Repository: js-molina/fatigue-A617

File: data/950C/Strain rate 0.0001/2.0% strain/HTM_A19_Cycles_J4.csv (part 2 of 27)
"Stress Mpa","Strain","Qual State","Qual Exceptions","Elapsed Time Sec","Data State","Cycle Label","Cycle","Count","Sample","Alloy","Heat","Material_Form"
-86.84,0.00428,"Qualified",,144.34,"CapPass","Cycle 1",1,432,"J-4","Alloy 617",314626,"Plate"
-86.34,0.00423,"Qualified",,144.85,"CapPass","Cycle 1",1,433,"J-4","Alloy 617",314626,"Plate"
-86.71,0.00421,"Qualified",,145.15,"CapPass","Cycle 1",1,434,"J-4","Alloy 617",314626,"Plate"
-87.14,0.00418,"Qualified",,145.34,"CapPass","Cycle 1",1,435,"J-4","Alloy 617",314626,"Plate"
-86.78,0.00413,"Qualified",,145.88,"CapPass","Cycle 1",1,436,"J-4","Alloy 617",314626,"Plate"
-86.66,0.00410,"Qualified",,146.15,"CapPass","Cycle 1",1,437,"J-4","Alloy 617",314626,"Plate"
-85.93,0.00408,"Qualified",,146.33,"CapPass","Cycle 1",1,438,"J-4","Alloy 617",314626,"Plate"
-84.86,0.00403,"Qualified",,146.90,"CapPass","Cycle 1",1,439,"J-4","Alloy 617",314626,"Plate"
-85.34,0.00401,"Qualified",,147.15,"CapPass","Cycle 1",1,440,"J-4","Alloy 617",314626,"Plate"
-85.05,0.00398,"Qualified",,147.36,"CapPass","Cycle 1",1,441,"J-4","Alloy 617",314626,"Plate"
-85.14,0.00393,"Qualified",,147.83,"CapPass","Cycle 1",1,442,"J-4","Alloy 617",314626,"Plate"
-84.61,0.00391,"Qualified",,148.15,"CapPass","Cycle 1",1,443,"J-4","Alloy 617",314626,"Plate"
-84.88,0.00388,"Qualified",,148.41,"CapPass","Cycle 1",1,444,"J-4","Alloy 617",314626,"Plate"
-86.15,0.00383,"Qualified",,148.86,"CapPass","Cycle 1",1,445,"J-4","Alloy 617",314626,"Plate"
-86.14,0.00381,"Qualified",,149.15,"CapPass","Cycle 1",1,446,"J-4","Alloy 617",314626,"Plate"
-86.83,0.00378,"Qualified",,149.41,"CapPass","Cycle 1",1,447,"J-4","Alloy 617",314626,"Plate"
-86.27,0.00373,"Qualified",,149.84,"CapPass","Cycle 1",1,448,"J-4","Alloy 617",314626,"Plate"
-84.73,0.00371,"Qualified",,150.15,"CapPass","Cycle 1",1,449,"J-4","Alloy 617",314626,"Plate"
-83.67,0.00368,"Qualified",,150.36,"CapPass","Cycle 1",1,450,"J-4","Alloy 617",314626,"Plate"
-83.66,0.00363,"Qualified",,150.88,"CapPass","Cycle 1",1,451,"J-4","Alloy 617",314626,"Plate"
-83.92,0.00361,"Qualified",,151.15,"CapPass","Cycle 1",1,452,"J-4","Alloy 617",314626,"Plate"
-83.67,0.00358,"Qualified",,151.40,"CapPass","Cycle 1",1,453,"J-4","Alloy 617",314626,"Plate"
-84.89,0.00353,"Qualified",,151.91,"CapPass","Cycle 1",1,454,"J-4","Alloy 617",314626,"Plate"
-85.23,0.00351,"Qualified",,152.15,"CapPass","Cycle 1",1,455,"J-4","Alloy 617",314626,"Plate"
-85.16,0.00348,"Qualified",,152.39,"CapPass","Cycle 1",1,456,"J-4","Alloy 617",314626,"Plate"
-84.29,0.00343,"Qualified",,152.89,"CapPass","Cycle 1",1,457,"J-4","Alloy 617",314626,"Plate"
-84.46,0.00341,"Qualified",,153.15,"CapPass","Cycle 1",1,458,"J-4","Alloy 617",314626,"Plate"
-85.09,0.00338,"Qualified",,153.43,"CapPass","Cycle 1",1,459,"J-4","Alloy 617",314626,"Plate"
-86.76,0.00333,"Qualified",,153.91,"CapPass","Cycle 1",1,460,"J-4","Alloy 617",314626,"Plate"
-86.93,0.00331,"Qualified",,154.15,"CapPass","Cycle 1",1,461,"J-4","Alloy 617",314626,"Plate"
-86.81,0.00328,"Qualified",,154.41,"CapPass","Cycle 1",1,462,"J-4","Alloy 617",314626,"Plate"
-87.67,0.00323,"Qualified",,154.95,"CapPass","Cycle 1",1,463,"J-4","Alloy 617",314626,"Plate"
-88.30,0.00321,"Qualified",,155.15,"CapPass","Cycle 1",1,464,"J-4","Alloy 617",314626,"Plate"
-89.26,0.00318,"Qualified",,155.47,"CapPass","Cycle 1",1,465,"J-4","Alloy 617",314626,"Plate"
-89.94,0.00313,"Qualified",,155.91,"CapPass","Cycle 1",1,466,"J-4","Alloy 617",314626,"Plate"
-89.32,0.00311,"Qualified",,156.15,"CapPass","Cycle 1",1,467,"J-4","Alloy 617",314626,"Plate"
-88.64,0.00308,"Qualified",,156.44,"CapPass","Cycle 1",1,468,"J-4","Alloy 617",314626,"Plate"
-87.71,0.00303,"Qualified",,156.89,"CapPass","Cycle 1",1,469,"J-4","Alloy 617",314626,"Plate"
-86.92,0.00301,"Qualified",,157.15,"CapPass","Cycle 1",1,470,"J-4","Alloy 617",314626,"Plate"
-86.25,0.00298,"Qualified",,157.39,"CapPass","Cycle 1",1,471,"J-4","Alloy 617",314626,"Plate"
-85.33,0.00292,"Qualified",,157.92,"CapPass","Cycle 1",1,472,"J-4","Alloy 617",314626,"Plate"
-85.05,0.00291,"Qualified",,158.15,"CapPass","Cycle 1",1,473,"J-4","Alloy 617",314626,"Plate"
-85.04,0.00287,"Qualified",,158.44,"CapPass","Cycle 1",1,474,"J-4","Alloy 617",314626,"Plate"
-85.00,0.00282,"Qualified",,158.91,"CapPass","Cycle 1",1,475,"J-4","Alloy 617",314626,"Plate"
-84.82,0.00281,"Qualified",,159.15,"CapPass","Cycle 1",1,476,"J-4","Alloy 617",314626,"Plate"
-85.45,0.00277,"Qualified",,159.49,"CapPass","Cycle 1",1,477,"J-4","Alloy 617",314626,"Plate"
-86.98,0.00272,"Qualified",,159.93,"CapPass","Cycle 1",1,478,"J-4","Alloy 617",314626,"Plate"
-86.56,0.00271,"Qualified",,160.15,"CapPass","Cycle 1",1,479,"J-4","Alloy 617",314626,"Plate"
-86.38,0.00267,"Qualified",,160.49,"CapPass","Cycle 1",1,480,"J-4","Alloy 617",314626,"Plate"
-88.33,0.00262,"Qualified",,160.99,"CapPass","Cycle 1",1,481,"J-4","Alloy 617",314626,"Plate"
-88.60,0.00261,"Qualified",,161.15,"CapPass","Cycle 1",1,482,"J-4","Alloy 617",314626,"Plate"
-88.62,0.00257,"Qualified",,161.41,"CapPass","Cycle 1",1,483,"J-4","Alloy 617",314626,"Plate"
-87.68,0.00252,"Qualified",,161.94,"CapPass","Cycle 1",1,484,"J-4","Alloy 617",314626,"Plate"
-87.14,0.00251,"Qualified",,162.15,"CapPass","Cycle 1",1,485,"J-4","Alloy 617",314626,"Plate"
-87.07,0.00247,"Qualified",,162.46,"CapPass","Cycle 1",1,486,"J-4","Alloy 617",314626,"Plate"
-88.91,0.00242,"Qualified",,162.98,"CapPass","Cycle 1",1,487,"J-4","Alloy 617",314626,"Plate"
-88.64,0.00240,"Qualified",,163.15,"CapPass","Cycle 1",1,488,"J-4","Alloy 617",314626,"Plate"
-87.47,0.00237,"Qualified",,163.49,"CapPass","Cycle 1",1,489,"J-4","Alloy 617",314626,"Plate"
-89.16,0.00232,"Qualified",,163.99,"CapPass","Cycle 1",1,490,"J-4","Alloy 617",314626,"Plate"
-88.85,0.00231,"Qualified",,164.15,"CapPass","Cycle 1",1,491,"J-4","Alloy 617",314626,"Plate"
-88.72,0.00227,"Qualified",,164.52,"CapPass","Cycle 1",1,492,"J-4","Alloy 617",314626,"Plate"
-91.44,0.00222,"Qualified",,165.04,"CapPass","Cycle 1",1,493,"J-4","Alloy 617",314626,"Plate"
-92.02,0.00221,"Qualified",,165.15,"CapPass","Cycle 1",1,494,"J-4","Alloy 617",314626,"Plate"
-91.67,0.00217,"Qualified",,165.43,"CapPass","Cycle 1",1,495,"J-4","Alloy 617",314626,"Plate"
-89.13,0.00212,"Qualified",,165.96,"CapPass","Cycle 1",1,496,"J-4","Alloy 617",314626,"Plate"
-87.82,0.00210,"Qualified",,166.15,"CapPass","Cycle 1",1,497,"J-4","Alloy 617",314626,"Plate"
-86.23,0.00207,"Qualified",,166.46,"CapPass","Cycle 1",1,498,"J-4","Alloy 617",314626,"Plate"
-85.64,0.00202,"Qualified",,166.99,"CapPass","Cycle 1",1,499,"J-4","Alloy 617",314626,"Plate"
-85.81,0.00201,"Qualified",,167.15,"CapPass","Cycle 1",1,500,"J-4","Alloy 617",314626,"Plate"
-86.93,0.00197,"Qualified",,167.54,"CapPass","Cycle 1",1,501,"J-4","Alloy 617",314626,"Plate"
-87.22,0.00192,"Qualified",,167.97,"CapPass","Cycle 1",1,502,"J-4","Alloy 617",314626,"Plate"
-86.51,0.00190,"Qualified",,168.15,"CapPass","Cycle 1",1,503,"J-4","Alloy 617",314626,"Plate"
-86.70,0.00187,"Qualified",,168.56,"CapPass","Cycle 1",1,504,"J-4","Alloy 617",314626,"Plate"
-88.37,0.00182,"Qualified",,169.07,"CapPass","Cycle 1",1,505,"J-4","Alloy 617",314626,"Plate"
-88.71,0.00181,"Qualified",,169.15,"CapPass","Cycle 1",1,506,"J-4","Alloy 617",314626,"Plate"
-88.89,0.00177,"Qualified",,169.51,"CapPass","Cycle 1",1,507,"J-4","Alloy 617",314626,"Plate"
-89.13,0.00172,"Qualified",,170.03,"CapPass","Cycle 1",1,508,"J-4","Alloy 617",314626,"Plate"
-89.23,0.00171,"Qualified",,170.15,"CapPass","Cycle 1",1,509,"J-4","Alloy 617",314626,"Plate"
-88.69,0.00166,"Qualified",,170.53,"CapPass","Cycle 1",1,510,"J-4","Alloy 617",314626,"Plate"
-88.97,0.00161,"Qualified",,171.04,"CapPass","Cycle 1",1,511,"J-4","Alloy 617",314626,"Plate"
-88.89,0.00160,"Qualified",,171.15,"CapPass","Cycle 1",1,512,"J-4","Alloy 617",314626,"Plate"
-88.12,0.00156,"Qualified",,171.54,"CapPass","Cycle 1",1,513,"J-4","Alloy 617",314626,"Plate"
-88.04,0.00151,"Qualified",,172.07,"CapPass","Cycle 1",1,514,"J-4","Alloy 617",314626,"Plate"
-87.90,0.00151,"Qualified",,172.15,"CapPass","Cycle 1",1,515,"J-4","Alloy 617",314626,"Plate"
-87.88,0.00146,"Qualified",,172.56,"CapPass","Cycle 1",1,516,"J-4","Alloy 617",314626,"Plate"
-88.31,0.00141,"Qualified",,173.06,"CapPass","Cycle 1",1,517,"J-4","Alloy 617",314626,"Plate"
-88.35,0.00141,"Qualified",,173.15,"CapPass","Cycle 1",1,518,"J-4","Alloy 617",314626,"Plate"
-88.97,0.00136,"Qualified",,173.58,"CapPass","Cycle 1",1,519,"J-4","Alloy 617",314626,"Plate"
-88.54,0.00131,"Qualified",,174.03,"CapPass","Cycle 1",1,520,"J-4","Alloy 617",314626,"Plate"
-88.13,0.00130,"Qualified",,174.15,"CapPass","Cycle 1",1,521,"J-4","Alloy 617",314626,"Plate"
-87.45,0.00126,"Qualified",,174.61,"CapPass","Cycle 1",1,522,"J-4","Alloy 617",314626,"Plate"
-88.66,0.00121,"Qualified",,175.08,"CapPass","Cycle 1",1,523,"J-4","Alloy 617",314626,"Plate"
-88.74,0.00121,"Qualified",,175.15,"CapPass","Cycle 1",1,524,"J-4","Alloy 617",314626,"Plate"
-89.50,0.00116,"Qualified",,175.54,"CapPass","Cycle 1",1,525,"J-4","Alloy 617",314626,"Plate"
-88.21,0.00111,"Qualified",,176.09,"CapPass","Cycle 1",1,526,"J-4","Alloy 617",314626,"Plate"
-88.33,0.00111,"Qualified",,176.15,"CapPass","Cycle 1",1,527,"J-4","Alloy 617",314626,"Plate"
-87.91,0.00106,"Qualified",,176.58,"CapPass","Cycle 1",1,528,"J-4","Alloy 617",314626,"Plate"
-89.12,0.00101,"Qualified",,177.08,"CapPass","Cycle 1",1,529,"J-4","Alloy 617",314626,"Plate"
-89.27,0.00101,"Qualified",,177.15,"CapPass","Cycle 1",1,530,"J-4","Alloy 617",314626,"Plate"
-89.06,0.00096,"Qualified",,177.59,"CapPass","Cycle 1",1,531,"J-4","Alloy 617",314626,"Plate"
-89.82,0.00091,"Qualified",,178.08,"CapPass","Cycle 1",1,532,"J-4","Alloy 617",314626,"Plate"
-89.76,0.00091,"Qualified",,178.15,"CapPass","Cycle 1",1,533,"J-4","Alloy 617",314626,"Plate"
-89.93,0.00086,"Qualified",,178.54,"CapPass","Cycle 1",1,534,"J-4","Alloy 617",314626,"Plate"
-88.81,0.00081,"Qualified",,179.13,"CapPass","Cycle 1",1,535,"J-4","Alloy 617",314626,"Plate"
-88.73,0.00081,"Qualified",,179.15,"CapPass","Cycle 1",1,536,"J-4","Alloy 617",314626,"Plate"
-90.05,0.00076,"Qualified",,179.57,"CapPass","Cycle 1",1,537,"J-4","Alloy 617",314626,"Plate"
-89.05,0.00071,"Qualified",,180.08,"CapPass","Cycle 1",1,538,"J-4","Alloy 617",314626,"Plate"
-88.99,0.00070,"Qualified",,180.15,"CapPass","Cycle 1",1,539,"J-4","Alloy 617",314626,"Plate"
-88.09,0.00066,"Qualified",,180.58,"CapPass","Cycle 1",1,540,"J-4","Alloy 617",314626,"Plate"
-86.81,0.00061,"Qualified",,181.08,"CapPass","Cycle 1",1,541,"J-4","Alloy 617",314626,"Plate"
-86.88,0.00061,"Qualified",,181.15,"CapPass","Cycle 1",1,542,"J-4","Alloy 617",314626,"Plate"
-86.80,0.00056,"Qualified",,181.59,"CapPass","Cycle 1",1,543,"J-4","Alloy 617",314626,"Plate"
-87.14,0.00051,"Qualified",,182.13,"CapPass","Cycle 1",1,544,"J-4","Alloy 617",314626,"Plate"
-87.22,0.00051,"Qualified",,182.15,"CapPass","Cycle 1",1,545,"J-4","Alloy 617",314626,"Plate"
-88.19,0.00046,"Qualified",,182.64,"CapPass","Cycle 1",1,546,"J-4","Alloy 617",314626,"Plate"
-88.77,0.00041,"Qualified",,183.13,"CapPass","Cycle 1",1,547,"J-4","Alloy 617",314626,"Plate"
-88.87,0.00041,"Qualified",,183.15,"CapPass","Cycle 1",1,548,"J-4","Alloy 617",314626,"Plate"
-88.47,0.00035,"Qualified",,183.64,"CapPass","Cycle 1",1,549,"J-4","Alloy 617",314626,"Plate"
-89.37,0.00030,"Qualified",,184.11,"CapPass","Cycle 1",1,550,"J-4","Alloy 617",314626,"Plate"
-89.25,0.00031,"Qualified",,184.15,"CapPass","Cycle 1",1,551,"J-4","Alloy 617",314626,"Plate"
-87.64,0.00025,"Qualified",,184.56,"CapPass","Cycle 1",1,552,"J-4","Alloy 617",314626,"Plate"
-86.88,0.00020,"Qualified",,185.13,"CapPass","Cycle 1",1,553,"J-4","Alloy 617",314626,"Plate"
-87.04,0.00021,"Qualified",,185.15,"CapPass","Cycle 1",1,554,"J-4","Alloy 617",314626,"Plate"
-88.99,0.00015,"Qualified",,185.63,"CapPass","Cycle 1",1,555,"J-4","Alloy 617",314626,"Plate"
-87.92,0.00010,"Qualified",,186.13,"CapPass","Cycle 1",1,556,"J-4","Alloy 617",314626,"Plate"
-87.96,0.00011,"Qualified",,186.15,"CapPass","Cycle 1",1,557,"J-4","Alloy 617",314626,"Plate"
-88.43,0.00005,"Qualified",,186.64,"CapPass","Cycle 1",1,558,"J-4","Alloy 617",314626,"Plate"
-88.26,0.00000,"Qualified",,187.15,"CapPass","Cycle 1",1,559,"J-4","Alloy 617",314626,"Plate"
-88.36,0.00000,"Qualified",,187.16,"CapPass","Cycle 1",1,560,"J-4","Alloy 617",314626,"Plate"
-89.13,-0.00005,"Qualified",,187.66,"CapPass","Cycle 1",1,561,"J-4","Alloy 617",314626,"Plate"
-90.72,-0.00009,"Qualified",,188.15,"CapPass","Cycle 1",1,562,"J-4","Alloy 617",314626,"Plate"
-91.01,-0.00010,"Qualified",,188.19,"CapPass","Cycle 1",1,563,"J-4","Alloy 617",314626,"Plate"
-90.81,-0.00015,"Qualified",,188.73,"CapPass","Cycle 1",1,564,"J-4","Alloy 617",314626,"Plate"
-91.26,-0.00019,"Qualified",,189.15,"CapPass","Cycle 1",1,565,"J-4","Alloy 617",314626,"Plate"
-91.15,-0.00020,"Qualified",,189.21,"CapPass","Cycle 1",1,566,"J-4","Alloy 617",314626,"Plate"
-91.02,-0.00025,"Qualified",,189.66,"CapPass","Cycle 1",1,567,"J-4","Alloy 617",314626,"Plate"
-90.88,-0.00029,"Qualified",,190.15,"CapPass","Cycle 1",1,568,"J-4","Alloy 617",314626,"Plate"
-90.89,-0.00030,"Qualified",,190.18,"CapPass","Cycle 1",1,569,"J-4","Alloy 617",314626,"Plate"
-91.10,-0.00035,"Qualified",,190.71,"CapPass","Cycle 1",1,570,"J-4","Alloy 617",314626,"Plate"
-89.71,-0.00039,"Qualified",,191.15,"CapPass","Cycle 1",1,571,"J-4","Alloy 617",314626,"Plate"
-89.77,-0.00040,"Qualified",,191.17,"CapPass","Cycle 1",1,572,"J-4","Alloy 617",314626,"Plate"
-89.48,-0.00045,"Qualified",,191.69,"CapPass","Cycle 1",1,573,"J-4","Alloy 617",314626,"Plate"
-89.20,-0.00050,"Qualified",,192.15,"CapPass","Cycle 1",1,574,"J-4","Alloy 617",314626,"Plate"
-89.29,-0.00050,"Qualified",,192.17,"CapPass","Cycle 1",1,575,"J-4","Alloy 617",314626,"Plate"
-88.65,-0.00055,"Qualified",,192.71,"CapPass","Cycle 1",1,576,"J-4","Alloy 617",314626,"Plate"
-88.47,-0.00060,"Qualified",,193.15,"CapPass","Cycle 1",1,577,"J-4","Alloy 617",314626,"Plate"
-88.50,-0.00060,"Qualified",,193.20,"CapPass","Cycle 1",1,578,"J-4","Alloy 617",314626,"Plate"
-88.46,-0.00066,"Qualified",,193.71,"CapPass","Cycle 1",1,579,"J-4","Alloy 617",314626,"Plate"
-87.94,-0.00070,"Qualified",,194.15,"CapPass","Cycle 1",1,580,"J-4","Alloy 617",314626,"Plate"
-88.04,-0.00071,"Qualified",,194.17,"CapPass","Cycle 1",1,581,"J-4","Alloy 617",314626,"Plate"
-87.61,-0.00076,"Qualified",,194.69,"CapPass","Cycle 1",1,582,"J-4","Alloy 617",314626,"Plate"
-88.78,-0.00079,"Qualified",,195.15,"CapPass","Cycle 1",1,583,"J-4","Alloy 617",314626,"Plate"
-89.48,-0.00081,"Qualified",,195.27,"CapPass","Cycle 1",1,584,"J-4","Alloy 617",314626,"Plate"
-90.65,-0.00086,"Qualified",,195.71,"CapPass","Cycle 1",1,585,"J-4","Alloy 617",314626,"Plate"
-90.65,-0.00090,"Qualified",,196.15,"CapPass","Cycle 1",1,586,"J-4","Alloy 617",314626,"Plate"
-90.51,-0.00091,"Qualified",,196.21,"CapPass","Cycle 1",1,587,"J-4","Alloy 617",314626,"Plate"
-89.48,-0.00096,"Qualified",,196.77,"CapPass","Cycle 1",1,588,"J-4","Alloy 617",314626,"Plate"
-90.59,-0.00100,"Qualified",,197.15,"CapPass","Cycle 1",1,589,"J-4","Alloy 617",314626,"Plate"
-90.69,-0.00101,"Qualified",,197.24,"CapPass","Cycle 1",1,590,"J-4","Alloy 617",314626,"Plate"
-89.43,-0.00106,"Qualified",,197.74,"CapPass","Cycle 1",1,591,"J-4","Alloy 617",314626,"Plate"
-89.32,-0.00109,"Qualified",,198.15,"CapPass","Cycle 1",1,592,"J-4","Alloy 617",314626,"Plate"
-89.83,-0.00111,"Qualified",,198.29,"CapPass","Cycle 1",1,593,"J-4","Alloy 617",314626,"Plate"
-90.00,-0.00116,"Qualified",,198.77,"CapPass","Cycle 1",1,594,"J-4","Alloy 617",314626,"Plate"
-89.29,-0.00120,"Qualified",,199.15,"CapPass","Cycle 1",1,595,"J-4","Alloy 617",314626,"Plate"
-89.05,-0.00121,"Qualified",,199.26,"CapPass","Cycle 1",1,596,"J-4","Alloy 617",314626,"Plate"
-88.76,-0.00126,"Qualified",,199.79,"CapPass","Cycle 1",1,597,"J-4","Alloy 617",314626,"Plate"
-88.93,-0.00129,"Qualified",,200.15,"CapPass","Cycle 1",1,598,"J-4","Alloy 617",314626,"Plate"
-89.12,-0.00131,"Qualified",,200.26,"CapPass","Cycle 1",1,599,"J-4","Alloy 617",314626,"Plate"
-87.94,-0.00136,"Qualified",,200.79,"CapPass","Cycle 1",1,600,"J-4","Alloy 617",314626,"Plate"
-87.87,-0.00139,"Qualified",,201.15,"CapPass","Cycle 1",1,601,"J-4","Alloy 617",314626,"Plate"
-88.10,-0.00142,"Qualified",,201.32,"CapPass","Cycle 1",1,602,"J-4","Alloy 617",314626,"Plate"
-89.28,-0.00147,"Qualified",,201.80,"CapPass","Cycle 1",1,603,"J-4","Alloy 617",314626,"Plate"
-89.80,-0.00149,"Qualified",,202.15,"CapPass","Cycle 1",1,604,"J-4","Alloy 617",314626,"Plate"
-89.72,-0.00152,"Qualified",,202.32,"CapPass","Cycle 1",1,605,"J-4","Alloy 617",314626,"Plate"
-89.97,-0.00157,"Qualified",,202.84,"CapPass","Cycle 1",1,606,"J-4","Alloy 617",314626,"Plate"
-91.01,-0.00159,"Qualified",,203.15,"CapPass","Cycle 1",1,607,"J-4","Alloy 617",314626,"Plate"
-91.23,-0.00162,"Qualified",,203.29,"CapPass","Cycle 1",1,608,"J-4","Alloy 617",314626,"Plate"
-90.97,-0.00167,"Qualified",,203.80,"CapPass","Cycle 1",1,609,"J-4","Alloy 617",314626,"Plate"
-90.48,-0.00169,"Qualified",,204.15,"CapPass","Cycle 1",1,610,"J-4","Alloy 617",314626,"Plate"
-90.62,-0.00172,"Qualified",,204.34,"CapPass","Cycle 1",1,611,"J-4","Alloy 617",314626,"Plate"
-89.65,-0.00177,"Qualified",,204.82,"CapPass","Cycle 1",1,612,"J-4","Alloy 617",314626,"Plate"
-88.68,-0.00180,"Qualified",,205.15,"CapPass","Cycle 1",1,613,"J-4","Alloy 617",314626,"Plate"
-88.72,-0.00182,"Qualified",,205.34,"CapPass","Cycle 1",1,614,"J-4","Alloy 617",314626,"Plate"
-89.56,-0.00187,"Qualified",,205.77,"CapPass","Cycle 1",1,615,"J-4","Alloy 617",314626,"Plate"
-89.12,-0.00190,"Qualified",,206.15,"CapPass","Cycle 1",1,616,"J-4","Alloy 617",314626,"Plate"
-89.06,-0.00192,"Qualified",,206.32,"CapPass","Cycle 1",1,617,"J-4","Alloy 617",314626,"Plate"
-89.67,-0.00197,"Qualified",,206.85,"CapPass","Cycle 1",1,618,"J-4","Alloy 617",314626,"Plate"
-89.89,-0.00199,"Qualified",,207.15,"CapPass","Cycle 1",1,619,"J-4","Alloy 617",314626,"Plate"
-90.27,-0.00202,"Qualified",,207.35,"CapPass","Cycle 1",1,620,"J-4","Alloy 617",314626,"Plate"
-90.60,-0.00207,"Qualified",,207.84,"CapPass","Cycle 1",1,621,"J-4","Alloy 617",314626,"Plate"
-89.99,-0.00210,"Qualified",,208.15,"CapPass","Cycle 1",1,622,"J-4","Alloy 617",314626,"Plate"
-89.53,-0.00212,"Qualified",,208.37,"CapPass","Cycle 1",1,623,"J-4","Alloy 617",314626,"Plate"
-90.20,-0.00217,"Qualified",,208.82,"CapPass","Cycle 1",1,624,"J-4","Alloy 617",314626,"Plate"
-89.34,-0.00220,"Qualified",,209.15,"CapPass","Cycle 1",1,625,"J-4","Alloy 617",314626,"Plate"
-88.57,-0.00222,"Qualified",,209.37,"CapPass","Cycle 1",1,626,"J-4","Alloy 617",314626,"Plate"
-87.25,-0.00227,"Qualified",,209.87,"CapPass","Cycle 1",1,627,"J-4","Alloy 617",314626,"Plate"
-87.50,-0.00230,"Qualified",,210.15,"CapPass","Cycle 1",1,628,"J-4","Alloy 617",314626,"Plate"
-88.65,-0.00232,"Qualified",,210.44,"CapPass","Cycle 1",1,629,"J-4","Alloy 617",314626,"Plate"
-89.35,-0.00237,"Qualified",,210.89,"CapPass","Cycle 1",1,630,"J-4","Alloy 617",314626,"Plate"
-89.00,-0.00240,"Qualified",,211.15,"CapPass","Cycle 1",1,631,"J-4","Alloy 617",314626,"Plate"
-89.28,-0.00242,"Qualified",,211.39,"CapPass","Cycle 1",1,632,"J-4","Alloy 617",314626,"Plate"
-90.30,-0.00247,"Qualified",,211.94,"CapPass","Cycle 1",1,633,"J-4","Alloy 617",314626,"Plate"
-90.64,-0.00250,"Qualified",,212.15,"CapPass","Cycle 1",1,634,"J-4","Alloy 617",314626,"Plate"
-90.56,-0.00252,"Qualified",,212.40,"CapPass","Cycle 1",1,635,"J-4","Alloy 617",314626,"Plate"
-89.54,-0.00257,"Qualified",,212.90,"CapPass","Cycle 1",1,636,"J-4","Alloy 617",314626,"Plate"
-89.81,-0.00260,"Qualified",,213.15,"CapPass","Cycle 1",1,637,"J-4","Alloy 617",314626,"Plate"
-89.26,-0.00263,"Qualified",,213.40,"CapPass","Cycle 1",1,638,"J-4","Alloy 617",314626,"Plate"
-90.68,-0.00268,"Qualified",,213.95,"CapPass","Cycle 1",1,639,"J-4","Alloy 617",314626,"Plate"
-90.87,-0.00270,"Qualified",,214.15,"CapPass","Cycle 1",1,640,"J-4","Alloy 617",314626,"Plate"
-90.42,-0.00273,"Qualified",,214.43,"CapPass","Cycle 1",1,641,"J-4","Alloy 617",314626,"Plate"
-90.41,-0.00278,"Qualified",,214.91,"CapPass","Cycle 1",1,642,"J-4","Alloy 617",314626,"Plate"
-90.60,-0.00280,"Qualified",,215.15,"CapPass","Cycle 1",1,643,"J-4","Alloy 617",314626,"Plate"
-90.76,-0.00283,"Qualified",,215.47,"CapPass","Cycle 1",1,644,"J-4","Alloy 617",314626,"Plate"
-91.17,-0.00288,"Qualified",,215.90,"CapPass","Cycle 1",1,645,"J-4","Alloy 617",314626,"Plate"
-90.61,-0.00290,"Qualified",,216.15,"CapPass","Cycle 1",1,646,"J-4","Alloy 617",314626,"Plate"
-89.74,-0.00293,"Qualified",,216.42,"CapPass","Cycle 1",1,647,"J-4","Alloy 617",314626,"Plate"
-89.97,-0.00298,"Qualified",,216.94,"CapPass","Cycle 1",1,648,"J-4","Alloy 617",314626,"Plate"
-90.27,-0.00300,"Qualified",,217.15,"CapPass","Cycle 1",1,649,"J-4","Alloy 617",314626,"Plate"
-90.48,-0.00303,"Qualified",,217.42,"CapPass","Cycle 1",1,650,"J-4","Alloy 617",314626,"Plate"
-89.22,-0.00308,"Qualified",,217.94,"CapPass","Cycle 1",1,651,"J-4","Alloy 617",314626,"Plate"
-89.39,-0.00310,"Qualified",,218.15,"CapPass","Cycle 1",1,652,"J-4","Alloy 617",314626,"Plate"
-89.33,-0.00313,"Qualified",,218.44,"CapPass","Cycle 1",1,653,"J-4","Alloy 617",314626,"Plate"
-89.75,-0.00318,"Qualified",,218.97,"CapPass","Cycle 1",1,654,"J-4","Alloy 617",314626,"Plate"
-89.81,-0.00320,"Qualified",,219.15,"CapPass","Cycle 1",1,655,"J-4","Alloy 617",314626,"Plate"
-90.09,-0.00323,"Qualified",,219.42,"CapPass","Cycle 1",1,656,"J-4","Alloy 617",314626,"Plate"
-90.41,-0.00328,"Qualified",,219.99,"CapPass","Cycle 1",1,657,"J-4","Alloy 617",314626,"Plate"
-90.56,-0.00330,"Qualified",,220.15,"CapPass","Cycle 1",1,658,"J-4","Alloy 617",314626,"Plate"
-90.30,-0.00333,"Qualified",,220.44,"CapPass","Cycle 1",1,659,"J-4","Alloy 617",314626,"Plate"
-88.73,-0.00338,"Qualified",,220.97,"CapPass","Cycle 1",1,660,"J-4","Alloy 617",314626,"Plate"
-88.55,-0.00340,"Qualified",,221.15,"CapPass","Cycle 1",1,661,"J-4","Alloy 617",314626,"Plate"
-88.53,-0.00343,"Qualified",,221.44,"CapPass","Cycle 1",1,662,"J-4","Alloy 617",314626,"Plate"
-87.84,-0.00348,"Qualified",,221.96,"CapPass","Cycle 1",1,663,"J-4","Alloy 617",314626,"Plate"
-88.08,-0.00349,"Qualified",,222.15,"CapPass","Cycle 1",1,664,"J-4","Alloy 617",314626,"Plate"
-90.05,-0.00353,"Qualified",,222.52,"CapPass","Cycle 1",1,665,"J-4","Alloy 617",314626,"Plate"
-90.93,-0.00358,"Qualified",,222.97,"CapPass","Cycle 1",1,666,"J-4","Alloy 617",314626,"Plate"
-91.18,-0.00360,"Qualified",,223.15,"CapPass","Cycle 1",1,667,"J-4","Alloy 617",314626,"Plate"
-92.15,-0.00363,"Qualified",,223.50,"CapPass","Cycle 1",1,668,"J-4","Alloy 617",314626,"Plate"
-92.08,-0.00368,"Qualified",,223.99,"CapPass","Cycle 1",1,669,"J-4","Alloy 617",314626,"Plate"
-91.97,-0.00369,"Qualified",,224.15,"CapPass","Cycle 1",1,670,"J-4","Alloy 617",314626,"Plate"
-92.11,-0.00373,"Qualified",,224.47,"CapPass","Cycle 1",1,671,"J-4","Alloy 617",314626,"Plate"
-91.89,-0.00378,"Qualified",,225.02,"CapPass","Cycle 1",1,672,"J-4","Alloy 617",314626,"Plate"
-92.11,-0.00380,"Qualified",,225.15,"CapPass","Cycle 1",1,673,"J-4","Alloy 617",314626,"Plate"
-91.37,-0.00384,"Qualified",,225.52,"CapPass","Cycle 1",1,674,"J-4","Alloy 617",314626,"Plate"
-90.81,-0.00389,"Qualified",,226.00,"CapPass","Cycle 1",1,675,"J-4","Alloy 617",314626,"Plate"
-90.72,-0.00390,"Qualified",,226.15,"CapPass","Cycle 1",1,676,"J-4","Alloy 617",314626,"Plate"
-90.34,-0.00394,"Qualified",,226.47,"CapPass","Cycle 1",1,677,"J-4","Alloy 617",314626,"Plate"
-88.57,-0.00399,"Qualified",,227.02,"CapPass","Cycle 1",1,678,"J-4","Alloy 617",314626,"Plate"
-88.48,-0.00400,"Qualified",,227.15,"CapPass","Cycle 1",1,679,"J-4","Alloy 617",314626,"Plate"
-89.54,-0.00404,"Qualified",,227.55,"CapPass","Cycle 1",1,680,"J-4","Alloy 617",314626,"Plate"
-89.88,-0.00409,"Qualified",,227.98,"CapPass","Cycle 1",1,681,"J-4","Alloy 617",314626,"Plate"
-89.34,-0.00410,"Qualified",,228.15,"CapPass","Cycle 1",1,682,"J-4","Alloy 617",314626,"Plate"
-90.07,-0.00414,"Qualified",,228.54,"CapPass","Cycle 1",1,683,"J-4","Alloy 617",314626,"Plate"
-90.89,-0.00419,"Qualified",,229.07,"CapPass","Cycle 1",1,684,"J-4","Alloy 617",314626,"Plate"
-91.14,-0.00419,"Qualified",,229.15,"CapPass","Cycle 1",1,685,"J-4","Alloy 617",314626,"Plate"
-92.49,-0.00424,"Qualified",,229.57,"CapPass","Cycle 1",1,686,"J-4","Alloy 617",314626,"Plate"
-92.92,-0.00429,"Qualified",,230.04,"CapPass","Cycle 1",1,687,"J-4","Alloy 617",314626,"Plate"
-92.68,-0.00431,"Qualified",,230.15,"CapPass","Cycle 1",1,688,"J-4","Alloy 617",314626,"Plate"
-91.37,-0.00434,"Qualified",,230.55,"CapPass","Cycle 1",1,689,"J-4","Alloy 617",314626,"Plate"
-91.45,-0.00439,"Qualified",,231.10,"CapPass","Cycle 1",1,690,"J-4","Alloy 617",314626,"Plate"
-91.55,-0.00440,"Qualified",,231.15,"CapPass","Cycle 1",1,691,"J-4","Alloy 617",314626,"Plate"
-91.57,-0.00444,"Qualified",,231.57,"CapPass","Cycle 1",1,692,"J-4","Alloy 617",314626,"Plate"
-92.19,-0.00449,"Qualified",,232.05,"CapPass","Cycle 1",1,693,"J-4","Alloy 617",314626,"Plate"
-92.01,-0.00450,"Qualified",,232.15,"CapPass","Cycle 1",1,694,"J-4","Alloy 617",314626,"Plate"
-90.80,-0.00454,"Qualified",,232.55,"CapPass","Cycle 1",1,695,"J-4","Alloy 617",314626,"Plate"
-89.55,-0.00459,"Qualified",,233.05,"CapPass","Cycle 1",1,696,"J-4","Alloy 617",314626,"Plate"
-89.22,-0.00460,"Qualified",,233.15,"CapPass","Cycle 1",1,697,"J-4","Alloy 617",314626,"Plate"
-89.81,-0.00464,"Qualified",,233.57,"CapPass","Cycle 1",1,698,"J-4","Alloy 617",314626,"Plate"
-89.63,-0.00469,"Qualified",,234.04,"CapPass","Cycle 1",1,699,"J-4","Alloy 617",314626,"Plate"
-89.61,-0.00470,"Qualified",,234.15,"CapPass","Cycle 1",1,700,"J-4","Alloy 617",314626,"Plate"
-89.61,-0.00474,"Qualified",,234.57,"CapPass","Cycle 1",1,701,"J-4","Alloy 617",314626,"Plate"
-89.54,-0.00479,"Qualified",,235.13,"CapPass","Cycle 1",1,702,"J-4","Alloy 617",314626,"Plate"
-89.62,-0.00480,"Qualified",,235.15,"CapPass","Cycle 1",1,703,"J-4","Alloy 617",314626,"Plate"
-90.50,-0.00484,"Qualified",,235.61,"CapPass","Cycle 1",1,704,"J-4","Alloy 617",314626,"Plate"
-90.16,-0.00489,"Qualified",,236.07,"CapPass","Cycle 1",1,705,"J-4","Alloy 617",314626,"Plate"
-90.01,-0.00490,"Qualified",,236.15,"CapPass","Cycle 1",1,706,"J-4","Alloy 617",314626,"Plate"
-89.84,-0.00494,"Qualified",,236.63,"CapPass","Cycle 1",1,707,"J-4","Alloy 617",314626,"Plate"
-90.63,-0.00499,"Qualified",,237.12,"CapPass","Cycle 1",1,708,"J-4","Alloy 617",314626,"Plate"
-90.57,-0.00500,"Qualified",,237.15,"CapPass","Cycle 1",1,709,"J-4","Alloy 617",314626,"Plate"
-90.27,-0.00504,"Qualified",,237.61,"CapPass","Cycle 1",1,710,"J-4","Alloy 617",314626,"Plate"
-90.89,-0.00510,"Qualified",,238.12,"CapPass","Cycle 1",1,711,"J-4","Alloy 617",314626,"Plate"
-90.82,-0.00510,"Qualified",,238.15,"CapPass","Cycle 1",1,712,"J-4","Alloy 617",314626,"Plate"
-91.31,-0.00515,"Qualified",,238.65,"CapPass","Cycle 1",1,713,"J-4","Alloy 617",314626,"Plate"
-91.26,-0.00520,"Qualified",,239.13,"CapPass","Cycle 1",1,714,"J-4","Alloy 617",314626,"Plate"
-91.08,-0.00520,"Qualified",,239.15,"CapPass","Cycle 1",1,715,"J-4","Alloy 617",314626,"Plate"
-90.40,-0.00525,"Qualified",,239.60,"CapPass","Cycle 1",1,716,"J-4","Alloy 617",314626,"Plate"
-89.76,-0.00530,"Qualified",,240.12,"CapPass","Cycle 1",1,717,"J-4","Alloy 617",314626,"Plate"
-89.71,-0.00530,"Qualified",,240.15,"CapPass","Cycle 1",1,718,"J-4","Alloy 617",314626,"Plate"
-90.09,-0.00535,"Qualified",,240.67,"CapPass","Cycle 1",1,719,"J-4","Alloy 617",314626,"Plate"
-90.42,-0.00540,"Qualified",,241.11,"CapPass","Cycle 1",1,720,"J-4","Alloy 617",314626,"Plate"
-90.16,-0.00540,"Qualified",,241.15,"CapPass","Cycle 1",1,721,"J-4","Alloy 617",314626,"Plate"
-90.13,-0.00545,"Qualified",,241.67,"CapPass","Cycle 1",1,722,"J-4","Alloy 617",314626,"Plate"
-89.54,-0.00550,"Qualified",,242.12,"CapPass","Cycle 1",1,723,"J-4","Alloy 617",314626,"Plate"
-89.48,-0.00550,"Qualified",,242.15,"CapPass","Cycle 1",1,724,"J-4","Alloy 617",314626,"Plate"
-89.24,-0.00555,"Qualified",,242.66,"CapPass","Cycle 1",1,725,"J-4","Alloy 617",314626,"Plate"
-90.90,-0.00559,"Qualified",,243.15,"CapPass","Cycle 1",1,726,"J-4","Alloy 617",314626,"Plate"
-91.00,-0.00560,"Qualified",,243.20,"CapPass","Cycle 1",1,727,"J-4","Alloy 617",314626,"Plate"
-92.27,-0.00565,"Qualified",,243.70,"CapPass","Cycle 1",1,728,"J-4","Alloy 617",314626,"Plate"
-93.18,-0.00569,"Qualified",,244.15,"CapPass","Cycle 1",1,729,"J-4","Alloy 617",314626,"Plate"
-93.38,-0.00570,"Qualified",,244.22,"CapPass","Cycle 1",1,730,"J-4","Alloy 617",314626,"Plate"
-94.12,-0.00575,"Qualified",,244.65,"CapPass","Cycle 1",1,731,"J-4","Alloy 617",314626,"Plate"
-92.97,-0.00580,"Qualified",,245.15,"CapPass","Cycle 1",1,732,"J-4","Alloy 617",314626,"Plate"
-93.00,-0.00580,"Qualified",,245.20,"CapPass","Cycle 1",1,733,"J-4","Alloy 617",314626,"Plate"
-93.16,-0.00585,"Qualified",,245.67,"CapPass","Cycle 1",1,734,"J-4","Alloy 617",314626,"Plate"
-92.54,-0.00590,"Qualified",,246.15,"CapPass","Cycle 1",1,735,"J-4","Alloy 617",314626,"Plate"
-92.49,-0.00590,"Qualified",,246.18,"CapPass","Cycle 1",1,736,"J-4","Alloy 617",314626,"Plate"
-92.42,-0.00595,"Qualified",,246.74,"CapPass","Cycle 1",1,737,"J-4","Alloy 617",314626,"Plate"
-92.05,-0.00600,"Qualified",,247.15,"CapPass","Cycle 1",1,738,"J-4","Alloy 617",314626,"Plate"
-91.96,-0.00600,"Qualified",,247.18,"CapPass","Cycle 1",1,739,"J-4","Alloy 617",314626,"Plate"
-89.85,-0.00606,"Qualified",,247.65,"CapPass","Cycle 1",1,740,"J-4","Alloy 617",314626,"Plate"
-90.03,-0.00609,"Qualified",,248.15,"CapPass","Cycle 1",1,741,"J-4","Alloy 617",314626,"Plate"
-90.12,-0.00611,"Qualified",,248.21,"CapPass","Cycle 1",1,742,"J-4","Alloy 617",314626,"Plate"
-89.29,-0.00616,"Qualified",,248.73,"CapPass","Cycle 1",1,743,"J-4","Alloy 617",314626,"Plate"
-90.24,-0.00620,"Qualified",,249.15,"CapPass","Cycle 1",1,744,"J-4","Alloy 617",314626,"Plate"
-90.32,-0.00621,"Qualified",,249.20,"CapPass","Cycle 1",1,745,"J-4","Alloy 617",314626,"Plate"
-90.33,-0.00626,"Qualified",,249.73,"CapPass","Cycle 1",1,746,"J-4","Alloy 617",314626,"Plate"
-90.45,-0.00630,"Qualified",,250.15,"CapPass","Cycle 1",1,747,"J-4","Alloy 617",314626,"Plate"
-90.39,-0.00631,"Qualified",,250.21,"CapPass","Cycle 1",1,748,"J-4","Alloy 617",314626,"Plate"
-90.13,-0.00636,"Qualified",,250.70,"CapPass","Cycle 1",1,749,"J-4","Alloy 617",314626,"Plate"
-89.25,-0.00639,"Qualified",,251.15,"CapPass","Cycle 1",1,750,"J-4","Alloy 617",314626,"Plate"
-89.25,-0.00641,"Qualified",,251.28,"CapPass","Cycle 1",1,751,"J-4","Alloy 617",314626,"Plate"
-90.06,-0.00646,"Qualified",,251.75,"CapPass","Cycle 1",1,752,"J-4","Alloy 617",314626,"Plate"
-91.11,-0.00649,"Qualified",,252.15,"CapPass","Cycle 1",1,753,"J-4","Alloy 617",314626,"Plate"
-91.81,-0.00651,"Qualified",,252.29,"CapPass","Cycle 1",1,754,"J-4","Alloy 617",314626,"Plate"
-91.65,-0.00656,"Qualified",,252.75,"CapPass","Cycle 1",1,755,"J-4","Alloy 617",314626,"Plate"
-90.72,-0.00659,"Qualified",,253.15,"CapPass","Cycle 1",1,756,"J-4","Alloy 617",314626,"Plate"
-90.99,-0.00661,"Qualified",,253.26,"CapPass","Cycle 1",1,757,"J-4","Alloy 617",314626,"Plate"
-90.79,-0.00666,"Qualified",,253.78,"CapPass","Cycle 1",1,758,"J-4","Alloy 617",314626,"Plate"
-90.32,-0.00670,"Qualified",,254.15,"CapPass","Cycle 1",1,759,"J-4","Alloy 617",314626,"Plate"
-90.17,-0.00671,"Qualified",,254.25,"CapPass","Cycle 1",1,760,"J-4","Alloy 617",314626,"Plate"
-90.67,-0.00676,"Qualified",,254.76,"CapPass","Cycle 1",1,761,"J-4","Alloy 617",314626,"Plate"
-91.26,-0.00679,"Qualified",,255.15,"CapPass","Cycle 1",1,762,"J-4","Alloy 617",314626,"Plate"
-91.15,-0.00681,"Qualified",,255.28,"CapPass","Cycle 1",1,763,"J-4","Alloy 617",314626,"Plate"
-91.49,-0.00686,"Qualified",,255.78,"CapPass","Cycle 1",1,764,"J-4","Alloy 617",314626,"Plate"
-92.37,-0.00689,"Qualified",,256.15,"CapPass","Cycle 1",1,765,"J-4","Alloy 617",314626,"Plate"
-92.76,-0.00691,"Qualified",,256.28,"CapPass","Cycle 1",1,766,"J-4","Alloy 617",314626,"Plate"
-92.00,-0.00696,"Qualified",,256.81,"CapPass","Cycle 1",1,767,"J-4","Alloy 617",314626,"Plate"
-92.38,-0.00699,"Qualified",,257.15,"CapPass","Cycle 1",1,768,"J-4","Alloy 617",314626,"Plate"
-92.66,-0.00701,"Qualified",,257.28,"CapPass","Cycle 1",1,769,"J-4","Alloy 617",314626,"Plate"
-91.48,-0.00706,"Qualified",,257.81,"CapPass","Cycle 1",1,770,"J-4","Alloy 617",314626,"Plate"
-91.76,-0.00709,"Qualified",,258.15,"CapPass","Cycle 1",1,771,"J-4","Alloy 617",314626,"Plate"
-91.47,-0.00711,"Qualified",,258.31,"CapPass","Cycle 1",1,772,"J-4","Alloy 617",314626,"Plate"
-91.68,-0.00716,"Qualified",,258.79,"CapPass","Cycle 1",1,773,"J-4","Alloy 617",314626,"Plate"
-91.63,-0.00720,"Qualified",,259.15,"CapPass","Cycle 1",1,774,"J-4","Alloy 617",314626,"Plate"
-91.36,-0.00722,"Qualified",,259.28,"CapPass","Cycle 1",1,775,"J-4","Alloy 617",314626,"Plate"
-90.18,-0.00727,"Qualified",,259.79,"CapPass","Cycle 1",1,776,"J-4","Alloy 617",314626,"Plate"
-89.36,-0.00729,"Qualified",,260.15,"CapPass","Cycle 1",1,777,"J-4","Alloy 617",314626,"Plate"
-89.02,-0.00732,"Qualified",,260.28,"CapPass","Cycle 1",1,778,"J-4","Alloy 617",314626,"Plate"
-88.41,-0.00737,"Qualified",,260.81,"CapPass","Cycle 1",1,779,"J-4","Alloy 617",314626,"Plate"
-88.72,-0.00740,"Qualified",,261.15,"CapPass","Cycle 1",1,780,"J-4","Alloy 617",314626,"Plate"
-88.52,-0.00742,"Qualified",,261.31,"CapPass","Cycle 1",1,781,"J-4","Alloy 617",314626,"Plate"
-89.56,-0.00747,"Qualified",,261.82,"CapPass","Cycle 1",1,782,"J-4","Alloy 617",314626,"Plate"
-90.14,-0.00749,"Qualified",,262.15,"CapPass","Cycle 1",1,783,"J-4","Alloy 617",314626,"Plate"
-90.56,-0.00752,"Qualified",,262.33,"CapPass","Cycle 1",1,784,"J-4","Alloy 617",314626,"Plate"
-91.77,-0.00757,"Qualified",,262.87,"CapPass","Cycle 1",1,785,"J-4","Alloy 617",314626,"Plate"
-92.11,-0.00759,"Qualified",,263.15,"CapPass","Cycle 1",1,786,"J-4","Alloy 617",314626,"Plate"
-91.71,-0.00762,"Qualified",,263.33,"CapPass","Cycle 1",1,787,"J-4","Alloy 617",314626,"Plate"
-90.79,-0.00767,"Qualified",,263.81,"CapPass","Cycle 1",1,788,"J-4","Alloy 617",314626,"Plate"
-90.62,-0.00770,"Qualified",,264.15,"CapPass","Cycle 1",1,789,"J-4","Alloy 617",314626,"Plate"
-90.31,-0.00772,"Qualified",,264.33,"CapPass","Cycle 1",1,790,"J-4","Alloy 617",314626,"Plate"
-91.06,-0.00777,"Qualified",,264.86,"CapPass","Cycle 1",1,791,"J-4","Alloy 617",314626,"Plate"
-90.97,-0.00780,"Qualified",,265.15,"CapPass","Cycle 1",1,792,"J-4","Alloy 617",314626,"Plate"
-90.85,-0.00782,"Qualified",,265.33,"CapPass","Cycle 1",1,793,"J-4","Alloy 617",314626,"Plate"
-90.46,-0.00787,"Qualified",,265.84,"CapPass","Cycle 1",1,794,"J-4","Alloy 617",314626,"Plate"
-90.83,-0.00789,"Qualified",,266.15,"CapPass","Cycle 1",1,795,"J-4","Alloy 617",314626,"Plate"
-91.74,-0.00792,"Qualified",,266.39,"CapPass","Cycle 1",1,796,"J-4","Alloy 617",314626,"Plate"
-91.68,-0.00797,"Qualified",,266.86,"CapPass","Cycle 1",1,797,"J-4","Alloy 617",314626,"Plate"
-91.43,-0.00799,"Qualified",,267.15,"CapPass","Cycle 1",1,798,"J-4","Alloy 617",314626,"Plate"
-91.57,-0.00802,"Qualified",,267.37,"CapPass","Cycle 1",1,799,"J-4","Alloy 617",314626,"Plate"
-91.24,-0.00807,"Qualified",,267.88,"CapPass","Cycle 1",1,800,"J-4","Alloy 617",314626,"Plate"
-91.44,-0.00809,"Qualified",,268.15,"CapPass","Cycle 1",1,801,"J-4","Alloy 617",314626,"Plate"
-91.48,-0.00812,"Qualified",,268.41,"CapPass","Cycle 1",1,802,"J-4","Alloy 617",314626,"Plate"
-91.37,-0.00817,"Qualified",,268.88,"CapPass","Cycle 1",1,803,"J-4","Alloy 617",314626,"Plate"
-91.80,-0.00819,"Qualified",,269.15,"CapPass","Cycle 1",1,804,"J-4","Alloy 617",314626,"Plate"
-91.95,-0.00823,"Qualified",,269.39,"CapPass","Cycle 1",1,805,"J-4","Alloy 617",314626,"Plate"
-93.00,-0.00828,"Qualified",,269.94,"CapPass","Cycle 1",1,806,"J-4","Alloy 617",314626,"Plate"
-93.84,-0.00829,"Qualified",,270.15,"CapPass","Cycle 1",1,807,"J-4","Alloy 617",314626,"Plate"
-94.50,-0.00833,"Qualified",,270.39,"CapPass","Cycle 1",1,808,"J-4","Alloy 617",314626,"Plate"
-93.98,-0.00838,"Qualified",,270.87,"CapPass","Cycle 1",1,809,"J-4","Alloy 617",314626,"Plate"
-92.79,-0.00840,"Qualified",,271.15,"CapPass","Cycle 1",1,810,"J-4","Alloy 617",314626,"Plate"
-91.93,-0.00843,"Qualified",,271.42,"CapPass","Cycle 1",1,811,"J-4","Alloy 617",314626,"Plate"
-91.67,-0.00848,"Qualified",,271.89,"CapPass","Cycle 1",1,812,"J-4","Alloy 617",314626,"Plate"
-90.97,-0.00849,"Qualified",,272.15,"CapPass","Cycle 1",1,813,"J-4","Alloy 617",314626,"Plate"
-90.42,-0.00853,"Qualified",,272.43,"CapPass","Cycle 1",1,814,"J-4","Alloy 617",314626,"Plate"
-90.59,-0.00858,"Qualified",,272.91,"CapPass","Cycle 1",1,815,"J-4","Alloy 617",314626,"Plate"
-90.09,-0.00860,"Qualified",,273.15,"CapPass","Cycle 1",1,816,"J-4","Alloy 617",314626,"Plate"
-90.25,-0.00863,"Qualified",,273.42,"CapPass","Cycle 1",1,817,"J-4","Alloy 617",314626,"Plate"
-91.47,-0.00868,"Qualified",,273.99,"CapPass","Cycle 1",1,818,"J-4","Alloy 617",314626,"Plate"
-91.84,-0.00869,"Qualified",,274.15,"CapPass","Cycle 1",1,819,"J-4","Alloy 617",314626,"Plate"
-92.27,-0.00873,"Qualified",,274.41,"CapPass","Cycle 1",1,820,"J-4","Alloy 617",314626,"Plate"
-92.46,-0.00878,"Qualified",,274.99,"CapPass","Cycle 1",1,821,"J-4","Alloy 617",314626,"Plate"
-92.86,-0.00879,"Qualified",,275.15,"CapPass","Cycle 1",1,822,"J-4","Alloy 617",314626,"Plate"
-94.68,-0.00883,"Qualified",,275.52,"CapPass","Cycle 1",1,823,"J-4","Alloy 617",314626,"Plate"
-95.18,-0.00888,"Qualified",,275.96,"CapPass","Cycle 1",1,824,"J-4","Alloy 617",314626,"Plate"
-94.32,-0.00890,"Qualified",,276.15,"CapPass","Cycle 1",1,825,"J-4","Alloy 617",314626,"Plate"
-92.55,-0.00893,"Qualified",,276.47,"CapPass","Cycle 1",1,826,"J-4","Alloy 617",314626,"Plate"
-90.52,-0.00898,"Qualified",,276.99,"CapPass","Cycle 1",1,827,"J-4","Alloy 617",314626,"Plate"
-90.54,-0.00899,"Qualified",,277.15,"CapPass","Cycle 1",1,828,"J-4","Alloy 617",314626,"Plate"
-89.73,-0.00903,"Qualified",,277.44,"CapPass","Cycle 1",1,829,"J-4","Alloy 617",314626,"Plate"
-88.93,-0.00908,"Qualified",,278.01,"CapPass","Cycle 1",1,830,"J-4","Alloy 617",314626,"Plate"
-89.40,-0.00909,"Qualified",,278.15,"CapPass","Cycle 1",1,831,"J-4","Alloy 617",314626,"Plate"
-89.72,-0.00913,"Qualified",,278.47,"CapPass","Cycle 1",1,832,"J-4","Alloy 617",314626,"Plate"
-89.71,-0.00918,"Qualified",,278.99,"CapPass","Cycle 1",1,833,"J-4","Alloy 617",314626,"Plate"
-89.76,-0.00920,"Qualified",,279.15,"CapPass","Cycle 1",1,834,"J-4","Alloy 617",314626,"Plate"
-90.49,-0.00923,"Qualified",,279.51,"CapPass","Cycle 1",1,835,"J-4","Alloy 617",314626,"Plate"
-91.13,-0.00928,"Qualified",,280.01,"CapPass","Cycle 1",1,836,"J-4","Alloy 617",314626,"Plate"
-91.29,-0.00929,"Qualified",,280.15,"CapPass","Cycle 1",1,837,"J-4","Alloy 617",314626,"Plate"
-92.25,-0.00933,"Qualified",,280.52,"CapPass","Cycle 1",1,838,"J-4","Alloy 617",314626,"Plate"
-93.63,-0.00938,"Qualified",,281.01,"CapPass","Cycle 1",1,839,"J-4","Alloy 617",314626,"Plate"
-93.34,-0.00940,"Qualified",,281.15,"CapPass","Cycle 1",1,840,"J-4","Alloy 617",314626,"Plate"
-73.27,-0.00933,"Qualified",,282.08,"CapPass","Cycle 1",1,841,"J-4","Alloy 617",314626,"Plate"
-71.72,-0.00933,"Qualified",,282.15,"CapPass","Cycle 1",1,842,"J-4","Alloy 617",314626,"Plate"
-64.10,-0.00928,"Qualified",,282.57,"CapPass","Cycle 1",1,843,"J-4","Alloy 617",314626,"Plate"
-54.68,-0.00924,"Qualified",,283.15,"CapPass","Cycle 1",1,844,"J-4","Alloy 617",314626,"Plate"
-54.15,-0.00923,"Qualified",,283.18,"CapPass","Cycle 1",1,845,"J-4","Alloy 617",314626,"Plate"
-46.30,-0.00918,"Qualified",,283.67,"CapPass","Cycle 1",1,846,"J-4","Alloy 617",314626,"Plate"
-39.58,-0.00913,"Qualified",,284.15,"CapPass","Cycle 1",1,847,"J-4","Alloy 617",314626,"Plate"
-39.43,-0.00913,"Qualified",,284.17,"CapPass","Cycle 1",1,848,"J-4","Alloy 617",314626,"Plate"
-34.14,-0.00908,"Qualified",,284.67,"CapPass","Cycle 1",1,849,"J-4","Alloy 617",314626,"Plate"
-30.27,-0.00904,"Qualified",,285.15,"CapPass","Cycle 1",1,850,"J-4","Alloy 617",314626,"Plate"
-29.27,-0.00903,"Qualified",,285.23,"CapPass","Cycle 1",1,851,"J-4","Alloy 617",314626,"Plate"
-23.29,-0.00898,"Qualified",,285.75,"CapPass","Cycle 1",1,852,"J-4","Alloy 617",314626,"Plate"
-17.94,-0.00895,"Qualified",,286.15,"CapPass","Cycle 1",1,853,"J-4","Alloy 617",314626,"Plate"
