Repository: js-molina/fatigue-A617

File: data/950C/Strain rate 0.0001/2.0% strain/HTM_A19_Cycles_J2.csv (part 3 of 30)
"Stress Mpa","Strain","Qual State","Qual Exceptions","Elapsed Time Sec","Data State","Cycle Label","Cycle","Count","Sample","Alloy","Heat","Material_Form"
7.26,-0.00867,"Qualified",,289.13,"CapPass","Cycle 1",1,854,"J-2","Alloy 617",314626,"Plate"
10.62,-0.00865,"Qualified",,289.43,"CapPass","Cycle 1",1,855,"J-2","Alloy 617",314626,"Plate"
12.63,-0.00862,"Qualified",,289.64,"CapPass","Cycle 1",1,856,"J-2","Alloy 617",314626,"Plate"
16.92,-0.00857,"Qualified",,290.14,"CapPass","Cycle 1",1,857,"J-2","Alloy 617",314626,"Plate"
19.34,-0.00856,"Qualified",,290.43,"CapPass","Cycle 1",1,858,"J-2","Alloy 617",314626,"Plate"
21.38,-0.00852,"Qualified",,290.79,"CapPass","Cycle 1",1,859,"J-2","Alloy 617",314626,"Plate"
27.85,-0.00846,"Qualified",,291.37,"CapPass","Cycle 1",1,860,"J-2","Alloy 617",314626,"Plate"
28.74,-0.00846,"Qualified",,291.43,"CapPass","Cycle 1",1,861,"J-2","Alloy 617",314626,"Plate"
30.55,-0.00841,"Qualified",,291.83,"CapPass","Cycle 1",1,862,"J-2","Alloy 617",314626,"Plate"
35.16,-0.00838,"Qualified",,292.43,"CapPass","Cycle 1",1,863,"J-2","Alloy 617",314626,"Plate"
35.59,-0.00836,"Qualified",,292.48,"CapPass","Cycle 1",1,864,"J-2","Alloy 617",314626,"Plate"
39.54,-0.00831,"Qualified",,292.99,"CapPass","Cycle 1",1,865,"J-2","Alloy 617",314626,"Plate"
45.87,-0.00826,"Qualified",,293.26,"CapPass","Cycle 1",1,866,"J-2","Alloy 617",314626,"Plate"
48.11,-0.00824,"Qualified",,293.43,"CapPass","Cycle 1",1,867,"J-2","Alloy 617",314626,"Plate"
50.30,-0.00821,"Qualified",,293.69,"CapPass","Cycle 1",1,868,"J-2","Alloy 617",314626,"Plate"
54.85,-0.00816,"Qualified",,294.21,"CapPass","Cycle 1",1,869,"J-2","Alloy 617",314626,"Plate"
56.76,-0.00814,"Qualified",,294.43,"CapPass","Cycle 1",1,870,"J-2","Alloy 617",314626,"Plate"
58.93,-0.00810,"Qualified",,294.71,"CapPass","Cycle 1",1,871,"J-2","Alloy 617",314626,"Plate"
61.92,-0.00805,"Qualified",,295.26,"CapPass","Cycle 1",1,872,"J-2","Alloy 617",314626,"Plate"
63.05,-0.00804,"Qualified",,295.43,"CapPass","Cycle 1",1,873,"J-2","Alloy 617",314626,"Plate"
64.59,-0.00800,"Qualified",,295.74,"CapPass","Cycle 1",1,874,"J-2","Alloy 617",314626,"Plate"
67.51,-0.00795,"Qualified",,296.24,"CapPass","Cycle 1",1,875,"J-2","Alloy 617",314626,"Plate"
68.53,-0.00793,"Qualified",,296.43,"CapPass","Cycle 1",1,876,"J-2","Alloy 617",314626,"Plate"
70.71,-0.00790,"Qualified",,296.74,"CapPass","Cycle 1",1,877,"J-2","Alloy 617",314626,"Plate"
72.33,-0.00785,"Qualified",,297.26,"CapPass","Cycle 1",1,878,"J-2","Alloy 617",314626,"Plate"
73.54,-0.00784,"Qualified",,297.43,"CapPass","Cycle 1",1,879,"J-2","Alloy 617",314626,"Plate"
77.17,-0.00780,"Qualified",,297.81,"CapPass","Cycle 1",1,880,"J-2","Alloy 617",314626,"Plate"
79.87,-0.00775,"Qualified",,298.28,"CapPass","Cycle 1",1,881,"J-2","Alloy 617",314626,"Plate"
80.53,-0.00774,"Qualified",,298.43,"CapPass","Cycle 1",1,882,"J-2","Alloy 617",314626,"Plate"
82.25,-0.00770,"Qualified",,298.78,"CapPass","Cycle 1",1,883,"J-2","Alloy 617",314626,"Plate"
84.66,-0.00765,"Qualified",,299.29,"CapPass","Cycle 1",1,884,"J-2","Alloy 617",314626,"Plate"
85.08,-0.00763,"Qualified",,299.43,"CapPass","Cycle 1",1,885,"J-2","Alloy 617",314626,"Plate"
85.23,-0.00760,"Qualified",,299.73,"CapPass","Cycle 1",1,886,"J-2","Alloy 617",314626,"Plate"
86.01,-0.00754,"Qualified",,300.24,"CapPass","Cycle 1",1,887,"J-2","Alloy 617",314626,"Plate"
86.04,-0.00753,"Qualified",,300.43,"CapPass","Cycle 1",1,888,"J-2","Alloy 617",314626,"Plate"
85.75,-0.00749,"Qualified",,300.71,"CapPass","Cycle 1",1,889,"J-2","Alloy 617",314626,"Plate"
88.17,-0.00744,"Qualified",,301.26,"CapPass","Cycle 1",1,890,"J-2","Alloy 617",314626,"Plate"
88.42,-0.00743,"Qualified",,301.43,"CapPass","Cycle 1",1,891,"J-2","Alloy 617",314626,"Plate"
87.71,-0.00739,"Qualified",,301.72,"CapPass","Cycle 1",1,892,"J-2","Alloy 617",314626,"Plate"
87.40,-0.00734,"Qualified",,302.21,"CapPass","Cycle 1",1,893,"J-2","Alloy 617",314626,"Plate"
87.64,-0.00732,"Qualified",,302.43,"CapPass","Cycle 1",1,894,"J-2","Alloy 617",314626,"Plate"
86.97,-0.00729,"Qualified",,302.71,"CapPass","Cycle 1",1,895,"J-2","Alloy 617",314626,"Plate"
87.77,-0.00724,"Qualified",,303.18,"CapPass","Cycle 1",1,896,"J-2","Alloy 617",314626,"Plate"
87.35,-0.00722,"Qualified",,303.43,"CapPass","Cycle 1",1,897,"J-2","Alloy 617",314626,"Plate"
87.04,-0.00719,"Qualified",,303.69,"CapPass","Cycle 1",1,898,"J-2","Alloy 617",314626,"Plate"
86.57,-0.00714,"Qualified",,304.18,"CapPass","Cycle 1",1,899,"J-2","Alloy 617",314626,"Plate"
86.41,-0.00712,"Qualified",,304.43,"CapPass","Cycle 1",1,900,"J-2","Alloy 617",314626,"Plate"
87.20,-0.00708,"Qualified",,304.73,"CapPass","Cycle 1",1,901,"J-2","Alloy 617",314626,"Plate"
87.31,-0.00703,"Qualified",,305.22,"CapPass","Cycle 1",1,902,"J-2","Alloy 617",314626,"Plate"
86.62,-0.00701,"Qualified",,305.43,"CapPass","Cycle 1",1,903,"J-2","Alloy 617",314626,"Plate"
87.43,-0.00698,"Qualified",,305.79,"CapPass","Cycle 1",1,904,"J-2","Alloy 617",314626,"Plate"
87.15,-0.00693,"Qualified",,306.23,"CapPass","Cycle 1",1,905,"J-2","Alloy 617",314626,"Plate"
86.65,-0.00691,"Qualified",,306.43,"CapPass","Cycle 1",1,906,"J-2","Alloy 617",314626,"Plate"
87.46,-0.00688,"Qualified",,306.78,"CapPass","Cycle 1",1,907,"J-2","Alloy 617",314626,"Plate"
88.21,-0.00683,"Qualified",,307.26,"CapPass","Cycle 1",1,908,"J-2","Alloy 617",314626,"Plate"
87.93,-0.00682,"Qualified",,307.43,"CapPass","Cycle 1",1,909,"J-2","Alloy 617",314626,"Plate"
87.53,-0.00678,"Qualified",,307.78,"CapPass","Cycle 1",1,910,"J-2","Alloy 617",314626,"Plate"
89.97,-0.00673,"Qualified",,308.28,"CapPass","Cycle 1",1,911,"J-2","Alloy 617",314626,"Plate"
90.24,-0.00671,"Qualified",,308.43,"CapPass","Cycle 1",1,912,"J-2","Alloy 617",314626,"Plate"
90.57,-0.00667,"Qualified",,308.73,"CapPass","Cycle 1",1,913,"J-2","Alloy 617",314626,"Plate"
91.14,-0.00662,"Qualified",,309.24,"CapPass","Cycle 1",1,914,"J-2","Alloy 617",314626,"Plate"
91.28,-0.00662,"Qualified",,309.43,"CapPass","Cycle 1",1,915,"J-2","Alloy 617",314626,"Plate"
91.26,-0.00657,"Qualified",,309.78,"CapPass","Cycle 1",1,916,"J-2","Alloy 617",314626,"Plate"
89.89,-0.00652,"Qualified",,310.24,"CapPass","Cycle 1",1,917,"J-2","Alloy 617",314626,"Plate"
89.99,-0.00652,"Qualified",,310.43,"CapPass","Cycle 1",1,918,"J-2","Alloy 617",314626,"Plate"
89.87,-0.00647,"Qualified",,310.79,"CapPass","Cycle 1",1,919,"J-2","Alloy 617",314626,"Plate"
88.94,-0.00642,"Qualified",,311.29,"CapPass","Cycle 1",1,920,"J-2","Alloy 617",314626,"Plate"
88.63,-0.00640,"Qualified",,311.43,"CapPass","Cycle 1",1,921,"J-2","Alloy 617",314626,"Plate"
88.09,-0.00636,"Qualified",,311.78,"CapPass","Cycle 1",1,922,"J-2","Alloy 617",314626,"Plate"
87.71,-0.00631,"Qualified",,312.26,"CapPass","Cycle 1",1,923,"J-2","Alloy 617",314626,"Plate"
87.26,-0.00630,"Qualified",,312.43,"CapPass","Cycle 1",1,924,"J-2","Alloy 617",314626,"Plate"
85.88,-0.00626,"Qualified",,312.79,"CapPass","Cycle 1",1,925,"J-2","Alloy 617",314626,"Plate"
86.48,-0.00621,"Qualified",,313.33,"CapPass","Cycle 1",1,926,"J-2","Alloy 617",314626,"Plate"
86.73,-0.00621,"Qualified",,313.43,"CapPass","Cycle 1",1,927,"J-2","Alloy 617",314626,"Plate"
87.18,-0.00616,"Qualified",,313.79,"CapPass","Cycle 1",1,928,"J-2","Alloy 617",314626,"Plate"
88.22,-0.00611,"Qualified",,314.34,"CapPass","Cycle 1",1,929,"J-2","Alloy 617",314626,"Plate"
88.34,-0.00611,"Qualified",,314.43,"CapPass","Cycle 1",1,930,"J-2","Alloy 617",314626,"Plate"
88.40,-0.00606,"Qualified",,314.83,"CapPass","Cycle 1",1,931,"J-2","Alloy 617",314626,"Plate"
88.87,-0.00601,"Qualified",,315.33,"CapPass","Cycle 1",1,932,"J-2","Alloy 617",314626,"Plate"
88.73,-0.00601,"Qualified",,315.43,"CapPass","Cycle 1",1,933,"J-2","Alloy 617",314626,"Plate"
88.74,-0.00596,"Qualified",,315.84,"CapPass","Cycle 1",1,934,"J-2","Alloy 617",314626,"Plate"
88.13,-0.00591,"Qualified",,316.31,"CapPass","Cycle 1",1,935,"J-2","Alloy 617",314626,"Plate"
87.86,-0.00591,"Qualified",,316.43,"CapPass","Cycle 1",1,936,"J-2","Alloy 617",314626,"Plate"
87.44,-0.00586,"Qualified",,316.83,"CapPass","Cycle 1",1,937,"J-2","Alloy 617",314626,"Plate"
88.23,-0.00581,"Qualified",,317.36,"CapPass","Cycle 1",1,938,"J-2","Alloy 617",314626,"Plate"
88.49,-0.00580,"Qualified",,317.43,"CapPass","Cycle 1",1,939,"J-2","Alloy 617",314626,"Plate"
87.66,-0.00576,"Qualified",,317.79,"CapPass","Cycle 1",1,940,"J-2","Alloy 617",314626,"Plate"
87.37,-0.00571,"Qualified",,318.36,"CapPass","Cycle 1",1,941,"J-2","Alloy 617",314626,"Plate"
87.34,-0.00570,"Qualified",,318.43,"CapPass","Cycle 1",1,942,"J-2","Alloy 617",314626,"Plate"
87.76,-0.00565,"Qualified",,318.86,"CapPass","Cycle 1",1,943,"J-2","Alloy 617",314626,"Plate"
88.04,-0.00560,"Qualified",,319.33,"CapPass","Cycle 1",1,944,"J-2","Alloy 617",314626,"Plate"
88.05,-0.00561,"Qualified",,319.43,"CapPass","Cycle 1",1,945,"J-2","Alloy 617",314626,"Plate"
88.47,-0.00555,"Qualified",,319.83,"CapPass","Cycle 1",1,946,"J-2","Alloy 617",314626,"Plate"
88.08,-0.00550,"Qualified",,320.37,"CapPass","Cycle 1",1,947,"J-2","Alloy 617",314626,"Plate"
88.01,-0.00550,"Qualified",,320.43,"CapPass","Cycle 1",1,948,"J-2","Alloy 617",314626,"Plate"
86.01,-0.00545,"Qualified",,320.84,"CapPass","Cycle 1",1,949,"J-2","Alloy 617",314626,"Plate"
86.76,-0.00540,"Qualified",,321.36,"CapPass","Cycle 1",1,950,"J-2","Alloy 617",314626,"Plate"
86.88,-0.00540,"Qualified",,321.43,"CapPass","Cycle 1",1,951,"J-2","Alloy 617",314626,"Plate"
85.72,-0.00535,"Qualified",,321.86,"CapPass","Cycle 1",1,952,"J-2","Alloy 617",314626,"Plate"
86.08,-0.00530,"Qualified",,322.37,"CapPass","Cycle 1",1,953,"J-2","Alloy 617",314626,"Plate"
86.24,-0.00532,"Qualified",,322.43,"CapPass","Cycle 1",1,954,"J-2","Alloy 617",314626,"Plate"
87.71,-0.00525,"Qualified",,322.89,"CapPass","Cycle 1",1,955,"J-2","Alloy 617",314626,"Plate"
88.55,-0.00520,"Qualified",,323.36,"CapPass","Cycle 1",1,956,"J-2","Alloy 617",314626,"Plate"
88.53,-0.00521,"Qualified",,323.43,"CapPass","Cycle 1",1,957,"J-2","Alloy 617",314626,"Plate"
89.06,-0.00515,"Qualified",,323.97,"CapPass","Cycle 1",1,958,"J-2","Alloy 617",314626,"Plate"
88.91,-0.00510,"Qualified",,324.42,"CapPass","Cycle 1",1,959,"J-2","Alloy 617",314626,"Plate"
88.76,-0.00511,"Qualified",,324.43,"CapPass","Cycle 1",1,960,"J-2","Alloy 617",314626,"Plate"
89.70,-0.00505,"Qualified",,324.96,"CapPass","Cycle 1",1,961,"J-2","Alloy 617",314626,"Plate"
89.68,-0.00501,"Qualified",,325.43,"CapPass","Cycle 1",1,962,"J-2","Alloy 617",314626,"Plate"
89.79,-0.00499,"Qualified",,325.44,"CapPass","Cycle 1",1,963,"J-2","Alloy 617",314626,"Plate"
89.80,-0.00494,"Qualified",,325.91,"CapPass","Cycle 1",1,964,"J-2","Alloy 617",314626,"Plate"
90.29,-0.00491,"Qualified",,326.43,"CapPass","Cycle 1",1,965,"J-2","Alloy 617",314626,"Plate"
90.43,-0.00489,"Qualified",,326.47,"CapPass","Cycle 1",1,966,"J-2","Alloy 617",314626,"Plate"
91.18,-0.00484,"Qualified",,326.96,"CapPass","Cycle 1",1,967,"J-2","Alloy 617",314626,"Plate"
91.34,-0.00481,"Qualified",,327.43,"CapPass","Cycle 1",1,968,"J-2","Alloy 617",314626,"Plate"
91.34,-0.00479,"Qualified",,327.44,"CapPass","Cycle 1",1,969,"J-2","Alloy 617",314626,"Plate"
90.17,-0.00474,"Qualified",,327.87,"CapPass","Cycle 1",1,970,"J-2","Alloy 617",314626,"Plate"
89.32,-0.00472,"Qualified",,328.43,"CapPass","Cycle 1",1,971,"J-2","Alloy 617",314626,"Plate"
89.42,-0.00469,"Qualified",,328.44,"CapPass","Cycle 1",1,972,"J-2","Alloy 617",314626,"Plate"
89.71,-0.00464,"Qualified",,329.01,"CapPass","Cycle 1",1,973,"J-2","Alloy 617",314626,"Plate"
90.30,-0.00461,"Qualified",,329.43,"CapPass","Cycle 1",1,974,"J-2","Alloy 617",314626,"Plate"
90.31,-0.00459,"Qualified",,329.44,"CapPass","Cycle 1",1,975,"J-2","Alloy 617",314626,"Plate"
89.68,-0.00454,"Qualified",,329.94,"CapPass","Cycle 1",1,976,"J-2","Alloy 617",314626,"Plate"
88.53,-0.00451,"Qualified",,330.43,"CapPass","Cycle 1",1,977,"J-2","Alloy 617",314626,"Plate"
88.45,-0.00449,"Qualified",,330.47,"CapPass","Cycle 1",1,978,"J-2","Alloy 617",314626,"Plate"
87.88,-0.00444,"Qualified",,330.99,"CapPass","Cycle 1",1,979,"J-2","Alloy 617",314626,"Plate"
88.91,-0.00441,"Qualified",,331.43,"CapPass","Cycle 1",1,980,"J-2","Alloy 617",314626,"Plate"
89.04,-0.00438,"Qualified",,331.50,"CapPass","Cycle 1",1,981,"J-2","Alloy 617",314626,"Plate"
89.24,-0.00433,"Qualified",,332.01,"CapPass","Cycle 1",1,982,"J-2","Alloy 617",314626,"Plate"
88.36,-0.00431,"Qualified",,332.43,"CapPass","Cycle 1",1,983,"J-2","Alloy 617",314626,"Plate"
88.72,-0.00428,"Qualified",,332.52,"CapPass","Cycle 1",1,984,"J-2","Alloy 617",314626,"Plate"
89.08,-0.00423,"Qualified",,332.97,"CapPass","Cycle 1",1,985,"J-2","Alloy 617",314626,"Plate"
90.05,-0.00421,"Qualified",,333.43,"CapPass","Cycle 1",1,986,"J-2","Alloy 617",314626,"Plate"
90.14,-0.00418,"Qualified",,333.49,"CapPass","Cycle 1",1,987,"J-2","Alloy 617",314626,"Plate"
90.75,-0.00413,"Qualified",,334.09,"CapPass","Cycle 1",1,988,"J-2","Alloy 617",314626,"Plate"
90.99,-0.00411,"Qualified",,334.43,"CapPass","Cycle 1",1,989,"J-2","Alloy 617",314626,"Plate"
90.72,-0.00408,"Qualified",,334.52,"CapPass","Cycle 1",1,990,"J-2","Alloy 617",314626,"Plate"
90.25,-0.00403,"Qualified",,335.06,"CapPass","Cycle 1",1,991,"J-2","Alloy 617",314626,"Plate"
91.23,-0.00401,"Qualified",,335.43,"CapPass","Cycle 1",1,992,"J-2","Alloy 617",314626,"Plate"
90.90,-0.00398,"Qualified",,335.54,"CapPass","Cycle 1",1,993,"J-2","Alloy 617",314626,"Plate"
89.55,-0.00393,"Qualified",,336.09,"CapPass","Cycle 1",1,994,"J-2","Alloy 617",314626,"Plate"
90.41,-0.00392,"Qualified",,336.43,"CapPass","Cycle 1",1,995,"J-2","Alloy 617",314626,"Plate"
90.77,-0.00388,"Qualified",,336.59,"CapPass","Cycle 1",1,996,"J-2","Alloy 617",314626,"Plate"
90.73,-0.00383,"Qualified",,337.09,"CapPass","Cycle 1",1,997,"J-2","Alloy 617",314626,"Plate"
89.84,-0.00381,"Qualified",,337.43,"CapPass","Cycle 1",1,998,"J-2","Alloy 617",314626,"Plate"
89.50,-0.00377,"Qualified",,337.62,"CapPass","Cycle 1",1,999,"J-2","Alloy 617",314626,"Plate"
89.35,-0.00372,"Qualified",,338.07,"CapPass","Cycle 1",1,1000,"J-2","Alloy 617",314626,"Plate"
88.93,-0.00372,"Qualified",,338.43,"CapPass","Cycle 1",1,1001,"J-2","Alloy 617",314626,"Plate"
88.97,-0.00367,"Qualified",,338.60,"CapPass","Cycle 1",1,1002,"J-2","Alloy 617",314626,"Plate"
90.52,-0.00362,"Qualified",,339.12,"CapPass","Cycle 1",1,1003,"J-2","Alloy 617",314626,"Plate"
90.43,-0.00362,"Qualified",,339.43,"CapPass","Cycle 1",1,1004,"J-2","Alloy 617",314626,"Plate"
90.16,-0.00357,"Qualified",,339.59,"CapPass","Cycle 1",1,1005,"J-2","Alloy 617",314626,"Plate"
89.42,-0.00352,"Qualified",,340.00,"CapPass","Cycle 1",1,1006,"J-2","Alloy 617",314626,"Plate"
88.42,-0.00352,"Qualified",,340.43,"CapPass","Cycle 1",1,1007,"J-2","Alloy 617",314626,"Plate"
88.24,-0.00347,"Qualified",,340.54,"CapPass","Cycle 1",1,1008,"J-2","Alloy 617",314626,"Plate"
88.55,-0.00342,"Qualified",,341.07,"CapPass","Cycle 1",1,1009,"J-2","Alloy 617",314626,"Plate"
89.20,-0.00342,"Qualified",,341.43,"CapPass","Cycle 1",1,1010,"J-2","Alloy 617",314626,"Plate"
89.18,-0.00337,"Qualified",,341.64,"CapPass","Cycle 1",1,1011,"J-2","Alloy 617",314626,"Plate"
89.57,-0.00332,"Qualified",,342.14,"CapPass","Cycle 1",1,1012,"J-2","Alloy 617",314626,"Plate"
89.85,-0.00332,"Qualified",,342.43,"CapPass","Cycle 1",1,1013,"J-2","Alloy 617",314626,"Plate"
90.64,-0.00327,"Qualified",,342.64,"CapPass","Cycle 1",1,1014,"J-2","Alloy 617",314626,"Plate"
91.83,-0.00322,"Qualified",,343.17,"CapPass","Cycle 1",1,1015,"J-2","Alloy 617",314626,"Plate"
91.00,-0.00321,"Qualified",,343.43,"CapPass","Cycle 1",1,1016,"J-2","Alloy 617",314626,"Plate"
90.32,-0.00317,"Qualified",,343.69,"CapPass","Cycle 1",1,1017,"J-2","Alloy 617",314626,"Plate"
90.79,-0.00312,"Qualified",,344.15,"CapPass","Cycle 1",1,1018,"J-2","Alloy 617",314626,"Plate"
90.91,-0.00312,"Qualified",,344.43,"CapPass","Cycle 1",1,1019,"J-2","Alloy 617",314626,"Plate"
91.49,-0.00306,"Qualified",,344.72,"CapPass","Cycle 1",1,1020,"J-2","Alloy 617",314626,"Plate"
91.53,-0.00301,"Qualified",,345.17,"CapPass","Cycle 1",1,1021,"J-2","Alloy 617",314626,"Plate"
91.07,-0.00302,"Qualified",,345.43,"CapPass","Cycle 1",1,1022,"J-2","Alloy 617",314626,"Plate"
90.49,-0.00296,"Qualified",,345.62,"CapPass","Cycle 1",1,1023,"J-2","Alloy 617",314626,"Plate"
89.03,-0.00291,"Qualified",,346.24,"CapPass","Cycle 1",1,1024,"J-2","Alloy 617",314626,"Plate"
89.57,-0.00291,"Qualified",,346.43,"CapPass","Cycle 1",1,1025,"J-2","Alloy 617",314626,"Plate"
89.68,-0.00286,"Qualified",,346.70,"CapPass","Cycle 1",1,1026,"J-2","Alloy 617",314626,"Plate"
88.99,-0.00281,"Qualified",,347.25,"CapPass","Cycle 1",1,1027,"J-2","Alloy 617",314626,"Plate"
89.21,-0.00282,"Qualified",,347.43,"CapPass","Cycle 1",1,1028,"J-2","Alloy 617",314626,"Plate"
89.18,-0.00276,"Qualified",,347.74,"CapPass","Cycle 1",1,1029,"J-2","Alloy 617",314626,"Plate"
89.34,-0.00270,"Qualified",,348.27,"CapPass","Cycle 1",1,1030,"J-2","Alloy 617",314626,"Plate"
89.35,-0.00272,"Qualified",,348.43,"CapPass","Cycle 1",1,1031,"J-2","Alloy 617",314626,"Plate"
89.52,-0.00265,"Qualified",,348.80,"CapPass","Cycle 1",1,1032,"J-2","Alloy 617",314626,"Plate"
90.55,-0.00260,"Qualified",,349.34,"CapPass","Cycle 1",1,1033,"J-2","Alloy 617",314626,"Plate"
90.88,-0.00262,"Qualified",,349.43,"CapPass","Cycle 1",1,1034,"J-2","Alloy 617",314626,"Plate"
91.28,-0.00255,"Qualified",,349.79,"CapPass","Cycle 1",1,1035,"J-2","Alloy 617",314626,"Plate"
90.87,-0.00250,"Qualified",,350.32,"CapPass","Cycle 1",1,1036,"J-2","Alloy 617",314626,"Plate"
90.93,-0.00252,"Qualified",,350.43,"CapPass","Cycle 1",1,1037,"J-2","Alloy 617",314626,"Plate"
91.31,-0.00245,"Qualified",,350.82,"CapPass","Cycle 1",1,1038,"J-2","Alloy 617",314626,"Plate"
92.51,-0.00240,"Qualified",,351.40,"CapPass","Cycle 1",1,1039,"J-2","Alloy 617",314626,"Plate"
92.60,-0.00242,"Qualified",,351.43,"CapPass","Cycle 1",1,1040,"J-2","Alloy 617",314626,"Plate"
92.24,-0.00235,"Qualified",,351.79,"CapPass","Cycle 1",1,1041,"J-2","Alloy 617",314626,"Plate"
91.51,-0.00230,"Qualified",,352.32,"CapPass","Cycle 1",1,1042,"J-2","Alloy 617",314626,"Plate"
91.38,-0.00232,"Qualified",,352.43,"CapPass","Cycle 1",1,1043,"J-2","Alloy 617",314626,"Plate"
91.44,-0.00225,"Qualified",,352.87,"CapPass","Cycle 1",1,1044,"J-2","Alloy 617",314626,"Plate"
90.53,-0.00219,"Qualified",,353.38,"CapPass","Cycle 1",1,1045,"J-2","Alloy 617",314626,"Plate"
90.48,-0.00222,"Qualified",,353.43,"CapPass","Cycle 1",1,1046,"J-2","Alloy 617",314626,"Plate"
90.79,-0.00214,"Qualified",,353.92,"CapPass","Cycle 1",1,1047,"J-2","Alloy 617",314626,"Plate"
92.11,-0.00212,"Qualified",,354.43,"CapPass","Cycle 1",1,1048,"J-2","Alloy 617",314626,"Plate"
92.13,-0.00209,"Qualified",,354.47,"CapPass","Cycle 1",1,1049,"J-2","Alloy 617",314626,"Plate"
92.83,-0.00204,"Qualified",,354.97,"CapPass","Cycle 1",1,1050,"J-2","Alloy 617",314626,"Plate"
93.32,-0.00201,"Qualified",,355.43,"CapPass","Cycle 1",1,1051,"J-2","Alloy 617",314626,"Plate"
93.40,-0.00199,"Qualified",,355.48,"CapPass","Cycle 1",1,1052,"J-2","Alloy 617",314626,"Plate"
92.61,-0.00193,"Qualified",,355.97,"CapPass","Cycle 1",1,1053,"J-2","Alloy 617",314626,"Plate"
91.51,-0.00192,"Qualified",,356.43,"CapPass","Cycle 1",1,1054,"J-2","Alloy 617",314626,"Plate"
91.51,-0.00188,"Qualified",,356.48,"CapPass","Cycle 1",1,1055,"J-2","Alloy 617",314626,"Plate"
91.68,-0.00183,"Qualified",,356.99,"CapPass","Cycle 1",1,1056,"J-2","Alloy 617",314626,"Plate"
92.09,-0.00182,"Qualified",,357.43,"CapPass","Cycle 1",1,1057,"J-2","Alloy 617",314626,"Plate"
93.05,-0.00178,"Qualified",,357.58,"CapPass","Cycle 1",1,1058,"J-2","Alloy 617",314626,"Plate"
93.37,-0.00173,"Qualified",,358.00,"CapPass","Cycle 1",1,1059,"J-2","Alloy 617",314626,"Plate"
93.09,-0.00172,"Qualified",,358.43,"CapPass","Cycle 1",1,1060,"J-2","Alloy 617",314626,"Plate"
93.48,-0.00168,"Qualified",,358.60,"CapPass","Cycle 1",1,1061,"J-2","Alloy 617",314626,"Plate"
93.27,-0.00163,"Qualified",,359.07,"CapPass","Cycle 1",1,1062,"J-2","Alloy 617",314626,"Plate"
93.07,-0.00161,"Qualified",,359.43,"CapPass","Cycle 1",1,1063,"J-2","Alloy 617",314626,"Plate"
92.87,-0.00158,"Qualified",,359.55,"CapPass","Cycle 1",1,1064,"J-2","Alloy 617",314626,"Plate"
92.01,-0.00152,"Qualified",,360.08,"CapPass","Cycle 1",1,1065,"J-2","Alloy 617",314626,"Plate"
92.65,-0.00152,"Qualified",,360.43,"CapPass","Cycle 1",1,1066,"J-2","Alloy 617",314626,"Plate"
93.15,-0.00147,"Qualified",,360.62,"CapPass","Cycle 1",1,1067,"J-2","Alloy 617",314626,"Plate"
93.76,-0.00142,"Qualified",,361.08,"CapPass","Cycle 1",1,1068,"J-2","Alloy 617",314626,"Plate"
92.64,-0.00141,"Qualified",,361.43,"CapPass","Cycle 1",1,1069,"J-2","Alloy 617",314626,"Plate"
92.31,-0.00137,"Qualified",,361.58,"CapPass","Cycle 1",1,1070,"J-2","Alloy 617",314626,"Plate"
92.15,-0.00132,"Qualified",,362.12,"CapPass","Cycle 1",1,1071,"J-2","Alloy 617",314626,"Plate"
91.50,-0.00131,"Qualified",,362.43,"CapPass","Cycle 1",1,1072,"J-2","Alloy 617",314626,"Plate"
91.10,-0.00127,"Qualified",,362.62,"CapPass","Cycle 1",1,1073,"J-2","Alloy 617",314626,"Plate"
91.90,-0.00122,"Qualified",,363.13,"CapPass","Cycle 1",1,1074,"J-2","Alloy 617",314626,"Plate"
91.82,-0.00121,"Qualified",,363.43,"CapPass","Cycle 1",1,1075,"J-2","Alloy 617",314626,"Plate"
91.63,-0.00117,"Qualified",,363.62,"CapPass","Cycle 1",1,1076,"J-2","Alloy 617",314626,"Plate"
91.61,-0.00112,"Qualified",,364.10,"CapPass","Cycle 1",1,1077,"J-2","Alloy 617",314626,"Plate"
90.79,-0.00111,"Qualified",,364.43,"CapPass","Cycle 1",1,1078,"J-2","Alloy 617",314626,"Plate"
90.38,-0.00107,"Qualified",,364.72,"CapPass","Cycle 1",1,1079,"J-2","Alloy 617",314626,"Plate"
91.88,-0.00102,"Qualified",,365.17,"CapPass","Cycle 1",1,1080,"J-2","Alloy 617",314626,"Plate"
92.27,-0.00102,"Qualified",,365.43,"CapPass","Cycle 1",1,1081,"J-2","Alloy 617",314626,"Plate"
93.35,-0.00097,"Qualified",,365.72,"CapPass","Cycle 1",1,1082,"J-2","Alloy 617",314626,"Plate"
94.22,-0.00092,"Qualified",,366.15,"CapPass","Cycle 1",1,1083,"J-2","Alloy 617",314626,"Plate"
93.21,-0.00091,"Qualified",,366.43,"CapPass","Cycle 1",1,1084,"J-2","Alloy 617",314626,"Plate"
91.98,-0.00086,"Qualified",,366.63,"CapPass","Cycle 1",1,1085,"J-2","Alloy 617",314626,"Plate"
92.57,-0.00081,"Qualified",,367.23,"CapPass","Cycle 1",1,1086,"J-2","Alloy 617",314626,"Plate"
92.64,-0.00081,"Qualified",,367.43,"CapPass","Cycle 1",1,1087,"J-2","Alloy 617",314626,"Plate"
92.86,-0.00076,"Qualified",,367.68,"CapPass","Cycle 1",1,1088,"J-2","Alloy 617",314626,"Plate"
92.36,-0.00071,"Qualified",,368.12,"CapPass","Cycle 1",1,1089,"J-2","Alloy 617",314626,"Plate"
90.89,-0.00071,"Qualified",,368.43,"CapPass","Cycle 1",1,1090,"J-2","Alloy 617",314626,"Plate"
90.77,-0.00066,"Qualified",,368.73,"CapPass","Cycle 1",1,1091,"J-2","Alloy 617",314626,"Plate"
91.20,-0.00061,"Qualified",,369.28,"CapPass","Cycle 1",1,1092,"J-2","Alloy 617",314626,"Plate"
91.65,-0.00061,"Qualified",,369.43,"CapPass","Cycle 1",1,1093,"J-2","Alloy 617",314626,"Plate"
91.38,-0.00055,"Qualified",,369.68,"CapPass","Cycle 1",1,1094,"J-2","Alloy 617",314626,"Plate"
91.61,-0.00050,"Qualified",,370.32,"CapPass","Cycle 1",1,1095,"J-2","Alloy 617",314626,"Plate"
92.28,-0.00051,"Qualified",,370.43,"CapPass","Cycle 1",1,1096,"J-2","Alloy 617",314626,"Plate"
92.66,-0.00045,"Qualified",,370.85,"CapPass","Cycle 1",1,1097,"J-2","Alloy 617",314626,"Plate"
93.20,-0.00040,"Qualified",,371.30,"CapPass","Cycle 1",1,1098,"J-2","Alloy 617",314626,"Plate"
93.15,-0.00041,"Qualified",,371.43,"CapPass","Cycle 1",1,1099,"J-2","Alloy 617",314626,"Plate"
92.93,-0.00035,"Qualified",,371.75,"CapPass","Cycle 1",1,1100,"J-2","Alloy 617",314626,"Plate"
93.00,-0.00030,"Qualified",,372.32,"CapPass","Cycle 1",1,1101,"J-2","Alloy 617",314626,"Plate"
93.31,-0.00031,"Qualified",,372.43,"CapPass","Cycle 1",1,1102,"J-2","Alloy 617",314626,"Plate"
93.35,-0.00025,"Qualified",,372.85,"CapPass","Cycle 1",1,1103,"J-2","Alloy 617",314626,"Plate"
91.98,-0.00019,"Qualified",,373.35,"CapPass","Cycle 1",1,1104,"J-2","Alloy 617",314626,"Plate"
91.84,-0.00021,"Qualified",,373.43,"CapPass","Cycle 1",1,1105,"J-2","Alloy 617",314626,"Plate"
91.73,-0.00014,"Qualified",,373.93,"CapPass","Cycle 1",1,1106,"J-2","Alloy 617",314626,"Plate"
91.66,-0.00011,"Qualified",,374.43,"CapPass","Cycle 1",1,1107,"J-2","Alloy 617",314626,"Plate"
91.65,-0.00009,"Qualified",,374.43,"CapPass","Cycle 1",1,1108,"J-2","Alloy 617",314626,"Plate"
91.65,-0.00004,"Qualified",,374.85,"CapPass","Cycle 1",1,1109,"J-2","Alloy 617",314626,"Plate"
90.43,0.00001,"Qualified",,375.37,"CapPass","Cycle 1",1,1110,"J-2","Alloy 617",314626,"Plate"
90.15,-0.00001,"Qualified",,375.43,"CapPass","Cycle 1",1,1111,"J-2","Alloy 617",314626,"Plate"
92.21,0.00006,"Qualified",,376.03,"CapPass","Cycle 2",2,1112,"J-2","Alloy 617",314626,"Plate"
93.99,0.00009,"Qualified",,376.43,"CapPass","Cycle 2",2,1113,"J-2","Alloy 617",314626,"Plate"
93.92,0.00011,"Qualified",,376.45,"CapPass","Cycle 2",2,1114,"J-2","Alloy 617",314626,"Plate"
93.35,0.00017,"Qualified",,377.00,"CapPass","Cycle 2",2,1115,"J-2","Alloy 617",314626,"Plate"
92.49,0.00018,"Qualified",,377.43,"CapPass","Cycle 2",2,1116,"J-2","Alloy 617",314626,"Plate"
92.82,0.00022,"Qualified",,377.53,"CapPass","Cycle 2",2,1117,"J-2","Alloy 617",314626,"Plate"
92.99,0.00027,"Qualified",,378.05,"CapPass","Cycle 2",2,1118,"J-2","Alloy 617",314626,"Plate"
93.61,0.00029,"Qualified",,378.43,"CapPass","Cycle 2",2,1119,"J-2","Alloy 617",314626,"Plate"
93.54,0.00032,"Qualified",,378.52,"CapPass","Cycle 2",2,1120,"J-2","Alloy 617",314626,"Plate"
92.11,0.00037,"Qualified",,379.00,"CapPass","Cycle 2",2,1121,"J-2","Alloy 617",314626,"Plate"
91.31,0.00039,"Qualified",,379.43,"CapPass","Cycle 2",2,1122,"J-2","Alloy 617",314626,"Plate"
91.11,0.00042,"Qualified",,379.53,"CapPass","Cycle 2",2,1123,"J-2","Alloy 617",314626,"Plate"
92.40,0.00047,"Qualified",,380.05,"CapPass","Cycle 2",2,1124,"J-2","Alloy 617",314626,"Plate"
92.59,0.00049,"Qualified",,380.43,"CapPass","Cycle 2",2,1125,"J-2","Alloy 617",314626,"Plate"
93.29,0.00052,"Qualified",,380.62,"CapPass","Cycle 2",2,1126,"J-2","Alloy 617",314626,"Plate"
94.68,0.00057,"Qualified",,381.12,"CapPass","Cycle 2",2,1127,"J-2","Alloy 617",314626,"Plate"
95.38,0.00058,"Qualified",,381.43,"CapPass","Cycle 2",2,1128,"J-2","Alloy 617",314626,"Plate"
95.21,0.00062,"Qualified",,381.58,"CapPass","Cycle 2",2,1129,"J-2","Alloy 617",314626,"Plate"
93.91,0.00068,"Qualified",,382.08,"CapPass","Cycle 2",2,1130,"J-2","Alloy 617",314626,"Plate"
93.84,0.00069,"Qualified",,382.43,"CapPass","Cycle 2",2,1131,"J-2","Alloy 617",314626,"Plate"
94.16,0.00073,"Qualified",,382.67,"CapPass","Cycle 2",2,1132,"J-2","Alloy 617",314626,"Plate"
94.65,0.00078,"Qualified",,383.12,"CapPass","Cycle 2",2,1133,"J-2","Alloy 617",314626,"Plate"
94.39,0.00079,"Qualified",,383.43,"CapPass","Cycle 2",2,1134,"J-2","Alloy 617",314626,"Plate"
94.15,0.00083,"Qualified",,383.57,"CapPass","Cycle 2",2,1135,"J-2","Alloy 617",314626,"Plate"
93.49,0.00088,"Qualified",,384.13,"CapPass","Cycle 2",2,1136,"J-2","Alloy 617",314626,"Plate"
93.84,0.00089,"Qualified",,384.43,"CapPass","Cycle 2",2,1137,"J-2","Alloy 617",314626,"Plate"
93.92,0.00093,"Qualified",,384.63,"CapPass","Cycle 2",2,1138,"J-2","Alloy 617",314626,"Plate"
93.45,0.00098,"Qualified",,385.20,"CapPass","Cycle 2",2,1139,"J-2","Alloy 617",314626,"Plate"
94.30,0.00099,"Qualified",,385.43,"CapPass","Cycle 2",2,1140,"J-2","Alloy 617",314626,"Plate"
94.28,0.00103,"Qualified",,385.67,"CapPass","Cycle 2",2,1141,"J-2","Alloy 617",314626,"Plate"
93.95,0.00109,"Qualified",,386.15,"CapPass","Cycle 2",2,1142,"J-2","Alloy 617",314626,"Plate"
93.74,0.00109,"Qualified",,386.43,"CapPass","Cycle 2",2,1143,"J-2","Alloy 617",314626,"Plate"
94.22,0.00114,"Qualified",,386.70,"CapPass","Cycle 2",2,1144,"J-2","Alloy 617",314626,"Plate"
94.03,0.00119,"Qualified",,387.20,"CapPass","Cycle 2",2,1145,"J-2","Alloy 617",314626,"Plate"
93.68,0.00120,"Qualified",,387.43,"CapPass","Cycle 2",2,1146,"J-2","Alloy 617",314626,"Plate"
93.70,0.00124,"Qualified",,387.73,"CapPass","Cycle 2",2,1147,"J-2","Alloy 617",314626,"Plate"
93.07,0.00129,"Qualified",,388.20,"CapPass","Cycle 2",2,1148,"J-2","Alloy 617",314626,"Plate"
92.28,0.00130,"Qualified",,388.43,"CapPass","Cycle 2",2,1149,"J-2","Alloy 617",314626,"Plate"
91.76,0.00134,"Qualified",,388.76,"CapPass","Cycle 2",2,1150,"J-2","Alloy 617",314626,"Plate"
91.80,0.00140,"Qualified",,389.23,"CapPass","Cycle 2",2,1151,"J-2","Alloy 617",314626,"Plate"
91.52,0.00140,"Qualified",,389.43,"CapPass","Cycle 2",2,1152,"J-2","Alloy 617",314626,"Plate"
91.57,0.00145,"Qualified",,389.75,"CapPass","Cycle 2",2,1153,"J-2","Alloy 617",314626,"Plate"
90.16,0.00150,"Qualified",,390.28,"CapPass","Cycle 2",2,1154,"J-2","Alloy 617",314626,"Plate"
89.82,0.00150,"Qualified",,390.43,"CapPass","Cycle 2",2,1155,"J-2","Alloy 617",314626,"Plate"
90.52,0.00155,"Qualified",,390.80,"CapPass","Cycle 2",2,1156,"J-2","Alloy 617",314626,"Plate"
91.64,0.00160,"Qualified",,391.38,"CapPass","Cycle 2",2,1157,"J-2","Alloy 617",314626,"Plate"
91.79,0.00160,"Qualified",,391.43,"CapPass","Cycle 2",2,1158,"J-2","Alloy 617",314626,"Plate"
92.72,0.00165,"Qualified",,391.86,"CapPass","Cycle 2",2,1159,"J-2","Alloy 617",314626,"Plate"
94.21,0.00170,"Qualified",,392.31,"CapPass","Cycle 2",2,1160,"J-2","Alloy 617",314626,"Plate"
94.01,0.00170,"Qualified",,392.43,"CapPass","Cycle 2",2,1161,"J-2","Alloy 617",314626,"Plate"
94.50,0.00175,"Qualified",,392.86,"CapPass","Cycle 2",2,1162,"J-2","Alloy 617",314626,"Plate"
93.03,0.00181,"Qualified",,393.35,"CapPass","Cycle 2",2,1163,"J-2","Alloy 617",314626,"Plate"
92.79,0.00180,"Qualified",,393.43,"CapPass","Cycle 2",2,1164,"J-2","Alloy 617",314626,"Plate"
92.57,0.00186,"Qualified",,393.86,"CapPass","Cycle 2",2,1165,"J-2","Alloy 617",314626,"Plate"
92.24,0.00191,"Qualified",,394.36,"CapPass","Cycle 2",2,1166,"J-2","Alloy 617",314626,"Plate"
92.06,0.00190,"Qualified",,394.43,"CapPass","Cycle 2",2,1167,"J-2","Alloy 617",314626,"Plate"
93.26,0.00196,"Qualified",,394.91,"CapPass","Cycle 2",2,1168,"J-2","Alloy 617",314626,"Plate"
93.16,0.00200,"Qualified",,395.43,"CapPass","Cycle 2",2,1169,"J-2","Alloy 617",314626,"Plate"
93.20,0.00201,"Qualified",,395.45,"CapPass","Cycle 2",2,1170,"J-2","Alloy 617",314626,"Plate"
94.15,0.00206,"Qualified",,395.90,"CapPass","Cycle 2",2,1171,"J-2","Alloy 617",314626,"Plate"
93.57,0.00210,"Qualified",,396.43,"CapPass","Cycle 2",2,1172,"J-2","Alloy 617",314626,"Plate"
93.59,0.00211,"Qualified",,396.45,"CapPass","Cycle 2",2,1173,"J-2","Alloy 617",314626,"Plate"
92.95,0.00216,"Qualified",,396.96,"CapPass","Cycle 2",2,1174,"J-2","Alloy 617",314626,"Plate"
92.50,0.00221,"Qualified",,397.40,"CapPass","Cycle 2",2,1175,"J-2","Alloy 617",314626,"Plate"
92.29,0.00221,"Qualified",,397.43,"CapPass","Cycle 2",2,1176,"J-2","Alloy 617",314626,"Plate"
92.40,0.00226,"Qualified",,398.01,"CapPass","Cycle 2",2,1177,"J-2","Alloy 617",314626,"Plate"
92.14,0.00230,"Qualified",,398.43,"CapPass","Cycle 2",2,1178,"J-2","Alloy 617",314626,"Plate"
92.25,0.00231,"Qualified",,398.45,"CapPass","Cycle 2",2,1179,"J-2","Alloy 617",314626,"Plate"
93.01,0.00237,"Qualified",,398.96,"CapPass","Cycle 2",2,1180,"J-2","Alloy 617",314626,"Plate"
93.44,0.00240,"Qualified",,399.43,"CapPass","Cycle 2",2,1181,"J-2","Alloy 617",314626,"Plate"
94.05,0.00242,"Qualified",,399.58,"CapPass","Cycle 2",2,1182,"J-2","Alloy 617",314626,"Plate"
93.81,0.00247,"Qualified",,399.96,"CapPass","Cycle 2",2,1183,"J-2","Alloy 617",314626,"Plate"
93.31,0.00251,"Qualified",,400.43,"CapPass","Cycle 2",2,1184,"J-2","Alloy 617",314626,"Plate"
93.27,0.00252,"Qualified",,400.48,"CapPass","Cycle 2",2,1185,"J-2","Alloy 617",314626,"Plate"
93.54,0.00257,"Qualified",,401.03,"CapPass","Cycle 2",2,1186,"J-2","Alloy 617",314626,"Plate"
93.52,0.00261,"Qualified",,401.43,"CapPass","Cycle 2",2,1187,"J-2","Alloy 617",314626,"Plate"
93.57,0.00262,"Qualified",,401.54,"CapPass","Cycle 2",2,1188,"J-2","Alloy 617",314626,"Plate"
94.51,0.00267,"Qualified",,402.03,"CapPass","Cycle 2",2,1189,"J-2","Alloy 617",314626,"Plate"
92.94,0.00271,"Qualified",,402.43,"CapPass","Cycle 2",2,1190,"J-2","Alloy 617",314626,"Plate"
92.95,0.00272,"Qualified",,402.51,"CapPass","Cycle 2",2,1191,"J-2","Alloy 617",314626,"Plate"
92.37,0.00277,"Qualified",,403.00,"CapPass","Cycle 2",2,1192,"J-2","Alloy 617",314626,"Plate"
92.81,0.00280,"Qualified",,403.43,"CapPass","Cycle 2",2,1193,"J-2","Alloy 617",314626,"Plate"
93.57,0.00282,"Qualified",,403.64,"CapPass","Cycle 2",2,1194,"J-2","Alloy 617",314626,"Plate"
94.49,0.00287,"Qualified",,404.03,"CapPass","Cycle 2",2,1195,"J-2","Alloy 617",314626,"Plate"
92.79,0.00291,"Qualified",,404.43,"CapPass","Cycle 2",2,1196,"J-2","Alloy 617",314626,"Plate"
92.49,0.00293,"Qualified",,404.59,"CapPass","Cycle 2",2,1197,"J-2","Alloy 617",314626,"Plate"
93.87,0.00298,"Qualified",,405.11,"CapPass","Cycle 2",2,1198,"J-2","Alloy 617",314626,"Plate"
93.43,0.00301,"Qualified",,405.43,"CapPass","Cycle 2",2,1199,"J-2","Alloy 617",314626,"Plate"
93.21,0.00303,"Qualified",,405.58,"CapPass","Cycle 2",2,1200,"J-2","Alloy 617",314626,"Plate"
93.38,0.00308,"Qualified",,406.16,"CapPass","Cycle 2",2,1201,"J-2","Alloy 617",314626,"Plate"
93.53,0.00310,"Qualified",,406.43,"CapPass","Cycle 2",2,1202,"J-2","Alloy 617",314626,"Plate"
93.16,0.00313,"Qualified",,406.60,"CapPass","Cycle 2",2,1203,"J-2","Alloy 617",314626,"Plate"
91.72,0.00318,"Qualified",,407.09,"CapPass","Cycle 2",2,1204,"J-2","Alloy 617",314626,"Plate"
91.31,0.00321,"Qualified",,407.43,"CapPass","Cycle 2",2,1205,"J-2","Alloy 617",314626,"Plate"
90.83,0.00323,"Qualified",,407.63,"CapPass","Cycle 2",2,1206,"J-2","Alloy 617",314626,"Plate"
92.93,0.00328,"Qualified",,408.21,"CapPass","Cycle 2",2,1207,"J-2","Alloy 617",314626,"Plate"
93.52,0.00331,"Qualified",,408.43,"CapPass","Cycle 2",2,1208,"J-2","Alloy 617",314626,"Plate"
94.12,0.00334,"Qualified",,408.73,"CapPass","Cycle 2",2,1209,"J-2","Alloy 617",314626,"Plate"
93.46,0.00339,"Qualified",,409.18,"CapPass","Cycle 2",2,1210,"J-2","Alloy 617",314626,"Plate"
92.55,0.00341,"Qualified",,409.43,"CapPass","Cycle 2",2,1211,"J-2","Alloy 617",314626,"Plate"
92.31,0.00344,"Qualified",,409.73,"CapPass","Cycle 2",2,1212,"J-2","Alloy 617",314626,"Plate"
92.79,0.00349,"Qualified",,410.26,"CapPass","Cycle 2",2,1213,"J-2","Alloy 617",314626,"Plate"
93.01,0.00350,"Qualified",,410.43,"CapPass","Cycle 2",2,1214,"J-2","Alloy 617",314626,"Plate"
93.49,0.00354,"Qualified",,410.76,"CapPass","Cycle 2",2,1215,"J-2","Alloy 617",314626,"Plate"
92.45,0.00359,"Qualified",,411.19,"CapPass","Cycle 2",2,1216,"J-2","Alloy 617",314626,"Plate"
91.83,0.00361,"Qualified",,411.43,"CapPass","Cycle 2",2,1217,"J-2","Alloy 617",314626,"Plate"
91.91,0.00364,"Qualified",,411.78,"CapPass","Cycle 2",2,1218,"J-2","Alloy 617",314626,"Plate"
92.39,0.00369,"Qualified",,412.26,"CapPass","Cycle 2",2,1219,"J-2","Alloy 617",314626,"Plate"
92.32,0.00371,"Qualified",,412.43,"CapPass","Cycle 2",2,1220,"J-2","Alloy 617",314626,"Plate"
91.77,0.00374,"Qualified",,412.75,"CapPass","Cycle 2",2,1221,"J-2","Alloy 617",314626,"Plate"
91.97,0.00380,"Qualified",,413.26,"CapPass","Cycle 2",2,1222,"J-2","Alloy 617",314626,"Plate"
91.91,0.00381,"Qualified",,413.43,"CapPass","Cycle 2",2,1223,"J-2","Alloy 617",314626,"Plate"
92.52,0.00385,"Qualified",,413.88,"CapPass","Cycle 2",2,1224,"J-2","Alloy 617",314626,"Plate"
93.95,0.00390,"Qualified",,414.36,"CapPass","Cycle 2",2,1225,"J-2","Alloy 617",314626,"Plate"
93.96,0.00391,"Qualified",,414.43,"CapPass","Cycle 2",2,1226,"J-2","Alloy 617",314626,"Plate"
93.91,0.00395,"Qualified",,414.79,"CapPass","Cycle 2",2,1227,"J-2","Alloy 617",314626,"Plate"
93.36,0.00400,"Qualified",,415.31,"CapPass","Cycle 2",2,1228,"J-2","Alloy 617",314626,"Plate"
93.06,0.00401,"Qualified",,415.43,"CapPass","Cycle 2",2,1229,"J-2","Alloy 617",314626,"Plate"
92.46,0.00405,"Qualified",,415.88,"CapPass","Cycle 2",2,1230,"J-2","Alloy 617",314626,"Plate"
94.06,0.00410,"Qualified",,416.39,"CapPass","Cycle 2",2,1231,"J-2","Alloy 617",314626,"Plate"
94.22,0.00411,"Qualified",,416.43,"CapPass","Cycle 2",2,1232,"J-2","Alloy 617",314626,"Plate"
93.62,0.00415,"Qualified",,416.86,"CapPass","Cycle 2",2,1233,"J-2","Alloy 617",314626,"Plate"
94.47,0.00420,"Qualified",,417.39,"CapPass","Cycle 2",2,1234,"J-2","Alloy 617",314626,"Plate"
94.51,0.00421,"Qualified",,417.43,"CapPass","Cycle 2",2,1235,"J-2","Alloy 617",314626,"Plate"
93.21,0.00425,"Qualified",,417.88,"CapPass","Cycle 2",2,1236,"J-2","Alloy 617",314626,"Plate"
93.36,0.00430,"Qualified",,418.39,"CapPass","Cycle 2",2,1237,"J-2","Alloy 617",314626,"Plate"
93.39,0.00430,"Qualified",,418.43,"CapPass","Cycle 2",2,1238,"J-2","Alloy 617",314626,"Plate"
93.50,0.00436,"Qualified",,418.84,"CapPass","Cycle 2",2,1239,"J-2","Alloy 617",314626,"Plate"
92.00,0.00441,"Qualified",,419.43,"CapPass","Cycle 2",2,1240,"J-2","Alloy 617",314626,"Plate"
92.08,0.00441,"Qualified",,419.43,"CapPass","Cycle 2",2,1241,"J-2","Alloy 617",314626,"Plate"
92.14,0.00446,"Qualified",,419.95,"CapPass","Cycle 2",2,1242,"J-2","Alloy 617",314626,"Plate"
91.98,0.00451,"Qualified",,420.43,"CapPass","Cycle 2",2,1243,"J-2","Alloy 617",314626,"Plate"
92.06,0.00451,"Qualified",,420.44,"CapPass","Cycle 2",2,1244,"J-2","Alloy 617",314626,"Plate"
93.46,0.00456,"Qualified",,421.01,"CapPass","Cycle 2",2,1245,"J-2","Alloy 617",314626,"Plate"
94.38,0.00461,"Qualified",,421.41,"CapPass","Cycle 2",2,1246,"J-2","Alloy 617",314626,"Plate"
94.39,0.00461,"Qualified",,421.43,"CapPass","Cycle 2",2,1247,"J-2","Alloy 617",314626,"Plate"
93.52,0.00466,"Qualified",,421.99,"CapPass","Cycle 2",2,1248,"J-2","Alloy 617",314626,"Plate"
93.87,0.00471,"Qualified",,422.41,"CapPass","Cycle 2",2,1249,"J-2","Alloy 617",314626,"Plate"
93.88,0.00471,"Qualified",,422.43,"CapPass","Cycle 2",2,1250,"J-2","Alloy 617",314626,"Plate"
93.14,0.00477,"Qualified",,423.03,"CapPass","Cycle 2",2,1251,"J-2","Alloy 617",314626,"Plate"
92.78,0.00481,"Qualified",,423.43,"CapPass","Cycle 2",2,1252,"J-2","Alloy 617",314626,"Plate"
92.81,0.00482,"Qualified",,423.48,"CapPass","Cycle 2",2,1253,"J-2","Alloy 617",314626,"Plate"
93.02,0.00487,"Qualified",,424.04,"CapPass","Cycle 2",2,1254,"J-2","Alloy 617",314626,"Plate"
92.83,0.00490,"Qualified",,424.43,"CapPass","Cycle 2",2,1255,"J-2","Alloy 617",314626,"Plate"
92.91,0.00492,"Qualified",,424.50,"CapPass","Cycle 2",2,1256,"J-2","Alloy 617",314626,"Plate"
92.56,0.00497,"Qualified",,425.08,"CapPass","Cycle 2",2,1257,"J-2","Alloy 617",314626,"Plate"
92.98,0.00501,"Qualified",,425.43,"CapPass","Cycle 2",2,1258,"J-2","Alloy 617",314626,"Plate"
93.12,0.00502,"Qualified",,425.59,"CapPass","Cycle 2",2,1259,"J-2","Alloy 617",314626,"Plate"
93.80,0.00507,"Qualified",,426.11,"CapPass","Cycle 2",2,1260,"J-2","Alloy 617",314626,"Plate"
93.36,0.00511,"Qualified",,426.43,"CapPass","Cycle 2",2,1261,"J-2","Alloy 617",314626,"Plate"
93.17,0.00512,"Qualified",,426.59,"CapPass","Cycle 2",2,1262,"J-2","Alloy 617",314626,"Plate"
92.71,0.00518,"Qualified",,427.11,"CapPass","Cycle 2",2,1263,"J-2","Alloy 617",314626,"Plate"
92.55,0.00521,"Qualified",,427.43,"CapPass","Cycle 2",2,1264,"J-2","Alloy 617",314626,"Plate"
92.44,0.00523,"Qualified",,427.63,"CapPass","Cycle 2",2,1265,"J-2","Alloy 617",314626,"Plate"
92.51,0.00528,"Qualified",,428.11,"CapPass","Cycle 2",2,1266,"J-2","Alloy 617",314626,"Plate"
92.44,0.00531,"Qualified",,428.43,"CapPass","Cycle 2",2,1267,"J-2","Alloy 617",314626,"Plate"
93.20,0.00533,"Qualified",,428.69,"CapPass","Cycle 2",2,1268,"J-2","Alloy 617",314626,"Plate"
94.59,0.00538,"Qualified",,429.08,"CapPass","Cycle 2",2,1269,"J-2","Alloy 617",314626,"Plate"
95.03,0.00541,"Qualified",,429.43,"CapPass","Cycle 2",2,1270,"J-2","Alloy 617",314626,"Plate"
95.17,0.00543,"Qualified",,429.63,"CapPass","Cycle 2",2,1271,"J-2","Alloy 617",314626,"Plate"
94.52,0.00548,"Qualified",,430.16,"CapPass","Cycle 2",2,1272,"J-2","Alloy 617",314626,"Plate"
94.33,0.00551,"Qualified",,430.43,"CapPass","Cycle 2",2,1273,"J-2","Alloy 617",314626,"Plate"
94.19,0.00553,"Qualified",,430.64,"CapPass","Cycle 2",2,1274,"J-2","Alloy 617",314626,"Plate"
95.06,0.00558,"Qualified",,431.16,"CapPass","Cycle 2",2,1275,"J-2","Alloy 617",314626,"Plate"
94.53,0.00561,"Qualified",,431.43,"CapPass","Cycle 2",2,1276,"J-2","Alloy 617",314626,"Plate"
94.07,0.00563,"Qualified",,431.66,"CapPass","Cycle 2",2,1277,"J-2","Alloy 617",314626,"Plate"
