Repository: js-molina/fatigue-A617

File: data/950C/Strain rate 0.0001/2.0% strain/HTM_A19_Cycles_J4.csv (part 3 of 27)
"Stress Mpa","Strain","Qual State","Qual Exceptions","Elapsed Time Sec","Data State","Cycle Label","Cycle","Count","Sample","Alloy","Heat","Material_Form"
-16.13,-0.00893,"Qualified",,286.30,"CapPass","Cycle 1",1,854,"J-4","Alloy 617",314626,"Plate"
-10.06,-0.00888,"Qualified",,286.80,"CapPass","Cycle 1",1,855,"J-4","Alloy 617",314626,"Plate"
-5.92,-0.00884,"Qualified",,287.15,"CapPass","Cycle 1",1,856,"J-4","Alloy 617",314626,"Plate"
-4.95,-0.00883,"Qualified",,287.28,"CapPass","Cycle 1",1,857,"J-4","Alloy 617",314626,"Plate"
-1.99,-0.00878,"Qualified",,287.83,"CapPass","Cycle 1",1,858,"J-4","Alloy 617",314626,"Plate"
2.05,-0.00875,"Qualified",,288.15,"CapPass","Cycle 1",1,859,"J-4","Alloy 617",314626,"Plate"
5.41,-0.00873,"Qualified",,288.40,"CapPass","Cycle 1",1,860,"J-4","Alloy 617",314626,"Plate"
10.36,-0.00868,"Qualified",,288.85,"CapPass","Cycle 1",1,861,"J-4","Alloy 617",314626,"Plate"
12.34,-0.00864,"Qualified",,289.15,"CapPass","Cycle 1",1,862,"J-4","Alloy 617",314626,"Plate"
14.43,-0.00863,"Qualified",,289.40,"CapPass","Cycle 1",1,863,"J-4","Alloy 617",314626,"Plate"
18.85,-0.00858,"Qualified",,290.15,"CapPass","Cycle 1",1,864,"J-4","Alloy 617",314626,"Plate"
18.87,-0.00858,"Qualified",,290.15,"CapPass","Cycle 1",1,865,"J-4","Alloy 617",314626,"Plate"
25.57,-0.00853,"Qualified",,290.62,"CapPass","Cycle 1",1,866,"J-4","Alloy 617",314626,"Plate"
29.69,-0.00848,"Qualified",,291.12,"CapPass","Cycle 1",1,867,"J-4","Alloy 617",314626,"Plate"
30.11,-0.00847,"Qualified",,291.15,"CapPass","Cycle 1",1,868,"J-4","Alloy 617",314626,"Plate"
33.42,-0.00843,"Qualified",,291.68,"CapPass","Cycle 1",1,869,"J-4","Alloy 617",314626,"Plate"
37.18,-0.00838,"Qualified",,292.15,"CapPass","Cycle 1",1,870,"J-4","Alloy 617",314626,"Plate"
37.87,-0.00838,"Qualified",,292.18,"CapPass","Cycle 1",1,871,"J-4","Alloy 617",314626,"Plate"
44.74,-0.00833,"Qualified",,292.46,"CapPass","Cycle 1",1,872,"J-4","Alloy 617",314626,"Plate"
49.72,-0.00827,"Qualified",,292.90,"CapPass","Cycle 1",1,873,"J-4","Alloy 617",314626,"Plate"
52.49,-0.00825,"Qualified",,293.15,"CapPass","Cycle 1",1,874,"J-4","Alloy 617",314626,"Plate"
55.04,-0.00822,"Qualified",,293.38,"CapPass","Cycle 1",1,875,"J-4","Alloy 617",314626,"Plate"
58.48,-0.00817,"Qualified",,293.83,"CapPass","Cycle 1",1,876,"J-4","Alloy 617",314626,"Plate"
60.96,-0.00815,"Qualified",,294.15,"CapPass","Cycle 1",1,877,"J-4","Alloy 617",314626,"Plate"
62.83,-0.00812,"Qualified",,294.37,"CapPass","Cycle 1",1,878,"J-4","Alloy 617",314626,"Plate"
66.05,-0.00807,"Qualified",,294.90,"CapPass","Cycle 1",1,879,"J-4","Alloy 617",314626,"Plate"
67.78,-0.00805,"Qualified",,295.15,"CapPass","Cycle 1",1,880,"J-4","Alloy 617",314626,"Plate"
69.11,-0.00802,"Qualified",,295.40,"CapPass","Cycle 1",1,881,"J-4","Alloy 617",314626,"Plate"
71.79,-0.00797,"Qualified",,295.87,"CapPass","Cycle 1",1,882,"J-4","Alloy 617",314626,"Plate"
72.45,-0.00794,"Qualified",,296.15,"CapPass","Cycle 1",1,883,"J-4","Alloy 617",314626,"Plate"
73.09,-0.00792,"Qualified",,296.38,"CapPass","Cycle 1",1,884,"J-4","Alloy 617",314626,"Plate"
75.97,-0.00787,"Qualified",,296.88,"CapPass","Cycle 1",1,885,"J-4","Alloy 617",314626,"Plate"
77.70,-0.00785,"Qualified",,297.15,"CapPass","Cycle 1",1,886,"J-4","Alloy 617",314626,"Plate"
79.05,-0.00782,"Qualified",,297.37,"CapPass","Cycle 1",1,887,"J-4","Alloy 617",314626,"Plate"
79.03,-0.00777,"Qualified",,297.80,"CapPass","Cycle 1",1,888,"J-4","Alloy 617",314626,"Plate"
80.02,-0.00774,"Qualified",,298.15,"CapPass","Cycle 1",1,889,"J-4","Alloy 617",314626,"Plate"
80.52,-0.00772,"Qualified",,298.37,"CapPass","Cycle 1",1,890,"J-4","Alloy 617",314626,"Plate"
83.51,-0.00767,"Qualified",,298.87,"CapPass","Cycle 1",1,891,"J-4","Alloy 617",314626,"Plate"
84.55,-0.00764,"Qualified",,299.15,"CapPass","Cycle 1",1,892,"J-4","Alloy 617",314626,"Plate"
84.89,-0.00762,"Qualified",,299.32,"CapPass","Cycle 1",1,893,"J-4","Alloy 617",314626,"Plate"
85.37,-0.00757,"Qualified",,299.80,"CapPass","Cycle 1",1,894,"J-4","Alloy 617",314626,"Plate"
84.79,-0.00754,"Qualified",,300.15,"CapPass","Cycle 1",1,895,"J-4","Alloy 617",314626,"Plate"
85.18,-0.00752,"Qualified",,300.30,"CapPass","Cycle 1",1,896,"J-4","Alloy 617",314626,"Plate"
85.83,-0.00747,"Qualified",,300.79,"CapPass","Cycle 1",1,897,"J-4","Alloy 617",314626,"Plate"
85.11,-0.00743,"Qualified",,301.15,"CapPass","Cycle 1",1,898,"J-4","Alloy 617",314626,"Plate"
85.11,-0.00742,"Qualified",,301.29,"CapPass","Cycle 1",1,899,"J-4","Alloy 617",314626,"Plate"
85.57,-0.00737,"Qualified",,301.78,"CapPass","Cycle 1",1,900,"J-4","Alloy 617",314626,"Plate"
86.16,-0.00733,"Qualified",,302.15,"CapPass","Cycle 1",1,901,"J-4","Alloy 617",314626,"Plate"
86.31,-0.00732,"Qualified",,302.27,"CapPass","Cycle 1",1,902,"J-4","Alloy 617",314626,"Plate"
85.45,-0.00727,"Qualified",,302.73,"CapPass","Cycle 1",1,903,"J-4","Alloy 617",314626,"Plate"
84.92,-0.00723,"Qualified",,303.15,"CapPass","Cycle 1",1,904,"J-4","Alloy 617",314626,"Plate"
85.07,-0.00722,"Qualified",,303.25,"CapPass","Cycle 1",1,905,"J-4","Alloy 617",314626,"Plate"
85.15,-0.00717,"Qualified",,303.73,"CapPass","Cycle 1",1,906,"J-4","Alloy 617",314626,"Plate"
85.46,-0.00712,"Qualified",,304.15,"CapPass","Cycle 1",1,907,"J-4","Alloy 617",314626,"Plate"
85.44,-0.00712,"Qualified",,304.23,"CapPass","Cycle 1",1,908,"J-4","Alloy 617",314626,"Plate"
85.53,-0.00707,"Qualified",,304.75,"CapPass","Cycle 1",1,909,"J-4","Alloy 617",314626,"Plate"
85.68,-0.00703,"Qualified",,305.15,"CapPass","Cycle 1",1,910,"J-4","Alloy 617",314626,"Plate"
85.94,-0.00701,"Qualified",,305.27,"CapPass","Cycle 1",1,911,"J-4","Alloy 617",314626,"Plate"
85.38,-0.00696,"Qualified",,305.70,"CapPass","Cycle 1",1,912,"J-4","Alloy 617",314626,"Plate"
82.78,-0.00692,"Qualified",,306.15,"CapPass","Cycle 1",1,913,"J-4","Alloy 617",314626,"Plate"
82.57,-0.00691,"Qualified",,306.22,"CapPass","Cycle 1",1,914,"J-4","Alloy 617",314626,"Plate"
81.87,-0.00686,"Qualified",,306.70,"CapPass","Cycle 1",1,915,"J-4","Alloy 617",314626,"Plate"
81.31,-0.00682,"Qualified",,307.15,"CapPass","Cycle 1",1,916,"J-4","Alloy 617",314626,"Plate"
81.31,-0.00681,"Qualified",,307.23,"CapPass","Cycle 1",1,917,"J-4","Alloy 617",314626,"Plate"
82.19,-0.00676,"Qualified",,307.71,"CapPass","Cycle 1",1,918,"J-4","Alloy 617",314626,"Plate"
83.23,-0.00672,"Qualified",,308.15,"CapPass","Cycle 1",1,919,"J-4","Alloy 617",314626,"Plate"
83.79,-0.00671,"Qualified",,308.27,"CapPass","Cycle 1",1,920,"J-4","Alloy 617",314626,"Plate"
84.63,-0.00666,"Qualified",,308.70,"CapPass","Cycle 1",1,921,"J-4","Alloy 617",314626,"Plate"
83.87,-0.00662,"Qualified",,309.15,"CapPass","Cycle 1",1,922,"J-4","Alloy 617",314626,"Plate"
84.07,-0.00661,"Qualified",,309.23,"CapPass","Cycle 1",1,923,"J-4","Alloy 617",314626,"Plate"
84.55,-0.00656,"Qualified",,309.70,"CapPass","Cycle 1",1,924,"J-4","Alloy 617",314626,"Plate"
85.66,-0.00651,"Qualified",,310.15,"CapPass","Cycle 1",1,925,"J-4","Alloy 617",314626,"Plate"
85.92,-0.00651,"Qualified",,310.23,"CapPass","Cycle 1",1,926,"J-4","Alloy 617",314626,"Plate"
85.83,-0.00646,"Qualified",,310.72,"CapPass","Cycle 1",1,927,"J-4","Alloy 617",314626,"Plate"
85.16,-0.00642,"Qualified",,311.15,"CapPass","Cycle 1",1,928,"J-4","Alloy 617",314626,"Plate"
85.13,-0.00641,"Qualified",,311.21,"CapPass","Cycle 1",1,929,"J-4","Alloy 617",314626,"Plate"
85.81,-0.00636,"Qualified",,311.72,"CapPass","Cycle 1",1,930,"J-4","Alloy 617",314626,"Plate"
86.13,-0.00631,"Qualified",,312.15,"CapPass","Cycle 1",1,931,"J-4","Alloy 617",314626,"Plate"
85.97,-0.00631,"Qualified",,312.21,"CapPass","Cycle 1",1,932,"J-4","Alloy 617",314626,"Plate"
84.70,-0.00626,"Qualified",,312.70,"CapPass","Cycle 1",1,933,"J-4","Alloy 617",314626,"Plate"
84.42,-0.00621,"Qualified",,313.15,"CapPass","Cycle 1",1,934,"J-4","Alloy 617",314626,"Plate"
84.35,-0.00621,"Qualified",,313.20,"CapPass","Cycle 1",1,935,"J-4","Alloy 617",314626,"Plate"
83.66,-0.00616,"Qualified",,313.69,"CapPass","Cycle 1",1,936,"J-4","Alloy 617",314626,"Plate"
83.96,-0.00612,"Qualified",,314.15,"CapPass","Cycle 1",1,937,"J-4","Alloy 617",314626,"Plate"
84.29,-0.00611,"Qualified",,314.23,"CapPass","Cycle 1",1,938,"J-4","Alloy 617",314626,"Plate"
85.43,-0.00605,"Qualified",,314.73,"CapPass","Cycle 1",1,939,"J-4","Alloy 617",314626,"Plate"
86.01,-0.00601,"Qualified",,315.15,"CapPass","Cycle 1",1,940,"J-4","Alloy 617",314626,"Plate"
85.72,-0.00600,"Qualified",,315.22,"CapPass","Cycle 1",1,941,"J-4","Alloy 617",314626,"Plate"
85.40,-0.00595,"Qualified",,315.73,"CapPass","Cycle 1",1,942,"J-4","Alloy 617",314626,"Plate"
86.24,-0.00592,"Qualified",,316.15,"CapPass","Cycle 1",1,943,"J-4","Alloy 617",314626,"Plate"
86.34,-0.00590,"Qualified",,316.23,"CapPass","Cycle 1",1,944,"J-4","Alloy 617",314626,"Plate"
85.55,-0.00585,"Qualified",,316.72,"CapPass","Cycle 1",1,945,"J-4","Alloy 617",314626,"Plate"
84.19,-0.00581,"Qualified",,317.15,"CapPass","Cycle 1",1,946,"J-4","Alloy 617",314626,"Plate"
83.90,-0.00580,"Qualified",,317.20,"CapPass","Cycle 1",1,947,"J-4","Alloy 617",314626,"Plate"
83.03,-0.00575,"Qualified",,317.70,"CapPass","Cycle 1",1,948,"J-4","Alloy 617",314626,"Plate"
82.86,-0.00571,"Qualified",,318.15,"CapPass","Cycle 1",1,949,"J-4","Alloy 617",314626,"Plate"
82.64,-0.00570,"Qualified",,318.18,"CapPass","Cycle 1",1,950,"J-4","Alloy 617",314626,"Plate"
81.75,-0.00565,"Qualified",,318.71,"CapPass","Cycle 1",1,951,"J-4","Alloy 617",314626,"Plate"
81.91,-0.00561,"Qualified",,319.15,"CapPass","Cycle 1",1,952,"J-4","Alloy 617",314626,"Plate"
82.00,-0.00560,"Qualified",,319.22,"CapPass","Cycle 1",1,953,"J-4","Alloy 617",314626,"Plate"
83.41,-0.00555,"Qualified",,319.76,"CapPass","Cycle 1",1,954,"J-4","Alloy 617",314626,"Plate"
84.97,-0.00551,"Qualified",,320.15,"CapPass","Cycle 1",1,955,"J-4","Alloy 617",314626,"Plate"
85.27,-0.00550,"Qualified",,320.25,"CapPass","Cycle 1",1,956,"J-4","Alloy 617",314626,"Plate"
85.21,-0.00545,"Qualified",,320.76,"CapPass","Cycle 1",1,957,"J-4","Alloy 617",314626,"Plate"
85.23,-0.00541,"Qualified",,321.15,"CapPass","Cycle 1",1,958,"J-4","Alloy 617",314626,"Plate"
85.08,-0.00540,"Qualified",,321.22,"CapPass","Cycle 1",1,959,"J-4","Alloy 617",314626,"Plate"
84.92,-0.00535,"Qualified",,321.73,"CapPass","Cycle 1",1,960,"J-4","Alloy 617",314626,"Plate"
84.28,-0.00531,"Qualified",,322.15,"CapPass","Cycle 1",1,961,"J-4","Alloy 617",314626,"Plate"
84.52,-0.00530,"Qualified",,322.28,"CapPass","Cycle 1",1,962,"J-4","Alloy 617",314626,"Plate"
86.33,-0.00525,"Qualified",,322.78,"CapPass","Cycle 1",1,963,"J-4","Alloy 617",314626,"Plate"
86.71,-0.00521,"Qualified",,323.15,"CapPass","Cycle 1",1,964,"J-4","Alloy 617",314626,"Plate"
86.85,-0.00520,"Qualified",,323.25,"CapPass","Cycle 1",1,965,"J-4","Alloy 617",314626,"Plate"
87.47,-0.00515,"Qualified",,323.76,"CapPass","Cycle 1",1,966,"J-4","Alloy 617",314626,"Plate"
86.11,-0.00511,"Qualified",,324.15,"CapPass","Cycle 1",1,967,"J-4","Alloy 617",314626,"Plate"
85.92,-0.00510,"Qualified",,324.20,"CapPass","Cycle 1",1,968,"J-4","Alloy 617",314626,"Plate"
85.39,-0.00505,"Qualified",,324.78,"CapPass","Cycle 1",1,969,"J-4","Alloy 617",314626,"Plate"
86.04,-0.00501,"Qualified",,325.15,"CapPass","Cycle 1",1,970,"J-4","Alloy 617",314626,"Plate"
86.21,-0.00500,"Qualified",,325.25,"CapPass","Cycle 1",1,971,"J-4","Alloy 617",314626,"Plate"
86.58,-0.00495,"Qualified",,325.76,"CapPass","Cycle 1",1,972,"J-4","Alloy 617",314626,"Plate"
86.96,-0.00491,"Qualified",,326.15,"CapPass","Cycle 1",1,973,"J-4","Alloy 617",314626,"Plate"
87.18,-0.00490,"Qualified",,326.28,"CapPass","Cycle 1",1,974,"J-4","Alloy 617",314626,"Plate"
85.93,-0.00484,"Qualified",,326.78,"CapPass","Cycle 1",1,975,"J-4","Alloy 617",314626,"Plate"
86.96,-0.00481,"Qualified",,327.15,"CapPass","Cycle 1",1,976,"J-4","Alloy 617",314626,"Plate"
87.00,-0.00479,"Qualified",,327.25,"CapPass","Cycle 1",1,977,"J-4","Alloy 617",314626,"Plate"
87.09,-0.00474,"Qualified",,327.83,"CapPass","Cycle 1",1,978,"J-4","Alloy 617",314626,"Plate"
87.00,-0.00471,"Qualified",,328.15,"CapPass","Cycle 1",1,979,"J-4","Alloy 617",314626,"Plate"
87.14,-0.00469,"Qualified",,328.31,"CapPass","Cycle 1",1,980,"J-4","Alloy 617",314626,"Plate"
86.35,-0.00464,"Qualified",,328.73,"CapPass","Cycle 1",1,981,"J-4","Alloy 617",314626,"Plate"
84.86,-0.00461,"Qualified",,329.15,"CapPass","Cycle 1",1,982,"J-4","Alloy 617",314626,"Plate"
84.93,-0.00459,"Qualified",,329.28,"CapPass","Cycle 1",1,983,"J-4","Alloy 617",314626,"Plate"
85.51,-0.00454,"Qualified",,329.83,"CapPass","Cycle 1",1,984,"J-4","Alloy 617",314626,"Plate"
86.16,-0.00451,"Qualified",,330.15,"CapPass","Cycle 1",1,985,"J-4","Alloy 617",314626,"Plate"
86.40,-0.00449,"Qualified",,330.30,"CapPass","Cycle 1",1,986,"J-4","Alloy 617",314626,"Plate"
87.97,-0.00444,"Qualified",,330.83,"CapPass","Cycle 1",1,987,"J-4","Alloy 617",314626,"Plate"
88.16,-0.00441,"Qualified",,331.15,"CapPass","Cycle 1",1,988,"J-4","Alloy 617",314626,"Plate"
88.10,-0.00439,"Qualified",,331.29,"CapPass","Cycle 1",1,989,"J-4","Alloy 617",314626,"Plate"
87.48,-0.00434,"Qualified",,331.80,"CapPass","Cycle 1",1,990,"J-4","Alloy 617",314626,"Plate"
86.40,-0.00431,"Qualified",,332.15,"CapPass","Cycle 1",1,991,"J-4","Alloy 617",314626,"Plate"
86.16,-0.00429,"Qualified",,332.33,"CapPass","Cycle 1",1,992,"J-4","Alloy 617",314626,"Plate"
86.55,-0.00424,"Qualified",,332.80,"CapPass","Cycle 1",1,993,"J-4","Alloy 617",314626,"Plate"
86.48,-0.00421,"Qualified",,333.15,"CapPass","Cycle 1",1,994,"J-4","Alloy 617",314626,"Plate"
86.77,-0.00419,"Qualified",,333.33,"CapPass","Cycle 1",1,995,"J-4","Alloy 617",314626,"Plate"
87.06,-0.00414,"Qualified",,333.83,"CapPass","Cycle 1",1,996,"J-4","Alloy 617",314626,"Plate"
87.56,-0.00411,"Qualified",,334.15,"CapPass","Cycle 1",1,997,"J-4","Alloy 617",314626,"Plate"
88.03,-0.00409,"Qualified",,334.34,"CapPass","Cycle 1",1,998,"J-4","Alloy 617",314626,"Plate"
87.12,-0.00404,"Qualified",,334.80,"CapPass","Cycle 1",1,999,"J-4","Alloy 617",314626,"Plate"
87.46,-0.00401,"Qualified",,335.15,"CapPass","Cycle 1",1,1000,"J-4","Alloy 617",314626,"Plate"
88.16,-0.00399,"Qualified",,335.35,"CapPass","Cycle 1",1,1001,"J-4","Alloy 617",314626,"Plate"
89.60,-0.00394,"Qualified",,335.85,"CapPass","Cycle 1",1,1002,"J-4","Alloy 617",314626,"Plate"
89.80,-0.00391,"Qualified",,336.15,"CapPass","Cycle 1",1,1003,"J-4","Alloy 617",314626,"Plate"
89.62,-0.00389,"Qualified",,336.31,"CapPass","Cycle 1",1,1004,"J-4","Alloy 617",314626,"Plate"
88.34,-0.00384,"Qualified",,336.81,"CapPass","Cycle 1",1,1005,"J-4","Alloy 617",314626,"Plate"
86.95,-0.00380,"Qualified",,337.15,"CapPass","Cycle 1",1,1006,"J-4","Alloy 617",314626,"Plate"
86.73,-0.00379,"Qualified",,337.36,"CapPass","Cycle 1",1,1007,"J-4","Alloy 617",314626,"Plate"
86.81,-0.00373,"Qualified",,337.83,"CapPass","Cycle 1",1,1008,"J-4","Alloy 617",314626,"Plate"
86.37,-0.00371,"Qualified",,338.15,"CapPass","Cycle 1",1,1009,"J-4","Alloy 617",314626,"Plate"
86.73,-0.00368,"Qualified",,338.34,"CapPass","Cycle 1",1,1010,"J-4","Alloy 617",314626,"Plate"
86.37,-0.00363,"Qualified",,338.80,"CapPass","Cycle 1",1,1011,"J-4","Alloy 617",314626,"Plate"
85.04,-0.00360,"Qualified",,339.15,"CapPass","Cycle 1",1,1012,"J-4","Alloy 617",314626,"Plate"
84.77,-0.00358,"Qualified",,339.38,"CapPass","Cycle 1",1,1013,"J-4","Alloy 617",314626,"Plate"
84.80,-0.00353,"Qualified",,339.86,"CapPass","Cycle 1",1,1014,"J-4","Alloy 617",314626,"Plate"
85.75,-0.00351,"Qualified",,340.15,"CapPass","Cycle 1",1,1015,"J-4","Alloy 617",314626,"Plate"
86.90,-0.00348,"Qualified",,340.41,"CapPass","Cycle 1",1,1016,"J-4","Alloy 617",314626,"Plate"
88.56,-0.00343,"Qualified",,340.86,"CapPass","Cycle 1",1,1017,"J-4","Alloy 617",314626,"Plate"
90.01,-0.00342,"Qualified",,341.15,"CapPass","Cycle 1",1,1018,"J-4","Alloy 617",314626,"Plate"
91.08,-0.00338,"Qualified",,341.39,"CapPass","Cycle 1",1,1019,"J-4","Alloy 617",314626,"Plate"
90.86,-0.00333,"Qualified",,341.85,"CapPass","Cycle 1",1,1020,"J-4","Alloy 617",314626,"Plate"
90.63,-0.00330,"Qualified",,342.15,"CapPass","Cycle 1",1,1021,"J-4","Alloy 617",314626,"Plate"
90.76,-0.00328,"Qualified",,342.40,"CapPass","Cycle 1",1,1022,"J-4","Alloy 617",314626,"Plate"
90.23,-0.00323,"Qualified",,342.88,"CapPass","Cycle 1",1,1023,"J-4","Alloy 617",314626,"Plate"
89.51,-0.00321,"Qualified",,343.15,"CapPass","Cycle 1",1,1024,"J-4","Alloy 617",314626,"Plate"
89.73,-0.00318,"Qualified",,343.40,"CapPass","Cycle 1",1,1025,"J-4","Alloy 617",314626,"Plate"
89.51,-0.00313,"Qualified",,343.86,"CapPass","Cycle 1",1,1026,"J-4","Alloy 617",314626,"Plate"
89.15,-0.00311,"Qualified",,344.15,"CapPass","Cycle 1",1,1027,"J-4","Alloy 617",314626,"Plate"
88.83,-0.00308,"Qualified",,344.38,"CapPass","Cycle 1",1,1028,"J-4","Alloy 617",314626,"Plate"
88.11,-0.00303,"Qualified",,344.94,"CapPass","Cycle 1",1,1029,"J-4","Alloy 617",314626,"Plate"
88.12,-0.00301,"Qualified",,345.15,"CapPass","Cycle 1",1,1030,"J-4","Alloy 617",314626,"Plate"
88.40,-0.00298,"Qualified",,345.43,"CapPass","Cycle 1",1,1031,"J-4","Alloy 617",314626,"Plate"
89.04,-0.00293,"Qualified",,345.93,"CapPass","Cycle 1",1,1032,"J-4","Alloy 617",314626,"Plate"
88.84,-0.00290,"Qualified",,346.15,"CapPass","Cycle 1",1,1033,"J-4","Alloy 617",314626,"Plate"
88.03,-0.00288,"Qualified",,346.33,"CapPass","Cycle 1",1,1034,"J-4","Alloy 617",314626,"Plate"
86.38,-0.00283,"Qualified",,346.91,"CapPass","Cycle 1",1,1035,"J-4","Alloy 617",314626,"Plate"
86.31,-0.00281,"Qualified",,347.15,"CapPass","Cycle 1",1,1036,"J-4","Alloy 617",314626,"Plate"
86.73,-0.00277,"Qualified",,347.41,"CapPass","Cycle 1",1,1037,"J-4","Alloy 617",314626,"Plate"
86.58,-0.00272,"Qualified",,347.96,"CapPass","Cycle 1",1,1038,"J-4","Alloy 617",314626,"Plate"
87.03,-0.00271,"Qualified",,348.15,"CapPass","Cycle 1",1,1039,"J-4","Alloy 617",314626,"Plate"
87.31,-0.00267,"Qualified",,348.43,"CapPass","Cycle 1",1,1040,"J-4","Alloy 617",314626,"Plate"
87.87,-0.00262,"Qualified",,348.96,"CapPass","Cycle 1",1,1041,"J-4","Alloy 617",314626,"Plate"
87.52,-0.00260,"Qualified",,349.15,"CapPass","Cycle 1",1,1042,"J-4","Alloy 617",314626,"Plate"
86.85,-0.00257,"Qualified",,349.39,"CapPass","Cycle 1",1,1043,"J-4","Alloy 617",314626,"Plate"
86.99,-0.00252,"Qualified",,350.01,"CapPass","Cycle 1",1,1044,"J-4","Alloy 617",314626,"Plate"
87.92,-0.00251,"Qualified",,350.15,"CapPass","Cycle 1",1,1045,"J-4","Alloy 617",314626,"Plate"
89.01,-0.00247,"Qualified",,350.49,"CapPass","Cycle 1",1,1046,"J-4","Alloy 617",314626,"Plate"
89.18,-0.00242,"Qualified",,350.95,"CapPass","Cycle 1",1,1047,"J-4","Alloy 617",314626,"Plate"
88.88,-0.00241,"Qualified",,351.15,"CapPass","Cycle 1",1,1048,"J-4","Alloy 617",314626,"Plate"
89.16,-0.00237,"Qualified",,351.41,"CapPass","Cycle 1",1,1049,"J-4","Alloy 617",314626,"Plate"
87.87,-0.00232,"Qualified",,351.96,"CapPass","Cycle 1",1,1050,"J-4","Alloy 617",314626,"Plate"
87.52,-0.00230,"Qualified",,352.15,"CapPass","Cycle 1",1,1051,"J-4","Alloy 617",314626,"Plate"
87.04,-0.00227,"Qualified",,352.43,"CapPass","Cycle 1",1,1052,"J-4","Alloy 617",314626,"Plate"
86.26,-0.00222,"Qualified",,352.96,"CapPass","Cycle 1",1,1053,"J-4","Alloy 617",314626,"Plate"
86.24,-0.00221,"Qualified",,353.15,"CapPass","Cycle 1",1,1054,"J-4","Alloy 617",314626,"Plate"
86.97,-0.00217,"Qualified",,353.48,"CapPass","Cycle 1",1,1055,"J-4","Alloy 617",314626,"Plate"
87.21,-0.00212,"Qualified",,354.00,"CapPass","Cycle 1",1,1056,"J-4","Alloy 617",314626,"Plate"
87.60,-0.00210,"Qualified",,354.15,"CapPass","Cycle 1",1,1057,"J-4","Alloy 617",314626,"Plate"
87.87,-0.00207,"Qualified",,354.43,"CapPass","Cycle 1",1,1058,"J-4","Alloy 617",314626,"Plate"
88.14,-0.00202,"Qualified",,354.93,"CapPass","Cycle 1",1,1059,"J-4","Alloy 617",314626,"Plate"
87.38,-0.00200,"Qualified",,355.15,"CapPass","Cycle 1",1,1060,"J-4","Alloy 617",314626,"Plate"
86.13,-0.00197,"Qualified",,355.43,"CapPass","Cycle 1",1,1061,"J-4","Alloy 617",314626,"Plate"
85.93,-0.00192,"Qualified",,356.01,"CapPass","Cycle 1",1,1062,"J-4","Alloy 617",314626,"Plate"
86.20,-0.00190,"Qualified",,356.15,"CapPass","Cycle 1",1,1063,"J-4","Alloy 617",314626,"Plate"
85.92,-0.00187,"Qualified",,356.50,"CapPass","Cycle 1",1,1064,"J-4","Alloy 617",314626,"Plate"
86.01,-0.00182,"Qualified",,357.01,"CapPass","Cycle 1",1,1065,"J-4","Alloy 617",314626,"Plate"
86.39,-0.00180,"Qualified",,357.15,"CapPass","Cycle 1",1,1066,"J-4","Alloy 617",314626,"Plate"
87.37,-0.00177,"Qualified",,357.50,"CapPass","Cycle 1",1,1067,"J-4","Alloy 617",314626,"Plate"
87.73,-0.00171,"Qualified",,358.04,"CapPass","Cycle 1",1,1068,"J-4","Alloy 617",314626,"Plate"
87.98,-0.00171,"Qualified",,358.15,"CapPass","Cycle 1",1,1069,"J-4","Alloy 617",314626,"Plate"
89.08,-0.00166,"Qualified",,358.60,"CapPass","Cycle 1",1,1070,"J-4","Alloy 617",314626,"Plate"
90.21,-0.00161,"Qualified",,359.04,"CapPass","Cycle 1",1,1071,"J-4","Alloy 617",314626,"Plate"
89.93,-0.00160,"Qualified",,359.15,"CapPass","Cycle 1",1,1072,"J-4","Alloy 617",314626,"Plate"
89.56,-0.00156,"Qualified",,359.58,"CapPass","Cycle 1",1,1073,"J-4","Alloy 617",314626,"Plate"
90.16,-0.00151,"Qualified",,360.06,"CapPass","Cycle 1",1,1074,"J-4","Alloy 617",314626,"Plate"
89.94,-0.00151,"Qualified",,360.15,"CapPass","Cycle 1",1,1075,"J-4","Alloy 617",314626,"Plate"
90.87,-0.00146,"Qualified",,360.51,"CapPass","Cycle 1",1,1076,"J-4","Alloy 617",314626,"Plate"
90.02,-0.00141,"Qualified",,361.05,"CapPass","Cycle 1",1,1077,"J-4","Alloy 617",314626,"Plate"
89.82,-0.00141,"Qualified",,361.15,"CapPass","Cycle 1",1,1078,"J-4","Alloy 617",314626,"Plate"
89.54,-0.00136,"Qualified",,361.56,"CapPass","Cycle 1",1,1079,"J-4","Alloy 617",314626,"Plate"
89.22,-0.00131,"Qualified",,362.08,"CapPass","Cycle 1",1,1080,"J-4","Alloy 617",314626,"Plate"
89.28,-0.00131,"Qualified",,362.15,"CapPass","Cycle 1",1,1081,"J-4","Alloy 617",314626,"Plate"
90.38,-0.00126,"Qualified",,362.56,"CapPass","Cycle 1",1,1082,"J-4","Alloy 617",314626,"Plate"
90.82,-0.00121,"Qualified",,363.06,"CapPass","Cycle 1",1,1083,"J-4","Alloy 617",314626,"Plate"
90.84,-0.00120,"Qualified",,363.15,"CapPass","Cycle 1",1,1084,"J-4","Alloy 617",314626,"Plate"
89.80,-0.00116,"Qualified",,363.59,"CapPass","Cycle 1",1,1085,"J-4","Alloy 617",314626,"Plate"
88.84,-0.00111,"Qualified",,364.03,"CapPass","Cycle 1",1,1086,"J-4","Alloy 617",314626,"Plate"
88.37,-0.00111,"Qualified",,364.15,"CapPass","Cycle 1",1,1087,"J-4","Alloy 617",314626,"Plate"
89.75,-0.00106,"Qualified",,364.63,"CapPass","Cycle 1",1,1088,"J-4","Alloy 617",314626,"Plate"
90.57,-0.00101,"Qualified",,365.09,"CapPass","Cycle 1",1,1089,"J-4","Alloy 617",314626,"Plate"
90.49,-0.00100,"Qualified",,365.15,"CapPass","Cycle 1",1,1090,"J-4","Alloy 617",314626,"Plate"
89.68,-0.00096,"Qualified",,365.58,"CapPass","Cycle 1",1,1091,"J-4","Alloy 617",314626,"Plate"
89.82,-0.00091,"Qualified",,366.13,"CapPass","Cycle 1",1,1092,"J-4","Alloy 617",314626,"Plate"
89.85,-0.00091,"Qualified",,366.15,"CapPass","Cycle 1",1,1093,"J-4","Alloy 617",314626,"Plate"
90.39,-0.00086,"Qualified",,366.54,"CapPass","Cycle 1",1,1094,"J-4","Alloy 617",314626,"Plate"
89.20,-0.00081,"Qualified",,367.15,"CapPass","Cycle 1",1,1095,"J-4","Alloy 617",314626,"Plate"
89.38,-0.00081,"Qualified",,367.16,"CapPass","Cycle 1",1,1096,"J-4","Alloy 617",314626,"Plate"
90.20,-0.00076,"Qualified",,367.59,"CapPass","Cycle 1",1,1097,"J-4","Alloy 617",314626,"Plate"
88.78,-0.00071,"Qualified",,368.06,"CapPass","Cycle 1",1,1098,"J-4","Alloy 617",314626,"Plate"
88.37,-0.00070,"Qualified",,368.15,"CapPass","Cycle 1",1,1099,"J-4","Alloy 617",314626,"Plate"
88.43,-0.00066,"Qualified",,368.63,"CapPass","Cycle 1",1,1100,"J-4","Alloy 617",314626,"Plate"
87.38,-0.00060,"Qualified",,369.15,"CapPass","Cycle 1",1,1101,"J-4","Alloy 617",314626,"Plate"
87.28,-0.00061,"Qualified",,369.15,"CapPass","Cycle 1",1,1102,"J-4","Alloy 617",314626,"Plate"
87.76,-0.00055,"Qualified",,369.63,"CapPass","Cycle 1",1,1103,"J-4","Alloy 617",314626,"Plate"
88.15,-0.00050,"Qualified",,370.13,"CapPass","Cycle 1",1,1104,"J-4","Alloy 617",314626,"Plate"
88.24,-0.00051,"Qualified",,370.15,"CapPass","Cycle 1",1,1105,"J-4","Alloy 617",314626,"Plate"
88.18,-0.00045,"Qualified",,370.63,"CapPass","Cycle 1",1,1106,"J-4","Alloy 617",314626,"Plate"
88.99,-0.00041,"Qualified",,371.15,"CapPass","Cycle 1",1,1107,"J-4","Alloy 617",314626,"Plate"
89.06,-0.00040,"Qualified",,371.16,"CapPass","Cycle 1",1,1108,"J-4","Alloy 617",314626,"Plate"
88.70,-0.00035,"Qualified",,371.61,"CapPass","Cycle 1",1,1109,"J-4","Alloy 617",314626,"Plate"
88.91,-0.00031,"Qualified",,372.15,"CapPass","Cycle 1",1,1110,"J-4","Alloy 617",314626,"Plate"
88.85,-0.00030,"Qualified",,372.18,"CapPass","Cycle 1",1,1111,"J-4","Alloy 617",314626,"Plate"
89.51,-0.00025,"Qualified",,372.69,"CapPass","Cycle 1",1,1112,"J-4","Alloy 617",314626,"Plate"
90.16,-0.00021,"Qualified",,373.15,"CapPass","Cycle 1",1,1113,"J-4","Alloy 617",314626,"Plate"
90.15,-0.00020,"Qualified",,373.16,"CapPass","Cycle 1",1,1114,"J-4","Alloy 617",314626,"Plate"
89.93,-0.00015,"Qualified",,373.68,"CapPass","Cycle 1",1,1115,"J-4","Alloy 617",314626,"Plate"
90.97,-0.00011,"Qualified",,374.15,"CapPass","Cycle 1",1,1116,"J-4","Alloy 617",314626,"Plate"
91.00,-0.00010,"Qualified",,374.16,"CapPass","Cycle 1",1,1117,"J-4","Alloy 617",314626,"Plate"
91.46,-0.00005,"Qualified",,374.68,"CapPass","Cycle 1",1,1118,"J-4","Alloy 617",314626,"Plate"
91.15,-0.00001,"Qualified",,375.15,"CapPass","Cycle 1",1,1119,"J-4","Alloy 617",314626,"Plate"
91.11,-0.00000,"Qualified",,375.18,"CapPass","Cycle 1",1,1120,"J-4","Alloy 617",314626,"Plate"
91.00,0.00005,"Qualified",,375.63,"CapPass","Cycle 2",2,1121,"J-4","Alloy 617",314626,"Plate"
89.14,0.00009,"Qualified",,376.15,"CapPass","Cycle 2",2,1122,"J-4","Alloy 617",314626,"Plate"
89.07,0.00010,"Qualified",,376.18,"CapPass","Cycle 2",2,1123,"J-4","Alloy 617",314626,"Plate"
87.87,0.00015,"Qualified",,376.64,"CapPass","Cycle 2",2,1124,"J-4","Alloy 617",314626,"Plate"
85.21,0.00020,"Qualified",,377.15,"CapPass","Cycle 2",2,1125,"J-4","Alloy 617",314626,"Plate"
85.14,0.00020,"Qualified",,377.16,"CapPass","Cycle 2",2,1126,"J-4","Alloy 617",314626,"Plate"
86.07,0.00025,"Qualified",,377.69,"CapPass","Cycle 2",2,1127,"J-4","Alloy 617",314626,"Plate"
85.12,0.00030,"Qualified",,378.13,"CapPass","Cycle 2",2,1128,"J-4","Alloy 617",314626,"Plate"
85.13,0.00030,"Qualified",,378.15,"CapPass","Cycle 2",2,1129,"J-4","Alloy 617",314626,"Plate"
86.12,0.00035,"Qualified",,378.72,"CapPass","Cycle 2",2,1130,"J-4","Alloy 617",314626,"Plate"
87.38,0.00039,"Qualified",,379.15,"CapPass","Cycle 2",2,1131,"J-4","Alloy 617",314626,"Plate"
87.71,0.00040,"Qualified",,379.23,"CapPass","Cycle 2",2,1132,"J-4","Alloy 617",314626,"Plate"
89.67,0.00045,"Qualified",,379.74,"CapPass","Cycle 2",2,1133,"J-4","Alloy 617",314626,"Plate"
90.81,0.00049,"Qualified",,380.15,"CapPass","Cycle 2",2,1134,"J-4","Alloy 617",314626,"Plate"
90.78,0.00050,"Qualified",,380.21,"CapPass","Cycle 2",2,1135,"J-4","Alloy 617",314626,"Plate"
90.09,0.00055,"Qualified",,380.71,"CapPass","Cycle 2",2,1136,"J-4","Alloy 617",314626,"Plate"
90.51,0.00059,"Qualified",,381.15,"CapPass","Cycle 2",2,1137,"J-4","Alloy 617",314626,"Plate"
90.65,0.00060,"Qualified",,381.19,"CapPass","Cycle 2",2,1138,"J-4","Alloy 617",314626,"Plate"
89.70,0.00065,"Qualified",,381.67,"CapPass","Cycle 2",2,1139,"J-4","Alloy 617",314626,"Plate"
89.01,0.00069,"Qualified",,382.15,"CapPass","Cycle 2",2,1140,"J-4","Alloy 617",314626,"Plate"
89.05,0.00070,"Qualified",,382.21,"CapPass","Cycle 2",2,1141,"J-4","Alloy 617",314626,"Plate"
89.06,0.00076,"Qualified",,382.72,"CapPass","Cycle 2",2,1142,"J-4","Alloy 617",314626,"Plate"
87.78,0.00079,"Qualified",,383.15,"CapPass","Cycle 2",2,1143,"J-4","Alloy 617",314626,"Plate"
87.84,0.00081,"Qualified",,383.23,"CapPass","Cycle 2",2,1144,"J-4","Alloy 617",314626,"Plate"
87.76,0.00086,"Qualified",,383.74,"CapPass","Cycle 2",2,1145,"J-4","Alloy 617",314626,"Plate"
88.93,0.00089,"Qualified",,384.15,"CapPass","Cycle 2",2,1146,"J-4","Alloy 617",314626,"Plate"
89.02,0.00091,"Qualified",,384.21,"CapPass","Cycle 2",2,1147,"J-4","Alloy 617",314626,"Plate"
89.14,0.00096,"Qualified",,384.74,"CapPass","Cycle 2",2,1148,"J-4","Alloy 617",314626,"Plate"
89.58,0.00099,"Qualified",,385.15,"CapPass","Cycle 2",2,1149,"J-4","Alloy 617",314626,"Plate"
89.66,0.00101,"Qualified",,385.24,"CapPass","Cycle 2",2,1150,"J-4","Alloy 617",314626,"Plate"
89.86,0.00106,"Qualified",,385.74,"CapPass","Cycle 2",2,1151,"J-4","Alloy 617",314626,"Plate"
89.68,0.00109,"Qualified",,386.15,"CapPass","Cycle 2",2,1152,"J-4","Alloy 617",314626,"Plate"
90.14,0.00111,"Qualified",,386.29,"CapPass","Cycle 2",2,1153,"J-4","Alloy 617",314626,"Plate"
90.77,0.00116,"Qualified",,386.76,"CapPass","Cycle 2",2,1154,"J-4","Alloy 617",314626,"Plate"
90.42,0.00120,"Qualified",,387.15,"CapPass","Cycle 2",2,1155,"J-4","Alloy 617",314626,"Plate"
90.35,0.00121,"Qualified",,387.27,"CapPass","Cycle 2",2,1156,"J-4","Alloy 617",314626,"Plate"
89.80,0.00126,"Qualified",,387.79,"CapPass","Cycle 2",2,1157,"J-4","Alloy 617",314626,"Plate"
89.65,0.00129,"Qualified",,388.15,"CapPass","Cycle 2",2,1158,"J-4","Alloy 617",314626,"Plate"
89.45,0.00131,"Qualified",,388.24,"CapPass","Cycle 2",2,1159,"J-4","Alloy 617",314626,"Plate"
90.16,0.00136,"Qualified",,388.76,"CapPass","Cycle 2",2,1160,"J-4","Alloy 617",314626,"Plate"
89.40,0.00140,"Qualified",,389.15,"CapPass","Cycle 2",2,1161,"J-4","Alloy 617",314626,"Plate"
89.18,0.00141,"Qualified",,389.26,"CapPass","Cycle 2",2,1162,"J-4","Alloy 617",314626,"Plate"
88.62,0.00146,"Qualified",,389.67,"CapPass","Cycle 2",2,1163,"J-4","Alloy 617",314626,"Plate"
88.16,0.00149,"Qualified",,390.15,"CapPass","Cycle 2",2,1164,"J-4","Alloy 617",314626,"Plate"
88.59,0.00151,"Qualified",,390.28,"CapPass","Cycle 2",2,1165,"J-4","Alloy 617",314626,"Plate"
87.62,0.00156,"Qualified",,390.77,"CapPass","Cycle 2",2,1166,"J-4","Alloy 617",314626,"Plate"
88.85,0.00159,"Qualified",,391.15,"CapPass","Cycle 2",2,1167,"J-4","Alloy 617",314626,"Plate"
89.58,0.00161,"Qualified",,391.31,"CapPass","Cycle 2",2,1168,"J-4","Alloy 617",314626,"Plate"
89.92,0.00166,"Qualified",,391.77,"CapPass","Cycle 2",2,1169,"J-4","Alloy 617",314626,"Plate"
90.52,0.00170,"Qualified",,392.15,"CapPass","Cycle 2",2,1170,"J-4","Alloy 617",314626,"Plate"
90.48,0.00171,"Qualified",,392.31,"CapPass","Cycle 2",2,1171,"J-4","Alloy 617",314626,"Plate"
88.83,0.00176,"Qualified",,392.77,"CapPass","Cycle 2",2,1172,"J-4","Alloy 617",314626,"Plate"
88.68,0.00179,"Qualified",,393.15,"CapPass","Cycle 2",2,1173,"J-4","Alloy 617",314626,"Plate"
89.30,0.00181,"Qualified",,393.39,"CapPass","Cycle 2",2,1174,"J-4","Alloy 617",314626,"Plate"
90.63,0.00187,"Qualified",,393.77,"CapPass","Cycle 2",2,1175,"J-4","Alloy 617",314626,"Plate"
89.06,0.00190,"Qualified",,394.15,"CapPass","Cycle 2",2,1176,"J-4","Alloy 617",314626,"Plate"
88.72,0.00192,"Qualified",,394.36,"CapPass","Cycle 2",2,1177,"J-4","Alloy 617",314626,"Plate"
89.96,0.00197,"Qualified",,394.84,"CapPass","Cycle 2",2,1178,"J-4","Alloy 617",314626,"Plate"
90.79,0.00199,"Qualified",,395.15,"CapPass","Cycle 2",2,1179,"J-4","Alloy 617",314626,"Plate"
90.42,0.00202,"Qualified",,395.34,"CapPass","Cycle 2",2,1180,"J-4","Alloy 617",314626,"Plate"
90.37,0.00207,"Qualified",,395.86,"CapPass","Cycle 2",2,1181,"J-4","Alloy 617",314626,"Plate"
90.44,0.00210,"Qualified",,396.15,"CapPass","Cycle 2",2,1182,"J-4","Alloy 617",314626,"Plate"
89.78,0.00212,"Qualified",,396.29,"CapPass","Cycle 2",2,1183,"J-4","Alloy 617",314626,"Plate"
89.18,0.00217,"Qualified",,396.86,"CapPass","Cycle 2",2,1184,"J-4","Alloy 617",314626,"Plate"
89.20,0.00219,"Qualified",,397.15,"CapPass","Cycle 2",2,1185,"J-4","Alloy 617",314626,"Plate"
89.91,0.00222,"Qualified",,397.37,"CapPass","Cycle 2",2,1186,"J-4","Alloy 617",314626,"Plate"
88.59,0.00227,"Qualified",,397.81,"CapPass","Cycle 2",2,1187,"J-4","Alloy 617",314626,"Plate"
88.15,0.00229,"Qualified",,398.15,"CapPass","Cycle 2",2,1188,"J-4","Alloy 617",314626,"Plate"
88.15,0.00232,"Qualified",,398.36,"CapPass","Cycle 2",2,1189,"J-4","Alloy 617",314626,"Plate"
89.35,0.00237,"Qualified",,398.89,"CapPass","Cycle 2",2,1190,"J-4","Alloy 617",314626,"Plate"
89.78,0.00240,"Qualified",,399.15,"CapPass","Cycle 2",2,1191,"J-4","Alloy 617",314626,"Plate"
89.41,0.00242,"Qualified",,399.42,"CapPass","Cycle 2",2,1192,"J-4","Alloy 617",314626,"Plate"
90.86,0.00247,"Qualified",,399.87,"CapPass","Cycle 2",2,1193,"J-4","Alloy 617",314626,"Plate"
90.56,0.00250,"Qualified",,400.15,"CapPass","Cycle 2",2,1194,"J-4","Alloy 617",314626,"Plate"
90.53,0.00252,"Qualified",,400.39,"CapPass","Cycle 2",2,1195,"J-4","Alloy 617",314626,"Plate"
91.09,0.00257,"Qualified",,400.87,"CapPass","Cycle 2",2,1196,"J-4","Alloy 617",314626,"Plate"
91.28,0.00259,"Qualified",,401.15,"CapPass","Cycle 2",2,1197,"J-4","Alloy 617",314626,"Plate"
91.60,0.00262,"Qualified",,401.40,"CapPass","Cycle 2",2,1198,"J-4","Alloy 617",314626,"Plate"
90.36,0.00267,"Qualified",,401.86,"CapPass","Cycle 2",2,1199,"J-4","Alloy 617",314626,"Plate"
89.76,0.00269,"Qualified",,402.15,"CapPass","Cycle 2",2,1200,"J-4","Alloy 617",314626,"Plate"
91.30,0.00272,"Qualified",,402.47,"CapPass","Cycle 2",2,1201,"J-4","Alloy 617",314626,"Plate"
93.15,0.00277,"Qualified",,402.91,"CapPass","Cycle 2",2,1202,"J-4","Alloy 617",314626,"Plate"
93.13,0.00280,"Qualified",,403.15,"CapPass","Cycle 2",2,1203,"J-4","Alloy 617",314626,"Plate"
92.19,0.00282,"Qualified",,403.36,"CapPass","Cycle 2",2,1204,"J-4","Alloy 617",314626,"Plate"
91.78,0.00287,"Qualified",,403.92,"CapPass","Cycle 2",2,1205,"J-4","Alloy 617",314626,"Plate"
91.98,0.00289,"Qualified",,404.15,"CapPass","Cycle 2",2,1206,"J-4","Alloy 617",314626,"Plate"
91.76,0.00292,"Qualified",,404.39,"CapPass","Cycle 2",2,1207,"J-4","Alloy 617",314626,"Plate"
89.67,0.00297,"Qualified",,404.91,"CapPass","Cycle 2",2,1208,"J-4","Alloy 617",314626,"Plate"
89.86,0.00299,"Qualified",,405.15,"CapPass","Cycle 2",2,1209,"J-4","Alloy 617",314626,"Plate"
90.39,0.00302,"Qualified",,405.44,"CapPass","Cycle 2",2,1210,"J-4","Alloy 617",314626,"Plate"
89.38,0.00308,"Qualified",,405.87,"CapPass","Cycle 2",2,1211,"J-4","Alloy 617",314626,"Plate"
88.03,0.00309,"Qualified",,406.15,"CapPass","Cycle 2",2,1212,"J-4","Alloy 617",314626,"Plate"
87.64,0.00313,"Qualified",,406.47,"CapPass","Cycle 2",2,1213,"J-4","Alloy 617",314626,"Plate"
89.12,0.00318,"Qualified",,406.92,"CapPass","Cycle 2",2,1214,"J-4","Alloy 617",314626,"Plate"
88.89,0.00319,"Qualified",,407.15,"CapPass","Cycle 2",2,1215,"J-4","Alloy 617",314626,"Plate"
90.04,0.00323,"Qualified",,407.44,"CapPass","Cycle 2",2,1216,"J-4","Alloy 617",314626,"Plate"
89.20,0.00328,"Qualified",,407.91,"CapPass","Cycle 2",2,1217,"J-4","Alloy 617",314626,"Plate"
88.69,0.00330,"Qualified",,408.15,"CapPass","Cycle 2",2,1218,"J-4","Alloy 617",314626,"Plate"
88.23,0.00333,"Qualified",,408.41,"CapPass","Cycle 2",2,1219,"J-4","Alloy 617",314626,"Plate"
87.96,0.00338,"Qualified",,408.95,"CapPass","Cycle 2",2,1220,"J-4","Alloy 617",314626,"Plate"
88.20,0.00340,"Qualified",,409.15,"CapPass","Cycle 2",2,1221,"J-4","Alloy 617",314626,"Plate"
87.91,0.00343,"Qualified",,409.41,"CapPass","Cycle 2",2,1222,"J-4","Alloy 617",314626,"Plate"
87.98,0.00348,"Qualified",,409.89,"CapPass","Cycle 2",2,1223,"J-4","Alloy 617",314626,"Plate"
87.24,0.00349,"Qualified",,410.15,"CapPass","Cycle 2",2,1224,"J-4","Alloy 617",314626,"Plate"
89.21,0.00353,"Qualified",,410.50,"CapPass","Cycle 2",2,1225,"J-4","Alloy 617",314626,"Plate"
90.64,0.00358,"Qualified",,410.96,"CapPass","Cycle 2",2,1226,"J-4","Alloy 617",314626,"Plate"
91.05,0.00359,"Qualified",,411.15,"CapPass","Cycle 2",2,1227,"J-4","Alloy 617",314626,"Plate"
91.88,0.00363,"Qualified",,411.42,"CapPass","Cycle 2",2,1228,"J-4","Alloy 617",314626,"Plate"
91.91,0.00368,"Qualified",,411.96,"CapPass","Cycle 2",2,1229,"J-4","Alloy 617",314626,"Plate"
91.73,0.00369,"Qualified",,412.15,"CapPass","Cycle 2",2,1230,"J-4","Alloy 617",314626,"Plate"
91.63,0.00373,"Qualified",,412.46,"CapPass","Cycle 2",2,1231,"J-4","Alloy 617",314626,"Plate"
92.35,0.00378,"Qualified",,412.99,"CapPass","Cycle 2",2,1232,"J-4","Alloy 617",314626,"Plate"
92.68,0.00380,"Qualified",,413.15,"CapPass","Cycle 2",2,1233,"J-4","Alloy 617",314626,"Plate"
91.68,0.00383,"Qualified",,413.50,"CapPass","Cycle 2",2,1234,"J-4","Alloy 617",314626,"Plate"
91.74,0.00388,"Qualified",,414.02,"CapPass","Cycle 2",2,1235,"J-4","Alloy 617",314626,"Plate"
91.88,0.00389,"Qualified",,414.15,"CapPass","Cycle 2",2,1236,"J-4","Alloy 617",314626,"Plate"
91.15,0.00393,"Qualified",,414.46,"CapPass","Cycle 2",2,1237,"J-4","Alloy 617",314626,"Plate"
90.51,0.00398,"Qualified",,414.97,"CapPass","Cycle 2",2,1238,"J-4","Alloy 617",314626,"Plate"
90.26,0.00400,"Qualified",,415.15,"CapPass","Cycle 2",2,1239,"J-4","Alloy 617",314626,"Plate"
90.25,0.00403,"Qualified",,415.50,"CapPass","Cycle 2",2,1240,"J-4","Alloy 617",314626,"Plate"
88.43,0.00408,"Qualified",,415.96,"CapPass","Cycle 2",2,1241,"J-4","Alloy 617",314626,"Plate"
87.69,0.00410,"Qualified",,416.15,"CapPass","Cycle 2",2,1242,"J-4","Alloy 617",314626,"Plate"
87.50,0.00413,"Qualified",,416.52,"CapPass","Cycle 2",2,1243,"J-4","Alloy 617",314626,"Plate"
87.65,0.00418,"Qualified",,417.02,"CapPass","Cycle 2",2,1244,"J-4","Alloy 617",314626,"Plate"
87.95,0.00419,"Qualified",,417.15,"CapPass","Cycle 2",2,1245,"J-4","Alloy 617",314626,"Plate"
89.81,0.00423,"Qualified",,417.50,"CapPass","Cycle 2",2,1246,"J-4","Alloy 617",314626,"Plate"
89.81,0.00428,"Qualified",,418.02,"CapPass","Cycle 2",2,1247,"J-4","Alloy 617",314626,"Plate"
90.12,0.00430,"Qualified",,418.15,"CapPass","Cycle 2",2,1248,"J-4","Alloy 617",314626,"Plate"
90.46,0.00433,"Qualified",,418.50,"CapPass","Cycle 2",2,1249,"J-4","Alloy 617",314626,"Plate"
90.27,0.00439,"Qualified",,419.02,"CapPass","Cycle 2",2,1250,"J-4","Alloy 617",314626,"Plate"
90.18,0.00440,"Qualified",,419.15,"CapPass","Cycle 2",2,1251,"J-4","Alloy 617",314626,"Plate"
89.60,0.00444,"Qualified",,419.54,"CapPass","Cycle 2",2,1252,"J-4","Alloy 617",314626,"Plate"
89.84,0.00449,"Qualified",,420.04,"CapPass","Cycle 2",2,1253,"J-4","Alloy 617",314626,"Plate"
89.85,0.00450,"Qualified",,420.15,"CapPass","Cycle 2",2,1254,"J-4","Alloy 617",314626,"Plate"
90.08,0.00454,"Qualified",,420.57,"CapPass","Cycle 2",2,1255,"J-4","Alloy 617",314626,"Plate"
89.58,0.00459,"Qualified",,421.02,"CapPass","Cycle 2",2,1256,"J-4","Alloy 617",314626,"Plate"
89.42,0.00460,"Qualified",,421.15,"CapPass","Cycle 2",2,1257,"J-4","Alloy 617",314626,"Plate"
89.71,0.00464,"Qualified",,421.54,"CapPass","Cycle 2",2,1258,"J-4","Alloy 617",314626,"Plate"
90.12,0.00469,"Qualified",,422.02,"CapPass","Cycle 2",2,1259,"J-4","Alloy 617",314626,"Plate"
89.57,0.00470,"Qualified",,422.15,"CapPass","Cycle 2",2,1260,"J-4","Alloy 617",314626,"Plate"
88.99,0.00474,"Qualified",,422.50,"CapPass","Cycle 2",2,1261,"J-4","Alloy 617",314626,"Plate"
88.71,0.00479,"Qualified",,423.04,"CapPass","Cycle 2",2,1262,"J-4","Alloy 617",314626,"Plate"
88.76,0.00480,"Qualified",,423.15,"CapPass","Cycle 2",2,1263,"J-4","Alloy 617",314626,"Plate"
89.03,0.00484,"Qualified",,423.55,"CapPass","Cycle 2",2,1264,"J-4","Alloy 617",314626,"Plate"
88.27,0.00489,"Qualified",,424.04,"CapPass","Cycle 2",2,1265,"J-4","Alloy 617",314626,"Plate"
88.23,0.00489,"Qualified",,424.15,"CapPass","Cycle 2",2,1266,"J-4","Alloy 617",314626,"Plate"
88.96,0.00494,"Qualified",,424.54,"CapPass","Cycle 2",2,1267,"J-4","Alloy 617",314626,"Plate"
88.16,0.00499,"Qualified",,425.04,"CapPass","Cycle 2",2,1268,"J-4","Alloy 617",314626,"Plate"
87.82,0.00500,"Qualified",,425.15,"CapPass","Cycle 2",2,1269,"J-4","Alloy 617",314626,"Plate"
86.98,0.00504,"Qualified",,425.54,"CapPass","Cycle 2",2,1270,"J-4","Alloy 617",314626,"Plate"
86.75,0.00509,"Qualified",,426.07,"CapPass","Cycle 2",2,1271,"J-4","Alloy 617",314626,"Plate"
86.84,0.00510,"Qualified",,426.15,"CapPass","Cycle 2",2,1272,"J-4","Alloy 617",314626,"Plate"
86.58,0.00514,"Qualified",,426.57,"CapPass","Cycle 2",2,1273,"J-4","Alloy 617",314626,"Plate"
86.95,0.00519,"Qualified",,427.12,"CapPass","Cycle 2",2,1274,"J-4","Alloy 617",314626,"Plate"
87.06,0.00519,"Qualified",,427.15,"CapPass","Cycle 2",2,1275,"J-4","Alloy 617",314626,"Plate"
88.38,0.00524,"Qualified",,427.57,"CapPass","Cycle 2",2,1276,"J-4","Alloy 617",314626,"Plate"
88.28,0.00529,"Qualified",,428.08,"CapPass","Cycle 2",2,1277,"J-4","Alloy 617",314626,"Plate"
