Repository: js-molina/fatigue-A617

File: data/950C/Strain rate 0.0001/2.0% strain/HTM_A19_Cycles_J6.csv (part 3 of 30)
"Stress Mpa","Strain","Qual State","Qual Exceptions","Elapsed Time Sec","Data State","Cycle Label","Cycle","Count","Sample","Alloy","Heat","Material_Form"
-9.67,-0.00885,"Qualified",,287.37,"CapPass","Cycle 1",1,854,"J-6","Alloy 617",314626,"Plate"
-5.35,-0.00882,"Qualified",,287.66,"CapPass","Cycle 1",1,855,"J-6","Alloy 617",314626,"Plate"
2.02,-0.00877,"Qualified",,288.19,"CapPass","Cycle 1",1,856,"J-6","Alloy 617",314626,"Plate"
4.09,-0.00875,"Qualified",,288.37,"CapPass","Cycle 1",1,857,"J-6","Alloy 617",314626,"Plate"
7.24,-0.00872,"Qualified",,288.69,"CapPass","Cycle 1",1,858,"J-6","Alloy 617",314626,"Plate"
12.97,-0.00867,"Qualified",,289.19,"CapPass","Cycle 1",1,859,"J-6","Alloy 617",314626,"Plate"
14.33,-0.00865,"Qualified",,289.37,"CapPass","Cycle 1",1,860,"J-6","Alloy 617",314626,"Plate"
16.31,-0.00862,"Qualified",,289.74,"CapPass","Cycle 1",1,861,"J-6","Alloy 617",314626,"Plate"
19.93,-0.00857,"Qualified",,290.24,"CapPass","Cycle 1",1,862,"J-6","Alloy 617",314626,"Plate"
20.38,-0.00856,"Qualified",,290.37,"CapPass","Cycle 1",1,863,"J-6","Alloy 617",314626,"Plate"
22.11,-0.00852,"Qualified",,290.94,"CapPass","Cycle 1",1,864,"J-6","Alloy 617",314626,"Plate"
27.42,-0.00847,"Qualified",,291.32,"CapPass","Cycle 1",1,865,"J-6","Alloy 617",314626,"Plate"
27.71,-0.00846,"Qualified",,291.37,"CapPass","Cycle 1",1,866,"J-6","Alloy 617",314626,"Plate"
30.31,-0.00842,"Qualified",,291.90,"CapPass","Cycle 1",1,867,"J-6","Alloy 617",314626,"Plate"
32.88,-0.00837,"Qualified",,292.37,"CapPass","Cycle 1",1,868,"J-6","Alloy 617",314626,"Plate"
33.28,-0.00837,"Qualified",,292.45,"CapPass","Cycle 1",1,869,"J-6","Alloy 617",314626,"Plate"
36.89,-0.00831,"Qualified",,292.95,"CapPass","Cycle 1",1,870,"J-6","Alloy 617",314626,"Plate"
41.97,-0.00826,"Qualified",,293.22,"CapPass","Cycle 1",1,871,"J-6","Alloy 617",314626,"Plate"
43.73,-0.00825,"Qualified",,293.37,"CapPass","Cycle 1",1,872,"J-6","Alloy 617",314626,"Plate"
47.85,-0.00821,"Qualified",,293.71,"CapPass","Cycle 1",1,873,"J-6","Alloy 617",314626,"Plate"
53.08,-0.00816,"Qualified",,294.22,"CapPass","Cycle 1",1,874,"J-6","Alloy 617",314626,"Plate"
54.64,-0.00815,"Qualified",,294.37,"CapPass","Cycle 1",1,875,"J-6","Alloy 617",314626,"Plate"
57.67,-0.00811,"Qualified",,294.72,"CapPass","Cycle 1",1,876,"J-6","Alloy 617",314626,"Plate"
62.21,-0.00806,"Qualified",,295.24,"CapPass","Cycle 1",1,877,"J-6","Alloy 617",314626,"Plate"
63.55,-0.00805,"Qualified",,295.37,"CapPass","Cycle 1",1,878,"J-6","Alloy 617",314626,"Plate"
67.57,-0.00801,"Qualified",,295.75,"CapPass","Cycle 1",1,879,"J-6","Alloy 617",314626,"Plate"
71.33,-0.00796,"Qualified",,296.25,"CapPass","Cycle 1",1,880,"J-6","Alloy 617",314626,"Plate"
72.30,-0.00795,"Qualified",,296.37,"CapPass","Cycle 1",1,881,"J-6","Alloy 617",314626,"Plate"
74.56,-0.00791,"Qualified",,296.74,"CapPass","Cycle 1",1,882,"J-6","Alloy 617",314626,"Plate"
76.63,-0.00786,"Qualified",,297.24,"CapPass","Cycle 1",1,883,"J-6","Alloy 617",314626,"Plate"
76.96,-0.00785,"Qualified",,297.37,"CapPass","Cycle 1",1,884,"J-6","Alloy 617",314626,"Plate"
78.47,-0.00781,"Qualified",,297.77,"CapPass","Cycle 1",1,885,"J-6","Alloy 617",314626,"Plate"
81.54,-0.00776,"Qualified",,298.20,"CapPass","Cycle 1",1,886,"J-6","Alloy 617",314626,"Plate"
81.53,-0.00774,"Qualified",,298.37,"CapPass","Cycle 1",1,887,"J-6","Alloy 617",314626,"Plate"
81.57,-0.00771,"Qualified",,298.72,"CapPass","Cycle 1",1,888,"J-6","Alloy 617",314626,"Plate"
82.37,-0.00766,"Qualified",,299.20,"CapPass","Cycle 1",1,889,"J-6","Alloy 617",314626,"Plate"
82.40,-0.00764,"Qualified",,299.37,"CapPass","Cycle 1",1,890,"J-6","Alloy 617",314626,"Plate"
84.13,-0.00761,"Qualified",,299.77,"CapPass","Cycle 1",1,891,"J-6","Alloy 617",314626,"Plate"
85.28,-0.00756,"Qualified",,300.20,"CapPass","Cycle 1",1,892,"J-6","Alloy 617",314626,"Plate"
85.62,-0.00754,"Qualified",,300.37,"CapPass","Cycle 1",1,893,"J-6","Alloy 617",314626,"Plate"
86.86,-0.00750,"Qualified",,300.72,"CapPass","Cycle 1",1,894,"J-6","Alloy 617",314626,"Plate"
87.00,-0.00745,"Qualified",,301.17,"CapPass","Cycle 1",1,895,"J-6","Alloy 617",314626,"Plate"
86.95,-0.00744,"Qualified",,301.37,"CapPass","Cycle 1",1,896,"J-6","Alloy 617",314626,"Plate"
86.99,-0.00740,"Qualified",,301.72,"CapPass","Cycle 1",1,897,"J-6","Alloy 617",314626,"Plate"
87.87,-0.00735,"Qualified",,302.19,"CapPass","Cycle 1",1,898,"J-6","Alloy 617",314626,"Plate"
88.05,-0.00734,"Qualified",,302.37,"CapPass","Cycle 1",1,899,"J-6","Alloy 617",314626,"Plate"
88.22,-0.00730,"Qualified",,302.70,"CapPass","Cycle 1",1,900,"J-6","Alloy 617",314626,"Plate"
89.64,-0.00725,"Qualified",,303.17,"CapPass","Cycle 1",1,901,"J-6","Alloy 617",314626,"Plate"
89.79,-0.00723,"Qualified",,303.37,"CapPass","Cycle 1",1,902,"J-6","Alloy 617",314626,"Plate"
90.57,-0.00720,"Qualified",,303.68,"CapPass","Cycle 1",1,903,"J-6","Alloy 617",314626,"Plate"
89.85,-0.00715,"Qualified",,304.07,"CapPass","Cycle 1",1,904,"J-6","Alloy 617",314626,"Plate"
88.01,-0.00714,"Qualified",,304.37,"CapPass","Cycle 1",1,905,"J-6","Alloy 617",314626,"Plate"
87.92,-0.00710,"Qualified",,304.68,"CapPass","Cycle 1",1,906,"J-6","Alloy 617",314626,"Plate"
88.76,-0.00705,"Qualified",,305.12,"CapPass","Cycle 1",1,907,"J-6","Alloy 617",314626,"Plate"
88.50,-0.00703,"Qualified",,305.37,"CapPass","Cycle 1",1,908,"J-6","Alloy 617",314626,"Plate"
88.48,-0.00700,"Qualified",,305.63,"CapPass","Cycle 1",1,909,"J-6","Alloy 617",314626,"Plate"
87.38,-0.00695,"Qualified",,306.12,"CapPass","Cycle 1",1,910,"J-6","Alloy 617",314626,"Plate"
86.77,-0.00693,"Qualified",,306.37,"CapPass","Cycle 1",1,911,"J-6","Alloy 617",314626,"Plate"
86.55,-0.00690,"Qualified",,306.68,"CapPass","Cycle 1",1,912,"J-6","Alloy 617",314626,"Plate"
86.43,-0.00685,"Qualified",,307.04,"CapPass","Cycle 1",1,913,"J-6","Alloy 617",314626,"Plate"
84.95,-0.00683,"Qualified",,307.37,"CapPass","Cycle 1",1,914,"J-6","Alloy 617",314626,"Plate"
85.31,-0.00680,"Qualified",,307.65,"CapPass","Cycle 1",1,915,"J-6","Alloy 617",314626,"Plate"
87.14,-0.00675,"Qualified",,308.12,"CapPass","Cycle 1",1,916,"J-6","Alloy 617",314626,"Plate"
86.61,-0.00672,"Qualified",,308.37,"CapPass","Cycle 1",1,917,"J-6","Alloy 617",314626,"Plate"
86.57,-0.00670,"Qualified",,308.60,"CapPass","Cycle 1",1,918,"J-6","Alloy 617",314626,"Plate"
86.46,-0.00665,"Qualified",,309.10,"CapPass","Cycle 1",1,919,"J-6","Alloy 617",314626,"Plate"
86.54,-0.00663,"Qualified",,309.37,"CapPass","Cycle 1",1,920,"J-6","Alloy 617",314626,"Plate"
87.77,-0.00659,"Qualified",,309.65,"CapPass","Cycle 1",1,921,"J-6","Alloy 617",314626,"Plate"
87.68,-0.00654,"Qualified",,310.12,"CapPass","Cycle 1",1,922,"J-6","Alloy 617",314626,"Plate"
87.06,-0.00652,"Qualified",,310.37,"CapPass","Cycle 1",1,923,"J-6","Alloy 617",314626,"Plate"
86.51,-0.00649,"Qualified",,310.62,"CapPass","Cycle 1",1,924,"J-6","Alloy 617",314626,"Plate"
86.47,-0.00644,"Qualified",,311.08,"CapPass","Cycle 1",1,925,"J-6","Alloy 617",314626,"Plate"
86.37,-0.00642,"Qualified",,311.37,"CapPass","Cycle 1",1,926,"J-6","Alloy 617",314626,"Plate"
86.29,-0.00639,"Qualified",,311.57,"CapPass","Cycle 1",1,927,"J-6","Alloy 617",314626,"Plate"
86.32,-0.00634,"Qualified",,312.05,"CapPass","Cycle 1",1,928,"J-6","Alloy 617",314626,"Plate"
86.01,-0.00632,"Qualified",,312.37,"CapPass","Cycle 1",1,929,"J-6","Alloy 617",314626,"Plate"
86.07,-0.00629,"Qualified",,312.57,"CapPass","Cycle 1",1,930,"J-6","Alloy 617",314626,"Plate"
85.89,-0.00624,"Qualified",,313.12,"CapPass","Cycle 1",1,931,"J-6","Alloy 617",314626,"Plate"
86.87,-0.00622,"Qualified",,313.37,"CapPass","Cycle 1",1,932,"J-6","Alloy 617",314626,"Plate"
87.25,-0.00619,"Qualified",,313.60,"CapPass","Cycle 1",1,933,"J-6","Alloy 617",314626,"Plate"
88.93,-0.00614,"Qualified",,314.10,"CapPass","Cycle 1",1,934,"J-6","Alloy 617",314626,"Plate"
88.90,-0.00612,"Qualified",,314.37,"CapPass","Cycle 1",1,935,"J-6","Alloy 617",314626,"Plate"
88.84,-0.00609,"Qualified",,314.61,"CapPass","Cycle 1",1,936,"J-6","Alloy 617",314626,"Plate"
88.30,-0.00604,"Qualified",,315.06,"CapPass","Cycle 1",1,937,"J-6","Alloy 617",314626,"Plate"
88.29,-0.00602,"Qualified",,315.37,"CapPass","Cycle 1",1,938,"J-6","Alloy 617",314626,"Plate"
87.92,-0.00599,"Qualified",,315.55,"CapPass","Cycle 1",1,939,"J-6","Alloy 617",314626,"Plate"
86.25,-0.00594,"Qualified",,316.07,"CapPass","Cycle 1",1,940,"J-6","Alloy 617",314626,"Plate"
85.98,-0.00592,"Qualified",,316.37,"CapPass","Cycle 1",1,941,"J-6","Alloy 617",314626,"Plate"
85.88,-0.00589,"Qualified",,316.58,"CapPass","Cycle 1",1,942,"J-6","Alloy 617",314626,"Plate"
86.37,-0.00584,"Qualified",,317.07,"CapPass","Cycle 1",1,943,"J-6","Alloy 617",314626,"Plate"
87.01,-0.00582,"Qualified",,317.37,"CapPass","Cycle 1",1,944,"J-6","Alloy 617",314626,"Plate"
87.41,-0.00579,"Qualified",,317.58,"CapPass","Cycle 1",1,945,"J-6","Alloy 617",314626,"Plate"
88.56,-0.00574,"Qualified",,318.13,"CapPass","Cycle 1",1,946,"J-6","Alloy 617",314626,"Plate"
89.66,-0.00572,"Qualified",,318.37,"CapPass","Cycle 1",1,947,"J-6","Alloy 617",314626,"Plate"
90.08,-0.00569,"Qualified",,318.63,"CapPass","Cycle 1",1,948,"J-6","Alloy 617",314626,"Plate"
89.81,-0.00564,"Qualified",,319.15,"CapPass","Cycle 1",1,949,"J-6","Alloy 617",314626,"Plate"
90.13,-0.00562,"Qualified",,319.37,"CapPass","Cycle 1",1,950,"J-6","Alloy 617",314626,"Plate"
89.95,-0.00559,"Qualified",,319.61,"CapPass","Cycle 1",1,951,"J-6","Alloy 617",314626,"Plate"
89.73,-0.00554,"Qualified",,320.04,"CapPass","Cycle 1",1,952,"J-6","Alloy 617",314626,"Plate"
88.19,-0.00552,"Qualified",,320.37,"CapPass","Cycle 1",1,953,"J-6","Alloy 617",314626,"Plate"
87.95,-0.00548,"Qualified",,320.61,"CapPass","Cycle 1",1,954,"J-6","Alloy 617",314626,"Plate"
88.47,-0.00543,"Qualified",,321.15,"CapPass","Cycle 1",1,955,"J-6","Alloy 617",314626,"Plate"
89.26,-0.00542,"Qualified",,321.37,"CapPass","Cycle 1",1,956,"J-6","Alloy 617",314626,"Plate"
89.40,-0.00538,"Qualified",,321.60,"CapPass","Cycle 1",1,957,"J-6","Alloy 617",314626,"Plate"
89.46,-0.00533,"Qualified",,322.13,"CapPass","Cycle 1",1,958,"J-6","Alloy 617",314626,"Plate"
88.79,-0.00531,"Qualified",,322.37,"CapPass","Cycle 1",1,959,"J-6","Alloy 617",314626,"Plate"
87.87,-0.00528,"Qualified",,322.58,"CapPass","Cycle 1",1,960,"J-6","Alloy 617",314626,"Plate"
86.55,-0.00523,"Qualified",,323.10,"CapPass","Cycle 1",1,961,"J-6","Alloy 617",314626,"Plate"
86.88,-0.00522,"Qualified",,323.37,"CapPass","Cycle 1",1,962,"J-6","Alloy 617",314626,"Plate"
89.39,-0.00518,"Qualified",,323.70,"CapPass","Cycle 1",1,963,"J-6","Alloy 617",314626,"Plate"
89.68,-0.00513,"Qualified",,324.10,"CapPass","Cycle 1",1,964,"J-6","Alloy 617",314626,"Plate"
88.24,-0.00510,"Qualified",,324.37,"CapPass","Cycle 1",1,965,"J-6","Alloy 617",314626,"Plate"
87.00,-0.00508,"Qualified",,324.60,"CapPass","Cycle 1",1,966,"J-6","Alloy 617",314626,"Plate"
87.97,-0.00503,"Qualified",,325.19,"CapPass","Cycle 1",1,967,"J-6","Alloy 617",314626,"Plate"
88.51,-0.00501,"Qualified",,325.37,"CapPass","Cycle 1",1,968,"J-6","Alloy 617",314626,"Plate"
89.52,-0.00498,"Qualified",,325.71,"CapPass","Cycle 1",1,969,"J-6","Alloy 617",314626,"Plate"
90.90,-0.00493,"Qualified",,326.20,"CapPass","Cycle 1",1,970,"J-6","Alloy 617",314626,"Plate"
91.25,-0.00492,"Qualified",,326.37,"CapPass","Cycle 1",1,971,"J-6","Alloy 617",314626,"Plate"
91.44,-0.00488,"Qualified",,326.65,"CapPass","Cycle 1",1,972,"J-6","Alloy 617",314626,"Plate"
91.55,-0.00482,"Qualified",,327.15,"CapPass","Cycle 1",1,973,"J-6","Alloy 617",314626,"Plate"
91.79,-0.00481,"Qualified",,327.37,"CapPass","Cycle 1",1,974,"J-6","Alloy 617",314626,"Plate"
91.25,-0.00477,"Qualified",,327.70,"CapPass","Cycle 1",1,975,"J-6","Alloy 617",314626,"Plate"
91.53,-0.00472,"Qualified",,328.21,"CapPass","Cycle 1",1,976,"J-6","Alloy 617",314626,"Plate"
91.78,-0.00471,"Qualified",,328.37,"CapPass","Cycle 1",1,977,"J-6","Alloy 617",314626,"Plate"
91.61,-0.00467,"Qualified",,328.73,"CapPass","Cycle 1",1,978,"J-6","Alloy 617",314626,"Plate"
91.23,-0.00462,"Qualified",,329.13,"CapPass","Cycle 1",1,979,"J-6","Alloy 617",314626,"Plate"
90.49,-0.00461,"Qualified",,329.37,"CapPass","Cycle 1",1,980,"J-6","Alloy 617",314626,"Plate"
89.80,-0.00457,"Qualified",,329.65,"CapPass","Cycle 1",1,981,"J-6","Alloy 617",314626,"Plate"
90.73,-0.00452,"Qualified",,330.18,"CapPass","Cycle 1",1,982,"J-6","Alloy 617",314626,"Plate"
90.16,-0.00451,"Qualified",,330.37,"CapPass","Cycle 1",1,983,"J-6","Alloy 617",314626,"Plate"
90.14,-0.00447,"Qualified",,330.68,"CapPass","Cycle 1",1,984,"J-6","Alloy 617",314626,"Plate"
89.44,-0.00442,"Qualified",,331.16,"CapPass","Cycle 1",1,985,"J-6","Alloy 617",314626,"Plate"
89.01,-0.00441,"Qualified",,331.37,"CapPass","Cycle 1",1,986,"J-6","Alloy 617",314626,"Plate"
89.15,-0.00437,"Qualified",,331.75,"CapPass","Cycle 1",1,987,"J-6","Alloy 617",314626,"Plate"
90.70,-0.00432,"Qualified",,332.26,"CapPass","Cycle 1",1,988,"J-6","Alloy 617",314626,"Plate"
90.94,-0.00431,"Qualified",,332.37,"CapPass","Cycle 1",1,989,"J-6","Alloy 617",314626,"Plate"
90.12,-0.00427,"Qualified",,332.73,"CapPass","Cycle 1",1,990,"J-6","Alloy 617",314626,"Plate"
89.96,-0.00422,"Qualified",,333.26,"CapPass","Cycle 1",1,991,"J-6","Alloy 617",314626,"Plate"
89.99,-0.00421,"Qualified",,333.37,"CapPass","Cycle 1",1,992,"J-6","Alloy 617",314626,"Plate"
90.90,-0.00417,"Qualified",,333.76,"CapPass","Cycle 1",1,993,"J-6","Alloy 617",314626,"Plate"
91.48,-0.00411,"Qualified",,334.29,"CapPass","Cycle 1",1,994,"J-6","Alloy 617",314626,"Plate"
91.82,-0.00411,"Qualified",,334.37,"CapPass","Cycle 1",1,995,"J-6","Alloy 617",314626,"Plate"
92.59,-0.00406,"Qualified",,334.76,"CapPass","Cycle 1",1,996,"J-6","Alloy 617",314626,"Plate"
92.55,-0.00401,"Qualified",,335.25,"CapPass","Cycle 1",1,997,"J-6","Alloy 617",314626,"Plate"
92.46,-0.00401,"Qualified",,335.37,"CapPass","Cycle 1",1,998,"J-6","Alloy 617",314626,"Plate"
91.82,-0.00396,"Qualified",,335.75,"CapPass","Cycle 1",1,999,"J-6","Alloy 617",314626,"Plate"
89.88,-0.00391,"Qualified",,336.23,"CapPass","Cycle 1",1,1000,"J-6","Alloy 617",314626,"Plate"
89.21,-0.00391,"Qualified",,336.37,"CapPass","Cycle 1",1,1001,"J-6","Alloy 617",314626,"Plate"
87.54,-0.00386,"Qualified",,336.69,"CapPass","Cycle 1",1,1002,"J-6","Alloy 617",314626,"Plate"
86.28,-0.00381,"Qualified",,337.29,"CapPass","Cycle 1",1,1003,"J-6","Alloy 617",314626,"Plate"
86.41,-0.00381,"Qualified",,337.37,"CapPass","Cycle 1",1,1004,"J-6","Alloy 617",314626,"Plate"
87.16,-0.00376,"Qualified",,337.76,"CapPass","Cycle 1",1,1005,"J-6","Alloy 617",314626,"Plate"
87.19,-0.00371,"Qualified",,338.21,"CapPass","Cycle 1",1,1006,"J-6","Alloy 617",314626,"Plate"
86.49,-0.00370,"Qualified",,338.37,"CapPass","Cycle 1",1,1007,"J-6","Alloy 617",314626,"Plate"
86.98,-0.00366,"Qualified",,338.88,"CapPass","Cycle 1",1,1008,"J-6","Alloy 617",314626,"Plate"
87.73,-0.00361,"Qualified",,339.33,"CapPass","Cycle 1",1,1009,"J-6","Alloy 617",314626,"Plate"
87.73,-0.00361,"Qualified",,339.37,"CapPass","Cycle 1",1,1010,"J-6","Alloy 617",314626,"Plate"
88.12,-0.00355,"Qualified",,339.84,"CapPass","Cycle 1",1,1011,"J-6","Alloy 617",314626,"Plate"
88.61,-0.00350,"Qualified",,340.34,"CapPass","Cycle 1",1,1012,"J-6","Alloy 617",314626,"Plate"
88.68,-0.00351,"Qualified",,340.37,"CapPass","Cycle 1",1,1013,"J-6","Alloy 617",314626,"Plate"
88.98,-0.00345,"Qualified",,340.90,"CapPass","Cycle 1",1,1014,"J-6","Alloy 617",314626,"Plate"
89.98,-0.00342,"Qualified",,341.37,"CapPass","Cycle 1",1,1015,"J-6","Alloy 617",314626,"Plate"
90.17,-0.00340,"Qualified",,341.43,"CapPass","Cycle 1",1,1016,"J-6","Alloy 617",314626,"Plate"
92.47,-0.00335,"Qualified",,341.88,"CapPass","Cycle 1",1,1017,"J-6","Alloy 617",314626,"Plate"
91.84,-0.00330,"Qualified",,342.29,"CapPass","Cycle 1",1,1018,"J-6","Alloy 617",314626,"Plate"
91.63,-0.00331,"Qualified",,342.37,"CapPass","Cycle 1",1,1019,"J-6","Alloy 617",314626,"Plate"
92.44,-0.00325,"Qualified",,342.86,"CapPass","Cycle 1",1,1020,"J-6","Alloy 617",314626,"Plate"
91.17,-0.00320,"Qualified",,343.33,"CapPass","Cycle 1",1,1021,"J-6","Alloy 617",314626,"Plate"
90.99,-0.00321,"Qualified",,343.37,"CapPass","Cycle 1",1,1022,"J-6","Alloy 617",314626,"Plate"
89.42,-0.00315,"Qualified",,343.79,"CapPass","Cycle 1",1,1023,"J-6","Alloy 617",314626,"Plate"
88.79,-0.00311,"Qualified",,344.37,"CapPass","Cycle 1",1,1024,"J-6","Alloy 617",314626,"Plate"
88.93,-0.00310,"Qualified",,344.44,"CapPass","Cycle 1",1,1025,"J-6","Alloy 617",314626,"Plate"
88.36,-0.00305,"Qualified",,344.89,"CapPass","Cycle 1",1,1026,"J-6","Alloy 617",314626,"Plate"
89.54,-0.00301,"Qualified",,345.37,"CapPass","Cycle 1",1,1027,"J-6","Alloy 617",314626,"Plate"
89.64,-0.00300,"Qualified",,345.43,"CapPass","Cycle 1",1,1028,"J-6","Alloy 617",314626,"Plate"
90.79,-0.00295,"Qualified",,345.95,"CapPass","Cycle 1",1,1029,"J-6","Alloy 617",314626,"Plate"
91.77,-0.00291,"Qualified",,346.37,"CapPass","Cycle 1",1,1030,"J-6","Alloy 617",314626,"Plate"
91.90,-0.00290,"Qualified",,346.46,"CapPass","Cycle 1",1,1031,"J-6","Alloy 617",314626,"Plate"
91.30,-0.00285,"Qualified",,346.91,"CapPass","Cycle 1",1,1032,"J-6","Alloy 617",314626,"Plate"
89.95,-0.00281,"Qualified",,347.37,"CapPass","Cycle 1",1,1033,"J-6","Alloy 617",314626,"Plate"
89.75,-0.00280,"Qualified",,347.43,"CapPass","Cycle 1",1,1034,"J-6","Alloy 617",314626,"Plate"
88.99,-0.00274,"Qualified",,347.91,"CapPass","Cycle 1",1,1035,"J-6","Alloy 617",314626,"Plate"
91.19,-0.00271,"Qualified",,348.37,"CapPass","Cycle 1",1,1036,"J-6","Alloy 617",314626,"Plate"
91.47,-0.00269,"Qualified",,348.53,"CapPass","Cycle 1",1,1037,"J-6","Alloy 617",314626,"Plate"
93.03,-0.00264,"Qualified",,348.99,"CapPass","Cycle 1",1,1038,"J-6","Alloy 617",314626,"Plate"
93.51,-0.00261,"Qualified",,349.37,"CapPass","Cycle 1",1,1039,"J-6","Alloy 617",314626,"Plate"
93.20,-0.00259,"Qualified",,349.53,"CapPass","Cycle 1",1,1040,"J-6","Alloy 617",314626,"Plate"
93.30,-0.00254,"Qualified",,349.96,"CapPass","Cycle 1",1,1041,"J-6","Alloy 617",314626,"Plate"
93.13,-0.00251,"Qualified",,350.37,"CapPass","Cycle 1",1,1042,"J-6","Alloy 617",314626,"Plate"
93.06,-0.00249,"Qualified",,350.48,"CapPass","Cycle 1",1,1043,"J-6","Alloy 617",314626,"Plate"
93.04,-0.00244,"Qualified",,350.97,"CapPass","Cycle 1",1,1044,"J-6","Alloy 617",314626,"Plate"
93.50,-0.00241,"Qualified",,351.37,"CapPass","Cycle 1",1,1045,"J-6","Alloy 617",314626,"Plate"
93.89,-0.00239,"Qualified",,351.48,"CapPass","Cycle 1",1,1046,"J-6","Alloy 617",314626,"Plate"
94.90,-0.00234,"Qualified",,352.01,"CapPass","Cycle 1",1,1047,"J-6","Alloy 617",314626,"Plate"
95.42,-0.00230,"Qualified",,352.37,"CapPass","Cycle 1",1,1048,"J-6","Alloy 617",314626,"Plate"
95.24,-0.00229,"Qualified",,352.44,"CapPass","Cycle 1",1,1049,"J-6","Alloy 617",314626,"Plate"
94.55,-0.00224,"Qualified",,352.99,"CapPass","Cycle 1",1,1050,"J-6","Alloy 617",314626,"Plate"
93.58,-0.00220,"Qualified",,353.37,"CapPass","Cycle 1",1,1051,"J-6","Alloy 617",314626,"Plate"
93.34,-0.00219,"Qualified",,353.51,"CapPass","Cycle 1",1,1052,"J-6","Alloy 617",314626,"Plate"
92.77,-0.00214,"Qualified",,353.99,"CapPass","Cycle 1",1,1053,"J-6","Alloy 617",314626,"Plate"
92.51,-0.00210,"Qualified",,354.37,"CapPass","Cycle 1",1,1054,"J-6","Alloy 617",314626,"Plate"
92.21,-0.00209,"Qualified",,354.51,"CapPass","Cycle 1",1,1055,"J-6","Alloy 617",314626,"Plate"
92.19,-0.00204,"Qualified",,354.94,"CapPass","Cycle 1",1,1056,"J-6","Alloy 617",314626,"Plate"
92.01,-0.00200,"Qualified",,355.37,"CapPass","Cycle 1",1,1057,"J-6","Alloy 617",314626,"Plate"
91.69,-0.00199,"Qualified",,355.46,"CapPass","Cycle 1",1,1058,"J-6","Alloy 617",314626,"Plate"
90.46,-0.00194,"Qualified",,355.96,"CapPass","Cycle 1",1,1059,"J-6","Alloy 617",314626,"Plate"
90.96,-0.00191,"Qualified",,356.37,"CapPass","Cycle 1",1,1060,"J-6","Alloy 617",314626,"Plate"
91.15,-0.00189,"Qualified",,356.53,"CapPass","Cycle 1",1,1061,"J-6","Alloy 617",314626,"Plate"
92.28,-0.00184,"Qualified",,357.01,"CapPass","Cycle 1",1,1062,"J-6","Alloy 617",314626,"Plate"
91.70,-0.00180,"Qualified",,357.37,"CapPass","Cycle 1",1,1063,"J-6","Alloy 617",314626,"Plate"
91.62,-0.00179,"Qualified",,357.48,"CapPass","Cycle 1",1,1064,"J-6","Alloy 617",314626,"Plate"
89.91,-0.00174,"Qualified",,357.93,"CapPass","Cycle 1",1,1065,"J-6","Alloy 617",314626,"Plate"
89.48,-0.00170,"Qualified",,358.37,"CapPass","Cycle 1",1,1066,"J-6","Alloy 617",314626,"Plate"
89.99,-0.00169,"Qualified",,358.56,"CapPass","Cycle 1",1,1067,"J-6","Alloy 617",314626,"Plate"
92.07,-0.00164,"Qualified",,359.03,"CapPass","Cycle 1",1,1068,"J-6","Alloy 617",314626,"Plate"
92.53,-0.00161,"Qualified",,359.37,"CapPass","Cycle 1",1,1069,"J-6","Alloy 617",314626,"Plate"
92.79,-0.00159,"Qualified",,359.49,"CapPass","Cycle 1",1,1070,"J-6","Alloy 617",314626,"Plate"
91.47,-0.00154,"Qualified",,360.01,"CapPass","Cycle 1",1,1071,"J-6","Alloy 617",314626,"Plate"
91.21,-0.00150,"Qualified",,360.37,"CapPass","Cycle 1",1,1072,"J-6","Alloy 617",314626,"Plate"
91.26,-0.00149,"Qualified",,360.51,"CapPass","Cycle 1",1,1073,"J-6","Alloy 617",314626,"Plate"
90.45,-0.00143,"Qualified",,360.99,"CapPass","Cycle 1",1,1074,"J-6","Alloy 617",314626,"Plate"
90.01,-0.00140,"Qualified",,361.37,"CapPass","Cycle 1",1,1075,"J-6","Alloy 617",314626,"Plate"
90.13,-0.00138,"Qualified",,361.59,"CapPass","Cycle 1",1,1076,"J-6","Alloy 617",314626,"Plate"
90.41,-0.00133,"Qualified",,362.03,"CapPass","Cycle 1",1,1077,"J-6","Alloy 617",314626,"Plate"
90.33,-0.00130,"Qualified",,362.37,"CapPass","Cycle 1",1,1078,"J-6","Alloy 617",314626,"Plate"
89.77,-0.00128,"Qualified",,362.51,"CapPass","Cycle 1",1,1079,"J-6","Alloy 617",314626,"Plate"
89.77,-0.00123,"Qualified",,363.07,"CapPass","Cycle 1",1,1080,"J-6","Alloy 617",314626,"Plate"
90.37,-0.00120,"Qualified",,363.37,"CapPass","Cycle 1",1,1081,"J-6","Alloy 617",314626,"Plate"
90.73,-0.00118,"Qualified",,363.58,"CapPass","Cycle 1",1,1082,"J-6","Alloy 617",314626,"Plate"
90.82,-0.00113,"Qualified",,364.09,"CapPass","Cycle 1",1,1083,"J-6","Alloy 617",314626,"Plate"
91.36,-0.00111,"Qualified",,364.37,"CapPass","Cycle 1",1,1084,"J-6","Alloy 617",314626,"Plate"
91.59,-0.00108,"Qualified",,364.61,"CapPass","Cycle 1",1,1085,"J-6","Alloy 617",314626,"Plate"
91.49,-0.00103,"Qualified",,365.07,"CapPass","Cycle 1",1,1086,"J-6","Alloy 617",314626,"Plate"
90.66,-0.00101,"Qualified",,365.37,"CapPass","Cycle 1",1,1087,"J-6","Alloy 617",314626,"Plate"
91.05,-0.00098,"Qualified",,365.58,"CapPass","Cycle 1",1,1088,"J-6","Alloy 617",314626,"Plate"
91.47,-0.00093,"Qualified",,366.09,"CapPass","Cycle 1",1,1089,"J-6","Alloy 617",314626,"Plate"
91.33,-0.00091,"Qualified",,366.37,"CapPass","Cycle 1",1,1090,"J-6","Alloy 617",314626,"Plate"
91.43,-0.00088,"Qualified",,366.64,"CapPass","Cycle 1",1,1091,"J-6","Alloy 617",314626,"Plate"
93.02,-0.00083,"Qualified",,367.17,"CapPass","Cycle 1",1,1092,"J-6","Alloy 617",314626,"Plate"
93.93,-0.00080,"Qualified",,367.37,"CapPass","Cycle 1",1,1093,"J-6","Alloy 617",314626,"Plate"
94.76,-0.00078,"Qualified",,367.59,"CapPass","Cycle 1",1,1094,"J-6","Alloy 617",314626,"Plate"
96.06,-0.00072,"Qualified",,368.14,"CapPass","Cycle 1",1,1095,"J-6","Alloy 617",314626,"Plate"
95.93,-0.00071,"Qualified",,368.37,"CapPass","Cycle 1",1,1096,"J-6","Alloy 617",314626,"Plate"
96.25,-0.00067,"Qualified",,368.64,"CapPass","Cycle 1",1,1097,"J-6","Alloy 617",314626,"Plate"
95.19,-0.00062,"Qualified",,369.16,"CapPass","Cycle 1",1,1098,"J-6","Alloy 617",314626,"Plate"
94.86,-0.00060,"Qualified",,369.37,"CapPass","Cycle 1",1,1099,"J-6","Alloy 617",314626,"Plate"
94.14,-0.00057,"Qualified",,369.63,"CapPass","Cycle 1",1,1100,"J-6","Alloy 617",314626,"Plate"
93.37,-0.00052,"Qualified",,370.13,"CapPass","Cycle 1",1,1101,"J-6","Alloy 617",314626,"Plate"
93.14,-0.00050,"Qualified",,370.37,"CapPass","Cycle 1",1,1102,"J-6","Alloy 617",314626,"Plate"
92.86,-0.00047,"Qualified",,370.64,"CapPass","Cycle 1",1,1103,"J-6","Alloy 617",314626,"Plate"
92.54,-0.00042,"Qualified",,371.16,"CapPass","Cycle 1",1,1104,"J-6","Alloy 617",314626,"Plate"
92.31,-0.00040,"Qualified",,371.37,"CapPass","Cycle 1",1,1105,"J-6","Alloy 617",314626,"Plate"
92.51,-0.00037,"Qualified",,371.64,"CapPass","Cycle 1",1,1106,"J-6","Alloy 617",314626,"Plate"
92.85,-0.00032,"Qualified",,372.17,"CapPass","Cycle 1",1,1107,"J-6","Alloy 617",314626,"Plate"
92.87,-0.00030,"Qualified",,372.37,"CapPass","Cycle 1",1,1108,"J-6","Alloy 617",314626,"Plate"
92.82,-0.00027,"Qualified",,372.62,"CapPass","Cycle 1",1,1109,"J-6","Alloy 617",314626,"Plate"
92.50,-0.00022,"Qualified",,373.14,"CapPass","Cycle 1",1,1110,"J-6","Alloy 617",314626,"Plate"
91.64,-0.00020,"Qualified",,373.37,"CapPass","Cycle 1",1,1111,"J-6","Alloy 617",314626,"Plate"
91.45,-0.00017,"Qualified",,373.64,"CapPass","Cycle 1",1,1112,"J-6","Alloy 617",314626,"Plate"
90.61,-0.00012,"Qualified",,374.14,"CapPass","Cycle 1",1,1113,"J-6","Alloy 617",314626,"Plate"
89.44,-0.00010,"Qualified",,374.37,"CapPass","Cycle 1",1,1114,"J-6","Alloy 617",314626,"Plate"
89.76,-0.00007,"Qualified",,374.72,"CapPass","Cycle 1",1,1115,"J-6","Alloy 617",314626,"Plate"
90.80,-0.00002,"Qualified",,375.18,"CapPass","Cycle 1",1,1116,"J-6","Alloy 617",314626,"Plate"
91.03,-0.00001,"Qualified",,375.37,"CapPass","Cycle 1",1,1117,"J-6","Alloy 617",314626,"Plate"
93.18,0.00003,"Qualified",,375.74,"CapPass","Cycle 2",2,1118,"J-6","Alloy 617",314626,"Plate"
93.63,0.00008,"Qualified",,376.22,"CapPass","Cycle 2",2,1119,"J-6","Alloy 617",314626,"Plate"
93.26,0.00010,"Qualified",,376.37,"CapPass","Cycle 2",2,1120,"J-6","Alloy 617",314626,"Plate"
93.14,0.00013,"Qualified",,376.72,"CapPass","Cycle 2",2,1121,"J-6","Alloy 617",314626,"Plate"
91.93,0.00018,"Qualified",,377.16,"CapPass","Cycle 2",2,1122,"J-6","Alloy 617",314626,"Plate"
91.18,0.00020,"Qualified",,377.37,"CapPass","Cycle 2",2,1123,"J-6","Alloy 617",314626,"Plate"
90.65,0.00023,"Qualified",,377.74,"CapPass","Cycle 2",2,1124,"J-6","Alloy 617",314626,"Plate"
92.92,0.00028,"Qualified",,378.31,"CapPass","Cycle 2",2,1125,"J-6","Alloy 617",314626,"Plate"
93.44,0.00029,"Qualified",,378.37,"CapPass","Cycle 2",2,1126,"J-6","Alloy 617",314626,"Plate"
93.57,0.00034,"Qualified",,378.77,"CapPass","Cycle 2",2,1127,"J-6","Alloy 617",314626,"Plate"
93.05,0.00039,"Qualified",,379.24,"CapPass","Cycle 2",2,1128,"J-6","Alloy 617",314626,"Plate"
93.51,0.00039,"Qualified",,379.37,"CapPass","Cycle 2",2,1129,"J-6","Alloy 617",314626,"Plate"
94.56,0.00044,"Qualified",,379.83,"CapPass","Cycle 2",2,1130,"J-6","Alloy 617",314626,"Plate"
95.23,0.00049,"Qualified",,380.21,"CapPass","Cycle 2",2,1131,"J-6","Alloy 617",314626,"Plate"
94.50,0.00049,"Qualified",,380.37,"CapPass","Cycle 2",2,1132,"J-6","Alloy 617",314626,"Plate"
93.26,0.00054,"Qualified",,380.76,"CapPass","Cycle 2",2,1133,"J-6","Alloy 617",314626,"Plate"
91.67,0.00059,"Qualified",,381.28,"CapPass","Cycle 2",2,1134,"J-6","Alloy 617",314626,"Plate"
91.64,0.00059,"Qualified",,381.37,"CapPass","Cycle 2",2,1135,"J-6","Alloy 617",314626,"Plate"
92.19,0.00064,"Qualified",,381.76,"CapPass","Cycle 2",2,1136,"J-6","Alloy 617",314626,"Plate"
92.28,0.00069,"Qualified",,382.29,"CapPass","Cycle 2",2,1137,"J-6","Alloy 617",314626,"Plate"
92.27,0.00069,"Qualified",,382.37,"CapPass","Cycle 2",2,1138,"J-6","Alloy 617",314626,"Plate"
92.59,0.00074,"Qualified",,382.79,"CapPass","Cycle 2",2,1139,"J-6","Alloy 617",314626,"Plate"
92.90,0.00079,"Qualified",,383.31,"CapPass","Cycle 2",2,1140,"J-6","Alloy 617",314626,"Plate"
92.99,0.00079,"Qualified",,383.37,"CapPass","Cycle 2",2,1141,"J-6","Alloy 617",314626,"Plate"
93.59,0.00084,"Qualified",,383.81,"CapPass","Cycle 2",2,1142,"J-6","Alloy 617",314626,"Plate"
93.51,0.00089,"Qualified",,384.31,"CapPass","Cycle 2",2,1143,"J-6","Alloy 617",314626,"Plate"
93.30,0.00090,"Qualified",,384.37,"CapPass","Cycle 2",2,1144,"J-6","Alloy 617",314626,"Plate"
93.08,0.00094,"Qualified",,384.81,"CapPass","Cycle 2",2,1145,"J-6","Alloy 617",314626,"Plate"
93.06,0.00099,"Qualified",,385.31,"CapPass","Cycle 2",2,1146,"J-6","Alloy 617",314626,"Plate"
93.01,0.00099,"Qualified",,385.37,"CapPass","Cycle 2",2,1147,"J-6","Alloy 617",314626,"Plate"
93.04,0.00104,"Qualified",,385.83,"CapPass","Cycle 2",2,1148,"J-6","Alloy 617",314626,"Plate"
92.62,0.00109,"Qualified",,386.36,"CapPass","Cycle 2",2,1149,"J-6","Alloy 617",314626,"Plate"
92.64,0.00110,"Qualified",,386.37,"CapPass","Cycle 2",2,1150,"J-6","Alloy 617",314626,"Plate"
91.99,0.00115,"Qualified",,386.82,"CapPass","Cycle 2",2,1151,"J-6","Alloy 617",314626,"Plate"
91.39,0.00120,"Qualified",,387.34,"CapPass","Cycle 2",2,1152,"J-6","Alloy 617",314626,"Plate"
91.45,0.00120,"Qualified",,387.37,"CapPass","Cycle 2",2,1153,"J-6","Alloy 617",314626,"Plate"
92.84,0.00125,"Qualified",,387.86,"CapPass","Cycle 2",2,1154,"J-6","Alloy 617",314626,"Plate"
93.74,0.00129,"Qualified",,388.37,"CapPass","Cycle 2",2,1155,"J-6","Alloy 617",314626,"Plate"
93.72,0.00130,"Qualified",,388.38,"CapPass","Cycle 2",2,1156,"J-6","Alloy 617",314626,"Plate"
94.52,0.00135,"Qualified",,388.83,"CapPass","Cycle 2",2,1157,"J-6","Alloy 617",314626,"Plate"
94.82,0.00139,"Qualified",,389.37,"CapPass","Cycle 2",2,1158,"J-6","Alloy 617",314626,"Plate"
94.88,0.00140,"Qualified",,389.39,"CapPass","Cycle 2",2,1159,"J-6","Alloy 617",314626,"Plate"
94.82,0.00145,"Qualified",,389.89,"CapPass","Cycle 2",2,1160,"J-6","Alloy 617",314626,"Plate"
94.30,0.00150,"Qualified",,390.34,"CapPass","Cycle 2",2,1161,"J-6","Alloy 617",314626,"Plate"
94.16,0.00149,"Qualified",,390.37,"CapPass","Cycle 2",2,1162,"J-6","Alloy 617",314626,"Plate"
92.38,0.00155,"Qualified",,390.88,"CapPass","Cycle 2",2,1163,"J-6","Alloy 617",314626,"Plate"
92.64,0.00160,"Qualified",,391.36,"CapPass","Cycle 2",2,1164,"J-6","Alloy 617",314626,"Plate"
92.57,0.00160,"Qualified",,391.37,"CapPass","Cycle 2",2,1165,"J-6","Alloy 617",314626,"Plate"
91.31,0.00165,"Qualified",,391.93,"CapPass","Cycle 2",2,1166,"J-6","Alloy 617",314626,"Plate"
91.57,0.00170,"Qualified",,392.36,"CapPass","Cycle 2",2,1167,"J-6","Alloy 617",314626,"Plate"
91.58,0.00170,"Qualified",,392.37,"CapPass","Cycle 2",2,1168,"J-6","Alloy 617",314626,"Plate"
91.79,0.00175,"Qualified",,392.89,"CapPass","Cycle 2",2,1169,"J-6","Alloy 617",314626,"Plate"
92.78,0.00179,"Qualified",,393.37,"CapPass","Cycle 2",2,1170,"J-6","Alloy 617",314626,"Plate"
93.02,0.00180,"Qualified",,393.41,"CapPass","Cycle 2",2,1171,"J-6","Alloy 617",314626,"Plate"
93.87,0.00185,"Qualified",,393.94,"CapPass","Cycle 2",2,1172,"J-6","Alloy 617",314626,"Plate"
95.71,0.00189,"Qualified",,394.37,"CapPass","Cycle 2",2,1173,"J-6","Alloy 617",314626,"Plate"
95.80,0.00190,"Qualified",,394.42,"CapPass","Cycle 2",2,1174,"J-6","Alloy 617",314626,"Plate"
95.22,0.00195,"Qualified",,394.89,"CapPass","Cycle 2",2,1175,"J-6","Alloy 617",314626,"Plate"
94.56,0.00199,"Qualified",,395.37,"CapPass","Cycle 2",2,1176,"J-6","Alloy 617",314626,"Plate"
94.53,0.00200,"Qualified",,395.41,"CapPass","Cycle 2",2,1177,"J-6","Alloy 617",314626,"Plate"
94.11,0.00205,"Qualified",,395.92,"CapPass","Cycle 2",2,1178,"J-6","Alloy 617",314626,"Plate"
94.35,0.00209,"Qualified",,396.37,"CapPass","Cycle 2",2,1179,"J-6","Alloy 617",314626,"Plate"
94.23,0.00211,"Qualified",,396.41,"CapPass","Cycle 2",2,1180,"J-6","Alloy 617",314626,"Plate"
95.48,0.00216,"Qualified",,396.98,"CapPass","Cycle 2",2,1181,"J-6","Alloy 617",314626,"Plate"
96.30,0.00219,"Qualified",,397.37,"CapPass","Cycle 2",2,1182,"J-6","Alloy 617",314626,"Plate"
96.52,0.00221,"Qualified",,397.46,"CapPass","Cycle 2",2,1183,"J-6","Alloy 617",314626,"Plate"
96.07,0.00226,"Qualified",,397.93,"CapPass","Cycle 2",2,1184,"J-6","Alloy 617",314626,"Plate"
93.84,0.00230,"Qualified",,398.37,"CapPass","Cycle 2",2,1185,"J-6","Alloy 617",314626,"Plate"
93.65,0.00231,"Qualified",,398.41,"CapPass","Cycle 2",2,1186,"J-6","Alloy 617",314626,"Plate"
92.10,0.00236,"Qualified",,398.98,"CapPass","Cycle 2",2,1187,"J-6","Alloy 617",314626,"Plate"
93.29,0.00240,"Qualified",,399.37,"CapPass","Cycle 2",2,1188,"J-6","Alloy 617",314626,"Plate"
93.28,0.00241,"Qualified",,399.46,"CapPass","Cycle 2",2,1189,"J-6","Alloy 617",314626,"Plate"
92.93,0.00246,"Qualified",,399.96,"CapPass","Cycle 2",2,1190,"J-6","Alloy 617",314626,"Plate"
92.78,0.00249,"Qualified",,400.37,"CapPass","Cycle 2",2,1191,"J-6","Alloy 617",314626,"Plate"
92.84,0.00251,"Qualified",,400.44,"CapPass","Cycle 2",2,1192,"J-6","Alloy 617",314626,"Plate"
93.01,0.00256,"Qualified",,401.00,"CapPass","Cycle 2",2,1193,"J-6","Alloy 617",314626,"Plate"
92.55,0.00259,"Qualified",,401.37,"CapPass","Cycle 2",2,1194,"J-6","Alloy 617",314626,"Plate"
92.51,0.00261,"Qualified",,401.48,"CapPass","Cycle 2",2,1195,"J-6","Alloy 617",314626,"Plate"
92.01,0.00266,"Qualified",,401.93,"CapPass","Cycle 2",2,1196,"J-6","Alloy 617",314626,"Plate"
90.57,0.00269,"Qualified",,402.37,"CapPass","Cycle 2",2,1197,"J-6","Alloy 617",314626,"Plate"
90.54,0.00271,"Qualified",,402.51,"CapPass","Cycle 2",2,1198,"J-6","Alloy 617",314626,"Plate"
90.79,0.00276,"Qualified",,402.98,"CapPass","Cycle 2",2,1199,"J-6","Alloy 617",314626,"Plate"
91.34,0.00279,"Qualified",,403.37,"CapPass","Cycle 2",2,1200,"J-6","Alloy 617",314626,"Plate"
92.51,0.00281,"Qualified",,403.58,"CapPass","Cycle 2",2,1201,"J-6","Alloy 617",314626,"Plate"
92.95,0.00286,"Qualified",,403.99,"CapPass","Cycle 2",2,1202,"J-6","Alloy 617",314626,"Plate"
92.73,0.00290,"Qualified",,404.37,"CapPass","Cycle 2",2,1203,"J-6","Alloy 617",314626,"Plate"
92.65,0.00291,"Qualified",,404.49,"CapPass","Cycle 2",2,1204,"J-6","Alloy 617",314626,"Plate"
93.57,0.00296,"Qualified",,405.06,"CapPass","Cycle 2",2,1205,"J-6","Alloy 617",314626,"Plate"
93.63,0.00299,"Qualified",,405.37,"CapPass","Cycle 2",2,1206,"J-6","Alloy 617",314626,"Plate"
93.36,0.00301,"Qualified",,405.48,"CapPass","Cycle 2",2,1207,"J-6","Alloy 617",314626,"Plate"
91.81,0.00306,"Qualified",,406.00,"CapPass","Cycle 2",2,1208,"J-6","Alloy 617",314626,"Plate"
92.04,0.00309,"Qualified",,406.37,"CapPass","Cycle 2",2,1209,"J-6","Alloy 617",314626,"Plate"
92.27,0.00312,"Qualified",,406.56,"CapPass","Cycle 2",2,1210,"J-6","Alloy 617",314626,"Plate"
93.03,0.00317,"Qualified",,407.03,"CapPass","Cycle 2",2,1211,"J-6","Alloy 617",314626,"Plate"
92.79,0.00319,"Qualified",,407.37,"CapPass","Cycle 2",2,1212,"J-6","Alloy 617",314626,"Plate"
92.45,0.00322,"Qualified",,407.56,"CapPass","Cycle 2",2,1213,"J-6","Alloy 617",314626,"Plate"
93.57,0.00327,"Qualified",,408.08,"CapPass","Cycle 2",2,1214,"J-6","Alloy 617",314626,"Plate"
94.07,0.00329,"Qualified",,408.37,"CapPass","Cycle 2",2,1215,"J-6","Alloy 617",314626,"Plate"
95.26,0.00332,"Qualified",,408.61,"CapPass","Cycle 2",2,1216,"J-6","Alloy 617",314626,"Plate"
96.18,0.00337,"Qualified",,409.09,"CapPass","Cycle 2",2,1217,"J-6","Alloy 617",314626,"Plate"
95.58,0.00340,"Qualified",,409.37,"CapPass","Cycle 2",2,1218,"J-6","Alloy 617",314626,"Plate"
95.10,0.00342,"Qualified",,409.56,"CapPass","Cycle 2",2,1219,"J-6","Alloy 617",314626,"Plate"
94.59,0.00347,"Qualified",,410.04,"CapPass","Cycle 2",2,1220,"J-6","Alloy 617",314626,"Plate"
92.50,0.00349,"Qualified",,410.37,"CapPass","Cycle 2",2,1221,"J-6","Alloy 617",314626,"Plate"
92.37,0.00352,"Qualified",,410.64,"CapPass","Cycle 2",2,1222,"J-6","Alloy 617",314626,"Plate"
93.08,0.00357,"Qualified",,411.12,"CapPass","Cycle 2",2,1223,"J-6","Alloy 617",314626,"Plate"
93.06,0.00359,"Qualified",,411.37,"CapPass","Cycle 2",2,1224,"J-6","Alloy 617",314626,"Plate"
93.31,0.00362,"Qualified",,411.64,"CapPass","Cycle 2",2,1225,"J-6","Alloy 617",314626,"Plate"
93.75,0.00367,"Qualified",,412.16,"CapPass","Cycle 2",2,1226,"J-6","Alloy 617",314626,"Plate"
93.83,0.00370,"Qualified",,412.37,"CapPass","Cycle 2",2,1227,"J-6","Alloy 617",314626,"Plate"
93.88,0.00373,"Qualified",,412.61,"CapPass","Cycle 2",2,1228,"J-6","Alloy 617",314626,"Plate"
92.80,0.00378,"Qualified",,413.11,"CapPass","Cycle 2",2,1229,"J-6","Alloy 617",314626,"Plate"
92.84,0.00379,"Qualified",,413.37,"CapPass","Cycle 2",2,1230,"J-6","Alloy 617",314626,"Plate"
94.17,0.00383,"Qualified",,413.69,"CapPass","Cycle 2",2,1231,"J-6","Alloy 617",314626,"Plate"
95.96,0.00388,"Qualified",,414.17,"CapPass","Cycle 2",2,1232,"J-6","Alloy 617",314626,"Plate"
96.55,0.00389,"Qualified",,414.37,"CapPass","Cycle 2",2,1233,"J-6","Alloy 617",314626,"Plate"
96.35,0.00393,"Qualified",,414.68,"CapPass","Cycle 2",2,1234,"J-6","Alloy 617",314626,"Plate"
95.53,0.00398,"Qualified",,415.13,"CapPass","Cycle 2",2,1235,"J-6","Alloy 617",314626,"Plate"
94.33,0.00400,"Qualified",,415.37,"CapPass","Cycle 2",2,1236,"J-6","Alloy 617",314626,"Plate"
92.78,0.00403,"Qualified",,415.62,"CapPass","Cycle 2",2,1237,"J-6","Alloy 617",314626,"Plate"
91.93,0.00408,"Qualified",,416.17,"CapPass","Cycle 2",2,1238,"J-6","Alloy 617",314626,"Plate"
92.22,0.00410,"Qualified",,416.37,"CapPass","Cycle 2",2,1239,"J-6","Alloy 617",314626,"Plate"
92.48,0.00413,"Qualified",,416.69,"CapPass","Cycle 2",2,1240,"J-6","Alloy 617",314626,"Plate"
91.69,0.00418,"Qualified",,417.19,"CapPass","Cycle 2",2,1241,"J-6","Alloy 617",314626,"Plate"
91.68,0.00420,"Qualified",,417.37,"CapPass","Cycle 2",2,1242,"J-6","Alloy 617",314626,"Plate"
92.34,0.00423,"Qualified",,417.67,"CapPass","Cycle 2",2,1243,"J-6","Alloy 617",314626,"Plate"
92.27,0.00428,"Qualified",,418.22,"CapPass","Cycle 2",2,1244,"J-6","Alloy 617",314626,"Plate"
92.51,0.00430,"Qualified",,418.37,"CapPass","Cycle 2",2,1245,"J-6","Alloy 617",314626,"Plate"
92.39,0.00433,"Qualified",,418.69,"CapPass","Cycle 2",2,1246,"J-6","Alloy 617",314626,"Plate"
92.67,0.00439,"Qualified",,419.24,"CapPass","Cycle 2",2,1247,"J-6","Alloy 617",314626,"Plate"
92.70,0.00440,"Qualified",,419.37,"CapPass","Cycle 2",2,1248,"J-6","Alloy 617",314626,"Plate"
92.55,0.00444,"Qualified",,419.71,"CapPass","Cycle 2",2,1249,"J-6","Alloy 617",314626,"Plate"
91.67,0.00449,"Qualified",,420.20,"CapPass","Cycle 2",2,1250,"J-6","Alloy 617",314626,"Plate"
91.18,0.00450,"Qualified",,420.37,"CapPass","Cycle 2",2,1251,"J-6","Alloy 617",314626,"Plate"
92.43,0.00454,"Qualified",,420.81,"CapPass","Cycle 2",2,1252,"J-6","Alloy 617",314626,"Plate"
93.26,0.00459,"Qualified",,421.24,"CapPass","Cycle 2",2,1253,"J-6","Alloy 617",314626,"Plate"
92.99,0.00460,"Qualified",,421.37,"CapPass","Cycle 2",2,1254,"J-6","Alloy 617",314626,"Plate"
93.37,0.00464,"Qualified",,421.76,"CapPass","Cycle 2",2,1255,"J-6","Alloy 617",314626,"Plate"
93.57,0.00469,"Qualified",,422.22,"CapPass","Cycle 2",2,1256,"J-6","Alloy 617",314626,"Plate"
93.19,0.00470,"Qualified",,422.37,"CapPass","Cycle 2",2,1257,"J-6","Alloy 617",314626,"Plate"
93.12,0.00474,"Qualified",,422.71,"CapPass","Cycle 2",2,1258,"J-6","Alloy 617",314626,"Plate"
92.94,0.00479,"Qualified",,423.19,"CapPass","Cycle 2",2,1259,"J-6","Alloy 617",314626,"Plate"
92.48,0.00480,"Qualified",,423.37,"CapPass","Cycle 2",2,1260,"J-6","Alloy 617",314626,"Plate"
91.98,0.00484,"Qualified",,423.74,"CapPass","Cycle 2",2,1261,"J-6","Alloy 617",314626,"Plate"
91.88,0.00489,"Qualified",,424.32,"CapPass","Cycle 2",2,1262,"J-6","Alloy 617",314626,"Plate"
92.18,0.00490,"Qualified",,424.37,"CapPass","Cycle 2",2,1263,"J-6","Alloy 617",314626,"Plate"
92.19,0.00494,"Qualified",,424.77,"CapPass","Cycle 2",2,1264,"J-6","Alloy 617",314626,"Plate"
93.04,0.00499,"Qualified",,425.32,"CapPass","Cycle 2",2,1265,"J-6","Alloy 617",314626,"Plate"
93.32,0.00500,"Qualified",,425.37,"CapPass","Cycle 2",2,1266,"J-6","Alloy 617",314626,"Plate"
94.94,0.00504,"Qualified",,425.80,"CapPass","Cycle 2",2,1267,"J-6","Alloy 617",314626,"Plate"
94.61,0.00509,"Qualified",,426.26,"CapPass","Cycle 2",2,1268,"J-6","Alloy 617",314626,"Plate"
94.32,0.00510,"Qualified",,426.37,"CapPass","Cycle 2",2,1269,"J-6","Alloy 617",314626,"Plate"
95.66,0.00514,"Qualified",,426.79,"CapPass","Cycle 2",2,1270,"J-6","Alloy 617",314626,"Plate"
94.65,0.00519,"Qualified",,427.25,"CapPass","Cycle 2",2,1271,"J-6","Alloy 617",314626,"Plate"
94.33,0.00521,"Qualified",,427.37,"CapPass","Cycle 2",2,1272,"J-6","Alloy 617",314626,"Plate"
94.03,0.00524,"Qualified",,427.84,"CapPass","Cycle 2",2,1273,"J-6","Alloy 617",314626,"Plate"
94.97,0.00529,"Qualified",,428.32,"CapPass","Cycle 2",2,1274,"J-6","Alloy 617",314626,"Plate"
95.00,0.00530,"Qualified",,428.37,"CapPass","Cycle 2",2,1275,"J-6","Alloy 617",314626,"Plate"
94.35,0.00534,"Qualified",,428.79,"CapPass","Cycle 2",2,1276,"J-6","Alloy 617",314626,"Plate"
94.25,0.00539,"Qualified",,429.30,"CapPass","Cycle 2",2,1277,"J-6","Alloy 617",314626,"Plate"
