Repository: js-molina/fatigue-A617

File: data/950C/Strain rate 0.0001/2.0% strain/HTM_A19_Cycles_J2.csv (part 4 of 30)
"Stress Mpa","Strain","Qual State","Qual Exceptions","Elapsed Time Sec","Data State","Cycle Label","Cycle","Count","Sample","Alloy","Heat","Material_Form"
94.20,0.00569,"Qualified",,432.19,"CapPass","Cycle 2",2,1278,"J-2","Alloy 617",314626,"Plate"
94.04,0.00571,"Qualified",,432.43,"CapPass","Cycle 2",2,1279,"J-2","Alloy 617",314626,"Plate"
94.19,0.00574,"Qualified",,432.71,"CapPass","Cycle 2",2,1280,"J-2","Alloy 617",314626,"Plate"
94.08,0.00579,"Qualified",,433.18,"CapPass","Cycle 2",2,1281,"J-2","Alloy 617",314626,"Plate"
94.22,0.00581,"Qualified",,433.43,"CapPass","Cycle 2",2,1282,"J-2","Alloy 617",314626,"Plate"
94.12,0.00584,"Qualified",,433.69,"CapPass","Cycle 2",2,1283,"J-2","Alloy 617",314626,"Plate"
93.54,0.00589,"Qualified",,434.21,"CapPass","Cycle 2",2,1284,"J-2","Alloy 617",314626,"Plate"
93.19,0.00591,"Qualified",,434.43,"CapPass","Cycle 2",2,1285,"J-2","Alloy 617",314626,"Plate"
92.58,0.00594,"Qualified",,434.68,"CapPass","Cycle 2",2,1286,"J-2","Alloy 617",314626,"Plate"
91.20,0.00599,"Qualified",,435.26,"CapPass","Cycle 2",2,1287,"J-2","Alloy 617",314626,"Plate"
91.63,0.00601,"Qualified",,435.43,"CapPass","Cycle 2",2,1288,"J-2","Alloy 617",314626,"Plate"
91.52,0.00604,"Qualified",,435.74,"CapPass","Cycle 2",2,1289,"J-2","Alloy 617",314626,"Plate"
92.69,0.00609,"Qualified",,436.29,"CapPass","Cycle 2",2,1290,"J-2","Alloy 617",314626,"Plate"
93.04,0.00611,"Qualified",,436.43,"CapPass","Cycle 2",2,1291,"J-2","Alloy 617",314626,"Plate"
93.39,0.00614,"Qualified",,436.79,"CapPass","Cycle 2",2,1292,"J-2","Alloy 617",314626,"Plate"
94.05,0.00619,"Qualified",,437.29,"CapPass","Cycle 2",2,1293,"J-2","Alloy 617",314626,"Plate"
94.05,0.00621,"Qualified",,437.43,"CapPass","Cycle 2",2,1294,"J-2","Alloy 617",314626,"Plate"
93.46,0.00624,"Qualified",,437.69,"CapPass","Cycle 2",2,1295,"J-2","Alloy 617",314626,"Plate"
92.85,0.00630,"Qualified",,438.28,"CapPass","Cycle 2",2,1296,"J-2","Alloy 617",314626,"Plate"
92.52,0.00631,"Qualified",,438.43,"CapPass","Cycle 2",2,1297,"J-2","Alloy 617",314626,"Plate"
92.84,0.00635,"Qualified",,438.83,"CapPass","Cycle 2",2,1298,"J-2","Alloy 617",314626,"Plate"
92.83,0.00640,"Qualified",,439.28,"CapPass","Cycle 2",2,1299,"J-2","Alloy 617",314626,"Plate"
92.24,0.00641,"Qualified",,439.43,"CapPass","Cycle 2",2,1300,"J-2","Alloy 617",314626,"Plate"
91.57,0.00645,"Qualified",,439.84,"CapPass","Cycle 2",2,1301,"J-2","Alloy 617",314626,"Plate"
92.48,0.00650,"Qualified",,440.38,"CapPass","Cycle 2",2,1302,"J-2","Alloy 617",314626,"Plate"
92.69,0.00650,"Qualified",,440.43,"CapPass","Cycle 2",2,1303,"J-2","Alloy 617",314626,"Plate"
92.74,0.00655,"Qualified",,440.84,"CapPass","Cycle 2",2,1304,"J-2","Alloy 617",314626,"Plate"
92.62,0.00660,"Qualified",,441.39,"CapPass","Cycle 2",2,1305,"J-2","Alloy 617",314626,"Plate"
92.64,0.00661,"Qualified",,441.43,"CapPass","Cycle 2",2,1306,"J-2","Alloy 617",314626,"Plate"
93.34,0.00665,"Qualified",,441.87,"CapPass","Cycle 2",2,1307,"J-2","Alloy 617",314626,"Plate"
94.04,0.00670,"Qualified",,442.41,"CapPass","Cycle 2",2,1308,"J-2","Alloy 617",314626,"Plate"
94.01,0.00671,"Qualified",,442.43,"CapPass","Cycle 2",2,1309,"J-2","Alloy 617",314626,"Plate"
93.10,0.00676,"Qualified",,442.91,"CapPass","Cycle 2",2,1310,"J-2","Alloy 617",314626,"Plate"
92.36,0.00681,"Qualified",,443.24,"CapPass","Cycle 2",2,1311,"J-2","Alloy 617",314626,"Plate"
91.00,0.00681,"Qualified",,443.43,"CapPass","Cycle 2",2,1312,"J-2","Alloy 617",314626,"Plate"
91.76,0.00686,"Qualified",,443.96,"CapPass","Cycle 2",2,1313,"J-2","Alloy 617",314626,"Plate"
93.17,0.00690,"Qualified",,444.43,"CapPass","Cycle 2",2,1314,"J-2","Alloy 617",314626,"Plate"
93.53,0.00691,"Qualified",,444.49,"CapPass","Cycle 2",2,1315,"J-2","Alloy 617",314626,"Plate"
94.53,0.00696,"Qualified",,444.89,"CapPass","Cycle 2",2,1316,"J-2","Alloy 617",314626,"Plate"
93.02,0.00701,"Qualified",,445.43,"CapPass","Cycle 2",2,1317,"J-2","Alloy 617",314626,"Plate"
92.93,0.00701,"Qualified",,445.43,"CapPass","Cycle 2",2,1318,"J-2","Alloy 617",314626,"Plate"
94.98,0.00706,"Qualified",,445.98,"CapPass","Cycle 2",2,1319,"J-2","Alloy 617",314626,"Plate"
95.21,0.00711,"Qualified",,446.39,"CapPass","Cycle 2",2,1320,"J-2","Alloy 617",314626,"Plate"
95.11,0.00711,"Qualified",,446.43,"CapPass","Cycle 2",2,1321,"J-2","Alloy 617",314626,"Plate"
94.30,0.00716,"Qualified",,446.98,"CapPass","Cycle 2",2,1322,"J-2","Alloy 617",314626,"Plate"
93.76,0.00721,"Qualified",,447.43,"CapPass","Cycle 2",2,1323,"J-2","Alloy 617",314626,"Plate"
93.71,0.00721,"Qualified",,447.43,"CapPass","Cycle 2",2,1324,"J-2","Alloy 617",314626,"Plate"
94.78,0.00726,"Qualified",,447.99,"CapPass","Cycle 2",2,1325,"J-2","Alloy 617",314626,"Plate"
95.87,0.00730,"Qualified",,448.43,"CapPass","Cycle 2",2,1326,"J-2","Alloy 617",314626,"Plate"
96.08,0.00731,"Qualified",,448.48,"CapPass","Cycle 2",2,1327,"J-2","Alloy 617",314626,"Plate"
95.25,0.00737,"Qualified",,449.03,"CapPass","Cycle 2",2,1328,"J-2","Alloy 617",314626,"Plate"
95.14,0.00742,"Qualified",,449.38,"CapPass","Cycle 2",2,1329,"J-2","Alloy 617",314626,"Plate"
94.75,0.00741,"Qualified",,449.43,"CapPass","Cycle 2",2,1330,"J-2","Alloy 617",314626,"Plate"
92.50,0.00747,"Qualified",,450.01,"CapPass","Cycle 2",2,1331,"J-2","Alloy 617",314626,"Plate"
92.33,0.00750,"Qualified",,450.43,"CapPass","Cycle 2",2,1332,"J-2","Alloy 617",314626,"Plate"
92.43,0.00752,"Qualified",,450.49,"CapPass","Cycle 2",2,1333,"J-2","Alloy 617",314626,"Plate"
92.80,0.00757,"Qualified",,450.96,"CapPass","Cycle 2",2,1334,"J-2","Alloy 617",314626,"Plate"
91.07,0.00761,"Qualified",,451.43,"CapPass","Cycle 2",2,1335,"J-2","Alloy 617",314626,"Plate"
91.23,0.00762,"Qualified",,451.51,"CapPass","Cycle 2",2,1336,"J-2","Alloy 617",314626,"Plate"
92.55,0.00767,"Qualified",,451.94,"CapPass","Cycle 2",2,1337,"J-2","Alloy 617",314626,"Plate"
93.72,0.00770,"Qualified",,452.43,"CapPass","Cycle 2",2,1338,"J-2","Alloy 617",314626,"Plate"
93.89,0.00772,"Qualified",,452.56,"CapPass","Cycle 2",2,1339,"J-2","Alloy 617",314626,"Plate"
93.94,0.00777,"Qualified",,453.13,"CapPass","Cycle 2",2,1340,"J-2","Alloy 617",314626,"Plate"
93.94,0.00780,"Qualified",,453.43,"CapPass","Cycle 2",2,1341,"J-2","Alloy 617",314626,"Plate"
93.97,0.00782,"Qualified",,453.54,"CapPass","Cycle 2",2,1342,"J-2","Alloy 617",314626,"Plate"
93.53,0.00787,"Qualified",,454.08,"CapPass","Cycle 2",2,1343,"J-2","Alloy 617",314626,"Plate"
94.52,0.00790,"Qualified",,454.43,"CapPass","Cycle 2",2,1344,"J-2","Alloy 617",314626,"Plate"
94.81,0.00792,"Qualified",,454.58,"CapPass","Cycle 2",2,1345,"J-2","Alloy 617",314626,"Plate"
94.01,0.00798,"Qualified",,455.14,"CapPass","Cycle 2",2,1346,"J-2","Alloy 617",314626,"Plate"
94.41,0.00800,"Qualified",,455.43,"CapPass","Cycle 2",2,1347,"J-2","Alloy 617",314626,"Plate"
94.71,0.00803,"Qualified",,455.64,"CapPass","Cycle 2",2,1348,"J-2","Alloy 617",314626,"Plate"
94.63,0.00808,"Qualified",,456.13,"CapPass","Cycle 2",2,1349,"J-2","Alloy 617",314626,"Plate"
94.46,0.00811,"Qualified",,456.43,"CapPass","Cycle 2",2,1350,"J-2","Alloy 617",314626,"Plate"
94.35,0.00813,"Qualified",,456.63,"CapPass","Cycle 2",2,1351,"J-2","Alloy 617",314626,"Plate"
93.36,0.00818,"Qualified",,457.11,"CapPass","Cycle 2",2,1352,"J-2","Alloy 617",314626,"Plate"
93.20,0.00821,"Qualified",,457.43,"CapPass","Cycle 2",2,1353,"J-2","Alloy 617",314626,"Plate"
93.31,0.00823,"Qualified",,457.61,"CapPass","Cycle 2",2,1354,"J-2","Alloy 617",314626,"Plate"
91.82,0.00828,"Qualified",,458.13,"CapPass","Cycle 2",2,1355,"J-2","Alloy 617",314626,"Plate"
91.41,0.00831,"Qualified",,458.43,"CapPass","Cycle 2",2,1356,"J-2","Alloy 617",314626,"Plate"
91.06,0.00834,"Qualified",,458.66,"CapPass","Cycle 2",2,1357,"J-2","Alloy 617",314626,"Plate"
90.54,0.00839,"Qualified",,459.23,"CapPass","Cycle 2",2,1358,"J-2","Alloy 617",314626,"Plate"
91.49,0.00841,"Qualified",,459.43,"CapPass","Cycle 2",2,1359,"J-2","Alloy 617",314626,"Plate"
91.47,0.00844,"Qualified",,459.69,"CapPass","Cycle 2",2,1360,"J-2","Alloy 617",314626,"Plate"
91.22,0.00849,"Qualified",,460.19,"CapPass","Cycle 2",2,1361,"J-2","Alloy 617",314626,"Plate"
90.57,0.00851,"Qualified",,460.43,"CapPass","Cycle 2",2,1362,"J-2","Alloy 617",314626,"Plate"
90.09,0.00854,"Qualified",,460.74,"CapPass","Cycle 2",2,1363,"J-2","Alloy 617",314626,"Plate"
90.98,0.00859,"Qualified",,461.29,"CapPass","Cycle 2",2,1364,"J-2","Alloy 617",314626,"Plate"
91.38,0.00860,"Qualified",,461.43,"CapPass","Cycle 2",2,1365,"J-2","Alloy 617",314626,"Plate"
92.53,0.00864,"Qualified",,461.74,"CapPass","Cycle 2",2,1366,"J-2","Alloy 617",314626,"Plate"
91.82,0.00869,"Qualified",,462.26,"CapPass","Cycle 2",2,1367,"J-2","Alloy 617",314626,"Plate"
91.86,0.00870,"Qualified",,462.43,"CapPass","Cycle 2",2,1368,"J-2","Alloy 617",314626,"Plate"
92.78,0.00875,"Qualified",,462.79,"CapPass","Cycle 2",2,1369,"J-2","Alloy 617",314626,"Plate"
92.23,0.00880,"Qualified",,463.28,"CapPass","Cycle 2",2,1370,"J-2","Alloy 617",314626,"Plate"
92.05,0.00879,"Qualified",,463.43,"CapPass","Cycle 2",2,1371,"J-2","Alloy 617",314626,"Plate"
93.63,0.00885,"Qualified",,463.83,"CapPass","Cycle 2",2,1372,"J-2","Alloy 617",314626,"Plate"
94.40,0.00890,"Qualified",,464.31,"CapPass","Cycle 2",2,1373,"J-2","Alloy 617",314626,"Plate"
94.35,0.00890,"Qualified",,464.43,"CapPass","Cycle 2",2,1374,"J-2","Alloy 617",314626,"Plate"
94.20,0.00895,"Qualified",,464.87,"CapPass","Cycle 2",2,1375,"J-2","Alloy 617",314626,"Plate"
94.11,0.00900,"Qualified",,465.32,"CapPass","Cycle 2",2,1376,"J-2","Alloy 617",314626,"Plate"
93.97,0.00900,"Qualified",,465.43,"CapPass","Cycle 2",2,1377,"J-2","Alloy 617",314626,"Plate"
93.62,0.00905,"Qualified",,465.76,"CapPass","Cycle 2",2,1378,"J-2","Alloy 617",314626,"Plate"
93.42,0.00910,"Qualified",,466.37,"CapPass","Cycle 2",2,1379,"J-2","Alloy 617",314626,"Plate"
93.83,0.00910,"Qualified",,466.43,"CapPass","Cycle 2",2,1380,"J-2","Alloy 617",314626,"Plate"
93.70,0.00915,"Qualified",,466.86,"CapPass","Cycle 2",2,1381,"J-2","Alloy 617",314626,"Plate"
92.63,0.00920,"Qualified",,467.31,"CapPass","Cycle 2",2,1382,"J-2","Alloy 617",314626,"Plate"
92.28,0.00920,"Qualified",,467.43,"CapPass","Cycle 2",2,1383,"J-2","Alloy 617",314626,"Plate"
91.82,0.00926,"Qualified",,467.87,"CapPass","Cycle 2",2,1384,"J-2","Alloy 617",314626,"Plate"
92.67,0.00931,"Qualified",,468.41,"CapPass","Cycle 2",2,1385,"J-2","Alloy 617",314626,"Plate"
92.75,0.00929,"Qualified",,468.43,"CapPass","Cycle 2",2,1386,"J-2","Alloy 617",314626,"Plate"
92.18,0.00936,"Qualified",,468.92,"CapPass","Cycle 2",2,1387,"J-2","Alloy 617",314626,"Plate"
92.73,0.00939,"Qualified",,469.43,"CapPass","Cycle 2",2,1388,"J-2","Alloy 617",314626,"Plate"
93.46,0.00941,"Qualified",,469.51,"CapPass","Cycle 2",2,1389,"J-2","Alloy 617",314626,"Plate"
94.68,0.00946,"Qualified",,469.94,"CapPass","Cycle 2",2,1390,"J-2","Alloy 617",314626,"Plate"
93.36,0.00949,"Qualified",,470.43,"CapPass","Cycle 2",2,1391,"J-2","Alloy 617",314626,"Plate"
93.48,0.00951,"Qualified",,470.52,"CapPass","Cycle 2",2,1392,"J-2","Alloy 617",314626,"Plate"
95.28,0.00956,"Qualified",,470.94,"CapPass","Cycle 2",2,1393,"J-2","Alloy 617",314626,"Plate"
93.29,0.00961,"Qualified",,471.41,"CapPass","Cycle 2",2,1394,"J-2","Alloy 617",314626,"Plate"
93.08,0.00960,"Qualified",,471.43,"CapPass","Cycle 2",2,1395,"J-2","Alloy 617",314626,"Plate"
84.14,0.00956,"Qualified",,471.95,"CapPass","Cycle 2",2,1396,"J-2","Alloy 617",314626,"Plate"
75.67,0.00952,"Qualified",,472.43,"CapPass","Cycle 2",2,1397,"J-2","Alloy 617",314626,"Plate"
74.79,0.00951,"Qualified",,472.50,"CapPass","Cycle 2",2,1398,"J-2","Alloy 617",314626,"Plate"
66.62,0.00946,"Qualified",,473.05,"CapPass","Cycle 2",2,1399,"J-2","Alloy 617",314626,"Plate"
61.66,0.00943,"Qualified",,473.43,"CapPass","Cycle 2",2,1400,"J-2","Alloy 617",314626,"Plate"
60.00,0.00941,"Qualified",,473.60,"CapPass","Cycle 2",2,1401,"J-2","Alloy 617",314626,"Plate"
52.88,0.00935,"Qualified",,474.13,"CapPass","Cycle 2",2,1402,"J-2","Alloy 617",314626,"Plate"
48.16,0.00934,"Qualified",,474.43,"CapPass","Cycle 2",2,1403,"J-2","Alloy 617",314626,"Plate"
44.11,0.00930,"Qualified",,474.72,"CapPass","Cycle 2",2,1404,"J-2","Alloy 617",314626,"Plate"
38.60,0.00925,"Qualified",,475.20,"CapPass","Cycle 2",2,1405,"J-2","Alloy 617",314626,"Plate"
35.87,0.00924,"Qualified",,475.43,"CapPass","Cycle 2",2,1406,"J-2","Alloy 617",314626,"Plate"
31.79,0.00920,"Qualified",,475.76,"CapPass","Cycle 2",2,1407,"J-2","Alloy 617",314626,"Plate"
26.74,0.00915,"Qualified",,476.25,"CapPass","Cycle 2",2,1408,"J-2","Alloy 617",314626,"Plate"
25.14,0.00915,"Qualified",,476.43,"CapPass","Cycle 2",2,1409,"J-2","Alloy 617",314626,"Plate"
21.34,0.00910,"Qualified",,476.82,"CapPass","Cycle 2",2,1410,"J-2","Alloy 617",314626,"Plate"
14.23,0.00905,"Qualified",,477.36,"CapPass","Cycle 2",2,1411,"J-2","Alloy 617",314626,"Plate"
13.50,0.00904,"Qualified",,477.43,"CapPass","Cycle 2",2,1412,"J-2","Alloy 617",314626,"Plate"
10.88,0.00900,"Qualified",,477.92,"CapPass","Cycle 2",2,1413,"J-2","Alloy 617",314626,"Plate"
8.25,0.00898,"Qualified",,478.43,"CapPass","Cycle 2",2,1414,"J-2","Alloy 617",314626,"Plate"
5.37,0.00894,"Qualified",,478.70,"CapPass","Cycle 2",2,1415,"J-2","Alloy 617",314626,"Plate"
0.23,0.00889,"Qualified",,479.08,"CapPass","Cycle 2",2,1416,"J-2","Alloy 617",314626,"Plate"
-2.92,0.00888,"Qualified",,479.43,"CapPass","Cycle 2",2,1417,"J-2","Alloy 617",314626,"Plate"
-5.15,0.00884,"Qualified",,479.73,"CapPass","Cycle 2",2,1418,"J-2","Alloy 617",314626,"Plate"
-10.54,0.00879,"Qualified",,480.15,"CapPass","Cycle 2",2,1419,"J-2","Alloy 617",314626,"Plate"
-15.28,0.00874,"Qualified",,480.38,"CapPass","Cycle 2",2,1420,"J-2","Alloy 617",314626,"Plate"
-16.02,0.00875,"Qualified",,480.43,"CapPass","Cycle 2",2,1421,"J-2","Alloy 617",314626,"Plate"
-20.60,0.00869,"Qualified",,480.88,"CapPass","Cycle 2",2,1422,"J-2","Alloy 617",314626,"Plate"
-23.11,0.00864,"Qualified",,481.36,"CapPass","Cycle 2",2,1423,"J-2","Alloy 617",314626,"Plate"
-23.49,0.00865,"Qualified",,481.43,"CapPass","Cycle 2",2,1424,"J-2","Alloy 617",314626,"Plate"
-25.45,0.00859,"Qualified",,481.85,"CapPass","Cycle 2",2,1425,"J-2","Alloy 617",314626,"Plate"
-30.79,0.00854,"Qualified",,482.43,"CapPass","Cycle 2",2,1426,"J-2","Alloy 617",314626,"Plate"
-30.80,0.00853,"Qualified",,482.43,"CapPass","Cycle 2",2,1427,"J-2","Alloy 617",314626,"Plate"
-35.06,0.00848,"Qualified",,482.96,"CapPass","Cycle 2",2,1428,"J-2","Alloy 617",314626,"Plate"
-38.51,0.00844,"Qualified",,483.43,"CapPass","Cycle 2",2,1429,"J-2","Alloy 617",314626,"Plate"
-38.41,0.00843,"Qualified",,483.43,"CapPass","Cycle 2",2,1430,"J-2","Alloy 617",314626,"Plate"
-41.96,0.00838,"Qualified",,484.02,"CapPass","Cycle 2",2,1431,"J-2","Alloy 617",314626,"Plate"
-46.93,0.00835,"Qualified",,484.43,"CapPass","Cycle 2",2,1432,"J-2","Alloy 617",314626,"Plate"
-47.58,0.00833,"Qualified",,484.50,"CapPass","Cycle 2",2,1433,"J-2","Alloy 617",314626,"Plate"
-50.00,0.00828,"Qualified",,484.98,"CapPass","Cycle 2",2,1434,"J-2","Alloy 617",314626,"Plate"
-53.27,0.00825,"Qualified",,485.43,"CapPass","Cycle 2",2,1435,"J-2","Alloy 617",314626,"Plate"
-54.17,0.00823,"Qualified",,485.53,"CapPass","Cycle 2",2,1436,"J-2","Alloy 617",314626,"Plate"
-57.56,0.00818,"Qualified",,485.96,"CapPass","Cycle 2",2,1437,"J-2","Alloy 617",314626,"Plate"
-59.35,0.00815,"Qualified",,486.43,"CapPass","Cycle 2",2,1438,"J-2","Alloy 617",314626,"Plate"
-59.70,0.00813,"Qualified",,486.50,"CapPass","Cycle 2",2,1439,"J-2","Alloy 617",314626,"Plate"
-63.30,0.00808,"Qualified",,487.00,"CapPass","Cycle 2",2,1440,"J-2","Alloy 617",314626,"Plate"
-65.96,0.00805,"Qualified",,487.43,"CapPass","Cycle 2",2,1441,"J-2","Alloy 617",314626,"Plate"
-66.16,0.00803,"Qualified",,487.50,"CapPass","Cycle 2",2,1442,"J-2","Alloy 617",314626,"Plate"
-69.06,0.00797,"Qualified",,488.05,"CapPass","Cycle 2",2,1443,"J-2","Alloy 617",314626,"Plate"
-70.40,0.00794,"Qualified",,488.43,"CapPass","Cycle 2",2,1444,"J-2","Alloy 617",314626,"Plate"
-70.55,0.00792,"Qualified",,488.53,"CapPass","Cycle 2",2,1445,"J-2","Alloy 617",314626,"Plate"
-72.32,0.00787,"Qualified",,489.01,"CapPass","Cycle 2",2,1446,"J-2","Alloy 617",314626,"Plate"
-73.23,0.00784,"Qualified",,489.43,"CapPass","Cycle 2",2,1447,"J-2","Alloy 617",314626,"Plate"
-73.42,0.00782,"Qualified",,489.55,"CapPass","Cycle 2",2,1448,"J-2","Alloy 617",314626,"Plate"
-75.36,0.00777,"Qualified",,490.06,"CapPass","Cycle 2",2,1449,"J-2","Alloy 617",314626,"Plate"
-75.79,0.00774,"Qualified",,490.43,"CapPass","Cycle 2",2,1450,"J-2","Alloy 617",314626,"Plate"
-75.89,0.00772,"Qualified",,490.50,"CapPass","Cycle 2",2,1451,"J-2","Alloy 617",314626,"Plate"
-76.17,0.00767,"Qualified",,491.01,"CapPass","Cycle 2",2,1452,"J-2","Alloy 617",314626,"Plate"
-77.48,0.00764,"Qualified",,491.43,"CapPass","Cycle 2",2,1453,"J-2","Alloy 617",314626,"Plate"
-77.85,0.00762,"Qualified",,491.55,"CapPass","Cycle 2",2,1454,"J-2","Alloy 617",314626,"Plate"
-79.43,0.00757,"Qualified",,492.05,"CapPass","Cycle 2",2,1455,"J-2","Alloy 617",314626,"Plate"
-81.05,0.00753,"Qualified",,492.43,"CapPass","Cycle 2",2,1456,"J-2","Alloy 617",314626,"Plate"
-81.00,0.00752,"Qualified",,492.48,"CapPass","Cycle 2",2,1457,"J-2","Alloy 617",314626,"Plate"
-81.59,0.00747,"Qualified",,492.98,"CapPass","Cycle 2",2,1458,"J-2","Alloy 617",314626,"Plate"
-82.86,0.00743,"Qualified",,493.43,"CapPass","Cycle 2",2,1459,"J-2","Alloy 617",314626,"Plate"
-82.73,0.00742,"Qualified",,493.46,"CapPass","Cycle 2",2,1460,"J-2","Alloy 617",314626,"Plate"
-84.40,0.00737,"Qualified",,493.98,"CapPass","Cycle 2",2,1461,"J-2","Alloy 617",314626,"Plate"
-83.71,0.00733,"Qualified",,494.43,"CapPass","Cycle 2",2,1462,"J-2","Alloy 617",314626,"Plate"
-83.55,0.00732,"Qualified",,494.45,"CapPass","Cycle 2",2,1463,"J-2","Alloy 617",314626,"Plate"
-82.93,0.00727,"Qualified",,494.93,"CapPass","Cycle 2",2,1464,"J-2","Alloy 617",314626,"Plate"
-83.04,0.00723,"Qualified",,495.43,"CapPass","Cycle 2",2,1465,"J-2","Alloy 617",314626,"Plate"
-83.09,0.00721,"Qualified",,495.48,"CapPass","Cycle 2",2,1466,"J-2","Alloy 617",314626,"Plate"
-81.83,0.00716,"Qualified",,495.93,"CapPass","Cycle 2",2,1467,"J-2","Alloy 617",314626,"Plate"
-80.83,0.00712,"Qualified",,496.43,"CapPass","Cycle 2",2,1468,"J-2","Alloy 617",314626,"Plate"
-80.90,0.00711,"Qualified",,496.45,"CapPass","Cycle 2",2,1469,"J-2","Alloy 617",314626,"Plate"
-82.02,0.00706,"Qualified",,496.98,"CapPass","Cycle 2",2,1470,"J-2","Alloy 617",314626,"Plate"
-81.88,0.00702,"Qualified",,497.43,"CapPass","Cycle 2",2,1471,"J-2","Alloy 617",314626,"Plate"
-81.85,0.00701,"Qualified",,497.50,"CapPass","Cycle 2",2,1472,"J-2","Alloy 617",314626,"Plate"
-82.00,0.00696,"Qualified",,497.95,"CapPass","Cycle 2",2,1473,"J-2","Alloy 617",314626,"Plate"
-82.16,0.00692,"Qualified",,498.43,"CapPass","Cycle 2",2,1474,"J-2","Alloy 617",314626,"Plate"
-82.15,0.00691,"Qualified",,498.46,"CapPass","Cycle 2",2,1475,"J-2","Alloy 617",314626,"Plate"
-81.04,0.00685,"Qualified",,499.03,"CapPass","Cycle 2",2,1476,"J-2","Alloy 617",314626,"Plate"
-81.25,0.00682,"Qualified",,499.43,"CapPass","Cycle 2",2,1477,"J-2","Alloy 617",314626,"Plate"
-81.50,0.00680,"Qualified",,499.51,"CapPass","Cycle 2",2,1478,"J-2","Alloy 617",314626,"Plate"
-81.79,0.00675,"Qualified",,499.96,"CapPass","Cycle 2",2,1479,"J-2","Alloy 617",314626,"Plate"
-81.33,0.00672,"Qualified",,500.43,"CapPass","Cycle 2",2,1480,"J-2","Alloy 617",314626,"Plate"
-81.49,0.00670,"Qualified",,500.51,"CapPass","Cycle 2",2,1481,"J-2","Alloy 617",314626,"Plate"
-81.09,0.00665,"Qualified",,501.00,"CapPass","Cycle 2",2,1482,"J-2","Alloy 617",314626,"Plate"
-81.39,0.00661,"Qualified",,501.43,"CapPass","Cycle 2",2,1483,"J-2","Alloy 617",314626,"Plate"
-81.15,0.00660,"Qualified",,501.53,"CapPass","Cycle 2",2,1484,"J-2","Alloy 617",314626,"Plate"
-82.04,0.00655,"Qualified",,502.05,"CapPass","Cycle 2",2,1485,"J-2","Alloy 617",314626,"Plate"
-83.17,0.00651,"Qualified",,502.43,"CapPass","Cycle 2",2,1486,"J-2","Alloy 617",314626,"Plate"
-83.05,0.00650,"Qualified",,502.50,"CapPass","Cycle 2",2,1487,"J-2","Alloy 617",314626,"Plate"
-81.69,0.00645,"Qualified",,503.01,"CapPass","Cycle 2",2,1488,"J-2","Alloy 617",314626,"Plate"
-83.16,0.00642,"Qualified",,503.43,"CapPass","Cycle 2",2,1489,"J-2","Alloy 617",314626,"Plate"
-83.73,0.00640,"Qualified",,503.53,"CapPass","Cycle 2",2,1490,"J-2","Alloy 617",314626,"Plate"
-83.65,0.00634,"Qualified",,504.06,"CapPass","Cycle 2",2,1491,"J-2","Alloy 617",314626,"Plate"
-83.32,0.00631,"Qualified",,504.43,"CapPass","Cycle 2",2,1492,"J-2","Alloy 617",314626,"Plate"
-83.14,0.00629,"Qualified",,504.55,"CapPass","Cycle 2",2,1493,"J-2","Alloy 617",314626,"Plate"
-82.35,0.00624,"Qualified",,505.03,"CapPass","Cycle 2",2,1494,"J-2","Alloy 617",314626,"Plate"
-81.95,0.00621,"Qualified",,505.43,"CapPass","Cycle 2",2,1495,"J-2","Alloy 617",314626,"Plate"
-82.01,0.00619,"Qualified",,505.53,"CapPass","Cycle 2",2,1496,"J-2","Alloy 617",314626,"Plate"
-84.39,0.00614,"Qualified",,506.09,"CapPass","Cycle 2",2,1497,"J-2","Alloy 617",314626,"Plate"
-84.89,0.00610,"Qualified",,506.43,"CapPass","Cycle 2",2,1498,"J-2","Alloy 617",314626,"Plate"
-84.89,0.00609,"Qualified",,506.51,"CapPass","Cycle 2",2,1499,"J-2","Alloy 617",314626,"Plate"
-84.54,0.00604,"Qualified",,507.05,"CapPass","Cycle 2",2,1500,"J-2","Alloy 617",314626,"Plate"
-84.08,0.00601,"Qualified",,507.43,"CapPass","Cycle 2",2,1501,"J-2","Alloy 617",314626,"Plate"
-83.88,0.00599,"Qualified",,507.56,"CapPass","Cycle 2",2,1502,"J-2","Alloy 617",314626,"Plate"
-83.36,0.00594,"Qualified",,508.09,"CapPass","Cycle 2",2,1503,"J-2","Alloy 617",314626,"Plate"
-83.50,0.00590,"Qualified",,508.43,"CapPass","Cycle 2",2,1504,"J-2","Alloy 617",314626,"Plate"
-83.18,0.00589,"Qualified",,508.55,"CapPass","Cycle 2",2,1505,"J-2","Alloy 617",314626,"Plate"
-82.97,0.00584,"Qualified",,509.08,"CapPass","Cycle 2",2,1506,"J-2","Alloy 617",314626,"Plate"
-83.24,0.00581,"Qualified",,509.43,"CapPass","Cycle 2",2,1507,"J-2","Alloy 617",314626,"Plate"
-83.36,0.00579,"Qualified",,509.61,"CapPass","Cycle 2",2,1508,"J-2","Alloy 617",314626,"Plate"
-83.01,0.00574,"Qualified",,510.06,"CapPass","Cycle 2",2,1509,"J-2","Alloy 617",314626,"Plate"
-82.61,0.00570,"Qualified",,510.43,"CapPass","Cycle 2",2,1510,"J-2","Alloy 617",314626,"Plate"
-82.87,0.00568,"Qualified",,510.58,"CapPass","Cycle 2",2,1511,"J-2","Alloy 617",314626,"Plate"
-84.56,0.00563,"Qualified",,511.09,"CapPass","Cycle 2",2,1512,"J-2","Alloy 617",314626,"Plate"
-84.81,0.00560,"Qualified",,511.43,"CapPass","Cycle 2",2,1513,"J-2","Alloy 617",314626,"Plate"
-85.20,0.00558,"Qualified",,511.64,"CapPass","Cycle 2",2,1514,"J-2","Alloy 617",314626,"Plate"
-85.55,0.00553,"Qualified",,512.13,"CapPass","Cycle 2",2,1515,"J-2","Alloy 617",314626,"Plate"
-85.85,0.00551,"Qualified",,512.43,"CapPass","Cycle 2",2,1516,"J-2","Alloy 617",314626,"Plate"
-86.28,0.00548,"Qualified",,512.64,"CapPass","Cycle 2",2,1517,"J-2","Alloy 617",314626,"Plate"
-85.10,0.00543,"Qualified",,513.11,"CapPass","Cycle 2",2,1518,"J-2","Alloy 617",314626,"Plate"
-84.67,0.00540,"Qualified",,513.43,"CapPass","Cycle 2",2,1519,"J-2","Alloy 617",314626,"Plate"
-84.42,0.00538,"Qualified",,513.58,"CapPass","Cycle 2",2,1520,"J-2","Alloy 617",314626,"Plate"
-84.10,0.00533,"Qualified",,514.13,"CapPass","Cycle 2",2,1521,"J-2","Alloy 617",314626,"Plate"
-85.28,0.00529,"Qualified",,514.43,"CapPass","Cycle 2",2,1522,"J-2","Alloy 617",314626,"Plate"
-84.83,0.00528,"Qualified",,514.61,"CapPass","Cycle 2",2,1523,"J-2","Alloy 617",314626,"Plate"
-83.71,0.00523,"Qualified",,515.09,"CapPass","Cycle 2",2,1524,"J-2","Alloy 617",314626,"Plate"
-83.64,0.00519,"Qualified",,515.43,"CapPass","Cycle 2",2,1525,"J-2","Alloy 617",314626,"Plate"
-83.23,0.00518,"Qualified",,515.63,"CapPass","Cycle 2",2,1526,"J-2","Alloy 617",314626,"Plate"
-83.69,0.00513,"Qualified",,516.16,"CapPass","Cycle 2",2,1527,"J-2","Alloy 617",314626,"Plate"
-83.75,0.00510,"Qualified",,516.43,"CapPass","Cycle 2",2,1528,"J-2","Alloy 617",314626,"Plate"
-83.44,0.00508,"Qualified",,516.59,"CapPass","Cycle 2",2,1529,"J-2","Alloy 617",314626,"Plate"
-84.63,0.00502,"Qualified",,517.16,"CapPass","Cycle 2",2,1530,"J-2","Alloy 617",314626,"Plate"
-84.18,0.00500,"Qualified",,517.43,"CapPass","Cycle 2",2,1531,"J-2","Alloy 617",314626,"Plate"
-84.55,0.00497,"Qualified",,517.66,"CapPass","Cycle 2",2,1532,"J-2","Alloy 617",314626,"Plate"
-83.28,0.00492,"Qualified",,518.13,"CapPass","Cycle 2",2,1533,"J-2","Alloy 617",314626,"Plate"
-82.65,0.00490,"Qualified",,518.43,"CapPass","Cycle 2",2,1534,"J-2","Alloy 617",314626,"Plate"
-82.98,0.00487,"Qualified",,518.73,"CapPass","Cycle 2",2,1535,"J-2","Alloy 617",314626,"Plate"
-85.27,0.00482,"Qualified",,519.19,"CapPass","Cycle 2",2,1536,"J-2","Alloy 617",314626,"Plate"
-85.95,0.00480,"Qualified",,519.43,"CapPass","Cycle 2",2,1537,"J-2","Alloy 617",314626,"Plate"
-85.68,0.00477,"Qualified",,519.64,"CapPass","Cycle 2",2,1538,"J-2","Alloy 617",314626,"Plate"
-86.02,0.00472,"Qualified",,520.21,"CapPass","Cycle 2",2,1539,"J-2","Alloy 617",314626,"Plate"
-86.59,0.00470,"Qualified",,520.43,"CapPass","Cycle 2",2,1540,"J-2","Alloy 617",314626,"Plate"
-87.76,0.00467,"Qualified",,520.69,"CapPass","Cycle 2",2,1541,"J-2","Alloy 617",314626,"Plate"
-87.89,0.00462,"Qualified",,521.21,"CapPass","Cycle 2",2,1542,"J-2","Alloy 617",314626,"Plate"
-88.22,0.00460,"Qualified",,521.43,"CapPass","Cycle 2",2,1543,"J-2","Alloy 617",314626,"Plate"
-87.93,0.00457,"Qualified",,521.72,"CapPass","Cycle 2",2,1544,"J-2","Alloy 617",314626,"Plate"
-86.67,0.00452,"Qualified",,522.23,"CapPass","Cycle 2",2,1545,"J-2","Alloy 617",314626,"Plate"
-87.02,0.00450,"Qualified",,522.43,"CapPass","Cycle 2",2,1546,"J-2","Alloy 617",314626,"Plate"
-86.54,0.00447,"Qualified",,522.72,"CapPass","Cycle 2",2,1547,"J-2","Alloy 617",314626,"Plate"
-86.76,0.00441,"Qualified",,523.28,"CapPass","Cycle 2",2,1548,"J-2","Alloy 617",314626,"Plate"
-86.96,0.00440,"Qualified",,523.43,"CapPass","Cycle 2",2,1549,"J-2","Alloy 617",314626,"Plate"
-87.44,0.00436,"Qualified",,523.73,"CapPass","Cycle 2",2,1550,"J-2","Alloy 617",314626,"Plate"
-85.39,0.00431,"Qualified",,524.24,"CapPass","Cycle 2",2,1551,"J-2","Alloy 617",314626,"Plate"
-85.21,0.00430,"Qualified",,524.43,"CapPass","Cycle 2",2,1552,"J-2","Alloy 617",314626,"Plate"
-85.51,0.00426,"Qualified",,524.79,"CapPass","Cycle 2",2,1553,"J-2","Alloy 617",314626,"Plate"
-85.20,0.00421,"Qualified",,525.26,"CapPass","Cycle 2",2,1554,"J-2","Alloy 617",314626,"Plate"
-85.34,0.00420,"Qualified",,525.43,"CapPass","Cycle 2",2,1555,"J-2","Alloy 617",314626,"Plate"
-85.19,0.00416,"Qualified",,525.72,"CapPass","Cycle 2",2,1556,"J-2","Alloy 617",314626,"Plate"
-84.08,0.00411,"Qualified",,526.27,"CapPass","Cycle 2",2,1557,"J-2","Alloy 617",314626,"Plate"
-83.68,0.00411,"Qualified",,526.43,"CapPass","Cycle 2",2,1558,"J-2","Alloy 617",314626,"Plate"
-83.75,0.00405,"Qualified",,526.79,"CapPass","Cycle 2",2,1559,"J-2","Alloy 617",314626,"Plate"
-85.37,0.00400,"Qualified",,527.34,"CapPass","Cycle 2",2,1560,"J-2","Alloy 617",314626,"Plate"
-85.09,0.00401,"Qualified",,527.43,"CapPass","Cycle 2",2,1561,"J-2","Alloy 617",314626,"Plate"
-84.87,0.00395,"Qualified",,527.84,"CapPass","Cycle 2",2,1562,"J-2","Alloy 617",314626,"Plate"
-85.46,0.00390,"Qualified",,528.37,"CapPass","Cycle 2",2,1563,"J-2","Alloy 617",314626,"Plate"
-85.75,0.00391,"Qualified",,528.43,"CapPass","Cycle 2",2,1564,"J-2","Alloy 617",314626,"Plate"
-86.66,0.00385,"Qualified",,528.89,"CapPass","Cycle 2",2,1565,"J-2","Alloy 617",314626,"Plate"
-87.20,0.00380,"Qualified",,529.39,"CapPass","Cycle 2",2,1566,"J-2","Alloy 617",314626,"Plate"
-87.39,0.00382,"Qualified",,529.43,"CapPass","Cycle 2",2,1567,"J-2","Alloy 617",314626,"Plate"
-88.60,0.00375,"Qualified",,529.86,"CapPass","Cycle 2",2,1568,"J-2","Alloy 617",314626,"Plate"
-87.55,0.00370,"Qualified",,530.39,"CapPass","Cycle 2",2,1569,"J-2","Alloy 617",314626,"Plate"
-87.66,0.00371,"Qualified",,530.43,"CapPass","Cycle 2",2,1570,"J-2","Alloy 617",314626,"Plate"
-87.11,0.00365,"Qualified",,530.87,"CapPass","Cycle 2",2,1571,"J-2","Alloy 617",314626,"Plate"
-86.44,0.00362,"Qualified",,531.43,"CapPass","Cycle 2",2,1572,"J-2","Alloy 617",314626,"Plate"
-86.55,0.00360,"Qualified",,531.44,"CapPass","Cycle 2",2,1573,"J-2","Alloy 617",314626,"Plate"
-85.88,0.00355,"Qualified",,531.92,"CapPass","Cycle 2",2,1574,"J-2","Alloy 617",314626,"Plate"
-86.33,0.00350,"Qualified",,532.42,"CapPass","Cycle 2",2,1575,"J-2","Alloy 617",314626,"Plate"
-86.35,0.00351,"Qualified",,532.43,"CapPass","Cycle 2",2,1576,"J-2","Alloy 617",314626,"Plate"
-86.06,0.00345,"Qualified",,532.96,"CapPass","Cycle 2",2,1577,"J-2","Alloy 617",314626,"Plate"
-86.86,0.00339,"Qualified",,533.42,"CapPass","Cycle 2",2,1578,"J-2","Alloy 617",314626,"Plate"
-86.90,0.00341,"Qualified",,533.43,"CapPass","Cycle 2",2,1579,"J-2","Alloy 617",314626,"Plate"
-87.18,0.00334,"Qualified",,533.96,"CapPass","Cycle 2",2,1580,"J-2","Alloy 617",314626,"Plate"
-86.73,0.00331,"Qualified",,534.43,"CapPass","Cycle 2",2,1581,"J-2","Alloy 617",314626,"Plate"
-86.74,0.00329,"Qualified",,534.46,"CapPass","Cycle 2",2,1582,"J-2","Alloy 617",314626,"Plate"
-86.99,0.00324,"Qualified",,534.92,"CapPass","Cycle 2",2,1583,"J-2","Alloy 617",314626,"Plate"
-85.54,0.00321,"Qualified",,535.43,"CapPass","Cycle 2",2,1584,"J-2","Alloy 617",314626,"Plate"
-85.43,0.00319,"Qualified",,535.47,"CapPass","Cycle 2",2,1585,"J-2","Alloy 617",314626,"Plate"
-86.15,0.00314,"Qualified",,535.96,"CapPass","Cycle 2",2,1586,"J-2","Alloy 617",314626,"Plate"
-86.54,0.00312,"Qualified",,536.43,"CapPass","Cycle 2",2,1587,"J-2","Alloy 617",314626,"Plate"
-86.86,0.00309,"Qualified",,536.52,"CapPass","Cycle 2",2,1588,"J-2","Alloy 617",314626,"Plate"
-86.70,0.00304,"Qualified",,536.94,"CapPass","Cycle 2",2,1589,"J-2","Alloy 617",314626,"Plate"
-86.99,0.00301,"Qualified",,537.43,"CapPass","Cycle 2",2,1590,"J-2","Alloy 617",314626,"Plate"
-87.72,0.00299,"Qualified",,537.55,"CapPass","Cycle 2",2,1591,"J-2","Alloy 617",314626,"Plate"
-88.58,0.00294,"Qualified",,538.07,"CapPass","Cycle 2",2,1592,"J-2","Alloy 617",314626,"Plate"
-90.49,0.00292,"Qualified",,538.43,"CapPass","Cycle 2",2,1593,"J-2","Alloy 617",314626,"Plate"
-90.42,0.00289,"Qualified",,538.52,"CapPass","Cycle 2",2,1594,"J-2","Alloy 617",314626,"Plate"
-90.24,0.00283,"Qualified",,539.02,"CapPass","Cycle 2",2,1595,"J-2","Alloy 617",314626,"Plate"
-90.07,0.00281,"Qualified",,539.43,"CapPass","Cycle 2",2,1596,"J-2","Alloy 617",314626,"Plate"
-89.97,0.00278,"Qualified",,539.51,"CapPass","Cycle 2",2,1597,"J-2","Alloy 617",314626,"Plate"
-90.51,0.00273,"Qualified",,540.02,"CapPass","Cycle 2",2,1598,"J-2","Alloy 617",314626,"Plate"
-88.66,0.00271,"Qualified",,540.43,"CapPass","Cycle 2",2,1599,"J-2","Alloy 617",314626,"Plate"
-88.42,0.00268,"Qualified",,540.57,"CapPass","Cycle 2",2,1600,"J-2","Alloy 617",314626,"Plate"
-88.94,0.00263,"Qualified",,541.04,"CapPass","Cycle 2",2,1601,"J-2","Alloy 617",314626,"Plate"
-88.94,0.00262,"Qualified",,541.43,"CapPass","Cycle 2",2,1602,"J-2","Alloy 617",314626,"Plate"
-89.44,0.00258,"Qualified",,541.59,"CapPass","Cycle 2",2,1603,"J-2","Alloy 617",314626,"Plate"
-88.07,0.00253,"Qualified",,542.07,"CapPass","Cycle 2",2,1604,"J-2","Alloy 617",314626,"Plate"
-88.78,0.00251,"Qualified",,542.43,"CapPass","Cycle 2",2,1605,"J-2","Alloy 617",314626,"Plate"
-88.83,0.00248,"Qualified",,542.56,"CapPass","Cycle 2",2,1606,"J-2","Alloy 617",314626,"Plate"
-87.55,0.00243,"Qualified",,543.02,"CapPass","Cycle 2",2,1607,"J-2","Alloy 617",314626,"Plate"
-86.69,0.00241,"Qualified",,543.43,"CapPass","Cycle 2",2,1608,"J-2","Alloy 617",314626,"Plate"
-86.66,0.00238,"Qualified",,543.54,"CapPass","Cycle 2",2,1609,"J-2","Alloy 617",314626,"Plate"
-87.20,0.00233,"Qualified",,544.12,"CapPass","Cycle 2",2,1610,"J-2","Alloy 617",314626,"Plate"
-88.21,0.00232,"Qualified",,544.43,"CapPass","Cycle 2",2,1611,"J-2","Alloy 617",314626,"Plate"
-88.67,0.00227,"Qualified",,544.62,"CapPass","Cycle 2",2,1612,"J-2","Alloy 617",314626,"Plate"
-89.06,0.00222,"Qualified",,545.04,"CapPass","Cycle 2",2,1613,"J-2","Alloy 617",314626,"Plate"
-88.84,0.00221,"Qualified",,545.43,"CapPass","Cycle 2",2,1614,"J-2","Alloy 617",314626,"Plate"
-88.66,0.00217,"Qualified",,545.57,"CapPass","Cycle 2",2,1615,"J-2","Alloy 617",314626,"Plate"
-86.81,0.00212,"Qualified",,546.10,"CapPass","Cycle 2",2,1616,"J-2","Alloy 617",314626,"Plate"
-86.85,0.00212,"Qualified",,546.43,"CapPass","Cycle 2",2,1617,"J-2","Alloy 617",314626,"Plate"
-87.23,0.00207,"Qualified",,546.66,"CapPass","Cycle 2",2,1618,"J-2","Alloy 617",314626,"Plate"
-87.10,0.00202,"Qualified",,547.17,"CapPass","Cycle 2",2,1619,"J-2","Alloy 617",314626,"Plate"
-87.13,0.00201,"Qualified",,547.43,"CapPass","Cycle 2",2,1620,"J-2","Alloy 617",314626,"Plate"
-87.46,0.00197,"Qualified",,547.69,"CapPass","Cycle 2",2,1621,"J-2","Alloy 617",314626,"Plate"
-89.18,0.00192,"Qualified",,548.27,"CapPass","Cycle 2",2,1622,"J-2","Alloy 617",314626,"Plate"
-89.53,0.00192,"Qualified",,548.43,"CapPass","Cycle 2",2,1623,"J-2","Alloy 617",314626,"Plate"
-89.57,0.00186,"Qualified",,548.74,"CapPass","Cycle 2",2,1624,"J-2","Alloy 617",314626,"Plate"
-89.42,0.00181,"Qualified",,549.24,"CapPass","Cycle 2",2,1625,"J-2","Alloy 617",314626,"Plate"
-89.14,0.00182,"Qualified",,549.43,"CapPass","Cycle 2",2,1626,"J-2","Alloy 617",314626,"Plate"
-88.09,0.00176,"Qualified",,549.71,"CapPass","Cycle 2",2,1627,"J-2","Alloy 617",314626,"Plate"
-88.58,0.00171,"Qualified",,550.26,"CapPass","Cycle 2",2,1628,"J-2","Alloy 617",314626,"Plate"
-88.59,0.00171,"Qualified",,550.43,"CapPass","Cycle 2",2,1629,"J-2","Alloy 617",314626,"Plate"
-88.68,0.00166,"Qualified",,550.79,"CapPass","Cycle 2",2,1630,"J-2","Alloy 617",314626,"Plate"
-88.22,0.00161,"Qualified",,551.24,"CapPass","Cycle 2",2,1631,"J-2","Alloy 617",314626,"Plate"
-88.04,0.00162,"Qualified",,551.43,"CapPass","Cycle 2",2,1632,"J-2","Alloy 617",314626,"Plate"
-87.66,0.00156,"Qualified",,551.77,"CapPass","Cycle 2",2,1633,"J-2","Alloy 617",314626,"Plate"
-88.18,0.00151,"Qualified",,552.29,"CapPass","Cycle 2",2,1634,"J-2","Alloy 617",314626,"Plate"
-88.16,0.00152,"Qualified",,552.43,"CapPass","Cycle 2",2,1635,"J-2","Alloy 617",314626,"Plate"
-88.64,0.00146,"Qualified",,552.76,"CapPass","Cycle 2",2,1636,"J-2","Alloy 617",314626,"Plate"
-88.04,0.00141,"Qualified",,553.25,"CapPass","Cycle 2",2,1637,"J-2","Alloy 617",314626,"Plate"
-88.49,0.00142,"Qualified",,553.43,"CapPass","Cycle 2",2,1638,"J-2","Alloy 617",314626,"Plate"
-89.12,0.00136,"Qualified",,553.84,"CapPass","Cycle 2",2,1639,"J-2","Alloy 617",314626,"Plate"
-89.18,0.00130,"Qualified",,554.29,"CapPass","Cycle 2",2,1640,"J-2","Alloy 617",314626,"Plate"
-89.03,0.00131,"Qualified",,554.43,"CapPass","Cycle 2",2,1641,"J-2","Alloy 617",314626,"Plate"
-88.95,0.00125,"Qualified",,554.77,"CapPass","Cycle 2",2,1642,"J-2","Alloy 617",314626,"Plate"
-89.17,0.00120,"Qualified",,555.34,"CapPass","Cycle 2",2,1643,"J-2","Alloy 617",314626,"Plate"
-89.32,0.00122,"Qualified",,555.43,"CapPass","Cycle 2",2,1644,"J-2","Alloy 617",314626,"Plate"
-90.11,0.00115,"Qualified",,555.85,"CapPass","Cycle 2",2,1645,"J-2","Alloy 617",314626,"Plate"
-89.79,0.00110,"Qualified",,556.34,"CapPass","Cycle 2",2,1646,"J-2","Alloy 617",314626,"Plate"
-90.03,0.00112,"Qualified",,556.43,"CapPass","Cycle 2",2,1647,"J-2","Alloy 617",314626,"Plate"
-90.09,0.00105,"Qualified",,556.85,"CapPass","Cycle 2",2,1648,"J-2","Alloy 617",314626,"Plate"
-90.06,0.00100,"Qualified",,557.35,"CapPass","Cycle 2",2,1649,"J-2","Alloy 617",314626,"Plate"
-89.99,0.00102,"Qualified",,557.43,"CapPass","Cycle 2",2,1650,"J-2","Alloy 617",314626,"Plate"
-90.83,0.00094,"Qualified",,557.92,"CapPass","Cycle 2",2,1651,"J-2","Alloy 617",314626,"Plate"
-90.01,0.00089,"Qualified",,558.36,"CapPass","Cycle 2",2,1652,"J-2","Alloy 617",314626,"Plate"
-89.76,0.00091,"Qualified",,558.43,"CapPass","Cycle 2",2,1653,"J-2","Alloy 617",314626,"Plate"
-89.52,0.00084,"Qualified",,558.90,"CapPass","Cycle 2",2,1654,"J-2","Alloy 617",314626,"Plate"
-89.93,0.00081,"Qualified",,559.43,"CapPass","Cycle 2",2,1655,"J-2","Alloy 617",314626,"Plate"
-89.98,0.00079,"Qualified",,559.44,"CapPass","Cycle 2",2,1656,"J-2","Alloy 617",314626,"Plate"
-90.10,0.00074,"Qualified",,559.94,"CapPass","Cycle 2",2,1657,"J-2","Alloy 617",314626,"Plate"
-90.20,0.00072,"Qualified",,560.43,"CapPass","Cycle 2",2,1658,"J-2","Alloy 617",314626,"Plate"
-90.25,0.00069,"Qualified",,560.45,"CapPass","Cycle 2",2,1659,"J-2","Alloy 617",314626,"Plate"
-88.87,0.00063,"Qualified",,561.02,"CapPass","Cycle 2",2,1660,"J-2","Alloy 617",314626,"Plate"
-89.11,0.00062,"Qualified",,561.43,"CapPass","Cycle 2",2,1661,"J-2","Alloy 617",314626,"Plate"
-89.10,0.00058,"Qualified",,561.49,"CapPass","Cycle 2",2,1662,"J-2","Alloy 617",314626,"Plate"
-89.03,0.00053,"Qualified",,562.05,"CapPass","Cycle 2",2,1663,"J-2","Alloy 617",314626,"Plate"
-89.47,0.00052,"Qualified",,562.43,"CapPass","Cycle 2",2,1664,"J-2","Alloy 617",314626,"Plate"
-89.56,0.00048,"Qualified",,562.54,"CapPass","Cycle 2",2,1665,"J-2","Alloy 617",314626,"Plate"
-89.05,0.00043,"Qualified",,563.06,"CapPass","Cycle 2",2,1666,"J-2","Alloy 617",314626,"Plate"
-88.89,0.00042,"Qualified",,563.43,"CapPass","Cycle 2",2,1667,"J-2","Alloy 617",314626,"Plate"
-89.07,0.00038,"Qualified",,563.55,"CapPass","Cycle 2",2,1668,"J-2","Alloy 617",314626,"Plate"
-88.77,0.00033,"Qualified",,564.02,"CapPass","Cycle 2",2,1669,"J-2","Alloy 617",314626,"Plate"
-88.46,0.00032,"Qualified",,564.43,"CapPass","Cycle 2",2,1670,"J-2","Alloy 617",314626,"Plate"
-88.46,0.00028,"Qualified",,564.59,"CapPass","Cycle 2",2,1671,"J-2","Alloy 617",314626,"Plate"
-89.29,0.00022,"Qualified",,565.09,"CapPass","Cycle 2",2,1672,"J-2","Alloy 617",314626,"Plate"
-88.97,0.00022,"Qualified",,565.43,"CapPass","Cycle 2",2,1673,"J-2","Alloy 617",314626,"Plate"
-89.78,0.00017,"Qualified",,565.65,"CapPass","Cycle 2",2,1674,"J-2","Alloy 617",314626,"Plate"
-90.62,0.00012,"Qualified",,566.17,"CapPass","Cycle 2",2,1675,"J-2","Alloy 617",314626,"Plate"
-91.04,0.00012,"Qualified",,566.43,"CapPass","Cycle 2",2,1676,"J-2","Alloy 617",314626,"Plate"
-90.60,0.00007,"Qualified",,566.62,"CapPass","Cycle 2",2,1677,"J-2","Alloy 617",314626,"Plate"
-89.35,0.00002,"Qualified",,567.16,"CapPass","Cycle 2",2,1678,"J-2","Alloy 617",314626,"Plate"
-88.68,0.00001,"Qualified",,567.43,"CapPass","Cycle 2",2,1679,"J-2","Alloy 617",314626,"Plate"
-88.15,-0.00004,"Qualified",,567.70,"CapPass","Cycle 2",2,1680,"J-2","Alloy 617",314626,"Plate"
-88.10,-0.00009,"Qualified",,568.17,"CapPass","Cycle 2",2,1681,"J-2","Alloy 617",314626,"Plate"
-88.05,-0.00009,"Qualified",,568.43,"CapPass","Cycle 2",2,1682,"J-2","Alloy 617",314626,"Plate"
-88.32,-0.00014,"Qualified",,568.74,"CapPass","Cycle 2",2,1683,"J-2","Alloy 617",314626,"Plate"
-89.60,-0.00019,"Qualified",,569.27,"CapPass","Cycle 2",2,1684,"J-2","Alloy 617",314626,"Plate"
-90.24,-0.00018,"Qualified",,569.43,"CapPass","Cycle 2",2,1685,"J-2","Alloy 617",314626,"Plate"
-90.63,-0.00024,"Qualified",,569.77,"CapPass","Cycle 2",2,1686,"J-2","Alloy 617",314626,"Plate"
-90.49,-0.00029,"Qualified",,570.19,"CapPass","Cycle 2",2,1687,"J-2","Alloy 617",314626,"Plate"
-89.53,-0.00028,"Qualified",,570.43,"CapPass","Cycle 2",2,1688,"J-2","Alloy 617",314626,"Plate"
-89.41,-0.00034,"Qualified",,570.76,"CapPass","Cycle 2",2,1689,"J-2","Alloy 617",314626,"Plate"
-89.73,-0.00039,"Qualified",,571.27,"CapPass","Cycle 2",2,1690,"J-2","Alloy 617",314626,"Plate"
-90.02,-0.00039,"Qualified",,571.43,"CapPass","Cycle 2",2,1691,"J-2","Alloy 617",314626,"Plate"
-90.72,-0.00044,"Qualified",,571.80,"CapPass","Cycle 2",2,1692,"J-2","Alloy 617",314626,"Plate"
-91.04,-0.00049,"Qualified",,572.31,"CapPass","Cycle 2",2,1693,"J-2","Alloy 617",314626,"Plate"
-90.96,-0.00048,"Qualified",,572.43,"CapPass","Cycle 2",2,1694,"J-2","Alloy 617",314626,"Plate"
-90.82,-0.00055,"Qualified",,572.82,"CapPass","Cycle 2",2,1695,"J-2","Alloy 617",314626,"Plate"
-91.07,-0.00060,"Qualified",,573.30,"CapPass","Cycle 2",2,1696,"J-2","Alloy 617",314626,"Plate"
-91.12,-0.00058,"Qualified",,573.43,"CapPass","Cycle 2",2,1697,"J-2","Alloy 617",314626,"Plate"
-92.18,-0.00065,"Qualified",,573.87,"CapPass","Cycle 2",2,1698,"J-2","Alloy 617",314626,"Plate"
-91.28,-0.00070,"Qualified",,574.29,"CapPass","Cycle 2",2,1699,"J-2","Alloy 617",314626,"Plate"
