Repository: js-molina/fatigue-A617

File: data/950C/Strain rate 0.0001/2.0% strain/HTM_A19_Cycles_J4.csv (part 4 of 27)
"Stress Mpa","Strain","Qual State","Qual Exceptions","Elapsed Time Sec","Data State","Cycle Label","Cycle","Count","Sample","Alloy","Heat","Material_Form"
88.21,0.00530,"Qualified",,428.15,"CapPass","Cycle 2",2,1278,"J-4","Alloy 617",314626,"Plate"
88.95,0.00534,"Qualified",,428.57,"CapPass","Cycle 2",2,1279,"J-4","Alloy 617",314626,"Plate"
89.19,0.00539,"Qualified",,429.12,"CapPass","Cycle 2",2,1280,"J-4","Alloy 617",314626,"Plate"
89.17,0.00539,"Qualified",,429.15,"CapPass","Cycle 2",2,1281,"J-4","Alloy 617",314626,"Plate"
89.42,0.00544,"Qualified",,429.60,"CapPass","Cycle 2",2,1282,"J-4","Alloy 617",314626,"Plate"
90.34,0.00549,"Qualified",,430.09,"CapPass","Cycle 2",2,1283,"J-4","Alloy 617",314626,"Plate"
90.28,0.00550,"Qualified",,430.15,"CapPass","Cycle 2",2,1284,"J-4","Alloy 617",314626,"Plate"
90.42,0.00554,"Qualified",,430.59,"CapPass","Cycle 2",2,1285,"J-4","Alloy 617",314626,"Plate"
90.73,0.00559,"Qualified",,431.15,"CapPass","Cycle 2",2,1286,"J-4","Alloy 617",314626,"Plate"
90.80,0.00559,"Qualified",,431.15,"CapPass","Cycle 2",2,1287,"J-4","Alloy 617",314626,"Plate"
90.78,0.00565,"Qualified",,431.64,"CapPass","Cycle 2",2,1288,"J-4","Alloy 617",314626,"Plate"
90.30,0.00570,"Qualified",,432.12,"CapPass","Cycle 2",2,1289,"J-4","Alloy 617",314626,"Plate"
90.30,0.00570,"Qualified",,432.15,"CapPass","Cycle 2",2,1290,"J-4","Alloy 617",314626,"Plate"
90.30,0.00575,"Qualified",,432.65,"CapPass","Cycle 2",2,1291,"J-4","Alloy 617",314626,"Plate"
88.80,0.00580,"Qualified",,433.09,"CapPass","Cycle 2",2,1292,"J-4","Alloy 617",314626,"Plate"
88.71,0.00580,"Qualified",,433.15,"CapPass","Cycle 2",2,1293,"J-4","Alloy 617",314626,"Plate"
88.53,0.00585,"Qualified",,433.57,"CapPass","Cycle 2",2,1294,"J-4","Alloy 617",314626,"Plate"
87.80,0.00590,"Qualified",,434.10,"CapPass","Cycle 2",2,1295,"J-4","Alloy 617",314626,"Plate"
87.72,0.00590,"Qualified",,434.15,"CapPass","Cycle 2",2,1296,"J-4","Alloy 617",314626,"Plate"
87.10,0.00595,"Qualified",,434.67,"CapPass","Cycle 2",2,1297,"J-4","Alloy 617",314626,"Plate"
88.36,0.00600,"Qualified",,435.14,"CapPass","Cycle 2",2,1298,"J-4","Alloy 617",314626,"Plate"
88.34,0.00599,"Qualified",,435.15,"CapPass","Cycle 2",2,1299,"J-4","Alloy 617",314626,"Plate"
88.75,0.00605,"Qualified",,435.62,"CapPass","Cycle 2",2,1300,"J-4","Alloy 617",314626,"Plate"
88.72,0.00610,"Qualified",,436.15,"CapPass","Cycle 2",2,1301,"J-4","Alloy 617",314626,"Plate"
88.75,0.00610,"Qualified",,436.17,"CapPass","Cycle 2",2,1302,"J-4","Alloy 617",314626,"Plate"
90.24,0.00615,"Qualified",,436.69,"CapPass","Cycle 2",2,1303,"J-4","Alloy 617",314626,"Plate"
91.44,0.00620,"Qualified",,437.15,"CapPass","Cycle 2",2,1304,"J-4","Alloy 617",314626,"Plate"
89.49,0.00625,"Qualified",,437.60,"CapPass","Cycle 2",2,1305,"J-4","Alloy 617",314626,"Plate"
89.20,0.00630,"Qualified",,438.15,"CapPass","Cycle 2",2,1306,"J-4","Alloy 617",314626,"Plate"
89.26,0.00630,"Qualified",,438.17,"CapPass","Cycle 2",2,1307,"J-4","Alloy 617",314626,"Plate"
89.26,0.00635,"Qualified",,438.64,"CapPass","Cycle 2",2,1308,"J-4","Alloy 617",314626,"Plate"
87.38,0.00640,"Qualified",,439.14,"CapPass","Cycle 2",2,1309,"J-4","Alloy 617",314626,"Plate"
87.37,0.00640,"Qualified",,439.15,"CapPass","Cycle 2",2,1310,"J-4","Alloy 617",314626,"Plate"
86.28,0.00645,"Qualified",,439.67,"CapPass","Cycle 2",2,1311,"J-4","Alloy 617",314626,"Plate"
87.22,0.00650,"Qualified",,440.15,"CapPass","Cycle 2",2,1312,"J-4","Alloy 617",314626,"Plate"
87.12,0.00650,"Qualified",,440.19,"CapPass","Cycle 2",2,1313,"J-4","Alloy 617",314626,"Plate"
86.93,0.00655,"Qualified",,440.67,"CapPass","Cycle 2",2,1314,"J-4","Alloy 617",314626,"Plate"
87.74,0.00660,"Qualified",,441.15,"CapPass","Cycle 2",2,1315,"J-4","Alloy 617",314626,"Plate"
87.87,0.00660,"Qualified",,441.20,"CapPass","Cycle 2",2,1316,"J-4","Alloy 617",314626,"Plate"
92.12,0.00665,"Qualified",,441.77,"CapPass","Cycle 2",2,1317,"J-4","Alloy 617",314626,"Plate"
92.39,0.00670,"Qualified",,442.12,"CapPass","Cycle 2",2,1318,"J-4","Alloy 617",314626,"Plate"
92.25,0.00670,"Qualified",,442.15,"CapPass","Cycle 2",2,1319,"J-4","Alloy 617",314626,"Plate"
91.95,0.00675,"Qualified",,442.78,"CapPass","Cycle 2",2,1320,"J-4","Alloy 617",314626,"Plate"
93.14,0.00680,"Qualified",,443.15,"CapPass","Cycle 2",2,1321,"J-4","Alloy 617",314626,"Plate"
93.08,0.00680,"Qualified",,443.19,"CapPass","Cycle 2",2,1322,"J-4","Alloy 617",314626,"Plate"
91.07,0.00685,"Qualified",,443.70,"CapPass","Cycle 2",2,1323,"J-4","Alloy 617",314626,"Plate"
90.65,0.00690,"Qualified",,444.15,"CapPass","Cycle 2",2,1324,"J-4","Alloy 617",314626,"Plate"
90.41,0.00690,"Qualified",,444.21,"CapPass","Cycle 2",2,1325,"J-4","Alloy 617",314626,"Plate"
89.79,0.00695,"Qualified",,444.70,"CapPass","Cycle 2",2,1326,"J-4","Alloy 617",314626,"Plate"
89.36,0.00700,"Qualified",,445.15,"CapPass","Cycle 2",2,1327,"J-4","Alloy 617",314626,"Plate"
89.16,0.00701,"Qualified",,445.22,"CapPass","Cycle 2",2,1328,"J-4","Alloy 617",314626,"Plate"
89.61,0.00706,"Qualified",,445.70,"CapPass","Cycle 2",2,1329,"J-4","Alloy 617",314626,"Plate"
89.77,0.00710,"Qualified",,446.15,"CapPass","Cycle 2",2,1330,"J-4","Alloy 617",314626,"Plate"
89.60,0.00711,"Qualified",,446.20,"CapPass","Cycle 2",2,1331,"J-4","Alloy 617",314626,"Plate"
88.99,0.00716,"Qualified",,446.72,"CapPass","Cycle 2",2,1332,"J-4","Alloy 617",314626,"Plate"
90.39,0.00719,"Qualified",,447.15,"CapPass","Cycle 2",2,1333,"J-4","Alloy 617",314626,"Plate"
90.57,0.00721,"Qualified",,447.24,"CapPass","Cycle 2",2,1334,"J-4","Alloy 617",314626,"Plate"
90.44,0.00726,"Qualified",,447.77,"CapPass","Cycle 2",2,1335,"J-4","Alloy 617",314626,"Plate"
90.52,0.00730,"Qualified",,448.15,"CapPass","Cycle 2",2,1336,"J-4","Alloy 617",314626,"Plate"
90.65,0.00731,"Qualified",,448.25,"CapPass","Cycle 2",2,1337,"J-4","Alloy 617",314626,"Plate"
90.12,0.00736,"Qualified",,448.75,"CapPass","Cycle 2",2,1338,"J-4","Alloy 617",314626,"Plate"
90.21,0.00740,"Qualified",,449.15,"CapPass","Cycle 2",2,1339,"J-4","Alloy 617",314626,"Plate"
90.27,0.00741,"Qualified",,449.30,"CapPass","Cycle 2",2,1340,"J-4","Alloy 617",314626,"Plate"
90.15,0.00746,"Qualified",,449.75,"CapPass","Cycle 2",2,1341,"J-4","Alloy 617",314626,"Plate"
89.07,0.00751,"Qualified",,450.15,"CapPass","Cycle 2",2,1342,"J-4","Alloy 617",314626,"Plate"
88.79,0.00751,"Qualified",,450.23,"CapPass","Cycle 2",2,1343,"J-4","Alloy 617",314626,"Plate"
87.97,0.00756,"Qualified",,450.75,"CapPass","Cycle 2",2,1344,"J-4","Alloy 617",314626,"Plate"
87.58,0.00760,"Qualified",,451.15,"CapPass","Cycle 2",2,1345,"J-4","Alloy 617",314626,"Plate"
87.50,0.00761,"Qualified",,451.22,"CapPass","Cycle 2",2,1346,"J-4","Alloy 617",314626,"Plate"
86.34,0.00766,"Qualified",,451.78,"CapPass","Cycle 2",2,1347,"J-4","Alloy 617",314626,"Plate"
86.29,0.00770,"Qualified",,452.15,"CapPass","Cycle 2",2,1348,"J-4","Alloy 617",314626,"Plate"
86.75,0.00771,"Qualified",,452.32,"CapPass","Cycle 2",2,1349,"J-4","Alloy 617",314626,"Plate"
88.43,0.00776,"Qualified",,452.79,"CapPass","Cycle 2",2,1350,"J-4","Alloy 617",314626,"Plate"
89.13,0.00780,"Qualified",,453.15,"CapPass","Cycle 2",2,1351,"J-4","Alloy 617",314626,"Plate"
89.21,0.00781,"Qualified",,453.28,"CapPass","Cycle 2",2,1352,"J-4","Alloy 617",314626,"Plate"
88.81,0.00786,"Qualified",,453.85,"CapPass","Cycle 2",2,1353,"J-4","Alloy 617",314626,"Plate"
88.98,0.00791,"Qualified",,454.15,"CapPass","Cycle 2",2,1354,"J-4","Alloy 617",314626,"Plate"
88.51,0.00791,"Qualified",,454.27,"CapPass","Cycle 2",2,1355,"J-4","Alloy 617",314626,"Plate"
88.77,0.00796,"Qualified",,454.82,"CapPass","Cycle 2",2,1356,"J-4","Alloy 617",314626,"Plate"
88.54,0.00800,"Qualified",,455.15,"CapPass","Cycle 2",2,1357,"J-4","Alloy 617",314626,"Plate"
88.60,0.00801,"Qualified",,455.32,"CapPass","Cycle 2",2,1358,"J-4","Alloy 617",314626,"Plate"
88.91,0.00807,"Qualified",,455.77,"CapPass","Cycle 2",2,1359,"J-4","Alloy 617",314626,"Plate"
87.86,0.00810,"Qualified",,456.15,"CapPass","Cycle 2",2,1360,"J-4","Alloy 617",314626,"Plate"
87.74,0.00812,"Qualified",,456.30,"CapPass","Cycle 2",2,1361,"J-4","Alloy 617",314626,"Plate"
87.88,0.00817,"Qualified",,456.84,"CapPass","Cycle 2",2,1362,"J-4","Alloy 617",314626,"Plate"
88.12,0.00819,"Qualified",,457.15,"CapPass","Cycle 2",2,1363,"J-4","Alloy 617",314626,"Plate"
88.07,0.00822,"Qualified",,457.30,"CapPass","Cycle 2",2,1364,"J-4","Alloy 617",314626,"Plate"
87.70,0.00827,"Qualified",,457.80,"CapPass","Cycle 2",2,1365,"J-4","Alloy 617",314626,"Plate"
86.94,0.00830,"Qualified",,458.15,"CapPass","Cycle 2",2,1366,"J-4","Alloy 617",314626,"Plate"
86.70,0.00832,"Qualified",,458.30,"CapPass","Cycle 2",2,1367,"J-4","Alloy 617",314626,"Plate"
87.55,0.00837,"Qualified",,458.90,"CapPass","Cycle 2",2,1368,"J-4","Alloy 617",314626,"Plate"
88.49,0.00840,"Qualified",,459.15,"CapPass","Cycle 2",2,1369,"J-4","Alloy 617",314626,"Plate"
88.91,0.00842,"Qualified",,459.38,"CapPass","Cycle 2",2,1370,"J-4","Alloy 617",314626,"Plate"
88.65,0.00847,"Qualified",,459.89,"CapPass","Cycle 2",2,1371,"J-4","Alloy 617",314626,"Plate"
88.73,0.00850,"Qualified",,460.15,"CapPass","Cycle 2",2,1372,"J-4","Alloy 617",314626,"Plate"
88.77,0.00852,"Qualified",,460.35,"CapPass","Cycle 2",2,1373,"J-4","Alloy 617",314626,"Plate"
88.05,0.00857,"Qualified",,460.85,"CapPass","Cycle 2",2,1374,"J-4","Alloy 617",314626,"Plate"
87.50,0.00860,"Qualified",,461.15,"CapPass","Cycle 2",2,1375,"J-4","Alloy 617",314626,"Plate"
87.27,0.00862,"Qualified",,461.36,"CapPass","Cycle 2",2,1376,"J-4","Alloy 617",314626,"Plate"
87.73,0.00867,"Qualified",,461.88,"CapPass","Cycle 2",2,1377,"J-4","Alloy 617",314626,"Plate"
88.54,0.00869,"Qualified",,462.15,"CapPass","Cycle 2",2,1378,"J-4","Alloy 617",314626,"Plate"
88.66,0.00872,"Qualified",,462.37,"CapPass","Cycle 2",2,1379,"J-4","Alloy 617",314626,"Plate"
88.68,0.00877,"Qualified",,462.85,"CapPass","Cycle 2",2,1380,"J-4","Alloy 617",314626,"Plate"
87.54,0.00880,"Qualified",,463.15,"CapPass","Cycle 2",2,1381,"J-4","Alloy 617",314626,"Plate"
86.94,0.00882,"Qualified",,463.39,"CapPass","Cycle 2",2,1382,"J-4","Alloy 617",314626,"Plate"
86.34,0.00887,"Qualified",,463.88,"CapPass","Cycle 2",2,1383,"J-4","Alloy 617",314626,"Plate"
86.61,0.00890,"Qualified",,464.15,"CapPass","Cycle 2",2,1384,"J-4","Alloy 617",314626,"Plate"
87.60,0.00892,"Qualified",,464.45,"CapPass","Cycle 2",2,1385,"J-4","Alloy 617",314626,"Plate"
90.01,0.00897,"Qualified",,464.92,"CapPass","Cycle 2",2,1386,"J-4","Alloy 617",314626,"Plate"
89.84,0.00900,"Qualified",,465.15,"CapPass","Cycle 2",2,1387,"J-4","Alloy 617",314626,"Plate"
89.73,0.00902,"Qualified",,465.47,"CapPass","Cycle 2",2,1388,"J-4","Alloy 617",314626,"Plate"
91.11,0.00908,"Qualified",,465.92,"CapPass","Cycle 2",2,1389,"J-4","Alloy 617",314626,"Plate"
90.54,0.00910,"Qualified",,466.15,"CapPass","Cycle 2",2,1390,"J-4","Alloy 617",314626,"Plate"
90.18,0.00913,"Qualified",,466.42,"CapPass","Cycle 2",2,1391,"J-4","Alloy 617",314626,"Plate"
89.48,0.00918,"Qualified",,466.94,"CapPass","Cycle 2",2,1392,"J-4","Alloy 617",314626,"Plate"
89.80,0.00920,"Qualified",,467.15,"CapPass","Cycle 2",2,1393,"J-4","Alloy 617",314626,"Plate"
89.44,0.00923,"Qualified",,467.38,"CapPass","Cycle 2",2,1394,"J-4","Alloy 617",314626,"Plate"
90.17,0.00928,"Qualified",,468.00,"CapPass","Cycle 2",2,1395,"J-4","Alloy 617",314626,"Plate"
90.99,0.00929,"Qualified",,468.15,"CapPass","Cycle 2",2,1396,"J-4","Alloy 617",314626,"Plate"
91.33,0.00933,"Qualified",,468.45,"CapPass","Cycle 2",2,1397,"J-4","Alloy 617",314626,"Plate"
91.06,0.00938,"Qualified",,469.03,"CapPass","Cycle 2",2,1398,"J-4","Alloy 617",314626,"Plate"
91.70,0.00939,"Qualified",,469.15,"CapPass","Cycle 2",2,1399,"J-4","Alloy 617",314626,"Plate"
92.91,0.00943,"Qualified",,469.50,"CapPass","Cycle 2",2,1400,"J-4","Alloy 617",314626,"Plate"
92.84,0.00948,"Qualified",,469.97,"CapPass","Cycle 2",2,1401,"J-4","Alloy 617",314626,"Plate"
92.35,0.00949,"Qualified",,470.15,"CapPass","Cycle 2",2,1402,"J-4","Alloy 617",314626,"Plate"
92.48,0.00953,"Qualified",,470.53,"CapPass","Cycle 2",2,1403,"J-4","Alloy 617",314626,"Plate"
92.74,0.00958,"Qualified",,470.98,"CapPass","Cycle 2",2,1404,"J-4","Alloy 617",314626,"Plate"
92.57,0.00960,"Qualified",,471.15,"CapPass","Cycle 2",2,1405,"J-4","Alloy 617",314626,"Plate"
72.35,0.00953,"Qualified",,472.15,"CapPass","Cycle 2",2,1406,"J-4","Alloy 617",314626,"Plate"
71.45,0.00953,"Qualified",,472.19,"CapPass","Cycle 2",2,1407,"J-4","Alloy 617",314626,"Plate"
63.17,0.00948,"Qualified",,472.66,"CapPass","Cycle 2",2,1408,"J-4","Alloy 617",314626,"Plate"
55.51,0.00944,"Qualified",,473.15,"CapPass","Cycle 2",2,1409,"J-4","Alloy 617",314626,"Plate"
54.90,0.00943,"Qualified",,473.19,"CapPass","Cycle 2",2,1410,"J-4","Alloy 617",314626,"Plate"
48.68,0.00938,"Qualified",,473.73,"CapPass","Cycle 2",2,1411,"J-4","Alloy 617",314626,"Plate"
44.12,0.00934,"Qualified",,474.15,"CapPass","Cycle 2",2,1412,"J-4","Alloy 617",314626,"Plate"
43.05,0.00933,"Qualified",,474.24,"CapPass","Cycle 2",2,1413,"J-4","Alloy 617",314626,"Plate"
36.82,0.00928,"Qualified",,474.74,"CapPass","Cycle 2",2,1414,"J-4","Alloy 617",314626,"Plate"
32.95,0.00924,"Qualified",,475.15,"CapPass","Cycle 2",2,1415,"J-4","Alloy 617",314626,"Plate"
32.64,0.00923,"Qualified",,475.19,"CapPass","Cycle 2",2,1416,"J-4","Alloy 617",314626,"Plate"
27.04,0.00918,"Qualified",,475.78,"CapPass","Cycle 2",2,1417,"J-4","Alloy 617",314626,"Plate"
22.76,0.00915,"Qualified",,476.15,"CapPass","Cycle 2",2,1418,"J-4","Alloy 617",314626,"Plate"
19.79,0.00913,"Qualified",,476.34,"CapPass","Cycle 2",2,1419,"J-4","Alloy 617",314626,"Plate"
13.60,0.00908,"Qualified",,476.84,"CapPass","Cycle 2",2,1420,"J-4","Alloy 617",314626,"Plate"
10.34,0.00906,"Qualified",,477.15,"CapPass","Cycle 2",2,1421,"J-4","Alloy 617",314626,"Plate"
8.03,0.00903,"Qualified",,477.44,"CapPass","Cycle 2",2,1422,"J-4","Alloy 617",314626,"Plate"
4.32,0.00898,"Qualified",,478.08,"CapPass","Cycle 2",2,1423,"J-4","Alloy 617",314626,"Plate"
3.63,0.00897,"Qualified",,478.15,"CapPass","Cycle 2",2,1424,"J-4","Alloy 617",314626,"Plate"
0.86,0.00893,"Qualified",,478.43,"CapPass","Cycle 2",2,1425,"J-4","Alloy 617",314626,"Plate"
-4.27,0.00887,"Qualified",,479.13,"CapPass","Cycle 2",2,1426,"J-4","Alloy 617",314626,"Plate"
-4.57,0.00888,"Qualified",,479.15,"CapPass","Cycle 2",2,1427,"J-4","Alloy 617",314626,"Plate"
-8.56,0.00882,"Qualified",,479.64,"CapPass","Cycle 2",2,1428,"J-4","Alloy 617",314626,"Plate"
-15.19,0.00877,"Qualified",,479.94,"CapPass","Cycle 2",2,1429,"J-4","Alloy 617",314626,"Plate"
-18.38,0.00875,"Qualified",,480.15,"CapPass","Cycle 2",2,1430,"J-4","Alloy 617",314626,"Plate"
-19.66,0.00872,"Qualified",,480.33,"CapPass","Cycle 2",2,1431,"J-4","Alloy 617",314626,"Plate"
-23.60,0.00867,"Qualified",,480.83,"CapPass","Cycle 2",2,1432,"J-4","Alloy 617",314626,"Plate"
-26.02,0.00865,"Qualified",,481.15,"CapPass","Cycle 2",2,1433,"J-4","Alloy 617",314626,"Plate"
-28.23,0.00862,"Qualified",,481.38,"CapPass","Cycle 2",2,1434,"J-4","Alloy 617",314626,"Plate"
-32.11,0.00857,"Qualified",,481.87,"CapPass","Cycle 2",2,1435,"J-4","Alloy 617",314626,"Plate"
-33.98,0.00855,"Qualified",,482.15,"CapPass","Cycle 2",2,1436,"J-4","Alloy 617",314626,"Plate"
-35.65,0.00852,"Qualified",,482.36,"CapPass","Cycle 2",2,1437,"J-4","Alloy 617",314626,"Plate"
-39.90,0.00847,"Qualified",,482.92,"CapPass","Cycle 2",2,1438,"J-4","Alloy 617",314626,"Plate"
-42.03,0.00845,"Qualified",,483.15,"CapPass","Cycle 2",2,1439,"J-4","Alloy 617",314626,"Plate"
-44.03,0.00842,"Qualified",,483.44,"CapPass","Cycle 2",2,1440,"J-4","Alloy 617",314626,"Plate"
-49.15,0.00837,"Qualified",,483.94,"CapPass","Cycle 2",2,1441,"J-4","Alloy 617",314626,"Plate"
-50.92,0.00835,"Qualified",,484.15,"CapPass","Cycle 2",2,1442,"J-4","Alloy 617",314626,"Plate"
-53.83,0.00832,"Qualified",,484.46,"CapPass","Cycle 2",2,1443,"J-4","Alloy 617",314626,"Plate"
-56.81,0.00827,"Qualified",,484.89,"CapPass","Cycle 2",2,1444,"J-4","Alloy 617",314626,"Plate"
-58.11,0.00825,"Qualified",,485.15,"CapPass","Cycle 2",2,1445,"J-4","Alloy 617",314626,"Plate"
-60.50,0.00822,"Qualified",,485.42,"CapPass","Cycle 2",2,1446,"J-4","Alloy 617",314626,"Plate"
-62.04,0.00817,"Qualified",,485.92,"CapPass","Cycle 2",2,1447,"J-4","Alloy 617",314626,"Plate"
-63.77,0.00815,"Qualified",,486.15,"CapPass","Cycle 2",2,1448,"J-4","Alloy 617",314626,"Plate"
-65.21,0.00812,"Qualified",,486.36,"CapPass","Cycle 2",2,1449,"J-4","Alloy 617",314626,"Plate"
-65.60,0.00807,"Qualified",,486.90,"CapPass","Cycle 2",2,1450,"J-4","Alloy 617",314626,"Plate"
-66.65,0.00804,"Qualified",,487.15,"CapPass","Cycle 2",2,1451,"J-4","Alloy 617",314626,"Plate"
-67.72,0.00802,"Qualified",,487.41,"CapPass","Cycle 2",2,1452,"J-4","Alloy 617",314626,"Plate"
-69.93,0.00797,"Qualified",,487.91,"CapPass","Cycle 2",2,1453,"J-4","Alloy 617",314626,"Plate"
-71.10,0.00795,"Qualified",,488.15,"CapPass","Cycle 2",2,1454,"J-4","Alloy 617",314626,"Plate"
-73.31,0.00792,"Qualified",,488.45,"CapPass","Cycle 2",2,1455,"J-4","Alloy 617",314626,"Plate"
-75.98,0.00786,"Qualified",,488.92,"CapPass","Cycle 2",2,1456,"J-4","Alloy 617",314626,"Plate"
-76.60,0.00785,"Qualified",,489.15,"CapPass","Cycle 2",2,1457,"J-4","Alloy 617",314626,"Plate"
-77.56,0.00781,"Qualified",,489.42,"CapPass","Cycle 2",2,1458,"J-4","Alloy 617",314626,"Plate"
-77.84,0.00776,"Qualified",,489.87,"CapPass","Cycle 2",2,1459,"J-4","Alloy 617",314626,"Plate"
-77.34,0.00774,"Qualified",,490.15,"CapPass","Cycle 2",2,1460,"J-4","Alloy 617",314626,"Plate"
-76.80,0.00771,"Qualified",,490.32,"CapPass","Cycle 2",2,1461,"J-4","Alloy 617",314626,"Plate"
-76.11,0.00766,"Qualified",,490.91,"CapPass","Cycle 2",2,1462,"J-4","Alloy 617",314626,"Plate"
-76.53,0.00763,"Qualified",,491.15,"CapPass","Cycle 2",2,1463,"J-4","Alloy 617",314626,"Plate"
-77.01,0.00761,"Qualified",,491.34,"CapPass","Cycle 2",2,1464,"J-4","Alloy 617",314626,"Plate"
-77.47,0.00756,"Qualified",,491.88,"CapPass","Cycle 2",2,1465,"J-4","Alloy 617",314626,"Plate"
-77.82,0.00753,"Qualified",,492.15,"CapPass","Cycle 2",2,1466,"J-4","Alloy 617",314626,"Plate"
-77.66,0.00751,"Qualified",,492.36,"CapPass","Cycle 2",2,1467,"J-4","Alloy 617",314626,"Plate"
-79.89,0.00746,"Qualified",,492.88,"CapPass","Cycle 2",2,1468,"J-4","Alloy 617",314626,"Plate"
-81.01,0.00744,"Qualified",,493.15,"CapPass","Cycle 2",2,1469,"J-4","Alloy 617",314626,"Plate"
-81.88,0.00741,"Qualified",,493.36,"CapPass","Cycle 2",2,1470,"J-4","Alloy 617",314626,"Plate"
-82.49,0.00736,"Qualified",,493.86,"CapPass","Cycle 2",2,1471,"J-4","Alloy 617",314626,"Plate"
-82.74,0.00733,"Qualified",,494.15,"CapPass","Cycle 2",2,1472,"J-4","Alloy 617",314626,"Plate"
-82.36,0.00731,"Qualified",,494.34,"CapPass","Cycle 2",2,1473,"J-4","Alloy 617",314626,"Plate"
-82.08,0.00726,"Qualified",,494.82,"CapPass","Cycle 2",2,1474,"J-4","Alloy 617",314626,"Plate"
-82.67,0.00723,"Qualified",,495.15,"CapPass","Cycle 2",2,1475,"J-4","Alloy 617",314626,"Plate"
-82.70,0.00721,"Qualified",,495.35,"CapPass","Cycle 2",2,1476,"J-4","Alloy 617",314626,"Plate"
-82.42,0.00716,"Qualified",,495.81,"CapPass","Cycle 2",2,1477,"J-4","Alloy 617",314626,"Plate"
-81.71,0.00713,"Qualified",,496.15,"CapPass","Cycle 2",2,1478,"J-4","Alloy 617",314626,"Plate"
-82.23,0.00711,"Qualified",,496.38,"CapPass","Cycle 2",2,1479,"J-4","Alloy 617",314626,"Plate"
-83.28,0.00706,"Qualified",,496.76,"CapPass","Cycle 2",2,1480,"J-4","Alloy 617",314626,"Plate"
-81.37,0.00703,"Qualified",,497.15,"CapPass","Cycle 2",2,1481,"J-4","Alloy 617",314626,"Plate"
-81.09,0.00701,"Qualified",,497.31,"CapPass","Cycle 2",2,1482,"J-4","Alloy 617",314626,"Plate"
-81.55,0.00696,"Qualified",,497.79,"CapPass","Cycle 2",2,1483,"J-4","Alloy 617",314626,"Plate"
-80.83,0.00693,"Qualified",,498.15,"CapPass","Cycle 2",2,1484,"J-4","Alloy 617",314626,"Plate"
-81.30,0.00691,"Qualified",,498.31,"CapPass","Cycle 2",2,1485,"J-4","Alloy 617",314626,"Plate"
-81.59,0.00686,"Qualified",,498.78,"CapPass","Cycle 2",2,1486,"J-4","Alloy 617",314626,"Plate"
-80.78,0.00682,"Qualified",,499.15,"CapPass","Cycle 2",2,1487,"J-4","Alloy 617",314626,"Plate"
-80.45,0.00681,"Qualified",,499.27,"CapPass","Cycle 2",2,1488,"J-4","Alloy 617",314626,"Plate"
-80.40,0.00676,"Qualified",,499.79,"CapPass","Cycle 2",2,1489,"J-4","Alloy 617",314626,"Plate"
-79.85,0.00673,"Qualified",,500.15,"CapPass","Cycle 2",2,1490,"J-4","Alloy 617",314626,"Plate"
-80.93,0.00671,"Qualified",,500.34,"CapPass","Cycle 2",2,1491,"J-4","Alloy 617",314626,"Plate"
-80.91,0.00666,"Qualified",,500.76,"CapPass","Cycle 2",2,1492,"J-4","Alloy 617",314626,"Plate"
-80.97,0.00662,"Qualified",,501.15,"CapPass","Cycle 2",2,1493,"J-4","Alloy 617",314626,"Plate"
-80.99,0.00660,"Qualified",,501.26,"CapPass","Cycle 2",2,1494,"J-4","Alloy 617",314626,"Plate"
-80.70,0.00655,"Qualified",,501.79,"CapPass","Cycle 2",2,1495,"J-4","Alloy 617",314626,"Plate"
-80.93,0.00652,"Qualified",,502.15,"CapPass","Cycle 2",2,1496,"J-4","Alloy 617",314626,"Plate"
-81.79,0.00650,"Qualified",,502.34,"CapPass","Cycle 2",2,1497,"J-4","Alloy 617",314626,"Plate"
-82.78,0.00645,"Qualified",,502.79,"CapPass","Cycle 2",2,1498,"J-4","Alloy 617",314626,"Plate"
-83.14,0.00642,"Qualified",,503.15,"CapPass","Cycle 2",2,1499,"J-4","Alloy 617",314626,"Plate"
-83.02,0.00640,"Qualified",,503.26,"CapPass","Cycle 2",2,1500,"J-4","Alloy 617",314626,"Plate"
-81.12,0.00635,"Qualified",,503.74,"CapPass","Cycle 2",2,1501,"J-4","Alloy 617",314626,"Plate"
-80.35,0.00632,"Qualified",,504.15,"CapPass","Cycle 2",2,1502,"J-4","Alloy 617",314626,"Plate"
-80.23,0.00630,"Qualified",,504.27,"CapPass","Cycle 2",2,1503,"J-4","Alloy 617",314626,"Plate"
-80.25,0.00625,"Qualified",,504.79,"CapPass","Cycle 2",2,1504,"J-4","Alloy 617",314626,"Plate"
-81.00,0.00622,"Qualified",,505.15,"CapPass","Cycle 2",2,1505,"J-4","Alloy 617",314626,"Plate"
-81.70,0.00620,"Qualified",,505.34,"CapPass","Cycle 2",2,1506,"J-4","Alloy 617",314626,"Plate"
-82.72,0.00615,"Qualified",,505.79,"CapPass","Cycle 2",2,1507,"J-4","Alloy 617",314626,"Plate"
-83.04,0.00612,"Qualified",,506.15,"CapPass","Cycle 2",2,1508,"J-4","Alloy 617",314626,"Plate"
-83.27,0.00610,"Qualified",,506.24,"CapPass","Cycle 2",2,1509,"J-4","Alloy 617",314626,"Plate"
-82.35,0.00605,"Qualified",,506.78,"CapPass","Cycle 2",2,1510,"J-4","Alloy 617",314626,"Plate"
-83.56,0.00602,"Qualified",,507.15,"CapPass","Cycle 2",2,1511,"J-4","Alloy 617",314626,"Plate"
-83.75,0.00600,"Qualified",,507.28,"CapPass","Cycle 2",2,1512,"J-4","Alloy 617",314626,"Plate"
-83.22,0.00595,"Qualified",,507.76,"CapPass","Cycle 2",2,1513,"J-4","Alloy 617",314626,"Plate"
-83.11,0.00592,"Qualified",,508.15,"CapPass","Cycle 2",2,1514,"J-4","Alloy 617",314626,"Plate"
-83.23,0.00590,"Qualified",,508.27,"CapPass","Cycle 2",2,1515,"J-4","Alloy 617",314626,"Plate"
-82.78,0.00585,"Qualified",,508.77,"CapPass","Cycle 2",2,1516,"J-4","Alloy 617",314626,"Plate"
-81.92,0.00581,"Qualified",,509.15,"CapPass","Cycle 2",2,1517,"J-4","Alloy 617",314626,"Plate"
-81.54,0.00580,"Qualified",,509.28,"CapPass","Cycle 2",2,1518,"J-4","Alloy 617",314626,"Plate"
-80.64,0.00575,"Qualified",,509.76,"CapPass","Cycle 2",2,1519,"J-4","Alloy 617",314626,"Plate"
-80.41,0.00572,"Qualified",,510.15,"CapPass","Cycle 2",2,1520,"J-4","Alloy 617",314626,"Plate"
-80.82,0.00570,"Qualified",,510.32,"CapPass","Cycle 2",2,1521,"J-4","Alloy 617",314626,"Plate"
-81.75,0.00565,"Qualified",,510.81,"CapPass","Cycle 2",2,1522,"J-4","Alloy 617",314626,"Plate"
-82.31,0.00561,"Qualified",,511.15,"CapPass","Cycle 2",2,1523,"J-4","Alloy 617",314626,"Plate"
-82.46,0.00560,"Qualified",,511.28,"CapPass","Cycle 2",2,1524,"J-4","Alloy 617",314626,"Plate"
-81.93,0.00554,"Qualified",,511.78,"CapPass","Cycle 2",2,1525,"J-4","Alloy 617",314626,"Plate"
-81.46,0.00551,"Qualified",,512.15,"CapPass","Cycle 2",2,1526,"J-4","Alloy 617",314626,"Plate"
-81.76,0.00549,"Qualified",,512.28,"CapPass","Cycle 2",2,1527,"J-4","Alloy 617",314626,"Plate"
-83.32,0.00544,"Qualified",,512.83,"CapPass","Cycle 2",2,1528,"J-4","Alloy 617",314626,"Plate"
-83.50,0.00542,"Qualified",,513.15,"CapPass","Cycle 2",2,1529,"J-4","Alloy 617",314626,"Plate"
-83.57,0.00539,"Qualified",,513.31,"CapPass","Cycle 2",2,1530,"J-4","Alloy 617",314626,"Plate"
-83.98,0.00534,"Qualified",,513.83,"CapPass","Cycle 2",2,1531,"J-4","Alloy 617",314626,"Plate"
-85.01,0.00531,"Qualified",,514.15,"CapPass","Cycle 2",2,1532,"J-4","Alloy 617",314626,"Plate"
-85.23,0.00529,"Qualified",,514.32,"CapPass","Cycle 2",2,1533,"J-4","Alloy 617",314626,"Plate"
-86.26,0.00524,"Qualified",,514.84,"CapPass","Cycle 2",2,1534,"J-4","Alloy 617",314626,"Plate"
-86.42,0.00521,"Qualified",,515.15,"CapPass","Cycle 2",2,1535,"J-4","Alloy 617",314626,"Plate"
-85.93,0.00519,"Qualified",,515.28,"CapPass","Cycle 2",2,1536,"J-4","Alloy 617",314626,"Plate"
-82.91,0.00514,"Qualified",,515.79,"CapPass","Cycle 2",2,1537,"J-4","Alloy 617",314626,"Plate"
-82.68,0.00512,"Qualified",,516.15,"CapPass","Cycle 2",2,1538,"J-4","Alloy 617",314626,"Plate"
-82.99,0.00509,"Qualified",,516.31,"CapPass","Cycle 2",2,1539,"J-4","Alloy 617",314626,"Plate"
-83.67,0.00504,"Qualified",,516.79,"CapPass","Cycle 2",2,1540,"J-4","Alloy 617",314626,"Plate"
-82.88,0.00501,"Qualified",,517.15,"CapPass","Cycle 2",2,1541,"J-4","Alloy 617",314626,"Plate"
-82.80,0.00499,"Qualified",,517.24,"CapPass","Cycle 2",2,1542,"J-4","Alloy 617",314626,"Plate"
-82.50,0.00494,"Qualified",,517.81,"CapPass","Cycle 2",2,1543,"J-4","Alloy 617",314626,"Plate"
-83.16,0.00491,"Qualified",,518.15,"CapPass","Cycle 2",2,1544,"J-4","Alloy 617",314626,"Plate"
-83.32,0.00489,"Qualified",,518.34,"CapPass","Cycle 2",2,1545,"J-4","Alloy 617",314626,"Plate"
-84.01,0.00484,"Qualified",,518.83,"CapPass","Cycle 2",2,1546,"J-4","Alloy 617",314626,"Plate"
-84.38,0.00481,"Qualified",,519.15,"CapPass","Cycle 2",2,1547,"J-4","Alloy 617",314626,"Plate"
-84.10,0.00479,"Qualified",,519.33,"CapPass","Cycle 2",2,1548,"J-4","Alloy 617",314626,"Plate"
-84.88,0.00474,"Qualified",,519.83,"CapPass","Cycle 2",2,1549,"J-4","Alloy 617",314626,"Plate"
-84.85,0.00471,"Qualified",,520.15,"CapPass","Cycle 2",2,1550,"J-4","Alloy 617",314626,"Plate"
-84.40,0.00469,"Qualified",,520.28,"CapPass","Cycle 2",2,1551,"J-4","Alloy 617",314626,"Plate"
-84.69,0.00464,"Qualified",,520.86,"CapPass","Cycle 2",2,1552,"J-4","Alloy 617",314626,"Plate"
-85.02,0.00461,"Qualified",,521.15,"CapPass","Cycle 2",2,1553,"J-4","Alloy 617",314626,"Plate"
-85.03,0.00459,"Qualified",,521.32,"CapPass","Cycle 2",2,1554,"J-4","Alloy 617",314626,"Plate"
-85.62,0.00454,"Qualified",,521.87,"CapPass","Cycle 2",2,1555,"J-4","Alloy 617",314626,"Plate"
-85.23,0.00451,"Qualified",,522.15,"CapPass","Cycle 2",2,1556,"J-4","Alloy 617",314626,"Plate"
-85.11,0.00449,"Qualified",,522.31,"CapPass","Cycle 2",2,1557,"J-4","Alloy 617",314626,"Plate"
-84.99,0.00444,"Qualified",,522.82,"CapPass","Cycle 2",2,1558,"J-4","Alloy 617",314626,"Plate"
-85.05,0.00441,"Qualified",,523.15,"CapPass","Cycle 2",2,1559,"J-4","Alloy 617",314626,"Plate"
-85.36,0.00439,"Qualified",,523.34,"CapPass","Cycle 2",2,1560,"J-4","Alloy 617",314626,"Plate"
-83.95,0.00434,"Qualified",,523.84,"CapPass","Cycle 2",2,1561,"J-4","Alloy 617",314626,"Plate"
-84.00,0.00431,"Qualified",,524.15,"CapPass","Cycle 2",2,1562,"J-4","Alloy 617",314626,"Plate"
-84.11,0.00428,"Qualified",,524.36,"CapPass","Cycle 2",2,1563,"J-4","Alloy 617",314626,"Plate"
-86.74,0.00423,"Qualified",,524.89,"CapPass","Cycle 2",2,1564,"J-4","Alloy 617",314626,"Plate"
-86.93,0.00420,"Qualified",,525.15,"CapPass","Cycle 2",2,1565,"J-4","Alloy 617",314626,"Plate"
-85.97,0.00418,"Qualified",,525.38,"CapPass","Cycle 2",2,1566,"J-4","Alloy 617",314626,"Plate"
-87.03,0.00413,"Qualified",,525.92,"CapPass","Cycle 2",2,1567,"J-4","Alloy 617",314626,"Plate"
-87.14,0.00411,"Qualified",,526.15,"CapPass","Cycle 2",2,1568,"J-4","Alloy 617",314626,"Plate"
-87.00,0.00408,"Qualified",,526.39,"CapPass","Cycle 2",2,1569,"J-4","Alloy 617",314626,"Plate"
-86.72,0.00403,"Qualified",,526.89,"CapPass","Cycle 2",2,1570,"J-4","Alloy 617",314626,"Plate"
-85.99,0.00401,"Qualified",,527.15,"CapPass","Cycle 2",2,1571,"J-4","Alloy 617",314626,"Plate"
-85.65,0.00398,"Qualified",,527.37,"CapPass","Cycle 2",2,1572,"J-4","Alloy 617",314626,"Plate"
-84.43,0.00393,"Qualified",,527.92,"CapPass","Cycle 2",2,1573,"J-4","Alloy 617",314626,"Plate"
-84.66,0.00391,"Qualified",,528.15,"CapPass","Cycle 2",2,1574,"J-4","Alloy 617",314626,"Plate"
-85.15,0.00388,"Qualified",,528.39,"CapPass","Cycle 2",2,1575,"J-4","Alloy 617",314626,"Plate"
-87.02,0.00383,"Qualified",,528.91,"CapPass","Cycle 2",2,1576,"J-4","Alloy 617",314626,"Plate"
-87.00,0.00381,"Qualified",,529.15,"CapPass","Cycle 2",2,1577,"J-4","Alloy 617",314626,"Plate"
-86.69,0.00378,"Qualified",,529.39,"CapPass","Cycle 2",2,1578,"J-4","Alloy 617",314626,"Plate"
-86.51,0.00373,"Qualified",,529.91,"CapPass","Cycle 2",2,1579,"J-4","Alloy 617",314626,"Plate"
-87.00,0.00371,"Qualified",,530.15,"CapPass","Cycle 2",2,1580,"J-4","Alloy 617",314626,"Plate"
-87.18,0.00368,"Qualified",,530.39,"CapPass","Cycle 2",2,1581,"J-4","Alloy 617",314626,"Plate"
-86.67,0.00363,"Qualified",,530.84,"CapPass","Cycle 2",2,1582,"J-4","Alloy 617",314626,"Plate"
-85.46,0.00360,"Qualified",,531.15,"CapPass","Cycle 2",2,1583,"J-4","Alloy 617",314626,"Plate"
-85.37,0.00358,"Qualified",,531.37,"CapPass","Cycle 2",2,1584,"J-4","Alloy 617",314626,"Plate"
-86.39,0.00353,"Qualified",,531.91,"CapPass","Cycle 2",2,1585,"J-4","Alloy 617",314626,"Plate"
-86.41,0.00351,"Qualified",,532.15,"CapPass","Cycle 2",2,1586,"J-4","Alloy 617",314626,"Plate"
-86.13,0.00348,"Qualified",,532.39,"CapPass","Cycle 2",2,1587,"J-4","Alloy 617",314626,"Plate"
-85.64,0.00343,"Qualified",,532.89,"CapPass","Cycle 2",2,1588,"J-4","Alloy 617",314626,"Plate"
-85.72,0.00341,"Qualified",,533.15,"CapPass","Cycle 2",2,1589,"J-4","Alloy 617",314626,"Plate"
-86.18,0.00338,"Qualified",,533.42,"CapPass","Cycle 2",2,1590,"J-4","Alloy 617",314626,"Plate"
-85.80,0.00333,"Qualified",,533.87,"CapPass","Cycle 2",2,1591,"J-4","Alloy 617",314626,"Plate"
-85.43,0.00330,"Qualified",,534.15,"CapPass","Cycle 2",2,1592,"J-4","Alloy 617",314626,"Plate"
-85.01,0.00328,"Qualified",,534.42,"CapPass","Cycle 2",2,1593,"J-4","Alloy 617",314626,"Plate"
-85.09,0.00323,"Qualified",,534.96,"CapPass","Cycle 2",2,1594,"J-4","Alloy 617",314626,"Plate"
-85.81,0.00321,"Qualified",,535.15,"CapPass","Cycle 2",2,1595,"J-4","Alloy 617",314626,"Plate"
-86.58,0.00318,"Qualified",,535.47,"CapPass","Cycle 2",2,1596,"J-4","Alloy 617",314626,"Plate"
-87.11,0.00313,"Qualified",,535.94,"CapPass","Cycle 2",2,1597,"J-4","Alloy 617",314626,"Plate"
-87.56,0.00311,"Qualified",,536.15,"CapPass","Cycle 2",2,1598,"J-4","Alloy 617",314626,"Plate"
-87.40,0.00308,"Qualified",,536.41,"CapPass","Cycle 2",2,1599,"J-4","Alloy 617",314626,"Plate"
-86.49,0.00303,"Qualified",,536.95,"CapPass","Cycle 2",2,1600,"J-4","Alloy 617",314626,"Plate"
-86.76,0.00300,"Qualified",,537.15,"CapPass","Cycle 2",2,1601,"J-4","Alloy 617",314626,"Plate"
-86.46,0.00298,"Qualified",,537.44,"CapPass","Cycle 2",2,1602,"J-4","Alloy 617",314626,"Plate"
-86.74,0.00293,"Qualified",,537.92,"CapPass","Cycle 2",2,1603,"J-4","Alloy 617",314626,"Plate"
-86.96,0.00290,"Qualified",,538.15,"CapPass","Cycle 2",2,1604,"J-4","Alloy 617",314626,"Plate"
-86.78,0.00288,"Qualified",,538.47,"CapPass","Cycle 2",2,1605,"J-4","Alloy 617",314626,"Plate"
-87.42,0.00283,"Qualified",,538.97,"CapPass","Cycle 2",2,1606,"J-4","Alloy 617",314626,"Plate"
-87.95,0.00281,"Qualified",,539.15,"CapPass","Cycle 2",2,1607,"J-4","Alloy 617",314626,"Plate"
-88.37,0.00278,"Qualified",,539.41,"CapPass","Cycle 2",2,1608,"J-4","Alloy 617",314626,"Plate"
-87.33,0.00272,"Qualified",,539.95,"CapPass","Cycle 2",2,1609,"J-4","Alloy 617",314626,"Plate"
-86.87,0.00270,"Qualified",,540.15,"CapPass","Cycle 2",2,1610,"J-4","Alloy 617",314626,"Plate"
-86.03,0.00267,"Qualified",,540.42,"CapPass","Cycle 2",2,1611,"J-4","Alloy 617",314626,"Plate"
-85.74,0.00262,"Qualified",,540.95,"CapPass","Cycle 2",2,1612,"J-4","Alloy 617",314626,"Plate"
-85.76,0.00260,"Qualified",,541.15,"CapPass","Cycle 2",2,1613,"J-4","Alloy 617",314626,"Plate"
-85.39,0.00257,"Qualified",,541.47,"CapPass","Cycle 2",2,1614,"J-4","Alloy 617",314626,"Plate"
-85.80,0.00252,"Qualified",,541.97,"CapPass","Cycle 2",2,1615,"J-4","Alloy 617",314626,"Plate"
-86.44,0.00251,"Qualified",,542.15,"CapPass","Cycle 2",2,1616,"J-4","Alloy 617",314626,"Plate"
-86.99,0.00247,"Qualified",,542.44,"CapPass","Cycle 2",2,1617,"J-4","Alloy 617",314626,"Plate"
-87.51,0.00242,"Qualified",,542.97,"CapPass","Cycle 2",2,1618,"J-4","Alloy 617",314626,"Plate"
-87.81,0.00240,"Qualified",,543.15,"CapPass","Cycle 2",2,1619,"J-4","Alloy 617",314626,"Plate"
-87.08,0.00237,"Qualified",,543.49,"CapPass","Cycle 2",2,1620,"J-4","Alloy 617",314626,"Plate"
-87.11,0.00232,"Qualified",,543.99,"CapPass","Cycle 2",2,1621,"J-4","Alloy 617",314626,"Plate"
-87.42,0.00231,"Qualified",,544.15,"CapPass","Cycle 2",2,1622,"J-4","Alloy 617",314626,"Plate"
-88.42,0.00227,"Qualified",,544.52,"CapPass","Cycle 2",2,1623,"J-4","Alloy 617",314626,"Plate"
-88.27,0.00222,"Qualified",,544.96,"CapPass","Cycle 2",2,1624,"J-4","Alloy 617",314626,"Plate"
-87.62,0.00220,"Qualified",,545.15,"CapPass","Cycle 2",2,1625,"J-4","Alloy 617",314626,"Plate"
-87.04,0.00217,"Qualified",,545.50,"CapPass","Cycle 2",2,1626,"J-4","Alloy 617",314626,"Plate"
-86.94,0.00212,"Qualified",,545.96,"CapPass","Cycle 2",2,1627,"J-4","Alloy 617",314626,"Plate"
-86.48,0.00210,"Qualified",,546.15,"CapPass","Cycle 2",2,1628,"J-4","Alloy 617",314626,"Plate"
-85.96,0.00207,"Qualified",,546.47,"CapPass","Cycle 2",2,1629,"J-4","Alloy 617",314626,"Plate"
-86.44,0.00202,"Qualified",,547.00,"CapPass","Cycle 2",2,1630,"J-4","Alloy 617",314626,"Plate"
-86.72,0.00200,"Qualified",,547.15,"CapPass","Cycle 2",2,1631,"J-4","Alloy 617",314626,"Plate"
-86.35,0.00197,"Qualified",,547.47,"CapPass","Cycle 2",2,1632,"J-4","Alloy 617",314626,"Plate"
-86.52,0.00192,"Qualified",,548.00,"CapPass","Cycle 2",2,1633,"J-4","Alloy 617",314626,"Plate"
-86.01,0.00190,"Qualified",,548.15,"CapPass","Cycle 2",2,1634,"J-4","Alloy 617",314626,"Plate"
-85.21,0.00187,"Qualified",,548.50,"CapPass","Cycle 2",2,1635,"J-4","Alloy 617",314626,"Plate"
-85.27,0.00182,"Qualified",,548.97,"CapPass","Cycle 2",2,1636,"J-4","Alloy 617",314626,"Plate"
-84.61,0.00180,"Qualified",,549.15,"CapPass","Cycle 2",2,1637,"J-4","Alloy 617",314626,"Plate"
-87.27,0.00177,"Qualified",,549.60,"CapPass","Cycle 2",2,1638,"J-4","Alloy 617",314626,"Plate"
-89.08,0.00172,"Qualified",,550.02,"CapPass","Cycle 2",2,1639,"J-4","Alloy 617",314626,"Plate"
-89.11,0.00170,"Qualified",,550.15,"CapPass","Cycle 2",2,1640,"J-4","Alloy 617",314626,"Plate"
-89.32,0.00167,"Qualified",,550.52,"CapPass","Cycle 2",2,1641,"J-4","Alloy 617",314626,"Plate"
-90.02,0.00162,"Qualified",,551.05,"CapPass","Cycle 2",2,1642,"J-4","Alloy 617",314626,"Plate"
-90.15,0.00160,"Qualified",,551.15,"CapPass","Cycle 2",2,1643,"J-4","Alloy 617",314626,"Plate"
-89.37,0.00157,"Qualified",,551.47,"CapPass","Cycle 2",2,1644,"J-4","Alloy 617",314626,"Plate"
-89.69,0.00151,"Qualified",,552.09,"CapPass","Cycle 2",2,1645,"J-4","Alloy 617",314626,"Plate"
-89.91,0.00151,"Qualified",,552.15,"CapPass","Cycle 2",2,1646,"J-4","Alloy 617",314626,"Plate"
-90.22,0.00146,"Qualified",,552.54,"CapPass","Cycle 2",2,1647,"J-4","Alloy 617",314626,"Plate"
-91.96,0.00141,"Qualified",,553.04,"CapPass","Cycle 2",2,1648,"J-4","Alloy 617",314626,"Plate"
-91.72,0.00140,"Qualified",,553.15,"CapPass","Cycle 2",2,1649,"J-4","Alloy 617",314626,"Plate"
-90.48,0.00136,"Qualified",,553.50,"CapPass","Cycle 2",2,1650,"J-4","Alloy 617",314626,"Plate"
-90.03,0.00131,"Qualified",,554.07,"CapPass","Cycle 2",2,1651,"J-4","Alloy 617",314626,"Plate"
-90.25,0.00130,"Qualified",,554.15,"CapPass","Cycle 2",2,1652,"J-4","Alloy 617",314626,"Plate"
-89.36,0.00126,"Qualified",,554.54,"CapPass","Cycle 2",2,1653,"J-4","Alloy 617",314626,"Plate"
-86.73,0.00121,"Qualified",,555.02,"CapPass","Cycle 2",2,1654,"J-4","Alloy 617",314626,"Plate"
-86.46,0.00121,"Qualified",,555.15,"CapPass","Cycle 2",2,1655,"J-4","Alloy 617",314626,"Plate"
-85.13,0.00116,"Qualified",,555.47,"CapPass","Cycle 2",2,1656,"J-4","Alloy 617",314626,"Plate"
-83.93,0.00111,"Qualified",,556.06,"CapPass","Cycle 2",2,1657,"J-4","Alloy 617",314626,"Plate"
-84.36,0.00111,"Qualified",,556.15,"CapPass","Cycle 2",2,1658,"J-4","Alloy 617",314626,"Plate"
-85.00,0.00106,"Qualified",,556.55,"CapPass","Cycle 2",2,1659,"J-4","Alloy 617",314626,"Plate"
-86.80,0.00101,"Qualified",,557.07,"CapPass","Cycle 2",2,1660,"J-4","Alloy 617",314626,"Plate"
-87.04,0.00101,"Qualified",,557.15,"CapPass","Cycle 2",2,1661,"J-4","Alloy 617",314626,"Plate"
-86.84,0.00096,"Qualified",,557.59,"CapPass","Cycle 2",2,1662,"J-4","Alloy 617",314626,"Plate"
-86.86,0.00091,"Qualified",,558.09,"CapPass","Cycle 2",2,1663,"J-4","Alloy 617",314626,"Plate"
-86.80,0.00090,"Qualified",,558.15,"CapPass","Cycle 2",2,1664,"J-4","Alloy 617",314626,"Plate"
-86.31,0.00086,"Qualified",,558.57,"CapPass","Cycle 2",2,1665,"J-4","Alloy 617",314626,"Plate"
-86.10,0.00081,"Qualified",,559.10,"CapPass","Cycle 2",2,1666,"J-4","Alloy 617",314626,"Plate"
-86.29,0.00081,"Qualified",,559.15,"CapPass","Cycle 2",2,1667,"J-4","Alloy 617",314626,"Plate"
-88.22,0.00076,"Qualified",,559.62,"CapPass","Cycle 2",2,1668,"J-4","Alloy 617",314626,"Plate"
-88.37,0.00071,"Qualified",,560.12,"CapPass","Cycle 2",2,1669,"J-4","Alloy 617",314626,"Plate"
-88.44,0.00071,"Qualified",,560.15,"CapPass","Cycle 2",2,1670,"J-4","Alloy 617",314626,"Plate"
-89.27,0.00066,"Qualified",,560.62,"CapPass","Cycle 2",2,1671,"J-4","Alloy 617",314626,"Plate"
-88.84,0.00061,"Qualified",,561.11,"CapPass","Cycle 2",2,1672,"J-4","Alloy 617",314626,"Plate"
-89.01,0.00061,"Qualified",,561.15,"CapPass","Cycle 2",2,1673,"J-4","Alloy 617",314626,"Plate"
-88.59,0.00056,"Qualified",,561.61,"CapPass","Cycle 2",2,1674,"J-4","Alloy 617",314626,"Plate"
-87.70,0.00051,"Qualified",,562.12,"CapPass","Cycle 2",2,1675,"J-4","Alloy 617",314626,"Plate"
-87.88,0.00051,"Qualified",,562.15,"CapPass","Cycle 2",2,1676,"J-4","Alloy 617",314626,"Plate"
-88.90,0.00045,"Qualified",,562.66,"CapPass","Cycle 2",2,1677,"J-4","Alloy 617",314626,"Plate"
-89.39,0.00041,"Qualified",,563.15,"CapPass","Cycle 2",2,1678,"J-4","Alloy 617",314626,"Plate"
-89.30,0.00040,"Qualified",,563.16,"CapPass","Cycle 2",2,1679,"J-4","Alloy 617",314626,"Plate"
-90.19,0.00035,"Qualified",,563.67,"CapPass","Cycle 2",2,1680,"J-4","Alloy 617",314626,"Plate"
-90.80,0.00031,"Qualified",,564.15,"CapPass","Cycle 2",2,1681,"J-4","Alloy 617",314626,"Plate"
-90.79,0.00030,"Qualified",,564.16,"CapPass","Cycle 2",2,1682,"J-4","Alloy 617",314626,"Plate"
-91.60,0.00025,"Qualified",,564.66,"CapPass","Cycle 2",2,1683,"J-4","Alloy 617",314626,"Plate"
-91.89,0.00020,"Qualified",,565.14,"CapPass","Cycle 2",2,1684,"J-4","Alloy 617",314626,"Plate"
-91.93,0.00020,"Qualified",,565.15,"CapPass","Cycle 2",2,1685,"J-4","Alloy 617",314626,"Plate"
-90.01,0.00015,"Qualified",,565.66,"CapPass","Cycle 2",2,1686,"J-4","Alloy 617",314626,"Plate"
-90.23,0.00010,"Qualified",,566.15,"CapPass","Cycle 2",2,1687,"J-4","Alloy 617",314626,"Plate"
-90.26,0.00010,"Qualified",,566.16,"CapPass","Cycle 2",2,1688,"J-4","Alloy 617",314626,"Plate"
-89.97,0.00005,"Qualified",,566.61,"CapPass","Cycle 2",2,1689,"J-4","Alloy 617",314626,"Plate"
-89.52,0.00001,"Qualified",,567.15,"CapPass","Cycle 2",2,1690,"J-4","Alloy 617",314626,"Plate"
-89.68,0.00000,"Qualified",,567.17,"CapPass","Cycle 2",2,1691,"J-4","Alloy 617",314626,"Plate"
-89.97,-0.00005,"Qualified",,567.67,"CapPass","Cycle 2",2,1692,"J-4","Alloy 617",314626,"Plate"
-89.21,-0.00010,"Qualified",,568.12,"CapPass","Cycle 2",2,1693,"J-4","Alloy 617",314626,"Plate"
-89.05,-0.00010,"Qualified",,568.15,"CapPass","Cycle 2",2,1694,"J-4","Alloy 617",314626,"Plate"
-86.71,-0.00015,"Qualified",,568.62,"CapPass","Cycle 2",2,1695,"J-4","Alloy 617",314626,"Plate"
-85.83,-0.00019,"Qualified",,569.15,"CapPass","Cycle 2",2,1696,"J-4","Alloy 617",314626,"Plate"
-85.82,-0.00020,"Qualified",,569.19,"CapPass","Cycle 2",2,1697,"J-4","Alloy 617",314626,"Plate"
-85.72,-0.00025,"Qualified",,569.61,"CapPass","Cycle 2",2,1698,"J-4","Alloy 617",314626,"Plate"
-85.11,-0.00030,"Qualified",,570.15,"CapPass","Cycle 2",2,1699,"J-4","Alloy 617",314626,"Plate"
