Repository: js-molina/fatigue-A617

File: data/950C/Strain rate 0.0001/2.0% strain/HTM_A19_Cycles_J6.csv (part 5 of 30)
"Stress Mpa","Strain","Qual State","Qual Exceptions","Elapsed Time Sec","Data State","Cycle Label","Cycle","Count","Sample","Alloy","Heat","Material_Form"
-90.16,-0.00039,"Qualified",,571.37,"CapPass","Cycle 2",2,1700,"J-6","Alloy 617",314626,"Plate"
-89.94,-0.00042,"Qualified",,571.56,"CapPass","Cycle 2",2,1701,"J-6","Alloy 617",314626,"Plate"
-89.55,-0.00047,"Qualified",,572.06,"CapPass","Cycle 2",2,1702,"J-6","Alloy 617",314626,"Plate"
-88.74,-0.00050,"Qualified",,572.37,"CapPass","Cycle 2",2,1703,"J-6","Alloy 617",314626,"Plate"
-88.22,-0.00052,"Qualified",,572.53,"CapPass","Cycle 2",2,1704,"J-6","Alloy 617",314626,"Plate"
-87.65,-0.00057,"Qualified",,573.06,"CapPass","Cycle 2",2,1705,"J-6","Alloy 617",314626,"Plate"
-87.84,-0.00059,"Qualified",,573.37,"CapPass","Cycle 2",2,1706,"J-6","Alloy 617",314626,"Plate"
-87.98,-0.00062,"Qualified",,573.58,"CapPass","Cycle 2",2,1707,"J-6","Alloy 617",314626,"Plate"
-88.33,-0.00067,"Qualified",,574.06,"CapPass","Cycle 2",2,1708,"J-6","Alloy 617",314626,"Plate"
-88.37,-0.00069,"Qualified",,574.37,"CapPass","Cycle 2",2,1709,"J-6","Alloy 617",314626,"Plate"
-88.01,-0.00072,"Qualified",,574.60,"CapPass","Cycle 2",2,1710,"J-6","Alloy 617",314626,"Plate"
-89.31,-0.00077,"Qualified",,575.08,"CapPass","Cycle 2",2,1711,"J-6","Alloy 617",314626,"Plate"
-90.13,-0.00079,"Qualified",,575.37,"CapPass","Cycle 2",2,1712,"J-6","Alloy 617",314626,"Plate"
-90.23,-0.00082,"Qualified",,575.58,"CapPass","Cycle 2",2,1713,"J-6","Alloy 617",314626,"Plate"
-90.07,-0.00087,"Qualified",,576.08,"CapPass","Cycle 2",2,1714,"J-6","Alloy 617",314626,"Plate"
-89.80,-0.00089,"Qualified",,576.37,"CapPass","Cycle 2",2,1715,"J-6","Alloy 617",314626,"Plate"
-89.34,-0.00092,"Qualified",,576.63,"CapPass","Cycle 2",2,1716,"J-6","Alloy 617",314626,"Plate"
-91.33,-0.00097,"Qualified",,577.16,"CapPass","Cycle 2",2,1717,"J-6","Alloy 617",314626,"Plate"
-91.92,-0.00099,"Qualified",,577.37,"CapPass","Cycle 2",2,1718,"J-6","Alloy 617",314626,"Plate"
-91.58,-0.00102,"Qualified",,577.63,"CapPass","Cycle 2",2,1719,"J-6","Alloy 617",314626,"Plate"
-92.61,-0.00107,"Qualified",,578.13,"CapPass","Cycle 2",2,1720,"J-6","Alloy 617",314626,"Plate"
-92.79,-0.00108,"Qualified",,578.37,"CapPass","Cycle 2",2,1721,"J-6","Alloy 617",314626,"Plate"
-93.70,-0.00112,"Qualified",,578.63,"CapPass","Cycle 2",2,1722,"J-6","Alloy 617",314626,"Plate"
-94.62,-0.00117,"Qualified",,579.10,"CapPass","Cycle 2",2,1723,"J-6","Alloy 617",314626,"Plate"
-93.30,-0.00120,"Qualified",,579.37,"CapPass","Cycle 2",2,1724,"J-6","Alloy 617",314626,"Plate"
-92.23,-0.00123,"Qualified",,579.65,"CapPass","Cycle 2",2,1725,"J-6","Alloy 617",314626,"Plate"
-90.72,-0.00128,"Qualified",,580.10,"CapPass","Cycle 2",2,1726,"J-6","Alloy 617",314626,"Plate"
-89.96,-0.00129,"Qualified",,580.37,"CapPass","Cycle 2",2,1727,"J-6","Alloy 617",314626,"Plate"
-90.23,-0.00133,"Qualified",,580.63,"CapPass","Cycle 2",2,1728,"J-6","Alloy 617",314626,"Plate"
-89.08,-0.00138,"Qualified",,581.15,"CapPass","Cycle 2",2,1729,"J-6","Alloy 617",314626,"Plate"
-88.41,-0.00140,"Qualified",,581.37,"CapPass","Cycle 2",2,1730,"J-6","Alloy 617",314626,"Plate"
-88.50,-0.00143,"Qualified",,581.66,"CapPass","Cycle 2",2,1731,"J-6","Alloy 617",314626,"Plate"
-88.84,-0.00148,"Qualified",,582.13,"CapPass","Cycle 2",2,1732,"J-6","Alloy 617",314626,"Plate"
-88.62,-0.00149,"Qualified",,582.37,"CapPass","Cycle 2",2,1733,"J-6","Alloy 617",314626,"Plate"
-89.26,-0.00153,"Qualified",,582.71,"CapPass","Cycle 2",2,1734,"J-6","Alloy 617",314626,"Plate"
-90.66,-0.00158,"Qualified",,583.13,"CapPass","Cycle 2",2,1735,"J-6","Alloy 617",314626,"Plate"
-90.31,-0.00159,"Qualified",,583.37,"CapPass","Cycle 2",2,1736,"J-6","Alloy 617",314626,"Plate"
-89.81,-0.00163,"Qualified",,583.63,"CapPass","Cycle 2",2,1737,"J-6","Alloy 617",314626,"Plate"
-90.28,-0.00168,"Qualified",,584.15,"CapPass","Cycle 2",2,1738,"J-6","Alloy 617",314626,"Plate"
-90.92,-0.00169,"Qualified",,584.37,"CapPass","Cycle 2",2,1739,"J-6","Alloy 617",314626,"Plate"
-91.12,-0.00173,"Qualified",,584.67,"CapPass","Cycle 2",2,1740,"J-6","Alloy 617",314626,"Plate"
-91.09,-0.00178,"Qualified",,585.18,"CapPass","Cycle 2",2,1741,"J-6","Alloy 617",314626,"Plate"
-90.83,-0.00179,"Qualified",,585.37,"CapPass","Cycle 2",2,1742,"J-6","Alloy 617",314626,"Plate"
-90.49,-0.00183,"Qualified",,585.68,"CapPass","Cycle 2",2,1743,"J-6","Alloy 617",314626,"Plate"
-90.02,-0.00188,"Qualified",,586.15,"CapPass","Cycle 2",2,1744,"J-6","Alloy 617",314626,"Plate"
-89.94,-0.00189,"Qualified",,586.37,"CapPass","Cycle 2",2,1745,"J-6","Alloy 617",314626,"Plate"
-89.75,-0.00193,"Qualified",,586.68,"CapPass","Cycle 2",2,1746,"J-6","Alloy 617",314626,"Plate"
-88.93,-0.00198,"Qualified",,587.15,"CapPass","Cycle 2",2,1747,"J-6","Alloy 617",314626,"Plate"
-88.77,-0.00199,"Qualified",,587.37,"CapPass","Cycle 2",2,1748,"J-6","Alloy 617",314626,"Plate"
-88.64,-0.00203,"Qualified",,587.62,"CapPass","Cycle 2",2,1749,"J-6","Alloy 617",314626,"Plate"
-89.65,-0.00208,"Qualified",,588.20,"CapPass","Cycle 2",2,1750,"J-6","Alloy 617",314626,"Plate"
-89.81,-0.00209,"Qualified",,588.37,"CapPass","Cycle 2",2,1751,"J-6","Alloy 617",314626,"Plate"
-89.82,-0.00213,"Qualified",,588.70,"CapPass","Cycle 2",2,1752,"J-6","Alloy 617",314626,"Plate"
-89.14,-0.00218,"Qualified",,589.18,"CapPass","Cycle 2",2,1753,"J-6","Alloy 617",314626,"Plate"
-89.08,-0.00219,"Qualified",,589.37,"CapPass","Cycle 2",2,1754,"J-6","Alloy 617",314626,"Plate"
-88.75,-0.00223,"Qualified",,589.68,"CapPass","Cycle 2",2,1755,"J-6","Alloy 617",314626,"Plate"
-88.94,-0.00228,"Qualified",,590.18,"CapPass","Cycle 2",2,1756,"J-6","Alloy 617",314626,"Plate"
-89.32,-0.00229,"Qualified",,590.37,"CapPass","Cycle 2",2,1757,"J-6","Alloy 617",314626,"Plate"
-89.43,-0.00233,"Qualified",,590.70,"CapPass","Cycle 2",2,1758,"J-6","Alloy 617",314626,"Plate"
-89.56,-0.00238,"Qualified",,591.23,"CapPass","Cycle 2",2,1759,"J-6","Alloy 617",314626,"Plate"
-89.71,-0.00239,"Qualified",,591.37,"CapPass","Cycle 2",2,1760,"J-6","Alloy 617",314626,"Plate"
-90.60,-0.00243,"Qualified",,591.68,"CapPass","Cycle 2",2,1761,"J-6","Alloy 617",314626,"Plate"
-90.63,-0.00248,"Qualified",,592.23,"CapPass","Cycle 2",2,1762,"J-6","Alloy 617",314626,"Plate"
-91.05,-0.00249,"Qualified",,592.37,"CapPass","Cycle 2",2,1763,"J-6","Alloy 617",314626,"Plate"
-91.94,-0.00253,"Qualified",,592.78,"CapPass","Cycle 2",2,1764,"J-6","Alloy 617",314626,"Plate"
-91.72,-0.00259,"Qualified",,593.20,"CapPass","Cycle 2",2,1765,"J-6","Alloy 617",314626,"Plate"
-91.23,-0.00260,"Qualified",,593.37,"CapPass","Cycle 2",2,1766,"J-6","Alloy 617",314626,"Plate"
-90.40,-0.00264,"Qualified",,593.77,"CapPass","Cycle 2",2,1767,"J-6","Alloy 617",314626,"Plate"
-92.25,-0.00269,"Qualified",,594.31,"CapPass","Cycle 2",2,1768,"J-6","Alloy 617",314626,"Plate"
-92.48,-0.00269,"Qualified",,594.37,"CapPass","Cycle 2",2,1769,"J-6","Alloy 617",314626,"Plate"
-93.40,-0.00274,"Qualified",,594.78,"CapPass","Cycle 2",2,1770,"J-6","Alloy 617",314626,"Plate"
-92.71,-0.00279,"Qualified",,595.20,"CapPass","Cycle 2",2,1771,"J-6","Alloy 617",314626,"Plate"
-92.13,-0.00279,"Qualified",,595.37,"CapPass","Cycle 2",2,1772,"J-6","Alloy 617",314626,"Plate"
-91.45,-0.00284,"Qualified",,595.75,"CapPass","Cycle 2",2,1773,"J-6","Alloy 617",314626,"Plate"
-89.81,-0.00289,"Qualified",,596.21,"CapPass","Cycle 2",2,1774,"J-6","Alloy 617",314626,"Plate"
-89.39,-0.00289,"Qualified",,596.37,"CapPass","Cycle 2",2,1775,"J-6","Alloy 617",314626,"Plate"
-88.78,-0.00294,"Qualified",,596.75,"CapPass","Cycle 2",2,1776,"J-6","Alloy 617",314626,"Plate"
-90.16,-0.00299,"Qualified",,597.32,"CapPass","Cycle 2",2,1777,"J-6","Alloy 617",314626,"Plate"
-90.35,-0.00299,"Qualified",,597.37,"CapPass","Cycle 2",2,1778,"J-6","Alloy 617",314626,"Plate"
-90.14,-0.00304,"Qualified",,597.75,"CapPass","Cycle 2",2,1779,"J-6","Alloy 617",314626,"Plate"
-88.78,-0.00309,"Qualified",,598.31,"CapPass","Cycle 2",2,1780,"J-6","Alloy 617",314626,"Plate"
-88.88,-0.00309,"Qualified",,598.37,"CapPass","Cycle 2",2,1781,"J-6","Alloy 617",314626,"Plate"
-89.08,-0.00314,"Qualified",,598.85,"CapPass","Cycle 2",2,1782,"J-6","Alloy 617",314626,"Plate"
-90.08,-0.00319,"Qualified",,599.30,"CapPass","Cycle 2",2,1783,"J-6","Alloy 617",314626,"Plate"
-90.07,-0.00319,"Qualified",,599.37,"CapPass","Cycle 2",2,1784,"J-6","Alloy 617",314626,"Plate"
-92.13,-0.00324,"Qualified",,599.82,"CapPass","Cycle 2",2,1785,"J-6","Alloy 617",314626,"Plate"
-91.25,-0.00329,"Qualified",,600.33,"CapPass","Cycle 2",2,1786,"J-6","Alloy 617",314626,"Plate"
-91.07,-0.00329,"Qualified",,600.37,"CapPass","Cycle 2",2,1787,"J-6","Alloy 617",314626,"Plate"
-90.47,-0.00335,"Qualified",,600.81,"CapPass","Cycle 2",2,1788,"J-6","Alloy 617",314626,"Plate"
-91.72,-0.00340,"Qualified",,601.35,"CapPass","Cycle 2",2,1789,"J-6","Alloy 617",314626,"Plate"
-91.71,-0.00339,"Qualified",,601.37,"CapPass","Cycle 2",2,1790,"J-6","Alloy 617",314626,"Plate"
-91.47,-0.00345,"Qualified",,601.83,"CapPass","Cycle 2",2,1791,"J-6","Alloy 617",314626,"Plate"
-91.25,-0.00350,"Qualified",,602.35,"CapPass","Cycle 2",2,1792,"J-6","Alloy 617",314626,"Plate"
-91.17,-0.00349,"Qualified",,602.37,"CapPass","Cycle 2",2,1793,"J-6","Alloy 617",314626,"Plate"
-91.09,-0.00355,"Qualified",,602.90,"CapPass","Cycle 2",2,1794,"J-6","Alloy 617",314626,"Plate"
-92.83,-0.00358,"Qualified",,603.37,"CapPass","Cycle 2",2,1795,"J-6","Alloy 617",314626,"Plate"
-93.24,-0.00360,"Qualified",,603.43,"CapPass","Cycle 2",2,1796,"J-6","Alloy 617",314626,"Plate"
-93.27,-0.00365,"Qualified",,603.88,"CapPass","Cycle 2",2,1797,"J-6","Alloy 617",314626,"Plate"
-92.85,-0.00369,"Qualified",,604.37,"CapPass","Cycle 2",2,1798,"J-6","Alloy 617",314626,"Plate"
-92.97,-0.00370,"Qualified",,604.43,"CapPass","Cycle 2",2,1799,"J-6","Alloy 617",314626,"Plate"
-92.40,-0.00375,"Qualified",,604.88,"CapPass","Cycle 2",2,1800,"J-6","Alloy 617",314626,"Plate"
-92.21,-0.00379,"Qualified",,605.37,"CapPass","Cycle 2",2,1801,"J-6","Alloy 617",314626,"Plate"
-92.32,-0.00380,"Qualified",,605.40,"CapPass","Cycle 2",2,1802,"J-6","Alloy 617",314626,"Plate"
-90.60,-0.00385,"Qualified",,605.90,"CapPass","Cycle 2",2,1803,"J-6","Alloy 617",314626,"Plate"
-90.06,-0.00389,"Qualified",,606.37,"CapPass","Cycle 2",2,1804,"J-6","Alloy 617",314626,"Plate"
-90.17,-0.00391,"Qualified",,606.40,"CapPass","Cycle 2",2,1805,"J-6","Alloy 617",314626,"Plate"
-89.47,-0.00396,"Qualified",,606.93,"CapPass","Cycle 2",2,1806,"J-6","Alloy 617",314626,"Plate"
-89.65,-0.00399,"Qualified",,607.37,"CapPass","Cycle 2",2,1807,"J-6","Alloy 617",314626,"Plate"
-89.99,-0.00401,"Qualified",,607.46,"CapPass","Cycle 2",2,1808,"J-6","Alloy 617",314626,"Plate"
-91.25,-0.00406,"Qualified",,607.96,"CapPass","Cycle 2",2,1809,"J-6","Alloy 617",314626,"Plate"
-91.75,-0.00409,"Qualified",,608.37,"CapPass","Cycle 2",2,1810,"J-6","Alloy 617",314626,"Plate"
-91.85,-0.00411,"Qualified",,608.48,"CapPass","Cycle 2",2,1811,"J-6","Alloy 617",314626,"Plate"
-92.36,-0.00416,"Qualified",,608.96,"CapPass","Cycle 2",2,1812,"J-6","Alloy 617",314626,"Plate"
-92.71,-0.00418,"Qualified",,609.37,"CapPass","Cycle 2",2,1813,"J-6","Alloy 617",314626,"Plate"
-93.21,-0.00421,"Qualified",,609.50,"CapPass","Cycle 2",2,1814,"J-6","Alloy 617",314626,"Plate"
-94.69,-0.00426,"Qualified",,610.01,"CapPass","Cycle 2",2,1815,"J-6","Alloy 617",314626,"Plate"
-95.00,-0.00429,"Qualified",,610.37,"CapPass","Cycle 2",2,1816,"J-6","Alloy 617",314626,"Plate"
-94.64,-0.00431,"Qualified",,610.43,"CapPass","Cycle 2",2,1817,"J-6","Alloy 617",314626,"Plate"
-94.09,-0.00436,"Qualified",,610.98,"CapPass","Cycle 2",2,1818,"J-6","Alloy 617",314626,"Plate"
-93.07,-0.00439,"Qualified",,611.37,"CapPass","Cycle 2",2,1819,"J-6","Alloy 617",314626,"Plate"
-92.61,-0.00441,"Qualified",,611.48,"CapPass","Cycle 2",2,1820,"J-6","Alloy 617",314626,"Plate"
-93.47,-0.00446,"Qualified",,611.99,"CapPass","Cycle 2",2,1821,"J-6","Alloy 617",314626,"Plate"
-92.35,-0.00449,"Qualified",,612.37,"CapPass","Cycle 2",2,1822,"J-6","Alloy 617",314626,"Plate"
-92.04,-0.00451,"Qualified",,612.45,"CapPass","Cycle 2",2,1823,"J-6","Alloy 617",314626,"Plate"
-90.96,-0.00456,"Qualified",,613.00,"CapPass","Cycle 2",2,1824,"J-6","Alloy 617",314626,"Plate"
-91.61,-0.00459,"Qualified",,613.37,"CapPass","Cycle 2",2,1825,"J-6","Alloy 617",314626,"Plate"
-91.59,-0.00461,"Qualified",,613.45,"CapPass","Cycle 2",2,1826,"J-6","Alloy 617",314626,"Plate"
-91.58,-0.00466,"Qualified",,614.00,"CapPass","Cycle 2",2,1827,"J-6","Alloy 617",314626,"Plate"
-91.27,-0.00469,"Qualified",,614.37,"CapPass","Cycle 2",2,1828,"J-6","Alloy 617",314626,"Plate"
-91.17,-0.00471,"Qualified",,614.44,"CapPass","Cycle 2",2,1829,"J-6","Alloy 617",314626,"Plate"
-89.82,-0.00476,"Qualified",,614.99,"CapPass","Cycle 2",2,1830,"J-6","Alloy 617",314626,"Plate"
-89.41,-0.00479,"Qualified",,615.37,"CapPass","Cycle 2",2,1831,"J-6","Alloy 617",314626,"Plate"
-89.64,-0.00481,"Qualified",,615.50,"CapPass","Cycle 2",2,1832,"J-6","Alloy 617",314626,"Plate"
-90.21,-0.00486,"Qualified",,615.96,"CapPass","Cycle 2",2,1833,"J-6","Alloy 617",314626,"Plate"
-89.33,-0.00489,"Qualified",,616.37,"CapPass","Cycle 2",2,1834,"J-6","Alloy 617",314626,"Plate"
-89.63,-0.00491,"Qualified",,616.53,"CapPass","Cycle 2",2,1835,"J-6","Alloy 617",314626,"Plate"
-90.11,-0.00496,"Qualified",,616.98,"CapPass","Cycle 2",2,1836,"J-6","Alloy 617",314626,"Plate"
-89.65,-0.00499,"Qualified",,617.37,"CapPass","Cycle 2",2,1837,"J-6","Alloy 617",314626,"Plate"
-89.52,-0.00502,"Qualified",,617.48,"CapPass","Cycle 2",2,1838,"J-6","Alloy 617",314626,"Plate"
-89.71,-0.00507,"Qualified",,618.03,"CapPass","Cycle 2",2,1839,"J-6","Alloy 617",314626,"Plate"
-90.32,-0.00509,"Qualified",,618.37,"CapPass","Cycle 2",2,1840,"J-6","Alloy 617",314626,"Plate"
-90.20,-0.00512,"Qualified",,618.51,"CapPass","Cycle 2",2,1841,"J-6","Alloy 617",314626,"Plate"
-90.35,-0.00517,"Qualified",,619.06,"CapPass","Cycle 2",2,1842,"J-6","Alloy 617",314626,"Plate"
-91.87,-0.00519,"Qualified",,619.37,"CapPass","Cycle 2",2,1843,"J-6","Alloy 617",314626,"Plate"
-91.95,-0.00522,"Qualified",,619.56,"CapPass","Cycle 2",2,1844,"J-6","Alloy 617",314626,"Plate"
-93.27,-0.00527,"Qualified",,620.08,"CapPass","Cycle 2",2,1845,"J-6","Alloy 617",314626,"Plate"
-93.59,-0.00529,"Qualified",,620.37,"CapPass","Cycle 2",2,1846,"J-6","Alloy 617",314626,"Plate"
-93.34,-0.00532,"Qualified",,620.53,"CapPass","Cycle 2",2,1847,"J-6","Alloy 617",314626,"Plate"
-92.53,-0.00537,"Qualified",,621.03,"CapPass","Cycle 2",2,1848,"J-6","Alloy 617",314626,"Plate"
-90.98,-0.00540,"Qualified",,621.37,"CapPass","Cycle 2",2,1849,"J-6","Alloy 617",314626,"Plate"
-90.38,-0.00542,"Qualified",,621.56,"CapPass","Cycle 2",2,1850,"J-6","Alloy 617",314626,"Plate"
-90.45,-0.00547,"Qualified",,622.04,"CapPass","Cycle 2",2,1851,"J-6","Alloy 617",314626,"Plate"
-89.67,-0.00549,"Qualified",,622.37,"CapPass","Cycle 2",2,1852,"J-6","Alloy 617",314626,"Plate"
-90.44,-0.00552,"Qualified",,622.61,"CapPass","Cycle 2",2,1853,"J-6","Alloy 617",314626,"Plate"
-91.84,-0.00557,"Qualified",,623.11,"CapPass","Cycle 2",2,1854,"J-6","Alloy 617",314626,"Plate"
-91.23,-0.00559,"Qualified",,623.37,"CapPass","Cycle 2",2,1855,"J-6","Alloy 617",314626,"Plate"
-91.85,-0.00562,"Qualified",,623.64,"CapPass","Cycle 2",2,1856,"J-6","Alloy 617",314626,"Plate"
-93.14,-0.00567,"Qualified",,624.11,"CapPass","Cycle 2",2,1857,"J-6","Alloy 617",314626,"Plate"
-93.30,-0.00569,"Qualified",,624.37,"CapPass","Cycle 2",2,1858,"J-6","Alloy 617",314626,"Plate"
-93.94,-0.00572,"Qualified",,624.63,"CapPass","Cycle 2",2,1859,"J-6","Alloy 617",314626,"Plate"
-94.22,-0.00577,"Qualified",,625.08,"CapPass","Cycle 2",2,1860,"J-6","Alloy 617",314626,"Plate"
-93.84,-0.00579,"Qualified",,625.37,"CapPass","Cycle 2",2,1861,"J-6","Alloy 617",314626,"Plate"
-93.98,-0.00582,"Qualified",,625.66,"CapPass","Cycle 2",2,1862,"J-6","Alloy 617",314626,"Plate"
-94.48,-0.00587,"Qualified",,626.13,"CapPass","Cycle 2",2,1863,"J-6","Alloy 617",314626,"Plate"
-93.49,-0.00590,"Qualified",,626.37,"CapPass","Cycle 2",2,1864,"J-6","Alloy 617",314626,"Plate"
-93.05,-0.00592,"Qualified",,626.63,"CapPass","Cycle 2",2,1865,"J-6","Alloy 617",314626,"Plate"
-93.25,-0.00598,"Qualified",,627.16,"CapPass","Cycle 2",2,1866,"J-6","Alloy 617",314626,"Plate"
-92.99,-0.00599,"Qualified",,627.37,"CapPass","Cycle 2",2,1867,"J-6","Alloy 617",314626,"Plate"
-93.20,-0.00603,"Qualified",,627.64,"CapPass","Cycle 2",2,1868,"J-6","Alloy 617",314626,"Plate"
-93.25,-0.00608,"Qualified",,628.13,"CapPass","Cycle 2",2,1869,"J-6","Alloy 617",314626,"Plate"
-92.10,-0.00610,"Qualified",,628.37,"CapPass","Cycle 2",2,1870,"J-6","Alloy 617",314626,"Plate"
-91.10,-0.00613,"Qualified",,628.59,"CapPass","Cycle 2",2,1871,"J-6","Alloy 617",314626,"Plate"
-89.90,-0.00618,"Qualified",,629.18,"CapPass","Cycle 2",2,1872,"J-6","Alloy 617",314626,"Plate"
-90.26,-0.00619,"Qualified",,629.37,"CapPass","Cycle 2",2,1873,"J-6","Alloy 617",314626,"Plate"
-90.49,-0.00623,"Qualified",,629.59,"CapPass","Cycle 2",2,1874,"J-6","Alloy 617",314626,"Plate"
-90.18,-0.00628,"Qualified",,630.14,"CapPass","Cycle 2",2,1875,"J-6","Alloy 617",314626,"Plate"
-89.84,-0.00630,"Qualified",,630.37,"CapPass","Cycle 2",2,1876,"J-6","Alloy 617",314626,"Plate"
-89.59,-0.00633,"Qualified",,630.64,"CapPass","Cycle 2",2,1877,"J-6","Alloy 617",314626,"Plate"
-89.00,-0.00638,"Qualified",,631.18,"CapPass","Cycle 2",2,1878,"J-6","Alloy 617",314626,"Plate"
-89.29,-0.00639,"Qualified",,631.37,"CapPass","Cycle 2",2,1879,"J-6","Alloy 617",314626,"Plate"
-89.85,-0.00643,"Qualified",,631.66,"CapPass","Cycle 2",2,1880,"J-6","Alloy 617",314626,"Plate"
-90.49,-0.00648,"Qualified",,632.21,"CapPass","Cycle 2",2,1881,"J-6","Alloy 617",314626,"Plate"
-91.61,-0.00649,"Qualified",,632.37,"CapPass","Cycle 2",2,1882,"J-6","Alloy 617",314626,"Plate"
-92.48,-0.00653,"Qualified",,632.71,"CapPass","Cycle 2",2,1883,"J-6","Alloy 617",314626,"Plate"
-92.94,-0.00658,"Qualified",,633.14,"CapPass","Cycle 2",2,1884,"J-6","Alloy 617",314626,"Plate"
-92.27,-0.00660,"Qualified",,633.37,"CapPass","Cycle 2",2,1885,"J-6","Alloy 617",314626,"Plate"
-91.22,-0.00663,"Qualified",,633.69,"CapPass","Cycle 2",2,1886,"J-6","Alloy 617",314626,"Plate"
-92.07,-0.00668,"Qualified",,634.19,"CapPass","Cycle 2",2,1887,"J-6","Alloy 617",314626,"Plate"
-91.88,-0.00670,"Qualified",,634.37,"CapPass","Cycle 2",2,1888,"J-6","Alloy 617",314626,"Plate"
-91.29,-0.00673,"Qualified",,634.67,"CapPass","Cycle 2",2,1889,"J-6","Alloy 617",314626,"Plate"
-91.65,-0.00678,"Qualified",,635.19,"CapPass","Cycle 2",2,1890,"J-6","Alloy 617",314626,"Plate"
-91.67,-0.00680,"Qualified",,635.37,"CapPass","Cycle 2",2,1891,"J-6","Alloy 617",314626,"Plate"
-91.44,-0.00683,"Qualified",,635.66,"CapPass","Cycle 2",2,1892,"J-6","Alloy 617",314626,"Plate"
-90.44,-0.00688,"Qualified",,636.19,"CapPass","Cycle 2",2,1893,"J-6","Alloy 617",314626,"Plate"
-90.22,-0.00690,"Qualified",,636.37,"CapPass","Cycle 2",2,1894,"J-6","Alloy 617",314626,"Plate"
-90.63,-0.00693,"Qualified",,636.69,"CapPass","Cycle 2",2,1895,"J-6","Alloy 617",314626,"Plate"
-90.02,-0.00699,"Qualified",,637.19,"CapPass","Cycle 2",2,1896,"J-6","Alloy 617",314626,"Plate"
-89.70,-0.00700,"Qualified",,637.37,"CapPass","Cycle 2",2,1897,"J-6","Alloy 617",314626,"Plate"
-90.08,-0.00704,"Qualified",,637.74,"CapPass","Cycle 2",2,1898,"J-6","Alloy 617",314626,"Plate"
-91.13,-0.00709,"Qualified",,638.26,"CapPass","Cycle 2",2,1899,"J-6","Alloy 617",314626,"Plate"
-91.51,-0.00709,"Qualified",,638.37,"CapPass","Cycle 2",2,1900,"J-6","Alloy 617",314626,"Plate"
-92.54,-0.00714,"Qualified",,638.76,"CapPass","Cycle 2",2,1901,"J-6","Alloy 617",314626,"Plate"
-91.15,-0.00719,"Qualified",,639.23,"CapPass","Cycle 2",2,1902,"J-6","Alloy 617",314626,"Plate"
-90.86,-0.00720,"Qualified",,639.37,"CapPass","Cycle 2",2,1903,"J-6","Alloy 617",314626,"Plate"
-91.30,-0.00724,"Qualified",,639.78,"CapPass","Cycle 2",2,1904,"J-6","Alloy 617",314626,"Plate"
-93.89,-0.00729,"Qualified",,640.29,"CapPass","Cycle 2",2,1905,"J-6","Alloy 617",314626,"Plate"
-94.39,-0.00729,"Qualified",,640.37,"CapPass","Cycle 2",2,1906,"J-6","Alloy 617",314626,"Plate"
-94.40,-0.00734,"Qualified",,640.78,"CapPass","Cycle 2",2,1907,"J-6","Alloy 617",314626,"Plate"
-95.31,-0.00739,"Qualified",,641.27,"CapPass","Cycle 2",2,1908,"J-6","Alloy 617",314626,"Plate"
-95.56,-0.00740,"Qualified",,641.37,"CapPass","Cycle 2",2,1909,"J-6","Alloy 617",314626,"Plate"
-94.16,-0.00744,"Qualified",,641.74,"CapPass","Cycle 2",2,1910,"J-6","Alloy 617",314626,"Plate"
-92.22,-0.00749,"Qualified",,642.24,"CapPass","Cycle 2",2,1911,"J-6","Alloy 617",314626,"Plate"
-91.97,-0.00750,"Qualified",,642.37,"CapPass","Cycle 2",2,1912,"J-6","Alloy 617",314626,"Plate"
-92.07,-0.00754,"Qualified",,642.78,"CapPass","Cycle 2",2,1913,"J-6","Alloy 617",314626,"Plate"
-92.68,-0.00759,"Qualified",,643.29,"CapPass","Cycle 2",2,1914,"J-6","Alloy 617",314626,"Plate"
-92.50,-0.00760,"Qualified",,643.37,"CapPass","Cycle 2",2,1915,"J-6","Alloy 617",314626,"Plate"
-90.89,-0.00764,"Qualified",,643.76,"CapPass","Cycle 2",2,1916,"J-6","Alloy 617",314626,"Plate"
-89.68,-0.00769,"Qualified",,644.29,"CapPass","Cycle 2",2,1917,"J-6","Alloy 617",314626,"Plate"
-89.53,-0.00770,"Qualified",,644.37,"CapPass","Cycle 2",2,1918,"J-6","Alloy 617",314626,"Plate"
-90.00,-0.00774,"Qualified",,644.82,"CapPass","Cycle 2",2,1919,"J-6","Alloy 617",314626,"Plate"
-90.26,-0.00780,"Qualified",,645.31,"CapPass","Cycle 2",2,1920,"J-6","Alloy 617",314626,"Plate"
-90.27,-0.00780,"Qualified",,645.37,"CapPass","Cycle 2",2,1921,"J-6","Alloy 617",314626,"Plate"
-89.86,-0.00785,"Qualified",,645.82,"CapPass","Cycle 2",2,1922,"J-6","Alloy 617",314626,"Plate"
-90.36,-0.00790,"Qualified",,646.34,"CapPass","Cycle 2",2,1923,"J-6","Alloy 617",314626,"Plate"
-90.51,-0.00790,"Qualified",,646.37,"CapPass","Cycle 2",2,1924,"J-6","Alloy 617",314626,"Plate"
-90.97,-0.00795,"Qualified",,646.82,"CapPass","Cycle 2",2,1925,"J-6","Alloy 617",314626,"Plate"
-91.42,-0.00800,"Qualified",,647.34,"CapPass","Cycle 2",2,1926,"J-6","Alloy 617",314626,"Plate"
-91.37,-0.00800,"Qualified",,647.37,"CapPass","Cycle 2",2,1927,"J-6","Alloy 617",314626,"Plate"
-91.15,-0.00805,"Qualified",,647.92,"CapPass","Cycle 2",2,1928,"J-6","Alloy 617",314626,"Plate"
-92.21,-0.00809,"Qualified",,648.37,"CapPass","Cycle 2",2,1929,"J-6","Alloy 617",314626,"Plate"
-92.16,-0.00810,"Qualified",,648.41,"CapPass","Cycle 2",2,1930,"J-6","Alloy 617",314626,"Plate"
-93.57,-0.00815,"Qualified",,648.93,"CapPass","Cycle 2",2,1931,"J-6","Alloy 617",314626,"Plate"
-94.60,-0.00820,"Qualified",,649.37,"CapPass","Cycle 2",2,1932,"J-6","Alloy 617",314626,"Plate"
-94.53,-0.00820,"Qualified",,649.42,"CapPass","Cycle 2",2,1933,"J-6","Alloy 617",314626,"Plate"
-94.39,-0.00825,"Qualified",,649.91,"CapPass","Cycle 2",2,1934,"J-6","Alloy 617",314626,"Plate"
-94.50,-0.00829,"Qualified",,650.37,"CapPass","Cycle 2",2,1935,"J-6","Alloy 617",314626,"Plate"
-94.45,-0.00830,"Qualified",,650.41,"CapPass","Cycle 2",2,1936,"J-6","Alloy 617",314626,"Plate"
-94.59,-0.00835,"Qualified",,650.91,"CapPass","Cycle 2",2,1937,"J-6","Alloy 617",314626,"Plate"
-94.03,-0.00840,"Qualified",,651.36,"CapPass","Cycle 2",2,1938,"J-6","Alloy 617",314626,"Plate"
-94.12,-0.00840,"Qualified",,651.37,"CapPass","Cycle 2",2,1939,"J-6","Alloy 617",314626,"Plate"
-92.66,-0.00845,"Qualified",,651.94,"CapPass","Cycle 2",2,1940,"J-6","Alloy 617",314626,"Plate"
-92.28,-0.00850,"Qualified",,652.34,"CapPass","Cycle 2",2,1941,"J-6","Alloy 617",314626,"Plate"
-92.13,-0.00850,"Qualified",,652.37,"CapPass","Cycle 2",2,1942,"J-6","Alloy 617",314626,"Plate"
-90.68,-0.00855,"Qualified",,652.88,"CapPass","Cycle 2",2,1943,"J-6","Alloy 617",314626,"Plate"
-91.71,-0.00859,"Qualified",,653.37,"CapPass","Cycle 2",2,1944,"J-6","Alloy 617",314626,"Plate"
-92.06,-0.00861,"Qualified",,653.44,"CapPass","Cycle 2",2,1945,"J-6","Alloy 617",314626,"Plate"
-92.21,-0.00866,"Qualified",,653.92,"CapPass","Cycle 2",2,1946,"J-6","Alloy 617",314626,"Plate"
-92.79,-0.00870,"Qualified",,654.37,"CapPass","Cycle 2",2,1947,"J-6","Alloy 617",314626,"Plate"
-92.90,-0.00871,"Qualified",,654.44,"CapPass","Cycle 2",2,1948,"J-6","Alloy 617",314626,"Plate"
-92.29,-0.00876,"Qualified",,654.91,"CapPass","Cycle 2",2,1949,"J-6","Alloy 617",314626,"Plate"
-90.84,-0.00880,"Qualified",,655.37,"CapPass","Cycle 2",2,1950,"J-6","Alloy 617",314626,"Plate"
-90.54,-0.00881,"Qualified",,655.42,"CapPass","Cycle 2",2,1951,"J-6","Alloy 617",314626,"Plate"
-91.07,-0.00886,"Qualified",,655.94,"CapPass","Cycle 2",2,1952,"J-6","Alloy 617",314626,"Plate"
-92.33,-0.00890,"Qualified",,656.37,"CapPass","Cycle 2",2,1953,"J-6","Alloy 617",314626,"Plate"
-92.18,-0.00891,"Qualified",,656.47,"CapPass","Cycle 2",2,1954,"J-6","Alloy 617",314626,"Plate"
-92.16,-0.00896,"Qualified",,656.96,"CapPass","Cycle 2",2,1955,"J-6","Alloy 617",314626,"Plate"
-91.41,-0.00900,"Qualified",,657.37,"CapPass","Cycle 2",2,1956,"J-6","Alloy 617",314626,"Plate"
-91.35,-0.00901,"Qualified",,657.46,"CapPass","Cycle 2",2,1957,"J-6","Alloy 617",314626,"Plate"
-92.27,-0.00906,"Qualified",,657.99,"CapPass","Cycle 2",2,1958,"J-6","Alloy 617",314626,"Plate"
-91.99,-0.00910,"Qualified",,658.37,"CapPass","Cycle 2",2,1959,"J-6","Alloy 617",314626,"Plate"
-91.88,-0.00911,"Qualified",,658.39,"CapPass","Cycle 2",2,1960,"J-6","Alloy 617",314626,"Plate"
-89.06,-0.00916,"Qualified",,658.98,"CapPass","Cycle 2",2,1961,"J-6","Alloy 617",314626,"Plate"
-91.23,-0.00919,"Qualified",,659.37,"CapPass","Cycle 2",2,1962,"J-6","Alloy 617",314626,"Plate"
-91.95,-0.00921,"Qualified",,659.49,"CapPass","Cycle 2",2,1963,"J-6","Alloy 617",314626,"Plate"
-93.29,-0.00926,"Qualified",,660.01,"CapPass","Cycle 2",2,1964,"J-6","Alloy 617",314626,"Plate"
-93.99,-0.00930,"Qualified",,660.37,"CapPass","Cycle 2",2,1965,"J-6","Alloy 617",314626,"Plate"
-93.84,-0.00931,"Qualified",,660.47,"CapPass","Cycle 2",2,1966,"J-6","Alloy 617",314626,"Plate"
-93.82,-0.00936,"Qualified",,661.01,"CapPass","Cycle 2",2,1967,"J-6","Alloy 617",314626,"Plate"
-94.57,-0.00939,"Qualified",,661.37,"CapPass","Cycle 2",2,1968,"J-6","Alloy 617",314626,"Plate"
-94.44,-0.00941,"Qualified",,661.54,"CapPass","Cycle 2",2,1969,"J-6","Alloy 617",314626,"Plate"
-94.87,-0.00946,"Qualified",,662.01,"CapPass","Cycle 2",2,1970,"J-6","Alloy 617",314626,"Plate"
-95.49,-0.00949,"Qualified",,662.37,"CapPass","Cycle 2",2,1971,"J-6","Alloy 617",314626,"Plate"
-95.59,-0.00951,"Qualified",,662.51,"CapPass","Cycle 2",2,1972,"J-6","Alloy 617",314626,"Plate"
-94.12,-0.00956,"Qualified",,662.99,"CapPass","Cycle 2",2,1973,"J-6","Alloy 617",314626,"Plate"
-94.90,-0.00959,"Qualified",,663.37,"CapPass","Cycle 2",2,1974,"J-6","Alloy 617",314626,"Plate"
-94.49,-0.00961,"Qualified",,663.51,"CapPass","Cycle 2",2,1975,"J-6","Alloy 617",314626,"Plate"
-80.11,-0.00956,"Qualified",,664.03,"CapPass","Cycle 2",2,1976,"J-6","Alloy 617",314626,"Plate"
-72.78,-0.00954,"Qualified",,664.37,"CapPass","Cycle 2",2,1977,"J-6","Alloy 617",314626,"Plate"
-69.34,-0.00951,"Qualified",,664.55,"CapPass","Cycle 2",2,1978,"J-6","Alloy 617",314626,"Plate"
-63.22,-0.00946,"Qualified",,665.05,"CapPass","Cycle 2",2,1979,"J-6","Alloy 617",314626,"Plate"
-59.31,-0.00944,"Qualified",,665.37,"CapPass","Cycle 2",2,1980,"J-6","Alloy 617",314626,"Plate"
-56.18,-0.00941,"Qualified",,665.61,"CapPass","Cycle 2",2,1981,"J-6","Alloy 617",314626,"Plate"
-47.69,-0.00936,"Qualified",,666.17,"CapPass","Cycle 2",2,1982,"J-6","Alloy 617",314626,"Plate"
-43.85,-0.00935,"Qualified",,666.37,"CapPass","Cycle 2",2,1983,"J-6","Alloy 617",314626,"Plate"
-39.10,-0.00931,"Qualified",,666.68,"CapPass","Cycle 2",2,1984,"J-6","Alloy 617",314626,"Plate"
-33.13,-0.00926,"Qualified",,667.20,"CapPass","Cycle 2",2,1985,"J-6","Alloy 617",314626,"Plate"
-31.33,-0.00925,"Qualified",,667.37,"CapPass","Cycle 2",2,1986,"J-6","Alloy 617",314626,"Plate"
-25.84,-0.00921,"Qualified",,667.78,"CapPass","Cycle 2",2,1987,"J-6","Alloy 617",314626,"Plate"
-18.65,-0.00916,"Qualified",,668.28,"CapPass","Cycle 2",2,1988,"J-6","Alloy 617",314626,"Plate"
-17.52,-0.00916,"Qualified",,668.37,"CapPass","Cycle 2",2,1989,"J-6","Alloy 617",314626,"Plate"
-13.58,-0.00911,"Qualified",,668.72,"CapPass","Cycle 2",2,1990,"J-6","Alloy 617",314626,"Plate"
-6.88,-0.00906,"Qualified",,669.32,"CapPass","Cycle 2",2,1991,"J-6","Alloy 617",314626,"Plate"
-6.24,-0.00906,"Qualified",,669.37,"CapPass","Cycle 2",2,1992,"J-6","Alloy 617",314626,"Plate"
-2.10,-0.00901,"Qualified",,669.80,"CapPass","Cycle 2",2,1993,"J-6","Alloy 617",314626,"Plate"
2.35,-0.00896,"Qualified",,670.32,"CapPass","Cycle 2",2,1994,"J-6","Alloy 617",314626,"Plate"
2.67,-0.00896,"Qualified",,670.37,"CapPass","Cycle 2",2,1995,"J-6","Alloy 617",314626,"Plate"
8.08,-0.00891,"Qualified",,670.88,"CapPass","Cycle 2",2,1996,"J-6","Alloy 617",314626,"Plate"
14.42,-0.00886,"Qualified",,671.37,"CapPass","Cycle 2",2,1997,"J-6","Alloy 617",314626,"Plate"
14.83,-0.00886,"Qualified",,671.40,"CapPass","Cycle 2",2,1998,"J-6","Alloy 617",314626,"Plate"
19.21,-0.00881,"Qualified",,671.93,"CapPass","Cycle 2",2,1999,"J-6","Alloy 617",314626,"Plate"
20.75,-0.00879,"Qualified",,672.37,"CapPass","Cycle 2",2,2000,"J-6","Alloy 617",314626,"Plate"
24.30,-0.00876,"Qualified",,672.70,"CapPass","Cycle 2",2,2001,"J-6","Alloy 617",314626,"Plate"
30.11,-0.00871,"Qualified",,673.00,"CapPass","Cycle 2",2,2002,"J-6","Alloy 617",314626,"Plate"
31.76,-0.00868,"Qualified",,673.37,"CapPass","Cycle 2",2,2003,"J-6","Alloy 617",314626,"Plate"
34.21,-0.00865,"Qualified",,673.67,"CapPass","Cycle 2",2,2004,"J-6","Alloy 617",314626,"Plate"
37.92,-0.00860,"Qualified",,674.15,"CapPass","Cycle 2",2,2005,"J-6","Alloy 617",314626,"Plate"
41.10,-0.00858,"Qualified",,674.37,"CapPass","Cycle 2",2,2006,"J-6","Alloy 617",314626,"Plate"
43.45,-0.00855,"Qualified",,674.47,"CapPass","Cycle 2",2,2007,"J-6","Alloy 617",314626,"Plate"
47.66,-0.00850,"Qualified",,674.82,"CapPass","Cycle 2",2,2008,"J-6","Alloy 617",314626,"Plate"
51.77,-0.00845,"Qualified",,675.33,"CapPass","Cycle 2",2,2009,"J-6","Alloy 617",314626,"Plate"
52.01,-0.00845,"Qualified",,675.37,"CapPass","Cycle 2",2,2010,"J-6","Alloy 617",314626,"Plate"
54.99,-0.00840,"Qualified",,675.87,"CapPass","Cycle 2",2,2011,"J-6","Alloy 617",314626,"Plate"
58.87,-0.00836,"Qualified",,676.37,"CapPass","Cycle 2",2,2012,"J-6","Alloy 617",314626,"Plate"
59.23,-0.00835,"Qualified",,676.40,"CapPass","Cycle 2",2,2013,"J-6","Alloy 617",314626,"Plate"
64.87,-0.00830,"Qualified",,676.92,"CapPass","Cycle 2",2,2014,"J-6","Alloy 617",314626,"Plate"
68.77,-0.00825,"Qualified",,677.37,"CapPass","Cycle 2",2,2015,"J-6","Alloy 617",314626,"Plate"
68.68,-0.00825,"Qualified",,677.37,"CapPass","Cycle 2",2,2016,"J-6","Alloy 617",314626,"Plate"
70.54,-0.00820,"Qualified",,677.88,"CapPass","Cycle 2",2,2017,"J-6","Alloy 617",314626,"Plate"
72.88,-0.00815,"Qualified",,678.35,"CapPass","Cycle 2",2,2018,"J-6","Alloy 617",314626,"Plate"
72.85,-0.00816,"Qualified",,678.37,"CapPass","Cycle 2",2,2019,"J-6","Alloy 617",314626,"Plate"
75.14,-0.00810,"Qualified",,678.88,"CapPass","Cycle 2",2,2020,"J-6","Alloy 617",314626,"Plate"
76.70,-0.00805,"Qualified",,679.35,"CapPass","Cycle 2",2,2021,"J-6","Alloy 617",314626,"Plate"
76.74,-0.00805,"Qualified",,679.37,"CapPass","Cycle 2",2,2022,"J-6","Alloy 617",314626,"Plate"
77.92,-0.00800,"Qualified",,679.82,"CapPass","Cycle 2",2,2023,"J-6","Alloy 617",314626,"Plate"
80.60,-0.00795,"Qualified",,680.35,"CapPass","Cycle 2",2,2024,"J-6","Alloy 617",314626,"Plate"
80.63,-0.00795,"Qualified",,680.37,"CapPass","Cycle 2",2,2025,"J-6","Alloy 617",314626,"Plate"
82.53,-0.00790,"Qualified",,680.83,"CapPass","Cycle 2",2,2026,"J-6","Alloy 617",314626,"Plate"
83.25,-0.00785,"Qualified",,681.33,"CapPass","Cycle 2",2,2027,"J-6","Alloy 617",314626,"Plate"
83.31,-0.00785,"Qualified",,681.37,"CapPass","Cycle 2",2,2028,"J-6","Alloy 617",314626,"Plate"
83.74,-0.00780,"Qualified",,681.75,"CapPass","Cycle 2",2,2029,"J-6","Alloy 617",314626,"Plate"
82.96,-0.00774,"Qualified",,682.27,"CapPass","Cycle 2",2,2030,"J-6","Alloy 617",314626,"Plate"
82.66,-0.00774,"Qualified",,682.37,"CapPass","Cycle 2",2,2031,"J-6","Alloy 617",314626,"Plate"
84.00,-0.00769,"Qualified",,682.82,"CapPass","Cycle 2",2,2032,"J-6","Alloy 617",314626,"Plate"
84.73,-0.00764,"Qualified",,683.30,"CapPass","Cycle 2",2,2033,"J-6","Alloy 617",314626,"Plate"
84.92,-0.00764,"Qualified",,683.37,"CapPass","Cycle 2",2,2034,"J-6","Alloy 617",314626,"Plate"
86.52,-0.00759,"Qualified",,683.80,"CapPass","Cycle 2",2,2035,"J-6","Alloy 617",314626,"Plate"
86.46,-0.00754,"Qualified",,684.32,"CapPass","Cycle 2",2,2036,"J-6","Alloy 617",314626,"Plate"
86.47,-0.00754,"Qualified",,684.37,"CapPass","Cycle 2",2,2037,"J-6","Alloy 617",314626,"Plate"
86.99,-0.00749,"Qualified",,684.73,"CapPass","Cycle 2",2,2038,"J-6","Alloy 617",314626,"Plate"
87.77,-0.00744,"Qualified",,685.30,"CapPass","Cycle 2",2,2039,"J-6","Alloy 617",314626,"Plate"
88.00,-0.00744,"Qualified",,685.37,"CapPass","Cycle 2",2,2040,"J-6","Alloy 617",314626,"Plate"
89.05,-0.00739,"Qualified",,685.75,"CapPass","Cycle 2",2,2041,"J-6","Alloy 617",314626,"Plate"
88.40,-0.00734,"Qualified",,686.27,"CapPass","Cycle 2",2,2042,"J-6","Alloy 617",314626,"Plate"
88.44,-0.00733,"Qualified",,686.37,"CapPass","Cycle 2",2,2043,"J-6","Alloy 617",314626,"Plate"
87.75,-0.00729,"Qualified",,686.73,"CapPass","Cycle 2",2,2044,"J-6","Alloy 617",314626,"Plate"
87.13,-0.00724,"Qualified",,687.28,"CapPass","Cycle 2",2,2045,"J-6","Alloy 617",314626,"Plate"
87.45,-0.00724,"Qualified",,687.37,"CapPass","Cycle 2",2,2046,"J-6","Alloy 617",314626,"Plate"
88.40,-0.00719,"Qualified",,687.73,"CapPass","Cycle 2",2,2047,"J-6","Alloy 617",314626,"Plate"
88.61,-0.00714,"Qualified",,688.21,"CapPass","Cycle 2",2,2048,"J-6","Alloy 617",314626,"Plate"
88.07,-0.00714,"Qualified",,688.37,"CapPass","Cycle 2",2,2049,"J-6","Alloy 617",314626,"Plate"
88.88,-0.00709,"Qualified",,688.71,"CapPass","Cycle 2",2,2050,"J-6","Alloy 617",314626,"Plate"
89.02,-0.00704,"Qualified",,689.23,"CapPass","Cycle 2",2,2051,"J-6","Alloy 617",314626,"Plate"
88.56,-0.00703,"Qualified",,689.37,"CapPass","Cycle 2",2,2052,"J-6","Alloy 617",314626,"Plate"
88.44,-0.00699,"Qualified",,689.75,"CapPass","Cycle 2",2,2053,"J-6","Alloy 617",314626,"Plate"
90.19,-0.00694,"Qualified",,690.25,"CapPass","Cycle 2",2,2054,"J-6","Alloy 617",314626,"Plate"
90.32,-0.00693,"Qualified",,690.37,"CapPass","Cycle 2",2,2055,"J-6","Alloy 617",314626,"Plate"
90.37,-0.00689,"Qualified",,690.72,"CapPass","Cycle 2",2,2056,"J-6","Alloy 617",314626,"Plate"
88.78,-0.00684,"Qualified",,691.17,"CapPass","Cycle 2",2,2057,"J-6","Alloy 617",314626,"Plate"
87.85,-0.00682,"Qualified",,691.37,"CapPass","Cycle 2",2,2058,"J-6","Alloy 617",314626,"Plate"
87.80,-0.00679,"Qualified",,691.68,"CapPass","Cycle 2",2,2059,"J-6","Alloy 617",314626,"Plate"
89.24,-0.00674,"Qualified",,692.21,"CapPass","Cycle 2",2,2060,"J-6","Alloy 617",314626,"Plate"
89.11,-0.00672,"Qualified",,692.37,"CapPass","Cycle 2",2,2061,"J-6","Alloy 617",314626,"Plate"
88.46,-0.00669,"Qualified",,692.71,"CapPass","Cycle 2",2,2062,"J-6","Alloy 617",314626,"Plate"
88.79,-0.00664,"Qualified",,693.15,"CapPass","Cycle 2",2,2063,"J-6","Alloy 617",314626,"Plate"
87.88,-0.00662,"Qualified",,693.37,"CapPass","Cycle 2",2,2064,"J-6","Alloy 617",314626,"Plate"
87.41,-0.00658,"Qualified",,693.68,"CapPass","Cycle 2",2,2065,"J-6","Alloy 617",314626,"Plate"
86.68,-0.00653,"Qualified",,694.15,"CapPass","Cycle 2",2,2066,"J-6","Alloy 617",314626,"Plate"
86.50,-0.00652,"Qualified",,694.37,"CapPass","Cycle 2",2,2067,"J-6","Alloy 617",314626,"Plate"
86.80,-0.00648,"Qualified",,694.70,"CapPass","Cycle 2",2,2068,"J-6","Alloy 617",314626,"Plate"
87.72,-0.00643,"Qualified",,695.20,"CapPass","Cycle 2",2,2069,"J-6","Alloy 617",314626,"Plate"
87.74,-0.00642,"Qualified",,695.37,"CapPass","Cycle 2",2,2070,"J-6","Alloy 617",314626,"Plate"
89.67,-0.00638,"Qualified",,695.73,"CapPass","Cycle 2",2,2071,"J-6","Alloy 617",314626,"Plate"
90.63,-0.00633,"Qualified",,696.16,"CapPass","Cycle 2",2,2072,"J-6","Alloy 617",314626,"Plate"
89.40,-0.00632,"Qualified",,696.37,"CapPass","Cycle 2",2,2073,"J-6","Alloy 617",314626,"Plate"
88.74,-0.00628,"Qualified",,696.70,"CapPass","Cycle 2",2,2074,"J-6","Alloy 617",314626,"Plate"
88.83,-0.00623,"Qualified",,697.18,"CapPass","Cycle 2",2,2075,"J-6","Alloy 617",314626,"Plate"
88.47,-0.00622,"Qualified",,697.37,"CapPass","Cycle 2",2,2076,"J-6","Alloy 617",314626,"Plate"
88.04,-0.00618,"Qualified",,697.68,"CapPass","Cycle 2",2,2077,"J-6","Alloy 617",314626,"Plate"
87.22,-0.00613,"Qualified",,698.17,"CapPass","Cycle 2",2,2078,"J-6","Alloy 617",314626,"Plate"
86.84,-0.00612,"Qualified",,698.37,"CapPass","Cycle 2",2,2079,"J-6","Alloy 617",314626,"Plate"
87.27,-0.00608,"Qualified",,698.70,"CapPass","Cycle 2",2,2080,"J-6","Alloy 617",314626,"Plate"
87.11,-0.00603,"Qualified",,699.21,"CapPass","Cycle 2",2,2081,"J-6","Alloy 617",314626,"Plate"
87.27,-0.00602,"Qualified",,699.37,"CapPass","Cycle 2",2,2082,"J-6","Alloy 617",314626,"Plate"
87.50,-0.00598,"Qualified",,699.70,"CapPass","Cycle 2",2,2083,"J-6","Alloy 617",314626,"Plate"
86.58,-0.00593,"Qualified",,700.18,"CapPass","Cycle 2",2,2084,"J-6","Alloy 617",314626,"Plate"
86.55,-0.00591,"Qualified",,700.37,"CapPass","Cycle 2",2,2085,"J-6","Alloy 617",314626,"Plate"
86.66,-0.00588,"Qualified",,700.68,"CapPass","Cycle 2",2,2086,"J-6","Alloy 617",314626,"Plate"
86.67,-0.00583,"Qualified",,701.21,"CapPass","Cycle 2",2,2087,"J-6","Alloy 617",314626,"Plate"
87.05,-0.00582,"Qualified",,701.37,"CapPass","Cycle 2",2,2088,"J-6","Alloy 617",314626,"Plate"
87.37,-0.00578,"Qualified",,701.65,"CapPass","Cycle 2",2,2089,"J-6","Alloy 617",314626,"Plate"
85.73,-0.00573,"Qualified",,702.20,"CapPass","Cycle 2",2,2090,"J-6","Alloy 617",314626,"Plate"
85.94,-0.00572,"Qualified",,702.37,"CapPass","Cycle 2",2,2091,"J-6","Alloy 617",314626,"Plate"
86.75,-0.00568,"Qualified",,702.70,"CapPass","Cycle 2",2,2092,"J-6","Alloy 617",314626,"Plate"
86.95,-0.00562,"Qualified",,703.21,"CapPass","Cycle 2",2,2093,"J-6","Alloy 617",314626,"Plate"
87.21,-0.00562,"Qualified",,703.37,"CapPass","Cycle 2",2,2094,"J-6","Alloy 617",314626,"Plate"
87.51,-0.00557,"Qualified",,703.75,"CapPass","Cycle 2",2,2095,"J-6","Alloy 617",314626,"Plate"
89.08,-0.00552,"Qualified",,704.23,"CapPass","Cycle 2",2,2096,"J-6","Alloy 617",314626,"Plate"
89.37,-0.00552,"Qualified",,704.37,"CapPass","Cycle 2",2,2097,"J-6","Alloy 617",314626,"Plate"
90.31,-0.00547,"Qualified",,704.73,"CapPass","Cycle 2",2,2098,"J-6","Alloy 617",314626,"Plate"
91.36,-0.00542,"Qualified",,705.22,"CapPass","Cycle 2",2,2099,"J-6","Alloy 617",314626,"Plate"
91.46,-0.00542,"Qualified",,705.37,"CapPass","Cycle 2",2,2100,"J-6","Alloy 617",314626,"Plate"
91.11,-0.00537,"Qualified",,705.72,"CapPass","Cycle 2",2,2101,"J-6","Alloy 617",314626,"Plate"
89.08,-0.00532,"Qualified",,706.30,"CapPass","Cycle 2",2,2102,"J-6","Alloy 617",314626,"Plate"
89.00,-0.00532,"Qualified",,706.37,"CapPass","Cycle 2",2,2103,"J-6","Alloy 617",314626,"Plate"
89.16,-0.00527,"Qualified",,706.75,"CapPass","Cycle 2",2,2104,"J-6","Alloy 617",314626,"Plate"
89.02,-0.00522,"Qualified",,707.22,"CapPass","Cycle 2",2,2105,"J-6","Alloy 617",314626,"Plate"
88.71,-0.00521,"Qualified",,707.37,"CapPass","Cycle 2",2,2106,"J-6","Alloy 617",314626,"Plate"
89.12,-0.00517,"Qualified",,707.75,"CapPass","Cycle 2",2,2107,"J-6","Alloy 617",314626,"Plate"
89.90,-0.00512,"Qualified",,708.23,"CapPass","Cycle 2",2,2108,"J-6","Alloy 617",314626,"Plate"
89.35,-0.00511,"Qualified",,708.37,"CapPass","Cycle 2",2,2109,"J-6","Alloy 617",314626,"Plate"
88.66,-0.00507,"Qualified",,708.77,"CapPass","Cycle 2",2,2110,"J-6","Alloy 617",314626,"Plate"
88.87,-0.00502,"Qualified",,709.26,"CapPass","Cycle 2",2,2111,"J-6","Alloy 617",314626,"Plate"
88.80,-0.00501,"Qualified",,709.37,"CapPass","Cycle 2",2,2112,"J-6","Alloy 617",314626,"Plate"
89.07,-0.00497,"Qualified",,709.80,"CapPass","Cycle 2",2,2113,"J-6","Alloy 617",314626,"Plate"
89.46,-0.00492,"Qualified",,710.25,"CapPass","Cycle 2",2,2114,"J-6","Alloy 617",314626,"Plate"
89.15,-0.00491,"Qualified",,710.37,"CapPass","Cycle 2",2,2115,"J-6","Alloy 617",314626,"Plate"
89.54,-0.00487,"Qualified",,710.77,"CapPass","Cycle 2",2,2116,"J-6","Alloy 617",314626,"Plate"
90.72,-0.00481,"Qualified",,711.28,"CapPass","Cycle 2",2,2117,"J-6","Alloy 617",314626,"Plate"
