Repository: js-molina/fatigue-A617

File: data/950C/Strain rate 0.0001/2.0% strain/HTM_A19_Cycles_J4.csv (part 6 of 27)
"Stress Mpa","Strain","Qual State","Qual Exceptions","Elapsed Time Sec","Data State","Cycle Label","Cycle","Count","Sample","Alloy","Heat","Material_Form"
86.98,-0.00489,"Qualified",,710.28,"CapPass","Cycle 2",2,2117,"J-4","Alloy 617",314626,"Plate"
86.44,-0.00484,"Qualified",,710.86,"CapPass","Cycle 2",2,2118,"J-4","Alloy 617",314626,"Plate"
85.64,-0.00480,"Qualified",,711.15,"CapPass","Cycle 2",2,2119,"J-4","Alloy 617",314626,"Plate"
85.05,-0.00479,"Qualified",,711.33,"CapPass","Cycle 2",2,2120,"J-4","Alloy 617",314626,"Plate"
86.06,-0.00474,"Qualified",,711.89,"CapPass","Cycle 2",2,2121,"J-4","Alloy 617",314626,"Plate"
86.08,-0.00471,"Qualified",,712.15,"CapPass","Cycle 2",2,2122,"J-4","Alloy 617",314626,"Plate"
86.24,-0.00468,"Qualified",,712.40,"CapPass","Cycle 2",2,2123,"J-4","Alloy 617",314626,"Plate"
86.07,-0.00463,"Qualified",,712.90,"CapPass","Cycle 2",2,2124,"J-4","Alloy 617",314626,"Plate"
86.01,-0.00461,"Qualified",,713.15,"CapPass","Cycle 2",2,2125,"J-4","Alloy 617",314626,"Plate"
86.42,-0.00458,"Qualified",,713.38,"CapPass","Cycle 2",2,2126,"J-4","Alloy 617",314626,"Plate"
86.76,-0.00453,"Qualified",,713.88,"CapPass","Cycle 2",2,2127,"J-4","Alloy 617",314626,"Plate"
86.88,-0.00451,"Qualified",,714.15,"CapPass","Cycle 2",2,2128,"J-4","Alloy 617",314626,"Plate"
87.48,-0.00448,"Qualified",,714.38,"CapPass","Cycle 2",2,2129,"J-4","Alloy 617",314626,"Plate"
86.62,-0.00443,"Qualified",,714.86,"CapPass","Cycle 2",2,2130,"J-4","Alloy 617",314626,"Plate"
85.78,-0.00441,"Qualified",,715.15,"CapPass","Cycle 2",2,2131,"J-4","Alloy 617",314626,"Plate"
85.26,-0.00438,"Qualified",,715.34,"CapPass","Cycle 2",2,2132,"J-4","Alloy 617",314626,"Plate"
84.26,-0.00433,"Qualified",,715.90,"CapPass","Cycle 2",2,2133,"J-4","Alloy 617",314626,"Plate"
84.84,-0.00431,"Qualified",,716.15,"CapPass","Cycle 2",2,2134,"J-4","Alloy 617",314626,"Plate"
85.57,-0.00428,"Qualified",,716.41,"CapPass","Cycle 2",2,2135,"J-4","Alloy 617",314626,"Plate"
87.16,-0.00423,"Qualified",,716.94,"CapPass","Cycle 2",2,2136,"J-4","Alloy 617",314626,"Plate"
87.26,-0.00421,"Qualified",,717.15,"CapPass","Cycle 2",2,2137,"J-4","Alloy 617",314626,"Plate"
87.61,-0.00418,"Qualified",,717.39,"CapPass","Cycle 2",2,2138,"J-4","Alloy 617",314626,"Plate"
86.18,-0.00413,"Qualified",,717.85,"CapPass","Cycle 2",2,2139,"J-4","Alloy 617",314626,"Plate"
85.04,-0.00411,"Qualified",,718.15,"CapPass","Cycle 2",2,2140,"J-4","Alloy 617",314626,"Plate"
85.55,-0.00408,"Qualified",,718.43,"CapPass","Cycle 2",2,2141,"J-4","Alloy 617",314626,"Plate"
86.54,-0.00403,"Qualified",,718.95,"CapPass","Cycle 2",2,2142,"J-4","Alloy 617",314626,"Plate"
87.25,-0.00401,"Qualified",,719.15,"CapPass","Cycle 2",2,2143,"J-4","Alloy 617",314626,"Plate"
87.59,-0.00398,"Qualified",,719.38,"CapPass","Cycle 2",2,2144,"J-4","Alloy 617",314626,"Plate"
86.80,-0.00393,"Qualified",,719.91,"CapPass","Cycle 2",2,2145,"J-4","Alloy 617",314626,"Plate"
87.03,-0.00391,"Qualified",,720.15,"CapPass","Cycle 2",2,2146,"J-4","Alloy 617",314626,"Plate"
87.46,-0.00388,"Qualified",,720.41,"CapPass","Cycle 2",2,2147,"J-4","Alloy 617",314626,"Plate"
87.21,-0.00383,"Qualified",,720.91,"CapPass","Cycle 2",2,2148,"J-4","Alloy 617",314626,"Plate"
86.99,-0.00381,"Qualified",,721.15,"CapPass","Cycle 2",2,2149,"J-4","Alloy 617",314626,"Plate"
87.16,-0.00378,"Qualified",,721.45,"CapPass","Cycle 2",2,2150,"J-4","Alloy 617",314626,"Plate"
86.63,-0.00373,"Qualified",,721.93,"CapPass","Cycle 2",2,2151,"J-4","Alloy 617",314626,"Plate"
86.88,-0.00371,"Qualified",,722.15,"CapPass","Cycle 2",2,2152,"J-4","Alloy 617",314626,"Plate"
87.63,-0.00368,"Qualified",,722.45,"CapPass","Cycle 2",2,2153,"J-4","Alloy 617",314626,"Plate"
88.03,-0.00363,"Qualified",,722.91,"CapPass","Cycle 2",2,2154,"J-4","Alloy 617",314626,"Plate"
87.33,-0.00361,"Qualified",,723.15,"CapPass","Cycle 2",2,2155,"J-4","Alloy 617",314626,"Plate"
87.80,-0.00357,"Qualified",,723.46,"CapPass","Cycle 2",2,2156,"J-4","Alloy 617",314626,"Plate"
89.27,-0.00352,"Qualified",,723.98,"CapPass","Cycle 2",2,2157,"J-4","Alloy 617",314626,"Plate"
89.27,-0.00351,"Qualified",,724.15,"CapPass","Cycle 2",2,2158,"J-4","Alloy 617",314626,"Plate"
88.67,-0.00347,"Qualified",,724.46,"CapPass","Cycle 2",2,2159,"J-4","Alloy 617",314626,"Plate"
88.21,-0.00342,"Qualified",,724.90,"CapPass","Cycle 2",2,2160,"J-4","Alloy 617",314626,"Plate"
87.00,-0.00340,"Qualified",,725.15,"CapPass","Cycle 2",2,2161,"J-4","Alloy 617",314626,"Plate"
86.04,-0.00337,"Qualified",,725.46,"CapPass","Cycle 2",2,2162,"J-4","Alloy 617",314626,"Plate"
87.16,-0.00332,"Qualified",,726.00,"CapPass","Cycle 2",2,2163,"J-4","Alloy 617",314626,"Plate"
87.33,-0.00331,"Qualified",,726.15,"CapPass","Cycle 2",2,2164,"J-4","Alloy 617",314626,"Plate"
87.03,-0.00327,"Qualified",,726.41,"CapPass","Cycle 2",2,2165,"J-4","Alloy 617",314626,"Plate"
85.95,-0.00322,"Qualified",,726.95,"CapPass","Cycle 2",2,2166,"J-4","Alloy 617",314626,"Plate"
86.37,-0.00321,"Qualified",,727.15,"CapPass","Cycle 2",2,2167,"J-4","Alloy 617",314626,"Plate"
87.46,-0.00317,"Qualified",,727.49,"CapPass","Cycle 2",2,2168,"J-4","Alloy 617",314626,"Plate"
88.14,-0.00312,"Qualified",,727.96,"CapPass","Cycle 2",2,2169,"J-4","Alloy 617",314626,"Plate"
87.85,-0.00310,"Qualified",,728.15,"CapPass","Cycle 2",2,2170,"J-4","Alloy 617",314626,"Plate"
87.76,-0.00307,"Qualified",,728.43,"CapPass","Cycle 2",2,2171,"J-4","Alloy 617",314626,"Plate"
87.17,-0.00302,"Qualified",,729.03,"CapPass","Cycle 2",2,2172,"J-4","Alloy 617",314626,"Plate"
87.67,-0.00301,"Qualified",,729.15,"CapPass","Cycle 2",2,2173,"J-4","Alloy 617",314626,"Plate"
88.58,-0.00297,"Qualified",,729.50,"CapPass","Cycle 2",2,2174,"J-4","Alloy 617",314626,"Plate"
86.52,-0.00292,"Qualified",,729.96,"CapPass","Cycle 2",2,2175,"J-4","Alloy 617",314626,"Plate"
86.03,-0.00291,"Qualified",,730.15,"CapPass","Cycle 2",2,2176,"J-4","Alloy 617",314626,"Plate"
86.09,-0.00287,"Qualified",,730.50,"CapPass","Cycle 2",2,2177,"J-4","Alloy 617",314626,"Plate"
84.97,-0.00282,"Qualified",,731.00,"CapPass","Cycle 2",2,2178,"J-4","Alloy 617",314626,"Plate"
85.44,-0.00281,"Qualified",,731.15,"CapPass","Cycle 2",2,2179,"J-4","Alloy 617",314626,"Plate"
86.74,-0.00277,"Qualified",,731.50,"CapPass","Cycle 2",2,2180,"J-4","Alloy 617",314626,"Plate"
86.17,-0.00272,"Qualified",,732.01,"CapPass","Cycle 2",2,2181,"J-4","Alloy 617",314626,"Plate"
86.07,-0.00271,"Qualified",,732.15,"CapPass","Cycle 2",2,2182,"J-4","Alloy 617",314626,"Plate"
86.65,-0.00267,"Qualified",,732.50,"CapPass","Cycle 2",2,2183,"J-4","Alloy 617",314626,"Plate"
87.27,-0.00262,"Qualified",,733.01,"CapPass","Cycle 2",2,2184,"J-4","Alloy 617",314626,"Plate"
87.33,-0.00261,"Qualified",,733.15,"CapPass","Cycle 2",2,2185,"J-4","Alloy 617",314626,"Plate"
87.12,-0.00257,"Qualified",,733.53,"CapPass","Cycle 2",2,2186,"J-4","Alloy 617",314626,"Plate"
86.55,-0.00252,"Qualified",,733.98,"CapPass","Cycle 2",2,2187,"J-4","Alloy 617",314626,"Plate"
86.20,-0.00250,"Qualified",,734.15,"CapPass","Cycle 2",2,2188,"J-4","Alloy 617",314626,"Plate"
87.96,-0.00247,"Qualified",,734.58,"CapPass","Cycle 2",2,2189,"J-4","Alloy 617",314626,"Plate"
87.70,-0.00242,"Qualified",,734.98,"CapPass","Cycle 2",2,2190,"J-4","Alloy 617",314626,"Plate"
86.84,-0.00240,"Qualified",,735.15,"CapPass","Cycle 2",2,2191,"J-4","Alloy 617",314626,"Plate"
86.26,-0.00237,"Qualified",,735.55,"CapPass","Cycle 2",2,2192,"J-4","Alloy 617",314626,"Plate"
87.47,-0.00232,"Qualified",,736.00,"CapPass","Cycle 2",2,2193,"J-4","Alloy 617",314626,"Plate"
87.33,-0.00230,"Qualified",,736.15,"CapPass","Cycle 2",2,2194,"J-4","Alloy 617",314626,"Plate"
88.47,-0.00227,"Qualified",,736.58,"CapPass","Cycle 2",2,2195,"J-4","Alloy 617",314626,"Plate"
89.95,-0.00222,"Qualified",,737.11,"CapPass","Cycle 2",2,2196,"J-4","Alloy 617",314626,"Plate"
90.25,-0.00221,"Qualified",,737.15,"CapPass","Cycle 2",2,2197,"J-4","Alloy 617",314626,"Plate"
91.63,-0.00217,"Qualified",,737.53,"CapPass","Cycle 2",2,2198,"J-4","Alloy 617",314626,"Plate"
91.80,-0.00211,"Qualified",,738.04,"CapPass","Cycle 2",2,2199,"J-4","Alloy 617",314626,"Plate"
91.74,-0.00211,"Qualified",,738.15,"CapPass","Cycle 2",2,2200,"J-4","Alloy 617",314626,"Plate"
91.90,-0.00206,"Qualified",,738.55,"CapPass","Cycle 2",2,2201,"J-4","Alloy 617",314626,"Plate"
91.69,-0.00201,"Qualified",,739.05,"CapPass","Cycle 2",2,2202,"J-4","Alloy 617",314626,"Plate"
91.44,-0.00201,"Qualified",,739.15,"CapPass","Cycle 2",2,2203,"J-4","Alloy 617",314626,"Plate"
90.87,-0.00196,"Qualified",,739.50,"CapPass","Cycle 2",2,2204,"J-4","Alloy 617",314626,"Plate"
89.36,-0.00191,"Qualified",,740.05,"CapPass","Cycle 2",2,2205,"J-4","Alloy 617",314626,"Plate"
89.06,-0.00191,"Qualified",,740.15,"CapPass","Cycle 2",2,2206,"J-4","Alloy 617",314626,"Plate"
89.26,-0.00186,"Qualified",,740.53,"CapPass","Cycle 2",2,2207,"J-4","Alloy 617",314626,"Plate"
86.95,-0.00181,"Qualified",,741.03,"CapPass","Cycle 2",2,2208,"J-4","Alloy 617",314626,"Plate"
86.60,-0.00180,"Qualified",,741.15,"CapPass","Cycle 2",2,2209,"J-4","Alloy 617",314626,"Plate"
86.58,-0.00176,"Qualified",,741.56,"CapPass","Cycle 2",2,2210,"J-4","Alloy 617",314626,"Plate"
86.11,-0.00171,"Qualified",,742.05,"CapPass","Cycle 2",2,2211,"J-4","Alloy 617",314626,"Plate"
85.84,-0.00171,"Qualified",,742.15,"CapPass","Cycle 2",2,2212,"J-4","Alloy 617",314626,"Plate"
85.95,-0.00166,"Qualified",,742.60,"CapPass","Cycle 2",2,2213,"J-4","Alloy 617",314626,"Plate"
88.62,-0.00161,"Qualified",,743.11,"CapPass","Cycle 2",2,2214,"J-4","Alloy 617",314626,"Plate"
88.74,-0.00161,"Qualified",,743.15,"CapPass","Cycle 2",2,2215,"J-4","Alloy 617",314626,"Plate"
92.11,-0.00156,"Qualified",,743.65,"CapPass","Cycle 2",2,2216,"J-4","Alloy 617",314626,"Plate"
92.89,-0.00151,"Qualified",,744.10,"CapPass","Cycle 2",2,2217,"J-4","Alloy 617",314626,"Plate"
92.61,-0.00150,"Qualified",,744.15,"CapPass","Cycle 2",2,2218,"J-4","Alloy 617",314626,"Plate"
91.18,-0.00146,"Qualified",,744.58,"CapPass","Cycle 2",2,2219,"J-4","Alloy 617",314626,"Plate"
89.99,-0.00141,"Qualified",,745.10,"CapPass","Cycle 2",2,2220,"J-4","Alloy 617",314626,"Plate"
89.84,-0.00140,"Qualified",,745.15,"CapPass","Cycle 2",2,2221,"J-4","Alloy 617",314626,"Plate"
90.01,-0.00136,"Qualified",,745.64,"CapPass","Cycle 2",2,2222,"J-4","Alloy 617",314626,"Plate"
90.03,-0.00131,"Qualified",,746.08,"CapPass","Cycle 2",2,2223,"J-4","Alloy 617",314626,"Plate"
89.93,-0.00131,"Qualified",,746.15,"CapPass","Cycle 2",2,2224,"J-4","Alloy 617",314626,"Plate"
89.97,-0.00126,"Qualified",,746.60,"CapPass","Cycle 2",2,2225,"J-4","Alloy 617",314626,"Plate"
90.40,-0.00121,"Qualified",,747.15,"CapPass","Cycle 2",2,2226,"J-4","Alloy 617",314626,"Plate"
90.43,-0.00120,"Qualified",,747.15,"CapPass","Cycle 2",2,2227,"J-4","Alloy 617",314626,"Plate"
90.65,-0.00116,"Qualified",,747.66,"CapPass","Cycle 2",2,2228,"J-4","Alloy 617",314626,"Plate"
92.01,-0.00110,"Qualified",,748.13,"CapPass","Cycle 2",2,2229,"J-4","Alloy 617",314626,"Plate"
91.95,-0.00110,"Qualified",,748.15,"CapPass","Cycle 2",2,2230,"J-4","Alloy 617",314626,"Plate"
91.03,-0.00105,"Qualified",,748.62,"CapPass","Cycle 2",2,2231,"J-4","Alloy 617",314626,"Plate"
89.90,-0.00100,"Qualified",,749.12,"CapPass","Cycle 2",2,2232,"J-4","Alloy 617",314626,"Plate"
89.80,-0.00101,"Qualified",,749.15,"CapPass","Cycle 2",2,2233,"J-4","Alloy 617",314626,"Plate"
91.17,-0.00095,"Qualified",,749.67,"CapPass","Cycle 2",2,2234,"J-4","Alloy 617",314626,"Plate"
90.45,-0.00091,"Qualified",,750.15,"CapPass","Cycle 2",2,2235,"J-4","Alloy 617",314626,"Plate"
90.34,-0.00090,"Qualified",,750.17,"CapPass","Cycle 2",2,2236,"J-4","Alloy 617",314626,"Plate"
90.15,-0.00085,"Qualified",,750.65,"CapPass","Cycle 2",2,2237,"J-4","Alloy 617",314626,"Plate"
89.65,-0.00081,"Qualified",,751.15,"CapPass","Cycle 2",2,2238,"J-4","Alloy 617",314626,"Plate"
89.54,-0.00080,"Qualified",,751.16,"CapPass","Cycle 2",2,2239,"J-4","Alloy 617",314626,"Plate"
89.49,-0.00075,"Qualified",,751.65,"CapPass","Cycle 2",2,2240,"J-4","Alloy 617",314626,"Plate"
88.94,-0.00070,"Qualified",,752.15,"CapPass","Cycle 2",2,2241,"J-4","Alloy 617",314626,"Plate"
88.91,-0.00070,"Qualified",,752.20,"CapPass","Cycle 2",2,2242,"J-4","Alloy 617",314626,"Plate"
88.64,-0.00065,"Qualified",,752.65,"CapPass","Cycle 2",2,2243,"J-4","Alloy 617",314626,"Plate"
89.08,-0.00061,"Qualified",,753.15,"CapPass","Cycle 2",2,2244,"J-4","Alloy 617",314626,"Plate"
89.19,-0.00060,"Qualified",,753.20,"CapPass","Cycle 2",2,2245,"J-4","Alloy 617",314626,"Plate"
89.38,-0.00055,"Qualified",,753.71,"CapPass","Cycle 2",2,2246,"J-4","Alloy 617",314626,"Plate"
89.11,-0.00050,"Qualified",,754.15,"CapPass","Cycle 2",2,2247,"J-4","Alloy 617",314626,"Plate"
89.06,-0.00050,"Qualified",,754.18,"CapPass","Cycle 2",2,2248,"J-4","Alloy 617",314626,"Plate"
88.22,-0.00045,"Qualified",,754.76,"CapPass","Cycle 2",2,2249,"J-4","Alloy 617",314626,"Plate"
88.90,-0.00040,"Qualified",,755.15,"CapPass","Cycle 2",2,2250,"J-4","Alloy 617",314626,"Plate"
88.80,-0.00040,"Qualified",,755.21,"CapPass","Cycle 2",2,2251,"J-4","Alloy 617",314626,"Plate"
87.96,-0.00035,"Qualified",,755.72,"CapPass","Cycle 2",2,2252,"J-4","Alloy 617",314626,"Plate"
89.52,-0.00031,"Qualified",,756.15,"CapPass","Cycle 2",2,2253,"J-4","Alloy 617",314626,"Plate"
89.64,-0.00030,"Qualified",,756.22,"CapPass","Cycle 2",2,2254,"J-4","Alloy 617",314626,"Plate"
89.57,-0.00025,"Qualified",,756.75,"CapPass","Cycle 2",2,2255,"J-4","Alloy 617",314626,"Plate"
89.50,-0.00020,"Qualified",,757.15,"CapPass","Cycle 2",2,2256,"J-4","Alloy 617",314626,"Plate"
89.14,-0.00020,"Qualified",,757.25,"CapPass","Cycle 2",2,2257,"J-4","Alloy 617",314626,"Plate"
89.27,-0.00014,"Qualified",,757.78,"CapPass","Cycle 2",2,2258,"J-4","Alloy 617",314626,"Plate"
89.48,-0.00010,"Qualified",,758.15,"CapPass","Cycle 2",2,2259,"J-4","Alloy 617",314626,"Plate"
89.43,-0.00009,"Qualified",,758.27,"CapPass","Cycle 2",2,2260,"J-4","Alloy 617",314626,"Plate"
89.91,-0.00004,"Qualified",,758.77,"CapPass","Cycle 2",2,2261,"J-4","Alloy 617",314626,"Plate"
90.13,-0.00000,"Qualified",,759.15,"CapPass","Cycle 2",2,2262,"J-4","Alloy 617",314626,"Plate"
88.60,0.00002,"Qualified",,1547.45,"CapPass","Cycle 5",5,4611,"J-4","Alloy 617",314626,"Plate"
89.79,0.00007,"Qualified",,1548.00,"CapPass","Cycle 5",5,4612,"J-4","Alloy 617",314626,"Plate"
90.36,0.00008,"Qualified",,1548.15,"CapPass","Cycle 5",5,4613,"J-4","Alloy 617",314626,"Plate"
92.35,0.00013,"Qualified",,1548.55,"CapPass","Cycle 5",5,4614,"J-4","Alloy 617",314626,"Plate"
93.55,0.00018,"Qualified",,1549.01,"CapPass","Cycle 5",5,4615,"J-4","Alloy 617",314626,"Plate"
93.63,0.00019,"Qualified",,1549.15,"CapPass","Cycle 5",5,4616,"J-4","Alloy 617",314626,"Plate"
92.79,0.00023,"Qualified",,1549.49,"CapPass","Cycle 5",5,4617,"J-4","Alloy 617",314626,"Plate"
92.09,0.00028,"Qualified",,1549.99,"CapPass","Cycle 5",5,4618,"J-4","Alloy 617",314626,"Plate"
91.46,0.00029,"Qualified",,1550.15,"CapPass","Cycle 5",5,4619,"J-4","Alloy 617",314626,"Plate"
90.28,0.00033,"Qualified",,1550.52,"CapPass","Cycle 5",5,4620,"J-4","Alloy 617",314626,"Plate"
89.79,0.00038,"Qualified",,1551.04,"CapPass","Cycle 5",5,4621,"J-4","Alloy 617",314626,"Plate"
89.81,0.00040,"Qualified",,1551.15,"CapPass","Cycle 5",5,4622,"J-4","Alloy 617",314626,"Plate"
89.34,0.00043,"Qualified",,1551.53,"CapPass","Cycle 5",5,4623,"J-4","Alloy 617",314626,"Plate"
90.18,0.00048,"Qualified",,1552.04,"CapPass","Cycle 5",5,4624,"J-4","Alloy 617",314626,"Plate"
90.54,0.00049,"Qualified",,1552.15,"CapPass","Cycle 5",5,4625,"J-4","Alloy 617",314626,"Plate"
89.83,0.00053,"Qualified",,1552.52,"CapPass","Cycle 5",5,4626,"J-4","Alloy 617",314626,"Plate"
89.76,0.00058,"Qualified",,1553.02,"CapPass","Cycle 5",5,4627,"J-4","Alloy 617",314626,"Plate"
89.65,0.00059,"Qualified",,1553.15,"CapPass","Cycle 5",5,4628,"J-4","Alloy 617",314626,"Plate"
89.10,0.00063,"Qualified",,1553.54,"CapPass","Cycle 5",5,4629,"J-4","Alloy 617",314626,"Plate"
88.83,0.00068,"Qualified",,1554.00,"CapPass","Cycle 5",5,4630,"J-4","Alloy 617",314626,"Plate"
88.36,0.00069,"Qualified",,1554.15,"CapPass","Cycle 5",5,4631,"J-4","Alloy 617",314626,"Plate"
89.43,0.00073,"Qualified",,1554.55,"CapPass","Cycle 5",5,4632,"J-4","Alloy 617",314626,"Plate"
91.12,0.00078,"Qualified",,1555.04,"CapPass","Cycle 5",5,4633,"J-4","Alloy 617",314626,"Plate"
91.05,0.00079,"Qualified",,1555.15,"CapPass","Cycle 5",5,4634,"J-4","Alloy 617",314626,"Plate"
90.98,0.00083,"Qualified",,1555.54,"CapPass","Cycle 5",5,4635,"J-4","Alloy 617",314626,"Plate"
90.23,0.00088,"Qualified",,1556.09,"CapPass","Cycle 5",5,4636,"J-4","Alloy 617",314626,"Plate"
90.10,0.00088,"Qualified",,1556.15,"CapPass","Cycle 5",5,4637,"J-4","Alloy 617",314626,"Plate"
91.41,0.00093,"Qualified",,1556.61,"CapPass","Cycle 5",5,4638,"J-4","Alloy 617",314626,"Plate"
91.10,0.00099,"Qualified",,1557.04,"CapPass","Cycle 5",5,4639,"J-4","Alloy 617",314626,"Plate"
90.49,0.00100,"Qualified",,1557.15,"CapPass","Cycle 5",5,4640,"J-4","Alloy 617",314626,"Plate"
89.72,0.00104,"Qualified",,1557.61,"CapPass","Cycle 5",5,4641,"J-4","Alloy 617",314626,"Plate"
90.11,0.00109,"Qualified",,1558.06,"CapPass","Cycle 5",5,4642,"J-4","Alloy 617",314626,"Plate"
89.86,0.00109,"Qualified",,1558.15,"CapPass","Cycle 5",5,4643,"J-4","Alloy 617",314626,"Plate"
90.71,0.00114,"Qualified",,1558.66,"CapPass","Cycle 5",5,4644,"J-4","Alloy 617",314626,"Plate"
91.63,0.00119,"Qualified",,1559.08,"CapPass","Cycle 5",5,4645,"J-4","Alloy 617",314626,"Plate"
91.54,0.00119,"Qualified",,1559.15,"CapPass","Cycle 5",5,4646,"J-4","Alloy 617",314626,"Plate"
89.90,0.00124,"Qualified",,1559.59,"CapPass","Cycle 5",5,4647,"J-4","Alloy 617",314626,"Plate"
89.26,0.00129,"Qualified",,1560.12,"CapPass","Cycle 5",5,4648,"J-4","Alloy 617",314626,"Plate"
89.30,0.00129,"Qualified",,1560.15,"CapPass","Cycle 5",5,4649,"J-4","Alloy 617",314626,"Plate"
88.29,0.00134,"Qualified",,1560.57,"CapPass","Cycle 5",5,4650,"J-4","Alloy 617",314626,"Plate"
88.77,0.00139,"Qualified",,1561.14,"CapPass","Cycle 5",5,4651,"J-4","Alloy 617",314626,"Plate"
88.89,0.00138,"Qualified",,1561.15,"CapPass","Cycle 5",5,4652,"J-4","Alloy 617",314626,"Plate"
91.13,0.00144,"Qualified",,1561.69,"CapPass","Cycle 5",5,4653,"J-4","Alloy 617",314626,"Plate"
91.51,0.00149,"Qualified",,1562.11,"CapPass","Cycle 5",5,4654,"J-4","Alloy 617",314626,"Plate"
91.49,0.00149,"Qualified",,1562.15,"CapPass","Cycle 5",5,4655,"J-4","Alloy 617",314626,"Plate"
90.21,0.00154,"Qualified",,1562.60,"CapPass","Cycle 5",5,4656,"J-4","Alloy 617",314626,"Plate"
88.51,0.00159,"Qualified",,1563.04,"CapPass","Cycle 5",5,4657,"J-4","Alloy 617",314626,"Plate"
88.21,0.00159,"Qualified",,1563.15,"CapPass","Cycle 5",5,4658,"J-4","Alloy 617",314626,"Plate"
90.04,0.00164,"Qualified",,1563.66,"CapPass","Cycle 5",5,4659,"J-4","Alloy 617",314626,"Plate"
90.55,0.00169,"Qualified",,1564.13,"CapPass","Cycle 5",5,4660,"J-4","Alloy 617",314626,"Plate"
90.55,0.00169,"Qualified",,1564.15,"CapPass","Cycle 5",5,4661,"J-4","Alloy 617",314626,"Plate"
90.75,0.00174,"Qualified",,1564.64,"CapPass","Cycle 5",5,4662,"J-4","Alloy 617",314626,"Plate"
89.77,0.00179,"Qualified",,1565.11,"CapPass","Cycle 5",5,4663,"J-4","Alloy 617",314626,"Plate"
89.65,0.00179,"Qualified",,1565.15,"CapPass","Cycle 5",5,4664,"J-4","Alloy 617",314626,"Plate"
89.98,0.00184,"Qualified",,1565.67,"CapPass","Cycle 5",5,4665,"J-4","Alloy 617",314626,"Plate"
89.82,0.00189,"Qualified",,1566.14,"CapPass","Cycle 5",5,4666,"J-4","Alloy 617",314626,"Plate"
89.85,0.00189,"Qualified",,1566.15,"CapPass","Cycle 5",5,4667,"J-4","Alloy 617",314626,"Plate"
88.43,0.00194,"Qualified",,1566.64,"CapPass","Cycle 5",5,4668,"J-4","Alloy 617",314626,"Plate"
88.23,0.00199,"Qualified",,1567.12,"CapPass","Cycle 5",5,4669,"J-4","Alloy 617",314626,"Plate"
88.28,0.00199,"Qualified",,1567.15,"CapPass","Cycle 5",5,4670,"J-4","Alloy 617",314626,"Plate"
88.51,0.00204,"Qualified",,1567.59,"CapPass","Cycle 5",5,4671,"J-4","Alloy 617",314626,"Plate"
87.69,0.00209,"Qualified",,1568.15,"CapPass","Cycle 5",5,4672,"J-4","Alloy 617",314626,"Plate"
87.83,0.00209,"Qualified",,1568.21,"CapPass","Cycle 5",5,4673,"J-4","Alloy 617",314626,"Plate"
88.60,0.00214,"Qualified",,1568.69,"CapPass","Cycle 5",5,4674,"J-4","Alloy 617",314626,"Plate"
89.55,0.00218,"Qualified",,1569.15,"CapPass","Cycle 5",5,4675,"J-4","Alloy 617",314626,"Plate"
89.69,0.00220,"Qualified",,1569.21,"CapPass","Cycle 5",5,4676,"J-4","Alloy 617",314626,"Plate"
89.90,0.00225,"Qualified",,1569.66,"CapPass","Cycle 5",5,4677,"J-4","Alloy 617",314626,"Plate"
89.94,0.00229,"Qualified",,1570.15,"CapPass","Cycle 5",5,4678,"J-4","Alloy 617",314626,"Plate"
89.99,0.00230,"Qualified",,1570.16,"CapPass","Cycle 5",5,4679,"J-4","Alloy 617",314626,"Plate"
91.44,0.00235,"Qualified",,1570.71,"CapPass","Cycle 5",5,4680,"J-4","Alloy 617",314626,"Plate"
91.02,0.00239,"Qualified",,1571.15,"CapPass","Cycle 5",5,4681,"J-4","Alloy 617",314626,"Plate"
91.05,0.00240,"Qualified",,1571.16,"CapPass","Cycle 5",5,4682,"J-4","Alloy 617",314626,"Plate"
89.86,0.00245,"Qualified",,1571.66,"CapPass","Cycle 5",5,4683,"J-4","Alloy 617",314626,"Plate"
89.60,0.00249,"Qualified",,1572.15,"CapPass","Cycle 5",5,4684,"J-4","Alloy 617",314626,"Plate"
89.72,0.00250,"Qualified",,1572.21,"CapPass","Cycle 5",5,4685,"J-4","Alloy 617",314626,"Plate"
91.13,0.00255,"Qualified",,1572.74,"CapPass","Cycle 5",5,4686,"J-4","Alloy 617",314626,"Plate"
90.62,0.00259,"Qualified",,1573.15,"CapPass","Cycle 5",5,4687,"J-4","Alloy 617",314626,"Plate"
90.58,0.00260,"Qualified",,1573.16,"CapPass","Cycle 5",5,4688,"J-4","Alloy 617",314626,"Plate"
89.15,0.00265,"Qualified",,1573.71,"CapPass","Cycle 5",5,4689,"J-4","Alloy 617",314626,"Plate"
89.23,0.00269,"Qualified",,1574.15,"CapPass","Cycle 5",5,4690,"J-4","Alloy 617",314626,"Plate"
89.13,0.00270,"Qualified",,1574.19,"CapPass","Cycle 5",5,4691,"J-4","Alloy 617",314626,"Plate"
87.43,0.00275,"Qualified",,1574.70,"CapPass","Cycle 5",5,4692,"J-4","Alloy 617",314626,"Plate"
86.92,0.00279,"Qualified",,1575.15,"CapPass","Cycle 5",5,4693,"J-4","Alloy 617",314626,"Plate"
86.98,0.00280,"Qualified",,1575.24,"CapPass","Cycle 5",5,4694,"J-4","Alloy 617",314626,"Plate"
87.85,0.00285,"Qualified",,1575.71,"CapPass","Cycle 5",5,4695,"J-4","Alloy 617",314626,"Plate"
88.50,0.00288,"Qualified",,1576.15,"CapPass","Cycle 5",5,4696,"J-4","Alloy 617",314626,"Plate"
88.82,0.00290,"Qualified",,1576.23,"CapPass","Cycle 5",5,4697,"J-4","Alloy 617",314626,"Plate"
89.12,0.00295,"Qualified",,1576.74,"CapPass","Cycle 5",5,4698,"J-4","Alloy 617",314626,"Plate"
90.37,0.00299,"Qualified",,1577.15,"CapPass","Cycle 5",5,4699,"J-4","Alloy 617",314626,"Plate"
90.71,0.00300,"Qualified",,1577.26,"CapPass","Cycle 5",5,4700,"J-4","Alloy 617",314626,"Plate"
89.37,0.00305,"Qualified",,1577.71,"CapPass","Cycle 5",5,4701,"J-4","Alloy 617",314626,"Plate"
87.68,0.00309,"Qualified",,1578.15,"CapPass","Cycle 5",5,4702,"J-4","Alloy 617",314626,"Plate"
87.49,0.00310,"Qualified",,1578.23,"CapPass","Cycle 5",5,4703,"J-4","Alloy 617",314626,"Plate"
87.45,0.00315,"Qualified",,1578.74,"CapPass","Cycle 5",5,4704,"J-4","Alloy 617",314626,"Plate"
87.50,0.00319,"Qualified",,1579.15,"CapPass","Cycle 5",5,4705,"J-4","Alloy 617",314626,"Plate"
87.73,0.00320,"Qualified",,1579.23,"CapPass","Cycle 5",5,4706,"J-4","Alloy 617",314626,"Plate"
89.03,0.00326,"Qualified",,1579.78,"CapPass","Cycle 5",5,4707,"J-4","Alloy 617",314626,"Plate"
89.59,0.00329,"Qualified",,1580.15,"CapPass","Cycle 5",5,4708,"J-4","Alloy 617",314626,"Plate"
89.46,0.00331,"Qualified",,1580.29,"CapPass","Cycle 5",5,4709,"J-4","Alloy 617",314626,"Plate"
88.53,0.00336,"Qualified",,1580.74,"CapPass","Cycle 5",5,4710,"J-4","Alloy 617",314626,"Plate"
87.26,0.00339,"Qualified",,1581.15,"CapPass","Cycle 5",5,4711,"J-4","Alloy 617",314626,"Plate"
87.52,0.00341,"Qualified",,1581.31,"CapPass","Cycle 5",5,4712,"J-4","Alloy 617",314626,"Plate"
89.50,0.00346,"Qualified",,1581.81,"CapPass","Cycle 5",5,4713,"J-4","Alloy 617",314626,"Plate"
90.48,0.00349,"Qualified",,1582.15,"CapPass","Cycle 5",5,4714,"J-4","Alloy 617",314626,"Plate"
90.30,0.00351,"Qualified",,1582.31,"CapPass","Cycle 5",5,4715,"J-4","Alloy 617",314626,"Plate"
90.50,0.00356,"Qualified",,1582.82,"CapPass","Cycle 5",5,4716,"J-4","Alloy 617",314626,"Plate"
90.67,0.00359,"Qualified",,1583.15,"CapPass","Cycle 5",5,4717,"J-4","Alloy 617",314626,"Plate"
90.82,0.00361,"Qualified",,1583.36,"CapPass","Cycle 5",5,4718,"J-4","Alloy 617",314626,"Plate"
91.32,0.00366,"Qualified",,1583.81,"CapPass","Cycle 5",5,4719,"J-4","Alloy 617",314626,"Plate"
91.30,0.00368,"Qualified",,1584.15,"CapPass","Cycle 5",5,4720,"J-4","Alloy 617",314626,"Plate"
91.42,0.00371,"Qualified",,1584.31,"CapPass","Cycle 5",5,4721,"J-4","Alloy 617",314626,"Plate"
90.47,0.00376,"Qualified",,1584.83,"CapPass","Cycle 5",5,4722,"J-4","Alloy 617",314626,"Plate"
90.66,0.00379,"Qualified",,1585.15,"CapPass","Cycle 5",5,4723,"J-4","Alloy 617",314626,"Plate"
90.58,0.00381,"Qualified",,1585.36,"CapPass","Cycle 5",5,4724,"J-4","Alloy 617",314626,"Plate"
91.30,0.00386,"Qualified",,1585.78,"CapPass","Cycle 5",5,4725,"J-4","Alloy 617",314626,"Plate"
90.82,0.00389,"Qualified",,1586.15,"CapPass","Cycle 5",5,4726,"J-4","Alloy 617",314626,"Plate"
90.75,0.00391,"Qualified",,1586.31,"CapPass","Cycle 5",5,4727,"J-4","Alloy 617",314626,"Plate"
90.85,0.00396,"Qualified",,1586.84,"CapPass","Cycle 5",5,4728,"J-4","Alloy 617",314626,"Plate"
91.20,0.00399,"Qualified",,1587.15,"CapPass","Cycle 5",5,4729,"J-4","Alloy 617",314626,"Plate"
91.49,0.00401,"Qualified",,1587.34,"CapPass","Cycle 5",5,4730,"J-4","Alloy 617",314626,"Plate"
91.77,0.00406,"Qualified",,1587.83,"CapPass","Cycle 5",5,4731,"J-4","Alloy 617",314626,"Plate"
91.60,0.00409,"Qualified",,1588.15,"CapPass","Cycle 5",5,4732,"J-4","Alloy 617",314626,"Plate"
91.10,0.00411,"Qualified",,1588.31,"CapPass","Cycle 5",5,4733,"J-4","Alloy 617",314626,"Plate"
90.13,0.00416,"Qualified",,1588.81,"CapPass","Cycle 5",5,4734,"J-4","Alloy 617",314626,"Plate"
89.35,0.00419,"Qualified",,1589.15,"CapPass","Cycle 5",5,4735,"J-4","Alloy 617",314626,"Plate"
88.70,0.00421,"Qualified",,1589.29,"CapPass","Cycle 5",5,4736,"J-4","Alloy 617",314626,"Plate"
87.67,0.00426,"Qualified",,1589.88,"CapPass","Cycle 5",5,4737,"J-4","Alloy 617",314626,"Plate"
88.17,0.00429,"Qualified",,1590.15,"CapPass","Cycle 5",5,4738,"J-4","Alloy 617",314626,"Plate"
88.30,0.00431,"Qualified",,1590.36,"CapPass","Cycle 5",5,4739,"J-4","Alloy 617",314626,"Plate"
90.03,0.00436,"Qualified",,1590.83,"CapPass","Cycle 5",5,4740,"J-4","Alloy 617",314626,"Plate"
89.97,0.00439,"Qualified",,1591.15,"CapPass","Cycle 5",5,4741,"J-4","Alloy 617",314626,"Plate"
89.65,0.00441,"Qualified",,1591.35,"CapPass","Cycle 5",5,4742,"J-4","Alloy 617",314626,"Plate"
90.10,0.00446,"Qualified",,1591.81,"CapPass","Cycle 5",5,4743,"J-4","Alloy 617",314626,"Plate"
89.72,0.00449,"Qualified",,1592.15,"CapPass","Cycle 5",5,4744,"J-4","Alloy 617",314626,"Plate"
89.47,0.00451,"Qualified",,1592.34,"CapPass","Cycle 5",5,4745,"J-4","Alloy 617",314626,"Plate"
88.91,0.00456,"Qualified",,1592.86,"CapPass","Cycle 5",5,4746,"J-4","Alloy 617",314626,"Plate"
89.17,0.00459,"Qualified",,1593.15,"CapPass","Cycle 5",5,4747,"J-4","Alloy 617",314626,"Plate"
88.64,0.00462,"Qualified",,1593.33,"CapPass","Cycle 5",5,4748,"J-4","Alloy 617",314626,"Plate"
89.12,0.00467,"Qualified",,1593.84,"CapPass","Cycle 5",5,4749,"J-4","Alloy 617",314626,"Plate"
88.94,0.00469,"Qualified",,1594.15,"CapPass","Cycle 5",5,4750,"J-4","Alloy 617",314626,"Plate"
90.21,0.00472,"Qualified",,1594.41,"CapPass","Cycle 5",5,4751,"J-4","Alloy 617",314626,"Plate"
90.10,0.00477,"Qualified",,1594.86,"CapPass","Cycle 5",5,4752,"J-4","Alloy 617",314626,"Plate"
90.50,0.00479,"Qualified",,1595.15,"CapPass","Cycle 5",5,4753,"J-4","Alloy 617",314626,"Plate"
90.57,0.00482,"Qualified",,1595.38,"CapPass","Cycle 5",5,4754,"J-4","Alloy 617",314626,"Plate"
90.03,0.00487,"Qualified",,1595.86,"CapPass","Cycle 5",5,4755,"J-4","Alloy 617",314626,"Plate"
89.77,0.00489,"Qualified",,1596.15,"CapPass","Cycle 5",5,4756,"J-4","Alloy 617",314626,"Plate"
90.23,0.00492,"Qualified",,1596.43,"CapPass","Cycle 5",5,4757,"J-4","Alloy 617",314626,"Plate"
90.01,0.00497,"Qualified",,1596.89,"CapPass","Cycle 5",5,4758,"J-4","Alloy 617",314626,"Plate"
90.94,0.00499,"Qualified",,1597.15,"CapPass","Cycle 5",5,4759,"J-4","Alloy 617",314626,"Plate"
91.31,0.00502,"Qualified",,1597.38,"CapPass","Cycle 5",5,4760,"J-4","Alloy 617",314626,"Plate"
91.47,0.00507,"Qualified",,1597.91,"CapPass","Cycle 5",5,4761,"J-4","Alloy 617",314626,"Plate"
91.56,0.00509,"Qualified",,1598.15,"CapPass","Cycle 5",5,4762,"J-4","Alloy 617",314626,"Plate"
91.42,0.00512,"Qualified",,1598.39,"CapPass","Cycle 5",5,4763,"J-4","Alloy 617",314626,"Plate"
91.42,0.00517,"Qualified",,1598.91,"CapPass","Cycle 5",5,4764,"J-4","Alloy 617",314626,"Plate"
91.29,0.00519,"Qualified",,1599.15,"CapPass","Cycle 5",5,4765,"J-4","Alloy 617",314626,"Plate"
91.10,0.00522,"Qualified",,1599.38,"CapPass","Cycle 5",5,4766,"J-4","Alloy 617",314626,"Plate"
90.41,0.00527,"Qualified",,1599.89,"CapPass","Cycle 5",5,4767,"J-4","Alloy 617",314626,"Plate"
90.38,0.00529,"Qualified",,1600.15,"CapPass","Cycle 5",5,4768,"J-4","Alloy 617",314626,"Plate"
91.13,0.00532,"Qualified",,1600.41,"CapPass","Cycle 5",5,4769,"J-4","Alloy 617",314626,"Plate"
91.30,0.00537,"Qualified",,1600.94,"CapPass","Cycle 5",5,4770,"J-4","Alloy 617",314626,"Plate"
91.85,0.00538,"Qualified",,1601.15,"CapPass","Cycle 5",5,4771,"J-4","Alloy 617",314626,"Plate"
92.37,0.00542,"Qualified",,1601.38,"CapPass","Cycle 5",5,4772,"J-4","Alloy 617",314626,"Plate"
91.76,0.00547,"Qualified",,1601.86,"CapPass","Cycle 5",5,4773,"J-4","Alloy 617",314626,"Plate"
90.27,0.00549,"Qualified",,1602.15,"CapPass","Cycle 5",5,4774,"J-4","Alloy 617",314626,"Plate"
89.27,0.00552,"Qualified",,1602.43,"CapPass","Cycle 5",5,4775,"J-4","Alloy 617",314626,"Plate"
89.20,0.00557,"Qualified",,1602.90,"CapPass","Cycle 5",5,4776,"J-4","Alloy 617",314626,"Plate"
88.64,0.00559,"Qualified",,1603.15,"CapPass","Cycle 5",5,4777,"J-4","Alloy 617",314626,"Plate"
87.90,0.00562,"Qualified",,1603.35,"CapPass","Cycle 5",5,4778,"J-4","Alloy 617",314626,"Plate"
85.79,0.00567,"Qualified",,1603.91,"CapPass","Cycle 5",5,4779,"J-4","Alloy 617",314626,"Plate"
85.64,0.00569,"Qualified",,1604.15,"CapPass","Cycle 5",5,4780,"J-4","Alloy 617",314626,"Plate"
87.33,0.00572,"Qualified",,1604.46,"CapPass","Cycle 5",5,4781,"J-4","Alloy 617",314626,"Plate"
88.56,0.00577,"Qualified",,1604.94,"CapPass","Cycle 5",5,4782,"J-4","Alloy 617",314626,"Plate"
88.56,0.00579,"Qualified",,1605.15,"CapPass","Cycle 5",5,4783,"J-4","Alloy 617",314626,"Plate"
88.60,0.00582,"Qualified",,1605.45,"CapPass","Cycle 5",5,4784,"J-4","Alloy 617",314626,"Plate"
89.15,0.00587,"Qualified",,1605.94,"CapPass","Cycle 5",5,4785,"J-4","Alloy 617",314626,"Plate"
89.16,0.00589,"Qualified",,1606.15,"CapPass","Cycle 5",5,4786,"J-4","Alloy 617",314626,"Plate"
89.06,0.00592,"Qualified",,1606.41,"CapPass","Cycle 5",5,4787,"J-4","Alloy 617",314626,"Plate"
87.75,0.00597,"Qualified",,1606.91,"CapPass","Cycle 5",5,4788,"J-4","Alloy 617",314626,"Plate"
86.59,0.00600,"Qualified",,1607.15,"CapPass","Cycle 5",5,4789,"J-4","Alloy 617",314626,"Plate"
85.16,0.00602,"Qualified",,1607.38,"CapPass","Cycle 5",5,4790,"J-4","Alloy 617",314626,"Plate"
84.41,0.00607,"Qualified",,1607.93,"CapPass","Cycle 5",5,4791,"J-4","Alloy 617",314626,"Plate"
84.66,0.00609,"Qualified",,1608.15,"CapPass","Cycle 5",5,4792,"J-4","Alloy 617",314626,"Plate"
85.92,0.00612,"Qualified",,1608.43,"CapPass","Cycle 5",5,4793,"J-4","Alloy 617",314626,"Plate"
85.95,0.00617,"Qualified",,1609.01,"CapPass","Cycle 5",5,4794,"J-4","Alloy 617",314626,"Plate"
86.57,0.00619,"Qualified",,1609.15,"CapPass","Cycle 5",5,4795,"J-4","Alloy 617",314626,"Plate"
86.67,0.00622,"Qualified",,1609.45,"CapPass","Cycle 5",5,4796,"J-4","Alloy 617",314626,"Plate"
88.69,0.00628,"Qualified",,1610.03,"CapPass","Cycle 5",5,4797,"J-4","Alloy 617",314626,"Plate"
89.38,0.00629,"Qualified",,1610.15,"CapPass","Cycle 5",5,4798,"J-4","Alloy 617",314626,"Plate"
90.83,0.00633,"Qualified",,1610.48,"CapPass","Cycle 5",5,4799,"J-4","Alloy 617",314626,"Plate"
90.28,0.00638,"Qualified",,1611.00,"CapPass","Cycle 5",5,4800,"J-4","Alloy 617",314626,"Plate"
90.18,0.00639,"Qualified",,1611.15,"CapPass","Cycle 5",5,4801,"J-4","Alloy 617",314626,"Plate"
89.75,0.00643,"Qualified",,1611.43,"CapPass","Cycle 5",5,4802,"J-4","Alloy 617",314626,"Plate"
87.89,0.00648,"Qualified",,1611.96,"CapPass","Cycle 5",5,4803,"J-4","Alloy 617",314626,"Plate"
87.36,0.00649,"Qualified",,1612.15,"CapPass","Cycle 5",5,4804,"J-4","Alloy 617",314626,"Plate"
86.61,0.00653,"Qualified",,1612.47,"CapPass","Cycle 5",5,4805,"J-4","Alloy 617",314626,"Plate"
87.55,0.00658,"Qualified",,1612.96,"CapPass","Cycle 5",5,4806,"J-4","Alloy 617",314626,"Plate"
87.46,0.00659,"Qualified",,1613.15,"CapPass","Cycle 5",5,4807,"J-4","Alloy 617",314626,"Plate"
88.52,0.00663,"Qualified",,1613.50,"CapPass","Cycle 5",5,4808,"J-4","Alloy 617",314626,"Plate"
88.94,0.00668,"Qualified",,1613.98,"CapPass","Cycle 5",5,4809,"J-4","Alloy 617",314626,"Plate"
88.65,0.00669,"Qualified",,1614.15,"CapPass","Cycle 5",5,4810,"J-4","Alloy 617",314626,"Plate"
88.35,0.00673,"Qualified",,1614.50,"CapPass","Cycle 5",5,4811,"J-4","Alloy 617",314626,"Plate"
88.16,0.00678,"Qualified",,1615.01,"CapPass","Cycle 5",5,4812,"J-4","Alloy 617",314626,"Plate"
88.51,0.00678,"Qualified",,1615.15,"CapPass","Cycle 5",5,4813,"J-4","Alloy 617",314626,"Plate"
89.48,0.00683,"Qualified",,1615.48,"CapPass","Cycle 5",5,4814,"J-4","Alloy 617",314626,"Plate"
88.46,0.00688,"Qualified",,1616.00,"CapPass","Cycle 5",5,4815,"J-4","Alloy 617",314626,"Plate"
88.40,0.00689,"Qualified",,1616.15,"CapPass","Cycle 5",5,4816,"J-4","Alloy 617",314626,"Plate"
87.42,0.00693,"Qualified",,1616.52,"CapPass","Cycle 5",5,4817,"J-4","Alloy 617",314626,"Plate"
88.09,0.00698,"Qualified",,1617.00,"CapPass","Cycle 5",5,4818,"J-4","Alloy 617",314626,"Plate"
87.57,0.00700,"Qualified",,1617.15,"CapPass","Cycle 5",5,4819,"J-4","Alloy 617",314626,"Plate"
86.38,0.00703,"Qualified",,1617.51,"CapPass","Cycle 5",5,4820,"J-4","Alloy 617",314626,"Plate"
86.65,0.00708,"Qualified",,1618.05,"CapPass","Cycle 5",5,4821,"J-4","Alloy 617",314626,"Plate"
86.97,0.00709,"Qualified",,1618.15,"CapPass","Cycle 5",5,4822,"J-4","Alloy 617",314626,"Plate"
89.39,0.00713,"Qualified",,1618.65,"CapPass","Cycle 5",5,4823,"J-4","Alloy 617",314626,"Plate"
93.42,0.00718,"Qualified",,1619.13,"CapPass","Cycle 5",5,4824,"J-4","Alloy 617",314626,"Plate"
93.63,0.00718,"Qualified",,1619.15,"CapPass","Cycle 5",5,4825,"J-4","Alloy 617",314626,"Plate"
94.33,0.00723,"Qualified",,1619.53,"CapPass","Cycle 5",5,4826,"J-4","Alloy 617",314626,"Plate"
92.02,0.00728,"Qualified",,1620.00,"CapPass","Cycle 5",5,4827,"J-4","Alloy 617",314626,"Plate"
91.03,0.00729,"Qualified",,1620.15,"CapPass","Cycle 5",5,4828,"J-4","Alloy 617",314626,"Plate"
90.40,0.00733,"Qualified",,1620.63,"CapPass","Cycle 5",5,4829,"J-4","Alloy 617",314626,"Plate"
92.36,0.00738,"Qualified",,1621.05,"CapPass","Cycle 5",5,4830,"J-4","Alloy 617",314626,"Plate"
92.34,0.00739,"Qualified",,1621.15,"CapPass","Cycle 5",5,4831,"J-4","Alloy 617",314626,"Plate"
91.97,0.00743,"Qualified",,1621.58,"CapPass","Cycle 5",5,4832,"J-4","Alloy 617",314626,"Plate"
91.61,0.00748,"Qualified",,1622.00,"CapPass","Cycle 5",5,4833,"J-4","Alloy 617",314626,"Plate"
90.93,0.00750,"Qualified",,1622.15,"CapPass","Cycle 5",5,4834,"J-4","Alloy 617",314626,"Plate"
90.42,0.00753,"Qualified",,1622.65,"CapPass","Cycle 5",5,4835,"J-4","Alloy 617",314626,"Plate"
91.51,0.00758,"Qualified",,1623.09,"CapPass","Cycle 5",5,4836,"J-4","Alloy 617",314626,"Plate"
91.51,0.00759,"Qualified",,1623.15,"CapPass","Cycle 5",5,4837,"J-4","Alloy 617",314626,"Plate"
92.12,0.00764,"Qualified",,1623.58,"CapPass","Cycle 5",5,4838,"J-4","Alloy 617",314626,"Plate"
90.06,0.00769,"Qualified",,1624.05,"CapPass","Cycle 5",5,4839,"J-4","Alloy 617",314626,"Plate"
89.77,0.00769,"Qualified",,1624.15,"CapPass","Cycle 5",5,4840,"J-4","Alloy 617",314626,"Plate"
90.72,0.00774,"Qualified",,1624.60,"CapPass","Cycle 5",5,4841,"J-4","Alloy 617",314626,"Plate"
91.24,0.00779,"Qualified",,1625.08,"CapPass","Cycle 5",5,4842,"J-4","Alloy 617",314626,"Plate"
91.23,0.00779,"Qualified",,1625.15,"CapPass","Cycle 5",5,4843,"J-4","Alloy 617",314626,"Plate"
90.20,0.00784,"Qualified",,1625.55,"CapPass","Cycle 5",5,4844,"J-4","Alloy 617",314626,"Plate"
89.97,0.00789,"Qualified",,1626.07,"CapPass","Cycle 5",5,4845,"J-4","Alloy 617",314626,"Plate"
89.92,0.00789,"Qualified",,1626.15,"CapPass","Cycle 5",5,4846,"J-4","Alloy 617",314626,"Plate"
89.69,0.00794,"Qualified",,1626.56,"CapPass","Cycle 5",5,4847,"J-4","Alloy 617",314626,"Plate"
89.84,0.00799,"Qualified",,1627.13,"CapPass","Cycle 5",5,4848,"J-4","Alloy 617",314626,"Plate"
90.02,0.00799,"Qualified",,1627.15,"CapPass","Cycle 5",5,4849,"J-4","Alloy 617",314626,"Plate"
90.88,0.00804,"Qualified",,1627.60,"CapPass","Cycle 5",5,4850,"J-4","Alloy 617",314626,"Plate"
91.12,0.00809,"Qualified",,1628.10,"CapPass","Cycle 5",5,4851,"J-4","Alloy 617",314626,"Plate"
91.06,0.00809,"Qualified",,1628.15,"CapPass","Cycle 5",5,4852,"J-4","Alloy 617",314626,"Plate"
91.13,0.00814,"Qualified",,1628.65,"CapPass","Cycle 5",5,4853,"J-4","Alloy 617",314626,"Plate"
91.78,0.00819,"Qualified",,1629.08,"CapPass","Cycle 5",5,4854,"J-4","Alloy 617",314626,"Plate"
91.63,0.00819,"Qualified",,1629.15,"CapPass","Cycle 5",5,4855,"J-4","Alloy 617",314626,"Plate"
89.81,0.00824,"Qualified",,1629.64,"CapPass","Cycle 5",5,4856,"J-4","Alloy 617",314626,"Plate"
89.56,0.00829,"Qualified",,1630.10,"CapPass","Cycle 5",5,4857,"J-4","Alloy 617",314626,"Plate"
89.34,0.00829,"Qualified",,1630.15,"CapPass","Cycle 5",5,4858,"J-4","Alloy 617",314626,"Plate"
89.29,0.00834,"Qualified",,1630.63,"CapPass","Cycle 5",5,4859,"J-4","Alloy 617",314626,"Plate"
89.69,0.00839,"Qualified",,1631.10,"CapPass","Cycle 5",5,4860,"J-4","Alloy 617",314626,"Plate"
89.66,0.00839,"Qualified",,1631.15,"CapPass","Cycle 5",5,4861,"J-4","Alloy 617",314626,"Plate"
90.80,0.00844,"Qualified",,1631.70,"CapPass","Cycle 5",5,4862,"J-4","Alloy 617",314626,"Plate"
91.85,0.00849,"Qualified",,1632.08,"CapPass","Cycle 5",5,4863,"J-4","Alloy 617",314626,"Plate"
91.63,0.00850,"Qualified",,1632.15,"CapPass","Cycle 5",5,4864,"J-4","Alloy 617",314626,"Plate"
90.35,0.00854,"Qualified",,1632.67,"CapPass","Cycle 5",5,4865,"J-4","Alloy 617",314626,"Plate"
90.71,0.00859,"Qualified",,1633.15,"CapPass","Cycle 5",5,4866,"J-4","Alloy 617",314626,"Plate"
90.75,0.00859,"Qualified",,1633.15,"CapPass","Cycle 5",5,4867,"J-4","Alloy 617",314626,"Plate"
90.05,0.00864,"Qualified",,1633.65,"CapPass","Cycle 5",5,4868,"J-4","Alloy 617",314626,"Plate"
90.41,0.00869,"Qualified",,1634.12,"CapPass","Cycle 5",5,4869,"J-4","Alloy 617",314626,"Plate"
90.35,0.00870,"Qualified",,1634.15,"CapPass","Cycle 5",5,4870,"J-4","Alloy 617",314626,"Plate"
88.68,0.00874,"Qualified",,1634.67,"CapPass","Cycle 5",5,4871,"J-4","Alloy 617",314626,"Plate"
88.95,0.00880,"Qualified",,1635.13,"CapPass","Cycle 5",5,4872,"J-4","Alloy 617",314626,"Plate"
88.93,0.00880,"Qualified",,1635.15,"CapPass","Cycle 5",5,4873,"J-4","Alloy 617",314626,"Plate"
86.48,0.00885,"Qualified",,1635.63,"CapPass","Cycle 5",5,4874,"J-4","Alloy 617",314626,"Plate"
84.59,0.00890,"Qualified",,1636.06,"CapPass","Cycle 5",5,4875,"J-4","Alloy 617",314626,"Plate"
83.74,0.00890,"Qualified",,1636.15,"CapPass","Cycle 5",5,4876,"J-4","Alloy 617",314626,"Plate"
83.61,0.00895,"Qualified",,1636.68,"CapPass","Cycle 5",5,4877,"J-4","Alloy 617",314626,"Plate"
85.98,0.00899,"Qualified",,1637.15,"CapPass","Cycle 5",5,4878,"J-4","Alloy 617",314626,"Plate"
86.10,0.00900,"Qualified",,1637.19,"CapPass","Cycle 5",5,4879,"J-4","Alloy 617",314626,"Plate"
86.86,0.00905,"Qualified",,1637.72,"CapPass","Cycle 5",5,4880,"J-4","Alloy 617",314626,"Plate"
89.11,0.00909,"Qualified",,1638.15,"CapPass","Cycle 5",5,4881,"J-4","Alloy 617",314626,"Plate"
89.60,0.00910,"Qualified",,1638.25,"CapPass","Cycle 5",5,4882,"J-4","Alloy 617",314626,"Plate"
90.31,0.00915,"Qualified",,1638.72,"CapPass","Cycle 5",5,4883,"J-4","Alloy 617",314626,"Plate"
90.26,0.00919,"Qualified",,1639.15,"CapPass","Cycle 5",5,4884,"J-4","Alloy 617",314626,"Plate"
90.04,0.00920,"Qualified",,1639.22,"CapPass","Cycle 5",5,4885,"J-4","Alloy 617",314626,"Plate"
