Repository: js-molina/fatigue-A617

File: data/950C/Strain rate 0.0001/2.0% strain/HTM_A19_Cycles_J2.csv (part 7 of 30)
"Stress Mpa","Strain","Qual State","Qual Exceptions","Elapsed Time Sec","Data State","Cycle Label","Cycle","Count","Sample","Alloy","Heat","Material_Form"
93.59,0.00990,"Qualified",,1646.40,"CapPass","Cycle 5",5,4870,"J-2","Alloy 617",314626,"Plate"
93.60,0.00989,"Qualified",,1646.43,"CapPass","Cycle 5",5,4871,"J-2","Alloy 617",314626,"Plate"
93.49,0.00995,"Qualified",,1646.87,"CapPass","Cycle 5",5,4872,"J-2","Alloy 617",314626,"Plate"
93.24,0.01000,"Qualified",,1647.40,"CapPass","Cycle 5",5,4873,"J-2","Alloy 617",314626,"Plate"
93.29,0.00999,"Qualified",,1647.43,"CapPass","Cycle 5",5,4874,"J-2","Alloy 617",314626,"Plate"
81.20,0.00995,"Qualified",,1648.14,"CapPass","Cycle 5",5,4875,"J-2","Alloy 617",314626,"Plate"
75.71,0.00993,"Qualified",,1648.43,"CapPass","Cycle 5",5,4876,"J-2","Alloy 617",314626,"Plate"
71.30,0.00990,"Qualified",,1648.69,"CapPass","Cycle 5",5,4877,"J-2","Alloy 617",314626,"Plate"
65.22,0.00985,"Qualified",,1649.16,"CapPass","Cycle 5",5,4878,"J-2","Alloy 617",314626,"Plate"
61.98,0.00983,"Qualified",,1649.43,"CapPass","Cycle 5",5,4879,"J-2","Alloy 617",314626,"Plate"
59.01,0.00980,"Qualified",,1649.71,"CapPass","Cycle 5",5,4880,"J-2","Alloy 617",314626,"Plate"
53.37,0.00975,"Qualified",,1650.22,"CapPass","Cycle 5",5,4881,"J-2","Alloy 617",314626,"Plate"
51.05,0.00974,"Qualified",,1650.43,"CapPass","Cycle 5",5,4882,"J-2","Alloy 617",314626,"Plate"
46.04,0.00970,"Qualified",,1650.81,"CapPass","Cycle 5",5,4883,"J-2","Alloy 617",314626,"Plate"
40.40,0.00965,"Qualified",,1651.26,"CapPass","Cycle 5",5,4884,"J-2","Alloy 617",314626,"Plate"
39.05,0.00965,"Qualified",,1651.43,"CapPass","Cycle 5",5,4885,"J-2","Alloy 617",314626,"Plate"
34.69,0.00960,"Qualified",,1651.82,"CapPass","Cycle 5",5,4886,"J-2","Alloy 617",314626,"Plate"
30.21,0.00955,"Qualified",,1652.31,"CapPass","Cycle 5",5,4887,"J-2","Alloy 617",314626,"Plate"
29.04,0.00955,"Qualified",,1652.43,"CapPass","Cycle 5",5,4888,"J-2","Alloy 617",314626,"Plate"
23.72,0.00949,"Qualified",,1652.91,"CapPass","Cycle 5",5,4889,"J-2","Alloy 617",314626,"Plate"
18.63,0.00944,"Qualified",,1653.36,"CapPass","Cycle 5",5,4890,"J-2","Alloy 617",314626,"Plate"
18.04,0.00946,"Qualified",,1653.43,"CapPass","Cycle 5",5,4891,"J-2","Alloy 617",314626,"Plate"
12.95,0.00939,"Qualified",,1653.91,"CapPass","Cycle 5",5,4892,"J-2","Alloy 617",314626,"Plate"
9.13,0.00938,"Qualified",,1654.43,"CapPass","Cycle 5",5,4893,"J-2","Alloy 617",314626,"Plate"
7.03,0.00934,"Qualified",,1654.76,"CapPass","Cycle 5",5,4894,"J-2","Alloy 617",314626,"Plate"
1.95,0.00929,"Qualified",,1655.16,"CapPass","Cycle 5",5,4895,"J-2","Alloy 617",314626,"Plate"
-1.00,0.00928,"Qualified",,1655.43,"CapPass","Cycle 5",5,4896,"J-2","Alloy 617",314626,"Plate"
-2.99,0.00924,"Qualified",,1655.72,"CapPass","Cycle 5",5,4897,"J-2","Alloy 617",314626,"Plate"
-8.33,0.00919,"Qualified",,1656.31,"CapPass","Cycle 5",5,4898,"J-2","Alloy 617",314626,"Plate"
-11.85,0.00917,"Qualified",,1656.43,"CapPass","Cycle 5",5,4899,"J-2","Alloy 617",314626,"Plate"
-13.88,0.00914,"Qualified",,1656.51,"CapPass","Cycle 5",5,4900,"J-2","Alloy 617",314626,"Plate"
-18.62,0.00909,"Qualified",,1656.92,"CapPass","Cycle 5",5,4901,"J-2","Alloy 617",314626,"Plate"
-22.94,0.00904,"Qualified",,1657.41,"CapPass","Cycle 5",5,4902,"J-2","Alloy 617",314626,"Plate"
-23.12,0.00905,"Qualified",,1657.43,"CapPass","Cycle 5",5,4903,"J-2","Alloy 617",314626,"Plate"
-27.08,0.00899,"Qualified",,1657.96,"CapPass","Cycle 5",5,4904,"J-2","Alloy 617",314626,"Plate"
-31.20,0.00895,"Qualified",,1658.43,"CapPass","Cycle 5",5,4905,"J-2","Alloy 617",314626,"Plate"
-31.48,0.00893,"Qualified",,1658.46,"CapPass","Cycle 5",5,4906,"J-2","Alloy 617",314626,"Plate"
-36.69,0.00888,"Qualified",,1659.02,"CapPass","Cycle 5",5,4907,"J-2","Alloy 617",314626,"Plate"
-39.90,0.00885,"Qualified",,1659.43,"CapPass","Cycle 5",5,4908,"J-2","Alloy 617",314626,"Plate"
-40.03,0.00883,"Qualified",,1659.46,"CapPass","Cycle 5",5,4909,"J-2","Alloy 617",314626,"Plate"
-42.05,0.00878,"Qualified",,1660.02,"CapPass","Cycle 5",5,4910,"J-2","Alloy 617",314626,"Plate"
-44.95,0.00875,"Qualified",,1660.43,"CapPass","Cycle 5",5,4911,"J-2","Alloy 617",314626,"Plate"
-45.49,0.00873,"Qualified",,1660.52,"CapPass","Cycle 5",5,4912,"J-2","Alloy 617",314626,"Plate"
-50.38,0.00868,"Qualified",,1661.07,"CapPass","Cycle 5",5,4913,"J-2","Alloy 617",314626,"Plate"
-52.86,0.00866,"Qualified",,1661.43,"CapPass","Cycle 5",5,4914,"J-2","Alloy 617",314626,"Plate"
-54.33,0.00863,"Qualified",,1661.61,"CapPass","Cycle 5",5,4915,"J-2","Alloy 617",314626,"Plate"
-56.65,0.00858,"Qualified",,1662.04,"CapPass","Cycle 5",5,4916,"J-2","Alloy 617",314626,"Plate"
-59.48,0.00855,"Qualified",,1662.43,"CapPass","Cycle 5",5,4917,"J-2","Alloy 617",314626,"Plate"
-60.47,0.00852,"Qualified",,1662.57,"CapPass","Cycle 5",5,4918,"J-2","Alloy 617",314626,"Plate"
-62.94,0.00847,"Qualified",,1663.06,"CapPass","Cycle 5",5,4919,"J-2","Alloy 617",314626,"Plate"
-65.26,0.00845,"Qualified",,1663.43,"CapPass","Cycle 5",5,4920,"J-2","Alloy 617",314626,"Plate"
-66.96,0.00842,"Qualified",,1663.61,"CapPass","Cycle 5",5,4921,"J-2","Alloy 617",314626,"Plate"
-69.45,0.00837,"Qualified",,1664.07,"CapPass","Cycle 5",5,4922,"J-2","Alloy 617",314626,"Plate"
-70.65,0.00835,"Qualified",,1664.43,"CapPass","Cycle 5",5,4923,"J-2","Alloy 617",314626,"Plate"
-70.50,0.00832,"Qualified",,1664.56,"CapPass","Cycle 5",5,4924,"J-2","Alloy 617",314626,"Plate"
-71.23,0.00827,"Qualified",,1665.13,"CapPass","Cycle 5",5,4925,"J-2","Alloy 617",314626,"Plate"
-72.12,0.00824,"Qualified",,1665.43,"CapPass","Cycle 5",5,4926,"J-2","Alloy 617",314626,"Plate"
-72.60,0.00822,"Qualified",,1665.61,"CapPass","Cycle 5",5,4927,"J-2","Alloy 617",314626,"Plate"
-75.40,0.00817,"Qualified",,1666.12,"CapPass","Cycle 5",5,4928,"J-2","Alloy 617",314626,"Plate"
-76.49,0.00815,"Qualified",,1666.43,"CapPass","Cycle 5",5,4929,"J-2","Alloy 617",314626,"Plate"
-76.85,0.00812,"Qualified",,1666.57,"CapPass","Cycle 5",5,4930,"J-2","Alloy 617",314626,"Plate"
-77.75,0.00807,"Qualified",,1667.06,"CapPass","Cycle 5",5,4931,"J-2","Alloy 617",314626,"Plate"
-79.04,0.00805,"Qualified",,1667.43,"CapPass","Cycle 5",5,4932,"J-2","Alloy 617",314626,"Plate"
-78.93,0.00802,"Qualified",,1667.57,"CapPass","Cycle 5",5,4933,"J-2","Alloy 617",314626,"Plate"
-79.35,0.00797,"Qualified",,1668.02,"CapPass","Cycle 5",5,4934,"J-2","Alloy 617",314626,"Plate"
-78.85,0.00794,"Qualified",,1668.43,"CapPass","Cycle 5",5,4935,"J-2","Alloy 617",314626,"Plate"
-78.41,0.00792,"Qualified",,1668.52,"CapPass","Cycle 5",5,4936,"J-2","Alloy 617",314626,"Plate"
-79.80,0.00787,"Qualified",,1669.11,"CapPass","Cycle 5",5,4937,"J-2","Alloy 617",314626,"Plate"
-82.12,0.00785,"Qualified",,1669.43,"CapPass","Cycle 5",5,4938,"J-2","Alloy 617",314626,"Plate"
-82.90,0.00782,"Qualified",,1669.59,"CapPass","Cycle 5",5,4939,"J-2","Alloy 617",314626,"Plate"
-82.85,0.00776,"Qualified",,1670.02,"CapPass","Cycle 5",5,4940,"J-2","Alloy 617",314626,"Plate"
-82.81,0.00774,"Qualified",,1670.43,"CapPass","Cycle 5",5,4941,"J-2","Alloy 617",314626,"Plate"
-83.12,0.00771,"Qualified",,1670.57,"CapPass","Cycle 5",5,4942,"J-2","Alloy 617",314626,"Plate"
-81.99,0.00766,"Qualified",,1671.04,"CapPass","Cycle 5",5,4943,"J-2","Alloy 617",314626,"Plate"
-82.45,0.00764,"Qualified",,1671.43,"CapPass","Cycle 5",5,4944,"J-2","Alloy 617",314626,"Plate"
-82.87,0.00761,"Qualified",,1671.56,"CapPass","Cycle 5",5,4945,"J-2","Alloy 617",314626,"Plate"
-82.22,0.00756,"Qualified",,1672.01,"CapPass","Cycle 5",5,4946,"J-2","Alloy 617",314626,"Plate"
-81.52,0.00753,"Qualified",,1672.43,"CapPass","Cycle 5",5,4947,"J-2","Alloy 617",314626,"Plate"
-81.60,0.00751,"Qualified",,1672.52,"CapPass","Cycle 5",5,4948,"J-2","Alloy 617",314626,"Plate"
-82.00,0.00746,"Qualified",,1673.11,"CapPass","Cycle 5",5,4949,"J-2","Alloy 617",314626,"Plate"
-83.41,0.00743,"Qualified",,1673.43,"CapPass","Cycle 5",5,4950,"J-2","Alloy 617",314626,"Plate"
-83.63,0.00741,"Qualified",,1673.61,"CapPass","Cycle 5",5,4951,"J-2","Alloy 617",314626,"Plate"
-83.82,0.00736,"Qualified",,1673.99,"CapPass","Cycle 5",5,4952,"J-2","Alloy 617",314626,"Plate"
-82.37,0.00733,"Qualified",,1674.43,"CapPass","Cycle 5",5,4953,"J-2","Alloy 617",314626,"Plate"
-82.17,0.00731,"Qualified",,1674.51,"CapPass","Cycle 5",5,4954,"J-2","Alloy 617",314626,"Plate"
-82.55,0.00726,"Qualified",,1675.01,"CapPass","Cycle 5",5,4955,"J-2","Alloy 617",314626,"Plate"
-81.57,0.00723,"Qualified",,1675.43,"CapPass","Cycle 5",5,4956,"J-2","Alloy 617",314626,"Plate"
-81.95,0.00720,"Qualified",,1675.56,"CapPass","Cycle 5",5,4957,"J-2","Alloy 617",314626,"Plate"
-82.90,0.00715,"Qualified",,1676.07,"CapPass","Cycle 5",5,4958,"J-2","Alloy 617",314626,"Plate"
-82.48,0.00712,"Qualified",,1676.43,"CapPass","Cycle 5",5,4959,"J-2","Alloy 617",314626,"Plate"
-82.24,0.00710,"Qualified",,1676.57,"CapPass","Cycle 5",5,4960,"J-2","Alloy 617",314626,"Plate"
-81.42,0.00705,"Qualified",,1677.02,"CapPass","Cycle 5",5,4961,"J-2","Alloy 617",314626,"Plate"
-80.77,0.00702,"Qualified",,1677.43,"CapPass","Cycle 5",5,4962,"J-2","Alloy 617",314626,"Plate"
-80.86,0.00700,"Qualified",,1677.56,"CapPass","Cycle 5",5,4963,"J-2","Alloy 617",314626,"Plate"
-80.46,0.00695,"Qualified",,1678.04,"CapPass","Cycle 5",5,4964,"J-2","Alloy 617",314626,"Plate"
-79.79,0.00691,"Qualified",,1678.43,"CapPass","Cycle 5",5,4965,"J-2","Alloy 617",314626,"Plate"
-79.66,0.00690,"Qualified",,1678.57,"CapPass","Cycle 5",5,4966,"J-2","Alloy 617",314626,"Plate"
-81.38,0.00685,"Qualified",,1679.07,"CapPass","Cycle 5",5,4967,"J-2","Alloy 617",314626,"Plate"
-80.49,0.00682,"Qualified",,1679.43,"CapPass","Cycle 5",5,4968,"J-2","Alloy 617",314626,"Plate"
-80.41,0.00679,"Qualified",,1679.57,"CapPass","Cycle 5",5,4969,"J-2","Alloy 617",314626,"Plate"
-80.77,0.00674,"Qualified",,1680.09,"CapPass","Cycle 5",5,4970,"J-2","Alloy 617",314626,"Plate"
-81.54,0.00672,"Qualified",,1680.43,"CapPass","Cycle 5",5,4971,"J-2","Alloy 617",314626,"Plate"
-81.81,0.00669,"Qualified",,1680.59,"CapPass","Cycle 5",5,4972,"J-2","Alloy 617",314626,"Plate"
-81.84,0.00664,"Qualified",,1681.09,"CapPass","Cycle 5",5,4973,"J-2","Alloy 617",314626,"Plate"
-82.14,0.00662,"Qualified",,1681.43,"CapPass","Cycle 5",5,4974,"J-2","Alloy 617",314626,"Plate"
-82.02,0.00659,"Qualified",,1681.63,"CapPass","Cycle 5",5,4975,"J-2","Alloy 617",314626,"Plate"
-81.42,0.00654,"Qualified",,1682.09,"CapPass","Cycle 5",5,4976,"J-2","Alloy 617",314626,"Plate"
-81.01,0.00652,"Qualified",,1682.43,"CapPass","Cycle 5",5,4977,"J-2","Alloy 617",314626,"Plate"
-81.29,0.00649,"Qualified",,1682.64,"CapPass","Cycle 5",5,4978,"J-2","Alloy 617",314626,"Plate"
-81.81,0.00644,"Qualified",,1683.09,"CapPass","Cycle 5",5,4979,"J-2","Alloy 617",314626,"Plate"
-82.03,0.00642,"Qualified",,1683.43,"CapPass","Cycle 5",5,4980,"J-2","Alloy 617",314626,"Plate"
-82.69,0.00638,"Qualified",,1683.66,"CapPass","Cycle 5",5,4981,"J-2","Alloy 617",314626,"Plate"
-80.28,0.00633,"Qualified",,1684.17,"CapPass","Cycle 5",5,4982,"J-2","Alloy 617",314626,"Plate"
-80.32,0.00632,"Qualified",,1684.43,"CapPass","Cycle 5",5,4983,"J-2","Alloy 617",314626,"Plate"
-80.82,0.00628,"Qualified",,1684.71,"CapPass","Cycle 5",5,4984,"J-2","Alloy 617",314626,"Plate"
-82.03,0.00623,"Qualified",,1685.16,"CapPass","Cycle 5",5,4985,"J-2","Alloy 617",314626,"Plate"
-82.46,0.00622,"Qualified",,1685.43,"CapPass","Cycle 5",5,4986,"J-2","Alloy 617",314626,"Plate"
-82.45,0.00618,"Qualified",,1685.67,"CapPass","Cycle 5",5,4987,"J-2","Alloy 617",314626,"Plate"
-83.64,0.00613,"Qualified",,1686.19,"CapPass","Cycle 5",5,4988,"J-2","Alloy 617",314626,"Plate"
-83.35,0.00612,"Qualified",,1686.43,"CapPass","Cycle 5",5,4989,"J-2","Alloy 617",314626,"Plate"
-84.53,0.00608,"Qualified",,1686.76,"CapPass","Cycle 5",5,4990,"J-2","Alloy 617",314626,"Plate"
-84.87,0.00603,"Qualified",,1687.13,"CapPass","Cycle 5",5,4991,"J-2","Alloy 617",314626,"Plate"
-83.90,0.00601,"Qualified",,1687.43,"CapPass","Cycle 5",5,4992,"J-2","Alloy 617",314626,"Plate"
-83.45,0.00598,"Qualified",,1687.72,"CapPass","Cycle 5",5,4993,"J-2","Alloy 617",314626,"Plate"
-84.67,0.00593,"Qualified",,1688.24,"CapPass","Cycle 5",5,4994,"J-2","Alloy 617",314626,"Plate"
-84.97,0.00592,"Qualified",,1688.43,"CapPass","Cycle 5",5,4995,"J-2","Alloy 617",314626,"Plate"
-86.00,0.00588,"Qualified",,1688.76,"CapPass","Cycle 5",5,4996,"J-2","Alloy 617",314626,"Plate"
-85.65,0.00583,"Qualified",,1689.21,"CapPass","Cycle 5",5,4997,"J-2","Alloy 617",314626,"Plate"
-85.34,0.00582,"Qualified",,1689.43,"CapPass","Cycle 5",5,4998,"J-2","Alloy 617",314626,"Plate"
-84.99,0.00577,"Qualified",,1689.72,"CapPass","Cycle 5",5,4999,"J-2","Alloy 617",314626,"Plate"
-84.42,0.00572,"Qualified",,1690.22,"CapPass","Cycle 5",5,5000,"J-2","Alloy 617",314626,"Plate"
-84.55,0.00572,"Qualified",,1690.43,"CapPass","Cycle 5",5,5001,"J-2","Alloy 617",314626,"Plate"
-85.00,0.00567,"Qualified",,1690.79,"CapPass","Cycle 5",5,5002,"J-2","Alloy 617",314626,"Plate"
-85.27,0.00562,"Qualified",,1691.27,"CapPass","Cycle 5",5,5003,"J-2","Alloy 617",314626,"Plate"
-85.42,0.00562,"Qualified",,1691.43,"CapPass","Cycle 5",5,5004,"J-2","Alloy 617",314626,"Plate"
-85.96,0.00557,"Qualified",,1691.76,"CapPass","Cycle 5",5,5005,"J-2","Alloy 617",314626,"Plate"
-87.40,0.00552,"Qualified",,1692.27,"CapPass","Cycle 5",5,5006,"J-2","Alloy 617",314626,"Plate"
-87.25,0.00551,"Qualified",,1692.43,"CapPass","Cycle 5",5,5007,"J-2","Alloy 617",314626,"Plate"
-85.88,0.00547,"Qualified",,1692.69,"CapPass","Cycle 5",5,5008,"J-2","Alloy 617",314626,"Plate"
-84.87,0.00542,"Qualified",,1693.26,"CapPass","Cycle 5",5,5009,"J-2","Alloy 617",314626,"Plate"
-84.94,0.00542,"Qualified",,1693.43,"CapPass","Cycle 5",5,5010,"J-2","Alloy 617",314626,"Plate"
-84.12,0.00537,"Qualified",,1693.76,"CapPass","Cycle 5",5,5011,"J-2","Alloy 617",314626,"Plate"
-83.26,0.00532,"Qualified",,1694.24,"CapPass","Cycle 5",5,5012,"J-2","Alloy 617",314626,"Plate"
-83.02,0.00532,"Qualified",,1694.43,"CapPass","Cycle 5",5,5013,"J-2","Alloy 617",314626,"Plate"
-83.04,0.00527,"Qualified",,1694.71,"CapPass","Cycle 5",5,5014,"J-2","Alloy 617",314626,"Plate"
-84.64,0.00522,"Qualified",,1695.26,"CapPass","Cycle 5",5,5015,"J-2","Alloy 617",314626,"Plate"
-84.27,0.00522,"Qualified",,1695.43,"CapPass","Cycle 5",5,5016,"J-2","Alloy 617",314626,"Plate"
-85.05,0.00517,"Qualified",,1695.79,"CapPass","Cycle 5",5,5017,"J-2","Alloy 617",314626,"Plate"
-85.59,0.00512,"Qualified",,1696.26,"CapPass","Cycle 5",5,5018,"J-2","Alloy 617",314626,"Plate"
-85.44,0.00512,"Qualified",,1696.43,"CapPass","Cycle 5",5,5019,"J-2","Alloy 617",314626,"Plate"
-85.00,0.00506,"Qualified",,1696.79,"CapPass","Cycle 5",5,5020,"J-2","Alloy 617",314626,"Plate"
-85.99,0.00501,"Qualified",,1697.31,"CapPass","Cycle 5",5,5021,"J-2","Alloy 617",314626,"Plate"
-85.92,0.00502,"Qualified",,1697.43,"CapPass","Cycle 5",5,5022,"J-2","Alloy 617",314626,"Plate"
-85.96,0.00496,"Qualified",,1697.79,"CapPass","Cycle 5",5,5023,"J-2","Alloy 617",314626,"Plate"
-85.51,0.00491,"Qualified",,1698.37,"CapPass","Cycle 5",5,5024,"J-2","Alloy 617",314626,"Plate"
-85.62,0.00493,"Qualified",,1698.43,"CapPass","Cycle 5",5,5025,"J-2","Alloy 617",314626,"Plate"
-84.71,0.00486,"Qualified",,1698.89,"CapPass","Cycle 5",5,5026,"J-2","Alloy 617",314626,"Plate"
-84.94,0.00481,"Qualified",,1699.37,"CapPass","Cycle 5",5,5027,"J-2","Alloy 617",314626,"Plate"
-84.77,0.00481,"Qualified",,1699.43,"CapPass","Cycle 5",5,5028,"J-2","Alloy 617",314626,"Plate"
-84.02,0.00476,"Qualified",,1699.79,"CapPass","Cycle 5",5,5029,"J-2","Alloy 617",314626,"Plate"
-85.02,0.00471,"Qualified",,1700.31,"CapPass","Cycle 5",5,5030,"J-2","Alloy 617",314626,"Plate"
-84.96,0.00472,"Qualified",,1700.43,"CapPass","Cycle 5",5,5031,"J-2","Alloy 617",314626,"Plate"
-84.21,0.00466,"Qualified",,1700.89,"CapPass","Cycle 5",5,5032,"J-2","Alloy 617",314626,"Plate"
-84.57,0.00461,"Qualified",,1701.37,"CapPass","Cycle 5",5,5033,"J-2","Alloy 617",314626,"Plate"
-84.65,0.00462,"Qualified",,1701.43,"CapPass","Cycle 5",5,5034,"J-2","Alloy 617",314626,"Plate"
-83.14,0.00456,"Qualified",,1701.84,"CapPass","Cycle 5",5,5035,"J-2","Alloy 617",314626,"Plate"
-83.75,0.00451,"Qualified",,1702.32,"CapPass","Cycle 5",5,5036,"J-2","Alloy 617",314626,"Plate"
-83.56,0.00451,"Qualified",,1702.43,"CapPass","Cycle 5",5,5037,"J-2","Alloy 617",314626,"Plate"
-84.06,0.00446,"Qualified",,1702.89,"CapPass","Cycle 5",5,5038,"J-2","Alloy 617",314626,"Plate"
-83.75,0.00441,"Qualified",,1703.37,"CapPass","Cycle 5",5,5039,"J-2","Alloy 617",314626,"Plate"
-83.59,0.00442,"Qualified",,1703.43,"CapPass","Cycle 5",5,5040,"J-2","Alloy 617",314626,"Plate"
-83.40,0.00435,"Qualified",,1703.86,"CapPass","Cycle 5",5,5041,"J-2","Alloy 617",314626,"Plate"
-84.91,0.00430,"Qualified",,1704.41,"CapPass","Cycle 5",5,5042,"J-2","Alloy 617",314626,"Plate"
-84.99,0.00431,"Qualified",,1704.43,"CapPass","Cycle 5",5,5043,"J-2","Alloy 617",314626,"Plate"
-85.68,0.00425,"Qualified",,1704.86,"CapPass","Cycle 5",5,5044,"J-2","Alloy 617",314626,"Plate"
-87.13,0.00420,"Qualified",,1705.41,"CapPass","Cycle 5",5,5045,"J-2","Alloy 617",314626,"Plate"
-87.21,0.00422,"Qualified",,1705.43,"CapPass","Cycle 5",5,5046,"J-2","Alloy 617",314626,"Plate"
-87.80,0.00415,"Qualified",,1705.92,"CapPass","Cycle 5",5,5047,"J-2","Alloy 617",314626,"Plate"
-86.99,0.00410,"Qualified",,1706.37,"CapPass","Cycle 5",5,5048,"J-2","Alloy 617",314626,"Plate"
-87.01,0.00412,"Qualified",,1706.43,"CapPass","Cycle 5",5,5049,"J-2","Alloy 617",314626,"Plate"
-87.43,0.00405,"Qualified",,1706.94,"CapPass","Cycle 5",5,5050,"J-2","Alloy 617",314626,"Plate"
-87.76,0.00400,"Qualified",,1707.42,"CapPass","Cycle 5",5,5051,"J-2","Alloy 617",314626,"Plate"
-87.77,0.00401,"Qualified",,1707.43,"CapPass","Cycle 5",5,5052,"J-2","Alloy 617",314626,"Plate"
-87.28,0.00395,"Qualified",,1707.96,"CapPass","Cycle 5",5,5053,"J-2","Alloy 617",314626,"Plate"
-86.83,0.00390,"Qualified",,1708.42,"CapPass","Cycle 5",5,5054,"J-2","Alloy 617",314626,"Plate"
-86.77,0.00391,"Qualified",,1708.43,"CapPass","Cycle 5",5,5055,"J-2","Alloy 617",314626,"Plate"
-86.28,0.00385,"Qualified",,1708.96,"CapPass","Cycle 5",5,5056,"J-2","Alloy 617",314626,"Plate"
-86.40,0.00382,"Qualified",,1709.43,"CapPass","Cycle 5",5,5057,"J-2","Alloy 617",314626,"Plate"
-86.57,0.00380,"Qualified",,1709.49,"CapPass","Cycle 5",5,5058,"J-2","Alloy 617",314626,"Plate"
-87.38,0.00375,"Qualified",,1709.91,"CapPass","Cycle 5",5,5059,"J-2","Alloy 617",314626,"Plate"
-87.88,0.00371,"Qualified",,1710.43,"CapPass","Cycle 5",5,5060,"J-2","Alloy 617",314626,"Plate"
-88.11,0.00370,"Qualified",,1710.51,"CapPass","Cycle 5",5,5061,"J-2","Alloy 617",314626,"Plate"
-88.77,0.00365,"Qualified",,1710.96,"CapPass","Cycle 5",5,5062,"J-2","Alloy 617",314626,"Plate"
-88.14,0.00361,"Qualified",,1711.43,"CapPass","Cycle 5",5,5063,"J-2","Alloy 617",314626,"Plate"
-88.16,0.00360,"Qualified",,1711.44,"CapPass","Cycle 5",5,5064,"J-2","Alloy 617",314626,"Plate"
-86.40,0.00355,"Qualified",,1711.94,"CapPass","Cycle 5",5,5065,"J-2","Alloy 617",314626,"Plate"
-86.31,0.00350,"Qualified",,1712.41,"CapPass","Cycle 5",5,5066,"J-2","Alloy 617",314626,"Plate"
-86.28,0.00351,"Qualified",,1712.43,"CapPass","Cycle 5",5,5067,"J-2","Alloy 617",314626,"Plate"
-86.13,0.00345,"Qualified",,1712.94,"CapPass","Cycle 5",5,5068,"J-2","Alloy 617",314626,"Plate"
-86.65,0.00341,"Qualified",,1713.43,"CapPass","Cycle 5",5,5069,"J-2","Alloy 617",314626,"Plate"
-86.72,0.00339,"Qualified",,1713.46,"CapPass","Cycle 5",5,5070,"J-2","Alloy 617",314626,"Plate"
-86.02,0.00334,"Qualified",,1713.99,"CapPass","Cycle 5",5,5071,"J-2","Alloy 617",314626,"Plate"
-86.73,0.00331,"Qualified",,1714.43,"CapPass","Cycle 5",5,5072,"J-2","Alloy 617",314626,"Plate"
-86.71,0.00329,"Qualified",,1714.46,"CapPass","Cycle 5",5,5073,"J-2","Alloy 617",314626,"Plate"
-88.70,0.00324,"Qualified",,1714.97,"CapPass","Cycle 5",5,5074,"J-2","Alloy 617",314626,"Plate"
-88.36,0.00321,"Qualified",,1715.43,"CapPass","Cycle 5",5,5075,"J-2","Alloy 617",314626,"Plate"
-88.29,0.00319,"Qualified",,1715.47,"CapPass","Cycle 5",5,5076,"J-2","Alloy 617",314626,"Plate"
-86.91,0.00314,"Qualified",,1715.97,"CapPass","Cycle 5",5,5077,"J-2","Alloy 617",314626,"Plate"
-87.03,0.00311,"Qualified",,1716.43,"CapPass","Cycle 5",5,5078,"J-2","Alloy 617",314626,"Plate"
-87.11,0.00309,"Qualified",,1716.51,"CapPass","Cycle 5",5,5079,"J-2","Alloy 617",314626,"Plate"
-87.02,0.00304,"Qualified",,1717.02,"CapPass","Cycle 5",5,5080,"J-2","Alloy 617",314626,"Plate"
-87.06,0.00301,"Qualified",,1717.43,"CapPass","Cycle 5",5,5081,"J-2","Alloy 617",314626,"Plate"
-86.97,0.00299,"Qualified",,1717.54,"CapPass","Cycle 5",5,5082,"J-2","Alloy 617",314626,"Plate"
-88.23,0.00294,"Qualified",,1718.03,"CapPass","Cycle 5",5,5083,"J-2","Alloy 617",314626,"Plate"
-89.33,0.00291,"Qualified",,1718.43,"CapPass","Cycle 5",5,5084,"J-2","Alloy 617",314626,"Plate"
-89.40,0.00289,"Qualified",,1718.54,"CapPass","Cycle 5",5,5085,"J-2","Alloy 617",314626,"Plate"
-90.26,0.00284,"Qualified",,1719.01,"CapPass","Cycle 5",5,5086,"J-2","Alloy 617",314626,"Plate"
-88.41,0.00281,"Qualified",,1719.43,"CapPass","Cycle 5",5,5087,"J-2","Alloy 617",314626,"Plate"
-88.94,0.00279,"Qualified",,1719.59,"CapPass","Cycle 5",5,5088,"J-2","Alloy 617",314626,"Plate"
-89.53,0.00273,"Qualified",,1720.07,"CapPass","Cycle 5",5,5089,"J-2","Alloy 617",314626,"Plate"
-89.19,0.00271,"Qualified",,1720.43,"CapPass","Cycle 5",5,5090,"J-2","Alloy 617",314626,"Plate"
-88.94,0.00268,"Qualified",,1720.56,"CapPass","Cycle 5",5,5091,"J-2","Alloy 617",314626,"Plate"
-88.36,0.00263,"Qualified",,1721.02,"CapPass","Cycle 5",5,5092,"J-2","Alloy 617",314626,"Plate"
-87.41,0.00261,"Qualified",,1721.43,"CapPass","Cycle 5",5,5093,"J-2","Alloy 617",314626,"Plate"
-87.45,0.00258,"Qualified",,1721.56,"CapPass","Cycle 5",5,5094,"J-2","Alloy 617",314626,"Plate"
-87.23,0.00253,"Qualified",,1722.09,"CapPass","Cycle 5",5,5095,"J-2","Alloy 617",314626,"Plate"
-87.18,0.00251,"Qualified",,1722.43,"CapPass","Cycle 5",5,5096,"J-2","Alloy 617",314626,"Plate"
-87.00,0.00248,"Qualified",,1722.54,"CapPass","Cycle 5",5,5097,"J-2","Alloy 617",314626,"Plate"
-85.46,0.00243,"Qualified",,1723.06,"CapPass","Cycle 5",5,5098,"J-2","Alloy 617",314626,"Plate"
-84.67,0.00241,"Qualified",,1723.43,"CapPass","Cycle 5",5,5099,"J-2","Alloy 617",314626,"Plate"
-84.67,0.00238,"Qualified",,1723.64,"CapPass","Cycle 5",5,5100,"J-2","Alloy 617",314626,"Plate"
-86.51,0.00233,"Qualified",,1724.09,"CapPass","Cycle 5",5,5101,"J-2","Alloy 617",314626,"Plate"
-86.90,0.00231,"Qualified",,1724.43,"CapPass","Cycle 5",5,5102,"J-2","Alloy 617",314626,"Plate"
-86.85,0.00228,"Qualified",,1724.62,"CapPass","Cycle 5",5,5103,"J-2","Alloy 617",314626,"Plate"
-86.94,0.00223,"Qualified",,1725.17,"CapPass","Cycle 5",5,5104,"J-2","Alloy 617",314626,"Plate"
-87.12,0.00221,"Qualified",,1725.43,"CapPass","Cycle 5",5,5105,"J-2","Alloy 617",314626,"Plate"
-86.58,0.00217,"Qualified",,1725.69,"CapPass","Cycle 5",5,5106,"J-2","Alloy 617",314626,"Plate"
-87.09,0.00212,"Qualified",,1726.19,"CapPass","Cycle 5",5,5107,"J-2","Alloy 617",314626,"Plate"
-87.66,0.00211,"Qualified",,1726.43,"CapPass","Cycle 5",5,5108,"J-2","Alloy 617",314626,"Plate"
-87.52,0.00207,"Qualified",,1726.66,"CapPass","Cycle 5",5,5109,"J-2","Alloy 617",314626,"Plate"
-87.27,0.00202,"Qualified",,1727.16,"CapPass","Cycle 5",5,5110,"J-2","Alloy 617",314626,"Plate"
-86.91,0.00200,"Qualified",,1727.43,"CapPass","Cycle 5",5,5111,"J-2","Alloy 617",314626,"Plate"
-87.13,0.00197,"Qualified",,1727.69,"CapPass","Cycle 5",5,5112,"J-2","Alloy 617",314626,"Plate"
-87.74,0.00192,"Qualified",,1728.16,"CapPass","Cycle 5",5,5113,"J-2","Alloy 617",314626,"Plate"
-87.72,0.00190,"Qualified",,1728.43,"CapPass","Cycle 5",5,5114,"J-2","Alloy 617",314626,"Plate"
-87.17,0.00187,"Qualified",,1728.71,"CapPass","Cycle 5",5,5115,"J-2","Alloy 617",314626,"Plate"
-89.30,0.00182,"Qualified",,1729.26,"CapPass","Cycle 5",5,5116,"J-2","Alloy 617",314626,"Plate"
-89.66,0.00181,"Qualified",,1729.43,"CapPass","Cycle 5",5,5117,"J-2","Alloy 617",314626,"Plate"
-89.65,0.00177,"Qualified",,1729.74,"CapPass","Cycle 5",5,5118,"J-2","Alloy 617",314626,"Plate"
-90.75,0.00172,"Qualified",,1730.24,"CapPass","Cycle 5",5,5119,"J-2","Alloy 617",314626,"Plate"
-90.69,0.00170,"Qualified",,1730.43,"CapPass","Cycle 5",5,5120,"J-2","Alloy 617",314626,"Plate"
-90.11,0.00167,"Qualified",,1730.72,"CapPass","Cycle 5",5,5121,"J-2","Alloy 617",314626,"Plate"
-89.00,0.00162,"Qualified",,1731.19,"CapPass","Cycle 5",5,5122,"J-2","Alloy 617",314626,"Plate"
-88.31,0.00160,"Qualified",,1731.43,"CapPass","Cycle 5",5,5123,"J-2","Alloy 617",314626,"Plate"
-87.98,0.00156,"Qualified",,1731.72,"CapPass","Cycle 5",5,5124,"J-2","Alloy 617",314626,"Plate"
-89.11,0.00151,"Qualified",,1732.31,"CapPass","Cycle 5",5,5125,"J-2","Alloy 617",314626,"Plate"
-89.88,0.00151,"Qualified",,1732.43,"CapPass","Cycle 5",5,5126,"J-2","Alloy 617",314626,"Plate"
-90.82,0.00146,"Qualified",,1732.78,"CapPass","Cycle 5",5,5127,"J-2","Alloy 617",314626,"Plate"
-90.49,0.00141,"Qualified",,1733.32,"CapPass","Cycle 5",5,5128,"J-2","Alloy 617",314626,"Plate"
-90.65,0.00141,"Qualified",,1733.43,"CapPass","Cycle 5",5,5129,"J-2","Alloy 617",314626,"Plate"
-90.69,0.00136,"Qualified",,1733.77,"CapPass","Cycle 5",5,5130,"J-2","Alloy 617",314626,"Plate"
-90.00,0.00131,"Qualified",,1734.26,"CapPass","Cycle 5",5,5131,"J-2","Alloy 617",314626,"Plate"
-89.56,0.00131,"Qualified",,1734.43,"CapPass","Cycle 5",5,5132,"J-2","Alloy 617",314626,"Plate"
-89.01,0.00126,"Qualified",,1734.79,"CapPass","Cycle 5",5,5133,"J-2","Alloy 617",314626,"Plate"
-87.38,0.00121,"Qualified",,1735.24,"CapPass","Cycle 5",5,5134,"J-2","Alloy 617",314626,"Plate"
-87.14,0.00121,"Qualified",,1735.43,"CapPass","Cycle 5",5,5135,"J-2","Alloy 617",314626,"Plate"
-88.76,0.00116,"Qualified",,1735.79,"CapPass","Cycle 5",5,5136,"J-2","Alloy 617",314626,"Plate"
-90.17,0.00111,"Qualified",,1736.32,"CapPass","Cycle 5",5,5137,"J-2","Alloy 617",314626,"Plate"
-89.89,0.00111,"Qualified",,1736.43,"CapPass","Cycle 5",5,5138,"J-2","Alloy 617",314626,"Plate"
-89.09,0.00105,"Qualified",,1736.83,"CapPass","Cycle 5",5,5139,"J-2","Alloy 617",314626,"Plate"
-87.66,0.00100,"Qualified",,1737.31,"CapPass","Cycle 5",5,5140,"J-2","Alloy 617",314626,"Plate"
-87.06,0.00100,"Qualified",,1737.43,"CapPass","Cycle 5",5,5141,"J-2","Alloy 617",314626,"Plate"
-86.80,0.00095,"Qualified",,1737.87,"CapPass","Cycle 5",5,5142,"J-2","Alloy 617",314626,"Plate"
-88.04,0.00090,"Qualified",,1738.37,"CapPass","Cycle 5",5,5143,"J-2","Alloy 617",314626,"Plate"
-88.10,0.00091,"Qualified",,1738.43,"CapPass","Cycle 5",5,5144,"J-2","Alloy 617",314626,"Plate"
-88.92,0.00085,"Qualified",,1738.92,"CapPass","Cycle 5",5,5145,"J-2","Alloy 617",314626,"Plate"
-88.87,0.00080,"Qualified",,1739.37,"CapPass","Cycle 5",5,5146,"J-2","Alloy 617",314626,"Plate"
-88.75,0.00081,"Qualified",,1739.43,"CapPass","Cycle 5",5,5147,"J-2","Alloy 617",314626,"Plate"
-88.01,0.00075,"Qualified",,1739.94,"CapPass","Cycle 5",5,5148,"J-2","Alloy 617",314626,"Plate"
-89.09,0.00071,"Qualified",,1740.43,"CapPass","Cycle 5",5,5149,"J-2","Alloy 617",314626,"Plate"
-89.25,0.00069,"Qualified",,1740.46,"CapPass","Cycle 5",5,5150,"J-2","Alloy 617",314626,"Plate"
-89.45,0.00064,"Qualified",,1740.96,"CapPass","Cycle 5",5,5151,"J-2","Alloy 617",314626,"Plate"
-89.43,0.00061,"Qualified",,1741.43,"CapPass","Cycle 5",5,5152,"J-2","Alloy 617",314626,"Plate"
-89.28,0.00059,"Qualified",,1741.44,"CapPass","Cycle 5",5,5153,"J-2","Alloy 617",314626,"Plate"
-89.67,0.00054,"Qualified",,1741.97,"CapPass","Cycle 5",5,5154,"J-2","Alloy 617",314626,"Plate"
-89.36,0.00051,"Qualified",,1742.43,"CapPass","Cycle 5",5,5155,"J-2","Alloy 617",314626,"Plate"
-89.36,0.00049,"Qualified",,1742.46,"CapPass","Cycle 5",5,5156,"J-2","Alloy 617",314626,"Plate"
-88.99,0.00044,"Qualified",,1742.99,"CapPass","Cycle 5",5,5157,"J-2","Alloy 617",314626,"Plate"
-87.14,0.00039,"Qualified",,1743.41,"CapPass","Cycle 5",5,5158,"J-2","Alloy 617",314626,"Plate"
-87.11,0.00041,"Qualified",,1743.43,"CapPass","Cycle 5",5,5159,"J-2","Alloy 617",314626,"Plate"
-86.62,0.00034,"Qualified",,1744.04,"CapPass","Cycle 5",5,5160,"J-2","Alloy 617",314626,"Plate"
-87.78,0.00031,"Qualified",,1744.43,"CapPass","Cycle 5",5,5161,"J-2","Alloy 617",314626,"Plate"
-87.68,0.00029,"Qualified",,1744.44,"CapPass","Cycle 5",5,5162,"J-2","Alloy 617",314626,"Plate"
-86.97,0.00024,"Qualified",,1744.99,"CapPass","Cycle 5",5,5163,"J-2","Alloy 617",314626,"Plate"
-87.27,0.00022,"Qualified",,1745.43,"CapPass","Cycle 5",5,5164,"J-2","Alloy 617",314626,"Plate"
-87.21,0.00019,"Qualified",,1745.47,"CapPass","Cycle 5",5,5165,"J-2","Alloy 617",314626,"Plate"
-86.52,0.00014,"Qualified",,1746.02,"CapPass","Cycle 5",5,5166,"J-2","Alloy 617",314626,"Plate"
-87.71,0.00012,"Qualified",,1746.43,"CapPass","Cycle 5",5,5167,"J-2","Alloy 617",314626,"Plate"
-88.11,0.00008,"Qualified",,1746.56,"CapPass","Cycle 5",5,5168,"J-2","Alloy 617",314626,"Plate"
-88.60,0.00003,"Qualified",,1747.05,"CapPass","Cycle 5",5,5169,"J-2","Alloy 617",314626,"Plate"
-89.55,0.00002,"Qualified",,1747.43,"CapPass","Cycle 5",5,5170,"J-2","Alloy 617",314626,"Plate"
-89.91,-0.00002,"Qualified",,1747.59,"CapPass","Cycle 5",5,5171,"J-2","Alloy 617",314626,"Plate"
-91.09,-0.00007,"Qualified",,1748.09,"CapPass","Cycle 5",5,5172,"J-2","Alloy 617",314626,"Plate"
-90.34,-0.00008,"Qualified",,1748.43,"CapPass","Cycle 5",5,5173,"J-2","Alloy 617",314626,"Plate"
-89.89,-0.00012,"Qualified",,1748.59,"CapPass","Cycle 5",5,5174,"J-2","Alloy 617",314626,"Plate"
-88.10,-0.00017,"Qualified",,1749.04,"CapPass","Cycle 5",5,5175,"J-2","Alloy 617",314626,"Plate"
-88.23,-0.00018,"Qualified",,1749.43,"CapPass","Cycle 5",5,5176,"J-2","Alloy 617",314626,"Plate"
-90.30,-0.00022,"Qualified",,1749.70,"CapPass","Cycle 5",5,5177,"J-2","Alloy 617",314626,"Plate"
-91.93,-0.00028,"Qualified",,1750.15,"CapPass","Cycle 5",5,5178,"J-2","Alloy 617",314626,"Plate"
-91.57,-0.00028,"Qualified",,1750.43,"CapPass","Cycle 5",5,5179,"J-2","Alloy 617",314626,"Plate"
-90.97,-0.00033,"Qualified",,1750.65,"CapPass","Cycle 5",5,5180,"J-2","Alloy 617",314626,"Plate"
-90.66,-0.00038,"Qualified",,1751.15,"CapPass","Cycle 5",5,5181,"J-2","Alloy 617",314626,"Plate"
-90.66,-0.00038,"Qualified",,1751.43,"CapPass","Cycle 5",5,5182,"J-2","Alloy 617",314626,"Plate"
-91.04,-0.00043,"Qualified",,1751.64,"CapPass","Cycle 5",5,5183,"J-2","Alloy 617",314626,"Plate"
-89.93,-0.00048,"Qualified",,1752.17,"CapPass","Cycle 5",5,5184,"J-2","Alloy 617",314626,"Plate"
-89.51,-0.00048,"Qualified",,1752.43,"CapPass","Cycle 5",5,5185,"J-2","Alloy 617",314626,"Plate"
-89.21,-0.00053,"Qualified",,1752.67,"CapPass","Cycle 5",5,5186,"J-2","Alloy 617",314626,"Plate"
-89.15,-0.00058,"Qualified",,1753.25,"CapPass","Cycle 5",5,5187,"J-2","Alloy 617",314626,"Plate"
-89.57,-0.00057,"Qualified",,1753.43,"CapPass","Cycle 5",5,5188,"J-2","Alloy 617",314626,"Plate"
-90.43,-0.00063,"Qualified",,1753.75,"CapPass","Cycle 5",5,5189,"J-2","Alloy 617",314626,"Plate"
-90.22,-0.00069,"Qualified",,1754.19,"CapPass","Cycle 5",5,5190,"J-2","Alloy 617",314626,"Plate"
-89.48,-0.00068,"Qualified",,1754.43,"CapPass","Cycle 5",5,5191,"J-2","Alloy 617",314626,"Plate"
-90.11,-0.00074,"Qualified",,1754.74,"CapPass","Cycle 5",5,5192,"J-2","Alloy 617",314626,"Plate"
-89.41,-0.00079,"Qualified",,1755.29,"CapPass","Cycle 5",5,5193,"J-2","Alloy 617",314626,"Plate"
-90.03,-0.00078,"Qualified",,1755.43,"CapPass","Cycle 5",5,5194,"J-2","Alloy 617",314626,"Plate"
-89.89,-0.00084,"Qualified",,1755.72,"CapPass","Cycle 5",5,5195,"J-2","Alloy 617",314626,"Plate"
-88.84,-0.00089,"Qualified",,1756.24,"CapPass","Cycle 5",5,5196,"J-2","Alloy 617",314626,"Plate"
-89.14,-0.00088,"Qualified",,1756.43,"CapPass","Cycle 5",5,5197,"J-2","Alloy 617",314626,"Plate"
-89.12,-0.00094,"Qualified",,1756.79,"CapPass","Cycle 5",5,5198,"J-2","Alloy 617",314626,"Plate"
-89.85,-0.00099,"Qualified",,1757.29,"CapPass","Cycle 5",5,5199,"J-2","Alloy 617",314626,"Plate"
-90.39,-0.00098,"Qualified",,1757.43,"CapPass","Cycle 5",5,5200,"J-2","Alloy 617",314626,"Plate"
-91.44,-0.00104,"Qualified",,1757.82,"CapPass","Cycle 5",5,5201,"J-2","Alloy 617",314626,"Plate"
-91.61,-0.00109,"Qualified",,1758.27,"CapPass","Cycle 5",5,5202,"J-2","Alloy 617",314626,"Plate"
-90.87,-0.00108,"Qualified",,1758.43,"CapPass","Cycle 5",5,5203,"J-2","Alloy 617",314626,"Plate"
-89.90,-0.00114,"Qualified",,1758.80,"CapPass","Cycle 5",5,5204,"J-2","Alloy 617",314626,"Plate"
-90.34,-0.00119,"Qualified",,1759.29,"CapPass","Cycle 5",5,5205,"J-2","Alloy 617",314626,"Plate"
-90.36,-0.00118,"Qualified",,1759.43,"CapPass","Cycle 5",5,5206,"J-2","Alloy 617",314626,"Plate"
-89.92,-0.00124,"Qualified",,1759.79,"CapPass","Cycle 5",5,5207,"J-2","Alloy 617",314626,"Plate"
-89.74,-0.00129,"Qualified",,1760.29,"CapPass","Cycle 5",5,5208,"J-2","Alloy 617",314626,"Plate"
-89.84,-0.00128,"Qualified",,1760.43,"CapPass","Cycle 5",5,5209,"J-2","Alloy 617",314626,"Plate"
-90.45,-0.00134,"Qualified",,1760.85,"CapPass","Cycle 5",5,5210,"J-2","Alloy 617",314626,"Plate"
-90.16,-0.00140,"Qualified",,1761.32,"CapPass","Cycle 5",5,5211,"J-2","Alloy 617",314626,"Plate"
-89.99,-0.00138,"Qualified",,1761.43,"CapPass","Cycle 5",5,5212,"J-2","Alloy 617",314626,"Plate"
-89.40,-0.00145,"Qualified",,1761.87,"CapPass","Cycle 5",5,5213,"J-2","Alloy 617",314626,"Plate"
-89.42,-0.00150,"Qualified",,1762.39,"CapPass","Cycle 5",5,5214,"J-2","Alloy 617",314626,"Plate"
-89.50,-0.00147,"Qualified",,1762.43,"CapPass","Cycle 5",5,5215,"J-2","Alloy 617",314626,"Plate"
-91.21,-0.00155,"Qualified",,1762.90,"CapPass","Cycle 5",5,5216,"J-2","Alloy 617",314626,"Plate"
-91.37,-0.00160,"Qualified",,1763.37,"CapPass","Cycle 5",5,5217,"J-2","Alloy 617",314626,"Plate"
-91.26,-0.00158,"Qualified",,1763.43,"CapPass","Cycle 5",5,5218,"J-2","Alloy 617",314626,"Plate"
-90.80,-0.00165,"Qualified",,1763.90,"CapPass","Cycle 5",5,5219,"J-2","Alloy 617",314626,"Plate"
-90.42,-0.00170,"Qualified",,1764.38,"CapPass","Cycle 5",5,5220,"J-2","Alloy 617",314626,"Plate"
-90.31,-0.00168,"Qualified",,1764.43,"CapPass","Cycle 5",5,5221,"J-2","Alloy 617",314626,"Plate"
-89.00,-0.00175,"Qualified",,1764.95,"CapPass","Cycle 5",5,5222,"J-2","Alloy 617",314626,"Plate"
-89.23,-0.00180,"Qualified",,1765.42,"CapPass","Cycle 5",5,5223,"J-2","Alloy 617",314626,"Plate"
-89.18,-0.00178,"Qualified",,1765.43,"CapPass","Cycle 5",5,5224,"J-2","Alloy 617",314626,"Plate"
-88.92,-0.00185,"Qualified",,1765.92,"CapPass","Cycle 5",5,5225,"J-2","Alloy 617",314626,"Plate"
-87.54,-0.00188,"Qualified",,1766.43,"CapPass","Cycle 5",5,5226,"J-2","Alloy 617",314626,"Plate"
-87.65,-0.00191,"Qualified",,1766.43,"CapPass","Cycle 5",5,5227,"J-2","Alloy 617",314626,"Plate"
-88.47,-0.00196,"Qualified",,1766.92,"CapPass","Cycle 5",5,5228,"J-2","Alloy 617",314626,"Plate"
-87.94,-0.00197,"Qualified",,1767.43,"CapPass","Cycle 5",5,5229,"J-2","Alloy 617",314626,"Plate"
-87.99,-0.00201,"Qualified",,1767.47,"CapPass","Cycle 5",5,5230,"J-2","Alloy 617",314626,"Plate"
-90.21,-0.00206,"Qualified",,1767.99,"CapPass","Cycle 5",5,5231,"J-2","Alloy 617",314626,"Plate"
-89.88,-0.00208,"Qualified",,1768.43,"CapPass","Cycle 5",5,5232,"J-2","Alloy 617",314626,"Plate"
-89.99,-0.00211,"Qualified",,1768.47,"CapPass","Cycle 5",5,5233,"J-2","Alloy 617",314626,"Plate"
-89.08,-0.00216,"Qualified",,1768.94,"CapPass","Cycle 5",5,5234,"J-2","Alloy 617",314626,"Plate"
-89.34,-0.00218,"Qualified",,1769.43,"CapPass","Cycle 5",5,5235,"J-2","Alloy 617",314626,"Plate"
-89.34,-0.00221,"Qualified",,1769.49,"CapPass","Cycle 5",5,5236,"J-2","Alloy 617",314626,"Plate"
-90.90,-0.00226,"Qualified",,1770.00,"CapPass","Cycle 5",5,5237,"J-2","Alloy 617",314626,"Plate"
-91.05,-0.00227,"Qualified",,1770.43,"CapPass","Cycle 5",5,5238,"J-2","Alloy 617",314626,"Plate"
-90.96,-0.00231,"Qualified",,1770.49,"CapPass","Cycle 5",5,5239,"J-2","Alloy 617",314626,"Plate"
-90.29,-0.00237,"Qualified",,1771.05,"CapPass","Cycle 5",5,5240,"J-2","Alloy 617",314626,"Plate"
-90.49,-0.00237,"Qualified",,1771.43,"CapPass","Cycle 5",5,5241,"J-2","Alloy 617",314626,"Plate"
-90.44,-0.00242,"Qualified",,1771.55,"CapPass","Cycle 5",5,5242,"J-2","Alloy 617",314626,"Plate"
-90.36,-0.00247,"Qualified",,1772.02,"CapPass","Cycle 5",5,5243,"J-2","Alloy 617",314626,"Plate"
-90.02,-0.00248,"Qualified",,1772.43,"CapPass","Cycle 5",5,5244,"J-2","Alloy 617",314626,"Plate"
-89.69,-0.00252,"Qualified",,1772.50,"CapPass","Cycle 5",5,5245,"J-2","Alloy 617",314626,"Plate"
-89.81,-0.00257,"Qualified",,1773.04,"CapPass","Cycle 5",5,5246,"J-2","Alloy 617",314626,"Plate"
-90.15,-0.00257,"Qualified",,1773.43,"CapPass","Cycle 5",5,5247,"J-2","Alloy 617",314626,"Plate"
-90.39,-0.00262,"Qualified",,1773.57,"CapPass","Cycle 5",5,5248,"J-2","Alloy 617",314626,"Plate"
-91.92,-0.00267,"Qualified",,1774.07,"CapPass","Cycle 5",5,5249,"J-2","Alloy 617",314626,"Plate"
-92.37,-0.00268,"Qualified",,1774.43,"CapPass","Cycle 5",5,5250,"J-2","Alloy 617",314626,"Plate"
-92.05,-0.00272,"Qualified",,1774.62,"CapPass","Cycle 5",5,5251,"J-2","Alloy 617",314626,"Plate"
-91.80,-0.00277,"Qualified",,1775.05,"CapPass","Cycle 5",5,5252,"J-2","Alloy 617",314626,"Plate"
-91.23,-0.00278,"Qualified",,1775.43,"CapPass","Cycle 5",5,5253,"J-2","Alloy 617",314626,"Plate"
-91.03,-0.00282,"Qualified",,1775.59,"CapPass","Cycle 5",5,5254,"J-2","Alloy 617",314626,"Plate"
-91.94,-0.00288,"Qualified",,1776.14,"CapPass","Cycle 5",5,5255,"J-2","Alloy 617",314626,"Plate"
-90.88,-0.00288,"Qualified",,1776.43,"CapPass","Cycle 5",5,5256,"J-2","Alloy 617",314626,"Plate"
-90.59,-0.00293,"Qualified",,1776.64,"CapPass","Cycle 5",5,5257,"J-2","Alloy 617",314626,"Plate"
-91.74,-0.00298,"Qualified",,1777.17,"CapPass","Cycle 5",5,5258,"J-2","Alloy 617",314626,"Plate"
-90.95,-0.00298,"Qualified",,1777.43,"CapPass","Cycle 5",5,5259,"J-2","Alloy 617",314626,"Plate"
-90.21,-0.00303,"Qualified",,1777.59,"CapPass","Cycle 5",5,5260,"J-2","Alloy 617",314626,"Plate"
-88.57,-0.00308,"Qualified",,1778.12,"CapPass","Cycle 5",5,5261,"J-2","Alloy 617",314626,"Plate"
-88.56,-0.00307,"Qualified",,1778.43,"CapPass","Cycle 5",5,5262,"J-2","Alloy 617",314626,"Plate"
-89.49,-0.00313,"Qualified",,1778.69,"CapPass","Cycle 5",5,5263,"J-2","Alloy 617",314626,"Plate"
-90.04,-0.00318,"Qualified",,1779.20,"CapPass","Cycle 5",5,5264,"J-2","Alloy 617",314626,"Plate"
-90.06,-0.00317,"Qualified",,1779.43,"CapPass","Cycle 5",5,5265,"J-2","Alloy 617",314626,"Plate"
-91.34,-0.00323,"Qualified",,1779.74,"CapPass","Cycle 5",5,5266,"J-2","Alloy 617",314626,"Plate"
-90.83,-0.00329,"Qualified",,1780.27,"CapPass","Cycle 5",5,5267,"J-2","Alloy 617",314626,"Plate"
-91.40,-0.00328,"Qualified",,1780.43,"CapPass","Cycle 5",5,5268,"J-2","Alloy 617",314626,"Plate"
-91.26,-0.00334,"Qualified",,1780.74,"CapPass","Cycle 5",5,5269,"J-2","Alloy 617",314626,"Plate"
-91.30,-0.00339,"Qualified",,1781.26,"CapPass","Cycle 5",5,5270,"J-2","Alloy 617",314626,"Plate"
-91.45,-0.00338,"Qualified",,1781.43,"CapPass","Cycle 5",5,5271,"J-2","Alloy 617",314626,"Plate"
-92.02,-0.00344,"Qualified",,1781.77,"CapPass","Cycle 5",5,5272,"J-2","Alloy 617",314626,"Plate"
-90.34,-0.00349,"Qualified",,1782.24,"CapPass","Cycle 5",5,5273,"J-2","Alloy 617",314626,"Plate"
-90.05,-0.00347,"Qualified",,1782.43,"CapPass","Cycle 5",5,5274,"J-2","Alloy 617",314626,"Plate"
-91.39,-0.00354,"Qualified",,1782.82,"CapPass","Cycle 5",5,5275,"J-2","Alloy 617",314626,"Plate"
-92.19,-0.00359,"Qualified",,1783.37,"CapPass","Cycle 5",5,5276,"J-2","Alloy 617",314626,"Plate"
-92.28,-0.00358,"Qualified",,1783.43,"CapPass","Cycle 5",5,5277,"J-2","Alloy 617",314626,"Plate"
-92.75,-0.00364,"Qualified",,1783.81,"CapPass","Cycle 5",5,5278,"J-2","Alloy 617",314626,"Plate"
-92.22,-0.00369,"Qualified",,1784.37,"CapPass","Cycle 5",5,5279,"J-2","Alloy 617",314626,"Plate"
-92.44,-0.00368,"Qualified",,1784.43,"CapPass","Cycle 5",5,5280,"J-2","Alloy 617",314626,"Plate"
-91.67,-0.00374,"Qualified",,1784.79,"CapPass","Cycle 5",5,5281,"J-2","Alloy 617",314626,"Plate"
-89.76,-0.00380,"Qualified",,1785.29,"CapPass","Cycle 5",5,5282,"J-2","Alloy 617",314626,"Plate"
-89.52,-0.00379,"Qualified",,1785.43,"CapPass","Cycle 5",5,5283,"J-2","Alloy 617",314626,"Plate"
-89.99,-0.00385,"Qualified",,1785.81,"CapPass","Cycle 5",5,5284,"J-2","Alloy 617",314626,"Plate"
