Repository: js-molina/fatigue-A617

File: data/950C/Strain rate 0.0001/2.0% strain/HTM_A19_Cycles_J6.csv (part 7 of 30)
"Stress Mpa","Strain","Qual State","Qual Exceptions","Elapsed Time Sec","Data State","Cycle Label","Cycle","Count","Sample","Alloy","Heat","Material_Form"
93.41,0.00933,"Qualified",,1640.70,"CapPass","Cycle 5",5,4883,"J-6","Alloy 617",314626,"Plate"
94.61,0.00938,"Qualified",,1641.20,"CapPass","Cycle 5",5,4884,"J-6","Alloy 617",314626,"Plate"
94.90,0.00939,"Qualified",,1641.37,"CapPass","Cycle 5",5,4885,"J-6","Alloy 617",314626,"Plate"
95.44,0.00943,"Qualified",,1641.69,"CapPass","Cycle 5",5,4886,"J-6","Alloy 617",314626,"Plate"
94.78,0.00948,"Qualified",,1642.19,"CapPass","Cycle 5",5,4887,"J-6","Alloy 617",314626,"Plate"
94.94,0.00949,"Qualified",,1642.37,"CapPass","Cycle 5",5,4888,"J-6","Alloy 617",314626,"Plate"
95.04,0.00953,"Qualified",,1642.67,"CapPass","Cycle 5",5,4889,"J-6","Alloy 617",314626,"Plate"
94.90,0.00958,"Qualified",,1643.17,"CapPass","Cycle 5",5,4890,"J-6","Alloy 617",314626,"Plate"
94.59,0.00959,"Qualified",,1643.37,"CapPass","Cycle 5",5,4891,"J-6","Alloy 617",314626,"Plate"
95.00,0.00963,"Qualified",,1643.73,"CapPass","Cycle 5",5,4892,"J-6","Alloy 617",314626,"Plate"
94.82,0.00968,"Qualified",,1644.20,"CapPass","Cycle 5",5,4893,"J-6","Alloy 617",314626,"Plate"
94.41,0.00969,"Qualified",,1644.37,"CapPass","Cycle 5",5,4894,"J-6","Alloy 617",314626,"Plate"
94.55,0.00973,"Qualified",,1644.72,"CapPass","Cycle 5",5,4895,"J-6","Alloy 617",314626,"Plate"
93.87,0.00978,"Qualified",,1645.19,"CapPass","Cycle 5",5,4896,"J-6","Alloy 617",314626,"Plate"
93.25,0.00980,"Qualified",,1645.37,"CapPass","Cycle 5",5,4897,"J-6","Alloy 617",314626,"Plate"
92.53,0.00983,"Qualified",,1645.72,"CapPass","Cycle 5",5,4898,"J-6","Alloy 617",314626,"Plate"
92.22,0.00988,"Qualified",,1646.17,"CapPass","Cycle 5",5,4899,"J-6","Alloy 617",314626,"Plate"
91.42,0.00990,"Qualified",,1646.37,"CapPass","Cycle 5",5,4900,"J-6","Alloy 617",314626,"Plate"
91.29,0.00993,"Qualified",,1646.77,"CapPass","Cycle 5",5,4901,"J-6","Alloy 617",314626,"Plate"
92.41,0.00998,"Qualified",,1647.25,"CapPass","Cycle 5",5,4902,"J-6","Alloy 617",314626,"Plate"
92.38,0.00999,"Qualified",,1647.37,"CapPass","Cycle 5",5,4903,"J-6","Alloy 617",314626,"Plate"
76.52,0.00993,"Qualified",,1648.34,"CapPass","Cycle 5",5,4904,"J-6","Alloy 617",314626,"Plate"
75.99,0.00994,"Qualified",,1648.37,"CapPass","Cycle 5",5,4905,"J-6","Alloy 617",314626,"Plate"
67.58,0.00988,"Qualified",,1648.89,"CapPass","Cycle 5",5,4906,"J-6","Alloy 617",314626,"Plate"
61.17,0.00984,"Qualified",,1649.37,"CapPass","Cycle 5",5,4907,"J-6","Alloy 617",314626,"Plate"
60.66,0.00983,"Qualified",,1649.41,"CapPass","Cycle 5",5,4908,"J-6","Alloy 617",314626,"Plate"
55.21,0.00978,"Qualified",,1649.93,"CapPass","Cycle 5",5,4909,"J-6","Alloy 617",314626,"Plate"
49.50,0.00974,"Qualified",,1650.37,"CapPass","Cycle 5",5,4910,"J-6","Alloy 617",314626,"Plate"
48.29,0.00973,"Qualified",,1650.48,"CapPass","Cycle 5",5,4911,"J-6","Alloy 617",314626,"Plate"
41.73,0.00968,"Qualified",,1651.01,"CapPass","Cycle 5",5,4912,"J-6","Alloy 617",314626,"Plate"
37.55,0.00964,"Qualified",,1651.37,"CapPass","Cycle 5",5,4913,"J-6","Alloy 617",314626,"Plate"
36.30,0.00963,"Qualified",,1651.51,"CapPass","Cycle 5",5,4914,"J-6","Alloy 617",314626,"Plate"
29.32,0.00958,"Qualified",,1652.06,"CapPass","Cycle 5",5,4915,"J-6","Alloy 617",314626,"Plate"
25.60,0.00955,"Qualified",,1652.37,"CapPass","Cycle 5",5,4916,"J-6","Alloy 617",314626,"Plate"
22.02,0.00953,"Qualified",,1652.62,"CapPass","Cycle 5",5,4917,"J-6","Alloy 617",314626,"Plate"
14.88,0.00948,"Qualified",,1653.16,"CapPass","Cycle 5",5,4918,"J-6","Alloy 617",314626,"Plate"
12.49,0.00946,"Qualified",,1653.37,"CapPass","Cycle 5",5,4919,"J-6","Alloy 617",314626,"Plate"
9.96,0.00943,"Qualified",,1653.77,"CapPass","Cycle 5",5,4920,"J-6","Alloy 617",314626,"Plate"
6.08,0.00939,"Qualified",,1654.37,"CapPass","Cycle 5",5,4921,"J-6","Alloy 617",314626,"Plate"
5.08,0.00938,"Qualified",,1654.46,"CapPass","Cycle 5",5,4922,"J-6","Alloy 617",314626,"Plate"
-0.57,0.00932,"Qualified",,1654.93,"CapPass","Cycle 5",5,4923,"J-6","Alloy 617",314626,"Plate"
-5.19,0.00930,"Qualified",,1655.37,"CapPass","Cycle 5",5,4924,"J-6","Alloy 617",314626,"Plate"
-6.38,0.00927,"Qualified",,1655.54,"CapPass","Cycle 5",5,4925,"J-6","Alloy 617",314626,"Plate"
-12.92,0.00922,"Qualified",,1655.92,"CapPass","Cycle 5",5,4926,"J-6","Alloy 617",314626,"Plate"
-17.41,0.00917,"Qualified",,1656.14,"CapPass","Cycle 5",5,4927,"J-6","Alloy 617",314626,"Plate"
-18.85,0.00916,"Qualified",,1656.37,"CapPass","Cycle 5",5,4928,"J-6","Alloy 617",314626,"Plate"
-22.45,0.00912,"Qualified",,1656.73,"CapPass","Cycle 5",5,4929,"J-6","Alloy 617",314626,"Plate"
-27.30,0.00907,"Qualified",,1657.19,"CapPass","Cycle 5",5,4930,"J-6","Alloy 617",314626,"Plate"
-29.08,0.00905,"Qualified",,1657.37,"CapPass","Cycle 5",5,4931,"J-6","Alloy 617",314626,"Plate"
-31.79,0.00902,"Qualified",,1657.69,"CapPass","Cycle 5",5,4932,"J-6","Alloy 617",314626,"Plate"
-35.72,0.00897,"Qualified",,1658.19,"CapPass","Cycle 5",5,4933,"J-6","Alloy 617",314626,"Plate"
-36.82,0.00896,"Qualified",,1658.37,"CapPass","Cycle 5",5,4934,"J-6","Alloy 617",314626,"Plate"
-38.88,0.00892,"Qualified",,1658.69,"CapPass","Cycle 5",5,4935,"J-6","Alloy 617",314626,"Plate"
-41.43,0.00887,"Qualified",,1659.18,"CapPass","Cycle 5",5,4936,"J-6","Alloy 617",314626,"Plate"
-42.34,0.00885,"Qualified",,1659.37,"CapPass","Cycle 5",5,4937,"J-6","Alloy 617",314626,"Plate"
-44.94,0.00882,"Qualified",,1659.75,"CapPass","Cycle 5",5,4938,"J-6","Alloy 617",314626,"Plate"
-48.54,0.00877,"Qualified",,1660.22,"CapPass","Cycle 5",5,4939,"J-6","Alloy 617",314626,"Plate"
-49.41,0.00876,"Qualified",,1660.37,"CapPass","Cycle 5",5,4940,"J-6","Alloy 617",314626,"Plate"
-52.50,0.00872,"Qualified",,1660.75,"CapPass","Cycle 5",5,4941,"J-6","Alloy 617",314626,"Plate"
-55.56,0.00867,"Qualified",,1661.24,"CapPass","Cycle 5",5,4942,"J-6","Alloy 617",314626,"Plate"
-56.59,0.00866,"Qualified",,1661.37,"CapPass","Cycle 5",5,4943,"J-6","Alloy 617",314626,"Plate"
-57.77,0.00862,"Qualified",,1661.72,"CapPass","Cycle 5",5,4944,"J-6","Alloy 617",314626,"Plate"
-60.79,0.00857,"Qualified",,1662.27,"CapPass","Cycle 5",5,4945,"J-6","Alloy 617",314626,"Plate"
-61.51,0.00856,"Qualified",,1662.37,"CapPass","Cycle 5",5,4946,"J-6","Alloy 617",314626,"Plate"
-63.84,0.00851,"Qualified",,1662.75,"CapPass","Cycle 5",5,4947,"J-6","Alloy 617",314626,"Plate"
-67.20,0.00846,"Qualified",,1663.27,"CapPass","Cycle 5",5,4948,"J-6","Alloy 617",314626,"Plate"
-68.06,0.00845,"Qualified",,1663.37,"CapPass","Cycle 5",5,4949,"J-6","Alloy 617",314626,"Plate"
-69.79,0.00841,"Qualified",,1663.75,"CapPass","Cycle 5",5,4950,"J-6","Alloy 617",314626,"Plate"
-71.05,0.00836,"Qualified",,1664.19,"CapPass","Cycle 5",5,4951,"J-6","Alloy 617",314626,"Plate"
-71.38,0.00835,"Qualified",,1664.37,"CapPass","Cycle 5",5,4952,"J-6","Alloy 617",314626,"Plate"
-71.95,0.00831,"Qualified",,1664.70,"CapPass","Cycle 5",5,4953,"J-6","Alloy 617",314626,"Plate"
-72.90,0.00826,"Qualified",,1665.24,"CapPass","Cycle 5",5,4954,"J-6","Alloy 617",314626,"Plate"
-73.47,0.00825,"Qualified",,1665.37,"CapPass","Cycle 5",5,4955,"J-6","Alloy 617",314626,"Plate"
-73.88,0.00821,"Qualified",,1665.72,"CapPass","Cycle 5",5,4956,"J-6","Alloy 617",314626,"Plate"
-75.06,0.00816,"Qualified",,1666.22,"CapPass","Cycle 5",5,4957,"J-6","Alloy 617",314626,"Plate"
-75.42,0.00814,"Qualified",,1666.37,"CapPass","Cycle 5",5,4958,"J-6","Alloy 617",314626,"Plate"
-76.27,0.00811,"Qualified",,1666.69,"CapPass","Cycle 5",5,4959,"J-6","Alloy 617",314626,"Plate"
-77.91,0.00806,"Qualified",,1667.22,"CapPass","Cycle 5",5,4960,"J-6","Alloy 617",314626,"Plate"
-78.32,0.00805,"Qualified",,1667.37,"CapPass","Cycle 5",5,4961,"J-6","Alloy 617",314626,"Plate"
-79.07,0.00801,"Qualified",,1667.67,"CapPass","Cycle 5",5,4962,"J-6","Alloy 617",314626,"Plate"
-79.34,0.00796,"Qualified",,1668.22,"CapPass","Cycle 5",5,4963,"J-6","Alloy 617",314626,"Plate"
-79.73,0.00794,"Qualified",,1668.37,"CapPass","Cycle 5",5,4964,"J-6","Alloy 617",314626,"Plate"
-80.66,0.00791,"Qualified",,1668.69,"CapPass","Cycle 5",5,4965,"J-6","Alloy 617",314626,"Plate"
-81.32,0.00786,"Qualified",,1669.19,"CapPass","Cycle 5",5,4966,"J-6","Alloy 617",314626,"Plate"
-81.46,0.00784,"Qualified",,1669.37,"CapPass","Cycle 5",5,4967,"J-6","Alloy 617",314626,"Plate"
-81.91,0.00781,"Qualified",,1669.70,"CapPass","Cycle 5",5,4968,"J-6","Alloy 617",314626,"Plate"
-81.84,0.00775,"Qualified",,1670.19,"CapPass","Cycle 5",5,4969,"J-6","Alloy 617",314626,"Plate"
-81.60,0.00773,"Qualified",,1670.37,"CapPass","Cycle 5",5,4970,"J-6","Alloy 617",314626,"Plate"
-80.88,0.00770,"Qualified",,1670.65,"CapPass","Cycle 5",5,4971,"J-6","Alloy 617",314626,"Plate"
-80.21,0.00765,"Qualified",,1671.14,"CapPass","Cycle 5",5,4972,"J-6","Alloy 617",314626,"Plate"
-79.86,0.00763,"Qualified",,1671.37,"CapPass","Cycle 5",5,4973,"J-6","Alloy 617",314626,"Plate"
-80.81,0.00760,"Qualified",,1671.65,"CapPass","Cycle 5",5,4974,"J-6","Alloy 617",314626,"Plate"
-80.91,0.00755,"Qualified",,1672.15,"CapPass","Cycle 5",5,4975,"J-6","Alloy 617",314626,"Plate"
-81.03,0.00753,"Qualified",,1672.37,"CapPass","Cycle 5",5,4976,"J-6","Alloy 617",314626,"Plate"
-80.69,0.00750,"Qualified",,1672.64,"CapPass","Cycle 5",5,4977,"J-6","Alloy 617",314626,"Plate"
-80.67,0.00745,"Qualified",,1673.15,"CapPass","Cycle 5",5,4978,"J-6","Alloy 617",314626,"Plate"
-80.23,0.00743,"Qualified",,1673.37,"CapPass","Cycle 5",5,4979,"J-6","Alloy 617",314626,"Plate"
-79.76,0.00740,"Qualified",,1673.60,"CapPass","Cycle 5",5,4980,"J-6","Alloy 617",314626,"Plate"
-79.53,0.00735,"Qualified",,1674.18,"CapPass","Cycle 5",5,4981,"J-6","Alloy 617",314626,"Plate"
-80.22,0.00733,"Qualified",,1674.37,"CapPass","Cycle 5",5,4982,"J-6","Alloy 617",314626,"Plate"
-80.90,0.00730,"Qualified",,1674.65,"CapPass","Cycle 5",5,4983,"J-6","Alloy 617",314626,"Plate"
-80.84,0.00725,"Qualified",,1675.15,"CapPass","Cycle 5",5,4984,"J-6","Alloy 617",314626,"Plate"
-81.08,0.00723,"Qualified",,1675.37,"CapPass","Cycle 5",5,4985,"J-6","Alloy 617",314626,"Plate"
-81.70,0.00720,"Qualified",,1675.67,"CapPass","Cycle 5",5,4986,"J-6","Alloy 617",314626,"Plate"
-82.56,0.00715,"Qualified",,1676.15,"CapPass","Cycle 5",5,4987,"J-6","Alloy 617",314626,"Plate"
-82.64,0.00713,"Qualified",,1676.37,"CapPass","Cycle 5",5,4988,"J-6","Alloy 617",314626,"Plate"
-83.69,0.00710,"Qualified",,1676.68,"CapPass","Cycle 5",5,4989,"J-6","Alloy 617",314626,"Plate"
-85.22,0.00705,"Qualified",,1677.18,"CapPass","Cycle 5",5,4990,"J-6","Alloy 617",314626,"Plate"
-84.99,0.00703,"Qualified",,1677.37,"CapPass","Cycle 5",5,4991,"J-6","Alloy 617",314626,"Plate"
-84.46,0.00700,"Qualified",,1677.62,"CapPass","Cycle 5",5,4992,"J-6","Alloy 617",314626,"Plate"
-84.17,0.00695,"Qualified",,1678.15,"CapPass","Cycle 5",5,4993,"J-6","Alloy 617",314626,"Plate"
-84.01,0.00693,"Qualified",,1678.37,"CapPass","Cycle 5",5,4994,"J-6","Alloy 617",314626,"Plate"
-84.65,0.00690,"Qualified",,1678.64,"CapPass","Cycle 5",5,4995,"J-6","Alloy 617",314626,"Plate"
-84.92,0.00685,"Qualified",,1679.09,"CapPass","Cycle 5",5,4996,"J-6","Alloy 617",314626,"Plate"
-83.92,0.00683,"Qualified",,1679.37,"CapPass","Cycle 5",5,4997,"J-6","Alloy 617",314626,"Plate"
-83.61,0.00680,"Qualified",,1679.63,"CapPass","Cycle 5",5,4998,"J-6","Alloy 617",314626,"Plate"
-82.77,0.00675,"Qualified",,1680.10,"CapPass","Cycle 5",5,4999,"J-6","Alloy 617",314626,"Plate"
-82.73,0.00672,"Qualified",,1680.37,"CapPass","Cycle 5",5,5000,"J-6","Alloy 617",314626,"Plate"
-82.57,0.00670,"Qualified",,1680.62,"CapPass","Cycle 5",5,5001,"J-6","Alloy 617",314626,"Plate"
-82.74,0.00665,"Qualified",,1681.05,"CapPass","Cycle 5",5,5002,"J-6","Alloy 617",314626,"Plate"
-82.47,0.00662,"Qualified",,1681.37,"CapPass","Cycle 5",5,5003,"J-6","Alloy 617",314626,"Plate"
-82.15,0.00660,"Qualified",,1681.50,"CapPass","Cycle 5",5,5004,"J-6","Alloy 617",314626,"Plate"
-82.11,0.00655,"Qualified",,1682.12,"CapPass","Cycle 5",5,5005,"J-6","Alloy 617",314626,"Plate"
-81.90,0.00652,"Qualified",,1682.37,"CapPass","Cycle 5",5,5006,"J-6","Alloy 617",314626,"Plate"
-81.37,0.00649,"Qualified",,1682.57,"CapPass","Cycle 5",5,5007,"J-6","Alloy 617",314626,"Plate"
-82.94,0.00644,"Qualified",,1683.14,"CapPass","Cycle 5",5,5008,"J-6","Alloy 617",314626,"Plate"
-83.48,0.00643,"Qualified",,1683.37,"CapPass","Cycle 5",5,5009,"J-6","Alloy 617",314626,"Plate"
-84.27,0.00639,"Qualified",,1683.62,"CapPass","Cycle 5",5,5010,"J-6","Alloy 617",314626,"Plate"
-84.50,0.00634,"Qualified",,1684.10,"CapPass","Cycle 5",5,5011,"J-6","Alloy 617",314626,"Plate"
-83.55,0.00632,"Qualified",,1684.37,"CapPass","Cycle 5",5,5012,"J-6","Alloy 617",314626,"Plate"
-83.24,0.00629,"Qualified",,1684.58,"CapPass","Cycle 5",5,5013,"J-6","Alloy 617",314626,"Plate"
-82.53,0.00624,"Qualified",,1685.07,"CapPass","Cycle 5",5,5014,"J-6","Alloy 617",314626,"Plate"
-82.26,0.00622,"Qualified",,1685.37,"CapPass","Cycle 5",5,5015,"J-6","Alloy 617",314626,"Plate"
-81.95,0.00619,"Qualified",,1685.62,"CapPass","Cycle 5",5,5016,"J-6","Alloy 617",314626,"Plate"
-81.52,0.00614,"Qualified",,1686.13,"CapPass","Cycle 5",5,5017,"J-6","Alloy 617",314626,"Plate"
-81.94,0.00613,"Qualified",,1686.37,"CapPass","Cycle 5",5,5018,"J-6","Alloy 617",314626,"Plate"
-83.03,0.00609,"Qualified",,1686.62,"CapPass","Cycle 5",5,5019,"J-6","Alloy 617",314626,"Plate"
-83.12,0.00604,"Qualified",,1687.13,"CapPass","Cycle 5",5,5020,"J-6","Alloy 617",314626,"Plate"
-82.97,0.00602,"Qualified",,1687.37,"CapPass","Cycle 5",5,5021,"J-6","Alloy 617",314626,"Plate"
-83.15,0.00599,"Qualified",,1687.62,"CapPass","Cycle 5",5,5022,"J-6","Alloy 617",314626,"Plate"
-83.02,0.00594,"Qualified",,1688.15,"CapPass","Cycle 5",5,5023,"J-6","Alloy 617",314626,"Plate"
-83.66,0.00593,"Qualified",,1688.37,"CapPass","Cycle 5",5,5024,"J-6","Alloy 617",314626,"Plate"
-84.63,0.00589,"Qualified",,1688.63,"CapPass","Cycle 5",5,5025,"J-6","Alloy 617",314626,"Plate"
-83.12,0.00584,"Qualified",,1689.13,"CapPass","Cycle 5",5,5026,"J-6","Alloy 617",314626,"Plate"
-83.12,0.00582,"Qualified",,1689.37,"CapPass","Cycle 5",5,5027,"J-6","Alloy 617",314626,"Plate"
-82.77,0.00579,"Qualified",,1689.60,"CapPass","Cycle 5",5,5028,"J-6","Alloy 617",314626,"Plate"
-83.58,0.00574,"Qualified",,1690.16,"CapPass","Cycle 5",5,5029,"J-6","Alloy 617",314626,"Plate"
-83.79,0.00571,"Qualified",,1690.37,"CapPass","Cycle 5",5,5030,"J-6","Alloy 617",314626,"Plate"
-83.60,0.00569,"Qualified",,1690.65,"CapPass","Cycle 5",5,5031,"J-6","Alloy 617",314626,"Plate"
-84.53,0.00564,"Qualified",,1691.16,"CapPass","Cycle 5",5,5032,"J-6","Alloy 617",314626,"Plate"
-84.63,0.00562,"Qualified",,1691.37,"CapPass","Cycle 5",5,5033,"J-6","Alloy 617",314626,"Plate"
-85.24,0.00559,"Qualified",,1691.68,"CapPass","Cycle 5",5,5034,"J-6","Alloy 617",314626,"Plate"
-85.97,0.00553,"Qualified",,1692.18,"CapPass","Cycle 5",5,5035,"J-6","Alloy 617",314626,"Plate"
-85.78,0.00552,"Qualified",,1692.37,"CapPass","Cycle 5",5,5036,"J-6","Alloy 617",314626,"Plate"
-85.18,0.00548,"Qualified",,1692.70,"CapPass","Cycle 5",5,5037,"J-6","Alloy 617",314626,"Plate"
-85.37,0.00543,"Qualified",,1693.10,"CapPass","Cycle 5",5,5038,"J-6","Alloy 617",314626,"Plate"
-84.53,0.00542,"Qualified",,1693.37,"CapPass","Cycle 5",5,5039,"J-6","Alloy 617",314626,"Plate"
-84.17,0.00538,"Qualified",,1693.65,"CapPass","Cycle 5",5,5040,"J-6","Alloy 617",314626,"Plate"
-83.90,0.00533,"Qualified",,1694.15,"CapPass","Cycle 5",5,5041,"J-6","Alloy 617",314626,"Plate"
-83.69,0.00532,"Qualified",,1694.37,"CapPass","Cycle 5",5,5042,"J-6","Alloy 617",314626,"Plate"
-82.70,0.00528,"Qualified",,1694.63,"CapPass","Cycle 5",5,5043,"J-6","Alloy 617",314626,"Plate"
-83.31,0.00523,"Qualified",,1695.18,"CapPass","Cycle 5",5,5044,"J-6","Alloy 617",314626,"Plate"
-82.85,0.00522,"Qualified",,1695.37,"CapPass","Cycle 5",5,5045,"J-6","Alloy 617",314626,"Plate"
-83.17,0.00518,"Qualified",,1695.71,"CapPass","Cycle 5",5,5046,"J-6","Alloy 617",314626,"Plate"
-84.76,0.00513,"Qualified",,1696.21,"CapPass","Cycle 5",5,5047,"J-6","Alloy 617",314626,"Plate"
-84.53,0.00512,"Qualified",,1696.37,"CapPass","Cycle 5",5,5048,"J-6","Alloy 617",314626,"Plate"
-84.15,0.00508,"Qualified",,1696.68,"CapPass","Cycle 5",5,5049,"J-6","Alloy 617",314626,"Plate"
-83.42,0.00503,"Qualified",,1697.15,"CapPass","Cycle 5",5,5050,"J-6","Alloy 617",314626,"Plate"
-82.57,0.00502,"Qualified",,1697.37,"CapPass","Cycle 5",5,5051,"J-6","Alloy 617",314626,"Plate"
-82.92,0.00498,"Qualified",,1697.75,"CapPass","Cycle 5",5,5052,"J-6","Alloy 617",314626,"Plate"
-82.84,0.00493,"Qualified",,1698.20,"CapPass","Cycle 5",5,5053,"J-6","Alloy 617",314626,"Plate"
-82.68,0.00493,"Qualified",,1698.37,"CapPass","Cycle 5",5,5054,"J-6","Alloy 617",314626,"Plate"
-84.24,0.00488,"Qualified",,1698.70,"CapPass","Cycle 5",5,5055,"J-6","Alloy 617",314626,"Plate"
-84.15,0.00483,"Qualified",,1699.28,"CapPass","Cycle 5",5,5056,"J-6","Alloy 617",314626,"Plate"
-84.47,0.00482,"Qualified",,1699.37,"CapPass","Cycle 5",5,5057,"J-6","Alloy 617",314626,"Plate"
-85.21,0.00477,"Qualified",,1699.75,"CapPass","Cycle 5",5,5058,"J-6","Alloy 617",314626,"Plate"
-85.12,0.00472,"Qualified",,1700.23,"CapPass","Cycle 5",5,5059,"J-6","Alloy 617",314626,"Plate"
-85.24,0.00472,"Qualified",,1700.37,"CapPass","Cycle 5",5,5060,"J-6","Alloy 617",314626,"Plate"
-84.91,0.00467,"Qualified",,1700.71,"CapPass","Cycle 5",5,5061,"J-6","Alloy 617",314626,"Plate"
-84.61,0.00462,"Qualified",,1701.18,"CapPass","Cycle 5",5,5062,"J-6","Alloy 617",314626,"Plate"
-84.76,0.00462,"Qualified",,1701.37,"CapPass","Cycle 5",5,5063,"J-6","Alloy 617",314626,"Plate"
-84.73,0.00457,"Qualified",,1701.75,"CapPass","Cycle 5",5,5064,"J-6","Alloy 617",314626,"Plate"
-84.78,0.00452,"Qualified",,1702.20,"CapPass","Cycle 5",5,5065,"J-6","Alloy 617",314626,"Plate"
-84.92,0.00451,"Qualified",,1702.37,"CapPass","Cycle 5",5,5066,"J-6","Alloy 617",314626,"Plate"
-85.26,0.00447,"Qualified",,1702.73,"CapPass","Cycle 5",5,5067,"J-6","Alloy 617",314626,"Plate"
-84.52,0.00442,"Qualified",,1703.25,"CapPass","Cycle 5",5,5068,"J-6","Alloy 617",314626,"Plate"
-84.36,0.00441,"Qualified",,1703.37,"CapPass","Cycle 5",5,5069,"J-6","Alloy 617",314626,"Plate"
-83.20,0.00437,"Qualified",,1703.78,"CapPass","Cycle 5",5,5070,"J-6","Alloy 617",314626,"Plate"
-84.29,0.00432,"Qualified",,1704.28,"CapPass","Cycle 5",5,5071,"J-6","Alloy 617",314626,"Plate"
-84.67,0.00432,"Qualified",,1704.37,"CapPass","Cycle 5",5,5072,"J-6","Alloy 617",314626,"Plate"
-84.28,0.00427,"Qualified",,1704.73,"CapPass","Cycle 5",5,5073,"J-6","Alloy 617",314626,"Plate"
-82.75,0.00422,"Qualified",,1705.23,"CapPass","Cycle 5",5,5074,"J-6","Alloy 617",314626,"Plate"
-82.49,0.00421,"Qualified",,1705.37,"CapPass","Cycle 5",5,5075,"J-6","Alloy 617",314626,"Plate"
-84.16,0.00417,"Qualified",,1705.82,"CapPass","Cycle 5",5,5076,"J-6","Alloy 617",314626,"Plate"
-86.86,0.00412,"Qualified",,1706.30,"CapPass","Cycle 5",5,5077,"J-6","Alloy 617",314626,"Plate"
-86.99,0.00411,"Qualified",,1706.37,"CapPass","Cycle 5",5,5078,"J-6","Alloy 617",314626,"Plate"
-85.22,0.00407,"Qualified",,1706.78,"CapPass","Cycle 5",5,5079,"J-6","Alloy 617",314626,"Plate"
-86.89,0.00402,"Qualified",,1707.37,"CapPass","Cycle 5",5,5080,"J-6","Alloy 617",314626,"Plate"
-86.99,0.00402,"Qualified",,1707.38,"CapPass","Cycle 5",5,5081,"J-6","Alloy 617",314626,"Plate"
-89.04,0.00397,"Qualified",,1707.88,"CapPass","Cycle 5",5,5082,"J-6","Alloy 617",314626,"Plate"
-89.95,0.00391,"Qualified",,1708.28,"CapPass","Cycle 5",5,5083,"J-6","Alloy 617",314626,"Plate"
-89.62,0.00391,"Qualified",,1708.37,"CapPass","Cycle 5",5,5084,"J-6","Alloy 617",314626,"Plate"
-87.52,0.00386,"Qualified",,1708.80,"CapPass","Cycle 5",5,5085,"J-6","Alloy 617",314626,"Plate"
-87.43,0.00382,"Qualified",,1709.37,"CapPass","Cycle 5",5,5086,"J-6","Alloy 617",314626,"Plate"
-87.57,0.00381,"Qualified",,1709.40,"CapPass","Cycle 5",5,5087,"J-6","Alloy 617",314626,"Plate"
-88.39,0.00376,"Qualified",,1709.83,"CapPass","Cycle 5",5,5088,"J-6","Alloy 617",314626,"Plate"
-88.70,0.00372,"Qualified",,1710.37,"CapPass","Cycle 5",5,5089,"J-6","Alloy 617",314626,"Plate"
-88.87,0.00371,"Qualified",,1710.41,"CapPass","Cycle 5",5,5090,"J-6","Alloy 617",314626,"Plate"
-90.75,0.00366,"Qualified",,1710.88,"CapPass","Cycle 5",5,5091,"J-6","Alloy 617",314626,"Plate"
-90.53,0.00361,"Qualified",,1711.33,"CapPass","Cycle 5",5,5092,"J-6","Alloy 617",314626,"Plate"
-90.53,0.00362,"Qualified",,1711.37,"CapPass","Cycle 5",5,5093,"J-6","Alloy 617",314626,"Plate"
-89.31,0.00356,"Qualified",,1711.76,"CapPass","Cycle 5",5,5094,"J-6","Alloy 617",314626,"Plate"
-87.75,0.00351,"Qualified",,1712.37,"CapPass","Cycle 5",5,5095,"J-6","Alloy 617",314626,"Plate"
-87.84,0.00352,"Qualified",,1712.37,"CapPass","Cycle 5",5,5096,"J-6","Alloy 617",314626,"Plate"
-87.74,0.00346,"Qualified",,1712.78,"CapPass","Cycle 5",5,5097,"J-6","Alloy 617",314626,"Plate"
-86.86,0.00341,"Qualified",,1713.35,"CapPass","Cycle 5",5,5098,"J-6","Alloy 617",314626,"Plate"
-86.70,0.00342,"Qualified",,1713.37,"CapPass","Cycle 5",5,5099,"J-6","Alloy 617",314626,"Plate"
-85.60,0.00336,"Qualified",,1713.80,"CapPass","Cycle 5",5,5100,"J-6","Alloy 617",314626,"Plate"
-83.68,0.00331,"Qualified",,1714.28,"CapPass","Cycle 5",5,5101,"J-6","Alloy 617",314626,"Plate"
-83.57,0.00331,"Qualified",,1714.37,"CapPass","Cycle 5",5,5102,"J-6","Alloy 617",314626,"Plate"
-84.54,0.00326,"Qualified",,1714.82,"CapPass","Cycle 5",5,5103,"J-6","Alloy 617",314626,"Plate"
-86.19,0.00321,"Qualified",,1715.33,"CapPass","Cycle 5",5,5104,"J-6","Alloy 617",314626,"Plate"
-86.37,0.00321,"Qualified",,1715.37,"CapPass","Cycle 5",5,5105,"J-6","Alloy 617",314626,"Plate"
-86.88,0.00316,"Qualified",,1715.88,"CapPass","Cycle 5",5,5106,"J-6","Alloy 617",314626,"Plate"
-86.08,0.00311,"Qualified",,1716.36,"CapPass","Cycle 5",5,5107,"J-6","Alloy 617",314626,"Plate"
-86.05,0.00311,"Qualified",,1716.37,"CapPass","Cycle 5",5,5108,"J-6","Alloy 617",314626,"Plate"
-85.81,0.00306,"Qualified",,1716.91,"CapPass","Cycle 5",5,5109,"J-6","Alloy 617",314626,"Plate"
-86.30,0.00302,"Qualified",,1717.37,"CapPass","Cycle 5",5,5110,"J-6","Alloy 617",314626,"Plate"
-86.49,0.00301,"Qualified",,1717.40,"CapPass","Cycle 5",5,5111,"J-6","Alloy 617",314626,"Plate"
-86.19,0.00296,"Qualified",,1717.91,"CapPass","Cycle 5",5,5112,"J-6","Alloy 617",314626,"Plate"
-88.58,0.00292,"Qualified",,1718.37,"CapPass","Cycle 5",5,5113,"J-6","Alloy 617",314626,"Plate"
-88.80,0.00291,"Qualified",,1718.43,"CapPass","Cycle 5",5,5114,"J-6","Alloy 617",314626,"Plate"
-88.94,0.00286,"Qualified",,1718.88,"CapPass","Cycle 5",5,5115,"J-6","Alloy 617",314626,"Plate"
-88.05,0.00282,"Qualified",,1719.37,"CapPass","Cycle 5",5,5116,"J-6","Alloy 617",314626,"Plate"
-88.07,0.00281,"Qualified",,1719.41,"CapPass","Cycle 5",5,5117,"J-6","Alloy 617",314626,"Plate"
-87.48,0.00276,"Qualified",,1719.85,"CapPass","Cycle 5",5,5118,"J-6","Alloy 617",314626,"Plate"
-86.74,0.00272,"Qualified",,1720.37,"CapPass","Cycle 5",5,5119,"J-6","Alloy 617",314626,"Plate"
-86.82,0.00270,"Qualified",,1720.40,"CapPass","Cycle 5",5,5120,"J-6","Alloy 617",314626,"Plate"
-85.04,0.00265,"Qualified",,1720.95,"CapPass","Cycle 5",5,5121,"J-6","Alloy 617",314626,"Plate"
-85.75,0.00260,"Qualified",,1721.35,"CapPass","Cycle 5",5,5122,"J-6","Alloy 617",314626,"Plate"
-85.68,0.00261,"Qualified",,1721.37,"CapPass","Cycle 5",5,5123,"J-6","Alloy 617",314626,"Plate"
-85.59,0.00255,"Qualified",,1721.91,"CapPass","Cycle 5",5,5124,"J-6","Alloy 617",314626,"Plate"
-87.07,0.00253,"Qualified",,1722.37,"CapPass","Cycle 5",5,5125,"J-6","Alloy 617",314626,"Plate"
-87.62,0.00250,"Qualified",,1722.48,"CapPass","Cycle 5",5,5126,"J-6","Alloy 617",314626,"Plate"
-88.48,0.00245,"Qualified",,1722.89,"CapPass","Cycle 5",5,5127,"J-6","Alloy 617",314626,"Plate"
-87.01,0.00242,"Qualified",,1723.37,"CapPass","Cycle 5",5,5128,"J-6","Alloy 617",314626,"Plate"
-87.18,0.00240,"Qualified",,1723.49,"CapPass","Cycle 5",5,5129,"J-6","Alloy 617",314626,"Plate"
-86.66,0.00235,"Qualified",,1723.98,"CapPass","Cycle 5",5,5130,"J-6","Alloy 617",314626,"Plate"
-87.06,0.00231,"Qualified",,1724.37,"CapPass","Cycle 5",5,5131,"J-6","Alloy 617",314626,"Plate"
-87.28,0.00230,"Qualified",,1724.48,"CapPass","Cycle 5",5,5132,"J-6","Alloy 617",314626,"Plate"
-86.94,0.00225,"Qualified",,1724.96,"CapPass","Cycle 5",5,5133,"J-6","Alloy 617",314626,"Plate"
-87.18,0.00222,"Qualified",,1725.37,"CapPass","Cycle 5",5,5134,"J-6","Alloy 617",314626,"Plate"
-87.21,0.00220,"Qualified",,1725.44,"CapPass","Cycle 5",5,5135,"J-6","Alloy 617",314626,"Plate"
-85.42,0.00215,"Qualified",,1725.93,"CapPass","Cycle 5",5,5136,"J-6","Alloy 617",314626,"Plate"
-84.19,0.00211,"Qualified",,1726.37,"CapPass","Cycle 5",5,5137,"J-6","Alloy 617",314626,"Plate"
-84.13,0.00210,"Qualified",,1726.38,"CapPass","Cycle 5",5,5138,"J-6","Alloy 617",314626,"Plate"
-84.12,0.00205,"Qualified",,1727.01,"CapPass","Cycle 5",5,5139,"J-6","Alloy 617",314626,"Plate"
-84.22,0.00201,"Qualified",,1727.37,"CapPass","Cycle 5",5,5140,"J-6","Alloy 617",314626,"Plate"
-84.32,0.00199,"Qualified",,1727.49,"CapPass","Cycle 5",5,5141,"J-6","Alloy 617",314626,"Plate"
-85.65,0.00194,"Qualified",,1727.98,"CapPass","Cycle 5",5,5142,"J-6","Alloy 617",314626,"Plate"
-85.92,0.00191,"Qualified",,1728.37,"CapPass","Cycle 5",5,5143,"J-6","Alloy 617",314626,"Plate"
-86.04,0.00189,"Qualified",,1728.48,"CapPass","Cycle 5",5,5144,"J-6","Alloy 617",314626,"Plate"
-85.53,0.00184,"Qualified",,1729.01,"CapPass","Cycle 5",5,5145,"J-6","Alloy 617",314626,"Plate"
-85.59,0.00181,"Qualified",,1729.37,"CapPass","Cycle 5",5,5146,"J-6","Alloy 617",314626,"Plate"
-85.52,0.00179,"Qualified",,1729.49,"CapPass","Cycle 5",5,5147,"J-6","Alloy 617",314626,"Plate"
-86.63,0.00174,"Qualified",,1730.03,"CapPass","Cycle 5",5,5148,"J-6","Alloy 617",314626,"Plate"
-86.80,0.00172,"Qualified",,1730.37,"CapPass","Cycle 5",5,5149,"J-6","Alloy 617",314626,"Plate"
-88.68,0.00169,"Qualified",,1730.56,"CapPass","Cycle 5",5,5150,"J-6","Alloy 617",314626,"Plate"
-90.49,0.00164,"Qualified",,1731.06,"CapPass","Cycle 5",5,5151,"J-6","Alloy 617",314626,"Plate"
-91.08,0.00161,"Qualified",,1731.37,"CapPass","Cycle 5",5,5152,"J-6","Alloy 617",314626,"Plate"
-90.48,0.00159,"Qualified",,1731.56,"CapPass","Cycle 5",5,5153,"J-6","Alloy 617",314626,"Plate"
-89.79,0.00154,"Qualified",,1732.08,"CapPass","Cycle 5",5,5154,"J-6","Alloy 617",314626,"Plate"
-89.43,0.00151,"Qualified",,1732.37,"CapPass","Cycle 5",5,5155,"J-6","Alloy 617",314626,"Plate"
-89.00,0.00149,"Qualified",,1732.48,"CapPass","Cycle 5",5,5156,"J-6","Alloy 617",314626,"Plate"
-87.13,0.00144,"Qualified",,1733.01,"CapPass","Cycle 5",5,5157,"J-6","Alloy 617",314626,"Plate"
-86.85,0.00141,"Qualified",,1733.37,"CapPass","Cycle 5",5,5158,"J-6","Alloy 617",314626,"Plate"
-86.48,0.00139,"Qualified",,1733.54,"CapPass","Cycle 5",5,5159,"J-6","Alloy 617",314626,"Plate"
-87.22,0.00134,"Qualified",,1734.09,"CapPass","Cycle 5",5,5160,"J-6","Alloy 617",314626,"Plate"
-87.97,0.00132,"Qualified",,1734.37,"CapPass","Cycle 5",5,5161,"J-6","Alloy 617",314626,"Plate"
-88.35,0.00129,"Qualified",,1734.58,"CapPass","Cycle 5",5,5162,"J-6","Alloy 617",314626,"Plate"
-89.04,0.00124,"Qualified",,1735.09,"CapPass","Cycle 5",5,5163,"J-6","Alloy 617",314626,"Plate"
-88.95,0.00121,"Qualified",,1735.37,"CapPass","Cycle 5",5,5164,"J-6","Alloy 617",314626,"Plate"
-88.76,0.00119,"Qualified",,1735.63,"CapPass","Cycle 5",5,5165,"J-6","Alloy 617",314626,"Plate"
-89.51,0.00114,"Qualified",,1736.11,"CapPass","Cycle 5",5,5166,"J-6","Alloy 617",314626,"Plate"
-90.08,0.00111,"Qualified",,1736.37,"CapPass","Cycle 5",5,5167,"J-6","Alloy 617",314626,"Plate"
-90.24,0.00109,"Qualified",,1736.61,"CapPass","Cycle 5",5,5168,"J-6","Alloy 617",314626,"Plate"
-90.68,0.00104,"Qualified",,1737.09,"CapPass","Cycle 5",5,5169,"J-6","Alloy 617",314626,"Plate"
-90.52,0.00101,"Qualified",,1737.37,"CapPass","Cycle 5",5,5170,"J-6","Alloy 617",314626,"Plate"
-89.99,0.00099,"Qualified",,1737.58,"CapPass","Cycle 5",5,5171,"J-6","Alloy 617",314626,"Plate"
-90.01,0.00094,"Qualified",,1738.13,"CapPass","Cycle 5",5,5172,"J-6","Alloy 617",314626,"Plate"
-90.44,0.00091,"Qualified",,1738.37,"CapPass","Cycle 5",5,5173,"J-6","Alloy 617",314626,"Plate"
-89.67,0.00088,"Qualified",,1738.58,"CapPass","Cycle 5",5,5174,"J-6","Alloy 617",314626,"Plate"
-87.21,0.00083,"Qualified",,1739.09,"CapPass","Cycle 5",5,5175,"J-6","Alloy 617",314626,"Plate"
-87.00,0.00081,"Qualified",,1739.37,"CapPass","Cycle 5",5,5176,"J-6","Alloy 617",314626,"Plate"
-86.79,0.00078,"Qualified",,1739.54,"CapPass","Cycle 5",5,5177,"J-6","Alloy 617",314626,"Plate"
-85.74,0.00073,"Qualified",,1740.12,"CapPass","Cycle 5",5,5178,"J-6","Alloy 617",314626,"Plate"
-86.37,0.00071,"Qualified",,1740.37,"CapPass","Cycle 5",5,5179,"J-6","Alloy 617",314626,"Plate"
-86.66,0.00068,"Qualified",,1740.61,"CapPass","Cycle 5",5,5180,"J-6","Alloy 617",314626,"Plate"
-86.68,0.00063,"Qualified",,1741.11,"CapPass","Cycle 5",5,5181,"J-6","Alloy 617",314626,"Plate"
-87.01,0.00060,"Qualified",,1741.37,"CapPass","Cycle 5",5,5182,"J-6","Alloy 617",314626,"Plate"
-86.13,0.00058,"Qualified",,1741.61,"CapPass","Cycle 5",5,5183,"J-6","Alloy 617",314626,"Plate"
-87.38,0.00053,"Qualified",,1742.18,"CapPass","Cycle 5",5,5184,"J-6","Alloy 617",314626,"Plate"
-88.89,0.00051,"Qualified",,1742.37,"CapPass","Cycle 5",5,5185,"J-6","Alloy 617",314626,"Plate"
-89.45,0.00048,"Qualified",,1742.66,"CapPass","Cycle 5",5,5186,"J-6","Alloy 617",314626,"Plate"
-90.79,0.00043,"Qualified",,1743.14,"CapPass","Cycle 5",5,5187,"J-6","Alloy 617",314626,"Plate"
-90.73,0.00041,"Qualified",,1743.37,"CapPass","Cycle 5",5,5188,"J-6","Alloy 617",314626,"Plate"
-91.47,0.00038,"Qualified",,1743.67,"CapPass","Cycle 5",5,5189,"J-6","Alloy 617",314626,"Plate"
-93.53,0.00033,"Qualified",,1744.16,"CapPass","Cycle 5",5,5190,"J-6","Alloy 617",314626,"Plate"
-93.51,0.00031,"Qualified",,1744.37,"CapPass","Cycle 5",5,5191,"J-6","Alloy 617",314626,"Plate"
-92.88,0.00028,"Qualified",,1744.64,"CapPass","Cycle 5",5,5192,"J-6","Alloy 617",314626,"Plate"
-91.87,0.00023,"Qualified",,1745.19,"CapPass","Cycle 5",5,5193,"J-6","Alloy 617",314626,"Plate"
-92.49,0.00021,"Qualified",,1745.37,"CapPass","Cycle 5",5,5194,"J-6","Alloy 617",314626,"Plate"
-91.98,0.00018,"Qualified",,1745.61,"CapPass","Cycle 5",5,5195,"J-6","Alloy 617",314626,"Plate"
-90.69,0.00013,"Qualified",,1746.09,"CapPass","Cycle 5",5,5196,"J-6","Alloy 617",314626,"Plate"
-90.12,0.00011,"Qualified",,1746.37,"CapPass","Cycle 5",5,5197,"J-6","Alloy 617",314626,"Plate"
-90.91,0.00008,"Qualified",,1746.68,"CapPass","Cycle 5",5,5198,"J-6","Alloy 617",314626,"Plate"
-90.71,0.00003,"Qualified",,1747.19,"CapPass","Cycle 5",5,5199,"J-6","Alloy 617",314626,"Plate"
-90.84,0.00001,"Qualified",,1747.37,"CapPass","Cycle 5",5,5200,"J-6","Alloy 617",314626,"Plate"
-91.14,-0.00002,"Qualified",,1747.71,"CapPass","Cycle 5",5,5201,"J-6","Alloy 617",314626,"Plate"
-91.47,-0.00007,"Qualified",,1748.22,"CapPass","Cycle 5",5,5202,"J-6","Alloy 617",314626,"Plate"
-91.82,-0.00009,"Qualified",,1748.37,"CapPass","Cycle 5",5,5203,"J-6","Alloy 617",314626,"Plate"
-91.52,-0.00012,"Qualified",,1748.64,"CapPass","Cycle 5",5,5204,"J-6","Alloy 617",314626,"Plate"
-91.52,-0.00018,"Qualified",,1749.19,"CapPass","Cycle 5",5,5205,"J-6","Alloy 617",314626,"Plate"
-91.92,-0.00019,"Qualified",,1749.37,"CapPass","Cycle 5",5,5206,"J-6","Alloy 617",314626,"Plate"
-91.93,-0.00023,"Qualified",,1749.69,"CapPass","Cycle 5",5,5207,"J-6","Alloy 617",314626,"Plate"
-91.13,-0.00028,"Qualified",,1750.14,"CapPass","Cycle 5",5,5208,"J-6","Alloy 617",314626,"Plate"
-90.04,-0.00029,"Qualified",,1750.37,"CapPass","Cycle 5",5,5209,"J-6","Alloy 617",314626,"Plate"
-89.57,-0.00033,"Qualified",,1750.69,"CapPass","Cycle 5",5,5210,"J-6","Alloy 617",314626,"Plate"
-88.87,-0.00038,"Qualified",,1751.21,"CapPass","Cycle 5",5,5211,"J-6","Alloy 617",314626,"Plate"
-88.71,-0.00039,"Qualified",,1751.37,"CapPass","Cycle 5",5,5212,"J-6","Alloy 617",314626,"Plate"
-88.13,-0.00043,"Qualified",,1751.64,"CapPass","Cycle 5",5,5213,"J-6","Alloy 617",314626,"Plate"
-85.75,-0.00048,"Qualified",,1752.19,"CapPass","Cycle 5",5,5214,"J-6","Alloy 617",314626,"Plate"
-85.67,-0.00050,"Qualified",,1752.37,"CapPass","Cycle 5",5,5215,"J-6","Alloy 617",314626,"Plate"
-85.52,-0.00053,"Qualified",,1752.74,"CapPass","Cycle 5",5,5216,"J-6","Alloy 617",314626,"Plate"
-86.64,-0.00058,"Qualified",,1753.19,"CapPass","Cycle 5",5,5217,"J-6","Alloy 617",314626,"Plate"
-86.74,-0.00059,"Qualified",,1753.37,"CapPass","Cycle 5",5,5218,"J-6","Alloy 617",314626,"Plate"
-87.45,-0.00063,"Qualified",,1753.72,"CapPass","Cycle 5",5,5219,"J-6","Alloy 617",314626,"Plate"
-90.31,-0.00068,"Qualified",,1754.29,"CapPass","Cycle 5",5,5220,"J-6","Alloy 617",314626,"Plate"
-90.63,-0.00069,"Qualified",,1754.37,"CapPass","Cycle 5",5,5221,"J-6","Alloy 617",314626,"Plate"
-91.34,-0.00073,"Qualified",,1754.76,"CapPass","Cycle 5",5,5222,"J-6","Alloy 617",314626,"Plate"
-90.65,-0.00078,"Qualified",,1755.21,"CapPass","Cycle 5",5,5223,"J-6","Alloy 617",314626,"Plate"
-90.07,-0.00080,"Qualified",,1755.37,"CapPass","Cycle 5",5,5224,"J-6","Alloy 617",314626,"Plate"
-88.50,-0.00083,"Qualified",,1755.76,"CapPass","Cycle 5",5,5225,"J-6","Alloy 617",314626,"Plate"
-87.68,-0.00088,"Qualified",,1756.19,"CapPass","Cycle 5",5,5226,"J-6","Alloy 617",314626,"Plate"
-87.00,-0.00089,"Qualified",,1756.37,"CapPass","Cycle 5",5,5227,"J-6","Alloy 617",314626,"Plate"
-86.65,-0.00093,"Qualified",,1756.77,"CapPass","Cycle 5",5,5228,"J-6","Alloy 617",314626,"Plate"
-87.61,-0.00098,"Qualified",,1757.28,"CapPass","Cycle 5",5,5229,"J-6","Alloy 617",314626,"Plate"
-88.13,-0.00099,"Qualified",,1757.37,"CapPass","Cycle 5",5,5230,"J-6","Alloy 617",314626,"Plate"
-88.71,-0.00103,"Qualified",,1757.78,"CapPass","Cycle 5",5,5231,"J-6","Alloy 617",314626,"Plate"
-88.74,-0.00108,"Qualified",,1758.23,"CapPass","Cycle 5",5,5232,"J-6","Alloy 617",314626,"Plate"
-88.44,-0.00110,"Qualified",,1758.37,"CapPass","Cycle 5",5,5233,"J-6","Alloy 617",314626,"Plate"
-87.63,-0.00114,"Qualified",,1758.79,"CapPass","Cycle 5",5,5234,"J-6","Alloy 617",314626,"Plate"
-87.86,-0.00119,"Qualified",,1759.29,"CapPass","Cycle 5",5,5235,"J-6","Alloy 617",314626,"Plate"
-87.85,-0.00119,"Qualified",,1759.37,"CapPass","Cycle 5",5,5236,"J-6","Alloy 617",314626,"Plate"
-88.60,-0.00124,"Qualified",,1759.80,"CapPass","Cycle 5",5,5237,"J-6","Alloy 617",314626,"Plate"
-87.85,-0.00129,"Qualified",,1760.28,"CapPass","Cycle 5",5,5238,"J-6","Alloy 617",314626,"Plate"
-87.68,-0.00129,"Qualified",,1760.37,"CapPass","Cycle 5",5,5239,"J-6","Alloy 617",314626,"Plate"
-88.64,-0.00134,"Qualified",,1760.82,"CapPass","Cycle 5",5,5240,"J-6","Alloy 617",314626,"Plate"
-89.35,-0.00139,"Qualified",,1761.32,"CapPass","Cycle 5",5,5241,"J-6","Alloy 617",314626,"Plate"
-89.32,-0.00139,"Qualified",,1761.37,"CapPass","Cycle 5",5,5242,"J-6","Alloy 617",314626,"Plate"
-88.39,-0.00144,"Qualified",,1761.77,"CapPass","Cycle 5",5,5243,"J-6","Alloy 617",314626,"Plate"
-88.43,-0.00149,"Qualified",,1762.34,"CapPass","Cycle 5",5,5244,"J-6","Alloy 617",314626,"Plate"
-88.67,-0.00149,"Qualified",,1762.37,"CapPass","Cycle 5",5,5245,"J-6","Alloy 617",314626,"Plate"
-89.12,-0.00154,"Qualified",,1762.84,"CapPass","Cycle 5",5,5246,"J-6","Alloy 617",314626,"Plate"
-91.14,-0.00159,"Qualified",,1763.36,"CapPass","Cycle 5",5,5247,"J-6","Alloy 617",314626,"Plate"
-91.37,-0.00158,"Qualified",,1763.37,"CapPass","Cycle 5",5,5248,"J-6","Alloy 617",314626,"Plate"
-90.86,-0.00164,"Qualified",,1763.81,"CapPass","Cycle 5",5,5249,"J-6","Alloy 617",314626,"Plate"
-89.48,-0.00169,"Qualified",,1764.36,"CapPass","Cycle 5",5,5250,"J-6","Alloy 617",314626,"Plate"
-89.57,-0.00169,"Qualified",,1764.37,"CapPass","Cycle 5",5,5251,"J-6","Alloy 617",314626,"Plate"
-89.89,-0.00174,"Qualified",,1764.86,"CapPass","Cycle 5",5,5252,"J-6","Alloy 617",314626,"Plate"
-90.15,-0.00179,"Qualified",,1765.37,"CapPass","Cycle 5",5,5253,"J-6","Alloy 617",314626,"Plate"
-90.04,-0.00179,"Qualified",,1765.37,"CapPass","Cycle 5",5,5254,"J-6","Alloy 617",314626,"Plate"
-90.48,-0.00184,"Qualified",,1765.89,"CapPass","Cycle 5",5,5255,"J-6","Alloy 617",314626,"Plate"
-91.37,-0.00189,"Qualified",,1766.37,"CapPass","Cycle 5",5,5256,"J-6","Alloy 617",314626,"Plate"
-91.37,-0.00189,"Qualified",,1766.37,"CapPass","Cycle 5",5,5257,"J-6","Alloy 617",314626,"Plate"
-90.09,-0.00194,"Qualified",,1766.88,"CapPass","Cycle 5",5,5258,"J-6","Alloy 617",314626,"Plate"
-89.93,-0.00199,"Qualified",,1767.37,"CapPass","Cycle 5",5,5259,"J-6","Alloy 617",314626,"Plate"
-89.94,-0.00199,"Qualified",,1767.39,"CapPass","Cycle 5",5,5260,"J-6","Alloy 617",314626,"Plate"
-89.46,-0.00205,"Qualified",,1767.87,"CapPass","Cycle 5",5,5261,"J-6","Alloy 617",314626,"Plate"
-89.62,-0.00210,"Qualified",,1768.36,"CapPass","Cycle 5",5,5262,"J-6","Alloy 617",314626,"Plate"
-89.69,-0.00209,"Qualified",,1768.37,"CapPass","Cycle 5",5,5263,"J-6","Alloy 617",314626,"Plate"
-89.27,-0.00215,"Qualified",,1768.84,"CapPass","Cycle 5",5,5264,"J-6","Alloy 617",314626,"Plate"
-89.07,-0.00219,"Qualified",,1769.37,"CapPass","Cycle 5",5,5265,"J-6","Alloy 617",314626,"Plate"
-89.22,-0.00220,"Qualified",,1769.42,"CapPass","Cycle 5",5,5266,"J-6","Alloy 617",314626,"Plate"
-89.42,-0.00225,"Qualified",,1769.94,"CapPass","Cycle 5",5,5267,"J-6","Alloy 617",314626,"Plate"
-90.96,-0.00229,"Qualified",,1770.37,"CapPass","Cycle 5",5,5268,"J-6","Alloy 617",314626,"Plate"
-90.89,-0.00230,"Qualified",,1770.42,"CapPass","Cycle 5",5,5269,"J-6","Alloy 617",314626,"Plate"
-92.28,-0.00235,"Qualified",,1770.89,"CapPass","Cycle 5",5,5270,"J-6","Alloy 617",314626,"Plate"
-92.92,-0.00239,"Qualified",,1771.37,"CapPass","Cycle 5",5,5271,"J-6","Alloy 617",314626,"Plate"
-92.82,-0.00240,"Qualified",,1771.42,"CapPass","Cycle 5",5,5272,"J-6","Alloy 617",314626,"Plate"
-92.27,-0.00245,"Qualified",,1771.96,"CapPass","Cycle 5",5,5273,"J-6","Alloy 617",314626,"Plate"
-92.97,-0.00249,"Qualified",,1772.37,"CapPass","Cycle 5",5,5274,"J-6","Alloy 617",314626,"Plate"
-93.12,-0.00250,"Qualified",,1772.44,"CapPass","Cycle 5",5,5275,"J-6","Alloy 617",314626,"Plate"
-92.69,-0.00255,"Qualified",,1772.96,"CapPass","Cycle 5",5,5276,"J-6","Alloy 617",314626,"Plate"
-92.01,-0.00260,"Qualified",,1773.37,"CapPass","Cycle 5",5,5277,"J-6","Alloy 617",314626,"Plate"
-91.73,-0.00260,"Qualified",,1773.42,"CapPass","Cycle 5",5,5278,"J-6","Alloy 617",314626,"Plate"
-90.13,-0.00265,"Qualified",,1773.89,"CapPass","Cycle 5",5,5279,"J-6","Alloy 617",314626,"Plate"
-89.73,-0.00270,"Qualified",,1774.37,"CapPass","Cycle 5",5,5280,"J-6","Alloy 617",314626,"Plate"
-89.67,-0.00270,"Qualified",,1774.46,"CapPass","Cycle 5",5,5281,"J-6","Alloy 617",314626,"Plate"
-90.11,-0.00275,"Qualified",,1774.94,"CapPass","Cycle 5",5,5282,"J-6","Alloy 617",314626,"Plate"
-90.35,-0.00280,"Qualified",,1775.37,"CapPass","Cycle 5",5,5283,"J-6","Alloy 617",314626,"Plate"
-90.05,-0.00280,"Qualified",,1775.44,"CapPass","Cycle 5",5,5284,"J-6","Alloy 617",314626,"Plate"
-90.29,-0.00285,"Qualified",,1775.99,"CapPass","Cycle 5",5,5285,"J-6","Alloy 617",314626,"Plate"
-91.15,-0.00289,"Qualified",,1776.37,"CapPass","Cycle 5",5,5286,"J-6","Alloy 617",314626,"Plate"
-91.28,-0.00290,"Qualified",,1776.46,"CapPass","Cycle 5",5,5287,"J-6","Alloy 617",314626,"Plate"
-90.57,-0.00295,"Qualified",,1776.96,"CapPass","Cycle 5",5,5288,"J-6","Alloy 617",314626,"Plate"
-89.46,-0.00300,"Qualified",,1777.37,"CapPass","Cycle 5",5,5289,"J-6","Alloy 617",314626,"Plate"
-89.29,-0.00300,"Qualified",,1777.42,"CapPass","Cycle 5",5,5290,"J-6","Alloy 617",314626,"Plate"
-87.49,-0.00305,"Qualified",,1777.91,"CapPass","Cycle 5",5,5291,"J-6","Alloy 617",314626,"Plate"
-86.98,-0.00310,"Qualified",,1778.37,"CapPass","Cycle 5",5,5292,"J-6","Alloy 617",314626,"Plate"
-86.91,-0.00310,"Qualified",,1778.37,"CapPass","Cycle 5",5,5293,"J-6","Alloy 617",314626,"Plate"
-86.66,-0.00316,"Qualified",,1778.96,"CapPass","Cycle 5",5,5294,"J-6","Alloy 617",314626,"Plate"
-87.17,-0.00320,"Qualified",,1779.37,"CapPass","Cycle 5",5,5295,"J-6","Alloy 617",314626,"Plate"
-87.54,-0.00321,"Qualified",,1779.52,"CapPass","Cycle 5",5,5296,"J-6","Alloy 617",314626,"Plate"
-88.02,-0.00326,"Qualified",,1779.99,"CapPass","Cycle 5",5,5297,"J-6","Alloy 617",314626,"Plate"
-90.35,-0.00329,"Qualified",,1780.37,"CapPass","Cycle 5",5,5298,"J-6","Alloy 617",314626,"Plate"
