Repository: js-molina/fatigue-A617

File: data/950C/Strain rate 0.0001/2.0% strain/HTM_A19_Cycles_J2.csv (part 8 of 30)
"Stress Mpa","Strain","Qual State","Qual Exceptions","Elapsed Time Sec","Data State","Cycle Label","Cycle","Count","Sample","Alloy","Heat","Material_Form"
-90.36,-0.00390,"Qualified",,1786.39,"CapPass","Cycle 5",5,5285,"J-2","Alloy 617",314626,"Plate"
-90.53,-0.00388,"Qualified",,1786.43,"CapPass","Cycle 5",5,5286,"J-2","Alloy 617",314626,"Plate"
-91.86,-0.00395,"Qualified",,1786.84,"CapPass","Cycle 5",5,5287,"J-2","Alloy 617",314626,"Plate"
-91.67,-0.00400,"Qualified",,1787.37,"CapPass","Cycle 5",5,5288,"J-2","Alloy 617",314626,"Plate"
-91.78,-0.00398,"Qualified",,1787.43,"CapPass","Cycle 5",5,5289,"J-2","Alloy 617",314626,"Plate"
-90.62,-0.00405,"Qualified",,1787.87,"CapPass","Cycle 5",5,5290,"J-2","Alloy 617",314626,"Plate"
-90.68,-0.00410,"Qualified",,1788.42,"CapPass","Cycle 5",5,5291,"J-2","Alloy 617",314626,"Plate"
-90.77,-0.00409,"Qualified",,1788.43,"CapPass","Cycle 5",5,5292,"J-2","Alloy 617",314626,"Plate"
-90.82,-0.00415,"Qualified",,1788.84,"CapPass","Cycle 5",5,5293,"J-2","Alloy 617",314626,"Plate"
-88.83,-0.00420,"Qualified",,1789.39,"CapPass","Cycle 5",5,5294,"J-2","Alloy 617",314626,"Plate"
-88.81,-0.00418,"Qualified",,1789.43,"CapPass","Cycle 5",5,5295,"J-2","Alloy 617",314626,"Plate"
-91.18,-0.00425,"Qualified",,1789.99,"CapPass","Cycle 5",5,5296,"J-2","Alloy 617",314626,"Plate"
-92.33,-0.00429,"Qualified",,1790.43,"CapPass","Cycle 5",5,5297,"J-2","Alloy 617",314626,"Plate"
-92.34,-0.00430,"Qualified",,1790.46,"CapPass","Cycle 5",5,5298,"J-2","Alloy 617",314626,"Plate"
-91.84,-0.00435,"Qualified",,1790.89,"CapPass","Cycle 5",5,5299,"J-2","Alloy 617",314626,"Plate"
-90.89,-0.00439,"Qualified",,1791.43,"CapPass","Cycle 5",5,5300,"J-2","Alloy 617",314626,"Plate"
-90.92,-0.00441,"Qualified",,1791.44,"CapPass","Cycle 5",5,5301,"J-2","Alloy 617",314626,"Plate"
-92.00,-0.00446,"Qualified",,1791.96,"CapPass","Cycle 5",5,5302,"J-2","Alloy 617",314626,"Plate"
-91.49,-0.00451,"Qualified",,1792.42,"CapPass","Cycle 5",5,5303,"J-2","Alloy 617",314626,"Plate"
-91.56,-0.00450,"Qualified",,1792.43,"CapPass","Cycle 5",5,5304,"J-2","Alloy 617",314626,"Plate"
-89.77,-0.00456,"Qualified",,1792.96,"CapPass","Cycle 5",5,5305,"J-2","Alloy 617",314626,"Plate"
-91.26,-0.00459,"Qualified",,1793.43,"CapPass","Cycle 5",5,5306,"J-2","Alloy 617",314626,"Plate"
-91.34,-0.00461,"Qualified",,1793.51,"CapPass","Cycle 5",5,5307,"J-2","Alloy 617",314626,"Plate"
-91.76,-0.00466,"Qualified",,1793.99,"CapPass","Cycle 5",5,5308,"J-2","Alloy 617",314626,"Plate"
-92.94,-0.00469,"Qualified",,1794.43,"CapPass","Cycle 5",5,5309,"J-2","Alloy 617",314626,"Plate"
-92.93,-0.00471,"Qualified",,1794.51,"CapPass","Cycle 5",5,5310,"J-2","Alloy 617",314626,"Plate"
-92.39,-0.00476,"Qualified",,1795.02,"CapPass","Cycle 5",5,5311,"J-2","Alloy 617",314626,"Plate"
-92.11,-0.00480,"Qualified",,1795.43,"CapPass","Cycle 5",5,5312,"J-2","Alloy 617",314626,"Plate"
-91.92,-0.00481,"Qualified",,1795.51,"CapPass","Cycle 5",5,5313,"J-2","Alloy 617",314626,"Plate"
-91.82,-0.00486,"Qualified",,1795.97,"CapPass","Cycle 5",5,5314,"J-2","Alloy 617",314626,"Plate"
-90.11,-0.00490,"Qualified",,1796.43,"CapPass","Cycle 5",5,5315,"J-2","Alloy 617",314626,"Plate"
-90.04,-0.00491,"Qualified",,1796.53,"CapPass","Cycle 5",5,5316,"J-2","Alloy 617",314626,"Plate"
-91.31,-0.00497,"Qualified",,1797.06,"CapPass","Cycle 5",5,5317,"J-2","Alloy 617",314626,"Plate"
-91.73,-0.00500,"Qualified",,1797.43,"CapPass","Cycle 5",5,5318,"J-2","Alloy 617",314626,"Plate"
-91.45,-0.00502,"Qualified",,1797.54,"CapPass","Cycle 5",5,5319,"J-2","Alloy 617",314626,"Plate"
-90.96,-0.00507,"Qualified",,1798.04,"CapPass","Cycle 5",5,5320,"J-2","Alloy 617",314626,"Plate"
-90.44,-0.00510,"Qualified",,1798.43,"CapPass","Cycle 5",5,5321,"J-2","Alloy 617",314626,"Plate"
-90.37,-0.00512,"Qualified",,1798.56,"CapPass","Cycle 5",5,5322,"J-2","Alloy 617",314626,"Plate"
-89.75,-0.00517,"Qualified",,1798.99,"CapPass","Cycle 5",5,5323,"J-2","Alloy 617",314626,"Plate"
-88.92,-0.00520,"Qualified",,1799.43,"CapPass","Cycle 5",5,5324,"J-2","Alloy 617",314626,"Plate"
-88.66,-0.00522,"Qualified",,1799.59,"CapPass","Cycle 5",5,5325,"J-2","Alloy 617",314626,"Plate"
-89.55,-0.00527,"Qualified",,1800.09,"CapPass","Cycle 5",5,5326,"J-2","Alloy 617",314626,"Plate"
-90.60,-0.00529,"Qualified",,1800.43,"CapPass","Cycle 5",5,5327,"J-2","Alloy 617",314626,"Plate"
-91.00,-0.00532,"Qualified",,1800.61,"CapPass","Cycle 5",5,5328,"J-2","Alloy 617",314626,"Plate"
-92.42,-0.00537,"Qualified",,1801.08,"CapPass","Cycle 5",5,5329,"J-2","Alloy 617",314626,"Plate"
-92.15,-0.00541,"Qualified",,1801.43,"CapPass","Cycle 5",5,5330,"J-2","Alloy 617",314626,"Plate"
-91.88,-0.00542,"Qualified",,1801.61,"CapPass","Cycle 5",5,5331,"J-2","Alloy 617",314626,"Plate"
-93.38,-0.00547,"Qualified",,1802.13,"CapPass","Cycle 5",5,5332,"J-2","Alloy 617",314626,"Plate"
-93.24,-0.00551,"Qualified",,1802.43,"CapPass","Cycle 5",5,5333,"J-2","Alloy 617",314626,"Plate"
-92.76,-0.00552,"Qualified",,1802.58,"CapPass","Cycle 5",5,5334,"J-2","Alloy 617",314626,"Plate"
-92.05,-0.00557,"Qualified",,1803.14,"CapPass","Cycle 5",5,5335,"J-2","Alloy 617",314626,"Plate"
-92.60,-0.00560,"Qualified",,1803.43,"CapPass","Cycle 5",5,5336,"J-2","Alloy 617",314626,"Plate"
-92.79,-0.00562,"Qualified",,1803.68,"CapPass","Cycle 5",5,5337,"J-2","Alloy 617",314626,"Plate"
-92.20,-0.00568,"Qualified",,1804.13,"CapPass","Cycle 5",5,5338,"J-2","Alloy 617",314626,"Plate"
-92.41,-0.00570,"Qualified",,1804.43,"CapPass","Cycle 5",5,5339,"J-2","Alloy 617",314626,"Plate"
-92.82,-0.00573,"Qualified",,1804.63,"CapPass","Cycle 5",5,5340,"J-2","Alloy 617",314626,"Plate"
-92.47,-0.00578,"Qualified",,1805.11,"CapPass","Cycle 5",5,5341,"J-2","Alloy 617",314626,"Plate"
-91.80,-0.00580,"Qualified",,1805.43,"CapPass","Cycle 5",5,5342,"J-2","Alloy 617",314626,"Plate"
-91.32,-0.00583,"Qualified",,1805.66,"CapPass","Cycle 5",5,5343,"J-2","Alloy 617",314626,"Plate"
-90.22,-0.00588,"Qualified",,1806.18,"CapPass","Cycle 5",5,5344,"J-2","Alloy 617",314626,"Plate"
-90.08,-0.00590,"Qualified",,1806.43,"CapPass","Cycle 5",5,5345,"J-2","Alloy 617",314626,"Plate"
-90.46,-0.00593,"Qualified",,1806.71,"CapPass","Cycle 5",5,5346,"J-2","Alloy 617",314626,"Plate"
-90.35,-0.00598,"Qualified",,1807.21,"CapPass","Cycle 5",5,5347,"J-2","Alloy 617",314626,"Plate"
-90.96,-0.00600,"Qualified",,1807.43,"CapPass","Cycle 5",5,5348,"J-2","Alloy 617",314626,"Plate"
-91.85,-0.00604,"Qualified",,1807.73,"CapPass","Cycle 5",5,5349,"J-2","Alloy 617",314626,"Plate"
-92.24,-0.00609,"Qualified",,1808.23,"CapPass","Cycle 5",5,5350,"J-2","Alloy 617",314626,"Plate"
-92.78,-0.00610,"Qualified",,1808.43,"CapPass","Cycle 5",5,5351,"J-2","Alloy 617",314626,"Plate"
-92.44,-0.00614,"Qualified",,1808.71,"CapPass","Cycle 5",5,5352,"J-2","Alloy 617",314626,"Plate"
-90.77,-0.00619,"Qualified",,1809.14,"CapPass","Cycle 5",5,5353,"J-2","Alloy 617",314626,"Plate"
-89.73,-0.00620,"Qualified",,1809.43,"CapPass","Cycle 5",5,5354,"J-2","Alloy 617",314626,"Plate"
-89.56,-0.00624,"Qualified",,1809.74,"CapPass","Cycle 5",5,5355,"J-2","Alloy 617",314626,"Plate"
-90.74,-0.00629,"Qualified",,1810.29,"CapPass","Cycle 5",5,5356,"J-2","Alloy 617",314626,"Plate"
-91.16,-0.00629,"Qualified",,1810.43,"CapPass","Cycle 5",5,5357,"J-2","Alloy 617",314626,"Plate"
-91.79,-0.00634,"Qualified",,1810.76,"CapPass","Cycle 5",5,5358,"J-2","Alloy 617",314626,"Plate"
-91.77,-0.00639,"Qualified",,1811.29,"CapPass","Cycle 5",5,5359,"J-2","Alloy 617",314626,"Plate"
-91.63,-0.00640,"Qualified",,1811.43,"CapPass","Cycle 5",5,5360,"J-2","Alloy 617",314626,"Plate"
-90.76,-0.00644,"Qualified",,1811.83,"CapPass","Cycle 5",5,5361,"J-2","Alloy 617",314626,"Plate"
-90.43,-0.00650,"Qualified",,1812.34,"CapPass","Cycle 5",5,5362,"J-2","Alloy 617",314626,"Plate"
-90.61,-0.00650,"Qualified",,1812.43,"CapPass","Cycle 5",5,5363,"J-2","Alloy 617",314626,"Plate"
-91.02,-0.00655,"Qualified",,1812.81,"CapPass","Cycle 5",5,5364,"J-2","Alloy 617",314626,"Plate"
-89.65,-0.00660,"Qualified",,1813.38,"CapPass","Cycle 5",5,5365,"J-2","Alloy 617",314626,"Plate"
-89.55,-0.00660,"Qualified",,1813.43,"CapPass","Cycle 5",5,5366,"J-2","Alloy 617",314626,"Plate"
-89.80,-0.00665,"Qualified",,1813.88,"CapPass","Cycle 5",5,5367,"J-2","Alloy 617",314626,"Plate"
-89.11,-0.00670,"Qualified",,1814.36,"CapPass","Cycle 5",5,5368,"J-2","Alloy 617",314626,"Plate"
-89.10,-0.00670,"Qualified",,1814.43,"CapPass","Cycle 5",5,5369,"J-2","Alloy 617",314626,"Plate"
-89.13,-0.00675,"Qualified",,1814.94,"CapPass","Cycle 5",5,5370,"J-2","Alloy 617",314626,"Plate"
-90.00,-0.00680,"Qualified",,1815.39,"CapPass","Cycle 5",5,5371,"J-2","Alloy 617",314626,"Plate"
-90.04,-0.00680,"Qualified",,1815.43,"CapPass","Cycle 5",5,5372,"J-2","Alloy 617",314626,"Plate"
-90.96,-0.00686,"Qualified",,1815.91,"CapPass","Cycle 5",5,5373,"J-2","Alloy 617",314626,"Plate"
-90.75,-0.00691,"Qualified",,1816.39,"CapPass","Cycle 5",5,5374,"J-2","Alloy 617",314626,"Plate"
-90.71,-0.00690,"Qualified",,1816.43,"CapPass","Cycle 5",5,5375,"J-2","Alloy 617",314626,"Plate"
-91.57,-0.00696,"Qualified",,1817.01,"CapPass","Cycle 5",5,5376,"J-2","Alloy 617",314626,"Plate"
-93.92,-0.00701,"Qualified",,1817.43,"CapPass","Cycle 5",5,5377,"J-2","Alloy 617",314626,"Plate"
-93.95,-0.00700,"Qualified",,1817.43,"CapPass","Cycle 5",5,5378,"J-2","Alloy 617",314626,"Plate"
-94.40,-0.00706,"Qualified",,1817.99,"CapPass","Cycle 5",5,5379,"J-2","Alloy 617",314626,"Plate"
-93.92,-0.00710,"Qualified",,1818.43,"CapPass","Cycle 5",5,5380,"J-2","Alloy 617",314626,"Plate"
-94.01,-0.00711,"Qualified",,1818.48,"CapPass","Cycle 5",5,5381,"J-2","Alloy 617",314626,"Plate"
-94.38,-0.00716,"Qualified",,1818.96,"CapPass","Cycle 5",5,5382,"J-2","Alloy 617",314626,"Plate"
-94.68,-0.00720,"Qualified",,1819.43,"CapPass","Cycle 5",5,5383,"J-2","Alloy 617",314626,"Plate"
-94.67,-0.00721,"Qualified",,1819.47,"CapPass","Cycle 5",5,5384,"J-2","Alloy 617",314626,"Plate"
-93.16,-0.00726,"Qualified",,1819.96,"CapPass","Cycle 5",5,5385,"J-2","Alloy 617",314626,"Plate"
-92.10,-0.00730,"Qualified",,1820.43,"CapPass","Cycle 5",5,5386,"J-2","Alloy 617",314626,"Plate"
-92.17,-0.00731,"Qualified",,1820.51,"CapPass","Cycle 5",5,5387,"J-2","Alloy 617",314626,"Plate"
-91.85,-0.00736,"Qualified",,1820.99,"CapPass","Cycle 5",5,5388,"J-2","Alloy 617",314626,"Plate"
-92.44,-0.00739,"Qualified",,1821.43,"CapPass","Cycle 5",5,5389,"J-2","Alloy 617",314626,"Plate"
-92.45,-0.00741,"Qualified",,1821.51,"CapPass","Cycle 5",5,5390,"J-2","Alloy 617",314626,"Plate"
-92.35,-0.00747,"Qualified",,1822.01,"CapPass","Cycle 5",5,5391,"J-2","Alloy 617",314626,"Plate"
-91.47,-0.00750,"Qualified",,1822.43,"CapPass","Cycle 5",5,5392,"J-2","Alloy 617",314626,"Plate"
-91.53,-0.00752,"Qualified",,1822.56,"CapPass","Cycle 5",5,5393,"J-2","Alloy 617",314626,"Plate"
-91.86,-0.00757,"Qualified",,1823.02,"CapPass","Cycle 5",5,5394,"J-2","Alloy 617",314626,"Plate"
-90.84,-0.00760,"Qualified",,1823.43,"CapPass","Cycle 5",5,5395,"J-2","Alloy 617",314626,"Plate"
-90.38,-0.00762,"Qualified",,1823.57,"CapPass","Cycle 5",5,5396,"J-2","Alloy 617",314626,"Plate"
-91.05,-0.00767,"Qualified",,1824.09,"CapPass","Cycle 5",5,5397,"J-2","Alloy 617",314626,"Plate"
-90.91,-0.00770,"Qualified",,1824.43,"CapPass","Cycle 5",5,5398,"J-2","Alloy 617",314626,"Plate"
-91.22,-0.00772,"Qualified",,1824.54,"CapPass","Cycle 5",5,5399,"J-2","Alloy 617",314626,"Plate"
-89.81,-0.00777,"Qualified",,1825.09,"CapPass","Cycle 5",5,5400,"J-2","Alloy 617",314626,"Plate"
-90.38,-0.00779,"Qualified",,1825.43,"CapPass","Cycle 5",5,5401,"J-2","Alloy 617",314626,"Plate"
-90.32,-0.00782,"Qualified",,1825.59,"CapPass","Cycle 5",5,5402,"J-2","Alloy 617",314626,"Plate"
-90.09,-0.00787,"Qualified",,1826.12,"CapPass","Cycle 5",5,5403,"J-2","Alloy 617",314626,"Plate"
-90.68,-0.00788,"Qualified",,1826.43,"CapPass","Cycle 5",5,5404,"J-2","Alloy 617",314626,"Plate"
-90.72,-0.00792,"Qualified",,1826.59,"CapPass","Cycle 5",5,5405,"J-2","Alloy 617",314626,"Plate"
-91.24,-0.00797,"Qualified",,1827.16,"CapPass","Cycle 5",5,5406,"J-2","Alloy 617",314626,"Plate"
-92.56,-0.00798,"Qualified",,1827.43,"CapPass","Cycle 5",5,5407,"J-2","Alloy 617",314626,"Plate"
-92.76,-0.00803,"Qualified",,1827.64,"CapPass","Cycle 5",5,5408,"J-2","Alloy 617",314626,"Plate"
-91.70,-0.00808,"Qualified",,1828.16,"CapPass","Cycle 5",5,5409,"J-2","Alloy 617",314626,"Plate"
-91.90,-0.00809,"Qualified",,1828.43,"CapPass","Cycle 5",5,5410,"J-2","Alloy 617",314626,"Plate"
-91.76,-0.00813,"Qualified",,1828.62,"CapPass","Cycle 5",5,5411,"J-2","Alloy 617",314626,"Plate"
-91.77,-0.00818,"Qualified",,1829.16,"CapPass","Cycle 5",5,5412,"J-2","Alloy 617",314626,"Plate"
-92.29,-0.00818,"Qualified",,1829.43,"CapPass","Cycle 5",5,5413,"J-2","Alloy 617",314626,"Plate"
-92.20,-0.00823,"Qualified",,1829.64,"CapPass","Cycle 5",5,5414,"J-2","Alloy 617",314626,"Plate"
-91.71,-0.00828,"Qualified",,1830.12,"CapPass","Cycle 5",5,5415,"J-2","Alloy 617",314626,"Plate"
-91.18,-0.00828,"Qualified",,1830.43,"CapPass","Cycle 5",5,5416,"J-2","Alloy 617",314626,"Plate"
-92.28,-0.00833,"Qualified",,1830.74,"CapPass","Cycle 5",5,5417,"J-2","Alloy 617",314626,"Plate"
-92.99,-0.00838,"Qualified",,1831.21,"CapPass","Cycle 5",5,5418,"J-2","Alloy 617",314626,"Plate"
-92.32,-0.00839,"Qualified",,1831.43,"CapPass","Cycle 5",5,5419,"J-2","Alloy 617",314626,"Plate"
-91.82,-0.00843,"Qualified",,1831.72,"CapPass","Cycle 5",5,5420,"J-2","Alloy 617",314626,"Plate"
-91.61,-0.00848,"Qualified",,1832.22,"CapPass","Cycle 5",5,5421,"J-2","Alloy 617",314626,"Plate"
-91.49,-0.00848,"Qualified",,1832.43,"CapPass","Cycle 5",5,5422,"J-2","Alloy 617",314626,"Plate"
-91.26,-0.00853,"Qualified",,1832.71,"CapPass","Cycle 5",5,5423,"J-2","Alloy 617",314626,"Plate"
-90.81,-0.00858,"Qualified",,1833.16,"CapPass","Cycle 5",5,5424,"J-2","Alloy 617",314626,"Plate"
-90.35,-0.00858,"Qualified",,1833.43,"CapPass","Cycle 5",5,5425,"J-2","Alloy 617",314626,"Plate"
-91.13,-0.00863,"Qualified",,1833.77,"CapPass","Cycle 5",5,5426,"J-2","Alloy 617",314626,"Plate"
-91.78,-0.00868,"Qualified",,1834.24,"CapPass","Cycle 5",5,5427,"J-2","Alloy 617",314626,"Plate"
-92.09,-0.00869,"Qualified",,1834.43,"CapPass","Cycle 5",5,5428,"J-2","Alloy 617",314626,"Plate"
-91.81,-0.00874,"Qualified",,1834.74,"CapPass","Cycle 5",5,5429,"J-2","Alloy 617",314626,"Plate"
-92.75,-0.00879,"Qualified",,1835.25,"CapPass","Cycle 5",5,5430,"J-2","Alloy 617",314626,"Plate"
-92.86,-0.00878,"Qualified",,1835.43,"CapPass","Cycle 5",5,5431,"J-2","Alloy 617",314626,"Plate"
-93.57,-0.00884,"Qualified",,1835.79,"CapPass","Cycle 5",5,5432,"J-2","Alloy 617",314626,"Plate"
-94.81,-0.00889,"Qualified",,1836.29,"CapPass","Cycle 5",5,5433,"J-2","Alloy 617",314626,"Plate"
-94.55,-0.00888,"Qualified",,1836.43,"CapPass","Cycle 5",5,5434,"J-2","Alloy 617",314626,"Plate"
-93.84,-0.00894,"Qualified",,1836.80,"CapPass","Cycle 5",5,5435,"J-2","Alloy 617",314626,"Plate"
-94.58,-0.00899,"Qualified",,1837.34,"CapPass","Cycle 5",5,5436,"J-2","Alloy 617",314626,"Plate"
-94.73,-0.00897,"Qualified",,1837.43,"CapPass","Cycle 5",5,5437,"J-2","Alloy 617",314626,"Plate"
-94.81,-0.00904,"Qualified",,1837.82,"CapPass","Cycle 5",5,5438,"J-2","Alloy 617",314626,"Plate"
-93.52,-0.00909,"Qualified",,1838.30,"CapPass","Cycle 5",5,5439,"J-2","Alloy 617",314626,"Plate"
-93.17,-0.00908,"Qualified",,1838.43,"CapPass","Cycle 5",5,5440,"J-2","Alloy 617",314626,"Plate"
-92.71,-0.00914,"Qualified",,1838.79,"CapPass","Cycle 5",5,5441,"J-2","Alloy 617",314626,"Plate"
-91.88,-0.00920,"Qualified",,1839.31,"CapPass","Cycle 5",5,5442,"J-2","Alloy 617",314626,"Plate"
-91.80,-0.00918,"Qualified",,1839.43,"CapPass","Cycle 5",5,5443,"J-2","Alloy 617",314626,"Plate"
-91.81,-0.00925,"Qualified",,1839.77,"CapPass","Cycle 5",5,5444,"J-2","Alloy 617",314626,"Plate"
-91.62,-0.00930,"Qualified",,1840.35,"CapPass","Cycle 5",5,5445,"J-2","Alloy 617",314626,"Plate"
-91.74,-0.00928,"Qualified",,1840.43,"CapPass","Cycle 5",5,5446,"J-2","Alloy 617",314626,"Plate"
-90.97,-0.00935,"Qualified",,1840.82,"CapPass","Cycle 5",5,5447,"J-2","Alloy 617",314626,"Plate"
-91.94,-0.00940,"Qualified",,1841.40,"CapPass","Cycle 5",5,5448,"J-2","Alloy 617",314626,"Plate"
-92.12,-0.00937,"Qualified",,1841.43,"CapPass","Cycle 5",5,5449,"J-2","Alloy 617",314626,"Plate"
-92.87,-0.00945,"Qualified",,1841.87,"CapPass","Cycle 5",5,5450,"J-2","Alloy 617",314626,"Plate"
-92.91,-0.00950,"Qualified",,1842.40,"CapPass","Cycle 5",5,5451,"J-2","Alloy 617",314626,"Plate"
-93.01,-0.00948,"Qualified",,1842.43,"CapPass","Cycle 5",5,5452,"J-2","Alloy 617",314626,"Plate"
-92.40,-0.00955,"Qualified",,1842.89,"CapPass","Cycle 5",5,5453,"J-2","Alloy 617",314626,"Plate"
-91.87,-0.00960,"Qualified",,1843.32,"CapPass","Cycle 5",5,5454,"J-2","Alloy 617",314626,"Plate"
-91.46,-0.00958,"Qualified",,1843.43,"CapPass","Cycle 5",5,5455,"J-2","Alloy 617",314626,"Plate"
-91.44,-0.00965,"Qualified",,1843.92,"CapPass","Cycle 5",5,5456,"J-2","Alloy 617",314626,"Plate"
-92.25,-0.00971,"Qualified",,1844.40,"CapPass","Cycle 5",5,5457,"J-2","Alloy 617",314626,"Plate"
-92.30,-0.00968,"Qualified",,1844.43,"CapPass","Cycle 5",5,5458,"J-2","Alloy 617",314626,"Plate"
-91.99,-0.00976,"Qualified",,1844.92,"CapPass","Cycle 5",5,5459,"J-2","Alloy 617",314626,"Plate"
-92.26,-0.00981,"Qualified",,1845.39,"CapPass","Cycle 5",5,5460,"J-2","Alloy 617",314626,"Plate"
-92.19,-0.00978,"Qualified",,1845.43,"CapPass","Cycle 5",5,5461,"J-2","Alloy 617",314626,"Plate"
-92.28,-0.00986,"Qualified",,1845.99,"CapPass","Cycle 5",5,5462,"J-2","Alloy 617",314626,"Plate"
-93.67,-0.00988,"Qualified",,1846.43,"CapPass","Cycle 5",5,5463,"J-2","Alloy 617",314626,"Plate"
-93.59,-0.00991,"Qualified",,1846.49,"CapPass","Cycle 5",5,5464,"J-2","Alloy 617",314626,"Plate"
-92.88,-0.00996,"Qualified",,1846.95,"CapPass","Cycle 5",5,5465,"J-2","Alloy 617",314626,"Plate"
-92.29,-0.00998,"Qualified",,1847.43,"CapPass","Cycle 5",5,5466,"J-2","Alloy 617",314626,"Plate"
-92.26,-0.01001,"Qualified",,1847.44,"CapPass","Cycle 5",5,5467,"J-2","Alloy 617",314626,"Plate"
-83.34,-0.00996,"Qualified",,1847.96,"CapPass","Cycle 5",5,5468,"J-2","Alloy 617",314626,"Plate"
-74.18,-0.00992,"Qualified",,1848.43,"CapPass","Cycle 5",5,5469,"J-2","Alloy 617",314626,"Plate"
-73.31,-0.00991,"Qualified",,1848.48,"CapPass","Cycle 5",5,5470,"J-2","Alloy 617",314626,"Plate"
-64.06,-0.00986,"Qualified",,1849.10,"CapPass","Cycle 5",5,5471,"J-2","Alloy 617",314626,"Plate"
-58.35,-0.00983,"Qualified",,1849.43,"CapPass","Cycle 5",5,5472,"J-2","Alloy 617",314626,"Plate"
-56.07,-0.00981,"Qualified",,1849.61,"CapPass","Cycle 5",5,5473,"J-2","Alloy 617",314626,"Plate"
-49.62,-0.00976,"Qualified",,1850.11,"CapPass","Cycle 5",5,5474,"J-2","Alloy 617",314626,"Plate"
-46.68,-0.00973,"Qualified",,1850.43,"CapPass","Cycle 5",5,5475,"J-2","Alloy 617",314626,"Plate"
-43.35,-0.00971,"Qualified",,1850.66,"CapPass","Cycle 5",5,5476,"J-2","Alloy 617",314626,"Plate"
-35.52,-0.00966,"Qualified",,1851.21,"CapPass","Cycle 5",5,5477,"J-2","Alloy 617",314626,"Plate"
-32.73,-0.00964,"Qualified",,1851.43,"CapPass","Cycle 5",5,5478,"J-2","Alloy 617",314626,"Plate"
-30.14,-0.00961,"Qualified",,1851.73,"CapPass","Cycle 5",5,5479,"J-2","Alloy 617",314626,"Plate"
-26.58,-0.00956,"Qualified",,1852.18,"CapPass","Cycle 5",5,5480,"J-2","Alloy 617",314626,"Plate"
-24.34,-0.00954,"Qualified",,1852.43,"CapPass","Cycle 5",5,5481,"J-2","Alloy 617",314626,"Plate"
-20.77,-0.00951,"Qualified",,1852.76,"CapPass","Cycle 5",5,5482,"J-2","Alloy 617",314626,"Plate"
-15.76,-0.00946,"Qualified",,1853.23,"CapPass","Cycle 5",5,5483,"J-2","Alloy 617",314626,"Plate"
-13.65,-0.00944,"Qualified",,1853.43,"CapPass","Cycle 5",5,5484,"J-2","Alloy 617",314626,"Plate"
-9.08,-0.00941,"Qualified",,1853.78,"CapPass","Cycle 5",5,5485,"J-2","Alloy 617",314626,"Plate"
-4.11,-0.00936,"Qualified",,1854.26,"CapPass","Cycle 5",5,5486,"J-2","Alloy 617",314626,"Plate"
-3.04,-0.00934,"Qualified",,1854.43,"CapPass","Cycle 5",5,5487,"J-2","Alloy 617",314626,"Plate"
0.78,-0.00930,"Qualified",,1854.81,"CapPass","Cycle 5",5,5488,"J-2","Alloy 617",314626,"Plate"
6.97,-0.00925,"Qualified",,1855.33,"CapPass","Cycle 5",5,5489,"J-2","Alloy 617",314626,"Plate"
8.07,-0.00924,"Qualified",,1855.43,"CapPass","Cycle 5",5,5490,"J-2","Alloy 617",314626,"Plate"
12.87,-0.00920,"Qualified",,1855.86,"CapPass","Cycle 5",5,5491,"J-2","Alloy 617",314626,"Plate"
16.28,-0.00915,"Qualified",,1856.38,"CapPass","Cycle 5",5,5492,"J-2","Alloy 617",314626,"Plate"
16.49,-0.00915,"Qualified",,1856.43,"CapPass","Cycle 5",5,5493,"J-2","Alloy 617",314626,"Plate"
20.23,-0.00910,"Qualified",,1857.08,"CapPass","Cycle 5",5,5494,"J-2","Alloy 617",314626,"Plate"
22.34,-0.00907,"Qualified",,1857.43,"CapPass","Cycle 5",5,5495,"J-2","Alloy 617",314626,"Plate"
24.56,-0.00905,"Qualified",,1857.65,"CapPass","Cycle 5",5,5496,"J-2","Alloy 617",314626,"Plate"
29.07,-0.00900,"Qualified",,1858.08,"CapPass","Cycle 5",5,5497,"J-2","Alloy 617",314626,"Plate"
31.98,-0.00897,"Qualified",,1858.43,"CapPass","Cycle 5",5,5498,"J-2","Alloy 617",314626,"Plate"
33.80,-0.00895,"Qualified",,1858.68,"CapPass","Cycle 5",5,5499,"J-2","Alloy 617",314626,"Plate"
38.35,-0.00890,"Qualified",,1859.21,"CapPass","Cycle 5",5,5500,"J-2","Alloy 617",314626,"Plate"
41.34,-0.00887,"Qualified",,1859.43,"CapPass","Cycle 5",5,5501,"J-2","Alloy 617",314626,"Plate"
44.33,-0.00885,"Qualified",,1859.54,"CapPass","Cycle 5",5,5502,"J-2","Alloy 617",314626,"Plate"
48.20,-0.00880,"Qualified",,1859.91,"CapPass","Cycle 5",5,5503,"J-2","Alloy 617",314626,"Plate"
52.48,-0.00874,"Qualified",,1860.38,"CapPass","Cycle 5",5,5504,"J-2","Alloy 617",314626,"Plate"
52.79,-0.00874,"Qualified",,1860.43,"CapPass","Cycle 5",5,5505,"J-2","Alloy 617",314626,"Plate"
56.54,-0.00869,"Qualified",,1860.93,"CapPass","Cycle 5",5,5506,"J-2","Alloy 617",314626,"Plate"
59.55,-0.00864,"Qualified",,1861.40,"CapPass","Cycle 5",5,5507,"J-2","Alloy 617",314626,"Plate"
59.76,-0.00864,"Qualified",,1861.43,"CapPass","Cycle 5",5,5508,"J-2","Alloy 617",314626,"Plate"
63.34,-0.00859,"Qualified",,1861.93,"CapPass","Cycle 5",5,5509,"J-2","Alloy 617",314626,"Plate"
66.76,-0.00854,"Qualified",,1862.43,"CapPass","Cycle 5",5,5510,"J-2","Alloy 617",314626,"Plate"
66.84,-0.00854,"Qualified",,1862.43,"CapPass","Cycle 5",5,5511,"J-2","Alloy 617",314626,"Plate"
69.89,-0.00849,"Qualified",,1862.88,"CapPass","Cycle 5",5,5512,"J-2","Alloy 617",314626,"Plate"
73.02,-0.00845,"Qualified",,1863.43,"CapPass","Cycle 5",5,5513,"J-2","Alloy 617",314626,"Plate"
73.29,-0.00844,"Qualified",,1863.46,"CapPass","Cycle 5",5,5514,"J-2","Alloy 617",314626,"Plate"
76.17,-0.00839,"Qualified",,1863.89,"CapPass","Cycle 5",5,5515,"J-2","Alloy 617",314626,"Plate"
78.40,-0.00834,"Qualified",,1864.43,"CapPass","Cycle 5",5,5516,"J-2","Alloy 617",314626,"Plate"
78.42,-0.00834,"Qualified",,1864.44,"CapPass","Cycle 5",5,5517,"J-2","Alloy 617",314626,"Plate"
79.93,-0.00829,"Qualified",,1864.91,"CapPass","Cycle 5",5,5518,"J-2","Alloy 617",314626,"Plate"
82.27,-0.00825,"Qualified",,1865.43,"CapPass","Cycle 5",5,5519,"J-2","Alloy 617",314626,"Plate"
82.78,-0.00824,"Qualified",,1865.50,"CapPass","Cycle 5",5,5520,"J-2","Alloy 617",314626,"Plate"
84.63,-0.00818,"Qualified",,1865.94,"CapPass","Cycle 5",5,5521,"J-2","Alloy 617",314626,"Plate"
86.19,-0.00814,"Qualified",,1866.43,"CapPass","Cycle 5",5,5522,"J-2","Alloy 617",314626,"Plate"
86.19,-0.00813,"Qualified",,1866.44,"CapPass","Cycle 5",5,5523,"J-2","Alloy 617",314626,"Plate"
87.90,-0.00808,"Qualified",,1866.95,"CapPass","Cycle 5",5,5524,"J-2","Alloy 617",314626,"Plate"
88.02,-0.00803,"Qualified",,1867.43,"CapPass","Cycle 5",5,5525,"J-2","Alloy 617",314626,"Plate"
88.02,-0.00803,"Qualified",,1867.44,"CapPass","Cycle 5",5,5526,"J-2","Alloy 617",314626,"Plate"
88.32,-0.00797,"Qualified",,1867.98,"CapPass","Cycle 5",5,5527,"J-2","Alloy 617",314626,"Plate"
88.32,-0.00793,"Qualified",,1868.43,"CapPass","Cycle 5",5,5528,"J-2","Alloy 617",314626,"Plate"
88.29,-0.00792,"Qualified",,1868.46,"CapPass","Cycle 5",5,5529,"J-2","Alloy 617",314626,"Plate"
88.21,-0.00787,"Qualified",,1868.93,"CapPass","Cycle 5",5,5530,"J-2","Alloy 617",314626,"Plate"
88.81,-0.00783,"Qualified",,1869.43,"CapPass","Cycle 5",5,5531,"J-2","Alloy 617",314626,"Plate"
88.83,-0.00782,"Qualified",,1869.44,"CapPass","Cycle 5",5,5532,"J-2","Alloy 617",314626,"Plate"
88.09,-0.00777,"Qualified",,1869.93,"CapPass","Cycle 5",5,5533,"J-2","Alloy 617",314626,"Plate"
87.57,-0.00772,"Qualified",,1870.43,"CapPass","Cycle 5",5,5534,"J-2","Alloy 617",314626,"Plate"
87.59,-0.00772,"Qualified",,1870.46,"CapPass","Cycle 5",5,5535,"J-2","Alloy 617",314626,"Plate"
87.87,-0.00767,"Qualified",,1870.99,"CapPass","Cycle 5",5,5536,"J-2","Alloy 617",314626,"Plate"
88.33,-0.00763,"Qualified",,1871.43,"CapPass","Cycle 5",5,5537,"J-2","Alloy 617",314626,"Plate"
88.17,-0.00762,"Qualified",,1871.54,"CapPass","Cycle 5",5,5538,"J-2","Alloy 617",314626,"Plate"
88.48,-0.00757,"Qualified",,1872.04,"CapPass","Cycle 5",5,5539,"J-2","Alloy 617",314626,"Plate"
87.72,-0.00753,"Qualified",,1872.43,"CapPass","Cycle 5",5,5540,"J-2","Alloy 617",314626,"Plate"
88.08,-0.00751,"Qualified",,1872.49,"CapPass","Cycle 5",5,5541,"J-2","Alloy 617",314626,"Plate"
88.20,-0.00746,"Qualified",,1872.98,"CapPass","Cycle 5",5,5542,"J-2","Alloy 617",314626,"Plate"
88.41,-0.00742,"Qualified",,1873.43,"CapPass","Cycle 5",5,5543,"J-2","Alloy 617",314626,"Plate"
88.60,-0.00741,"Qualified",,1873.54,"CapPass","Cycle 5",5,5544,"J-2","Alloy 617",314626,"Plate"
89.81,-0.00736,"Qualified",,1873.98,"CapPass","Cycle 5",5,5545,"J-2","Alloy 617",314626,"Plate"
88.75,-0.00732,"Qualified",,1874.43,"CapPass","Cycle 5",5,5546,"J-2","Alloy 617",314626,"Plate"
88.88,-0.00731,"Qualified",,1874.49,"CapPass","Cycle 5",5,5547,"J-2","Alloy 617",314626,"Plate"
88.31,-0.00726,"Qualified",,1874.96,"CapPass","Cycle 5",5,5548,"J-2","Alloy 617",314626,"Plate"
87.28,-0.00721,"Qualified",,1875.41,"CapPass","Cycle 5",5,5549,"J-2","Alloy 617",314626,"Plate"
87.12,-0.00721,"Qualified",,1875.43,"CapPass","Cycle 5",5,5550,"J-2","Alloy 617",314626,"Plate"
87.21,-0.00716,"Qualified",,1875.94,"CapPass","Cycle 5",5,5551,"J-2","Alloy 617",314626,"Plate"
87.09,-0.00711,"Qualified",,1876.43,"CapPass","Cycle 5",5,5552,"J-2","Alloy 617",314626,"Plate"
87.12,-0.00711,"Qualified",,1876.46,"CapPass","Cycle 5",5,5553,"J-2","Alloy 617",314626,"Plate"
86.38,-0.00706,"Qualified",,1876.98,"CapPass","Cycle 5",5,5554,"J-2","Alloy 617",314626,"Plate"
86.02,-0.00702,"Qualified",,1877.43,"CapPass","Cycle 5",5,5555,"J-2","Alloy 617",314626,"Plate"
86.10,-0.00701,"Qualified",,1877.44,"CapPass","Cycle 5",5,5556,"J-2","Alloy 617",314626,"Plate"
87.36,-0.00695,"Qualified",,1878.01,"CapPass","Cycle 5",5,5557,"J-2","Alloy 617",314626,"Plate"
87.47,-0.00691,"Qualified",,1878.43,"CapPass","Cycle 5",5,5558,"J-2","Alloy 617",314626,"Plate"
87.63,-0.00690,"Qualified",,1878.49,"CapPass","Cycle 5",5,5559,"J-2","Alloy 617",314626,"Plate"
87.55,-0.00685,"Qualified",,1878.98,"CapPass","Cycle 5",5,5560,"J-2","Alloy 617",314626,"Plate"
87.70,-0.00681,"Qualified",,1879.43,"CapPass","Cycle 5",5,5561,"J-2","Alloy 617",314626,"Plate"
87.59,-0.00680,"Qualified",,1879.46,"CapPass","Cycle 5",5,5562,"J-2","Alloy 617",314626,"Plate"
86.44,-0.00675,"Qualified",,1879.99,"CapPass","Cycle 5",5,5563,"J-2","Alloy 617",314626,"Plate"
85.95,-0.00671,"Qualified",,1880.43,"CapPass","Cycle 5",5,5564,"J-2","Alloy 617",314626,"Plate"
86.03,-0.00670,"Qualified",,1880.53,"CapPass","Cycle 5",5,5565,"J-2","Alloy 617",314626,"Plate"
88.20,-0.00665,"Qualified",,1881.04,"CapPass","Cycle 5",5,5566,"J-2","Alloy 617",314626,"Plate"
89.51,-0.00660,"Qualified",,1881.43,"CapPass","Cycle 5",5,5567,"J-2","Alloy 617",314626,"Plate"
89.49,-0.00660,"Qualified",,1881.53,"CapPass","Cycle 5",5,5568,"J-2","Alloy 617",314626,"Plate"
89.58,-0.00655,"Qualified",,1882.01,"CapPass","Cycle 5",5,5569,"J-2","Alloy 617",314626,"Plate"
88.87,-0.00650,"Qualified",,1882.43,"CapPass","Cycle 5",5,5570,"J-2","Alloy 617",314626,"Plate"
88.48,-0.00649,"Qualified",,1882.51,"CapPass","Cycle 5",5,5571,"J-2","Alloy 617",314626,"Plate"
88.09,-0.00644,"Qualified",,1882.99,"CapPass","Cycle 5",5,5572,"J-2","Alloy 617",314626,"Plate"
87.43,-0.00641,"Qualified",,1883.43,"CapPass","Cycle 5",5,5573,"J-2","Alloy 617",314626,"Plate"
87.86,-0.00639,"Qualified",,1883.59,"CapPass","Cycle 5",5,5574,"J-2","Alloy 617",314626,"Plate"
87.89,-0.00634,"Qualified",,1884.04,"CapPass","Cycle 5",5,5575,"J-2","Alloy 617",314626,"Plate"
87.94,-0.00631,"Qualified",,1884.43,"CapPass","Cycle 5",5,5576,"J-2","Alloy 617",314626,"Plate"
88.24,-0.00629,"Qualified",,1884.61,"CapPass","Cycle 5",5,5577,"J-2","Alloy 617",314626,"Plate"
88.58,-0.00624,"Qualified",,1885.09,"CapPass","Cycle 5",5,5578,"J-2","Alloy 617",314626,"Plate"
89.25,-0.00621,"Qualified",,1885.43,"CapPass","Cycle 5",5,5579,"J-2","Alloy 617",314626,"Plate"
89.45,-0.00619,"Qualified",,1885.53,"CapPass","Cycle 5",5,5580,"J-2","Alloy 617",314626,"Plate"
88.49,-0.00614,"Qualified",,1886.04,"CapPass","Cycle 5",5,5581,"J-2","Alloy 617",314626,"Plate"
87.65,-0.00610,"Qualified",,1886.43,"CapPass","Cycle 5",5,5582,"J-2","Alloy 617",314626,"Plate"
87.19,-0.00609,"Qualified",,1886.58,"CapPass","Cycle 5",5,5583,"J-2","Alloy 617",314626,"Plate"
89.01,-0.00604,"Qualified",,1887.08,"CapPass","Cycle 5",5,5584,"J-2","Alloy 617",314626,"Plate"
89.36,-0.00601,"Qualified",,1887.43,"CapPass","Cycle 5",5,5585,"J-2","Alloy 617",314626,"Plate"
89.55,-0.00599,"Qualified",,1887.56,"CapPass","Cycle 5",5,5586,"J-2","Alloy 617",314626,"Plate"
90.03,-0.00593,"Qualified",,1888.08,"CapPass","Cycle 5",5,5587,"J-2","Alloy 617",314626,"Plate"
89.22,-0.00590,"Qualified",,1888.43,"CapPass","Cycle 5",5,5588,"J-2","Alloy 617",314626,"Plate"
89.26,-0.00588,"Qualified",,1888.61,"CapPass","Cycle 5",5,5589,"J-2","Alloy 617",314626,"Plate"
88.77,-0.00583,"Qualified",,1889.11,"CapPass","Cycle 5",5,5590,"J-2","Alloy 617",314626,"Plate"
88.48,-0.00580,"Qualified",,1889.43,"CapPass","Cycle 5",5,5591,"J-2","Alloy 617",314626,"Plate"
88.37,-0.00578,"Qualified",,1889.61,"CapPass","Cycle 5",5,5592,"J-2","Alloy 617",314626,"Plate"
88.54,-0.00573,"Qualified",,1890.18,"CapPass","Cycle 5",5,5593,"J-2","Alloy 617",314626,"Plate"
88.89,-0.00570,"Qualified",,1890.43,"CapPass","Cycle 5",5,5594,"J-2","Alloy 617",314626,"Plate"
88.74,-0.00568,"Qualified",,1890.68,"CapPass","Cycle 5",5,5595,"J-2","Alloy 617",314626,"Plate"
89.30,-0.00563,"Qualified",,1891.14,"CapPass","Cycle 5",5,5596,"J-2","Alloy 617",314626,"Plate"
89.17,-0.00561,"Qualified",,1891.43,"CapPass","Cycle 5",5,5597,"J-2","Alloy 617",314626,"Plate"
89.42,-0.00558,"Qualified",,1891.68,"CapPass","Cycle 5",5,5598,"J-2","Alloy 617",314626,"Plate"
90.57,-0.00553,"Qualified",,1892.21,"CapPass","Cycle 5",5,5599,"J-2","Alloy 617",314626,"Plate"
90.68,-0.00550,"Qualified",,1892.43,"CapPass","Cycle 5",5,5600,"J-2","Alloy 617",314626,"Plate"
90.09,-0.00547,"Qualified",,1892.73,"CapPass","Cycle 5",5,5601,"J-2","Alloy 617",314626,"Plate"
88.83,-0.00542,"Qualified",,1893.23,"CapPass","Cycle 5",5,5602,"J-2","Alloy 617",314626,"Plate"
89.43,-0.00541,"Qualified",,1893.43,"CapPass","Cycle 5",5,5603,"J-2","Alloy 617",314626,"Plate"
89.97,-0.00537,"Qualified",,1893.71,"CapPass","Cycle 5",5,5604,"J-2","Alloy 617",314626,"Plate"
91.85,-0.00532,"Qualified",,1894.23,"CapPass","Cycle 5",5,5605,"J-2","Alloy 617",314626,"Plate"
91.98,-0.00530,"Qualified",,1894.43,"CapPass","Cycle 5",5,5606,"J-2","Alloy 617",314626,"Plate"
91.59,-0.00527,"Qualified",,1894.73,"CapPass","Cycle 5",5,5607,"J-2","Alloy 617",314626,"Plate"
91.03,-0.00522,"Qualified",,1895.21,"CapPass","Cycle 5",5,5608,"J-2","Alloy 617",314626,"Plate"
91.09,-0.00520,"Qualified",,1895.43,"CapPass","Cycle 5",5,5609,"J-2","Alloy 617",314626,"Plate"
90.93,-0.00517,"Qualified",,1895.73,"CapPass","Cycle 5",5,5610,"J-2","Alloy 617",314626,"Plate"
90.78,-0.00512,"Qualified",,1896.23,"CapPass","Cycle 5",5,5611,"J-2","Alloy 617",314626,"Plate"
90.47,-0.00510,"Qualified",,1896.43,"CapPass","Cycle 5",5,5612,"J-2","Alloy 617",314626,"Plate"
91.51,-0.00507,"Qualified",,1896.76,"CapPass","Cycle 5",5,5613,"J-2","Alloy 617",314626,"Plate"
90.12,-0.00501,"Qualified",,1897.19,"CapPass","Cycle 5",5,5614,"J-2","Alloy 617",314626,"Plate"
89.40,-0.00500,"Qualified",,1897.43,"CapPass","Cycle 5",5,5615,"J-2","Alloy 617",314626,"Plate"
88.73,-0.00496,"Qualified",,1897.79,"CapPass","Cycle 5",5,5616,"J-2","Alloy 617",314626,"Plate"
89.52,-0.00491,"Qualified",,1898.29,"CapPass","Cycle 5",5,5617,"J-2","Alloy 617",314626,"Plate"
90.05,-0.00490,"Qualified",,1898.43,"CapPass","Cycle 5",5,5618,"J-2","Alloy 617",314626,"Plate"
90.32,-0.00486,"Qualified",,1898.81,"CapPass","Cycle 5",5,5619,"J-2","Alloy 617",314626,"Plate"
89.97,-0.00481,"Qualified",,1899.31,"CapPass","Cycle 5",5,5620,"J-2","Alloy 617",314626,"Plate"
89.73,-0.00480,"Qualified",,1899.43,"CapPass","Cycle 5",5,5621,"J-2","Alloy 617",314626,"Plate"
89.35,-0.00475,"Qualified",,1899.84,"CapPass","Cycle 5",5,5622,"J-2","Alloy 617",314626,"Plate"
89.87,-0.00471,"Qualified",,1900.43,"CapPass","Cycle 5",5,5623,"J-2","Alloy 617",314626,"Plate"
89.91,-0.00470,"Qualified",,1900.44,"CapPass","Cycle 5",5,5624,"J-2","Alloy 617",314626,"Plate"
90.28,-0.00465,"Qualified",,1900.88,"CapPass","Cycle 5",5,5625,"J-2","Alloy 617",314626,"Plate"
90.16,-0.00460,"Qualified",,1901.41,"CapPass","Cycle 5",5,5626,"J-2","Alloy 617",314626,"Plate"
90.23,-0.00460,"Qualified",,1901.43,"CapPass","Cycle 5",5,5627,"J-2","Alloy 617",314626,"Plate"
89.61,-0.00454,"Qualified",,1901.98,"CapPass","Cycle 5",5,5628,"J-2","Alloy 617",314626,"Plate"
89.61,-0.00449,"Qualified",,1902.41,"CapPass","Cycle 5",5,5629,"J-2","Alloy 617",314626,"Plate"
89.62,-0.00450,"Qualified",,1902.43,"CapPass","Cycle 5",5,5630,"J-2","Alloy 617",314626,"Plate"
89.62,-0.00444,"Qualified",,1903.01,"CapPass","Cycle 5",5,5631,"J-2","Alloy 617",314626,"Plate"
90.02,-0.00440,"Qualified",,1903.43,"CapPass","Cycle 5",5,5632,"J-2","Alloy 617",314626,"Plate"
90.16,-0.00439,"Qualified",,1903.50,"CapPass","Cycle 5",5,5633,"J-2","Alloy 617",314626,"Plate"
89.82,-0.00434,"Qualified",,1903.99,"CapPass","Cycle 5",5,5634,"J-2","Alloy 617",314626,"Plate"
91.07,-0.00431,"Qualified",,1904.43,"CapPass","Cycle 5",5,5635,"J-2","Alloy 617",314626,"Plate"
91.30,-0.00429,"Qualified",,1904.53,"CapPass","Cycle 5",5,5636,"J-2","Alloy 617",314626,"Plate"
90.33,-0.00424,"Qualified",,1905.06,"CapPass","Cycle 5",5,5637,"J-2","Alloy 617",314626,"Plate"
90.34,-0.00421,"Qualified",,1905.43,"CapPass","Cycle 5",5,5638,"J-2","Alloy 617",314626,"Plate"
90.88,-0.00419,"Qualified",,1905.54,"CapPass","Cycle 5",5,5639,"J-2","Alloy 617",314626,"Plate"
90.58,-0.00414,"Qualified",,1906.03,"CapPass","Cycle 5",5,5640,"J-2","Alloy 617",314626,"Plate"
91.00,-0.00410,"Qualified",,1906.43,"CapPass","Cycle 5",5,5641,"J-2","Alloy 617",314626,"Plate"
91.08,-0.00408,"Qualified",,1906.56,"CapPass","Cycle 5",5,5642,"J-2","Alloy 617",314626,"Plate"
89.75,-0.00403,"Qualified",,1907.03,"CapPass","Cycle 5",5,5643,"J-2","Alloy 617",314626,"Plate"
89.81,-0.00400,"Qualified",,1907.43,"CapPass","Cycle 5",5,5644,"J-2","Alloy 617",314626,"Plate"
89.51,-0.00398,"Qualified",,1907.56,"CapPass","Cycle 5",5,5645,"J-2","Alloy 617",314626,"Plate"
90.93,-0.00393,"Qualified",,1908.13,"CapPass","Cycle 5",5,5646,"J-2","Alloy 617",314626,"Plate"
92.10,-0.00390,"Qualified",,1908.43,"CapPass","Cycle 5",5,5647,"J-2","Alloy 617",314626,"Plate"
92.02,-0.00388,"Qualified",,1908.51,"CapPass","Cycle 5",5,5648,"J-2","Alloy 617",314626,"Plate"
90.20,-0.00383,"Qualified",,1909.06,"CapPass","Cycle 5",5,5649,"J-2","Alloy 617",314626,"Plate"
90.39,-0.00381,"Qualified",,1909.43,"CapPass","Cycle 5",5,5650,"J-2","Alloy 617",314626,"Plate"
91.26,-0.00378,"Qualified",,1909.66,"CapPass","Cycle 5",5,5651,"J-2","Alloy 617",314626,"Plate"
92.10,-0.00373,"Qualified",,1910.14,"CapPass","Cycle 5",5,5652,"J-2","Alloy 617",314626,"Plate"
92.01,-0.00370,"Qualified",,1910.43,"CapPass","Cycle 5",5,5653,"J-2","Alloy 617",314626,"Plate"
92.25,-0.00368,"Qualified",,1910.68,"CapPass","Cycle 5",5,5654,"J-2","Alloy 617",314626,"Plate"
92.05,-0.00362,"Qualified",,1911.16,"CapPass","Cycle 5",5,5655,"J-2","Alloy 617",314626,"Plate"
91.79,-0.00360,"Qualified",,1911.43,"CapPass","Cycle 5",5,5656,"J-2","Alloy 617",314626,"Plate"
91.36,-0.00357,"Qualified",,1911.63,"CapPass","Cycle 5",5,5657,"J-2","Alloy 617",314626,"Plate"
91.41,-0.00352,"Qualified",,1912.18,"CapPass","Cycle 5",5,5658,"J-2","Alloy 617",314626,"Plate"
91.11,-0.00349,"Qualified",,1912.43,"CapPass","Cycle 5",5,5659,"J-2","Alloy 617",314626,"Plate"
91.06,-0.00347,"Qualified",,1912.71,"CapPass","Cycle 5",5,5660,"J-2","Alloy 617",314626,"Plate"
92.89,-0.00342,"Qualified",,1913.24,"CapPass","Cycle 5",5,5661,"J-2","Alloy 617",314626,"Plate"
93.52,-0.00340,"Qualified",,1913.43,"CapPass","Cycle 5",5,5662,"J-2","Alloy 617",314626,"Plate"
93.99,-0.00337,"Qualified",,1913.71,"CapPass","Cycle 5",5,5663,"J-2","Alloy 617",314626,"Plate"
92.09,-0.00332,"Qualified",,1914.21,"CapPass","Cycle 5",5,5664,"J-2","Alloy 617",314626,"Plate"
91.91,-0.00331,"Qualified",,1914.43,"CapPass","Cycle 5",5,5665,"J-2","Alloy 617",314626,"Plate"
92.60,-0.00326,"Qualified",,1914.73,"CapPass","Cycle 5",5,5666,"J-2","Alloy 617",314626,"Plate"
91.62,-0.00321,"Qualified",,1915.28,"CapPass","Cycle 5",5,5667,"J-2","Alloy 617",314626,"Plate"
91.76,-0.00321,"Qualified",,1915.43,"CapPass","Cycle 5",5,5668,"J-2","Alloy 617",314626,"Plate"
93.22,-0.00316,"Qualified",,1915.83,"CapPass","Cycle 5",5,5669,"J-2","Alloy 617",314626,"Plate"
93.70,-0.00311,"Qualified",,1916.33,"CapPass","Cycle 5",5,5670,"J-2","Alloy 617",314626,"Plate"
93.86,-0.00310,"Qualified",,1916.43,"CapPass","Cycle 5",5,5671,"J-2","Alloy 617",314626,"Plate"
94.58,-0.00306,"Qualified",,1916.76,"CapPass","Cycle 5",5,5672,"J-2","Alloy 617",314626,"Plate"
93.86,-0.00301,"Qualified",,1917.28,"CapPass","Cycle 5",5,5673,"J-2","Alloy 617",314626,"Plate"
93.11,-0.00300,"Qualified",,1917.43,"CapPass","Cycle 5",5,5674,"J-2","Alloy 617",314626,"Plate"
92.21,-0.00296,"Qualified",,1917.81,"CapPass","Cycle 5",5,5675,"J-2","Alloy 617",314626,"Plate"
92.84,-0.00291,"Qualified",,1918.24,"CapPass","Cycle 5",5,5676,"J-2","Alloy 617",314626,"Plate"
91.97,-0.00290,"Qualified",,1918.43,"CapPass","Cycle 5",5,5677,"J-2","Alloy 617",314626,"Plate"
92.14,-0.00285,"Qualified",,1918.86,"CapPass","Cycle 5",5,5678,"J-2","Alloy 617",314626,"Plate"
91.48,-0.00280,"Qualified",,1919.38,"CapPass","Cycle 5",5,5679,"J-2","Alloy 617",314626,"Plate"
91.58,-0.00280,"Qualified",,1919.43,"CapPass","Cycle 5",5,5680,"J-2","Alloy 617",314626,"Plate"
91.11,-0.00275,"Qualified",,1919.86,"CapPass","Cycle 5",5,5681,"J-2","Alloy 617",314626,"Plate"
90.79,-0.00270,"Qualified",,1920.38,"CapPass","Cycle 5",5,5682,"J-2","Alloy 617",314626,"Plate"
90.83,-0.00270,"Qualified",,1920.43,"CapPass","Cycle 5",5,5683,"J-2","Alloy 617",314626,"Plate"
91.27,-0.00265,"Qualified",,1920.96,"CapPass","Cycle 5",5,5684,"J-2","Alloy 617",314626,"Plate"
92.95,-0.00260,"Qualified",,1921.39,"CapPass","Cycle 5",5,5685,"J-2","Alloy 617",314626,"Plate"
93.07,-0.00261,"Qualified",,1921.43,"CapPass","Cycle 5",5,5686,"J-2","Alloy 617",314626,"Plate"
92.12,-0.00255,"Qualified",,1921.88,"CapPass","Cycle 5",5,5687,"J-2","Alloy 617",314626,"Plate"
91.51,-0.00250,"Qualified",,1922.41,"CapPass","Cycle 5",5,5688,"J-2","Alloy 617",314626,"Plate"
91.49,-0.00250,"Qualified",,1922.43,"CapPass","Cycle 5",5,5689,"J-2","Alloy 617",314626,"Plate"
91.18,-0.00245,"Qualified",,1922.84,"CapPass","Cycle 5",5,5690,"J-2","Alloy 617",314626,"Plate"
89.75,-0.00240,"Qualified",,1923.43,"CapPass","Cycle 5",5,5691,"J-2","Alloy 617",314626,"Plate"
89.73,-0.00240,"Qualified",,1923.43,"CapPass","Cycle 5",5,5692,"J-2","Alloy 617",314626,"Plate"
90.22,-0.00235,"Qualified",,1923.93,"CapPass","Cycle 5",5,5693,"J-2","Alloy 617",314626,"Plate"
90.41,-0.00231,"Qualified",,1924.43,"CapPass","Cycle 5",5,5694,"J-2","Alloy 617",314626,"Plate"
91.08,-0.00230,"Qualified",,1924.52,"CapPass","Cycle 5",5,5695,"J-2","Alloy 617",314626,"Plate"
93.85,-0.00225,"Qualified",,1925.02,"CapPass","Cycle 5",5,5696,"J-2","Alloy 617",314626,"Plate"
94.38,-0.00221,"Qualified",,1925.43,"CapPass","Cycle 5",5,5697,"J-2","Alloy 617",314626,"Plate"
94.50,-0.00220,"Qualified",,1925.48,"CapPass","Cycle 5",5,5698,"J-2","Alloy 617",314626,"Plate"
