Repository: js-molina/fatigue-A617

File: data/950C/Strain rate 0.0001/2.0% strain/HTM_A19_Cycles_J4.csv (part 8 of 27)
"Stress Mpa","Strain","Qual State","Qual Exceptions","Elapsed Time Sec","Data State","Cycle Label","Cycle","Count","Sample","Alloy","Heat","Material_Form"
-89.30,-0.00325,"Qualified",,1779.66,"CapPass","Cycle 5",5,5302,"J-4","Alloy 617",314626,"Plate"
-88.09,-0.00329,"Qualified",,1780.15,"CapPass","Cycle 5",5,5303,"J-4","Alloy 617",314626,"Plate"
-88.17,-0.00330,"Qualified",,1780.17,"CapPass","Cycle 5",5,5304,"J-4","Alloy 617",314626,"Plate"
-88.14,-0.00335,"Qualified",,1780.67,"CapPass","Cycle 5",5,5305,"J-4","Alloy 617",314626,"Plate"
-88.55,-0.00339,"Qualified",,1781.15,"CapPass","Cycle 5",5,5306,"J-4","Alloy 617",314626,"Plate"
-88.58,-0.00340,"Qualified",,1781.21,"CapPass","Cycle 5",5,5307,"J-4","Alloy 617",314626,"Plate"
-88.94,-0.00345,"Qualified",,1781.69,"CapPass","Cycle 5",5,5308,"J-4","Alloy 617",314626,"Plate"
-88.64,-0.00349,"Qualified",,1782.15,"CapPass","Cycle 5",5,5309,"J-4","Alloy 617",314626,"Plate"
-88.74,-0.00350,"Qualified",,1782.17,"CapPass","Cycle 5",5,5310,"J-4","Alloy 617",314626,"Plate"
-88.97,-0.00355,"Qualified",,1782.72,"CapPass","Cycle 5",5,5311,"J-4","Alloy 617",314626,"Plate"
-88.95,-0.00359,"Qualified",,1783.15,"CapPass","Cycle 5",5,5312,"J-4","Alloy 617",314626,"Plate"
-89.13,-0.00360,"Qualified",,1783.22,"CapPass","Cycle 5",5,5313,"J-4","Alloy 617",314626,"Plate"
-88.47,-0.00365,"Qualified",,1783.71,"CapPass","Cycle 5",5,5314,"J-4","Alloy 617",314626,"Plate"
-88.92,-0.00368,"Qualified",,1784.15,"CapPass","Cycle 5",5,5315,"J-4","Alloy 617",314626,"Plate"
-89.03,-0.00370,"Qualified",,1784.21,"CapPass","Cycle 5",5,5316,"J-4","Alloy 617",314626,"Plate"
-89.18,-0.00375,"Qualified",,1784.71,"CapPass","Cycle 5",5,5317,"J-4","Alloy 617",314626,"Plate"
-89.82,-0.00379,"Qualified",,1785.15,"CapPass","Cycle 5",5,5318,"J-4","Alloy 617",314626,"Plate"
-89.83,-0.00380,"Qualified",,1785.21,"CapPass","Cycle 5",5,5319,"J-4","Alloy 617",314626,"Plate"
-88.57,-0.00385,"Qualified",,1785.69,"CapPass","Cycle 5",5,5320,"J-4","Alloy 617",314626,"Plate"
-88.86,-0.00389,"Qualified",,1786.15,"CapPass","Cycle 5",5,5321,"J-4","Alloy 617",314626,"Plate"
-88.84,-0.00390,"Qualified",,1786.22,"CapPass","Cycle 5",5,5322,"J-4","Alloy 617",314626,"Plate"
-88.92,-0.00395,"Qualified",,1786.74,"CapPass","Cycle 5",5,5323,"J-4","Alloy 617",314626,"Plate"
-88.49,-0.00399,"Qualified",,1787.15,"CapPass","Cycle 5",5,5324,"J-4","Alloy 617",314626,"Plate"
-88.49,-0.00400,"Qualified",,1787.24,"CapPass","Cycle 5",5,5325,"J-4","Alloy 617",314626,"Plate"
-88.83,-0.00405,"Qualified",,1787.71,"CapPass","Cycle 5",5,5326,"J-4","Alloy 617",314626,"Plate"
-88.34,-0.00408,"Qualified",,1788.15,"CapPass","Cycle 5",5,5327,"J-4","Alloy 617",314626,"Plate"
-88.58,-0.00410,"Qualified",,1788.26,"CapPass","Cycle 5",5,5328,"J-4","Alloy 617",314626,"Plate"
-87.27,-0.00415,"Qualified",,1788.73,"CapPass","Cycle 5",5,5329,"J-4","Alloy 617",314626,"Plate"
-87.13,-0.00418,"Qualified",,1789.15,"CapPass","Cycle 5",5,5330,"J-4","Alloy 617",314626,"Plate"
-88.07,-0.00420,"Qualified",,1789.29,"CapPass","Cycle 5",5,5331,"J-4","Alloy 617",314626,"Plate"
-89.95,-0.00425,"Qualified",,1789.79,"CapPass","Cycle 5",5,5332,"J-4","Alloy 617",314626,"Plate"
-89.97,-0.00429,"Qualified",,1790.15,"CapPass","Cycle 5",5,5333,"J-4","Alloy 617",314626,"Plate"
-89.63,-0.00431,"Qualified",,1790.24,"CapPass","Cycle 5",5,5334,"J-4","Alloy 617",314626,"Plate"
-89.32,-0.00436,"Qualified",,1790.78,"CapPass","Cycle 5",5,5335,"J-4","Alloy 617",314626,"Plate"
-88.69,-0.00439,"Qualified",,1791.15,"CapPass","Cycle 5",5,5336,"J-4","Alloy 617",314626,"Plate"
-88.43,-0.00441,"Qualified",,1791.23,"CapPass","Cycle 5",5,5337,"J-4","Alloy 617",314626,"Plate"
-88.56,-0.00446,"Qualified",,1791.79,"CapPass","Cycle 5",5,5338,"J-4","Alloy 617",314626,"Plate"
-88.87,-0.00448,"Qualified",,1792.15,"CapPass","Cycle 5",5,5339,"J-4","Alloy 617",314626,"Plate"
-88.81,-0.00451,"Qualified",,1792.31,"CapPass","Cycle 5",5,5340,"J-4","Alloy 617",314626,"Plate"
-90.07,-0.00456,"Qualified",,1792.78,"CapPass","Cycle 5",5,5341,"J-4","Alloy 617",314626,"Plate"
-89.44,-0.00459,"Qualified",,1793.15,"CapPass","Cycle 5",5,5342,"J-4","Alloy 617",314626,"Plate"
-89.96,-0.00461,"Qualified",,1793.34,"CapPass","Cycle 5",5,5343,"J-4","Alloy 617",314626,"Plate"
-90.93,-0.00466,"Qualified",,1793.78,"CapPass","Cycle 5",5,5344,"J-4","Alloy 617",314626,"Plate"
-89.83,-0.00469,"Qualified",,1794.15,"CapPass","Cycle 5",5,5345,"J-4","Alloy 617",314626,"Plate"
-89.61,-0.00471,"Qualified",,1794.29,"CapPass","Cycle 5",5,5346,"J-4","Alloy 617",314626,"Plate"
-89.24,-0.00476,"Qualified",,1794.79,"CapPass","Cycle 5",5,5347,"J-4","Alloy 617",314626,"Plate"
-88.91,-0.00478,"Qualified",,1795.15,"CapPass","Cycle 5",5,5348,"J-4","Alloy 617",314626,"Plate"
-88.87,-0.00481,"Qualified",,1795.30,"CapPass","Cycle 5",5,5349,"J-4","Alloy 617",314626,"Plate"
-89.25,-0.00486,"Qualified",,1795.81,"CapPass","Cycle 5",5,5350,"J-4","Alloy 617",314626,"Plate"
-88.93,-0.00489,"Qualified",,1796.15,"CapPass","Cycle 5",5,5351,"J-4","Alloy 617",314626,"Plate"
-89.06,-0.00491,"Qualified",,1796.31,"CapPass","Cycle 5",5,5352,"J-4","Alloy 617",314626,"Plate"
-90.37,-0.00496,"Qualified",,1796.83,"CapPass","Cycle 5",5,5353,"J-4","Alloy 617",314626,"Plate"
-91.72,-0.00499,"Qualified",,1797.15,"CapPass","Cycle 5",5,5354,"J-4","Alloy 617",314626,"Plate"
-91.87,-0.00501,"Qualified",,1797.33,"CapPass","Cycle 5",5,5355,"J-4","Alloy 617",314626,"Plate"
-91.80,-0.00506,"Qualified",,1797.78,"CapPass","Cycle 5",5,5356,"J-4","Alloy 617",314626,"Plate"
-90.63,-0.00509,"Qualified",,1798.15,"CapPass","Cycle 5",5,5357,"J-4","Alloy 617",314626,"Plate"
-90.47,-0.00511,"Qualified",,1798.33,"CapPass","Cycle 5",5,5358,"J-4","Alloy 617",314626,"Plate"
-90.97,-0.00516,"Qualified",,1798.83,"CapPass","Cycle 5",5,5359,"J-4","Alloy 617",314626,"Plate"
-91.09,-0.00519,"Qualified",,1799.15,"CapPass","Cycle 5",5,5360,"J-4","Alloy 617",314626,"Plate"
-90.67,-0.00521,"Qualified",,1799.31,"CapPass","Cycle 5",5,5361,"J-4","Alloy 617",314626,"Plate"
-89.24,-0.00526,"Qualified",,1799.81,"CapPass","Cycle 5",5,5362,"J-4","Alloy 617",314626,"Plate"
-88.03,-0.00529,"Qualified",,1800.15,"CapPass","Cycle 5",5,5363,"J-4","Alloy 617",314626,"Plate"
-87.76,-0.00531,"Qualified",,1800.31,"CapPass","Cycle 5",5,5364,"J-4","Alloy 617",314626,"Plate"
-88.32,-0.00536,"Qualified",,1800.85,"CapPass","Cycle 5",5,5365,"J-4","Alloy 617",314626,"Plate"
-88.33,-0.00539,"Qualified",,1801.15,"CapPass","Cycle 5",5,5366,"J-4","Alloy 617",314626,"Plate"
-88.02,-0.00541,"Qualified",,1801.33,"CapPass","Cycle 5",5,5367,"J-4","Alloy 617",314626,"Plate"
-88.33,-0.00546,"Qualified",,1801.86,"CapPass","Cycle 5",5,5368,"J-4","Alloy 617",314626,"Plate"
-88.82,-0.00549,"Qualified",,1802.15,"CapPass","Cycle 5",5,5369,"J-4","Alloy 617",314626,"Plate"
-89.32,-0.00551,"Qualified",,1802.35,"CapPass","Cycle 5",5,5370,"J-4","Alloy 617",314626,"Plate"
-89.94,-0.00556,"Qualified",,1802.84,"CapPass","Cycle 5",5,5371,"J-4","Alloy 617",314626,"Plate"
-90.38,-0.00559,"Qualified",,1803.15,"CapPass","Cycle 5",5,5372,"J-4","Alloy 617",314626,"Plate"
-89.76,-0.00561,"Qualified",,1803.35,"CapPass","Cycle 5",5,5373,"J-4","Alloy 617",314626,"Plate"
-88.61,-0.00567,"Qualified",,1803.88,"CapPass","Cycle 5",5,5374,"J-4","Alloy 617",314626,"Plate"
-88.76,-0.00569,"Qualified",,1804.15,"CapPass","Cycle 5",5,5375,"J-4","Alloy 617",314626,"Plate"
-89.27,-0.00572,"Qualified",,1804.36,"CapPass","Cycle 5",5,5376,"J-4","Alloy 617",314626,"Plate"
-88.75,-0.00577,"Qualified",,1804.89,"CapPass","Cycle 5",5,5377,"J-4","Alloy 617",314626,"Plate"
-89.01,-0.00579,"Qualified",,1805.15,"CapPass","Cycle 5",5,5378,"J-4","Alloy 617",314626,"Plate"
-89.62,-0.00582,"Qualified",,1805.41,"CapPass","Cycle 5",5,5379,"J-4","Alloy 617",314626,"Plate"
-90.06,-0.00587,"Qualified",,1805.93,"CapPass","Cycle 5",5,5380,"J-4","Alloy 617",314626,"Plate"
-90.73,-0.00588,"Qualified",,1806.15,"CapPass","Cycle 5",5,5381,"J-4","Alloy 617",314626,"Plate"
-91.43,-0.00592,"Qualified",,1806.43,"CapPass","Cycle 5",5,5382,"J-4","Alloy 617",314626,"Plate"
-91.70,-0.00597,"Qualified",,1806.91,"CapPass","Cycle 5",5,5383,"J-4","Alloy 617",314626,"Plate"
-91.51,-0.00599,"Qualified",,1807.15,"CapPass","Cycle 5",5,5384,"J-4","Alloy 617",314626,"Plate"
-90.92,-0.00602,"Qualified",,1807.40,"CapPass","Cycle 5",5,5385,"J-4","Alloy 617",314626,"Plate"
-89.98,-0.00607,"Qualified",,1807.91,"CapPass","Cycle 5",5,5386,"J-4","Alloy 617",314626,"Plate"
-89.29,-0.00609,"Qualified",,1808.15,"CapPass","Cycle 5",5,5387,"J-4","Alloy 617",314626,"Plate"
-89.58,-0.00612,"Qualified",,1808.40,"CapPass","Cycle 5",5,5388,"J-4","Alloy 617",314626,"Plate"
-90.01,-0.00617,"Qualified",,1808.95,"CapPass","Cycle 5",5,5389,"J-4","Alloy 617",314626,"Plate"
-90.62,-0.00618,"Qualified",,1809.15,"CapPass","Cycle 5",5,5390,"J-4","Alloy 617",314626,"Plate"
-91.00,-0.00622,"Qualified",,1809.43,"CapPass","Cycle 5",5,5391,"J-4","Alloy 617",314626,"Plate"
-90.71,-0.00627,"Qualified",,1809.91,"CapPass","Cycle 5",5,5392,"J-4","Alloy 617",314626,"Plate"
-90.75,-0.00629,"Qualified",,1810.15,"CapPass","Cycle 5",5,5393,"J-4","Alloy 617",314626,"Plate"
-91.68,-0.00632,"Qualified",,1810.44,"CapPass","Cycle 5",5,5394,"J-4","Alloy 617",314626,"Plate"
-90.94,-0.00637,"Qualified",,1810.91,"CapPass","Cycle 5",5,5395,"J-4","Alloy 617",314626,"Plate"
-90.52,-0.00639,"Qualified",,1811.15,"CapPass","Cycle 5",5,5396,"J-4","Alloy 617",314626,"Plate"
-89.89,-0.00642,"Qualified",,1811.41,"CapPass","Cycle 5",5,5397,"J-4","Alloy 617",314626,"Plate"
-89.66,-0.00647,"Qualified",,1811.93,"CapPass","Cycle 5",5,5398,"J-4","Alloy 617",314626,"Plate"
-90.15,-0.00648,"Qualified",,1812.15,"CapPass","Cycle 5",5,5399,"J-4","Alloy 617",314626,"Plate"
-91.79,-0.00652,"Qualified",,1812.48,"CapPass","Cycle 5",5,5400,"J-4","Alloy 617",314626,"Plate"
-91.03,-0.00657,"Qualified",,1812.95,"CapPass","Cycle 5",5,5401,"J-4","Alloy 617",314626,"Plate"
-90.93,-0.00658,"Qualified",,1813.15,"CapPass","Cycle 5",5,5402,"J-4","Alloy 617",314626,"Plate"
-91.88,-0.00662,"Qualified",,1813.45,"CapPass","Cycle 5",5,5403,"J-4","Alloy 617",314626,"Plate"
-91.08,-0.00667,"Qualified",,1814.01,"CapPass","Cycle 5",5,5404,"J-4","Alloy 617",314626,"Plate"
-91.80,-0.00669,"Qualified",,1814.15,"CapPass","Cycle 5",5,5405,"J-4","Alloy 617",314626,"Plate"
-92.27,-0.00672,"Qualified",,1814.46,"CapPass","Cycle 5",5,5406,"J-4","Alloy 617",314626,"Plate"
-91.21,-0.00677,"Qualified",,1814.95,"CapPass","Cycle 5",5,5407,"J-4","Alloy 617",314626,"Plate"
-90.80,-0.00679,"Qualified",,1815.15,"CapPass","Cycle 5",5,5408,"J-4","Alloy 617",314626,"Plate"
-91.10,-0.00683,"Qualified",,1815.51,"CapPass","Cycle 5",5,5409,"J-4","Alloy 617",314626,"Plate"
-92.00,-0.00688,"Qualified",,1815.98,"CapPass","Cycle 5",5,5410,"J-4","Alloy 617",314626,"Plate"
-92.06,-0.00689,"Qualified",,1816.15,"CapPass","Cycle 5",5,5411,"J-4","Alloy 617",314626,"Plate"
-91.76,-0.00693,"Qualified",,1816.48,"CapPass","Cycle 5",5,5412,"J-4","Alloy 617",314626,"Plate"
-90.60,-0.00698,"Qualified",,1817.01,"CapPass","Cycle 5",5,5413,"J-4","Alloy 617",314626,"Plate"
-90.78,-0.00699,"Qualified",,1817.15,"CapPass","Cycle 5",5,5414,"J-4","Alloy 617",314626,"Plate"
-91.15,-0.00703,"Qualified",,1817.41,"CapPass","Cycle 5",5,5415,"J-4","Alloy 617",314626,"Plate"
-89.35,-0.00708,"Qualified",,1817.98,"CapPass","Cycle 5",5,5416,"J-4","Alloy 617",314626,"Plate"
-89.58,-0.00709,"Qualified",,1818.15,"CapPass","Cycle 5",5,5417,"J-4","Alloy 617",314626,"Plate"
-89.53,-0.00713,"Qualified",,1818.50,"CapPass","Cycle 5",5,5418,"J-4","Alloy 617",314626,"Plate"
-89.51,-0.00718,"Qualified",,1819.00,"CapPass","Cycle 5",5,5419,"J-4","Alloy 617",314626,"Plate"
-89.32,-0.00719,"Qualified",,1819.15,"CapPass","Cycle 5",5,5420,"J-4","Alloy 617",314626,"Plate"
-89.44,-0.00723,"Qualified",,1819.48,"CapPass","Cycle 5",5,5421,"J-4","Alloy 617",314626,"Plate"
-89.44,-0.00728,"Qualified",,1819.98,"CapPass","Cycle 5",5,5422,"J-4","Alloy 617",314626,"Plate"
-89.22,-0.00729,"Qualified",,1820.15,"CapPass","Cycle 5",5,5423,"J-4","Alloy 617",314626,"Plate"
-89.36,-0.00733,"Qualified",,1820.55,"CapPass","Cycle 5",5,5424,"J-4","Alloy 617",314626,"Plate"
-91.13,-0.00738,"Qualified",,1821.05,"CapPass","Cycle 5",5,5425,"J-4","Alloy 617",314626,"Plate"
-91.50,-0.00739,"Qualified",,1821.15,"CapPass","Cycle 5",5,5426,"J-4","Alloy 617",314626,"Plate"
-91.32,-0.00743,"Qualified",,1821.45,"CapPass","Cycle 5",5,5427,"J-4","Alloy 617",314626,"Plate"
-89.46,-0.00748,"Qualified",,1822.03,"CapPass","Cycle 5",5,5428,"J-4","Alloy 617",314626,"Plate"
-89.50,-0.00749,"Qualified",,1822.15,"CapPass","Cycle 5",5,5429,"J-4","Alloy 617",314626,"Plate"
-89.13,-0.00753,"Qualified",,1822.53,"CapPass","Cycle 5",5,5430,"J-4","Alloy 617",314626,"Plate"
-89.80,-0.00758,"Qualified",,1823.01,"CapPass","Cycle 5",5,5431,"J-4","Alloy 617",314626,"Plate"
-89.56,-0.00759,"Qualified",,1823.15,"CapPass","Cycle 5",5,5432,"J-4","Alloy 617",314626,"Plate"
-89.68,-0.00763,"Qualified",,1823.53,"CapPass","Cycle 5",5,5433,"J-4","Alloy 617",314626,"Plate"
-90.70,-0.00768,"Qualified",,1824.08,"CapPass","Cycle 5",5,5434,"J-4","Alloy 617",314626,"Plate"
-90.96,-0.00769,"Qualified",,1824.15,"CapPass","Cycle 5",5,5435,"J-4","Alloy 617",314626,"Plate"
-91.56,-0.00773,"Qualified",,1824.55,"CapPass","Cycle 5",5,5436,"J-4","Alloy 617",314626,"Plate"
-90.67,-0.00778,"Qualified",,1824.99,"CapPass","Cycle 5",5,5437,"J-4","Alloy 617",314626,"Plate"
-89.66,-0.00779,"Qualified",,1825.15,"CapPass","Cycle 5",5,5438,"J-4","Alloy 617",314626,"Plate"
-88.58,-0.00783,"Qualified",,1825.50,"CapPass","Cycle 5",5,5439,"J-4","Alloy 617",314626,"Plate"
-89.11,-0.00788,"Qualified",,1826.06,"CapPass","Cycle 5",5,5440,"J-4","Alloy 617",314626,"Plate"
-89.12,-0.00789,"Qualified",,1826.15,"CapPass","Cycle 5",5,5441,"J-4","Alloy 617",314626,"Plate"
-88.48,-0.00793,"Qualified",,1826.56,"CapPass","Cycle 5",5,5442,"J-4","Alloy 617",314626,"Plate"
-88.87,-0.00798,"Qualified",,1827.01,"CapPass","Cycle 5",5,5443,"J-4","Alloy 617",314626,"Plate"
-88.55,-0.00798,"Qualified",,1827.15,"CapPass","Cycle 5",5,5444,"J-4","Alloy 617",314626,"Plate"
-89.61,-0.00804,"Qualified",,1827.56,"CapPass","Cycle 5",5,5445,"J-4","Alloy 617",314626,"Plate"
-90.52,-0.00809,"Qualified",,1828.10,"CapPass","Cycle 5",5,5446,"J-4","Alloy 617",314626,"Plate"
-90.75,-0.00808,"Qualified",,1828.15,"CapPass","Cycle 5",5,5447,"J-4","Alloy 617",314626,"Plate"
-91.63,-0.00814,"Qualified",,1828.51,"CapPass","Cycle 5",5,5448,"J-4","Alloy 617",314626,"Plate"
-90.28,-0.00819,"Qualified",,1829.05,"CapPass","Cycle 5",5,5449,"J-4","Alloy 617",314626,"Plate"
-90.25,-0.00818,"Qualified",,1829.15,"CapPass","Cycle 5",5,5450,"J-4","Alloy 617",314626,"Plate"
-90.66,-0.00824,"Qualified",,1829.55,"CapPass","Cycle 5",5,5451,"J-4","Alloy 617",314626,"Plate"
-89.75,-0.00829,"Qualified",,1830.08,"CapPass","Cycle 5",5,5452,"J-4","Alloy 617",314626,"Plate"
-89.83,-0.00828,"Qualified",,1830.15,"CapPass","Cycle 5",5,5453,"J-4","Alloy 617",314626,"Plate"
-89.92,-0.00834,"Qualified",,1830.56,"CapPass","Cycle 5",5,5454,"J-4","Alloy 617",314626,"Plate"
-89.01,-0.00839,"Qualified",,1831.08,"CapPass","Cycle 5",5,5455,"J-4","Alloy 617",314626,"Plate"
-88.97,-0.00839,"Qualified",,1831.15,"CapPass","Cycle 5",5,5456,"J-4","Alloy 617",314626,"Plate"
-88.98,-0.00844,"Qualified",,1831.58,"CapPass","Cycle 5",5,5457,"J-4","Alloy 617",314626,"Plate"
-90.30,-0.00849,"Qualified",,1832.08,"CapPass","Cycle 5",5,5458,"J-4","Alloy 617",314626,"Plate"
-90.30,-0.00849,"Qualified",,1832.15,"CapPass","Cycle 5",5,5459,"J-4","Alloy 617",314626,"Plate"
-91.39,-0.00854,"Qualified",,1832.61,"CapPass","Cycle 5",5,5460,"J-4","Alloy 617",314626,"Plate"
-91.74,-0.00859,"Qualified",,1833.14,"CapPass","Cycle 5",5,5461,"J-4","Alloy 617",314626,"Plate"
-91.68,-0.00859,"Qualified",,1833.15,"CapPass","Cycle 5",5,5462,"J-4","Alloy 617",314626,"Plate"
-91.53,-0.00864,"Qualified",,1833.60,"CapPass","Cycle 5",5,5463,"J-4","Alloy 617",314626,"Plate"
-89.99,-0.00869,"Qualified",,1834.10,"CapPass","Cycle 5",5,5464,"J-4","Alloy 617",314626,"Plate"
-89.81,-0.00869,"Qualified",,1834.15,"CapPass","Cycle 5",5,5465,"J-4","Alloy 617",314626,"Plate"
-88.68,-0.00874,"Qualified",,1834.62,"CapPass","Cycle 5",5,5466,"J-4","Alloy 617",314626,"Plate"
-88.64,-0.00879,"Qualified",,1835.10,"CapPass","Cycle 5",5,5467,"J-4","Alloy 617",314626,"Plate"
-88.52,-0.00879,"Qualified",,1835.15,"CapPass","Cycle 5",5,5468,"J-4","Alloy 617",314626,"Plate"
-89.50,-0.00884,"Qualified",,1835.61,"CapPass","Cycle 5",5,5469,"J-4","Alloy 617",314626,"Plate"
-90.04,-0.00889,"Qualified",,1836.13,"CapPass","Cycle 5",5,5470,"J-4","Alloy 617",314626,"Plate"
-89.98,-0.00889,"Qualified",,1836.15,"CapPass","Cycle 5",5,5471,"J-4","Alloy 617",314626,"Plate"
-88.92,-0.00894,"Qualified",,1836.66,"CapPass","Cycle 5",5,5472,"J-4","Alloy 617",314626,"Plate"
-88.39,-0.00899,"Qualified",,1837.13,"CapPass","Cycle 5",5,5473,"J-4","Alloy 617",314626,"Plate"
-88.20,-0.00899,"Qualified",,1837.15,"CapPass","Cycle 5",5,5474,"J-4","Alloy 617",314626,"Plate"
-88.66,-0.00904,"Qualified",,1837.66,"CapPass","Cycle 5",5,5475,"J-4","Alloy 617",314626,"Plate"
-89.39,-0.00908,"Qualified",,1838.15,"CapPass","Cycle 5",5,5476,"J-4","Alloy 617",314626,"Plate"
-89.57,-0.00910,"Qualified",,1838.21,"CapPass","Cycle 5",5,5477,"J-4","Alloy 617",314626,"Plate"
-90.63,-0.00915,"Qualified",,1838.66,"CapPass","Cycle 5",5,5478,"J-4","Alloy 617",314626,"Plate"
-89.95,-0.00920,"Qualified",,1839.15,"CapPass","Cycle 5",5,5479,"J-4","Alloy 617",314626,"Plate"
-89.93,-0.00919,"Qualified",,1839.15,"CapPass","Cycle 5",5,5480,"J-4","Alloy 617",314626,"Plate"
-89.23,-0.00925,"Qualified",,1839.68,"CapPass","Cycle 5",5,5481,"J-4","Alloy 617",314626,"Plate"
-88.69,-0.00930,"Qualified",,1840.15,"CapPass","Cycle 5",5,5482,"J-4","Alloy 617",314626,"Plate"
-88.68,-0.00929,"Qualified",,1840.15,"CapPass","Cycle 5",5,5483,"J-4","Alloy 617",314626,"Plate"
-87.70,-0.00935,"Qualified",,1840.66,"CapPass","Cycle 5",5,5484,"J-4","Alloy 617",314626,"Plate"
-88.92,-0.00939,"Qualified",,1841.15,"CapPass","Cycle 5",5,5485,"J-4","Alloy 617",314626,"Plate"
-89.06,-0.00940,"Qualified",,1841.20,"CapPass","Cycle 5",5,5486,"J-4","Alloy 617",314626,"Plate"
-89.39,-0.00945,"Qualified",,1841.68,"CapPass","Cycle 5",5,5487,"J-4","Alloy 617",314626,"Plate"
-90.62,-0.00949,"Qualified",,1842.15,"CapPass","Cycle 5",5,5488,"J-4","Alloy 617",314626,"Plate"
-90.91,-0.00950,"Qualified",,1842.23,"CapPass","Cycle 5",5,5489,"J-4","Alloy 617",314626,"Plate"
-90.35,-0.00955,"Qualified",,1842.73,"CapPass","Cycle 5",5,5490,"J-4","Alloy 617",314626,"Plate"
-90.69,-0.00959,"Qualified",,1843.15,"CapPass","Cycle 5",5,5491,"J-4","Alloy 617",314626,"Plate"
-90.90,-0.00960,"Qualified",,1843.23,"CapPass","Cycle 5",5,5492,"J-4","Alloy 617",314626,"Plate"
-89.74,-0.00965,"Qualified",,1843.73,"CapPass","Cycle 5",5,5493,"J-4","Alloy 617",314626,"Plate"
-89.86,-0.00968,"Qualified",,1844.15,"CapPass","Cycle 5",5,5494,"J-4","Alloy 617",314626,"Plate"
-90.11,-0.00970,"Qualified",,1844.21,"CapPass","Cycle 5",5,5495,"J-4","Alloy 617",314626,"Plate"
-91.80,-0.00975,"Qualified",,1844.76,"CapPass","Cycle 5",5,5496,"J-4","Alloy 617",314626,"Plate"
-92.18,-0.00979,"Qualified",,1845.15,"CapPass","Cycle 5",5,5497,"J-4","Alloy 617",314626,"Plate"
-92.02,-0.00980,"Qualified",,1845.23,"CapPass","Cycle 5",5,5498,"J-4","Alloy 617",314626,"Plate"
-92.07,-0.00985,"Qualified",,1845.73,"CapPass","Cycle 5",5,5499,"J-4","Alloy 617",314626,"Plate"
-91.88,-0.00989,"Qualified",,1846.15,"CapPass","Cycle 5",5,5500,"J-4","Alloy 617",314626,"Plate"
-91.72,-0.00990,"Qualified",,1846.25,"CapPass","Cycle 5",5,5501,"J-4","Alloy 617",314626,"Plate"
-92.02,-0.00995,"Qualified",,1846.78,"CapPass","Cycle 5",5,5502,"J-4","Alloy 617",314626,"Plate"
-92.13,-0.00999,"Qualified",,1847.15,"CapPass","Cycle 5",5,5503,"J-4","Alloy 617",314626,"Plate"
-91.70,-0.01000,"Qualified",,1847.26,"CapPass","Cycle 5",5,5504,"J-4","Alloy 617",314626,"Plate"
-79.51,-0.00995,"Qualified",,1847.89,"CapPass","Cycle 5",5,5505,"J-4","Alloy 617",314626,"Plate"
-74.70,-0.00993,"Qualified",,1848.15,"CapPass","Cycle 5",5,5506,"J-4","Alloy 617",314626,"Plate"
-68.44,-0.00990,"Qualified",,1848.46,"CapPass","Cycle 5",5,5507,"J-4","Alloy 617",314626,"Plate"
-61.09,-0.00985,"Qualified",,1848.97,"CapPass","Cycle 5",5,5508,"J-4","Alloy 617",314626,"Plate"
-58.57,-0.00983,"Qualified",,1849.15,"CapPass","Cycle 5",5,5509,"J-4","Alloy 617",314626,"Plate"
-53.63,-0.00980,"Qualified",,1849.52,"CapPass","Cycle 5",5,5510,"J-4","Alloy 617",314626,"Plate"
-46.61,-0.00975,"Qualified",,1850.04,"CapPass","Cycle 5",5,5511,"J-4","Alloy 617",314626,"Plate"
-45.12,-0.00974,"Qualified",,1850.15,"CapPass","Cycle 5",5,5512,"J-4","Alloy 617",314626,"Plate"
-38.92,-0.00970,"Qualified",,1850.57,"CapPass","Cycle 5",5,5513,"J-4","Alloy 617",314626,"Plate"
-32.39,-0.00965,"Qualified",,1851.07,"CapPass","Cycle 5",5,5514,"J-4","Alloy 617",314626,"Plate"
-31.60,-0.00964,"Qualified",,1851.15,"CapPass","Cycle 5",5,5515,"J-4","Alloy 617",314626,"Plate"
-27.39,-0.00960,"Qualified",,1851.60,"CapPass","Cycle 5",5,5516,"J-4","Alloy 617",314626,"Plate"
-20.15,-0.00955,"Qualified",,1852.15,"CapPass","Cycle 5",5,5517,"J-4","Alloy 617",314626,"Plate"
-19.61,-0.00955,"Qualified",,1852.19,"CapPass","Cycle 5",5,5518,"J-4","Alloy 617",314626,"Plate"
-13.26,-0.00950,"Qualified",,1852.69,"CapPass","Cycle 5",5,5519,"J-4","Alloy 617",314626,"Plate"
-8.02,-0.00945,"Qualified",,1853.15,"CapPass","Cycle 5",5,5520,"J-4","Alloy 617",314626,"Plate"
-7.93,-0.00945,"Qualified",,1853.16,"CapPass","Cycle 5",5,5521,"J-4","Alloy 617",314626,"Plate"
-2.05,-0.00940,"Qualified",,1853.72,"CapPass","Cycle 5",5,5522,"J-4","Alloy 617",314626,"Plate"
2.49,-0.00936,"Qualified",,1854.15,"CapPass","Cycle 5",5,5523,"J-4","Alloy 617",314626,"Plate"
3.41,-0.00935,"Qualified",,1854.24,"CapPass","Cycle 5",5,5524,"J-4","Alloy 617",314626,"Plate"
8.10,-0.00930,"Qualified",,1854.75,"CapPass","Cycle 5",5,5525,"J-4","Alloy 617",314626,"Plate"
12.83,-0.00926,"Qualified",,1855.15,"CapPass","Cycle 5",5,5526,"J-4","Alloy 617",314626,"Plate"
14.42,-0.00925,"Qualified",,1855.29,"CapPass","Cycle 5",5,5527,"J-4","Alloy 617",314626,"Plate"
18.05,-0.00920,"Qualified",,1855.82,"CapPass","Cycle 5",5,5528,"J-4","Alloy 617",314626,"Plate"
18.82,-0.00919,"Qualified",,1856.15,"CapPass","Cycle 5",5,5529,"J-4","Alloy 617",314626,"Plate"
23.95,-0.00915,"Qualified",,1856.59,"CapPass","Cycle 5",5,5530,"J-4","Alloy 617",314626,"Plate"
29.09,-0.00909,"Qualified",,1856.99,"CapPass","Cycle 5",5,5531,"J-4","Alloy 617",314626,"Plate"
30.17,-0.00908,"Qualified",,1857.15,"CapPass","Cycle 5",5,5532,"J-4","Alloy 617",314626,"Plate"
32.76,-0.00904,"Qualified",,1857.55,"CapPass","Cycle 5",5,5533,"J-4","Alloy 617",314626,"Plate"
37.45,-0.00899,"Qualified",,1858.10,"CapPass","Cycle 5",5,5534,"J-4","Alloy 617",314626,"Plate"
37.96,-0.00899,"Qualified",,1858.15,"CapPass","Cycle 5",5,5535,"J-4","Alloy 617",314626,"Plate"
42.96,-0.00894,"Qualified",,1858.39,"CapPass","Cycle 5",5,5536,"J-4","Alloy 617",314626,"Plate"
46.99,-0.00889,"Qualified",,1858.75,"CapPass","Cycle 5",5,5537,"J-4","Alloy 617",314626,"Plate"
50.30,-0.00885,"Qualified",,1859.15,"CapPass","Cycle 5",5,5538,"J-4","Alloy 617",314626,"Plate"
50.79,-0.00884,"Qualified",,1859.22,"CapPass","Cycle 5",5,5539,"J-4","Alloy 617",314626,"Plate"
54.15,-0.00879,"Qualified",,1859.77,"CapPass","Cycle 5",5,5540,"J-4","Alloy 617",314626,"Plate"
57.15,-0.00875,"Qualified",,1860.15,"CapPass","Cycle 5",5,5541,"J-4","Alloy 617",314626,"Plate"
57.70,-0.00874,"Qualified",,1860.24,"CapPass","Cycle 5",5,5542,"J-4","Alloy 617",314626,"Plate"
59.98,-0.00869,"Qualified",,1860.77,"CapPass","Cycle 5",5,5543,"J-4","Alloy 617",314626,"Plate"
64.00,-0.00866,"Qualified",,1861.15,"CapPass","Cycle 5",5,5544,"J-4","Alloy 617",314626,"Plate"
65.40,-0.00864,"Qualified",,1861.32,"CapPass","Cycle 5",5,5545,"J-4","Alloy 617",314626,"Plate"
68.68,-0.00859,"Qualified",,1861.74,"CapPass","Cycle 5",5,5546,"J-4","Alloy 617",314626,"Plate"
68.98,-0.00855,"Qualified",,1862.15,"CapPass","Cycle 5",5,5547,"J-4","Alloy 617",314626,"Plate"
69.42,-0.00854,"Qualified",,1862.27,"CapPass","Cycle 5",5,5548,"J-4","Alloy 617",314626,"Plate"
70.70,-0.00849,"Qualified",,1862.74,"CapPass","Cycle 5",5,5549,"J-4","Alloy 617",314626,"Plate"
72.42,-0.00846,"Qualified",,1863.15,"CapPass","Cycle 5",5,5550,"J-4","Alloy 617",314626,"Plate"
74.77,-0.00844,"Qualified",,1863.34,"CapPass","Cycle 5",5,5551,"J-4","Alloy 617",314626,"Plate"
76.47,-0.00839,"Qualified",,1863.74,"CapPass","Cycle 5",5,5552,"J-4","Alloy 617",314626,"Plate"
78.55,-0.00835,"Qualified",,1864.15,"CapPass","Cycle 5",5,5553,"J-4","Alloy 617",314626,"Plate"
79.70,-0.00834,"Qualified",,1864.31,"CapPass","Cycle 5",5,5554,"J-4","Alloy 617",314626,"Plate"
81.41,-0.00828,"Qualified",,1864.76,"CapPass","Cycle 5",5,5555,"J-4","Alloy 617",314626,"Plate"
82.87,-0.00825,"Qualified",,1865.15,"CapPass","Cycle 5",5,5556,"J-4","Alloy 617",314626,"Plate"
82.91,-0.00823,"Qualified",,1865.21,"CapPass","Cycle 5",5,5557,"J-4","Alloy 617",314626,"Plate"
79.66,-0.00818,"Qualified",,1865.64,"CapPass","Cycle 5",5,5558,"J-4","Alloy 617",314626,"Plate"
78.80,-0.00814,"Qualified",,1866.15,"CapPass","Cycle 5",5,5559,"J-4","Alloy 617",314626,"Plate"
79.00,-0.00813,"Qualified",,1866.23,"CapPass","Cycle 5",5,5560,"J-4","Alloy 617",314626,"Plate"
79.92,-0.00808,"Qualified",,1866.71,"CapPass","Cycle 5",5,5561,"J-4","Alloy 617",314626,"Plate"
80.04,-0.00804,"Qualified",,1867.15,"CapPass","Cycle 5",5,5562,"J-4","Alloy 617",314626,"Plate"
80.12,-0.00803,"Qualified",,1867.21,"CapPass","Cycle 5",5,5563,"J-4","Alloy 617",314626,"Plate"
80.98,-0.00798,"Qualified",,1867.67,"CapPass","Cycle 5",5,5564,"J-4","Alloy 617",314626,"Plate"
82.41,-0.00794,"Qualified",,1868.15,"CapPass","Cycle 5",5,5565,"J-4","Alloy 617",314626,"Plate"
82.66,-0.00793,"Qualified",,1868.19,"CapPass","Cycle 5",5,5566,"J-4","Alloy 617",314626,"Plate"
83.90,-0.00788,"Qualified",,1868.72,"CapPass","Cycle 5",5,5567,"J-4","Alloy 617",314626,"Plate"
84.49,-0.00784,"Qualified",,1869.15,"CapPass","Cycle 5",5,5568,"J-4","Alloy 617",314626,"Plate"
84.62,-0.00783,"Qualified",,1869.25,"CapPass","Cycle 5",5,5569,"J-4","Alloy 617",314626,"Plate"
87.59,-0.00778,"Qualified",,1869.67,"CapPass","Cycle 5",5,5570,"J-4","Alloy 617",314626,"Plate"
85.31,-0.00773,"Qualified",,1870.11,"CapPass","Cycle 5",5,5571,"J-4","Alloy 617",314626,"Plate"
84.97,-0.00773,"Qualified",,1870.15,"CapPass","Cycle 5",5,5572,"J-4","Alloy 617",314626,"Plate"
85.11,-0.00768,"Qualified",,1870.69,"CapPass","Cycle 5",5,5573,"J-4","Alloy 617",314626,"Plate"
84.02,-0.00764,"Qualified",,1871.15,"CapPass","Cycle 5",5,5574,"J-4","Alloy 617",314626,"Plate"
84.03,-0.00763,"Qualified",,1871.17,"CapPass","Cycle 5",5,5575,"J-4","Alloy 617",314626,"Plate"
85.15,-0.00758,"Qualified",,1871.69,"CapPass","Cycle 5",5,5576,"J-4","Alloy 617",314626,"Plate"
86.48,-0.00753,"Qualified",,1872.14,"CapPass","Cycle 5",5,5577,"J-4","Alloy 617",314626,"Plate"
86.41,-0.00753,"Qualified",,1872.15,"CapPass","Cycle 5",5,5578,"J-4","Alloy 617",314626,"Plate"
84.34,-0.00748,"Qualified",,1872.61,"CapPass","Cycle 5",5,5579,"J-4","Alloy 617",314626,"Plate"
85.88,-0.00744,"Qualified",,1873.15,"CapPass","Cycle 5",5,5580,"J-4","Alloy 617",314626,"Plate"
85.99,-0.00743,"Qualified",,1873.17,"CapPass","Cycle 5",5,5581,"J-4","Alloy 617",314626,"Plate"
88.14,-0.00738,"Qualified",,1873.64,"CapPass","Cycle 5",5,5582,"J-4","Alloy 617",314626,"Plate"
85.78,-0.00733,"Qualified",,1874.12,"CapPass","Cycle 5",5,5583,"J-4","Alloy 617",314626,"Plate"
85.65,-0.00733,"Qualified",,1874.15,"CapPass","Cycle 5",5,5584,"J-4","Alloy 617",314626,"Plate"
85.49,-0.00728,"Qualified",,1874.62,"CapPass","Cycle 5",5,5585,"J-4","Alloy 617",314626,"Plate"
86.31,-0.00723,"Qualified",,1875.15,"CapPass","Cycle 5",5,5586,"J-4","Alloy 617",314626,"Plate"
86.39,-0.00723,"Qualified",,1875.17,"CapPass","Cycle 5",5,5587,"J-4","Alloy 617",314626,"Plate"
86.09,-0.00718,"Qualified",,1875.60,"CapPass","Cycle 5",5,5588,"J-4","Alloy 617",314626,"Plate"
86.14,-0.00713,"Qualified",,1876.15,"CapPass","Cycle 5",5,5589,"J-4","Alloy 617",314626,"Plate"
86.31,-0.00712,"Qualified",,1876.17,"CapPass","Cycle 5",5,5590,"J-4","Alloy 617",314626,"Plate"
85.80,-0.00707,"Qualified",,1876.62,"CapPass","Cycle 5",5,5591,"J-4","Alloy 617",314626,"Plate"
83.58,-0.00702,"Qualified",,1877.07,"CapPass","Cycle 5",5,5592,"J-4","Alloy 617",314626,"Plate"
83.28,-0.00702,"Qualified",,1877.15,"CapPass","Cycle 5",5,5593,"J-4","Alloy 617",314626,"Plate"
82.95,-0.00697,"Qualified",,1877.64,"CapPass","Cycle 5",5,5594,"J-4","Alloy 617",314626,"Plate"
83.64,-0.00693,"Qualified",,1878.15,"CapPass","Cycle 5",5,5595,"J-4","Alloy 617",314626,"Plate"
83.79,-0.00692,"Qualified",,1878.19,"CapPass","Cycle 5",5,5596,"J-4","Alloy 617",314626,"Plate"
84.66,-0.00687,"Qualified",,1878.60,"CapPass","Cycle 5",5,5597,"J-4","Alloy 617",314626,"Plate"
83.08,-0.00683,"Qualified",,1879.15,"CapPass","Cycle 5",5,5598,"J-4","Alloy 617",314626,"Plate"
83.56,-0.00682,"Qualified",,1879.21,"CapPass","Cycle 5",5,5599,"J-4","Alloy 617",314626,"Plate"
85.39,-0.00677,"Qualified",,1879.69,"CapPass","Cycle 5",5,5600,"J-4","Alloy 617",314626,"Plate"
86.54,-0.00672,"Qualified",,1880.14,"CapPass","Cycle 5",5,5601,"J-4","Alloy 617",314626,"Plate"
86.46,-0.00672,"Qualified",,1880.15,"CapPass","Cycle 5",5,5602,"J-4","Alloy 617",314626,"Plate"
86.66,-0.00667,"Qualified",,1880.62,"CapPass","Cycle 5",5,5603,"J-4","Alloy 617",314626,"Plate"
85.39,-0.00662,"Qualified",,1881.14,"CapPass","Cycle 5",5,5604,"J-4","Alloy 617",314626,"Plate"
85.38,-0.00662,"Qualified",,1881.15,"CapPass","Cycle 5",5,5605,"J-4","Alloy 617",314626,"Plate"
83.09,-0.00657,"Qualified",,1881.62,"CapPass","Cycle 5",5,5606,"J-4","Alloy 617",314626,"Plate"
84.73,-0.00653,"Qualified",,1882.15,"CapPass","Cycle 5",5,5607,"J-4","Alloy 617",314626,"Plate"
85.42,-0.00652,"Qualified",,1882.22,"CapPass","Cycle 5",5,5608,"J-4","Alloy 617",314626,"Plate"
86.66,-0.00647,"Qualified",,1882.64,"CapPass","Cycle 5",5,5609,"J-4","Alloy 617",314626,"Plate"
85.36,-0.00642,"Qualified",,1883.14,"CapPass","Cycle 5",5,5610,"J-4","Alloy 617",314626,"Plate"
85.28,-0.00642,"Qualified",,1883.15,"CapPass","Cycle 5",5,5611,"J-4","Alloy 617",314626,"Plate"
85.46,-0.00637,"Qualified",,1883.64,"CapPass","Cycle 5",5,5612,"J-4","Alloy 617",314626,"Plate"
85.55,-0.00632,"Qualified",,1884.15,"CapPass","Cycle 5",5,5613,"J-4","Alloy 617",314626,"Plate"
85.60,-0.00632,"Qualified",,1884.19,"CapPass","Cycle 5",5,5614,"J-4","Alloy 617",314626,"Plate"
86.01,-0.00627,"Qualified",,1884.66,"CapPass","Cycle 5",5,5615,"J-4","Alloy 617",314626,"Plate"
84.40,-0.00622,"Qualified",,1885.15,"CapPass","Cycle 5",5,5616,"J-4","Alloy 617",314626,"Plate"
84.39,-0.00621,"Qualified",,1885.19,"CapPass","Cycle 5",5,5617,"J-4","Alloy 617",314626,"Plate"
84.52,-0.00616,"Qualified",,1885.64,"CapPass","Cycle 5",5,5618,"J-4","Alloy 617",314626,"Plate"
83.66,-0.00612,"Qualified",,1886.15,"CapPass","Cycle 5",5,5619,"J-4","Alloy 617",314626,"Plate"
83.85,-0.00611,"Qualified",,1886.19,"CapPass","Cycle 5",5,5620,"J-4","Alloy 617",314626,"Plate"
84.20,-0.00606,"Qualified",,1886.67,"CapPass","Cycle 5",5,5621,"J-4","Alloy 617",314626,"Plate"
84.33,-0.00602,"Qualified",,1887.15,"CapPass","Cycle 5",5,5622,"J-4","Alloy 617",314626,"Plate"
84.65,-0.00601,"Qualified",,1887.21,"CapPass","Cycle 5",5,5623,"J-4","Alloy 617",314626,"Plate"
84.62,-0.00596,"Qualified",,1887.67,"CapPass","Cycle 5",5,5624,"J-4","Alloy 617",314626,"Plate"
86.00,-0.00592,"Qualified",,1888.15,"CapPass","Cycle 5",5,5625,"J-4","Alloy 617",314626,"Plate"
86.68,-0.00591,"Qualified",,1888.29,"CapPass","Cycle 5",5,5626,"J-4","Alloy 617",314626,"Plate"
88.18,-0.00586,"Qualified",,1888.69,"CapPass","Cycle 5",5,5627,"J-4","Alloy 617",314626,"Plate"
86.84,-0.00582,"Qualified",,1889.15,"CapPass","Cycle 5",5,5628,"J-4","Alloy 617",314626,"Plate"
86.72,-0.00581,"Qualified",,1889.21,"CapPass","Cycle 5",5,5629,"J-4","Alloy 617",314626,"Plate"
85.43,-0.00576,"Qualified",,1889.69,"CapPass","Cycle 5",5,5630,"J-4","Alloy 617",314626,"Plate"
85.03,-0.00572,"Qualified",,1890.15,"CapPass","Cycle 5",5,5631,"J-4","Alloy 617",314626,"Plate"
85.25,-0.00571,"Qualified",,1890.21,"CapPass","Cycle 5",5,5632,"J-4","Alloy 617",314626,"Plate"
85.87,-0.00566,"Qualified",,1890.77,"CapPass","Cycle 5",5,5633,"J-4","Alloy 617",314626,"Plate"
87.44,-0.00562,"Qualified",,1891.15,"CapPass","Cycle 5",5,5634,"J-4","Alloy 617",314626,"Plate"
87.74,-0.00561,"Qualified",,1891.24,"CapPass","Cycle 5",5,5635,"J-4","Alloy 617",314626,"Plate"
88.91,-0.00556,"Qualified",,1891.72,"CapPass","Cycle 5",5,5636,"J-4","Alloy 617",314626,"Plate"
89.48,-0.00551,"Qualified",,1892.15,"CapPass","Cycle 5",5,5637,"J-4","Alloy 617",314626,"Plate"
89.43,-0.00551,"Qualified",,1892.17,"CapPass","Cycle 5",5,5638,"J-4","Alloy 617",314626,"Plate"
88.69,-0.00546,"Qualified",,1892.71,"CapPass","Cycle 5",5,5639,"J-4","Alloy 617",314626,"Plate"
88.75,-0.00542,"Qualified",,1893.15,"CapPass","Cycle 5",5,5640,"J-4","Alloy 617",314626,"Plate"
88.57,-0.00540,"Qualified",,1893.22,"CapPass","Cycle 5",5,5641,"J-4","Alloy 617",314626,"Plate"
88.42,-0.00535,"Qualified",,1893.74,"CapPass","Cycle 5",5,5642,"J-4","Alloy 617",314626,"Plate"
88.32,-0.00532,"Qualified",,1894.15,"CapPass","Cycle 5",5,5643,"J-4","Alloy 617",314626,"Plate"
88.29,-0.00530,"Qualified",,1894.22,"CapPass","Cycle 5",5,5644,"J-4","Alloy 617",314626,"Plate"
88.36,-0.00525,"Qualified",,1894.76,"CapPass","Cycle 5",5,5645,"J-4","Alloy 617",314626,"Plate"
88.10,-0.00520,"Qualified",,1895.11,"CapPass","Cycle 5",5,5646,"J-4","Alloy 617",314626,"Plate"
87.72,-0.00520,"Qualified",,1895.15,"CapPass","Cycle 5",5,5647,"J-4","Alloy 617",314626,"Plate"
85.40,-0.00515,"Qualified",,1895.69,"CapPass","Cycle 5",5,5648,"J-4","Alloy 617",314626,"Plate"
84.98,-0.00512,"Qualified",,1896.15,"CapPass","Cycle 5",5,5649,"J-4","Alloy 617",314626,"Plate"
85.26,-0.00510,"Qualified",,1896.22,"CapPass","Cycle 5",5,5650,"J-4","Alloy 617",314626,"Plate"
86.02,-0.00505,"Qualified",,1896.74,"CapPass","Cycle 5",5,5651,"J-4","Alloy 617",314626,"Plate"
85.94,-0.00502,"Qualified",,1897.15,"CapPass","Cycle 5",5,5652,"J-4","Alloy 617",314626,"Plate"
85.84,-0.00500,"Qualified",,1897.24,"CapPass","Cycle 5",5,5653,"J-4","Alloy 617",314626,"Plate"
85.18,-0.00495,"Qualified",,1897.76,"CapPass","Cycle 5",5,5654,"J-4","Alloy 617",314626,"Plate"
85.94,-0.00492,"Qualified",,1898.15,"CapPass","Cycle 5",5,5655,"J-4","Alloy 617",314626,"Plate"
86.47,-0.00490,"Qualified",,1898.24,"CapPass","Cycle 5",5,5656,"J-4","Alloy 617",314626,"Plate"
86.63,-0.00485,"Qualified",,1898.72,"CapPass","Cycle 5",5,5657,"J-4","Alloy 617",314626,"Plate"
85.83,-0.00481,"Qualified",,1899.15,"CapPass","Cycle 5",5,5658,"J-4","Alloy 617",314626,"Plate"
85.77,-0.00480,"Qualified",,1899.24,"CapPass","Cycle 5",5,5659,"J-4","Alloy 617",314626,"Plate"
87.34,-0.00475,"Qualified",,1899.77,"CapPass","Cycle 5",5,5660,"J-4","Alloy 617",314626,"Plate"
88.09,-0.00471,"Qualified",,1900.15,"CapPass","Cycle 5",5,5661,"J-4","Alloy 617",314626,"Plate"
87.97,-0.00470,"Qualified",,1900.27,"CapPass","Cycle 5",5,5662,"J-4","Alloy 617",314626,"Plate"
88.65,-0.00465,"Qualified",,1900.73,"CapPass","Cycle 5",5,5663,"J-4","Alloy 617",314626,"Plate"
88.70,-0.00461,"Qualified",,1901.15,"CapPass","Cycle 5",5,5664,"J-4","Alloy 617",314626,"Plate"
88.93,-0.00460,"Qualified",,1901.29,"CapPass","Cycle 5",5,5665,"J-4","Alloy 617",314626,"Plate"
89.35,-0.00455,"Qualified",,1901.71,"CapPass","Cycle 5",5,5666,"J-4","Alloy 617",314626,"Plate"
88.43,-0.00452,"Qualified",,1902.15,"CapPass","Cycle 5",5,5667,"J-4","Alloy 617",314626,"Plate"
89.15,-0.00450,"Qualified",,1902.31,"CapPass","Cycle 5",5,5668,"J-4","Alloy 617",314626,"Plate"
90.01,-0.00445,"Qualified",,1902.76,"CapPass","Cycle 5",5,5669,"J-4","Alloy 617",314626,"Plate"
89.42,-0.00441,"Qualified",,1903.15,"CapPass","Cycle 5",5,5670,"J-4","Alloy 617",314626,"Plate"
89.34,-0.00440,"Qualified",,1903.29,"CapPass","Cycle 5",5,5671,"J-4","Alloy 617",314626,"Plate"
91.23,-0.00435,"Qualified",,1903.77,"CapPass","Cycle 5",5,5672,"J-4","Alloy 617",314626,"Plate"
91.16,-0.00432,"Qualified",,1904.15,"CapPass","Cycle 5",5,5673,"J-4","Alloy 617",314626,"Plate"
91.21,-0.00430,"Qualified",,1904.28,"CapPass","Cycle 5",5,5674,"J-4","Alloy 617",314626,"Plate"
90.69,-0.00425,"Qualified",,1904.73,"CapPass","Cycle 5",5,5675,"J-4","Alloy 617",314626,"Plate"
88.56,-0.00421,"Qualified",,1905.15,"CapPass","Cycle 5",5,5676,"J-4","Alloy 617",314626,"Plate"
88.30,-0.00420,"Qualified",,1905.29,"CapPass","Cycle 5",5,5677,"J-4","Alloy 617",314626,"Plate"
87.50,-0.00415,"Qualified",,1905.79,"CapPass","Cycle 5",5,5678,"J-4","Alloy 617",314626,"Plate"
88.30,-0.00412,"Qualified",,1906.15,"CapPass","Cycle 5",5,5679,"J-4","Alloy 617",314626,"Plate"
88.51,-0.00410,"Qualified",,1906.26,"CapPass","Cycle 5",5,5680,"J-4","Alloy 617",314626,"Plate"
87.76,-0.00405,"Qualified",,1906.79,"CapPass","Cycle 5",5,5681,"J-4","Alloy 617",314626,"Plate"
88.44,-0.00401,"Qualified",,1907.15,"CapPass","Cycle 5",5,5682,"J-4","Alloy 617",314626,"Plate"
88.26,-0.00400,"Qualified",,1907.28,"CapPass","Cycle 5",5,5683,"J-4","Alloy 617",314626,"Plate"
87.54,-0.00395,"Qualified",,1907.76,"CapPass","Cycle 5",5,5684,"J-4","Alloy 617",314626,"Plate"
87.52,-0.00391,"Qualified",,1908.15,"CapPass","Cycle 5",5,5685,"J-4","Alloy 617",314626,"Plate"
87.41,-0.00390,"Qualified",,1908.24,"CapPass","Cycle 5",5,5686,"J-4","Alloy 617",314626,"Plate"
86.92,-0.00384,"Qualified",,1908.84,"CapPass","Cycle 5",5,5687,"J-4","Alloy 617",314626,"Plate"
87.62,-0.00381,"Qualified",,1909.15,"CapPass","Cycle 5",5,5688,"J-4","Alloy 617",314626,"Plate"
87.26,-0.00379,"Qualified",,1909.26,"CapPass","Cycle 5",5,5689,"J-4","Alloy 617",314626,"Plate"
87.57,-0.00374,"Qualified",,1909.81,"CapPass","Cycle 5",5,5690,"J-4","Alloy 617",314626,"Plate"
87.86,-0.00372,"Qualified",,1910.15,"CapPass","Cycle 5",5,5691,"J-4","Alloy 617",314626,"Plate"
88.12,-0.00369,"Qualified",,1910.31,"CapPass","Cycle 5",5,5692,"J-4","Alloy 617",314626,"Plate"
88.67,-0.00364,"Qualified",,1910.77,"CapPass","Cycle 5",5,5693,"J-4","Alloy 617",314626,"Plate"
87.43,-0.00361,"Qualified",,1911.15,"CapPass","Cycle 5",5,5694,"J-4","Alloy 617",314626,"Plate"
87.23,-0.00359,"Qualified",,1911.33,"CapPass","Cycle 5",5,5695,"J-4","Alloy 617",314626,"Plate"
87.83,-0.00354,"Qualified",,1911.87,"CapPass","Cycle 5",5,5696,"J-4","Alloy 617",314626,"Plate"
89.14,-0.00352,"Qualified",,1912.15,"CapPass","Cycle 5",5,5697,"J-4","Alloy 617",314626,"Plate"
89.76,-0.00349,"Qualified",,1912.34,"CapPass","Cycle 5",5,5698,"J-4","Alloy 617",314626,"Plate"
89.08,-0.00344,"Qualified",,1912.84,"CapPass","Cycle 5",5,5699,"J-4","Alloy 617",314626,"Plate"
89.57,-0.00341,"Qualified",,1913.15,"CapPass","Cycle 5",5,5700,"J-4","Alloy 617",314626,"Plate"
89.93,-0.00339,"Qualified",,1913.38,"CapPass","Cycle 5",5,5701,"J-4","Alloy 617",314626,"Plate"
90.39,-0.00334,"Qualified",,1913.84,"CapPass","Cycle 5",5,5702,"J-4","Alloy 617",314626,"Plate"
90.87,-0.00331,"Qualified",,1914.15,"CapPass","Cycle 5",5,5703,"J-4","Alloy 617",314626,"Plate"
90.68,-0.00329,"Qualified",,1914.32,"CapPass","Cycle 5",5,5704,"J-4","Alloy 617",314626,"Plate"
89.40,-0.00324,"Qualified",,1914.81,"CapPass","Cycle 5",5,5705,"J-4","Alloy 617",314626,"Plate"
89.17,-0.00322,"Qualified",,1915.15,"CapPass","Cycle 5",5,5706,"J-4","Alloy 617",314626,"Plate"
89.19,-0.00319,"Qualified",,1915.33,"CapPass","Cycle 5",5,5707,"J-4","Alloy 617",314626,"Plate"
88.70,-0.00314,"Qualified",,1915.83,"CapPass","Cycle 5",5,5708,"J-4","Alloy 617",314626,"Plate"
88.68,-0.00311,"Qualified",,1916.15,"CapPass","Cycle 5",5,5709,"J-4","Alloy 617",314626,"Plate"
88.22,-0.00309,"Qualified",,1916.37,"CapPass","Cycle 5",5,5710,"J-4","Alloy 617",314626,"Plate"
88.24,-0.00304,"Qualified",,1916.86,"CapPass","Cycle 5",5,5711,"J-4","Alloy 617",314626,"Plate"
89.05,-0.00301,"Qualified",,1917.15,"CapPass","Cycle 5",5,5712,"J-4","Alloy 617",314626,"Plate"
88.78,-0.00299,"Qualified",,1917.37,"CapPass","Cycle 5",5,5713,"J-4","Alloy 617",314626,"Plate"
88.83,-0.00294,"Qualified",,1917.84,"CapPass","Cycle 5",5,5714,"J-4","Alloy 617",314626,"Plate"
88.65,-0.00292,"Qualified",,1918.15,"CapPass","Cycle 5",5,5715,"J-4","Alloy 617",314626,"Plate"
