Repository: js-molina/fatigue-A617

File: data/950C/Strain rate 0.0001/2.0% strain/HTM_A19_Cycles_J6.csv (part 8 of 30)
"Stress Mpa","Strain","Qual State","Qual Exceptions","Elapsed Time Sec","Data State","Cycle Label","Cycle","Count","Sample","Alloy","Heat","Material_Form"
-90.96,-0.00331,"Qualified",,1780.54,"CapPass","Cycle 5",5,5299,"J-6","Alloy 617",314626,"Plate"
-91.88,-0.00336,"Qualified",,1781.00,"CapPass","Cycle 5",5,5300,"J-6","Alloy 617",314626,"Plate"
-90.81,-0.00340,"Qualified",,1781.37,"CapPass","Cycle 5",5,5301,"J-6","Alloy 617",314626,"Plate"
-90.74,-0.00341,"Qualified",,1781.54,"CapPass","Cycle 5",5,5302,"J-6","Alloy 617",314626,"Plate"
-89.88,-0.00346,"Qualified",,1781.99,"CapPass","Cycle 5",5,5303,"J-6","Alloy 617",314626,"Plate"
-89.94,-0.00349,"Qualified",,1782.37,"CapPass","Cycle 5",5,5304,"J-6","Alloy 617",314626,"Plate"
-90.65,-0.00351,"Qualified",,1782.54,"CapPass","Cycle 5",5,5305,"J-6","Alloy 617",314626,"Plate"
-90.73,-0.00356,"Qualified",,1783.04,"CapPass","Cycle 5",5,5306,"J-6","Alloy 617",314626,"Plate"
-91.04,-0.00360,"Qualified",,1783.37,"CapPass","Cycle 5",5,5307,"J-6","Alloy 617",314626,"Plate"
-90.83,-0.00361,"Qualified",,1783.57,"CapPass","Cycle 5",5,5308,"J-6","Alloy 617",314626,"Plate"
-91.41,-0.00366,"Qualified",,1784.07,"CapPass","Cycle 5",5,5309,"J-6","Alloy 617",314626,"Plate"
-91.51,-0.00370,"Qualified",,1784.37,"CapPass","Cycle 5",5,5310,"J-6","Alloy 617",314626,"Plate"
-90.59,-0.00371,"Qualified",,1784.57,"CapPass","Cycle 5",5,5311,"J-6","Alloy 617",314626,"Plate"
-91.85,-0.00376,"Qualified",,1785.06,"CapPass","Cycle 5",5,5312,"J-6","Alloy 617",314626,"Plate"
-92.79,-0.00380,"Qualified",,1785.37,"CapPass","Cycle 5",5,5313,"J-6","Alloy 617",314626,"Plate"
-92.77,-0.00381,"Qualified",,1785.59,"CapPass","Cycle 5",5,5314,"J-6","Alloy 617",314626,"Plate"
-92.81,-0.00386,"Qualified",,1786.07,"CapPass","Cycle 5",5,5315,"J-6","Alloy 617",314626,"Plate"
-92.07,-0.00390,"Qualified",,1786.37,"CapPass","Cycle 5",5,5316,"J-6","Alloy 617",314626,"Plate"
-91.55,-0.00391,"Qualified",,1786.55,"CapPass","Cycle 5",5,5317,"J-6","Alloy 617",314626,"Plate"
-91.50,-0.00396,"Qualified",,1787.04,"CapPass","Cycle 5",5,5318,"J-6","Alloy 617",314626,"Plate"
-90.47,-0.00400,"Qualified",,1787.37,"CapPass","Cycle 5",5,5319,"J-6","Alloy 617",314626,"Plate"
-90.19,-0.00401,"Qualified",,1787.54,"CapPass","Cycle 5",5,5320,"J-6","Alloy 617",314626,"Plate"
-89.85,-0.00406,"Qualified",,1788.04,"CapPass","Cycle 5",5,5321,"J-6","Alloy 617",314626,"Plate"
-89.41,-0.00410,"Qualified",,1788.37,"CapPass","Cycle 5",5,5322,"J-6","Alloy 617",314626,"Plate"
-89.48,-0.00412,"Qualified",,1788.52,"CapPass","Cycle 5",5,5323,"J-6","Alloy 617",314626,"Plate"
-90.12,-0.00417,"Qualified",,1789.07,"CapPass","Cycle 5",5,5324,"J-6","Alloy 617",314626,"Plate"
-90.12,-0.00419,"Qualified",,1789.37,"CapPass","Cycle 5",5,5325,"J-6","Alloy 617",314626,"Plate"
-90.20,-0.00422,"Qualified",,1789.59,"CapPass","Cycle 5",5,5326,"J-6","Alloy 617",314626,"Plate"
-91.20,-0.00427,"Qualified",,1790.14,"CapPass","Cycle 5",5,5327,"J-6","Alloy 617",314626,"Plate"
-91.63,-0.00429,"Qualified",,1790.37,"CapPass","Cycle 5",5,5328,"J-6","Alloy 617",314626,"Plate"
-92.28,-0.00432,"Qualified",,1790.64,"CapPass","Cycle 5",5,5329,"J-6","Alloy 617",314626,"Plate"
-91.21,-0.00437,"Qualified",,1791.09,"CapPass","Cycle 5",5,5330,"J-6","Alloy 617",314626,"Plate"
-89.90,-0.00440,"Qualified",,1791.37,"CapPass","Cycle 5",5,5331,"J-6","Alloy 617",314626,"Plate"
-89.87,-0.00442,"Qualified",,1791.66,"CapPass","Cycle 5",5,5332,"J-6","Alloy 617",314626,"Plate"
-90.28,-0.00447,"Qualified",,1792.16,"CapPass","Cycle 5",5,5333,"J-6","Alloy 617",314626,"Plate"
-90.96,-0.00449,"Qualified",,1792.37,"CapPass","Cycle 5",5,5334,"J-6","Alloy 617",314626,"Plate"
-90.99,-0.00452,"Qualified",,1792.65,"CapPass","Cycle 5",5,5335,"J-6","Alloy 617",314626,"Plate"
-90.05,-0.00457,"Qualified",,1793.15,"CapPass","Cycle 5",5,5336,"J-6","Alloy 617",314626,"Plate"
-89.27,-0.00459,"Qualified",,1793.37,"CapPass","Cycle 5",5,5337,"J-6","Alloy 617",314626,"Plate"
-88.47,-0.00462,"Qualified",,1793.65,"CapPass","Cycle 5",5,5338,"J-6","Alloy 617",314626,"Plate"
-88.93,-0.00467,"Qualified",,1794.19,"CapPass","Cycle 5",5,5339,"J-6","Alloy 617",314626,"Plate"
-89.21,-0.00469,"Qualified",,1794.37,"CapPass","Cycle 5",5,5340,"J-6","Alloy 617",314626,"Plate"
-89.15,-0.00472,"Qualified",,1794.62,"CapPass","Cycle 5",5,5341,"J-6","Alloy 617",314626,"Plate"
-90.14,-0.00478,"Qualified",,1795.15,"CapPass","Cycle 5",5,5342,"J-6","Alloy 617",314626,"Plate"
-89.88,-0.00479,"Qualified",,1795.37,"CapPass","Cycle 5",5,5343,"J-6","Alloy 617",314626,"Plate"
-89.72,-0.00483,"Qualified",,1795.64,"CapPass","Cycle 5",5,5344,"J-6","Alloy 617",314626,"Plate"
-88.41,-0.00488,"Qualified",,1796.15,"CapPass","Cycle 5",5,5345,"J-6","Alloy 617",314626,"Plate"
-87.98,-0.00490,"Qualified",,1796.37,"CapPass","Cycle 5",5,5346,"J-6","Alloy 617",314626,"Plate"
-87.54,-0.00493,"Qualified",,1796.67,"CapPass","Cycle 5",5,5347,"J-6","Alloy 617",314626,"Plate"
-87.76,-0.00498,"Qualified",,1797.22,"CapPass","Cycle 5",5,5348,"J-6","Alloy 617",314626,"Plate"
-88.25,-0.00499,"Qualified",,1797.37,"CapPass","Cycle 5",5,5349,"J-6","Alloy 617",314626,"Plate"
-88.81,-0.00503,"Qualified",,1797.72,"CapPass","Cycle 5",5,5350,"J-6","Alloy 617",314626,"Plate"
-91.01,-0.00508,"Qualified",,1798.17,"CapPass","Cycle 5",5,5351,"J-6","Alloy 617",314626,"Plate"
-91.09,-0.00510,"Qualified",,1798.37,"CapPass","Cycle 5",5,5352,"J-6","Alloy 617",314626,"Plate"
-91.37,-0.00513,"Qualified",,1798.72,"CapPass","Cycle 5",5,5353,"J-6","Alloy 617",314626,"Plate"
-92.21,-0.00518,"Qualified",,1799.20,"CapPass","Cycle 5",5,5354,"J-6","Alloy 617",314626,"Plate"
-92.26,-0.00519,"Qualified",,1799.37,"CapPass","Cycle 5",5,5355,"J-6","Alloy 617",314626,"Plate"
-92.12,-0.00523,"Qualified",,1799.74,"CapPass","Cycle 5",5,5356,"J-6","Alloy 617",314626,"Plate"
-91.55,-0.00528,"Qualified",,1800.25,"CapPass","Cycle 5",5,5357,"J-6","Alloy 617",314626,"Plate"
-91.77,-0.00529,"Qualified",,1800.37,"CapPass","Cycle 5",5,5358,"J-6","Alloy 617",314626,"Plate"
-92.14,-0.00533,"Qualified",,1800.74,"CapPass","Cycle 5",5,5359,"J-6","Alloy 617",314626,"Plate"
-92.76,-0.00538,"Qualified",,1801.22,"CapPass","Cycle 5",5,5360,"J-6","Alloy 617",314626,"Plate"
-92.13,-0.00539,"Qualified",,1801.37,"CapPass","Cycle 5",5,5361,"J-6","Alloy 617",314626,"Plate"
-92.42,-0.00543,"Qualified",,1801.77,"CapPass","Cycle 5",5,5362,"J-6","Alloy 617",314626,"Plate"
-91.28,-0.00548,"Qualified",,1802.29,"CapPass","Cycle 5",5,5363,"J-6","Alloy 617",314626,"Plate"
-91.29,-0.00549,"Qualified",,1802.37,"CapPass","Cycle 5",5,5364,"J-6","Alloy 617",314626,"Plate"
-91.55,-0.00554,"Qualified",,1802.79,"CapPass","Cycle 5",5,5365,"J-6","Alloy 617",314626,"Plate"
-91.97,-0.00559,"Qualified",,1803.32,"CapPass","Cycle 5",5,5366,"J-6","Alloy 617",314626,"Plate"
-92.04,-0.00560,"Qualified",,1803.37,"CapPass","Cycle 5",5,5367,"J-6","Alloy 617",314626,"Plate"
-91.26,-0.00564,"Qualified",,1803.80,"CapPass","Cycle 5",5,5368,"J-6","Alloy 617",314626,"Plate"
-91.05,-0.00569,"Qualified",,1804.27,"CapPass","Cycle 5",5,5369,"J-6","Alloy 617",314626,"Plate"
-90.80,-0.00570,"Qualified",,1804.37,"CapPass","Cycle 5",5,5370,"J-6","Alloy 617",314626,"Plate"
-91.09,-0.00574,"Qualified",,1804.85,"CapPass","Cycle 5",5,5371,"J-6","Alloy 617",314626,"Plate"
-92.68,-0.00579,"Qualified",,1805.30,"CapPass","Cycle 5",5,5372,"J-6","Alloy 617",314626,"Plate"
-92.76,-0.00580,"Qualified",,1805.37,"CapPass","Cycle 5",5,5373,"J-6","Alloy 617",314626,"Plate"
-92.35,-0.00584,"Qualified",,1805.80,"CapPass","Cycle 5",5,5374,"J-6","Alloy 617",314626,"Plate"
-91.80,-0.00589,"Qualified",,1806.32,"CapPass","Cycle 5",5,5375,"J-6","Alloy 617",314626,"Plate"
-91.51,-0.00590,"Qualified",,1806.37,"CapPass","Cycle 5",5,5376,"J-6","Alloy 617",314626,"Plate"
-90.79,-0.00594,"Qualified",,1806.80,"CapPass","Cycle 5",5,5377,"J-6","Alloy 617",314626,"Plate"
-89.31,-0.00599,"Qualified",,1807.32,"CapPass","Cycle 5",5,5378,"J-6","Alloy 617",314626,"Plate"
-89.12,-0.00600,"Qualified",,1807.37,"CapPass","Cycle 5",5,5379,"J-6","Alloy 617",314626,"Plate"
-88.70,-0.00604,"Qualified",,1807.80,"CapPass","Cycle 5",5,5380,"J-6","Alloy 617",314626,"Plate"
-88.90,-0.00609,"Qualified",,1808.35,"CapPass","Cycle 5",5,5381,"J-6","Alloy 617",314626,"Plate"
-88.73,-0.00609,"Qualified",,1808.37,"CapPass","Cycle 5",5,5382,"J-6","Alloy 617",314626,"Plate"
-88.85,-0.00614,"Qualified",,1808.88,"CapPass","Cycle 5",5,5383,"J-6","Alloy 617",314626,"Plate"
-90.13,-0.00619,"Qualified",,1809.35,"CapPass","Cycle 5",5,5384,"J-6","Alloy 617",314626,"Plate"
-89.97,-0.00619,"Qualified",,1809.37,"CapPass","Cycle 5",5,5385,"J-6","Alloy 617",314626,"Plate"
-91.89,-0.00624,"Qualified",,1809.88,"CapPass","Cycle 5",5,5386,"J-6","Alloy 617",314626,"Plate"
-93.83,-0.00629,"Qualified",,1810.37,"CapPass","Cycle 5",5,5387,"J-6","Alloy 617",314626,"Plate"
-93.93,-0.00629,"Qualified",,1810.38,"CapPass","Cycle 5",5,5388,"J-6","Alloy 617",314626,"Plate"
-94.10,-0.00634,"Qualified",,1810.90,"CapPass","Cycle 5",5,5389,"J-6","Alloy 617",314626,"Plate"
-94.86,-0.00639,"Qualified",,1811.37,"CapPass","Cycle 5",5,5390,"J-6","Alloy 617",314626,"Plate"
-94.95,-0.00639,"Qualified",,1811.37,"CapPass","Cycle 5",5,5391,"J-6","Alloy 617",314626,"Plate"
-95.63,-0.00644,"Qualified",,1811.87,"CapPass","Cycle 5",5,5392,"J-6","Alloy 617",314626,"Plate"
-93.60,-0.00649,"Qualified",,1812.35,"CapPass","Cycle 5",5,5393,"J-6","Alloy 617",314626,"Plate"
-93.51,-0.00649,"Qualified",,1812.37,"CapPass","Cycle 5",5,5394,"J-6","Alloy 617",314626,"Plate"
-92.38,-0.00654,"Qualified",,1812.82,"CapPass","Cycle 5",5,5395,"J-6","Alloy 617",314626,"Plate"
-92.84,-0.00659,"Qualified",,1813.37,"CapPass","Cycle 5",5,5396,"J-6","Alloy 617",314626,"Plate"
-92.79,-0.00659,"Qualified",,1813.37,"CapPass","Cycle 5",5,5397,"J-6","Alloy 617",314626,"Plate"
-93.17,-0.00665,"Qualified",,1813.87,"CapPass","Cycle 5",5,5398,"J-6","Alloy 617",314626,"Plate"
-92.12,-0.00669,"Qualified",,1814.37,"CapPass","Cycle 5",5,5399,"J-6","Alloy 617",314626,"Plate"
-92.12,-0.00670,"Qualified",,1814.38,"CapPass","Cycle 5",5,5400,"J-6","Alloy 617",314626,"Plate"
-90.69,-0.00675,"Qualified",,1814.90,"CapPass","Cycle 5",5,5401,"J-6","Alloy 617",314626,"Plate"
-90.52,-0.00679,"Qualified",,1815.37,"CapPass","Cycle 5",5,5402,"J-6","Alloy 617",314626,"Plate"
-90.50,-0.00680,"Qualified",,1815.38,"CapPass","Cycle 5",5,5403,"J-6","Alloy 617",314626,"Plate"
-89.96,-0.00685,"Qualified",,1815.87,"CapPass","Cycle 5",5,5404,"J-6","Alloy 617",314626,"Plate"
-89.35,-0.00688,"Qualified",,1816.37,"CapPass","Cycle 5",5,5405,"J-6","Alloy 617",314626,"Plate"
-89.88,-0.00690,"Qualified",,1816.48,"CapPass","Cycle 5",5,5406,"J-6","Alloy 617",314626,"Plate"
-91.22,-0.00695,"Qualified",,1816.93,"CapPass","Cycle 5",5,5407,"J-6","Alloy 617",314626,"Plate"
-91.30,-0.00699,"Qualified",,1817.37,"CapPass","Cycle 5",5,5408,"J-6","Alloy 617",314626,"Plate"
-91.24,-0.00700,"Qualified",,1817.40,"CapPass","Cycle 5",5,5409,"J-6","Alloy 617",314626,"Plate"
-91.34,-0.00705,"Qualified",,1817.93,"CapPass","Cycle 5",5,5410,"J-6","Alloy 617",314626,"Plate"
-90.45,-0.00709,"Qualified",,1818.37,"CapPass","Cycle 5",5,5411,"J-6","Alloy 617",314626,"Plate"
-90.36,-0.00710,"Qualified",,1818.40,"CapPass","Cycle 5",5,5412,"J-6","Alloy 617",314626,"Plate"
-90.84,-0.00715,"Qualified",,1818.95,"CapPass","Cycle 5",5,5413,"J-6","Alloy 617",314626,"Plate"
-91.49,-0.00719,"Qualified",,1819.37,"CapPass","Cycle 5",5,5414,"J-6","Alloy 617",314626,"Plate"
-91.47,-0.00720,"Qualified",,1819.42,"CapPass","Cycle 5",5,5415,"J-6","Alloy 617",314626,"Plate"
-90.67,-0.00725,"Qualified",,1819.98,"CapPass","Cycle 5",5,5416,"J-6","Alloy 617",314626,"Plate"
-91.46,-0.00729,"Qualified",,1820.37,"CapPass","Cycle 5",5,5417,"J-6","Alloy 617",314626,"Plate"
-91.54,-0.00730,"Qualified",,1820.51,"CapPass","Cycle 5",5,5418,"J-6","Alloy 617",314626,"Plate"
-92.50,-0.00735,"Qualified",,1820.97,"CapPass","Cycle 5",5,5419,"J-6","Alloy 617",314626,"Plate"
-92.13,-0.00739,"Qualified",,1821.37,"CapPass","Cycle 5",5,5420,"J-6","Alloy 617",314626,"Plate"
-91.99,-0.00740,"Qualified",,1821.48,"CapPass","Cycle 5",5,5421,"J-6","Alloy 617",314626,"Plate"
-92.32,-0.00746,"Qualified",,1822.00,"CapPass","Cycle 5",5,5422,"J-6","Alloy 617",314626,"Plate"
-92.63,-0.00748,"Qualified",,1822.37,"CapPass","Cycle 5",5,5423,"J-6","Alloy 617",314626,"Plate"
-92.88,-0.00751,"Qualified",,1822.53,"CapPass","Cycle 5",5,5424,"J-6","Alloy 617",314626,"Plate"
-93.96,-0.00756,"Qualified",,1823.01,"CapPass","Cycle 5",5,5425,"J-6","Alloy 617",314626,"Plate"
-93.95,-0.00759,"Qualified",,1823.37,"CapPass","Cycle 5",5,5426,"J-6","Alloy 617",314626,"Plate"
-93.94,-0.00761,"Qualified",,1823.45,"CapPass","Cycle 5",5,5427,"J-6","Alloy 617",314626,"Plate"
-92.15,-0.00766,"Qualified",,1823.97,"CapPass","Cycle 5",5,5428,"J-6","Alloy 617",314626,"Plate"
-92.45,-0.00769,"Qualified",,1824.37,"CapPass","Cycle 5",5,5429,"J-6","Alloy 617",314626,"Plate"
-92.44,-0.00771,"Qualified",,1824.53,"CapPass","Cycle 5",5,5430,"J-6","Alloy 617",314626,"Plate"
-92.52,-0.00776,"Qualified",,1824.98,"CapPass","Cycle 5",5,5431,"J-6","Alloy 617",314626,"Plate"
-92.21,-0.00778,"Qualified",,1825.37,"CapPass","Cycle 5",5,5432,"J-6","Alloy 617",314626,"Plate"
-92.53,-0.00781,"Qualified",,1825.53,"CapPass","Cycle 5",5,5433,"J-6","Alloy 617",314626,"Plate"
-92.87,-0.00786,"Qualified",,1825.98,"CapPass","Cycle 5",5,5434,"J-6","Alloy 617",314626,"Plate"
-90.90,-0.00789,"Qualified",,1826.37,"CapPass","Cycle 5",5,5435,"J-6","Alloy 617",314626,"Plate"
-90.64,-0.00791,"Qualified",,1826.48,"CapPass","Cycle 5",5,5436,"J-6","Alloy 617",314626,"Plate"
-88.83,-0.00796,"Qualified",,1827.00,"CapPass","Cycle 5",5,5437,"J-6","Alloy 617",314626,"Plate"
-88.04,-0.00799,"Qualified",,1827.37,"CapPass","Cycle 5",5,5438,"J-6","Alloy 617",314626,"Plate"
-88.14,-0.00801,"Qualified",,1827.48,"CapPass","Cycle 5",5,5439,"J-6","Alloy 617",314626,"Plate"
-88.83,-0.00806,"Qualified",,1828.07,"CapPass","Cycle 5",5,5440,"J-6","Alloy 617",314626,"Plate"
-89.56,-0.00809,"Qualified",,1828.37,"CapPass","Cycle 5",5,5441,"J-6","Alloy 617",314626,"Plate"
-90.42,-0.00811,"Qualified",,1828.63,"CapPass","Cycle 5",5,5442,"J-6","Alloy 617",314626,"Plate"
-91.47,-0.00816,"Qualified",,1829.05,"CapPass","Cycle 5",5,5443,"J-6","Alloy 617",314626,"Plate"
-91.01,-0.00818,"Qualified",,1829.37,"CapPass","Cycle 5",5,5444,"J-6","Alloy 617",314626,"Plate"
-90.82,-0.00821,"Qualified",,1829.57,"CapPass","Cycle 5",5,5445,"J-6","Alloy 617",314626,"Plate"
-90.70,-0.00826,"Qualified",,1830.05,"CapPass","Cycle 5",5,5446,"J-6","Alloy 617",314626,"Plate"
-90.11,-0.00828,"Qualified",,1830.37,"CapPass","Cycle 5",5,5447,"J-6","Alloy 617",314626,"Plate"
-90.50,-0.00831,"Qualified",,1830.57,"CapPass","Cycle 5",5,5448,"J-6","Alloy 617",314626,"Plate"
-91.02,-0.00837,"Qualified",,1831.08,"CapPass","Cycle 5",5,5449,"J-6","Alloy 617",314626,"Plate"
-92.04,-0.00838,"Qualified",,1831.37,"CapPass","Cycle 5",5,5450,"J-6","Alloy 617",314626,"Plate"
-92.80,-0.00842,"Qualified",,1831.63,"CapPass","Cycle 5",5,5451,"J-6","Alloy 617",314626,"Plate"
-94.80,-0.00847,"Qualified",,1832.10,"CapPass","Cycle 5",5,5452,"J-6","Alloy 617",314626,"Plate"
-94.26,-0.00848,"Qualified",,1832.37,"CapPass","Cycle 5",5,5453,"J-6","Alloy 617",314626,"Plate"
-92.97,-0.00852,"Qualified",,1832.63,"CapPass","Cycle 5",5,5454,"J-6","Alloy 617",314626,"Plate"
-91.73,-0.00857,"Qualified",,1833.08,"CapPass","Cycle 5",5,5455,"J-6","Alloy 617",314626,"Plate"
-90.14,-0.00859,"Qualified",,1833.37,"CapPass","Cycle 5",5,5456,"J-6","Alloy 617",314626,"Plate"
-90.26,-0.00862,"Qualified",,1833.67,"CapPass","Cycle 5",5,5457,"J-6","Alloy 617",314626,"Plate"
-91.62,-0.00867,"Qualified",,1834.18,"CapPass","Cycle 5",5,5458,"J-6","Alloy 617",314626,"Plate"
-92.70,-0.00868,"Qualified",,1834.37,"CapPass","Cycle 5",5,5459,"J-6","Alloy 617",314626,"Plate"
-92.63,-0.00872,"Qualified",,1834.56,"CapPass","Cycle 5",5,5460,"J-6","Alloy 617",314626,"Plate"
-92.34,-0.00877,"Qualified",,1835.20,"CapPass","Cycle 5",5,5461,"J-6","Alloy 617",314626,"Plate"
-93.00,-0.00878,"Qualified",,1835.37,"CapPass","Cycle 5",5,5462,"J-6","Alloy 617",314626,"Plate"
-93.43,-0.00882,"Qualified",,1835.68,"CapPass","Cycle 5",5,5463,"J-6","Alloy 617",314626,"Plate"
-93.75,-0.00887,"Qualified",,1836.18,"CapPass","Cycle 5",5,5464,"J-6","Alloy 617",314626,"Plate"
-94.09,-0.00889,"Qualified",,1836.37,"CapPass","Cycle 5",5,5465,"J-6","Alloy 617",314626,"Plate"
-92.83,-0.00893,"Qualified",,1836.71,"CapPass","Cycle 5",5,5466,"J-6","Alloy 617",314626,"Plate"
-92.18,-0.00898,"Qualified",,1837.15,"CapPass","Cycle 5",5,5467,"J-6","Alloy 617",314626,"Plate"
-91.37,-0.00898,"Qualified",,1837.37,"CapPass","Cycle 5",5,5468,"J-6","Alloy 617",314626,"Plate"
-91.79,-0.00903,"Qualified",,1837.65,"CapPass","Cycle 5",5,5469,"J-6","Alloy 617",314626,"Plate"
-90.46,-0.00908,"Qualified",,1838.20,"CapPass","Cycle 5",5,5470,"J-6","Alloy 617",314626,"Plate"
-90.57,-0.00908,"Qualified",,1838.37,"CapPass","Cycle 5",5,5471,"J-6","Alloy 617",314626,"Plate"
-90.41,-0.00913,"Qualified",,1838.68,"CapPass","Cycle 5",5,5472,"J-6","Alloy 617",314626,"Plate"
-89.44,-0.00918,"Qualified",,1839.20,"CapPass","Cycle 5",5,5473,"J-6","Alloy 617",314626,"Plate"
-89.15,-0.00919,"Qualified",,1839.37,"CapPass","Cycle 5",5,5474,"J-6","Alloy 617",314626,"Plate"
-88.21,-0.00923,"Qualified",,1839.70,"CapPass","Cycle 5",5,5475,"J-6","Alloy 617",314626,"Plate"
-88.79,-0.00928,"Qualified",,1840.26,"CapPass","Cycle 5",5,5476,"J-6","Alloy 617",314626,"Plate"
-89.24,-0.00928,"Qualified",,1840.37,"CapPass","Cycle 5",5,5477,"J-6","Alloy 617",314626,"Plate"
-89.31,-0.00933,"Qualified",,1840.71,"CapPass","Cycle 5",5,5478,"J-6","Alloy 617",314626,"Plate"
-88.90,-0.00938,"Qualified",,1841.20,"CapPass","Cycle 5",5,5479,"J-6","Alloy 617",314626,"Plate"
-88.79,-0.00939,"Qualified",,1841.37,"CapPass","Cycle 5",5,5480,"J-6","Alloy 617",314626,"Plate"
-88.84,-0.00943,"Qualified",,1841.75,"CapPass","Cycle 5",5,5481,"J-6","Alloy 617",314626,"Plate"
-89.93,-0.00948,"Qualified",,1842.21,"CapPass","Cycle 5",5,5482,"J-6","Alloy 617",314626,"Plate"
-90.31,-0.00948,"Qualified",,1842.37,"CapPass","Cycle 5",5,5483,"J-6","Alloy 617",314626,"Plate"
-91.67,-0.00953,"Qualified",,1842.70,"CapPass","Cycle 5",5,5484,"J-6","Alloy 617",314626,"Plate"
-92.91,-0.00958,"Qualified",,1843.29,"CapPass","Cycle 5",5,5485,"J-6","Alloy 617",314626,"Plate"
-93.15,-0.00958,"Qualified",,1843.37,"CapPass","Cycle 5",5,5486,"J-6","Alloy 617",314626,"Plate"
-92.33,-0.00963,"Qualified",,1843.76,"CapPass","Cycle 5",5,5487,"J-6","Alloy 617",314626,"Plate"
-93.44,-0.00968,"Qualified",,1844.31,"CapPass","Cycle 5",5,5488,"J-6","Alloy 617",314626,"Plate"
-93.75,-0.00968,"Qualified",,1844.37,"CapPass","Cycle 5",5,5489,"J-6","Alloy 617",314626,"Plate"
-94.95,-0.00973,"Qualified",,1844.81,"CapPass","Cycle 5",5,5490,"J-6","Alloy 617",314626,"Plate"
-96.50,-0.00978,"Qualified",,1845.28,"CapPass","Cycle 5",5,5491,"J-6","Alloy 617",314626,"Plate"
-96.26,-0.00979,"Qualified",,1845.37,"CapPass","Cycle 5",5,5492,"J-6","Alloy 617",314626,"Plate"
-94.66,-0.00984,"Qualified",,1845.73,"CapPass","Cycle 5",5,5493,"J-6","Alloy 617",314626,"Plate"
-92.69,-0.00989,"Qualified",,1846.23,"CapPass","Cycle 5",5,5494,"J-6","Alloy 617",314626,"Plate"
-92.10,-0.00989,"Qualified",,1846.37,"CapPass","Cycle 5",5,5495,"J-6","Alloy 617",314626,"Plate"
-91.09,-0.00994,"Qualified",,1846.84,"CapPass","Cycle 5",5,5496,"J-6","Alloy 617",314626,"Plate"
-91.35,-0.00999,"Qualified",,1847.30,"CapPass","Cycle 5",5,5497,"J-6","Alloy 617",314626,"Plate"
-91.43,-0.00999,"Qualified",,1847.37,"CapPass","Cycle 5",5,5498,"J-6","Alloy 617",314626,"Plate"
-74.27,-0.00994,"Qualified",,1848.34,"CapPass","Cycle 5",5,5499,"J-6","Alloy 617",314626,"Plate"
-73.56,-0.00994,"Qualified",,1848.37,"CapPass","Cycle 5",5,5500,"J-6","Alloy 617",314626,"Plate"
-64.44,-0.00989,"Qualified",,1848.82,"CapPass","Cycle 5",5,5501,"J-6","Alloy 617",314626,"Plate"
-55.89,-0.00984,"Qualified",,1849.37,"CapPass","Cycle 5",5,5502,"J-6","Alloy 617",314626,"Plate"
-55.04,-0.00984,"Qualified",,1849.42,"CapPass","Cycle 5",5,5503,"J-6","Alloy 617",314626,"Plate"
-47.85,-0.00979,"Qualified",,1849.92,"CapPass","Cycle 5",5,5504,"J-6","Alloy 617",314626,"Plate"
-40.52,-0.00975,"Qualified",,1850.37,"CapPass","Cycle 5",5,5505,"J-6","Alloy 617",314626,"Plate"
-37.90,-0.00973,"Qualified",,1850.54,"CapPass","Cycle 5",5,5506,"J-6","Alloy 617",314626,"Plate"
-31.82,-0.00968,"Qualified",,1850.97,"CapPass","Cycle 5",5,5507,"J-6","Alloy 617",314626,"Plate"
-27.59,-0.00964,"Qualified",,1851.37,"CapPass","Cycle 5",5,5508,"J-6","Alloy 617",314626,"Plate"
-25.77,-0.00963,"Qualified",,1851.53,"CapPass","Cycle 5",5,5509,"J-6","Alloy 617",314626,"Plate"
-20.07,-0.00958,"Qualified",,1852.04,"CapPass","Cycle 5",5,5510,"J-6","Alloy 617",314626,"Plate"
-16.45,-0.00955,"Qualified",,1852.37,"CapPass","Cycle 5",5,5511,"J-6","Alloy 617",314626,"Plate"
-14.69,-0.00953,"Qualified",,1852.55,"CapPass","Cycle 5",5,5512,"J-6","Alloy 617",314626,"Plate"
-8.97,-0.00948,"Qualified",,1853.10,"CapPass","Cycle 5",5,5513,"J-6","Alloy 617",314626,"Plate"
-5.67,-0.00946,"Qualified",,1853.37,"CapPass","Cycle 5",5,5514,"J-6","Alloy 617",314626,"Plate"
-3.70,-0.00943,"Qualified",,1853.57,"CapPass","Cycle 5",5,5515,"J-6","Alloy 617",314626,"Plate"
2.13,-0.00938,"Qualified",,1854.13,"CapPass","Cycle 5",5,5516,"J-6","Alloy 617",314626,"Plate"
5.01,-0.00936,"Qualified",,1854.37,"CapPass","Cycle 5",5,5517,"J-6","Alloy 617",314626,"Plate"
6.99,-0.00933,"Qualified",,1854.60,"CapPass","Cycle 5",5,5518,"J-6","Alloy 617",314626,"Plate"
10.65,-0.00928,"Qualified",,1855.12,"CapPass","Cycle 5",5,5519,"J-6","Alloy 617",314626,"Plate"
12.47,-0.00926,"Qualified",,1855.37,"CapPass","Cycle 5",5,5520,"J-6","Alloy 617",314626,"Plate"
14.37,-0.00923,"Qualified",,1855.65,"CapPass","Cycle 5",5,5521,"J-6","Alloy 617",314626,"Plate"
19.18,-0.00918,"Qualified",,1856.23,"CapPass","Cycle 5",5,5522,"J-6","Alloy 617",314626,"Plate"
20.09,-0.00916,"Qualified",,1856.37,"CapPass","Cycle 5",5,5523,"J-6","Alloy 617",314626,"Plate"
20.95,-0.00913,"Qualified",,1856.94,"CapPass","Cycle 5",5,5524,"J-6","Alloy 617",314626,"Plate"
26.91,-0.00908,"Qualified",,1857.34,"CapPass","Cycle 5",5,5525,"J-6","Alloy 617",314626,"Plate"
27.25,-0.00908,"Qualified",,1857.37,"CapPass","Cycle 5",5,5526,"J-6","Alloy 617",314626,"Plate"
32.03,-0.00903,"Qualified",,1857.95,"CapPass","Cycle 5",5,5527,"J-6","Alloy 617",314626,"Plate"
35.11,-0.00899,"Qualified",,1858.37,"CapPass","Cycle 5",5,5528,"J-6","Alloy 617",314626,"Plate"
35.41,-0.00898,"Qualified",,1858.45,"CapPass","Cycle 5",5,5529,"J-6","Alloy 617",314626,"Plate"
38.03,-0.00892,"Qualified",,1858.88,"CapPass","Cycle 5",5,5530,"J-6","Alloy 617",314626,"Plate"
42.69,-0.00887,"Qualified",,1859.17,"CapPass","Cycle 5",5,5531,"J-6","Alloy 617",314626,"Plate"
43.98,-0.00885,"Qualified",,1859.37,"CapPass","Cycle 5",5,5532,"J-6","Alloy 617",314626,"Plate"
46.17,-0.00882,"Qualified",,1859.65,"CapPass","Cycle 5",5,5533,"J-6","Alloy 617",314626,"Plate"
50.13,-0.00877,"Qualified",,1860.20,"CapPass","Cycle 5",5,5534,"J-6","Alloy 617",314626,"Plate"
52.08,-0.00876,"Qualified",,1860.37,"CapPass","Cycle 5",5,5535,"J-6","Alloy 617",314626,"Plate"
55.51,-0.00872,"Qualified",,1860.70,"CapPass","Cycle 5",5,5536,"J-6","Alloy 617",314626,"Plate"
58.13,-0.00867,"Qualified",,1861.17,"CapPass","Cycle 5",5,5537,"J-6","Alloy 617",314626,"Plate"
59.07,-0.00865,"Qualified",,1861.37,"CapPass","Cycle 5",5,5538,"J-6","Alloy 617",314626,"Plate"
60.96,-0.00862,"Qualified",,1861.74,"CapPass","Cycle 5",5,5539,"J-6","Alloy 617",314626,"Plate"
65.05,-0.00857,"Qualified",,1862.19,"CapPass","Cycle 5",5,5540,"J-6","Alloy 617",314626,"Plate"
66.42,-0.00856,"Qualified",,1862.37,"CapPass","Cycle 5",5,5541,"J-6","Alloy 617",314626,"Plate"
68.58,-0.00852,"Qualified",,1862.68,"CapPass","Cycle 5",5,5542,"J-6","Alloy 617",314626,"Plate"
72.76,-0.00847,"Qualified",,1863.29,"CapPass","Cycle 5",5,5543,"J-6","Alloy 617",314626,"Plate"
74.03,-0.00846,"Qualified",,1863.37,"CapPass","Cycle 5",5,5544,"J-6","Alloy 617",314626,"Plate"
75.75,-0.00842,"Qualified",,1863.69,"CapPass","Cycle 5",5,5545,"J-6","Alloy 617",314626,"Plate"
77.16,-0.00837,"Qualified",,1864.22,"CapPass","Cycle 5",5,5546,"J-6","Alloy 617",314626,"Plate"
77.77,-0.00836,"Qualified",,1864.37,"CapPass","Cycle 5",5,5547,"J-6","Alloy 617",314626,"Plate"
78.95,-0.00832,"Qualified",,1864.68,"CapPass","Cycle 5",5,5548,"J-6","Alloy 617",314626,"Plate"
80.82,-0.00827,"Qualified",,1865.24,"CapPass","Cycle 5",5,5549,"J-6","Alloy 617",314626,"Plate"
81.87,-0.00825,"Qualified",,1865.37,"CapPass","Cycle 5",5,5550,"J-6","Alloy 617",314626,"Plate"
83.40,-0.00822,"Qualified",,1865.72,"CapPass","Cycle 5",5,5551,"J-6","Alloy 617",314626,"Plate"
83.43,-0.00816,"Qualified",,1866.13,"CapPass","Cycle 5",5,5552,"J-6","Alloy 617",314626,"Plate"
82.73,-0.00814,"Qualified",,1866.37,"CapPass","Cycle 5",5,5553,"J-6","Alloy 617",314626,"Plate"
82.55,-0.00811,"Qualified",,1866.67,"CapPass","Cycle 5",5,5554,"J-6","Alloy 617",314626,"Plate"
84.84,-0.00806,"Qualified",,1867.20,"CapPass","Cycle 5",5,5555,"J-6","Alloy 617",314626,"Plate"
85.14,-0.00805,"Qualified",,1867.37,"CapPass","Cycle 5",5,5556,"J-6","Alloy 617",314626,"Plate"
85.92,-0.00801,"Qualified",,1867.69,"CapPass","Cycle 5",5,5557,"J-6","Alloy 617",314626,"Plate"
86.23,-0.00796,"Qualified",,1868.20,"CapPass","Cycle 5",5,5558,"J-6","Alloy 617",314626,"Plate"
86.61,-0.00795,"Qualified",,1868.37,"CapPass","Cycle 5",5,5559,"J-6","Alloy 617",314626,"Plate"
88.06,-0.00791,"Qualified",,1868.68,"CapPass","Cycle 5",5,5560,"J-6","Alloy 617",314626,"Plate"
86.85,-0.00786,"Qualified",,1869.10,"CapPass","Cycle 5",5,5561,"J-6","Alloy 617",314626,"Plate"
86.22,-0.00784,"Qualified",,1869.37,"CapPass","Cycle 5",5,5562,"J-6","Alloy 617",314626,"Plate"
85.87,-0.00781,"Qualified",,1869.65,"CapPass","Cycle 5",5,5563,"J-6","Alloy 617",314626,"Plate"
86.69,-0.00776,"Qualified",,1870.14,"CapPass","Cycle 5",5,5564,"J-6","Alloy 617",314626,"Plate"
87.80,-0.00774,"Qualified",,1870.37,"CapPass","Cycle 5",5,5565,"J-6","Alloy 617",314626,"Plate"
88.30,-0.00771,"Qualified",,1870.60,"CapPass","Cycle 5",5,5566,"J-6","Alloy 617",314626,"Plate"
89.52,-0.00766,"Qualified",,1871.15,"CapPass","Cycle 5",5,5567,"J-6","Alloy 617",314626,"Plate"
90.03,-0.00764,"Qualified",,1871.37,"CapPass","Cycle 5",5,5568,"J-6","Alloy 617",314626,"Plate"
90.11,-0.00761,"Qualified",,1871.58,"CapPass","Cycle 5",5,5569,"J-6","Alloy 617",314626,"Plate"
90.11,-0.00756,"Qualified",,1872.08,"CapPass","Cycle 5",5,5570,"J-6","Alloy 617",314626,"Plate"
89.89,-0.00753,"Qualified",,1872.37,"CapPass","Cycle 5",5,5571,"J-6","Alloy 617",314626,"Plate"
90.26,-0.00751,"Qualified",,1872.62,"CapPass","Cycle 5",5,5572,"J-6","Alloy 617",314626,"Plate"
90.51,-0.00746,"Qualified",,1873.10,"CapPass","Cycle 5",5,5573,"J-6","Alloy 617",314626,"Plate"
90.42,-0.00743,"Qualified",,1873.37,"CapPass","Cycle 5",5,5574,"J-6","Alloy 617",314626,"Plate"
90.47,-0.00741,"Qualified",,1873.55,"CapPass","Cycle 5",5,5575,"J-6","Alloy 617",314626,"Plate"
89.21,-0.00736,"Qualified",,1874.09,"CapPass","Cycle 5",5,5576,"J-6","Alloy 617",314626,"Plate"
89.56,-0.00733,"Qualified",,1874.37,"CapPass","Cycle 5",5,5577,"J-6","Alloy 617",314626,"Plate"
89.32,-0.00731,"Qualified",,1874.57,"CapPass","Cycle 5",5,5578,"J-6","Alloy 617",314626,"Plate"
89.32,-0.00726,"Qualified",,1875.07,"CapPass","Cycle 5",5,5579,"J-6","Alloy 617",314626,"Plate"
88.44,-0.00723,"Qualified",,1875.37,"CapPass","Cycle 5",5,5580,"J-6","Alloy 617",314626,"Plate"
87.86,-0.00721,"Qualified",,1875.57,"CapPass","Cycle 5",5,5581,"J-6","Alloy 617",314626,"Plate"
87.23,-0.00716,"Qualified",,1876.04,"CapPass","Cycle 5",5,5582,"J-6","Alloy 617",314626,"Plate"
87.63,-0.00714,"Qualified",,1876.37,"CapPass","Cycle 5",5,5583,"J-6","Alloy 617",314626,"Plate"
88.27,-0.00711,"Qualified",,1876.57,"CapPass","Cycle 5",5,5584,"J-6","Alloy 617",314626,"Plate"
87.11,-0.00706,"Qualified",,1877.09,"CapPass","Cycle 5",5,5585,"J-6","Alloy 617",314626,"Plate"
87.79,-0.00702,"Qualified",,1877.37,"CapPass","Cycle 5",5,5586,"J-6","Alloy 617",314626,"Plate"
87.40,-0.00701,"Qualified",,1877.54,"CapPass","Cycle 5",5,5587,"J-6","Alloy 617",314626,"Plate"
86.36,-0.00696,"Qualified",,1877.98,"CapPass","Cycle 5",5,5588,"J-6","Alloy 617",314626,"Plate"
85.05,-0.00692,"Qualified",,1878.37,"CapPass","Cycle 5",5,5589,"J-6","Alloy 617",314626,"Plate"
84.63,-0.00691,"Qualified",,1878.52,"CapPass","Cycle 5",5,5590,"J-6","Alloy 617",314626,"Plate"
84.89,-0.00686,"Qualified",,1879.02,"CapPass","Cycle 5",5,5591,"J-6","Alloy 617",314626,"Plate"
85.52,-0.00682,"Qualified",,1879.37,"CapPass","Cycle 5",5,5592,"J-6","Alloy 617",314626,"Plate"
85.64,-0.00681,"Qualified",,1879.52,"CapPass","Cycle 5",5,5593,"J-6","Alloy 617",314626,"Plate"
87.03,-0.00675,"Qualified",,1880.05,"CapPass","Cycle 5",5,5594,"J-6","Alloy 617",314626,"Plate"
86.95,-0.00672,"Qualified",,1880.37,"CapPass","Cycle 5",5,5595,"J-6","Alloy 617",314626,"Plate"
87.29,-0.00670,"Qualified",,1880.57,"CapPass","Cycle 5",5,5596,"J-6","Alloy 617",314626,"Plate"
88.45,-0.00665,"Qualified",,1881.00,"CapPass","Cycle 5",5,5597,"J-6","Alloy 617",314626,"Plate"
88.06,-0.00662,"Qualified",,1881.37,"CapPass","Cycle 5",5,5598,"J-6","Alloy 617",314626,"Plate"
88.43,-0.00660,"Qualified",,1881.55,"CapPass","Cycle 5",5,5599,"J-6","Alloy 617",314626,"Plate"
89.77,-0.00655,"Qualified",,1882.07,"CapPass","Cycle 5",5,5600,"J-6","Alloy 617",314626,"Plate"
90.06,-0.00652,"Qualified",,1882.37,"CapPass","Cycle 5",5,5601,"J-6","Alloy 617",314626,"Plate"
89.84,-0.00650,"Qualified",,1882.57,"CapPass","Cycle 5",5,5602,"J-6","Alloy 617",314626,"Plate"
91.08,-0.00645,"Qualified",,1883.00,"CapPass","Cycle 5",5,5603,"J-6","Alloy 617",314626,"Plate"
90.65,-0.00642,"Qualified",,1883.37,"CapPass","Cycle 5",5,5604,"J-6","Alloy 617",314626,"Plate"
90.81,-0.00640,"Qualified",,1883.52,"CapPass","Cycle 5",5,5605,"J-6","Alloy 617",314626,"Plate"
89.84,-0.00635,"Qualified",,1884.03,"CapPass","Cycle 5",5,5606,"J-6","Alloy 617",314626,"Plate"
89.65,-0.00632,"Qualified",,1884.37,"CapPass","Cycle 5",5,5607,"J-6","Alloy 617",314626,"Plate"
89.62,-0.00630,"Qualified",,1884.50,"CapPass","Cycle 5",5,5608,"J-6","Alloy 617",314626,"Plate"
89.36,-0.00625,"Qualified",,1885.02,"CapPass","Cycle 5",5,5609,"J-6","Alloy 617",314626,"Plate"
89.29,-0.00622,"Qualified",,1885.37,"CapPass","Cycle 5",5,5610,"J-6","Alloy 617",314626,"Plate"
89.63,-0.00620,"Qualified",,1885.53,"CapPass","Cycle 5",5,5611,"J-6","Alloy 617",314626,"Plate"
89.05,-0.00615,"Qualified",,1886.02,"CapPass","Cycle 5",5,5612,"J-6","Alloy 617",314626,"Plate"
89.27,-0.00611,"Qualified",,1886.37,"CapPass","Cycle 5",5,5613,"J-6","Alloy 617",314626,"Plate"
89.05,-0.00610,"Qualified",,1886.48,"CapPass","Cycle 5",5,5614,"J-6","Alloy 617",314626,"Plate"
87.58,-0.00605,"Qualified",,1887.05,"CapPass","Cycle 5",5,5615,"J-6","Alloy 617",314626,"Plate"
88.06,-0.00602,"Qualified",,1887.37,"CapPass","Cycle 5",5,5616,"J-6","Alloy 617",314626,"Plate"
88.45,-0.00600,"Qualified",,1887.53,"CapPass","Cycle 5",5,5617,"J-6","Alloy 617",314626,"Plate"
89.45,-0.00595,"Qualified",,1888.05,"CapPass","Cycle 5",5,5618,"J-6","Alloy 617",314626,"Plate"
89.96,-0.00592,"Qualified",,1888.37,"CapPass","Cycle 5",5,5619,"J-6","Alloy 617",314626,"Plate"
90.22,-0.00590,"Qualified",,1888.50,"CapPass","Cycle 5",5,5620,"J-6","Alloy 617",314626,"Plate"
87.76,-0.00585,"Qualified",,1889.00,"CapPass","Cycle 5",5,5621,"J-6","Alloy 617",314626,"Plate"
87.37,-0.00582,"Qualified",,1889.37,"CapPass","Cycle 5",5,5622,"J-6","Alloy 617",314626,"Plate"
87.52,-0.00580,"Qualified",,1889.55,"CapPass","Cycle 5",5,5623,"J-6","Alloy 617",314626,"Plate"
89.00,-0.00574,"Qualified",,1890.07,"CapPass","Cycle 5",5,5624,"J-6","Alloy 617",314626,"Plate"
88.90,-0.00572,"Qualified",,1890.37,"CapPass","Cycle 5",5,5625,"J-6","Alloy 617",314626,"Plate"
89.32,-0.00569,"Qualified",,1890.57,"CapPass","Cycle 5",5,5626,"J-6","Alloy 617",314626,"Plate"
89.37,-0.00564,"Qualified",,1891.08,"CapPass","Cycle 5",5,5627,"J-6","Alloy 617",314626,"Plate"
89.30,-0.00562,"Qualified",,1891.37,"CapPass","Cycle 5",5,5628,"J-6","Alloy 617",314626,"Plate"
89.13,-0.00559,"Qualified",,1891.55,"CapPass","Cycle 5",5,5629,"J-6","Alloy 617",314626,"Plate"
89.00,-0.00554,"Qualified",,1892.13,"CapPass","Cycle 5",5,5630,"J-6","Alloy 617",314626,"Plate"
90.74,-0.00553,"Qualified",,1892.37,"CapPass","Cycle 5",5,5631,"J-6","Alloy 617",314626,"Plate"
92.02,-0.00549,"Qualified",,1892.57,"CapPass","Cycle 5",5,5632,"J-6","Alloy 617",314626,"Plate"
91.54,-0.00544,"Qualified",,1893.05,"CapPass","Cycle 5",5,5633,"J-6","Alloy 617",314626,"Plate"
90.57,-0.00542,"Qualified",,1893.37,"CapPass","Cycle 5",5,5634,"J-6","Alloy 617",314626,"Plate"
90.91,-0.00539,"Qualified",,1893.61,"CapPass","Cycle 5",5,5635,"J-6","Alloy 617",314626,"Plate"
91.61,-0.00534,"Qualified",,1894.11,"CapPass","Cycle 5",5,5636,"J-6","Alloy 617",314626,"Plate"
91.38,-0.00532,"Qualified",,1894.37,"CapPass","Cycle 5",5,5637,"J-6","Alloy 617",314626,"Plate"
91.36,-0.00529,"Qualified",,1894.58,"CapPass","Cycle 5",5,5638,"J-6","Alloy 617",314626,"Plate"
90.03,-0.00524,"Qualified",,1895.03,"CapPass","Cycle 5",5,5639,"J-6","Alloy 617",314626,"Plate"
88.79,-0.00522,"Qualified",,1895.37,"CapPass","Cycle 5",5,5640,"J-6","Alloy 617",314626,"Plate"
88.80,-0.00519,"Qualified",,1895.63,"CapPass","Cycle 5",5,5641,"J-6","Alloy 617",314626,"Plate"
89.49,-0.00514,"Qualified",,1896.08,"CapPass","Cycle 5",5,5642,"J-6","Alloy 617",314626,"Plate"
88.77,-0.00512,"Qualified",,1896.37,"CapPass","Cycle 5",5,5643,"J-6","Alloy 617",314626,"Plate"
88.67,-0.00509,"Qualified",,1896.61,"CapPass","Cycle 5",5,5644,"J-6","Alloy 617",314626,"Plate"
89.21,-0.00504,"Qualified",,1897.18,"CapPass","Cycle 5",5,5645,"J-6","Alloy 617",314626,"Plate"
90.24,-0.00502,"Qualified",,1897.37,"CapPass","Cycle 5",5,5646,"J-6","Alloy 617",314626,"Plate"
89.91,-0.00499,"Qualified",,1897.62,"CapPass","Cycle 5",5,5647,"J-6","Alloy 617",314626,"Plate"
90.52,-0.00493,"Qualified",,1898.13,"CapPass","Cycle 5",5,5648,"J-6","Alloy 617",314626,"Plate"
90.97,-0.00492,"Qualified",,1898.37,"CapPass","Cycle 5",5,5649,"J-6","Alloy 617",314626,"Plate"
90.69,-0.00488,"Qualified",,1898.65,"CapPass","Cycle 5",5,5650,"J-6","Alloy 617",314626,"Plate"
90.13,-0.00483,"Qualified",,1899.12,"CapPass","Cycle 5",5,5651,"J-6","Alloy 617",314626,"Plate"
90.25,-0.00482,"Qualified",,1899.37,"CapPass","Cycle 5",5,5652,"J-6","Alloy 617",314626,"Plate"
90.26,-0.00478,"Qualified",,1899.60,"CapPass","Cycle 5",5,5653,"J-6","Alloy 617",314626,"Plate"
89.07,-0.00473,"Qualified",,1900.07,"CapPass","Cycle 5",5,5654,"J-6","Alloy 617",314626,"Plate"
88.36,-0.00472,"Qualified",,1900.37,"CapPass","Cycle 5",5,5655,"J-6","Alloy 617",314626,"Plate"
88.08,-0.00468,"Qualified",,1900.56,"CapPass","Cycle 5",5,5656,"J-6","Alloy 617",314626,"Plate"
88.15,-0.00463,"Qualified",,1901.10,"CapPass","Cycle 5",5,5657,"J-6","Alloy 617",314626,"Plate"
88.12,-0.00462,"Qualified",,1901.37,"CapPass","Cycle 5",5,5658,"J-6","Alloy 617",314626,"Plate"
88.86,-0.00458,"Qualified",,1901.62,"CapPass","Cycle 5",5,5659,"J-6","Alloy 617",314626,"Plate"
89.77,-0.00453,"Qualified",,1902.15,"CapPass","Cycle 5",5,5660,"J-6","Alloy 617",314626,"Plate"
90.16,-0.00452,"Qualified",,1902.37,"CapPass","Cycle 5",5,5661,"J-6","Alloy 617",314626,"Plate"
90.89,-0.00448,"Qualified",,1902.62,"CapPass","Cycle 5",5,5662,"J-6","Alloy 617",314626,"Plate"
90.27,-0.00443,"Qualified",,1903.17,"CapPass","Cycle 5",5,5663,"J-6","Alloy 617",314626,"Plate"
90.96,-0.00442,"Qualified",,1903.37,"CapPass","Cycle 5",5,5664,"J-6","Alloy 617",314626,"Plate"
92.42,-0.00438,"Qualified",,1903.66,"CapPass","Cycle 5",5,5665,"J-6","Alloy 617",314626,"Plate"
92.47,-0.00433,"Qualified",,1904.16,"CapPass","Cycle 5",5,5666,"J-6","Alloy 617",314626,"Plate"
91.85,-0.00431,"Qualified",,1904.37,"CapPass","Cycle 5",5,5667,"J-6","Alloy 617",314626,"Plate"
90.72,-0.00428,"Qualified",,1904.63,"CapPass","Cycle 5",5,5668,"J-6","Alloy 617",314626,"Plate"
91.02,-0.00423,"Qualified",,1905.16,"CapPass","Cycle 5",5,5669,"J-6","Alloy 617",314626,"Plate"
91.36,-0.00421,"Qualified",,1905.37,"CapPass","Cycle 5",5,5670,"J-6","Alloy 617",314626,"Plate"
91.03,-0.00418,"Qualified",,1905.63,"CapPass","Cycle 5",5,5671,"J-6","Alloy 617",314626,"Plate"
92.63,-0.00413,"Qualified",,1906.15,"CapPass","Cycle 5",5,5672,"J-6","Alloy 617",314626,"Plate"
92.54,-0.00411,"Qualified",,1906.37,"CapPass","Cycle 5",5,5673,"J-6","Alloy 617",314626,"Plate"
92.25,-0.00408,"Qualified",,1906.63,"CapPass","Cycle 5",5,5674,"J-6","Alloy 617",314626,"Plate"
92.18,-0.00403,"Qualified",,1907.18,"CapPass","Cycle 5",5,5675,"J-6","Alloy 617",314626,"Plate"
92.23,-0.00402,"Qualified",,1907.37,"CapPass","Cycle 5",5,5676,"J-6","Alloy 617",314626,"Plate"
92.25,-0.00398,"Qualified",,1907.65,"CapPass","Cycle 5",5,5677,"J-6","Alloy 617",314626,"Plate"
91.68,-0.00393,"Qualified",,1908.16,"CapPass","Cycle 5",5,5678,"J-6","Alloy 617",314626,"Plate"
91.37,-0.00392,"Qualified",,1908.37,"CapPass","Cycle 5",5,5679,"J-6","Alloy 617",314626,"Plate"
91.74,-0.00388,"Qualified",,1908.67,"CapPass","Cycle 5",5,5680,"J-6","Alloy 617",314626,"Plate"
91.15,-0.00383,"Qualified",,1909.20,"CapPass","Cycle 5",5,5681,"J-6","Alloy 617",314626,"Plate"
90.78,-0.00382,"Qualified",,1909.37,"CapPass","Cycle 5",5,5682,"J-6","Alloy 617",314626,"Plate"
91.72,-0.00378,"Qualified",,1909.67,"CapPass","Cycle 5",5,5683,"J-6","Alloy 617",314626,"Plate"
90.45,-0.00373,"Qualified",,1910.16,"CapPass","Cycle 5",5,5684,"J-6","Alloy 617",314626,"Plate"
90.04,-0.00372,"Qualified",,1910.37,"CapPass","Cycle 5",5,5685,"J-6","Alloy 617",314626,"Plate"
90.74,-0.00368,"Qualified",,1910.70,"CapPass","Cycle 5",5,5686,"J-6","Alloy 617",314626,"Plate"
89.69,-0.00363,"Qualified",,1911.13,"CapPass","Cycle 5",5,5687,"J-6","Alloy 617",314626,"Plate"
88.48,-0.00361,"Qualified",,1911.37,"CapPass","Cycle 5",5,5688,"J-6","Alloy 617",314626,"Plate"
87.70,-0.00358,"Qualified",,1911.71,"CapPass","Cycle 5",5,5689,"J-6","Alloy 617",314626,"Plate"
88.04,-0.00352,"Qualified",,1912.18,"CapPass","Cycle 5",5,5690,"J-6","Alloy 617",314626,"Plate"
88.09,-0.00352,"Qualified",,1912.37,"CapPass","Cycle 5",5,5691,"J-6","Alloy 617",314626,"Plate"
88.89,-0.00347,"Qualified",,1912.75,"CapPass","Cycle 5",5,5692,"J-6","Alloy 617",314626,"Plate"
90.55,-0.00342,"Qualified",,1913.25,"CapPass","Cycle 5",5,5693,"J-6","Alloy 617",314626,"Plate"
90.70,-0.00341,"Qualified",,1913.37,"CapPass","Cycle 5",5,5694,"J-6","Alloy 617",314626,"Plate"
91.07,-0.00337,"Qualified",,1913.71,"CapPass","Cycle 5",5,5695,"J-6","Alloy 617",314626,"Plate"
89.48,-0.00332,"Qualified",,1914.23,"CapPass","Cycle 5",5,5696,"J-6","Alloy 617",314626,"Plate"
89.62,-0.00332,"Qualified",,1914.37,"CapPass","Cycle 5",5,5697,"J-6","Alloy 617",314626,"Plate"
89.78,-0.00327,"Qualified",,1914.78,"CapPass","Cycle 5",5,5698,"J-6","Alloy 617",314626,"Plate"
90.33,-0.00322,"Qualified",,1915.21,"CapPass","Cycle 5",5,5699,"J-6","Alloy 617",314626,"Plate"
90.18,-0.00321,"Qualified",,1915.37,"CapPass","Cycle 5",5,5700,"J-6","Alloy 617",314626,"Plate"
91.25,-0.00317,"Qualified",,1915.77,"CapPass","Cycle 5",5,5701,"J-6","Alloy 617",314626,"Plate"
90.94,-0.00312,"Qualified",,1916.17,"CapPass","Cycle 5",5,5702,"J-6","Alloy 617",314626,"Plate"
89.93,-0.00311,"Qualified",,1916.37,"CapPass","Cycle 5",5,5703,"J-6","Alloy 617",314626,"Plate"
89.50,-0.00307,"Qualified",,1916.78,"CapPass","Cycle 5",5,5704,"J-6","Alloy 617",314626,"Plate"
89.37,-0.00302,"Qualified",,1917.23,"CapPass","Cycle 5",5,5705,"J-6","Alloy 617",314626,"Plate"
88.97,-0.00301,"Qualified",,1917.37,"CapPass","Cycle 5",5,5706,"J-6","Alloy 617",314626,"Plate"
89.11,-0.00297,"Qualified",,1917.73,"CapPass","Cycle 5",5,5707,"J-6","Alloy 617",314626,"Plate"
90.10,-0.00292,"Qualified",,1918.25,"CapPass","Cycle 5",5,5708,"J-6","Alloy 617",314626,"Plate"
90.02,-0.00291,"Qualified",,1918.37,"CapPass","Cycle 5",5,5709,"J-6","Alloy 617",314626,"Plate"
89.36,-0.00287,"Qualified",,1918.76,"CapPass","Cycle 5",5,5710,"J-6","Alloy 617",314626,"Plate"
89.48,-0.00282,"Qualified",,1919.23,"CapPass","Cycle 5",5,5711,"J-6","Alloy 617",314626,"Plate"
89.05,-0.00281,"Qualified",,1919.37,"CapPass","Cycle 5",5,5712,"J-6","Alloy 617",314626,"Plate"
