Repository: js-molina/fatigue-A617

File: data/950C/Strain rate 0.0001/2.0% strain/HTM_A19_Cycles_J2.csv (part 9 of 30)
"Stress Mpa","Strain","Qual State","Qual Exceptions","Elapsed Time Sec","Data State","Cycle Label","Cycle","Count","Sample","Alloy","Heat","Material_Form"
94.12,-0.00215,"Qualified",,1925.96,"CapPass","Cycle 5",5,5699,"J-2","Alloy 617",314626,"Plate"
93.98,-0.00210,"Qualified",,1926.43,"CapPass","Cycle 5",5,5700,"J-2","Alloy 617",314626,"Plate"
94.07,-0.00209,"Qualified",,1926.48,"CapPass","Cycle 5",5,5701,"J-2","Alloy 617",314626,"Plate"
93.02,-0.00204,"Qualified",,1926.99,"CapPass","Cycle 5",5,5702,"J-2","Alloy 617",314626,"Plate"
91.79,-0.00201,"Qualified",,1927.43,"CapPass","Cycle 5",5,5703,"J-2","Alloy 617",314626,"Plate"
91.67,-0.00199,"Qualified",,1927.46,"CapPass","Cycle 5",5,5704,"J-2","Alloy 617",314626,"Plate"
90.47,-0.00194,"Qualified",,1927.92,"CapPass","Cycle 5",5,5705,"J-2","Alloy 617",314626,"Plate"
89.53,-0.00191,"Qualified",,1928.43,"CapPass","Cycle 5",5,5706,"J-2","Alloy 617",314626,"Plate"
89.61,-0.00189,"Qualified",,1928.48,"CapPass","Cycle 5",5,5707,"J-2","Alloy 617",314626,"Plate"
90.69,-0.00184,"Qualified",,1928.98,"CapPass","Cycle 5",5,5708,"J-2","Alloy 617",314626,"Plate"
91.77,-0.00180,"Qualified",,1929.43,"CapPass","Cycle 5",5,5709,"J-2","Alloy 617",314626,"Plate"
91.82,-0.00179,"Qualified",,1929.49,"CapPass","Cycle 5",5,5710,"J-2","Alloy 617",314626,"Plate"
91.77,-0.00174,"Qualified",,1929.96,"CapPass","Cycle 5",5,5711,"J-2","Alloy 617",314626,"Plate"
92.01,-0.00171,"Qualified",,1930.43,"CapPass","Cycle 5",5,5712,"J-2","Alloy 617",314626,"Plate"
92.63,-0.00168,"Qualified",,1930.57,"CapPass","Cycle 5",5,5713,"J-2","Alloy 617",314626,"Plate"
93.31,-0.00163,"Qualified",,1931.01,"CapPass","Cycle 5",5,5714,"J-2","Alloy 617",314626,"Plate"
92.37,-0.00160,"Qualified",,1931.43,"CapPass","Cycle 5",5,5715,"J-2","Alloy 617",314626,"Plate"
91.59,-0.00158,"Qualified",,1931.54,"CapPass","Cycle 5",5,5716,"J-2","Alloy 617",314626,"Plate"
92.34,-0.00153,"Qualified",,1932.04,"CapPass","Cycle 5",5,5717,"J-2","Alloy 617",314626,"Plate"
91.61,-0.00151,"Qualified",,1932.43,"CapPass","Cycle 5",5,5718,"J-2","Alloy 617",314626,"Plate"
92.18,-0.00148,"Qualified",,1932.64,"CapPass","Cycle 5",5,5719,"J-2","Alloy 617",314626,"Plate"
91.69,-0.00143,"Qualified",,1933.09,"CapPass","Cycle 5",5,5720,"J-2","Alloy 617",314626,"Plate"
91.81,-0.00141,"Qualified",,1933.43,"CapPass","Cycle 5",5,5721,"J-2","Alloy 617",314626,"Plate"
92.20,-0.00138,"Qualified",,1933.59,"CapPass","Cycle 5",5,5722,"J-2","Alloy 617",314626,"Plate"
92.80,-0.00133,"Qualified",,1934.14,"CapPass","Cycle 5",5,5723,"J-2","Alloy 617",314626,"Plate"
92.98,-0.00129,"Qualified",,1934.43,"CapPass","Cycle 5",5,5724,"J-2","Alloy 617",314626,"Plate"
91.90,-0.00128,"Qualified",,1934.63,"CapPass","Cycle 5",5,5725,"J-2","Alloy 617",314626,"Plate"
92.07,-0.00123,"Qualified",,1935.11,"CapPass","Cycle 5",5,5726,"J-2","Alloy 617",314626,"Plate"
92.44,-0.00121,"Qualified",,1935.43,"CapPass","Cycle 5",5,5727,"J-2","Alloy 617",314626,"Plate"
93.03,-0.00118,"Qualified",,1935.69,"CapPass","Cycle 5",5,5728,"J-2","Alloy 617",314626,"Plate"
93.24,-0.00112,"Qualified",,1936.16,"CapPass","Cycle 5",5,5729,"J-2","Alloy 617",314626,"Plate"
93.18,-0.00111,"Qualified",,1936.43,"CapPass","Cycle 5",5,5730,"J-2","Alloy 617",314626,"Plate"
93.14,-0.00107,"Qualified",,1936.66,"CapPass","Cycle 5",5,5731,"J-2","Alloy 617",314626,"Plate"
93.30,-0.00102,"Qualified",,1937.14,"CapPass","Cycle 5",5,5732,"J-2","Alloy 617",314626,"Plate"
92.37,-0.00101,"Qualified",,1937.43,"CapPass","Cycle 5",5,5733,"J-2","Alloy 617",314626,"Plate"
92.06,-0.00097,"Qualified",,1937.73,"CapPass","Cycle 5",5,5734,"J-2","Alloy 617",314626,"Plate"
92.62,-0.00092,"Qualified",,1938.21,"CapPass","Cycle 5",5,5735,"J-2","Alloy 617",314626,"Plate"
92.27,-0.00089,"Qualified",,1938.43,"CapPass","Cycle 5",5,5736,"J-2","Alloy 617",314626,"Plate"
91.28,-0.00087,"Qualified",,1938.72,"CapPass","Cycle 5",5,5737,"J-2","Alloy 617",314626,"Plate"
91.32,-0.00081,"Qualified",,1939.24,"CapPass","Cycle 5",5,5738,"J-2","Alloy 617",314626,"Plate"
91.64,-0.00081,"Qualified",,1939.43,"CapPass","Cycle 5",5,5739,"J-2","Alloy 617",314626,"Plate"
91.97,-0.00076,"Qualified",,1939.74,"CapPass","Cycle 5",5,5740,"J-2","Alloy 617",314626,"Plate"
91.56,-0.00071,"Qualified",,1940.24,"CapPass","Cycle 5",5,5741,"J-2","Alloy 617",314626,"Plate"
91.46,-0.00070,"Qualified",,1940.43,"CapPass","Cycle 5",5,5742,"J-2","Alloy 617",314626,"Plate"
91.78,-0.00066,"Qualified",,1940.73,"CapPass","Cycle 5",5,5743,"J-2","Alloy 617",314626,"Plate"
92.29,-0.00061,"Qualified",,1941.28,"CapPass","Cycle 5",5,5744,"J-2","Alloy 617",314626,"Plate"
92.22,-0.00061,"Qualified",,1941.43,"CapPass","Cycle 5",5,5745,"J-2","Alloy 617",314626,"Plate"
93.98,-0.00056,"Qualified",,1941.84,"CapPass","Cycle 5",5,5746,"J-2","Alloy 617",314626,"Plate"
94.38,-0.00051,"Qualified",,1942.31,"CapPass","Cycle 5",5,5747,"J-2","Alloy 617",314626,"Plate"
94.23,-0.00049,"Qualified",,1942.43,"CapPass","Cycle 5",5,5748,"J-2","Alloy 617",314626,"Plate"
94.65,-0.00046,"Qualified",,1942.83,"CapPass","Cycle 5",5,5749,"J-2","Alloy 617",314626,"Plate"
93.52,-0.00041,"Qualified",,1943.24,"CapPass","Cycle 5",5,5750,"J-2","Alloy 617",314626,"Plate"
93.01,-0.00040,"Qualified",,1943.43,"CapPass","Cycle 5",5,5751,"J-2","Alloy 617",314626,"Plate"
93.34,-0.00036,"Qualified",,1943.81,"CapPass","Cycle 5",5,5752,"J-2","Alloy 617",314626,"Plate"
93.47,-0.00030,"Qualified",,1944.34,"CapPass","Cycle 5",5,5753,"J-2","Alloy 617",314626,"Plate"
93.68,-0.00030,"Qualified",,1944.43,"CapPass","Cycle 5",5,5754,"J-2","Alloy 617",314626,"Plate"
94.08,-0.00025,"Qualified",,1944.79,"CapPass","Cycle 5",5,5755,"J-2","Alloy 617",314626,"Plate"
93.43,-0.00020,"Qualified",,1945.36,"CapPass","Cycle 5",5,5756,"J-2","Alloy 617",314626,"Plate"
93.33,-0.00020,"Qualified",,1945.43,"CapPass","Cycle 5",5,5757,"J-2","Alloy 617",314626,"Plate"
91.98,-0.00015,"Qualified",,1945.84,"CapPass","Cycle 5",5,5758,"J-2","Alloy 617",314626,"Plate"
92.42,-0.00010,"Qualified",,1946.41,"CapPass","Cycle 5",5,5759,"J-2","Alloy 617",314626,"Plate"
92.49,-0.00010,"Qualified",,1946.43,"CapPass","Cycle 5",5,5760,"J-2","Alloy 617",314626,"Plate"
93.61,-0.00005,"Qualified",,1946.93,"CapPass","Cycle 5",5,5761,"J-2","Alloy 617",314626,"Plate"
93.58,0.00000,"Qualified",,1947.39,"CapPass","Cycle 5",5,5762,"J-2","Alloy 617",314626,"Plate"
93.55,0.00001,"Qualified",,1947.43,"CapPass","Cycle 5",5,5763,"J-2","Alloy 617",314626,"Plate"
92.75,0.00003,"Qualified",,3547.76,"CapPass","Cycle 10",10,10502,"J-2","Alloy 617",314626,"Plate"
91.08,0.00009,"Qualified",,3548.24,"CapPass","Cycle 10",10,10503,"J-2","Alloy 617",314626,"Plate"
90.48,0.00010,"Qualified",,3548.43,"CapPass","Cycle 10",10,10504,"J-2","Alloy 617",314626,"Plate"
90.89,0.00014,"Qualified",,3548.81,"CapPass","Cycle 10",10,10505,"J-2","Alloy 617",314626,"Plate"
91.90,0.00019,"Qualified",,3549.34,"CapPass","Cycle 10",10,10506,"J-2","Alloy 617",314626,"Plate"
92.31,0.00019,"Qualified",,3549.43,"CapPass","Cycle 10",10,10507,"J-2","Alloy 617",314626,"Plate"
92.41,0.00024,"Qualified",,3549.79,"CapPass","Cycle 10",10,10508,"J-2","Alloy 617",314626,"Plate"
90.99,0.00029,"Qualified",,3550.33,"CapPass","Cycle 10",10,10509,"J-2","Alloy 617",314626,"Plate"
91.11,0.00029,"Qualified",,3550.43,"CapPass","Cycle 10",10,10510,"J-2","Alloy 617",314626,"Plate"
91.74,0.00034,"Qualified",,3550.83,"CapPass","Cycle 10",10,10511,"J-2","Alloy 617",314626,"Plate"
92.10,0.00039,"Qualified",,3551.36,"CapPass","Cycle 10",10,10512,"J-2","Alloy 617",314626,"Plate"
92.35,0.00039,"Qualified",,3551.43,"CapPass","Cycle 10",10,10513,"J-2","Alloy 617",314626,"Plate"
92.57,0.00044,"Qualified",,3551.83,"CapPass","Cycle 10",10,10514,"J-2","Alloy 617",314626,"Plate"
91.37,0.00049,"Qualified",,3552.33,"CapPass","Cycle 10",10,10515,"J-2","Alloy 617",314626,"Plate"
91.21,0.00049,"Qualified",,3552.43,"CapPass","Cycle 10",10,10516,"J-2","Alloy 617",314626,"Plate"
92.99,0.00054,"Qualified",,3552.91,"CapPass","Cycle 10",10,10517,"J-2","Alloy 617",314626,"Plate"
93.39,0.00059,"Qualified",,3553.37,"CapPass","Cycle 10",10,10518,"J-2","Alloy 617",314626,"Plate"
93.49,0.00059,"Qualified",,3553.43,"CapPass","Cycle 10",10,10519,"J-2","Alloy 617",314626,"Plate"
92.31,0.00064,"Qualified",,3553.86,"CapPass","Cycle 10",10,10520,"J-2","Alloy 617",314626,"Plate"
92.41,0.00068,"Qualified",,3554.43,"CapPass","Cycle 10",10,10521,"J-2","Alloy 617",314626,"Plate"
92.70,0.00070,"Qualified",,3554.49,"CapPass","Cycle 10",10,10522,"J-2","Alloy 617",314626,"Plate"
94.14,0.00075,"Qualified",,3554.89,"CapPass","Cycle 10",10,10523,"J-2","Alloy 617",314626,"Plate"
93.80,0.00080,"Qualified",,3555.41,"CapPass","Cycle 10",10,10524,"J-2","Alloy 617",314626,"Plate"
93.72,0.00079,"Qualified",,3555.43,"CapPass","Cycle 10",10,10525,"J-2","Alloy 617",314626,"Plate"
92.15,0.00085,"Qualified",,3555.88,"CapPass","Cycle 10",10,10526,"J-2","Alloy 617",314626,"Plate"
92.19,0.00088,"Qualified",,3556.43,"CapPass","Cycle 10",10,10527,"J-2","Alloy 617",314626,"Plate"
92.14,0.00090,"Qualified",,3556.44,"CapPass","Cycle 10",10,10528,"J-2","Alloy 617",314626,"Plate"
93.93,0.00095,"Qualified",,3556.96,"CapPass","Cycle 10",10,10529,"J-2","Alloy 617",314626,"Plate"
93.78,0.00099,"Qualified",,3557.43,"CapPass","Cycle 10",10,10530,"J-2","Alloy 617",314626,"Plate"
93.83,0.00100,"Qualified",,3557.46,"CapPass","Cycle 10",10,10531,"J-2","Alloy 617",314626,"Plate"
93.93,0.00105,"Qualified",,3557.96,"CapPass","Cycle 10",10,10532,"J-2","Alloy 617",314626,"Plate"
91.24,0.00108,"Qualified",,3558.43,"CapPass","Cycle 10",10,10533,"J-2","Alloy 617",314626,"Plate"
91.32,0.00110,"Qualified",,3558.44,"CapPass","Cycle 10",10,10534,"J-2","Alloy 617",314626,"Plate"
91.99,0.00115,"Qualified",,3559.04,"CapPass","Cycle 10",10,10535,"J-2","Alloy 617",314626,"Plate"
93.59,0.00118,"Qualified",,3559.43,"CapPass","Cycle 10",10,10536,"J-2","Alloy 617",314626,"Plate"
94.23,0.00121,"Qualified",,3559.57,"CapPass","Cycle 10",10,10537,"J-2","Alloy 617",314626,"Plate"
96.61,0.00126,"Qualified",,3560.01,"CapPass","Cycle 10",10,10538,"J-2","Alloy 617",314626,"Plate"
96.18,0.00128,"Qualified",,3560.43,"CapPass","Cycle 10",10,10539,"J-2","Alloy 617",314626,"Plate"
96.19,0.00131,"Qualified",,3560.47,"CapPass","Cycle 10",10,10540,"J-2","Alloy 617",314626,"Plate"
94.44,0.00136,"Qualified",,3561.06,"CapPass","Cycle 10",10,10541,"J-2","Alloy 617",314626,"Plate"
94.01,0.00137,"Qualified",,3561.43,"CapPass","Cycle 10",10,10542,"J-2","Alloy 617",314626,"Plate"
94.31,0.00141,"Qualified",,3561.56,"CapPass","Cycle 10",10,10543,"J-2","Alloy 617",314626,"Plate"
95.55,0.00146,"Qualified",,3562.06,"CapPass","Cycle 10",10,10544,"J-2","Alloy 617",314626,"Plate"
94.43,0.00148,"Qualified",,3562.43,"CapPass","Cycle 10",10,10545,"J-2","Alloy 617",314626,"Plate"
94.06,0.00151,"Qualified",,3562.56,"CapPass","Cycle 10",10,10546,"J-2","Alloy 617",314626,"Plate"
93.15,0.00156,"Qualified",,3563.09,"CapPass","Cycle 10",10,10547,"J-2","Alloy 617",314626,"Plate"
93.54,0.00158,"Qualified",,3563.43,"CapPass","Cycle 10",10,10548,"J-2","Alloy 617",314626,"Plate"
93.54,0.00161,"Qualified",,3563.54,"CapPass","Cycle 10",10,10549,"J-2","Alloy 617",314626,"Plate"
92.81,0.00166,"Qualified",,3564.07,"CapPass","Cycle 10",10,10550,"J-2","Alloy 617",314626,"Plate"
91.95,0.00168,"Qualified",,3564.43,"CapPass","Cycle 10",10,10551,"J-2","Alloy 617",314626,"Plate"
91.76,0.00171,"Qualified",,3564.59,"CapPass","Cycle 10",10,10552,"J-2","Alloy 617",314626,"Plate"
91.33,0.00177,"Qualified",,3565.14,"CapPass","Cycle 10",10,10553,"J-2","Alloy 617",314626,"Plate"
91.58,0.00177,"Qualified",,3565.43,"CapPass","Cycle 10",10,10554,"J-2","Alloy 617",314626,"Plate"
91.89,0.00182,"Qualified",,3565.66,"CapPass","Cycle 10",10,10555,"J-2","Alloy 617",314626,"Plate"
92.76,0.00187,"Qualified",,3566.12,"CapPass","Cycle 10",10,10556,"J-2","Alloy 617",314626,"Plate"
92.13,0.00187,"Qualified",,3566.43,"CapPass","Cycle 10",10,10557,"J-2","Alloy 617",314626,"Plate"
92.50,0.00192,"Qualified",,3566.62,"CapPass","Cycle 10",10,10558,"J-2","Alloy 617",314626,"Plate"
92.93,0.00197,"Qualified",,3567.19,"CapPass","Cycle 10",10,10559,"J-2","Alloy 617",314626,"Plate"
93.38,0.00197,"Qualified",,3567.43,"CapPass","Cycle 10",10,10560,"J-2","Alloy 617",314626,"Plate"
94.08,0.00202,"Qualified",,3567.72,"CapPass","Cycle 10",10,10561,"J-2","Alloy 617",314626,"Plate"
93.89,0.00207,"Qualified",,3568.16,"CapPass","Cycle 10",10,10562,"J-2","Alloy 617",314626,"Plate"
92.68,0.00207,"Qualified",,3568.43,"CapPass","Cycle 10",10,10563,"J-2","Alloy 617",314626,"Plate"
92.27,0.00213,"Qualified",,3568.74,"CapPass","Cycle 10",10,10564,"J-2","Alloy 617",314626,"Plate"
92.69,0.00218,"Qualified",,3569.19,"CapPass","Cycle 10",10,10565,"J-2","Alloy 617",314626,"Plate"
92.35,0.00217,"Qualified",,3569.43,"CapPass","Cycle 10",10,10566,"J-2","Alloy 617",314626,"Plate"
92.00,0.00223,"Qualified",,3569.69,"CapPass","Cycle 10",10,10567,"J-2","Alloy 617",314626,"Plate"
92.07,0.00228,"Qualified",,3570.22,"CapPass","Cycle 10",10,10568,"J-2","Alloy 617",314626,"Plate"
92.74,0.00227,"Qualified",,3570.43,"CapPass","Cycle 10",10,10569,"J-2","Alloy 617",314626,"Plate"
93.48,0.00233,"Qualified",,3570.74,"CapPass","Cycle 10",10,10570,"J-2","Alloy 617",314626,"Plate"
93.63,0.00238,"Qualified",,3571.22,"CapPass","Cycle 10",10,10571,"J-2","Alloy 617",314626,"Plate"
93.67,0.00237,"Qualified",,3571.43,"CapPass","Cycle 10",10,10572,"J-2","Alloy 617",314626,"Plate"
94.80,0.00243,"Qualified",,3571.80,"CapPass","Cycle 10",10,10573,"J-2","Alloy 617",314626,"Plate"
94.80,0.00248,"Qualified",,3572.22,"CapPass","Cycle 10",10,10574,"J-2","Alloy 617",314626,"Plate"
94.05,0.00248,"Qualified",,3572.43,"CapPass","Cycle 10",10,10575,"J-2","Alloy 617",314626,"Plate"
93.77,0.00253,"Qualified",,3572.72,"CapPass","Cycle 10",10,10576,"J-2","Alloy 617",314626,"Plate"
92.82,0.00258,"Qualified",,3573.27,"CapPass","Cycle 10",10,10577,"J-2","Alloy 617",314626,"Plate"
92.47,0.00257,"Qualified",,3573.43,"CapPass","Cycle 10",10,10578,"J-2","Alloy 617",314626,"Plate"
92.97,0.00263,"Qualified",,3573.75,"CapPass","Cycle 10",10,10579,"J-2","Alloy 617",314626,"Plate"
93.06,0.00268,"Qualified",,3574.29,"CapPass","Cycle 10",10,10580,"J-2","Alloy 617",314626,"Plate"
92.97,0.00267,"Qualified",,3574.43,"CapPass","Cycle 10",10,10581,"J-2","Alloy 617",314626,"Plate"
93.83,0.00274,"Qualified",,3574.82,"CapPass","Cycle 10",10,10582,"J-2","Alloy 617",314626,"Plate"
93.61,0.00279,"Qualified",,3575.27,"CapPass","Cycle 10",10,10583,"J-2","Alloy 617",314626,"Plate"
93.70,0.00277,"Qualified",,3575.43,"CapPass","Cycle 10",10,10584,"J-2","Alloy 617",314626,"Plate"
93.00,0.00284,"Qualified",,3575.80,"CapPass","Cycle 10",10,10585,"J-2","Alloy 617",314626,"Plate"
92.97,0.00289,"Qualified",,3576.29,"CapPass","Cycle 10",10,10586,"J-2","Alloy 617",314626,"Plate"
92.79,0.00287,"Qualified",,3576.43,"CapPass","Cycle 10",10,10587,"J-2","Alloy 617",314626,"Plate"
92.64,0.00294,"Qualified",,3576.74,"CapPass","Cycle 10",10,10588,"J-2","Alloy 617",314626,"Plate"
92.66,0.00299,"Qualified",,3577.37,"CapPass","Cycle 10",10,10589,"J-2","Alloy 617",314626,"Plate"
92.93,0.00298,"Qualified",,3577.43,"CapPass","Cycle 10",10,10590,"J-2","Alloy 617",314626,"Plate"
93.64,0.00304,"Qualified",,3577.85,"CapPass","Cycle 10",10,10591,"J-2","Alloy 617",314626,"Plate"
93.10,0.00309,"Qualified",,3578.29,"CapPass","Cycle 10",10,10592,"J-2","Alloy 617",314626,"Plate"
92.90,0.00308,"Qualified",,3578.43,"CapPass","Cycle 10",10,10593,"J-2","Alloy 617",314626,"Plate"
93.44,0.00314,"Qualified",,3578.85,"CapPass","Cycle 10",10,10594,"J-2","Alloy 617",314626,"Plate"
93.26,0.00319,"Qualified",,3579.30,"CapPass","Cycle 10",10,10595,"J-2","Alloy 617",314626,"Plate"
92.79,0.00317,"Qualified",,3579.43,"CapPass","Cycle 10",10,10596,"J-2","Alloy 617",314626,"Plate"
92.47,0.00324,"Qualified",,3579.87,"CapPass","Cycle 10",10,10597,"J-2","Alloy 617",314626,"Plate"
94.26,0.00329,"Qualified",,3580.35,"CapPass","Cycle 10",10,10598,"J-2","Alloy 617",314626,"Plate"
94.51,0.00327,"Qualified",,3580.43,"CapPass","Cycle 10",10,10599,"J-2","Alloy 617",314626,"Plate"
95.41,0.00334,"Qualified",,3580.94,"CapPass","Cycle 10",10,10600,"J-2","Alloy 617",314626,"Plate"
95.18,0.00339,"Qualified",,3581.39,"CapPass","Cycle 10",10,10601,"J-2","Alloy 617",314626,"Plate"
95.15,0.00338,"Qualified",,3581.43,"CapPass","Cycle 10",10,10602,"J-2","Alloy 617",314626,"Plate"
93.70,0.00345,"Qualified",,3581.90,"CapPass","Cycle 10",10,10603,"J-2","Alloy 617",314626,"Plate"
93.81,0.00350,"Qualified",,3582.40,"CapPass","Cycle 10",10,10604,"J-2","Alloy 617",314626,"Plate"
93.81,0.00348,"Qualified",,3582.43,"CapPass","Cycle 10",10,10605,"J-2","Alloy 617",314626,"Plate"
91.97,0.00355,"Qualified",,3582.94,"CapPass","Cycle 10",10,10606,"J-2","Alloy 617",314626,"Plate"
92.91,0.00360,"Qualified",,3583.37,"CapPass","Cycle 10",10,10607,"J-2","Alloy 617",314626,"Plate"
92.90,0.00357,"Qualified",,3583.43,"CapPass","Cycle 10",10,10608,"J-2","Alloy 617",314626,"Plate"
93.04,0.00365,"Qualified",,3583.95,"CapPass","Cycle 10",10,10609,"J-2","Alloy 617",314626,"Plate"
92.50,0.00370,"Qualified",,3584.42,"CapPass","Cycle 10",10,10610,"J-2","Alloy 617",314626,"Plate"
92.60,0.00367,"Qualified",,3584.43,"CapPass","Cycle 10",10,10611,"J-2","Alloy 617",314626,"Plate"
92.46,0.00375,"Qualified",,3584.94,"CapPass","Cycle 10",10,10612,"J-2","Alloy 617",314626,"Plate"
91.63,0.00378,"Qualified",,3585.43,"CapPass","Cycle 10",10,10613,"J-2","Alloy 617",314626,"Plate"
91.58,0.00380,"Qualified",,3585.47,"CapPass","Cycle 10",10,10614,"J-2","Alloy 617",314626,"Plate"
92.59,0.00385,"Qualified",,3586.00,"CapPass","Cycle 10",10,10615,"J-2","Alloy 617",314626,"Plate"
92.67,0.00387,"Qualified",,3586.43,"CapPass","Cycle 10",10,10616,"J-2","Alloy 617",314626,"Plate"
92.63,0.00390,"Qualified",,3586.47,"CapPass","Cycle 10",10,10617,"J-2","Alloy 617",314626,"Plate"
94.02,0.00395,"Qualified",,3586.99,"CapPass","Cycle 10",10,10618,"J-2","Alloy 617",314626,"Plate"
94.97,0.00397,"Qualified",,3587.43,"CapPass","Cycle 10",10,10619,"J-2","Alloy 617",314626,"Plate"
95.08,0.00400,"Qualified",,3587.50,"CapPass","Cycle 10",10,10620,"J-2","Alloy 617",314626,"Plate"
95.09,0.00406,"Qualified",,3587.97,"CapPass","Cycle 10",10,10621,"J-2","Alloy 617",314626,"Plate"
94.77,0.00407,"Qualified",,3588.43,"CapPass","Cycle 10",10,10622,"J-2","Alloy 617",314626,"Plate"
94.70,0.00411,"Qualified",,3588.52,"CapPass","Cycle 10",10,10623,"J-2","Alloy 617",314626,"Plate"
93.82,0.00416,"Qualified",,3589.04,"CapPass","Cycle 10",10,10624,"J-2","Alloy 617",314626,"Plate"
93.16,0.00418,"Qualified",,3589.43,"CapPass","Cycle 10",10,10625,"J-2","Alloy 617",314626,"Plate"
93.05,0.00421,"Qualified",,3589.49,"CapPass","Cycle 10",10,10626,"J-2","Alloy 617",314626,"Plate"
93.70,0.00426,"Qualified",,3590.04,"CapPass","Cycle 10",10,10627,"J-2","Alloy 617",314626,"Plate"
93.26,0.00427,"Qualified",,3590.43,"CapPass","Cycle 10",10,10628,"J-2","Alloy 617",314626,"Plate"
93.11,0.00431,"Qualified",,3590.57,"CapPass","Cycle 10",10,10629,"J-2","Alloy 617",314626,"Plate"
92.95,0.00436,"Qualified",,3591.05,"CapPass","Cycle 10",10,10630,"J-2","Alloy 617",314626,"Plate"
93.21,0.00436,"Qualified",,3591.43,"CapPass","Cycle 10",10,10631,"J-2","Alloy 617",314626,"Plate"
93.34,0.00441,"Qualified",,3591.55,"CapPass","Cycle 10",10,10632,"J-2","Alloy 617",314626,"Plate"
92.78,0.00446,"Qualified",,3592.05,"CapPass","Cycle 10",10,10633,"J-2","Alloy 617",314626,"Plate"
92.84,0.00448,"Qualified",,3592.43,"CapPass","Cycle 10",10,10634,"J-2","Alloy 617",314626,"Plate"
92.84,0.00451,"Qualified",,3592.59,"CapPass","Cycle 10",10,10635,"J-2","Alloy 617",314626,"Plate"
92.55,0.00457,"Qualified",,3593.07,"CapPass","Cycle 10",10,10636,"J-2","Alloy 617",314626,"Plate"
91.65,0.00457,"Qualified",,3593.43,"CapPass","Cycle 10",10,10637,"J-2","Alloy 617",314626,"Plate"
91.89,0.00462,"Qualified",,3593.59,"CapPass","Cycle 10",10,10638,"J-2","Alloy 617",314626,"Plate"
92.24,0.00467,"Qualified",,3594.12,"CapPass","Cycle 10",10,10639,"J-2","Alloy 617",314626,"Plate"
92.40,0.00467,"Qualified",,3594.43,"CapPass","Cycle 10",10,10640,"J-2","Alloy 617",314626,"Plate"
92.18,0.00472,"Qualified",,3594.67,"CapPass","Cycle 10",10,10641,"J-2","Alloy 617",314626,"Plate"
93.74,0.00477,"Qualified",,3595.19,"CapPass","Cycle 10",10,10642,"J-2","Alloy 617",314626,"Plate"
93.47,0.00478,"Qualified",,3595.43,"CapPass","Cycle 10",10,10643,"J-2","Alloy 617",314626,"Plate"
92.92,0.00482,"Qualified",,3595.64,"CapPass","Cycle 10",10,10644,"J-2","Alloy 617",314626,"Plate"
91.46,0.00487,"Qualified",,3596.17,"CapPass","Cycle 10",10,10645,"J-2","Alloy 617",314626,"Plate"
91.63,0.00487,"Qualified",,3596.43,"CapPass","Cycle 10",10,10646,"J-2","Alloy 617",314626,"Plate"
91.56,0.00493,"Qualified",,3596.74,"CapPass","Cycle 10",10,10647,"J-2","Alloy 617",314626,"Plate"
91.49,0.00498,"Qualified",,3597.24,"CapPass","Cycle 10",10,10648,"J-2","Alloy 617",314626,"Plate"
91.92,0.00497,"Qualified",,3597.43,"CapPass","Cycle 10",10,10649,"J-2","Alloy 617",314626,"Plate"
92.43,0.00503,"Qualified",,3597.77,"CapPass","Cycle 10",10,10650,"J-2","Alloy 617",314626,"Plate"
93.48,0.00508,"Qualified",,3598.25,"CapPass","Cycle 10",10,10651,"J-2","Alloy 617",314626,"Plate"
93.51,0.00508,"Qualified",,3598.43,"CapPass","Cycle 10",10,10652,"J-2","Alloy 617",314626,"Plate"
92.80,0.00513,"Qualified",,3598.75,"CapPass","Cycle 10",10,10653,"J-2","Alloy 617",314626,"Plate"
92.89,0.00518,"Qualified",,3599.35,"CapPass","Cycle 10",10,10654,"J-2","Alloy 617",314626,"Plate"
93.24,0.00517,"Qualified",,3599.43,"CapPass","Cycle 10",10,10655,"J-2","Alloy 617",314626,"Plate"
93.12,0.00524,"Qualified",,3599.82,"CapPass","Cycle 10",10,10656,"J-2","Alloy 617",314626,"Plate"
93.37,0.00529,"Qualified",,3600.32,"CapPass","Cycle 10",10,10657,"J-2","Alloy 617",314626,"Plate"
93.40,0.00527,"Qualified",,3600.43,"CapPass","Cycle 10",10,10658,"J-2","Alloy 617",314626,"Plate"
93.70,0.00534,"Qualified",,3600.82,"CapPass","Cycle 10",10,10659,"J-2","Alloy 617",314626,"Plate"
93.73,0.00539,"Qualified",,3601.22,"CapPass","Cycle 10",10,10660,"J-2","Alloy 617",314626,"Plate"
92.49,0.00537,"Qualified",,3601.43,"CapPass","Cycle 10",10,10661,"J-2","Alloy 617",314626,"Plate"
91.96,0.00544,"Qualified",,3601.84,"CapPass","Cycle 10",10,10662,"J-2","Alloy 617",314626,"Plate"
92.60,0.00549,"Qualified",,3602.35,"CapPass","Cycle 10",10,10663,"J-2","Alloy 617",314626,"Plate"
92.71,0.00547,"Qualified",,3602.43,"CapPass","Cycle 10",10,10664,"J-2","Alloy 617",314626,"Plate"
92.79,0.00554,"Qualified",,3602.82,"CapPass","Cycle 10",10,10665,"J-2","Alloy 617",314626,"Plate"
92.41,0.00559,"Qualified",,3603.30,"CapPass","Cycle 10",10,10666,"J-2","Alloy 617",314626,"Plate"
92.40,0.00557,"Qualified",,3603.43,"CapPass","Cycle 10",10,10667,"J-2","Alloy 617",314626,"Plate"
92.60,0.00564,"Qualified",,3603.92,"CapPass","Cycle 10",10,10668,"J-2","Alloy 617",314626,"Plate"
93.66,0.00569,"Qualified",,3604.39,"CapPass","Cycle 10",10,10669,"J-2","Alloy 617",314626,"Plate"
93.76,0.00567,"Qualified",,3604.43,"CapPass","Cycle 10",10,10670,"J-2","Alloy 617",314626,"Plate"
93.23,0.00575,"Qualified",,3604.94,"CapPass","Cycle 10",10,10671,"J-2","Alloy 617",314626,"Plate"
93.21,0.00580,"Qualified",,3605.42,"CapPass","Cycle 10",10,10672,"J-2","Alloy 617",314626,"Plate"
93.28,0.00577,"Qualified",,3605.43,"CapPass","Cycle 10",10,10673,"J-2","Alloy 617",314626,"Plate"
93.41,0.00585,"Qualified",,3605.97,"CapPass","Cycle 10",10,10674,"J-2","Alloy 617",314626,"Plate"
93.86,0.00587,"Qualified",,3606.43,"CapPass","Cycle 10",10,10675,"J-2","Alloy 617",314626,"Plate"
93.81,0.00590,"Qualified",,3606.45,"CapPass","Cycle 10",10,10676,"J-2","Alloy 617",314626,"Plate"
94.01,0.00595,"Qualified",,3607.02,"CapPass","Cycle 10",10,10677,"J-2","Alloy 617",314626,"Plate"
94.25,0.00597,"Qualified",,3607.43,"CapPass","Cycle 10",10,10678,"J-2","Alloy 617",314626,"Plate"
94.16,0.00600,"Qualified",,3607.49,"CapPass","Cycle 10",10,10679,"J-2","Alloy 617",314626,"Plate"
93.62,0.00605,"Qualified",,3607.99,"CapPass","Cycle 10",10,10680,"J-2","Alloy 617",314626,"Plate"
93.78,0.00607,"Qualified",,3608.43,"CapPass","Cycle 10",10,10681,"J-2","Alloy 617",314626,"Plate"
93.74,0.00611,"Qualified",,3608.50,"CapPass","Cycle 10",10,10682,"J-2","Alloy 617",314626,"Plate"
93.47,0.00616,"Qualified",,3609.05,"CapPass","Cycle 10",10,10683,"J-2","Alloy 617",314626,"Plate"
93.48,0.00618,"Qualified",,3609.43,"CapPass","Cycle 10",10,10684,"J-2","Alloy 617",314626,"Plate"
93.21,0.00621,"Qualified",,3609.49,"CapPass","Cycle 10",10,10685,"J-2","Alloy 617",314626,"Plate"
92.47,0.00626,"Qualified",,3609.99,"CapPass","Cycle 10",10,10686,"J-2","Alloy 617",314626,"Plate"
91.32,0.00628,"Qualified",,3610.43,"CapPass","Cycle 10",10,10687,"J-2","Alloy 617",314626,"Plate"
91.23,0.00631,"Qualified",,3610.52,"CapPass","Cycle 10",10,10688,"J-2","Alloy 617",314626,"Plate"
91.53,0.00636,"Qualified",,3611.00,"CapPass","Cycle 10",10,10689,"J-2","Alloy 617",314626,"Plate"
91.29,0.00638,"Qualified",,3611.43,"CapPass","Cycle 10",10,10690,"J-2","Alloy 617",314626,"Plate"
91.23,0.00641,"Qualified",,3611.50,"CapPass","Cycle 10",10,10691,"J-2","Alloy 617",314626,"Plate"
91.84,0.00646,"Qualified",,3612.00,"CapPass","Cycle 10",10,10692,"J-2","Alloy 617",314626,"Plate"
92.55,0.00646,"Qualified",,3612.43,"CapPass","Cycle 10",10,10693,"J-2","Alloy 617",314626,"Plate"
93.22,0.00651,"Qualified",,3612.57,"CapPass","Cycle 10",10,10694,"J-2","Alloy 617",314626,"Plate"
93.17,0.00656,"Qualified",,3613.04,"CapPass","Cycle 10",10,10695,"J-2","Alloy 617",314626,"Plate"
93.63,0.00657,"Qualified",,3613.43,"CapPass","Cycle 10",10,10696,"J-2","Alloy 617",314626,"Plate"
93.63,0.00661,"Qualified",,3613.64,"CapPass","Cycle 10",10,10697,"J-2","Alloy 617",314626,"Plate"
93.86,0.00666,"Qualified",,3614.05,"CapPass","Cycle 10",10,10698,"J-2","Alloy 617",314626,"Plate"
94.28,0.00667,"Qualified",,3614.43,"CapPass","Cycle 10",10,10699,"J-2","Alloy 617",314626,"Plate"
93.92,0.00671,"Qualified",,3614.57,"CapPass","Cycle 10",10,10700,"J-2","Alloy 617",314626,"Plate"
93.31,0.00677,"Qualified",,3615.12,"CapPass","Cycle 10",10,10701,"J-2","Alloy 617",314626,"Plate"
93.57,0.00677,"Qualified",,3615.43,"CapPass","Cycle 10",10,10702,"J-2","Alloy 617",314626,"Plate"
93.53,0.00682,"Qualified",,3615.59,"CapPass","Cycle 10",10,10703,"J-2","Alloy 617",314626,"Plate"
93.40,0.00687,"Qualified",,3616.14,"CapPass","Cycle 10",10,10704,"J-2","Alloy 617",314626,"Plate"
93.86,0.00687,"Qualified",,3616.43,"CapPass","Cycle 10",10,10705,"J-2","Alloy 617",314626,"Plate"
93.99,0.00692,"Qualified",,3616.67,"CapPass","Cycle 10",10,10706,"J-2","Alloy 617",314626,"Plate"
92.60,0.00697,"Qualified",,3617.12,"CapPass","Cycle 10",10,10707,"J-2","Alloy 617",314626,"Plate"
91.71,0.00698,"Qualified",,3617.43,"CapPass","Cycle 10",10,10708,"J-2","Alloy 617",314626,"Plate"
91.07,0.00702,"Qualified",,3617.67,"CapPass","Cycle 10",10,10709,"J-2","Alloy 617",314626,"Plate"
92.13,0.00707,"Qualified",,3618.12,"CapPass","Cycle 10",10,10710,"J-2","Alloy 617",314626,"Plate"
92.27,0.00706,"Qualified",,3618.43,"CapPass","Cycle 10",10,10711,"J-2","Alloy 617",314626,"Plate"
93.16,0.00712,"Qualified",,3618.69,"CapPass","Cycle 10",10,10712,"J-2","Alloy 617",314626,"Plate"
94.45,0.00717,"Qualified",,3619.12,"CapPass","Cycle 10",10,10713,"J-2","Alloy 617",314626,"Plate"
93.68,0.00717,"Qualified",,3619.43,"CapPass","Cycle 10",10,10714,"J-2","Alloy 617",314626,"Plate"
92.88,0.00722,"Qualified",,3619.64,"CapPass","Cycle 10",10,10715,"J-2","Alloy 617",314626,"Plate"
92.56,0.00728,"Qualified",,3620.27,"CapPass","Cycle 10",10,10716,"J-2","Alloy 617",314626,"Plate"
93.09,0.00727,"Qualified",,3620.43,"CapPass","Cycle 10",10,10717,"J-2","Alloy 617",314626,"Plate"
93.21,0.00733,"Qualified",,3620.70,"CapPass","Cycle 10",10,10718,"J-2","Alloy 617",314626,"Plate"
92.41,0.00738,"Qualified",,3621.25,"CapPass","Cycle 10",10,10719,"J-2","Alloy 617",314626,"Plate"
93.02,0.00738,"Qualified",,3621.43,"CapPass","Cycle 10",10,10720,"J-2","Alloy 617",314626,"Plate"
93.22,0.00743,"Qualified",,3621.75,"CapPass","Cycle 10",10,10721,"J-2","Alloy 617",314626,"Plate"
93.95,0.00748,"Qualified",,3622.22,"CapPass","Cycle 10",10,10722,"J-2","Alloy 617",314626,"Plate"
93.55,0.00748,"Qualified",,3622.43,"CapPass","Cycle 10",10,10723,"J-2","Alloy 617",314626,"Plate"
93.40,0.00753,"Qualified",,3622.75,"CapPass","Cycle 10",10,10724,"J-2","Alloy 617",314626,"Plate"
94.04,0.00758,"Qualified",,3623.29,"CapPass","Cycle 10",10,10725,"J-2","Alloy 617",314626,"Plate"
94.02,0.00757,"Qualified",,3623.43,"CapPass","Cycle 10",10,10726,"J-2","Alloy 617",314626,"Plate"
92.96,0.00763,"Qualified",,3623.79,"CapPass","Cycle 10",10,10727,"J-2","Alloy 617",314626,"Plate"
92.80,0.00768,"Qualified",,3624.25,"CapPass","Cycle 10",10,10728,"J-2","Alloy 617",314626,"Plate"
92.45,0.00767,"Qualified",,3624.43,"CapPass","Cycle 10",10,10729,"J-2","Alloy 617",314626,"Plate"
93.86,0.00773,"Qualified",,3624.79,"CapPass","Cycle 10",10,10730,"J-2","Alloy 617",314626,"Plate"
93.11,0.00779,"Qualified",,3625.25,"CapPass","Cycle 10",10,10731,"J-2","Alloy 617",314626,"Plate"
92.75,0.00777,"Qualified",,3625.43,"CapPass","Cycle 10",10,10732,"J-2","Alloy 617",314626,"Plate"
92.78,0.00784,"Qualified",,3625.79,"CapPass","Cycle 10",10,10733,"J-2","Alloy 617",314626,"Plate"
92.85,0.00789,"Qualified",,3626.37,"CapPass","Cycle 10",10,10734,"J-2","Alloy 617",314626,"Plate"
93.13,0.00787,"Qualified",,3626.43,"CapPass","Cycle 10",10,10735,"J-2","Alloy 617",314626,"Plate"
93.12,0.00794,"Qualified",,3626.77,"CapPass","Cycle 10",10,10736,"J-2","Alloy 617",314626,"Plate"
90.95,0.00799,"Qualified",,3627.27,"CapPass","Cycle 10",10,10737,"J-2","Alloy 617",314626,"Plate"
90.52,0.00797,"Qualified",,3627.43,"CapPass","Cycle 10",10,10738,"J-2","Alloy 617",314626,"Plate"
92.03,0.00804,"Qualified",,3627.87,"CapPass","Cycle 10",10,10739,"J-2","Alloy 617",314626,"Plate"
93.59,0.00809,"Qualified",,3628.35,"CapPass","Cycle 10",10,10740,"J-2","Alloy 617",314626,"Plate"
93.58,0.00807,"Qualified",,3628.43,"CapPass","Cycle 10",10,10741,"J-2","Alloy 617",314626,"Plate"
94.27,0.00814,"Qualified",,3628.94,"CapPass","Cycle 10",10,10742,"J-2","Alloy 617",314626,"Plate"
94.95,0.00819,"Qualified",,3629.40,"CapPass","Cycle 10",10,10743,"J-2","Alloy 617",314626,"Plate"
94.86,0.00818,"Qualified",,3629.43,"CapPass","Cycle 10",10,10744,"J-2","Alloy 617",314626,"Plate"
94.46,0.00825,"Qualified",,3629.94,"CapPass","Cycle 10",10,10745,"J-2","Alloy 617",314626,"Plate"
94.54,0.00830,"Qualified",,3630.37,"CapPass","Cycle 10",10,10746,"J-2","Alloy 617",314626,"Plate"
94.38,0.00828,"Qualified",,3630.43,"CapPass","Cycle 10",10,10747,"J-2","Alloy 617",314626,"Plate"
93.60,0.00835,"Qualified",,3630.94,"CapPass","Cycle 10",10,10748,"J-2","Alloy 617",314626,"Plate"
93.17,0.00840,"Qualified",,3631.40,"CapPass","Cycle 10",10,10749,"J-2","Alloy 617",314626,"Plate"
93.26,0.00837,"Qualified",,3631.43,"CapPass","Cycle 10",10,10750,"J-2","Alloy 617",314626,"Plate"
93.00,0.00845,"Qualified",,3631.92,"CapPass","Cycle 10",10,10751,"J-2","Alloy 617",314626,"Plate"
94.00,0.00847,"Qualified",,3632.43,"CapPass","Cycle 10",10,10752,"J-2","Alloy 617",314626,"Plate"
94.03,0.00850,"Qualified",,3632.44,"CapPass","Cycle 10",10,10753,"J-2","Alloy 617",314626,"Plate"
93.63,0.00855,"Qualified",,3632.90,"CapPass","Cycle 10",10,10754,"J-2","Alloy 617",314626,"Plate"
93.97,0.00857,"Qualified",,3633.43,"CapPass","Cycle 10",10,10755,"J-2","Alloy 617",314626,"Plate"
93.91,0.00860,"Qualified",,3633.45,"CapPass","Cycle 10",10,10756,"J-2","Alloy 617",314626,"Plate"
93.11,0.00865,"Qualified",,3633.95,"CapPass","Cycle 10",10,10757,"J-2","Alloy 617",314626,"Plate"
93.06,0.00867,"Qualified",,3634.43,"CapPass","Cycle 10",10,10758,"J-2","Alloy 617",314626,"Plate"
93.02,0.00870,"Qualified",,3634.44,"CapPass","Cycle 10",10,10759,"J-2","Alloy 617",314626,"Plate"
92.93,0.00875,"Qualified",,3634.95,"CapPass","Cycle 10",10,10760,"J-2","Alloy 617",314626,"Plate"
92.60,0.00878,"Qualified",,3635.43,"CapPass","Cycle 10",10,10761,"J-2","Alloy 617",314626,"Plate"
92.57,0.00880,"Qualified",,3635.44,"CapPass","Cycle 10",10,10762,"J-2","Alloy 617",314626,"Plate"
91.93,0.00885,"Qualified",,3635.99,"CapPass","Cycle 10",10,10763,"J-2","Alloy 617",314626,"Plate"
93.92,0.00887,"Qualified",,3636.43,"CapPass","Cycle 10",10,10764,"J-2","Alloy 617",314626,"Plate"
94.07,0.00890,"Qualified",,3636.52,"CapPass","Cycle 10",10,10765,"J-2","Alloy 617",314626,"Plate"
93.03,0.00896,"Qualified",,3636.95,"CapPass","Cycle 10",10,10766,"J-2","Alloy 617",314626,"Plate"
92.75,0.00897,"Qualified",,3637.43,"CapPass","Cycle 10",10,10767,"J-2","Alloy 617",314626,"Plate"
92.89,0.00901,"Qualified",,3637.55,"CapPass","Cycle 10",10,10768,"J-2","Alloy 617",314626,"Plate"
93.05,0.00906,"Qualified",,3637.98,"CapPass","Cycle 10",10,10769,"J-2","Alloy 617",314626,"Plate"
92.62,0.00907,"Qualified",,3638.43,"CapPass","Cycle 10",10,10770,"J-2","Alloy 617",314626,"Plate"
93.03,0.00911,"Qualified",,3638.57,"CapPass","Cycle 10",10,10771,"J-2","Alloy 617",314626,"Plate"
93.68,0.00916,"Qualified",,3639.04,"CapPass","Cycle 10",10,10772,"J-2","Alloy 617",314626,"Plate"
94.39,0.00917,"Qualified",,3639.43,"CapPass","Cycle 10",10,10773,"J-2","Alloy 617",314626,"Plate"
94.76,0.00921,"Qualified",,3639.57,"CapPass","Cycle 10",10,10774,"J-2","Alloy 617",314626,"Plate"
93.24,0.00927,"Qualified",,3640.04,"CapPass","Cycle 10",10,10775,"J-2","Alloy 617",314626,"Plate"
92.04,0.00927,"Qualified",,3640.43,"CapPass","Cycle 10",10,10776,"J-2","Alloy 617",314626,"Plate"
92.45,0.00932,"Qualified",,3640.64,"CapPass","Cycle 10",10,10777,"J-2","Alloy 617",314626,"Plate"
93.52,0.00937,"Qualified",,3641.14,"CapPass","Cycle 10",10,10778,"J-2","Alloy 617",314626,"Plate"
93.25,0.00938,"Qualified",,3641.43,"CapPass","Cycle 10",10,10779,"J-2","Alloy 617",314626,"Plate"
93.00,0.00942,"Qualified",,3641.58,"CapPass","Cycle 10",10,10780,"J-2","Alloy 617",314626,"Plate"
92.30,0.00947,"Qualified",,3642.19,"CapPass","Cycle 10",10,10781,"J-2","Alloy 617",314626,"Plate"
92.79,0.00948,"Qualified",,3642.43,"CapPass","Cycle 10",10,10782,"J-2","Alloy 617",314626,"Plate"
93.12,0.00952,"Qualified",,3642.68,"CapPass","Cycle 10",10,10783,"J-2","Alloy 617",314626,"Plate"
92.76,0.00957,"Qualified",,3643.15,"CapPass","Cycle 10",10,10784,"J-2","Alloy 617",314626,"Plate"
92.56,0.00958,"Qualified",,3643.43,"CapPass","Cycle 10",10,10785,"J-2","Alloy 617",314626,"Plate"
92.31,0.00962,"Qualified",,3643.69,"CapPass","Cycle 10",10,10786,"J-2","Alloy 617",314626,"Plate"
92.33,0.00967,"Qualified",,3644.20,"CapPass","Cycle 10",10,10787,"J-2","Alloy 617",314626,"Plate"
92.72,0.00968,"Qualified",,3644.43,"CapPass","Cycle 10",10,10788,"J-2","Alloy 617",314626,"Plate"
92.64,0.00972,"Qualified",,3644.68,"CapPass","Cycle 10",10,10789,"J-2","Alloy 617",314626,"Plate"
92.62,0.00977,"Qualified",,3645.23,"CapPass","Cycle 10",10,10790,"J-2","Alloy 617",314626,"Plate"
93.17,0.00978,"Qualified",,3645.43,"CapPass","Cycle 10",10,10791,"J-2","Alloy 617",314626,"Plate"
92.80,0.00982,"Qualified",,3645.65,"CapPass","Cycle 10",10,10792,"J-2","Alloy 617",314626,"Plate"
93.11,0.00988,"Qualified",,3646.20,"CapPass","Cycle 10",10,10793,"J-2","Alloy 617",314626,"Plate"
92.80,0.00988,"Qualified",,3646.43,"CapPass","Cycle 10",10,10794,"J-2","Alloy 617",314626,"Plate"
92.97,0.00993,"Qualified",,3646.74,"CapPass","Cycle 10",10,10795,"J-2","Alloy 617",314626,"Plate"
92.58,0.00998,"Qualified",,3647.19,"CapPass","Cycle 10",10,10796,"J-2","Alloy 617",314626,"Plate"
92.19,0.00998,"Qualified",,3647.43,"CapPass","Cycle 10",10,10797,"J-2","Alloy 617",314626,"Plate"
77.32,0.00994,"Qualified",,3648.43,"CapPass","Cycle 10",10,10798,"J-2","Alloy 617",314626,"Plate"
76.09,0.00993,"Qualified",,3648.49,"CapPass","Cycle 10",10,10799,"J-2","Alloy 617",314626,"Plate"
69.04,0.00988,"Qualified",,3648.94,"CapPass","Cycle 10",10,10800,"J-2","Alloy 617",314626,"Plate"
61.70,0.00983,"Qualified",,3649.43,"CapPass","Cycle 10",10,10801,"J-2","Alloy 617",314626,"Plate"
60.31,0.00982,"Qualified",,3649.53,"CapPass","Cycle 10",10,10802,"J-2","Alloy 617",314626,"Plate"
56.46,0.00977,"Qualified",,3649.96,"CapPass","Cycle 10",10,10803,"J-2","Alloy 617",314626,"Plate"
50.97,0.00974,"Qualified",,3650.43,"CapPass","Cycle 10",10,10804,"J-2","Alloy 617",314626,"Plate"
48.70,0.00972,"Qualified",,3650.59,"CapPass","Cycle 10",10,10805,"J-2","Alloy 617",314626,"Plate"
42.22,0.00967,"Qualified",,3651.11,"CapPass","Cycle 10",10,10806,"J-2","Alloy 617",314626,"Plate"
39.27,0.00964,"Qualified",,3651.43,"CapPass","Cycle 10",10,10807,"J-2","Alloy 617",314626,"Plate"
37.58,0.00962,"Qualified",,3651.61,"CapPass","Cycle 10",10,10808,"J-2","Alloy 617",314626,"Plate"
31.08,0.00957,"Qualified",,3652.19,"CapPass","Cycle 10",10,10809,"J-2","Alloy 617",314626,"Plate"
28.47,0.00955,"Qualified",,3652.43,"CapPass","Cycle 10",10,10810,"J-2","Alloy 617",314626,"Plate"
25.22,0.00952,"Qualified",,3652.71,"CapPass","Cycle 10",10,10811,"J-2","Alloy 617",314626,"Plate"
20.18,0.00947,"Qualified",,3653.19,"CapPass","Cycle 10",10,10812,"J-2","Alloy 617",314626,"Plate"
17.48,0.00945,"Qualified",,3653.43,"CapPass","Cycle 10",10,10813,"J-2","Alloy 617",314626,"Plate"
15.69,0.00942,"Qualified",,3653.71,"CapPass","Cycle 10",10,10814,"J-2","Alloy 617",314626,"Plate"
11.35,0.00937,"Qualified",,3654.31,"CapPass","Cycle 10",10,10815,"J-2","Alloy 617",314626,"Plate"
10.28,0.00936,"Qualified",,3654.43,"CapPass","Cycle 10",10,10816,"J-2","Alloy 617",314626,"Plate"
6.42,0.00932,"Qualified",,3655.06,"CapPass","Cycle 10",10,10817,"J-2","Alloy 617",314626,"Plate"
1.72,0.00927,"Qualified",,3655.43,"CapPass","Cycle 10",10,10818,"J-2","Alloy 617",314626,"Plate"
1.32,0.00927,"Qualified",,3655.48,"CapPass","Cycle 10",10,10819,"J-2","Alloy 617",314626,"Plate"
-2.60,0.00921,"Qualified",,3656.06,"CapPass","Cycle 10",10,10820,"J-2","Alloy 617",314626,"Plate"
-5.57,0.00919,"Qualified",,3656.43,"CapPass","Cycle 10",10,10821,"J-2","Alloy 617",314626,"Plate"
-7.92,0.00916,"Qualified",,3656.63,"CapPass","Cycle 10",10,10822,"J-2","Alloy 617",314626,"Plate"
-13.78,0.00911,"Qualified",,3656.84,"CapPass","Cycle 10",10,10823,"J-2","Alloy 617",314626,"Plate"
-17.70,0.00906,"Qualified",,3657.26,"CapPass","Cycle 10",10,10824,"J-2","Alloy 617",314626,"Plate"
-19.26,0.00905,"Qualified",,3657.43,"CapPass","Cycle 10",10,10825,"J-2","Alloy 617",314626,"Plate"
-21.76,0.00901,"Qualified",,3657.78,"CapPass","Cycle 10",10,10826,"J-2","Alloy 617",314626,"Plate"
-26.37,0.00896,"Qualified",,3658.24,"CapPass","Cycle 10",10,10827,"J-2","Alloy 617",314626,"Plate"
-27.79,0.00895,"Qualified",,3658.43,"CapPass","Cycle 10",10,10828,"J-2","Alloy 617",314626,"Plate"
-31.26,0.00891,"Qualified",,3658.78,"CapPass","Cycle 10",10,10829,"J-2","Alloy 617",314626,"Plate"
-34.44,0.00886,"Qualified",,3659.26,"CapPass","Cycle 10",10,10830,"J-2","Alloy 617",314626,"Plate"
-35.49,0.00885,"Qualified",,3659.43,"CapPass","Cycle 10",10,10831,"J-2","Alloy 617",314626,"Plate"
-38.36,0.00881,"Qualified",,3659.79,"CapPass","Cycle 10",10,10832,"J-2","Alloy 617",314626,"Plate"
-41.76,0.00876,"Qualified",,3660.26,"CapPass","Cycle 10",10,10833,"J-2","Alloy 617",314626,"Plate"
-43.08,0.00876,"Qualified",,3660.43,"CapPass","Cycle 10",10,10834,"J-2","Alloy 617",314626,"Plate"
-47.24,0.00871,"Qualified",,3660.86,"CapPass","Cycle 10",10,10835,"J-2","Alloy 617",314626,"Plate"
-51.01,0.00866,"Qualified",,3661.31,"CapPass","Cycle 10",10,10836,"J-2","Alloy 617",314626,"Plate"
-51.36,0.00865,"Qualified",,3661.43,"CapPass","Cycle 10",10,10837,"J-2","Alloy 617",314626,"Plate"
-53.97,0.00861,"Qualified",,3661.83,"CapPass","Cycle 10",10,10838,"J-2","Alloy 617",314626,"Plate"
-57.74,0.00855,"Qualified",,3662.31,"CapPass","Cycle 10",10,10839,"J-2","Alloy 617",314626,"Plate"
-58.16,0.00855,"Qualified",,3662.43,"CapPass","Cycle 10",10,10840,"J-2","Alloy 617",314626,"Plate"
-61.05,0.00850,"Qualified",,3662.88,"CapPass","Cycle 10",10,10841,"J-2","Alloy 617",314626,"Plate"
-63.12,0.00845,"Qualified",,3663.32,"CapPass","Cycle 10",10,10842,"J-2","Alloy 617",314626,"Plate"
-63.32,0.00845,"Qualified",,3663.43,"CapPass","Cycle 10",10,10843,"J-2","Alloy 617",314626,"Plate"
-64.67,0.00840,"Qualified",,3663.84,"CapPass","Cycle 10",10,10844,"J-2","Alloy 617",314626,"Plate"
-67.66,0.00835,"Qualified",,3664.39,"CapPass","Cycle 10",10,10845,"J-2","Alloy 617",314626,"Plate"
