Repository: js-molina/fatigue-A617

File: data/950C/Strain rate 0.0001/2.0% strain/HTM_A19_Cycles_J4.csv (part 9 of 27)
"Stress Mpa","Strain","Qual State","Qual Exceptions","Elapsed Time Sec","Data State","Cycle Label","Cycle","Count","Sample","Alloy","Heat","Material_Form"
89.86,-0.00289,"Qualified",,1918.42,"CapPass","Cycle 5",5,5716,"J-4","Alloy 617",314626,"Plate"
89.95,-0.00284,"Qualified",,1918.81,"CapPass","Cycle 5",5,5717,"J-4","Alloy 617",314626,"Plate"
87.90,-0.00281,"Qualified",,1919.15,"CapPass","Cycle 5",5,5718,"J-4","Alloy 617",314626,"Plate"
87.22,-0.00279,"Qualified",,1919.37,"CapPass","Cycle 5",5,5719,"J-4","Alloy 617",314626,"Plate"
86.96,-0.00274,"Qualified",,1919.78,"CapPass","Cycle 5",5,5720,"J-4","Alloy 617",314626,"Plate"
85.91,-0.00271,"Qualified",,1920.15,"CapPass","Cycle 5",5,5721,"J-4","Alloy 617",314626,"Plate"
86.14,-0.00269,"Qualified",,1920.36,"CapPass","Cycle 5",5,5722,"J-4","Alloy 617",314626,"Plate"
86.36,-0.00264,"Qualified",,1920.87,"CapPass","Cycle 5",5,5723,"J-4","Alloy 617",314626,"Plate"
86.23,-0.00261,"Qualified",,1921.15,"CapPass","Cycle 5",5,5724,"J-4","Alloy 617",314626,"Plate"
86.42,-0.00258,"Qualified",,1921.36,"CapPass","Cycle 5",5,5725,"J-4","Alloy 617",314626,"Plate"
86.56,-0.00253,"Qualified",,1921.89,"CapPass","Cycle 5",5,5726,"J-4","Alloy 617",314626,"Plate"
86.72,-0.00251,"Qualified",,1922.15,"CapPass","Cycle 5",5,5727,"J-4","Alloy 617",314626,"Plate"
87.05,-0.00248,"Qualified",,1922.42,"CapPass","Cycle 5",5,5728,"J-4","Alloy 617",314626,"Plate"
87.10,-0.00243,"Qualified",,1922.87,"CapPass","Cycle 5",5,5729,"J-4","Alloy 617",314626,"Plate"
87.15,-0.00242,"Qualified",,1923.15,"CapPass","Cycle 5",5,5730,"J-4","Alloy 617",314626,"Plate"
87.10,-0.00238,"Qualified",,1923.37,"CapPass","Cycle 5",5,5731,"J-4","Alloy 617",314626,"Plate"
86.74,-0.00233,"Qualified",,1923.89,"CapPass","Cycle 5",5,5732,"J-4","Alloy 617",314626,"Plate"
86.69,-0.00232,"Qualified",,1924.15,"CapPass","Cycle 5",5,5733,"J-4","Alloy 617",314626,"Plate"
87.13,-0.00228,"Qualified",,1924.42,"CapPass","Cycle 5",5,5734,"J-4","Alloy 617",314626,"Plate"
87.95,-0.00223,"Qualified",,1924.99,"CapPass","Cycle 5",5,5735,"J-4","Alloy 617",314626,"Plate"
88.56,-0.00221,"Qualified",,1925.15,"CapPass","Cycle 5",5,5736,"J-4","Alloy 617",314626,"Plate"
88.92,-0.00218,"Qualified",,1925.44,"CapPass","Cycle 5",5,5737,"J-4","Alloy 617",314626,"Plate"
89.40,-0.00213,"Qualified",,1925.92,"CapPass","Cycle 5",5,5738,"J-4","Alloy 617",314626,"Plate"
89.36,-0.00212,"Qualified",,1926.15,"CapPass","Cycle 5",5,5739,"J-4","Alloy 617",314626,"Plate"
89.69,-0.00208,"Qualified",,1926.42,"CapPass","Cycle 5",5,5740,"J-4","Alloy 617",314626,"Plate"
88.96,-0.00203,"Qualified",,1926.96,"CapPass","Cycle 5",5,5741,"J-4","Alloy 617",314626,"Plate"
88.82,-0.00201,"Qualified",,1927.15,"CapPass","Cycle 5",5,5742,"J-4","Alloy 617",314626,"Plate"
88.61,-0.00198,"Qualified",,1927.47,"CapPass","Cycle 5",5,5743,"J-4","Alloy 617",314626,"Plate"
89.67,-0.00193,"Qualified",,1927.99,"CapPass","Cycle 5",5,5744,"J-4","Alloy 617",314626,"Plate"
89.92,-0.00191,"Qualified",,1928.15,"CapPass","Cycle 5",5,5745,"J-4","Alloy 617",314626,"Plate"
90.84,-0.00188,"Qualified",,1928.52,"CapPass","Cycle 5",5,5746,"J-4","Alloy 617",314626,"Plate"
91.79,-0.00183,"Qualified",,1928.96,"CapPass","Cycle 5",5,5747,"J-4","Alloy 617",314626,"Plate"
91.51,-0.00181,"Qualified",,1929.15,"CapPass","Cycle 5",5,5748,"J-4","Alloy 617",314626,"Plate"
91.70,-0.00178,"Qualified",,1929.47,"CapPass","Cycle 5",5,5749,"J-4","Alloy 617",314626,"Plate"
89.87,-0.00172,"Qualified",,1929.97,"CapPass","Cycle 5",5,5750,"J-4","Alloy 617",314626,"Plate"
89.59,-0.00171,"Qualified",,1930.15,"CapPass","Cycle 5",5,5751,"J-4","Alloy 617",314626,"Plate"
89.42,-0.00167,"Qualified",,1930.49,"CapPass","Cycle 5",5,5752,"J-4","Alloy 617",314626,"Plate"
88.60,-0.00162,"Qualified",,1930.99,"CapPass","Cycle 5",5,5753,"J-4","Alloy 617",314626,"Plate"
88.52,-0.00161,"Qualified",,1931.15,"CapPass","Cycle 5",5,5754,"J-4","Alloy 617",314626,"Plate"
88.45,-0.00157,"Qualified",,1931.52,"CapPass","Cycle 5",5,5755,"J-4","Alloy 617",314626,"Plate"
89.15,-0.00152,"Qualified",,1932.02,"CapPass","Cycle 5",5,5756,"J-4","Alloy 617",314626,"Plate"
89.02,-0.00151,"Qualified",,1932.15,"CapPass","Cycle 5",5,5757,"J-4","Alloy 617",314626,"Plate"
89.98,-0.00147,"Qualified",,1932.52,"CapPass","Cycle 5",5,5758,"J-4","Alloy 617",314626,"Plate"
90.09,-0.00142,"Qualified",,1933.01,"CapPass","Cycle 5",5,5759,"J-4","Alloy 617",314626,"Plate"
89.86,-0.00141,"Qualified",,1933.15,"CapPass","Cycle 5",5,5760,"J-4","Alloy 617",314626,"Plate"
89.77,-0.00137,"Qualified",,1933.51,"CapPass","Cycle 5",5,5761,"J-4","Alloy 617",314626,"Plate"
90.16,-0.00132,"Qualified",,1934.05,"CapPass","Cycle 5",5,5762,"J-4","Alloy 617",314626,"Plate"
90.28,-0.00131,"Qualified",,1934.15,"CapPass","Cycle 5",5,5763,"J-4","Alloy 617",314626,"Plate"
89.45,-0.00127,"Qualified",,1934.49,"CapPass","Cycle 5",5,5764,"J-4","Alloy 617",314626,"Plate"
89.81,-0.00122,"Qualified",,1935.09,"CapPass","Cycle 5",5,5765,"J-4","Alloy 617",314626,"Plate"
90.38,-0.00122,"Qualified",,1935.15,"CapPass","Cycle 5",5,5766,"J-4","Alloy 617",314626,"Plate"
90.84,-0.00117,"Qualified",,1935.51,"CapPass","Cycle 5",5,5767,"J-4","Alloy 617",314626,"Plate"
91.23,-0.00112,"Qualified",,1936.01,"CapPass","Cycle 5",5,5768,"J-4","Alloy 617",314626,"Plate"
91.21,-0.00111,"Qualified",,1936.15,"CapPass","Cycle 5",5,5769,"J-4","Alloy 617",314626,"Plate"
90.57,-0.00107,"Qualified",,1936.50,"CapPass","Cycle 5",5,5770,"J-4","Alloy 617",314626,"Plate"
90.25,-0.00102,"Qualified",,1937.04,"CapPass","Cycle 5",5,5771,"J-4","Alloy 617",314626,"Plate"
90.40,-0.00101,"Qualified",,1937.15,"CapPass","Cycle 5",5,5772,"J-4","Alloy 617",314626,"Plate"
91.04,-0.00097,"Qualified",,1937.57,"CapPass","Cycle 5",5,5773,"J-4","Alloy 617",314626,"Plate"
90.97,-0.00092,"Qualified",,1938.07,"CapPass","Cycle 5",5,5774,"J-4","Alloy 617",314626,"Plate"
91.09,-0.00091,"Qualified",,1938.15,"CapPass","Cycle 5",5,5775,"J-4","Alloy 617",314626,"Plate"
90.35,-0.00087,"Qualified",,1938.51,"CapPass","Cycle 5",5,5776,"J-4","Alloy 617",314626,"Plate"
88.63,-0.00082,"Qualified",,1939.05,"CapPass","Cycle 5",5,5777,"J-4","Alloy 617",314626,"Plate"
88.40,-0.00081,"Qualified",,1939.15,"CapPass","Cycle 5",5,5778,"J-4","Alloy 617",314626,"Plate"
88.17,-0.00077,"Qualified",,1939.57,"CapPass","Cycle 5",5,5779,"J-4","Alloy 617",314626,"Plate"
88.91,-0.00072,"Qualified",,1940.07,"CapPass","Cycle 5",5,5780,"J-4","Alloy 617",314626,"Plate"
89.08,-0.00071,"Qualified",,1940.15,"CapPass","Cycle 5",5,5781,"J-4","Alloy 617",314626,"Plate"
89.38,-0.00067,"Qualified",,1940.56,"CapPass","Cycle 5",5,5782,"J-4","Alloy 617",314626,"Plate"
88.93,-0.00062,"Qualified",,1941.09,"CapPass","Cycle 5",5,5783,"J-4","Alloy 617",314626,"Plate"
89.11,-0.00061,"Qualified",,1941.15,"CapPass","Cycle 5",5,5784,"J-4","Alloy 617",314626,"Plate"
90.02,-0.00057,"Qualified",,1941.59,"CapPass","Cycle 5",5,5785,"J-4","Alloy 617",314626,"Plate"
90.11,-0.00052,"Qualified",,1942.15,"CapPass","Cycle 5",5,5786,"J-4","Alloy 617",314626,"Plate"
90.23,-0.00051,"Qualified",,1942.16,"CapPass","Cycle 5",5,5787,"J-4","Alloy 617",314626,"Plate"
90.00,-0.00046,"Qualified",,1942.56,"CapPass","Cycle 5",5,5788,"J-4","Alloy 617",314626,"Plate"
89.82,-0.00041,"Qualified",,1943.09,"CapPass","Cycle 5",5,5789,"J-4","Alloy 617",314626,"Plate"
89.69,-0.00041,"Qualified",,1943.15,"CapPass","Cycle 5",5,5790,"J-4","Alloy 617",314626,"Plate"
88.55,-0.00036,"Qualified",,1943.62,"CapPass","Cycle 5",5,5791,"J-4","Alloy 617",314626,"Plate"
88.54,-0.00031,"Qualified",,1944.12,"CapPass","Cycle 5",5,5792,"J-4","Alloy 617",314626,"Plate"
88.50,-0.00031,"Qualified",,1944.15,"CapPass","Cycle 5",5,5793,"J-4","Alloy 617",314626,"Plate"
88.19,-0.00026,"Qualified",,1944.62,"CapPass","Cycle 5",5,5794,"J-4","Alloy 617",314626,"Plate"
88.09,-0.00021,"Qualified",,1945.14,"CapPass","Cycle 5",5,5795,"J-4","Alloy 617",314626,"Plate"
88.04,-0.00021,"Qualified",,1945.15,"CapPass","Cycle 5",5,5796,"J-4","Alloy 617",314626,"Plate"
88.22,-0.00016,"Qualified",,1945.61,"CapPass","Cycle 5",5,5797,"J-4","Alloy 617",314626,"Plate"
89.07,-0.00011,"Qualified",,1946.15,"CapPass","Cycle 5",5,5798,"J-4","Alloy 617",314626,"Plate"
89.03,-0.00011,"Qualified",,1946.15,"CapPass","Cycle 5",5,5799,"J-4","Alloy 617",314626,"Plate"
90.14,-0.00006,"Qualified",,1946.61,"CapPass","Cycle 5",5,5800,"J-4","Alloy 617",314626,"Plate"
91.20,-0.00001,"Qualified",,1947.15,"CapPass","Cycle 5",5,5801,"J-4","Alloy 617",314626,"Plate"
91.27,-0.00001,"Qualified",,1947.16,"CapPass","Cycle 5",5,5802,"J-4","Alloy 617",314626,"Plate"
88.80,0.00005,"Qualified",,3547.76,"CapPass","Cycle 10",10,10568,"J-4","Alloy 617",314626,"Plate"
88.20,0.00008,"Qualified",,3548.15,"CapPass","Cycle 10",10,10569,"J-4","Alloy 617",314626,"Plate"
88.37,0.00010,"Qualified",,3548.30,"CapPass","Cycle 10",10,10570,"J-4","Alloy 617",314626,"Plate"
88.19,0.00015,"Qualified",,3548.75,"CapPass","Cycle 10",10,10571,"J-4","Alloy 617",314626,"Plate"
87.15,0.00019,"Qualified",,3549.15,"CapPass","Cycle 10",10,10572,"J-4","Alloy 617",314626,"Plate"
87.01,0.00020,"Qualified",,3549.30,"CapPass","Cycle 10",10,10573,"J-4","Alloy 617",314626,"Plate"
87.68,0.00025,"Qualified",,3549.80,"CapPass","Cycle 10",10,10574,"J-4","Alloy 617",314626,"Plate"
87.81,0.00029,"Qualified",,3550.15,"CapPass","Cycle 10",10,10575,"J-4","Alloy 617",314626,"Plate"
87.82,0.00030,"Qualified",,3550.30,"CapPass","Cycle 10",10,10576,"J-4","Alloy 617",314626,"Plate"
88.66,0.00035,"Qualified",,3550.80,"CapPass","Cycle 10",10,10577,"J-4","Alloy 617",314626,"Plate"
88.75,0.00038,"Qualified",,3551.15,"CapPass","Cycle 10",10,10578,"J-4","Alloy 617",314626,"Plate"
88.75,0.00040,"Qualified",,3551.27,"CapPass","Cycle 10",10,10579,"J-4","Alloy 617",314626,"Plate"
89.01,0.00045,"Qualified",,3551.82,"CapPass","Cycle 10",10,10580,"J-4","Alloy 617",314626,"Plate"
89.56,0.00049,"Qualified",,3552.15,"CapPass","Cycle 10",10,10581,"J-4","Alloy 617",314626,"Plate"
89.40,0.00050,"Qualified",,3552.32,"CapPass","Cycle 10",10,10582,"J-4","Alloy 617",314626,"Plate"
90.02,0.00055,"Qualified",,3552.82,"CapPass","Cycle 10",10,10583,"J-4","Alloy 617",314626,"Plate"
90.62,0.00058,"Qualified",,3553.15,"CapPass","Cycle 10",10,10584,"J-4","Alloy 617",314626,"Plate"
90.94,0.00060,"Qualified",,3553.35,"CapPass","Cycle 10",10,10585,"J-4","Alloy 617",314626,"Plate"
91.54,0.00065,"Qualified",,3553.80,"CapPass","Cycle 10",10,10586,"J-4","Alloy 617",314626,"Plate"
90.60,0.00068,"Qualified",,3554.15,"CapPass","Cycle 10",10,10587,"J-4","Alloy 617",314626,"Plate"
90.58,0.00070,"Qualified",,3554.34,"CapPass","Cycle 10",10,10588,"J-4","Alloy 617",314626,"Plate"
90.01,0.00076,"Qualified",,3554.82,"CapPass","Cycle 10",10,10589,"J-4","Alloy 617",314626,"Plate"
89.53,0.00078,"Qualified",,3555.15,"CapPass","Cycle 10",10,10590,"J-4","Alloy 617",314626,"Plate"
89.41,0.00081,"Qualified",,3555.34,"CapPass","Cycle 10",10,10591,"J-4","Alloy 617",314626,"Plate"
88.86,0.00086,"Qualified",,3555.82,"CapPass","Cycle 10",10,10592,"J-4","Alloy 617",314626,"Plate"
88.59,0.00088,"Qualified",,3556.15,"CapPass","Cycle 10",10,10593,"J-4","Alloy 617",314626,"Plate"
88.86,0.00091,"Qualified",,3556.30,"CapPass","Cycle 10",10,10594,"J-4","Alloy 617",314626,"Plate"
89.41,0.00096,"Qualified",,3556.87,"CapPass","Cycle 10",10,10595,"J-4","Alloy 617",314626,"Plate"
89.23,0.00098,"Qualified",,3557.15,"CapPass","Cycle 10",10,10596,"J-4","Alloy 617",314626,"Plate"
89.47,0.00101,"Qualified",,3557.37,"CapPass","Cycle 10",10,10597,"J-4","Alloy 617",314626,"Plate"
90.09,0.00106,"Qualified",,3557.87,"CapPass","Cycle 10",10,10598,"J-4","Alloy 617",314626,"Plate"
90.45,0.00108,"Qualified",,3558.15,"CapPass","Cycle 10",10,10599,"J-4","Alloy 617",314626,"Plate"
91.26,0.00111,"Qualified",,3558.39,"CapPass","Cycle 10",10,10600,"J-4","Alloy 617",314626,"Plate"
91.79,0.00116,"Qualified",,3558.87,"CapPass","Cycle 10",10,10601,"J-4","Alloy 617",314626,"Plate"
91.52,0.00118,"Qualified",,3559.15,"CapPass","Cycle 10",10,10602,"J-4","Alloy 617",314626,"Plate"
90.92,0.00121,"Qualified",,3559.35,"CapPass","Cycle 10",10,10603,"J-4","Alloy 617",314626,"Plate"
89.96,0.00126,"Qualified",,3559.84,"CapPass","Cycle 10",10,10604,"J-4","Alloy 617",314626,"Plate"
88.84,0.00129,"Qualified",,3560.15,"CapPass","Cycle 10",10,10605,"J-4","Alloy 617",314626,"Plate"
88.97,0.00131,"Qualified",,3560.39,"CapPass","Cycle 10",10,10606,"J-4","Alloy 617",314626,"Plate"
89.99,0.00136,"Qualified",,3560.86,"CapPass","Cycle 10",10,10607,"J-4","Alloy 617",314626,"Plate"
89.42,0.00138,"Qualified",,3561.15,"CapPass","Cycle 10",10,10608,"J-4","Alloy 617",314626,"Plate"
89.54,0.00141,"Qualified",,3561.37,"CapPass","Cycle 10",10,10609,"J-4","Alloy 617",314626,"Plate"
90.34,0.00146,"Qualified",,3561.89,"CapPass","Cycle 10",10,10610,"J-4","Alloy 617",314626,"Plate"
90.31,0.00148,"Qualified",,3562.15,"CapPass","Cycle 10",10,10611,"J-4","Alloy 617",314626,"Plate"
90.42,0.00151,"Qualified",,3562.37,"CapPass","Cycle 10",10,10612,"J-4","Alloy 617",314626,"Plate"
90.21,0.00156,"Qualified",,3562.89,"CapPass","Cycle 10",10,10613,"J-4","Alloy 617",314626,"Plate"
90.34,0.00159,"Qualified",,3563.15,"CapPass","Cycle 10",10,10614,"J-4","Alloy 617",314626,"Plate"
90.44,0.00161,"Qualified",,3563.39,"CapPass","Cycle 10",10,10615,"J-4","Alloy 617",314626,"Plate"
89.00,0.00166,"Qualified",,3563.87,"CapPass","Cycle 10",10,10616,"J-4","Alloy 617",314626,"Plate"
88.17,0.00168,"Qualified",,3564.15,"CapPass","Cycle 10",10,10617,"J-4","Alloy 617",314626,"Plate"
89.05,0.00171,"Qualified",,3564.42,"CapPass","Cycle 10",10,10618,"J-4","Alloy 617",314626,"Plate"
89.35,0.00176,"Qualified",,3564.89,"CapPass","Cycle 10",10,10619,"J-4","Alloy 617",314626,"Plate"
89.36,0.00178,"Qualified",,3565.15,"CapPass","Cycle 10",10,10620,"J-4","Alloy 617",314626,"Plate"
89.96,0.00181,"Qualified",,3565.41,"CapPass","Cycle 10",10,10621,"J-4","Alloy 617",314626,"Plate"
89.00,0.00186,"Qualified",,3565.87,"CapPass","Cycle 10",10,10622,"J-4","Alloy 617",314626,"Plate"
88.17,0.00189,"Qualified",,3566.15,"CapPass","Cycle 10",10,10623,"J-4","Alloy 617",314626,"Plate"
88.75,0.00191,"Qualified",,3566.42,"CapPass","Cycle 10",10,10624,"J-4","Alloy 617",314626,"Plate"
89.76,0.00196,"Qualified",,3566.90,"CapPass","Cycle 10",10,10625,"J-4","Alloy 617",314626,"Plate"
89.07,0.00198,"Qualified",,3567.15,"CapPass","Cycle 10",10,10626,"J-4","Alloy 617",314626,"Plate"
89.58,0.00201,"Qualified",,3567.41,"CapPass","Cycle 10",10,10627,"J-4","Alloy 617",314626,"Plate"
88.12,0.00206,"Qualified",,3567.93,"CapPass","Cycle 10",10,10628,"J-4","Alloy 617",314626,"Plate"
88.27,0.00208,"Qualified",,3568.15,"CapPass","Cycle 10",10,10629,"J-4","Alloy 617",314626,"Plate"
89.77,0.00212,"Qualified",,3568.47,"CapPass","Cycle 10",10,10630,"J-4","Alloy 617",314626,"Plate"
91.45,0.00217,"Qualified",,3568.94,"CapPass","Cycle 10",10,10631,"J-4","Alloy 617",314626,"Plate"
91.15,0.00219,"Qualified",,3569.15,"CapPass","Cycle 10",10,10632,"J-4","Alloy 617",314626,"Plate"
90.50,0.00222,"Qualified",,3569.42,"CapPass","Cycle 10",10,10633,"J-4","Alloy 617",314626,"Plate"
90.36,0.00227,"Qualified",,3569.97,"CapPass","Cycle 10",10,10634,"J-4","Alloy 617",314626,"Plate"
90.50,0.00228,"Qualified",,3570.15,"CapPass","Cycle 10",10,10635,"J-4","Alloy 617",314626,"Plate"
91.42,0.00232,"Qualified",,3570.49,"CapPass","Cycle 10",10,10636,"J-4","Alloy 617",314626,"Plate"
91.12,0.00237,"Qualified",,3570.92,"CapPass","Cycle 10",10,10637,"J-4","Alloy 617",314626,"Plate"
90.32,0.00238,"Qualified",,3571.15,"CapPass","Cycle 10",10,10638,"J-4","Alloy 617",314626,"Plate"
91.03,0.00242,"Qualified",,3571.47,"CapPass","Cycle 10",10,10639,"J-4","Alloy 617",314626,"Plate"
91.70,0.00247,"Qualified",,3571.97,"CapPass","Cycle 10",10,10640,"J-4","Alloy 617",314626,"Plate"
91.49,0.00249,"Qualified",,3572.15,"CapPass","Cycle 10",10,10641,"J-4","Alloy 617",314626,"Plate"
90.71,0.00252,"Qualified",,3572.42,"CapPass","Cycle 10",10,10642,"J-4","Alloy 617",314626,"Plate"
88.27,0.00257,"Qualified",,3572.89,"CapPass","Cycle 10",10,10643,"J-4","Alloy 617",314626,"Plate"
87.21,0.00259,"Qualified",,3573.15,"CapPass","Cycle 10",10,10644,"J-4","Alloy 617",314626,"Plate"
87.51,0.00262,"Qualified",,3573.47,"CapPass","Cycle 10",10,10645,"J-4","Alloy 617",314626,"Plate"
88.97,0.00267,"Qualified",,3573.94,"CapPass","Cycle 10",10,10646,"J-4","Alloy 617",314626,"Plate"
88.21,0.00270,"Qualified",,3574.15,"CapPass","Cycle 10",10,10647,"J-4","Alloy 617",314626,"Plate"
86.87,0.00272,"Qualified",,3574.49,"CapPass","Cycle 10",10,10648,"J-4","Alloy 617",314626,"Plate"
87.57,0.00277,"Qualified",,3574.97,"CapPass","Cycle 10",10,10649,"J-4","Alloy 617",314626,"Plate"
87.30,0.00279,"Qualified",,3575.15,"CapPass","Cycle 10",10,10650,"J-4","Alloy 617",314626,"Plate"
87.58,0.00282,"Qualified",,3575.47,"CapPass","Cycle 10",10,10651,"J-4","Alloy 617",314626,"Plate"
87.77,0.00287,"Qualified",,3576.07,"CapPass","Cycle 10",10,10652,"J-4","Alloy 617",314626,"Plate"
88.43,0.00288,"Qualified",,3576.15,"CapPass","Cycle 10",10,10653,"J-4","Alloy 617",314626,"Plate"
89.65,0.00292,"Qualified",,3576.47,"CapPass","Cycle 10",10,10654,"J-4","Alloy 617",314626,"Plate"
87.93,0.00297,"Qualified",,3576.97,"CapPass","Cycle 10",10,10655,"J-4","Alloy 617",314626,"Plate"
87.69,0.00299,"Qualified",,3577.15,"CapPass","Cycle 10",10,10656,"J-4","Alloy 617",314626,"Plate"
87.34,0.00302,"Qualified",,3577.50,"CapPass","Cycle 10",10,10657,"J-4","Alloy 617",314626,"Plate"
87.76,0.00307,"Qualified",,3578.02,"CapPass","Cycle 10",10,10658,"J-4","Alloy 617",314626,"Plate"
87.77,0.00309,"Qualified",,3578.15,"CapPass","Cycle 10",10,10659,"J-4","Alloy 617",314626,"Plate"
87.27,0.00312,"Qualified",,3578.50,"CapPass","Cycle 10",10,10660,"J-4","Alloy 617",314626,"Plate"
87.18,0.00317,"Qualified",,3579.02,"CapPass","Cycle 10",10,10661,"J-4","Alloy 617",314626,"Plate"
87.76,0.00318,"Qualified",,3579.15,"CapPass","Cycle 10",10,10662,"J-4","Alloy 617",314626,"Plate"
89.32,0.00322,"Qualified",,3579.57,"CapPass","Cycle 10",10,10663,"J-4","Alloy 617",314626,"Plate"
91.23,0.00327,"Qualified",,3580.08,"CapPass","Cycle 10",10,10664,"J-4","Alloy 617",314626,"Plate"
91.65,0.00328,"Qualified",,3580.15,"CapPass","Cycle 10",10,10665,"J-4","Alloy 617",314626,"Plate"
92.45,0.00333,"Qualified",,3580.55,"CapPass","Cycle 10",10,10666,"J-4","Alloy 617",314626,"Plate"
92.75,0.00338,"Qualified",,3581.03,"CapPass","Cycle 10",10,10667,"J-4","Alloy 617",314626,"Plate"
92.22,0.00339,"Qualified",,3581.15,"CapPass","Cycle 10",10,10668,"J-4","Alloy 617",314626,"Plate"
90.68,0.00343,"Qualified",,3581.57,"CapPass","Cycle 10",10,10669,"J-4","Alloy 617",314626,"Plate"
90.39,0.00348,"Qualified",,3582.07,"CapPass","Cycle 10",10,10670,"J-4","Alloy 617",314626,"Plate"
90.63,0.00348,"Qualified",,3582.15,"CapPass","Cycle 10",10,10671,"J-4","Alloy 617",314626,"Plate"
90.00,0.00353,"Qualified",,3582.50,"CapPass","Cycle 10",10,10672,"J-4","Alloy 617",314626,"Plate"
87.88,0.00358,"Qualified",,3583.12,"CapPass","Cycle 10",10,10673,"J-4","Alloy 617",314626,"Plate"
88.19,0.00359,"Qualified",,3583.15,"CapPass","Cycle 10",10,10674,"J-4","Alloy 617",314626,"Plate"
89.14,0.00363,"Qualified",,3583.54,"CapPass","Cycle 10",10,10675,"J-4","Alloy 617",314626,"Plate"
88.80,0.00368,"Qualified",,3584.08,"CapPass","Cycle 10",10,10676,"J-4","Alloy 617",314626,"Plate"
88.87,0.00368,"Qualified",,3584.15,"CapPass","Cycle 10",10,10677,"J-4","Alloy 617",314626,"Plate"
88.88,0.00373,"Qualified",,3584.53,"CapPass","Cycle 10",10,10678,"J-4","Alloy 617",314626,"Plate"
89.51,0.00378,"Qualified",,3585.10,"CapPass","Cycle 10",10,10679,"J-4","Alloy 617",314626,"Plate"
89.72,0.00378,"Qualified",,3585.15,"CapPass","Cycle 10",10,10680,"J-4","Alloy 617",314626,"Plate"
89.95,0.00383,"Qualified",,3585.54,"CapPass","Cycle 10",10,10681,"J-4","Alloy 617",314626,"Plate"
89.55,0.00388,"Qualified",,3586.10,"CapPass","Cycle 10",10,10682,"J-4","Alloy 617",314626,"Plate"
89.69,0.00389,"Qualified",,3586.15,"CapPass","Cycle 10",10,10683,"J-4","Alloy 617",314626,"Plate"
90.13,0.00393,"Qualified",,3586.60,"CapPass","Cycle 10",10,10684,"J-4","Alloy 617",314626,"Plate"
90.92,0.00398,"Qualified",,3587.05,"CapPass","Cycle 10",10,10685,"J-4","Alloy 617",314626,"Plate"
90.60,0.00399,"Qualified",,3587.15,"CapPass","Cycle 10",10,10686,"J-4","Alloy 617",314626,"Plate"
90.14,0.00403,"Qualified",,3587.60,"CapPass","Cycle 10",10,10687,"J-4","Alloy 617",314626,"Plate"
91.21,0.00408,"Qualified",,3588.13,"CapPass","Cycle 10",10,10688,"J-4","Alloy 617",314626,"Plate"
91.27,0.00409,"Qualified",,3588.15,"CapPass","Cycle 10",10,10689,"J-4","Alloy 617",314626,"Plate"
92.59,0.00413,"Qualified",,3588.64,"CapPass","Cycle 10",10,10690,"J-4","Alloy 617",314626,"Plate"
93.04,0.00418,"Qualified",,3589.06,"CapPass","Cycle 10",10,10691,"J-4","Alloy 617",314626,"Plate"
92.40,0.00419,"Qualified",,3589.15,"CapPass","Cycle 10",10,10692,"J-4","Alloy 617",314626,"Plate"
90.53,0.00423,"Qualified",,3589.60,"CapPass","Cycle 10",10,10693,"J-4","Alloy 617",314626,"Plate"
90.12,0.00428,"Qualified",,3590.09,"CapPass","Cycle 10",10,10694,"J-4","Alloy 617",314626,"Plate"
90.17,0.00429,"Qualified",,3590.15,"CapPass","Cycle 10",10,10695,"J-4","Alloy 617",314626,"Plate"
90.48,0.00433,"Qualified",,3590.65,"CapPass","Cycle 10",10,10696,"J-4","Alloy 617",314626,"Plate"
91.64,0.00438,"Qualified",,3591.15,"CapPass","Cycle 10",10,10697,"J-4","Alloy 617",314626,"Plate"
91.75,0.00438,"Qualified",,3591.17,"CapPass","Cycle 10",10,10698,"J-4","Alloy 617",314626,"Plate"
93.48,0.00443,"Qualified",,3591.60,"CapPass","Cycle 10",10,10699,"J-4","Alloy 617",314626,"Plate"
91.58,0.00448,"Qualified",,3592.15,"CapPass","Cycle 10",10,10700,"J-4","Alloy 617",314626,"Plate"
91.50,0.00449,"Qualified",,3592.15,"CapPass","Cycle 10",10,10701,"J-4","Alloy 617",314626,"Plate"
91.02,0.00453,"Qualified",,3592.58,"CapPass","Cycle 10",10,10702,"J-4","Alloy 617",314626,"Plate"
91.44,0.00458,"Qualified",,3593.15,"CapPass","Cycle 10",10,10703,"J-4","Alloy 617",314626,"Plate"
91.41,0.00459,"Qualified",,3593.15,"CapPass","Cycle 10",10,10704,"J-4","Alloy 617",314626,"Plate"
91.44,0.00463,"Qualified",,3593.63,"CapPass","Cycle 10",10,10705,"J-4","Alloy 617",314626,"Plate"
90.14,0.00468,"Qualified",,3594.07,"CapPass","Cycle 10",10,10706,"J-4","Alloy 617",314626,"Plate"
89.74,0.00469,"Qualified",,3594.15,"CapPass","Cycle 10",10,10707,"J-4","Alloy 617",314626,"Plate"
89.57,0.00473,"Qualified",,3594.64,"CapPass","Cycle 10",10,10708,"J-4","Alloy 617",314626,"Plate"
89.88,0.00478,"Qualified",,3595.15,"CapPass","Cycle 10",10,10709,"J-4","Alloy 617",314626,"Plate"
89.87,0.00479,"Qualified",,3595.17,"CapPass","Cycle 10",10,10710,"J-4","Alloy 617",314626,"Plate"
89.71,0.00484,"Qualified",,3595.60,"CapPass","Cycle 10",10,10711,"J-4","Alloy 617",314626,"Plate"
88.95,0.00489,"Qualified",,3596.15,"CapPass","Cycle 10",10,10712,"J-4","Alloy 617",314626,"Plate"
88.99,0.00489,"Qualified",,3596.15,"CapPass","Cycle 10",10,10713,"J-4","Alloy 617",314626,"Plate"
88.82,0.00494,"Qualified",,3596.60,"CapPass","Cycle 10",10,10714,"J-4","Alloy 617",314626,"Plate"
89.00,0.00499,"Qualified",,3597.13,"CapPass","Cycle 10",10,10715,"J-4","Alloy 617",314626,"Plate"
88.96,0.00499,"Qualified",,3597.15,"CapPass","Cycle 10",10,10716,"J-4","Alloy 617",314626,"Plate"
88.60,0.00504,"Qualified",,3597.67,"CapPass","Cycle 10",10,10717,"J-4","Alloy 617",314626,"Plate"
88.90,0.00509,"Qualified",,3598.15,"CapPass","Cycle 10",10,10718,"J-4","Alloy 617",314626,"Plate"
88.92,0.00509,"Qualified",,3598.15,"CapPass","Cycle 10",10,10719,"J-4","Alloy 617",314626,"Plate"
89.47,0.00514,"Qualified",,3598.66,"CapPass","Cycle 10",10,10720,"J-4","Alloy 617",314626,"Plate"
89.41,0.00519,"Qualified",,3599.15,"CapPass","Cycle 10",10,10721,"J-4","Alloy 617",314626,"Plate"
89.42,0.00519,"Qualified",,3599.19,"CapPass","Cycle 10",10,10722,"J-4","Alloy 617",314626,"Plate"
89.35,0.00524,"Qualified",,3599.66,"CapPass","Cycle 10",10,10723,"J-4","Alloy 617",314626,"Plate"
88.88,0.00529,"Qualified",,3600.15,"CapPass","Cycle 10",10,10724,"J-4","Alloy 617",314626,"Plate"
88.98,0.00529,"Qualified",,3600.19,"CapPass","Cycle 10",10,10725,"J-4","Alloy 617",314626,"Plate"
90.18,0.00534,"Qualified",,3600.69,"CapPass","Cycle 10",10,10726,"J-4","Alloy 617",314626,"Plate"
89.13,0.00539,"Qualified",,3601.15,"CapPass","Cycle 10",10,10727,"J-4","Alloy 617",314626,"Plate"
89.13,0.00539,"Qualified",,3601.15,"CapPass","Cycle 10",10,10728,"J-4","Alloy 617",314626,"Plate"
87.81,0.00544,"Qualified",,3601.63,"CapPass","Cycle 10",10,10729,"J-4","Alloy 617",314626,"Plate"
87.13,0.00549,"Qualified",,3602.15,"CapPass","Cycle 10",10,10730,"J-4","Alloy 617",314626,"Plate"
87.17,0.00549,"Qualified",,3602.17,"CapPass","Cycle 10",10,10731,"J-4","Alloy 617",314626,"Plate"
87.80,0.00554,"Qualified",,3602.70,"CapPass","Cycle 10",10,10732,"J-4","Alloy 617",314626,"Plate"
88.24,0.00558,"Qualified",,3603.15,"CapPass","Cycle 10",10,10733,"J-4","Alloy 617",314626,"Plate"
88.38,0.00559,"Qualified",,3603.22,"CapPass","Cycle 10",10,10734,"J-4","Alloy 617",314626,"Plate"
88.63,0.00564,"Qualified",,3603.73,"CapPass","Cycle 10",10,10735,"J-4","Alloy 617",314626,"Plate"
89.15,0.00568,"Qualified",,3604.15,"CapPass","Cycle 10",10,10736,"J-4","Alloy 617",314626,"Plate"
89.20,0.00569,"Qualified",,3604.22,"CapPass","Cycle 10",10,10737,"J-4","Alloy 617",314626,"Plate"
89.69,0.00574,"Qualified",,3604.72,"CapPass","Cycle 10",10,10738,"J-4","Alloy 617",314626,"Plate"
90.26,0.00579,"Qualified",,3605.15,"CapPass","Cycle 10",10,10739,"J-4","Alloy 617",314626,"Plate"
90.36,0.00579,"Qualified",,3605.22,"CapPass","Cycle 10",10,10740,"J-4","Alloy 617",314626,"Plate"
89.30,0.00585,"Qualified",,3605.70,"CapPass","Cycle 10",10,10741,"J-4","Alloy 617",314626,"Plate"
88.90,0.00589,"Qualified",,3606.15,"CapPass","Cycle 10",10,10742,"J-4","Alloy 617",314626,"Plate"
88.90,0.00590,"Qualified",,3606.23,"CapPass","Cycle 10",10,10743,"J-4","Alloy 617",314626,"Plate"
89.93,0.00595,"Qualified",,3606.74,"CapPass","Cycle 10",10,10744,"J-4","Alloy 617",314626,"Plate"
89.92,0.00599,"Qualified",,3607.15,"CapPass","Cycle 10",10,10745,"J-4","Alloy 617",314626,"Plate"
89.83,0.00600,"Qualified",,3607.20,"CapPass","Cycle 10",10,10746,"J-4","Alloy 617",314626,"Plate"
88.48,0.00605,"Qualified",,3607.76,"CapPass","Cycle 10",10,10747,"J-4","Alloy 617",314626,"Plate"
87.61,0.00609,"Qualified",,3608.15,"CapPass","Cycle 10",10,10748,"J-4","Alloy 617",314626,"Plate"
87.79,0.00610,"Qualified",,3608.27,"CapPass","Cycle 10",10,10749,"J-4","Alloy 617",314626,"Plate"
88.40,0.00615,"Qualified",,3608.76,"CapPass","Cycle 10",10,10750,"J-4","Alloy 617",314626,"Plate"
88.01,0.00619,"Qualified",,3609.15,"CapPass","Cycle 10",10,10751,"J-4","Alloy 617",314626,"Plate"
87.85,0.00620,"Qualified",,3609.22,"CapPass","Cycle 10",10,10752,"J-4","Alloy 617",314626,"Plate"
87.55,0.00625,"Qualified",,3609.77,"CapPass","Cycle 10",10,10753,"J-4","Alloy 617",314626,"Plate"
87.79,0.00629,"Qualified",,3610.15,"CapPass","Cycle 10",10,10754,"J-4","Alloy 617",314626,"Plate"
87.59,0.00630,"Qualified",,3610.25,"CapPass","Cycle 10",10,10755,"J-4","Alloy 617",314626,"Plate"
88.81,0.00635,"Qualified",,3610.72,"CapPass","Cycle 10",10,10756,"J-4","Alloy 617",314626,"Plate"
89.18,0.00639,"Qualified",,3611.15,"CapPass","Cycle 10",10,10757,"J-4","Alloy 617",314626,"Plate"
89.56,0.00640,"Qualified",,3611.27,"CapPass","Cycle 10",10,10758,"J-4","Alloy 617",314626,"Plate"
90.86,0.00645,"Qualified",,3611.75,"CapPass","Cycle 10",10,10759,"J-4","Alloy 617",314626,"Plate"
89.98,0.00649,"Qualified",,3612.15,"CapPass","Cycle 10",10,10760,"J-4","Alloy 617",314626,"Plate"
90.01,0.00650,"Qualified",,3612.28,"CapPass","Cycle 10",10,10761,"J-4","Alloy 617",314626,"Plate"
89.95,0.00655,"Qualified",,3612.81,"CapPass","Cycle 10",10,10762,"J-4","Alloy 617",314626,"Plate"
90.31,0.00659,"Qualified",,3613.15,"CapPass","Cycle 10",10,10763,"J-4","Alloy 617",314626,"Plate"
90.22,0.00660,"Qualified",,3613.28,"CapPass","Cycle 10",10,10764,"J-4","Alloy 617",314626,"Plate"
89.50,0.00665,"Qualified",,3613.80,"CapPass","Cycle 10",10,10765,"J-4","Alloy 617",314626,"Plate"
89.53,0.00669,"Qualified",,3614.15,"CapPass","Cycle 10",10,10766,"J-4","Alloy 617",314626,"Plate"
89.41,0.00670,"Qualified",,3614.30,"CapPass","Cycle 10",10,10767,"J-4","Alloy 617",314626,"Plate"
90.08,0.00675,"Qualified",,3614.84,"CapPass","Cycle 10",10,10768,"J-4","Alloy 617",314626,"Plate"
91.42,0.00679,"Qualified",,3615.15,"CapPass","Cycle 10",10,10769,"J-4","Alloy 617",314626,"Plate"
91.24,0.00680,"Qualified",,3615.22,"CapPass","Cycle 10",10,10770,"J-4","Alloy 617",314626,"Plate"
88.29,0.00685,"Qualified",,3615.80,"CapPass","Cycle 10",10,10771,"J-4","Alloy 617",314626,"Plate"
88.89,0.00689,"Qualified",,3616.15,"CapPass","Cycle 10",10,10772,"J-4","Alloy 617",314626,"Plate"
89.05,0.00690,"Qualified",,3616.28,"CapPass","Cycle 10",10,10773,"J-4","Alloy 617",314626,"Plate"
90.29,0.00695,"Qualified",,3616.88,"CapPass","Cycle 10",10,10774,"J-4","Alloy 617",314626,"Plate"
90.85,0.00699,"Qualified",,3617.15,"CapPass","Cycle 10",10,10775,"J-4","Alloy 617",314626,"Plate"
90.47,0.00700,"Qualified",,3617.27,"CapPass","Cycle 10",10,10776,"J-4","Alloy 617",314626,"Plate"
90.10,0.00706,"Qualified",,3617.83,"CapPass","Cycle 10",10,10777,"J-4","Alloy 617",314626,"Plate"
89.66,0.00709,"Qualified",,3618.15,"CapPass","Cycle 10",10,10778,"J-4","Alloy 617",314626,"Plate"
89.93,0.00711,"Qualified",,3618.38,"CapPass","Cycle 10",10,10779,"J-4","Alloy 617",314626,"Plate"
90.23,0.00716,"Qualified",,3618.74,"CapPass","Cycle 10",10,10780,"J-4","Alloy 617",314626,"Plate"
89.86,0.00719,"Qualified",,3619.15,"CapPass","Cycle 10",10,10781,"J-4","Alloy 617",314626,"Plate"
89.87,0.00721,"Qualified",,3619.30,"CapPass","Cycle 10",10,10782,"J-4","Alloy 617",314626,"Plate"
87.68,0.00726,"Qualified",,3619.79,"CapPass","Cycle 10",10,10783,"J-4","Alloy 617",314626,"Plate"
87.10,0.00729,"Qualified",,3620.15,"CapPass","Cycle 10",10,10784,"J-4","Alloy 617",314626,"Plate"
86.97,0.00731,"Qualified",,3620.33,"CapPass","Cycle 10",10,10785,"J-4","Alloy 617",314626,"Plate"
88.46,0.00736,"Qualified",,3620.87,"CapPass","Cycle 10",10,10786,"J-4","Alloy 617",314626,"Plate"
90.26,0.00738,"Qualified",,3621.15,"CapPass","Cycle 10",10,10787,"J-4","Alloy 617",314626,"Plate"
90.41,0.00741,"Qualified",,3621.35,"CapPass","Cycle 10",10,10788,"J-4","Alloy 617",314626,"Plate"
91.49,0.00746,"Qualified",,3621.85,"CapPass","Cycle 10",10,10789,"J-4","Alloy 617",314626,"Plate"
92.15,0.00749,"Qualified",,3622.15,"CapPass","Cycle 10",10,10790,"J-4","Alloy 617",314626,"Plate"
92.06,0.00751,"Qualified",,3622.33,"CapPass","Cycle 10",10,10791,"J-4","Alloy 617",314626,"Plate"
90.61,0.00756,"Qualified",,3622.85,"CapPass","Cycle 10",10,10792,"J-4","Alloy 617",314626,"Plate"
90.27,0.00759,"Qualified",,3623.15,"CapPass","Cycle 10",10,10793,"J-4","Alloy 617",314626,"Plate"
89.96,0.00761,"Qualified",,3623.37,"CapPass","Cycle 10",10,10794,"J-4","Alloy 617",314626,"Plate"
90.52,0.00766,"Qualified",,3623.90,"CapPass","Cycle 10",10,10795,"J-4","Alloy 617",314626,"Plate"
92.41,0.00769,"Qualified",,3624.15,"CapPass","Cycle 10",10,10796,"J-4","Alloy 617",314626,"Plate"
92.75,0.00771,"Qualified",,3624.37,"CapPass","Cycle 10",10,10797,"J-4","Alloy 617",314626,"Plate"
90.83,0.00776,"Qualified",,3624.87,"CapPass","Cycle 10",10,10798,"J-4","Alloy 617",314626,"Plate"
90.82,0.00778,"Qualified",,3625.15,"CapPass","Cycle 10",10,10799,"J-4","Alloy 617",314626,"Plate"
90.61,0.00781,"Qualified",,3625.37,"CapPass","Cycle 10",10,10800,"J-4","Alloy 617",314626,"Plate"
90.46,0.00786,"Qualified",,3625.87,"CapPass","Cycle 10",10,10801,"J-4","Alloy 617",314626,"Plate"
90.04,0.00789,"Qualified",,3626.15,"CapPass","Cycle 10",10,10802,"J-4","Alloy 617",314626,"Plate"
89.42,0.00791,"Qualified",,3626.34,"CapPass","Cycle 10",10,10803,"J-4","Alloy 617",314626,"Plate"
88.97,0.00796,"Qualified",,3626.87,"CapPass","Cycle 10",10,10804,"J-4","Alloy 617",314626,"Plate"
88.71,0.00799,"Qualified",,3627.15,"CapPass","Cycle 10",10,10805,"J-4","Alloy 617",314626,"Plate"
89.33,0.00801,"Qualified",,3627.44,"CapPass","Cycle 10",10,10806,"J-4","Alloy 617",314626,"Plate"
90.38,0.00806,"Qualified",,3627.89,"CapPass","Cycle 10",10,10807,"J-4","Alloy 617",314626,"Plate"
90.71,0.00809,"Qualified",,3628.15,"CapPass","Cycle 10",10,10808,"J-4","Alloy 617",314626,"Plate"
90.62,0.00811,"Qualified",,3628.38,"CapPass","Cycle 10",10,10809,"J-4","Alloy 617",314626,"Plate"
88.42,0.00816,"Qualified",,3628.93,"CapPass","Cycle 10",10,10810,"J-4","Alloy 617",314626,"Plate"
88.54,0.00819,"Qualified",,3629.15,"CapPass","Cycle 10",10,10811,"J-4","Alloy 617",314626,"Plate"
88.78,0.00821,"Qualified",,3629.42,"CapPass","Cycle 10",10,10812,"J-4","Alloy 617",314626,"Plate"
89.53,0.00826,"Qualified",,3629.92,"CapPass","Cycle 10",10,10813,"J-4","Alloy 617",314626,"Plate"
90.15,0.00829,"Qualified",,3630.15,"CapPass","Cycle 10",10,10814,"J-4","Alloy 617",314626,"Plate"
89.89,0.00831,"Qualified",,3630.37,"CapPass","Cycle 10",10,10815,"J-4","Alloy 617",314626,"Plate"
90.20,0.00836,"Qualified",,3630.94,"CapPass","Cycle 10",10,10816,"J-4","Alloy 617",314626,"Plate"
90.35,0.00839,"Qualified",,3631.15,"CapPass","Cycle 10",10,10817,"J-4","Alloy 617",314626,"Plate"
90.57,0.00841,"Qualified",,3631.48,"CapPass","Cycle 10",10,10818,"J-4","Alloy 617",314626,"Plate"
90.47,0.00846,"Qualified",,3631.92,"CapPass","Cycle 10",10,10819,"J-4","Alloy 617",314626,"Plate"
90.50,0.00849,"Qualified",,3632.15,"CapPass","Cycle 10",10,10820,"J-4","Alloy 617",314626,"Plate"
89.78,0.00851,"Qualified",,3632.38,"CapPass","Cycle 10",10,10821,"J-4","Alloy 617",314626,"Plate"
89.64,0.00857,"Qualified",,3632.93,"CapPass","Cycle 10",10,10822,"J-4","Alloy 617",314626,"Plate"
89.21,0.00859,"Qualified",,3633.15,"CapPass","Cycle 10",10,10823,"J-4","Alloy 617",314626,"Plate"
89.78,0.00862,"Qualified",,3633.47,"CapPass","Cycle 10",10,10824,"J-4","Alloy 617",314626,"Plate"
90.54,0.00867,"Qualified",,3633.94,"CapPass","Cycle 10",10,10825,"J-4","Alloy 617",314626,"Plate"
90.31,0.00869,"Qualified",,3634.15,"CapPass","Cycle 10",10,10826,"J-4","Alloy 617",314626,"Plate"
89.46,0.00872,"Qualified",,3634.40,"CapPass","Cycle 10",10,10827,"J-4","Alloy 617",314626,"Plate"
86.70,0.00877,"Qualified",,3634.92,"CapPass","Cycle 10",10,10828,"J-4","Alloy 617",314626,"Plate"
86.87,0.00878,"Qualified",,3635.15,"CapPass","Cycle 10",10,10829,"J-4","Alloy 617",314626,"Plate"
87.53,0.00882,"Qualified",,3635.42,"CapPass","Cycle 10",10,10830,"J-4","Alloy 617",314626,"Plate"
86.62,0.00887,"Qualified",,3635.97,"CapPass","Cycle 10",10,10831,"J-4","Alloy 617",314626,"Plate"
86.56,0.00889,"Qualified",,3636.15,"CapPass","Cycle 10",10,10832,"J-4","Alloy 617",314626,"Plate"
86.15,0.00892,"Qualified",,3636.45,"CapPass","Cycle 10",10,10833,"J-4","Alloy 617",314626,"Plate"
87.02,0.00897,"Qualified",,3637.03,"CapPass","Cycle 10",10,10834,"J-4","Alloy 617",314626,"Plate"
88.04,0.00898,"Qualified",,3637.15,"CapPass","Cycle 10",10,10835,"J-4","Alloy 617",314626,"Plate"
89.74,0.00902,"Qualified",,3637.50,"CapPass","Cycle 10",10,10836,"J-4","Alloy 617",314626,"Plate"
89.90,0.00907,"Qualified",,3637.97,"CapPass","Cycle 10",10,10837,"J-4","Alloy 617",314626,"Plate"
89.58,0.00908,"Qualified",,3638.15,"CapPass","Cycle 10",10,10838,"J-4","Alloy 617",314626,"Plate"
90.17,0.00912,"Qualified",,3638.52,"CapPass","Cycle 10",10,10839,"J-4","Alloy 617",314626,"Plate"
91.20,0.00917,"Qualified",,3639.00,"CapPass","Cycle 10",10,10840,"J-4","Alloy 617",314626,"Plate"
91.00,0.00919,"Qualified",,3639.15,"CapPass","Cycle 10",10,10841,"J-4","Alloy 617",314626,"Plate"
89.48,0.00922,"Qualified",,3639.50,"CapPass","Cycle 10",10,10842,"J-4","Alloy 617",314626,"Plate"
89.09,0.00927,"Qualified",,3639.99,"CapPass","Cycle 10",10,10843,"J-4","Alloy 617",314626,"Plate"
88.95,0.00929,"Qualified",,3640.15,"CapPass","Cycle 10",10,10844,"J-4","Alloy 617",314626,"Plate"
89.80,0.00932,"Qualified",,3640.53,"CapPass","Cycle 10",10,10845,"J-4","Alloy 617",314626,"Plate"
89.61,0.00937,"Qualified",,3640.99,"CapPass","Cycle 10",10,10846,"J-4","Alloy 617",314626,"Plate"
89.32,0.00939,"Qualified",,3641.15,"CapPass","Cycle 10",10,10847,"J-4","Alloy 617",314626,"Plate"
89.19,0.00942,"Qualified",,3641.52,"CapPass","Cycle 10",10,10848,"J-4","Alloy 617",314626,"Plate"
88.98,0.00947,"Qualified",,3642.05,"CapPass","Cycle 10",10,10849,"J-4","Alloy 617",314626,"Plate"
89.16,0.00949,"Qualified",,3642.15,"CapPass","Cycle 10",10,10850,"J-4","Alloy 617",314626,"Plate"
89.35,0.00952,"Qualified",,3642.50,"CapPass","Cycle 10",10,10851,"J-4","Alloy 617",314626,"Plate"
89.36,0.00957,"Qualified",,3643.00,"CapPass","Cycle 10",10,10852,"J-4","Alloy 617",314626,"Plate"
89.27,0.00959,"Qualified",,3643.15,"CapPass","Cycle 10",10,10853,"J-4","Alloy 617",314626,"Plate"
89.00,0.00962,"Qualified",,3643.52,"CapPass","Cycle 10",10,10854,"J-4","Alloy 617",314626,"Plate"
89.22,0.00967,"Qualified",,3644.07,"CapPass","Cycle 10",10,10855,"J-4","Alloy 617",314626,"Plate"
89.53,0.00969,"Qualified",,3644.15,"CapPass","Cycle 10",10,10856,"J-4","Alloy 617",314626,"Plate"
89.99,0.00972,"Qualified",,3644.57,"CapPass","Cycle 10",10,10857,"J-4","Alloy 617",314626,"Plate"
90.31,0.00977,"Qualified",,3645.02,"CapPass","Cycle 10",10,10858,"J-4","Alloy 617",314626,"Plate"
90.12,0.00979,"Qualified",,3645.15,"CapPass","Cycle 10",10,10859,"J-4","Alloy 617",314626,"Plate"
89.78,0.00983,"Qualified",,3645.55,"CapPass","Cycle 10",10,10860,"J-4","Alloy 617",314626,"Plate"
89.18,0.00988,"Qualified",,3646.00,"CapPass","Cycle 10",10,10861,"J-4","Alloy 617",314626,"Plate"
89.26,0.00989,"Qualified",,3646.15,"CapPass","Cycle 10",10,10862,"J-4","Alloy 617",314626,"Plate"
89.51,0.00993,"Qualified",,3646.54,"CapPass","Cycle 10",10,10863,"J-4","Alloy 617",314626,"Plate"
89.48,0.00998,"Qualified",,3647.00,"CapPass","Cycle 10",10,10864,"J-4","Alloy 617",314626,"Plate"
89.03,0.00998,"Qualified",,3647.15,"CapPass","Cycle 10",10,10865,"J-4","Alloy 617",314626,"Plate"
72.91,0.00995,"Qualified",,3648.15,"CapPass","Cycle 10",10,10866,"J-4","Alloy 617",314626,"Plate"
70.39,0.00993,"Qualified",,3648.26,"CapPass","Cycle 10",10,10867,"J-4","Alloy 617",314626,"Plate"
61.42,0.00988,"Qualified",,3648.84,"CapPass","Cycle 10",10,10868,"J-4","Alloy 617",314626,"Plate"
56.20,0.00985,"Qualified",,3649.15,"CapPass","Cycle 10",10,10869,"J-4","Alloy 617",314626,"Plate"
53.25,0.00983,"Qualified",,3649.34,"CapPass","Cycle 10",10,10870,"J-4","Alloy 617",314626,"Plate"
45.93,0.00978,"Qualified",,3649.89,"CapPass","Cycle 10",10,10871,"J-4","Alloy 617",314626,"Plate"
43.06,0.00975,"Qualified",,3650.15,"CapPass","Cycle 10",10,10872,"J-4","Alloy 617",314626,"Plate"
40.08,0.00972,"Qualified",,3650.41,"CapPass","Cycle 10",10,10873,"J-4","Alloy 617",314626,"Plate"
35.36,0.00967,"Qualified",,3650.88,"CapPass","Cycle 10",10,10874,"J-4","Alloy 617",314626,"Plate"
33.19,0.00965,"Qualified",,3651.15,"CapPass","Cycle 10",10,10875,"J-4","Alloy 617",314626,"Plate"
31.88,0.00962,"Qualified",,3651.36,"CapPass","Cycle 10",10,10876,"J-4","Alloy 617",314626,"Plate"
25.49,0.00957,"Qualified",,3651.98,"CapPass","Cycle 10",10,10877,"J-4","Alloy 617",314626,"Plate"
23.01,0.00955,"Qualified",,3652.15,"CapPass","Cycle 10",10,10878,"J-4","Alloy 617",314626,"Plate"
19.92,0.00952,"Qualified",,3652.46,"CapPass","Cycle 10",10,10879,"J-4","Alloy 617",314626,"Plate"
15.06,0.00947,"Qualified",,3652.98,"CapPass","Cycle 10",10,10880,"J-4","Alloy 617",314626,"Plate"
13.32,0.00947,"Qualified",,3653.15,"CapPass","Cycle 10",10,10881,"J-4","Alloy 617",314626,"Plate"
9.78,0.00942,"Qualified",,3653.58,"CapPass","Cycle 10",10,10882,"J-4","Alloy 617",314626,"Plate"
7.19,0.00939,"Qualified",,3654.15,"CapPass","Cycle 10",10,10883,"J-4","Alloy 617",314626,"Plate"
6.11,0.00937,"Qualified",,3654.28,"CapPass","Cycle 10",10,10884,"J-4","Alloy 617",314626,"Plate"
1.88,0.00932,"Qualified",,3654.63,"CapPass","Cycle 10",10,10885,"J-4","Alloy 617",314626,"Plate"
-3.35,0.00929,"Qualified",,3655.15,"CapPass","Cycle 10",10,10886,"J-4","Alloy 617",314626,"Plate"
-4.64,0.00927,"Qualified",,3655.31,"CapPass","Cycle 10",10,10887,"J-4","Alloy 617",314626,"Plate"
-8.29,0.00922,"Qualified",,3655.83,"CapPass","Cycle 10",10,10888,"J-4","Alloy 617",314626,"Plate"
-14.12,0.00917,"Qualified",,3656.10,"CapPass","Cycle 10",10,10889,"J-4","Alloy 617",314626,"Plate"
