Repository: js-molina/fatigue-A617

File: data/950C/Strain rate 0.0001/2.0% strain/HTM_A19_Cycles_J6.csv (part 9 of 30)
"Stress Mpa","Strain","Qual State","Qual Exceptions","Elapsed Time Sec","Data State","Cycle Label","Cycle","Count","Sample","Alloy","Heat","Material_Form"
88.70,-0.00277,"Qualified",,1919.76,"CapPass","Cycle 5",5,5713,"J-6","Alloy 617",314626,"Plate"
90.28,-0.00272,"Qualified",,1920.30,"CapPass","Cycle 5",5,5714,"J-6","Alloy 617",314626,"Plate"
90.55,-0.00272,"Qualified",,1920.37,"CapPass","Cycle 5",5,5715,"J-6","Alloy 617",314626,"Plate"
91.22,-0.00267,"Qualified",,1920.81,"CapPass","Cycle 5",5,5716,"J-6","Alloy 617",314626,"Plate"
90.50,-0.00261,"Qualified",,1921.30,"CapPass","Cycle 5",5,5717,"J-6","Alloy 617",314626,"Plate"
90.40,-0.00261,"Qualified",,1921.37,"CapPass","Cycle 5",5,5718,"J-6","Alloy 617",314626,"Plate"
92.47,-0.00256,"Qualified",,1921.83,"CapPass","Cycle 5",5,5719,"J-6","Alloy 617",314626,"Plate"
92.46,-0.00251,"Qualified",,1922.28,"CapPass","Cycle 5",5,5720,"J-6","Alloy 617",314626,"Plate"
92.16,-0.00251,"Qualified",,1922.37,"CapPass","Cycle 5",5,5721,"J-6","Alloy 617",314626,"Plate"
91.06,-0.00246,"Qualified",,1922.83,"CapPass","Cycle 5",5,5722,"J-6","Alloy 617",314626,"Plate"
91.51,-0.00241,"Qualified",,1923.32,"CapPass","Cycle 5",5,5723,"J-6","Alloy 617",314626,"Plate"
91.44,-0.00241,"Qualified",,1923.37,"CapPass","Cycle 5",5,5724,"J-6","Alloy 617",314626,"Plate"
90.91,-0.00236,"Qualified",,1923.87,"CapPass","Cycle 5",5,5725,"J-6","Alloy 617",314626,"Plate"
91.27,-0.00231,"Qualified",,1924.35,"CapPass","Cycle 5",5,5726,"J-6","Alloy 617",314626,"Plate"
91.18,-0.00231,"Qualified",,1924.37,"CapPass","Cycle 5",5,5727,"J-6","Alloy 617",314626,"Plate"
90.73,-0.00226,"Qualified",,1924.92,"CapPass","Cycle 5",5,5728,"J-6","Alloy 617",314626,"Plate"
91.80,-0.00222,"Qualified",,1925.37,"CapPass","Cycle 5",5,5729,"J-6","Alloy 617",314626,"Plate"
91.88,-0.00221,"Qualified",,1925.38,"CapPass","Cycle 5",5,5730,"J-6","Alloy 617",314626,"Plate"
91.94,-0.00216,"Qualified",,1925.92,"CapPass","Cycle 5",5,5731,"J-6","Alloy 617",314626,"Plate"
93.07,-0.00211,"Qualified",,1926.37,"CapPass","Cycle 5",5,5732,"J-6","Alloy 617",314626,"Plate"
93.12,-0.00211,"Qualified",,1926.38,"CapPass","Cycle 5",5,5733,"J-6","Alloy 617",314626,"Plate"
91.59,-0.00206,"Qualified",,1926.93,"CapPass","Cycle 5",5,5734,"J-6","Alloy 617",314626,"Plate"
92.17,-0.00201,"Qualified",,1927.37,"CapPass","Cycle 5",5,5735,"J-6","Alloy 617",314626,"Plate"
92.25,-0.00200,"Qualified",,1927.38,"CapPass","Cycle 5",5,5736,"J-6","Alloy 617",314626,"Plate"
91.70,-0.00195,"Qualified",,1927.90,"CapPass","Cycle 5",5,5737,"J-6","Alloy 617",314626,"Plate"
91.58,-0.00191,"Qualified",,1928.37,"CapPass","Cycle 5",5,5738,"J-6","Alloy 617",314626,"Plate"
91.58,-0.00190,"Qualified",,1928.38,"CapPass","Cycle 5",5,5739,"J-6","Alloy 617",314626,"Plate"
91.64,-0.00185,"Qualified",,1928.90,"CapPass","Cycle 5",5,5740,"J-6","Alloy 617",314626,"Plate"
93.11,-0.00181,"Qualified",,1929.37,"CapPass","Cycle 5",5,5741,"J-6","Alloy 617",314626,"Plate"
93.27,-0.00180,"Qualified",,1929.42,"CapPass","Cycle 5",5,5742,"J-6","Alloy 617",314626,"Plate"
93.75,-0.00175,"Qualified",,1929.97,"CapPass","Cycle 5",5,5743,"J-6","Alloy 617",314626,"Plate"
93.72,-0.00171,"Qualified",,1930.37,"CapPass","Cycle 5",5,5744,"J-6","Alloy 617",314626,"Plate"
93.79,-0.00170,"Qualified",,1930.42,"CapPass","Cycle 5",5,5745,"J-6","Alloy 617",314626,"Plate"
93.32,-0.00165,"Qualified",,1930.95,"CapPass","Cycle 5",5,5746,"J-6","Alloy 617",314626,"Plate"
93.72,-0.00162,"Qualified",,1931.37,"CapPass","Cycle 5",5,5747,"J-6","Alloy 617",314626,"Plate"
93.83,-0.00160,"Qualified",,1931.42,"CapPass","Cycle 5",5,5748,"J-6","Alloy 617",314626,"Plate"
93.38,-0.00155,"Qualified",,1931.92,"CapPass","Cycle 5",5,5749,"J-6","Alloy 617",314626,"Plate"
92.91,-0.00152,"Qualified",,1932.37,"CapPass","Cycle 5",5,5750,"J-6","Alloy 617",314626,"Plate"
93.22,-0.00150,"Qualified",,1932.47,"CapPass","Cycle 5",5,5751,"J-6","Alloy 617",314626,"Plate"
93.23,-0.00145,"Qualified",,1932.93,"CapPass","Cycle 5",5,5752,"J-6","Alloy 617",314626,"Plate"
92.41,-0.00141,"Qualified",,1933.37,"CapPass","Cycle 5",5,5753,"J-6","Alloy 617",314626,"Plate"
92.44,-0.00140,"Qualified",,1933.42,"CapPass","Cycle 5",5,5754,"J-6","Alloy 617",314626,"Plate"
90.81,-0.00135,"Qualified",,1933.95,"CapPass","Cycle 5",5,5755,"J-6","Alloy 617",314626,"Plate"
91.23,-0.00131,"Qualified",,1934.37,"CapPass","Cycle 5",5,5756,"J-6","Alloy 617",314626,"Plate"
91.42,-0.00130,"Qualified",,1934.48,"CapPass","Cycle 5",5,5757,"J-6","Alloy 617",314626,"Plate"
91.12,-0.00125,"Qualified",,1934.93,"CapPass","Cycle 5",5,5758,"J-6","Alloy 617",314626,"Plate"
90.92,-0.00121,"Qualified",,1935.37,"CapPass","Cycle 5",5,5759,"J-6","Alloy 617",314626,"Plate"
91.29,-0.00119,"Qualified",,1935.50,"CapPass","Cycle 5",5,5760,"J-6","Alloy 617",314626,"Plate"
91.77,-0.00114,"Qualified",,1935.98,"CapPass","Cycle 5",5,5761,"J-6","Alloy 617",314626,"Plate"
91.27,-0.00111,"Qualified",,1936.37,"CapPass","Cycle 5",5,5762,"J-6","Alloy 617",314626,"Plate"
91.28,-0.00109,"Qualified",,1936.50,"CapPass","Cycle 5",5,5763,"J-6","Alloy 617",314626,"Plate"
91.24,-0.00104,"Qualified",,1937.03,"CapPass","Cycle 5",5,5764,"J-6","Alloy 617",314626,"Plate"
91.60,-0.00101,"Qualified",,1937.37,"CapPass","Cycle 5",5,5765,"J-6","Alloy 617",314626,"Plate"
91.52,-0.00099,"Qualified",,1937.53,"CapPass","Cycle 5",5,5766,"J-6","Alloy 617",314626,"Plate"
91.96,-0.00094,"Qualified",,1937.98,"CapPass","Cycle 5",5,5767,"J-6","Alloy 617",314626,"Plate"
90.94,-0.00091,"Qualified",,1938.37,"CapPass","Cycle 5",5,5768,"J-6","Alloy 617",314626,"Plate"
91.17,-0.00089,"Qualified",,1938.53,"CapPass","Cycle 5",5,5769,"J-6","Alloy 617",314626,"Plate"
93.47,-0.00084,"Qualified",,1939.12,"CapPass","Cycle 5",5,5770,"J-6","Alloy 617",314626,"Plate"
94.90,-0.00081,"Qualified",,1939.37,"CapPass","Cycle 5",5,5771,"J-6","Alloy 617",314626,"Plate"
95.28,-0.00079,"Qualified",,1939.52,"CapPass","Cycle 5",5,5772,"J-6","Alloy 617",314626,"Plate"
92.95,-0.00074,"Qualified",,1940.07,"CapPass","Cycle 5",5,5773,"J-6","Alloy 617",314626,"Plate"
92.53,-0.00071,"Qualified",,1940.37,"CapPass","Cycle 5",5,5774,"J-6","Alloy 617",314626,"Plate"
92.06,-0.00069,"Qualified",,1940.58,"CapPass","Cycle 5",5,5775,"J-6","Alloy 617",314626,"Plate"
94.21,-0.00064,"Qualified",,1941.08,"CapPass","Cycle 5",5,5776,"J-6","Alloy 617",314626,"Plate"
94.22,-0.00062,"Qualified",,1941.37,"CapPass","Cycle 5",5,5777,"J-6","Alloy 617",314626,"Plate"
94.69,-0.00059,"Qualified",,1941.55,"CapPass","Cycle 5",5,5778,"J-6","Alloy 617",314626,"Plate"
93.27,-0.00054,"Qualified",,1942.03,"CapPass","Cycle 5",5,5779,"J-6","Alloy 617",314626,"Plate"
92.42,-0.00051,"Qualified",,1942.37,"CapPass","Cycle 5",5,5780,"J-6","Alloy 617",314626,"Plate"
92.49,-0.00048,"Qualified",,1942.55,"CapPass","Cycle 5",5,5781,"J-6","Alloy 617",314626,"Plate"
90.25,-0.00043,"Qualified",,1943.02,"CapPass","Cycle 5",5,5782,"J-6","Alloy 617",314626,"Plate"
88.66,-0.00041,"Qualified",,1943.37,"CapPass","Cycle 5",5,5783,"J-6","Alloy 617",314626,"Plate"
88.93,-0.00038,"Qualified",,1943.58,"CapPass","Cycle 5",5,5784,"J-6","Alloy 617",314626,"Plate"
91.25,-0.00033,"Qualified",,1944.08,"CapPass","Cycle 5",5,5785,"J-6","Alloy 617",314626,"Plate"
91.44,-0.00031,"Qualified",,1944.37,"CapPass","Cycle 5",5,5786,"J-6","Alloy 617",314626,"Plate"
91.22,-0.00028,"Qualified",,1944.63,"CapPass","Cycle 5",5,5787,"J-6","Alloy 617",314626,"Plate"
92.12,-0.00023,"Qualified",,1945.08,"CapPass","Cycle 5",5,5788,"J-6","Alloy 617",314626,"Plate"
93.10,-0.00022,"Qualified",,1945.37,"CapPass","Cycle 5",5,5789,"J-6","Alloy 617",314626,"Plate"
94.50,-0.00018,"Qualified",,1945.63,"CapPass","Cycle 5",5,5790,"J-6","Alloy 617",314626,"Plate"
95.31,-0.00013,"Qualified",,1946.16,"CapPass","Cycle 5",5,5791,"J-6","Alloy 617",314626,"Plate"
96.12,-0.00011,"Qualified",,1946.37,"CapPass","Cycle 5",5,5792,"J-6","Alloy 617",314626,"Plate"
95.90,-0.00008,"Qualified",,1946.66,"CapPass","Cycle 5",5,5793,"J-6","Alloy 617",314626,"Plate"
96.29,-0.00003,"Qualified",,1947.12,"CapPass","Cycle 5",5,5794,"J-6","Alloy 617",314626,"Plate"
96.12,-0.00001,"Qualified",,1947.37,"CapPass","Cycle 5",5,5795,"J-6","Alloy 617",314626,"Plate"
92.51,0.00003,"Qualified",,3547.71,"CapPass","Cycle 10",10,10555,"J-6","Alloy 617",314626,"Plate"
92.11,0.00008,"Qualified",,3548.25,"CapPass","Cycle 10",10,10556,"J-6","Alloy 617",314626,"Plate"
92.05,0.00008,"Qualified",,3548.37,"CapPass","Cycle 10",10,10557,"J-6","Alloy 617",314626,"Plate"
92.08,0.00013,"Qualified",,3548.81,"CapPass","Cycle 10",10,10558,"J-6","Alloy 617",314626,"Plate"
93.77,0.00018,"Qualified",,3549.25,"CapPass","Cycle 10",10,10559,"J-6","Alloy 617",314626,"Plate"
93.27,0.00018,"Qualified",,3549.37,"CapPass","Cycle 10",10,10560,"J-6","Alloy 617",314626,"Plate"
92.35,0.00023,"Qualified",,3549.79,"CapPass","Cycle 10",10,10561,"J-6","Alloy 617",314626,"Plate"
92.96,0.00028,"Qualified",,3550.26,"CapPass","Cycle 10",10,10562,"J-6","Alloy 617",314626,"Plate"
92.89,0.00028,"Qualified",,3550.37,"CapPass","Cycle 10",10,10563,"J-6","Alloy 617",314626,"Plate"
92.01,0.00033,"Qualified",,3550.79,"CapPass","Cycle 10",10,10564,"J-6","Alloy 617",314626,"Plate"
90.36,0.00038,"Qualified",,3551.25,"CapPass","Cycle 10",10,10565,"J-6","Alloy 617",314626,"Plate"
89.60,0.00038,"Qualified",,3551.37,"CapPass","Cycle 10",10,10566,"J-6","Alloy 617",314626,"Plate"
89.89,0.00043,"Qualified",,3551.76,"CapPass","Cycle 10",10,10567,"J-6","Alloy 617",314626,"Plate"
89.21,0.00048,"Qualified",,3552.25,"CapPass","Cycle 10",10,10568,"J-6","Alloy 617",314626,"Plate"
88.93,0.00049,"Qualified",,3552.37,"CapPass","Cycle 10",10,10569,"J-6","Alloy 617",314626,"Plate"
89.84,0.00053,"Qualified",,3552.80,"CapPass","Cycle 10",10,10570,"J-6","Alloy 617",314626,"Plate"
91.09,0.00058,"Qualified",,3553.31,"CapPass","Cycle 10",10,10571,"J-6","Alloy 617",314626,"Plate"
91.26,0.00058,"Qualified",,3553.37,"CapPass","Cycle 10",10,10572,"J-6","Alloy 617",314626,"Plate"
91.49,0.00063,"Qualified",,3553.80,"CapPass","Cycle 10",10,10573,"J-6","Alloy 617",314626,"Plate"
93.12,0.00068,"Qualified",,3554.34,"CapPass","Cycle 10",10,10574,"J-6","Alloy 617",314626,"Plate"
93.13,0.00068,"Qualified",,3554.37,"CapPass","Cycle 10",10,10575,"J-6","Alloy 617",314626,"Plate"
93.50,0.00073,"Qualified",,3554.83,"CapPass","Cycle 10",10,10576,"J-6","Alloy 617",314626,"Plate"
94.92,0.00078,"Qualified",,3555.34,"CapPass","Cycle 10",10,10577,"J-6","Alloy 617",314626,"Plate"
94.94,0.00078,"Qualified",,3555.37,"CapPass","Cycle 10",10,10578,"J-6","Alloy 617",314626,"Plate"
94.85,0.00083,"Qualified",,3555.83,"CapPass","Cycle 10",10,10579,"J-6","Alloy 617",314626,"Plate"
94.42,0.00088,"Qualified",,3556.34,"CapPass","Cycle 10",10,10580,"J-6","Alloy 617",314626,"Plate"
94.37,0.00088,"Qualified",,3556.37,"CapPass","Cycle 10",10,10581,"J-6","Alloy 617",314626,"Plate"
94.19,0.00094,"Qualified",,3556.83,"CapPass","Cycle 10",10,10582,"J-6","Alloy 617",314626,"Plate"
94.73,0.00098,"Qualified",,3557.37,"CapPass","Cycle 10",10,10583,"J-6","Alloy 617",314626,"Plate"
94.76,0.00099,"Qualified",,3557.38,"CapPass","Cycle 10",10,10584,"J-6","Alloy 617",314626,"Plate"
94.66,0.00104,"Qualified",,3557.83,"CapPass","Cycle 10",10,10585,"J-6","Alloy 617",314626,"Plate"
94.28,0.00109,"Qualified",,3558.36,"CapPass","Cycle 10",10,10586,"J-6","Alloy 617",314626,"Plate"
94.33,0.00108,"Qualified",,3558.37,"CapPass","Cycle 10",10,10587,"J-6","Alloy 617",314626,"Plate"
93.85,0.00114,"Qualified",,3558.83,"CapPass","Cycle 10",10,10588,"J-6","Alloy 617",314626,"Plate"
92.02,0.00119,"Qualified",,3559.35,"CapPass","Cycle 10",10,10589,"J-6","Alloy 617",314626,"Plate"
92.07,0.00118,"Qualified",,3559.37,"CapPass","Cycle 10",10,10590,"J-6","Alloy 617",314626,"Plate"
93.19,0.00124,"Qualified",,3559.88,"CapPass","Cycle 10",10,10591,"J-6","Alloy 617",314626,"Plate"
93.42,0.00129,"Qualified",,3560.30,"CapPass","Cycle 10",10,10592,"J-6","Alloy 617",314626,"Plate"
93.08,0.00129,"Qualified",,3560.37,"CapPass","Cycle 10",10,10593,"J-6","Alloy 617",314626,"Plate"
93.92,0.00134,"Qualified",,3560.90,"CapPass","Cycle 10",10,10594,"J-6","Alloy 617",314626,"Plate"
93.57,0.00139,"Qualified",,3561.33,"CapPass","Cycle 10",10,10595,"J-6","Alloy 617",314626,"Plate"
93.50,0.00138,"Qualified",,3561.37,"CapPass","Cycle 10",10,10596,"J-6","Alloy 617",314626,"Plate"
92.84,0.00144,"Qualified",,3561.83,"CapPass","Cycle 10",10,10597,"J-6","Alloy 617",314626,"Plate"
92.61,0.00148,"Qualified",,3562.37,"CapPass","Cycle 10",10,10598,"J-6","Alloy 617",314626,"Plate"
92.72,0.00149,"Qualified",,3562.41,"CapPass","Cycle 10",10,10599,"J-6","Alloy 617",314626,"Plate"
92.95,0.00154,"Qualified",,3562.81,"CapPass","Cycle 10",10,10600,"J-6","Alloy 617",314626,"Plate"
91.88,0.00159,"Qualified",,3563.36,"CapPass","Cycle 10",10,10601,"J-6","Alloy 617",314626,"Plate"
91.85,0.00158,"Qualified",,3563.37,"CapPass","Cycle 10",10,10602,"J-6","Alloy 617",314626,"Plate"
91.51,0.00164,"Qualified",,3563.91,"CapPass","Cycle 10",10,10603,"J-6","Alloy 617",314626,"Plate"
92.30,0.00168,"Qualified",,3564.37,"CapPass","Cycle 10",10,10604,"J-6","Alloy 617",314626,"Plate"
92.35,0.00169,"Qualified",,3564.40,"CapPass","Cycle 10",10,10605,"J-6","Alloy 617",314626,"Plate"
92.38,0.00174,"Qualified",,3564.90,"CapPass","Cycle 10",10,10606,"J-6","Alloy 617",314626,"Plate"
92.21,0.00179,"Qualified",,3565.37,"CapPass","Cycle 10",10,10607,"J-6","Alloy 617",314626,"Plate"
92.10,0.00179,"Qualified",,3565.41,"CapPass","Cycle 10",10,10608,"J-6","Alloy 617",314626,"Plate"
92.61,0.00184,"Qualified",,3565.95,"CapPass","Cycle 10",10,10609,"J-6","Alloy 617",314626,"Plate"
93.76,0.00188,"Qualified",,3566.37,"CapPass","Cycle 10",10,10610,"J-6","Alloy 617",314626,"Plate"
93.84,0.00189,"Qualified",,3566.41,"CapPass","Cycle 10",10,10611,"J-6","Alloy 617",314626,"Plate"
93.95,0.00194,"Qualified",,3566.93,"CapPass","Cycle 10",10,10612,"J-6","Alloy 617",314626,"Plate"
94.01,0.00198,"Qualified",,3567.37,"CapPass","Cycle 10",10,10613,"J-6","Alloy 617",314626,"Plate"
93.90,0.00200,"Qualified",,3567.40,"CapPass","Cycle 10",10,10614,"J-6","Alloy 617",314626,"Plate"
93.58,0.00205,"Qualified",,3567.95,"CapPass","Cycle 10",10,10615,"J-6","Alloy 617",314626,"Plate"
94.26,0.00208,"Qualified",,3568.37,"CapPass","Cycle 10",10,10616,"J-6","Alloy 617",314626,"Plate"
94.38,0.00210,"Qualified",,3568.45,"CapPass","Cycle 10",10,10617,"J-6","Alloy 617",314626,"Plate"
93.60,0.00215,"Qualified",,3568.88,"CapPass","Cycle 10",10,10618,"J-6","Alloy 617",314626,"Plate"
91.47,0.00220,"Qualified",,3569.36,"CapPass","Cycle 10",10,10619,"J-6","Alloy 617",314626,"Plate"
91.48,0.00219,"Qualified",,3569.37,"CapPass","Cycle 10",10,10620,"J-6","Alloy 617",314626,"Plate"
91.12,0.00225,"Qualified",,3569.96,"CapPass","Cycle 10",10,10621,"J-6","Alloy 617",314626,"Plate"
91.28,0.00228,"Qualified",,3570.37,"CapPass","Cycle 10",10,10622,"J-6","Alloy 617",314626,"Plate"
91.20,0.00230,"Qualified",,3570.46,"CapPass","Cycle 10",10,10623,"J-6","Alloy 617",314626,"Plate"
89.59,0.00235,"Qualified",,3570.97,"CapPass","Cycle 10",10,10624,"J-6","Alloy 617",314626,"Plate"
90.76,0.00238,"Qualified",,3571.37,"CapPass","Cycle 10",10,10625,"J-6","Alloy 617",314626,"Plate"
90.85,0.00240,"Qualified",,3571.48,"CapPass","Cycle 10",10,10626,"J-6","Alloy 617",314626,"Plate"
92.44,0.00245,"Qualified",,3572.01,"CapPass","Cycle 10",10,10627,"J-6","Alloy 617",314626,"Plate"
93.26,0.00248,"Qualified",,3572.37,"CapPass","Cycle 10",10,10628,"J-6","Alloy 617",314626,"Plate"
93.59,0.00250,"Qualified",,3572.51,"CapPass","Cycle 10",10,10629,"J-6","Alloy 617",314626,"Plate"
93.25,0.00255,"Qualified",,3573.00,"CapPass","Cycle 10",10,10630,"J-6","Alloy 617",314626,"Plate"
92.54,0.00258,"Qualified",,3573.37,"CapPass","Cycle 10",10,10631,"J-6","Alloy 617",314626,"Plate"
92.60,0.00260,"Qualified",,3573.48,"CapPass","Cycle 10",10,10632,"J-6","Alloy 617",314626,"Plate"
92.99,0.00265,"Qualified",,3574.00,"CapPass","Cycle 10",10,10633,"J-6","Alloy 617",314626,"Plate"
92.36,0.00268,"Qualified",,3574.37,"CapPass","Cycle 10",10,10634,"J-6","Alloy 617",314626,"Plate"
92.38,0.00270,"Qualified",,3574.53,"CapPass","Cycle 10",10,10635,"J-6","Alloy 617",314626,"Plate"
92.25,0.00275,"Qualified",,3575.02,"CapPass","Cycle 10",10,10636,"J-6","Alloy 617",314626,"Plate"
91.35,0.00279,"Qualified",,3575.37,"CapPass","Cycle 10",10,10637,"J-6","Alloy 617",314626,"Plate"
91.16,0.00280,"Qualified",,3575.54,"CapPass","Cycle 10",10,10638,"J-6","Alloy 617",314626,"Plate"
92.56,0.00286,"Qualified",,3576.05,"CapPass","Cycle 10",10,10639,"J-6","Alloy 617",314626,"Plate"
92.34,0.00289,"Qualified",,3576.37,"CapPass","Cycle 10",10,10640,"J-6","Alloy 617",314626,"Plate"
91.93,0.00291,"Qualified",,3576.51,"CapPass","Cycle 10",10,10641,"J-6","Alloy 617",314626,"Plate"
91.77,0.00296,"Qualified",,3577.05,"CapPass","Cycle 10",10,10642,"J-6","Alloy 617",314626,"Plate"
92.28,0.00298,"Qualified",,3577.37,"CapPass","Cycle 10",10,10643,"J-6","Alloy 617",314626,"Plate"
92.77,0.00301,"Qualified",,3577.53,"CapPass","Cycle 10",10,10644,"J-6","Alloy 617",314626,"Plate"
93.07,0.00306,"Qualified",,3578.07,"CapPass","Cycle 10",10,10645,"J-6","Alloy 617",314626,"Plate"
93.19,0.00308,"Qualified",,3578.37,"CapPass","Cycle 10",10,10646,"J-6","Alloy 617",314626,"Plate"
92.94,0.00311,"Qualified",,3578.56,"CapPass","Cycle 10",10,10647,"J-6","Alloy 617",314626,"Plate"
93.77,0.00316,"Qualified",,3579.08,"CapPass","Cycle 10",10,10648,"J-6","Alloy 617",314626,"Plate"
93.86,0.00318,"Qualified",,3579.37,"CapPass","Cycle 10",10,10649,"J-6","Alloy 617",314626,"Plate"
94.00,0.00321,"Qualified",,3579.56,"CapPass","Cycle 10",10,10650,"J-6","Alloy 617",314626,"Plate"
94.16,0.00326,"Qualified",,3580.10,"CapPass","Cycle 10",10,10651,"J-6","Alloy 617",314626,"Plate"
94.03,0.00328,"Qualified",,3580.37,"CapPass","Cycle 10",10,10652,"J-6","Alloy 617",314626,"Plate"
93.68,0.00331,"Qualified",,3580.58,"CapPass","Cycle 10",10,10653,"J-6","Alloy 617",314626,"Plate"
93.02,0.00336,"Qualified",,3581.10,"CapPass","Cycle 10",10,10654,"J-6","Alloy 617",314626,"Plate"
93.46,0.00338,"Qualified",,3581.37,"CapPass","Cycle 10",10,10655,"J-6","Alloy 617",314626,"Plate"
93.67,0.00341,"Qualified",,3581.60,"CapPass","Cycle 10",10,10656,"J-6","Alloy 617",314626,"Plate"
93.33,0.00346,"Qualified",,3582.10,"CapPass","Cycle 10",10,10657,"J-6","Alloy 617",314626,"Plate"
93.19,0.00348,"Qualified",,3582.37,"CapPass","Cycle 10",10,10658,"J-6","Alloy 617",314626,"Plate"
93.38,0.00351,"Qualified",,3582.60,"CapPass","Cycle 10",10,10659,"J-6","Alloy 617",314626,"Plate"
91.95,0.00356,"Qualified",,3583.08,"CapPass","Cycle 10",10,10660,"J-6","Alloy 617",314626,"Plate"
91.06,0.00358,"Qualified",,3583.37,"CapPass","Cycle 10",10,10661,"J-6","Alloy 617",314626,"Plate"
91.04,0.00361,"Qualified",,3583.60,"CapPass","Cycle 10",10,10662,"J-6","Alloy 617",314626,"Plate"
89.88,0.00366,"Qualified",,3584.10,"CapPass","Cycle 10",10,10663,"J-6","Alloy 617",314626,"Plate"
90.65,0.00368,"Qualified",,3584.37,"CapPass","Cycle 10",10,10664,"J-6","Alloy 617",314626,"Plate"
91.87,0.00371,"Qualified",,3584.63,"CapPass","Cycle 10",10,10665,"J-6","Alloy 617",314626,"Plate"
92.83,0.00376,"Qualified",,3585.15,"CapPass","Cycle 10",10,10666,"J-6","Alloy 617",314626,"Plate"
93.49,0.00378,"Qualified",,3585.37,"CapPass","Cycle 10",10,10667,"J-6","Alloy 617",314626,"Plate"
93.41,0.00382,"Qualified",,3585.65,"CapPass","Cycle 10",10,10668,"J-6","Alloy 617",314626,"Plate"
92.60,0.00387,"Qualified",,3586.15,"CapPass","Cycle 10",10,10669,"J-6","Alloy 617",314626,"Plate"
92.72,0.00388,"Qualified",,3586.37,"CapPass","Cycle 10",10,10670,"J-6","Alloy 617",314626,"Plate"
93.11,0.00392,"Qualified",,3586.63,"CapPass","Cycle 10",10,10671,"J-6","Alloy 617",314626,"Plate"
92.77,0.00397,"Qualified",,3587.15,"CapPass","Cycle 10",10,10672,"J-6","Alloy 617",314626,"Plate"
92.68,0.00398,"Qualified",,3587.37,"CapPass","Cycle 10",10,10673,"J-6","Alloy 617",314626,"Plate"
92.53,0.00402,"Qualified",,3587.67,"CapPass","Cycle 10",10,10674,"J-6","Alloy 617",314626,"Plate"
92.76,0.00407,"Qualified",,3588.17,"CapPass","Cycle 10",10,10675,"J-6","Alloy 617",314626,"Plate"
92.77,0.00408,"Qualified",,3588.37,"CapPass","Cycle 10",10,10676,"J-6","Alloy 617",314626,"Plate"
93.05,0.00412,"Qualified",,3588.66,"CapPass","Cycle 10",10,10677,"J-6","Alloy 617",314626,"Plate"
92.19,0.00417,"Qualified",,3589.20,"CapPass","Cycle 10",10,10678,"J-6","Alloy 617",314626,"Plate"
92.13,0.00418,"Qualified",,3589.37,"CapPass","Cycle 10",10,10679,"J-6","Alloy 617",314626,"Plate"
92.69,0.00422,"Qualified",,3589.71,"CapPass","Cycle 10",10,10680,"J-6","Alloy 617",314626,"Plate"
93.12,0.00427,"Qualified",,3590.23,"CapPass","Cycle 10",10,10681,"J-6","Alloy 617",314626,"Plate"
93.80,0.00428,"Qualified",,3590.37,"CapPass","Cycle 10",10,10682,"J-6","Alloy 617",314626,"Plate"
94.43,0.00432,"Qualified",,3590.70,"CapPass","Cycle 10",10,10683,"J-6","Alloy 617",314626,"Plate"
93.30,0.00437,"Qualified",,3591.17,"CapPass","Cycle 10",10,10684,"J-6","Alloy 617",314626,"Plate"
92.43,0.00439,"Qualified",,3591.37,"CapPass","Cycle 10",10,10685,"J-6","Alloy 617",314626,"Plate"
92.60,0.00442,"Qualified",,3591.74,"CapPass","Cycle 10",10,10686,"J-6","Alloy 617",314626,"Plate"
93.84,0.00447,"Qualified",,3592.21,"CapPass","Cycle 10",10,10687,"J-6","Alloy 617",314626,"Plate"
93.53,0.00448,"Qualified",,3592.37,"CapPass","Cycle 10",10,10688,"J-6","Alloy 617",314626,"Plate"
93.28,0.00452,"Qualified",,3592.71,"CapPass","Cycle 10",10,10689,"J-6","Alloy 617",314626,"Plate"
92.40,0.00458,"Qualified",,3593.21,"CapPass","Cycle 10",10,10690,"J-6","Alloy 617",314626,"Plate"
91.81,0.00459,"Qualified",,3593.37,"CapPass","Cycle 10",10,10691,"J-6","Alloy 617",314626,"Plate"
90.95,0.00463,"Qualified",,3593.75,"CapPass","Cycle 10",10,10692,"J-6","Alloy 617",314626,"Plate"
91.46,0.00468,"Qualified",,3594.22,"CapPass","Cycle 10",10,10693,"J-6","Alloy 617",314626,"Plate"
91.15,0.00468,"Qualified",,3594.37,"CapPass","Cycle 10",10,10694,"J-6","Alloy 617",314626,"Plate"
91.37,0.00473,"Qualified",,3594.73,"CapPass","Cycle 10",10,10695,"J-6","Alloy 617",314626,"Plate"
92.09,0.00478,"Qualified",,3595.26,"CapPass","Cycle 10",10,10696,"J-6","Alloy 617",314626,"Plate"
92.45,0.00478,"Qualified",,3595.37,"CapPass","Cycle 10",10,10697,"J-6","Alloy 617",314626,"Plate"
92.24,0.00483,"Qualified",,3595.73,"CapPass","Cycle 10",10,10698,"J-6","Alloy 617",314626,"Plate"
92.72,0.00488,"Qualified",,3596.23,"CapPass","Cycle 10",10,10699,"J-6","Alloy 617",314626,"Plate"
92.32,0.00488,"Qualified",,3596.37,"CapPass","Cycle 10",10,10700,"J-6","Alloy 617",314626,"Plate"
92.30,0.00493,"Qualified",,3596.73,"CapPass","Cycle 10",10,10701,"J-6","Alloy 617",314626,"Plate"
92.49,0.00498,"Qualified",,3597.26,"CapPass","Cycle 10",10,10702,"J-6","Alloy 617",314626,"Plate"
92.37,0.00498,"Qualified",,3597.37,"CapPass","Cycle 10",10,10703,"J-6","Alloy 617",314626,"Plate"
92.16,0.00503,"Qualified",,3597.75,"CapPass","Cycle 10",10,10704,"J-6","Alloy 617",314626,"Plate"
92.73,0.00508,"Qualified",,3598.31,"CapPass","Cycle 10",10,10705,"J-6","Alloy 617",314626,"Plate"
92.98,0.00508,"Qualified",,3598.37,"CapPass","Cycle 10",10,10706,"J-6","Alloy 617",314626,"Plate"
92.52,0.00513,"Qualified",,3598.71,"CapPass","Cycle 10",10,10707,"J-6","Alloy 617",314626,"Plate"
90.22,0.00518,"Qualified",,3599.28,"CapPass","Cycle 10",10,10708,"J-6","Alloy 617",314626,"Plate"
90.14,0.00518,"Qualified",,3599.37,"CapPass","Cycle 10",10,10709,"J-6","Alloy 617",314626,"Plate"
90.54,0.00523,"Qualified",,3599.76,"CapPass","Cycle 10",10,10710,"J-6","Alloy 617",314626,"Plate"
91.92,0.00528,"Qualified",,3600.30,"CapPass","Cycle 10",10,10711,"J-6","Alloy 617",314626,"Plate"
91.98,0.00528,"Qualified",,3600.37,"CapPass","Cycle 10",10,10712,"J-6","Alloy 617",314626,"Plate"
92.00,0.00533,"Qualified",,3600.78,"CapPass","Cycle 10",10,10713,"J-6","Alloy 617",314626,"Plate"
92.35,0.00538,"Qualified",,3601.30,"CapPass","Cycle 10",10,10714,"J-6","Alloy 617",314626,"Plate"
92.43,0.00538,"Qualified",,3601.37,"CapPass","Cycle 10",10,10715,"J-6","Alloy 617",314626,"Plate"
93.00,0.00543,"Qualified",,3601.79,"CapPass","Cycle 10",10,10716,"J-6","Alloy 617",314626,"Plate"
92.47,0.00548,"Qualified",,3602.30,"CapPass","Cycle 10",10,10717,"J-6","Alloy 617",314626,"Plate"
92.37,0.00548,"Qualified",,3602.37,"CapPass","Cycle 10",10,10718,"J-6","Alloy 617",314626,"Plate"
92.54,0.00553,"Qualified",,3602.83,"CapPass","Cycle 10",10,10719,"J-6","Alloy 617",314626,"Plate"
92.52,0.00558,"Qualified",,3603.27,"CapPass","Cycle 10",10,10720,"J-6","Alloy 617",314626,"Plate"
92.05,0.00559,"Qualified",,3603.37,"CapPass","Cycle 10",10,10721,"J-6","Alloy 617",314626,"Plate"
90.66,0.00563,"Qualified",,3603.78,"CapPass","Cycle 10",10,10722,"J-6","Alloy 617",314626,"Plate"
91.07,0.00568,"Qualified",,3604.31,"CapPass","Cycle 10",10,10723,"J-6","Alloy 617",314626,"Plate"
90.96,0.00568,"Qualified",,3604.37,"CapPass","Cycle 10",10,10724,"J-6","Alloy 617",314626,"Plate"
92.31,0.00574,"Qualified",,3604.85,"CapPass","Cycle 10",10,10725,"J-6","Alloy 617",314626,"Plate"
92.92,0.00579,"Qualified",,3605.35,"CapPass","Cycle 10",10,10726,"J-6","Alloy 617",314626,"Plate"
92.90,0.00579,"Qualified",,3605.37,"CapPass","Cycle 10",10,10727,"J-6","Alloy 617",314626,"Plate"
92.79,0.00584,"Qualified",,3605.87,"CapPass","Cycle 10",10,10728,"J-6","Alloy 617",314626,"Plate"
92.84,0.00589,"Qualified",,3606.31,"CapPass","Cycle 10",10,10729,"J-6","Alloy 617",314626,"Plate"
92.81,0.00588,"Qualified",,3606.37,"CapPass","Cycle 10",10,10730,"J-6","Alloy 617",314626,"Plate"
93.09,0.00594,"Qualified",,3606.86,"CapPass","Cycle 10",10,10731,"J-6","Alloy 617",314626,"Plate"
94.38,0.00598,"Qualified",,3607.37,"CapPass","Cycle 10",10,10732,"J-6","Alloy 617",314626,"Plate"
94.43,0.00599,"Qualified",,3607.40,"CapPass","Cycle 10",10,10733,"J-6","Alloy 617",314626,"Plate"
95.35,0.00604,"Qualified",,3607.85,"CapPass","Cycle 10",10,10734,"J-6","Alloy 617",314626,"Plate"
94.37,0.00609,"Qualified",,3608.36,"CapPass","Cycle 10",10,10735,"J-6","Alloy 617",314626,"Plate"
94.40,0.00608,"Qualified",,3608.37,"CapPass","Cycle 10",10,10736,"J-6","Alloy 617",314626,"Plate"
95.51,0.00614,"Qualified",,3608.89,"CapPass","Cycle 10",10,10737,"J-6","Alloy 617",314626,"Plate"
93.70,0.00618,"Qualified",,3609.37,"CapPass","Cycle 10",10,10738,"J-6","Alloy 617",314626,"Plate"
93.64,0.00619,"Qualified",,3609.40,"CapPass","Cycle 10",10,10739,"J-6","Alloy 617",314626,"Plate"
93.42,0.00624,"Qualified",,3609.86,"CapPass","Cycle 10",10,10740,"J-6","Alloy 617",314626,"Plate"
94.00,0.00628,"Qualified",,3610.37,"CapPass","Cycle 10",10,10741,"J-6","Alloy 617",314626,"Plate"
94.18,0.00629,"Qualified",,3610.43,"CapPass","Cycle 10",10,10742,"J-6","Alloy 617",314626,"Plate"
94.25,0.00634,"Qualified",,3610.91,"CapPass","Cycle 10",10,10743,"J-6","Alloy 617",314626,"Plate"
93.82,0.00638,"Qualified",,3611.37,"CapPass","Cycle 10",10,10744,"J-6","Alloy 617",314626,"Plate"
93.88,0.00639,"Qualified",,3611.41,"CapPass","Cycle 10",10,10745,"J-6","Alloy 617",314626,"Plate"
92.47,0.00644,"Qualified",,3611.85,"CapPass","Cycle 10",10,10746,"J-6","Alloy 617",314626,"Plate"
91.03,0.00649,"Qualified",,3612.35,"CapPass","Cycle 10",10,10747,"J-6","Alloy 617",314626,"Plate"
90.94,0.00649,"Qualified",,3612.37,"CapPass","Cycle 10",10,10748,"J-6","Alloy 617",314626,"Plate"
90.52,0.00654,"Qualified",,3612.92,"CapPass","Cycle 10",10,10749,"J-6","Alloy 617",314626,"Plate"
90.82,0.00658,"Qualified",,3613.37,"CapPass","Cycle 10",10,10750,"J-6","Alloy 617",314626,"Plate"
90.89,0.00659,"Qualified",,3613.38,"CapPass","Cycle 10",10,10751,"J-6","Alloy 617",314626,"Plate"
91.18,0.00664,"Qualified",,3613.93,"CapPass","Cycle 10",10,10752,"J-6","Alloy 617",314626,"Plate"
90.07,0.00668,"Qualified",,3614.37,"CapPass","Cycle 10",10,10753,"J-6","Alloy 617",314626,"Plate"
90.11,0.00670,"Qualified",,3614.41,"CapPass","Cycle 10",10,10754,"J-6","Alloy 617",314626,"Plate"
91.13,0.00675,"Qualified",,3614.93,"CapPass","Cycle 10",10,10755,"J-6","Alloy 617",314626,"Plate"
92.92,0.00678,"Qualified",,3615.37,"CapPass","Cycle 10",10,10756,"J-6","Alloy 617",314626,"Plate"
93.25,0.00680,"Qualified",,3615.42,"CapPass","Cycle 10",10,10757,"J-6","Alloy 617",314626,"Plate"
93.48,0.00685,"Qualified",,3615.95,"CapPass","Cycle 10",10,10758,"J-6","Alloy 617",314626,"Plate"
93.17,0.00688,"Qualified",,3616.37,"CapPass","Cycle 10",10,10759,"J-6","Alloy 617",314626,"Plate"
93.10,0.00690,"Qualified",,3616.45,"CapPass","Cycle 10",10,10760,"J-6","Alloy 617",314626,"Plate"
92.10,0.00695,"Qualified",,3616.93,"CapPass","Cycle 10",10,10761,"J-6","Alloy 617",314626,"Plate"
91.89,0.00698,"Qualified",,3617.37,"CapPass","Cycle 10",10,10762,"J-6","Alloy 617",314626,"Plate"
91.81,0.00700,"Qualified",,3617.41,"CapPass","Cycle 10",10,10763,"J-6","Alloy 617",314626,"Plate"
92.78,0.00705,"Qualified",,3618.00,"CapPass","Cycle 10",10,10764,"J-6","Alloy 617",314626,"Plate"
93.60,0.00708,"Qualified",,3618.37,"CapPass","Cycle 10",10,10765,"J-6","Alloy 617",314626,"Plate"
93.82,0.00710,"Qualified",,3618.48,"CapPass","Cycle 10",10,10766,"J-6","Alloy 617",314626,"Plate"
93.74,0.00715,"Qualified",,3618.98,"CapPass","Cycle 10",10,10767,"J-6","Alloy 617",314626,"Plate"
94.38,0.00718,"Qualified",,3619.37,"CapPass","Cycle 10",10,10768,"J-6","Alloy 617",314626,"Plate"
94.39,0.00720,"Qualified",,3619.46,"CapPass","Cycle 10",10,10769,"J-6","Alloy 617",314626,"Plate"
92.93,0.00725,"Qualified",,3619.95,"CapPass","Cycle 10",10,10770,"J-6","Alloy 617",314626,"Plate"
91.83,0.00728,"Qualified",,3620.37,"CapPass","Cycle 10",10,10771,"J-6","Alloy 617",314626,"Plate"
91.90,0.00730,"Qualified",,3620.48,"CapPass","Cycle 10",10,10772,"J-6","Alloy 617",314626,"Plate"
91.60,0.00735,"Qualified",,3621.00,"CapPass","Cycle 10",10,10773,"J-6","Alloy 617",314626,"Plate"
92.24,0.00738,"Qualified",,3621.37,"CapPass","Cycle 10",10,10774,"J-6","Alloy 617",314626,"Plate"
92.77,0.00740,"Qualified",,3621.51,"CapPass","Cycle 10",10,10775,"J-6","Alloy 617",314626,"Plate"
92.97,0.00745,"Qualified",,3622.00,"CapPass","Cycle 10",10,10776,"J-6","Alloy 617",314626,"Plate"
93.41,0.00748,"Qualified",,3622.37,"CapPass","Cycle 10",10,10777,"J-6","Alloy 617",314626,"Plate"
93.65,0.00750,"Qualified",,3622.50,"CapPass","Cycle 10",10,10778,"J-6","Alloy 617",314626,"Plate"
93.82,0.00755,"Qualified",,3623.01,"CapPass","Cycle 10",10,10779,"J-6","Alloy 617",314626,"Plate"
93.02,0.00758,"Qualified",,3623.37,"CapPass","Cycle 10",10,10780,"J-6","Alloy 617",314626,"Plate"
92.98,0.00760,"Qualified",,3623.55,"CapPass","Cycle 10",10,10781,"J-6","Alloy 617",314626,"Plate"
93.60,0.00765,"Qualified",,3624.05,"CapPass","Cycle 10",10,10782,"J-6","Alloy 617",314626,"Plate"
93.22,0.00768,"Qualified",,3624.37,"CapPass","Cycle 10",10,10783,"J-6","Alloy 617",314626,"Plate"
93.12,0.00770,"Qualified",,3624.50,"CapPass","Cycle 10",10,10784,"J-6","Alloy 617",314626,"Plate"
91.80,0.00775,"Qualified",,3625.00,"CapPass","Cycle 10",10,10785,"J-6","Alloy 617",314626,"Plate"
92.96,0.00778,"Qualified",,3625.37,"CapPass","Cycle 10",10,10786,"J-6","Alloy 617",314626,"Plate"
93.27,0.00781,"Qualified",,3625.51,"CapPass","Cycle 10",10,10787,"J-6","Alloy 617",314626,"Plate"
92.62,0.00786,"Qualified",,3626.03,"CapPass","Cycle 10",10,10788,"J-6","Alloy 617",314626,"Plate"
93.07,0.00788,"Qualified",,3626.37,"CapPass","Cycle 10",10,10789,"J-6","Alloy 617",314626,"Plate"
93.28,0.00791,"Qualified",,3626.56,"CapPass","Cycle 10",10,10790,"J-6","Alloy 617",314626,"Plate"
93.12,0.00796,"Qualified",,3627.02,"CapPass","Cycle 10",10,10791,"J-6","Alloy 617",314626,"Plate"
92.58,0.00798,"Qualified",,3627.37,"CapPass","Cycle 10",10,10792,"J-6","Alloy 617",314626,"Plate"
93.31,0.00801,"Qualified",,3627.60,"CapPass","Cycle 10",10,10793,"J-6","Alloy 617",314626,"Plate"
93.64,0.00806,"Qualified",,3628.07,"CapPass","Cycle 10",10,10794,"J-6","Alloy 617",314626,"Plate"
93.11,0.00808,"Qualified",,3628.37,"CapPass","Cycle 10",10,10795,"J-6","Alloy 617",314626,"Plate"
92.99,0.00811,"Qualified",,3628.58,"CapPass","Cycle 10",10,10796,"J-6","Alloy 617",314626,"Plate"
92.28,0.00816,"Qualified",,3629.07,"CapPass","Cycle 10",10,10797,"J-6","Alloy 617",314626,"Plate"
92.17,0.00818,"Qualified",,3629.37,"CapPass","Cycle 10",10,10798,"J-6","Alloy 617",314626,"Plate"
92.53,0.00821,"Qualified",,3629.61,"CapPass","Cycle 10",10,10799,"J-6","Alloy 617",314626,"Plate"
92.88,0.00826,"Qualified",,3630.03,"CapPass","Cycle 10",10,10800,"J-6","Alloy 617",314626,"Plate"
90.68,0.00829,"Qualified",,3630.37,"CapPass","Cycle 10",10,10801,"J-6","Alloy 617",314626,"Plate"
90.17,0.00831,"Qualified",,3630.61,"CapPass","Cycle 10",10,10802,"J-6","Alloy 617",314626,"Plate"
90.25,0.00836,"Qualified",,3631.07,"CapPass","Cycle 10",10,10803,"J-6","Alloy 617",314626,"Plate"
89.97,0.00839,"Qualified",,3631.37,"CapPass","Cycle 10",10,10804,"J-6","Alloy 617",314626,"Plate"
90.13,0.00841,"Qualified",,3631.66,"CapPass","Cycle 10",10,10805,"J-6","Alloy 617",314626,"Plate"
92.37,0.00846,"Qualified",,3632.16,"CapPass","Cycle 10",10,10806,"J-6","Alloy 617",314626,"Plate"
93.21,0.00848,"Qualified",,3632.37,"CapPass","Cycle 10",10,10807,"J-6","Alloy 617",314626,"Plate"
94.47,0.00851,"Qualified",,3632.66,"CapPass","Cycle 10",10,10808,"J-6","Alloy 617",314626,"Plate"
94.41,0.00857,"Qualified",,3633.16,"CapPass","Cycle 10",10,10809,"J-6","Alloy 617",314626,"Plate"
94.03,0.00859,"Qualified",,3633.37,"CapPass","Cycle 10",10,10810,"J-6","Alloy 617",314626,"Plate"
93.57,0.00862,"Qualified",,3633.63,"CapPass","Cycle 10",10,10811,"J-6","Alloy 617",314626,"Plate"
93.21,0.00867,"Qualified",,3634.10,"CapPass","Cycle 10",10,10812,"J-6","Alloy 617",314626,"Plate"
92.37,0.00868,"Qualified",,3634.37,"CapPass","Cycle 10",10,10813,"J-6","Alloy 617",314626,"Plate"
92.03,0.00872,"Qualified",,3634.60,"CapPass","Cycle 10",10,10814,"J-6","Alloy 617",314626,"Plate"
90.34,0.00877,"Qualified",,3635.13,"CapPass","Cycle 10",10,10815,"J-6","Alloy 617",314626,"Plate"
90.32,0.00879,"Qualified",,3635.37,"CapPass","Cycle 10",10,10816,"J-6","Alloy 617",314626,"Plate"
89.64,0.00882,"Qualified",,3635.62,"CapPass","Cycle 10",10,10817,"J-6","Alloy 617",314626,"Plate"
90.38,0.00887,"Qualified",,3636.13,"CapPass","Cycle 10",10,10818,"J-6","Alloy 617",314626,"Plate"
90.34,0.00888,"Qualified",,3636.37,"CapPass","Cycle 10",10,10819,"J-6","Alloy 617",314626,"Plate"
90.64,0.00892,"Qualified",,3636.67,"CapPass","Cycle 10",10,10820,"J-6","Alloy 617",314626,"Plate"
93.73,0.00897,"Qualified",,3637.15,"CapPass","Cycle 10",10,10821,"J-6","Alloy 617",314626,"Plate"
93.52,0.00898,"Qualified",,3637.37,"CapPass","Cycle 10",10,10822,"J-6","Alloy 617",314626,"Plate"
93.63,0.00902,"Qualified",,3637.68,"CapPass","Cycle 10",10,10823,"J-6","Alloy 617",314626,"Plate"
94.09,0.00907,"Qualified",,3638.15,"CapPass","Cycle 10",10,10824,"J-6","Alloy 617",314626,"Plate"
93.91,0.00908,"Qualified",,3638.37,"CapPass","Cycle 10",10,10825,"J-6","Alloy 617",314626,"Plate"
94.40,0.00912,"Qualified",,3638.70,"CapPass","Cycle 10",10,10826,"J-6","Alloy 617",314626,"Plate"
95.18,0.00917,"Qualified",,3639.20,"CapPass","Cycle 10",10,10827,"J-6","Alloy 617",314626,"Plate"
94.96,0.00918,"Qualified",,3639.37,"CapPass","Cycle 10",10,10828,"J-6","Alloy 617",314626,"Plate"
94.69,0.00922,"Qualified",,3639.71,"CapPass","Cycle 10",10,10829,"J-6","Alloy 617",314626,"Plate"
95.32,0.00927,"Qualified",,3640.23,"CapPass","Cycle 10",10,10830,"J-6","Alloy 617",314626,"Plate"
95.52,0.00928,"Qualified",,3640.37,"CapPass","Cycle 10",10,10831,"J-6","Alloy 617",314626,"Plate"
95.31,0.00932,"Qualified",,3640.68,"CapPass","Cycle 10",10,10832,"J-6","Alloy 617",314626,"Plate"
94.64,0.00937,"Qualified",,3641.15,"CapPass","Cycle 10",10,10833,"J-6","Alloy 617",314626,"Plate"
93.75,0.00939,"Qualified",,3641.37,"CapPass","Cycle 10",10,10834,"J-6","Alloy 617",314626,"Plate"
92.88,0.00942,"Qualified",,3641.73,"CapPass","Cycle 10",10,10835,"J-6","Alloy 617",314626,"Plate"
93.28,0.00947,"Qualified",,3642.20,"CapPass","Cycle 10",10,10836,"J-6","Alloy 617",314626,"Plate"
93.14,0.00949,"Qualified",,3642.37,"CapPass","Cycle 10",10,10837,"J-6","Alloy 617",314626,"Plate"
92.93,0.00952,"Qualified",,3642.70,"CapPass","Cycle 10",10,10838,"J-6","Alloy 617",314626,"Plate"
93.75,0.00957,"Qualified",,3643.28,"CapPass","Cycle 10",10,10839,"J-6","Alloy 617",314626,"Plate"
94.07,0.00958,"Qualified",,3643.37,"CapPass","Cycle 10",10,10840,"J-6","Alloy 617",314626,"Plate"
95.18,0.00962,"Qualified",,3643.71,"CapPass","Cycle 10",10,10841,"J-6","Alloy 617",314626,"Plate"
94.28,0.00967,"Qualified",,3644.23,"CapPass","Cycle 10",10,10842,"J-6","Alloy 617",314626,"Plate"
93.87,0.00968,"Qualified",,3644.37,"CapPass","Cycle 10",10,10843,"J-6","Alloy 617",314626,"Plate"
93.42,0.00972,"Qualified",,3644.70,"CapPass","Cycle 10",10,10844,"J-6","Alloy 617",314626,"Plate"
92.91,0.00978,"Qualified",,3645.25,"CapPass","Cycle 10",10,10845,"J-6","Alloy 617",314626,"Plate"
93.09,0.00979,"Qualified",,3645.37,"CapPass","Cycle 10",10,10846,"J-6","Alloy 617",314626,"Plate"
92.24,0.00983,"Qualified",,3645.75,"CapPass","Cycle 10",10,10847,"J-6","Alloy 617",314626,"Plate"
93.24,0.00988,"Qualified",,3646.26,"CapPass","Cycle 10",10,10848,"J-6","Alloy 617",314626,"Plate"
93.52,0.00989,"Qualified",,3646.37,"CapPass","Cycle 10",10,10849,"J-6","Alloy 617",314626,"Plate"
93.92,0.00993,"Qualified",,3646.73,"CapPass","Cycle 10",10,10850,"J-6","Alloy 617",314626,"Plate"
93.06,0.00998,"Qualified",,3647.26,"CapPass","Cycle 10",10,10851,"J-6","Alloy 617",314626,"Plate"
93.08,0.00998,"Qualified",,3647.37,"CapPass","Cycle 10",10,10852,"J-6","Alloy 617",314626,"Plate"
76.92,0.00994,"Qualified",,3648.37,"CapPass","Cycle 10",10,10853,"J-6","Alloy 617",314626,"Plate"
75.49,0.00993,"Qualified",,3648.46,"CapPass","Cycle 10",10,10854,"J-6","Alloy 617",314626,"Plate"
65.29,0.00988,"Qualified",,3649.02,"CapPass","Cycle 10",10,10855,"J-6","Alloy 617",314626,"Plate"
60.64,0.00984,"Qualified",,3649.37,"CapPass","Cycle 10",10,10856,"J-6","Alloy 617",314626,"Plate"
58.80,0.00983,"Qualified",,3649.52,"CapPass","Cycle 10",10,10857,"J-6","Alloy 617",314626,"Plate"
52.89,0.00978,"Qualified",,3650.01,"CapPass","Cycle 10",10,10858,"J-6","Alloy 617",314626,"Plate"
49.38,0.00974,"Qualified",,3650.37,"CapPass","Cycle 10",10,10859,"J-6","Alloy 617",314626,"Plate"
47.70,0.00973,"Qualified",,3650.57,"CapPass","Cycle 10",10,10860,"J-6","Alloy 617",314626,"Plate"
42.79,0.00968,"Qualified",,3651.08,"CapPass","Cycle 10",10,10861,"J-6","Alloy 617",314626,"Plate"
40.09,0.00965,"Qualified",,3651.37,"CapPass","Cycle 10",10,10862,"J-6","Alloy 617",314626,"Plate"
37.64,0.00962,"Qualified",,3651.61,"CapPass","Cycle 10",10,10863,"J-6","Alloy 617",314626,"Plate"
31.77,0.00957,"Qualified",,3652.12,"CapPass","Cycle 10",10,10864,"J-6","Alloy 617",314626,"Plate"
29.10,0.00955,"Qualified",,3652.37,"CapPass","Cycle 10",10,10865,"J-6","Alloy 617",314626,"Plate"
26.35,0.00952,"Qualified",,3652.61,"CapPass","Cycle 10",10,10866,"J-6","Alloy 617",314626,"Plate"
21.20,0.00947,"Qualified",,3653.22,"CapPass","Cycle 10",10,10867,"J-6","Alloy 617",314626,"Plate"
19.05,0.00946,"Qualified",,3653.37,"CapPass","Cycle 10",10,10868,"J-6","Alloy 617",314626,"Plate"
14.99,0.00942,"Qualified",,3653.72,"CapPass","Cycle 10",10,10869,"J-6","Alloy 617",314626,"Plate"
11.81,0.00937,"Qualified",,3654.26,"CapPass","Cycle 10",10,10870,"J-6","Alloy 617",314626,"Plate"
10.87,0.00937,"Qualified",,3654.37,"CapPass","Cycle 10",10,10871,"J-6","Alloy 617",314626,"Plate"
8.91,0.00932,"Qualified",,3654.91,"CapPass","Cycle 10",10,10872,"J-6","Alloy 617",314626,"Plate"
4.34,0.00928,"Qualified",,3655.37,"CapPass","Cycle 10",10,10873,"J-6","Alloy 617",314626,"Plate"
3.75,0.00927,"Qualified",,3655.41,"CapPass","Cycle 10",10,10874,"J-6","Alloy 617",314626,"Plate"
-2.34,0.00922,"Qualified",,3656.02,"CapPass","Cycle 10",10,10875,"J-6","Alloy 617",314626,"Plate"
-5.37,0.00920,"Qualified",,3656.37,"CapPass","Cycle 10",10,10876,"J-6","Alloy 617",314626,"Plate"
-7.90,0.00917,"Qualified",,3656.61,"CapPass","Cycle 10",10,10877,"J-6","Alloy 617",314626,"Plate"
-13.70,0.00912,"Qualified",,3656.84,"CapPass","Cycle 10",10,10878,"J-6","Alloy 617",314626,"Plate"
-18.00,0.00907,"Qualified",,3657.16,"CapPass","Cycle 10",10,10879,"J-6","Alloy 617",314626,"Plate"
-19.86,0.00905,"Qualified",,3657.37,"CapPass","Cycle 10",10,10880,"J-6","Alloy 617",314626,"Plate"
