Repository: js-molina/fatigue-A617

File: data/950C/Strain rate 0.0001/2.0% strain/HTM_A19_Cycles_J2.csv (part 10 of 30)
"Stress Mpa","Strain","Qual State","Qual Exceptions","Elapsed Time Sec","Data State","Cycle Label","Cycle","Count","Sample","Alloy","Heat","Material_Form"
-67.76,0.00835,"Qualified",,3664.43,"CapPass","Cycle 10",10,10846,"J-2","Alloy 617",314626,"Plate"
-69.95,0.00830,"Qualified",,3664.91,"CapPass","Cycle 10",10,10847,"J-2","Alloy 617",314626,"Plate"
-72.56,0.00825,"Qualified",,3665.34,"CapPass","Cycle 10",10,10848,"J-2","Alloy 617",314626,"Plate"
-72.85,0.00825,"Qualified",,3665.43,"CapPass","Cycle 10",10,10849,"J-2","Alloy 617",314626,"Plate"
-74.43,0.00820,"Qualified",,3665.84,"CapPass","Cycle 10",10,10850,"J-2","Alloy 617",314626,"Plate"
-74.55,0.00815,"Qualified",,3666.34,"CapPass","Cycle 10",10,10851,"J-2","Alloy 617",314626,"Plate"
-74.49,0.00815,"Qualified",,3666.43,"CapPass","Cycle 10",10,10852,"J-2","Alloy 617",314626,"Plate"
-76.37,0.00810,"Qualified",,3666.89,"CapPass","Cycle 10",10,10853,"J-2","Alloy 617",314626,"Plate"
-77.10,0.00805,"Qualified",,3667.36,"CapPass","Cycle 10",10,10854,"J-2","Alloy 617",314626,"Plate"
-76.98,0.00805,"Qualified",,3667.43,"CapPass","Cycle 10",10,10855,"J-2","Alloy 617",314626,"Plate"
-76.91,0.00799,"Qualified",,3667.88,"CapPass","Cycle 10",10,10856,"J-2","Alloy 617",314626,"Plate"
-76.85,0.00794,"Qualified",,3668.33,"CapPass","Cycle 10",10,10857,"J-2","Alloy 617",314626,"Plate"
-76.71,0.00795,"Qualified",,3668.43,"CapPass","Cycle 10",10,10858,"J-2","Alloy 617",314626,"Plate"
-79.35,0.00789,"Qualified",,3668.91,"CapPass","Cycle 10",10,10859,"J-2","Alloy 617",314626,"Plate"
-80.49,0.00784,"Qualified",,3669.34,"CapPass","Cycle 10",10,10860,"J-2","Alloy 617",314626,"Plate"
-80.52,0.00784,"Qualified",,3669.43,"CapPass","Cycle 10",10,10861,"J-2","Alloy 617",314626,"Plate"
-79.54,0.00779,"Qualified",,3669.87,"CapPass","Cycle 10",10,10862,"J-2","Alloy 617",314626,"Plate"
-80.69,0.00774,"Qualified",,3670.41,"CapPass","Cycle 10",10,10863,"J-2","Alloy 617",314626,"Plate"
-80.69,0.00775,"Qualified",,3670.43,"CapPass","Cycle 10",10,10864,"J-2","Alloy 617",314626,"Plate"
-81.48,0.00769,"Qualified",,3670.81,"CapPass","Cycle 10",10,10865,"J-2","Alloy 617",314626,"Plate"
-79.40,0.00763,"Qualified",,3671.32,"CapPass","Cycle 10",10,10866,"J-2","Alloy 617",314626,"Plate"
-79.23,0.00764,"Qualified",,3671.43,"CapPass","Cycle 10",10,10867,"J-2","Alloy 617",314626,"Plate"
-79.06,0.00758,"Qualified",,3671.88,"CapPass","Cycle 10",10,10868,"J-2","Alloy 617",314626,"Plate"
-78.70,0.00753,"Qualified",,3672.36,"CapPass","Cycle 10",10,10869,"J-2","Alloy 617",314626,"Plate"
-78.47,0.00754,"Qualified",,3672.43,"CapPass","Cycle 10",10,10870,"J-2","Alloy 617",314626,"Plate"
-79.15,0.00748,"Qualified",,3672.88,"CapPass","Cycle 10",10,10871,"J-2","Alloy 617",314626,"Plate"
-81.73,0.00743,"Qualified",,3673.37,"CapPass","Cycle 10",10,10872,"J-2","Alloy 617",314626,"Plate"
-81.82,0.00744,"Qualified",,3673.43,"CapPass","Cycle 10",10,10873,"J-2","Alloy 617",314626,"Plate"
-80.19,0.00738,"Qualified",,3673.84,"CapPass","Cycle 10",10,10874,"J-2","Alloy 617",314626,"Plate"
-80.01,0.00733,"Qualified",,3674.37,"CapPass","Cycle 10",10,10875,"J-2","Alloy 617",314626,"Plate"
-80.01,0.00734,"Qualified",,3674.43,"CapPass","Cycle 10",10,10876,"J-2","Alloy 617",314626,"Plate"
-79.56,0.00728,"Qualified",,3674.86,"CapPass","Cycle 10",10,10877,"J-2","Alloy 617",314626,"Plate"
-80.90,0.00723,"Qualified",,3675.37,"CapPass","Cycle 10",10,10878,"J-2","Alloy 617",314626,"Plate"
-81.04,0.00724,"Qualified",,3675.43,"CapPass","Cycle 10",10,10879,"J-2","Alloy 617",314626,"Plate"
-81.64,0.00718,"Qualified",,3675.89,"CapPass","Cycle 10",10,10880,"J-2","Alloy 617",314626,"Plate"
-82.22,0.00713,"Qualified",,3676.37,"CapPass","Cycle 10",10,10881,"J-2","Alloy 617",314626,"Plate"
-82.14,0.00713,"Qualified",,3676.43,"CapPass","Cycle 10",10,10882,"J-2","Alloy 617",314626,"Plate"
-81.76,0.00708,"Qualified",,3676.89,"CapPass","Cycle 10",10,10883,"J-2","Alloy 617",314626,"Plate"
-82.27,0.00704,"Qualified",,3677.43,"CapPass","Cycle 10",10,10884,"J-2","Alloy 617",314626,"Plate"
-82.50,0.00702,"Qualified",,3677.47,"CapPass","Cycle 10",10,10885,"J-2","Alloy 617",314626,"Plate"
-81.99,0.00697,"Qualified",,3677.82,"CapPass","Cycle 10",10,10886,"J-2","Alloy 617",314626,"Plate"
-80.83,0.00692,"Qualified",,3678.39,"CapPass","Cycle 10",10,10887,"J-2","Alloy 617",314626,"Plate"
-81.04,0.00694,"Qualified",,3678.43,"CapPass","Cycle 10",10,10888,"J-2","Alloy 617",314626,"Plate"
-81.63,0.00687,"Qualified",,3678.87,"CapPass","Cycle 10",10,10889,"J-2","Alloy 617",314626,"Plate"
-81.74,0.00682,"Qualified",,3679.37,"CapPass","Cycle 10",10,10890,"J-2","Alloy 617",314626,"Plate"
-81.68,0.00684,"Qualified",,3679.43,"CapPass","Cycle 10",10,10891,"J-2","Alloy 617",314626,"Plate"
-81.44,0.00677,"Qualified",,3679.91,"CapPass","Cycle 10",10,10892,"J-2","Alloy 617",314626,"Plate"
-81.35,0.00672,"Qualified",,3680.36,"CapPass","Cycle 10",10,10893,"J-2","Alloy 617",314626,"Plate"
-81.13,0.00673,"Qualified",,3680.43,"CapPass","Cycle 10",10,10894,"J-2","Alloy 617",314626,"Plate"
-80.48,0.00667,"Qualified",,3680.86,"CapPass","Cycle 10",10,10895,"J-2","Alloy 617",314626,"Plate"
-82.39,0.00662,"Qualified",,3681.37,"CapPass","Cycle 10",10,10896,"J-2","Alloy 617",314626,"Plate"
-82.41,0.00664,"Qualified",,3681.43,"CapPass","Cycle 10",10,10897,"J-2","Alloy 617",314626,"Plate"
-82.04,0.00657,"Qualified",,3681.91,"CapPass","Cycle 10",10,10898,"J-2","Alloy 617",314626,"Plate"
-82.65,0.00654,"Qualified",,3682.43,"CapPass","Cycle 10",10,10899,"J-2","Alloy 617",314626,"Plate"
-82.72,0.00652,"Qualified",,3682.46,"CapPass","Cycle 10",10,10900,"J-2","Alloy 617",314626,"Plate"
-83.18,0.00647,"Qualified",,3682.92,"CapPass","Cycle 10",10,10901,"J-2","Alloy 617",314626,"Plate"
-82.45,0.00642,"Qualified",,3683.42,"CapPass","Cycle 10",10,10902,"J-2","Alloy 617",314626,"Plate"
-82.39,0.00643,"Qualified",,3683.43,"CapPass","Cycle 10",10,10903,"J-2","Alloy 617",314626,"Plate"
-82.14,0.00636,"Qualified",,3683.89,"CapPass","Cycle 10",10,10904,"J-2","Alloy 617",314626,"Plate"
-81.71,0.00634,"Qualified",,3684.43,"CapPass","Cycle 10",10,10905,"J-2","Alloy 617",314626,"Plate"
-81.91,0.00631,"Qualified",,3684.51,"CapPass","Cycle 10",10,10906,"J-2","Alloy 617",314626,"Plate"
-82.51,0.00626,"Qualified",,3684.91,"CapPass","Cycle 10",10,10907,"J-2","Alloy 617",314626,"Plate"
-83.09,0.00623,"Qualified",,3685.43,"CapPass","Cycle 10",10,10908,"J-2","Alloy 617",314626,"Plate"
-83.04,0.00621,"Qualified",,3685.44,"CapPass","Cycle 10",10,10909,"J-2","Alloy 617",314626,"Plate"
-82.36,0.00616,"Qualified",,3685.94,"CapPass","Cycle 10",10,10910,"J-2","Alloy 617",314626,"Plate"
-82.03,0.00611,"Qualified",,3686.39,"CapPass","Cycle 10",10,10911,"J-2","Alloy 617",314626,"Plate"
-82.00,0.00613,"Qualified",,3686.43,"CapPass","Cycle 10",10,10912,"J-2","Alloy 617",314626,"Plate"
-82.25,0.00606,"Qualified",,3686.86,"CapPass","Cycle 10",10,10913,"J-2","Alloy 617",314626,"Plate"
-82.01,0.00603,"Qualified",,3687.43,"CapPass","Cycle 10",10,10914,"J-2","Alloy 617",314626,"Plate"
-82.06,0.00601,"Qualified",,3687.46,"CapPass","Cycle 10",10,10915,"J-2","Alloy 617",314626,"Plate"
-81.28,0.00596,"Qualified",,3687.94,"CapPass","Cycle 10",10,10916,"J-2","Alloy 617",314626,"Plate"
-81.24,0.00591,"Qualified",,3688.42,"CapPass","Cycle 10",10,10917,"J-2","Alloy 617",314626,"Plate"
-81.25,0.00592,"Qualified",,3688.43,"CapPass","Cycle 10",10,10918,"J-2","Alloy 617",314626,"Plate"
-80.62,0.00586,"Qualified",,3688.96,"CapPass","Cycle 10",10,10919,"J-2","Alloy 617",314626,"Plate"
-81.80,0.00583,"Qualified",,3689.43,"CapPass","Cycle 10",10,10920,"J-2","Alloy 617",314626,"Plate"
-81.86,0.00580,"Qualified",,3689.45,"CapPass","Cycle 10",10,10921,"J-2","Alloy 617",314626,"Plate"
-82.82,0.00575,"Qualified",,3689.99,"CapPass","Cycle 10",10,10922,"J-2","Alloy 617",314626,"Plate"
-83.42,0.00573,"Qualified",,3690.43,"CapPass","Cycle 10",10,10923,"J-2","Alloy 617",314626,"Plate"
-83.86,0.00570,"Qualified",,3690.54,"CapPass","Cycle 10",10,10924,"J-2","Alloy 617",314626,"Plate"
-84.37,0.00565,"Qualified",,3690.97,"CapPass","Cycle 10",10,10925,"J-2","Alloy 617",314626,"Plate"
-83.36,0.00562,"Qualified",,3691.43,"CapPass","Cycle 10",10,10926,"J-2","Alloy 617",314626,"Plate"
-83.12,0.00560,"Qualified",,3691.46,"CapPass","Cycle 10",10,10927,"J-2","Alloy 617",314626,"Plate"
-81.54,0.00555,"Qualified",,3691.99,"CapPass","Cycle 10",10,10928,"J-2","Alloy 617",314626,"Plate"
-82.36,0.00553,"Qualified",,3692.43,"CapPass","Cycle 10",10,10929,"J-2","Alloy 617",314626,"Plate"
-82.24,0.00550,"Qualified",,3692.49,"CapPass","Cycle 10",10,10930,"J-2","Alloy 617",314626,"Plate"
-83.31,0.00545,"Qualified",,3693.02,"CapPass","Cycle 10",10,10931,"J-2","Alloy 617",314626,"Plate"
-83.55,0.00543,"Qualified",,3693.43,"CapPass","Cycle 10",10,10932,"J-2","Alloy 617",314626,"Plate"
-83.65,0.00540,"Qualified",,3693.54,"CapPass","Cycle 10",10,10933,"J-2","Alloy 617",314626,"Plate"
-84.52,0.00535,"Qualified",,3694.09,"CapPass","Cycle 10",10,10934,"J-2","Alloy 617",314626,"Plate"
-85.12,0.00533,"Qualified",,3694.43,"CapPass","Cycle 10",10,10935,"J-2","Alloy 617",314626,"Plate"
-84.88,0.00529,"Qualified",,3694.56,"CapPass","Cycle 10",10,10936,"J-2","Alloy 617",314626,"Plate"
-84.35,0.00524,"Qualified",,3695.04,"CapPass","Cycle 10",10,10937,"J-2","Alloy 617",314626,"Plate"
-83.33,0.00522,"Qualified",,3695.43,"CapPass","Cycle 10",10,10938,"J-2","Alloy 617",314626,"Plate"
-82.93,0.00519,"Qualified",,3695.59,"CapPass","Cycle 10",10,10939,"J-2","Alloy 617",314626,"Plate"
-83.84,0.00514,"Qualified",,3696.07,"CapPass","Cycle 10",10,10940,"J-2","Alloy 617",314626,"Plate"
-84.45,0.00513,"Qualified",,3696.43,"CapPass","Cycle 10",10,10941,"J-2","Alloy 617",314626,"Plate"
-84.29,0.00509,"Qualified",,3696.56,"CapPass","Cycle 10",10,10942,"J-2","Alloy 617",314626,"Plate"
-84.21,0.00504,"Qualified",,3697.14,"CapPass","Cycle 10",10,10943,"J-2","Alloy 617",314626,"Plate"
-84.32,0.00503,"Qualified",,3697.43,"CapPass","Cycle 10",10,10944,"J-2","Alloy 617",314626,"Plate"
-84.15,0.00499,"Qualified",,3697.62,"CapPass","Cycle 10",10,10945,"J-2","Alloy 617",314626,"Plate"
-84.05,0.00494,"Qualified",,3698.14,"CapPass","Cycle 10",10,10946,"J-2","Alloy 617",314626,"Plate"
-84.46,0.00493,"Qualified",,3698.43,"CapPass","Cycle 10",10,10947,"J-2","Alloy 617",314626,"Plate"
-84.98,0.00489,"Qualified",,3698.70,"CapPass","Cycle 10",10,10948,"J-2","Alloy 617",314626,"Plate"
-85.14,0.00484,"Qualified",,3699.20,"CapPass","Cycle 10",10,10949,"J-2","Alloy 617",314626,"Plate"
-85.78,0.00483,"Qualified",,3699.43,"CapPass","Cycle 10",10,10950,"J-2","Alloy 617",314626,"Plate"
-85.63,0.00479,"Qualified",,3699.65,"CapPass","Cycle 10",10,10951,"J-2","Alloy 617",314626,"Plate"
-86.04,0.00474,"Qualified",,3700.15,"CapPass","Cycle 10",10,10952,"J-2","Alloy 617",314626,"Plate"
-85.69,0.00472,"Qualified",,3700.43,"CapPass","Cycle 10",10,10953,"J-2","Alloy 617",314626,"Plate"
-84.89,0.00469,"Qualified",,3700.60,"CapPass","Cycle 10",10,10954,"J-2","Alloy 617",314626,"Plate"
-83.59,0.00463,"Qualified",,3701.14,"CapPass","Cycle 10",10,10955,"J-2","Alloy 617",314626,"Plate"
-83.77,0.00463,"Qualified",,3701.43,"CapPass","Cycle 10",10,10956,"J-2","Alloy 617",314626,"Plate"
-84.90,0.00458,"Qualified",,3701.72,"CapPass","Cycle 10",10,10957,"J-2","Alloy 617",314626,"Plate"
-85.72,0.00453,"Qualified",,3702.15,"CapPass","Cycle 10",10,10958,"J-2","Alloy 617",314626,"Plate"
-84.71,0.00453,"Qualified",,3702.43,"CapPass","Cycle 10",10,10959,"J-2","Alloy 617",314626,"Plate"
-84.15,0.00448,"Qualified",,3702.70,"CapPass","Cycle 10",10,10960,"J-2","Alloy 617",314626,"Plate"
-84.48,0.00443,"Qualified",,3703.22,"CapPass","Cycle 10",10,10961,"J-2","Alloy 617",314626,"Plate"
-85.45,0.00444,"Qualified",,3703.43,"CapPass","Cycle 10",10,10962,"J-2","Alloy 617",314626,"Plate"
-86.79,0.00438,"Qualified",,3703.72,"CapPass","Cycle 10",10,10963,"J-2","Alloy 617",314626,"Plate"
-86.81,0.00433,"Qualified",,3704.22,"CapPass","Cycle 10",10,10964,"J-2","Alloy 617",314626,"Plate"
-86.55,0.00433,"Qualified",,3704.43,"CapPass","Cycle 10",10,10965,"J-2","Alloy 617",314626,"Plate"
-86.06,0.00427,"Qualified",,3704.70,"CapPass","Cycle 10",10,10966,"J-2","Alloy 617",314626,"Plate"
-84.93,0.00422,"Qualified",,3705.22,"CapPass","Cycle 10",10,10967,"J-2","Alloy 617",314626,"Plate"
-84.53,0.00423,"Qualified",,3705.43,"CapPass","Cycle 10",10,10968,"J-2","Alloy 617",314626,"Plate"
-84.23,0.00417,"Qualified",,3705.69,"CapPass","Cycle 10",10,10969,"J-2","Alloy 617",314626,"Plate"
-83.52,0.00412,"Qualified",,3706.24,"CapPass","Cycle 10",10,10970,"J-2","Alloy 617",314626,"Plate"
-83.13,0.00413,"Qualified",,3706.43,"CapPass","Cycle 10",10,10971,"J-2","Alloy 617",314626,"Plate"
-82.92,0.00407,"Qualified",,3706.77,"CapPass","Cycle 10",10,10972,"J-2","Alloy 617",314626,"Plate"
-84.06,0.00402,"Qualified",,3707.29,"CapPass","Cycle 10",10,10973,"J-2","Alloy 617",314626,"Plate"
-84.54,0.00403,"Qualified",,3707.43,"CapPass","Cycle 10",10,10974,"J-2","Alloy 617",314626,"Plate"
-84.09,0.00397,"Qualified",,3707.77,"CapPass","Cycle 10",10,10975,"J-2","Alloy 617",314626,"Plate"
-84.64,0.00392,"Qualified",,3708.29,"CapPass","Cycle 10",10,10976,"J-2","Alloy 617",314626,"Plate"
-85.30,0.00393,"Qualified",,3708.43,"CapPass","Cycle 10",10,10977,"J-2","Alloy 617",314626,"Plate"
-85.05,0.00387,"Qualified",,3708.75,"CapPass","Cycle 10",10,10978,"J-2","Alloy 617",314626,"Plate"
-85.65,0.00382,"Qualified",,3709.29,"CapPass","Cycle 10",10,10979,"J-2","Alloy 617",314626,"Plate"
-85.64,0.00383,"Qualified",,3709.43,"CapPass","Cycle 10",10,10980,"J-2","Alloy 617",314626,"Plate"
-85.49,0.00377,"Qualified",,3709.77,"CapPass","Cycle 10",10,10981,"J-2","Alloy 617",314626,"Plate"
-85.24,0.00371,"Qualified",,3710.30,"CapPass","Cycle 10",10,10982,"J-2","Alloy 617",314626,"Plate"
-85.28,0.00373,"Qualified",,3710.43,"CapPass","Cycle 10",10,10983,"J-2","Alloy 617",314626,"Plate"
-85.41,0.00366,"Qualified",,3710.84,"CapPass","Cycle 10",10,10984,"J-2","Alloy 617",314626,"Plate"
-86.23,0.00361,"Qualified",,3711.34,"CapPass","Cycle 10",10,10985,"J-2","Alloy 617",314626,"Plate"
-86.02,0.00363,"Qualified",,3711.43,"CapPass","Cycle 10",10,10986,"J-2","Alloy 617",314626,"Plate"
-85.41,0.00356,"Qualified",,3711.85,"CapPass","Cycle 10",10,10987,"J-2","Alloy 617",314626,"Plate"
-85.73,0.00351,"Qualified",,3712.35,"CapPass","Cycle 10",10,10988,"J-2","Alloy 617",314626,"Plate"
-85.74,0.00353,"Qualified",,3712.43,"CapPass","Cycle 10",10,10989,"J-2","Alloy 617",314626,"Plate"
-86.04,0.00346,"Qualified",,3712.93,"CapPass","Cycle 10",10,10990,"J-2","Alloy 617",314626,"Plate"
-88.15,0.00341,"Qualified",,3713.38,"CapPass","Cycle 10",10,10991,"J-2","Alloy 617",314626,"Plate"
-88.04,0.00342,"Qualified",,3713.43,"CapPass","Cycle 10",10,10992,"J-2","Alloy 617",314626,"Plate"
-87.34,0.00336,"Qualified",,3713.90,"CapPass","Cycle 10",10,10993,"J-2","Alloy 617",314626,"Plate"
-86.94,0.00331,"Qualified",,3714.37,"CapPass","Cycle 10",10,10994,"J-2","Alloy 617",314626,"Plate"
-86.78,0.00333,"Qualified",,3714.43,"CapPass","Cycle 10",10,10995,"J-2","Alloy 617",314626,"Plate"
-86.81,0.00325,"Qualified",,3714.90,"CapPass","Cycle 10",10,10996,"J-2","Alloy 617",314626,"Plate"
-85.48,0.00323,"Qualified",,3715.43,"CapPass","Cycle 10",10,10997,"J-2","Alloy 617",314626,"Plate"
-85.65,0.00320,"Qualified",,3715.47,"CapPass","Cycle 10",10,10998,"J-2","Alloy 617",314626,"Plate"
-87.08,0.00315,"Qualified",,3715.95,"CapPass","Cycle 10",10,10999,"J-2","Alloy 617",314626,"Plate"
-88.20,0.00310,"Qualified",,3716.40,"CapPass","Cycle 10",10,11000,"J-2","Alloy 617",314626,"Plate"
-88.06,0.00313,"Qualified",,3716.43,"CapPass","Cycle 10",10,11001,"J-2","Alloy 617",314626,"Plate"
-89.73,0.00305,"Qualified",,3716.97,"CapPass","Cycle 10",10,11002,"J-2","Alloy 617",314626,"Plate"
-88.91,0.00300,"Qualified",,3717.42,"CapPass","Cycle 10",10,11003,"J-2","Alloy 617",314626,"Plate"
-88.96,0.00302,"Qualified",,3717.43,"CapPass","Cycle 10",10,11004,"J-2","Alloy 617",314626,"Plate"
-87.72,0.00295,"Qualified",,3718.00,"CapPass","Cycle 10",10,11005,"J-2","Alloy 617",314626,"Plate"
-87.29,0.00293,"Qualified",,3718.43,"CapPass","Cycle 10",10,11006,"J-2","Alloy 617",314626,"Plate"
-87.30,0.00290,"Qualified",,3718.45,"CapPass","Cycle 10",10,11007,"J-2","Alloy 617",314626,"Plate"
-88.35,0.00285,"Qualified",,3719.00,"CapPass","Cycle 10",10,11008,"J-2","Alloy 617",314626,"Plate"
-88.42,0.00282,"Qualified",,3719.43,"CapPass","Cycle 10",10,11009,"J-2","Alloy 617",314626,"Plate"
-88.26,0.00280,"Qualified",,3719.45,"CapPass","Cycle 10",10,11010,"J-2","Alloy 617",314626,"Plate"
-87.95,0.00274,"Qualified",,3720.05,"CapPass","Cycle 10",10,11011,"J-2","Alloy 617",314626,"Plate"
-88.12,0.00273,"Qualified",,3720.43,"CapPass","Cycle 10",10,11012,"J-2","Alloy 617",314626,"Plate"
-88.05,0.00269,"Qualified",,3720.52,"CapPass","Cycle 10",10,11013,"J-2","Alloy 617",314626,"Plate"
-87.62,0.00264,"Qualified",,3721.02,"CapPass","Cycle 10",10,11014,"J-2","Alloy 617",314626,"Plate"
-86.38,0.00263,"Qualified",,3721.43,"CapPass","Cycle 10",10,11015,"J-2","Alloy 617",314626,"Plate"
-86.39,0.00259,"Qualified",,3721.54,"CapPass","Cycle 10",10,11016,"J-2","Alloy 617",314626,"Plate"
-87.38,0.00254,"Qualified",,3722.07,"CapPass","Cycle 10",10,11017,"J-2","Alloy 617",314626,"Plate"
-88.21,0.00252,"Qualified",,3722.43,"CapPass","Cycle 10",10,11018,"J-2","Alloy 617",314626,"Plate"
-87.85,0.00249,"Qualified",,3722.54,"CapPass","Cycle 10",10,11019,"J-2","Alloy 617",314626,"Plate"
-86.93,0.00244,"Qualified",,3723.08,"CapPass","Cycle 10",10,11020,"J-2","Alloy 617",314626,"Plate"
-87.22,0.00243,"Qualified",,3723.43,"CapPass","Cycle 10",10,11021,"J-2","Alloy 617",314626,"Plate"
-87.38,0.00239,"Qualified",,3723.57,"CapPass","Cycle 10",10,11022,"J-2","Alloy 617",314626,"Plate"
-86.21,0.00234,"Qualified",,3724.07,"CapPass","Cycle 10",10,11023,"J-2","Alloy 617",314626,"Plate"
-85.40,0.00233,"Qualified",,3724.43,"CapPass","Cycle 10",10,11024,"J-2","Alloy 617",314626,"Plate"
-85.23,0.00228,"Qualified",,3724.54,"CapPass","Cycle 10",10,11025,"J-2","Alloy 617",314626,"Plate"
-86.47,0.00223,"Qualified",,3725.13,"CapPass","Cycle 10",10,11026,"J-2","Alloy 617",314626,"Plate"
-87.39,0.00223,"Qualified",,3725.43,"CapPass","Cycle 10",10,11027,"J-2","Alloy 617",314626,"Plate"
-86.99,0.00218,"Qualified",,3725.60,"CapPass","Cycle 10",10,11028,"J-2","Alloy 617",314626,"Plate"
-86.23,0.00213,"Qualified",,3726.07,"CapPass","Cycle 10",10,11029,"J-2","Alloy 617",314626,"Plate"
-84.57,0.00213,"Qualified",,3726.43,"CapPass","Cycle 10",10,11030,"J-2","Alloy 617",314626,"Plate"
-85.26,0.00208,"Qualified",,3726.67,"CapPass","Cycle 10",10,11031,"J-2","Alloy 617",314626,"Plate"
-85.86,0.00203,"Qualified",,3727.10,"CapPass","Cycle 10",10,11032,"J-2","Alloy 617",314626,"Plate"
-86.01,0.00202,"Qualified",,3727.43,"CapPass","Cycle 10",10,11033,"J-2","Alloy 617",314626,"Plate"
-86.51,0.00198,"Qualified",,3727.58,"CapPass","Cycle 10",10,11034,"J-2","Alloy 617",314626,"Plate"
-86.46,0.00193,"Qualified",,3728.17,"CapPass","Cycle 10",10,11035,"J-2","Alloy 617",314626,"Plate"
-87.08,0.00192,"Qualified",,3728.43,"CapPass","Cycle 10",10,11036,"J-2","Alloy 617",314626,"Plate"
-87.14,0.00188,"Qualified",,3728.65,"CapPass","Cycle 10",10,11037,"J-2","Alloy 617",314626,"Plate"
-87.73,0.00183,"Qualified",,3729.17,"CapPass","Cycle 10",10,11038,"J-2","Alloy 617",314626,"Plate"
-88.21,0.00182,"Qualified",,3729.43,"CapPass","Cycle 10",10,11039,"J-2","Alloy 617",314626,"Plate"
-88.01,0.00178,"Qualified",,3729.70,"CapPass","Cycle 10",10,11040,"J-2","Alloy 617",314626,"Plate"
-88.60,0.00173,"Qualified",,3730.13,"CapPass","Cycle 10",10,11041,"J-2","Alloy 617",314626,"Plate"
-87.58,0.00172,"Qualified",,3730.43,"CapPass","Cycle 10",10,11042,"J-2","Alloy 617",314626,"Plate"
-87.17,0.00168,"Qualified",,3730.65,"CapPass","Cycle 10",10,11043,"J-2","Alloy 617",314626,"Plate"
-88.80,0.00163,"Qualified",,3731.20,"CapPass","Cycle 10",10,11044,"J-2","Alloy 617",314626,"Plate"
-88.79,0.00163,"Qualified",,3731.43,"CapPass","Cycle 10",10,11045,"J-2","Alloy 617",314626,"Plate"
-88.18,0.00158,"Qualified",,3731.69,"CapPass","Cycle 10",10,11046,"J-2","Alloy 617",314626,"Plate"
-88.16,0.00152,"Qualified",,3732.22,"CapPass","Cycle 10",10,11047,"J-2","Alloy 617",314626,"Plate"
-88.57,0.00153,"Qualified",,3732.43,"CapPass","Cycle 10",10,11048,"J-2","Alloy 617",314626,"Plate"
-88.30,0.00147,"Qualified",,3732.77,"CapPass","Cycle 10",10,11049,"J-2","Alloy 617",314626,"Plate"
-87.52,0.00142,"Qualified",,3733.27,"CapPass","Cycle 10",10,11050,"J-2","Alloy 617",314626,"Plate"
-87.54,0.00144,"Qualified",,3733.43,"CapPass","Cycle 10",10,11051,"J-2","Alloy 617",314626,"Plate"
-89.97,0.00137,"Qualified",,3733.82,"CapPass","Cycle 10",10,11052,"J-2","Alloy 617",314626,"Plate"
-89.11,0.00132,"Qualified",,3734.25,"CapPass","Cycle 10",10,11053,"J-2","Alloy 617",314626,"Plate"
-88.18,0.00133,"Qualified",,3734.43,"CapPass","Cycle 10",10,11054,"J-2","Alloy 617",314626,"Plate"
-88.95,0.00126,"Qualified",,3734.83,"CapPass","Cycle 10",10,11055,"J-2","Alloy 617",314626,"Plate"
-88.45,0.00121,"Qualified",,3735.33,"CapPass","Cycle 10",10,11056,"J-2","Alloy 617",314626,"Plate"
-88.52,0.00123,"Qualified",,3735.43,"CapPass","Cycle 10",10,11057,"J-2","Alloy 617",314626,"Plate"
-88.42,0.00116,"Qualified",,3735.82,"CapPass","Cycle 10",10,11058,"J-2","Alloy 617",314626,"Plate"
-88.28,0.00111,"Qualified",,3736.32,"CapPass","Cycle 10",10,11059,"J-2","Alloy 617",314626,"Plate"
-88.02,0.00112,"Qualified",,3736.43,"CapPass","Cycle 10",10,11060,"J-2","Alloy 617",314626,"Plate"
-87.22,0.00106,"Qualified",,3736.85,"CapPass","Cycle 10",10,11061,"J-2","Alloy 617",314626,"Plate"
-88.26,0.00104,"Qualified",,3737.43,"CapPass","Cycle 10",10,11062,"J-2","Alloy 617",314626,"Plate"
-88.17,0.00101,"Qualified",,3737.44,"CapPass","Cycle 10",10,11063,"J-2","Alloy 617",314626,"Plate"
-89.61,0.00096,"Qualified",,3737.92,"CapPass","Cycle 10",10,11064,"J-2","Alloy 617",314626,"Plate"
-88.85,0.00091,"Qualified",,3738.33,"CapPass","Cycle 10",10,11065,"J-2","Alloy 617",314626,"Plate"
-88.62,0.00093,"Qualified",,3738.43,"CapPass","Cycle 10",10,11066,"J-2","Alloy 617",314626,"Plate"
-88.22,0.00086,"Qualified",,3738.87,"CapPass","Cycle 10",10,11067,"J-2","Alloy 617",314626,"Plate"
-87.67,0.00083,"Qualified",,3739.43,"CapPass","Cycle 10",10,11068,"J-2","Alloy 617",314626,"Plate"
-87.61,0.00081,"Qualified",,3739.43,"CapPass","Cycle 10",10,11069,"J-2","Alloy 617",314626,"Plate"
-88.66,0.00076,"Qualified",,3739.88,"CapPass","Cycle 10",10,11070,"J-2","Alloy 617",314626,"Plate"
-88.95,0.00071,"Qualified",,3740.38,"CapPass","Cycle 10",10,11071,"J-2","Alloy 617",314626,"Plate"
-88.93,0.00073,"Qualified",,3740.43,"CapPass","Cycle 10",10,11072,"J-2","Alloy 617",314626,"Plate"
-90.05,0.00065,"Qualified",,3740.88,"CapPass","Cycle 10",10,11073,"J-2","Alloy 617",314626,"Plate"
-88.02,0.00063,"Qualified",,3741.43,"CapPass","Cycle 10",10,11074,"J-2","Alloy 617",314626,"Plate"
-88.09,0.00060,"Qualified",,3741.45,"CapPass","Cycle 10",10,11075,"J-2","Alloy 617",314626,"Plate"
-88.75,0.00055,"Qualified",,3741.97,"CapPass","Cycle 10",10,11076,"J-2","Alloy 617",314626,"Plate"
-88.45,0.00053,"Qualified",,3742.43,"CapPass","Cycle 10",10,11077,"J-2","Alloy 617",314626,"Plate"
-88.57,0.00050,"Qualified",,3742.47,"CapPass","Cycle 10",10,11078,"J-2","Alloy 617",314626,"Plate"
-89.60,0.00045,"Qualified",,3743.00,"CapPass","Cycle 10",10,11079,"J-2","Alloy 617",314626,"Plate"
-89.90,0.00043,"Qualified",,3743.43,"CapPass","Cycle 10",10,11080,"J-2","Alloy 617",314626,"Plate"
-89.82,0.00039,"Qualified",,3743.48,"CapPass","Cycle 10",10,11081,"J-2","Alloy 617",314626,"Plate"
-90.46,0.00034,"Qualified",,3744.05,"CapPass","Cycle 10",10,11082,"J-2","Alloy 617",314626,"Plate"
-90.04,0.00032,"Qualified",,3744.43,"CapPass","Cycle 10",10,11083,"J-2","Alloy 617",314626,"Plate"
-89.91,0.00029,"Qualified",,3744.57,"CapPass","Cycle 10",10,11084,"J-2","Alloy 617",314626,"Plate"
-88.14,0.00024,"Qualified",,3745.00,"CapPass","Cycle 10",10,11085,"J-2","Alloy 617",314626,"Plate"
-88.04,0.00023,"Qualified",,3745.43,"CapPass","Cycle 10",10,11086,"J-2","Alloy 617",314626,"Plate"
-88.73,0.00019,"Qualified",,3745.58,"CapPass","Cycle 10",10,11087,"J-2","Alloy 617",314626,"Plate"
-89.19,0.00014,"Qualified",,3746.05,"CapPass","Cycle 10",10,11088,"J-2","Alloy 617",314626,"Plate"
-87.18,0.00012,"Qualified",,3746.43,"CapPass","Cycle 10",10,11089,"J-2","Alloy 617",314626,"Plate"
-87.03,0.00009,"Qualified",,3746.57,"CapPass","Cycle 10",10,11090,"J-2","Alloy 617",314626,"Plate"
-87.17,0.00003,"Qualified",,3747.10,"CapPass","Cycle 10",10,11091,"J-2","Alloy 617",314626,"Plate"
-86.49,0.00002,"Qualified",,3747.43,"CapPass","Cycle 10",10,11092,"J-2","Alloy 617",314626,"Plate"
-86.46,-0.00002,"Qualified",,3747.62,"CapPass","Cycle 10",10,11093,"J-2","Alloy 617",314626,"Plate"
-88.33,-0.00007,"Qualified",,3748.15,"CapPass","Cycle 10",10,11094,"J-2","Alloy 617",314626,"Plate"
-88.22,-0.00008,"Qualified",,3748.43,"CapPass","Cycle 10",10,11095,"J-2","Alloy 617",314626,"Plate"
-88.10,-0.00012,"Qualified",,3748.63,"CapPass","Cycle 10",10,11096,"J-2","Alloy 617",314626,"Plate"
-89.28,-0.00017,"Qualified",,3749.13,"CapPass","Cycle 10",10,11097,"J-2","Alloy 617",314626,"Plate"
-88.20,-0.00018,"Qualified",,3749.43,"CapPass","Cycle 10",10,11098,"J-2","Alloy 617",314626,"Plate"
-87.82,-0.00022,"Qualified",,3749.67,"CapPass","Cycle 10",10,11099,"J-2","Alloy 617",314626,"Plate"
-88.32,-0.00027,"Qualified",,3750.18,"CapPass","Cycle 10",10,11100,"J-2","Alloy 617",314626,"Plate"
-88.69,-0.00027,"Qualified",,3750.43,"CapPass","Cycle 10",10,11101,"J-2","Alloy 617",314626,"Plate"
-89.95,-0.00032,"Qualified",,3750.67,"CapPass","Cycle 10",10,11102,"J-2","Alloy 617",314626,"Plate"
-88.43,-0.00037,"Qualified",,3751.20,"CapPass","Cycle 10",10,11103,"J-2","Alloy 617",314626,"Plate"
-88.70,-0.00037,"Qualified",,3751.43,"CapPass","Cycle 10",10,11104,"J-2","Alloy 617",314626,"Plate"
-88.66,-0.00043,"Qualified",,3751.75,"CapPass","Cycle 10",10,11105,"J-2","Alloy 617",314626,"Plate"
-89.30,-0.00048,"Qualified",,3752.22,"CapPass","Cycle 10",10,11106,"J-2","Alloy 617",314626,"Plate"
-88.87,-0.00048,"Qualified",,3752.43,"CapPass","Cycle 10",10,11107,"J-2","Alloy 617",314626,"Plate"
-88.54,-0.00053,"Qualified",,3752.75,"CapPass","Cycle 10",10,11108,"J-2","Alloy 617",314626,"Plate"
-89.17,-0.00058,"Qualified",,3753.25,"CapPass","Cycle 10",10,11109,"J-2","Alloy 617",314626,"Plate"
-89.50,-0.00057,"Qualified",,3753.43,"CapPass","Cycle 10",10,11110,"J-2","Alloy 617",314626,"Plate"
-89.87,-0.00063,"Qualified",,3753.73,"CapPass","Cycle 10",10,11111,"J-2","Alloy 617",314626,"Plate"
-89.06,-0.00069,"Qualified",,3754.30,"CapPass","Cycle 10",10,11112,"J-2","Alloy 617",314626,"Plate"
-89.06,-0.00068,"Qualified",,3754.43,"CapPass","Cycle 10",10,11113,"J-2","Alloy 617",314626,"Plate"
-89.71,-0.00074,"Qualified",,3754.82,"CapPass","Cycle 10",10,11114,"J-2","Alloy 617",314626,"Plate"
-89.46,-0.00079,"Qualified",,3755.32,"CapPass","Cycle 10",10,11115,"J-2","Alloy 617",314626,"Plate"
-89.17,-0.00078,"Qualified",,3755.43,"CapPass","Cycle 10",10,11116,"J-2","Alloy 617",314626,"Plate"
-88.47,-0.00084,"Qualified",,3755.83,"CapPass","Cycle 10",10,11117,"J-2","Alloy 617",314626,"Plate"
-88.21,-0.00089,"Qualified",,3756.30,"CapPass","Cycle 10",10,11118,"J-2","Alloy 617",314626,"Plate"
-88.04,-0.00088,"Qualified",,3756.43,"CapPass","Cycle 10",10,11119,"J-2","Alloy 617",314626,"Plate"
-87.97,-0.00094,"Qualified",,3756.80,"CapPass","Cycle 10",10,11120,"J-2","Alloy 617",314626,"Plate"
-88.35,-0.00099,"Qualified",,3757.33,"CapPass","Cycle 10",10,11121,"J-2","Alloy 617",314626,"Plate"
-88.58,-0.00098,"Qualified",,3757.43,"CapPass","Cycle 10",10,11122,"J-2","Alloy 617",314626,"Plate"
-89.35,-0.00104,"Qualified",,3757.87,"CapPass","Cycle 10",10,11123,"J-2","Alloy 617",314626,"Plate"
-88.89,-0.00109,"Qualified",,3758.35,"CapPass","Cycle 10",10,11124,"J-2","Alloy 617",314626,"Plate"
-88.77,-0.00109,"Qualified",,3758.43,"CapPass","Cycle 10",10,11125,"J-2","Alloy 617",314626,"Plate"
-87.43,-0.00114,"Qualified",,3758.83,"CapPass","Cycle 10",10,11126,"J-2","Alloy 617",314626,"Plate"
-86.78,-0.00119,"Qualified",,3759.40,"CapPass","Cycle 10",10,11127,"J-2","Alloy 617",314626,"Plate"
-86.96,-0.00118,"Qualified",,3759.43,"CapPass","Cycle 10",10,11128,"J-2","Alloy 617",314626,"Plate"
-87.57,-0.00124,"Qualified",,3759.92,"CapPass","Cycle 10",10,11129,"J-2","Alloy 617",314626,"Plate"
-89.15,-0.00129,"Qualified",,3760.37,"CapPass","Cycle 10",10,11130,"J-2","Alloy 617",314626,"Plate"
-89.15,-0.00129,"Qualified",,3760.43,"CapPass","Cycle 10",10,11131,"J-2","Alloy 617",314626,"Plate"
-89.27,-0.00134,"Qualified",,3760.81,"CapPass","Cycle 10",10,11132,"J-2","Alloy 617",314626,"Plate"
-87.21,-0.00140,"Qualified",,3761.42,"CapPass","Cycle 10",10,11133,"J-2","Alloy 617",314626,"Plate"
-87.26,-0.00138,"Qualified",,3761.43,"CapPass","Cycle 10",10,11134,"J-2","Alloy 617",314626,"Plate"
-88.18,-0.00145,"Qualified",,3761.96,"CapPass","Cycle 10",10,11135,"J-2","Alloy 617",314626,"Plate"
-88.43,-0.00148,"Qualified",,3762.43,"CapPass","Cycle 10",10,11136,"J-2","Alloy 617",314626,"Plate"
-88.35,-0.00150,"Qualified",,3762.43,"CapPass","Cycle 10",10,11137,"J-2","Alloy 617",314626,"Plate"
-89.16,-0.00155,"Qualified",,3762.88,"CapPass","Cycle 10",10,11138,"J-2","Alloy 617",314626,"Plate"
-89.49,-0.00158,"Qualified",,3763.43,"CapPass","Cycle 10",10,11139,"J-2","Alloy 617",314626,"Plate"
-89.59,-0.00160,"Qualified",,3763.46,"CapPass","Cycle 10",10,11140,"J-2","Alloy 617",314626,"Plate"
-89.60,-0.00165,"Qualified",,3763.96,"CapPass","Cycle 10",10,11141,"J-2","Alloy 617",314626,"Plate"
-89.49,-0.00169,"Qualified",,3764.43,"CapPass","Cycle 10",10,11142,"J-2","Alloy 617",314626,"Plate"
-89.36,-0.00170,"Qualified",,3764.48,"CapPass","Cycle 10",10,11143,"J-2","Alloy 617",314626,"Plate"
-89.29,-0.00175,"Qualified",,3765.01,"CapPass","Cycle 10",10,11144,"J-2","Alloy 617",314626,"Plate"
-90.58,-0.00179,"Qualified",,3765.43,"CapPass","Cycle 10",10,11145,"J-2","Alloy 617",314626,"Plate"
-90.40,-0.00180,"Qualified",,3765.45,"CapPass","Cycle 10",10,11146,"J-2","Alloy 617",314626,"Plate"
-90.84,-0.00186,"Qualified",,3765.96,"CapPass","Cycle 10",10,11147,"J-2","Alloy 617",314626,"Plate"
-90.24,-0.00189,"Qualified",,3766.43,"CapPass","Cycle 10",10,11148,"J-2","Alloy 617",314626,"Plate"
-90.09,-0.00191,"Qualified",,3766.48,"CapPass","Cycle 10",10,11149,"J-2","Alloy 617",314626,"Plate"
-89.94,-0.00196,"Qualified",,3766.97,"CapPass","Cycle 10",10,11150,"J-2","Alloy 617",314626,"Plate"
-88.29,-0.00199,"Qualified",,3767.43,"CapPass","Cycle 10",10,11151,"J-2","Alloy 617",314626,"Plate"
-87.92,-0.00201,"Qualified",,3767.55,"CapPass","Cycle 10",10,11152,"J-2","Alloy 617",314626,"Plate"
-89.60,-0.00206,"Qualified",,3768.03,"CapPass","Cycle 10",10,11153,"J-2","Alloy 617",314626,"Plate"
-89.54,-0.00209,"Qualified",,3768.43,"CapPass","Cycle 10",10,11154,"J-2","Alloy 617",314626,"Plate"
-89.89,-0.00211,"Qualified",,3768.56,"CapPass","Cycle 10",10,11155,"J-2","Alloy 617",314626,"Plate"
-90.30,-0.00216,"Qualified",,3769.06,"CapPass","Cycle 10",10,11156,"J-2","Alloy 617",314626,"Plate"
-88.47,-0.00220,"Qualified",,3769.43,"CapPass","Cycle 10",10,11157,"J-2","Alloy 617",314626,"Plate"
-88.04,-0.00221,"Qualified",,3769.53,"CapPass","Cycle 10",10,11158,"J-2","Alloy 617",314626,"Plate"
-88.26,-0.00226,"Qualified",,3770.05,"CapPass","Cycle 10",10,11159,"J-2","Alloy 617",314626,"Plate"
-88.65,-0.00229,"Qualified",,3770.43,"CapPass","Cycle 10",10,11160,"J-2","Alloy 617",314626,"Plate"
-88.61,-0.00231,"Qualified",,3770.51,"CapPass","Cycle 10",10,11161,"J-2","Alloy 617",314626,"Plate"
-89.34,-0.00237,"Qualified",,3771.08,"CapPass","Cycle 10",10,11162,"J-2","Alloy 617",314626,"Plate"
-88.98,-0.00239,"Qualified",,3771.43,"CapPass","Cycle 10",10,11163,"J-2","Alloy 617",314626,"Plate"
-88.88,-0.00242,"Qualified",,3771.61,"CapPass","Cycle 10",10,11164,"J-2","Alloy 617",314626,"Plate"
-88.02,-0.00247,"Qualified",,3772.16,"CapPass","Cycle 10",10,11165,"J-2","Alloy 617",314626,"Plate"
-88.99,-0.00249,"Qualified",,3772.43,"CapPass","Cycle 10",10,11166,"J-2","Alloy 617",314626,"Plate"
-89.13,-0.00252,"Qualified",,3772.66,"CapPass","Cycle 10",10,11167,"J-2","Alloy 617",314626,"Plate"
-89.98,-0.00257,"Qualified",,3773.16,"CapPass","Cycle 10",10,11168,"J-2","Alloy 617",314626,"Plate"
-90.57,-0.00260,"Qualified",,3773.43,"CapPass","Cycle 10",10,11169,"J-2","Alloy 617",314626,"Plate"
-90.02,-0.00262,"Qualified",,3773.60,"CapPass","Cycle 10",10,11170,"J-2","Alloy 617",314626,"Plate"
-90.49,-0.00267,"Qualified",,3774.13,"CapPass","Cycle 10",10,11171,"J-2","Alloy 617",314626,"Plate"
-91.36,-0.00269,"Qualified",,3774.43,"CapPass","Cycle 10",10,11172,"J-2","Alloy 617",314626,"Plate"
-91.52,-0.00272,"Qualified",,3774.66,"CapPass","Cycle 10",10,11173,"J-2","Alloy 617",314626,"Plate"
-92.41,-0.00277,"Qualified",,3775.16,"CapPass","Cycle 10",10,11174,"J-2","Alloy 617",314626,"Plate"
-90.93,-0.00280,"Qualified",,3775.43,"CapPass","Cycle 10",10,11175,"J-2","Alloy 617",314626,"Plate"
-89.16,-0.00283,"Qualified",,3775.73,"CapPass","Cycle 10",10,11176,"J-2","Alloy 617",314626,"Plate"
-90.72,-0.00288,"Qualified",,3776.23,"CapPass","Cycle 10",10,11177,"J-2","Alloy 617",314626,"Plate"
-90.40,-0.00290,"Qualified",,3776.43,"CapPass","Cycle 10",10,11178,"J-2","Alloy 617",314626,"Plate"
-90.48,-0.00293,"Qualified",,3776.78,"CapPass","Cycle 10",10,11179,"J-2","Alloy 617",314626,"Plate"
-91.45,-0.00298,"Qualified",,3777.23,"CapPass","Cycle 10",10,11180,"J-2","Alloy 617",314626,"Plate"
-91.39,-0.00300,"Qualified",,3777.43,"CapPass","Cycle 10",10,11181,"J-2","Alloy 617",314626,"Plate"
-90.67,-0.00303,"Qualified",,3777.70,"CapPass","Cycle 10",10,11182,"J-2","Alloy 617",314626,"Plate"
-89.31,-0.00308,"Qualified",,3778.26,"CapPass","Cycle 10",10,11183,"J-2","Alloy 617",314626,"Plate"
-89.59,-0.00310,"Qualified",,3778.43,"CapPass","Cycle 10",10,11184,"J-2","Alloy 617",314626,"Plate"
-90.53,-0.00313,"Qualified",,3778.81,"CapPass","Cycle 10",10,11185,"J-2","Alloy 617",314626,"Plate"
-89.52,-0.00318,"Qualified",,3779.25,"CapPass","Cycle 10",10,11186,"J-2","Alloy 617",314626,"Plate"
-88.90,-0.00320,"Qualified",,3779.43,"CapPass","Cycle 10",10,11187,"J-2","Alloy 617",314626,"Plate"
-88.81,-0.00323,"Qualified",,3779.71,"CapPass","Cycle 10",10,11188,"J-2","Alloy 617",314626,"Plate"
-86.57,-0.00328,"Qualified",,3780.25,"CapPass","Cycle 10",10,11189,"J-2","Alloy 617",314626,"Plate"
-86.39,-0.00330,"Qualified",,3780.43,"CapPass","Cycle 10",10,11190,"J-2","Alloy 617",314626,"Plate"
-86.59,-0.00334,"Qualified",,3780.73,"CapPass","Cycle 10",10,11191,"J-2","Alloy 617",314626,"Plate"
-87.16,-0.00339,"Qualified",,3781.28,"CapPass","Cycle 10",10,11192,"J-2","Alloy 617",314626,"Plate"
-87.36,-0.00339,"Qualified",,3781.43,"CapPass","Cycle 10",10,11193,"J-2","Alloy 617",314626,"Plate"
-87.43,-0.00344,"Qualified",,3781.81,"CapPass","Cycle 10",10,11194,"J-2","Alloy 617",314626,"Plate"
-89.39,-0.00349,"Qualified",,3782.38,"CapPass","Cycle 10",10,11195,"J-2","Alloy 617",314626,"Plate"
-89.52,-0.00350,"Qualified",,3782.43,"CapPass","Cycle 10",10,11196,"J-2","Alloy 617",314626,"Plate"
-90.99,-0.00354,"Qualified",,3782.85,"CapPass","Cycle 10",10,11197,"J-2","Alloy 617",314626,"Plate"
-90.65,-0.00359,"Qualified",,3783.36,"CapPass","Cycle 10",10,11198,"J-2","Alloy 617",314626,"Plate"
-90.49,-0.00359,"Qualified",,3783.43,"CapPass","Cycle 10",10,11199,"J-2","Alloy 617",314626,"Plate"
-90.40,-0.00364,"Qualified",,3783.88,"CapPass","Cycle 10",10,11200,"J-2","Alloy 617",314626,"Plate"
-89.84,-0.00369,"Qualified",,3784.40,"CapPass","Cycle 10",10,11201,"J-2","Alloy 617",314626,"Plate"
-89.88,-0.00369,"Qualified",,3784.43,"CapPass","Cycle 10",10,11202,"J-2","Alloy 617",314626,"Plate"
-90.40,-0.00374,"Qualified",,3784.96,"CapPass","Cycle 10",10,11203,"J-2","Alloy 617",314626,"Plate"
-90.95,-0.00380,"Qualified",,3785.35,"CapPass","Cycle 10",10,11204,"J-2","Alloy 617",314626,"Plate"
-90.50,-0.00380,"Qualified",,3785.43,"CapPass","Cycle 10",10,11205,"J-2","Alloy 617",314626,"Plate"
-90.07,-0.00385,"Qualified",,3785.86,"CapPass","Cycle 10",10,11206,"J-2","Alloy 617",314626,"Plate"
-89.58,-0.00390,"Qualified",,3786.43,"CapPass","Cycle 10",10,11207,"J-2","Alloy 617",314626,"Plate"
-89.52,-0.00390,"Qualified",,3786.43,"CapPass","Cycle 10",10,11208,"J-2","Alloy 617",314626,"Plate"
-89.54,-0.00395,"Qualified",,3786.96,"CapPass","Cycle 10",10,11209,"J-2","Alloy 617",314626,"Plate"
-90.43,-0.00400,"Qualified",,3787.43,"CapPass","Cycle 10",10,11210,"J-2","Alloy 617",314626,"Plate"
-90.49,-0.00400,"Qualified",,3787.45,"CapPass","Cycle 10",10,11211,"J-2","Alloy 617",314626,"Plate"
-89.89,-0.00405,"Qualified",,3787.91,"CapPass","Cycle 10",10,11212,"J-2","Alloy 617",314626,"Plate"
-88.57,-0.00409,"Qualified",,3788.43,"CapPass","Cycle 10",10,11213,"J-2","Alloy 617",314626,"Plate"
-88.55,-0.00410,"Qualified",,3788.46,"CapPass","Cycle 10",10,11214,"J-2","Alloy 617",314626,"Plate"
-89.20,-0.00415,"Qualified",,3788.98,"CapPass","Cycle 10",10,11215,"J-2","Alloy 617",314626,"Plate"
-90.26,-0.00420,"Qualified",,3789.43,"CapPass","Cycle 10",10,11216,"J-2","Alloy 617",314626,"Plate"
-90.60,-0.00421,"Qualified",,3789.54,"CapPass","Cycle 10",10,11217,"J-2","Alloy 617",314626,"Plate"
-90.52,-0.00426,"Qualified",,3789.98,"CapPass","Cycle 10",10,11218,"J-2","Alloy 617",314626,"Plate"
-90.20,-0.00430,"Qualified",,3790.43,"CapPass","Cycle 10",10,11219,"J-2","Alloy 617",314626,"Plate"
-90.12,-0.00431,"Qualified",,3790.48,"CapPass","Cycle 10",10,11220,"J-2","Alloy 617",314626,"Plate"
-90.69,-0.00436,"Qualified",,3791.04,"CapPass","Cycle 10",10,11221,"J-2","Alloy 617",314626,"Plate"
-90.22,-0.00440,"Qualified",,3791.43,"CapPass","Cycle 10",10,11222,"J-2","Alloy 617",314626,"Plate"
-90.63,-0.00441,"Qualified",,3791.58,"CapPass","Cycle 10",10,11223,"J-2","Alloy 617",314626,"Plate"
-90.59,-0.00446,"Qualified",,3792.06,"CapPass","Cycle 10",10,11224,"J-2","Alloy 617",314626,"Plate"
-90.62,-0.00450,"Qualified",,3792.43,"CapPass","Cycle 10",10,11225,"J-2","Alloy 617",314626,"Plate"
-90.46,-0.00451,"Qualified",,3792.54,"CapPass","Cycle 10",10,11226,"J-2","Alloy 617",314626,"Plate"
-90.16,-0.00456,"Qualified",,3793.06,"CapPass","Cycle 10",10,11227,"J-2","Alloy 617",314626,"Plate"
-89.59,-0.00460,"Qualified",,3793.43,"CapPass","Cycle 10",10,11228,"J-2","Alloy 617",314626,"Plate"
-89.79,-0.00461,"Qualified",,3793.61,"CapPass","Cycle 10",10,11229,"J-2","Alloy 617",314626,"Plate"
-89.30,-0.00467,"Qualified",,3794.06,"CapPass","Cycle 10",10,11230,"J-2","Alloy 617",314626,"Plate"
-88.64,-0.00470,"Qualified",,3794.43,"CapPass","Cycle 10",10,11231,"J-2","Alloy 617",314626,"Plate"
-88.67,-0.00472,"Qualified",,3794.58,"CapPass","Cycle 10",10,11232,"J-2","Alloy 617",314626,"Plate"
-88.89,-0.00477,"Qualified",,3795.11,"CapPass","Cycle 10",10,11233,"J-2","Alloy 617",314626,"Plate"
-89.92,-0.00480,"Qualified",,3795.43,"CapPass","Cycle 10",10,11234,"J-2","Alloy 617",314626,"Plate"
-90.25,-0.00482,"Qualified",,3795.68,"CapPass","Cycle 10",10,11235,"J-2","Alloy 617",314626,"Plate"
-90.76,-0.00487,"Qualified",,3796.14,"CapPass","Cycle 10",10,11236,"J-2","Alloy 617",314626,"Plate"
-90.30,-0.00490,"Qualified",,3796.43,"CapPass","Cycle 10",10,11237,"J-2","Alloy 617",314626,"Plate"
-89.66,-0.00492,"Qualified",,3796.68,"CapPass","Cycle 10",10,11238,"J-2","Alloy 617",314626,"Plate"
-90.05,-0.00497,"Qualified",,3797.18,"CapPass","Cycle 10",10,11239,"J-2","Alloy 617",314626,"Plate"
-91.02,-0.00499,"Qualified",,3797.43,"CapPass","Cycle 10",10,11240,"J-2","Alloy 617",314626,"Plate"
-92.01,-0.00503,"Qualified",,3797.71,"CapPass","Cycle 10",10,11241,"J-2","Alloy 617",314626,"Plate"
-91.84,-0.00508,"Qualified",,3798.19,"CapPass","Cycle 10",10,11242,"J-2","Alloy 617",314626,"Plate"
-90.64,-0.00510,"Qualified",,3798.43,"CapPass","Cycle 10",10,11243,"J-2","Alloy 617",314626,"Plate"
-89.72,-0.00513,"Qualified",,3798.71,"CapPass","Cycle 10",10,11244,"J-2","Alloy 617",314626,"Plate"
-90.67,-0.00518,"Qualified",,3799.19,"CapPass","Cycle 10",10,11245,"J-2","Alloy 617",314626,"Plate"
-90.75,-0.00520,"Qualified",,3799.43,"CapPass","Cycle 10",10,11246,"J-2","Alloy 617",314626,"Plate"
-89.70,-0.00523,"Qualified",,3799.74,"CapPass","Cycle 10",10,11247,"J-2","Alloy 617",314626,"Plate"
