Repository: js-molina/fatigue-A617

File: data/950C/Strain rate 0.0001/2.0% strain/HTM_A19_Cycles_J6.csv (part 10 of 30)
"Stress Mpa","Strain","Qual State","Qual Exceptions","Elapsed Time Sec","Data State","Cycle Label","Cycle","Count","Sample","Alloy","Heat","Material_Form"
-21.68,0.00902,"Qualified",,3657.64,"CapPass","Cycle 10",10,10881,"J-6","Alloy 617",314626,"Plate"
-26.05,0.00897,"Qualified",,3658.21,"CapPass","Cycle 10",10,10882,"J-6","Alloy 617",314626,"Plate"
-27.56,0.00896,"Qualified",,3658.37,"CapPass","Cycle 10",10,10883,"J-6","Alloy 617",314626,"Plate"
-29.84,0.00892,"Qualified",,3658.69,"CapPass","Cycle 10",10,10884,"J-6","Alloy 617",314626,"Plate"
-34.23,0.00887,"Qualified",,3659.24,"CapPass","Cycle 10",10,10885,"J-6","Alloy 617",314626,"Plate"
-35.61,0.00886,"Qualified",,3659.37,"CapPass","Cycle 10",10,10886,"J-6","Alloy 617",314626,"Plate"
-39.29,0.00882,"Qualified",,3659.76,"CapPass","Cycle 10",10,10887,"J-6","Alloy 617",314626,"Plate"
-44.07,0.00877,"Qualified",,3660.27,"CapPass","Cycle 10",10,10888,"J-6","Alloy 617",314626,"Plate"
-44.78,0.00876,"Qualified",,3660.37,"CapPass","Cycle 10",10,10889,"J-6","Alloy 617",314626,"Plate"
-48.42,0.00872,"Qualified",,3660.79,"CapPass","Cycle 10",10,10890,"J-6","Alloy 617",314626,"Plate"
-51.64,0.00867,"Qualified",,3661.28,"CapPass","Cycle 10",10,10891,"J-6","Alloy 617",314626,"Plate"
-52.35,0.00866,"Qualified",,3661.37,"CapPass","Cycle 10",10,10892,"J-6","Alloy 617",314626,"Plate"
-55.21,0.00862,"Qualified",,3661.79,"CapPass","Cycle 10",10,10893,"J-6","Alloy 617",314626,"Plate"
-58.06,0.00857,"Qualified",,3662.26,"CapPass","Cycle 10",10,10894,"J-6","Alloy 617",314626,"Plate"
-59.13,0.00856,"Qualified",,3662.37,"CapPass","Cycle 10",10,10895,"J-6","Alloy 617",314626,"Plate"
-60.73,0.00852,"Qualified",,3662.74,"CapPass","Cycle 10",10,10896,"J-6","Alloy 617",314626,"Plate"
-63.55,0.00846,"Qualified",,3663.26,"CapPass","Cycle 10",10,10897,"J-6","Alloy 617",314626,"Plate"
-64.20,0.00846,"Qualified",,3663.37,"CapPass","Cycle 10",10,10898,"J-6","Alloy 617",314626,"Plate"
-65.79,0.00841,"Qualified",,3663.79,"CapPass","Cycle 10",10,10899,"J-6","Alloy 617",314626,"Plate"
-68.15,0.00836,"Qualified",,3664.24,"CapPass","Cycle 10",10,10900,"J-6","Alloy 617",314626,"Plate"
-68.62,0.00836,"Qualified",,3664.37,"CapPass","Cycle 10",10,10901,"J-6","Alloy 617",314626,"Plate"
-70.80,0.00831,"Qualified",,3664.79,"CapPass","Cycle 10",10,10902,"J-6","Alloy 617",314626,"Plate"
-73.44,0.00826,"Qualified",,3665.28,"CapPass","Cycle 10",10,10903,"J-6","Alloy 617",314626,"Plate"
-73.85,0.00825,"Qualified",,3665.37,"CapPass","Cycle 10",10,10904,"J-6","Alloy 617",314626,"Plate"
-75.03,0.00821,"Qualified",,3665.78,"CapPass","Cycle 10",10,10905,"J-6","Alloy 617",314626,"Plate"
-75.82,0.00816,"Qualified",,3666.21,"CapPass","Cycle 10",10,10906,"J-6","Alloy 617",314626,"Plate"
-75.72,0.00816,"Qualified",,3666.37,"CapPass","Cycle 10",10,10907,"J-6","Alloy 617",314626,"Plate"
-76.37,0.00811,"Qualified",,3666.75,"CapPass","Cycle 10",10,10908,"J-6","Alloy 617",314626,"Plate"
-78.54,0.00806,"Qualified",,3667.19,"CapPass","Cycle 10",10,10909,"J-6","Alloy 617",314626,"Plate"
-78.22,0.00805,"Qualified",,3667.37,"CapPass","Cycle 10",10,10910,"J-6","Alloy 617",314626,"Plate"
-78.37,0.00801,"Qualified",,3667.73,"CapPass","Cycle 10",10,10911,"J-6","Alloy 617",314626,"Plate"
-78.95,0.00796,"Qualified",,3668.21,"CapPass","Cycle 10",10,10912,"J-6","Alloy 617",314626,"Plate"
-79.14,0.00795,"Qualified",,3668.37,"CapPass","Cycle 10",10,10913,"J-6","Alloy 617",314626,"Plate"
-80.25,0.00791,"Qualified",,3668.74,"CapPass","Cycle 10",10,10914,"J-6","Alloy 617",314626,"Plate"
-80.89,0.00786,"Qualified",,3669.20,"CapPass","Cycle 10",10,10915,"J-6","Alloy 617",314626,"Plate"
-80.71,0.00785,"Qualified",,3669.37,"CapPass","Cycle 10",10,10916,"J-6","Alloy 617",314626,"Plate"
-81.26,0.00781,"Qualified",,3669.71,"CapPass","Cycle 10",10,10917,"J-6","Alloy 617",314626,"Plate"
-80.68,0.00776,"Qualified",,3670.23,"CapPass","Cycle 10",10,10918,"J-6","Alloy 617",314626,"Plate"
-80.98,0.00775,"Qualified",,3670.37,"CapPass","Cycle 10",10,10919,"J-6","Alloy 617",314626,"Plate"
-81.21,0.00771,"Qualified",,3670.73,"CapPass","Cycle 10",10,10920,"J-6","Alloy 617",314626,"Plate"
-81.87,0.00766,"Qualified",,3671.19,"CapPass","Cycle 10",10,10921,"J-6","Alloy 617",314626,"Plate"
-81.83,0.00765,"Qualified",,3671.37,"CapPass","Cycle 10",10,10922,"J-6","Alloy 617",314626,"Plate"
-82.08,0.00761,"Qualified",,3671.74,"CapPass","Cycle 10",10,10923,"J-6","Alloy 617",314626,"Plate"
-83.00,0.00756,"Qualified",,3672.16,"CapPass","Cycle 10",10,10924,"J-6","Alloy 617",314626,"Plate"
-82.11,0.00754,"Qualified",,3672.37,"CapPass","Cycle 10",10,10925,"J-6","Alloy 617",314626,"Plate"
-82.31,0.00750,"Qualified",,3672.68,"CapPass","Cycle 10",10,10926,"J-6","Alloy 617",314626,"Plate"
-82.21,0.00745,"Qualified",,3673.16,"CapPass","Cycle 10",10,10927,"J-6","Alloy 617",314626,"Plate"
-82.17,0.00744,"Qualified",,3673.37,"CapPass","Cycle 10",10,10928,"J-6","Alloy 617",314626,"Plate"
-82.59,0.00740,"Qualified",,3673.65,"CapPass","Cycle 10",10,10929,"J-6","Alloy 617",314626,"Plate"
-80.51,0.00735,"Qualified",,3674.14,"CapPass","Cycle 10",10,10930,"J-6","Alloy 617",314626,"Plate"
-79.65,0.00733,"Qualified",,3674.37,"CapPass","Cycle 10",10,10931,"J-6","Alloy 617",314626,"Plate"
-79.37,0.00730,"Qualified",,3674.65,"CapPass","Cycle 10",10,10932,"J-6","Alloy 617",314626,"Plate"
-78.64,0.00725,"Qualified",,3675.13,"CapPass","Cycle 10",10,10933,"J-6","Alloy 617",314626,"Plate"
-77.80,0.00723,"Qualified",,3675.37,"CapPass","Cycle 10",10,10934,"J-6","Alloy 617",314626,"Plate"
-78.32,0.00720,"Qualified",,3675.68,"CapPass","Cycle 10",10,10935,"J-6","Alloy 617",314626,"Plate"
-79.68,0.00715,"Qualified",,3676.14,"CapPass","Cycle 10",10,10936,"J-6","Alloy 617",314626,"Plate"
-79.23,0.00714,"Qualified",,3676.37,"CapPass","Cycle 10",10,10937,"J-6","Alloy 617",314626,"Plate"
-79.24,0.00710,"Qualified",,3676.66,"CapPass","Cycle 10",10,10938,"J-6","Alloy 617",314626,"Plate"
-79.49,0.00705,"Qualified",,3677.18,"CapPass","Cycle 10",10,10939,"J-6","Alloy 617",314626,"Plate"
-79.74,0.00704,"Qualified",,3677.37,"CapPass","Cycle 10",10,10940,"J-6","Alloy 617",314626,"Plate"
-80.47,0.00700,"Qualified",,3677.68,"CapPass","Cycle 10",10,10941,"J-6","Alloy 617",314626,"Plate"
-82.47,0.00695,"Qualified",,3678.18,"CapPass","Cycle 10",10,10942,"J-6","Alloy 617",314626,"Plate"
-82.66,0.00693,"Qualified",,3678.37,"CapPass","Cycle 10",10,10943,"J-6","Alloy 617",314626,"Plate"
-81.73,0.00690,"Qualified",,3678.66,"CapPass","Cycle 10",10,10944,"J-6","Alloy 617",314626,"Plate"
-82.63,0.00685,"Qualified",,3679.16,"CapPass","Cycle 10",10,10945,"J-6","Alloy 617",314626,"Plate"
-81.96,0.00683,"Qualified",,3679.37,"CapPass","Cycle 10",10,10946,"J-6","Alloy 617",314626,"Plate"
-82.44,0.00680,"Qualified",,3679.71,"CapPass","Cycle 10",10,10947,"J-6","Alloy 617",314626,"Plate"
-81.60,0.00675,"Qualified",,3680.21,"CapPass","Cycle 10",10,10948,"J-6","Alloy 617",314626,"Plate"
-81.66,0.00673,"Qualified",,3680.37,"CapPass","Cycle 10",10,10949,"J-6","Alloy 617",314626,"Plate"
-81.92,0.00670,"Qualified",,3680.69,"CapPass","Cycle 10",10,10950,"J-6","Alloy 617",314626,"Plate"
-81.63,0.00664,"Qualified",,3681.13,"CapPass","Cycle 10",10,10951,"J-6","Alloy 617",314626,"Plate"
-81.48,0.00663,"Qualified",,3681.37,"CapPass","Cycle 10",10,10952,"J-6","Alloy 617",314626,"Plate"
-82.85,0.00659,"Qualified",,3681.68,"CapPass","Cycle 10",10,10953,"J-6","Alloy 617",314626,"Plate"
-83.81,0.00654,"Qualified",,3682.19,"CapPass","Cycle 10",10,10954,"J-6","Alloy 617",314626,"Plate"
-83.42,0.00653,"Qualified",,3682.37,"CapPass","Cycle 10",10,10955,"J-6","Alloy 617",314626,"Plate"
-83.39,0.00649,"Qualified",,3682.65,"CapPass","Cycle 10",10,10956,"J-6","Alloy 617",314626,"Plate"
-81.83,0.00644,"Qualified",,3683.16,"CapPass","Cycle 10",10,10957,"J-6","Alloy 617",314626,"Plate"
-81.24,0.00643,"Qualified",,3683.37,"CapPass","Cycle 10",10,10958,"J-6","Alloy 617",314626,"Plate"
-81.18,0.00639,"Qualified",,3683.66,"CapPass","Cycle 10",10,10959,"J-6","Alloy 617",314626,"Plate"
-81.30,0.00634,"Qualified",,3684.21,"CapPass","Cycle 10",10,10960,"J-6","Alloy 617",314626,"Plate"
-81.38,0.00632,"Qualified",,3684.37,"CapPass","Cycle 10",10,10961,"J-6","Alloy 617",314626,"Plate"
-80.97,0.00629,"Qualified",,3684.63,"CapPass","Cycle 10",10,10962,"J-6","Alloy 617",314626,"Plate"
-80.00,0.00624,"Qualified",,3685.15,"CapPass","Cycle 10",10,10963,"J-6","Alloy 617",314626,"Plate"
-79.96,0.00623,"Qualified",,3685.37,"CapPass","Cycle 10",10,10964,"J-6","Alloy 617",314626,"Plate"
-79.66,0.00619,"Qualified",,3685.61,"CapPass","Cycle 10",10,10965,"J-6","Alloy 617",314626,"Plate"
-79.96,0.00614,"Qualified",,3686.18,"CapPass","Cycle 10",10,10966,"J-6","Alloy 617",314626,"Plate"
-80.18,0.00613,"Qualified",,3686.37,"CapPass","Cycle 10",10,10967,"J-6","Alloy 617",314626,"Plate"
-81.45,0.00609,"Qualified",,3686.68,"CapPass","Cycle 10",10,10968,"J-6","Alloy 617",314626,"Plate"
-82.59,0.00604,"Qualified",,3687.20,"CapPass","Cycle 10",10,10969,"J-6","Alloy 617",314626,"Plate"
-83.50,0.00603,"Qualified",,3687.37,"CapPass","Cycle 10",10,10970,"J-6","Alloy 617",314626,"Plate"
-82.96,0.00599,"Qualified",,3687.68,"CapPass","Cycle 10",10,10971,"J-6","Alloy 617",314626,"Plate"
-83.47,0.00594,"Qualified",,3688.20,"CapPass","Cycle 10",10,10972,"J-6","Alloy 617",314626,"Plate"
-83.51,0.00592,"Qualified",,3688.37,"CapPass","Cycle 10",10,10973,"J-6","Alloy 617",314626,"Plate"
-83.47,0.00589,"Qualified",,3688.71,"CapPass","Cycle 10",10,10974,"J-6","Alloy 617",314626,"Plate"
-83.60,0.00584,"Qualified",,3689.20,"CapPass","Cycle 10",10,10975,"J-6","Alloy 617",314626,"Plate"
-84.08,0.00582,"Qualified",,3689.37,"CapPass","Cycle 10",10,10976,"J-6","Alloy 617",314626,"Plate"
-84.05,0.00579,"Qualified",,3689.73,"CapPass","Cycle 10",10,10977,"J-6","Alloy 617",314626,"Plate"
-84.93,0.00574,"Qualified",,3690.16,"CapPass","Cycle 10",10,10978,"J-6","Alloy 617",314626,"Plate"
-83.95,0.00572,"Qualified",,3690.37,"CapPass","Cycle 10",10,10979,"J-6","Alloy 617",314626,"Plate"
-83.27,0.00568,"Qualified",,3690.66,"CapPass","Cycle 10",10,10980,"J-6","Alloy 617",314626,"Plate"
-81.53,0.00563,"Qualified",,3691.18,"CapPass","Cycle 10",10,10981,"J-6","Alloy 617",314626,"Plate"
-81.37,0.00563,"Qualified",,3691.37,"CapPass","Cycle 10",10,10982,"J-6","Alloy 617",314626,"Plate"
-80.85,0.00558,"Qualified",,3691.68,"CapPass","Cycle 10",10,10983,"J-6","Alloy 617",314626,"Plate"
-80.52,0.00553,"Qualified",,3692.20,"CapPass","Cycle 10",10,10984,"J-6","Alloy 617",314626,"Plate"
-80.60,0.00552,"Qualified",,3692.37,"CapPass","Cycle 10",10,10985,"J-6","Alloy 617",314626,"Plate"
-81.30,0.00548,"Qualified",,3692.75,"CapPass","Cycle 10",10,10986,"J-6","Alloy 617",314626,"Plate"
-81.93,0.00543,"Qualified",,3693.20,"CapPass","Cycle 10",10,10987,"J-6","Alloy 617",314626,"Plate"
-81.39,0.00542,"Qualified",,3693.37,"CapPass","Cycle 10",10,10988,"J-6","Alloy 617",314626,"Plate"
-80.73,0.00538,"Qualified",,3693.75,"CapPass","Cycle 10",10,10989,"J-6","Alloy 617",314626,"Plate"
-80.73,0.00533,"Qualified",,3694.23,"CapPass","Cycle 10",10,10990,"J-6","Alloy 617",314626,"Plate"
-80.85,0.00533,"Qualified",,3694.37,"CapPass","Cycle 10",10,10991,"J-6","Alloy 617",314626,"Plate"
-81.36,0.00528,"Qualified",,3694.76,"CapPass","Cycle 10",10,10992,"J-6","Alloy 617",314626,"Plate"
-82.13,0.00523,"Qualified",,3695.23,"CapPass","Cycle 10",10,10993,"J-6","Alloy 617",314626,"Plate"
-82.19,0.00522,"Qualified",,3695.37,"CapPass","Cycle 10",10,10994,"J-6","Alloy 617",314626,"Plate"
-81.74,0.00518,"Qualified",,3695.76,"CapPass","Cycle 10",10,10995,"J-6","Alloy 617",314626,"Plate"
-83.21,0.00513,"Qualified",,3696.24,"CapPass","Cycle 10",10,10996,"J-6","Alloy 617",314626,"Plate"
-83.16,0.00512,"Qualified",,3696.37,"CapPass","Cycle 10",10,10997,"J-6","Alloy 617",314626,"Plate"
-83.39,0.00508,"Qualified",,3696.75,"CapPass","Cycle 10",10,10998,"J-6","Alloy 617",314626,"Plate"
-83.76,0.00503,"Qualified",,3697.21,"CapPass","Cycle 10",10,10999,"J-6","Alloy 617",314626,"Plate"
-83.69,0.00502,"Qualified",,3697.37,"CapPass","Cycle 10",10,11000,"J-6","Alloy 617",314626,"Plate"
-82.49,0.00498,"Qualified",,3697.73,"CapPass","Cycle 10",10,11001,"J-6","Alloy 617",314626,"Plate"
-82.89,0.00493,"Qualified",,3698.23,"CapPass","Cycle 10",10,11002,"J-6","Alloy 617",314626,"Plate"
-82.63,0.00492,"Qualified",,3698.37,"CapPass","Cycle 10",10,11003,"J-6","Alloy 617",314626,"Plate"
-82.90,0.00488,"Qualified",,3698.73,"CapPass","Cycle 10",10,11004,"J-6","Alloy 617",314626,"Plate"
-84.50,0.00483,"Qualified",,3699.28,"CapPass","Cycle 10",10,11005,"J-6","Alloy 617",314626,"Plate"
-84.86,0.00483,"Qualified",,3699.37,"CapPass","Cycle 10",10,11006,"J-6","Alloy 617",314626,"Plate"
-84.45,0.00478,"Qualified",,3699.76,"CapPass","Cycle 10",10,11007,"J-6","Alloy 617",314626,"Plate"
-84.96,0.00473,"Qualified",,3700.21,"CapPass","Cycle 10",10,11008,"J-6","Alloy 617",314626,"Plate"
-84.44,0.00472,"Qualified",,3700.37,"CapPass","Cycle 10",10,11009,"J-6","Alloy 617",314626,"Plate"
-85.17,0.00468,"Qualified",,3700.79,"CapPass","Cycle 10",10,11010,"J-6","Alloy 617",314626,"Plate"
-84.65,0.00463,"Qualified",,3701.25,"CapPass","Cycle 10",10,11011,"J-6","Alloy 617",314626,"Plate"
-84.42,0.00462,"Qualified",,3701.37,"CapPass","Cycle 10",10,11012,"J-6","Alloy 617",314626,"Plate"
-83.79,0.00458,"Qualified",,3701.75,"CapPass","Cycle 10",10,11013,"J-6","Alloy 617",314626,"Plate"
-84.60,0.00453,"Qualified",,3702.26,"CapPass","Cycle 10",10,11014,"J-6","Alloy 617",314626,"Plate"
-84.73,0.00452,"Qualified",,3702.37,"CapPass","Cycle 10",10,11015,"J-6","Alloy 617",314626,"Plate"
-84.52,0.00448,"Qualified",,3702.76,"CapPass","Cycle 10",10,11016,"J-6","Alloy 617",314626,"Plate"
-84.82,0.00443,"Qualified",,3703.29,"CapPass","Cycle 10",10,11017,"J-6","Alloy 617",314626,"Plate"
-84.79,0.00442,"Qualified",,3703.37,"CapPass","Cycle 10",10,11018,"J-6","Alloy 617",314626,"Plate"
-84.31,0.00437,"Qualified",,3703.75,"CapPass","Cycle 10",10,11019,"J-6","Alloy 617",314626,"Plate"
-84.44,0.00432,"Qualified",,3704.29,"CapPass","Cycle 10",10,11020,"J-6","Alloy 617",314626,"Plate"
-84.35,0.00432,"Qualified",,3704.37,"CapPass","Cycle 10",10,11021,"J-6","Alloy 617",314626,"Plate"
-85.39,0.00427,"Qualified",,3704.79,"CapPass","Cycle 10",10,11022,"J-6","Alloy 617",314626,"Plate"
-85.50,0.00422,"Qualified",,3705.26,"CapPass","Cycle 10",10,11023,"J-6","Alloy 617",314626,"Plate"
-85.46,0.00422,"Qualified",,3705.37,"CapPass","Cycle 10",10,11024,"J-6","Alloy 617",314626,"Plate"
-85.49,0.00417,"Qualified",,3705.73,"CapPass","Cycle 10",10,11025,"J-6","Alloy 617",314626,"Plate"
-85.77,0.00412,"Qualified",,3706.21,"CapPass","Cycle 10",10,11026,"J-6","Alloy 617",314626,"Plate"
-85.21,0.00412,"Qualified",,3706.37,"CapPass","Cycle 10",10,11027,"J-6","Alloy 617",314626,"Plate"
-85.14,0.00407,"Qualified",,3706.73,"CapPass","Cycle 10",10,11028,"J-6","Alloy 617",314626,"Plate"
-82.88,0.00402,"Qualified",,3707.28,"CapPass","Cycle 10",10,11029,"J-6","Alloy 617",314626,"Plate"
-82.73,0.00402,"Qualified",,3707.37,"CapPass","Cycle 10",10,11030,"J-6","Alloy 617",314626,"Plate"
-85.15,0.00397,"Qualified",,3707.81,"CapPass","Cycle 10",10,11031,"J-6","Alloy 617",314626,"Plate"
-86.21,0.00392,"Qualified",,3708.34,"CapPass","Cycle 10",10,11032,"J-6","Alloy 617",314626,"Plate"
-86.29,0.00392,"Qualified",,3708.37,"CapPass","Cycle 10",10,11033,"J-6","Alloy 617",314626,"Plate"
-87.36,0.00387,"Qualified",,3708.86,"CapPass","Cycle 10",10,11034,"J-6","Alloy 617",314626,"Plate"
-88.21,0.00382,"Qualified",,3709.33,"CapPass","Cycle 10",10,11035,"J-6","Alloy 617",314626,"Plate"
-87.92,0.00382,"Qualified",,3709.37,"CapPass","Cycle 10",10,11036,"J-6","Alloy 617",314626,"Plate"
-86.86,0.00377,"Qualified",,3709.88,"CapPass","Cycle 10",10,11037,"J-6","Alloy 617",314626,"Plate"
-87.30,0.00372,"Qualified",,3710.34,"CapPass","Cycle 10",10,11038,"J-6","Alloy 617",314626,"Plate"
-87.11,0.00372,"Qualified",,3710.37,"CapPass","Cycle 10",10,11039,"J-6","Alloy 617",314626,"Plate"
-86.17,0.00367,"Qualified",,3710.83,"CapPass","Cycle 10",10,11040,"J-6","Alloy 617",314626,"Plate"
-86.13,0.00362,"Qualified",,3711.36,"CapPass","Cycle 10",10,11041,"J-6","Alloy 617",314626,"Plate"
-86.10,0.00362,"Qualified",,3711.37,"CapPass","Cycle 10",10,11042,"J-6","Alloy 617",314626,"Plate"
-85.57,0.00357,"Qualified",,3711.79,"CapPass","Cycle 10",10,11043,"J-6","Alloy 617",314626,"Plate"
-84.67,0.00352,"Qualified",,3712.37,"CapPass","Cycle 10",10,11044,"J-6","Alloy 617",314626,"Plate"
-84.77,0.00352,"Qualified",,3712.38,"CapPass","Cycle 10",10,11045,"J-6","Alloy 617",314626,"Plate"
-85.67,0.00347,"Qualified",,3712.84,"CapPass","Cycle 10",10,11046,"J-6","Alloy 617",314626,"Plate"
-85.64,0.00342,"Qualified",,3713.37,"CapPass","Cycle 10",10,11047,"J-6","Alloy 617",314626,"Plate"
-85.66,0.00342,"Qualified",,3713.38,"CapPass","Cycle 10",10,11048,"J-6","Alloy 617",314626,"Plate"
-85.33,0.00337,"Qualified",,3713.81,"CapPass","Cycle 10",10,11049,"J-6","Alloy 617",314626,"Plate"
-85.89,0.00332,"Qualified",,3714.36,"CapPass","Cycle 10",10,11050,"J-6","Alloy 617",314626,"Plate"
-86.01,0.00332,"Qualified",,3714.37,"CapPass","Cycle 10",10,11051,"J-6","Alloy 617",314626,"Plate"
-86.22,0.00326,"Qualified",,3714.86,"CapPass","Cycle 10",10,11052,"J-6","Alloy 617",314626,"Plate"
-85.10,0.00321,"Qualified",,3715.33,"CapPass","Cycle 10",10,11053,"J-6","Alloy 617",314626,"Plate"
-85.06,0.00322,"Qualified",,3715.37,"CapPass","Cycle 10",10,11054,"J-6","Alloy 617",314626,"Plate"
-85.62,0.00316,"Qualified",,3715.89,"CapPass","Cycle 10",10,11055,"J-6","Alloy 617",314626,"Plate"
-86.98,0.00312,"Qualified",,3716.37,"CapPass","Cycle 10",10,11056,"J-6","Alloy 617",314626,"Plate"
-87.00,0.00311,"Qualified",,3716.39,"CapPass","Cycle 10",10,11057,"J-6","Alloy 617",314626,"Plate"
-88.13,0.00306,"Qualified",,3716.89,"CapPass","Cycle 10",10,11058,"J-6","Alloy 617",314626,"Plate"
-87.87,0.00302,"Qualified",,3717.37,"CapPass","Cycle 10",10,11059,"J-6","Alloy 617",314626,"Plate"
-87.92,0.00301,"Qualified",,3717.41,"CapPass","Cycle 10",10,11060,"J-6","Alloy 617",314626,"Plate"
-87.50,0.00296,"Qualified",,3717.93,"CapPass","Cycle 10",10,11061,"J-6","Alloy 617",314626,"Plate"
-87.84,0.00291,"Qualified",,3718.36,"CapPass","Cycle 10",10,11062,"J-6","Alloy 617",314626,"Plate"
-87.83,0.00291,"Qualified",,3718.37,"CapPass","Cycle 10",10,11063,"J-6","Alloy 617",314626,"Plate"
-84.76,0.00286,"Qualified",,3718.88,"CapPass","Cycle 10",10,11064,"J-6","Alloy 617",314626,"Plate"
-84.81,0.00282,"Qualified",,3719.37,"CapPass","Cycle 10",10,11065,"J-6","Alloy 617",314626,"Plate"
-84.72,0.00281,"Qualified",,3719.38,"CapPass","Cycle 10",10,11066,"J-6","Alloy 617",314626,"Plate"
-85.62,0.00276,"Qualified",,3719.89,"CapPass","Cycle 10",10,11067,"J-6","Alloy 617",314626,"Plate"
-86.55,0.00272,"Qualified",,3720.37,"CapPass","Cycle 10",10,11068,"J-6","Alloy 617",314626,"Plate"
-86.45,0.00271,"Qualified",,3720.41,"CapPass","Cycle 10",10,11069,"J-6","Alloy 617",314626,"Plate"
-86.62,0.00266,"Qualified",,3720.92,"CapPass","Cycle 10",10,11070,"J-6","Alloy 617",314626,"Plate"
-87.88,0.00261,"Qualified",,3721.37,"CapPass","Cycle 10",10,11071,"J-6","Alloy 617",314626,"Plate"
-87.72,0.00261,"Qualified",,3721.39,"CapPass","Cycle 10",10,11072,"J-6","Alloy 617",314626,"Plate"
-86.88,0.00256,"Qualified",,3721.92,"CapPass","Cycle 10",10,11073,"J-6","Alloy 617",314626,"Plate"
-86.18,0.00252,"Qualified",,3722.37,"CapPass","Cycle 10",10,11074,"J-6","Alloy 617",314626,"Plate"
-86.05,0.00251,"Qualified",,3722.41,"CapPass","Cycle 10",10,11075,"J-6","Alloy 617",314626,"Plate"
-85.34,0.00246,"Qualified",,3722.89,"CapPass","Cycle 10",10,11076,"J-6","Alloy 617",314626,"Plate"
-84.94,0.00242,"Qualified",,3723.37,"CapPass","Cycle 10",10,11077,"J-6","Alloy 617",314626,"Plate"
-84.90,0.00241,"Qualified",,3723.41,"CapPass","Cycle 10",10,11078,"J-6","Alloy 617",314626,"Plate"
-85.54,0.00236,"Qualified",,3723.92,"CapPass","Cycle 10",10,11079,"J-6","Alloy 617",314626,"Plate"
-86.01,0.00232,"Qualified",,3724.37,"CapPass","Cycle 10",10,11080,"J-6","Alloy 617",314626,"Plate"
-86.52,0.00231,"Qualified",,3724.46,"CapPass","Cycle 10",10,11081,"J-6","Alloy 617",314626,"Plate"
-87.05,0.00226,"Qualified",,3724.93,"CapPass","Cycle 10",10,11082,"J-6","Alloy 617",314626,"Plate"
-86.85,0.00222,"Qualified",,3725.37,"CapPass","Cycle 10",10,11083,"J-6","Alloy 617",314626,"Plate"
-86.98,0.00220,"Qualified",,3725.46,"CapPass","Cycle 10",10,11084,"J-6","Alloy 617",314626,"Plate"
-87.38,0.00215,"Qualified",,3725.92,"CapPass","Cycle 10",10,11085,"J-6","Alloy 617",314626,"Plate"
-86.08,0.00211,"Qualified",,3726.37,"CapPass","Cycle 10",10,11086,"J-6","Alloy 617",314626,"Plate"
-85.94,0.00210,"Qualified",,3726.44,"CapPass","Cycle 10",10,11087,"J-6","Alloy 617",314626,"Plate"
-86.38,0.00205,"Qualified",,3726.93,"CapPass","Cycle 10",10,11088,"J-6","Alloy 617",314626,"Plate"
-85.36,0.00202,"Qualified",,3727.37,"CapPass","Cycle 10",10,11089,"J-6","Alloy 617",314626,"Plate"
-85.40,0.00200,"Qualified",,3727.49,"CapPass","Cycle 10",10,11090,"J-6","Alloy 617",314626,"Plate"
-86.23,0.00195,"Qualified",,3728.00,"CapPass","Cycle 10",10,11091,"J-6","Alloy 617",314626,"Plate"
-86.11,0.00191,"Qualified",,3728.37,"CapPass","Cycle 10",10,11092,"J-6","Alloy 617",314626,"Plate"
-85.98,0.00190,"Qualified",,3728.44,"CapPass","Cycle 10",10,11093,"J-6","Alloy 617",314626,"Plate"
-85.54,0.00185,"Qualified",,3729.01,"CapPass","Cycle 10",10,11094,"J-6","Alloy 617",314626,"Plate"
-86.42,0.00182,"Qualified",,3729.37,"CapPass","Cycle 10",10,11095,"J-6","Alloy 617",314626,"Plate"
-86.66,0.00180,"Qualified",,3729.49,"CapPass","Cycle 10",10,11096,"J-6","Alloy 617",314626,"Plate"
-86.30,0.00175,"Qualified",,3729.99,"CapPass","Cycle 10",10,11097,"J-6","Alloy 617",314626,"Plate"
-86.34,0.00171,"Qualified",,3730.37,"CapPass","Cycle 10",10,11098,"J-6","Alloy 617",314626,"Plate"
-86.12,0.00170,"Qualified",,3730.46,"CapPass","Cycle 10",10,11099,"J-6","Alloy 617",314626,"Plate"
-85.08,0.00165,"Qualified",,3730.96,"CapPass","Cycle 10",10,11100,"J-6","Alloy 617",314626,"Plate"
-84.05,0.00161,"Qualified",,3731.37,"CapPass","Cycle 10",10,11101,"J-6","Alloy 617",314626,"Plate"
-83.67,0.00160,"Qualified",,3731.48,"CapPass","Cycle 10",10,11102,"J-6","Alloy 617",314626,"Plate"
-85.55,0.00155,"Qualified",,3732.02,"CapPass","Cycle 10",10,11103,"J-6","Alloy 617",314626,"Plate"
-86.77,0.00151,"Qualified",,3732.37,"CapPass","Cycle 10",10,11104,"J-6","Alloy 617",314626,"Plate"
-87.15,0.00150,"Qualified",,3732.52,"CapPass","Cycle 10",10,11105,"J-6","Alloy 617",314626,"Plate"
-88.03,0.00145,"Qualified",,3733.07,"CapPass","Cycle 10",10,11106,"J-6","Alloy 617",314626,"Plate"
-89.22,0.00142,"Qualified",,3733.37,"CapPass","Cycle 10",10,11107,"J-6","Alloy 617",314626,"Plate"
-89.32,0.00139,"Qualified",,3733.57,"CapPass","Cycle 10",10,11108,"J-6","Alloy 617",314626,"Plate"
-89.83,0.00134,"Qualified",,3734.11,"CapPass","Cycle 10",10,11109,"J-6","Alloy 617",314626,"Plate"
-90.13,0.00131,"Qualified",,3734.37,"CapPass","Cycle 10",10,11110,"J-6","Alloy 617",314626,"Plate"
-90.00,0.00129,"Qualified",,3734.56,"CapPass","Cycle 10",10,11111,"J-6","Alloy 617",314626,"Plate"
-89.98,0.00124,"Qualified",,3735.09,"CapPass","Cycle 10",10,11112,"J-6","Alloy 617",314626,"Plate"
-89.76,0.00122,"Qualified",,3735.37,"CapPass","Cycle 10",10,11113,"J-6","Alloy 617",314626,"Plate"
-90.07,0.00119,"Qualified",,3735.57,"CapPass","Cycle 10",10,11114,"J-6","Alloy 617",314626,"Plate"
-89.55,0.00114,"Qualified",,3736.07,"CapPass","Cycle 10",10,11115,"J-6","Alloy 617",314626,"Plate"
-88.52,0.00112,"Qualified",,3736.37,"CapPass","Cycle 10",10,11116,"J-6","Alloy 617",314626,"Plate"
-88.64,0.00109,"Qualified",,3736.60,"CapPass","Cycle 10",10,11117,"J-6","Alloy 617",314626,"Plate"
-88.29,0.00104,"Qualified",,3737.02,"CapPass","Cycle 10",10,11118,"J-6","Alloy 617",314626,"Plate"
-87.25,0.00102,"Qualified",,3737.37,"CapPass","Cycle 10",10,11119,"J-6","Alloy 617",314626,"Plate"
-87.99,0.00099,"Qualified",,3737.57,"CapPass","Cycle 10",10,11120,"J-6","Alloy 617",314626,"Plate"
-88.65,0.00094,"Qualified",,3738.04,"CapPass","Cycle 10",10,11121,"J-6","Alloy 617",314626,"Plate"
-88.41,0.00091,"Qualified",,3738.37,"CapPass","Cycle 10",10,11122,"J-6","Alloy 617",314626,"Plate"
-88.60,0.00089,"Qualified",,3738.57,"CapPass","Cycle 10",10,11123,"J-6","Alloy 617",314626,"Plate"
-88.80,0.00084,"Qualified",,3739.07,"CapPass","Cycle 10",10,11124,"J-6","Alloy 617",314626,"Plate"
-88.06,0.00081,"Qualified",,3739.37,"CapPass","Cycle 10",10,11125,"J-6","Alloy 617",314626,"Plate"
-88.16,0.00079,"Qualified",,3739.61,"CapPass","Cycle 10",10,11126,"J-6","Alloy 617",314626,"Plate"
-88.71,0.00074,"Qualified",,3740.09,"CapPass","Cycle 10",10,11127,"J-6","Alloy 617",314626,"Plate"
-89.01,0.00072,"Qualified",,3740.37,"CapPass","Cycle 10",10,11128,"J-6","Alloy 617",314626,"Plate"
-90.28,0.00069,"Qualified",,3740.62,"CapPass","Cycle 10",10,11129,"J-6","Alloy 617",314626,"Plate"
-89.99,0.00064,"Qualified",,3741.12,"CapPass","Cycle 10",10,11130,"J-6","Alloy 617",314626,"Plate"
-89.31,0.00061,"Qualified",,3741.37,"CapPass","Cycle 10",10,11131,"J-6","Alloy 617",314626,"Plate"
-88.46,0.00059,"Qualified",,3741.66,"CapPass","Cycle 10",10,11132,"J-6","Alloy 617",314626,"Plate"
-88.38,0.00054,"Qualified",,3742.12,"CapPass","Cycle 10",10,11133,"J-6","Alloy 617",314626,"Plate"
-88.25,0.00051,"Qualified",,3742.37,"CapPass","Cycle 10",10,11134,"J-6","Alloy 617",314626,"Plate"
-88.69,0.00049,"Qualified",,3742.64,"CapPass","Cycle 10",10,11135,"J-6","Alloy 617",314626,"Plate"
-87.93,0.00044,"Qualified",,3743.16,"CapPass","Cycle 10",10,11136,"J-6","Alloy 617",314626,"Plate"
-88.32,0.00041,"Qualified",,3743.37,"CapPass","Cycle 10",10,11137,"J-6","Alloy 617",314626,"Plate"
-88.19,0.00039,"Qualified",,3743.67,"CapPass","Cycle 10",10,11138,"J-6","Alloy 617",314626,"Plate"
-89.17,0.00033,"Qualified",,3744.09,"CapPass","Cycle 10",10,11139,"J-6","Alloy 617",314626,"Plate"
-87.51,0.00031,"Qualified",,3744.37,"CapPass","Cycle 10",10,11140,"J-6","Alloy 617",314626,"Plate"
-87.11,0.00028,"Qualified",,3744.69,"CapPass","Cycle 10",10,11141,"J-6","Alloy 617",314626,"Plate"
-88.03,0.00023,"Qualified",,3745.12,"CapPass","Cycle 10",10,11142,"J-6","Alloy 617",314626,"Plate"
-86.93,0.00022,"Qualified",,3745.37,"CapPass","Cycle 10",10,11143,"J-6","Alloy 617",314626,"Plate"
-88.32,0.00018,"Qualified",,3745.70,"CapPass","Cycle 10",10,11144,"J-6","Alloy 617",314626,"Plate"
-87.30,0.00013,"Qualified",,3746.19,"CapPass","Cycle 10",10,11145,"J-6","Alloy 617",314626,"Plate"
-87.40,0.00012,"Qualified",,3746.37,"CapPass","Cycle 10",10,11146,"J-6","Alloy 617",314626,"Plate"
-88.13,0.00008,"Qualified",,3746.69,"CapPass","Cycle 10",10,11147,"J-6","Alloy 617",314626,"Plate"
-87.51,0.00003,"Qualified",,3747.17,"CapPass","Cycle 10",10,11148,"J-6","Alloy 617",314626,"Plate"
-87.30,0.00002,"Qualified",,3747.37,"CapPass","Cycle 10",10,11149,"J-6","Alloy 617",314626,"Plate"
-87.99,-0.00002,"Qualified",,3747.70,"CapPass","Cycle 10",10,11150,"J-6","Alloy 617",314626,"Plate"
-88.20,-0.00007,"Qualified",,3748.15,"CapPass","Cycle 10",10,11151,"J-6","Alloy 617",314626,"Plate"
-87.35,-0.00009,"Qualified",,3748.37,"CapPass","Cycle 10",10,11152,"J-6","Alloy 617",314626,"Plate"
-86.43,-0.00012,"Qualified",,3748.69,"CapPass","Cycle 10",10,11153,"J-6","Alloy 617",314626,"Plate"
-84.94,-0.00017,"Qualified",,3749.22,"CapPass","Cycle 10",10,11154,"J-6","Alloy 617",314626,"Plate"
-85.16,-0.00019,"Qualified",,3749.37,"CapPass","Cycle 10",10,11155,"J-6","Alloy 617",314626,"Plate"
-86.08,-0.00022,"Qualified",,3749.65,"CapPass","Cycle 10",10,11156,"J-6","Alloy 617",314626,"Plate"
-86.03,-0.00027,"Qualified",,3750.27,"CapPass","Cycle 10",10,11157,"J-6","Alloy 617",314626,"Plate"
-86.41,-0.00029,"Qualified",,3750.37,"CapPass","Cycle 10",10,11158,"J-6","Alloy 617",314626,"Plate"
-86.46,-0.00032,"Qualified",,3750.74,"CapPass","Cycle 10",10,11159,"J-6","Alloy 617",314626,"Plate"
-87.37,-0.00038,"Qualified",,3751.22,"CapPass","Cycle 10",10,11160,"J-6","Alloy 617",314626,"Plate"
-87.36,-0.00039,"Qualified",,3751.37,"CapPass","Cycle 10",10,11161,"J-6","Alloy 617",314626,"Plate"
-87.67,-0.00043,"Qualified",,3751.75,"CapPass","Cycle 10",10,11162,"J-6","Alloy 617",314626,"Plate"
-88.29,-0.00048,"Qualified",,3752.25,"CapPass","Cycle 10",10,11163,"J-6","Alloy 617",314626,"Plate"
-88.11,-0.00049,"Qualified",,3752.37,"CapPass","Cycle 10",10,11164,"J-6","Alloy 617",314626,"Plate"
-89.37,-0.00053,"Qualified",,3752.74,"CapPass","Cycle 10",10,11165,"J-6","Alloy 617",314626,"Plate"
-88.98,-0.00058,"Qualified",,3753.22,"CapPass","Cycle 10",10,11166,"J-6","Alloy 617",314626,"Plate"
-88.54,-0.00058,"Qualified",,3753.37,"CapPass","Cycle 10",10,11167,"J-6","Alloy 617",314626,"Plate"
-89.33,-0.00063,"Qualified",,3753.80,"CapPass","Cycle 10",10,11168,"J-6","Alloy 617",314626,"Plate"
-90.22,-0.00068,"Qualified",,3754.30,"CapPass","Cycle 10",10,11169,"J-6","Alloy 617",314626,"Plate"
-90.06,-0.00068,"Qualified",,3754.37,"CapPass","Cycle 10",10,11170,"J-6","Alloy 617",314626,"Plate"
-90.29,-0.00073,"Qualified",,3754.75,"CapPass","Cycle 10",10,11171,"J-6","Alloy 617",314626,"Plate"
-90.16,-0.00078,"Qualified",,3755.37,"CapPass","Cycle 10",10,11172,"J-6","Alloy 617",314626,"Plate"
-90.09,-0.00078,"Qualified",,3755.37,"CapPass","Cycle 10",10,11173,"J-6","Alloy 617",314626,"Plate"
-91.02,-0.00083,"Qualified",,3755.85,"CapPass","Cycle 10",10,11174,"J-6","Alloy 617",314626,"Plate"
-91.07,-0.00088,"Qualified",,3756.32,"CapPass","Cycle 10",10,11175,"J-6","Alloy 617",314626,"Plate"
-90.73,-0.00089,"Qualified",,3756.37,"CapPass","Cycle 10",10,11176,"J-6","Alloy 617",314626,"Plate"
-90.79,-0.00093,"Qualified",,3756.80,"CapPass","Cycle 10",10,11177,"J-6","Alloy 617",314626,"Plate"
-89.65,-0.00098,"Qualified",,3757.34,"CapPass","Cycle 10",10,11178,"J-6","Alloy 617",314626,"Plate"
-89.52,-0.00098,"Qualified",,3757.37,"CapPass","Cycle 10",10,11179,"J-6","Alloy 617",314626,"Plate"
-88.93,-0.00103,"Qualified",,3757.82,"CapPass","Cycle 10",10,11180,"J-6","Alloy 617",314626,"Plate"
-88.22,-0.00109,"Qualified",,3758.32,"CapPass","Cycle 10",10,11181,"J-6","Alloy 617",314626,"Plate"
-88.01,-0.00109,"Qualified",,3758.37,"CapPass","Cycle 10",10,11182,"J-6","Alloy 617",314626,"Plate"
-88.21,-0.00114,"Qualified",,3758.83,"CapPass","Cycle 10",10,11183,"J-6","Alloy 617",314626,"Plate"
-88.31,-0.00119,"Qualified",,3759.35,"CapPass","Cycle 10",10,11184,"J-6","Alloy 617",314626,"Plate"
-88.34,-0.00119,"Qualified",,3759.37,"CapPass","Cycle 10",10,11185,"J-6","Alloy 617",314626,"Plate"
-90.19,-0.00124,"Qualified",,3759.90,"CapPass","Cycle 10",10,11186,"J-6","Alloy 617",314626,"Plate"
-91.30,-0.00128,"Qualified",,3760.37,"CapPass","Cycle 10",10,11187,"J-6","Alloy 617",314626,"Plate"
-91.62,-0.00129,"Qualified",,3760.42,"CapPass","Cycle 10",10,11188,"J-6","Alloy 617",314626,"Plate"
-91.48,-0.00134,"Qualified",,3760.83,"CapPass","Cycle 10",10,11189,"J-6","Alloy 617",314626,"Plate"
-89.96,-0.00139,"Qualified",,3761.37,"CapPass","Cycle 10",10,11190,"J-6","Alloy 617",314626,"Plate"
-90.08,-0.00139,"Qualified",,3761.38,"CapPass","Cycle 10",10,11191,"J-6","Alloy 617",314626,"Plate"
-88.94,-0.00144,"Qualified",,3761.84,"CapPass","Cycle 10",10,11192,"J-6","Alloy 617",314626,"Plate"
-90.24,-0.00149,"Qualified",,3762.37,"CapPass","Cycle 10",10,11193,"J-6","Alloy 617",314626,"Plate"
-90.13,-0.00149,"Qualified",,3762.37,"CapPass","Cycle 10",10,11194,"J-6","Alloy 617",314626,"Plate"
-90.46,-0.00154,"Qualified",,3762.87,"CapPass","Cycle 10",10,11195,"J-6","Alloy 617",314626,"Plate"
-89.17,-0.00159,"Qualified",,3763.37,"CapPass","Cycle 10",10,11196,"J-6","Alloy 617",314626,"Plate"
-89.28,-0.00159,"Qualified",,3763.40,"CapPass","Cycle 10",10,11197,"J-6","Alloy 617",314626,"Plate"
-90.03,-0.00164,"Qualified",,3763.95,"CapPass","Cycle 10",10,11198,"J-6","Alloy 617",314626,"Plate"
-89.50,-0.00169,"Qualified",,3764.35,"CapPass","Cycle 10",10,11199,"J-6","Alloy 617",314626,"Plate"
-89.35,-0.00169,"Qualified",,3764.37,"CapPass","Cycle 10",10,11200,"J-6","Alloy 617",314626,"Plate"
-88.04,-0.00174,"Qualified",,3764.89,"CapPass","Cycle 10",10,11201,"J-6","Alloy 617",314626,"Plate"
-87.57,-0.00178,"Qualified",,3765.37,"CapPass","Cycle 10",10,11202,"J-6","Alloy 617",314626,"Plate"
-87.80,-0.00179,"Qualified",,3765.42,"CapPass","Cycle 10",10,11203,"J-6","Alloy 617",314626,"Plate"
-89.29,-0.00184,"Qualified",,3765.95,"CapPass","Cycle 10",10,11204,"J-6","Alloy 617",314626,"Plate"
-89.07,-0.00189,"Qualified",,3766.37,"CapPass","Cycle 10",10,11205,"J-6","Alloy 617",314626,"Plate"
-89.13,-0.00190,"Qualified",,3766.42,"CapPass","Cycle 10",10,11206,"J-6","Alloy 617",314626,"Plate"
-89.14,-0.00195,"Qualified",,3766.95,"CapPass","Cycle 10",10,11207,"J-6","Alloy 617",314626,"Plate"
-89.04,-0.00199,"Qualified",,3767.37,"CapPass","Cycle 10",10,11208,"J-6","Alloy 617",314626,"Plate"
-88.94,-0.00200,"Qualified",,3767.43,"CapPass","Cycle 10",10,11209,"J-6","Alloy 617",314626,"Plate"
-87.92,-0.00205,"Qualified",,3768.02,"CapPass","Cycle 10",10,11210,"J-6","Alloy 617",314626,"Plate"
-89.86,-0.00208,"Qualified",,3768.37,"CapPass","Cycle 10",10,11211,"J-6","Alloy 617",314626,"Plate"
-90.17,-0.00210,"Qualified",,3768.50,"CapPass","Cycle 10",10,11212,"J-6","Alloy 617",314626,"Plate"
-91.12,-0.00215,"Qualified",,3768.98,"CapPass","Cycle 10",10,11213,"J-6","Alloy 617",314626,"Plate"
-91.33,-0.00219,"Qualified",,3769.37,"CapPass","Cycle 10",10,11214,"J-6","Alloy 617",314626,"Plate"
-91.09,-0.00220,"Qualified",,3769.47,"CapPass","Cycle 10",10,11215,"J-6","Alloy 617",314626,"Plate"
-90.00,-0.00225,"Qualified",,3769.90,"CapPass","Cycle 10",10,11216,"J-6","Alloy 617",314626,"Plate"
-88.41,-0.00228,"Qualified",,3770.37,"CapPass","Cycle 10",10,11217,"J-6","Alloy 617",314626,"Plate"
-88.72,-0.00230,"Qualified",,3770.48,"CapPass","Cycle 10",10,11218,"J-6","Alloy 617",314626,"Plate"
-87.61,-0.00235,"Qualified",,3770.95,"CapPass","Cycle 10",10,11219,"J-6","Alloy 617",314626,"Plate"
-86.51,-0.00238,"Qualified",,3771.37,"CapPass","Cycle 10",10,11220,"J-6","Alloy 617",314626,"Plate"
-86.50,-0.00240,"Qualified",,3771.50,"CapPass","Cycle 10",10,11221,"J-6","Alloy 617",314626,"Plate"
-86.35,-0.00245,"Qualified",,3771.98,"CapPass","Cycle 10",10,11222,"J-6","Alloy 617",314626,"Plate"
-85.12,-0.00248,"Qualified",,3772.37,"CapPass","Cycle 10",10,11223,"J-6","Alloy 617",314626,"Plate"
-85.55,-0.00250,"Qualified",,3772.53,"CapPass","Cycle 10",10,11224,"J-6","Alloy 617",314626,"Plate"
-87.26,-0.00255,"Qualified",,3773.02,"CapPass","Cycle 10",10,11225,"J-6","Alloy 617",314626,"Plate"
-87.68,-0.00258,"Qualified",,3773.37,"CapPass","Cycle 10",10,11226,"J-6","Alloy 617",314626,"Plate"
-87.97,-0.00260,"Qualified",,3773.53,"CapPass","Cycle 10",10,11227,"J-6","Alloy 617",314626,"Plate"
-87.56,-0.00265,"Qualified",,3774.02,"CapPass","Cycle 10",10,11228,"J-6","Alloy 617",314626,"Plate"
-87.55,-0.00268,"Qualified",,3774.37,"CapPass","Cycle 10",10,11229,"J-6","Alloy 617",314626,"Plate"
-87.65,-0.00270,"Qualified",,3774.48,"CapPass","Cycle 10",10,11230,"J-6","Alloy 617",314626,"Plate"
-87.40,-0.00275,"Qualified",,3775.02,"CapPass","Cycle 10",10,11231,"J-6","Alloy 617",314626,"Plate"
-88.18,-0.00278,"Qualified",,3775.37,"CapPass","Cycle 10",10,11232,"J-6","Alloy 617",314626,"Plate"
-88.06,-0.00280,"Qualified",,3775.50,"CapPass","Cycle 10",10,11233,"J-6","Alloy 617",314626,"Plate"
-88.71,-0.00285,"Qualified",,3775.98,"CapPass","Cycle 10",10,11234,"J-6","Alloy 617",314626,"Plate"
-89.52,-0.00288,"Qualified",,3776.37,"CapPass","Cycle 10",10,11235,"J-6","Alloy 617",314626,"Plate"
-89.52,-0.00290,"Qualified",,3776.55,"CapPass","Cycle 10",10,11236,"J-6","Alloy 617",314626,"Plate"
-88.86,-0.00295,"Qualified",,3777.07,"CapPass","Cycle 10",10,11237,"J-6","Alloy 617",314626,"Plate"
-88.92,-0.00298,"Qualified",,3777.37,"CapPass","Cycle 10",10,11238,"J-6","Alloy 617",314626,"Plate"
-89.25,-0.00301,"Qualified",,3777.53,"CapPass","Cycle 10",10,11239,"J-6","Alloy 617",314626,"Plate"
-88.72,-0.00306,"Qualified",,3778.08,"CapPass","Cycle 10",10,11240,"J-6","Alloy 617",314626,"Plate"
-89.58,-0.00308,"Qualified",,3778.37,"CapPass","Cycle 10",10,11241,"J-6","Alloy 617",314626,"Plate"
-89.49,-0.00311,"Qualified",,3778.55,"CapPass","Cycle 10",10,11242,"J-6","Alloy 617",314626,"Plate"
-88.86,-0.00316,"Qualified",,3779.02,"CapPass","Cycle 10",10,11243,"J-6","Alloy 617",314626,"Plate"
-88.36,-0.00318,"Qualified",,3779.37,"CapPass","Cycle 10",10,11244,"J-6","Alloy 617",314626,"Plate"
-88.30,-0.00321,"Qualified",,3779.55,"CapPass","Cycle 10",10,11245,"J-6","Alloy 617",314626,"Plate"
-87.71,-0.00326,"Qualified",,3780.05,"CapPass","Cycle 10",10,11246,"J-6","Alloy 617",314626,"Plate"
-87.63,-0.00328,"Qualified",,3780.37,"CapPass","Cycle 10",10,11247,"J-6","Alloy 617",314626,"Plate"
-87.24,-0.00331,"Qualified",,3780.57,"CapPass","Cycle 10",10,11248,"J-6","Alloy 617",314626,"Plate"
-88.86,-0.00336,"Qualified",,3781.06,"CapPass","Cycle 10",10,11249,"J-6","Alloy 617",314626,"Plate"
-88.35,-0.00338,"Qualified",,3781.37,"CapPass","Cycle 10",10,11250,"J-6","Alloy 617",314626,"Plate"
-88.41,-0.00341,"Qualified",,3781.57,"CapPass","Cycle 10",10,11251,"J-6","Alloy 617",314626,"Plate"
-87.70,-0.00346,"Qualified",,3782.02,"CapPass","Cycle 10",10,11252,"J-6","Alloy 617",314626,"Plate"
-86.83,-0.00349,"Qualified",,3782.37,"CapPass","Cycle 10",10,11253,"J-6","Alloy 617",314626,"Plate"
-86.81,-0.00351,"Qualified",,3782.63,"CapPass","Cycle 10",10,11254,"J-6","Alloy 617",314626,"Plate"
-88.55,-0.00356,"Qualified",,3783.12,"CapPass","Cycle 10",10,11255,"J-6","Alloy 617",314626,"Plate"
-89.41,-0.00358,"Qualified",,3783.37,"CapPass","Cycle 10",10,11256,"J-6","Alloy 617",314626,"Plate"
-90.39,-0.00361,"Qualified",,3783.63,"CapPass","Cycle 10",10,11257,"J-6","Alloy 617",314626,"Plate"
-89.44,-0.00366,"Qualified",,3784.08,"CapPass","Cycle 10",10,11258,"J-6","Alloy 617",314626,"Plate"
-89.27,-0.00368,"Qualified",,3784.37,"CapPass","Cycle 10",10,11259,"J-6","Alloy 617",314626,"Plate"
-89.16,-0.00371,"Qualified",,3784.63,"CapPass","Cycle 10",10,11260,"J-6","Alloy 617",314626,"Plate"
-90.54,-0.00376,"Qualified",,3785.13,"CapPass","Cycle 10",10,11261,"J-6","Alloy 617",314626,"Plate"
-90.86,-0.00378,"Qualified",,3785.37,"CapPass","Cycle 10",10,11262,"J-6","Alloy 617",314626,"Plate"
-91.06,-0.00381,"Qualified",,3785.60,"CapPass","Cycle 10",10,11263,"J-6","Alloy 617",314626,"Plate"
-90.36,-0.00386,"Qualified",,3786.10,"CapPass","Cycle 10",10,11264,"J-6","Alloy 617",314626,"Plate"
-90.46,-0.00388,"Qualified",,3786.37,"CapPass","Cycle 10",10,11265,"J-6","Alloy 617",314626,"Plate"
-90.81,-0.00392,"Qualified",,3786.65,"CapPass","Cycle 10",10,11266,"J-6","Alloy 617",314626,"Plate"
-90.70,-0.00397,"Qualified",,3787.15,"CapPass","Cycle 10",10,11267,"J-6","Alloy 617",314626,"Plate"
-90.60,-0.00398,"Qualified",,3787.37,"CapPass","Cycle 10",10,11268,"J-6","Alloy 617",314626,"Plate"
-90.20,-0.00402,"Qualified",,3787.65,"CapPass","Cycle 10",10,11269,"J-6","Alloy 617",314626,"Plate"
-90.01,-0.00407,"Qualified",,3788.17,"CapPass","Cycle 10",10,11270,"J-6","Alloy 617",314626,"Plate"
-90.15,-0.00408,"Qualified",,3788.37,"CapPass","Cycle 10",10,11271,"J-6","Alloy 617",314626,"Plate"
-90.10,-0.00412,"Qualified",,3788.68,"CapPass","Cycle 10",10,11272,"J-6","Alloy 617",314626,"Plate"
-89.87,-0.00417,"Qualified",,3789.17,"CapPass","Cycle 10",10,11273,"J-6","Alloy 617",314626,"Plate"
-89.70,-0.00418,"Qualified",,3789.37,"CapPass","Cycle 10",10,11274,"J-6","Alloy 617",314626,"Plate"
-90.22,-0.00422,"Qualified",,3789.60,"CapPass","Cycle 10",10,11275,"J-6","Alloy 617",314626,"Plate"
-89.91,-0.00427,"Qualified",,3790.10,"CapPass","Cycle 10",10,11276,"J-6","Alloy 617",314626,"Plate"
-89.43,-0.00428,"Qualified",,3790.37,"CapPass","Cycle 10",10,11277,"J-6","Alloy 617",314626,"Plate"
-89.61,-0.00432,"Qualified",,3790.70,"CapPass","Cycle 10",10,11278,"J-6","Alloy 617",314626,"Plate"
-90.15,-0.00437,"Qualified",,3791.15,"CapPass","Cycle 10",10,11279,"J-6","Alloy 617",314626,"Plate"
-89.28,-0.00438,"Qualified",,3791.37,"CapPass","Cycle 10",10,11280,"J-6","Alloy 617",314626,"Plate"
-89.38,-0.00442,"Qualified",,3791.65,"CapPass","Cycle 10",10,11281,"J-6","Alloy 617",314626,"Plate"
-88.19,-0.00447,"Qualified",,3792.19,"CapPass","Cycle 10",10,11282,"J-6","Alloy 617",314626,"Plate"
