Repository: js-molina/fatigue-A617

File: data/950C/Strain rate 0.0001/2.0% strain/HTM_A19_Cycles_J4.csv (part 11 of 27)
"Stress Mpa","Strain","Qual State","Qual Exceptions","Elapsed Time Sec","Data State","Cycle Label","Cycle","Count","Sample","Alloy","Heat","Material_Form"
-88.21,-0.00434,"Qualified",,3790.65,"CapPass","Cycle 10",10,11292,"J-4","Alloy 617",314626,"Plate"
-86.51,-0.00438,"Qualified",,3791.15,"CapPass","Cycle 10",10,11293,"J-4","Alloy 617",314626,"Plate"
-87.11,-0.00439,"Qualified",,3791.25,"CapPass","Cycle 10",10,11294,"J-4","Alloy 617",314626,"Plate"
-87.85,-0.00444,"Qualified",,3791.70,"CapPass","Cycle 10",10,11295,"J-4","Alloy 617",314626,"Plate"
-87.80,-0.00449,"Qualified",,3792.15,"CapPass","Cycle 10",10,11296,"J-4","Alloy 617",314626,"Plate"
-87.82,-0.00449,"Qualified",,3792.18,"CapPass","Cycle 10",10,11297,"J-4","Alloy 617",314626,"Plate"
-87.77,-0.00454,"Qualified",,3792.72,"CapPass","Cycle 10",10,11298,"J-4","Alloy 617",314626,"Plate"
-87.23,-0.00459,"Qualified",,3793.15,"CapPass","Cycle 10",10,11299,"J-4","Alloy 617",314626,"Plate"
-87.13,-0.00459,"Qualified",,3793.25,"CapPass","Cycle 10",10,11300,"J-4","Alloy 617",314626,"Plate"
-87.95,-0.00464,"Qualified",,3793.72,"CapPass","Cycle 10",10,11301,"J-4","Alloy 617",314626,"Plate"
-87.16,-0.00468,"Qualified",,3794.15,"CapPass","Cycle 10",10,11302,"J-4","Alloy 617",314626,"Plate"
-87.34,-0.00470,"Qualified",,3794.22,"CapPass","Cycle 10",10,11303,"J-4","Alloy 617",314626,"Plate"
-88.05,-0.00475,"Qualified",,3794.75,"CapPass","Cycle 10",10,11304,"J-4","Alloy 617",314626,"Plate"
-87.65,-0.00479,"Qualified",,3795.15,"CapPass","Cycle 10",10,11305,"J-4","Alloy 617",314626,"Plate"
-87.46,-0.00480,"Qualified",,3795.24,"CapPass","Cycle 10",10,11306,"J-4","Alloy 617",314626,"Plate"
-86.94,-0.00485,"Qualified",,3795.74,"CapPass","Cycle 10",10,11307,"J-4","Alloy 617",314626,"Plate"
-85.64,-0.00489,"Qualified",,3796.15,"CapPass","Cycle 10",10,11308,"J-4","Alloy 617",314626,"Plate"
-85.79,-0.00490,"Qualified",,3796.28,"CapPass","Cycle 10",10,11309,"J-4","Alloy 617",314626,"Plate"
-86.62,-0.00495,"Qualified",,3796.77,"CapPass","Cycle 10",10,11310,"J-4","Alloy 617",314626,"Plate"
-87.27,-0.00499,"Qualified",,3797.15,"CapPass","Cycle 10",10,11311,"J-4","Alloy 617",314626,"Plate"
-87.95,-0.00500,"Qualified",,3797.32,"CapPass","Cycle 10",10,11312,"J-4","Alloy 617",314626,"Plate"
-87.84,-0.00505,"Qualified",,3797.77,"CapPass","Cycle 10",10,11313,"J-4","Alloy 617",314626,"Plate"
-86.52,-0.00509,"Qualified",,3798.15,"CapPass","Cycle 10",10,11314,"J-4","Alloy 617",314626,"Plate"
-86.33,-0.00510,"Qualified",,3798.27,"CapPass","Cycle 10",10,11315,"J-4","Alloy 617",314626,"Plate"
-87.08,-0.00515,"Qualified",,3798.77,"CapPass","Cycle 10",10,11316,"J-4","Alloy 617",314626,"Plate"
-88.32,-0.00518,"Qualified",,3799.15,"CapPass","Cycle 10",10,11317,"J-4","Alloy 617",314626,"Plate"
-88.95,-0.00520,"Qualified",,3799.32,"CapPass","Cycle 10",10,11318,"J-4","Alloy 617",314626,"Plate"
-89.38,-0.00525,"Qualified",,3799.80,"CapPass","Cycle 10",10,11319,"J-4","Alloy 617",314626,"Plate"
-90.01,-0.00528,"Qualified",,3800.15,"CapPass","Cycle 10",10,11320,"J-4","Alloy 617",314626,"Plate"
-90.85,-0.00530,"Qualified",,3800.32,"CapPass","Cycle 10",10,11321,"J-4","Alloy 617",314626,"Plate"
-90.91,-0.00535,"Qualified",,3800.81,"CapPass","Cycle 10",10,11322,"J-4","Alloy 617",314626,"Plate"
-90.60,-0.00539,"Qualified",,3801.15,"CapPass","Cycle 10",10,11323,"J-4","Alloy 617",314626,"Plate"
-90.19,-0.00540,"Qualified",,3801.29,"CapPass","Cycle 10",10,11324,"J-4","Alloy 617",314626,"Plate"
-88.18,-0.00545,"Qualified",,3801.77,"CapPass","Cycle 10",10,11325,"J-4","Alloy 617",314626,"Plate"
-87.11,-0.00549,"Qualified",,3802.15,"CapPass","Cycle 10",10,11326,"J-4","Alloy 617",314626,"Plate"
-86.74,-0.00550,"Qualified",,3802.24,"CapPass","Cycle 10",10,11327,"J-4","Alloy 617",314626,"Plate"
-86.58,-0.00555,"Qualified",,3802.82,"CapPass","Cycle 10",10,11328,"J-4","Alloy 617",314626,"Plate"
-87.05,-0.00558,"Qualified",,3803.15,"CapPass","Cycle 10",10,11329,"J-4","Alloy 617",314626,"Plate"
-87.75,-0.00560,"Qualified",,3803.39,"CapPass","Cycle 10",10,11330,"J-4","Alloy 617",314626,"Plate"
-90.90,-0.00565,"Qualified",,3803.83,"CapPass","Cycle 10",10,11331,"J-4","Alloy 617",314626,"Plate"
-90.35,-0.00568,"Qualified",,3804.15,"CapPass","Cycle 10",10,11332,"J-4","Alloy 617",314626,"Plate"
-89.90,-0.00570,"Qualified",,3804.35,"CapPass","Cycle 10",10,11333,"J-4","Alloy 617",314626,"Plate"
-89.37,-0.00576,"Qualified",,3804.82,"CapPass","Cycle 10",10,11334,"J-4","Alloy 617",314626,"Plate"
-89.37,-0.00578,"Qualified",,3805.15,"CapPass","Cycle 10",10,11335,"J-4","Alloy 617",314626,"Plate"
-90.22,-0.00581,"Qualified",,3805.35,"CapPass","Cycle 10",10,11336,"J-4","Alloy 617",314626,"Plate"
-89.98,-0.00586,"Qualified",,3805.82,"CapPass","Cycle 10",10,11337,"J-4","Alloy 617",314626,"Plate"
-90.06,-0.00588,"Qualified",,3806.15,"CapPass","Cycle 10",10,11338,"J-4","Alloy 617",314626,"Plate"
-90.56,-0.00591,"Qualified",,3806.35,"CapPass","Cycle 10",10,11339,"J-4","Alloy 617",314626,"Plate"
-88.94,-0.00596,"Qualified",,3806.79,"CapPass","Cycle 10",10,11340,"J-4","Alloy 617",314626,"Plate"
-87.73,-0.00598,"Qualified",,3807.15,"CapPass","Cycle 10",10,11341,"J-4","Alloy 617",314626,"Plate"
-87.85,-0.00601,"Qualified",,3807.35,"CapPass","Cycle 10",10,11342,"J-4","Alloy 617",314626,"Plate"
-88.68,-0.00606,"Qualified",,3807.84,"CapPass","Cycle 10",10,11343,"J-4","Alloy 617",314626,"Plate"
-88.13,-0.00609,"Qualified",,3808.15,"CapPass","Cycle 10",10,11344,"J-4","Alloy 617",314626,"Plate"
-87.88,-0.00611,"Qualified",,3808.34,"CapPass","Cycle 10",10,11345,"J-4","Alloy 617",314626,"Plate"
-87.39,-0.00616,"Qualified",,3808.87,"CapPass","Cycle 10",10,11346,"J-4","Alloy 617",314626,"Plate"
-87.50,-0.00619,"Qualified",,3809.15,"CapPass","Cycle 10",10,11347,"J-4","Alloy 617",314626,"Plate"
-87.72,-0.00621,"Qualified",,3809.37,"CapPass","Cycle 10",10,11348,"J-4","Alloy 617",314626,"Plate"
-87.99,-0.00626,"Qualified",,3809.87,"CapPass","Cycle 10",10,11349,"J-4","Alloy 617",314626,"Plate"
-87.31,-0.00629,"Qualified",,3810.15,"CapPass","Cycle 10",10,11350,"J-4","Alloy 617",314626,"Plate"
-86.85,-0.00631,"Qualified",,3810.35,"CapPass","Cycle 10",10,11351,"J-4","Alloy 617",314626,"Plate"
-87.72,-0.00636,"Qualified",,3810.84,"CapPass","Cycle 10",10,11352,"J-4","Alloy 617",314626,"Plate"
-88.25,-0.00639,"Qualified",,3811.15,"CapPass","Cycle 10",10,11353,"J-4","Alloy 617",314626,"Plate"
-89.65,-0.00641,"Qualified",,3811.44,"CapPass","Cycle 10",10,11354,"J-4","Alloy 617",314626,"Plate"
-90.26,-0.00646,"Qualified",,3811.85,"CapPass","Cycle 10",10,11355,"J-4","Alloy 617",314626,"Plate"
-88.54,-0.00649,"Qualified",,3812.15,"CapPass","Cycle 10",10,11356,"J-4","Alloy 617",314626,"Plate"
-87.66,-0.00651,"Qualified",,3812.38,"CapPass","Cycle 10",10,11357,"J-4","Alloy 617",314626,"Plate"
-88.36,-0.00656,"Qualified",,3812.85,"CapPass","Cycle 10",10,11358,"J-4","Alloy 617",314626,"Plate"
-88.00,-0.00659,"Qualified",,3813.15,"CapPass","Cycle 10",10,11359,"J-4","Alloy 617",314626,"Plate"
-88.28,-0.00661,"Qualified",,3813.39,"CapPass","Cycle 10",10,11360,"J-4","Alloy 617",314626,"Plate"
-88.54,-0.00666,"Qualified",,3813.92,"CapPass","Cycle 10",10,11361,"J-4","Alloy 617",314626,"Plate"
-89.26,-0.00668,"Qualified",,3814.15,"CapPass","Cycle 10",10,11362,"J-4","Alloy 617",314626,"Plate"
-89.20,-0.00671,"Qualified",,3814.42,"CapPass","Cycle 10",10,11363,"J-4","Alloy 617",314626,"Plate"
-89.14,-0.00676,"Qualified",,3814.92,"CapPass","Cycle 10",10,11364,"J-4","Alloy 617",314626,"Plate"
-89.04,-0.00679,"Qualified",,3815.15,"CapPass","Cycle 10",10,11365,"J-4","Alloy 617",314626,"Plate"
-89.00,-0.00681,"Qualified",,3815.42,"CapPass","Cycle 10",10,11366,"J-4","Alloy 617",314626,"Plate"
-89.74,-0.00686,"Qualified",,3815.92,"CapPass","Cycle 10",10,11367,"J-4","Alloy 617",314626,"Plate"
-90.14,-0.00688,"Qualified",,3816.15,"CapPass","Cycle 10",10,11368,"J-4","Alloy 617",314626,"Plate"
-90.14,-0.00692,"Qualified",,3816.44,"CapPass","Cycle 10",10,11369,"J-4","Alloy 617",314626,"Plate"
-88.30,-0.00697,"Qualified",,3816.95,"CapPass","Cycle 10",10,11370,"J-4","Alloy 617",314626,"Plate"
-87.99,-0.00698,"Qualified",,3817.15,"CapPass","Cycle 10",10,11371,"J-4","Alloy 617",314626,"Plate"
-89.00,-0.00702,"Qualified",,3817.49,"CapPass","Cycle 10",10,11372,"J-4","Alloy 617",314626,"Plate"
-90.29,-0.00707,"Qualified",,3818.00,"CapPass","Cycle 10",10,11373,"J-4","Alloy 617",314626,"Plate"
-90.63,-0.00709,"Qualified",,3818.15,"CapPass","Cycle 10",10,11374,"J-4","Alloy 617",314626,"Plate"
-88.97,-0.00712,"Qualified",,3818.41,"CapPass","Cycle 10",10,11375,"J-4","Alloy 617",314626,"Plate"
-88.20,-0.00717,"Qualified",,3819.01,"CapPass","Cycle 10",10,11376,"J-4","Alloy 617",314626,"Plate"
-89.16,-0.00719,"Qualified",,3819.15,"CapPass","Cycle 10",10,11377,"J-4","Alloy 617",314626,"Plate"
-88.02,-0.00722,"Qualified",,3819.42,"CapPass","Cycle 10",10,11378,"J-4","Alloy 617",314626,"Plate"
-88.44,-0.00727,"Qualified",,3819.95,"CapPass","Cycle 10",10,11379,"J-4","Alloy 617",314626,"Plate"
-88.17,-0.00729,"Qualified",,3820.15,"CapPass","Cycle 10",10,11380,"J-4","Alloy 617",314626,"Plate"
-87.84,-0.00732,"Qualified",,3820.47,"CapPass","Cycle 10",10,11381,"J-4","Alloy 617",314626,"Plate"
-87.78,-0.00737,"Qualified",,3821.02,"CapPass","Cycle 10",10,11382,"J-4","Alloy 617",314626,"Plate"
-88.26,-0.00738,"Qualified",,3821.15,"CapPass","Cycle 10",10,11383,"J-4","Alloy 617",314626,"Plate"
-89.60,-0.00742,"Qualified",,3821.55,"CapPass","Cycle 10",10,11384,"J-4","Alloy 617",314626,"Plate"
-90.27,-0.00747,"Qualified",,3821.99,"CapPass","Cycle 10",10,11385,"J-4","Alloy 617",314626,"Plate"
-89.96,-0.00748,"Qualified",,3822.15,"CapPass","Cycle 10",10,11386,"J-4","Alloy 617",314626,"Plate"
-89.78,-0.00752,"Qualified",,3822.49,"CapPass","Cycle 10",10,11387,"J-4","Alloy 617",314626,"Plate"
-88.60,-0.00757,"Qualified",,3822.99,"CapPass","Cycle 10",10,11388,"J-4","Alloy 617",314626,"Plate"
-88.80,-0.00758,"Qualified",,3823.15,"CapPass","Cycle 10",10,11389,"J-4","Alloy 617",314626,"Plate"
-88.94,-0.00762,"Qualified",,3823.49,"CapPass","Cycle 10",10,11390,"J-4","Alloy 617",314626,"Plate"
-91.02,-0.00767,"Qualified",,3824.02,"CapPass","Cycle 10",10,11391,"J-4","Alloy 617",314626,"Plate"
-91.09,-0.00768,"Qualified",,3824.15,"CapPass","Cycle 10",10,11392,"J-4","Alloy 617",314626,"Plate"
-91.54,-0.00772,"Qualified",,3824.57,"CapPass","Cycle 10",10,11393,"J-4","Alloy 617",314626,"Plate"
-91.73,-0.00777,"Qualified",,3825.04,"CapPass","Cycle 10",10,11394,"J-4","Alloy 617",314626,"Plate"
-91.53,-0.00778,"Qualified",,3825.15,"CapPass","Cycle 10",10,11395,"J-4","Alloy 617",314626,"Plate"
-89.56,-0.00782,"Qualified",,3825.51,"CapPass","Cycle 10",10,11396,"J-4","Alloy 617",314626,"Plate"
-89.87,-0.00787,"Qualified",,3826.02,"CapPass","Cycle 10",10,11397,"J-4","Alloy 617",314626,"Plate"
-89.74,-0.00788,"Qualified",,3826.15,"CapPass","Cycle 10",10,11398,"J-4","Alloy 617",314626,"Plate"
-89.99,-0.00793,"Qualified",,3826.54,"CapPass","Cycle 10",10,11399,"J-4","Alloy 617",314626,"Plate"
-89.47,-0.00798,"Qualified",,3827.09,"CapPass","Cycle 10",10,11400,"J-4","Alloy 617",314626,"Plate"
-89.41,-0.00798,"Qualified",,3827.15,"CapPass","Cycle 10",10,11401,"J-4","Alloy 617",314626,"Plate"
-89.27,-0.00803,"Qualified",,3827.52,"CapPass","Cycle 10",10,11402,"J-4","Alloy 617",314626,"Plate"
-88.81,-0.00808,"Qualified",,3828.07,"CapPass","Cycle 10",10,11403,"J-4","Alloy 617",314626,"Plate"
-88.74,-0.00808,"Qualified",,3828.15,"CapPass","Cycle 10",10,11404,"J-4","Alloy 617",314626,"Plate"
-89.16,-0.00813,"Qualified",,3828.54,"CapPass","Cycle 10",10,11405,"J-4","Alloy 617",314626,"Plate"
-88.71,-0.00818,"Qualified",,3829.07,"CapPass","Cycle 10",10,11406,"J-4","Alloy 617",314626,"Plate"
-88.77,-0.00818,"Qualified",,3829.15,"CapPass","Cycle 10",10,11407,"J-4","Alloy 617",314626,"Plate"
-87.70,-0.00823,"Qualified",,3829.57,"CapPass","Cycle 10",10,11408,"J-4","Alloy 617",314626,"Plate"
-87.72,-0.00828,"Qualified",,3830.14,"CapPass","Cycle 10",10,11409,"J-4","Alloy 617",314626,"Plate"
-87.67,-0.00828,"Qualified",,3830.15,"CapPass","Cycle 10",10,11410,"J-4","Alloy 617",314626,"Plate"
-89.02,-0.00833,"Qualified",,3830.59,"CapPass","Cycle 10",10,11411,"J-4","Alloy 617",314626,"Plate"
-89.94,-0.00838,"Qualified",,3831.11,"CapPass","Cycle 10",10,11412,"J-4","Alloy 617",314626,"Plate"
-89.93,-0.00838,"Qualified",,3831.15,"CapPass","Cycle 10",10,11413,"J-4","Alloy 617",314626,"Plate"
-89.55,-0.00843,"Qualified",,3831.59,"CapPass","Cycle 10",10,11414,"J-4","Alloy 617",314626,"Plate"
-88.55,-0.00848,"Qualified",,3832.03,"CapPass","Cycle 10",10,11415,"J-4","Alloy 617",314626,"Plate"
-87.95,-0.00848,"Qualified",,3832.15,"CapPass","Cycle 10",10,11416,"J-4","Alloy 617",314626,"Plate"
-87.27,-0.00853,"Qualified",,3832.59,"CapPass","Cycle 10",10,11417,"J-4","Alloy 617",314626,"Plate"
-89.78,-0.00858,"Qualified",,3833.15,"CapPass","Cycle 10",10,11418,"J-4","Alloy 617",314626,"Plate"
-89.89,-0.00858,"Qualified",,3833.16,"CapPass","Cycle 10",10,11419,"J-4","Alloy 617",314626,"Plate"
-90.48,-0.00863,"Qualified",,3833.59,"CapPass","Cycle 10",10,11420,"J-4","Alloy 617",314626,"Plate"
-91.15,-0.00868,"Qualified",,3834.14,"CapPass","Cycle 10",10,11421,"J-4","Alloy 617",314626,"Plate"
-90.99,-0.00868,"Qualified",,3834.15,"CapPass","Cycle 10",10,11422,"J-4","Alloy 617",314626,"Plate"
-90.74,-0.00873,"Qualified",,3834.54,"CapPass","Cycle 10",10,11423,"J-4","Alloy 617",314626,"Plate"
-89.15,-0.00878,"Qualified",,3835.13,"CapPass","Cycle 10",10,11424,"J-4","Alloy 617",314626,"Plate"
-89.13,-0.00878,"Qualified",,3835.15,"CapPass","Cycle 10",10,11425,"J-4","Alloy 617",314626,"Plate"
-89.52,-0.00883,"Qualified",,3835.61,"CapPass","Cycle 10",10,11426,"J-4","Alloy 617",314626,"Plate"
-89.31,-0.00888,"Qualified",,3836.15,"CapPass","Cycle 10",10,11427,"J-4","Alloy 617",314626,"Plate"
-89.74,-0.00888,"Qualified",,3836.19,"CapPass","Cycle 10",10,11428,"J-4","Alloy 617",314626,"Plate"
-91.40,-0.00893,"Qualified",,3836.64,"CapPass","Cycle 10",10,11429,"J-4","Alloy 617",314626,"Plate"
-89.52,-0.00898,"Qualified",,3837.11,"CapPass","Cycle 10",10,11430,"J-4","Alloy 617",314626,"Plate"
-89.26,-0.00898,"Qualified",,3837.15,"CapPass","Cycle 10",10,11431,"J-4","Alloy 617",314626,"Plate"
-89.38,-0.00903,"Qualified",,3837.66,"CapPass","Cycle 10",10,11432,"J-4","Alloy 617",314626,"Plate"
-89.10,-0.00908,"Qualified",,3838.09,"CapPass","Cycle 10",10,11433,"J-4","Alloy 617",314626,"Plate"
-88.80,-0.00908,"Qualified",,3838.15,"CapPass","Cycle 10",10,11434,"J-4","Alloy 617",314626,"Plate"
-88.12,-0.00913,"Qualified",,3838.64,"CapPass","Cycle 10",10,11435,"J-4","Alloy 617",314626,"Plate"
-87.71,-0.00918,"Qualified",,3839.15,"CapPass","Cycle 10",10,11436,"J-4","Alloy 617",314626,"Plate"
-87.98,-0.00919,"Qualified",,3839.21,"CapPass","Cycle 10",10,11437,"J-4","Alloy 617",314626,"Plate"
-88.83,-0.00924,"Qualified",,3839.67,"CapPass","Cycle 10",10,11438,"J-4","Alloy 617",314626,"Plate"
-88.89,-0.00929,"Qualified",,3840.14,"CapPass","Cycle 10",10,11439,"J-4","Alloy 617",314626,"Plate"
-88.77,-0.00928,"Qualified",,3840.15,"CapPass","Cycle 10",10,11440,"J-4","Alloy 617",314626,"Plate"
-88.99,-0.00934,"Qualified",,3840.68,"CapPass","Cycle 10",10,11441,"J-4","Alloy 617",314626,"Plate"
-89.85,-0.00938,"Qualified",,3841.15,"CapPass","Cycle 10",10,11442,"J-4","Alloy 617",314626,"Plate"
-90.06,-0.00939,"Qualified",,3841.19,"CapPass","Cycle 10",10,11443,"J-4","Alloy 617",314626,"Plate"
-89.32,-0.00944,"Qualified",,3841.69,"CapPass","Cycle 10",10,11444,"J-4","Alloy 617",314626,"Plate"
-88.40,-0.00948,"Qualified",,3842.15,"CapPass","Cycle 10",10,11445,"J-4","Alloy 617",314626,"Plate"
-88.49,-0.00949,"Qualified",,3842.19,"CapPass","Cycle 10",10,11446,"J-4","Alloy 617",314626,"Plate"
-89.13,-0.00954,"Qualified",,3842.71,"CapPass","Cycle 10",10,11447,"J-4","Alloy 617",314626,"Plate"
-88.26,-0.00958,"Qualified",,3843.15,"CapPass","Cycle 10",10,11448,"J-4","Alloy 617",314626,"Plate"
-88.30,-0.00959,"Qualified",,3843.17,"CapPass","Cycle 10",10,11449,"J-4","Alloy 617",314626,"Plate"
-88.82,-0.00964,"Qualified",,3843.77,"CapPass","Cycle 10",10,11450,"J-4","Alloy 617",314626,"Plate"
-90.08,-0.00968,"Qualified",,3844.15,"CapPass","Cycle 10",10,11451,"J-4","Alloy 617",314626,"Plate"
-90.13,-0.00969,"Qualified",,3844.17,"CapPass","Cycle 10",10,11452,"J-4","Alloy 617",314626,"Plate"
-88.58,-0.00974,"Qualified",,3844.69,"CapPass","Cycle 10",10,11453,"J-4","Alloy 617",314626,"Plate"
-88.85,-0.00978,"Qualified",,3845.15,"CapPass","Cycle 10",10,11454,"J-4","Alloy 617",314626,"Plate"
-89.23,-0.00979,"Qualified",,3845.24,"CapPass","Cycle 10",10,11455,"J-4","Alloy 617",314626,"Plate"
-93.01,-0.00984,"Qualified",,3845.73,"CapPass","Cycle 10",10,11456,"J-4","Alloy 617",314626,"Plate"
-92.55,-0.00987,"Qualified",,3846.15,"CapPass","Cycle 10",10,11457,"J-4","Alloy 617",314626,"Plate"
-93.20,-0.00989,"Qualified",,3846.29,"CapPass","Cycle 10",10,11458,"J-4","Alloy 617",314626,"Plate"
-94.72,-0.00994,"Qualified",,3846.76,"CapPass","Cycle 10",10,11459,"J-4","Alloy 617",314626,"Plate"
-94.11,-0.00998,"Qualified",,3847.15,"CapPass","Cycle 10",10,11460,"J-4","Alloy 617",314626,"Plate"
-93.99,-0.00999,"Qualified",,3847.21,"CapPass","Cycle 10",10,11461,"J-4","Alloy 617",314626,"Plate"
-74.79,-0.00994,"Qualified",,3848.13,"CapPass","Cycle 10",10,11462,"J-4","Alloy 617",314626,"Plate"
-74.35,-0.00994,"Qualified",,3848.15,"CapPass","Cycle 10",10,11463,"J-4","Alloy 617",314626,"Plate"
-66.98,-0.00989,"Qualified",,3848.60,"CapPass","Cycle 10",10,11464,"J-4","Alloy 617",314626,"Plate"
-57.57,-0.00984,"Qualified",,3849.15,"CapPass","Cycle 10",10,11465,"J-4","Alloy 617",314626,"Plate"
-57.40,-0.00984,"Qualified",,3849.15,"CapPass","Cycle 10",10,11466,"J-4","Alloy 617",314626,"Plate"
-48.77,-0.00979,"Qualified",,3849.67,"CapPass","Cycle 10",10,11467,"J-4","Alloy 617",314626,"Plate"
-42.99,-0.00974,"Qualified",,3850.13,"CapPass","Cycle 10",10,11468,"J-4","Alloy 617",314626,"Plate"
-42.79,-0.00975,"Qualified",,3850.15,"CapPass","Cycle 10",10,11469,"J-4","Alloy 617",314626,"Plate"
-36.82,-0.00969,"Qualified",,3850.73,"CapPass","Cycle 10",10,11470,"J-4","Alloy 617",314626,"Plate"
-31.35,-0.00965,"Qualified",,3851.15,"CapPass","Cycle 10",10,11471,"J-4","Alloy 617",314626,"Plate"
-30.30,-0.00964,"Qualified",,3851.23,"CapPass","Cycle 10",10,11472,"J-4","Alloy 617",314626,"Plate"
-23.62,-0.00959,"Qualified",,3851.76,"CapPass","Cycle 10",10,11473,"J-4","Alloy 617",314626,"Plate"
-16.95,-0.00956,"Qualified",,3852.15,"CapPass","Cycle 10",10,11474,"J-4","Alloy 617",314626,"Plate"
-14.23,-0.00954,"Qualified",,3852.35,"CapPass","Cycle 10",10,11475,"J-4","Alloy 617",314626,"Plate"
-7.13,-0.00949,"Qualified",,3852.92,"CapPass","Cycle 10",10,11476,"J-4","Alloy 617",314626,"Plate"
-3.94,-0.00946,"Qualified",,3853.15,"CapPass","Cycle 10",10,11477,"J-4","Alloy 617",314626,"Plate"
-2.27,-0.00944,"Qualified",,3853.33,"CapPass","Cycle 10",10,11478,"J-4","Alloy 617",314626,"Plate"
0.93,-0.00939,"Qualified",,3853.82,"CapPass","Cycle 10",10,11479,"J-4","Alloy 617",314626,"Plate"
3.53,-0.00936,"Qualified",,3854.15,"CapPass","Cycle 10",10,11480,"J-4","Alloy 617",314626,"Plate"
5.61,-0.00934,"Qualified",,3854.35,"CapPass","Cycle 10",10,11481,"J-4","Alloy 617",314626,"Plate"
10.46,-0.00929,"Qualified",,3854.88,"CapPass","Cycle 10",10,11482,"J-4","Alloy 617",314626,"Plate"
12.70,-0.00926,"Qualified",,3855.15,"CapPass","Cycle 10",10,11483,"J-4","Alloy 617",314626,"Plate"
13.55,-0.00924,"Qualified",,3855.33,"CapPass","Cycle 10",10,11484,"J-4","Alloy 617",314626,"Plate"
16.78,-0.00919,"Qualified",,3855.93,"CapPass","Cycle 10",10,11485,"J-4","Alloy 617",314626,"Plate"
18.27,-0.00918,"Qualified",,3856.15,"CapPass","Cycle 10",10,11486,"J-4","Alloy 617",314626,"Plate"
20.85,-0.00914,"Qualified",,3856.70,"CapPass","Cycle 10",10,11487,"J-4","Alloy 617",314626,"Plate"
27.12,-0.00909,"Qualified",,3857.08,"CapPass","Cycle 10",10,11488,"J-4","Alloy 617",314626,"Plate"
27.74,-0.00908,"Qualified",,3857.15,"CapPass","Cycle 10",10,11489,"J-4","Alloy 617",314626,"Plate"
30.77,-0.00904,"Qualified",,3857.65,"CapPass","Cycle 10",10,11490,"J-4","Alloy 617",314626,"Plate"
33.86,-0.00900,"Qualified",,3858.15,"CapPass","Cycle 10",10,11491,"J-4","Alloy 617",314626,"Plate"
34.47,-0.00898,"Qualified",,3858.21,"CapPass","Cycle 10",10,11492,"J-4","Alloy 617",314626,"Plate"
40.18,-0.00893,"Qualified",,3858.68,"CapPass","Cycle 10",10,11493,"J-4","Alloy 617",314626,"Plate"
44.69,-0.00888,"Qualified",,3858.94,"CapPass","Cycle 10",10,11494,"J-4","Alloy 617",314626,"Plate"
46.47,-0.00887,"Qualified",,3859.15,"CapPass","Cycle 10",10,11495,"J-4","Alloy 617",314626,"Plate"
50.05,-0.00883,"Qualified",,3859.45,"CapPass","Cycle 10",10,11496,"J-4","Alloy 617",314626,"Plate"
53.53,-0.00878,"Qualified",,3859.93,"CapPass","Cycle 10",10,11497,"J-4","Alloy 617",314626,"Plate"
54.88,-0.00876,"Qualified",,3860.15,"CapPass","Cycle 10",10,11498,"J-4","Alloy 617",314626,"Plate"
56.30,-0.00873,"Qualified",,3860.43,"CapPass","Cycle 10",10,11499,"J-4","Alloy 617",314626,"Plate"
58.50,-0.00868,"Qualified",,3860.88,"CapPass","Cycle 10",10,11500,"J-4","Alloy 617",314626,"Plate"
59.51,-0.00866,"Qualified",,3861.15,"CapPass","Cycle 10",10,11501,"J-4","Alloy 617",314626,"Plate"
60.49,-0.00863,"Qualified",,3861.38,"CapPass","Cycle 10",10,11502,"J-4","Alloy 617",314626,"Plate"
63.28,-0.00858,"Qualified",,3861.95,"CapPass","Cycle 10",10,11503,"J-4","Alloy 617",314626,"Plate"
65.01,-0.00856,"Qualified",,3862.15,"CapPass","Cycle 10",10,11504,"J-4","Alloy 617",314626,"Plate"
67.56,-0.00853,"Qualified",,3862.46,"CapPass","Cycle 10",10,11505,"J-4","Alloy 617",314626,"Plate"
71.22,-0.00848,"Qualified",,3862.94,"CapPass","Cycle 10",10,11506,"J-4","Alloy 617",314626,"Plate"
72.20,-0.00846,"Qualified",,3863.15,"CapPass","Cycle 10",10,11507,"J-4","Alloy 617",314626,"Plate"
74.87,-0.00843,"Qualified",,3863.48,"CapPass","Cycle 10",10,11508,"J-4","Alloy 617",314626,"Plate"
78.54,-0.00837,"Qualified",,3864.01,"CapPass","Cycle 10",10,11509,"J-4","Alloy 617",314626,"Plate"
79.66,-0.00836,"Qualified",,3864.15,"CapPass","Cycle 10",10,11510,"J-4","Alloy 617",314626,"Plate"
81.58,-0.00832,"Qualified",,3864.44,"CapPass","Cycle 10",10,11511,"J-4","Alloy 617",314626,"Plate"
83.97,-0.00827,"Qualified",,3864.96,"CapPass","Cycle 10",10,11512,"J-4","Alloy 617",314626,"Plate"
84.55,-0.00826,"Qualified",,3865.15,"CapPass","Cycle 10",10,11513,"J-4","Alloy 617",314626,"Plate"
84.75,-0.00822,"Qualified",,3865.41,"CapPass","Cycle 10",10,11514,"J-4","Alloy 617",314626,"Plate"
83.53,-0.00817,"Qualified",,3865.89,"CapPass","Cycle 10",10,11515,"J-4","Alloy 617",314626,"Plate"
83.37,-0.00815,"Qualified",,3866.15,"CapPass","Cycle 10",10,11516,"J-4","Alloy 617",314626,"Plate"
83.55,-0.00812,"Qualified",,3866.43,"CapPass","Cycle 10",10,11517,"J-4","Alloy 617",314626,"Plate"
83.50,-0.00807,"Qualified",,3866.93,"CapPass","Cycle 10",10,11518,"J-4","Alloy 617",314626,"Plate"
83.35,-0.00805,"Qualified",,3867.15,"CapPass","Cycle 10",10,11519,"J-4","Alloy 617",314626,"Plate"
82.80,-0.00802,"Qualified",,3867.44,"CapPass","Cycle 10",10,11520,"J-4","Alloy 617",314626,"Plate"
84.87,-0.00797,"Qualified",,3867.93,"CapPass","Cycle 10",10,11521,"J-4","Alloy 617",314626,"Plate"
84.39,-0.00795,"Qualified",,3868.15,"CapPass","Cycle 10",10,11522,"J-4","Alloy 617",314626,"Plate"
83.61,-0.00792,"Qualified",,3868.41,"CapPass","Cycle 10",10,11523,"J-4","Alloy 617",314626,"Plate"
83.82,-0.00787,"Qualified",,3868.93,"CapPass","Cycle 10",10,11524,"J-4","Alloy 617",314626,"Plate"
85.16,-0.00785,"Qualified",,3869.15,"CapPass","Cycle 10",10,11525,"J-4","Alloy 617",314626,"Plate"
86.68,-0.00782,"Qualified",,3869.46,"CapPass","Cycle 10",10,11526,"J-4","Alloy 617",314626,"Plate"
87.78,-0.00777,"Qualified",,3869.90,"CapPass","Cycle 10",10,11527,"J-4","Alloy 617",314626,"Plate"
87.88,-0.00774,"Qualified",,3870.15,"CapPass","Cycle 10",10,11528,"J-4","Alloy 617",314626,"Plate"
86.79,-0.00772,"Qualified",,3870.39,"CapPass","Cycle 10",10,11529,"J-4","Alloy 617",314626,"Plate"
86.70,-0.00767,"Qualified",,3870.84,"CapPass","Cycle 10",10,11530,"J-4","Alloy 617",314626,"Plate"
85.50,-0.00764,"Qualified",,3871.15,"CapPass","Cycle 10",10,11531,"J-4","Alloy 617",314626,"Plate"
84.87,-0.00761,"Qualified",,3871.38,"CapPass","Cycle 10",10,11532,"J-4","Alloy 617",314626,"Plate"
85.58,-0.00756,"Qualified",,3871.93,"CapPass","Cycle 10",10,11533,"J-4","Alloy 617",314626,"Plate"
86.57,-0.00755,"Qualified",,3872.15,"CapPass","Cycle 10",10,11534,"J-4","Alloy 617",314626,"Plate"
86.75,-0.00751,"Qualified",,3872.36,"CapPass","Cycle 10",10,11535,"J-4","Alloy 617",314626,"Plate"
86.83,-0.00746,"Qualified",,3872.86,"CapPass","Cycle 10",10,11536,"J-4","Alloy 617",314626,"Plate"
86.81,-0.00744,"Qualified",,3873.15,"CapPass","Cycle 10",10,11537,"J-4","Alloy 617",314626,"Plate"
86.82,-0.00741,"Qualified",,3873.33,"CapPass","Cycle 10",10,11538,"J-4","Alloy 617",314626,"Plate"
85.41,-0.00736,"Qualified",,3873.81,"CapPass","Cycle 10",10,11539,"J-4","Alloy 617",314626,"Plate"
83.71,-0.00734,"Qualified",,3874.15,"CapPass","Cycle 10",10,11540,"J-4","Alloy 617",314626,"Plate"
83.15,-0.00731,"Qualified",,3874.35,"CapPass","Cycle 10",10,11541,"J-4","Alloy 617",314626,"Plate"
83.52,-0.00726,"Qualified",,3874.86,"CapPass","Cycle 10",10,11542,"J-4","Alloy 617",314626,"Plate"
83.22,-0.00723,"Qualified",,3875.15,"CapPass","Cycle 10",10,11543,"J-4","Alloy 617",314626,"Plate"
82.96,-0.00721,"Qualified",,3875.36,"CapPass","Cycle 10",10,11544,"J-4","Alloy 617",314626,"Plate"
84.47,-0.00716,"Qualified",,3875.86,"CapPass","Cycle 10",10,11545,"J-4","Alloy 617",314626,"Plate"
85.40,-0.00714,"Qualified",,3876.15,"CapPass","Cycle 10",10,11546,"J-4","Alloy 617",314626,"Plate"
86.06,-0.00711,"Qualified",,3876.36,"CapPass","Cycle 10",10,11547,"J-4","Alloy 617",314626,"Plate"
84.81,-0.00706,"Qualified",,3876.84,"CapPass","Cycle 10",10,11548,"J-4","Alloy 617",314626,"Plate"
84.47,-0.00703,"Qualified",,3877.15,"CapPass","Cycle 10",10,11549,"J-4","Alloy 617",314626,"Plate"
84.49,-0.00701,"Qualified",,3877.41,"CapPass","Cycle 10",10,11550,"J-4","Alloy 617",314626,"Plate"
85.02,-0.00696,"Qualified",,3877.90,"CapPass","Cycle 10",10,11551,"J-4","Alloy 617",314626,"Plate"
85.88,-0.00693,"Qualified",,3878.15,"CapPass","Cycle 10",10,11552,"J-4","Alloy 617",314626,"Plate"
86.11,-0.00691,"Qualified",,3878.36,"CapPass","Cycle 10",10,11553,"J-4","Alloy 617",314626,"Plate"
86.65,-0.00686,"Qualified",,3878.88,"CapPass","Cycle 10",10,11554,"J-4","Alloy 617",314626,"Plate"
85.82,-0.00683,"Qualified",,3879.15,"CapPass","Cycle 10",10,11555,"J-4","Alloy 617",314626,"Plate"
84.84,-0.00681,"Qualified",,3879.38,"CapPass","Cycle 10",10,11556,"J-4","Alloy 617",314626,"Plate"
85.26,-0.00676,"Qualified",,3879.81,"CapPass","Cycle 10",10,11557,"J-4","Alloy 617",314626,"Plate"
84.57,-0.00674,"Qualified",,3880.15,"CapPass","Cycle 10",10,11558,"J-4","Alloy 617",314626,"Plate"
85.30,-0.00671,"Qualified",,3880.38,"CapPass","Cycle 10",10,11559,"J-4","Alloy 617",314626,"Plate"
86.55,-0.00666,"Qualified",,3880.83,"CapPass","Cycle 10",10,11560,"J-4","Alloy 617",314626,"Plate"
86.14,-0.00663,"Qualified",,3881.15,"CapPass","Cycle 10",10,11561,"J-4","Alloy 617",314626,"Plate"
86.10,-0.00660,"Qualified",,3881.34,"CapPass","Cycle 10",10,11562,"J-4","Alloy 617",314626,"Plate"
85.19,-0.00655,"Qualified",,3881.84,"CapPass","Cycle 10",10,11563,"J-4","Alloy 617",314626,"Plate"
85.25,-0.00653,"Qualified",,3882.15,"CapPass","Cycle 10",10,11564,"J-4","Alloy 617",314626,"Plate"
85.57,-0.00650,"Qualified",,3882.34,"CapPass","Cycle 10",10,11565,"J-4","Alloy 617",314626,"Plate"
84.52,-0.00645,"Qualified",,3882.84,"CapPass","Cycle 10",10,11566,"J-4","Alloy 617",314626,"Plate"
84.03,-0.00643,"Qualified",,3883.15,"CapPass","Cycle 10",10,11567,"J-4","Alloy 617",314626,"Plate"
84.33,-0.00640,"Qualified",,3883.36,"CapPass","Cycle 10",10,11568,"J-4","Alloy 617",314626,"Plate"
85.12,-0.00635,"Qualified",,3883.84,"CapPass","Cycle 10",10,11569,"J-4","Alloy 617",314626,"Plate"
85.24,-0.00633,"Qualified",,3884.15,"CapPass","Cycle 10",10,11570,"J-4","Alloy 617",314626,"Plate"
85.87,-0.00630,"Qualified",,3884.34,"CapPass","Cycle 10",10,11571,"J-4","Alloy 617",314626,"Plate"
85.99,-0.00625,"Qualified",,3884.86,"CapPass","Cycle 10",10,11572,"J-4","Alloy 617",314626,"Plate"
86.16,-0.00623,"Qualified",,3885.15,"CapPass","Cycle 10",10,11573,"J-4","Alloy 617",314626,"Plate"
86.65,-0.00620,"Qualified",,3885.41,"CapPass","Cycle 10",10,11574,"J-4","Alloy 617",314626,"Plate"
87.95,-0.00615,"Qualified",,3885.91,"CapPass","Cycle 10",10,11575,"J-4","Alloy 617",314626,"Plate"
88.36,-0.00613,"Qualified",,3886.15,"CapPass","Cycle 10",10,11576,"J-4","Alloy 617",314626,"Plate"
89.17,-0.00610,"Qualified",,3886.40,"CapPass","Cycle 10",10,11577,"J-4","Alloy 617",314626,"Plate"
88.74,-0.00605,"Qualified",,3886.88,"CapPass","Cycle 10",10,11578,"J-4","Alloy 617",314626,"Plate"
88.66,-0.00603,"Qualified",,3887.15,"CapPass","Cycle 10",10,11579,"J-4","Alloy 617",314626,"Plate"
88.60,-0.00600,"Qualified",,3887.35,"CapPass","Cycle 10",10,11580,"J-4","Alloy 617",314626,"Plate"
87.69,-0.00595,"Qualified",,3887.86,"CapPass","Cycle 10",10,11581,"J-4","Alloy 617",314626,"Plate"
86.79,-0.00592,"Qualified",,3888.15,"CapPass","Cycle 10",10,11582,"J-4","Alloy 617",314626,"Plate"
87.20,-0.00590,"Qualified",,3888.41,"CapPass","Cycle 10",10,11583,"J-4","Alloy 617",314626,"Plate"
88.69,-0.00585,"Qualified",,3888.89,"CapPass","Cycle 10",10,11584,"J-4","Alloy 617",314626,"Plate"
88.62,-0.00582,"Qualified",,3889.15,"CapPass","Cycle 10",10,11585,"J-4","Alloy 617",314626,"Plate"
88.08,-0.00580,"Qualified",,3889.38,"CapPass","Cycle 10",10,11586,"J-4","Alloy 617",314626,"Plate"
87.60,-0.00575,"Qualified",,3889.84,"CapPass","Cycle 10",10,11587,"J-4","Alloy 617",314626,"Plate"
86.75,-0.00572,"Qualified",,3890.15,"CapPass","Cycle 10",10,11588,"J-4","Alloy 617",314626,"Plate"
86.19,-0.00570,"Qualified",,3890.33,"CapPass","Cycle 10",10,11589,"J-4","Alloy 617",314626,"Plate"
84.29,-0.00565,"Qualified",,3890.88,"CapPass","Cycle 10",10,11590,"J-4","Alloy 617",314626,"Plate"
84.23,-0.00562,"Qualified",,3891.15,"CapPass","Cycle 10",10,11591,"J-4","Alloy 617",314626,"Plate"
83.69,-0.00560,"Qualified",,3891.36,"CapPass","Cycle 10",10,11592,"J-4","Alloy 617",314626,"Plate"
84.53,-0.00555,"Qualified",,3891.88,"CapPass","Cycle 10",10,11593,"J-4","Alloy 617",314626,"Plate"
84.66,-0.00553,"Qualified",,3892.15,"CapPass","Cycle 10",10,11594,"J-4","Alloy 617",314626,"Plate"
84.89,-0.00549,"Qualified",,3892.36,"CapPass","Cycle 10",10,11595,"J-4","Alloy 617",314626,"Plate"
83.82,-0.00544,"Qualified",,3892.85,"CapPass","Cycle 10",10,11596,"J-4","Alloy 617",314626,"Plate"
83.17,-0.00542,"Qualified",,3893.15,"CapPass","Cycle 10",10,11597,"J-4","Alloy 617",314626,"Plate"
83.20,-0.00539,"Qualified",,3893.41,"CapPass","Cycle 10",10,11598,"J-4","Alloy 617",314626,"Plate"
86.59,-0.00534,"Qualified",,3893.95,"CapPass","Cycle 10",10,11599,"J-4","Alloy 617",314626,"Plate"
87.21,-0.00532,"Qualified",,3894.15,"CapPass","Cycle 10",10,11600,"J-4","Alloy 617",314626,"Plate"
86.54,-0.00529,"Qualified",,3894.36,"CapPass","Cycle 10",10,11601,"J-4","Alloy 617",314626,"Plate"
85.80,-0.00524,"Qualified",,3894.90,"CapPass","Cycle 10",10,11602,"J-4","Alloy 617",314626,"Plate"
86.28,-0.00522,"Qualified",,3895.15,"CapPass","Cycle 10",10,11603,"J-4","Alloy 617",314626,"Plate"
85.95,-0.00519,"Qualified",,3895.39,"CapPass","Cycle 10",10,11604,"J-4","Alloy 617",314626,"Plate"
86.11,-0.00514,"Qualified",,3895.93,"CapPass","Cycle 10",10,11605,"J-4","Alloy 617",314626,"Plate"
86.14,-0.00512,"Qualified",,3896.15,"CapPass","Cycle 10",10,11606,"J-4","Alloy 617",314626,"Plate"
85.95,-0.00509,"Qualified",,3896.41,"CapPass","Cycle 10",10,11607,"J-4","Alloy 617",314626,"Plate"
87.84,-0.00504,"Qualified",,3896.91,"CapPass","Cycle 10",10,11608,"J-4","Alloy 617",314626,"Plate"
88.04,-0.00503,"Qualified",,3897.15,"CapPass","Cycle 10",10,11609,"J-4","Alloy 617",314626,"Plate"
90.06,-0.00499,"Qualified",,3897.48,"CapPass","Cycle 10",10,11610,"J-4","Alloy 617",314626,"Plate"
91.71,-0.00494,"Qualified",,3897.99,"CapPass","Cycle 10",10,11611,"J-4","Alloy 617",314626,"Plate"
91.69,-0.00493,"Qualified",,3898.15,"CapPass","Cycle 10",10,11612,"J-4","Alloy 617",314626,"Plate"
91.25,-0.00489,"Qualified",,3898.46,"CapPass","Cycle 10",10,11613,"J-4","Alloy 617",314626,"Plate"
90.18,-0.00484,"Qualified",,3898.96,"CapPass","Cycle 10",10,11614,"J-4","Alloy 617",314626,"Plate"
90.30,-0.00482,"Qualified",,3899.15,"CapPass","Cycle 10",10,11615,"J-4","Alloy 617",314626,"Plate"
90.67,-0.00479,"Qualified",,3899.43,"CapPass","Cycle 10",10,11616,"J-4","Alloy 617",314626,"Plate"
90.13,-0.00474,"Qualified",,3899.93,"CapPass","Cycle 10",10,11617,"J-4","Alloy 617",314626,"Plate"
89.33,-0.00472,"Qualified",,3900.15,"CapPass","Cycle 10",10,11618,"J-4","Alloy 617",314626,"Plate"
88.43,-0.00469,"Qualified",,3900.43,"CapPass","Cycle 10",10,11619,"J-4","Alloy 617",314626,"Plate"
88.09,-0.00464,"Qualified",,3900.99,"CapPass","Cycle 10",10,11620,"J-4","Alloy 617",314626,"Plate"
88.50,-0.00462,"Qualified",,3901.15,"CapPass","Cycle 10",10,11621,"J-4","Alloy 617",314626,"Plate"
89.07,-0.00458,"Qualified",,3901.48,"CapPass","Cycle 10",10,11622,"J-4","Alloy 617",314626,"Plate"
89.05,-0.00453,"Qualified",,3902.02,"CapPass","Cycle 10",10,11623,"J-4","Alloy 617",314626,"Plate"
89.11,-0.00452,"Qualified",,3902.15,"CapPass","Cycle 10",10,11624,"J-4","Alloy 617",314626,"Plate"
88.74,-0.00448,"Qualified",,3902.45,"CapPass","Cycle 10",10,11625,"J-4","Alloy 617",314626,"Plate"
88.03,-0.00443,"Qualified",,3902.94,"CapPass","Cycle 10",10,11626,"J-4","Alloy 617",314626,"Plate"
87.09,-0.00442,"Qualified",,3903.15,"CapPass","Cycle 10",10,11627,"J-4","Alloy 617",314626,"Plate"
85.35,-0.00438,"Qualified",,3903.44,"CapPass","Cycle 10",10,11628,"J-4","Alloy 617",314626,"Plate"
85.14,-0.00433,"Qualified",,3903.96,"CapPass","Cycle 10",10,11629,"J-4","Alloy 617",314626,"Plate"
84.79,-0.00433,"Qualified",,3904.15,"CapPass","Cycle 10",10,11630,"J-4","Alloy 617",314626,"Plate"
87.70,-0.00428,"Qualified",,3904.53,"CapPass","Cycle 10",10,11631,"J-4","Alloy 617",314626,"Plate"
88.20,-0.00423,"Qualified",,3905.01,"CapPass","Cycle 10",10,11632,"J-4","Alloy 617",314626,"Plate"
88.07,-0.00422,"Qualified",,3905.15,"CapPass","Cycle 10",10,11633,"J-4","Alloy 617",314626,"Plate"
87.88,-0.00418,"Qualified",,3905.51,"CapPass","Cycle 10",10,11634,"J-4","Alloy 617",314626,"Plate"
88.48,-0.00413,"Qualified",,3906.01,"CapPass","Cycle 10",10,11635,"J-4","Alloy 617",314626,"Plate"
88.53,-0.00412,"Qualified",,3906.15,"CapPass","Cycle 10",10,11636,"J-4","Alloy 617",314626,"Plate"
89.06,-0.00408,"Qualified",,3906.49,"CapPass","Cycle 10",10,11637,"J-4","Alloy 617",314626,"Plate"
88.72,-0.00403,"Qualified",,3907.02,"CapPass","Cycle 10",10,11638,"J-4","Alloy 617",314626,"Plate"
88.30,-0.00402,"Qualified",,3907.15,"CapPass","Cycle 10",10,11639,"J-4","Alloy 617",314626,"Plate"
87.73,-0.00398,"Qualified",,3907.51,"CapPass","Cycle 10",10,11640,"J-4","Alloy 617",314626,"Plate"
86.78,-0.00393,"Qualified",,3907.99,"CapPass","Cycle 10",10,11641,"J-4","Alloy 617",314626,"Plate"
86.56,-0.00392,"Qualified",,3908.15,"CapPass","Cycle 10",10,11642,"J-4","Alloy 617",314626,"Plate"
87.36,-0.00388,"Qualified",,3908.50,"CapPass","Cycle 10",10,11643,"J-4","Alloy 617",314626,"Plate"
87.13,-0.00383,"Qualified",,3909.06,"CapPass","Cycle 10",10,11644,"J-4","Alloy 617",314626,"Plate"
87.04,-0.00382,"Qualified",,3909.15,"CapPass","Cycle 10",10,11645,"J-4","Alloy 617",314626,"Plate"
86.65,-0.00378,"Qualified",,3909.49,"CapPass","Cycle 10",10,11646,"J-4","Alloy 617",314626,"Plate"
86.20,-0.00373,"Qualified",,3910.01,"CapPass","Cycle 10",10,11647,"J-4","Alloy 617",314626,"Plate"
86.45,-0.00372,"Qualified",,3910.15,"CapPass","Cycle 10",10,11648,"J-4","Alloy 617",314626,"Plate"
87.30,-0.00368,"Qualified",,3910.56,"CapPass","Cycle 10",10,11649,"J-4","Alloy 617",314626,"Plate"
87.35,-0.00363,"Qualified",,3911.02,"CapPass","Cycle 10",10,11650,"J-4","Alloy 617",314626,"Plate"
87.29,-0.00362,"Qualified",,3911.15,"CapPass","Cycle 10",10,11651,"J-4","Alloy 617",314626,"Plate"
86.77,-0.00358,"Qualified",,3911.51,"CapPass","Cycle 10",10,11652,"J-4","Alloy 617",314626,"Plate"
86.09,-0.00353,"Qualified",,3912.03,"CapPass","Cycle 10",10,11653,"J-4","Alloy 617",314626,"Plate"
85.95,-0.00352,"Qualified",,3912.15,"CapPass","Cycle 10",10,11654,"J-4","Alloy 617",314626,"Plate"
86.16,-0.00348,"Qualified",,3912.56,"CapPass","Cycle 10",10,11655,"J-4","Alloy 617",314626,"Plate"
89.00,-0.00343,"Qualified",,3913.08,"CapPass","Cycle 10",10,11656,"J-4","Alloy 617",314626,"Plate"
89.28,-0.00342,"Qualified",,3913.15,"CapPass","Cycle 10",10,11657,"J-4","Alloy 617",314626,"Plate"
89.56,-0.00338,"Qualified",,3913.59,"CapPass","Cycle 10",10,11658,"J-4","Alloy 617",314626,"Plate"
91.04,-0.00333,"Qualified",,3914.04,"CapPass","Cycle 10",10,11659,"J-4","Alloy 617",314626,"Plate"
91.06,-0.00332,"Qualified",,3914.15,"CapPass","Cycle 10",10,11660,"J-4","Alloy 617",314626,"Plate"
90.54,-0.00328,"Qualified",,3914.56,"CapPass","Cycle 10",10,11661,"J-4","Alloy 617",314626,"Plate"
91.38,-0.00323,"Qualified",,3915.06,"CapPass","Cycle 10",10,11662,"J-4","Alloy 617",314626,"Plate"
91.44,-0.00322,"Qualified",,3915.15,"CapPass","Cycle 10",10,11663,"J-4","Alloy 617",314626,"Plate"
91.44,-0.00317,"Qualified",,3915.57,"CapPass","Cycle 10",10,11664,"J-4","Alloy 617",314626,"Plate"
90.71,-0.00312,"Qualified",,3916.07,"CapPass","Cycle 10",10,11665,"J-4","Alloy 617",314626,"Plate"
90.58,-0.00312,"Qualified",,3916.15,"CapPass","Cycle 10",10,11666,"J-4","Alloy 617",314626,"Plate"
90.26,-0.00307,"Qualified",,3916.56,"CapPass","Cycle 10",10,11667,"J-4","Alloy 617",314626,"Plate"
89.22,-0.00302,"Qualified",,3916.98,"CapPass","Cycle 10",10,11668,"J-4","Alloy 617",314626,"Plate"
87.68,-0.00301,"Qualified",,3917.15,"CapPass","Cycle 10",10,11669,"J-4","Alloy 617",314626,"Plate"
85.30,-0.00297,"Qualified",,3917.58,"CapPass","Cycle 10",10,11670,"J-4","Alloy 617",314626,"Plate"
86.12,-0.00292,"Qualified",,3918.08,"CapPass","Cycle 10",10,11671,"J-4","Alloy 617",314626,"Plate"
86.27,-0.00292,"Qualified",,3918.15,"CapPass","Cycle 10",10,11672,"J-4","Alloy 617",314626,"Plate"
87.58,-0.00287,"Qualified",,3918.59,"CapPass","Cycle 10",10,11673,"J-4","Alloy 617",314626,"Plate"
87.77,-0.00282,"Qualified",,3919.09,"CapPass","Cycle 10",10,11674,"J-4","Alloy 617",314626,"Plate"
87.83,-0.00282,"Qualified",,3919.15,"CapPass","Cycle 10",10,11675,"J-4","Alloy 617",314626,"Plate"
88.69,-0.00277,"Qualified",,3919.59,"CapPass","Cycle 10",10,11676,"J-4","Alloy 617",314626,"Plate"
88.13,-0.00272,"Qualified",,3920.14,"CapPass","Cycle 10",10,11677,"J-4","Alloy 617",314626,"Plate"
88.19,-0.00272,"Qualified",,3920.15,"CapPass","Cycle 10",10,11678,"J-4","Alloy 617",314626,"Plate"
88.82,-0.00267,"Qualified",,3920.59,"CapPass","Cycle 10",10,11679,"J-4","Alloy 617",314626,"Plate"
88.31,-0.00262,"Qualified",,3921.09,"CapPass","Cycle 10",10,11680,"J-4","Alloy 617",314626,"Plate"
88.38,-0.00262,"Qualified",,3921.15,"CapPass","Cycle 10",10,11681,"J-4","Alloy 617",314626,"Plate"
89.70,-0.00257,"Qualified",,3921.64,"CapPass","Cycle 10",10,11682,"J-4","Alloy 617",314626,"Plate"
90.10,-0.00252,"Qualified",,3922.08,"CapPass","Cycle 10",10,11683,"J-4","Alloy 617",314626,"Plate"
89.80,-0.00252,"Qualified",,3922.15,"CapPass","Cycle 10",10,11684,"J-4","Alloy 617",314626,"Plate"
88.90,-0.00247,"Qualified",,3922.58,"CapPass","Cycle 10",10,11685,"J-4","Alloy 617",314626,"Plate"
88.41,-0.00242,"Qualified",,3923.07,"CapPass","Cycle 10",10,11686,"J-4","Alloy 617",314626,"Plate"
88.18,-0.00242,"Qualified",,3923.15,"CapPass","Cycle 10",10,11687,"J-4","Alloy 617",314626,"Plate"
86.95,-0.00237,"Qualified",,3923.61,"CapPass","Cycle 10",10,11688,"J-4","Alloy 617",314626,"Plate"
86.35,-0.00232,"Qualified",,3924.09,"CapPass","Cycle 10",10,11689,"J-4","Alloy 617",314626,"Plate"
86.30,-0.00232,"Qualified",,3924.15,"CapPass","Cycle 10",10,11690,"J-4","Alloy 617",314626,"Plate"
85.92,-0.00227,"Qualified",,3924.61,"CapPass","Cycle 10",10,11691,"J-4","Alloy 617",314626,"Plate"
86.47,-0.00222,"Qualified",,3925.13,"CapPass","Cycle 10",10,11692,"J-4","Alloy 617",314626,"Plate"
86.52,-0.00222,"Qualified",,3925.15,"CapPass","Cycle 10",10,11693,"J-4","Alloy 617",314626,"Plate"
