Repository: js-molina/fatigue-A617

File: data/950C/Strain rate 0.0001/2.0% strain/HTM_A19_Cycles_J2.csv (part 12 of 30)
"Stress Mpa","Strain","Qual State","Qual Exceptions","Elapsed Time Sec","Data State","Cycle Label","Cycle","Count","Sample","Alloy","Heat","Material_Form"
93.21,-0.00110,"Qualified",,3936.43,"CapPass","Cycle 10",10,11650,"J-2","Alloy 617",314626,"Plate"
92.89,-0.00107,"Qualified",,3936.71,"CapPass","Cycle 10",10,11651,"J-2","Alloy 617",314626,"Plate"
92.43,-0.00102,"Qualified",,3937.21,"CapPass","Cycle 10",10,11652,"J-2","Alloy 617",314626,"Plate"
92.12,-0.00100,"Qualified",,3937.43,"CapPass","Cycle 10",10,11653,"J-2","Alloy 617",314626,"Plate"
92.61,-0.00097,"Qualified",,3937.78,"CapPass","Cycle 10",10,11654,"J-2","Alloy 617",314626,"Plate"
92.50,-0.00092,"Qualified",,3938.15,"CapPass","Cycle 10",10,11655,"J-2","Alloy 617",314626,"Plate"
90.27,-0.00090,"Qualified",,3938.43,"CapPass","Cycle 10",10,11656,"J-2","Alloy 617",314626,"Plate"
90.12,-0.00087,"Qualified",,3938.76,"CapPass","Cycle 10",10,11657,"J-2","Alloy 617",314626,"Plate"
89.92,-0.00082,"Qualified",,3939.28,"CapPass","Cycle 10",10,11658,"J-2","Alloy 617",314626,"Plate"
89.88,-0.00081,"Qualified",,3939.43,"CapPass","Cycle 10",10,11659,"J-2","Alloy 617",314626,"Plate"
90.62,-0.00077,"Qualified",,3939.81,"CapPass","Cycle 10",10,11660,"J-2","Alloy 617",314626,"Plate"
90.97,-0.00071,"Qualified",,3940.26,"CapPass","Cycle 10",10,11661,"J-2","Alloy 617",314626,"Plate"
91.21,-0.00071,"Qualified",,3940.43,"CapPass","Cycle 10",10,11662,"J-2","Alloy 617",314626,"Plate"
91.39,-0.00066,"Qualified",,3940.79,"CapPass","Cycle 10",10,11663,"J-2","Alloy 617",314626,"Plate"
91.16,-0.00061,"Qualified",,3941.33,"CapPass","Cycle 10",10,11664,"J-2","Alloy 617",314626,"Plate"
91.10,-0.00060,"Qualified",,3941.43,"CapPass","Cycle 10",10,11665,"J-2","Alloy 617",314626,"Plate"
91.23,-0.00056,"Qualified",,3941.79,"CapPass","Cycle 10",10,11666,"J-2","Alloy 617",314626,"Plate"
91.46,-0.00051,"Qualified",,3942.33,"CapPass","Cycle 10",10,11667,"J-2","Alloy 617",314626,"Plate"
91.75,-0.00050,"Qualified",,3942.43,"CapPass","Cycle 10",10,11668,"J-2","Alloy 617",314626,"Plate"
92.51,-0.00046,"Qualified",,3942.88,"CapPass","Cycle 10",10,11669,"J-2","Alloy 617",314626,"Plate"
93.25,-0.00041,"Qualified",,3943.33,"CapPass","Cycle 10",10,11670,"J-2","Alloy 617",314626,"Plate"
93.28,-0.00040,"Qualified",,3943.43,"CapPass","Cycle 10",10,11671,"J-2","Alloy 617",314626,"Plate"
94.31,-0.00036,"Qualified",,3943.89,"CapPass","Cycle 10",10,11672,"J-2","Alloy 617",314626,"Plate"
93.33,-0.00031,"Qualified",,3944.38,"CapPass","Cycle 10",10,11673,"J-2","Alloy 617",314626,"Plate"
93.40,-0.00031,"Qualified",,3944.43,"CapPass","Cycle 10",10,11674,"J-2","Alloy 617",314626,"Plate"
93.86,-0.00026,"Qualified",,3944.84,"CapPass","Cycle 10",10,11675,"J-2","Alloy 617",314626,"Plate"
92.21,-0.00020,"Qualified",,3945.39,"CapPass","Cycle 10",10,11676,"J-2","Alloy 617",314626,"Plate"
92.15,-0.00020,"Qualified",,3945.43,"CapPass","Cycle 10",10,11677,"J-2","Alloy 617",314626,"Plate"
91.26,-0.00015,"Qualified",,3945.93,"CapPass","Cycle 10",10,11678,"J-2","Alloy 617",314626,"Plate"
91.78,-0.00010,"Qualified",,3946.39,"CapPass","Cycle 10",10,11679,"J-2","Alloy 617",314626,"Plate"
91.77,-0.00011,"Qualified",,3946.43,"CapPass","Cycle 10",10,11680,"J-2","Alloy 617",314626,"Plate"
92.70,-0.00005,"Qualified",,3946.96,"CapPass","Cycle 10",10,11681,"J-2","Alloy 617",314626,"Plate"
92.22,0.00000,"Qualified",,3947.35,"CapPass","Cycle 10",10,11682,"J-2","Alloy 617",314626,"Plate"
91.88,-0.00000,"Qualified",,3947.43,"CapPass","Cycle 10",10,11683,"J-2","Alloy 617",314626,"Plate"
92.06,0.00002,"Qualified",,7547.75,"CapPass","Cycle 20",20,22333,"J-2","Alloy 617",314626,"Plate"
91.09,0.00007,"Qualified",,7548.25,"CapPass","Cycle 20",20,22334,"J-2","Alloy 617",314626,"Plate"
90.64,0.00006,"Qualified",,7548.43,"CapPass","Cycle 20",20,22335,"J-2","Alloy 617",314626,"Plate"
90.92,0.00012,"Qualified",,7548.79,"CapPass","Cycle 20",20,22336,"J-2","Alloy 617",314626,"Plate"
91.66,0.00017,"Qualified",,7549.32,"CapPass","Cycle 20",20,22337,"J-2","Alloy 617",314626,"Plate"
91.91,0.00016,"Qualified",,7549.43,"CapPass","Cycle 20",20,22338,"J-2","Alloy 617",314626,"Plate"
92.18,0.00022,"Qualified",,7549.85,"CapPass","Cycle 20",20,22339,"J-2","Alloy 617",314626,"Plate"
93.44,0.00027,"Qualified",,7550.30,"CapPass","Cycle 20",20,22340,"J-2","Alloy 617",314626,"Plate"
93.26,0.00026,"Qualified",,7550.43,"CapPass","Cycle 20",20,22341,"J-2","Alloy 617",314626,"Plate"
91.86,0.00032,"Qualified",,7550.75,"CapPass","Cycle 20",20,22342,"J-2","Alloy 617",314626,"Plate"
91.59,0.00037,"Qualified",,7551.30,"CapPass","Cycle 20",20,22343,"J-2","Alloy 617",314626,"Plate"
92.15,0.00036,"Qualified",,7551.43,"CapPass","Cycle 20",20,22344,"J-2","Alloy 617",314626,"Plate"
93.29,0.00043,"Qualified",,7551.84,"CapPass","Cycle 20",20,22345,"J-2","Alloy 617",314626,"Plate"
92.82,0.00048,"Qualified",,7552.30,"CapPass","Cycle 20",20,22346,"J-2","Alloy 617",314626,"Plate"
92.70,0.00046,"Qualified",,7552.43,"CapPass","Cycle 20",20,22347,"J-2","Alloy 617",314626,"Plate"
92.16,0.00053,"Qualified",,7552.79,"CapPass","Cycle 20",20,22348,"J-2","Alloy 617",314626,"Plate"
91.40,0.00058,"Qualified",,7553.32,"CapPass","Cycle 20",20,22349,"J-2","Alloy 617",314626,"Plate"
91.62,0.00056,"Qualified",,7553.43,"CapPass","Cycle 20",20,22350,"J-2","Alloy 617",314626,"Plate"
91.94,0.00063,"Qualified",,7553.84,"CapPass","Cycle 20",20,22351,"J-2","Alloy 617",314626,"Plate"
92.23,0.00068,"Qualified",,7554.34,"CapPass","Cycle 20",20,22352,"J-2","Alloy 617",314626,"Plate"
92.11,0.00066,"Qualified",,7554.43,"CapPass","Cycle 20",20,22353,"J-2","Alloy 617",314626,"Plate"
92.14,0.00073,"Qualified",,7554.87,"CapPass","Cycle 20",20,22354,"J-2","Alloy 617",314626,"Plate"
93.40,0.00078,"Qualified",,7555.42,"CapPass","Cycle 20",20,22355,"J-2","Alloy 617",314626,"Plate"
93.53,0.00076,"Qualified",,7555.43,"CapPass","Cycle 20",20,22356,"J-2","Alloy 617",314626,"Plate"
92.57,0.00083,"Qualified",,7555.85,"CapPass","Cycle 20",20,22357,"J-2","Alloy 617",314626,"Plate"
91.43,0.00088,"Qualified",,7556.35,"CapPass","Cycle 20",20,22358,"J-2","Alloy 617",314626,"Plate"
91.27,0.00086,"Qualified",,7556.43,"CapPass","Cycle 20",20,22359,"J-2","Alloy 617",314626,"Plate"
92.25,0.00093,"Qualified",,7556.89,"CapPass","Cycle 20",20,22360,"J-2","Alloy 617",314626,"Plate"
92.82,0.00096,"Qualified",,7557.43,"CapPass","Cycle 20",20,22361,"J-2","Alloy 617",314626,"Plate"
93.09,0.00099,"Qualified",,7557.49,"CapPass","Cycle 20",20,22362,"J-2","Alloy 617",314626,"Plate"
94.51,0.00104,"Qualified",,7557.97,"CapPass","Cycle 20",20,22363,"J-2","Alloy 617",314626,"Plate"
93.75,0.00106,"Qualified",,7558.43,"CapPass","Cycle 20",20,22364,"J-2","Alloy 617",314626,"Plate"
93.84,0.00109,"Qualified",,7558.44,"CapPass","Cycle 20",20,22365,"J-2","Alloy 617",314626,"Plate"
93.87,0.00114,"Qualified",,7558.96,"CapPass","Cycle 20",20,22366,"J-2","Alloy 617",314626,"Plate"
94.10,0.00117,"Qualified",,7559.43,"CapPass","Cycle 20",20,22367,"J-2","Alloy 617",314626,"Plate"
94.14,0.00119,"Qualified",,7559.44,"CapPass","Cycle 20",20,22368,"J-2","Alloy 617",314626,"Plate"
91.81,0.00124,"Qualified",,7560.00,"CapPass","Cycle 20",20,22369,"J-2","Alloy 617",314626,"Plate"
91.30,0.00126,"Qualified",,7560.43,"CapPass","Cycle 20",20,22370,"J-2","Alloy 617",314626,"Plate"
91.43,0.00129,"Qualified",,7560.50,"CapPass","Cycle 20",20,22371,"J-2","Alloy 617",314626,"Plate"
91.73,0.00134,"Qualified",,7561.00,"CapPass","Cycle 20",20,22372,"J-2","Alloy 617",314626,"Plate"
91.06,0.00136,"Qualified",,7561.43,"CapPass","Cycle 20",20,22373,"J-2","Alloy 617",314626,"Plate"
91.15,0.00139,"Qualified",,7561.50,"CapPass","Cycle 20",20,22374,"J-2","Alloy 617",314626,"Plate"
90.12,0.00145,"Qualified",,7562.02,"CapPass","Cycle 20",20,22375,"J-2","Alloy 617",314626,"Plate"
90.24,0.00147,"Qualified",,7562.43,"CapPass","Cycle 20",20,22376,"J-2","Alloy 617",314626,"Plate"
90.23,0.00150,"Qualified",,7562.49,"CapPass","Cycle 20",20,22377,"J-2","Alloy 617",314626,"Plate"
88.90,0.00155,"Qualified",,7563.02,"CapPass","Cycle 20",20,22378,"J-2","Alloy 617",314626,"Plate"
87.89,0.00157,"Qualified",,7563.43,"CapPass","Cycle 20",20,22379,"J-2","Alloy 617",314626,"Plate"
87.82,0.00160,"Qualified",,7563.59,"CapPass","Cycle 20",20,22380,"J-2","Alloy 617",314626,"Plate"
88.84,0.00165,"Qualified",,7564.02,"CapPass","Cycle 20",20,22381,"J-2","Alloy 617",314626,"Plate"
88.10,0.00167,"Qualified",,7564.43,"CapPass","Cycle 20",20,22382,"J-2","Alloy 617",314626,"Plate"
88.33,0.00170,"Qualified",,7564.59,"CapPass","Cycle 20",20,22383,"J-2","Alloy 617",314626,"Plate"
88.81,0.00175,"Qualified",,7565.09,"CapPass","Cycle 20",20,22384,"J-2","Alloy 617",314626,"Plate"
89.24,0.00177,"Qualified",,7565.43,"CapPass","Cycle 20",20,22385,"J-2","Alloy 617",314626,"Plate"
89.15,0.00180,"Qualified",,7565.56,"CapPass","Cycle 20",20,22386,"J-2","Alloy 617",314626,"Plate"
90.83,0.00186,"Qualified",,7566.16,"CapPass","Cycle 20",20,22387,"J-2","Alloy 617",314626,"Plate"
91.10,0.00186,"Qualified",,7566.43,"CapPass","Cycle 20",20,22388,"J-2","Alloy 617",314626,"Plate"
91.92,0.00191,"Qualified",,7566.66,"CapPass","Cycle 20",20,22389,"J-2","Alloy 617",314626,"Plate"
93.86,0.00196,"Qualified",,7567.19,"CapPass","Cycle 20",20,22390,"J-2","Alloy 617",314626,"Plate"
94.73,0.00198,"Qualified",,7567.43,"CapPass","Cycle 20",20,22391,"J-2","Alloy 617",314626,"Plate"
94.42,0.00201,"Qualified",,7567.59,"CapPass","Cycle 20",20,22392,"J-2","Alloy 617",314626,"Plate"
92.09,0.00206,"Qualified",,7568.02,"CapPass","Cycle 20",20,22393,"J-2","Alloy 617",314626,"Plate"
91.56,0.00207,"Qualified",,7568.43,"CapPass","Cycle 20",20,22394,"J-2","Alloy 617",314626,"Plate"
91.33,0.00211,"Qualified",,7568.66,"CapPass","Cycle 20",20,22395,"J-2","Alloy 617",314626,"Plate"
91.16,0.00216,"Qualified",,7569.14,"CapPass","Cycle 20",20,22396,"J-2","Alloy 617",314626,"Plate"
90.33,0.00218,"Qualified",,7569.43,"CapPass","Cycle 20",20,22397,"J-2","Alloy 617",314626,"Plate"
89.00,0.00221,"Qualified",,7569.71,"CapPass","Cycle 20",20,22398,"J-2","Alloy 617",314626,"Plate"
88.89,0.00226,"Qualified",,7570.24,"CapPass","Cycle 20",20,22399,"J-2","Alloy 617",314626,"Plate"
90.15,0.00227,"Qualified",,7570.43,"CapPass","Cycle 20",20,22400,"J-2","Alloy 617",314626,"Plate"
91.08,0.00231,"Qualified",,7570.69,"CapPass","Cycle 20",20,22401,"J-2","Alloy 617",314626,"Plate"
92.92,0.00236,"Qualified",,7571.26,"CapPass","Cycle 20",20,22402,"J-2","Alloy 617",314626,"Plate"
93.41,0.00237,"Qualified",,7571.43,"CapPass","Cycle 20",20,22403,"J-2","Alloy 617",314626,"Plate"
93.70,0.00242,"Qualified",,7571.71,"CapPass","Cycle 20",20,22404,"J-2","Alloy 617",314626,"Plate"
92.48,0.00247,"Qualified",,7572.24,"CapPass","Cycle 20",20,22405,"J-2","Alloy 617",314626,"Plate"
92.83,0.00248,"Qualified",,7572.43,"CapPass","Cycle 20",20,22406,"J-2","Alloy 617",314626,"Plate"
93.00,0.00252,"Qualified",,7572.73,"CapPass","Cycle 20",20,22407,"J-2","Alloy 617",314626,"Plate"
94.14,0.00257,"Qualified",,7573.32,"CapPass","Cycle 20",20,22408,"J-2","Alloy 617",314626,"Plate"
94.32,0.00258,"Qualified",,7573.43,"CapPass","Cycle 20",20,22409,"J-2","Alloy 617",314626,"Plate"
94.97,0.00262,"Qualified",,7573.78,"CapPass","Cycle 20",20,22410,"J-2","Alloy 617",314626,"Plate"
94.17,0.00267,"Qualified",,7574.33,"CapPass","Cycle 20",20,22411,"J-2","Alloy 617",314626,"Plate"
94.56,0.00267,"Qualified",,7574.43,"CapPass","Cycle 20",20,22412,"J-2","Alloy 617",314626,"Plate"
94.93,0.00272,"Qualified",,7574.78,"CapPass","Cycle 20",20,22413,"J-2","Alloy 617",314626,"Plate"
93.43,0.00277,"Qualified",,7575.33,"CapPass","Cycle 20",20,22414,"J-2","Alloy 617",314626,"Plate"
93.39,0.00279,"Qualified",,7575.43,"CapPass","Cycle 20",20,22415,"J-2","Alloy 617",314626,"Plate"
93.13,0.00283,"Qualified",,7575.81,"CapPass","Cycle 20",20,22416,"J-2","Alloy 617",314626,"Plate"
91.73,0.00288,"Qualified",,7576.28,"CapPass","Cycle 20",20,22417,"J-2","Alloy 617",314626,"Plate"
90.88,0.00289,"Qualified",,7576.43,"CapPass","Cycle 20",20,22418,"J-2","Alloy 617",314626,"Plate"
90.63,0.00293,"Qualified",,7576.88,"CapPass","Cycle 20",20,22419,"J-2","Alloy 617",314626,"Plate"
91.02,0.00298,"Qualified",,7577.29,"CapPass","Cycle 20",20,22420,"J-2","Alloy 617",314626,"Plate"
90.16,0.00298,"Qualified",,7577.43,"CapPass","Cycle 20",20,22421,"J-2","Alloy 617",314626,"Plate"
91.17,0.00303,"Qualified",,7577.86,"CapPass","Cycle 20",20,22422,"J-2","Alloy 617",314626,"Plate"
92.55,0.00308,"Qualified",,7578.43,"CapPass","Cycle 20",20,22423,"J-2","Alloy 617",314626,"Plate"
92.60,0.00308,"Qualified",,7578.44,"CapPass","Cycle 20",20,22424,"J-2","Alloy 617",314626,"Plate"
94.30,0.00313,"Qualified",,7578.88,"CapPass","Cycle 20",20,22425,"J-2","Alloy 617",314626,"Plate"
93.12,0.00318,"Qualified",,7579.36,"CapPass","Cycle 20",20,22426,"J-2","Alloy 617",314626,"Plate"
93.06,0.00319,"Qualified",,7579.43,"CapPass","Cycle 20",20,22427,"J-2","Alloy 617",314626,"Plate"
94.17,0.00323,"Qualified",,7579.90,"CapPass","Cycle 20",20,22428,"J-2","Alloy 617",314626,"Plate"
93.78,0.00328,"Qualified",,7580.39,"CapPass","Cycle 20",20,22429,"J-2","Alloy 617",314626,"Plate"
93.90,0.00328,"Qualified",,7580.43,"CapPass","Cycle 20",20,22430,"J-2","Alloy 617",314626,"Plate"
92.69,0.00333,"Qualified",,7580.91,"CapPass","Cycle 20",20,22431,"J-2","Alloy 617",314626,"Plate"
92.12,0.00338,"Qualified",,7581.31,"CapPass","Cycle 20",20,22432,"J-2","Alloy 617",314626,"Plate"
91.86,0.00338,"Qualified",,7581.43,"CapPass","Cycle 20",20,22433,"J-2","Alloy 617",314626,"Plate"
94.03,0.00343,"Qualified",,7581.88,"CapPass","Cycle 20",20,22434,"J-2","Alloy 617",314626,"Plate"
92.55,0.00348,"Qualified",,7582.41,"CapPass","Cycle 20",20,22435,"J-2","Alloy 617",314626,"Plate"
92.56,0.00348,"Qualified",,7582.43,"CapPass","Cycle 20",20,22436,"J-2","Alloy 617",314626,"Plate"
93.20,0.00354,"Qualified",,7582.90,"CapPass","Cycle 20",20,22437,"J-2","Alloy 617",314626,"Plate"
92.57,0.00359,"Qualified",,7583.41,"CapPass","Cycle 20",20,22438,"J-2","Alloy 617",314626,"Plate"
92.51,0.00358,"Qualified",,7583.43,"CapPass","Cycle 20",20,22439,"J-2","Alloy 617",314626,"Plate"
92.89,0.00364,"Qualified",,7583.93,"CapPass","Cycle 20",20,22440,"J-2","Alloy 617",314626,"Plate"
92.25,0.00369,"Qualified",,7584.41,"CapPass","Cycle 20",20,22441,"J-2","Alloy 617",314626,"Plate"
92.20,0.00368,"Qualified",,7584.43,"CapPass","Cycle 20",20,22442,"J-2","Alloy 617",314626,"Plate"
93.33,0.00374,"Qualified",,7585.01,"CapPass","Cycle 20",20,22443,"J-2","Alloy 617",314626,"Plate"
93.25,0.00378,"Qualified",,7585.43,"CapPass","Cycle 20",20,22444,"J-2","Alloy 617",314626,"Plate"
93.43,0.00379,"Qualified",,7585.48,"CapPass","Cycle 20",20,22445,"J-2","Alloy 617",314626,"Plate"
93.33,0.00384,"Qualified",,7585.93,"CapPass","Cycle 20",20,22446,"J-2","Alloy 617",314626,"Plate"
93.38,0.00388,"Qualified",,7586.43,"CapPass","Cycle 20",20,22447,"J-2","Alloy 617",314626,"Plate"
93.46,0.00389,"Qualified",,7586.53,"CapPass","Cycle 20",20,22448,"J-2","Alloy 617",314626,"Plate"
94.45,0.00394,"Qualified",,7587.01,"CapPass","Cycle 20",20,22449,"J-2","Alloy 617",314626,"Plate"
92.93,0.00398,"Qualified",,7587.43,"CapPass","Cycle 20",20,22450,"J-2","Alloy 617",314626,"Plate"
92.88,0.00399,"Qualified",,7587.45,"CapPass","Cycle 20",20,22451,"J-2","Alloy 617",314626,"Plate"
91.96,0.00405,"Qualified",,7588.00,"CapPass","Cycle 20",20,22452,"J-2","Alloy 617",314626,"Plate"
92.15,0.00408,"Qualified",,7588.43,"CapPass","Cycle 20",20,22453,"J-2","Alloy 617",314626,"Plate"
91.97,0.00410,"Qualified",,7588.51,"CapPass","Cycle 20",20,22454,"J-2","Alloy 617",314626,"Plate"
92.53,0.00415,"Qualified",,7589.05,"CapPass","Cycle 20",20,22455,"J-2","Alloy 617",314626,"Plate"
92.32,0.00417,"Qualified",,7589.43,"CapPass","Cycle 20",20,22456,"J-2","Alloy 617",314626,"Plate"
92.48,0.00420,"Qualified",,7589.58,"CapPass","Cycle 20",20,22457,"J-2","Alloy 617",314626,"Plate"
92.90,0.00425,"Qualified",,7589.98,"CapPass","Cycle 20",20,22458,"J-2","Alloy 617",314626,"Plate"
91.92,0.00428,"Qualified",,7590.43,"CapPass","Cycle 20",20,22459,"J-2","Alloy 617",314626,"Plate"
91.47,0.00430,"Qualified",,7590.48,"CapPass","Cycle 20",20,22460,"J-2","Alloy 617",314626,"Plate"
91.14,0.00435,"Qualified",,7591.06,"CapPass","Cycle 20",20,22461,"J-2","Alloy 617",314626,"Plate"
90.64,0.00438,"Qualified",,7591.43,"CapPass","Cycle 20",20,22462,"J-2","Alloy 617",314626,"Plate"
90.41,0.00440,"Qualified",,7591.57,"CapPass","Cycle 20",20,22463,"J-2","Alloy 617",314626,"Plate"
90.72,0.00445,"Qualified",,7592.11,"CapPass","Cycle 20",20,22464,"J-2","Alloy 617",314626,"Plate"
91.15,0.00447,"Qualified",,7592.43,"CapPass","Cycle 20",20,22465,"J-2","Alloy 617",314626,"Plate"
91.01,0.00450,"Qualified",,7592.53,"CapPass","Cycle 20",20,22466,"J-2","Alloy 617",314626,"Plate"
91.24,0.00455,"Qualified",,7593.12,"CapPass","Cycle 20",20,22467,"J-2","Alloy 617",314626,"Plate"
91.97,0.00457,"Qualified",,7593.43,"CapPass","Cycle 20",20,22468,"J-2","Alloy 617",314626,"Plate"
92.16,0.00461,"Qualified",,7593.68,"CapPass","Cycle 20",20,22469,"J-2","Alloy 617",314626,"Plate"
93.16,0.00466,"Qualified",,7594.23,"CapPass","Cycle 20",20,22470,"J-2","Alloy 617",314626,"Plate"
93.70,0.00467,"Qualified",,7594.43,"CapPass","Cycle 20",20,22471,"J-2","Alloy 617",314626,"Plate"
94.61,0.00471,"Qualified",,7594.75,"CapPass","Cycle 20",20,22472,"J-2","Alloy 617",314626,"Plate"
94.91,0.00476,"Qualified",,7595.18,"CapPass","Cycle 20",20,22473,"J-2","Alloy 617",314626,"Plate"
93.60,0.00477,"Qualified",,7595.43,"CapPass","Cycle 20",20,22474,"J-2","Alloy 617",314626,"Plate"
93.44,0.00482,"Qualified",,7595.76,"CapPass","Cycle 20",20,22475,"J-2","Alloy 617",314626,"Plate"
92.29,0.00487,"Qualified",,7596.25,"CapPass","Cycle 20",20,22476,"J-2","Alloy 617",314626,"Plate"
92.56,0.00486,"Qualified",,7596.43,"CapPass","Cycle 20",20,22477,"J-2","Alloy 617",314626,"Plate"
92.47,0.00492,"Qualified",,7596.75,"CapPass","Cycle 20",20,22478,"J-2","Alloy 617",314626,"Plate"
92.51,0.00497,"Qualified",,7597.25,"CapPass","Cycle 20",20,22479,"J-2","Alloy 617",314626,"Plate"
92.45,0.00497,"Qualified",,7597.43,"CapPass","Cycle 20",20,22480,"J-2","Alloy 617",314626,"Plate"
92.76,0.00502,"Qualified",,7597.78,"CapPass","Cycle 20",20,22481,"J-2","Alloy 617",314626,"Plate"
93.66,0.00507,"Qualified",,7598.25,"CapPass","Cycle 20",20,22482,"J-2","Alloy 617",314626,"Plate"
93.50,0.00507,"Qualified",,7598.43,"CapPass","Cycle 20",20,22483,"J-2","Alloy 617",314626,"Plate"
93.00,0.00512,"Qualified",,7598.75,"CapPass","Cycle 20",20,22484,"J-2","Alloy 617",314626,"Plate"
91.65,0.00517,"Qualified",,7599.18,"CapPass","Cycle 20",20,22485,"J-2","Alloy 617",314626,"Plate"
90.57,0.00517,"Qualified",,7599.43,"CapPass","Cycle 20",20,22486,"J-2","Alloy 617",314626,"Plate"
89.65,0.00522,"Qualified",,7599.77,"CapPass","Cycle 20",20,22487,"J-2","Alloy 617",314626,"Plate"
88.67,0.00527,"Qualified",,7600.28,"CapPass","Cycle 20",20,22488,"J-2","Alloy 617",314626,"Plate"
88.56,0.00527,"Qualified",,7600.43,"CapPass","Cycle 20",20,22489,"J-2","Alloy 617",314626,"Plate"
88.69,0.00532,"Qualified",,7600.77,"CapPass","Cycle 20",20,22490,"J-2","Alloy 617",314626,"Plate"
89.10,0.00537,"Qualified",,7601.27,"CapPass","Cycle 20",20,22491,"J-2","Alloy 617",314626,"Plate"
89.10,0.00537,"Qualified",,7601.43,"CapPass","Cycle 20",20,22492,"J-2","Alloy 617",314626,"Plate"
88.42,0.00543,"Qualified",,7601.82,"CapPass","Cycle 20",20,22493,"J-2","Alloy 617",314626,"Plate"
90.71,0.00548,"Qualified",,7602.37,"CapPass","Cycle 20",20,22494,"J-2","Alloy 617",314626,"Plate"
91.00,0.00546,"Qualified",,7602.43,"CapPass","Cycle 20",20,22495,"J-2","Alloy 617",314626,"Plate"
92.92,0.00553,"Qualified",,7602.85,"CapPass","Cycle 20",20,22496,"J-2","Alloy 617",314626,"Plate"
92.93,0.00558,"Qualified",,7603.42,"CapPass","Cycle 20",20,22497,"J-2","Alloy 617",314626,"Plate"
93.04,0.00556,"Qualified",,7603.43,"CapPass","Cycle 20",20,22498,"J-2","Alloy 617",314626,"Plate"
93.24,0.00563,"Qualified",,7603.82,"CapPass","Cycle 20",20,22499,"J-2","Alloy 617",314626,"Plate"
91.97,0.00568,"Qualified",,7604.40,"CapPass","Cycle 20",20,22500,"J-2","Alloy 617",314626,"Plate"
91.98,0.00566,"Qualified",,7604.43,"CapPass","Cycle 20",20,22501,"J-2","Alloy 617",314626,"Plate"
93.44,0.00573,"Qualified",,7604.95,"CapPass","Cycle 20",20,22502,"J-2","Alloy 617",314626,"Plate"
95.07,0.00577,"Qualified",,7605.43,"CapPass","Cycle 20",20,22503,"J-2","Alloy 617",314626,"Plate"
95.07,0.00578,"Qualified",,7605.45,"CapPass","Cycle 20",20,22504,"J-2","Alloy 617",314626,"Plate"
93.98,0.00583,"Qualified",,7605.90,"CapPass","Cycle 20",20,22505,"J-2","Alloy 617",314626,"Plate"
93.38,0.00587,"Qualified",,7606.43,"CapPass","Cycle 20",20,22506,"J-2","Alloy 617",314626,"Plate"
93.31,0.00588,"Qualified",,7606.45,"CapPass","Cycle 20",20,22507,"J-2","Alloy 617",314626,"Plate"
92.58,0.00594,"Qualified",,7606.92,"CapPass","Cycle 20",20,22508,"J-2","Alloy 617",314626,"Plate"
92.57,0.00597,"Qualified",,7607.43,"CapPass","Cycle 20",20,22509,"J-2","Alloy 617",314626,"Plate"
92.52,0.00599,"Qualified",,7607.43,"CapPass","Cycle 20",20,22510,"J-2","Alloy 617",314626,"Plate"
92.40,0.00604,"Qualified",,7607.97,"CapPass","Cycle 20",20,22511,"J-2","Alloy 617",314626,"Plate"
94.23,0.00606,"Qualified",,7608.43,"CapPass","Cycle 20",20,22512,"J-2","Alloy 617",314626,"Plate"
94.39,0.00609,"Qualified",,7608.48,"CapPass","Cycle 20",20,22513,"J-2","Alloy 617",314626,"Plate"
94.43,0.00614,"Qualified",,7608.93,"CapPass","Cycle 20",20,22514,"J-2","Alloy 617",314626,"Plate"
93.69,0.00617,"Qualified",,7609.43,"CapPass","Cycle 20",20,22515,"J-2","Alloy 617",314626,"Plate"
93.44,0.00619,"Qualified",,7609.46,"CapPass","Cycle 20",20,22516,"J-2","Alloy 617",314626,"Plate"
92.41,0.00624,"Qualified",,7609.97,"CapPass","Cycle 20",20,22517,"J-2","Alloy 617",314626,"Plate"
93.14,0.00627,"Qualified",,7610.43,"CapPass","Cycle 20",20,22518,"J-2","Alloy 617",314626,"Plate"
92.98,0.00629,"Qualified",,7610.48,"CapPass","Cycle 20",20,22519,"J-2","Alloy 617",314626,"Plate"
93.00,0.00634,"Qualified",,7611.05,"CapPass","Cycle 20",20,22520,"J-2","Alloy 617",314626,"Plate"
93.94,0.00637,"Qualified",,7611.43,"CapPass","Cycle 20",20,22521,"J-2","Alloy 617",314626,"Plate"
93.81,0.00639,"Qualified",,7611.57,"CapPass","Cycle 20",20,22522,"J-2","Alloy 617",314626,"Plate"
93.66,0.00645,"Qualified",,7612.02,"CapPass","Cycle 20",20,22523,"J-2","Alloy 617",314626,"Plate"
93.12,0.00647,"Qualified",,7612.43,"CapPass","Cycle 20",20,22524,"J-2","Alloy 617",314626,"Plate"
92.73,0.00650,"Qualified",,7612.52,"CapPass","Cycle 20",20,22525,"J-2","Alloy 617",314626,"Plate"
91.79,0.00655,"Qualified",,7612.98,"CapPass","Cycle 20",20,22526,"J-2","Alloy 617",314626,"Plate"
91.31,0.00657,"Qualified",,7613.43,"CapPass","Cycle 20",20,22527,"J-2","Alloy 617",314626,"Plate"
91.06,0.00660,"Qualified",,7613.53,"CapPass","Cycle 20",20,22528,"J-2","Alloy 617",314626,"Plate"
90.44,0.00665,"Qualified",,7614.07,"CapPass","Cycle 20",20,22529,"J-2","Alloy 617",314626,"Plate"
90.65,0.00667,"Qualified",,7614.43,"CapPass","Cycle 20",20,22530,"J-2","Alloy 617",314626,"Plate"
90.51,0.00670,"Qualified",,7614.57,"CapPass","Cycle 20",20,22531,"J-2","Alloy 617",314626,"Plate"
90.16,0.00675,"Qualified",,7615.05,"CapPass","Cycle 20",20,22532,"J-2","Alloy 617",314626,"Plate"
90.63,0.00676,"Qualified",,7615.43,"CapPass","Cycle 20",20,22533,"J-2","Alloy 617",314626,"Plate"
90.72,0.00680,"Qualified",,7615.57,"CapPass","Cycle 20",20,22534,"J-2","Alloy 617",314626,"Plate"
92.06,0.00685,"Qualified",,7616.13,"CapPass","Cycle 20",20,22535,"J-2","Alloy 617",314626,"Plate"
92.11,0.00687,"Qualified",,7616.43,"CapPass","Cycle 20",20,22536,"J-2","Alloy 617",314626,"Plate"
91.62,0.00690,"Qualified",,7616.58,"CapPass","Cycle 20",20,22537,"J-2","Alloy 617",314626,"Plate"
91.60,0.00696,"Qualified",,7617.15,"CapPass","Cycle 20",20,22538,"J-2","Alloy 617",314626,"Plate"
91.61,0.00697,"Qualified",,7617.43,"CapPass","Cycle 20",20,22539,"J-2","Alloy 617",314626,"Plate"
91.49,0.00701,"Qualified",,7617.60,"CapPass","Cycle 20",20,22540,"J-2","Alloy 617",314626,"Plate"
91.35,0.00706,"Qualified",,7618.15,"CapPass","Cycle 20",20,22541,"J-2","Alloy 617",314626,"Plate"
91.90,0.00706,"Qualified",,7618.43,"CapPass","Cycle 20",20,22542,"J-2","Alloy 617",314626,"Plate"
92.21,0.00711,"Qualified",,7618.65,"CapPass","Cycle 20",20,22543,"J-2","Alloy 617",314626,"Plate"
92.49,0.00716,"Qualified",,7619.15,"CapPass","Cycle 20",20,22544,"J-2","Alloy 617",314626,"Plate"
92.15,0.00717,"Qualified",,7619.43,"CapPass","Cycle 20",20,22545,"J-2","Alloy 617",314626,"Plate"
92.40,0.00721,"Qualified",,7619.65,"CapPass","Cycle 20",20,22546,"J-2","Alloy 617",314626,"Plate"
93.48,0.00726,"Qualified",,7620.23,"CapPass","Cycle 20",20,22547,"J-2","Alloy 617",314626,"Plate"
93.92,0.00727,"Qualified",,7620.43,"CapPass","Cycle 20",20,22548,"J-2","Alloy 617",314626,"Plate"
93.85,0.00732,"Qualified",,7620.71,"CapPass","Cycle 20",20,22549,"J-2","Alloy 617",314626,"Plate"
91.83,0.00737,"Qualified",,7621.23,"CapPass","Cycle 20",20,22550,"J-2","Alloy 617",314626,"Plate"
91.59,0.00737,"Qualified",,7621.43,"CapPass","Cycle 20",20,22551,"J-2","Alloy 617",314626,"Plate"
91.80,0.00742,"Qualified",,7621.70,"CapPass","Cycle 20",20,22552,"J-2","Alloy 617",314626,"Plate"
91.52,0.00747,"Qualified",,7622.27,"CapPass","Cycle 20",20,22553,"J-2","Alloy 617",314626,"Plate"
91.77,0.00747,"Qualified",,7622.43,"CapPass","Cycle 20",20,22554,"J-2","Alloy 617",314626,"Plate"
91.57,0.00752,"Qualified",,7622.77,"CapPass","Cycle 20",20,22555,"J-2","Alloy 617",314626,"Plate"
95.30,0.00757,"Qualified",,7623.32,"CapPass","Cycle 20",20,22556,"J-2","Alloy 617",314626,"Plate"
95.88,0.00757,"Qualified",,7623.43,"CapPass","Cycle 20",20,22557,"J-2","Alloy 617",314626,"Plate"
96.77,0.00762,"Qualified",,7623.77,"CapPass","Cycle 20",20,22558,"J-2","Alloy 617",314626,"Plate"
96.57,0.00767,"Qualified",,7624.30,"CapPass","Cycle 20",20,22559,"J-2","Alloy 617",314626,"Plate"
96.42,0.00766,"Qualified",,7624.43,"CapPass","Cycle 20",20,22560,"J-2","Alloy 617",314626,"Plate"
95.26,0.00772,"Qualified",,7624.78,"CapPass","Cycle 20",20,22561,"J-2","Alloy 617",314626,"Plate"
94.38,0.00777,"Qualified",,7625.33,"CapPass","Cycle 20",20,22562,"J-2","Alloy 617",314626,"Plate"
94.43,0.00777,"Qualified",,7625.43,"CapPass","Cycle 20",20,22563,"J-2","Alloy 617",314626,"Plate"
93.25,0.00782,"Qualified",,7625.78,"CapPass","Cycle 20",20,22564,"J-2","Alloy 617",314626,"Plate"
92.79,0.00788,"Qualified",,7626.30,"CapPass","Cycle 20",20,22565,"J-2","Alloy 617",314626,"Plate"
92.57,0.00787,"Qualified",,7626.43,"CapPass","Cycle 20",20,22566,"J-2","Alloy 617",314626,"Plate"
91.86,0.00793,"Qualified",,7626.88,"CapPass","Cycle 20",20,22567,"J-2","Alloy 617",314626,"Plate"
93.34,0.00798,"Qualified",,7627.33,"CapPass","Cycle 20",20,22568,"J-2","Alloy 617",314626,"Plate"
93.18,0.00797,"Qualified",,7627.43,"CapPass","Cycle 20",20,22569,"J-2","Alloy 617",314626,"Plate"
94.42,0.00803,"Qualified",,7627.90,"CapPass","Cycle 20",20,22570,"J-2","Alloy 617",314626,"Plate"
93.55,0.00808,"Qualified",,7628.37,"CapPass","Cycle 20",20,22571,"J-2","Alloy 617",314626,"Plate"
93.43,0.00807,"Qualified",,7628.43,"CapPass","Cycle 20",20,22572,"J-2","Alloy 617",314626,"Plate"
93.61,0.00813,"Qualified",,7628.87,"CapPass","Cycle 20",20,22573,"J-2","Alloy 617",314626,"Plate"
93.04,0.00818,"Qualified",,7629.32,"CapPass","Cycle 20",20,22574,"J-2","Alloy 617",314626,"Plate"
92.46,0.00817,"Qualified",,7629.43,"CapPass","Cycle 20",20,22575,"J-2","Alloy 617",314626,"Plate"
91.63,0.00823,"Qualified",,7629.87,"CapPass","Cycle 20",20,22576,"J-2","Alloy 617",314626,"Plate"
91.27,0.00828,"Qualified",,7630.42,"CapPass","Cycle 20",20,22577,"J-2","Alloy 617",314626,"Plate"
91.35,0.00826,"Qualified",,7630.43,"CapPass","Cycle 20",20,22578,"J-2","Alloy 617",314626,"Plate"
92.41,0.00833,"Qualified",,7630.88,"CapPass","Cycle 20",20,22579,"J-2","Alloy 617",314626,"Plate"
93.25,0.00838,"Qualified",,7631.40,"CapPass","Cycle 20",20,22580,"J-2","Alloy 617",314626,"Plate"
93.36,0.00836,"Qualified",,7631.43,"CapPass","Cycle 20",20,22581,"J-2","Alloy 617",314626,"Plate"
93.47,0.00844,"Qualified",,7631.93,"CapPass","Cycle 20",20,22582,"J-2","Alloy 617",314626,"Plate"
94.31,0.00847,"Qualified",,7632.43,"CapPass","Cycle 20",20,22583,"J-2","Alloy 617",314626,"Plate"
94.19,0.00849,"Qualified",,7632.43,"CapPass","Cycle 20",20,22584,"J-2","Alloy 617",314626,"Plate"
94.24,0.00854,"Qualified",,7632.88,"CapPass","Cycle 20",20,22585,"J-2","Alloy 617",314626,"Plate"
94.43,0.00857,"Qualified",,7633.43,"CapPass","Cycle 20",20,22586,"J-2","Alloy 617",314626,"Plate"
94.42,0.00859,"Qualified",,7633.43,"CapPass","Cycle 20",20,22587,"J-2","Alloy 617",314626,"Plate"
92.77,0.00864,"Qualified",,7633.95,"CapPass","Cycle 20",20,22588,"J-2","Alloy 617",314626,"Plate"
91.99,0.00867,"Qualified",,7634.43,"CapPass","Cycle 20",20,22589,"J-2","Alloy 617",314626,"Plate"
91.74,0.00869,"Qualified",,7634.48,"CapPass","Cycle 20",20,22590,"J-2","Alloy 617",314626,"Plate"
91.44,0.00874,"Qualified",,7634.93,"CapPass","Cycle 20",20,22591,"J-2","Alloy 617",314626,"Plate"
90.64,0.00877,"Qualified",,7635.43,"CapPass","Cycle 20",20,22592,"J-2","Alloy 617",314626,"Plate"
90.67,0.00879,"Qualified",,7635.44,"CapPass","Cycle 20",20,22593,"J-2","Alloy 617",314626,"Plate"
89.69,0.00884,"Qualified",,7635.97,"CapPass","Cycle 20",20,22594,"J-2","Alloy 617",314626,"Plate"
90.31,0.00886,"Qualified",,7636.43,"CapPass","Cycle 20",20,22595,"J-2","Alloy 617",314626,"Plate"
90.33,0.00889,"Qualified",,7636.50,"CapPass","Cycle 20",20,22596,"J-2","Alloy 617",314626,"Plate"
90.85,0.00894,"Qualified",,7636.95,"CapPass","Cycle 20",20,22597,"J-2","Alloy 617",314626,"Plate"
91.40,0.00896,"Qualified",,7637.43,"CapPass","Cycle 20",20,22598,"J-2","Alloy 617",314626,"Plate"
91.64,0.00899,"Qualified",,7637.50,"CapPass","Cycle 20",20,22599,"J-2","Alloy 617",314626,"Plate"
92.27,0.00904,"Qualified",,7638.02,"CapPass","Cycle 20",20,22600,"J-2","Alloy 617",314626,"Plate"
92.48,0.00906,"Qualified",,7638.43,"CapPass","Cycle 20",20,22601,"J-2","Alloy 617",314626,"Plate"
92.78,0.00909,"Qualified",,7638.53,"CapPass","Cycle 20",20,22602,"J-2","Alloy 617",314626,"Plate"
93.78,0.00914,"Qualified",,7639.04,"CapPass","Cycle 20",20,22603,"J-2","Alloy 617",314626,"Plate"
94.96,0.00917,"Qualified",,7639.43,"CapPass","Cycle 20",20,22604,"J-2","Alloy 617",314626,"Plate"
95.06,0.00919,"Qualified",,7639.50,"CapPass","Cycle 20",20,22605,"J-2","Alloy 617",314626,"Plate"
92.69,0.00925,"Qualified",,7640.05,"CapPass","Cycle 20",20,22606,"J-2","Alloy 617",314626,"Plate"
93.00,0.00926,"Qualified",,7640.43,"CapPass","Cycle 20",20,22607,"J-2","Alloy 617",314626,"Plate"
92.86,0.00930,"Qualified",,7640.49,"CapPass","Cycle 20",20,22608,"J-2","Alloy 617",314626,"Plate"
91.11,0.00935,"Qualified",,7641.12,"CapPass","Cycle 20",20,22609,"J-2","Alloy 617",314626,"Plate"
93.20,0.00936,"Qualified",,7641.43,"CapPass","Cycle 20",20,22610,"J-2","Alloy 617",314626,"Plate"
93.25,0.00940,"Qualified",,7641.57,"CapPass","Cycle 20",20,22611,"J-2","Alloy 617",314626,"Plate"
92.66,0.00945,"Qualified",,7642.07,"CapPass","Cycle 20",20,22612,"J-2","Alloy 617",314626,"Plate"
92.64,0.00946,"Qualified",,7642.43,"CapPass","Cycle 20",20,22613,"J-2","Alloy 617",314626,"Plate"
92.77,0.00950,"Qualified",,7642.55,"CapPass","Cycle 20",20,22614,"J-2","Alloy 617",314626,"Plate"
92.31,0.00955,"Qualified",,7643.07,"CapPass","Cycle 20",20,22615,"J-2","Alloy 617",314626,"Plate"
92.13,0.00956,"Qualified",,7643.43,"CapPass","Cycle 20",20,22616,"J-2","Alloy 617",314626,"Plate"
91.92,0.00960,"Qualified",,7643.60,"CapPass","Cycle 20",20,22617,"J-2","Alloy 617",314626,"Plate"
93.13,0.00965,"Qualified",,7644.10,"CapPass","Cycle 20",20,22618,"J-2","Alloy 617",314626,"Plate"
92.81,0.00967,"Qualified",,7644.43,"CapPass","Cycle 20",20,22619,"J-2","Alloy 617",314626,"Plate"
92.34,0.00970,"Qualified",,7644.59,"CapPass","Cycle 20",20,22620,"J-2","Alloy 617",314626,"Plate"
91.79,0.00975,"Qualified",,7645.09,"CapPass","Cycle 20",20,22621,"J-2","Alloy 617",314626,"Plate"
91.06,0.00976,"Qualified",,7645.43,"CapPass","Cycle 20",20,22622,"J-2","Alloy 617",314626,"Plate"
91.16,0.00980,"Qualified",,7645.59,"CapPass","Cycle 20",20,22623,"J-2","Alloy 617",314626,"Plate"
91.79,0.00985,"Qualified",,7646.14,"CapPass","Cycle 20",20,22624,"J-2","Alloy 617",314626,"Plate"
92.61,0.00986,"Qualified",,7646.43,"CapPass","Cycle 20",20,22625,"J-2","Alloy 617",314626,"Plate"
93.12,0.00990,"Qualified",,7646.62,"CapPass","Cycle 20",20,22626,"J-2","Alloy 617",314626,"Plate"
92.35,0.00996,"Qualified",,7647.10,"CapPass","Cycle 20",20,22627,"J-2","Alloy 617",314626,"Plate"
91.87,0.00996,"Qualified",,7647.43,"CapPass","Cycle 20",20,22628,"J-2","Alloy 617",314626,"Plate"
91.68,0.01001,"Qualified",,7647.60,"CapPass","Cycle 20",20,22629,"J-2","Alloy 617",314626,"Plate"
81.56,0.00996,"Qualified",,7648.28,"CapPass","Cycle 20",20,22630,"J-2","Alloy 617",314626,"Plate"
78.80,0.00993,"Qualified",,7648.43,"CapPass","Cycle 20",20,22631,"J-2","Alloy 617",314626,"Plate"
74.04,0.00991,"Qualified",,7648.76,"CapPass","Cycle 20",20,22632,"J-2","Alloy 617",314626,"Plate"
66.62,0.00985,"Qualified",,7649.30,"CapPass","Cycle 20",20,22633,"J-2","Alloy 617",314626,"Plate"
65.03,0.00985,"Qualified",,7649.43,"CapPass","Cycle 20",20,22634,"J-2","Alloy 617",314626,"Plate"
59.39,0.00980,"Qualified",,7649.86,"CapPass","Cycle 20",20,22635,"J-2","Alloy 617",314626,"Plate"
52.82,0.00975,"Qualified",,7650.38,"CapPass","Cycle 20",20,22636,"J-2","Alloy 617",314626,"Plate"
52.34,0.00975,"Qualified",,7650.43,"CapPass","Cycle 20",20,22637,"J-2","Alloy 617",314626,"Plate"
47.35,0.00970,"Qualified",,7650.93,"CapPass","Cycle 20",20,22638,"J-2","Alloy 617",314626,"Plate"
40.64,0.00966,"Qualified",,7651.43,"CapPass","Cycle 20",20,22639,"J-2","Alloy 617",314626,"Plate"
39.54,0.00965,"Qualified",,7651.50,"CapPass","Cycle 20",20,22640,"J-2","Alloy 617",314626,"Plate"
35.74,0.00960,"Qualified",,7651.95,"CapPass","Cycle 20",20,22641,"J-2","Alloy 617",314626,"Plate"
31.03,0.00956,"Qualified",,7652.43,"CapPass","Cycle 20",20,22642,"J-2","Alloy 617",314626,"Plate"
29.63,0.00955,"Qualified",,7652.55,"CapPass","Cycle 20",20,22643,"J-2","Alloy 617",314626,"Plate"
23.62,0.00950,"Qualified",,7653.01,"CapPass","Cycle 20",20,22644,"J-2","Alloy 617",314626,"Plate"
20.26,0.00946,"Qualified",,7653.43,"CapPass","Cycle 20",20,22645,"J-2","Alloy 617",314626,"Plate"
19.70,0.00945,"Qualified",,7653.51,"CapPass","Cycle 20",20,22646,"J-2","Alloy 617",314626,"Plate"
13.83,0.00940,"Qualified",,7654.10,"CapPass","Cycle 20",20,22647,"J-2","Alloy 617",314626,"Plate"
10.84,0.00938,"Qualified",,7654.43,"CapPass","Cycle 20",20,22648,"J-2","Alloy 617",314626,"Plate"
10.45,0.00935,"Qualified",,7654.73,"CapPass","Cycle 20",20,22649,"J-2","Alloy 617",314626,"Plate"
5.27,0.00929,"Qualified",,7655.35,"CapPass","Cycle 20",20,22650,"J-2","Alloy 617",314626,"Plate"
3.97,0.00929,"Qualified",,7655.43,"CapPass","Cycle 20",20,22651,"J-2","Alloy 617",314626,"Plate"
0.27,0.00924,"Qualified",,7655.86,"CapPass","Cycle 20",20,22652,"J-2","Alloy 617",314626,"Plate"
-3.34,0.00919,"Qualified",,7656.40,"CapPass","Cycle 20",20,22653,"J-2","Alloy 617",314626,"Plate"
-3.48,0.00920,"Qualified",,7656.43,"CapPass","Cycle 20",20,22654,"J-2","Alloy 617",314626,"Plate"
-8.02,0.00914,"Qualified",,7656.90,"CapPass","Cycle 20",20,22655,"J-2","Alloy 617",314626,"Plate"
-13.09,0.00909,"Qualified",,7657.12,"CapPass","Cycle 20",20,22656,"J-2","Alloy 617",314626,"Plate"
-17.11,0.00907,"Qualified",,7657.43,"CapPass","Cycle 20",20,22657,"J-2","Alloy 617",314626,"Plate"
-19.14,0.00904,"Qualified",,7657.65,"CapPass","Cycle 20",20,22658,"J-2","Alloy 617",314626,"Plate"
-23.81,0.00899,"Qualified",,7658.11,"CapPass","Cycle 20",20,22659,"J-2","Alloy 617",314626,"Plate"
-26.16,0.00896,"Qualified",,7658.43,"CapPass","Cycle 20",20,22660,"J-2","Alloy 617",314626,"Plate"
-29.23,0.00893,"Qualified",,7658.71,"CapPass","Cycle 20",20,22661,"J-2","Alloy 617",314626,"Plate"
-33.09,0.00888,"Qualified",,7659.15,"CapPass","Cycle 20",20,22662,"J-2","Alloy 617",314626,"Plate"
-36.14,0.00888,"Qualified",,7659.43,"CapPass","Cycle 20",20,22663,"J-2","Alloy 617",314626,"Plate"
-38.09,0.00883,"Qualified",,7659.67,"CapPass","Cycle 20",20,22664,"J-2","Alloy 617",314626,"Plate"
-42.24,0.00878,"Qualified",,7660.20,"CapPass","Cycle 20",20,22665,"J-2","Alloy 617",314626,"Plate"
-43.72,0.00877,"Qualified",,7660.43,"CapPass","Cycle 20",20,22666,"J-2","Alloy 617",314626,"Plate"
-44.84,0.00873,"Qualified",,7660.70,"CapPass","Cycle 20",20,22667,"J-2","Alloy 617",314626,"Plate"
-48.96,0.00868,"Qualified",,7661.23,"CapPass","Cycle 20",20,22668,"J-2","Alloy 617",314626,"Plate"
-50.48,0.00868,"Qualified",,7661.43,"CapPass","Cycle 20",20,22669,"J-2","Alloy 617",314626,"Plate"
-52.00,0.00863,"Qualified",,7661.70,"CapPass","Cycle 20",20,22670,"J-2","Alloy 617",314626,"Plate"
-54.18,0.00858,"Qualified",,7662.22,"CapPass","Cycle 20",20,22671,"J-2","Alloy 617",314626,"Plate"
-55.11,0.00858,"Qualified",,7662.43,"CapPass","Cycle 20",20,22672,"J-2","Alloy 617",314626,"Plate"
-56.34,0.00853,"Qualified",,7662.72,"CapPass","Cycle 20",20,22673,"J-2","Alloy 617",314626,"Plate"
-59.30,0.00848,"Qualified",,7663.25,"CapPass","Cycle 20",20,22674,"J-2","Alloy 617",314626,"Plate"
-60.28,0.00848,"Qualified",,7663.43,"CapPass","Cycle 20",20,22675,"J-2","Alloy 617",314626,"Plate"
-61.74,0.00843,"Qualified",,7663.75,"CapPass","Cycle 20",20,22676,"J-2","Alloy 617",314626,"Plate"
-63.87,0.00838,"Qualified",,7664.25,"CapPass","Cycle 20",20,22677,"J-2","Alloy 617",314626,"Plate"
-65.05,0.00838,"Qualified",,7664.43,"CapPass","Cycle 20",20,22678,"J-2","Alloy 617",314626,"Plate"
-66.91,0.00833,"Qualified",,7664.82,"CapPass","Cycle 20",20,22679,"J-2","Alloy 617",314626,"Plate"
-69.41,0.00827,"Qualified",,7665.23,"CapPass","Cycle 20",20,22680,"J-2","Alloy 617",314626,"Plate"
-69.54,0.00827,"Qualified",,7665.43,"CapPass","Cycle 20",20,22681,"J-2","Alloy 617",314626,"Plate"
-69.81,0.00822,"Qualified",,7665.77,"CapPass","Cycle 20",20,22682,"J-2","Alloy 617",314626,"Plate"
-72.14,0.00817,"Qualified",,7666.27,"CapPass","Cycle 20",20,22683,"J-2","Alloy 617",314626,"Plate"
-72.99,0.00818,"Qualified",,7666.43,"CapPass","Cycle 20",20,22684,"J-2","Alloy 617",314626,"Plate"
-73.43,0.00812,"Qualified",,7666.77,"CapPass","Cycle 20",20,22685,"J-2","Alloy 617",314626,"Plate"
-75.64,0.00807,"Qualified",,7667.25,"CapPass","Cycle 20",20,22686,"J-2","Alloy 617",314626,"Plate"
-76.38,0.00808,"Qualified",,7667.43,"CapPass","Cycle 20",20,22687,"J-2","Alloy 617",314626,"Plate"
-76.98,0.00802,"Qualified",,7667.65,"CapPass","Cycle 20",20,22688,"J-2","Alloy 617",314626,"Plate"
-76.18,0.00797,"Qualified",,7668.19,"CapPass","Cycle 20",20,22689,"J-2","Alloy 617",314626,"Plate"
-76.95,0.00797,"Qualified",,7668.43,"CapPass","Cycle 20",20,22690,"J-2","Alloy 617",314626,"Plate"
-77.33,0.00792,"Qualified",,7668.65,"CapPass","Cycle 20",20,22691,"J-2","Alloy 617",314626,"Plate"
-76.78,0.00787,"Qualified",,7669.18,"CapPass","Cycle 20",20,22692,"J-2","Alloy 617",314626,"Plate"
-76.93,0.00787,"Qualified",,7669.43,"CapPass","Cycle 20",20,22693,"J-2","Alloy 617",314626,"Plate"
-77.10,0.00782,"Qualified",,7669.63,"CapPass","Cycle 20",20,22694,"J-2","Alloy 617",314626,"Plate"
-77.28,0.00777,"Qualified",,7670.18,"CapPass","Cycle 20",20,22695,"J-2","Alloy 617",314626,"Plate"
-77.92,0.00777,"Qualified",,7670.43,"CapPass","Cycle 20",20,22696,"J-2","Alloy 617",314626,"Plate"
-77.93,0.00772,"Qualified",,7670.65,"CapPass","Cycle 20",20,22697,"J-2","Alloy 617",314626,"Plate"
-77.27,0.00767,"Qualified",,7671.14,"CapPass","Cycle 20",20,22698,"J-2","Alloy 617",314626,"Plate"
-77.81,0.00767,"Qualified",,7671.43,"CapPass","Cycle 20",20,22699,"J-2","Alloy 617",314626,"Plate"
-78.09,0.00761,"Qualified",,7671.65,"CapPass","Cycle 20",20,22700,"J-2","Alloy 617",314626,"Plate"
-78.17,0.00756,"Qualified",,7672.20,"CapPass","Cycle 20",20,22701,"J-2","Alloy 617",314626,"Plate"
-78.72,0.00756,"Qualified",,7672.43,"CapPass","Cycle 20",20,22702,"J-2","Alloy 617",314626,"Plate"
-78.49,0.00751,"Qualified",,7672.69,"CapPass","Cycle 20",20,22703,"J-2","Alloy 617",314626,"Plate"
-79.37,0.00746,"Qualified",,7673.22,"CapPass","Cycle 20",20,22704,"J-2","Alloy 617",314626,"Plate"
-79.51,0.00747,"Qualified",,7673.43,"CapPass","Cycle 20",20,22705,"J-2","Alloy 617",314626,"Plate"
