Repository: js-molina/fatigue-A617

File: data/950C/Strain rate 0.0001/2.0% strain/HTM_A19_Cycles_J4.csv (part 12 of 27)
"Stress Mpa","Strain","Qual State","Qual Exceptions","Elapsed Time Sec","Data State","Cycle Label","Cycle","Count","Sample","Alloy","Heat","Material_Form"
86.41,-0.00217,"Qualified",,3925.62,"CapPass","Cycle 10",10,11694,"J-4","Alloy 617",314626,"Plate"
87.62,-0.00212,"Qualified",,3926.15,"CapPass","Cycle 10",10,11695,"J-4","Alloy 617",314626,"Plate"
87.58,-0.00212,"Qualified",,3926.16,"CapPass","Cycle 10",10,11696,"J-4","Alloy 617",314626,"Plate"
88.73,-0.00207,"Qualified",,3926.64,"CapPass","Cycle 10",10,11697,"J-4","Alloy 617",314626,"Plate"
89.40,-0.00202,"Qualified",,3927.11,"CapPass","Cycle 10",10,11698,"J-4","Alloy 617",314626,"Plate"
89.43,-0.00202,"Qualified",,3927.15,"CapPass","Cycle 10",10,11699,"J-4","Alloy 617",314626,"Plate"
88.88,-0.00197,"Qualified",,3927.63,"CapPass","Cycle 10",10,11700,"J-4","Alloy 617",314626,"Plate"
89.78,-0.00192,"Qualified",,3928.15,"CapPass","Cycle 10",10,11701,"J-4","Alloy 617",314626,"Plate"
89.86,-0.00192,"Qualified",,3928.17,"CapPass","Cycle 10",10,11702,"J-4","Alloy 617",314626,"Plate"
89.07,-0.00187,"Qualified",,3928.69,"CapPass","Cycle 10",10,11703,"J-4","Alloy 617",314626,"Plate"
90.18,-0.00182,"Qualified",,3929.15,"CapPass","Cycle 10",10,11704,"J-4","Alloy 617",314626,"Plate"
90.27,-0.00181,"Qualified",,3929.18,"CapPass","Cycle 10",10,11705,"J-4","Alloy 617",314626,"Plate"
90.80,-0.00176,"Qualified",,3929.69,"CapPass","Cycle 10",10,11706,"J-4","Alloy 617",314626,"Plate"
92.03,-0.00172,"Qualified",,3930.15,"CapPass","Cycle 10",10,11707,"J-4","Alloy 617",314626,"Plate"
92.10,-0.00171,"Qualified",,3930.19,"CapPass","Cycle 10",10,11708,"J-4","Alloy 617",314626,"Plate"
91.35,-0.00166,"Qualified",,3930.71,"CapPass","Cycle 10",10,11709,"J-4","Alloy 617",314626,"Plate"
91.59,-0.00162,"Qualified",,3931.15,"CapPass","Cycle 10",10,11710,"J-4","Alloy 617",314626,"Plate"
91.64,-0.00161,"Qualified",,3931.19,"CapPass","Cycle 10",10,11711,"J-4","Alloy 617",314626,"Plate"
91.23,-0.00156,"Qualified",,3931.69,"CapPass","Cycle 10",10,11712,"J-4","Alloy 617",314626,"Plate"
89.83,-0.00152,"Qualified",,3932.15,"CapPass","Cycle 10",10,11713,"J-4","Alloy 617",314626,"Plate"
89.77,-0.00151,"Qualified",,3932.23,"CapPass","Cycle 10",10,11714,"J-4","Alloy 617",314626,"Plate"
90.93,-0.00146,"Qualified",,3932.69,"CapPass","Cycle 10",10,11715,"J-4","Alloy 617",314626,"Plate"
90.65,-0.00142,"Qualified",,3933.15,"CapPass","Cycle 10",10,11716,"J-4","Alloy 617",314626,"Plate"
90.65,-0.00141,"Qualified",,3933.19,"CapPass","Cycle 10",10,11717,"J-4","Alloy 617",314626,"Plate"
90.42,-0.00136,"Qualified",,3933.82,"CapPass","Cycle 10",10,11718,"J-4","Alloy 617",314626,"Plate"
92.40,-0.00132,"Qualified",,3934.15,"CapPass","Cycle 10",10,11719,"J-4","Alloy 617",314626,"Plate"
92.64,-0.00131,"Qualified",,3934.19,"CapPass","Cycle 10",10,11720,"J-4","Alloy 617",314626,"Plate"
91.59,-0.00126,"Qualified",,3934.71,"CapPass","Cycle 10",10,11721,"J-4","Alloy 617",314626,"Plate"
89.93,-0.00122,"Qualified",,3935.15,"CapPass","Cycle 10",10,11722,"J-4","Alloy 617",314626,"Plate"
89.79,-0.00121,"Qualified",,3935.21,"CapPass","Cycle 10",10,11723,"J-4","Alloy 617",314626,"Plate"
90.53,-0.00116,"Qualified",,3935.73,"CapPass","Cycle 10",10,11724,"J-4","Alloy 617",314626,"Plate"
91.03,-0.00112,"Qualified",,3936.15,"CapPass","Cycle 10",10,11725,"J-4","Alloy 617",314626,"Plate"
91.08,-0.00111,"Qualified",,3936.19,"CapPass","Cycle 10",10,11726,"J-4","Alloy 617",314626,"Plate"
89.48,-0.00106,"Qualified",,3936.71,"CapPass","Cycle 10",10,11727,"J-4","Alloy 617",314626,"Plate"
89.19,-0.00101,"Qualified",,3937.15,"CapPass","Cycle 10",10,11728,"J-4","Alloy 617",314626,"Plate"
89.26,-0.00101,"Qualified",,3937.16,"CapPass","Cycle 10",10,11729,"J-4","Alloy 617",314626,"Plate"
87.39,-0.00096,"Qualified",,3937.73,"CapPass","Cycle 10",10,11730,"J-4","Alloy 617",314626,"Plate"
87.70,-0.00092,"Qualified",,3938.15,"CapPass","Cycle 10",10,11731,"J-4","Alloy 617",314626,"Plate"
87.67,-0.00090,"Qualified",,3938.22,"CapPass","Cycle 10",10,11732,"J-4","Alloy 617",314626,"Plate"
87.78,-0.00085,"Qualified",,3938.74,"CapPass","Cycle 10",10,11733,"J-4","Alloy 617",314626,"Plate"
87.81,-0.00082,"Qualified",,3939.15,"CapPass","Cycle 10",10,11734,"J-4","Alloy 617",314626,"Plate"
87.87,-0.00080,"Qualified",,3939.21,"CapPass","Cycle 10",10,11735,"J-4","Alloy 617",314626,"Plate"
87.92,-0.00075,"Qualified",,3939.72,"CapPass","Cycle 10",10,11736,"J-4","Alloy 617",314626,"Plate"
88.19,-0.00072,"Qualified",,3940.15,"CapPass","Cycle 10",10,11737,"J-4","Alloy 617",314626,"Plate"
88.42,-0.00070,"Qualified",,3940.21,"CapPass","Cycle 10",10,11738,"J-4","Alloy 617",314626,"Plate"
88.91,-0.00065,"Qualified",,3940.77,"CapPass","Cycle 10",10,11739,"J-4","Alloy 617",314626,"Plate"
88.94,-0.00062,"Qualified",,3941.15,"CapPass","Cycle 10",10,11740,"J-4","Alloy 617",314626,"Plate"
88.83,-0.00060,"Qualified",,3941.27,"CapPass","Cycle 10",10,11741,"J-4","Alloy 617",314626,"Plate"
88.11,-0.00055,"Qualified",,3941.74,"CapPass","Cycle 10",10,11742,"J-4","Alloy 617",314626,"Plate"
87.83,-0.00052,"Qualified",,3942.15,"CapPass","Cycle 10",10,11743,"J-4","Alloy 617",314626,"Plate"
88.12,-0.00050,"Qualified",,3942.29,"CapPass","Cycle 10",10,11744,"J-4","Alloy 617",314626,"Plate"
88.37,-0.00045,"Qualified",,3942.77,"CapPass","Cycle 10",10,11745,"J-4","Alloy 617",314626,"Plate"
89.93,-0.00042,"Qualified",,3943.15,"CapPass","Cycle 10",10,11746,"J-4","Alloy 617",314626,"Plate"
91.08,-0.00040,"Qualified",,3943.32,"CapPass","Cycle 10",10,11747,"J-4","Alloy 617",314626,"Plate"
90.53,-0.00035,"Qualified",,3943.79,"CapPass","Cycle 10",10,11748,"J-4","Alloy 617",314626,"Plate"
90.78,-0.00032,"Qualified",,3944.15,"CapPass","Cycle 10",10,11749,"J-4","Alloy 617",314626,"Plate"
90.67,-0.00030,"Qualified",,3944.26,"CapPass","Cycle 10",10,11750,"J-4","Alloy 617",314626,"Plate"
90.60,-0.00025,"Qualified",,3944.79,"CapPass","Cycle 10",10,11751,"J-4","Alloy 617",314626,"Plate"
90.04,-0.00022,"Qualified",,3945.15,"CapPass","Cycle 10",10,11752,"J-4","Alloy 617",314626,"Plate"
89.80,-0.00020,"Qualified",,3945.34,"CapPass","Cycle 10",10,11753,"J-4","Alloy 617",314626,"Plate"
90.14,-0.00015,"Qualified",,3945.82,"CapPass","Cycle 10",10,11754,"J-4","Alloy 617",314626,"Plate"
90.74,-0.00012,"Qualified",,3946.15,"CapPass","Cycle 10",10,11755,"J-4","Alloy 617",314626,"Plate"
90.77,-0.00010,"Qualified",,3946.31,"CapPass","Cycle 10",10,11756,"J-4","Alloy 617",314626,"Plate"
89.38,-0.00005,"Qualified",,3946.77,"CapPass","Cycle 10",10,11757,"J-4","Alloy 617",314626,"Plate"
88.50,-0.00001,"Qualified",,3947.15,"CapPass","Cycle 10",10,11758,"J-4","Alloy 617",314626,"Plate"
88.31,0.00005,"Qualified",,7547.84,"CapPass","Cycle 20",20,22490,"J-4","Alloy 617",314626,"Plate"
87.66,0.00007,"Qualified",,7548.15,"CapPass","Cycle 20",20,22491,"J-4","Alloy 617",314626,"Plate"
88.10,0.00010,"Qualified",,7548.42,"CapPass","Cycle 20",20,22492,"J-4","Alloy 617",314626,"Plate"
89.32,0.00015,"Qualified",,7548.94,"CapPass","Cycle 20",20,22493,"J-4","Alloy 617",314626,"Plate"
89.39,0.00017,"Qualified",,7549.15,"CapPass","Cycle 20",20,22494,"J-4","Alloy 617",314626,"Plate"
88.88,0.00020,"Qualified",,7549.42,"CapPass","Cycle 20",20,22495,"J-4","Alloy 617",314626,"Plate"
89.65,0.00025,"Qualified",,7549.93,"CapPass","Cycle 20",20,22496,"J-4","Alloy 617",314626,"Plate"
89.93,0.00027,"Qualified",,7550.15,"CapPass","Cycle 20",20,22497,"J-4","Alloy 617",314626,"Plate"
90.02,0.00030,"Qualified",,7550.42,"CapPass","Cycle 20",20,22498,"J-4","Alloy 617",314626,"Plate"
89.21,0.00035,"Qualified",,7550.92,"CapPass","Cycle 20",20,22499,"J-4","Alloy 617",314626,"Plate"
88.63,0.00038,"Qualified",,7551.15,"CapPass","Cycle 20",20,22500,"J-4","Alloy 617",314626,"Plate"
88.46,0.00040,"Qualified",,7551.42,"CapPass","Cycle 20",20,22501,"J-4","Alloy 617",314626,"Plate"
89.19,0.00045,"Qualified",,7551.94,"CapPass","Cycle 20",20,22502,"J-4","Alloy 617",314626,"Plate"
89.70,0.00047,"Qualified",,7552.15,"CapPass","Cycle 20",20,22503,"J-4","Alloy 617",314626,"Plate"
89.97,0.00050,"Qualified",,7552.42,"CapPass","Cycle 20",20,22504,"J-4","Alloy 617",314626,"Plate"
88.58,0.00055,"Qualified",,7552.95,"CapPass","Cycle 20",20,22505,"J-4","Alloy 617",314626,"Plate"
88.46,0.00057,"Qualified",,7553.15,"CapPass","Cycle 20",20,22506,"J-4","Alloy 617",314626,"Plate"
88.56,0.00060,"Qualified",,7553.45,"CapPass","Cycle 20",20,22507,"J-4","Alloy 617",314626,"Plate"
90.07,0.00065,"Qualified",,7553.95,"CapPass","Cycle 20",20,22508,"J-4","Alloy 617",314626,"Plate"
90.19,0.00068,"Qualified",,7554.15,"CapPass","Cycle 20",20,22509,"J-4","Alloy 617",314626,"Plate"
89.41,0.00071,"Qualified",,7554.47,"CapPass","Cycle 20",20,22510,"J-4","Alloy 617",314626,"Plate"
89.02,0.00076,"Qualified",,7554.97,"CapPass","Cycle 20",20,22511,"J-4","Alloy 617",314626,"Plate"
89.60,0.00077,"Qualified",,7555.15,"CapPass","Cycle 20",20,22512,"J-4","Alloy 617",314626,"Plate"
90.92,0.00081,"Qualified",,7555.44,"CapPass","Cycle 20",20,22513,"J-4","Alloy 617",314626,"Plate"
91.36,0.00086,"Qualified",,7555.97,"CapPass","Cycle 20",20,22514,"J-4","Alloy 617",314626,"Plate"
91.11,0.00087,"Qualified",,7556.15,"CapPass","Cycle 20",20,22515,"J-4","Alloy 617",314626,"Plate"
91.32,0.00091,"Qualified",,7556.49,"CapPass","Cycle 20",20,22516,"J-4","Alloy 617",314626,"Plate"
91.79,0.00096,"Qualified",,7556.97,"CapPass","Cycle 20",20,22517,"J-4","Alloy 617",314626,"Plate"
91.90,0.00097,"Qualified",,7557.15,"CapPass","Cycle 20",20,22518,"J-4","Alloy 617",314626,"Plate"
91.42,0.00101,"Qualified",,7557.47,"CapPass","Cycle 20",20,22519,"J-4","Alloy 617",314626,"Plate"
91.15,0.00106,"Qualified",,7557.93,"CapPass","Cycle 20",20,22520,"J-4","Alloy 617",314626,"Plate"
89.56,0.00109,"Qualified",,7558.15,"CapPass","Cycle 20",20,22521,"J-4","Alloy 617",314626,"Plate"
87.63,0.00111,"Qualified",,7558.44,"CapPass","Cycle 20",20,22522,"J-4","Alloy 617",314626,"Plate"
88.17,0.00116,"Qualified",,7558.95,"CapPass","Cycle 20",20,22523,"J-4","Alloy 617",314626,"Plate"
88.01,0.00118,"Qualified",,7559.15,"CapPass","Cycle 20",20,22524,"J-4","Alloy 617",314626,"Plate"
88.22,0.00121,"Qualified",,7559.50,"CapPass","Cycle 20",20,22525,"J-4","Alloy 617",314626,"Plate"
88.44,0.00126,"Qualified",,7559.93,"CapPass","Cycle 20",20,22526,"J-4","Alloy 617",314626,"Plate"
87.53,0.00128,"Qualified",,7560.15,"CapPass","Cycle 20",20,22527,"J-4","Alloy 617",314626,"Plate"
88.16,0.00131,"Qualified",,7560.55,"CapPass","Cycle 20",20,22528,"J-4","Alloy 617",314626,"Plate"
89.67,0.00136,"Qualified",,7561.13,"CapPass","Cycle 20",20,22529,"J-4","Alloy 617",314626,"Plate"
89.92,0.00137,"Qualified",,7561.15,"CapPass","Cycle 20",20,22530,"J-4","Alloy 617",314626,"Plate"
91.99,0.00141,"Qualified",,7561.58,"CapPass","Cycle 20",20,22531,"J-4","Alloy 617",314626,"Plate"
92.93,0.00146,"Qualified",,7562.05,"CapPass","Cycle 20",20,22532,"J-4","Alloy 617",314626,"Plate"
92.92,0.00147,"Qualified",,7562.15,"CapPass","Cycle 20",20,22533,"J-4","Alloy 617",314626,"Plate"
92.46,0.00151,"Qualified",,7562.50,"CapPass","Cycle 20",20,22534,"J-4","Alloy 617",314626,"Plate"
91.13,0.00156,"Qualified",,7563.07,"CapPass","Cycle 20",20,22535,"J-4","Alloy 617",314626,"Plate"
91.32,0.00158,"Qualified",,7563.15,"CapPass","Cycle 20",20,22536,"J-4","Alloy 617",314626,"Plate"
89.72,0.00161,"Qualified",,7563.55,"CapPass","Cycle 20",20,22537,"J-4","Alloy 617",314626,"Plate"
90.48,0.00166,"Qualified",,7564.05,"CapPass","Cycle 20",20,22538,"J-4","Alloy 617",314626,"Plate"
90.41,0.00168,"Qualified",,7564.15,"CapPass","Cycle 20",20,22539,"J-4","Alloy 617",314626,"Plate"
89.13,0.00171,"Qualified",,7564.53,"CapPass","Cycle 20",20,22540,"J-4","Alloy 617",314626,"Plate"
90.02,0.00177,"Qualified",,7565.03,"CapPass","Cycle 20",20,22541,"J-4","Alloy 617",314626,"Plate"
89.76,0.00178,"Qualified",,7565.15,"CapPass","Cycle 20",20,22542,"J-4","Alloy 617",314626,"Plate"
88.76,0.00182,"Qualified",,7565.53,"CapPass","Cycle 20",20,22543,"J-4","Alloy 617",314626,"Plate"
88.11,0.00187,"Qualified",,7566.05,"CapPass","Cycle 20",20,22544,"J-4","Alloy 617",314626,"Plate"
87.97,0.00188,"Qualified",,7566.15,"CapPass","Cycle 20",20,22545,"J-4","Alloy 617",314626,"Plate"
87.81,0.00192,"Qualified",,7566.58,"CapPass","Cycle 20",20,22546,"J-4","Alloy 617",314626,"Plate"
87.29,0.00197,"Qualified",,7567.05,"CapPass","Cycle 20",20,22547,"J-4","Alloy 617",314626,"Plate"
87.26,0.00197,"Qualified",,7567.15,"CapPass","Cycle 20",20,22548,"J-4","Alloy 617",314626,"Plate"
89.12,0.00202,"Qualified",,7567.58,"CapPass","Cycle 20",20,22549,"J-4","Alloy 617",314626,"Plate"
90.75,0.00207,"Qualified",,7568.07,"CapPass","Cycle 20",20,22550,"J-4","Alloy 617",314626,"Plate"
90.52,0.00207,"Qualified",,7568.15,"CapPass","Cycle 20",20,22551,"J-4","Alloy 617",314626,"Plate"
89.93,0.00212,"Qualified",,7568.55,"CapPass","Cycle 20",20,22552,"J-4","Alloy 617",314626,"Plate"
88.36,0.00217,"Qualified",,7569.05,"CapPass","Cycle 20",20,22553,"J-4","Alloy 617",314626,"Plate"
88.13,0.00218,"Qualified",,7569.15,"CapPass","Cycle 20",20,22554,"J-4","Alloy 617",314626,"Plate"
89.77,0.00222,"Qualified",,7569.54,"CapPass","Cycle 20",20,22555,"J-4","Alloy 617",314626,"Plate"
89.78,0.00227,"Qualified",,7570.13,"CapPass","Cycle 20",20,22556,"J-4","Alloy 617",314626,"Plate"
89.91,0.00227,"Qualified",,7570.15,"CapPass","Cycle 20",20,22557,"J-4","Alloy 617",314626,"Plate"
92.91,0.00232,"Qualified",,7570.60,"CapPass","Cycle 20",20,22558,"J-4","Alloy 617",314626,"Plate"
93.76,0.00237,"Qualified",,7571.10,"CapPass","Cycle 20",20,22559,"J-4","Alloy 617",314626,"Plate"
93.92,0.00237,"Qualified",,7571.15,"CapPass","Cycle 20",20,22560,"J-4","Alloy 617",314626,"Plate"
92.57,0.00242,"Qualified",,7571.62,"CapPass","Cycle 20",20,22561,"J-4","Alloy 617",314626,"Plate"
92.56,0.00247,"Qualified",,7572.08,"CapPass","Cycle 20",20,22562,"J-4","Alloy 617",314626,"Plate"
92.37,0.00248,"Qualified",,7572.15,"CapPass","Cycle 20",20,22563,"J-4","Alloy 617",314626,"Plate"
91.60,0.00252,"Qualified",,7572.60,"CapPass","Cycle 20",20,22564,"J-4","Alloy 617",314626,"Plate"
91.92,0.00257,"Qualified",,7573.10,"CapPass","Cycle 20",20,22565,"J-4","Alloy 617",314626,"Plate"
91.82,0.00257,"Qualified",,7573.15,"CapPass","Cycle 20",20,22566,"J-4","Alloy 617",314626,"Plate"
91.84,0.00262,"Qualified",,7573.57,"CapPass","Cycle 20",20,22567,"J-4","Alloy 617",314626,"Plate"
90.10,0.00267,"Qualified",,7574.05,"CapPass","Cycle 20",20,22568,"J-4","Alloy 617",314626,"Plate"
89.40,0.00268,"Qualified",,7574.15,"CapPass","Cycle 20",20,22569,"J-4","Alloy 617",314626,"Plate"
88.93,0.00272,"Qualified",,7574.63,"CapPass","Cycle 20",20,22570,"J-4","Alloy 617",314626,"Plate"
88.95,0.00277,"Qualified",,7575.09,"CapPass","Cycle 20",20,22571,"J-4","Alloy 617",314626,"Plate"
88.81,0.00278,"Qualified",,7575.15,"CapPass","Cycle 20",20,22572,"J-4","Alloy 617",314626,"Plate"
89.44,0.00282,"Qualified",,7575.58,"CapPass","Cycle 20",20,22573,"J-4","Alloy 617",314626,"Plate"
90.95,0.00287,"Qualified",,7576.12,"CapPass","Cycle 20",20,22574,"J-4","Alloy 617",314626,"Plate"
90.99,0.00287,"Qualified",,7576.15,"CapPass","Cycle 20",20,22575,"J-4","Alloy 617",314626,"Plate"
91.40,0.00292,"Qualified",,7576.62,"CapPass","Cycle 20",20,22576,"J-4","Alloy 617",314626,"Plate"
90.93,0.00297,"Qualified",,7577.07,"CapPass","Cycle 20",20,22577,"J-4","Alloy 617",314626,"Plate"
90.57,0.00298,"Qualified",,7577.15,"CapPass","Cycle 20",20,22578,"J-4","Alloy 617",314626,"Plate"
89.36,0.00302,"Qualified",,7577.67,"CapPass","Cycle 20",20,22579,"J-4","Alloy 617",314626,"Plate"
90.44,0.00307,"Qualified",,7578.14,"CapPass","Cycle 20",20,22580,"J-4","Alloy 617",314626,"Plate"
90.46,0.00307,"Qualified",,7578.15,"CapPass","Cycle 20",20,22581,"J-4","Alloy 617",314626,"Plate"
91.81,0.00313,"Qualified",,7578.65,"CapPass","Cycle 20",20,22582,"J-4","Alloy 617",314626,"Plate"
91.47,0.00318,"Qualified",,7579.13,"CapPass","Cycle 20",20,22583,"J-4","Alloy 617",314626,"Plate"
91.49,0.00318,"Qualified",,7579.15,"CapPass","Cycle 20",20,22584,"J-4","Alloy 617",314626,"Plate"
90.87,0.00323,"Qualified",,7579.67,"CapPass","Cycle 20",20,22585,"J-4","Alloy 617",314626,"Plate"
90.21,0.00328,"Qualified",,7580.10,"CapPass","Cycle 20",20,22586,"J-4","Alloy 617",314626,"Plate"
89.95,0.00328,"Qualified",,7580.15,"CapPass","Cycle 20",20,22587,"J-4","Alloy 617",314626,"Plate"
89.13,0.00333,"Qualified",,7580.69,"CapPass","Cycle 20",20,22588,"J-4","Alloy 617",314626,"Plate"
90.98,0.00337,"Qualified",,7581.15,"CapPass","Cycle 20",20,22589,"J-4","Alloy 617",314626,"Plate"
90.99,0.00338,"Qualified",,7581.18,"CapPass","Cycle 20",20,22590,"J-4","Alloy 617",314626,"Plate"
91.13,0.00343,"Qualified",,7581.67,"CapPass","Cycle 20",20,22591,"J-4","Alloy 617",314626,"Plate"
91.00,0.00348,"Qualified",,7582.15,"CapPass","Cycle 20",20,22592,"J-4","Alloy 617",314626,"Plate"
90.99,0.00348,"Qualified",,7582.17,"CapPass","Cycle 20",20,22593,"J-4","Alloy 617",314626,"Plate"
90.64,0.00353,"Qualified",,7582.68,"CapPass","Cycle 20",20,22594,"J-4","Alloy 617",314626,"Plate"
88.87,0.00358,"Qualified",,7583.15,"CapPass","Cycle 20",20,22595,"J-4","Alloy 617",314626,"Plate"
88.87,0.00358,"Qualified",,7583.15,"CapPass","Cycle 20",20,22596,"J-4","Alloy 617",314626,"Plate"
88.05,0.00363,"Qualified",,7583.70,"CapPass","Cycle 20",20,22597,"J-4","Alloy 617",314626,"Plate"
88.19,0.00368,"Qualified",,7584.15,"CapPass","Cycle 20",20,22598,"J-4","Alloy 617",314626,"Plate"
88.22,0.00368,"Qualified",,7584.19,"CapPass","Cycle 20",20,22599,"J-4","Alloy 617",314626,"Plate"
89.31,0.00373,"Qualified",,7584.70,"CapPass","Cycle 20",20,22600,"J-4","Alloy 617",314626,"Plate"
89.86,0.00378,"Qualified",,7585.15,"CapPass","Cycle 20",20,22601,"J-4","Alloy 617",314626,"Plate"
89.93,0.00378,"Qualified",,7585.22,"CapPass","Cycle 20",20,22602,"J-4","Alloy 617",314626,"Plate"
90.48,0.00383,"Qualified",,7585.72,"CapPass","Cycle 20",20,22603,"J-4","Alloy 617",314626,"Plate"
91.39,0.00387,"Qualified",,7586.15,"CapPass","Cycle 20",20,22604,"J-4","Alloy 617",314626,"Plate"
91.60,0.00388,"Qualified",,7586.24,"CapPass","Cycle 20",20,22605,"J-4","Alloy 617",314626,"Plate"
91.55,0.00393,"Qualified",,7586.70,"CapPass","Cycle 20",20,22606,"J-4","Alloy 617",314626,"Plate"
90.98,0.00397,"Qualified",,7587.15,"CapPass","Cycle 20",20,22607,"J-4","Alloy 617",314626,"Plate"
91.16,0.00398,"Qualified",,7587.24,"CapPass","Cycle 20",20,22608,"J-4","Alloy 617",314626,"Plate"
91.28,0.00403,"Qualified",,7587.72,"CapPass","Cycle 20",20,22609,"J-4","Alloy 617",314626,"Plate"
90.40,0.00408,"Qualified",,7588.15,"CapPass","Cycle 20",20,22610,"J-4","Alloy 617",314626,"Plate"
90.24,0.00408,"Qualified",,7588.22,"CapPass","Cycle 20",20,22611,"J-4","Alloy 617",314626,"Plate"
89.14,0.00413,"Qualified",,7588.70,"CapPass","Cycle 20",20,22612,"J-4","Alloy 617",314626,"Plate"
88.93,0.00418,"Qualified",,7589.15,"CapPass","Cycle 20",20,22613,"J-4","Alloy 617",314626,"Plate"
88.91,0.00418,"Qualified",,7589.23,"CapPass","Cycle 20",20,22614,"J-4","Alloy 617",314626,"Plate"
89.71,0.00424,"Qualified",,7589.77,"CapPass","Cycle 20",20,22615,"J-4","Alloy 617",314626,"Plate"
90.37,0.00427,"Qualified",,7590.15,"CapPass","Cycle 20",20,22616,"J-4","Alloy 617",314626,"Plate"
90.52,0.00429,"Qualified",,7590.27,"CapPass","Cycle 20",20,22617,"J-4","Alloy 617",314626,"Plate"
90.69,0.00434,"Qualified",,7590.78,"CapPass","Cycle 20",20,22618,"J-4","Alloy 617",314626,"Plate"
91.01,0.00438,"Qualified",,7591.15,"CapPass","Cycle 20",20,22619,"J-4","Alloy 617",314626,"Plate"
91.02,0.00439,"Qualified",,7591.27,"CapPass","Cycle 20",20,22620,"J-4","Alloy 617",314626,"Plate"
90.65,0.00444,"Qualified",,7591.73,"CapPass","Cycle 20",20,22621,"J-4","Alloy 617",314626,"Plate"
90.16,0.00448,"Qualified",,7592.15,"CapPass","Cycle 20",20,22622,"J-4","Alloy 617",314626,"Plate"
89.98,0.00449,"Qualified",,7592.25,"CapPass","Cycle 20",20,22623,"J-4","Alloy 617",314626,"Plate"
88.40,0.00454,"Qualified",,7592.75,"CapPass","Cycle 20",20,22624,"J-4","Alloy 617",314626,"Plate"
88.36,0.00458,"Qualified",,7593.15,"CapPass","Cycle 20",20,22625,"J-4","Alloy 617",314626,"Plate"
88.20,0.00459,"Qualified",,7593.22,"CapPass","Cycle 20",20,22626,"J-4","Alloy 617",314626,"Plate"
87.21,0.00464,"Qualified",,7593.77,"CapPass","Cycle 20",20,22627,"J-4","Alloy 617",314626,"Plate"
86.52,0.00468,"Qualified",,7594.15,"CapPass","Cycle 20",20,22628,"J-4","Alloy 617",314626,"Plate"
86.41,0.00469,"Qualified",,7594.28,"CapPass","Cycle 20",20,22629,"J-4","Alloy 617",314626,"Plate"
86.93,0.00474,"Qualified",,7594.75,"CapPass","Cycle 20",20,22630,"J-4","Alloy 617",314626,"Plate"
86.11,0.00478,"Qualified",,7595.15,"CapPass","Cycle 20",20,22631,"J-4","Alloy 617",314626,"Plate"
86.11,0.00479,"Qualified",,7595.30,"CapPass","Cycle 20",20,22632,"J-4","Alloy 617",314626,"Plate"
87.17,0.00484,"Qualified",,7595.83,"CapPass","Cycle 20",20,22633,"J-4","Alloy 617",314626,"Plate"
87.59,0.00488,"Qualified",,7596.15,"CapPass","Cycle 20",20,22634,"J-4","Alloy 617",314626,"Plate"
87.59,0.00489,"Qualified",,7596.30,"CapPass","Cycle 20",20,22635,"J-4","Alloy 617",314626,"Plate"
90.08,0.00494,"Qualified",,7596.85,"CapPass","Cycle 20",20,22636,"J-4","Alloy 617",314626,"Plate"
91.33,0.00497,"Qualified",,7597.15,"CapPass","Cycle 20",20,22637,"J-4","Alloy 617",314626,"Plate"
91.70,0.00499,"Qualified",,7597.32,"CapPass","Cycle 20",20,22638,"J-4","Alloy 617",314626,"Plate"
91.21,0.00504,"Qualified",,7597.78,"CapPass","Cycle 20",20,22639,"J-4","Alloy 617",314626,"Plate"
90.07,0.00507,"Qualified",,7598.15,"CapPass","Cycle 20",20,22640,"J-4","Alloy 617",314626,"Plate"
90.53,0.00509,"Qualified",,7598.33,"CapPass","Cycle 20",20,22641,"J-4","Alloy 617",314626,"Plate"
91.54,0.00514,"Qualified",,7598.84,"CapPass","Cycle 20",20,22642,"J-4","Alloy 617",314626,"Plate"
91.35,0.00517,"Qualified",,7599.15,"CapPass","Cycle 20",20,22643,"J-4","Alloy 617",314626,"Plate"
91.51,0.00519,"Qualified",,7599.32,"CapPass","Cycle 20",20,22644,"J-4","Alloy 617",314626,"Plate"
91.30,0.00524,"Qualified",,7599.81,"CapPass","Cycle 20",20,22645,"J-4","Alloy 617",314626,"Plate"
90.37,0.00528,"Qualified",,7600.15,"CapPass","Cycle 20",20,22646,"J-4","Alloy 617",314626,"Plate"
90.05,0.00529,"Qualified",,7600.33,"CapPass","Cycle 20",20,22647,"J-4","Alloy 617",314626,"Plate"
89.95,0.00534,"Qualified",,7600.82,"CapPass","Cycle 20",20,22648,"J-4","Alloy 617",314626,"Plate"
90.02,0.00537,"Qualified",,7601.15,"CapPass","Cycle 20",20,22649,"J-4","Alloy 617",314626,"Plate"
90.90,0.00539,"Qualified",,7601.37,"CapPass","Cycle 20",20,22650,"J-4","Alloy 617",314626,"Plate"
90.00,0.00545,"Qualified",,7601.81,"CapPass","Cycle 20",20,22651,"J-4","Alloy 617",314626,"Plate"
88.80,0.00548,"Qualified",,7602.15,"CapPass","Cycle 20",20,22652,"J-4","Alloy 617",314626,"Plate"
88.38,0.00550,"Qualified",,7602.31,"CapPass","Cycle 20",20,22653,"J-4","Alloy 617",314626,"Plate"
86.82,0.00555,"Qualified",,7602.83,"CapPass","Cycle 20",20,22654,"J-4","Alloy 617",314626,"Plate"
87.08,0.00557,"Qualified",,7603.15,"CapPass","Cycle 20",20,22655,"J-4","Alloy 617",314626,"Plate"
88.42,0.00560,"Qualified",,7603.38,"CapPass","Cycle 20",20,22656,"J-4","Alloy 617",314626,"Plate"
89.29,0.00565,"Qualified",,7603.85,"CapPass","Cycle 20",20,22657,"J-4","Alloy 617",314626,"Plate"
89.63,0.00567,"Qualified",,7604.15,"CapPass","Cycle 20",20,22658,"J-4","Alloy 617",314626,"Plate"
90.37,0.00570,"Qualified",,7604.43,"CapPass","Cycle 20",20,22659,"J-4","Alloy 617",314626,"Plate"
90.06,0.00575,"Qualified",,7604.87,"CapPass","Cycle 20",20,22660,"J-4","Alloy 617",314626,"Plate"
90.10,0.00578,"Qualified",,7605.15,"CapPass","Cycle 20",20,22661,"J-4","Alloy 617",314626,"Plate"
89.82,0.00580,"Qualified",,7605.35,"CapPass","Cycle 20",20,22662,"J-4","Alloy 617",314626,"Plate"
88.93,0.00585,"Qualified",,7605.87,"CapPass","Cycle 20",20,22663,"J-4","Alloy 617",314626,"Plate"
89.09,0.00587,"Qualified",,7606.15,"CapPass","Cycle 20",20,22664,"J-4","Alloy 617",314626,"Plate"
89.13,0.00590,"Qualified",,7606.38,"CapPass","Cycle 20",20,22665,"J-4","Alloy 617",314626,"Plate"
89.99,0.00595,"Qualified",,7606.92,"CapPass","Cycle 20",20,22666,"J-4","Alloy 617",314626,"Plate"
90.32,0.00598,"Qualified",,7607.15,"CapPass","Cycle 20",20,22667,"J-4","Alloy 617",314626,"Plate"
90.22,0.00600,"Qualified",,7607.38,"CapPass","Cycle 20",20,22668,"J-4","Alloy 617",314626,"Plate"
89.28,0.00605,"Qualified",,7607.85,"CapPass","Cycle 20",20,22669,"J-4","Alloy 617",314626,"Plate"
88.37,0.00608,"Qualified",,7608.15,"CapPass","Cycle 20",20,22670,"J-4","Alloy 617",314626,"Plate"
88.60,0.00610,"Qualified",,7608.43,"CapPass","Cycle 20",20,22671,"J-4","Alloy 617",314626,"Plate"
89.91,0.00615,"Qualified",,7608.90,"CapPass","Cycle 20",20,22672,"J-4","Alloy 617",314626,"Plate"
90.35,0.00617,"Qualified",,7609.15,"CapPass","Cycle 20",20,22673,"J-4","Alloy 617",314626,"Plate"
90.91,0.00620,"Qualified",,7609.40,"CapPass","Cycle 20",20,22674,"J-4","Alloy 617",314626,"Plate"
89.91,0.00625,"Qualified",,7609.92,"CapPass","Cycle 20",20,22675,"J-4","Alloy 617",314626,"Plate"
89.91,0.00627,"Qualified",,7610.15,"CapPass","Cycle 20",20,22676,"J-4","Alloy 617",314626,"Plate"
90.11,0.00630,"Qualified",,7610.38,"CapPass","Cycle 20",20,22677,"J-4","Alloy 617",314626,"Plate"
89.50,0.00635,"Qualified",,7610.92,"CapPass","Cycle 20",20,22678,"J-4","Alloy 617",314626,"Plate"
89.74,0.00638,"Qualified",,7611.15,"CapPass","Cycle 20",20,22679,"J-4","Alloy 617",314626,"Plate"
89.60,0.00640,"Qualified",,7611.42,"CapPass","Cycle 20",20,22680,"J-4","Alloy 617",314626,"Plate"
90.26,0.00645,"Qualified",,7611.96,"CapPass","Cycle 20",20,22681,"J-4","Alloy 617",314626,"Plate"
90.58,0.00647,"Qualified",,7612.15,"CapPass","Cycle 20",20,22682,"J-4","Alloy 617",314626,"Plate"
90.56,0.00650,"Qualified",,7612.40,"CapPass","Cycle 20",20,22683,"J-4","Alloy 617",314626,"Plate"
89.53,0.00655,"Qualified",,7612.93,"CapPass","Cycle 20",20,22684,"J-4","Alloy 617",314626,"Plate"
89.48,0.00658,"Qualified",,7613.15,"CapPass","Cycle 20",20,22685,"J-4","Alloy 617",314626,"Plate"
89.71,0.00660,"Qualified",,7613.48,"CapPass","Cycle 20",20,22686,"J-4","Alloy 617",314626,"Plate"
90.62,0.00666,"Qualified",,7613.95,"CapPass","Cycle 20",20,22687,"J-4","Alloy 617",314626,"Plate"
90.70,0.00668,"Qualified",,7614.15,"CapPass","Cycle 20",20,22688,"J-4","Alloy 617",314626,"Plate"
90.56,0.00671,"Qualified",,7614.43,"CapPass","Cycle 20",20,22689,"J-4","Alloy 617",314626,"Plate"
88.75,0.00676,"Qualified",,7615.00,"CapPass","Cycle 20",20,22690,"J-4","Alloy 617",314626,"Plate"
89.46,0.00677,"Qualified",,7615.15,"CapPass","Cycle 20",20,22691,"J-4","Alloy 617",314626,"Plate"
90.36,0.00681,"Qualified",,7615.45,"CapPass","Cycle 20",20,22692,"J-4","Alloy 617",314626,"Plate"
89.55,0.00686,"Qualified",,7615.99,"CapPass","Cycle 20",20,22693,"J-4","Alloy 617",314626,"Plate"
89.82,0.00687,"Qualified",,7616.15,"CapPass","Cycle 20",20,22694,"J-4","Alloy 617",314626,"Plate"
90.07,0.00691,"Qualified",,7616.47,"CapPass","Cycle 20",20,22695,"J-4","Alloy 617",314626,"Plate"
91.35,0.00696,"Qualified",,7616.97,"CapPass","Cycle 20",20,22696,"J-4","Alloy 617",314626,"Plate"
91.65,0.00698,"Qualified",,7617.15,"CapPass","Cycle 20",20,22697,"J-4","Alloy 617",314626,"Plate"
91.35,0.00701,"Qualified",,7617.48,"CapPass","Cycle 20",20,22698,"J-4","Alloy 617",314626,"Plate"
90.81,0.00706,"Qualified",,7617.97,"CapPass","Cycle 20",20,22699,"J-4","Alloy 617",314626,"Plate"
90.12,0.00708,"Qualified",,7618.15,"CapPass","Cycle 20",20,22700,"J-4","Alloy 617",314626,"Plate"
89.02,0.00711,"Qualified",,7618.48,"CapPass","Cycle 20",20,22701,"J-4","Alloy 617",314626,"Plate"
89.55,0.00716,"Qualified",,7618.96,"CapPass","Cycle 20",20,22702,"J-4","Alloy 617",314626,"Plate"
89.35,0.00718,"Qualified",,7619.15,"CapPass","Cycle 20",20,22703,"J-4","Alloy 617",314626,"Plate"
89.20,0.00721,"Qualified",,7619.51,"CapPass","Cycle 20",20,22704,"J-4","Alloy 617",314626,"Plate"
89.11,0.00726,"Qualified",,7619.97,"CapPass","Cycle 20",20,22705,"J-4","Alloy 617",314626,"Plate"
88.56,0.00728,"Qualified",,7620.15,"CapPass","Cycle 20",20,22706,"J-4","Alloy 617",314626,"Plate"
87.54,0.00731,"Qualified",,7620.45,"CapPass","Cycle 20",20,22707,"J-4","Alloy 617",314626,"Plate"
86.37,0.00736,"Qualified",,7621.00,"CapPass","Cycle 20",20,22708,"J-4","Alloy 617",314626,"Plate"
86.56,0.00738,"Qualified",,7621.15,"CapPass","Cycle 20",20,22709,"J-4","Alloy 617",314626,"Plate"
86.86,0.00741,"Qualified",,7621.53,"CapPass","Cycle 20",20,22710,"J-4","Alloy 617",314626,"Plate"
86.58,0.00746,"Qualified",,7622.03,"CapPass","Cycle 20",20,22711,"J-4","Alloy 617",314626,"Plate"
86.93,0.00748,"Qualified",,7622.15,"CapPass","Cycle 20",20,22712,"J-4","Alloy 617",314626,"Plate"
87.37,0.00751,"Qualified",,7622.60,"CapPass","Cycle 20",20,22713,"J-4","Alloy 617",314626,"Plate"
89.56,0.00756,"Qualified",,7623.03,"CapPass","Cycle 20",20,22714,"J-4","Alloy 617",314626,"Plate"
89.34,0.00758,"Qualified",,7623.15,"CapPass","Cycle 20",20,22715,"J-4","Alloy 617",314626,"Plate"
90.24,0.00762,"Qualified",,7623.53,"CapPass","Cycle 20",20,22716,"J-4","Alloy 617",314626,"Plate"
89.37,0.00767,"Qualified",,7624.05,"CapPass","Cycle 20",20,22717,"J-4","Alloy 617",314626,"Plate"
89.25,0.00768,"Qualified",,7624.15,"CapPass","Cycle 20",20,22718,"J-4","Alloy 617",314626,"Plate"
89.27,0.00772,"Qualified",,7624.57,"CapPass","Cycle 20",20,22719,"J-4","Alloy 617",314626,"Plate"
88.36,0.00777,"Qualified",,7625.02,"CapPass","Cycle 20",20,22720,"J-4","Alloy 617",314626,"Plate"
87.99,0.00778,"Qualified",,7625.15,"CapPass","Cycle 20",20,22721,"J-4","Alloy 617",314626,"Plate"
87.30,0.00782,"Qualified",,7625.52,"CapPass","Cycle 20",20,22722,"J-4","Alloy 617",314626,"Plate"
87.35,0.00787,"Qualified",,7626.10,"CapPass","Cycle 20",20,22723,"J-4","Alloy 617",314626,"Plate"
87.49,0.00787,"Qualified",,7626.15,"CapPass","Cycle 20",20,22724,"J-4","Alloy 617",314626,"Plate"
88.15,0.00792,"Qualified",,7626.57,"CapPass","Cycle 20",20,22725,"J-4","Alloy 617",314626,"Plate"
88.21,0.00797,"Qualified",,7627.08,"CapPass","Cycle 20",20,22726,"J-4","Alloy 617",314626,"Plate"
88.26,0.00797,"Qualified",,7627.15,"CapPass","Cycle 20",20,22727,"J-4","Alloy 617",314626,"Plate"
87.70,0.00802,"Qualified",,7627.57,"CapPass","Cycle 20",20,22728,"J-4","Alloy 617",314626,"Plate"
89.15,0.00807,"Qualified",,7628.10,"CapPass","Cycle 20",20,22729,"J-4","Alloy 617",314626,"Plate"
89.29,0.00807,"Qualified",,7628.15,"CapPass","Cycle 20",20,22730,"J-4","Alloy 617",314626,"Plate"
89.47,0.00812,"Qualified",,7628.57,"CapPass","Cycle 20",20,22731,"J-4","Alloy 617",314626,"Plate"
90.99,0.00817,"Qualified",,7629.13,"CapPass","Cycle 20",20,22732,"J-4","Alloy 617",314626,"Plate"
91.10,0.00817,"Qualified",,7629.15,"CapPass","Cycle 20",20,22733,"J-4","Alloy 617",314626,"Plate"
90.66,0.00822,"Qualified",,7629.60,"CapPass","Cycle 20",20,22734,"J-4","Alloy 617",314626,"Plate"
90.03,0.00827,"Qualified",,7630.10,"CapPass","Cycle 20",20,22735,"J-4","Alloy 617",314626,"Plate"
89.90,0.00828,"Qualified",,7630.15,"CapPass","Cycle 20",20,22736,"J-4","Alloy 617",314626,"Plate"
90.54,0.00832,"Qualified",,7630.60,"CapPass","Cycle 20",20,22737,"J-4","Alloy 617",314626,"Plate"
89.48,0.00837,"Qualified",,7631.09,"CapPass","Cycle 20",20,22738,"J-4","Alloy 617",314626,"Plate"
89.20,0.00838,"Qualified",,7631.15,"CapPass","Cycle 20",20,22739,"J-4","Alloy 617",314626,"Plate"
87.64,0.00842,"Qualified",,7631.62,"CapPass","Cycle 20",20,22740,"J-4","Alloy 617",314626,"Plate"
87.54,0.00847,"Qualified",,7632.09,"CapPass","Cycle 20",20,22741,"J-4","Alloy 617",314626,"Plate"
87.55,0.00848,"Qualified",,7632.15,"CapPass","Cycle 20",20,22742,"J-4","Alloy 617",314626,"Plate"
88.70,0.00852,"Qualified",,7632.60,"CapPass","Cycle 20",20,22743,"J-4","Alloy 617",314626,"Plate"
88.92,0.00857,"Qualified",,7633.10,"CapPass","Cycle 20",20,22744,"J-4","Alloy 617",314626,"Plate"
88.85,0.00857,"Qualified",,7633.15,"CapPass","Cycle 20",20,22745,"J-4","Alloy 617",314626,"Plate"
88.29,0.00862,"Qualified",,7633.60,"CapPass","Cycle 20",20,22746,"J-4","Alloy 617",314626,"Plate"
88.00,0.00867,"Qualified",,7634.12,"CapPass","Cycle 20",20,22747,"J-4","Alloy 617",314626,"Plate"
88.05,0.00867,"Qualified",,7634.15,"CapPass","Cycle 20",20,22748,"J-4","Alloy 617",314626,"Plate"
88.23,0.00872,"Qualified",,7634.63,"CapPass","Cycle 20",20,22749,"J-4","Alloy 617",314626,"Plate"
88.71,0.00877,"Qualified",,7635.12,"CapPass","Cycle 20",20,22750,"J-4","Alloy 617",314626,"Plate"
88.79,0.00877,"Qualified",,7635.15,"CapPass","Cycle 20",20,22751,"J-4","Alloy 617",314626,"Plate"
89.05,0.00882,"Qualified",,7635.67,"CapPass","Cycle 20",20,22752,"J-4","Alloy 617",314626,"Plate"
90.32,0.00887,"Qualified",,7636.14,"CapPass","Cycle 20",20,22753,"J-4","Alloy 617",314626,"Plate"
90.40,0.00888,"Qualified",,7636.15,"CapPass","Cycle 20",20,22754,"J-4","Alloy 617",314626,"Plate"
91.86,0.00892,"Qualified",,7636.67,"CapPass","Cycle 20",20,22755,"J-4","Alloy 617",314626,"Plate"
90.93,0.00897,"Qualified",,7637.04,"CapPass","Cycle 20",20,22756,"J-4","Alloy 617",314626,"Plate"
90.13,0.00898,"Qualified",,7637.15,"CapPass","Cycle 20",20,22757,"J-4","Alloy 617",314626,"Plate"
88.88,0.00902,"Qualified",,7637.65,"CapPass","Cycle 20",20,22758,"J-4","Alloy 617",314626,"Plate"
89.67,0.00907,"Qualified",,7638.15,"CapPass","Cycle 20",20,22759,"J-4","Alloy 617",314626,"Plate"
89.61,0.00907,"Qualified",,7638.17,"CapPass","Cycle 20",20,22760,"J-4","Alloy 617",314626,"Plate"
89.63,0.00913,"Qualified",,7638.60,"CapPass","Cycle 20",20,22761,"J-4","Alloy 617",314626,"Plate"
88.29,0.00918,"Qualified",,7639.14,"CapPass","Cycle 20",20,22762,"J-4","Alloy 617",314626,"Plate"
88.26,0.00917,"Qualified",,7639.15,"CapPass","Cycle 20",20,22763,"J-4","Alloy 617",314626,"Plate"
88.04,0.00923,"Qualified",,7639.65,"CapPass","Cycle 20",20,22764,"J-4","Alloy 617",314626,"Plate"
88.93,0.00927,"Qualified",,7640.15,"CapPass","Cycle 20",20,22765,"J-4","Alloy 617",314626,"Plate"
88.87,0.00928,"Qualified",,7640.18,"CapPass","Cycle 20",20,22766,"J-4","Alloy 617",314626,"Plate"
88.62,0.00933,"Qualified",,7640.65,"CapPass","Cycle 20",20,22767,"J-4","Alloy 617",314626,"Plate"
88.38,0.00937,"Qualified",,7641.15,"CapPass","Cycle 20",20,22768,"J-4","Alloy 617",314626,"Plate"
88.45,0.00938,"Qualified",,7641.22,"CapPass","Cycle 20",20,22769,"J-4","Alloy 617",314626,"Plate"
89.46,0.00943,"Qualified",,7641.68,"CapPass","Cycle 20",20,22770,"J-4","Alloy 617",314626,"Plate"
90.07,0.00947,"Qualified",,7642.15,"CapPass","Cycle 20",20,22771,"J-4","Alloy 617",314626,"Plate"
90.01,0.00948,"Qualified",,7642.18,"CapPass","Cycle 20",20,22772,"J-4","Alloy 617",314626,"Plate"
89.74,0.00953,"Qualified",,7642.70,"CapPass","Cycle 20",20,22773,"J-4","Alloy 617",314626,"Plate"
89.77,0.00957,"Qualified",,7643.15,"CapPass","Cycle 20",20,22774,"J-4","Alloy 617",314626,"Plate"
89.72,0.00958,"Qualified",,7643.18,"CapPass","Cycle 20",20,22775,"J-4","Alloy 617",314626,"Plate"
88.97,0.00963,"Qualified",,7643.71,"CapPass","Cycle 20",20,22776,"J-4","Alloy 617",314626,"Plate"
89.50,0.00967,"Qualified",,7644.15,"CapPass","Cycle 20",20,22777,"J-4","Alloy 617",314626,"Plate"
89.58,0.00968,"Qualified",,7644.21,"CapPass","Cycle 20",20,22778,"J-4","Alloy 617",314626,"Plate"
89.41,0.00973,"Qualified",,7644.67,"CapPass","Cycle 20",20,22779,"J-4","Alloy 617",314626,"Plate"
89.07,0.00977,"Qualified",,7645.15,"CapPass","Cycle 20",20,22780,"J-4","Alloy 617",314626,"Plate"
88.96,0.00978,"Qualified",,7645.21,"CapPass","Cycle 20",20,22781,"J-4","Alloy 617",314626,"Plate"
90.96,0.00983,"Qualified",,7645.78,"CapPass","Cycle 20",20,22782,"J-4","Alloy 617",314626,"Plate"
91.66,0.00987,"Qualified",,7646.15,"CapPass","Cycle 20",20,22783,"J-4","Alloy 617",314626,"Plate"
91.71,0.00988,"Qualified",,7646.20,"CapPass","Cycle 20",20,22784,"J-4","Alloy 617",314626,"Plate"
90.68,0.00993,"Qualified",,7646.72,"CapPass","Cycle 20",20,22785,"J-4","Alloy 617",314626,"Plate"
90.74,0.00998,"Qualified",,7647.15,"CapPass","Cycle 20",20,22786,"J-4","Alloy 617",314626,"Plate"
90.64,0.00998,"Qualified",,7647.18,"CapPass","Cycle 20",20,22787,"J-4","Alloy 617",314626,"Plate"
76.76,0.00995,"Qualified",,7648.15,"CapPass","Cycle 20",20,22788,"J-4","Alloy 617",314626,"Plate"
73.72,0.00993,"Qualified",,7648.35,"CapPass","Cycle 20",20,22789,"J-4","Alloy 617",314626,"Plate"
67.96,0.00988,"Qualified",,7648.79,"CapPass","Cycle 20",20,22790,"J-4","Alloy 617",314626,"Plate"
63.54,0.00985,"Qualified",,7649.15,"CapPass","Cycle 20",20,22791,"J-4","Alloy 617",314626,"Plate"
58.76,0.00983,"Qualified",,7649.44,"CapPass","Cycle 20",20,22792,"J-4","Alloy 617",314626,"Plate"
51.83,0.00978,"Qualified",,7649.91,"CapPass","Cycle 20",20,22793,"J-4","Alloy 617",314626,"Plate"
48.87,0.00976,"Qualified",,7650.15,"CapPass","Cycle 20",20,22794,"J-4","Alloy 617",314626,"Plate"
44.79,0.00973,"Qualified",,7650.46,"CapPass","Cycle 20",20,22795,"J-4","Alloy 617",314626,"Plate"
36.47,0.00968,"Qualified",,7651.04,"CapPass","Cycle 20",20,22796,"J-4","Alloy 617",314626,"Plate"
34.34,0.00967,"Qualified",,7651.15,"CapPass","Cycle 20",20,22797,"J-4","Alloy 617",314626,"Plate"
27.85,0.00963,"Qualified",,7651.54,"CapPass","Cycle 20",20,22798,"J-4","Alloy 617",314626,"Plate"
22.84,0.00958,"Qualified",,7651.99,"CapPass","Cycle 20",20,22799,"J-4","Alloy 617",314626,"Plate"
21.61,0.00957,"Qualified",,7652.15,"CapPass","Cycle 20",20,22800,"J-4","Alloy 617",314626,"Plate"
19.26,0.00953,"Qualified",,7652.47,"CapPass","Cycle 20",20,22801,"J-4","Alloy 617",314626,"Plate"
13.34,0.00948,"Qualified",,7653.09,"CapPass","Cycle 20",20,22802,"J-4","Alloy 617",314626,"Plate"
12.67,0.00947,"Qualified",,7653.15,"CapPass","Cycle 20",20,22803,"J-4","Alloy 617",314626,"Plate"
8.15,0.00943,"Qualified",,7653.85,"CapPass","Cycle 20",20,22804,"J-4","Alloy 617",314626,"Plate"
4.90,0.00940,"Qualified",,7654.15,"CapPass","Cycle 20",20,22805,"J-4","Alloy 617",314626,"Plate"
1.61,0.00938,"Qualified",,7654.33,"CapPass","Cycle 20",20,22806,"J-4","Alloy 617",314626,"Plate"
-3.98,0.00933,"Qualified",,7654.87,"CapPass","Cycle 20",20,22807,"J-4","Alloy 617",314626,"Plate"
-6.27,0.00931,"Qualified",,7655.15,"CapPass","Cycle 20",20,22808,"J-4","Alloy 617",314626,"Plate"
-7.96,0.00928,"Qualified",,7655.42,"CapPass","Cycle 20",20,22809,"J-4","Alloy 617",314626,"Plate"
-13.28,0.00923,"Qualified",,7655.70,"CapPass","Cycle 20",20,22810,"J-4","Alloy 617",314626,"Plate"
-17.14,0.00918,"Qualified",,7656.02,"CapPass","Cycle 20",20,22811,"J-4","Alloy 617",314626,"Plate"
-18.15,0.00917,"Qualified",,7656.15,"CapPass","Cycle 20",20,22812,"J-4","Alloy 617",314626,"Plate"
-21.65,0.00913,"Qualified",,7656.52,"CapPass","Cycle 20",20,22813,"J-4","Alloy 617",314626,"Plate"
-23.16,0.00908,"Qualified",,7657.04,"CapPass","Cycle 20",20,22814,"J-4","Alloy 617",314626,"Plate"
-24.29,0.00907,"Qualified",,7657.15,"CapPass","Cycle 20",20,22815,"J-4","Alloy 617",314626,"Plate"
-28.03,0.00902,"Qualified",,7657.57,"CapPass","Cycle 20",20,22816,"J-4","Alloy 617",314626,"Plate"
-31.91,0.00897,"Qualified",,7658.06,"CapPass","Cycle 20",20,22817,"J-4","Alloy 617",314626,"Plate"
-32.52,0.00897,"Qualified",,7658.15,"CapPass","Cycle 20",20,22818,"J-4","Alloy 617",314626,"Plate"
-34.65,0.00892,"Qualified",,7658.52,"CapPass","Cycle 20",20,22819,"J-4","Alloy 617",314626,"Plate"
-36.74,0.00887,"Qualified",,7659.02,"CapPass","Cycle 20",20,22820,"J-4","Alloy 617",314626,"Plate"
-37.39,0.00886,"Qualified",,7659.15,"CapPass","Cycle 20",20,22821,"J-4","Alloy 617",314626,"Plate"
-39.48,0.00882,"Qualified",,7659.62,"CapPass","Cycle 20",20,22822,"J-4","Alloy 617",314626,"Plate"
-41.75,0.00877,"Qualified",,7660.06,"CapPass","Cycle 20",20,22823,"J-4","Alloy 617",314626,"Plate"
-42.31,0.00877,"Qualified",,7660.15,"CapPass","Cycle 20",20,22824,"J-4","Alloy 617",314626,"Plate"
-45.25,0.00872,"Qualified",,7660.59,"CapPass","Cycle 20",20,22825,"J-4","Alloy 617",314626,"Plate"
-47.81,0.00867,"Qualified",,7661.06,"CapPass","Cycle 20",20,22826,"J-4","Alloy 617",314626,"Plate"
-48.24,0.00866,"Qualified",,7661.15,"CapPass","Cycle 20",20,22827,"J-4","Alloy 617",314626,"Plate"
-51.06,0.00862,"Qualified",,7661.59,"CapPass","Cycle 20",20,22828,"J-4","Alloy 617",314626,"Plate"
-55.31,0.00857,"Qualified",,7662.09,"CapPass","Cycle 20",20,22829,"J-4","Alloy 617",314626,"Plate"
-55.68,0.00857,"Qualified",,7662.15,"CapPass","Cycle 20",20,22830,"J-4","Alloy 617",314626,"Plate"
-57.78,0.00852,"Qualified",,7662.55,"CapPass","Cycle 20",20,22831,"J-4","Alloy 617",314626,"Plate"
