Repository: js-molina/fatigue-A617

File: data/950C/Strain rate 0.0001/2.0% strain/HTM_A19_Cycles_J6.csv (part 12 of 30)
"Stress Mpa","Strain","Qual State","Qual Exceptions","Elapsed Time Sec","Data State","Cycle Label","Cycle","Count","Sample","Alloy","Heat","Material_Form"
93.73,-0.00199,"Qualified",,3927.62,"CapPass","Cycle 10",10,11685,"J-6","Alloy 617",314626,"Plate"
93.64,-0.00194,"Qualified",,3928.01,"CapPass","Cycle 10",10,11686,"J-6","Alloy 617",314626,"Plate"
92.18,-0.00192,"Qualified",,3928.37,"CapPass","Cycle 10",10,11687,"J-6","Alloy 617",314626,"Plate"
92.53,-0.00189,"Qualified",,3928.56,"CapPass","Cycle 10",10,11688,"J-6","Alloy 617",314626,"Plate"
93.02,-0.00184,"Qualified",,3929.12,"CapPass","Cycle 10",10,11689,"J-6","Alloy 617",314626,"Plate"
93.50,-0.00182,"Qualified",,3929.37,"CapPass","Cycle 10",10,11690,"J-6","Alloy 617",314626,"Plate"
94.10,-0.00179,"Qualified",,3929.59,"CapPass","Cycle 10",10,11691,"J-6","Alloy 617",314626,"Plate"
95.14,-0.00174,"Qualified",,3930.08,"CapPass","Cycle 10",10,11692,"J-6","Alloy 617",314626,"Plate"
93.88,-0.00171,"Qualified",,3930.37,"CapPass","Cycle 10",10,11693,"J-6","Alloy 617",314626,"Plate"
93.14,-0.00169,"Qualified",,3930.59,"CapPass","Cycle 10",10,11694,"J-6","Alloy 617",314626,"Plate"
93.64,-0.00164,"Qualified",,3931.12,"CapPass","Cycle 10",10,11695,"J-6","Alloy 617",314626,"Plate"
93.27,-0.00161,"Qualified",,3931.37,"CapPass","Cycle 10",10,11696,"J-6","Alloy 617",314626,"Plate"
92.74,-0.00159,"Qualified",,3931.63,"CapPass","Cycle 10",10,11697,"J-6","Alloy 617",314626,"Plate"
93.46,-0.00154,"Qualified",,3932.09,"CapPass","Cycle 10",10,11698,"J-6","Alloy 617",314626,"Plate"
92.74,-0.00151,"Qualified",,3932.37,"CapPass","Cycle 10",10,11699,"J-6","Alloy 617",314626,"Plate"
92.04,-0.00149,"Qualified",,3932.59,"CapPass","Cycle 10",10,11700,"J-6","Alloy 617",314626,"Plate"
91.58,-0.00144,"Qualified",,3933.11,"CapPass","Cycle 10",10,11701,"J-6","Alloy 617",314626,"Plate"
91.32,-0.00142,"Qualified",,3933.37,"CapPass","Cycle 10",10,11702,"J-6","Alloy 617",314626,"Plate"
91.44,-0.00139,"Qualified",,3933.66,"CapPass","Cycle 10",10,11703,"J-6","Alloy 617",314626,"Plate"
92.06,-0.00134,"Qualified",,3934.14,"CapPass","Cycle 10",10,11704,"J-6","Alloy 617",314626,"Plate"
91.61,-0.00131,"Qualified",,3934.37,"CapPass","Cycle 10",10,11705,"J-6","Alloy 617",314626,"Plate"
90.63,-0.00128,"Qualified",,3934.66,"CapPass","Cycle 10",10,11706,"J-6","Alloy 617",314626,"Plate"
91.14,-0.00123,"Qualified",,3935.14,"CapPass","Cycle 10",10,11707,"J-6","Alloy 617",314626,"Plate"
91.21,-0.00122,"Qualified",,3935.37,"CapPass","Cycle 10",10,11708,"J-6","Alloy 617",314626,"Plate"
92.36,-0.00118,"Qualified",,3935.69,"CapPass","Cycle 10",10,11709,"J-6","Alloy 617",314626,"Plate"
94.44,-0.00113,"Qualified",,3936.14,"CapPass","Cycle 10",10,11710,"J-6","Alloy 617",314626,"Plate"
93.90,-0.00112,"Qualified",,3936.37,"CapPass","Cycle 10",10,11711,"J-6","Alloy 617",314626,"Plate"
94.38,-0.00108,"Qualified",,3936.66,"CapPass","Cycle 10",10,11712,"J-6","Alloy 617",314626,"Plate"
92.76,-0.00103,"Qualified",,3937.22,"CapPass","Cycle 10",10,11713,"J-6","Alloy 617",314626,"Plate"
93.50,-0.00102,"Qualified",,3937.37,"CapPass","Cycle 10",10,11714,"J-6","Alloy 617",314626,"Plate"
93.47,-0.00098,"Qualified",,3937.62,"CapPass","Cycle 10",10,11715,"J-6","Alloy 617",314626,"Plate"
92.75,-0.00093,"Qualified",,3938.21,"CapPass","Cycle 10",10,11716,"J-6","Alloy 617",314626,"Plate"
93.28,-0.00092,"Qualified",,3938.37,"CapPass","Cycle 10",10,11717,"J-6","Alloy 617",314626,"Plate"
93.81,-0.00088,"Qualified",,3938.68,"CapPass","Cycle 10",10,11718,"J-6","Alloy 617",314626,"Plate"
93.90,-0.00083,"Qualified",,3939.16,"CapPass","Cycle 10",10,11719,"J-6","Alloy 617",314626,"Plate"
93.67,-0.00081,"Qualified",,3939.37,"CapPass","Cycle 10",10,11720,"J-6","Alloy 617",314626,"Plate"
92.73,-0.00078,"Qualified",,3939.64,"CapPass","Cycle 10",10,11721,"J-6","Alloy 617",314626,"Plate"
92.15,-0.00073,"Qualified",,3940.19,"CapPass","Cycle 10",10,11722,"J-6","Alloy 617",314626,"Plate"
92.01,-0.00072,"Qualified",,3940.37,"CapPass","Cycle 10",10,11723,"J-6","Alloy 617",314626,"Plate"
91.58,-0.00068,"Qualified",,3940.67,"CapPass","Cycle 10",10,11724,"J-6","Alloy 617",314626,"Plate"
89.84,-0.00063,"Qualified",,3941.17,"CapPass","Cycle 10",10,11725,"J-6","Alloy 617",314626,"Plate"
89.26,-0.00062,"Qualified",,3941.37,"CapPass","Cycle 10",10,11726,"J-6","Alloy 617",314626,"Plate"
89.25,-0.00058,"Qualified",,3941.65,"CapPass","Cycle 10",10,11727,"J-6","Alloy 617",314626,"Plate"
91.36,-0.00053,"Qualified",,3942.21,"CapPass","Cycle 10",10,11728,"J-6","Alloy 617",314626,"Plate"
91.85,-0.00052,"Qualified",,3942.37,"CapPass","Cycle 10",10,11729,"J-6","Alloy 617",314626,"Plate"
90.98,-0.00048,"Qualified",,3942.74,"CapPass","Cycle 10",10,11730,"J-6","Alloy 617",314626,"Plate"
91.51,-0.00043,"Qualified",,3943.21,"CapPass","Cycle 10",10,11731,"J-6","Alloy 617",314626,"Plate"
91.34,-0.00042,"Qualified",,3943.37,"CapPass","Cycle 10",10,11732,"J-6","Alloy 617",314626,"Plate"
92.65,-0.00038,"Qualified",,3943.74,"CapPass","Cycle 10",10,11733,"J-6","Alloy 617",314626,"Plate"
93.16,-0.00033,"Qualified",,3944.21,"CapPass","Cycle 10",10,11734,"J-6","Alloy 617",314626,"Plate"
92.77,-0.00032,"Qualified",,3944.37,"CapPass","Cycle 10",10,11735,"J-6","Alloy 617",314626,"Plate"
93.30,-0.00028,"Qualified",,3944.76,"CapPass","Cycle 10",10,11736,"J-6","Alloy 617",314626,"Plate"
93.70,-0.00022,"Qualified",,3945.25,"CapPass","Cycle 10",10,11737,"J-6","Alloy 617",314626,"Plate"
93.86,-0.00022,"Qualified",,3945.37,"CapPass","Cycle 10",10,11738,"J-6","Alloy 617",314626,"Plate"
92.86,-0.00017,"Qualified",,3945.71,"CapPass","Cycle 10",10,11739,"J-6","Alloy 617",314626,"Plate"
91.93,-0.00012,"Qualified",,3946.21,"CapPass","Cycle 10",10,11740,"J-6","Alloy 617",314626,"Plate"
91.79,-0.00012,"Qualified",,3946.37,"CapPass","Cycle 10",10,11741,"J-6","Alloy 617",314626,"Plate"
92.11,-0.00007,"Qualified",,3946.71,"CapPass","Cycle 10",10,11742,"J-6","Alloy 617",314626,"Plate"
93.19,-0.00002,"Qualified",,3947.25,"CapPass","Cycle 10",10,11743,"J-6","Alloy 617",314626,"Plate"
92.91,-0.00002,"Qualified",,3947.37,"CapPass","Cycle 10",10,11744,"J-6","Alloy 617",314626,"Plate"
92.32,0.00005,"Qualified",,7548.14,"CapPass","Cycle 20",20,22451,"J-6","Alloy 617",314626,"Plate"
92.76,0.00007,"Qualified",,7548.37,"CapPass","Cycle 20",20,22452,"J-6","Alloy 617",314626,"Plate"
93.02,0.00010,"Qualified",,7548.61,"CapPass","Cycle 20",20,22453,"J-6","Alloy 617",314626,"Plate"
92.36,0.00015,"Qualified",,7549.19,"CapPass","Cycle 20",20,22454,"J-6","Alloy 617",314626,"Plate"
93.00,0.00017,"Qualified",,7549.37,"CapPass","Cycle 20",20,22455,"J-6","Alloy 617",314626,"Plate"
93.77,0.00020,"Qualified",,7549.64,"CapPass","Cycle 20",20,22456,"J-6","Alloy 617",314626,"Plate"
94.88,0.00025,"Qualified",,7550.16,"CapPass","Cycle 20",20,22457,"J-6","Alloy 617",314626,"Plate"
94.70,0.00027,"Qualified",,7550.37,"CapPass","Cycle 20",20,22458,"J-6","Alloy 617",314626,"Plate"
94.46,0.00031,"Qualified",,7550.61,"CapPass","Cycle 20",20,22459,"J-6","Alloy 617",314626,"Plate"
91.19,0.00036,"Qualified",,7551.16,"CapPass","Cycle 20",20,22460,"J-6","Alloy 617",314626,"Plate"
90.80,0.00038,"Qualified",,7551.37,"CapPass","Cycle 20",20,22461,"J-6","Alloy 617",314626,"Plate"
89.57,0.00041,"Qualified",,7551.63,"CapPass","Cycle 20",20,22462,"J-6","Alloy 617",314626,"Plate"
91.25,0.00046,"Qualified",,7552.17,"CapPass","Cycle 20",20,22463,"J-6","Alloy 617",314626,"Plate"
91.66,0.00047,"Qualified",,7552.37,"CapPass","Cycle 20",20,22464,"J-6","Alloy 617",314626,"Plate"
91.89,0.00051,"Qualified",,7552.63,"CapPass","Cycle 20",20,22465,"J-6","Alloy 617",314626,"Plate"
91.30,0.00056,"Qualified",,7553.19,"CapPass","Cycle 20",20,22466,"J-6","Alloy 617",314626,"Plate"
90.90,0.00058,"Qualified",,7553.37,"CapPass","Cycle 20",20,22467,"J-6","Alloy 617",314626,"Plate"
90.19,0.00061,"Qualified",,7553.69,"CapPass","Cycle 20",20,22468,"J-6","Alloy 617",314626,"Plate"
90.50,0.00066,"Qualified",,7554.18,"CapPass","Cycle 20",20,22469,"J-6","Alloy 617",314626,"Plate"
90.11,0.00068,"Qualified",,7554.37,"CapPass","Cycle 20",20,22470,"J-6","Alloy 617",314626,"Plate"
89.64,0.00071,"Qualified",,7554.69,"CapPass","Cycle 20",20,22471,"J-6","Alloy 617",314626,"Plate"
91.12,0.00076,"Qualified",,7555.23,"CapPass","Cycle 20",20,22472,"J-6","Alloy 617",314626,"Plate"
90.87,0.00077,"Qualified",,7555.37,"CapPass","Cycle 20",20,22473,"J-6","Alloy 617",314626,"Plate"
91.05,0.00081,"Qualified",,7555.72,"CapPass","Cycle 20",20,22474,"J-6","Alloy 617",314626,"Plate"
91.76,0.00086,"Qualified",,7556.23,"CapPass","Cycle 20",20,22475,"J-6","Alloy 617",314626,"Plate"
91.87,0.00087,"Qualified",,7556.37,"CapPass","Cycle 20",20,22476,"J-6","Alloy 617",314626,"Plate"
91.77,0.00091,"Qualified",,7556.71,"CapPass","Cycle 20",20,22477,"J-6","Alloy 617",314626,"Plate"
91.22,0.00096,"Qualified",,7557.26,"CapPass","Cycle 20",20,22478,"J-6","Alloy 617",314626,"Plate"
91.25,0.00097,"Qualified",,7557.37,"CapPass","Cycle 20",20,22479,"J-6","Alloy 617",314626,"Plate"
92.91,0.00102,"Qualified",,7557.79,"CapPass","Cycle 20",20,22480,"J-6","Alloy 617",314626,"Plate"
92.70,0.00107,"Qualified",,7558.24,"CapPass","Cycle 20",20,22481,"J-6","Alloy 617",314626,"Plate"
92.21,0.00107,"Qualified",,7558.37,"CapPass","Cycle 20",20,22482,"J-6","Alloy 617",314626,"Plate"
91.71,0.00112,"Qualified",,7558.76,"CapPass","Cycle 20",20,22483,"J-6","Alloy 617",314626,"Plate"
93.24,0.00117,"Qualified",,7559.29,"CapPass","Cycle 20",20,22484,"J-6","Alloy 617",314626,"Plate"
93.28,0.00117,"Qualified",,7559.37,"CapPass","Cycle 20",20,22485,"J-6","Alloy 617",314626,"Plate"
93.60,0.00122,"Qualified",,7559.84,"CapPass","Cycle 20",20,22486,"J-6","Alloy 617",314626,"Plate"
94.38,0.00127,"Qualified",,7560.27,"CapPass","Cycle 20",20,22487,"J-6","Alloy 617",314626,"Plate"
94.11,0.00128,"Qualified",,7560.37,"CapPass","Cycle 20",20,22488,"J-6","Alloy 617",314626,"Plate"
91.97,0.00132,"Qualified",,7560.77,"CapPass","Cycle 20",20,22489,"J-6","Alloy 617",314626,"Plate"
90.12,0.00137,"Qualified",,7561.26,"CapPass","Cycle 20",20,22490,"J-6","Alloy 617",314626,"Plate"
89.82,0.00138,"Qualified",,7561.37,"CapPass","Cycle 20",20,22491,"J-6","Alloy 617",314626,"Plate"
91.10,0.00142,"Qualified",,7561.84,"CapPass","Cycle 20",20,22492,"J-6","Alloy 617",314626,"Plate"
91.97,0.00147,"Qualified",,7562.29,"CapPass","Cycle 20",20,22493,"J-6","Alloy 617",314626,"Plate"
91.97,0.00147,"Qualified",,7562.37,"CapPass","Cycle 20",20,22494,"J-6","Alloy 617",314626,"Plate"
92.52,0.00152,"Qualified",,7562.78,"CapPass","Cycle 20",20,22495,"J-6","Alloy 617",314626,"Plate"
91.78,0.00157,"Qualified",,7563.28,"CapPass","Cycle 20",20,22496,"J-6","Alloy 617",314626,"Plate"
91.70,0.00157,"Qualified",,7563.37,"CapPass","Cycle 20",20,22497,"J-6","Alloy 617",314626,"Plate"
91.46,0.00162,"Qualified",,7563.79,"CapPass","Cycle 20",20,22498,"J-6","Alloy 617",314626,"Plate"
92.01,0.00167,"Qualified",,7564.32,"CapPass","Cycle 20",20,22499,"J-6","Alloy 617",314626,"Plate"
92.06,0.00167,"Qualified",,7564.37,"CapPass","Cycle 20",20,22500,"J-6","Alloy 617",314626,"Plate"
92.55,0.00172,"Qualified",,7564.81,"CapPass","Cycle 20",20,22501,"J-6","Alloy 617",314626,"Plate"
92.65,0.00177,"Qualified",,7565.28,"CapPass","Cycle 20",20,22502,"J-6","Alloy 617",314626,"Plate"
92.35,0.00177,"Qualified",,7565.37,"CapPass","Cycle 20",20,22503,"J-6","Alloy 617",314626,"Plate"
92.89,0.00182,"Qualified",,7565.86,"CapPass","Cycle 20",20,22504,"J-6","Alloy 617",314626,"Plate"
92.28,0.00187,"Qualified",,7566.31,"CapPass","Cycle 20",20,22505,"J-6","Alloy 617",314626,"Plate"
92.12,0.00187,"Qualified",,7566.37,"CapPass","Cycle 20",20,22506,"J-6","Alloy 617",314626,"Plate"
92.56,0.00192,"Qualified",,7566.81,"CapPass","Cycle 20",20,22507,"J-6","Alloy 617",314626,"Plate"
92.78,0.00197,"Qualified",,7567.34,"CapPass","Cycle 20",20,22508,"J-6","Alloy 617",314626,"Plate"
92.86,0.00197,"Qualified",,7567.37,"CapPass","Cycle 20",20,22509,"J-6","Alloy 617",314626,"Plate"
91.90,0.00202,"Qualified",,7567.81,"CapPass","Cycle 20",20,22510,"J-6","Alloy 617",314626,"Plate"
92.72,0.00207,"Qualified",,7568.36,"CapPass","Cycle 20",20,22511,"J-6","Alloy 617",314626,"Plate"
92.70,0.00207,"Qualified",,7568.37,"CapPass","Cycle 20",20,22512,"J-6","Alloy 617",314626,"Plate"
92.60,0.00212,"Qualified",,7568.84,"CapPass","Cycle 20",20,22513,"J-6","Alloy 617",314626,"Plate"
92.02,0.00217,"Qualified",,7569.31,"CapPass","Cycle 20",20,22514,"J-6","Alloy 617",314626,"Plate"
91.88,0.00217,"Qualified",,7569.37,"CapPass","Cycle 20",20,22515,"J-6","Alloy 617",314626,"Plate"
93.48,0.00222,"Qualified",,7569.84,"CapPass","Cycle 20",20,22516,"J-6","Alloy 617",314626,"Plate"
93.58,0.00227,"Qualified",,7570.31,"CapPass","Cycle 20",20,22517,"J-6","Alloy 617",314626,"Plate"
93.30,0.00228,"Qualified",,7570.37,"CapPass","Cycle 20",20,22518,"J-6","Alloy 617",314626,"Plate"
92.98,0.00232,"Qualified",,7570.86,"CapPass","Cycle 20",20,22519,"J-6","Alloy 617",314626,"Plate"
93.19,0.00237,"Qualified",,7571.33,"CapPass","Cycle 20",20,22520,"J-6","Alloy 617",314626,"Plate"
92.90,0.00238,"Qualified",,7571.37,"CapPass","Cycle 20",20,22521,"J-6","Alloy 617",314626,"Plate"
91.34,0.00242,"Qualified",,7571.83,"CapPass","Cycle 20",20,22522,"J-6","Alloy 617",314626,"Plate"
91.62,0.00247,"Qualified",,7572.33,"CapPass","Cycle 20",20,22523,"J-6","Alloy 617",314626,"Plate"
91.59,0.00248,"Qualified",,7572.37,"CapPass","Cycle 20",20,22524,"J-6","Alloy 617",314626,"Plate"
90.88,0.00252,"Qualified",,7572.87,"CapPass","Cycle 20",20,22525,"J-6","Alloy 617",314626,"Plate"
91.01,0.00258,"Qualified",,7573.34,"CapPass","Cycle 20",20,22526,"J-6","Alloy 617",314626,"Plate"
90.90,0.00258,"Qualified",,7573.37,"CapPass","Cycle 20",20,22527,"J-6","Alloy 617",314626,"Plate"
91.11,0.00263,"Qualified",,7573.87,"CapPass","Cycle 20",20,22528,"J-6","Alloy 617",314626,"Plate"
92.40,0.00268,"Qualified",,7574.36,"CapPass","Cycle 20",20,22529,"J-6","Alloy 617",314626,"Plate"
92.36,0.00268,"Qualified",,7574.37,"CapPass","Cycle 20",20,22530,"J-6","Alloy 617",314626,"Plate"
92.97,0.00273,"Qualified",,7574.89,"CapPass","Cycle 20",20,22531,"J-6","Alloy 617",314626,"Plate"
92.83,0.00278,"Qualified",,7575.36,"CapPass","Cycle 20",20,22532,"J-6","Alloy 617",314626,"Plate"
92.75,0.00278,"Qualified",,7575.37,"CapPass","Cycle 20",20,22533,"J-6","Alloy 617",314626,"Plate"
91.65,0.00283,"Qualified",,7575.82,"CapPass","Cycle 20",20,22534,"J-6","Alloy 617",314626,"Plate"
90.80,0.00288,"Qualified",,7576.37,"CapPass","Cycle 20",20,22535,"J-6","Alloy 617",314626,"Plate"
90.76,0.00288,"Qualified",,7576.37,"CapPass","Cycle 20",20,22536,"J-6","Alloy 617",314626,"Plate"
90.97,0.00293,"Qualified",,7576.89,"CapPass","Cycle 20",20,22537,"J-6","Alloy 617",314626,"Plate"
91.29,0.00298,"Qualified",,7577.37,"CapPass","Cycle 20",20,22538,"J-6","Alloy 617",314626,"Plate"
91.33,0.00298,"Qualified",,7577.37,"CapPass","Cycle 20",20,22539,"J-6","Alloy 617",314626,"Plate"
93.15,0.00303,"Qualified",,7577.94,"CapPass","Cycle 20",20,22540,"J-6","Alloy 617",314626,"Plate"
93.31,0.00308,"Qualified",,7578.37,"CapPass","Cycle 20",20,22541,"J-6","Alloy 617",314626,"Plate"
93.32,0.00308,"Qualified",,7578.37,"CapPass","Cycle 20",20,22542,"J-6","Alloy 617",314626,"Plate"
92.79,0.00313,"Qualified",,7578.91,"CapPass","Cycle 20",20,22543,"J-6","Alloy 617",314626,"Plate"
93.93,0.00317,"Qualified",,7579.37,"CapPass","Cycle 20",20,22544,"J-6","Alloy 617",314626,"Plate"
93.86,0.00318,"Qualified",,7579.41,"CapPass","Cycle 20",20,22545,"J-6","Alloy 617",314626,"Plate"
93.93,0.00323,"Qualified",,7579.94,"CapPass","Cycle 20",20,22546,"J-6","Alloy 617",314626,"Plate"
93.19,0.00328,"Qualified",,7580.36,"CapPass","Cycle 20",20,22547,"J-6","Alloy 617",314626,"Plate"
93.18,0.00328,"Qualified",,7580.37,"CapPass","Cycle 20",20,22548,"J-6","Alloy 617",314626,"Plate"
94.22,0.00333,"Qualified",,7580.92,"CapPass","Cycle 20",20,22549,"J-6","Alloy 617",314626,"Plate"
94.33,0.00337,"Qualified",,7581.37,"CapPass","Cycle 20",20,22550,"J-6","Alloy 617",314626,"Plate"
94.48,0.00338,"Qualified",,7581.44,"CapPass","Cycle 20",20,22551,"J-6","Alloy 617",314626,"Plate"
93.59,0.00343,"Qualified",,7581.94,"CapPass","Cycle 20",20,22552,"J-6","Alloy 617",314626,"Plate"
92.41,0.00347,"Qualified",,7582.37,"CapPass","Cycle 20",20,22553,"J-6","Alloy 617",314626,"Plate"
92.38,0.00348,"Qualified",,7582.39,"CapPass","Cycle 20",20,22554,"J-6","Alloy 617",314626,"Plate"
90.64,0.00353,"Qualified",,7582.92,"CapPass","Cycle 20",20,22555,"J-6","Alloy 617",314626,"Plate"
90.61,0.00357,"Qualified",,7583.37,"CapPass","Cycle 20",20,22556,"J-6","Alloy 617",314626,"Plate"
91.00,0.00358,"Qualified",,7583.49,"CapPass","Cycle 20",20,22557,"J-6","Alloy 617",314626,"Plate"
91.51,0.00363,"Qualified",,7583.89,"CapPass","Cycle 20",20,22558,"J-6","Alloy 617",314626,"Plate"
89.39,0.00368,"Qualified",,7584.37,"CapPass","Cycle 20",20,22559,"J-6","Alloy 617",314626,"Plate"
89.42,0.00368,"Qualified",,7584.37,"CapPass","Cycle 20",20,22560,"J-6","Alloy 617",314626,"Plate"
88.68,0.00373,"Qualified",,7584.94,"CapPass","Cycle 20",20,22561,"J-6","Alloy 617",314626,"Plate"
90.30,0.00377,"Qualified",,7585.37,"CapPass","Cycle 20",20,22562,"J-6","Alloy 617",314626,"Plate"
90.26,0.00379,"Qualified",,7585.41,"CapPass","Cycle 20",20,22563,"J-6","Alloy 617",314626,"Plate"
90.83,0.00384,"Qualified",,7585.96,"CapPass","Cycle 20",20,22564,"J-6","Alloy 617",314626,"Plate"
91.58,0.00388,"Qualified",,7586.37,"CapPass","Cycle 20",20,22565,"J-6","Alloy 617",314626,"Plate"
91.80,0.00389,"Qualified",,7586.51,"CapPass","Cycle 20",20,22566,"J-6","Alloy 617",314626,"Plate"
92.22,0.00394,"Qualified",,7587.01,"CapPass","Cycle 20",20,22567,"J-6","Alloy 617",314626,"Plate"
92.25,0.00398,"Qualified",,7587.37,"CapPass","Cycle 20",20,22568,"J-6","Alloy 617",314626,"Plate"
91.84,0.00399,"Qualified",,7587.42,"CapPass","Cycle 20",20,22569,"J-6","Alloy 617",314626,"Plate"
91.57,0.00404,"Qualified",,7587.99,"CapPass","Cycle 20",20,22570,"J-6","Alloy 617",314626,"Plate"
91.84,0.00407,"Qualified",,7588.37,"CapPass","Cycle 20",20,22571,"J-6","Alloy 617",314626,"Plate"
92.07,0.00409,"Qualified",,7588.51,"CapPass","Cycle 20",20,22572,"J-6","Alloy 617",314626,"Plate"
92.71,0.00414,"Qualified",,7588.99,"CapPass","Cycle 20",20,22573,"J-6","Alloy 617",314626,"Plate"
92.65,0.00418,"Qualified",,7589.37,"CapPass","Cycle 20",20,22574,"J-6","Alloy 617",314626,"Plate"
92.57,0.00419,"Qualified",,7589.46,"CapPass","Cycle 20",20,22575,"J-6","Alloy 617",314626,"Plate"
92.51,0.00424,"Qualified",,7590.03,"CapPass","Cycle 20",20,22576,"J-6","Alloy 617",314626,"Plate"
92.98,0.00428,"Qualified",,7590.37,"CapPass","Cycle 20",20,22577,"J-6","Alloy 617",314626,"Plate"
92.81,0.00429,"Qualified",,7590.47,"CapPass","Cycle 20",20,22578,"J-6","Alloy 617",314626,"Plate"
92.76,0.00434,"Qualified",,7591.02,"CapPass","Cycle 20",20,22579,"J-6","Alloy 617",314626,"Plate"
92.87,0.00437,"Qualified",,7591.37,"CapPass","Cycle 20",20,22580,"J-6","Alloy 617",314626,"Plate"
93.36,0.00439,"Qualified",,7591.52,"CapPass","Cycle 20",20,22581,"J-6","Alloy 617",314626,"Plate"
92.84,0.00444,"Qualified",,7592.00,"CapPass","Cycle 20",20,22582,"J-6","Alloy 617",314626,"Plate"
91.88,0.00447,"Qualified",,7592.37,"CapPass","Cycle 20",20,22583,"J-6","Alloy 617",314626,"Plate"
91.79,0.00449,"Qualified",,7592.51,"CapPass","Cycle 20",20,22584,"J-6","Alloy 617",314626,"Plate"
91.95,0.00454,"Qualified",,7593.03,"CapPass","Cycle 20",20,22585,"J-6","Alloy 617",314626,"Plate"
91.92,0.00457,"Qualified",,7593.37,"CapPass","Cycle 20",20,22586,"J-6","Alloy 617",314626,"Plate"
91.71,0.00459,"Qualified",,7593.54,"CapPass","Cycle 20",20,22587,"J-6","Alloy 617",314626,"Plate"
91.86,0.00464,"Qualified",,7594.04,"CapPass","Cycle 20",20,22588,"J-6","Alloy 617",314626,"Plate"
91.94,0.00468,"Qualified",,7594.37,"CapPass","Cycle 20",20,22589,"J-6","Alloy 617",314626,"Plate"
91.90,0.00469,"Qualified",,7594.52,"CapPass","Cycle 20",20,22590,"J-6","Alloy 617",314626,"Plate"
92.15,0.00474,"Qualified",,7595.04,"CapPass","Cycle 20",20,22591,"J-6","Alloy 617",314626,"Plate"
92.49,0.00477,"Qualified",,7595.37,"CapPass","Cycle 20",20,22592,"J-6","Alloy 617",314626,"Plate"
92.65,0.00479,"Qualified",,7595.52,"CapPass","Cycle 20",20,22593,"J-6","Alloy 617",314626,"Plate"
91.72,0.00484,"Qualified",,7596.04,"CapPass","Cycle 20",20,22594,"J-6","Alloy 617",314626,"Plate"
92.01,0.00488,"Qualified",,7596.37,"CapPass","Cycle 20",20,22595,"J-6","Alloy 617",314626,"Plate"
91.70,0.00489,"Qualified",,7596.57,"CapPass","Cycle 20",20,22596,"J-6","Alloy 617",314626,"Plate"
92.00,0.00495,"Qualified",,7597.06,"CapPass","Cycle 20",20,22597,"J-6","Alloy 617",314626,"Plate"
91.66,0.00498,"Qualified",,7597.37,"CapPass","Cycle 20",20,22598,"J-6","Alloy 617",314626,"Plate"
91.02,0.00500,"Qualified",,7597.53,"CapPass","Cycle 20",20,22599,"J-6","Alloy 617",314626,"Plate"
90.59,0.00505,"Qualified",,7598.06,"CapPass","Cycle 20",20,22600,"J-6","Alloy 617",314626,"Plate"
90.45,0.00508,"Qualified",,7598.37,"CapPass","Cycle 20",20,22601,"J-6","Alloy 617",314626,"Plate"
90.44,0.00510,"Qualified",,7598.54,"CapPass","Cycle 20",20,22602,"J-6","Alloy 617",314626,"Plate"
90.39,0.00515,"Qualified",,7599.10,"CapPass","Cycle 20",20,22603,"J-6","Alloy 617",314626,"Plate"
90.91,0.00517,"Qualified",,7599.37,"CapPass","Cycle 20",20,22604,"J-6","Alloy 617",314626,"Plate"
92.15,0.00520,"Qualified",,7599.61,"CapPass","Cycle 20",20,22605,"J-6","Alloy 617",314626,"Plate"
92.73,0.00525,"Qualified",,7600.07,"CapPass","Cycle 20",20,22606,"J-6","Alloy 617",314626,"Plate"
92.20,0.00527,"Qualified",,7600.37,"CapPass","Cycle 20",20,22607,"J-6","Alloy 617",314626,"Plate"
92.30,0.00530,"Qualified",,7600.59,"CapPass","Cycle 20",20,22608,"J-6","Alloy 617",314626,"Plate"
93.20,0.00535,"Qualified",,7601.11,"CapPass","Cycle 20",20,22609,"J-6","Alloy 617",314626,"Plate"
93.08,0.00538,"Qualified",,7601.37,"CapPass","Cycle 20",20,22610,"J-6","Alloy 617",314626,"Plate"
93.23,0.00540,"Qualified",,7601.64,"CapPass","Cycle 20",20,22611,"J-6","Alloy 617",314626,"Plate"
94.15,0.00545,"Qualified",,7602.12,"CapPass","Cycle 20",20,22612,"J-6","Alloy 617",314626,"Plate"
93.56,0.00548,"Qualified",,7602.37,"CapPass","Cycle 20",20,22613,"J-6","Alloy 617",314626,"Plate"
93.15,0.00550,"Qualified",,7602.62,"CapPass","Cycle 20",20,22614,"J-6","Alloy 617",314626,"Plate"
92.26,0.00555,"Qualified",,7603.14,"CapPass","Cycle 20",20,22615,"J-6","Alloy 617",314626,"Plate"
92.31,0.00558,"Qualified",,7603.37,"CapPass","Cycle 20",20,22616,"J-6","Alloy 617",314626,"Plate"
92.73,0.00560,"Qualified",,7603.65,"CapPass","Cycle 20",20,22617,"J-6","Alloy 617",314626,"Plate"
92.93,0.00565,"Qualified",,7604.14,"CapPass","Cycle 20",20,22618,"J-6","Alloy 617",314626,"Plate"
92.98,0.00567,"Qualified",,7604.37,"CapPass","Cycle 20",20,22619,"J-6","Alloy 617",314626,"Plate"
94.11,0.00570,"Qualified",,7604.64,"CapPass","Cycle 20",20,22620,"J-6","Alloy 617",314626,"Plate"
92.90,0.00575,"Qualified",,7605.16,"CapPass","Cycle 20",20,22621,"J-6","Alloy 617",314626,"Plate"
93.41,0.00577,"Qualified",,7605.37,"CapPass","Cycle 20",20,22622,"J-6","Alloy 617",314626,"Plate"
93.92,0.00581,"Qualified",,7605.64,"CapPass","Cycle 20",20,22623,"J-6","Alloy 617",314626,"Plate"
92.53,0.00586,"Qualified",,7606.16,"CapPass","Cycle 20",20,22624,"J-6","Alloy 617",314626,"Plate"
92.50,0.00587,"Qualified",,7606.37,"CapPass","Cycle 20",20,22625,"J-6","Alloy 617",314626,"Plate"
92.99,0.00591,"Qualified",,7606.67,"CapPass","Cycle 20",20,22626,"J-6","Alloy 617",314626,"Plate"
93.22,0.00596,"Qualified",,7607.19,"CapPass","Cycle 20",20,22627,"J-6","Alloy 617",314626,"Plate"
93.98,0.00598,"Qualified",,7607.37,"CapPass","Cycle 20",20,22628,"J-6","Alloy 617",314626,"Plate"
93.57,0.00601,"Qualified",,7607.66,"CapPass","Cycle 20",20,22629,"J-6","Alloy 617",314626,"Plate"
92.33,0.00606,"Qualified",,7608.19,"CapPass","Cycle 20",20,22630,"J-6","Alloy 617",314626,"Plate"
92.54,0.00607,"Qualified",,7608.37,"CapPass","Cycle 20",20,22631,"J-6","Alloy 617",314626,"Plate"
93.04,0.00611,"Qualified",,7608.67,"CapPass","Cycle 20",20,22632,"J-6","Alloy 617",314626,"Plate"
93.34,0.00616,"Qualified",,7609.22,"CapPass","Cycle 20",20,22633,"J-6","Alloy 617",314626,"Plate"
93.64,0.00617,"Qualified",,7609.37,"CapPass","Cycle 20",20,22634,"J-6","Alloy 617",314626,"Plate"
93.49,0.00621,"Qualified",,7609.72,"CapPass","Cycle 20",20,22635,"J-6","Alloy 617",314626,"Plate"
94.41,0.00626,"Qualified",,7610.22,"CapPass","Cycle 20",20,22636,"J-6","Alloy 617",314626,"Plate"
94.47,0.00627,"Qualified",,7610.37,"CapPass","Cycle 20",20,22637,"J-6","Alloy 617",314626,"Plate"
94.46,0.00631,"Qualified",,7610.71,"CapPass","Cycle 20",20,22638,"J-6","Alloy 617",314626,"Plate"
93.60,0.00636,"Qualified",,7611.25,"CapPass","Cycle 20",20,22639,"J-6","Alloy 617",314626,"Plate"
93.74,0.00637,"Qualified",,7611.37,"CapPass","Cycle 20",20,22640,"J-6","Alloy 617",314626,"Plate"
94.12,0.00641,"Qualified",,7611.69,"CapPass","Cycle 20",20,22641,"J-6","Alloy 617",314626,"Plate"
93.68,0.00646,"Qualified",,7612.21,"CapPass","Cycle 20",20,22642,"J-6","Alloy 617",314626,"Plate"
93.20,0.00647,"Qualified",,7612.37,"CapPass","Cycle 20",20,22643,"J-6","Alloy 617",314626,"Plate"
93.16,0.00651,"Qualified",,7612.69,"CapPass","Cycle 20",20,22644,"J-6","Alloy 617",314626,"Plate"
94.25,0.00656,"Qualified",,7613.27,"CapPass","Cycle 20",20,22645,"J-6","Alloy 617",314626,"Plate"
94.54,0.00657,"Qualified",,7613.37,"CapPass","Cycle 20",20,22646,"J-6","Alloy 617",314626,"Plate"
94.72,0.00661,"Qualified",,7613.71,"CapPass","Cycle 20",20,22647,"J-6","Alloy 617",314626,"Plate"
93.67,0.00666,"Qualified",,7614.27,"CapPass","Cycle 20",20,22648,"J-6","Alloy 617",314626,"Plate"
93.84,0.00667,"Qualified",,7614.37,"CapPass","Cycle 20",20,22649,"J-6","Alloy 617",314626,"Plate"
94.66,0.00671,"Qualified",,7614.75,"CapPass","Cycle 20",20,22650,"J-6","Alloy 617",314626,"Plate"
93.54,0.00676,"Qualified",,7615.27,"CapPass","Cycle 20",20,22651,"J-6","Alloy 617",314626,"Plate"
93.76,0.00678,"Qualified",,7615.37,"CapPass","Cycle 20",20,22652,"J-6","Alloy 617",314626,"Plate"
93.98,0.00682,"Qualified",,7615.74,"CapPass","Cycle 20",20,22653,"J-6","Alloy 617",314626,"Plate"
93.29,0.00687,"Qualified",,7616.27,"CapPass","Cycle 20",20,22654,"J-6","Alloy 617",314626,"Plate"
93.23,0.00688,"Qualified",,7616.37,"CapPass","Cycle 20",20,22655,"J-6","Alloy 617",314626,"Plate"
93.03,0.00692,"Qualified",,7616.79,"CapPass","Cycle 20",20,22656,"J-6","Alloy 617",314626,"Plate"
92.96,0.00697,"Qualified",,7617.29,"CapPass","Cycle 20",20,22657,"J-6","Alloy 617",314626,"Plate"
93.02,0.00698,"Qualified",,7617.37,"CapPass","Cycle 20",20,22658,"J-6","Alloy 617",314626,"Plate"
92.66,0.00702,"Qualified",,7617.75,"CapPass","Cycle 20",20,22659,"J-6","Alloy 617",314626,"Plate"
92.09,0.00707,"Qualified",,7618.27,"CapPass","Cycle 20",20,22660,"J-6","Alloy 617",314626,"Plate"
92.07,0.00708,"Qualified",,7618.37,"CapPass","Cycle 20",20,22661,"J-6","Alloy 617",314626,"Plate"
91.34,0.00712,"Qualified",,7618.79,"CapPass","Cycle 20",20,22662,"J-6","Alloy 617",314626,"Plate"
91.07,0.00717,"Qualified",,7619.22,"CapPass","Cycle 20",20,22663,"J-6","Alloy 617",314626,"Plate"
90.83,0.00718,"Qualified",,7619.37,"CapPass","Cycle 20",20,22664,"J-6","Alloy 617",314626,"Plate"
91.25,0.00722,"Qualified",,7619.80,"CapPass","Cycle 20",20,22665,"J-6","Alloy 617",314626,"Plate"
90.24,0.00727,"Qualified",,7620.32,"CapPass","Cycle 20",20,22666,"J-6","Alloy 617",314626,"Plate"
90.27,0.00728,"Qualified",,7620.37,"CapPass","Cycle 20",20,22667,"J-6","Alloy 617",314626,"Plate"
89.44,0.00732,"Qualified",,7620.74,"CapPass","Cycle 20",20,22668,"J-6","Alloy 617",314626,"Plate"
88.59,0.00737,"Qualified",,7621.32,"CapPass","Cycle 20",20,22669,"J-6","Alloy 617",314626,"Plate"
88.70,0.00738,"Qualified",,7621.37,"CapPass","Cycle 20",20,22670,"J-6","Alloy 617",314626,"Plate"
89.21,0.00742,"Qualified",,7621.79,"CapPass","Cycle 20",20,22671,"J-6","Alloy 617",314626,"Plate"
90.17,0.00747,"Qualified",,7622.31,"CapPass","Cycle 20",20,22672,"J-6","Alloy 617",314626,"Plate"
90.20,0.00748,"Qualified",,7622.37,"CapPass","Cycle 20",20,22673,"J-6","Alloy 617",314626,"Plate"
90.06,0.00752,"Qualified",,7622.84,"CapPass","Cycle 20",20,22674,"J-6","Alloy 617",314626,"Plate"
90.79,0.00757,"Qualified",,7623.36,"CapPass","Cycle 20",20,22675,"J-6","Alloy 617",314626,"Plate"
90.90,0.00757,"Qualified",,7623.37,"CapPass","Cycle 20",20,22676,"J-6","Alloy 617",314626,"Plate"
93.69,0.00762,"Qualified",,7623.90,"CapPass","Cycle 20",20,22677,"J-6","Alloy 617",314626,"Plate"
94.77,0.00767,"Qualified",,7624.35,"CapPass","Cycle 20",20,22678,"J-6","Alloy 617",314626,"Plate"
94.79,0.00768,"Qualified",,7624.37,"CapPass","Cycle 20",20,22679,"J-6","Alloy 617",314626,"Plate"
93.41,0.00773,"Qualified",,7624.86,"CapPass","Cycle 20",20,22680,"J-6","Alloy 617",314626,"Plate"
93.86,0.00777,"Qualified",,7625.37,"CapPass","Cycle 20",20,22681,"J-6","Alloy 617",314626,"Plate"
93.95,0.00778,"Qualified",,7625.41,"CapPass","Cycle 20",20,22682,"J-6","Alloy 617",314626,"Plate"
93.68,0.00783,"Qualified",,7625.89,"CapPass","Cycle 20",20,22683,"J-6","Alloy 617",314626,"Plate"
93.44,0.00788,"Qualified",,7626.37,"CapPass","Cycle 20",20,22684,"J-6","Alloy 617",314626,"Plate"
93.45,0.00788,"Qualified",,7626.37,"CapPass","Cycle 20",20,22685,"J-6","Alloy 617",314626,"Plate"
91.97,0.00793,"Qualified",,7626.84,"CapPass","Cycle 20",20,22686,"J-6","Alloy 617",314626,"Plate"
90.52,0.00798,"Qualified",,7627.37,"CapPass","Cycle 20",20,22687,"J-6","Alloy 617",314626,"Plate"
90.55,0.00798,"Qualified",,7627.39,"CapPass","Cycle 20",20,22688,"J-6","Alloy 617",314626,"Plate"
91.38,0.00803,"Qualified",,7627.89,"CapPass","Cycle 20",20,22689,"J-6","Alloy 617",314626,"Plate"
89.66,0.00808,"Qualified",,7628.37,"CapPass","Cycle 20",20,22690,"J-6","Alloy 617",314626,"Plate"
89.51,0.00808,"Qualified",,7628.39,"CapPass","Cycle 20",20,22691,"J-6","Alloy 617",314626,"Plate"
89.13,0.00813,"Qualified",,7628.89,"CapPass","Cycle 20",20,22692,"J-6","Alloy 617",314626,"Plate"
88.39,0.00818,"Qualified",,7629.37,"CapPass","Cycle 20",20,22693,"J-6","Alloy 617",314626,"Plate"
88.32,0.00818,"Qualified",,7629.40,"CapPass","Cycle 20",20,22694,"J-6","Alloy 617",314626,"Plate"
88.54,0.00823,"Qualified",,7629.92,"CapPass","Cycle 20",20,22695,"J-6","Alloy 617",314626,"Plate"
89.18,0.00828,"Qualified",,7630.37,"CapPass","Cycle 20",20,22696,"J-6","Alloy 617",314626,"Plate"
89.03,0.00828,"Qualified",,7630.41,"CapPass","Cycle 20",20,22697,"J-6","Alloy 617",314626,"Plate"
90.63,0.00833,"Qualified",,7630.99,"CapPass","Cycle 20",20,22698,"J-6","Alloy 617",314626,"Plate"
92.45,0.00838,"Qualified",,7631.37,"CapPass","Cycle 20",20,22699,"J-6","Alloy 617",314626,"Plate"
92.68,0.00838,"Qualified",,7631.46,"CapPass","Cycle 20",20,22700,"J-6","Alloy 617",314626,"Plate"
91.98,0.00844,"Qualified",,7631.97,"CapPass","Cycle 20",20,22701,"J-6","Alloy 617",314626,"Plate"
91.23,0.00848,"Qualified",,7632.37,"CapPass","Cycle 20",20,22702,"J-6","Alloy 617",314626,"Plate"
90.84,0.00849,"Qualified",,7632.47,"CapPass","Cycle 20",20,22703,"J-6","Alloy 617",314626,"Plate"
92.13,0.00854,"Qualified",,7632.99,"CapPass","Cycle 20",20,22704,"J-6","Alloy 617",314626,"Plate"
91.15,0.00858,"Qualified",,7633.37,"CapPass","Cycle 20",20,22705,"J-6","Alloy 617",314626,"Plate"
90.72,0.00859,"Qualified",,7633.45,"CapPass","Cycle 20",20,22706,"J-6","Alloy 617",314626,"Plate"
90.05,0.00864,"Qualified",,7634.02,"CapPass","Cycle 20",20,22707,"J-6","Alloy 617",314626,"Plate"
90.32,0.00868,"Qualified",,7634.37,"CapPass","Cycle 20",20,22708,"J-6","Alloy 617",314626,"Plate"
90.21,0.00869,"Qualified",,7634.49,"CapPass","Cycle 20",20,22709,"J-6","Alloy 617",314626,"Plate"
90.61,0.00874,"Qualified",,7634.97,"CapPass","Cycle 20",20,22710,"J-6","Alloy 617",314626,"Plate"
91.53,0.00877,"Qualified",,7635.37,"CapPass","Cycle 20",20,22711,"J-6","Alloy 617",314626,"Plate"
91.73,0.00879,"Qualified",,7635.49,"CapPass","Cycle 20",20,22712,"J-6","Alloy 617",314626,"Plate"
91.81,0.00884,"Qualified",,7636.04,"CapPass","Cycle 20",20,22713,"J-6","Alloy 617",314626,"Plate"
92.13,0.00888,"Qualified",,7636.37,"CapPass","Cycle 20",20,22714,"J-6","Alloy 617",314626,"Plate"
92.08,0.00889,"Qualified",,7636.49,"CapPass","Cycle 20",20,22715,"J-6","Alloy 617",314626,"Plate"
89.96,0.00894,"Qualified",,7637.07,"CapPass","Cycle 20",20,22716,"J-6","Alloy 617",314626,"Plate"
90.98,0.00897,"Qualified",,7637.37,"CapPass","Cycle 20",20,22717,"J-6","Alloy 617",314626,"Plate"
91.29,0.00899,"Qualified",,7637.52,"CapPass","Cycle 20",20,22718,"J-6","Alloy 617",314626,"Plate"
93.33,0.00904,"Qualified",,7638.06,"CapPass","Cycle 20",20,22719,"J-6","Alloy 617",314626,"Plate"
93.50,0.00908,"Qualified",,7638.37,"CapPass","Cycle 20",20,22720,"J-6","Alloy 617",314626,"Plate"
93.26,0.00909,"Qualified",,7638.57,"CapPass","Cycle 20",20,22721,"J-6","Alloy 617",314626,"Plate"
93.40,0.00914,"Qualified",,7638.99,"CapPass","Cycle 20",20,22722,"J-6","Alloy 617",314626,"Plate"
92.98,0.00918,"Qualified",,7639.37,"CapPass","Cycle 20",20,22723,"J-6","Alloy 617",314626,"Plate"
93.07,0.00919,"Qualified",,7639.57,"CapPass","Cycle 20",20,22724,"J-6","Alloy 617",314626,"Plate"
93.55,0.00924,"Qualified",,7640.12,"CapPass","Cycle 20",20,22725,"J-6","Alloy 617",314626,"Plate"
94.75,0.00928,"Qualified",,7640.37,"CapPass","Cycle 20",20,22726,"J-6","Alloy 617",314626,"Plate"
94.73,0.00929,"Qualified",,7640.52,"CapPass","Cycle 20",20,22727,"J-6","Alloy 617",314626,"Plate"
94.69,0.00934,"Qualified",,7641.04,"CapPass","Cycle 20",20,22728,"J-6","Alloy 617",314626,"Plate"
94.22,0.00937,"Qualified",,7641.37,"CapPass","Cycle 20",20,22729,"J-6","Alloy 617",314626,"Plate"
94.40,0.00939,"Qualified",,7641.55,"CapPass","Cycle 20",20,22730,"J-6","Alloy 617",314626,"Plate"
92.80,0.00944,"Qualified",,7642.04,"CapPass","Cycle 20",20,22731,"J-6","Alloy 617",314626,"Plate"
92.44,0.00948,"Qualified",,7642.37,"CapPass","Cycle 20",20,22732,"J-6","Alloy 617",314626,"Plate"
92.35,0.00949,"Qualified",,7642.57,"CapPass","Cycle 20",20,22733,"J-6","Alloy 617",314626,"Plate"
93.10,0.00955,"Qualified",,7643.05,"CapPass","Cycle 20",20,22734,"J-6","Alloy 617",314626,"Plate"
92.98,0.00958,"Qualified",,7643.37,"CapPass","Cycle 20",20,22735,"J-6","Alloy 617",314626,"Plate"
93.05,0.00960,"Qualified",,7643.57,"CapPass","Cycle 20",20,22736,"J-6","Alloy 617",314626,"Plate"
92.49,0.00965,"Qualified",,7644.09,"CapPass","Cycle 20",20,22737,"J-6","Alloy 617",314626,"Plate"
92.60,0.00968,"Qualified",,7644.37,"CapPass","Cycle 20",20,22738,"J-6","Alloy 617",314626,"Plate"
92.67,0.00970,"Qualified",,7644.60,"CapPass","Cycle 20",20,22739,"J-6","Alloy 617",314626,"Plate"
92.72,0.00975,"Qualified",,7645.10,"CapPass","Cycle 20",20,22740,"J-6","Alloy 617",314626,"Plate"
93.01,0.00978,"Qualified",,7645.37,"CapPass","Cycle 20",20,22741,"J-6","Alloy 617",314626,"Plate"
92.67,0.00980,"Qualified",,7645.57,"CapPass","Cycle 20",20,22742,"J-6","Alloy 617",314626,"Plate"
92.86,0.00985,"Qualified",,7646.05,"CapPass","Cycle 20",20,22743,"J-6","Alloy 617",314626,"Plate"
92.01,0.00987,"Qualified",,7646.37,"CapPass","Cycle 20",20,22744,"J-6","Alloy 617",314626,"Plate"
92.33,0.00990,"Qualified",,7646.62,"CapPass","Cycle 20",20,22745,"J-6","Alloy 617",314626,"Plate"
92.24,0.00995,"Qualified",,7647.05,"CapPass","Cycle 20",20,22746,"J-6","Alloy 617",314626,"Plate"
91.42,0.00998,"Qualified",,7647.37,"CapPass","Cycle 20",20,22747,"J-6","Alloy 617",314626,"Plate"
91.01,0.01000,"Qualified",,7647.58,"CapPass","Cycle 20",20,22748,"J-6","Alloy 617",314626,"Plate"
77.63,0.00996,"Qualified",,7648.37,"CapPass","Cycle 20",20,22749,"J-6","Alloy 617",314626,"Plate"
77.50,0.00995,"Qualified",,7648.38,"CapPass","Cycle 20",20,22750,"J-6","Alloy 617",314626,"Plate"
68.80,0.00990,"Qualified",,7648.91,"CapPass","Cycle 20",20,22751,"J-6","Alloy 617",314626,"Plate"
62.10,0.00986,"Qualified",,7649.37,"CapPass","Cycle 20",20,22752,"J-6","Alloy 617",314626,"Plate"
60.37,0.00985,"Qualified",,7649.48,"CapPass","Cycle 20",20,22753,"J-6","Alloy 617",314626,"Plate"
53.77,0.00980,"Qualified",,7649.93,"CapPass","Cycle 20",20,22754,"J-6","Alloy 617",314626,"Plate"
48.40,0.00976,"Qualified",,7650.37,"CapPass","Cycle 20",20,22755,"J-6","Alloy 617",314626,"Plate"
47.42,0.00975,"Qualified",,7650.46,"CapPass","Cycle 20",20,22756,"J-6","Alloy 617",314626,"Plate"
41.65,0.00970,"Qualified",,7650.98,"CapPass","Cycle 20",20,22757,"J-6","Alloy 617",314626,"Plate"
37.82,0.00967,"Qualified",,7651.37,"CapPass","Cycle 20",20,22758,"J-6","Alloy 617",314626,"Plate"
37.06,0.00965,"Qualified",,7651.46,"CapPass","Cycle 20",20,22759,"J-6","Alloy 617",314626,"Plate"
29.71,0.00960,"Qualified",,7652.09,"CapPass","Cycle 20",20,22760,"J-6","Alloy 617",314626,"Plate"
26.05,0.00958,"Qualified",,7652.37,"CapPass","Cycle 20",20,22761,"J-6","Alloy 617",314626,"Plate"
23.01,0.00954,"Qualified",,7652.58,"CapPass","Cycle 20",20,22762,"J-6","Alloy 617",314626,"Plate"
16.48,0.00949,"Qualified",,7653.16,"CapPass","Cycle 20",20,22763,"J-6","Alloy 617",314626,"Plate"
14.07,0.00948,"Qualified",,7653.37,"CapPass","Cycle 20",20,22764,"J-6","Alloy 617",314626,"Plate"
12.77,0.00944,"Qualified",,7653.63,"CapPass","Cycle 20",20,22765,"J-6","Alloy 617",314626,"Plate"
8.50,0.00941,"Qualified",,7654.37,"CapPass","Cycle 20",20,22766,"J-6","Alloy 617",314626,"Plate"
7.97,0.00939,"Qualified",,7654.43,"CapPass","Cycle 20",20,22767,"J-6","Alloy 617",314626,"Plate"
1.71,0.00934,"Qualified",,7654.89,"CapPass","Cycle 20",20,22768,"J-6","Alloy 617",314626,"Plate"
-2.11,0.00931,"Qualified",,7655.37,"CapPass","Cycle 20",20,22769,"J-6","Alloy 617",314626,"Plate"
-3.01,0.00929,"Qualified",,7655.48,"CapPass","Cycle 20",20,22770,"J-6","Alloy 617",314626,"Plate"
-5.99,0.00924,"Qualified",,7655.98,"CapPass","Cycle 20",20,22771,"J-6","Alloy 617",314626,"Plate"
-12.09,0.00919,"Qualified",,7656.27,"CapPass","Cycle 20",20,22772,"J-6","Alloy 617",314626,"Plate"
-13.82,0.00917,"Qualified",,7656.37,"CapPass","Cycle 20",20,22773,"J-6","Alloy 617",314626,"Plate"
-15.39,0.00914,"Qualified",,7656.61,"CapPass","Cycle 20",20,22774,"J-6","Alloy 617",314626,"Plate"
-18.71,0.00909,"Qualified",,7657.11,"CapPass","Cycle 20",20,22775,"J-6","Alloy 617",314626,"Plate"
-19.66,0.00907,"Qualified",,7657.37,"CapPass","Cycle 20",20,22776,"J-6","Alloy 617",314626,"Plate"
-20.66,0.00904,"Qualified",,7657.60,"CapPass","Cycle 20",20,22777,"J-6","Alloy 617",314626,"Plate"
-24.40,0.00899,"Qualified",,7658.18,"CapPass","Cycle 20",20,22778,"J-6","Alloy 617",314626,"Plate"
-26.23,0.00898,"Qualified",,7658.37,"CapPass","Cycle 20",20,22779,"J-6","Alloy 617",314626,"Plate"
-29.32,0.00894,"Qualified",,7658.66,"CapPass","Cycle 20",20,22780,"J-6","Alloy 617",314626,"Plate"
-35.45,0.00889,"Qualified",,7659.23,"CapPass","Cycle 20",20,22781,"J-6","Alloy 617",314626,"Plate"
-37.05,0.00888,"Qualified",,7659.37,"CapPass","Cycle 20",20,22782,"J-6","Alloy 617",314626,"Plate"
-40.05,0.00884,"Qualified",,7659.71,"CapPass","Cycle 20",20,22783,"J-6","Alloy 617",314626,"Plate"
-44.57,0.00879,"Qualified",,7660.24,"CapPass","Cycle 20",20,22784,"J-6","Alloy 617",314626,"Plate"
-45.52,0.00878,"Qualified",,7660.37,"CapPass","Cycle 20",20,22785,"J-6","Alloy 617",314626,"Plate"
-48.48,0.00874,"Qualified",,7660.70,"CapPass","Cycle 20",20,22786,"J-6","Alloy 617",314626,"Plate"
-51.43,0.00869,"Qualified",,7661.23,"CapPass","Cycle 20",20,22787,"J-6","Alloy 617",314626,"Plate"
-52.42,0.00868,"Qualified",,7661.37,"CapPass","Cycle 20",20,22788,"J-6","Alloy 617",314626,"Plate"
-54.22,0.00864,"Qualified",,7661.68,"CapPass","Cycle 20",20,22789,"J-6","Alloy 617",314626,"Plate"
-55.96,0.00859,"Qualified",,7662.19,"CapPass","Cycle 20",20,22790,"J-6","Alloy 617",314626,"Plate"
-56.46,0.00858,"Qualified",,7662.37,"CapPass","Cycle 20",20,22791,"J-6","Alloy 617",314626,"Plate"
-58.94,0.00854,"Qualified",,7662.71,"CapPass","Cycle 20",20,22792,"J-6","Alloy 617",314626,"Plate"
-60.33,0.00849,"Qualified",,7663.18,"CapPass","Cycle 20",20,22793,"J-6","Alloy 617",314626,"Plate"
-60.51,0.00848,"Qualified",,7663.37,"CapPass","Cycle 20",20,22794,"J-6","Alloy 617",314626,"Plate"
-62.25,0.00844,"Qualified",,7663.71,"CapPass","Cycle 20",20,22795,"J-6","Alloy 617",314626,"Plate"
-63.98,0.00839,"Qualified",,7664.15,"CapPass","Cycle 20",20,22796,"J-6","Alloy 617",314626,"Plate"
-64.45,0.00837,"Qualified",,7664.37,"CapPass","Cycle 20",20,22797,"J-6","Alloy 617",314626,"Plate"
