Repository: js-molina/fatigue-A617

File: data/950C/Strain rate 0.0001/2.0% strain/HTM_A19_Cycles_J2.csv (part 15 of 30)
"Stress Mpa","Strain","Qual State","Qual Exceptions","Elapsed Time Sec","Data State","Cycle Label","Cycle","Count","Sample","Alloy","Heat","Material_Form"
91.47,-0.00025,"Qualified",,7945.04,"CapPass","Cycle 20",20,23510,"J-2","Alloy 617",314626,"Plate"
91.55,-0.00024,"Qualified",,7945.43,"CapPass","Cycle 20",20,23511,"J-2","Alloy 617",314626,"Plate"
91.62,-0.00020,"Qualified",,7945.59,"CapPass","Cycle 20",20,23512,"J-2","Alloy 617",314626,"Plate"
92.32,-0.00015,"Qualified",,7946.12,"CapPass","Cycle 20",20,23513,"J-2","Alloy 617",314626,"Plate"
92.28,-0.00013,"Qualified",,7946.43,"CapPass","Cycle 20",20,23514,"J-2","Alloy 617",314626,"Plate"
92.15,-0.00010,"Qualified",,7946.55,"CapPass","Cycle 20",20,23515,"J-2","Alloy 617",314626,"Plate"
92.22,-0.00005,"Qualified",,7947.10,"CapPass","Cycle 20",20,23516,"J-2","Alloy 617",314626,"Plate"
92.11,-0.00003,"Qualified",,7947.43,"CapPass","Cycle 20",20,23517,"J-2","Alloy 617",314626,"Plate"
91.85,0.00001,"Qualified",,7947.61,"CapPass","Cycle 20",20,23518,"J-2","Alloy 617",314626,"Plate"
90.59,0.00002,"Qualified",,19548.09,"CapPass","Cycle 50",50,57837,"J-2","Alloy 617",314626,"Plate"
89.94,0.00002,"Qualified",,19548.43,"CapPass","Cycle 50",50,57838,"J-2","Alloy 617",314626,"Plate"
90.74,0.00007,"Qualified",,19548.60,"CapPass","Cycle 50",50,57839,"J-2","Alloy 617",314626,"Plate"
88.92,0.00012,"Qualified",,19549.14,"CapPass","Cycle 50",50,57840,"J-2","Alloy 617",314626,"Plate"
89.27,0.00012,"Qualified",,19549.43,"CapPass","Cycle 50",50,57841,"J-2","Alloy 617",314626,"Plate"
90.16,0.00017,"Qualified",,19549.61,"CapPass","Cycle 50",50,57842,"J-2","Alloy 617",314626,"Plate"
89.20,0.00022,"Qualified",,19550.12,"CapPass","Cycle 50",50,57843,"J-2","Alloy 617",314626,"Plate"
89.30,0.00023,"Qualified",,19550.43,"CapPass","Cycle 50",50,57844,"J-2","Alloy 617",314626,"Plate"
89.75,0.00027,"Qualified",,19550.69,"CapPass","Cycle 50",50,57845,"J-2","Alloy 617",314626,"Plate"
89.96,0.00032,"Qualified",,19551.10,"CapPass","Cycle 50",50,57846,"J-2","Alloy 617",314626,"Plate"
89.79,0.00033,"Qualified",,19551.43,"CapPass","Cycle 50",50,57847,"J-2","Alloy 617",314626,"Plate"
88.85,0.00037,"Qualified",,19551.69,"CapPass","Cycle 50",50,57848,"J-2","Alloy 617",314626,"Plate"
87.47,0.00042,"Qualified",,19552.12,"CapPass","Cycle 50",50,57849,"J-2","Alloy 617",314626,"Plate"
87.61,0.00042,"Qualified",,19552.43,"CapPass","Cycle 50",50,57850,"J-2","Alloy 617",314626,"Plate"
88.90,0.00047,"Qualified",,19552.69,"CapPass","Cycle 50",50,57851,"J-2","Alloy 617",314626,"Plate"
89.09,0.00052,"Qualified",,19553.19,"CapPass","Cycle 50",50,57852,"J-2","Alloy 617",314626,"Plate"
89.61,0.00053,"Qualified",,19553.43,"CapPass","Cycle 50",50,57853,"J-2","Alloy 617",314626,"Plate"
89.65,0.00057,"Qualified",,19553.61,"CapPass","Cycle 50",50,57854,"J-2","Alloy 617",314626,"Plate"
90.17,0.00063,"Qualified",,19554.14,"CapPass","Cycle 50",50,57855,"J-2","Alloy 617",314626,"Plate"
90.64,0.00063,"Qualified",,19554.43,"CapPass","Cycle 50",50,57856,"J-2","Alloy 617",314626,"Plate"
90.51,0.00068,"Qualified",,19554.64,"CapPass","Cycle 50",50,57857,"J-2","Alloy 617",314626,"Plate"
90.39,0.00073,"Qualified",,19555.24,"CapPass","Cycle 50",50,57858,"J-2","Alloy 617",314626,"Plate"
90.83,0.00074,"Qualified",,19555.43,"CapPass","Cycle 50",50,57859,"J-2","Alloy 617",314626,"Plate"
90.85,0.00078,"Qualified",,19555.71,"CapPass","Cycle 50",50,57860,"J-2","Alloy 617",314626,"Plate"
89.41,0.00083,"Qualified",,19556.22,"CapPass","Cycle 50",50,57861,"J-2","Alloy 617",314626,"Plate"
89.73,0.00083,"Qualified",,19556.43,"CapPass","Cycle 50",50,57862,"J-2","Alloy 617",314626,"Plate"
90.25,0.00088,"Qualified",,19556.72,"CapPass","Cycle 50",50,57863,"J-2","Alloy 617",314626,"Plate"
90.32,0.00093,"Qualified",,19557.22,"CapPass","Cycle 50",50,57864,"J-2","Alloy 617",314626,"Plate"
90.30,0.00094,"Qualified",,19557.43,"CapPass","Cycle 50",50,57865,"J-2","Alloy 617",314626,"Plate"
90.86,0.00098,"Qualified",,19557.72,"CapPass","Cycle 50",50,57866,"J-2","Alloy 617",314626,"Plate"
91.21,0.00103,"Qualified",,19558.24,"CapPass","Cycle 50",50,57867,"J-2","Alloy 617",314626,"Plate"
91.21,0.00104,"Qualified",,19558.43,"CapPass","Cycle 50",50,57868,"J-2","Alloy 617",314626,"Plate"
91.05,0.00108,"Qualified",,19558.71,"CapPass","Cycle 50",50,57869,"J-2","Alloy 617",314626,"Plate"
90.72,0.00114,"Qualified",,19559.22,"CapPass","Cycle 50",50,57870,"J-2","Alloy 617",314626,"Plate"
90.07,0.00114,"Qualified",,19559.43,"CapPass","Cycle 50",50,57871,"J-2","Alloy 617",314626,"Plate"
89.35,0.00119,"Qualified",,19559.71,"CapPass","Cycle 50",50,57872,"J-2","Alloy 617",314626,"Plate"
89.63,0.00124,"Qualified",,19560.31,"CapPass","Cycle 50",50,57873,"J-2","Alloy 617",314626,"Plate"
90.31,0.00124,"Qualified",,19560.43,"CapPass","Cycle 50",50,57874,"J-2","Alloy 617",314626,"Plate"
90.53,0.00129,"Qualified",,19560.74,"CapPass","Cycle 50",50,57875,"J-2","Alloy 617",314626,"Plate"
89.88,0.00134,"Qualified",,19561.31,"CapPass","Cycle 50",50,57876,"J-2","Alloy 617",314626,"Plate"
90.31,0.00134,"Qualified",,19561.43,"CapPass","Cycle 50",50,57877,"J-2","Alloy 617",314626,"Plate"
91.72,0.00139,"Qualified",,19561.86,"CapPass","Cycle 50",50,57878,"J-2","Alloy 617",314626,"Plate"
92.21,0.00144,"Qualified",,19562.26,"CapPass","Cycle 50",50,57879,"J-2","Alloy 617",314626,"Plate"
91.85,0.00145,"Qualified",,19562.43,"CapPass","Cycle 50",50,57880,"J-2","Alloy 617",314626,"Plate"
91.60,0.00149,"Qualified",,19562.81,"CapPass","Cycle 50",50,57881,"J-2","Alloy 617",314626,"Plate"
90.74,0.00154,"Qualified",,19563.34,"CapPass","Cycle 50",50,57882,"J-2","Alloy 617",314626,"Plate"
90.96,0.00155,"Qualified",,19563.43,"CapPass","Cycle 50",50,57883,"J-2","Alloy 617",314626,"Plate"
91.64,0.00159,"Qualified",,19563.81,"CapPass","Cycle 50",50,57884,"J-2","Alloy 617",314626,"Plate"
90.61,0.00164,"Qualified",,19564.31,"CapPass","Cycle 50",50,57885,"J-2","Alloy 617",314626,"Plate"
89.99,0.00165,"Qualified",,19564.43,"CapPass","Cycle 50",50,57886,"J-2","Alloy 617",314626,"Plate"
88.92,0.00169,"Qualified",,19564.84,"CapPass","Cycle 50",50,57887,"J-2","Alloy 617",314626,"Plate"
89.25,0.00174,"Qualified",,19565.31,"CapPass","Cycle 50",50,57888,"J-2","Alloy 617",314626,"Plate"
89.00,0.00175,"Qualified",,19565.43,"CapPass","Cycle 50",50,57889,"J-2","Alloy 617",314626,"Plate"
89.19,0.00180,"Qualified",,19565.82,"CapPass","Cycle 50",50,57890,"J-2","Alloy 617",314626,"Plate"
89.29,0.00185,"Qualified",,19566.39,"CapPass","Cycle 50",50,57891,"J-2","Alloy 617",314626,"Plate"
89.36,0.00184,"Qualified",,19566.43,"CapPass","Cycle 50",50,57892,"J-2","Alloy 617",314626,"Plate"
89.86,0.00190,"Qualified",,19566.91,"CapPass","Cycle 50",50,57893,"J-2","Alloy 617",314626,"Plate"
90.42,0.00195,"Qualified",,19567.38,"CapPass","Cycle 50",50,57894,"J-2","Alloy 617",314626,"Plate"
90.31,0.00195,"Qualified",,19567.43,"CapPass","Cycle 50",50,57895,"J-2","Alloy 617",314626,"Plate"
90.32,0.00200,"Qualified",,19567.81,"CapPass","Cycle 50",50,57896,"J-2","Alloy 617",314626,"Plate"
89.38,0.00205,"Qualified",,19568.43,"CapPass","Cycle 50",50,57897,"J-2","Alloy 617",314626,"Plate"
89.40,0.00205,"Qualified",,19568.43,"CapPass","Cycle 50",50,57898,"J-2","Alloy 617",314626,"Plate"
90.32,0.00210,"Qualified",,19568.93,"CapPass","Cycle 50",50,57899,"J-2","Alloy 617",314626,"Plate"
91.31,0.00214,"Qualified",,19569.43,"CapPass","Cycle 50",50,57900,"J-2","Alloy 617",314626,"Plate"
91.34,0.00215,"Qualified",,19569.44,"CapPass","Cycle 50",50,57901,"J-2","Alloy 617",314626,"Plate"
92.23,0.00220,"Qualified",,19570.01,"CapPass","Cycle 50",50,57902,"J-2","Alloy 617",314626,"Plate"
92.61,0.00225,"Qualified",,19570.43,"CapPass","Cycle 50",50,57903,"J-2","Alloy 617",314626,"Plate"
92.57,0.00225,"Qualified",,19570.45,"CapPass","Cycle 50",50,57904,"J-2","Alloy 617",314626,"Plate"
92.83,0.00230,"Qualified",,19570.96,"CapPass","Cycle 50",50,57905,"J-2","Alloy 617",314626,"Plate"
92.45,0.00235,"Qualified",,19571.43,"CapPass","Cycle 50",50,57906,"J-2","Alloy 617",314626,"Plate"
92.55,0.00235,"Qualified",,19571.43,"CapPass","Cycle 50",50,57907,"J-2","Alloy 617",314626,"Plate"
90.09,0.00240,"Qualified",,19571.99,"CapPass","Cycle 50",50,57908,"J-2","Alloy 617",314626,"Plate"
90.91,0.00245,"Qualified",,19572.43,"CapPass","Cycle 50",50,57909,"J-2","Alloy 617",314626,"Plate"
90.78,0.00246,"Qualified",,19572.46,"CapPass","Cycle 50",50,57910,"J-2","Alloy 617",314626,"Plate"
90.00,0.00251,"Qualified",,19573.03,"CapPass","Cycle 50",50,57911,"J-2","Alloy 617",314626,"Plate"
91.11,0.00255,"Qualified",,19573.43,"CapPass","Cycle 50",50,57912,"J-2","Alloy 617",314626,"Plate"
91.42,0.00256,"Qualified",,19573.49,"CapPass","Cycle 50",50,57913,"J-2","Alloy 617",314626,"Plate"
91.49,0.00261,"Qualified",,19573.93,"CapPass","Cycle 50",50,57914,"J-2","Alloy 617",314626,"Plate"
90.42,0.00265,"Qualified",,19574.43,"CapPass","Cycle 50",50,57915,"J-2","Alloy 617",314626,"Plate"
90.60,0.00266,"Qualified",,19574.51,"CapPass","Cycle 50",50,57916,"J-2","Alloy 617",314626,"Plate"
90.80,0.00271,"Qualified",,19575.03,"CapPass","Cycle 50",50,57917,"J-2","Alloy 617",314626,"Plate"
91.60,0.00275,"Qualified",,19575.43,"CapPass","Cycle 50",50,57918,"J-2","Alloy 617",314626,"Plate"
91.62,0.00276,"Qualified",,19575.48,"CapPass","Cycle 50",50,57919,"J-2","Alloy 617",314626,"Plate"
91.42,0.00281,"Qualified",,19575.96,"CapPass","Cycle 50",50,57920,"J-2","Alloy 617",314626,"Plate"
90.44,0.00285,"Qualified",,19576.43,"CapPass","Cycle 50",50,57921,"J-2","Alloy 617",314626,"Plate"
90.49,0.00286,"Qualified",,19576.46,"CapPass","Cycle 50",50,57922,"J-2","Alloy 617",314626,"Plate"
91.29,0.00291,"Qualified",,19577.06,"CapPass","Cycle 50",50,57923,"J-2","Alloy 617",314626,"Plate"
91.65,0.00295,"Qualified",,19577.43,"CapPass","Cycle 50",50,57924,"J-2","Alloy 617",314626,"Plate"
91.60,0.00296,"Qualified",,19577.55,"CapPass","Cycle 50",50,57925,"J-2","Alloy 617",314626,"Plate"
91.76,0.00301,"Qualified",,19578.05,"CapPass","Cycle 50",50,57926,"J-2","Alloy 617",314626,"Plate"
91.08,0.00305,"Qualified",,19578.43,"CapPass","Cycle 50",50,57927,"J-2","Alloy 617",314626,"Plate"
91.02,0.00306,"Qualified",,19578.55,"CapPass","Cycle 50",50,57928,"J-2","Alloy 617",314626,"Plate"
90.66,0.00311,"Qualified",,19579.03,"CapPass","Cycle 50",50,57929,"J-2","Alloy 617",314626,"Plate"
90.51,0.00315,"Qualified",,19579.43,"CapPass","Cycle 50",50,57930,"J-2","Alloy 617",314626,"Plate"
90.84,0.00316,"Qualified",,19579.56,"CapPass","Cycle 50",50,57931,"J-2","Alloy 617",314626,"Plate"
90.52,0.00321,"Qualified",,19580.00,"CapPass","Cycle 50",50,57932,"J-2","Alloy 617",314626,"Plate"
89.90,0.00325,"Qualified",,19580.43,"CapPass","Cycle 50",50,57933,"J-2","Alloy 617",314626,"Plate"
89.90,0.00326,"Qualified",,19580.59,"CapPass","Cycle 50",50,57934,"J-2","Alloy 617",314626,"Plate"
90.70,0.00331,"Qualified",,19581.05,"CapPass","Cycle 50",50,57935,"J-2","Alloy 617",314626,"Plate"
90.04,0.00335,"Qualified",,19581.43,"CapPass","Cycle 50",50,57936,"J-2","Alloy 617",314626,"Plate"
89.72,0.00336,"Qualified",,19581.55,"CapPass","Cycle 50",50,57937,"J-2","Alloy 617",314626,"Plate"
89.74,0.00342,"Qualified",,19582.07,"CapPass","Cycle 50",50,57938,"J-2","Alloy 617",314626,"Plate"
91.06,0.00344,"Qualified",,19582.43,"CapPass","Cycle 50",50,57939,"J-2","Alloy 617",314626,"Plate"
91.48,0.00347,"Qualified",,19582.57,"CapPass","Cycle 50",50,57940,"J-2","Alloy 617",314626,"Plate"
91.61,0.00352,"Qualified",,19583.10,"CapPass","Cycle 50",50,57941,"J-2","Alloy 617",314626,"Plate"
91.25,0.00353,"Qualified",,19583.43,"CapPass","Cycle 50",50,57942,"J-2","Alloy 617",314626,"Plate"
91.32,0.00357,"Qualified",,19583.58,"CapPass","Cycle 50",50,57943,"J-2","Alloy 617",314626,"Plate"
91.48,0.00362,"Qualified",,19584.15,"CapPass","Cycle 50",50,57944,"J-2","Alloy 617",314626,"Plate"
91.18,0.00363,"Qualified",,19584.43,"CapPass","Cycle 50",50,57945,"J-2","Alloy 617",314626,"Plate"
90.98,0.00367,"Qualified",,19584.61,"CapPass","Cycle 50",50,57946,"J-2","Alloy 617",314626,"Plate"
90.49,0.00373,"Qualified",,19585.20,"CapPass","Cycle 50",50,57947,"J-2","Alloy 617",314626,"Plate"
91.07,0.00374,"Qualified",,19585.43,"CapPass","Cycle 50",50,57948,"J-2","Alloy 617",314626,"Plate"
90.91,0.00378,"Qualified",,19585.70,"CapPass","Cycle 50",50,57949,"J-2","Alloy 617",314626,"Plate"
89.55,0.00383,"Qualified",,19586.18,"CapPass","Cycle 50",50,57950,"J-2","Alloy 617",314626,"Plate"
89.59,0.00383,"Qualified",,19586.43,"CapPass","Cycle 50",50,57951,"J-2","Alloy 617",314626,"Plate"
89.63,0.00388,"Qualified",,19586.68,"CapPass","Cycle 50",50,57952,"J-2","Alloy 617",314626,"Plate"
90.44,0.00393,"Qualified",,19587.23,"CapPass","Cycle 50",50,57953,"J-2","Alloy 617",314626,"Plate"
90.60,0.00394,"Qualified",,19587.43,"CapPass","Cycle 50",50,57954,"J-2","Alloy 617",314626,"Plate"
90.84,0.00398,"Qualified",,19587.70,"CapPass","Cycle 50",50,57955,"J-2","Alloy 617",314626,"Plate"
89.95,0.00403,"Qualified",,19588.23,"CapPass","Cycle 50",50,57956,"J-2","Alloy 617",314626,"Plate"
89.98,0.00404,"Qualified",,19588.43,"CapPass","Cycle 50",50,57957,"J-2","Alloy 617",314626,"Plate"
89.80,0.00408,"Qualified",,19588.72,"CapPass","Cycle 50",50,57958,"J-2","Alloy 617",314626,"Plate"
90.24,0.00413,"Qualified",,19589.23,"CapPass","Cycle 50",50,57959,"J-2","Alloy 617",314626,"Plate"
90.42,0.00413,"Qualified",,19589.43,"CapPass","Cycle 50",50,57960,"J-2","Alloy 617",314626,"Plate"
91.43,0.00418,"Qualified",,19589.77,"CapPass","Cycle 50",50,57961,"J-2","Alloy 617",314626,"Plate"
91.95,0.00423,"Qualified",,19590.27,"CapPass","Cycle 50",50,57962,"J-2","Alloy 617",314626,"Plate"
91.82,0.00424,"Qualified",,19590.43,"CapPass","Cycle 50",50,57963,"J-2","Alloy 617",314626,"Plate"
92.13,0.00428,"Qualified",,19590.70,"CapPass","Cycle 50",50,57964,"J-2","Alloy 617",314626,"Plate"
91.29,0.00433,"Qualified",,19591.22,"CapPass","Cycle 50",50,57965,"J-2","Alloy 617",314626,"Plate"
90.23,0.00434,"Qualified",,19591.43,"CapPass","Cycle 50",50,57966,"J-2","Alloy 617",314626,"Plate"
89.79,0.00439,"Qualified",,19591.75,"CapPass","Cycle 50",50,57967,"J-2","Alloy 617",314626,"Plate"
88.83,0.00444,"Qualified",,19592.33,"CapPass","Cycle 50",50,57968,"J-2","Alloy 617",314626,"Plate"
89.38,0.00443,"Qualified",,19592.43,"CapPass","Cycle 50",50,57969,"J-2","Alloy 617",314626,"Plate"
90.32,0.00449,"Qualified",,19592.83,"CapPass","Cycle 50",50,57970,"J-2","Alloy 617",314626,"Plate"
91.77,0.00454,"Qualified",,19593.30,"CapPass","Cycle 50",50,57971,"J-2","Alloy 617",314626,"Plate"
91.85,0.00453,"Qualified",,19593.43,"CapPass","Cycle 50",50,57972,"J-2","Alloy 617",314626,"Plate"
91.74,0.00459,"Qualified",,19593.82,"CapPass","Cycle 50",50,57973,"J-2","Alloy 617",314626,"Plate"
90.48,0.00464,"Qualified",,19594.33,"CapPass","Cycle 50",50,57974,"J-2","Alloy 617",314626,"Plate"
90.33,0.00464,"Qualified",,19594.43,"CapPass","Cycle 50",50,57975,"J-2","Alloy 617",314626,"Plate"
89.79,0.00469,"Qualified",,19594.87,"CapPass","Cycle 50",50,57976,"J-2","Alloy 617",314626,"Plate"
89.36,0.00474,"Qualified",,19595.35,"CapPass","Cycle 50",50,57977,"J-2","Alloy 617",314626,"Plate"
89.37,0.00473,"Qualified",,19595.43,"CapPass","Cycle 50",50,57978,"J-2","Alloy 617",314626,"Plate"
89.79,0.00479,"Qualified",,19595.90,"CapPass","Cycle 50",50,57979,"J-2","Alloy 617",314626,"Plate"
90.65,0.00484,"Qualified",,19596.38,"CapPass","Cycle 50",50,57980,"J-2","Alloy 617",314626,"Plate"
90.73,0.00484,"Qualified",,19596.43,"CapPass","Cycle 50",50,57981,"J-2","Alloy 617",314626,"Plate"
90.97,0.00490,"Qualified",,19596.93,"CapPass","Cycle 50",50,57982,"J-2","Alloy 617",314626,"Plate"
91.00,0.00495,"Qualified",,19597.37,"CapPass","Cycle 50",50,57983,"J-2","Alloy 617",314626,"Plate"
90.91,0.00494,"Qualified",,19597.43,"CapPass","Cycle 50",50,57984,"J-2","Alloy 617",314626,"Plate"
90.03,0.00500,"Qualified",,19597.95,"CapPass","Cycle 50",50,57985,"J-2","Alloy 617",314626,"Plate"
90.91,0.00503,"Qualified",,19598.43,"CapPass","Cycle 50",50,57986,"J-2","Alloy 617",314626,"Plate"
90.86,0.00505,"Qualified",,19598.43,"CapPass","Cycle 50",50,57987,"J-2","Alloy 617",314626,"Plate"
90.73,0.00510,"Qualified",,19598.87,"CapPass","Cycle 50",50,57988,"J-2","Alloy 617",314626,"Plate"
89.49,0.00515,"Qualified",,19599.37,"CapPass","Cycle 50",50,57989,"J-2","Alloy 617",314626,"Plate"
89.67,0.00512,"Qualified",,19599.43,"CapPass","Cycle 50",50,57990,"J-2","Alloy 617",314626,"Plate"
90.76,0.00520,"Qualified",,19599.93,"CapPass","Cycle 50",50,57991,"J-2","Alloy 617",314626,"Plate"
91.02,0.00525,"Qualified",,19600.40,"CapPass","Cycle 50",50,57992,"J-2","Alloy 617",314626,"Plate"
91.00,0.00523,"Qualified",,19600.43,"CapPass","Cycle 50",50,57993,"J-2","Alloy 617",314626,"Plate"
90.90,0.00530,"Qualified",,19600.93,"CapPass","Cycle 50",50,57994,"J-2","Alloy 617",314626,"Plate"
91.18,0.00533,"Qualified",,19601.43,"CapPass","Cycle 50",50,57995,"J-2","Alloy 617",314626,"Plate"
91.15,0.00535,"Qualified",,19601.43,"CapPass","Cycle 50",50,57996,"J-2","Alloy 617",314626,"Plate"
89.89,0.00540,"Qualified",,19601.93,"CapPass","Cycle 50",50,57997,"J-2","Alloy 617",314626,"Plate"
90.81,0.00543,"Qualified",,19602.43,"CapPass","Cycle 50",50,57998,"J-2","Alloy 617",314626,"Plate"
90.89,0.00545,"Qualified",,19602.49,"CapPass","Cycle 50",50,57999,"J-2","Alloy 617",314626,"Plate"
91.87,0.00550,"Qualified",,19602.92,"CapPass","Cycle 50",50,58000,"J-2","Alloy 617",314626,"Plate"
91.26,0.00553,"Qualified",,19603.43,"CapPass","Cycle 50",50,58001,"J-2","Alloy 617",314626,"Plate"
91.31,0.00555,"Qualified",,19603.47,"CapPass","Cycle 50",50,58002,"J-2","Alloy 617",314626,"Plate"
91.46,0.00561,"Qualified",,19603.95,"CapPass","Cycle 50",50,58003,"J-2","Alloy 617",314626,"Plate"
90.99,0.00563,"Qualified",,19604.43,"CapPass","Cycle 50",50,58004,"J-2","Alloy 617",314626,"Plate"
91.09,0.00566,"Qualified",,19604.50,"CapPass","Cycle 50",50,58005,"J-2","Alloy 617",314626,"Plate"
91.22,0.00571,"Qualified",,19605.00,"CapPass","Cycle 50",50,58006,"J-2","Alloy 617",314626,"Plate"
90.95,0.00573,"Qualified",,19605.43,"CapPass","Cycle 50",50,58007,"J-2","Alloy 617",314626,"Plate"
90.83,0.00576,"Qualified",,19605.49,"CapPass","Cycle 50",50,58008,"J-2","Alloy 617",314626,"Plate"
91.26,0.00581,"Qualified",,19606.00,"CapPass","Cycle 50",50,58009,"J-2","Alloy 617",314626,"Plate"
91.34,0.00583,"Qualified",,19606.43,"CapPass","Cycle 50",50,58010,"J-2","Alloy 617",314626,"Plate"
91.62,0.00586,"Qualified",,19606.53,"CapPass","Cycle 50",50,58011,"J-2","Alloy 617",314626,"Plate"
91.00,0.00591,"Qualified",,19607.02,"CapPass","Cycle 50",50,58012,"J-2","Alloy 617",314626,"Plate"
89.88,0.00593,"Qualified",,19607.43,"CapPass","Cycle 50",50,58013,"J-2","Alloy 617",314626,"Plate"
89.79,0.00596,"Qualified",,19607.49,"CapPass","Cycle 50",50,58014,"J-2","Alloy 617",314626,"Plate"
90.43,0.00601,"Qualified",,19608.09,"CapPass","Cycle 50",50,58015,"J-2","Alloy 617",314626,"Plate"
90.85,0.00603,"Qualified",,19608.43,"CapPass","Cycle 50",50,58016,"J-2","Alloy 617",314626,"Plate"
90.64,0.00606,"Qualified",,19608.57,"CapPass","Cycle 50",50,58017,"J-2","Alloy 617",314626,"Plate"
89.74,0.00612,"Qualified",,19609.07,"CapPass","Cycle 50",50,58018,"J-2","Alloy 617",314626,"Plate"
89.72,0.00612,"Qualified",,19609.43,"CapPass","Cycle 50",50,58019,"J-2","Alloy 617",314626,"Plate"
90.19,0.00617,"Qualified",,19609.59,"CapPass","Cycle 50",50,58020,"J-2","Alloy 617",314626,"Plate"
89.49,0.00622,"Qualified",,19610.12,"CapPass","Cycle 50",50,58021,"J-2","Alloy 617",314626,"Plate"
90.17,0.00623,"Qualified",,19610.43,"CapPass","Cycle 50",50,58022,"J-2","Alloy 617",314626,"Plate"
91.20,0.00627,"Qualified",,19610.60,"CapPass","Cycle 50",50,58023,"J-2","Alloy 617",314626,"Plate"
91.27,0.00632,"Qualified",,19611.15,"CapPass","Cycle 50",50,58024,"J-2","Alloy 617",314626,"Plate"
91.18,0.00633,"Qualified",,19611.43,"CapPass","Cycle 50",50,58025,"J-2","Alloy 617",314626,"Plate"
90.70,0.00637,"Qualified",,19611.60,"CapPass","Cycle 50",50,58026,"J-2","Alloy 617",314626,"Plate"
90.62,0.00642,"Qualified",,19612.09,"CapPass","Cycle 50",50,58027,"J-2","Alloy 617",314626,"Plate"
89.84,0.00642,"Qualified",,19612.43,"CapPass","Cycle 50",50,58028,"J-2","Alloy 617",314626,"Plate"
89.93,0.00647,"Qualified",,19612.60,"CapPass","Cycle 50",50,58029,"J-2","Alloy 617",314626,"Plate"
88.56,0.00652,"Qualified",,19613.10,"CapPass","Cycle 50",50,58030,"J-2","Alloy 617",314626,"Plate"
88.44,0.00653,"Qualified",,19613.43,"CapPass","Cycle 50",50,58031,"J-2","Alloy 617",314626,"Plate"
88.41,0.00657,"Qualified",,19613.67,"CapPass","Cycle 50",50,58032,"J-2","Alloy 617",314626,"Plate"
90.00,0.00663,"Qualified",,19614.12,"CapPass","Cycle 50",50,58033,"J-2","Alloy 617",314626,"Plate"
90.04,0.00663,"Qualified",,19614.43,"CapPass","Cycle 50",50,58034,"J-2","Alloy 617",314626,"Plate"
91.04,0.00668,"Qualified",,19614.65,"CapPass","Cycle 50",50,58035,"J-2","Alloy 617",314626,"Plate"
92.70,0.00673,"Qualified",,19615.27,"CapPass","Cycle 50",50,58036,"J-2","Alloy 617",314626,"Plate"
93.70,0.00672,"Qualified",,19615.43,"CapPass","Cycle 50",50,58037,"J-2","Alloy 617",314626,"Plate"
92.87,0.00678,"Qualified",,19615.68,"CapPass","Cycle 50",50,58038,"J-2","Alloy 617",314626,"Plate"
92.58,0.00683,"Qualified",,19616.22,"CapPass","Cycle 50",50,58039,"J-2","Alloy 617",314626,"Plate"
92.48,0.00683,"Qualified",,19616.43,"CapPass","Cycle 50",50,58040,"J-2","Alloy 617",314626,"Plate"
93.06,0.00688,"Qualified",,19616.74,"CapPass","Cycle 50",50,58041,"J-2","Alloy 617",314626,"Plate"
92.91,0.00693,"Qualified",,19617.24,"CapPass","Cycle 50",50,58042,"J-2","Alloy 617",314626,"Plate"
92.66,0.00693,"Qualified",,19617.43,"CapPass","Cycle 50",50,58043,"J-2","Alloy 617",314626,"Plate"
91.76,0.00698,"Qualified",,19617.74,"CapPass","Cycle 50",50,58044,"J-2","Alloy 617",314626,"Plate"
91.22,0.00704,"Qualified",,19618.24,"CapPass","Cycle 50",50,58045,"J-2","Alloy 617",314626,"Plate"
91.11,0.00703,"Qualified",,19618.43,"CapPass","Cycle 50",50,58046,"J-2","Alloy 617",314626,"Plate"
91.76,0.00709,"Qualified",,19618.80,"CapPass","Cycle 50",50,58047,"J-2","Alloy 617",314626,"Plate"
92.38,0.00714,"Qualified",,19619.25,"CapPass","Cycle 50",50,58048,"J-2","Alloy 617",314626,"Plate"
92.04,0.00713,"Qualified",,19619.43,"CapPass","Cycle 50",50,58049,"J-2","Alloy 617",314626,"Plate"
91.81,0.00719,"Qualified",,19619.74,"CapPass","Cycle 50",50,58050,"J-2","Alloy 617",314626,"Plate"
91.21,0.00724,"Qualified",,19620.29,"CapPass","Cycle 50",50,58051,"J-2","Alloy 617",314626,"Plate"
91.14,0.00723,"Qualified",,19620.43,"CapPass","Cycle 50",50,58052,"J-2","Alloy 617",314626,"Plate"
90.85,0.00729,"Qualified",,19620.84,"CapPass","Cycle 50",50,58053,"J-2","Alloy 617",314626,"Plate"
90.94,0.00734,"Qualified",,19621.37,"CapPass","Cycle 50",50,58054,"J-2","Alloy 617",314626,"Plate"
90.77,0.00733,"Qualified",,19621.43,"CapPass","Cycle 50",50,58055,"J-2","Alloy 617",314626,"Plate"
89.47,0.00740,"Qualified",,19621.84,"CapPass","Cycle 50",50,58056,"J-2","Alloy 617",314626,"Plate"
89.07,0.00745,"Qualified",,19622.41,"CapPass","Cycle 50",50,58057,"J-2","Alloy 617",314626,"Plate"
89.07,0.00743,"Qualified",,19622.43,"CapPass","Cycle 50",50,58058,"J-2","Alloy 617",314626,"Plate"
89.70,0.00750,"Qualified",,19622.86,"CapPass","Cycle 50",50,58059,"J-2","Alloy 617",314626,"Plate"
89.39,0.00755,"Qualified",,19623.39,"CapPass","Cycle 50",50,58060,"J-2","Alloy 617",314626,"Plate"
89.47,0.00753,"Qualified",,19623.43,"CapPass","Cycle 50",50,58061,"J-2","Alloy 617",314626,"Plate"
90.06,0.00760,"Qualified",,19623.85,"CapPass","Cycle 50",50,58062,"J-2","Alloy 617",314626,"Plate"
88.41,0.00765,"Qualified",,19624.36,"CapPass","Cycle 50",50,58063,"J-2","Alloy 617",314626,"Plate"
88.02,0.00764,"Qualified",,19624.43,"CapPass","Cycle 50",50,58064,"J-2","Alloy 617",314626,"Plate"
87.83,0.00770,"Qualified",,19624.89,"CapPass","Cycle 50",50,58065,"J-2","Alloy 617",314626,"Plate"
89.58,0.00773,"Qualified",,19625.43,"CapPass","Cycle 50",50,58066,"J-2","Alloy 617",314626,"Plate"
89.82,0.00775,"Qualified",,19625.46,"CapPass","Cycle 50",50,58067,"J-2","Alloy 617",314626,"Plate"
89.78,0.00780,"Qualified",,19625.95,"CapPass","Cycle 50",50,58068,"J-2","Alloy 617",314626,"Plate"
89.73,0.00785,"Qualified",,19626.42,"CapPass","Cycle 50",50,58069,"J-2","Alloy 617",314626,"Plate"
89.69,0.00784,"Qualified",,19626.43,"CapPass","Cycle 50",50,58070,"J-2","Alloy 617",314626,"Plate"
88.98,0.00790,"Qualified",,19626.91,"CapPass","Cycle 50",50,58071,"J-2","Alloy 617",314626,"Plate"
88.63,0.00794,"Qualified",,19627.43,"CapPass","Cycle 50",50,58072,"J-2","Alloy 617",314626,"Plate"
88.76,0.00795,"Qualified",,19627.46,"CapPass","Cycle 50",50,58073,"J-2","Alloy 617",314626,"Plate"
89.80,0.00800,"Qualified",,19627.94,"CapPass","Cycle 50",50,58074,"J-2","Alloy 617",314626,"Plate"
90.93,0.00804,"Qualified",,19628.43,"CapPass","Cycle 50",50,58075,"J-2","Alloy 617",314626,"Plate"
91.04,0.00806,"Qualified",,19628.47,"CapPass","Cycle 50",50,58076,"J-2","Alloy 617",314626,"Plate"
91.20,0.00811,"Qualified",,19628.91,"CapPass","Cycle 50",50,58077,"J-2","Alloy 617",314626,"Plate"
89.87,0.00814,"Qualified",,19629.43,"CapPass","Cycle 50",50,58078,"J-2","Alloy 617",314626,"Plate"
89.88,0.00816,"Qualified",,19629.46,"CapPass","Cycle 50",50,58079,"J-2","Alloy 617",314626,"Plate"
88.74,0.00821,"Qualified",,19630.02,"CapPass","Cycle 50",50,58080,"J-2","Alloy 617",314626,"Plate"
89.12,0.00824,"Qualified",,19630.43,"CapPass","Cycle 50",50,58081,"J-2","Alloy 617",314626,"Plate"
89.44,0.00826,"Qualified",,19630.56,"CapPass","Cycle 50",50,58082,"J-2","Alloy 617",314626,"Plate"
90.74,0.00831,"Qualified",,19631.02,"CapPass","Cycle 50",50,58083,"J-2","Alloy 617",314626,"Plate"
91.35,0.00834,"Qualified",,19631.43,"CapPass","Cycle 50",50,58084,"J-2","Alloy 617",314626,"Plate"
91.34,0.00836,"Qualified",,19631.54,"CapPass","Cycle 50",50,58085,"J-2","Alloy 617",314626,"Plate"
91.64,0.00841,"Qualified",,19632.06,"CapPass","Cycle 50",50,58086,"J-2","Alloy 617",314626,"Plate"
91.52,0.00845,"Qualified",,19632.43,"CapPass","Cycle 50",50,58087,"J-2","Alloy 617",314626,"Plate"
91.32,0.00846,"Qualified",,19632.54,"CapPass","Cycle 50",50,58088,"J-2","Alloy 617",314626,"Plate"
90.98,0.00851,"Qualified",,19633.09,"CapPass","Cycle 50",50,58089,"J-2","Alloy 617",314626,"Plate"
91.13,0.00854,"Qualified",,19633.43,"CapPass","Cycle 50",50,58090,"J-2","Alloy 617",314626,"Plate"
91.00,0.00856,"Qualified",,19633.54,"CapPass","Cycle 50",50,58091,"J-2","Alloy 617",314626,"Plate"
90.93,0.00861,"Qualified",,19634.07,"CapPass","Cycle 50",50,58092,"J-2","Alloy 617",314626,"Plate"
90.81,0.00864,"Qualified",,19634.43,"CapPass","Cycle 50",50,58093,"J-2","Alloy 617",314626,"Plate"
90.86,0.00866,"Qualified",,19634.57,"CapPass","Cycle 50",50,58094,"J-2","Alloy 617",314626,"Plate"
91.45,0.00871,"Qualified",,19635.02,"CapPass","Cycle 50",50,58095,"J-2","Alloy 617",314626,"Plate"
92.18,0.00874,"Qualified",,19635.43,"CapPass","Cycle 50",50,58096,"J-2","Alloy 617",314626,"Plate"
92.47,0.00877,"Qualified",,19635.56,"CapPass","Cycle 50",50,58097,"J-2","Alloy 617",314626,"Plate"
91.64,0.00882,"Qualified",,19636.09,"CapPass","Cycle 50",50,58098,"J-2","Alloy 617",314626,"Plate"
91.34,0.00884,"Qualified",,19636.43,"CapPass","Cycle 50",50,58099,"J-2","Alloy 617",314626,"Plate"
91.18,0.00887,"Qualified",,19636.66,"CapPass","Cycle 50",50,58100,"J-2","Alloy 617",314626,"Plate"
91.16,0.00892,"Qualified",,19637.11,"CapPass","Cycle 50",50,58101,"J-2","Alloy 617",314626,"Plate"
90.91,0.00894,"Qualified",,19637.43,"CapPass","Cycle 50",50,58102,"J-2","Alloy 617",314626,"Plate"
91.35,0.00897,"Qualified",,19637.63,"CapPass","Cycle 50",50,58103,"J-2","Alloy 617",314626,"Plate"
90.86,0.00902,"Qualified",,19638.11,"CapPass","Cycle 50",50,58104,"J-2","Alloy 617",314626,"Plate"
91.30,0.00904,"Qualified",,19638.43,"CapPass","Cycle 50",50,58105,"J-2","Alloy 617",314626,"Plate"
91.72,0.00907,"Qualified",,19638.61,"CapPass","Cycle 50",50,58106,"J-2","Alloy 617",314626,"Plate"
91.54,0.00912,"Qualified",,19639.14,"CapPass","Cycle 50",50,58107,"J-2","Alloy 617",314626,"Plate"
90.74,0.00915,"Qualified",,19639.43,"CapPass","Cycle 50",50,58108,"J-2","Alloy 617",314626,"Plate"
90.43,0.00917,"Qualified",,19639.64,"CapPass","Cycle 50",50,58109,"J-2","Alloy 617",314626,"Plate"
90.54,0.00923,"Qualified",,19640.16,"CapPass","Cycle 50",50,58110,"J-2","Alloy 617",314626,"Plate"
90.03,0.00926,"Qualified",,19640.43,"CapPass","Cycle 50",50,58111,"J-2","Alloy 617",314626,"Plate"
89.83,0.00928,"Qualified",,19640.65,"CapPass","Cycle 50",50,58112,"J-2","Alloy 617",314626,"Plate"
88.50,0.00933,"Qualified",,19641.19,"CapPass","Cycle 50",50,58113,"J-2","Alloy 617",314626,"Plate"
89.30,0.00935,"Qualified",,19641.43,"CapPass","Cycle 50",50,58114,"J-2","Alloy 617",314626,"Plate"
89.92,0.00938,"Qualified",,19641.76,"CapPass","Cycle 50",50,58115,"J-2","Alloy 617",314626,"Plate"
92.93,0.00943,"Qualified",,19642.24,"CapPass","Cycle 50",50,58116,"J-2","Alloy 617",314626,"Plate"
92.90,0.00945,"Qualified",,19642.43,"CapPass","Cycle 50",50,58117,"J-2","Alloy 617",314626,"Plate"
91.18,0.00948,"Qualified",,19642.68,"CapPass","Cycle 50",50,58118,"J-2","Alloy 617",314626,"Plate"
91.30,0.00953,"Qualified",,19643.23,"CapPass","Cycle 50",50,58119,"J-2","Alloy 617",314626,"Plate"
90.81,0.00955,"Qualified",,19643.43,"CapPass","Cycle 50",50,58120,"J-2","Alloy 617",314626,"Plate"
89.90,0.00958,"Qualified",,19643.74,"CapPass","Cycle 50",50,58121,"J-2","Alloy 617",314626,"Plate"
89.51,0.00963,"Qualified",,19644.21,"CapPass","Cycle 50",50,58122,"J-2","Alloy 617",314626,"Plate"
88.95,0.00964,"Qualified",,19644.43,"CapPass","Cycle 50",50,58123,"J-2","Alloy 617",314626,"Plate"
90.63,0.00968,"Qualified",,19644.83,"CapPass","Cycle 50",50,58124,"J-2","Alloy 617",314626,"Plate"
89.65,0.00973,"Qualified",,19645.26,"CapPass","Cycle 50",50,58125,"J-2","Alloy 617",314626,"Plate"
89.25,0.00975,"Qualified",,19645.43,"CapPass","Cycle 50",50,58126,"J-2","Alloy 617",314626,"Plate"
89.68,0.00978,"Qualified",,19645.79,"CapPass","Cycle 50",50,58127,"J-2","Alloy 617",314626,"Plate"
90.15,0.00983,"Qualified",,19646.28,"CapPass","Cycle 50",50,58128,"J-2","Alloy 617",314626,"Plate"
89.83,0.00985,"Qualified",,19646.43,"CapPass","Cycle 50",50,58129,"J-2","Alloy 617",314626,"Plate"
90.14,0.00989,"Qualified",,19646.79,"CapPass","Cycle 50",50,58130,"J-2","Alloy 617",314626,"Plate"
89.49,0.00994,"Qualified",,19647.38,"CapPass","Cycle 50",50,58131,"J-2","Alloy 617",314626,"Plate"
89.81,0.00994,"Qualified",,19647.43,"CapPass","Cycle 50",50,58132,"J-2","Alloy 617",314626,"Plate"
92.08,0.00999,"Qualified",,19647.84,"CapPass","Cycle 50",50,58133,"J-2","Alloy 617",314626,"Plate"
85.54,0.01000,"Qualified",,19648.43,"CapPass","Cycle 50",50,58134,"J-2","Alloy 617",314626,"Plate"
77.34,0.00994,"Qualified",,19648.84,"CapPass","Cycle 50",50,58135,"J-2","Alloy 617",314626,"Plate"
68.86,0.00988,"Qualified",,19649.35,"CapPass","Cycle 50",50,58136,"J-2","Alloy 617",314626,"Plate"
67.68,0.00990,"Qualified",,19649.43,"CapPass","Cycle 50",50,58137,"J-2","Alloy 617",314626,"Plate"
60.51,0.00983,"Qualified",,19649.90,"CapPass","Cycle 50",50,58138,"J-2","Alloy 617",314626,"Plate"
53.41,0.00978,"Qualified",,19650.42,"CapPass","Cycle 50",50,58139,"J-2","Alloy 617",314626,"Plate"
53.38,0.00981,"Qualified",,19650.43,"CapPass","Cycle 50",50,58140,"J-2","Alloy 617",314626,"Plate"
48.44,0.00973,"Qualified",,19650.95,"CapPass","Cycle 50",50,58141,"J-2","Alloy 617",314626,"Plate"
41.93,0.00971,"Qualified",,19651.43,"CapPass","Cycle 50",50,58142,"J-2","Alloy 617",314626,"Plate"
40.97,0.00968,"Qualified",,19651.50,"CapPass","Cycle 50",50,58143,"J-2","Alloy 617",314626,"Plate"
35.58,0.00963,"Qualified",,19651.95,"CapPass","Cycle 50",50,58144,"J-2","Alloy 617",314626,"Plate"
31.94,0.00961,"Qualified",,19652.43,"CapPass","Cycle 50",50,58145,"J-2","Alloy 617",314626,"Plate"
31.13,0.00958,"Qualified",,19652.50,"CapPass","Cycle 50",50,58146,"J-2","Alloy 617",314626,"Plate"
27.23,0.00953,"Qualified",,19653.00,"CapPass","Cycle 50",50,58147,"J-2","Alloy 617",314626,"Plate"
23.78,0.00951,"Qualified",,19653.43,"CapPass","Cycle 50",50,58148,"J-2","Alloy 617",314626,"Plate"
22.92,0.00948,"Qualified",,19653.54,"CapPass","Cycle 50",50,58149,"J-2","Alloy 617",314626,"Plate"
19.98,0.00943,"Qualified",,19654.04,"CapPass","Cycle 50",50,58150,"J-2","Alloy 617",314626,"Plate"
17.71,0.00941,"Qualified",,19654.43,"CapPass","Cycle 50",50,58151,"J-2","Alloy 617",314626,"Plate"
15.80,0.00938,"Qualified",,19654.62,"CapPass","Cycle 50",50,58152,"J-2","Alloy 617",314626,"Plate"
11.47,0.00933,"Qualified",,19655.17,"CapPass","Cycle 50",50,58153,"J-2","Alloy 617",314626,"Plate"
10.69,0.00933,"Qualified",,19655.43,"CapPass","Cycle 50",50,58154,"J-2","Alloy 617",314626,"Plate"
8.70,0.00928,"Qualified",,19655.84,"CapPass","Cycle 50",50,58155,"J-2","Alloy 617",314626,"Plate"
3.67,0.00922,"Qualified",,19656.27,"CapPass","Cycle 50",50,58156,"J-2","Alloy 617",314626,"Plate"
2.81,0.00923,"Qualified",,19656.43,"CapPass","Cycle 50",50,58157,"J-2","Alloy 617",314626,"Plate"
-0.20,0.00917,"Qualified",,19656.87,"CapPass","Cycle 50",50,58158,"J-2","Alloy 617",314626,"Plate"
-5.83,0.00916,"Qualified",,19657.43,"CapPass","Cycle 50",50,58159,"J-2","Alloy 617",314626,"Plate"
-7.07,0.00912,"Qualified",,19657.52,"CapPass","Cycle 50",50,58160,"J-2","Alloy 617",314626,"Plate"
-13.31,0.00907,"Qualified",,19657.79,"CapPass","Cycle 50",50,58161,"J-2","Alloy 617",314626,"Plate"
-16.23,0.00902,"Qualified",,19658.07,"CapPass","Cycle 50",50,58162,"J-2","Alloy 617",314626,"Plate"
-17.92,0.00902,"Qualified",,19658.43,"CapPass","Cycle 50",50,58163,"J-2","Alloy 617",314626,"Plate"
-19.55,0.00897,"Qualified",,19658.62,"CapPass","Cycle 50",50,58164,"J-2","Alloy 617",314626,"Plate"
-24.27,0.00892,"Qualified",,19659.12,"CapPass","Cycle 50",50,58165,"J-2","Alloy 617",314626,"Plate"
-26.26,0.00891,"Qualified",,19659.43,"CapPass","Cycle 50",50,58166,"J-2","Alloy 617",314626,"Plate"
-28.61,0.00887,"Qualified",,19659.67,"CapPass","Cycle 50",50,58167,"J-2","Alloy 617",314626,"Plate"
-33.48,0.00882,"Qualified",,19660.20,"CapPass","Cycle 50",50,58168,"J-2","Alloy 617",314626,"Plate"
-35.02,0.00881,"Qualified",,19660.43,"CapPass","Cycle 50",50,58169,"J-2","Alloy 617",314626,"Plate"
-37.61,0.00877,"Qualified",,19660.70,"CapPass","Cycle 50",50,58170,"J-2","Alloy 617",314626,"Plate"
-42.31,0.00871,"Qualified",,19661.22,"CapPass","Cycle 50",50,58171,"J-2","Alloy 617",314626,"Plate"
-43.57,0.00872,"Qualified",,19661.43,"CapPass","Cycle 50",50,58172,"J-2","Alloy 617",314626,"Plate"
-44.91,0.00866,"Qualified",,19661.72,"CapPass","Cycle 50",50,58173,"J-2","Alloy 617",314626,"Plate"
-46.43,0.00861,"Qualified",,19662.15,"CapPass","Cycle 50",50,58174,"J-2","Alloy 617",314626,"Plate"
-47.27,0.00861,"Qualified",,19662.43,"CapPass","Cycle 50",50,58175,"J-2","Alloy 617",314626,"Plate"
-48.45,0.00856,"Qualified",,19662.67,"CapPass","Cycle 50",50,58176,"J-2","Alloy 617",314626,"Plate"
-50.73,0.00851,"Qualified",,19663.24,"CapPass","Cycle 50",50,58177,"J-2","Alloy 617",314626,"Plate"
-51.45,0.00851,"Qualified",,19663.43,"CapPass","Cycle 50",50,58178,"J-2","Alloy 617",314626,"Plate"
-52.78,0.00846,"Qualified",,19663.79,"CapPass","Cycle 50",50,58179,"J-2","Alloy 617",314626,"Plate"
-54.71,0.00841,"Qualified",,19664.22,"CapPass","Cycle 50",50,58180,"J-2","Alloy 617",314626,"Plate"
-55.25,0.00841,"Qualified",,19664.43,"CapPass","Cycle 50",50,58181,"J-2","Alloy 617",314626,"Plate"
-56.11,0.00836,"Qualified",,19664.70,"CapPass","Cycle 50",50,58182,"J-2","Alloy 617",314626,"Plate"
-57.73,0.00831,"Qualified",,19665.17,"CapPass","Cycle 50",50,58183,"J-2","Alloy 617",314626,"Plate"
-57.84,0.00831,"Qualified",,19665.43,"CapPass","Cycle 50",50,58184,"J-2","Alloy 617",314626,"Plate"
-59.72,0.00826,"Qualified",,19665.74,"CapPass","Cycle 50",50,58185,"J-2","Alloy 617",314626,"Plate"
-61.77,0.00821,"Qualified",,19666.25,"CapPass","Cycle 50",50,58186,"J-2","Alloy 617",314626,"Plate"
-62.22,0.00821,"Qualified",,19666.43,"CapPass","Cycle 50",50,58187,"J-2","Alloy 617",314626,"Plate"
-64.22,0.00815,"Qualified",,19666.75,"CapPass","Cycle 50",50,58188,"J-2","Alloy 617",314626,"Plate"
-66.59,0.00810,"Qualified",,19667.20,"CapPass","Cycle 50",50,58189,"J-2","Alloy 617",314626,"Plate"
-66.93,0.00810,"Qualified",,19667.43,"CapPass","Cycle 50",50,58190,"J-2","Alloy 617",314626,"Plate"
-67.85,0.00805,"Qualified",,19667.72,"CapPass","Cycle 50",50,58191,"J-2","Alloy 617",314626,"Plate"
-68.19,0.00800,"Qualified",,19668.22,"CapPass","Cycle 50",50,58192,"J-2","Alloy 617",314626,"Plate"
-68.89,0.00801,"Qualified",,19668.43,"CapPass","Cycle 50",50,58193,"J-2","Alloy 617",314626,"Plate"
-70.68,0.00795,"Qualified",,19668.77,"CapPass","Cycle 50",50,58194,"J-2","Alloy 617",314626,"Plate"
-72.21,0.00790,"Qualified",,19669.24,"CapPass","Cycle 50",50,58195,"J-2","Alloy 617",314626,"Plate"
-72.82,0.00791,"Qualified",,19669.43,"CapPass","Cycle 50",50,58196,"J-2","Alloy 617",314626,"Plate"
-73.22,0.00785,"Qualified",,19669.70,"CapPass","Cycle 50",50,58197,"J-2","Alloy 617",314626,"Plate"
-73.40,0.00780,"Qualified",,19670.24,"CapPass","Cycle 50",50,58198,"J-2","Alloy 617",314626,"Plate"
-73.69,0.00780,"Qualified",,19670.43,"CapPass","Cycle 50",50,58199,"J-2","Alloy 617",314626,"Plate"
-74.58,0.00775,"Qualified",,19670.77,"CapPass","Cycle 50",50,58200,"J-2","Alloy 617",314626,"Plate"
-75.60,0.00770,"Qualified",,19671.15,"CapPass","Cycle 50",50,58201,"J-2","Alloy 617",314626,"Plate"
-74.77,0.00770,"Qualified",,19671.43,"CapPass","Cycle 50",50,58202,"J-2","Alloy 617",314626,"Plate"
-74.43,0.00765,"Qualified",,19671.70,"CapPass","Cycle 50",50,58203,"J-2","Alloy 617",314626,"Plate"
-76.32,0.00760,"Qualified",,19672.17,"CapPass","Cycle 50",50,58204,"J-2","Alloy 617",314626,"Plate"
-76.09,0.00760,"Qualified",,19672.43,"CapPass","Cycle 50",50,58205,"J-2","Alloy 617",314626,"Plate"
-77.83,0.00755,"Qualified",,19672.69,"CapPass","Cycle 50",50,58206,"J-2","Alloy 617",314626,"Plate"
-76.80,0.00750,"Qualified",,19673.12,"CapPass","Cycle 50",50,58207,"J-2","Alloy 617",314626,"Plate"
-75.96,0.00750,"Qualified",,19673.43,"CapPass","Cycle 50",50,58208,"J-2","Alloy 617",314626,"Plate"
-76.31,0.00745,"Qualified",,19673.65,"CapPass","Cycle 50",50,58209,"J-2","Alloy 617",314626,"Plate"
-75.08,0.00740,"Qualified",,19674.20,"CapPass","Cycle 50",50,58210,"J-2","Alloy 617",314626,"Plate"
-75.36,0.00740,"Qualified",,19674.43,"CapPass","Cycle 50",50,58211,"J-2","Alloy 617",314626,"Plate"
-75.60,0.00734,"Qualified",,19674.67,"CapPass","Cycle 50",50,58212,"J-2","Alloy 617",314626,"Plate"
-75.29,0.00729,"Qualified",,19675.24,"CapPass","Cycle 50",50,58213,"J-2","Alloy 617",314626,"Plate"
-75.59,0.00729,"Qualified",,19675.43,"CapPass","Cycle 50",50,58214,"J-2","Alloy 617",314626,"Plate"
-76.34,0.00724,"Qualified",,19675.69,"CapPass","Cycle 50",50,58215,"J-2","Alloy 617",314626,"Plate"
-75.67,0.00719,"Qualified",,19676.17,"CapPass","Cycle 50",50,58216,"J-2","Alloy 617",314626,"Plate"
-75.44,0.00720,"Qualified",,19676.43,"CapPass","Cycle 50",50,58217,"J-2","Alloy 617",314626,"Plate"
-77.82,0.00714,"Qualified",,19676.77,"CapPass","Cycle 50",50,58218,"J-2","Alloy 617",314626,"Plate"
-77.75,0.00709,"Qualified",,19677.24,"CapPass","Cycle 50",50,58219,"J-2","Alloy 617",314626,"Plate"
-78.12,0.00709,"Qualified",,19677.43,"CapPass","Cycle 50",50,58220,"J-2","Alloy 617",314626,"Plate"
-77.87,0.00704,"Qualified",,19677.67,"CapPass","Cycle 50",50,58221,"J-2","Alloy 617",314626,"Plate"
-76.86,0.00699,"Qualified",,19678.22,"CapPass","Cycle 50",50,58222,"J-2","Alloy 617",314626,"Plate"
-76.87,0.00699,"Qualified",,19678.43,"CapPass","Cycle 50",50,58223,"J-2","Alloy 617",314626,"Plate"
-76.63,0.00694,"Qualified",,19678.69,"CapPass","Cycle 50",50,58224,"J-2","Alloy 617",314626,"Plate"
-76.25,0.00689,"Qualified",,19679.22,"CapPass","Cycle 50",50,58225,"J-2","Alloy 617",314626,"Plate"
-76.09,0.00689,"Qualified",,19679.43,"CapPass","Cycle 50",50,58226,"J-2","Alloy 617",314626,"Plate"
-76.92,0.00684,"Qualified",,19679.72,"CapPass","Cycle 50",50,58227,"J-2","Alloy 617",314626,"Plate"
-77.13,0.00678,"Qualified",,19680.19,"CapPass","Cycle 50",50,58228,"J-2","Alloy 617",314626,"Plate"
-77.18,0.00679,"Qualified",,19680.43,"CapPass","Cycle 50",50,58229,"J-2","Alloy 617",314626,"Plate"
-77.08,0.00673,"Qualified",,19680.69,"CapPass","Cycle 50",50,58230,"J-2","Alloy 617",314626,"Plate"
