Repository: js-molina/fatigue-A617

File: data/950C/Strain rate 0.0001/2.0% strain/HTM_A19_Cycles_J6.csv (part 15 of 30)
"Stress Mpa","Strain","Qual State","Qual Exceptions","Elapsed Time Sec","Data State","Cycle Label","Cycle","Count","Sample","Alloy","Heat","Material_Form"
91.72,-0.00134,"Qualified",,7934.37,"CapPass","Cycle 20",20,23602,"J-6","Alloy 617",314626,"Plate"
91.76,-0.00130,"Qualified",,7934.60,"CapPass","Cycle 20",20,23603,"J-6","Alloy 617",314626,"Plate"
92.15,-0.00125,"Qualified",,7935.13,"CapPass","Cycle 20",20,23604,"J-6","Alloy 617",314626,"Plate"
92.14,-0.00124,"Qualified",,7935.37,"CapPass","Cycle 20",20,23605,"J-6","Alloy 617",314626,"Plate"
92.34,-0.00120,"Qualified",,7935.63,"CapPass","Cycle 20",20,23606,"J-6","Alloy 617",314626,"Plate"
91.87,-0.00115,"Qualified",,7936.16,"CapPass","Cycle 20",20,23607,"J-6","Alloy 617",314626,"Plate"
92.32,-0.00114,"Qualified",,7936.37,"CapPass","Cycle 20",20,23608,"J-6","Alloy 617",314626,"Plate"
93.01,-0.00110,"Qualified",,7936.66,"CapPass","Cycle 20",20,23609,"J-6","Alloy 617",314626,"Plate"
93.27,-0.00105,"Qualified",,7937.18,"CapPass","Cycle 20",20,23610,"J-6","Alloy 617",314626,"Plate"
93.41,-0.00103,"Qualified",,7937.37,"CapPass","Cycle 20",20,23611,"J-6","Alloy 617",314626,"Plate"
93.63,-0.00099,"Qualified",,7937.69,"CapPass","Cycle 20",20,23612,"J-6","Alloy 617",314626,"Plate"
93.36,-0.00094,"Qualified",,7938.16,"CapPass","Cycle 20",20,23613,"J-6","Alloy 617",314626,"Plate"
93.42,-0.00093,"Qualified",,7938.37,"CapPass","Cycle 20",20,23614,"J-6","Alloy 617",314626,"Plate"
94.05,-0.00089,"Qualified",,7938.71,"CapPass","Cycle 20",20,23615,"J-6","Alloy 617",314626,"Plate"
92.94,-0.00084,"Qualified",,7939.18,"CapPass","Cycle 20",20,23616,"J-6","Alloy 617",314626,"Plate"
92.66,-0.00083,"Qualified",,7939.37,"CapPass","Cycle 20",20,23617,"J-6","Alloy 617",314626,"Plate"
92.16,-0.00079,"Qualified",,7939.66,"CapPass","Cycle 20",20,23618,"J-6","Alloy 617",314626,"Plate"
92.04,-0.00074,"Qualified",,7940.13,"CapPass","Cycle 20",20,23619,"J-6","Alloy 617",314626,"Plate"
90.78,-0.00073,"Qualified",,7940.37,"CapPass","Cycle 20",20,23620,"J-6","Alloy 617",314626,"Plate"
89.03,-0.00069,"Qualified",,7940.63,"CapPass","Cycle 20",20,23621,"J-6","Alloy 617",314626,"Plate"
87.73,-0.00064,"Qualified",,7941.16,"CapPass","Cycle 20",20,23622,"J-6","Alloy 617",314626,"Plate"
87.72,-0.00063,"Qualified",,7941.37,"CapPass","Cycle 20",20,23623,"J-6","Alloy 617",314626,"Plate"
88.02,-0.00059,"Qualified",,7941.70,"CapPass","Cycle 20",20,23624,"J-6","Alloy 617",314626,"Plate"
89.23,-0.00054,"Qualified",,7942.20,"CapPass","Cycle 20",20,23625,"J-6","Alloy 617",314626,"Plate"
89.23,-0.00053,"Qualified",,7942.37,"CapPass","Cycle 20",20,23626,"J-6","Alloy 617",314626,"Plate"
89.45,-0.00049,"Qualified",,7942.75,"CapPass","Cycle 20",20,23627,"J-6","Alloy 617",314626,"Plate"
91.29,-0.00044,"Qualified",,7943.28,"CapPass","Cycle 20",20,23628,"J-6","Alloy 617",314626,"Plate"
91.88,-0.00044,"Qualified",,7943.37,"CapPass","Cycle 20",20,23629,"J-6","Alloy 617",314626,"Plate"
93.41,-0.00039,"Qualified",,7943.70,"CapPass","Cycle 20",20,23630,"J-6","Alloy 617",314626,"Plate"
92.48,-0.00034,"Qualified",,7944.29,"CapPass","Cycle 20",20,23631,"J-6","Alloy 617",314626,"Plate"
92.77,-0.00033,"Qualified",,7944.37,"CapPass","Cycle 20",20,23632,"J-6","Alloy 617",314626,"Plate"
92.34,-0.00029,"Qualified",,7944.74,"CapPass","Cycle 20",20,23633,"J-6","Alloy 617",314626,"Plate"
91.36,-0.00024,"Qualified",,7945.23,"CapPass","Cycle 20",20,23634,"J-6","Alloy 617",314626,"Plate"
91.03,-0.00023,"Qualified",,7945.37,"CapPass","Cycle 20",20,23635,"J-6","Alloy 617",314626,"Plate"
91.50,-0.00019,"Qualified",,7945.71,"CapPass","Cycle 20",20,23636,"J-6","Alloy 617",314626,"Plate"
91.37,-0.00014,"Qualified",,7946.31,"CapPass","Cycle 20",20,23637,"J-6","Alloy 617",314626,"Plate"
91.62,-0.00013,"Qualified",,7946.37,"CapPass","Cycle 20",20,23638,"J-6","Alloy 617",314626,"Plate"
91.86,-0.00008,"Qualified",,7946.83,"CapPass","Cycle 20",20,23639,"J-6","Alloy 617",314626,"Plate"
91.46,-0.00003,"Qualified",,7947.25,"CapPass","Cycle 20",20,23640,"J-6","Alloy 617",314626,"Plate"
90.81,-0.00002,"Qualified",,7947.37,"CapPass","Cycle 20",20,23641,"J-6","Alloy 617",314626,"Plate"
89.71,0.00003,"Qualified",,19548.31,"CapPass","Cycle 50",50,58162,"J-6","Alloy 617",314626,"Plate"
89.56,0.00003,"Qualified",,19548.37,"CapPass","Cycle 50",50,58163,"J-6","Alloy 617",314626,"Plate"
90.11,0.00009,"Qualified",,19548.85,"CapPass","Cycle 50",50,58164,"J-6","Alloy 617",314626,"Plate"
89.92,0.00014,"Qualified",,19549.32,"CapPass","Cycle 50",50,58165,"J-6","Alloy 617",314626,"Plate"
89.75,0.00014,"Qualified",,19549.37,"CapPass","Cycle 50",50,58166,"J-6","Alloy 617",314626,"Plate"
89.32,0.00019,"Qualified",,19549.78,"CapPass","Cycle 50",50,58167,"J-6","Alloy 617",314626,"Plate"
89.00,0.00024,"Qualified",,19550.30,"CapPass","Cycle 50",50,58168,"J-6","Alloy 617",314626,"Plate"
89.11,0.00023,"Qualified",,19550.37,"CapPass","Cycle 50",50,58169,"J-6","Alloy 617",314626,"Plate"
89.83,0.00029,"Qualified",,19550.81,"CapPass","Cycle 50",50,58170,"J-6","Alloy 617",314626,"Plate"
89.33,0.00034,"Qualified",,19551.32,"CapPass","Cycle 50",50,58171,"J-6","Alloy 617",314626,"Plate"
89.18,0.00033,"Qualified",,19551.37,"CapPass","Cycle 50",50,58172,"J-6","Alloy 617",314626,"Plate"
88.77,0.00039,"Qualified",,19551.83,"CapPass","Cycle 50",50,58173,"J-6","Alloy 617",314626,"Plate"
89.77,0.00044,"Qualified",,19552.36,"CapPass","Cycle 50",50,58174,"J-6","Alloy 617",314626,"Plate"
89.87,0.00043,"Qualified",,19552.37,"CapPass","Cycle 50",50,58175,"J-6","Alloy 617",314626,"Plate"
89.89,0.00049,"Qualified",,19552.81,"CapPass","Cycle 50",50,58176,"J-6","Alloy 617",314626,"Plate"
87.51,0.00053,"Qualified",,19553.37,"CapPass","Cycle 50",50,58177,"J-6","Alloy 617",314626,"Plate"
87.46,0.00054,"Qualified",,19553.38,"CapPass","Cycle 50",50,58178,"J-6","Alloy 617",314626,"Plate"
86.79,0.00059,"Qualified",,19553.78,"CapPass","Cycle 50",50,58179,"J-6","Alloy 617",314626,"Plate"
85.85,0.00064,"Qualified",,19554.34,"CapPass","Cycle 50",50,58180,"J-6","Alloy 617",314626,"Plate"
86.01,0.00063,"Qualified",,19554.37,"CapPass","Cycle 50",50,58181,"J-6","Alloy 617",314626,"Plate"
86.55,0.00069,"Qualified",,19554.84,"CapPass","Cycle 50",50,58182,"J-6","Alloy 617",314626,"Plate"
87.06,0.00074,"Qualified",,19555.35,"CapPass","Cycle 50",50,58183,"J-6","Alloy 617",314626,"Plate"
87.04,0.00074,"Qualified",,19555.37,"CapPass","Cycle 50",50,58184,"J-6","Alloy 617",314626,"Plate"
86.99,0.00079,"Qualified",,19555.85,"CapPass","Cycle 50",50,58185,"J-6","Alloy 617",314626,"Plate"
87.17,0.00083,"Qualified",,19556.37,"CapPass","Cycle 50",50,58186,"J-6","Alloy 617",314626,"Plate"
87.13,0.00084,"Qualified",,19556.38,"CapPass","Cycle 50",50,58187,"J-6","Alloy 617",314626,"Plate"
87.25,0.00089,"Qualified",,19556.90,"CapPass","Cycle 50",50,58188,"J-6","Alloy 617",314626,"Plate"
88.26,0.00093,"Qualified",,19557.37,"CapPass","Cycle 50",50,58189,"J-6","Alloy 617",314626,"Plate"
88.43,0.00094,"Qualified",,19557.41,"CapPass","Cycle 50",50,58190,"J-6","Alloy 617",314626,"Plate"
88.18,0.00099,"Qualified",,19557.86,"CapPass","Cycle 50",50,58191,"J-6","Alloy 617",314626,"Plate"
89.67,0.00103,"Qualified",,19558.37,"CapPass","Cycle 50",50,58192,"J-6","Alloy 617",314626,"Plate"
89.82,0.00104,"Qualified",,19558.41,"CapPass","Cycle 50",50,58193,"J-6","Alloy 617",314626,"Plate"
90.25,0.00109,"Qualified",,19558.93,"CapPass","Cycle 50",50,58194,"J-6","Alloy 617",314626,"Plate"
90.54,0.00114,"Qualified",,19559.37,"CapPass","Cycle 50",50,58195,"J-6","Alloy 617",314626,"Plate"
90.43,0.00114,"Qualified",,19559.39,"CapPass","Cycle 50",50,58196,"J-6","Alloy 617",314626,"Plate"
90.97,0.00120,"Qualified",,19559.93,"CapPass","Cycle 50",50,58197,"J-6","Alloy 617",314626,"Plate"
90.56,0.00123,"Qualified",,19560.37,"CapPass","Cycle 50",50,58198,"J-6","Alloy 617",314626,"Plate"
90.61,0.00125,"Qualified",,19560.43,"CapPass","Cycle 50",50,58199,"J-6","Alloy 617",314626,"Plate"
91.22,0.00130,"Qualified",,19560.91,"CapPass","Cycle 50",50,58200,"J-6","Alloy 617",314626,"Plate"
90.54,0.00133,"Qualified",,19561.37,"CapPass","Cycle 50",50,58201,"J-6","Alloy 617",314626,"Plate"
90.87,0.00135,"Qualified",,19561.45,"CapPass","Cycle 50",50,58202,"J-6","Alloy 617",314626,"Plate"
91.92,0.00140,"Qualified",,19561.95,"CapPass","Cycle 50",50,58203,"J-6","Alloy 617",314626,"Plate"
91.22,0.00143,"Qualified",,19562.37,"CapPass","Cycle 50",50,58204,"J-6","Alloy 617",314626,"Plate"
91.01,0.00145,"Qualified",,19562.41,"CapPass","Cycle 50",50,58205,"J-6","Alloy 617",314626,"Plate"
90.78,0.00150,"Qualified",,19562.91,"CapPass","Cycle 50",50,58206,"J-6","Alloy 617",314626,"Plate"
90.09,0.00153,"Qualified",,19563.37,"CapPass","Cycle 50",50,58207,"J-6","Alloy 617",314626,"Plate"
90.50,0.00155,"Qualified",,19563.45,"CapPass","Cycle 50",50,58208,"J-6","Alloy 617",314626,"Plate"
90.86,0.00160,"Qualified",,19563.94,"CapPass","Cycle 50",50,58209,"J-6","Alloy 617",314626,"Plate"
90.81,0.00163,"Qualified",,19564.37,"CapPass","Cycle 50",50,58210,"J-6","Alloy 617",314626,"Plate"
90.90,0.00165,"Qualified",,19564.49,"CapPass","Cycle 50",50,58211,"J-6","Alloy 617",314626,"Plate"
91.22,0.00170,"Qualified",,19564.98,"CapPass","Cycle 50",50,58212,"J-6","Alloy 617",314626,"Plate"
90.55,0.00174,"Qualified",,19565.37,"CapPass","Cycle 50",50,58213,"J-6","Alloy 617",314626,"Plate"
90.25,0.00175,"Qualified",,19565.49,"CapPass","Cycle 50",50,58214,"J-6","Alloy 617",314626,"Plate"
89.98,0.00180,"Qualified",,19565.99,"CapPass","Cycle 50",50,58215,"J-6","Alloy 617",314626,"Plate"
89.07,0.00183,"Qualified",,19566.37,"CapPass","Cycle 50",50,58216,"J-6","Alloy 617",314626,"Plate"
89.21,0.00186,"Qualified",,19566.53,"CapPass","Cycle 50",50,58217,"J-6","Alloy 617",314626,"Plate"
89.79,0.00191,"Qualified",,19567.06,"CapPass","Cycle 50",50,58218,"J-6","Alloy 617",314626,"Plate"
90.45,0.00194,"Qualified",,19567.37,"CapPass","Cycle 50",50,58219,"J-6","Alloy 617",314626,"Plate"
90.01,0.00196,"Qualified",,19567.49,"CapPass","Cycle 50",50,58220,"J-6","Alloy 617",314626,"Plate"
89.09,0.00201,"Qualified",,19567.99,"CapPass","Cycle 50",50,58221,"J-6","Alloy 617",314626,"Plate"
88.22,0.00204,"Qualified",,19568.37,"CapPass","Cycle 50",50,58222,"J-6","Alloy 617",314626,"Plate"
88.01,0.00206,"Qualified",,19568.51,"CapPass","Cycle 50",50,58223,"J-6","Alloy 617",314626,"Plate"
87.60,0.00211,"Qualified",,19569.05,"CapPass","Cycle 50",50,58224,"J-6","Alloy 617",314626,"Plate"
88.77,0.00213,"Qualified",,19569.37,"CapPass","Cycle 50",50,58225,"J-6","Alloy 617",314626,"Plate"
88.79,0.00216,"Qualified",,19569.55,"CapPass","Cycle 50",50,58226,"J-6","Alloy 617",314626,"Plate"
88.58,0.00221,"Qualified",,19570.03,"CapPass","Cycle 50",50,58227,"J-6","Alloy 617",314626,"Plate"
89.78,0.00223,"Qualified",,19570.37,"CapPass","Cycle 50",50,58228,"J-6","Alloy 617",314626,"Plate"
90.08,0.00226,"Qualified",,19570.54,"CapPass","Cycle 50",50,58229,"J-6","Alloy 617",314626,"Plate"
90.39,0.00231,"Qualified",,19571.11,"CapPass","Cycle 50",50,58230,"J-6","Alloy 617",314626,"Plate"
90.91,0.00233,"Qualified",,19571.37,"CapPass","Cycle 50",50,58231,"J-6","Alloy 617",314626,"Plate"
90.44,0.00236,"Qualified",,19571.51,"CapPass","Cycle 50",50,58232,"J-6","Alloy 617",314626,"Plate"
88.54,0.00241,"Qualified",,19572.06,"CapPass","Cycle 50",50,58233,"J-6","Alloy 617",314626,"Plate"
88.43,0.00243,"Qualified",,19572.37,"CapPass","Cycle 50",50,58234,"J-6","Alloy 617",314626,"Plate"
88.66,0.00246,"Qualified",,19572.58,"CapPass","Cycle 50",50,58235,"J-6","Alloy 617",314626,"Plate"
88.55,0.00251,"Qualified",,19573.09,"CapPass","Cycle 50",50,58236,"J-6","Alloy 617",314626,"Plate"
88.57,0.00254,"Qualified",,19573.37,"CapPass","Cycle 50",50,58237,"J-6","Alloy 617",314626,"Plate"
88.42,0.00256,"Qualified",,19573.57,"CapPass","Cycle 50",50,58238,"J-6","Alloy 617",314626,"Plate"
88.99,0.00261,"Qualified",,19574.09,"CapPass","Cycle 50",50,58239,"J-6","Alloy 617",314626,"Plate"
89.62,0.00264,"Qualified",,19574.37,"CapPass","Cycle 50",50,58240,"J-6","Alloy 617",314626,"Plate"
89.35,0.00266,"Qualified",,19574.54,"CapPass","Cycle 50",50,58241,"J-6","Alloy 617",314626,"Plate"
88.97,0.00271,"Qualified",,19575.14,"CapPass","Cycle 50",50,58242,"J-6","Alloy 617",314626,"Plate"
89.33,0.00274,"Qualified",,19575.37,"CapPass","Cycle 50",50,58243,"J-6","Alloy 617",314626,"Plate"
89.45,0.00276,"Qualified",,19575.59,"CapPass","Cycle 50",50,58244,"J-6","Alloy 617",314626,"Plate"
89.06,0.00281,"Qualified",,19576.11,"CapPass","Cycle 50",50,58245,"J-6","Alloy 617",314626,"Plate"
89.23,0.00283,"Qualified",,19576.37,"CapPass","Cycle 50",50,58246,"J-6","Alloy 617",314626,"Plate"
89.93,0.00286,"Qualified",,19576.59,"CapPass","Cycle 50",50,58247,"J-6","Alloy 617",314626,"Plate"
89.46,0.00292,"Qualified",,19577.13,"CapPass","Cycle 50",50,58248,"J-6","Alloy 617",314626,"Plate"
88.92,0.00293,"Qualified",,19577.37,"CapPass","Cycle 50",50,58249,"J-6","Alloy 617",314626,"Plate"
89.85,0.00297,"Qualified",,19577.61,"CapPass","Cycle 50",50,58250,"J-6","Alloy 617",314626,"Plate"
89.48,0.00302,"Qualified",,19578.14,"CapPass","Cycle 50",50,58251,"J-6","Alloy 617",314626,"Plate"
90.11,0.00304,"Qualified",,19578.37,"CapPass","Cycle 50",50,58252,"J-6","Alloy 617",314626,"Plate"
91.61,0.00307,"Qualified",,19578.64,"CapPass","Cycle 50",50,58253,"J-6","Alloy 617",314626,"Plate"
92.31,0.00312,"Qualified",,19579.16,"CapPass","Cycle 50",50,58254,"J-6","Alloy 617",314626,"Plate"
92.19,0.00314,"Qualified",,19579.37,"CapPass","Cycle 50",50,58255,"J-6","Alloy 617",314626,"Plate"
91.70,0.00317,"Qualified",,19579.63,"CapPass","Cycle 50",50,58256,"J-6","Alloy 617",314626,"Plate"
90.63,0.00322,"Qualified",,19580.16,"CapPass","Cycle 50",50,58257,"J-6","Alloy 617",314626,"Plate"
90.82,0.00323,"Qualified",,19580.37,"CapPass","Cycle 50",50,58258,"J-6","Alloy 617",314626,"Plate"
90.86,0.00327,"Qualified",,19580.66,"CapPass","Cycle 50",50,58259,"J-6","Alloy 617",314626,"Plate"
90.69,0.00332,"Qualified",,19581.12,"CapPass","Cycle 50",50,58260,"J-6","Alloy 617",314626,"Plate"
90.13,0.00333,"Qualified",,19581.37,"CapPass","Cycle 50",50,58261,"J-6","Alloy 617",314626,"Plate"
91.37,0.00337,"Qualified",,19581.68,"CapPass","Cycle 50",50,58262,"J-6","Alloy 617",314626,"Plate"
91.18,0.00342,"Qualified",,19582.19,"CapPass","Cycle 50",50,58263,"J-6","Alloy 617",314626,"Plate"
91.64,0.00343,"Qualified",,19582.37,"CapPass","Cycle 50",50,58264,"J-6","Alloy 617",314626,"Plate"
91.95,0.00347,"Qualified",,19582.69,"CapPass","Cycle 50",50,58265,"J-6","Alloy 617",314626,"Plate"
91.50,0.00352,"Qualified",,19583.19,"CapPass","Cycle 50",50,58266,"J-6","Alloy 617",314626,"Plate"
91.68,0.00353,"Qualified",,19583.37,"CapPass","Cycle 50",50,58267,"J-6","Alloy 617",314626,"Plate"
91.56,0.00357,"Qualified",,19583.64,"CapPass","Cycle 50",50,58268,"J-6","Alloy 617",314626,"Plate"
90.50,0.00362,"Qualified",,19584.21,"CapPass","Cycle 50",50,58269,"J-6","Alloy 617",314626,"Plate"
90.69,0.00364,"Qualified",,19584.37,"CapPass","Cycle 50",50,58270,"J-6","Alloy 617",314626,"Plate"
90.10,0.00367,"Qualified",,19584.67,"CapPass","Cycle 50",50,58271,"J-6","Alloy 617",314626,"Plate"
91.42,0.00372,"Qualified",,19585.21,"CapPass","Cycle 50",50,58272,"J-6","Alloy 617",314626,"Plate"
91.63,0.00374,"Qualified",,19585.37,"CapPass","Cycle 50",50,58273,"J-6","Alloy 617",314626,"Plate"
90.74,0.00377,"Qualified",,19585.72,"CapPass","Cycle 50",50,58274,"J-6","Alloy 617",314626,"Plate"
90.43,0.00382,"Qualified",,19586.16,"CapPass","Cycle 50",50,58275,"J-6","Alloy 617",314626,"Plate"
90.54,0.00383,"Qualified",,19586.37,"CapPass","Cycle 50",50,58276,"J-6","Alloy 617",314626,"Plate"
90.63,0.00387,"Qualified",,19586.67,"CapPass","Cycle 50",50,58277,"J-6","Alloy 617",314626,"Plate"
90.57,0.00392,"Qualified",,19587.19,"CapPass","Cycle 50",50,58278,"J-6","Alloy 617",314626,"Plate"
90.39,0.00394,"Qualified",,19587.37,"CapPass","Cycle 50",50,58279,"J-6","Alloy 617",314626,"Plate"
89.97,0.00397,"Qualified",,19587.69,"CapPass","Cycle 50",50,58280,"J-6","Alloy 617",314626,"Plate"
89.24,0.00402,"Qualified",,19588.19,"CapPass","Cycle 50",50,58281,"J-6","Alloy 617",314626,"Plate"
89.27,0.00404,"Qualified",,19588.37,"CapPass","Cycle 50",50,58282,"J-6","Alloy 617",314626,"Plate"
88.99,0.00407,"Qualified",,19588.69,"CapPass","Cycle 50",50,58283,"J-6","Alloy 617",314626,"Plate"
88.72,0.00412,"Qualified",,19589.21,"CapPass","Cycle 50",50,58284,"J-6","Alloy 617",314626,"Plate"
89.26,0.00414,"Qualified",,19589.37,"CapPass","Cycle 50",50,58285,"J-6","Alloy 617",314626,"Plate"
89.64,0.00417,"Qualified",,19589.71,"CapPass","Cycle 50",50,58286,"J-6","Alloy 617",314626,"Plate"
89.71,0.00423,"Qualified",,19590.21,"CapPass","Cycle 50",50,58287,"J-6","Alloy 617",314626,"Plate"
89.51,0.00424,"Qualified",,19590.37,"CapPass","Cycle 50",50,58288,"J-6","Alloy 617",314626,"Plate"
89.94,0.00428,"Qualified",,19590.72,"CapPass","Cycle 50",50,58289,"J-6","Alloy 617",314626,"Plate"
90.09,0.00433,"Qualified",,19591.21,"CapPass","Cycle 50",50,58290,"J-6","Alloy 617",314626,"Plate"
89.90,0.00434,"Qualified",,19591.37,"CapPass","Cycle 50",50,58291,"J-6","Alloy 617",314626,"Plate"
90.33,0.00438,"Qualified",,19591.72,"CapPass","Cycle 50",50,58292,"J-6","Alloy 617",314626,"Plate"
90.24,0.00443,"Qualified",,19592.21,"CapPass","Cycle 50",50,58293,"J-6","Alloy 617",314626,"Plate"
89.85,0.00444,"Qualified",,19592.37,"CapPass","Cycle 50",50,58294,"J-6","Alloy 617",314626,"Plate"
90.35,0.00448,"Qualified",,19592.77,"CapPass","Cycle 50",50,58295,"J-6","Alloy 617",314626,"Plate"
90.30,0.00453,"Qualified",,19593.24,"CapPass","Cycle 50",50,58296,"J-6","Alloy 617",314626,"Plate"
90.29,0.00454,"Qualified",,19593.37,"CapPass","Cycle 50",50,58297,"J-6","Alloy 617",314626,"Plate"
89.95,0.00458,"Qualified",,19593.72,"CapPass","Cycle 50",50,58298,"J-6","Alloy 617",314626,"Plate"
88.90,0.00463,"Qualified",,19594.16,"CapPass","Cycle 50",50,58299,"J-6","Alloy 617",314626,"Plate"
87.46,0.00464,"Qualified",,19594.37,"CapPass","Cycle 50",50,58300,"J-6","Alloy 617",314626,"Plate"
87.38,0.00468,"Qualified",,19594.74,"CapPass","Cycle 50",50,58301,"J-6","Alloy 617",314626,"Plate"
87.25,0.00473,"Qualified",,19595.24,"CapPass","Cycle 50",50,58302,"J-6","Alloy 617",314626,"Plate"
87.26,0.00474,"Qualified",,19595.37,"CapPass","Cycle 50",50,58303,"J-6","Alloy 617",314626,"Plate"
88.34,0.00478,"Qualified",,19595.76,"CapPass","Cycle 50",50,58304,"J-6","Alloy 617",314626,"Plate"
87.65,0.00483,"Qualified",,19596.25,"CapPass","Cycle 50",50,58305,"J-6","Alloy 617",314626,"Plate"
87.43,0.00484,"Qualified",,19596.37,"CapPass","Cycle 50",50,58306,"J-6","Alloy 617",314626,"Plate"
88.15,0.00488,"Qualified",,19596.81,"CapPass","Cycle 50",50,58307,"J-6","Alloy 617",314626,"Plate"
88.97,0.00493,"Qualified",,19597.22,"CapPass","Cycle 50",50,58308,"J-6","Alloy 617",314626,"Plate"
88.63,0.00495,"Qualified",,19597.37,"CapPass","Cycle 50",50,58309,"J-6","Alloy 617",314626,"Plate"
87.46,0.00498,"Qualified",,19597.76,"CapPass","Cycle 50",50,58310,"J-6","Alloy 617",314626,"Plate"
88.88,0.00503,"Qualified",,19598.25,"CapPass","Cycle 50",50,58311,"J-6","Alloy 617",314626,"Plate"
88.49,0.00505,"Qualified",,19598.37,"CapPass","Cycle 50",50,58312,"J-6","Alloy 617",314626,"Plate"
87.17,0.00508,"Qualified",,19598.77,"CapPass","Cycle 50",50,58313,"J-6","Alloy 617",314626,"Plate"
88.92,0.00513,"Qualified",,19599.34,"CapPass","Cycle 50",50,58314,"J-6","Alloy 617",314626,"Plate"
89.10,0.00514,"Qualified",,19599.37,"CapPass","Cycle 50",50,58315,"J-6","Alloy 617",314626,"Plate"
90.69,0.00518,"Qualified",,19599.79,"CapPass","Cycle 50",50,58316,"J-6","Alloy 617",314626,"Plate"
90.22,0.00524,"Qualified",,19600.36,"CapPass","Cycle 50",50,58317,"J-6","Alloy 617",314626,"Plate"
90.31,0.00524,"Qualified",,19600.37,"CapPass","Cycle 50",50,58318,"J-6","Alloy 617",314626,"Plate"
90.84,0.00529,"Qualified",,19600.77,"CapPass","Cycle 50",50,58319,"J-6","Alloy 617",314626,"Plate"
89.38,0.00533,"Qualified",,19601.37,"CapPass","Cycle 50",50,58320,"J-6","Alloy 617",314626,"Plate"
89.58,0.00534,"Qualified",,19601.39,"CapPass","Cycle 50",50,58321,"J-6","Alloy 617",314626,"Plate"
90.45,0.00539,"Qualified",,19601.77,"CapPass","Cycle 50",50,58322,"J-6","Alloy 617",314626,"Plate"
88.71,0.00544,"Qualified",,19602.37,"CapPass","Cycle 50",50,58323,"J-6","Alloy 617",314626,"Plate"
88.73,0.00544,"Qualified",,19602.37,"CapPass","Cycle 50",50,58324,"J-6","Alloy 617",314626,"Plate"
90.88,0.00549,"Qualified",,19602.82,"CapPass","Cycle 50",50,58325,"J-6","Alloy 617",314626,"Plate"
91.79,0.00554,"Qualified",,19603.32,"CapPass","Cycle 50",50,58326,"J-6","Alloy 617",314626,"Plate"
91.68,0.00554,"Qualified",,19603.37,"CapPass","Cycle 50",50,58327,"J-6","Alloy 617",314626,"Plate"
90.88,0.00559,"Qualified",,19603.82,"CapPass","Cycle 50",50,58328,"J-6","Alloy 617",314626,"Plate"
89.84,0.00564,"Qualified",,19604.36,"CapPass","Cycle 50",50,58329,"J-6","Alloy 617",314626,"Plate"
89.86,0.00564,"Qualified",,19604.37,"CapPass","Cycle 50",50,58330,"J-6","Alloy 617",314626,"Plate"
90.81,0.00569,"Qualified",,19604.84,"CapPass","Cycle 50",50,58331,"J-6","Alloy 617",314626,"Plate"
90.81,0.00574,"Qualified",,19605.32,"CapPass","Cycle 50",50,58332,"J-6","Alloy 617",314626,"Plate"
90.73,0.00574,"Qualified",,19605.37,"CapPass","Cycle 50",50,58333,"J-6","Alloy 617",314626,"Plate"
90.69,0.00579,"Qualified",,19605.87,"CapPass","Cycle 50",50,58334,"J-6","Alloy 617",314626,"Plate"
91.35,0.00584,"Qualified",,19606.37,"CapPass","Cycle 50",50,58335,"J-6","Alloy 617",314626,"Plate"
91.54,0.00584,"Qualified",,19606.42,"CapPass","Cycle 50",50,58336,"J-6","Alloy 617",314626,"Plate"
91.72,0.00589,"Qualified",,19606.89,"CapPass","Cycle 50",50,58337,"J-6","Alloy 617",314626,"Plate"
92.21,0.00594,"Qualified",,19607.37,"CapPass","Cycle 50",50,58338,"J-6","Alloy 617",314626,"Plate"
92.27,0.00594,"Qualified",,19607.39,"CapPass","Cycle 50",50,58339,"J-6","Alloy 617",314626,"Plate"
91.93,0.00599,"Qualified",,19607.89,"CapPass","Cycle 50",50,58340,"J-6","Alloy 617",314626,"Plate"
92.03,0.00604,"Qualified",,19608.37,"CapPass","Cycle 50",50,58341,"J-6","Alloy 617",314626,"Plate"
92.07,0.00604,"Qualified",,19608.37,"CapPass","Cycle 50",50,58342,"J-6","Alloy 617",314626,"Plate"
90.45,0.00609,"Qualified",,19608.87,"CapPass","Cycle 50",50,58343,"J-6","Alloy 617",314626,"Plate"
89.78,0.00614,"Qualified",,19609.37,"CapPass","Cycle 50",50,58344,"J-6","Alloy 617",314626,"Plate"
89.72,0.00614,"Qualified",,19609.40,"CapPass","Cycle 50",50,58345,"J-6","Alloy 617",314626,"Plate"
90.28,0.00619,"Qualified",,19609.89,"CapPass","Cycle 50",50,58346,"J-6","Alloy 617",314626,"Plate"
89.81,0.00624,"Qualified",,19610.37,"CapPass","Cycle 50",50,58347,"J-6","Alloy 617",314626,"Plate"
89.79,0.00624,"Qualified",,19610.42,"CapPass","Cycle 50",50,58348,"J-6","Alloy 617",314626,"Plate"
89.25,0.00629,"Qualified",,19610.87,"CapPass","Cycle 50",50,58349,"J-6","Alloy 617",314626,"Plate"
89.82,0.00634,"Qualified",,19611.36,"CapPass","Cycle 50",50,58350,"J-6","Alloy 617",314626,"Plate"
89.78,0.00634,"Qualified",,19611.37,"CapPass","Cycle 50",50,58351,"J-6","Alloy 617",314626,"Plate"
88.36,0.00639,"Qualified",,19611.86,"CapPass","Cycle 50",50,58352,"J-6","Alloy 617",314626,"Plate"
86.26,0.00645,"Qualified",,19612.37,"CapPass","Cycle 50",50,58353,"J-6","Alloy 617",314626,"Plate"
86.27,0.00645,"Qualified",,19612.37,"CapPass","Cycle 50",50,58354,"J-6","Alloy 617",314626,"Plate"
85.69,0.00650,"Qualified",,19612.89,"CapPass","Cycle 50",50,58355,"J-6","Alloy 617",314626,"Plate"
85.77,0.00654,"Qualified",,19613.37,"CapPass","Cycle 50",50,58356,"J-6","Alloy 617",314626,"Plate"
85.87,0.00655,"Qualified",,19613.44,"CapPass","Cycle 50",50,58357,"J-6","Alloy 617",314626,"Plate"
86.45,0.00660,"Qualified",,19613.92,"CapPass","Cycle 50",50,58358,"J-6","Alloy 617",314626,"Plate"
87.25,0.00664,"Qualified",,19614.37,"CapPass","Cycle 50",50,58359,"J-6","Alloy 617",314626,"Plate"
87.49,0.00665,"Qualified",,19614.45,"CapPass","Cycle 50",50,58360,"J-6","Alloy 617",314626,"Plate"
88.24,0.00670,"Qualified",,19614.94,"CapPass","Cycle 50",50,58361,"J-6","Alloy 617",314626,"Plate"
88.96,0.00674,"Qualified",,19615.37,"CapPass","Cycle 50",50,58362,"J-6","Alloy 617",314626,"Plate"
89.01,0.00675,"Qualified",,19615.42,"CapPass","Cycle 50",50,58363,"J-6","Alloy 617",314626,"Plate"
89.91,0.00680,"Qualified",,19615.94,"CapPass","Cycle 50",50,58364,"J-6","Alloy 617",314626,"Plate"
89.97,0.00683,"Qualified",,19616.37,"CapPass","Cycle 50",50,58365,"J-6","Alloy 617",314626,"Plate"
90.20,0.00685,"Qualified",,19616.46,"CapPass","Cycle 50",50,58366,"J-6","Alloy 617",314626,"Plate"
90.18,0.00690,"Qualified",,19616.99,"CapPass","Cycle 50",50,58367,"J-6","Alloy 617",314626,"Plate"
91.24,0.00694,"Qualified",,19617.37,"CapPass","Cycle 50",50,58368,"J-6","Alloy 617",314626,"Plate"
91.08,0.00695,"Qualified",,19617.42,"CapPass","Cycle 50",50,58369,"J-6","Alloy 617",314626,"Plate"
90.91,0.00700,"Qualified",,19617.97,"CapPass","Cycle 50",50,58370,"J-6","Alloy 617",314626,"Plate"
90.01,0.00704,"Qualified",,19618.37,"CapPass","Cycle 50",50,58371,"J-6","Alloy 617",314626,"Plate"
90.13,0.00705,"Qualified",,19618.50,"CapPass","Cycle 50",50,58372,"J-6","Alloy 617",314626,"Plate"
89.13,0.00710,"Qualified",,19618.95,"CapPass","Cycle 50",50,58373,"J-6","Alloy 617",314626,"Plate"
89.88,0.00714,"Qualified",,19619.37,"CapPass","Cycle 50",50,58374,"J-6","Alloy 617",314626,"Plate"
89.92,0.00715,"Qualified",,19619.49,"CapPass","Cycle 50",50,58375,"J-6","Alloy 617",314626,"Plate"
89.05,0.00720,"Qualified",,19619.94,"CapPass","Cycle 50",50,58376,"J-6","Alloy 617",314626,"Plate"
88.29,0.00724,"Qualified",,19620.37,"CapPass","Cycle 50",50,58377,"J-6","Alloy 617",314626,"Plate"
88.16,0.00725,"Qualified",,19620.49,"CapPass","Cycle 50",50,58378,"J-6","Alloy 617",314626,"Plate"
89.04,0.00730,"Qualified",,19620.97,"CapPass","Cycle 50",50,58379,"J-6","Alloy 617",314626,"Plate"
88.80,0.00734,"Qualified",,19621.37,"CapPass","Cycle 50",50,58380,"J-6","Alloy 617",314626,"Plate"
88.44,0.00735,"Qualified",,19621.47,"CapPass","Cycle 50",50,58381,"J-6","Alloy 617",314626,"Plate"
89.99,0.00740,"Qualified",,19622.05,"CapPass","Cycle 50",50,58382,"J-6","Alloy 617",314626,"Plate"
91.65,0.00744,"Qualified",,19622.37,"CapPass","Cycle 50",50,58383,"J-6","Alloy 617",314626,"Plate"
91.77,0.00745,"Qualified",,19622.54,"CapPass","Cycle 50",50,58384,"J-6","Alloy 617",314626,"Plate"
92.75,0.00750,"Qualified",,19623.02,"CapPass","Cycle 50",50,58385,"J-6","Alloy 617",314626,"Plate"
92.83,0.00754,"Qualified",,19623.37,"CapPass","Cycle 50",50,58386,"J-6","Alloy 617",314626,"Plate"
92.75,0.00756,"Qualified",,19623.55,"CapPass","Cycle 50",50,58387,"J-6","Alloy 617",314626,"Plate"
92.98,0.00761,"Qualified",,19624.02,"CapPass","Cycle 50",50,58388,"J-6","Alloy 617",314626,"Plate"
92.33,0.00764,"Qualified",,19624.37,"CapPass","Cycle 50",50,58389,"J-6","Alloy 617",314626,"Plate"
91.65,0.00766,"Qualified",,19624.54,"CapPass","Cycle 50",50,58390,"J-6","Alloy 617",314626,"Plate"
90.45,0.00771,"Qualified",,19625.05,"CapPass","Cycle 50",50,58391,"J-6","Alloy 617",314626,"Plate"
91.11,0.00774,"Qualified",,19625.37,"CapPass","Cycle 50",50,58392,"J-6","Alloy 617",314626,"Plate"
91.48,0.00776,"Qualified",,19625.54,"CapPass","Cycle 50",50,58393,"J-6","Alloy 617",314626,"Plate"
91.43,0.00781,"Qualified",,19626.09,"CapPass","Cycle 50",50,58394,"J-6","Alloy 617",314626,"Plate"
91.66,0.00784,"Qualified",,19626.37,"CapPass","Cycle 50",50,58395,"J-6","Alloy 617",314626,"Plate"
90.81,0.00786,"Qualified",,19626.57,"CapPass","Cycle 50",50,58396,"J-6","Alloy 617",314626,"Plate"
89.59,0.00791,"Qualified",,19626.99,"CapPass","Cycle 50",50,58397,"J-6","Alloy 617",314626,"Plate"
88.01,0.00794,"Qualified",,19627.37,"CapPass","Cycle 50",50,58398,"J-6","Alloy 617",314626,"Plate"
88.48,0.00796,"Qualified",,19627.60,"CapPass","Cycle 50",50,58399,"J-6","Alloy 617",314626,"Plate"
89.31,0.00801,"Qualified",,19628.05,"CapPass","Cycle 50",50,58400,"J-6","Alloy 617",314626,"Plate"
88.48,0.00805,"Qualified",,19628.37,"CapPass","Cycle 50",50,58401,"J-6","Alloy 617",314626,"Plate"
87.77,0.00806,"Qualified",,19628.54,"CapPass","Cycle 50",50,58402,"J-6","Alloy 617",314626,"Plate"
87.75,0.00811,"Qualified",,19629.05,"CapPass","Cycle 50",50,58403,"J-6","Alloy 617",314626,"Plate"
87.61,0.00814,"Qualified",,19629.37,"CapPass","Cycle 50",50,58404,"J-6","Alloy 617",314626,"Plate"
87.63,0.00816,"Qualified",,19629.57,"CapPass","Cycle 50",50,58405,"J-6","Alloy 617",314626,"Plate"
88.38,0.00821,"Qualified",,19630.12,"CapPass","Cycle 50",50,58406,"J-6","Alloy 617",314626,"Plate"
88.72,0.00824,"Qualified",,19630.37,"CapPass","Cycle 50",50,58407,"J-6","Alloy 617",314626,"Plate"
88.75,0.00826,"Qualified",,19630.60,"CapPass","Cycle 50",50,58408,"J-6","Alloy 617",314626,"Plate"
91.16,0.00831,"Qualified",,19631.15,"CapPass","Cycle 50",50,58409,"J-6","Alloy 617",314626,"Plate"
91.67,0.00834,"Qualified",,19631.37,"CapPass","Cycle 50",50,58410,"J-6","Alloy 617",314626,"Plate"
91.84,0.00836,"Qualified",,19631.64,"CapPass","Cycle 50",50,58411,"J-6","Alloy 617",314626,"Plate"
91.32,0.00842,"Qualified",,19632.07,"CapPass","Cycle 50",50,58412,"J-6","Alloy 617",314626,"Plate"
90.98,0.00844,"Qualified",,19632.37,"CapPass","Cycle 50",50,58413,"J-6","Alloy 617",314626,"Plate"
90.90,0.00847,"Qualified",,19632.63,"CapPass","Cycle 50",50,58414,"J-6","Alloy 617",314626,"Plate"
92.10,0.00852,"Qualified",,19633.13,"CapPass","Cycle 50",50,58415,"J-6","Alloy 617",314626,"Plate"
92.02,0.00854,"Qualified",,19633.37,"CapPass","Cycle 50",50,58416,"J-6","Alloy 617",314626,"Plate"
92.00,0.00857,"Qualified",,19633.58,"CapPass","Cycle 50",50,58417,"J-6","Alloy 617",314626,"Plate"
90.89,0.00862,"Qualified",,19634.08,"CapPass","Cycle 50",50,58418,"J-6","Alloy 617",314626,"Plate"
89.81,0.00864,"Qualified",,19634.37,"CapPass","Cycle 50",50,58419,"J-6","Alloy 617",314626,"Plate"
89.25,0.00867,"Qualified",,19634.58,"CapPass","Cycle 50",50,58420,"J-6","Alloy 617",314626,"Plate"
89.45,0.00872,"Qualified",,19635.12,"CapPass","Cycle 50",50,58421,"J-6","Alloy 617",314626,"Plate"
89.26,0.00874,"Qualified",,19635.37,"CapPass","Cycle 50",50,58422,"J-6","Alloy 617",314626,"Plate"
88.65,0.00877,"Qualified",,19635.61,"CapPass","Cycle 50",50,58423,"J-6","Alloy 617",314626,"Plate"
88.35,0.00882,"Qualified",,19636.13,"CapPass","Cycle 50",50,58424,"J-6","Alloy 617",314626,"Plate"
88.67,0.00884,"Qualified",,19636.37,"CapPass","Cycle 50",50,58425,"J-6","Alloy 617",314626,"Plate"
89.34,0.00887,"Qualified",,19636.62,"CapPass","Cycle 50",50,58426,"J-6","Alloy 617",314626,"Plate"
90.02,0.00892,"Qualified",,19637.14,"CapPass","Cycle 50",50,58427,"J-6","Alloy 617",314626,"Plate"
89.36,0.00894,"Qualified",,19637.37,"CapPass","Cycle 50",50,58428,"J-6","Alloy 617",314626,"Plate"
88.36,0.00897,"Qualified",,19637.60,"CapPass","Cycle 50",50,58429,"J-6","Alloy 617",314626,"Plate"
88.94,0.00902,"Qualified",,19638.15,"CapPass","Cycle 50",50,58430,"J-6","Alloy 617",314626,"Plate"
88.80,0.00904,"Qualified",,19638.37,"CapPass","Cycle 50",50,58431,"J-6","Alloy 617",314626,"Plate"
89.58,0.00907,"Qualified",,19638.68,"CapPass","Cycle 50",50,58432,"J-6","Alloy 617",314626,"Plate"
89.77,0.00912,"Qualified",,19639.18,"CapPass","Cycle 50",50,58433,"J-6","Alloy 617",314626,"Plate"
90.32,0.00913,"Qualified",,19639.37,"CapPass","Cycle 50",50,58434,"J-6","Alloy 617",314626,"Plate"
90.39,0.00917,"Qualified",,19639.66,"CapPass","Cycle 50",50,58435,"J-6","Alloy 617",314626,"Plate"
90.54,0.00922,"Qualified",,19640.16,"CapPass","Cycle 50",50,58436,"J-6","Alloy 617",314626,"Plate"
90.94,0.00923,"Qualified",,19640.37,"CapPass","Cycle 50",50,58437,"J-6","Alloy 617",314626,"Plate"
92.41,0.00927,"Qualified",,19640.65,"CapPass","Cycle 50",50,58438,"J-6","Alloy 617",314626,"Plate"
92.22,0.00932,"Qualified",,19641.21,"CapPass","Cycle 50",50,58439,"J-6","Alloy 617",314626,"Plate"
92.79,0.00933,"Qualified",,19641.37,"CapPass","Cycle 50",50,58440,"J-6","Alloy 617",314626,"Plate"
93.46,0.00937,"Qualified",,19641.68,"CapPass","Cycle 50",50,58441,"J-6","Alloy 617",314626,"Plate"
93.62,0.00942,"Qualified",,19642.20,"CapPass","Cycle 50",50,58442,"J-6","Alloy 617",314626,"Plate"
93.40,0.00943,"Qualified",,19642.37,"CapPass","Cycle 50",50,58443,"J-6","Alloy 617",314626,"Plate"
92.62,0.00947,"Qualified",,19642.61,"CapPass","Cycle 50",50,58444,"J-6","Alloy 617",314626,"Plate"
90.68,0.00952,"Qualified",,19643.15,"CapPass","Cycle 50",50,58445,"J-6","Alloy 617",314626,"Plate"
90.14,0.00954,"Qualified",,19643.37,"CapPass","Cycle 50",50,58446,"J-6","Alloy 617",314626,"Plate"
89.31,0.00957,"Qualified",,19643.66,"CapPass","Cycle 50",50,58447,"J-6","Alloy 617",314626,"Plate"
90.47,0.00962,"Qualified",,19644.21,"CapPass","Cycle 50",50,58448,"J-6","Alloy 617",314626,"Plate"
90.47,0.00964,"Qualified",,19644.37,"CapPass","Cycle 50",50,58449,"J-6","Alloy 617",314626,"Plate"
89.36,0.00968,"Qualified",,19644.68,"CapPass","Cycle 50",50,58450,"J-6","Alloy 617",314626,"Plate"
87.54,0.00973,"Qualified",,19645.13,"CapPass","Cycle 50",50,58451,"J-6","Alloy 617",314626,"Plate"
86.42,0.00974,"Qualified",,19645.37,"CapPass","Cycle 50",50,58452,"J-6","Alloy 617",314626,"Plate"
86.25,0.00978,"Qualified",,19645.69,"CapPass","Cycle 50",50,58453,"J-6","Alloy 617",314626,"Plate"
87.83,0.00983,"Qualified",,19646.26,"CapPass","Cycle 50",50,58454,"J-6","Alloy 617",314626,"Plate"
88.45,0.00983,"Qualified",,19646.37,"CapPass","Cycle 50",50,58455,"J-6","Alloy 617",314626,"Plate"
88.94,0.00988,"Qualified",,19646.68,"CapPass","Cycle 50",50,58456,"J-6","Alloy 617",314626,"Plate"
88.76,0.00993,"Qualified",,19647.26,"CapPass","Cycle 50",50,58457,"J-6","Alloy 617",314626,"Plate"
88.99,0.00993,"Qualified",,19647.37,"CapPass","Cycle 50",50,58458,"J-6","Alloy 617",314626,"Plate"
90.02,0.00998,"Qualified",,19647.78,"CapPass","Cycle 50",50,58459,"J-6","Alloy 617",314626,"Plate"
84.65,0.00998,"Qualified",,19648.37,"CapPass","Cycle 50",50,58460,"J-6","Alloy 617",314626,"Plate"
75.49,0.00993,"Qualified",,19648.92,"CapPass","Cycle 50",50,58461,"J-6","Alloy 617",314626,"Plate"
68.46,0.00989,"Qualified",,19649.37,"CapPass","Cycle 50",50,58462,"J-6","Alloy 617",314626,"Plate"
67.84,0.00988,"Qualified",,19649.42,"CapPass","Cycle 50",50,58463,"J-6","Alloy 617",314626,"Plate"
60.27,0.00983,"Qualified",,19649.99,"CapPass","Cycle 50",50,58464,"J-6","Alloy 617",314626,"Plate"
55.02,0.00979,"Qualified",,19650.37,"CapPass","Cycle 50",50,58465,"J-6","Alloy 617",314626,"Plate"
54.37,0.00978,"Qualified",,19650.44,"CapPass","Cycle 50",50,58466,"J-6","Alloy 617",314626,"Plate"
49.50,0.00973,"Qualified",,19651.02,"CapPass","Cycle 50",50,58467,"J-6","Alloy 617",314626,"Plate"
44.85,0.00970,"Qualified",,19651.37,"CapPass","Cycle 50",50,58468,"J-6","Alloy 617",314626,"Plate"
43.14,0.00968,"Qualified",,19651.52,"CapPass","Cycle 50",50,58469,"J-6","Alloy 617",314626,"Plate"
38.82,0.00963,"Qualified",,19652.02,"CapPass","Cycle 50",50,58470,"J-6","Alloy 617",314626,"Plate"
35.96,0.00960,"Qualified",,19652.37,"CapPass","Cycle 50",50,58471,"J-6","Alloy 617",314626,"Plate"
33.79,0.00957,"Qualified",,19652.58,"CapPass","Cycle 50",50,58472,"J-6","Alloy 617",314626,"Plate"
29.53,0.00952,"Qualified",,19653.10,"CapPass","Cycle 50",50,58473,"J-6","Alloy 617",314626,"Plate"
26.37,0.00951,"Qualified",,19653.37,"CapPass","Cycle 50",50,58474,"J-6","Alloy 617",314626,"Plate"
23.82,0.00947,"Qualified",,19653.62,"CapPass","Cycle 50",50,58475,"J-6","Alloy 617",314626,"Plate"
20.24,0.00942,"Qualified",,19654.12,"CapPass","Cycle 50",50,58476,"J-6","Alloy 617",314626,"Plate"
18.31,0.00940,"Qualified",,19654.37,"CapPass","Cycle 50",50,58477,"J-6","Alloy 617",314626,"Plate"
16.46,0.00937,"Qualified",,19654.63,"CapPass","Cycle 50",50,58478,"J-6","Alloy 617",314626,"Plate"
10.21,0.00932,"Qualified",,19655.33,"CapPass","Cycle 50",50,58479,"J-6","Alloy 617",314626,"Plate"
9.94,0.00932,"Qualified",,19655.37,"CapPass","Cycle 50",50,58480,"J-6","Alloy 617",314626,"Plate"
7.20,0.00927,"Qualified",,19655.97,"CapPass","Cycle 50",50,58481,"J-6","Alloy 617",314626,"Plate"
3.20,0.00923,"Qualified",,19656.37,"CapPass","Cycle 50",50,58482,"J-6","Alloy 617",314626,"Plate"
3.06,0.00922,"Qualified",,19656.38,"CapPass","Cycle 50",50,58483,"J-6","Alloy 617",314626,"Plate"
-1.57,0.00917,"Qualified",,19657.00,"CapPass","Cycle 50",50,58484,"J-6","Alloy 617",314626,"Plate"
-3.32,0.00914,"Qualified",,19657.37,"CapPass","Cycle 50",50,58485,"J-6","Alloy 617",314626,"Plate"
-3.81,0.00912,"Qualified",,19657.45,"CapPass","Cycle 50",50,58486,"J-6","Alloy 617",314626,"Plate"
-9.27,0.00907,"Qualified",,19657.81,"CapPass","Cycle 50",50,58487,"J-6","Alloy 617",314626,"Plate"
-13.61,0.00902,"Qualified",,19658.16,"CapPass","Cycle 50",50,58488,"J-6","Alloy 617",314626,"Plate"
-16.21,0.00901,"Qualified",,19658.37,"CapPass","Cycle 50",50,58489,"J-6","Alloy 617",314626,"Plate"
-19.81,0.00897,"Qualified",,19658.71,"CapPass","Cycle 50",50,58490,"J-6","Alloy 617",314626,"Plate"
-25.03,0.00892,"Qualified",,19659.20,"CapPass","Cycle 50",50,58491,"J-6","Alloy 617",314626,"Plate"
-25.97,0.00891,"Qualified",,19659.37,"CapPass","Cycle 50",50,58492,"J-6","Alloy 617",314626,"Plate"
-28.70,0.00887,"Qualified",,19659.72,"CapPass","Cycle 50",50,58493,"J-6","Alloy 617",314626,"Plate"
-33.05,0.00882,"Qualified",,19660.16,"CapPass","Cycle 50",50,58494,"J-6","Alloy 617",314626,"Plate"
-33.47,0.00881,"Qualified",,19660.37,"CapPass","Cycle 50",50,58495,"J-6","Alloy 617",314626,"Plate"
-35.20,0.00877,"Qualified",,19660.73,"CapPass","Cycle 50",50,58496,"J-6","Alloy 617",314626,"Plate"
-40.36,0.00872,"Qualified",,19661.26,"CapPass","Cycle 50",50,58497,"J-6","Alloy 617",314626,"Plate"
-41.50,0.00871,"Qualified",,19661.37,"CapPass","Cycle 50",50,58498,"J-6","Alloy 617",314626,"Plate"
-45.16,0.00867,"Qualified",,19661.75,"CapPass","Cycle 50",50,58499,"J-6","Alloy 617",314626,"Plate"
-48.23,0.00862,"Qualified",,19662.23,"CapPass","Cycle 50",50,58500,"J-6","Alloy 617",314626,"Plate"
-48.64,0.00862,"Qualified",,19662.37,"CapPass","Cycle 50",50,58501,"J-6","Alloy 617",314626,"Plate"
-51.53,0.00857,"Qualified",,19662.72,"CapPass","Cycle 50",50,58502,"J-6","Alloy 617",314626,"Plate"
-53.07,0.00852,"Qualified",,19663.24,"CapPass","Cycle 50",50,58503,"J-6","Alloy 617",314626,"Plate"
-53.35,0.00851,"Qualified",,19663.37,"CapPass","Cycle 50",50,58504,"J-6","Alloy 617",314626,"Plate"
-55.52,0.00847,"Qualified",,19663.73,"CapPass","Cycle 50",50,58505,"J-6","Alloy 617",314626,"Plate"
-58.26,0.00842,"Qualified",,19664.26,"CapPass","Cycle 50",50,58506,"J-6","Alloy 617",314626,"Plate"
-58.80,0.00841,"Qualified",,19664.37,"CapPass","Cycle 50",50,58507,"J-6","Alloy 617",314626,"Plate"
-59.91,0.00837,"Qualified",,19664.71,"CapPass","Cycle 50",50,58508,"J-6","Alloy 617",314626,"Plate"
-61.87,0.00831,"Qualified",,19665.26,"CapPass","Cycle 50",50,58509,"J-6","Alloy 617",314626,"Plate"
-62.50,0.00831,"Qualified",,19665.37,"CapPass","Cycle 50",50,58510,"J-6","Alloy 617",314626,"Plate"
-63.89,0.00826,"Qualified",,19665.70,"CapPass","Cycle 50",50,58511,"J-6","Alloy 617",314626,"Plate"
-66.38,0.00821,"Qualified",,19666.24,"CapPass","Cycle 50",50,58512,"J-6","Alloy 617",314626,"Plate"
-66.93,0.00821,"Qualified",,19666.37,"CapPass","Cycle 50",50,58513,"J-6","Alloy 617",314626,"Plate"
-67.90,0.00816,"Qualified",,19666.71,"CapPass","Cycle 50",50,58514,"J-6","Alloy 617",314626,"Plate"
-70.07,0.00811,"Qualified",,19667.23,"CapPass","Cycle 50",50,58515,"J-6","Alloy 617",314626,"Plate"
-70.42,0.00810,"Qualified",,19667.37,"CapPass","Cycle 50",50,58516,"J-6","Alloy 617",314626,"Plate"
-70.35,0.00806,"Qualified",,19667.71,"CapPass","Cycle 50",50,58517,"J-6","Alloy 617",314626,"Plate"
-71.23,0.00801,"Qualified",,19668.22,"CapPass","Cycle 50",50,58518,"J-6","Alloy 617",314626,"Plate"
-71.38,0.00800,"Qualified",,19668.37,"CapPass","Cycle 50",50,58519,"J-6","Alloy 617",314626,"Plate"
-70.95,0.00796,"Qualified",,19668.63,"CapPass","Cycle 50",50,58520,"J-6","Alloy 617",314626,"Plate"
-70.54,0.00791,"Qualified",,19669.13,"CapPass","Cycle 50",50,58521,"J-6","Alloy 617",314626,"Plate"
-69.86,0.00790,"Qualified",,19669.37,"CapPass","Cycle 50",50,58522,"J-6","Alloy 617",314626,"Plate"
-69.81,0.00786,"Qualified",,19669.68,"CapPass","Cycle 50",50,58523,"J-6","Alloy 617",314626,"Plate"
-71.99,0.00781,"Qualified",,19670.21,"CapPass","Cycle 50",50,58524,"J-6","Alloy 617",314626,"Plate"
