Repository: js-molina/fatigue-A617

File: data/950C/Strain rate 0.0001/2.0% strain/HTM_A19_Cycles_J4.csv (part 17 of 27)
"Stress Mpa","Strain","Qual State","Qual Exceptions","Elapsed Time Sec","Data State","Cycle Label","Cycle","Count","Sample","Alloy","Heat","Material_Form"
-88.18,-0.00531,"Qualified",,19800.86,"CapPass","Cycle 50",50,58990,"J-4","Alloy 617",314626,"Plate"
-88.54,-0.00533,"Qualified",,19801.15,"CapPass","Cycle 50",50,58991,"J-4","Alloy 617",314626,"Plate"
-88.43,-0.00536,"Qualified",,19801.35,"CapPass","Cycle 50",50,58992,"J-4","Alloy 617",314626,"Plate"
-85.92,-0.00541,"Qualified",,19801.86,"CapPass","Cycle 50",50,58993,"J-4","Alloy 617",314626,"Plate"
-84.48,-0.00544,"Qualified",,19802.15,"CapPass","Cycle 50",50,58994,"J-4","Alloy 617",314626,"Plate"
-83.99,-0.00546,"Qualified",,19802.31,"CapPass","Cycle 50",50,58995,"J-4","Alloy 617",314626,"Plate"
-81.55,-0.00551,"Qualified",,19802.85,"CapPass","Cycle 50",50,58996,"J-4","Alloy 617",314626,"Plate"
-81.27,-0.00554,"Qualified",,19803.15,"CapPass","Cycle 50",50,58997,"J-4","Alloy 617",314626,"Plate"
-80.99,-0.00556,"Qualified",,19803.36,"CapPass","Cycle 50",50,58998,"J-4","Alloy 617",314626,"Plate"
-82.17,-0.00561,"Qualified",,19803.85,"CapPass","Cycle 50",50,58999,"J-4","Alloy 617",314626,"Plate"
-80.92,-0.00564,"Qualified",,19804.15,"CapPass","Cycle 50",50,59000,"J-4","Alloy 617",314626,"Plate"
-81.13,-0.00566,"Qualified",,19804.43,"CapPass","Cycle 50",50,59001,"J-4","Alloy 617",314626,"Plate"
-82.98,-0.00571,"Qualified",,19804.91,"CapPass","Cycle 50",50,59002,"J-4","Alloy 617",314626,"Plate"
-82.48,-0.00574,"Qualified",,19805.15,"CapPass","Cycle 50",50,59003,"J-4","Alloy 617",314626,"Plate"
-82.95,-0.00577,"Qualified",,19805.44,"CapPass","Cycle 50",50,59004,"J-4","Alloy 617",314626,"Plate"
-83.68,-0.00582,"Qualified",,19805.93,"CapPass","Cycle 50",50,59005,"J-4","Alloy 617",314626,"Plate"
-84.23,-0.00583,"Qualified",,19806.15,"CapPass","Cycle 50",50,59006,"J-4","Alloy 617",314626,"Plate"
-84.58,-0.00587,"Qualified",,19806.43,"CapPass","Cycle 50",50,59007,"J-4","Alloy 617",314626,"Plate"
-85.58,-0.00592,"Qualified",,19806.93,"CapPass","Cycle 50",50,59008,"J-4","Alloy 617",314626,"Plate"
-85.92,-0.00593,"Qualified",,19807.15,"CapPass","Cycle 50",50,59009,"J-4","Alloy 617",314626,"Plate"
-85.34,-0.00597,"Qualified",,19807.43,"CapPass","Cycle 50",50,59010,"J-4","Alloy 617",314626,"Plate"
-85.89,-0.00602,"Qualified",,19807.90,"CapPass","Cycle 50",50,59011,"J-4","Alloy 617",314626,"Plate"
-85.21,-0.00604,"Qualified",,19808.15,"CapPass","Cycle 50",50,59012,"J-4","Alloy 617",314626,"Plate"
-84.20,-0.00607,"Qualified",,19808.43,"CapPass","Cycle 50",50,59013,"J-4","Alloy 617",314626,"Plate"
-83.91,-0.00612,"Qualified",,19808.91,"CapPass","Cycle 50",50,59014,"J-4","Alloy 617",314626,"Plate"
-84.59,-0.00614,"Qualified",,19809.15,"CapPass","Cycle 50",50,59015,"J-4","Alloy 617",314626,"Plate"
-85.02,-0.00617,"Qualified",,19809.43,"CapPass","Cycle 50",50,59016,"J-4","Alloy 617",314626,"Plate"
-83.99,-0.00622,"Qualified",,19809.93,"CapPass","Cycle 50",50,59017,"J-4","Alloy 617",314626,"Plate"
-84.15,-0.00623,"Qualified",,19810.15,"CapPass","Cycle 50",50,59018,"J-4","Alloy 617",314626,"Plate"
-85.12,-0.00627,"Qualified",,19810.43,"CapPass","Cycle 50",50,59019,"J-4","Alloy 617",314626,"Plate"
-84.51,-0.00632,"Qualified",,19810.91,"CapPass","Cycle 50",50,59020,"J-4","Alloy 617",314626,"Plate"
-83.50,-0.00634,"Qualified",,19811.15,"CapPass","Cycle 50",50,59021,"J-4","Alloy 617",314626,"Plate"
-83.60,-0.00637,"Qualified",,19811.48,"CapPass","Cycle 50",50,59022,"J-4","Alloy 617",314626,"Plate"
-83.50,-0.00642,"Qualified",,19811.93,"CapPass","Cycle 50",50,59023,"J-4","Alloy 617",314626,"Plate"
-82.85,-0.00643,"Qualified",,19812.15,"CapPass","Cycle 50",50,59024,"J-4","Alloy 617",314626,"Plate"
-83.38,-0.00647,"Qualified",,19812.48,"CapPass","Cycle 50",50,59025,"J-4","Alloy 617",314626,"Plate"
-84.09,-0.00652,"Qualified",,19812.99,"CapPass","Cycle 50",50,59026,"J-4","Alloy 617",314626,"Plate"
-83.99,-0.00654,"Qualified",,19813.15,"CapPass","Cycle 50",50,59027,"J-4","Alloy 617",314626,"Plate"
-83.18,-0.00657,"Qualified",,19813.49,"CapPass","Cycle 50",50,59028,"J-4","Alloy 617",314626,"Plate"
-83.38,-0.00662,"Qualified",,19814.01,"CapPass","Cycle 50",50,59029,"J-4","Alloy 617",314626,"Plate"
-83.44,-0.00664,"Qualified",,19814.15,"CapPass","Cycle 50",50,59030,"J-4","Alloy 617",314626,"Plate"
-83.65,-0.00667,"Qualified",,19814.52,"CapPass","Cycle 50",50,59031,"J-4","Alloy 617",314626,"Plate"
-83.73,-0.00672,"Qualified",,19814.98,"CapPass","Cycle 50",50,59032,"J-4","Alloy 617",314626,"Plate"
-83.98,-0.00674,"Qualified",,19815.15,"CapPass","Cycle 50",50,59033,"J-4","Alloy 617",314626,"Plate"
-83.69,-0.00677,"Qualified",,19815.44,"CapPass","Cycle 50",50,59034,"J-4","Alloy 617",314626,"Plate"
-82.16,-0.00683,"Qualified",,19815.99,"CapPass","Cycle 50",50,59035,"J-4","Alloy 617",314626,"Plate"
-82.28,-0.00684,"Qualified",,19816.15,"CapPass","Cycle 50",50,59036,"J-4","Alloy 617",314626,"Plate"
-82.19,-0.00688,"Qualified",,19816.51,"CapPass","Cycle 50",50,59037,"J-4","Alloy 617",314626,"Plate"
-83.60,-0.00693,"Qualified",,19817.02,"CapPass","Cycle 50",50,59038,"J-4","Alloy 617",314626,"Plate"
-83.72,-0.00694,"Qualified",,19817.15,"CapPass","Cycle 50",50,59039,"J-4","Alloy 617",314626,"Plate"
-82.98,-0.00698,"Qualified",,19817.56,"CapPass","Cycle 50",50,59040,"J-4","Alloy 617",314626,"Plate"
-84.21,-0.00703,"Qualified",,19818.06,"CapPass","Cycle 50",50,59041,"J-4","Alloy 617",314626,"Plate"
-84.12,-0.00703,"Qualified",,19818.15,"CapPass","Cycle 50",50,59042,"J-4","Alloy 617",314626,"Plate"
-85.39,-0.00708,"Qualified",,19818.54,"CapPass","Cycle 50",50,59043,"J-4","Alloy 617",314626,"Plate"
-87.65,-0.00713,"Qualified",,19819.08,"CapPass","Cycle 50",50,59044,"J-4","Alloy 617",314626,"Plate"
-87.94,-0.00713,"Qualified",,19819.15,"CapPass","Cycle 50",50,59045,"J-4","Alloy 617",314626,"Plate"
-88.23,-0.00718,"Qualified",,19819.56,"CapPass","Cycle 50",50,59046,"J-4","Alloy 617",314626,"Plate"
-87.22,-0.00723,"Qualified",,19820.09,"CapPass","Cycle 50",50,59047,"J-4","Alloy 617",314626,"Plate"
-87.17,-0.00724,"Qualified",,19820.15,"CapPass","Cycle 50",50,59048,"J-4","Alloy 617",314626,"Plate"
-87.51,-0.00728,"Qualified",,19820.62,"CapPass","Cycle 50",50,59049,"J-4","Alloy 617",314626,"Plate"
-88.30,-0.00733,"Qualified",,19821.11,"CapPass","Cycle 50",50,59050,"J-4","Alloy 617",314626,"Plate"
-88.33,-0.00733,"Qualified",,19821.15,"CapPass","Cycle 50",50,59051,"J-4","Alloy 617",314626,"Plate"
-87.56,-0.00738,"Qualified",,19821.49,"CapPass","Cycle 50",50,59052,"J-4","Alloy 617",314626,"Plate"
-85.34,-0.00743,"Qualified",,19822.04,"CapPass","Cycle 50",50,59053,"J-4","Alloy 617",314626,"Plate"
-85.11,-0.00744,"Qualified",,19822.15,"CapPass","Cycle 50",50,59054,"J-4","Alloy 617",314626,"Plate"
-83.71,-0.00748,"Qualified",,19822.59,"CapPass","Cycle 50",50,59055,"J-4","Alloy 617",314626,"Plate"
-83.10,-0.00753,"Qualified",,19823.09,"CapPass","Cycle 50",50,59056,"J-4","Alloy 617",314626,"Plate"
-83.19,-0.00754,"Qualified",,19823.15,"CapPass","Cycle 50",50,59057,"J-4","Alloy 617",314626,"Plate"
-83.62,-0.00758,"Qualified",,19823.62,"CapPass","Cycle 50",50,59058,"J-4","Alloy 617",314626,"Plate"
-83.22,-0.00763,"Qualified",,19824.07,"CapPass","Cycle 50",50,59059,"J-4","Alloy 617",314626,"Plate"
-83.24,-0.00763,"Qualified",,19824.15,"CapPass","Cycle 50",50,59060,"J-4","Alloy 617",314626,"Plate"
-84.21,-0.00768,"Qualified",,19824.59,"CapPass","Cycle 50",50,59061,"J-4","Alloy 617",314626,"Plate"
-84.11,-0.00773,"Qualified",,19825.10,"CapPass","Cycle 50",50,59062,"J-4","Alloy 617",314626,"Plate"
-84.16,-0.00774,"Qualified",,19825.15,"CapPass","Cycle 50",50,59063,"J-4","Alloy 617",314626,"Plate"
-82.60,-0.00778,"Qualified",,19825.57,"CapPass","Cycle 50",50,59064,"J-4","Alloy 617",314626,"Plate"
-83.23,-0.00783,"Qualified",,19826.10,"CapPass","Cycle 50",50,59065,"J-4","Alloy 617",314626,"Plate"
-83.35,-0.00784,"Qualified",,19826.15,"CapPass","Cycle 50",50,59066,"J-4","Alloy 617",314626,"Plate"
-84.55,-0.00789,"Qualified",,19826.65,"CapPass","Cycle 50",50,59067,"J-4","Alloy 617",314626,"Plate"
-85.75,-0.00794,"Qualified",,19827.12,"CapPass","Cycle 50",50,59068,"J-4","Alloy 617",314626,"Plate"
-85.90,-0.00794,"Qualified",,19827.15,"CapPass","Cycle 50",50,59069,"J-4","Alloy 617",314626,"Plate"
-86.18,-0.00799,"Qualified",,19827.61,"CapPass","Cycle 50",50,59070,"J-4","Alloy 617",314626,"Plate"
-85.00,-0.00804,"Qualified",,19828.12,"CapPass","Cycle 50",50,59071,"J-4","Alloy 617",314626,"Plate"
-85.00,-0.00804,"Qualified",,19828.15,"CapPass","Cycle 50",50,59072,"J-4","Alloy 617",314626,"Plate"
-85.73,-0.00809,"Qualified",,19828.57,"CapPass","Cycle 50",50,59073,"J-4","Alloy 617",314626,"Plate"
-84.69,-0.00814,"Qualified",,19829.09,"CapPass","Cycle 50",50,59074,"J-4","Alloy 617",314626,"Plate"
-84.46,-0.00814,"Qualified",,19829.15,"CapPass","Cycle 50",50,59075,"J-4","Alloy 617",314626,"Plate"
-84.34,-0.00819,"Qualified",,19829.62,"CapPass","Cycle 50",50,59076,"J-4","Alloy 617",314626,"Plate"
-83.80,-0.00824,"Qualified",,19830.10,"CapPass","Cycle 50",50,59077,"J-4","Alloy 617",314626,"Plate"
-83.63,-0.00824,"Qualified",,19830.15,"CapPass","Cycle 50",50,59078,"J-4","Alloy 617",314626,"Plate"
-84.63,-0.00829,"Qualified",,19830.64,"CapPass","Cycle 50",50,59079,"J-4","Alloy 617",314626,"Plate"
-84.95,-0.00834,"Qualified",,19831.07,"CapPass","Cycle 50",50,59080,"J-4","Alloy 617",314626,"Plate"
-84.41,-0.00835,"Qualified",,19831.15,"CapPass","Cycle 50",50,59081,"J-4","Alloy 617",314626,"Plate"
-82.67,-0.00839,"Qualified",,19831.59,"CapPass","Cycle 50",50,59082,"J-4","Alloy 617",314626,"Plate"
-83.40,-0.00844,"Qualified",,19832.15,"CapPass","Cycle 50",50,59083,"J-4","Alloy 617",314626,"Plate"
-85.78,-0.00849,"Qualified",,19832.70,"CapPass","Cycle 50",50,59084,"J-4","Alloy 617",314626,"Plate"
-86.15,-0.00854,"Qualified",,19833.15,"CapPass","Cycle 50",50,59085,"J-4","Alloy 617",314626,"Plate"
-86.20,-0.00854,"Qualified",,19833.19,"CapPass","Cycle 50",50,59086,"J-4","Alloy 617",314626,"Plate"
-85.73,-0.00859,"Qualified",,19833.65,"CapPass","Cycle 50",50,59087,"J-4","Alloy 617",314626,"Plate"
-84.97,-0.00864,"Qualified",,19834.15,"CapPass","Cycle 50",50,59088,"J-4","Alloy 617",314626,"Plate"
-85.01,-0.00864,"Qualified",,19834.17,"CapPass","Cycle 50",50,59089,"J-4","Alloy 617",314626,"Plate"
-85.29,-0.00869,"Qualified",,19834.70,"CapPass","Cycle 50",50,59090,"J-4","Alloy 617",314626,"Plate"
-85.35,-0.00874,"Qualified",,19835.15,"CapPass","Cycle 50",50,59091,"J-4","Alloy 617",314626,"Plate"
-85.27,-0.00874,"Qualified",,19835.17,"CapPass","Cycle 50",50,59092,"J-4","Alloy 617",314626,"Plate"
-86.54,-0.00879,"Qualified",,19835.68,"CapPass","Cycle 50",50,59093,"J-4","Alloy 617",314626,"Plate"
-85.36,-0.00884,"Qualified",,19836.15,"CapPass","Cycle 50",50,59094,"J-4","Alloy 617",314626,"Plate"
-85.36,-0.00884,"Qualified",,19836.15,"CapPass","Cycle 50",50,59095,"J-4","Alloy 617",314626,"Plate"
-84.79,-0.00889,"Qualified",,19836.68,"CapPass","Cycle 50",50,59096,"J-4","Alloy 617",314626,"Plate"
-84.51,-0.00894,"Qualified",,19837.15,"CapPass","Cycle 50",50,59097,"J-4","Alloy 617",314626,"Plate"
-84.47,-0.00894,"Qualified",,19837.19,"CapPass","Cycle 50",50,59098,"J-4","Alloy 617",314626,"Plate"
-86.39,-0.00899,"Qualified",,19837.73,"CapPass","Cycle 50",50,59099,"J-4","Alloy 617",314626,"Plate"
-87.80,-0.00904,"Qualified",,19838.15,"CapPass","Cycle 50",50,59100,"J-4","Alloy 617",314626,"Plate"
-88.08,-0.00904,"Qualified",,19838.25,"CapPass","Cycle 50",50,59101,"J-4","Alloy 617",314626,"Plate"
-88.93,-0.00909,"Qualified",,19838.70,"CapPass","Cycle 50",50,59102,"J-4","Alloy 617",314626,"Plate"
-85.88,-0.00914,"Qualified",,19839.15,"CapPass","Cycle 50",50,59103,"J-4","Alloy 617",314626,"Plate"
-85.86,-0.00914,"Qualified",,19839.17,"CapPass","Cycle 50",50,59104,"J-4","Alloy 617",314626,"Plate"
-86.45,-0.00919,"Qualified",,19839.70,"CapPass","Cycle 50",50,59105,"J-4","Alloy 617",314626,"Plate"
-86.31,-0.00924,"Qualified",,19840.15,"CapPass","Cycle 50",50,59106,"J-4","Alloy 617",314626,"Plate"
-86.22,-0.00925,"Qualified",,19840.18,"CapPass","Cycle 50",50,59107,"J-4","Alloy 617",314626,"Plate"
-85.68,-0.00930,"Qualified",,19840.70,"CapPass","Cycle 50",50,59108,"J-4","Alloy 617",314626,"Plate"
-84.94,-0.00934,"Qualified",,19841.15,"CapPass","Cycle 50",50,59109,"J-4","Alloy 617",314626,"Plate"
-84.83,-0.00935,"Qualified",,19841.21,"CapPass","Cycle 50",50,59110,"J-4","Alloy 617",314626,"Plate"
-85.80,-0.00940,"Qualified",,19841.72,"CapPass","Cycle 50",50,59111,"J-4","Alloy 617",314626,"Plate"
-86.15,-0.00944,"Qualified",,19842.15,"CapPass","Cycle 50",50,59112,"J-4","Alloy 617",314626,"Plate"
-86.18,-0.00945,"Qualified",,19842.21,"CapPass","Cycle 50",50,59113,"J-4","Alloy 617",314626,"Plate"
-84.34,-0.00950,"Qualified",,19842.71,"CapPass","Cycle 50",50,59114,"J-4","Alloy 617",314626,"Plate"
-83.65,-0.00954,"Qualified",,19843.15,"CapPass","Cycle 50",50,59115,"J-4","Alloy 617",314626,"Plate"
-83.71,-0.00955,"Qualified",,19843.28,"CapPass","Cycle 50",50,59116,"J-4","Alloy 617",314626,"Plate"
-84.15,-0.00960,"Qualified",,19843.80,"CapPass","Cycle 50",50,59117,"J-4","Alloy 617",314626,"Plate"
-85.43,-0.00963,"Qualified",,19844.15,"CapPass","Cycle 50",50,59118,"J-4","Alloy 617",314626,"Plate"
-85.86,-0.00965,"Qualified",,19844.30,"CapPass","Cycle 50",50,59119,"J-4","Alloy 617",314626,"Plate"
-86.28,-0.00970,"Qualified",,19844.75,"CapPass","Cycle 50",50,59120,"J-4","Alloy 617",314626,"Plate"
-85.63,-0.00973,"Qualified",,19845.15,"CapPass","Cycle 50",50,59121,"J-4","Alloy 617",314626,"Plate"
-85.72,-0.00975,"Qualified",,19845.28,"CapPass","Cycle 50",50,59122,"J-4","Alloy 617",314626,"Plate"
-86.61,-0.00980,"Qualified",,19845.76,"CapPass","Cycle 50",50,59123,"J-4","Alloy 617",314626,"Plate"
-85.42,-0.00984,"Qualified",,19846.15,"CapPass","Cycle 50",50,59124,"J-4","Alloy 617",314626,"Plate"
-85.19,-0.00985,"Qualified",,19846.23,"CapPass","Cycle 50",50,59125,"J-4","Alloy 617",314626,"Plate"
-84.57,-0.00990,"Qualified",,19846.79,"CapPass","Cycle 50",50,59126,"J-4","Alloy 617",314626,"Plate"
-85.07,-0.00994,"Qualified",,19847.15,"CapPass","Cycle 50",50,59127,"J-4","Alloy 617",314626,"Plate"
-85.67,-0.00995,"Qualified",,19847.33,"CapPass","Cycle 50",50,59128,"J-4","Alloy 617",314626,"Plate"
-85.44,-0.01000,"Qualified",,19847.76,"CapPass","Cycle 50",50,59129,"J-4","Alloy 617",314626,"Plate"
-77.52,-0.00999,"Qualified",,19848.15,"CapPass","Cycle 50",50,59130,"J-4","Alloy 617",314626,"Plate"
-69.40,-0.00995,"Qualified",,19848.50,"CapPass","Cycle 50",50,59131,"J-4","Alloy 617",314626,"Plate"
-60.84,-0.00990,"Qualified",,19848.99,"CapPass","Cycle 50",50,59132,"J-4","Alloy 617",314626,"Plate"
-58.53,-0.00989,"Qualified",,19849.15,"CapPass","Cycle 50",50,59133,"J-4","Alloy 617",314626,"Plate"
-52.49,-0.00985,"Qualified",,19849.52,"CapPass","Cycle 50",50,59134,"J-4","Alloy 617",314626,"Plate"
-44.65,-0.00980,"Qualified",,19850.07,"CapPass","Cycle 50",50,59135,"J-4","Alloy 617",314626,"Plate"
-43.40,-0.00979,"Qualified",,19850.15,"CapPass","Cycle 50",50,59136,"J-4","Alloy 617",314626,"Plate"
-38.74,-0.00975,"Qualified",,19850.52,"CapPass","Cycle 50",50,59137,"J-4","Alloy 617",314626,"Plate"
-34.13,-0.00970,"Qualified",,19851.08,"CapPass","Cycle 50",50,59138,"J-4","Alloy 617",314626,"Plate"
-33.50,-0.00969,"Qualified",,19851.15,"CapPass","Cycle 50",50,59139,"J-4","Alloy 617",314626,"Plate"
-28.89,-0.00965,"Qualified",,19851.60,"CapPass","Cycle 50",50,59140,"J-4","Alloy 617",314626,"Plate"
-22.79,-0.00960,"Qualified",,19852.15,"CapPass","Cycle 50",50,59141,"J-4","Alloy 617",314626,"Plate"
-22.71,-0.00960,"Qualified",,19852.15,"CapPass","Cycle 50",50,59142,"J-4","Alloy 617",314626,"Plate"
-17.58,-0.00955,"Qualified",,19852.65,"CapPass","Cycle 50",50,59143,"J-4","Alloy 617",314626,"Plate"
-12.26,-0.00950,"Qualified",,19853.15,"CapPass","Cycle 50",50,59144,"J-4","Alloy 617",314626,"Plate"
-11.96,-0.00950,"Qualified",,19853.19,"CapPass","Cycle 50",50,59145,"J-4","Alloy 617",314626,"Plate"
-6.95,-0.00945,"Qualified",,19853.66,"CapPass","Cycle 50",50,59146,"J-4","Alloy 617",314626,"Plate"
-3.88,-0.00940,"Qualified",,19854.14,"CapPass","Cycle 50",50,59147,"J-4","Alloy 617",314626,"Plate"
-3.82,-0.00940,"Qualified",,19854.15,"CapPass","Cycle 50",50,59148,"J-4","Alloy 617",314626,"Plate"
1.31,-0.00935,"Qualified",,19854.72,"CapPass","Cycle 50",50,59149,"J-4","Alloy 617",314626,"Plate"
5.11,-0.00930,"Qualified",,19855.15,"CapPass","Cycle 50",50,59150,"J-4","Alloy 617",314626,"Plate"
5.38,-0.00930,"Qualified",,19855.19,"CapPass","Cycle 50",50,59151,"J-4","Alloy 617",314626,"Plate"
10.04,-0.00925,"Qualified",,19855.72,"CapPass","Cycle 50",50,59152,"J-4","Alloy 617",314626,"Plate"
13.30,-0.00921,"Qualified",,19856.15,"CapPass","Cycle 50",50,59153,"J-4","Alloy 617",314626,"Plate"
13.72,-0.00920,"Qualified",,19856.23,"CapPass","Cycle 50",50,59154,"J-4","Alloy 617",314626,"Plate"
17.32,-0.00915,"Qualified",,19856.80,"CapPass","Cycle 50",50,59155,"J-4","Alloy 617",314626,"Plate"
20.32,-0.00912,"Qualified",,19857.15,"CapPass","Cycle 50",50,59156,"J-4","Alloy 617",314626,"Plate"
23.24,-0.00910,"Qualified",,19857.62,"CapPass","Cycle 50",50,59157,"J-4","Alloy 617",314626,"Plate"
31.83,-0.00905,"Qualified",,19858.03,"CapPass","Cycle 50",50,59158,"J-4","Alloy 617",314626,"Plate"
32.67,-0.00904,"Qualified",,19858.15,"CapPass","Cycle 50",50,59159,"J-4","Alloy 617",314626,"Plate"
34.46,-0.00900,"Qualified",,19858.57,"CapPass","Cycle 50",50,59160,"J-4","Alloy 617",314626,"Plate"
37.67,-0.00895,"Qualified",,19859.10,"CapPass","Cycle 50",50,59161,"J-4","Alloy 617",314626,"Plate"
38.08,-0.00894,"Qualified",,19859.15,"CapPass","Cycle 50",50,59162,"J-4","Alloy 617",314626,"Plate"
42.02,-0.00890,"Qualified",,19859.42,"CapPass","Cycle 50",50,59163,"J-4","Alloy 617",314626,"Plate"
45.07,-0.00884,"Qualified",,19859.75,"CapPass","Cycle 50",50,59164,"J-4","Alloy 617",314626,"Plate"
47.98,-0.00880,"Qualified",,19860.15,"CapPass","Cycle 50",50,59165,"J-4","Alloy 617",314626,"Plate"
48.31,-0.00879,"Qualified",,19860.22,"CapPass","Cycle 50",50,59166,"J-4","Alloy 617",314626,"Plate"
51.37,-0.00874,"Qualified",,19860.72,"CapPass","Cycle 50",50,59167,"J-4","Alloy 617",314626,"Plate"
53.68,-0.00870,"Qualified",,19861.15,"CapPass","Cycle 50",50,59168,"J-4","Alloy 617",314626,"Plate"
53.89,-0.00869,"Qualified",,19861.20,"CapPass","Cycle 50",50,59169,"J-4","Alloy 617",314626,"Plate"
59.45,-0.00864,"Qualified",,19861.78,"CapPass","Cycle 50",50,59170,"J-4","Alloy 617",314626,"Plate"
60.74,-0.00860,"Qualified",,19862.15,"CapPass","Cycle 50",50,59171,"J-4","Alloy 617",314626,"Plate"
60.99,-0.00859,"Qualified",,19862.27,"CapPass","Cycle 50",50,59172,"J-4","Alloy 617",314626,"Plate"
62.76,-0.00854,"Qualified",,19862.70,"CapPass","Cycle 50",50,59173,"J-4","Alloy 617",314626,"Plate"
65.58,-0.00850,"Qualified",,19863.15,"CapPass","Cycle 50",50,59174,"J-4","Alloy 617",314626,"Plate"
66.06,-0.00849,"Qualified",,19863.23,"CapPass","Cycle 50",50,59175,"J-4","Alloy 617",314626,"Plate"
67.50,-0.00844,"Qualified",,19863.73,"CapPass","Cycle 50",50,59176,"J-4","Alloy 617",314626,"Plate"
68.68,-0.00840,"Qualified",,19864.15,"CapPass","Cycle 50",50,59177,"J-4","Alloy 617",314626,"Plate"
68.76,-0.00839,"Qualified",,19864.19,"CapPass","Cycle 50",50,59178,"J-4","Alloy 617",314626,"Plate"
71.33,-0.00834,"Qualified",,19864.77,"CapPass","Cycle 50",50,59179,"J-4","Alloy 617",314626,"Plate"
73.56,-0.00829,"Qualified",,19865.15,"CapPass","Cycle 50",50,59180,"J-4","Alloy 617",314626,"Plate"
73.59,-0.00829,"Qualified",,19865.20,"CapPass","Cycle 50",50,59181,"J-4","Alloy 617",314626,"Plate"
76.22,-0.00824,"Qualified",,19865.80,"CapPass","Cycle 50",50,59182,"J-4","Alloy 617",314626,"Plate"
78.65,-0.00820,"Qualified",,19866.15,"CapPass","Cycle 50",50,59183,"J-4","Alloy 617",314626,"Plate"
78.78,-0.00819,"Qualified",,19866.20,"CapPass","Cycle 50",50,59184,"J-4","Alloy 617",314626,"Plate"
80.38,-0.00814,"Qualified",,19866.71,"CapPass","Cycle 50",50,59185,"J-4","Alloy 617",314626,"Plate"
81.65,-0.00809,"Qualified",,19867.15,"CapPass","Cycle 50",50,59186,"J-4","Alloy 617",314626,"Plate"
81.71,-0.00809,"Qualified",,19867.22,"CapPass","Cycle 50",50,59187,"J-4","Alloy 617",314626,"Plate"
82.40,-0.00804,"Qualified",,19867.72,"CapPass","Cycle 50",50,59188,"J-4","Alloy 617",314626,"Plate"
81.53,-0.00799,"Qualified",,19868.15,"CapPass","Cycle 50",50,59189,"J-4","Alloy 617",314626,"Plate"
81.60,-0.00799,"Qualified",,19868.15,"CapPass","Cycle 50",50,59190,"J-4","Alloy 617",314626,"Plate"
81.02,-0.00794,"Qualified",,19868.67,"CapPass","Cycle 50",50,59191,"J-4","Alloy 617",314626,"Plate"
81.54,-0.00789,"Qualified",,19869.15,"CapPass","Cycle 50",50,59192,"J-4","Alloy 617",314626,"Plate"
81.47,-0.00789,"Qualified",,19869.18,"CapPass","Cycle 50",50,59193,"J-4","Alloy 617",314626,"Plate"
82.69,-0.00784,"Qualified",,19869.67,"CapPass","Cycle 50",50,59194,"J-4","Alloy 617",314626,"Plate"
82.90,-0.00779,"Qualified",,19870.15,"CapPass","Cycle 50",50,59195,"J-4","Alloy 617",314626,"Plate"
82.80,-0.00779,"Qualified",,19870.17,"CapPass","Cycle 50",50,59196,"J-4","Alloy 617",314626,"Plate"
82.42,-0.00774,"Qualified",,19870.62,"CapPass","Cycle 50",50,59197,"J-4","Alloy 617",314626,"Plate"
81.55,-0.00768,"Qualified",,19871.15,"CapPass","Cycle 50",50,59198,"J-4","Alloy 617",314626,"Plate"
81.67,-0.00768,"Qualified",,19871.15,"CapPass","Cycle 50",50,59199,"J-4","Alloy 617",314626,"Plate"
82.12,-0.00763,"Qualified",,19871.67,"CapPass","Cycle 50",50,59200,"J-4","Alloy 617",314626,"Plate"
81.63,-0.00758,"Qualified",,19872.08,"CapPass","Cycle 50",50,59201,"J-4","Alloy 617",314626,"Plate"
81.37,-0.00758,"Qualified",,19872.15,"CapPass","Cycle 50",50,59202,"J-4","Alloy 617",314626,"Plate"
81.36,-0.00753,"Qualified",,19872.62,"CapPass","Cycle 50",50,59203,"J-4","Alloy 617",314626,"Plate"
81.22,-0.00748,"Qualified",,19873.10,"CapPass","Cycle 50",50,59204,"J-4","Alloy 617",314626,"Plate"
81.16,-0.00748,"Qualified",,19873.15,"CapPass","Cycle 50",50,59205,"J-4","Alloy 617",314626,"Plate"
79.88,-0.00743,"Qualified",,19873.63,"CapPass","Cycle 50",50,59206,"J-4","Alloy 617",314626,"Plate"
80.62,-0.00738,"Qualified",,19874.08,"CapPass","Cycle 50",50,59207,"J-4","Alloy 617",314626,"Plate"
80.66,-0.00738,"Qualified",,19874.15,"CapPass","Cycle 50",50,59208,"J-4","Alloy 617",314626,"Plate"
83.39,-0.00733,"Qualified",,19874.63,"CapPass","Cycle 50",50,59209,"J-4","Alloy 617",314626,"Plate"
82.46,-0.00728,"Qualified",,19875.13,"CapPass","Cycle 50",50,59210,"J-4","Alloy 617",314626,"Plate"
82.48,-0.00728,"Qualified",,19875.15,"CapPass","Cycle 50",50,59211,"J-4","Alloy 617",314626,"Plate"
82.19,-0.00723,"Qualified",,19875.58,"CapPass","Cycle 50",50,59212,"J-4","Alloy 617",314626,"Plate"
82.38,-0.00718,"Qualified",,19876.12,"CapPass","Cycle 50",50,59213,"J-4","Alloy 617",314626,"Plate"
82.39,-0.00718,"Qualified",,19876.15,"CapPass","Cycle 50",50,59214,"J-4","Alloy 617",314626,"Plate"
81.97,-0.00713,"Qualified",,19876.58,"CapPass","Cycle 50",50,59215,"J-4","Alloy 617",314626,"Plate"
80.52,-0.00708,"Qualified",,19876.98,"CapPass","Cycle 50",50,59216,"J-4","Alloy 617",314626,"Plate"
79.34,-0.00707,"Qualified",,19877.15,"CapPass","Cycle 50",50,59217,"J-4","Alloy 617",314626,"Plate"
80.00,-0.00703,"Qualified",,19877.58,"CapPass","Cycle 50",50,59218,"J-4","Alloy 617",314626,"Plate"
80.94,-0.00698,"Qualified",,19878.10,"CapPass","Cycle 50",50,59219,"J-4","Alloy 617",314626,"Plate"
81.03,-0.00698,"Qualified",,19878.15,"CapPass","Cycle 50",50,59220,"J-4","Alloy 617",314626,"Plate"
83.46,-0.00693,"Qualified",,19878.61,"CapPass","Cycle 50",50,59221,"J-4","Alloy 617",314626,"Plate"
84.84,-0.00688,"Qualified",,19879.15,"CapPass","Cycle 50",50,59222,"J-4","Alloy 617",314626,"Plate"
84.84,-0.00688,"Qualified",,19879.15,"CapPass","Cycle 50",50,59223,"J-4","Alloy 617",314626,"Plate"
86.60,-0.00683,"Qualified",,19879.61,"CapPass","Cycle 50",50,59224,"J-4","Alloy 617",314626,"Plate"
86.53,-0.00678,"Qualified",,19880.05,"CapPass","Cycle 50",50,59225,"J-4","Alloy 617",314626,"Plate"
85.97,-0.00677,"Qualified",,19880.15,"CapPass","Cycle 50",50,59226,"J-4","Alloy 617",314626,"Plate"
85.20,-0.00673,"Qualified",,19880.57,"CapPass","Cycle 50",50,59227,"J-4","Alloy 617",314626,"Plate"
84.29,-0.00668,"Qualified",,19881.13,"CapPass","Cycle 50",50,59228,"J-4","Alloy 617",314626,"Plate"
84.32,-0.00668,"Qualified",,19881.15,"CapPass","Cycle 50",50,59229,"J-4","Alloy 617",314626,"Plate"
83.84,-0.00663,"Qualified",,19881.63,"CapPass","Cycle 50",50,59230,"J-4","Alloy 617",314626,"Plate"
84.47,-0.00658,"Qualified",,19882.03,"CapPass","Cycle 50",50,59231,"J-4","Alloy 617",314626,"Plate"
83.64,-0.00657,"Qualified",,19882.15,"CapPass","Cycle 50",50,59232,"J-4","Alloy 617",314626,"Plate"
83.74,-0.00653,"Qualified",,19882.51,"CapPass","Cycle 50",50,59233,"J-4","Alloy 617",314626,"Plate"
79.27,-0.00648,"Qualified",,19883.07,"CapPass","Cycle 50",50,59234,"J-4","Alloy 617",314626,"Plate"
78.97,-0.00647,"Qualified",,19883.15,"CapPass","Cycle 50",50,59235,"J-4","Alloy 617",314626,"Plate"
80.12,-0.00642,"Qualified",,19883.58,"CapPass","Cycle 50",50,59236,"J-4","Alloy 617",314626,"Plate"
79.92,-0.00637,"Qualified",,19884.07,"CapPass","Cycle 50",50,59237,"J-4","Alloy 617",314626,"Plate"
79.79,-0.00637,"Qualified",,19884.15,"CapPass","Cycle 50",50,59238,"J-4","Alloy 617",314626,"Plate"
80.00,-0.00632,"Qualified",,19884.58,"CapPass","Cycle 50",50,59239,"J-4","Alloy 617",314626,"Plate"
81.98,-0.00627,"Qualified",,19885.13,"CapPass","Cycle 50",50,59240,"J-4","Alloy 617",314626,"Plate"
82.10,-0.00628,"Qualified",,19885.15,"CapPass","Cycle 50",50,59241,"J-4","Alloy 617",314626,"Plate"
83.93,-0.00622,"Qualified",,19885.61,"CapPass","Cycle 50",50,59242,"J-4","Alloy 617",314626,"Plate"
84.31,-0.00617,"Qualified",,19886.10,"CapPass","Cycle 50",50,59243,"J-4","Alloy 617",314626,"Plate"
84.36,-0.00617,"Qualified",,19886.15,"CapPass","Cycle 50",50,59244,"J-4","Alloy 617",314626,"Plate"
84.40,-0.00612,"Qualified",,19886.65,"CapPass","Cycle 50",50,59245,"J-4","Alloy 617",314626,"Plate"
85.09,-0.00607,"Qualified",,19887.11,"CapPass","Cycle 50",50,59246,"J-4","Alloy 617",314626,"Plate"
84.99,-0.00607,"Qualified",,19887.15,"CapPass","Cycle 50",50,59247,"J-4","Alloy 617",314626,"Plate"
86.11,-0.00602,"Qualified",,19887.60,"CapPass","Cycle 50",50,59248,"J-4","Alloy 617",314626,"Plate"
86.45,-0.00597,"Qualified",,19888.15,"CapPass","Cycle 50",50,59249,"J-4","Alloy 617",314626,"Plate"
86.48,-0.00597,"Qualified",,19888.16,"CapPass","Cycle 50",50,59250,"J-4","Alloy 617",314626,"Plate"
86.74,-0.00592,"Qualified",,19888.63,"CapPass","Cycle 50",50,59251,"J-4","Alloy 617",314626,"Plate"
86.90,-0.00587,"Qualified",,19889.08,"CapPass","Cycle 50",50,59252,"J-4","Alloy 617",314626,"Plate"
86.70,-0.00587,"Qualified",,19889.15,"CapPass","Cycle 50",50,59253,"J-4","Alloy 617",314626,"Plate"
86.43,-0.00582,"Qualified",,19889.68,"CapPass","Cycle 50",50,59254,"J-4","Alloy 617",314626,"Plate"
87.01,-0.00577,"Qualified",,19890.11,"CapPass","Cycle 50",50,59255,"J-4","Alloy 617",314626,"Plate"
86.87,-0.00577,"Qualified",,19890.15,"CapPass","Cycle 50",50,59256,"J-4","Alloy 617",314626,"Plate"
85.60,-0.00572,"Qualified",,19890.61,"CapPass","Cycle 50",50,59257,"J-4","Alloy 617",314626,"Plate"
84.40,-0.00567,"Qualified",,19891.08,"CapPass","Cycle 50",50,59258,"J-4","Alloy 617",314626,"Plate"
84.17,-0.00567,"Qualified",,19891.15,"CapPass","Cycle 50",50,59259,"J-4","Alloy 617",314626,"Plate"
84.72,-0.00562,"Qualified",,19891.60,"CapPass","Cycle 50",50,59260,"J-4","Alloy 617",314626,"Plate"
84.02,-0.00557,"Qualified",,19892.10,"CapPass","Cycle 50",50,59261,"J-4","Alloy 617",314626,"Plate"
83.87,-0.00557,"Qualified",,19892.15,"CapPass","Cycle 50",50,59262,"J-4","Alloy 617",314626,"Plate"
83.70,-0.00552,"Qualified",,19892.63,"CapPass","Cycle 50",50,59263,"J-4","Alloy 617",314626,"Plate"
84.97,-0.00547,"Qualified",,19893.10,"CapPass","Cycle 50",50,59264,"J-4","Alloy 617",314626,"Plate"
84.85,-0.00547,"Qualified",,19893.15,"CapPass","Cycle 50",50,59265,"J-4","Alloy 617",314626,"Plate"
84.62,-0.00542,"Qualified",,19893.61,"CapPass","Cycle 50",50,59266,"J-4","Alloy 617",314626,"Plate"
84.72,-0.00537,"Qualified",,19894.15,"CapPass","Cycle 50",50,59267,"J-4","Alloy 617",314626,"Plate"
84.97,-0.00537,"Qualified",,19894.18,"CapPass","Cycle 50",50,59268,"J-4","Alloy 617",314626,"Plate"
85.52,-0.00532,"Qualified",,19894.63,"CapPass","Cycle 50",50,59269,"J-4","Alloy 617",314626,"Plate"
83.53,-0.00526,"Qualified",,19895.08,"CapPass","Cycle 50",50,59270,"J-4","Alloy 617",314626,"Plate"
83.01,-0.00527,"Qualified",,19895.15,"CapPass","Cycle 50",50,59271,"J-4","Alloy 617",314626,"Plate"
82.41,-0.00521,"Qualified",,19895.63,"CapPass","Cycle 50",50,59272,"J-4","Alloy 617",314626,"Plate"
83.18,-0.00517,"Qualified",,19896.15,"CapPass","Cycle 50",50,59273,"J-4","Alloy 617",314626,"Plate"
83.25,-0.00516,"Qualified",,19896.18,"CapPass","Cycle 50",50,59274,"J-4","Alloy 617",314626,"Plate"
83.76,-0.00511,"Qualified",,19896.69,"CapPass","Cycle 50",50,59275,"J-4","Alloy 617",314626,"Plate"
85.39,-0.00507,"Qualified",,19897.15,"CapPass","Cycle 50",50,59276,"J-4","Alloy 617",314626,"Plate"
85.91,-0.00506,"Qualified",,19897.24,"CapPass","Cycle 50",50,59277,"J-4","Alloy 617",314626,"Plate"
87.01,-0.00501,"Qualified",,19897.66,"CapPass","Cycle 50",50,59278,"J-4","Alloy 617",314626,"Plate"
86.94,-0.00496,"Qualified",,19898.13,"CapPass","Cycle 50",50,59279,"J-4","Alloy 617",314626,"Plate"
86.83,-0.00497,"Qualified",,19898.15,"CapPass","Cycle 50",50,59280,"J-4","Alloy 617",314626,"Plate"
86.03,-0.00491,"Qualified",,19898.76,"CapPass","Cycle 50",50,59281,"J-4","Alloy 617",314626,"Plate"
86.41,-0.00487,"Qualified",,19899.15,"CapPass","Cycle 50",50,59282,"J-4","Alloy 617",314626,"Plate"
86.45,-0.00486,"Qualified",,19899.21,"CapPass","Cycle 50",50,59283,"J-4","Alloy 617",314626,"Plate"
86.87,-0.00481,"Qualified",,19899.68,"CapPass","Cycle 50",50,59284,"J-4","Alloy 617",314626,"Plate"
86.27,-0.00476,"Qualified",,19900.15,"CapPass","Cycle 50",50,59285,"J-4","Alloy 617",314626,"Plate"
86.23,-0.00476,"Qualified",,19900.18,"CapPass","Cycle 50",50,59286,"J-4","Alloy 617",314626,"Plate"
85.96,-0.00471,"Qualified",,19900.68,"CapPass","Cycle 50",50,59287,"J-4","Alloy 617",314626,"Plate"
85.96,-0.00466,"Qualified",,19901.13,"CapPass","Cycle 50",50,59288,"J-4","Alloy 617",314626,"Plate"
85.80,-0.00466,"Qualified",,19901.15,"CapPass","Cycle 50",50,59289,"J-4","Alloy 617",314626,"Plate"
83.88,-0.00461,"Qualified",,19901.69,"CapPass","Cycle 50",50,59290,"J-4","Alloy 617",314626,"Plate"
83.36,-0.00457,"Qualified",,19902.15,"CapPass","Cycle 50",50,59291,"J-4","Alloy 617",314626,"Plate"
83.56,-0.00456,"Qualified",,19902.23,"CapPass","Cycle 50",50,59292,"J-4","Alloy 617",314626,"Plate"
83.92,-0.00451,"Qualified",,19902.74,"CapPass","Cycle 50",50,59293,"J-4","Alloy 617",314626,"Plate"
84.62,-0.00446,"Qualified",,19903.15,"CapPass","Cycle 50",50,59294,"J-4","Alloy 617",314626,"Plate"
84.47,-0.00446,"Qualified",,19903.19,"CapPass","Cycle 50",50,59295,"J-4","Alloy 617",314626,"Plate"
85.34,-0.00441,"Qualified",,19903.80,"CapPass","Cycle 50",50,59296,"J-4","Alloy 617",314626,"Plate"
86.76,-0.00437,"Qualified",,19904.15,"CapPass","Cycle 50",50,59297,"J-4","Alloy 617",314626,"Plate"
86.74,-0.00436,"Qualified",,19904.23,"CapPass","Cycle 50",50,59298,"J-4","Alloy 617",314626,"Plate"
87.33,-0.00430,"Qualified",,19904.73,"CapPass","Cycle 50",50,59299,"J-4","Alloy 617",314626,"Plate"
87.82,-0.00427,"Qualified",,19905.15,"CapPass","Cycle 50",50,59300,"J-4","Alloy 617",314626,"Plate"
88.06,-0.00425,"Qualified",,19905.27,"CapPass","Cycle 50",50,59301,"J-4","Alloy 617",314626,"Plate"
87.50,-0.00420,"Qualified",,19905.78,"CapPass","Cycle 50",50,59302,"J-4","Alloy 617",314626,"Plate"
87.62,-0.00417,"Qualified",,19906.15,"CapPass","Cycle 50",50,59303,"J-4","Alloy 617",314626,"Plate"
87.44,-0.00415,"Qualified",,19906.26,"CapPass","Cycle 50",50,59304,"J-4","Alloy 617",314626,"Plate"
88.18,-0.00410,"Qualified",,19906.78,"CapPass","Cycle 50",50,59305,"J-4","Alloy 617",314626,"Plate"
88.60,-0.00407,"Qualified",,19907.15,"CapPass","Cycle 50",50,59306,"J-4","Alloy 617",314626,"Plate"
88.50,-0.00405,"Qualified",,19907.26,"CapPass","Cycle 50",50,59307,"J-4","Alloy 617",314626,"Plate"
88.30,-0.00400,"Qualified",,19907.73,"CapPass","Cycle 50",50,59308,"J-4","Alloy 617",314626,"Plate"
87.65,-0.00397,"Qualified",,19908.15,"CapPass","Cycle 50",50,59309,"J-4","Alloy 617",314626,"Plate"
88.01,-0.00395,"Qualified",,19908.29,"CapPass","Cycle 50",50,59310,"J-4","Alloy 617",314626,"Plate"
88.74,-0.00390,"Qualified",,19908.73,"CapPass","Cycle 50",50,59311,"J-4","Alloy 617",314626,"Plate"
86.91,-0.00387,"Qualified",,19909.15,"CapPass","Cycle 50",50,59312,"J-4","Alloy 617",314626,"Plate"
86.59,-0.00385,"Qualified",,19909.28,"CapPass","Cycle 50",50,59313,"J-4","Alloy 617",314626,"Plate"
87.96,-0.00380,"Qualified",,19909.79,"CapPass","Cycle 50",50,59314,"J-4","Alloy 617",314626,"Plate"
88.14,-0.00377,"Qualified",,19910.15,"CapPass","Cycle 50",50,59315,"J-4","Alloy 617",314626,"Plate"
88.16,-0.00375,"Qualified",,19910.29,"CapPass","Cycle 50",50,59316,"J-4","Alloy 617",314626,"Plate"
88.15,-0.00370,"Qualified",,19910.76,"CapPass","Cycle 50",50,59317,"J-4","Alloy 617",314626,"Plate"
87.22,-0.00366,"Qualified",,19911.15,"CapPass","Cycle 50",50,59318,"J-4","Alloy 617",314626,"Plate"
86.99,-0.00365,"Qualified",,19911.24,"CapPass","Cycle 50",50,59319,"J-4","Alloy 617",314626,"Plate"
86.83,-0.00360,"Qualified",,19911.79,"CapPass","Cycle 50",50,59320,"J-4","Alloy 617",314626,"Plate"
86.52,-0.00356,"Qualified",,19912.15,"CapPass","Cycle 50",50,59321,"J-4","Alloy 617",314626,"Plate"
86.37,-0.00355,"Qualified",,19912.28,"CapPass","Cycle 50",50,59322,"J-4","Alloy 617",314626,"Plate"
86.33,-0.00350,"Qualified",,19912.82,"CapPass","Cycle 50",50,59323,"J-4","Alloy 617",314626,"Plate"
86.10,-0.00347,"Qualified",,19913.15,"CapPass","Cycle 50",50,59324,"J-4","Alloy 617",314626,"Plate"
86.44,-0.00345,"Qualified",,19913.33,"CapPass","Cycle 50",50,59325,"J-4","Alloy 617",314626,"Plate"
86.28,-0.00339,"Qualified",,19913.81,"CapPass","Cycle 50",50,59326,"J-4","Alloy 617",314626,"Plate"
86.12,-0.00337,"Qualified",,19914.15,"CapPass","Cycle 50",50,59327,"J-4","Alloy 617",314626,"Plate"
86.19,-0.00334,"Qualified",,19914.28,"CapPass","Cycle 50",50,59328,"J-4","Alloy 617",314626,"Plate"
86.02,-0.00329,"Qualified",,19914.84,"CapPass","Cycle 50",50,59329,"J-4","Alloy 617",314626,"Plate"
85.83,-0.00327,"Qualified",,19915.15,"CapPass","Cycle 50",50,59330,"J-4","Alloy 617",314626,"Plate"
85.93,-0.00324,"Qualified",,19915.33,"CapPass","Cycle 50",50,59331,"J-4","Alloy 617",314626,"Plate"
85.85,-0.00319,"Qualified",,19915.87,"CapPass","Cycle 50",50,59332,"J-4","Alloy 617",314626,"Plate"
86.42,-0.00317,"Qualified",,19916.15,"CapPass","Cycle 50",50,59333,"J-4","Alloy 617",314626,"Plate"
86.65,-0.00314,"Qualified",,19916.34,"CapPass","Cycle 50",50,59334,"J-4","Alloy 617",314626,"Plate"
87.09,-0.00309,"Qualified",,19916.89,"CapPass","Cycle 50",50,59335,"J-4","Alloy 617",314626,"Plate"
87.89,-0.00307,"Qualified",,19917.15,"CapPass","Cycle 50",50,59336,"J-4","Alloy 617",314626,"Plate"
88.08,-0.00304,"Qualified",,19917.34,"CapPass","Cycle 50",50,59337,"J-4","Alloy 617",314626,"Plate"
86.92,-0.00299,"Qualified",,19917.84,"CapPass","Cycle 50",50,59338,"J-4","Alloy 617",314626,"Plate"
86.45,-0.00296,"Qualified",,19918.15,"CapPass","Cycle 50",50,59339,"J-4","Alloy 617",314626,"Plate"
86.13,-0.00294,"Qualified",,19918.34,"CapPass","Cycle 50",50,59340,"J-4","Alloy 617",314626,"Plate"
86.51,-0.00289,"Qualified",,19918.89,"CapPass","Cycle 50",50,59341,"J-4","Alloy 617",314626,"Plate"
86.91,-0.00287,"Qualified",,19919.15,"CapPass","Cycle 50",50,59342,"J-4","Alloy 617",314626,"Plate"
87.02,-0.00284,"Qualified",,19919.37,"CapPass","Cycle 50",50,59343,"J-4","Alloy 617",314626,"Plate"
86.27,-0.00279,"Qualified",,19919.86,"CapPass","Cycle 50",50,59344,"J-4","Alloy 617",314626,"Plate"
84.83,-0.00277,"Qualified",,19920.15,"CapPass","Cycle 50",50,59345,"J-4","Alloy 617",314626,"Plate"
84.64,-0.00274,"Qualified",,19920.39,"CapPass","Cycle 50",50,59346,"J-4","Alloy 617",314626,"Plate"
84.88,-0.00269,"Qualified",,19920.92,"CapPass","Cycle 50",50,59347,"J-4","Alloy 617",314626,"Plate"
85.13,-0.00266,"Qualified",,19921.15,"CapPass","Cycle 50",50,59348,"J-4","Alloy 617",314626,"Plate"
84.32,-0.00264,"Qualified",,19921.39,"CapPass","Cycle 50",50,59349,"J-4","Alloy 617",314626,"Plate"
84.86,-0.00259,"Qualified",,19921.87,"CapPass","Cycle 50",50,59350,"J-4","Alloy 617",314626,"Plate"
85.28,-0.00257,"Qualified",,19922.15,"CapPass","Cycle 50",50,59351,"J-4","Alloy 617",314626,"Plate"
85.09,-0.00254,"Qualified",,19922.36,"CapPass","Cycle 50",50,59352,"J-4","Alloy 617",314626,"Plate"
83.79,-0.00249,"Qualified",,19922.86,"CapPass","Cycle 50",50,59353,"J-4","Alloy 617",314626,"Plate"
83.94,-0.00247,"Qualified",,19923.15,"CapPass","Cycle 50",50,59354,"J-4","Alloy 617",314626,"Plate"
84.74,-0.00244,"Qualified",,19923.38,"CapPass","Cycle 50",50,59355,"J-4","Alloy 617",314626,"Plate"
84.68,-0.00239,"Qualified",,19923.91,"CapPass","Cycle 50",50,59356,"J-4","Alloy 617",314626,"Plate"
85.10,-0.00237,"Qualified",,19924.15,"CapPass","Cycle 50",50,59357,"J-4","Alloy 617",314626,"Plate"
86.20,-0.00234,"Qualified",,19924.48,"CapPass","Cycle 50",50,59358,"J-4","Alloy 617",314626,"Plate"
87.53,-0.00229,"Qualified",,19924.92,"CapPass","Cycle 50",50,59359,"J-4","Alloy 617",314626,"Plate"
87.49,-0.00226,"Qualified",,19925.15,"CapPass","Cycle 50",50,59360,"J-4","Alloy 617",314626,"Plate"
86.20,-0.00224,"Qualified",,19925.36,"CapPass","Cycle 50",50,59361,"J-4","Alloy 617",314626,"Plate"
85.76,-0.00219,"Qualified",,19925.91,"CapPass","Cycle 50",50,59362,"J-4","Alloy 617",314626,"Plate"
86.29,-0.00217,"Qualified",,19926.15,"CapPass","Cycle 50",50,59363,"J-4","Alloy 617",314626,"Plate"
86.52,-0.00213,"Qualified",,19926.43,"CapPass","Cycle 50",50,59364,"J-4","Alloy 617",314626,"Plate"
85.82,-0.00208,"Qualified",,19926.93,"CapPass","Cycle 50",50,59365,"J-4","Alloy 617",314626,"Plate"
86.46,-0.00207,"Qualified",,19927.15,"CapPass","Cycle 50",50,59366,"J-4","Alloy 617",314626,"Plate"
87.46,-0.00203,"Qualified",,19927.42,"CapPass","Cycle 50",50,59367,"J-4","Alloy 617",314626,"Plate"
86.82,-0.00198,"Qualified",,19927.97,"CapPass","Cycle 50",50,59368,"J-4","Alloy 617",314626,"Plate"
87.36,-0.00197,"Qualified",,19928.15,"CapPass","Cycle 50",50,59369,"J-4","Alloy 617",314626,"Plate"
87.76,-0.00193,"Qualified",,19928.51,"CapPass","Cycle 50",50,59370,"J-4","Alloy 617",314626,"Plate"
88.85,-0.00188,"Qualified",,19928.95,"CapPass","Cycle 50",50,59371,"J-4","Alloy 617",314626,"Plate"
88.26,-0.00186,"Qualified",,19929.15,"CapPass","Cycle 50",50,59372,"J-4","Alloy 617",314626,"Plate"
86.80,-0.00183,"Qualified",,19929.41,"CapPass","Cycle 50",50,59373,"J-4","Alloy 617",314626,"Plate"
86.07,-0.00178,"Qualified",,19929.94,"CapPass","Cycle 50",50,59374,"J-4","Alloy 617",314626,"Plate"
85.72,-0.00177,"Qualified",,19930.15,"CapPass","Cycle 50",50,59375,"J-4","Alloy 617",314626,"Plate"
85.60,-0.00173,"Qualified",,19930.47,"CapPass","Cycle 50",50,59376,"J-4","Alloy 617",314626,"Plate"
86.41,-0.00168,"Qualified",,19930.94,"CapPass","Cycle 50",50,59377,"J-4","Alloy 617",314626,"Plate"
86.23,-0.00166,"Qualified",,19931.15,"CapPass","Cycle 50",50,59378,"J-4","Alloy 617",314626,"Plate"
86.65,-0.00163,"Qualified",,19931.54,"CapPass","Cycle 50",50,59379,"J-4","Alloy 617",314626,"Plate"
89.44,-0.00158,"Qualified",,19931.98,"CapPass","Cycle 50",50,59380,"J-4","Alloy 617",314626,"Plate"
89.81,-0.00157,"Qualified",,19932.15,"CapPass","Cycle 50",50,59381,"J-4","Alloy 617",314626,"Plate"
89.52,-0.00153,"Qualified",,19932.44,"CapPass","Cycle 50",50,59382,"J-4","Alloy 617",314626,"Plate"
88.89,-0.00148,"Qualified",,19932.94,"CapPass","Cycle 50",50,59383,"J-4","Alloy 617",314626,"Plate"
88.68,-0.00147,"Qualified",,19933.15,"CapPass","Cycle 50",50,59384,"J-4","Alloy 617",314626,"Plate"
89.17,-0.00143,"Qualified",,19933.44,"CapPass","Cycle 50",50,59385,"J-4","Alloy 617",314626,"Plate"
88.99,-0.00138,"Qualified",,19933.96,"CapPass","Cycle 50",50,59386,"J-4","Alloy 617",314626,"Plate"
88.44,-0.00137,"Qualified",,19934.15,"CapPass","Cycle 50",50,59387,"J-4","Alloy 617",314626,"Plate"
