Repository: js-molina/fatigue-A617

File: data/950C/Strain rate 0.0001/2.0% strain/HTM_A19_Cycles_J6.csv (part 18 of 30)
"Stress Mpa","Strain","Qual State","Qual Exceptions","Elapsed Time Sec","Data State","Cycle Label","Cycle","Count","Sample","Alloy","Heat","Material_Form"
89.57,-0.00102,"Qualified",,19937.72,"CapPass","Cycle 50",50,59321,"J-6","Alloy 617",314626,"Plate"
89.35,-0.00097,"Qualified",,19938.24,"CapPass","Cycle 50",50,59322,"J-6","Alloy 617",314626,"Plate"
89.14,-0.00096,"Qualified",,19938.37,"CapPass","Cycle 50",50,59323,"J-6","Alloy 617",314626,"Plate"
89.01,-0.00092,"Qualified",,19938.74,"CapPass","Cycle 50",50,59324,"J-6","Alloy 617",314626,"Plate"
89.53,-0.00087,"Qualified",,19939.25,"CapPass","Cycle 50",50,59325,"J-6","Alloy 617",314626,"Plate"
89.45,-0.00086,"Qualified",,19939.37,"CapPass","Cycle 50",50,59326,"J-6","Alloy 617",314626,"Plate"
90.37,-0.00082,"Qualified",,19939.75,"CapPass","Cycle 50",50,59327,"J-6","Alloy 617",314626,"Plate"
90.61,-0.00077,"Qualified",,19940.29,"CapPass","Cycle 50",50,59328,"J-6","Alloy 617",314626,"Plate"
90.79,-0.00076,"Qualified",,19940.37,"CapPass","Cycle 50",50,59329,"J-6","Alloy 617",314626,"Plate"
91.01,-0.00072,"Qualified",,19940.72,"CapPass","Cycle 50",50,59330,"J-6","Alloy 617",314626,"Plate"
89.27,-0.00067,"Qualified",,19941.29,"CapPass","Cycle 50",50,59331,"J-6","Alloy 617",314626,"Plate"
89.32,-0.00066,"Qualified",,19941.37,"CapPass","Cycle 50",50,59332,"J-6","Alloy 617",314626,"Plate"
88.72,-0.00062,"Qualified",,19941.77,"CapPass","Cycle 50",50,59333,"J-6","Alloy 617",314626,"Plate"
88.64,-0.00057,"Qualified",,19942.27,"CapPass","Cycle 50",50,59334,"J-6","Alloy 617",314626,"Plate"
88.44,-0.00056,"Qualified",,19942.37,"CapPass","Cycle 50",50,59335,"J-6","Alloy 617",314626,"Plate"
88.22,-0.00052,"Qualified",,19942.75,"CapPass","Cycle 50",50,59336,"J-6","Alloy 617",314626,"Plate"
87.95,-0.00047,"Qualified",,19943.29,"CapPass","Cycle 50",50,59337,"J-6","Alloy 617",314626,"Plate"
87.93,-0.00046,"Qualified",,19943.37,"CapPass","Cycle 50",50,59338,"J-6","Alloy 617",314626,"Plate"
87.77,-0.00042,"Qualified",,19943.82,"CapPass","Cycle 50",50,59339,"J-6","Alloy 617",314626,"Plate"
88.33,-0.00037,"Qualified",,19944.32,"CapPass","Cycle 50",50,59340,"J-6","Alloy 617",314626,"Plate"
88.40,-0.00036,"Qualified",,19944.37,"CapPass","Cycle 50",50,59341,"J-6","Alloy 617",314626,"Plate"
88.15,-0.00032,"Qualified",,19944.76,"CapPass","Cycle 50",50,59342,"J-6","Alloy 617",314626,"Plate"
88.79,-0.00027,"Qualified",,19945.36,"CapPass","Cycle 50",50,59343,"J-6","Alloy 617",314626,"Plate"
88.93,-0.00026,"Qualified",,19945.37,"CapPass","Cycle 50",50,59344,"J-6","Alloy 617",314626,"Plate"
88.93,-0.00022,"Qualified",,19945.81,"CapPass","Cycle 50",50,59345,"J-6","Alloy 617",314626,"Plate"
89.15,-0.00017,"Qualified",,19946.36,"CapPass","Cycle 50",50,59346,"J-6","Alloy 617",314626,"Plate"
89.29,-0.00016,"Qualified",,19946.37,"CapPass","Cycle 50",50,59347,"J-6","Alloy 617",314626,"Plate"
90.79,-0.00011,"Qualified",,19946.90,"CapPass","Cycle 50",50,59348,"J-6","Alloy 617",314626,"Plate"
93.44,-0.00007,"Qualified",,19947.37,"CapPass","Cycle 50",50,59349,"J-6","Alloy 617",314626,"Plate"
93.50,-0.00006,"Qualified",,19947.39,"CapPass","Cycle 50",50,59350,"J-6","Alloy 617",314626,"Plate"
93.66,-0.00001,"Qualified",,19947.85,"CapPass","Cycle 50",50,59351,"J-6","Alloy 617",314626,"Plate"
89.28,0.01001,"Qualified",,39248.59,"CapPass","Cycle 99-100",99,116785,"J-6","Alloy 617",314626,"Plate"
76.26,0.00996,"Qualified",,39249.24,"CapPass","Cycle 99-100",99,116786,"J-6","Alloy 617",314626,"Plate"
73.50,0.00995,"Qualified",,39249.37,"CapPass","Cycle 99-100",99,116787,"J-6","Alloy 617",314626,"Plate"
66.07,0.00991,"Qualified",,39249.74,"CapPass","Cycle 99-100",99,116788,"J-6","Alloy 617",314626,"Plate"
58.31,0.00986,"Qualified",,39250.26,"CapPass","Cycle 99-100",99,116789,"J-6","Alloy 617",314626,"Plate"
56.96,0.00985,"Qualified",,39250.37,"CapPass","Cycle 99-100",99,116790,"J-6","Alloy 617",314626,"Plate"
52.12,0.00980,"Qualified",,39250.81,"CapPass","Cycle 99-100",99,116791,"J-6","Alloy 617",314626,"Plate"
46.89,0.00975,"Qualified",,39251.24,"CapPass","Cycle 99-100",99,116792,"J-6","Alloy 617",314626,"Plate"
46.27,0.00976,"Qualified",,39251.37,"CapPass","Cycle 99-100",99,116793,"J-6","Alloy 617",314626,"Plate"
40.46,0.00970,"Qualified",,39251.84,"CapPass","Cycle 99-100",99,116794,"J-6","Alloy 617",314626,"Plate"
35.96,0.00965,"Qualified",,39252.34,"CapPass","Cycle 99-100",99,116795,"J-6","Alloy 617",314626,"Plate"
35.74,0.00966,"Qualified",,39252.37,"CapPass","Cycle 99-100",99,116796,"J-6","Alloy 617",314626,"Plate"
32.50,0.00960,"Qualified",,39252.81,"CapPass","Cycle 99-100",99,116797,"J-6","Alloy 617",314626,"Plate"
28.68,0.00955,"Qualified",,39253.33,"CapPass","Cycle 99-100",99,116798,"J-6","Alloy 617",314626,"Plate"
28.53,0.00956,"Qualified",,39253.37,"CapPass","Cycle 99-100",99,116799,"J-6","Alloy 617",314626,"Plate"
24.22,0.00950,"Qualified",,39253.88,"CapPass","Cycle 99-100",99,116800,"J-6","Alloy 617",314626,"Plate"
21.19,0.00947,"Qualified",,39254.37,"CapPass","Cycle 99-100",99,116801,"J-6","Alloy 617",314626,"Plate"
20.40,0.00945,"Qualified",,39254.44,"CapPass","Cycle 99-100",99,116802,"J-6","Alloy 617",314626,"Plate"
15.50,0.00940,"Qualified",,39254.94,"CapPass","Cycle 99-100",99,116803,"J-6","Alloy 617",314626,"Plate"
12.80,0.00937,"Qualified",,39255.37,"CapPass","Cycle 99-100",99,116804,"J-6","Alloy 617",314626,"Plate"
11.76,0.00935,"Qualified",,39255.51,"CapPass","Cycle 99-100",99,116805,"J-6","Alloy 617",314626,"Plate"
7.73,0.00930,"Qualified",,39256.24,"CapPass","Cycle 99-100",99,116806,"J-6","Alloy 617",314626,"Plate"
6.88,0.00929,"Qualified",,39256.37,"CapPass","Cycle 99-100",99,116807,"J-6","Alloy 617",314626,"Plate"
4.57,0.00925,"Qualified",,39256.58,"CapPass","Cycle 99-100",99,116808,"J-6","Alloy 617",314626,"Plate"
1.15,0.00920,"Qualified",,39257.21,"CapPass","Cycle 99-100",99,116809,"J-6","Alloy 617",314626,"Plate"
0.27,0.00919,"Qualified",,39257.37,"CapPass","Cycle 99-100",99,116810,"J-6","Alloy 617",314626,"Plate"
-2.16,0.00915,"Qualified",,39257.76,"CapPass","Cycle 99-100",99,116811,"J-6","Alloy 617",314626,"Plate"
-6.98,0.00910,"Qualified",,39258.20,"CapPass","Cycle 99-100",99,116812,"J-6","Alloy 617",314626,"Plate"
-10.81,0.00907,"Qualified",,39258.37,"CapPass","Cycle 99-100",99,116813,"J-6","Alloy 617",314626,"Plate"
-12.24,0.00905,"Qualified",,39258.48,"CapPass","Cycle 99-100",99,116814,"J-6","Alloy 617",314626,"Plate"
-15.06,0.00900,"Qualified",,39258.93,"CapPass","Cycle 99-100",99,116815,"J-6","Alloy 617",314626,"Plate"
-17.36,0.00896,"Qualified",,39259.37,"CapPass","Cycle 99-100",99,116816,"J-6","Alloy 617",314626,"Plate"
-18.02,0.00895,"Qualified",,39259.46,"CapPass","Cycle 99-100",99,116817,"J-6","Alloy 617",314626,"Plate"
-22.70,0.00890,"Qualified",,39260.01,"CapPass","Cycle 99-100",99,116818,"J-6","Alloy 617",314626,"Plate"
-26.10,0.00887,"Qualified",,39260.37,"CapPass","Cycle 99-100",99,116819,"J-6","Alloy 617",314626,"Plate"
-27.58,0.00885,"Qualified",,39260.49,"CapPass","Cycle 99-100",99,116820,"J-6","Alloy 617",314626,"Plate"
-30.47,0.00880,"Qualified",,39260.99,"CapPass","Cycle 99-100",99,116821,"J-6","Alloy 617",314626,"Plate"
-32.40,0.00876,"Qualified",,39261.37,"CapPass","Cycle 99-100",99,116822,"J-6","Alloy 617",314626,"Plate"
-33.24,0.00875,"Qualified",,39261.51,"CapPass","Cycle 99-100",99,116823,"J-6","Alloy 617",314626,"Plate"
-36.71,0.00869,"Qualified",,39262.01,"CapPass","Cycle 99-100",99,116824,"J-6","Alloy 617",314626,"Plate"
-38.60,0.00866,"Qualified",,39262.37,"CapPass","Cycle 99-100",99,116825,"J-6","Alloy 617",314626,"Plate"
-38.82,0.00864,"Qualified",,39262.51,"CapPass","Cycle 99-100",99,116826,"J-6","Alloy 617",314626,"Plate"
-42.46,0.00859,"Qualified",,39263.04,"CapPass","Cycle 99-100",99,116827,"J-6","Alloy 617",314626,"Plate"
-45.37,0.00856,"Qualified",,39263.37,"CapPass","Cycle 99-100",99,116828,"J-6","Alloy 617",314626,"Plate"
-46.57,0.00854,"Qualified",,39263.56,"CapPass","Cycle 99-100",99,116829,"J-6","Alloy 617",314626,"Plate"
-49.53,0.00849,"Qualified",,39263.98,"CapPass","Cycle 99-100",99,116830,"J-6","Alloy 617",314626,"Plate"
-50.21,0.00846,"Qualified",,39264.37,"CapPass","Cycle 99-100",99,116831,"J-6","Alloy 617",314626,"Plate"
-50.25,0.00844,"Qualified",,39264.46,"CapPass","Cycle 99-100",99,116832,"J-6","Alloy 617",314626,"Plate"
-51.02,0.00839,"Qualified",,39264.99,"CapPass","Cycle 99-100",99,116833,"J-6","Alloy 617",314626,"Plate"
-52.00,0.00836,"Qualified",,39265.37,"CapPass","Cycle 99-100",99,116834,"J-6","Alloy 617",314626,"Plate"
-52.55,0.00834,"Qualified",,39265.53,"CapPass","Cycle 99-100",99,116835,"J-6","Alloy 617",314626,"Plate"
-54.02,0.00829,"Qualified",,39265.99,"CapPass","Cycle 99-100",99,116836,"J-6","Alloy 617",314626,"Plate"
-55.19,0.00826,"Qualified",,39266.37,"CapPass","Cycle 99-100",99,116837,"J-6","Alloy 617",314626,"Plate"
-56.23,0.00824,"Qualified",,39266.56,"CapPass","Cycle 99-100",99,116838,"J-6","Alloy 617",314626,"Plate"
-58.74,0.00819,"Qualified",,39266.99,"CapPass","Cycle 99-100",99,116839,"J-6","Alloy 617",314626,"Plate"
-59.34,0.00815,"Qualified",,39267.37,"CapPass","Cycle 99-100",99,116840,"J-6","Alloy 617",314626,"Plate"
-59.35,0.00814,"Qualified",,39267.48,"CapPass","Cycle 99-100",99,116841,"J-6","Alloy 617",314626,"Plate"
-61.79,0.00809,"Qualified",,39268.01,"CapPass","Cycle 99-100",99,116842,"J-6","Alloy 617",314626,"Plate"
-62.88,0.00806,"Qualified",,39268.37,"CapPass","Cycle 99-100",99,116843,"J-6","Alloy 617",314626,"Plate"
-63.37,0.00804,"Qualified",,39268.51,"CapPass","Cycle 99-100",99,116844,"J-6","Alloy 617",314626,"Plate"
-65.17,0.00799,"Qualified",,39268.98,"CapPass","Cycle 99-100",99,116845,"J-6","Alloy 617",314626,"Plate"
-64.14,0.00795,"Qualified",,39269.37,"CapPass","Cycle 99-100",99,116846,"J-6","Alloy 617",314626,"Plate"
-63.91,0.00794,"Qualified",,39269.44,"CapPass","Cycle 99-100",99,116847,"J-6","Alloy 617",314626,"Plate"
-64.47,0.00789,"Qualified",,39269.96,"CapPass","Cycle 99-100",99,116848,"J-6","Alloy 617",314626,"Plate"
-64.88,0.00785,"Qualified",,39270.37,"CapPass","Cycle 99-100",99,116849,"J-6","Alloy 617",314626,"Plate"
-65.00,0.00784,"Qualified",,39270.49,"CapPass","Cycle 99-100",99,116850,"J-6","Alloy 617",314626,"Plate"
-65.11,0.00779,"Qualified",,39270.91,"CapPass","Cycle 99-100",99,116851,"J-6","Alloy 617",314626,"Plate"
-64.12,0.00775,"Qualified",,39271.37,"CapPass","Cycle 99-100",99,116852,"J-6","Alloy 617",314626,"Plate"
-64.74,0.00773,"Qualified",,39271.52,"CapPass","Cycle 99-100",99,116853,"J-6","Alloy 617",314626,"Plate"
-67.02,0.00768,"Qualified",,39271.99,"CapPass","Cycle 99-100",99,116854,"J-6","Alloy 617",314626,"Plate"
-67.76,0.00764,"Qualified",,39272.37,"CapPass","Cycle 99-100",99,116855,"J-6","Alloy 617",314626,"Plate"
-67.59,0.00763,"Qualified",,39272.48,"CapPass","Cycle 99-100",99,116856,"J-6","Alloy 617",314626,"Plate"
-68.00,0.00758,"Qualified",,39272.96,"CapPass","Cycle 99-100",99,116857,"J-6","Alloy 617",314626,"Plate"
-68.32,0.00755,"Qualified",,39273.37,"CapPass","Cycle 99-100",99,116858,"J-6","Alloy 617",314626,"Plate"
-68.72,0.00753,"Qualified",,39273.48,"CapPass","Cycle 99-100",99,116859,"J-6","Alloy 617",314626,"Plate"
-69.70,0.00748,"Qualified",,39273.98,"CapPass","Cycle 99-100",99,116860,"J-6","Alloy 617",314626,"Plate"
-70.70,0.00745,"Qualified",,39274.37,"CapPass","Cycle 99-100",99,116861,"J-6","Alloy 617",314626,"Plate"
-71.20,0.00743,"Qualified",,39274.51,"CapPass","Cycle 99-100",99,116862,"J-6","Alloy 617",314626,"Plate"
-71.07,0.00738,"Qualified",,39274.98,"CapPass","Cycle 99-100",99,116863,"J-6","Alloy 617",314626,"Plate"
-72.16,0.00735,"Qualified",,39275.37,"CapPass","Cycle 99-100",99,116864,"J-6","Alloy 617",314626,"Plate"
-72.42,0.00733,"Qualified",,39275.49,"CapPass","Cycle 99-100",99,116865,"J-6","Alloy 617",314626,"Plate"
-71.77,0.00728,"Qualified",,39275.94,"CapPass","Cycle 99-100",99,116866,"J-6","Alloy 617",314626,"Plate"
-70.44,0.00724,"Qualified",,39276.37,"CapPass","Cycle 99-100",99,116867,"J-6","Alloy 617",314626,"Plate"
-70.19,0.00723,"Qualified",,39276.45,"CapPass","Cycle 99-100",99,116868,"J-6","Alloy 617",314626,"Plate"
-69.23,0.00718,"Qualified",,39276.93,"CapPass","Cycle 99-100",99,116869,"J-6","Alloy 617",314626,"Plate"
-69.54,0.00714,"Qualified",,39277.37,"CapPass","Cycle 99-100",99,116870,"J-6","Alloy 617",314626,"Plate"
-69.62,0.00713,"Qualified",,39277.43,"CapPass","Cycle 99-100",99,116871,"J-6","Alloy 617",314626,"Plate"
-69.99,0.00708,"Qualified",,39277.94,"CapPass","Cycle 99-100",99,116872,"J-6","Alloy 617",314626,"Plate"
-70.81,0.00704,"Qualified",,39278.37,"CapPass","Cycle 99-100",99,116873,"J-6","Alloy 617",314626,"Plate"
-71.22,0.00703,"Qualified",,39278.46,"CapPass","Cycle 99-100",99,116874,"J-6","Alloy 617",314626,"Plate"
-72.06,0.00698,"Qualified",,39278.96,"CapPass","Cycle 99-100",99,116875,"J-6","Alloy 617",314626,"Plate"
-72.06,0.00693,"Qualified",,39279.37,"CapPass","Cycle 99-100",99,116876,"J-6","Alloy 617",314626,"Plate"
-72.16,0.00693,"Qualified",,39279.47,"CapPass","Cycle 99-100",99,116877,"J-6","Alloy 617",314626,"Plate"
-72.97,0.00688,"Qualified",,39279.94,"CapPass","Cycle 99-100",99,116878,"J-6","Alloy 617",314626,"Plate"
-73.11,0.00684,"Qualified",,39280.37,"CapPass","Cycle 99-100",99,116879,"J-6","Alloy 617",314626,"Plate"
-73.07,0.00682,"Qualified",,39280.44,"CapPass","Cycle 99-100",99,116880,"J-6","Alloy 617",314626,"Plate"
-73.08,0.00677,"Qualified",,39280.96,"CapPass","Cycle 99-100",99,116881,"J-6","Alloy 617",314626,"Plate"
-73.10,0.00674,"Qualified",,39281.37,"CapPass","Cycle 99-100",99,116882,"J-6","Alloy 617",314626,"Plate"
-73.01,0.00672,"Qualified",,39281.44,"CapPass","Cycle 99-100",99,116883,"J-6","Alloy 617",314626,"Plate"
-72.67,0.00667,"Qualified",,39281.95,"CapPass","Cycle 99-100",99,116884,"J-6","Alloy 617",314626,"Plate"
-73.36,0.00663,"Qualified",,39282.37,"CapPass","Cycle 99-100",99,116885,"J-6","Alloy 617",314626,"Plate"
-73.36,0.00662,"Qualified",,39282.46,"CapPass","Cycle 99-100",99,116886,"J-6","Alloy 617",314626,"Plate"
-73.63,0.00657,"Qualified",,39282.96,"CapPass","Cycle 99-100",99,116887,"J-6","Alloy 617",314626,"Plate"
-74.07,0.00654,"Qualified",,39283.37,"CapPass","Cycle 99-100",99,116888,"J-6","Alloy 617",314626,"Plate"
-74.08,0.00652,"Qualified",,39283.46,"CapPass","Cycle 99-100",99,116889,"J-6","Alloy 617",314626,"Plate"
-73.84,0.00647,"Qualified",,39283.92,"CapPass","Cycle 99-100",99,116890,"J-6","Alloy 617",314626,"Plate"
-73.88,0.00643,"Qualified",,39284.37,"CapPass","Cycle 99-100",99,116891,"J-6","Alloy 617",314626,"Plate"
-73.86,0.00642,"Qualified",,39284.42,"CapPass","Cycle 99-100",99,116892,"J-6","Alloy 617",314626,"Plate"
-73.98,0.00637,"Qualified",,39284.99,"CapPass","Cycle 99-100",99,116893,"J-6","Alloy 617",314626,"Plate"
-74.65,0.00633,"Qualified",,39285.37,"CapPass","Cycle 99-100",99,116894,"J-6","Alloy 617",314626,"Plate"
-74.74,0.00632,"Qualified",,39285.46,"CapPass","Cycle 99-100",99,116895,"J-6","Alloy 617",314626,"Plate"
-74.33,0.00627,"Qualified",,39285.91,"CapPass","Cycle 99-100",99,116896,"J-6","Alloy 617",314626,"Plate"
-72.70,0.00623,"Qualified",,39286.37,"CapPass","Cycle 99-100",99,116897,"J-6","Alloy 617",314626,"Plate"
-72.52,0.00622,"Qualified",,39286.41,"CapPass","Cycle 99-100",99,116898,"J-6","Alloy 617",314626,"Plate"
-72.78,0.00617,"Qualified",,39286.97,"CapPass","Cycle 99-100",99,116899,"J-6","Alloy 617",314626,"Plate"
-72.89,0.00613,"Qualified",,39287.37,"CapPass","Cycle 99-100",99,116900,"J-6","Alloy 617",314626,"Plate"
-73.19,0.00612,"Qualified",,39287.48,"CapPass","Cycle 99-100",99,116901,"J-6","Alloy 617",314626,"Plate"
-73.59,0.00607,"Qualified",,39287.94,"CapPass","Cycle 99-100",99,116902,"J-6","Alloy 617",314626,"Plate"
-74.56,0.00603,"Qualified",,39288.37,"CapPass","Cycle 99-100",99,116903,"J-6","Alloy 617",314626,"Plate"
-74.54,0.00602,"Qualified",,39288.43,"CapPass","Cycle 99-100",99,116904,"J-6","Alloy 617",314626,"Plate"
-74.72,0.00597,"Qualified",,39288.98,"CapPass","Cycle 99-100",99,116905,"J-6","Alloy 617",314626,"Plate"
-75.47,0.00593,"Qualified",,39289.37,"CapPass","Cycle 99-100",99,116906,"J-6","Alloy 617",314626,"Plate"
-75.53,0.00592,"Qualified",,39289.46,"CapPass","Cycle 99-100",99,116907,"J-6","Alloy 617",314626,"Plate"
-75.69,0.00587,"Qualified",,39289.91,"CapPass","Cycle 99-100",99,116908,"J-6","Alloy 617",314626,"Plate"
-73.66,0.00582,"Qualified",,39290.37,"CapPass","Cycle 99-100",99,116909,"J-6","Alloy 617",314626,"Plate"
-73.38,0.00582,"Qualified",,39290.41,"CapPass","Cycle 99-100",99,116910,"J-6","Alloy 617",314626,"Plate"
-73.91,0.00577,"Qualified",,39291.01,"CapPass","Cycle 99-100",99,116911,"J-6","Alloy 617",314626,"Plate"
-74.84,0.00573,"Qualified",,39291.37,"CapPass","Cycle 99-100",99,116912,"J-6","Alloy 617",314626,"Plate"
-75.23,0.00571,"Qualified",,39291.49,"CapPass","Cycle 99-100",99,116913,"J-6","Alloy 617",314626,"Plate"
-75.04,0.00566,"Qualified",,39291.98,"CapPass","Cycle 99-100",99,116914,"J-6","Alloy 617",314626,"Plate"
-75.00,0.00563,"Qualified",,39292.37,"CapPass","Cycle 99-100",99,116915,"J-6","Alloy 617",314626,"Plate"
-74.89,0.00561,"Qualified",,39292.46,"CapPass","Cycle 99-100",99,116916,"J-6","Alloy 617",314626,"Plate"
-75.30,0.00556,"Qualified",,39292.98,"CapPass","Cycle 99-100",99,116917,"J-6","Alloy 617",314626,"Plate"
-74.42,0.00552,"Qualified",,39293.37,"CapPass","Cycle 99-100",99,116918,"J-6","Alloy 617",314626,"Plate"
-74.17,0.00551,"Qualified",,39293.49,"CapPass","Cycle 99-100",99,116919,"J-6","Alloy 617",314626,"Plate"
-74.32,0.00546,"Qualified",,39293.96,"CapPass","Cycle 99-100",99,116920,"J-6","Alloy 617",314626,"Plate"
-74.02,0.00543,"Qualified",,39294.37,"CapPass","Cycle 99-100",99,116921,"J-6","Alloy 617",314626,"Plate"
-73.89,0.00541,"Qualified",,39294.44,"CapPass","Cycle 99-100",99,116922,"J-6","Alloy 617",314626,"Plate"
-74.04,0.00536,"Qualified",,39294.96,"CapPass","Cycle 99-100",99,116923,"J-6","Alloy 617",314626,"Plate"
-73.18,0.00532,"Qualified",,39295.37,"CapPass","Cycle 99-100",99,116924,"J-6","Alloy 617",314626,"Plate"
-73.32,0.00531,"Qualified",,39295.51,"CapPass","Cycle 99-100",99,116925,"J-6","Alloy 617",314626,"Plate"
-73.73,0.00526,"Qualified",,39296.01,"CapPass","Cycle 99-100",99,116926,"J-6","Alloy 617",314626,"Plate"
-74.02,0.00522,"Qualified",,39296.37,"CapPass","Cycle 99-100",99,116927,"J-6","Alloy 617",314626,"Plate"
-74.06,0.00521,"Qualified",,39296.52,"CapPass","Cycle 99-100",99,116928,"J-6","Alloy 617",314626,"Plate"
-73.47,0.00516,"Qualified",,39296.96,"CapPass","Cycle 99-100",99,116929,"J-6","Alloy 617",314626,"Plate"
-73.28,0.00513,"Qualified",,39297.37,"CapPass","Cycle 99-100",99,116930,"J-6","Alloy 617",314626,"Plate"
-73.66,0.00511,"Qualified",,39297.51,"CapPass","Cycle 99-100",99,116931,"J-6","Alloy 617",314626,"Plate"
-73.67,0.00506,"Qualified",,39298.01,"CapPass","Cycle 99-100",99,116932,"J-6","Alloy 617",314626,"Plate"
-73.46,0.00503,"Qualified",,39298.37,"CapPass","Cycle 99-100",99,116933,"J-6","Alloy 617",314626,"Plate"
-73.78,0.00501,"Qualified",,39298.51,"CapPass","Cycle 99-100",99,116934,"J-6","Alloy 617",314626,"Plate"
-74.69,0.00496,"Qualified",,39299.08,"CapPass","Cycle 99-100",99,116935,"J-6","Alloy 617",314626,"Plate"
-76.18,0.00493,"Qualified",,39299.37,"CapPass","Cycle 99-100",99,116936,"J-6","Alloy 617",314626,"Plate"
-76.77,0.00491,"Qualified",,39299.56,"CapPass","Cycle 99-100",99,116937,"J-6","Alloy 617",314626,"Plate"
-77.84,0.00485,"Qualified",,39300.13,"CapPass","Cycle 99-100",99,116938,"J-6","Alloy 617",314626,"Plate"
-77.98,0.00482,"Qualified",,39300.37,"CapPass","Cycle 99-100",99,116939,"J-6","Alloy 617",314626,"Plate"
-77.63,0.00480,"Qualified",,39300.48,"CapPass","Cycle 99-100",99,116940,"J-6","Alloy 617",314626,"Plate"
-77.84,0.00475,"Qualified",,39301.07,"CapPass","Cycle 99-100",99,116941,"J-6","Alloy 617",314626,"Plate"
-78.52,0.00473,"Qualified",,39301.37,"CapPass","Cycle 99-100",99,116942,"J-6","Alloy 617",314626,"Plate"
-78.17,0.00470,"Qualified",,39301.56,"CapPass","Cycle 99-100",99,116943,"J-6","Alloy 617",314626,"Plate"
-77.90,0.00465,"Qualified",,39302.03,"CapPass","Cycle 99-100",99,116944,"J-6","Alloy 617",314626,"Plate"
-76.79,0.00462,"Qualified",,39302.37,"CapPass","Cycle 99-100",99,116945,"J-6","Alloy 617",314626,"Plate"
-75.97,0.00460,"Qualified",,39302.51,"CapPass","Cycle 99-100",99,116946,"J-6","Alloy 617",314626,"Plate"
-74.40,0.00455,"Qualified",,39303.02,"CapPass","Cycle 99-100",99,116947,"J-6","Alloy 617",314626,"Plate"
-74.94,0.00452,"Qualified",,39303.37,"CapPass","Cycle 99-100",99,116948,"J-6","Alloy 617",314626,"Plate"
-74.93,0.00450,"Qualified",,39303.54,"CapPass","Cycle 99-100",99,116949,"J-6","Alloy 617",314626,"Plate"
-74.78,0.00445,"Qualified",,39304.09,"CapPass","Cycle 99-100",99,116950,"J-6","Alloy 617",314626,"Plate"
-75.34,0.00443,"Qualified",,39304.37,"CapPass","Cycle 99-100",99,116951,"J-6","Alloy 617",314626,"Plate"
-75.83,0.00440,"Qualified",,39304.54,"CapPass","Cycle 99-100",99,116952,"J-6","Alloy 617",314626,"Plate"
-77.19,0.00435,"Qualified",,39305.06,"CapPass","Cycle 99-100",99,116953,"J-6","Alloy 617",314626,"Plate"
-76.58,0.00432,"Qualified",,39305.37,"CapPass","Cycle 99-100",99,116954,"J-6","Alloy 617",314626,"Plate"
-76.56,0.00430,"Qualified",,39305.56,"CapPass","Cycle 99-100",99,116955,"J-6","Alloy 617",314626,"Plate"
-76.07,0.00425,"Qualified",,39306.01,"CapPass","Cycle 99-100",99,116956,"J-6","Alloy 617",314626,"Plate"
-75.46,0.00423,"Qualified",,39306.37,"CapPass","Cycle 99-100",99,116957,"J-6","Alloy 617",314626,"Plate"
-75.86,0.00420,"Qualified",,39306.56,"CapPass","Cycle 99-100",99,116958,"J-6","Alloy 617",314626,"Plate"
-77.10,0.00415,"Qualified",,39307.09,"CapPass","Cycle 99-100",99,116959,"J-6","Alloy 617",314626,"Plate"
-77.36,0.00413,"Qualified",,39307.37,"CapPass","Cycle 99-100",99,116960,"J-6","Alloy 617",314626,"Plate"
-77.97,0.00410,"Qualified",,39307.61,"CapPass","Cycle 99-100",99,116961,"J-6","Alloy 617",314626,"Plate"
-78.67,0.00405,"Qualified",,39308.02,"CapPass","Cycle 99-100",99,116962,"J-6","Alloy 617",314626,"Plate"
-77.50,0.00402,"Qualified",,39308.37,"CapPass","Cycle 99-100",99,116963,"J-6","Alloy 617",314626,"Plate"
-77.62,0.00400,"Qualified",,39308.59,"CapPass","Cycle 99-100",99,116964,"J-6","Alloy 617",314626,"Plate"
-76.93,0.00395,"Qualified",,39309.09,"CapPass","Cycle 99-100",99,116965,"J-6","Alloy 617",314626,"Plate"
-76.26,0.00392,"Qualified",,39309.37,"CapPass","Cycle 99-100",99,116966,"J-6","Alloy 617",314626,"Plate"
-75.98,0.00390,"Qualified",,39309.54,"CapPass","Cycle 99-100",99,116967,"J-6","Alloy 617",314626,"Plate"
-75.57,0.00385,"Qualified",,39310.15,"CapPass","Cycle 99-100",99,116968,"J-6","Alloy 617",314626,"Plate"
-76.23,0.00383,"Qualified",,39310.37,"CapPass","Cycle 99-100",99,116969,"J-6","Alloy 617",314626,"Plate"
-77.01,0.00379,"Qualified",,39310.61,"CapPass","Cycle 99-100",99,116970,"J-6","Alloy 617",314626,"Plate"
-77.30,0.00374,"Qualified",,39311.11,"CapPass","Cycle 99-100",99,116971,"J-6","Alloy 617",314626,"Plate"
-77.15,0.00373,"Qualified",,39311.37,"CapPass","Cycle 99-100",99,116972,"J-6","Alloy 617",314626,"Plate"
-77.80,0.00369,"Qualified",,39311.68,"CapPass","Cycle 99-100",99,116973,"J-6","Alloy 617",314626,"Plate"
-78.47,0.00364,"Qualified",,39312.15,"CapPass","Cycle 99-100",99,116974,"J-6","Alloy 617",314626,"Plate"
-78.62,0.00363,"Qualified",,39312.37,"CapPass","Cycle 99-100",99,116975,"J-6","Alloy 617",314626,"Plate"
-79.31,0.00359,"Qualified",,39312.66,"CapPass","Cycle 99-100",99,116976,"J-6","Alloy 617",314626,"Plate"
-78.18,0.00354,"Qualified",,39313.11,"CapPass","Cycle 99-100",99,116977,"J-6","Alloy 617",314626,"Plate"
-77.90,0.00353,"Qualified",,39313.37,"CapPass","Cycle 99-100",99,116978,"J-6","Alloy 617",314626,"Plate"
-78.08,0.00349,"Qualified",,39313.63,"CapPass","Cycle 99-100",99,116979,"J-6","Alloy 617",314626,"Plate"
-75.95,0.00344,"Qualified",,39314.13,"CapPass","Cycle 99-100",99,116980,"J-6","Alloy 617",314626,"Plate"
-75.89,0.00342,"Qualified",,39314.37,"CapPass","Cycle 99-100",99,116981,"J-6","Alloy 617",314626,"Plate"
-75.57,0.00339,"Qualified",,39314.64,"CapPass","Cycle 99-100",99,116982,"J-6","Alloy 617",314626,"Plate"
-76.03,0.00334,"Qualified",,39315.13,"CapPass","Cycle 99-100",99,116983,"J-6","Alloy 617",314626,"Plate"
-75.81,0.00332,"Qualified",,39315.37,"CapPass","Cycle 99-100",99,116984,"J-6","Alloy 617",314626,"Plate"
-75.61,0.00329,"Qualified",,39315.63,"CapPass","Cycle 99-100",99,116985,"J-6","Alloy 617",314626,"Plate"
-75.78,0.00324,"Qualified",,39316.16,"CapPass","Cycle 99-100",99,116986,"J-6","Alloy 617",314626,"Plate"
-75.80,0.00322,"Qualified",,39316.37,"CapPass","Cycle 99-100",99,116987,"J-6","Alloy 617",314626,"Plate"
-75.13,0.00319,"Qualified",,39316.64,"CapPass","Cycle 99-100",99,116988,"J-6","Alloy 617",314626,"Plate"
-74.77,0.00314,"Qualified",,39317.21,"CapPass","Cycle 99-100",99,116989,"J-6","Alloy 617",314626,"Plate"
-75.18,0.00312,"Qualified",,39317.37,"CapPass","Cycle 99-100",99,116990,"J-6","Alloy 617",314626,"Plate"
-76.46,0.00309,"Qualified",,39317.73,"CapPass","Cycle 99-100",99,116991,"J-6","Alloy 617",314626,"Plate"
-76.32,0.00304,"Qualified",,39318.11,"CapPass","Cycle 99-100",99,116992,"J-6","Alloy 617",314626,"Plate"
-75.85,0.00302,"Qualified",,39318.37,"CapPass","Cycle 99-100",99,116993,"J-6","Alloy 617",314626,"Plate"
-75.67,0.00299,"Qualified",,39318.66,"CapPass","Cycle 99-100",99,116994,"J-6","Alloy 617",314626,"Plate"
-78.18,0.00294,"Qualified",,39319.19,"CapPass","Cycle 99-100",99,116995,"J-6","Alloy 617",314626,"Plate"
-78.11,0.00292,"Qualified",,39319.37,"CapPass","Cycle 99-100",99,116996,"J-6","Alloy 617",314626,"Plate"
-77.56,0.00289,"Qualified",,39319.73,"CapPass","Cycle 99-100",99,116997,"J-6","Alloy 617",314626,"Plate"
-77.25,0.00284,"Qualified",,39320.14,"CapPass","Cycle 99-100",99,116998,"J-6","Alloy 617",314626,"Plate"
-76.39,0.00282,"Qualified",,39320.37,"CapPass","Cycle 99-100",99,116999,"J-6","Alloy 617",314626,"Plate"
-76.31,0.00279,"Qualified",,39320.71,"CapPass","Cycle 99-100",99,117000,"J-6","Alloy 617",314626,"Plate"
-75.00,0.00274,"Qualified",,39321.14,"CapPass","Cycle 99-100",99,117001,"J-6","Alloy 617",314626,"Plate"
-74.52,0.00273,"Qualified",,39321.37,"CapPass","Cycle 99-100",99,117002,"J-6","Alloy 617",314626,"Plate"
-75.91,0.00269,"Qualified",,39321.69,"CapPass","Cycle 99-100",99,117003,"J-6","Alloy 617",314626,"Plate"
-76.14,0.00263,"Qualified",,39322.22,"CapPass","Cycle 99-100",99,117004,"J-6","Alloy 617",314626,"Plate"
-76.18,0.00262,"Qualified",,39322.37,"CapPass","Cycle 99-100",99,117005,"J-6","Alloy 617",314626,"Plate"
-76.45,0.00258,"Qualified",,39322.74,"CapPass","Cycle 99-100",99,117006,"J-6","Alloy 617",314626,"Plate"
-76.79,0.00253,"Qualified",,39323.24,"CapPass","Cycle 99-100",99,117007,"J-6","Alloy 617",314626,"Plate"
-76.99,0.00252,"Qualified",,39323.37,"CapPass","Cycle 99-100",99,117008,"J-6","Alloy 617",314626,"Plate"
-76.82,0.00248,"Qualified",,39323.72,"CapPass","Cycle 99-100",99,117009,"J-6","Alloy 617",314626,"Plate"
-77.52,0.00243,"Qualified",,39324.27,"CapPass","Cycle 99-100",99,117010,"J-6","Alloy 617",314626,"Plate"
-77.70,0.00242,"Qualified",,39324.37,"CapPass","Cycle 99-100",99,117011,"J-6","Alloy 617",314626,"Plate"
-77.11,0.00238,"Qualified",,39324.74,"CapPass","Cycle 99-100",99,117012,"J-6","Alloy 617",314626,"Plate"
-76.10,0.00233,"Qualified",,39325.25,"CapPass","Cycle 99-100",99,117013,"J-6","Alloy 617",314626,"Plate"
-75.94,0.00232,"Qualified",,39325.37,"CapPass","Cycle 99-100",99,117014,"J-6","Alloy 617",314626,"Plate"
-76.41,0.00228,"Qualified",,39325.72,"CapPass","Cycle 99-100",99,117015,"J-6","Alloy 617",314626,"Plate"
-76.23,0.00223,"Qualified",,39326.22,"CapPass","Cycle 99-100",99,117016,"J-6","Alloy 617",314626,"Plate"
-76.41,0.00222,"Qualified",,39326.37,"CapPass","Cycle 99-100",99,117017,"J-6","Alloy 617",314626,"Plate"
-76.90,0.00218,"Qualified",,39326.71,"CapPass","Cycle 99-100",99,117018,"J-6","Alloy 617",314626,"Plate"
-76.28,0.00213,"Qualified",,39327.24,"CapPass","Cycle 99-100",99,117019,"J-6","Alloy 617",314626,"Plate"
-76.14,0.00212,"Qualified",,39327.37,"CapPass","Cycle 99-100",99,117020,"J-6","Alloy 617",314626,"Plate"
-76.12,0.00208,"Qualified",,39327.77,"CapPass","Cycle 99-100",99,117021,"J-6","Alloy 617",314626,"Plate"
-78.62,0.00203,"Qualified",,39328.32,"CapPass","Cycle 99-100",99,117022,"J-6","Alloy 617",314626,"Plate"
-78.85,0.00202,"Qualified",,39328.37,"CapPass","Cycle 99-100",99,117023,"J-6","Alloy 617",314626,"Plate"
-79.10,0.00198,"Qualified",,39328.77,"CapPass","Cycle 99-100",99,117024,"J-6","Alloy 617",314626,"Plate"
-79.66,0.00193,"Qualified",,39329.36,"CapPass","Cycle 99-100",99,117025,"J-6","Alloy 617",314626,"Plate"
-79.75,0.00192,"Qualified",,39329.37,"CapPass","Cycle 99-100",99,117026,"J-6","Alloy 617",314626,"Plate"
-81.70,0.00188,"Qualified",,39329.82,"CapPass","Cycle 99-100",99,117027,"J-6","Alloy 617",314626,"Plate"
-81.24,0.00183,"Qualified",,39330.32,"CapPass","Cycle 99-100",99,117028,"J-6","Alloy 617",314626,"Plate"
-81.28,0.00182,"Qualified",,39330.37,"CapPass","Cycle 99-100",99,117029,"J-6","Alloy 617",314626,"Plate"
-82.12,0.00178,"Qualified",,39330.81,"CapPass","Cycle 99-100",99,117030,"J-6","Alloy 617",314626,"Plate"
-81.53,0.00173,"Qualified",,39331.29,"CapPass","Cycle 99-100",99,117031,"J-6","Alloy 617",314626,"Plate"
-81.39,0.00172,"Qualified",,39331.37,"CapPass","Cycle 99-100",99,117032,"J-6","Alloy 617",314626,"Plate"
-82.28,0.00168,"Qualified",,39331.85,"CapPass","Cycle 99-100",99,117033,"J-6","Alloy 617",314626,"Plate"
-82.13,0.00163,"Qualified",,39332.27,"CapPass","Cycle 99-100",99,117034,"J-6","Alloy 617",314626,"Plate"
-81.97,0.00162,"Qualified",,39332.37,"CapPass","Cycle 99-100",99,117035,"J-6","Alloy 617",314626,"Plate"
-81.88,0.00157,"Qualified",,39332.85,"CapPass","Cycle 99-100",99,117036,"J-6","Alloy 617",314626,"Plate"
-81.58,0.00152,"Qualified",,39333.29,"CapPass","Cycle 99-100",99,117037,"J-6","Alloy 617",314626,"Plate"
-81.42,0.00152,"Qualified",,39333.37,"CapPass","Cycle 99-100",99,117038,"J-6","Alloy 617",314626,"Plate"
-79.62,0.00147,"Qualified",,39333.81,"CapPass","Cycle 99-100",99,117039,"J-6","Alloy 617",314626,"Plate"
-79.37,0.00142,"Qualified",,39334.32,"CapPass","Cycle 99-100",99,117040,"J-6","Alloy 617",314626,"Plate"
-79.23,0.00142,"Qualified",,39334.37,"CapPass","Cycle 99-100",99,117041,"J-6","Alloy 617",314626,"Plate"
-79.54,0.00137,"Qualified",,39334.81,"CapPass","Cycle 99-100",99,117042,"J-6","Alloy 617",314626,"Plate"
-78.83,0.00132,"Qualified",,39335.37,"CapPass","Cycle 99-100",99,117043,"J-6","Alloy 617",314626,"Plate"
-78.90,0.00132,"Qualified",,39335.37,"CapPass","Cycle 99-100",99,117044,"J-6","Alloy 617",314626,"Plate"
-79.11,0.00127,"Qualified",,39335.85,"CapPass","Cycle 99-100",99,117045,"J-6","Alloy 617",314626,"Plate"
-78.02,0.00122,"Qualified",,39336.37,"CapPass","Cycle 99-100",99,117046,"J-6","Alloy 617",314626,"Plate"
-77.98,0.00122,"Qualified",,39336.37,"CapPass","Cycle 99-100",99,117047,"J-6","Alloy 617",314626,"Plate"
-79.36,0.00117,"Qualified",,39336.85,"CapPass","Cycle 99-100",99,117048,"J-6","Alloy 617",314626,"Plate"
-77.83,0.00112,"Qualified",,39337.32,"CapPass","Cycle 99-100",99,117049,"J-6","Alloy 617",314626,"Plate"
-77.70,0.00112,"Qualified",,39337.37,"CapPass","Cycle 99-100",99,117050,"J-6","Alloy 617",314626,"Plate"
-77.58,0.00107,"Qualified",,39337.90,"CapPass","Cycle 99-100",99,117051,"J-6","Alloy 617",314626,"Plate"
-78.18,0.00102,"Qualified",,39338.34,"CapPass","Cycle 99-100",99,117052,"J-6","Alloy 617",314626,"Plate"
-78.10,0.00102,"Qualified",,39338.37,"CapPass","Cycle 99-100",99,117053,"J-6","Alloy 617",314626,"Plate"
-77.91,0.00097,"Qualified",,39338.85,"CapPass","Cycle 99-100",99,117054,"J-6","Alloy 617",314626,"Plate"
-78.79,0.00092,"Qualified",,39339.34,"CapPass","Cycle 99-100",99,117055,"J-6","Alloy 617",314626,"Plate"
-78.63,0.00092,"Qualified",,39339.37,"CapPass","Cycle 99-100",99,117056,"J-6","Alloy 617",314626,"Plate"
-78.83,0.00087,"Qualified",,39339.91,"CapPass","Cycle 99-100",99,117057,"J-6","Alloy 617",314626,"Plate"
-78.92,0.00082,"Qualified",,39340.37,"CapPass","Cycle 99-100",99,117058,"J-6","Alloy 617",314626,"Plate"
-79.07,0.00082,"Qualified",,39340.38,"CapPass","Cycle 99-100",99,117059,"J-6","Alloy 617",314626,"Plate"
-79.21,0.00077,"Qualified",,39340.90,"CapPass","Cycle 99-100",99,117060,"J-6","Alloy 617",314626,"Plate"
-79.34,0.00072,"Qualified",,39341.37,"CapPass","Cycle 99-100",99,117061,"J-6","Alloy 617",314626,"Plate"
-79.46,0.00072,"Qualified",,39341.40,"CapPass","Cycle 99-100",99,117062,"J-6","Alloy 617",314626,"Plate"
-78.97,0.00067,"Qualified",,39341.87,"CapPass","Cycle 99-100",99,117063,"J-6","Alloy 617",314626,"Plate"
-78.28,0.00062,"Qualified",,39342.37,"CapPass","Cycle 99-100",99,117064,"J-6","Alloy 617",314626,"Plate"
-78.23,0.00061,"Qualified",,39342.38,"CapPass","Cycle 99-100",99,117065,"J-6","Alloy 617",314626,"Plate"
-78.95,0.00056,"Qualified",,39342.92,"CapPass","Cycle 99-100",99,117066,"J-6","Alloy 617",314626,"Plate"
-78.54,0.00052,"Qualified",,39343.37,"CapPass","Cycle 99-100",99,117067,"J-6","Alloy 617",314626,"Plate"
-78.49,0.00051,"Qualified",,39343.38,"CapPass","Cycle 99-100",99,117068,"J-6","Alloy 617",314626,"Plate"
-79.22,0.00046,"Qualified",,39343.90,"CapPass","Cycle 99-100",99,117069,"J-6","Alloy 617",314626,"Plate"
-79.37,0.00042,"Qualified",,39344.37,"CapPass","Cycle 99-100",99,117070,"J-6","Alloy 617",314626,"Plate"
-79.68,0.00041,"Qualified",,39344.45,"CapPass","Cycle 99-100",99,117071,"J-6","Alloy 617",314626,"Plate"
-79.69,0.00036,"Qualified",,39344.95,"CapPass","Cycle 99-100",99,117072,"J-6","Alloy 617",314626,"Plate"
-81.21,0.00032,"Qualified",,39345.37,"CapPass","Cycle 99-100",99,117073,"J-6","Alloy 617",314626,"Plate"
-81.36,0.00031,"Qualified",,39345.45,"CapPass","Cycle 99-100",99,117074,"J-6","Alloy 617",314626,"Plate"
-80.15,0.00026,"Qualified",,39345.84,"CapPass","Cycle 99-100",99,117075,"J-6","Alloy 617",314626,"Plate"
-77.46,0.00021,"Qualified",,39346.37,"CapPass","Cycle 99-100",99,117076,"J-6","Alloy 617",314626,"Plate"
-77.42,0.00021,"Qualified",,39346.37,"CapPass","Cycle 99-100",99,117077,"J-6","Alloy 617",314626,"Plate"
-75.86,0.00016,"Qualified",,39346.95,"CapPass","Cycle 99-100",99,117078,"J-6","Alloy 617",314626,"Plate"
-77.61,0.00012,"Qualified",,39347.37,"CapPass","Cycle 99-100",99,117079,"J-6","Alloy 617",314626,"Plate"
-77.77,0.00011,"Qualified",,39347.43,"CapPass","Cycle 99-100",99,117080,"J-6","Alloy 617",314626,"Plate"
-79.35,0.00006,"Qualified",,39347.97,"CapPass","Cycle 99-100",99,117081,"J-6","Alloy 617",314626,"Plate"
-80.37,0.00002,"Qualified",,39348.37,"CapPass","Cycle 99-100",99,117082,"J-6","Alloy 617",314626,"Plate"
-80.53,0.00001,"Qualified",,39348.50,"CapPass","Cycle 99-100",99,117083,"J-6","Alloy 617",314626,"Plate"
-80.72,-0.00004,"Qualified",,39348.99,"CapPass","Cycle 99-100",99,117084,"J-6","Alloy 617",314626,"Plate"
-81.97,-0.00008,"Qualified",,39349.37,"CapPass","Cycle 99-100",99,117085,"J-6","Alloy 617",314626,"Plate"
-82.01,-0.00009,"Qualified",,39349.49,"CapPass","Cycle 99-100",99,117086,"J-6","Alloy 617",314626,"Plate"
-80.81,-0.00014,"Qualified",,39349.94,"CapPass","Cycle 99-100",99,117087,"J-6","Alloy 617",314626,"Plate"
-79.24,-0.00018,"Qualified",,39350.37,"CapPass","Cycle 99-100",99,117088,"J-6","Alloy 617",314626,"Plate"
-79.18,-0.00019,"Qualified",,39350.42,"CapPass","Cycle 99-100",99,117089,"J-6","Alloy 617",314626,"Plate"
-78.77,-0.00024,"Qualified",,39351.00,"CapPass","Cycle 99-100",99,117090,"J-6","Alloy 617",314626,"Plate"
-78.14,-0.00028,"Qualified",,39351.37,"CapPass","Cycle 99-100",99,117091,"J-6","Alloy 617",314626,"Plate"
-77.95,-0.00029,"Qualified",,39351.47,"CapPass","Cycle 99-100",99,117092,"J-6","Alloy 617",314626,"Plate"
-77.37,-0.00034,"Qualified",,39352.00,"CapPass","Cycle 99-100",99,117093,"J-6","Alloy 617",314626,"Plate"
-78.04,-0.00038,"Qualified",,39352.37,"CapPass","Cycle 99-100",99,117094,"J-6","Alloy 617",314626,"Plate"
-78.01,-0.00039,"Qualified",,39352.49,"CapPass","Cycle 99-100",99,117095,"J-6","Alloy 617",314626,"Plate"
-79.80,-0.00045,"Qualified",,39353.00,"CapPass","Cycle 99-100",99,117096,"J-6","Alloy 617",314626,"Plate"
-79.04,-0.00048,"Qualified",,39353.37,"CapPass","Cycle 99-100",99,117097,"J-6","Alloy 617",314626,"Plate"
-78.87,-0.00050,"Qualified",,39353.49,"CapPass","Cycle 99-100",99,117098,"J-6","Alloy 617",314626,"Plate"
-77.57,-0.00055,"Qualified",,39353.97,"CapPass","Cycle 99-100",99,117099,"J-6","Alloy 617",314626,"Plate"
-76.34,-0.00058,"Qualified",,39354.37,"CapPass","Cycle 99-100",99,117100,"J-6","Alloy 617",314626,"Plate"
-76.14,-0.00060,"Qualified",,39354.47,"CapPass","Cycle 99-100",99,117101,"J-6","Alloy 617",314626,"Plate"
-74.95,-0.00065,"Qualified",,39354.99,"CapPass","Cycle 99-100",99,117102,"J-6","Alloy 617",314626,"Plate"
-75.00,-0.00068,"Qualified",,39355.37,"CapPass","Cycle 99-100",99,117103,"J-6","Alloy 617",314626,"Plate"
-75.17,-0.00070,"Qualified",,39355.49,"CapPass","Cycle 99-100",99,117104,"J-6","Alloy 617",314626,"Plate"
-75.02,-0.00075,"Qualified",,39356.03,"CapPass","Cycle 99-100",99,117105,"J-6","Alloy 617",314626,"Plate"
-76.17,-0.00078,"Qualified",,39356.37,"CapPass","Cycle 99-100",99,117106,"J-6","Alloy 617",314626,"Plate"
-77.13,-0.00080,"Qualified",,39356.57,"CapPass","Cycle 99-100",99,117107,"J-6","Alloy 617",314626,"Plate"
-78.68,-0.00085,"Qualified",,39357.03,"CapPass","Cycle 99-100",99,117108,"J-6","Alloy 617",314626,"Plate"
-78.94,-0.00088,"Qualified",,39357.37,"CapPass","Cycle 99-100",99,117109,"J-6","Alloy 617",314626,"Plate"
-78.98,-0.00090,"Qualified",,39357.54,"CapPass","Cycle 99-100",99,117110,"J-6","Alloy 617",314626,"Plate"
-79.83,-0.00095,"Qualified",,39358.07,"CapPass","Cycle 99-100",99,117111,"J-6","Alloy 617",314626,"Plate"
-79.82,-0.00098,"Qualified",,39358.37,"CapPass","Cycle 99-100",99,117112,"J-6","Alloy 617",314626,"Plate"
-80.36,-0.00100,"Qualified",,39358.58,"CapPass","Cycle 99-100",99,117113,"J-6","Alloy 617",314626,"Plate"
-81.87,-0.00105,"Qualified",,39359.07,"CapPass","Cycle 99-100",99,117114,"J-6","Alloy 617",314626,"Plate"
-82.12,-0.00108,"Qualified",,39359.37,"CapPass","Cycle 99-100",99,117115,"J-6","Alloy 617",314626,"Plate"
-81.89,-0.00110,"Qualified",,39359.53,"CapPass","Cycle 99-100",99,117116,"J-6","Alloy 617",314626,"Plate"
-82.32,-0.00115,"Qualified",,39360.12,"CapPass","Cycle 99-100",99,117117,"J-6","Alloy 617",314626,"Plate"
-83.07,-0.00118,"Qualified",,39360.37,"CapPass","Cycle 99-100",99,117118,"J-6","Alloy 617",314626,"Plate"
-82.51,-0.00120,"Qualified",,39360.58,"CapPass","Cycle 99-100",99,117119,"J-6","Alloy 617",314626,"Plate"
-82.81,-0.00125,"Qualified",,39361.11,"CapPass","Cycle 99-100",99,117120,"J-6","Alloy 617",314626,"Plate"
-82.32,-0.00128,"Qualified",,39361.37,"CapPass","Cycle 99-100",99,117121,"J-6","Alloy 617",314626,"Plate"
-81.54,-0.00130,"Qualified",,39361.57,"CapPass","Cycle 99-100",99,117122,"J-6","Alloy 617",314626,"Plate"
-80.97,-0.00135,"Qualified",,39362.07,"CapPass","Cycle 99-100",99,117123,"J-6","Alloy 617",314626,"Plate"
-79.60,-0.00138,"Qualified",,39362.37,"CapPass","Cycle 99-100",99,117124,"J-6","Alloy 617",314626,"Plate"
-79.35,-0.00141,"Qualified",,39362.63,"CapPass","Cycle 99-100",99,117125,"J-6","Alloy 617",314626,"Plate"
-79.68,-0.00146,"Qualified",,39363.13,"CapPass","Cycle 99-100",99,117126,"J-6","Alloy 617",314626,"Plate"
-79.73,-0.00148,"Qualified",,39363.37,"CapPass","Cycle 99-100",99,117127,"J-6","Alloy 617",314626,"Plate"
-78.95,-0.00151,"Qualified",,39363.62,"CapPass","Cycle 99-100",99,117128,"J-6","Alloy 617",314626,"Plate"
-78.46,-0.00156,"Qualified",,39364.10,"CapPass","Cycle 99-100",99,117129,"J-6","Alloy 617",314626,"Plate"
-78.28,-0.00158,"Qualified",,39364.37,"CapPass","Cycle 99-100",99,117130,"J-6","Alloy 617",314626,"Plate"
-78.57,-0.00161,"Qualified",,39364.57,"CapPass","Cycle 99-100",99,117131,"J-6","Alloy 617",314626,"Plate"
-79.40,-0.00166,"Qualified",,39365.15,"CapPass","Cycle 99-100",99,117132,"J-6","Alloy 617",314626,"Plate"
-80.04,-0.00168,"Qualified",,39365.37,"CapPass","Cycle 99-100",99,117133,"J-6","Alloy 617",314626,"Plate"
-79.97,-0.00171,"Qualified",,39365.62,"CapPass","Cycle 99-100",99,117134,"J-6","Alloy 617",314626,"Plate"
-80.18,-0.00176,"Qualified",,39366.15,"CapPass","Cycle 99-100",99,117135,"J-6","Alloy 617",314626,"Plate"
