Repository: js-molina/fatigue-A617

File: data/950C/Strain rate 0.0001/2.0% strain/HTM_A19_Cycles_J4.csv (part 19 of 27)
"Stress Mpa","Strain","Qual State","Qual Exceptions","Elapsed Time Sec","Data State","Cycle Label","Cycle","Count","Sample","Alloy","Heat","Material_Form"
-77.12,-0.00149,"Qualified",,39363.19,"CapPass","Cycle 99-100",99,117271,"J-4","Alloy 617",314626,"Plate"
-76.32,-0.00154,"Qualified",,39363.71,"CapPass","Cycle 99-100",99,117272,"J-4","Alloy 617",314626,"Plate"
-76.56,-0.00158,"Qualified",,39364.16,"CapPass","Cycle 99-100",99,117273,"J-4","Alloy 617",314626,"Plate"
-76.72,-0.00159,"Qualified",,39364.21,"CapPass","Cycle 99-100",99,117274,"J-4","Alloy 617",314626,"Plate"
-76.00,-0.00164,"Qualified",,39364.71,"CapPass","Cycle 99-100",99,117275,"J-4","Alloy 617",314626,"Plate"
-76.62,-0.00167,"Qualified",,39365.16,"CapPass","Cycle 99-100",99,117276,"J-4","Alloy 617",314626,"Plate"
-77.32,-0.00169,"Qualified",,39365.31,"CapPass","Cycle 99-100",99,117277,"J-4","Alloy 617",314626,"Plate"
-78.29,-0.00174,"Qualified",,39365.76,"CapPass","Cycle 99-100",99,117278,"J-4","Alloy 617",314626,"Plate"
-77.82,-0.00178,"Qualified",,39366.16,"CapPass","Cycle 99-100",99,117279,"J-4","Alloy 617",314626,"Plate"
-77.80,-0.00179,"Qualified",,39366.26,"CapPass","Cycle 99-100",99,117280,"J-4","Alloy 617",314626,"Plate"
-77.09,-0.00184,"Qualified",,39366.83,"CapPass","Cycle 99-100",99,117281,"J-4","Alloy 617",314626,"Plate"
-78.07,-0.00187,"Qualified",,39367.16,"CapPass","Cycle 99-100",99,117282,"J-4","Alloy 617",314626,"Plate"
-78.22,-0.00189,"Qualified",,39367.30,"CapPass","Cycle 99-100",99,117283,"J-4","Alloy 617",314626,"Plate"
-78.76,-0.00194,"Qualified",,39367.79,"CapPass","Cycle 99-100",99,117284,"J-4","Alloy 617",314626,"Plate"
-79.63,-0.00197,"Qualified",,39368.16,"CapPass","Cycle 99-100",99,117285,"J-4","Alloy 617",314626,"Plate"
-79.80,-0.00199,"Qualified",,39368.28,"CapPass","Cycle 99-100",99,117286,"J-4","Alloy 617",314626,"Plate"
-78.96,-0.00204,"Qualified",,39368.79,"CapPass","Cycle 99-100",99,117287,"J-4","Alloy 617",314626,"Plate"
-78.51,-0.00208,"Qualified",,39369.16,"CapPass","Cycle 99-100",99,117288,"J-4","Alloy 617",314626,"Plate"
-78.43,-0.00209,"Qualified",,39369.28,"CapPass","Cycle 99-100",99,117289,"J-4","Alloy 617",314626,"Plate"
-78.62,-0.00214,"Qualified",,39369.80,"CapPass","Cycle 99-100",99,117290,"J-4","Alloy 617",314626,"Plate"
-79.07,-0.00218,"Qualified",,39370.16,"CapPass","Cycle 99-100",99,117291,"J-4","Alloy 617",314626,"Plate"
-78.77,-0.00219,"Qualified",,39370.29,"CapPass","Cycle 99-100",99,117292,"J-4","Alloy 617",314626,"Plate"
-78.14,-0.00224,"Qualified",,39370.81,"CapPass","Cycle 99-100",99,117293,"J-4","Alloy 617",314626,"Plate"
-76.90,-0.00228,"Qualified",,39371.16,"CapPass","Cycle 99-100",99,117294,"J-4","Alloy 617",314626,"Plate"
-76.59,-0.00229,"Qualified",,39371.30,"CapPass","Cycle 99-100",99,117295,"J-4","Alloy 617",314626,"Plate"
-77.97,-0.00234,"Qualified",,39371.80,"CapPass","Cycle 99-100",99,117296,"J-4","Alloy 617",314626,"Plate"
-78.23,-0.00237,"Qualified",,39372.16,"CapPass","Cycle 99-100",99,117297,"J-4","Alloy 617",314626,"Plate"
-78.48,-0.00239,"Qualified",,39372.31,"CapPass","Cycle 99-100",99,117298,"J-4","Alloy 617",314626,"Plate"
-80.19,-0.00244,"Qualified",,39372.78,"CapPass","Cycle 99-100",99,117299,"J-4","Alloy 617",314626,"Plate"
-80.12,-0.00248,"Qualified",,39373.16,"CapPass","Cycle 99-100",99,117300,"J-4","Alloy 617",314626,"Plate"
-80.18,-0.00250,"Qualified",,39373.28,"CapPass","Cycle 99-100",99,117301,"J-4","Alloy 617",314626,"Plate"
-77.93,-0.00255,"Qualified",,39373.84,"CapPass","Cycle 99-100",99,117302,"J-4","Alloy 617",314626,"Plate"
-78.73,-0.00258,"Qualified",,39374.16,"CapPass","Cycle 99-100",99,117303,"J-4","Alloy 617",314626,"Plate"
-78.59,-0.00260,"Qualified",,39374.30,"CapPass","Cycle 99-100",99,117304,"J-4","Alloy 617",314626,"Plate"
-79.51,-0.00265,"Qualified",,39374.80,"CapPass","Cycle 99-100",99,117305,"J-4","Alloy 617",314626,"Plate"
-78.96,-0.00268,"Qualified",,39375.16,"CapPass","Cycle 99-100",99,117306,"J-4","Alloy 617",314626,"Plate"
-79.21,-0.00270,"Qualified",,39375.33,"CapPass","Cycle 99-100",99,117307,"J-4","Alloy 617",314626,"Plate"
-78.76,-0.00275,"Qualified",,39375.84,"CapPass","Cycle 99-100",99,117308,"J-4","Alloy 617",314626,"Plate"
-78.85,-0.00278,"Qualified",,39376.16,"CapPass","Cycle 99-100",99,117309,"J-4","Alloy 617",314626,"Plate"
-79.24,-0.00280,"Qualified",,39376.37,"CapPass","Cycle 99-100",99,117310,"J-4","Alloy 617",314626,"Plate"
-79.15,-0.00285,"Qualified",,39376.83,"CapPass","Cycle 99-100",99,117311,"J-4","Alloy 617",314626,"Plate"
-79.38,-0.00288,"Qualified",,39377.16,"CapPass","Cycle 99-100",99,117312,"J-4","Alloy 617",314626,"Plate"
-79.29,-0.00290,"Qualified",,39377.33,"CapPass","Cycle 99-100",99,117313,"J-4","Alloy 617",314626,"Plate"
-77.97,-0.00295,"Qualified",,39377.77,"CapPass","Cycle 99-100",99,117314,"J-4","Alloy 617",314626,"Plate"
-76.39,-0.00298,"Qualified",,39378.16,"CapPass","Cycle 99-100",99,117315,"J-4","Alloy 617",314626,"Plate"
-76.16,-0.00300,"Qualified",,39378.33,"CapPass","Cycle 99-100",99,117316,"J-4","Alloy 617",314626,"Plate"
-76.18,-0.00305,"Qualified",,39378.82,"CapPass","Cycle 99-100",99,117317,"J-4","Alloy 617",314626,"Plate"
-75.81,-0.00308,"Qualified",,39379.16,"CapPass","Cycle 99-100",99,117318,"J-4","Alloy 617",314626,"Plate"
-75.99,-0.00310,"Qualified",,39379.35,"CapPass","Cycle 99-100",99,117319,"J-4","Alloy 617",314626,"Plate"
-76.47,-0.00315,"Qualified",,39379.84,"CapPass","Cycle 99-100",99,117320,"J-4","Alloy 617",314626,"Plate"
-77.41,-0.00318,"Qualified",,39380.16,"CapPass","Cycle 99-100",99,117321,"J-4","Alloy 617",314626,"Plate"
-78.03,-0.00320,"Qualified",,39380.34,"CapPass","Cycle 99-100",99,117322,"J-4","Alloy 617",314626,"Plate"
-78.99,-0.00325,"Qualified",,39380.82,"CapPass","Cycle 99-100",99,117323,"J-4","Alloy 617",314626,"Plate"
-78.18,-0.00328,"Qualified",,39381.16,"CapPass","Cycle 99-100",99,117324,"J-4","Alloy 617",314626,"Plate"
-77.73,-0.00330,"Qualified",,39381.33,"CapPass","Cycle 99-100",99,117325,"J-4","Alloy 617",314626,"Plate"
-77.09,-0.00335,"Qualified",,39381.83,"CapPass","Cycle 99-100",99,117326,"J-4","Alloy 617",314626,"Plate"
-76.82,-0.00338,"Qualified",,39382.16,"CapPass","Cycle 99-100",99,117327,"J-4","Alloy 617",314626,"Plate"
-77.43,-0.00340,"Qualified",,39382.41,"CapPass","Cycle 99-100",99,117328,"J-4","Alloy 617",314626,"Plate"
-79.40,-0.00345,"Qualified",,39382.88,"CapPass","Cycle 99-100",99,117329,"J-4","Alloy 617",314626,"Plate"
-78.89,-0.00348,"Qualified",,39383.16,"CapPass","Cycle 99-100",99,117330,"J-4","Alloy 617",314626,"Plate"
-78.33,-0.00350,"Qualified",,39383.35,"CapPass","Cycle 99-100",99,117331,"J-4","Alloy 617",314626,"Plate"
-77.43,-0.00355,"Qualified",,39383.90,"CapPass","Cycle 99-100",99,117332,"J-4","Alloy 617",314626,"Plate"
-78.31,-0.00358,"Qualified",,39384.16,"CapPass","Cycle 99-100",99,117333,"J-4","Alloy 617",314626,"Plate"
-78.44,-0.00360,"Qualified",,39384.38,"CapPass","Cycle 99-100",99,117334,"J-4","Alloy 617",314626,"Plate"
-77.92,-0.00366,"Qualified",,39384.85,"CapPass","Cycle 99-100",99,117335,"J-4","Alloy 617",314626,"Plate"
-77.22,-0.00368,"Qualified",,39385.16,"CapPass","Cycle 99-100",99,117336,"J-4","Alloy 617",314626,"Plate"
-76.50,-0.00371,"Qualified",,39385.40,"CapPass","Cycle 99-100",99,117337,"J-4","Alloy 617",314626,"Plate"
-76.50,-0.00376,"Qualified",,39385.88,"CapPass","Cycle 99-100",99,117338,"J-4","Alloy 617",314626,"Plate"
-76.90,-0.00378,"Qualified",,39386.16,"CapPass","Cycle 99-100",99,117339,"J-4","Alloy 617",314626,"Plate"
-77.01,-0.00381,"Qualified",,39386.37,"CapPass","Cycle 99-100",99,117340,"J-4","Alloy 617",314626,"Plate"
-77.22,-0.00386,"Qualified",,39386.93,"CapPass","Cycle 99-100",99,117341,"J-4","Alloy 617",314626,"Plate"
-77.58,-0.00388,"Qualified",,39387.16,"CapPass","Cycle 99-100",99,117342,"J-4","Alloy 617",314626,"Plate"
-77.53,-0.00391,"Qualified",,39387.35,"CapPass","Cycle 99-100",99,117343,"J-4","Alloy 617",314626,"Plate"
-76.48,-0.00396,"Qualified",,39387.91,"CapPass","Cycle 99-100",99,117344,"J-4","Alloy 617",314626,"Plate"
-75.73,-0.00398,"Qualified",,39388.16,"CapPass","Cycle 99-100",99,117345,"J-4","Alloy 617",314626,"Plate"
-76.60,-0.00401,"Qualified",,39388.48,"CapPass","Cycle 99-100",99,117346,"J-4","Alloy 617",314626,"Plate"
-79.17,-0.00406,"Qualified",,39389.00,"CapPass","Cycle 99-100",99,117347,"J-4","Alloy 617",314626,"Plate"
-80.09,-0.00407,"Qualified",,39389.16,"CapPass","Cycle 99-100",99,117348,"J-4","Alloy 617",314626,"Plate"
-80.08,-0.00411,"Qualified",,39389.41,"CapPass","Cycle 99-100",99,117349,"J-4","Alloy 617",314626,"Plate"
-79.18,-0.00416,"Qualified",,39389.85,"CapPass","Cycle 99-100",99,117350,"J-4","Alloy 617",314626,"Plate"
-78.29,-0.00418,"Qualified",,39390.16,"CapPass","Cycle 99-100",99,117351,"J-4","Alloy 617",314626,"Plate"
-78.60,-0.00421,"Qualified",,39390.42,"CapPass","Cycle 99-100",99,117352,"J-4","Alloy 617",314626,"Plate"
-78.06,-0.00426,"Qualified",,39390.97,"CapPass","Cycle 99-100",99,117353,"J-4","Alloy 617",314626,"Plate"
-78.42,-0.00428,"Qualified",,39391.16,"CapPass","Cycle 99-100",99,117354,"J-4","Alloy 617",314626,"Plate"
-79.29,-0.00431,"Qualified",,39391.48,"CapPass","Cycle 99-100",99,117355,"J-4","Alloy 617",314626,"Plate"
-80.43,-0.00436,"Qualified",,39391.93,"CapPass","Cycle 99-100",99,117356,"J-4","Alloy 617",314626,"Plate"
-79.91,-0.00438,"Qualified",,39392.16,"CapPass","Cycle 99-100",99,117357,"J-4","Alloy 617",314626,"Plate"
-79.12,-0.00441,"Qualified",,39392.41,"CapPass","Cycle 99-100",99,117358,"J-4","Alloy 617",314626,"Plate"
-78.33,-0.00446,"Qualified",,39392.96,"CapPass","Cycle 99-100",99,117359,"J-4","Alloy 617",314626,"Plate"
-78.70,-0.00448,"Qualified",,39393.16,"CapPass","Cycle 99-100",99,117360,"J-4","Alloy 617",314626,"Plate"
-79.26,-0.00451,"Qualified",,39393.45,"CapPass","Cycle 99-100",99,117361,"J-4","Alloy 617",314626,"Plate"
-78.31,-0.00456,"Qualified",,39393.97,"CapPass","Cycle 99-100",99,117362,"J-4","Alloy 617",314626,"Plate"
-78.56,-0.00458,"Qualified",,39394.16,"CapPass","Cycle 99-100",99,117363,"J-4","Alloy 617",314626,"Plate"
-79.64,-0.00461,"Qualified",,39394.50,"CapPass","Cycle 99-100",99,117364,"J-4","Alloy 617",314626,"Plate"
-77.94,-0.00466,"Qualified",,39394.93,"CapPass","Cycle 99-100",99,117365,"J-4","Alloy 617",314626,"Plate"
-77.64,-0.00468,"Qualified",,39395.16,"CapPass","Cycle 99-100",99,117366,"J-4","Alloy 617",314626,"Plate"
-78.19,-0.00471,"Qualified",,39395.48,"CapPass","Cycle 99-100",99,117367,"J-4","Alloy 617",314626,"Plate"
-78.41,-0.00476,"Qualified",,39395.96,"CapPass","Cycle 99-100",99,117368,"J-4","Alloy 617",314626,"Plate"
-77.92,-0.00478,"Qualified",,39396.16,"CapPass","Cycle 99-100",99,117369,"J-4","Alloy 617",314626,"Plate"
-77.33,-0.00481,"Qualified",,39396.47,"CapPass","Cycle 99-100",99,117370,"J-4","Alloy 617",314626,"Plate"
-77.37,-0.00486,"Qualified",,39397.02,"CapPass","Cycle 99-100",99,117371,"J-4","Alloy 617",314626,"Plate"
-77.64,-0.00488,"Qualified",,39397.16,"CapPass","Cycle 99-100",99,117372,"J-4","Alloy 617",314626,"Plate"
-77.92,-0.00491,"Qualified",,39397.45,"CapPass","Cycle 99-100",99,117373,"J-4","Alloy 617",314626,"Plate"
-76.80,-0.00496,"Qualified",,39397.96,"CapPass","Cycle 99-100",99,117374,"J-4","Alloy 617",314626,"Plate"
-76.21,-0.00498,"Qualified",,39398.16,"CapPass","Cycle 99-100",99,117375,"J-4","Alloy 617",314626,"Plate"
-76.88,-0.00502,"Qualified",,39398.50,"CapPass","Cycle 99-100",99,117376,"J-4","Alloy 617",314626,"Plate"
-78.53,-0.00507,"Qualified",,39399.00,"CapPass","Cycle 99-100",99,117377,"J-4","Alloy 617",314626,"Plate"
-78.44,-0.00508,"Qualified",,39399.16,"CapPass","Cycle 99-100",99,117378,"J-4","Alloy 617",314626,"Plate"
-78.33,-0.00512,"Qualified",,39399.52,"CapPass","Cycle 99-100",99,117379,"J-4","Alloy 617",314626,"Plate"
-80.60,-0.00517,"Qualified",,39400.05,"CapPass","Cycle 99-100",99,117380,"J-4","Alloy 617",314626,"Plate"
-81.05,-0.00517,"Qualified",,39400.16,"CapPass","Cycle 99-100",99,117381,"J-4","Alloy 617",314626,"Plate"
-81.69,-0.00522,"Qualified",,39400.50,"CapPass","Cycle 99-100",99,117382,"J-4","Alloy 617",314626,"Plate"
-81.08,-0.00527,"Qualified",,39401.08,"CapPass","Cycle 99-100",99,117383,"J-4","Alloy 617",314626,"Plate"
-81.72,-0.00527,"Qualified",,39401.16,"CapPass","Cycle 99-100",99,117384,"J-4","Alloy 617",314626,"Plate"
-84.00,-0.00532,"Qualified",,39401.57,"CapPass","Cycle 99-100",99,117385,"J-4","Alloy 617",314626,"Plate"
-83.44,-0.00537,"Qualified",,39402.00,"CapPass","Cycle 99-100",99,117386,"J-4","Alloy 617",314626,"Plate"
-82.74,-0.00539,"Qualified",,39402.16,"CapPass","Cycle 99-100",99,117387,"J-4","Alloy 617",314626,"Plate"
-80.46,-0.00542,"Qualified",,39402.50,"CapPass","Cycle 99-100",99,117388,"J-4","Alloy 617",314626,"Plate"
-77.75,-0.00547,"Qualified",,39402.98,"CapPass","Cycle 99-100",99,117389,"J-4","Alloy 617",314626,"Plate"
-77.29,-0.00548,"Qualified",,39403.16,"CapPass","Cycle 99-100",99,117390,"J-4","Alloy 617",314626,"Plate"
-79.77,-0.00552,"Qualified",,39403.55,"CapPass","Cycle 99-100",99,117391,"J-4","Alloy 617",314626,"Plate"
-77.76,-0.00557,"Qualified",,39404.00,"CapPass","Cycle 99-100",99,117392,"J-4","Alloy 617",314626,"Plate"
-77.71,-0.00558,"Qualified",,39404.16,"CapPass","Cycle 99-100",99,117393,"J-4","Alloy 617",314626,"Plate"
-78.23,-0.00562,"Qualified",,39404.52,"CapPass","Cycle 99-100",99,117394,"J-4","Alloy 617",314626,"Plate"
-78.41,-0.00567,"Qualified",,39405.00,"CapPass","Cycle 99-100",99,117395,"J-4","Alloy 617",314626,"Plate"
-77.85,-0.00568,"Qualified",,39405.16,"CapPass","Cycle 99-100",99,117396,"J-4","Alloy 617",314626,"Plate"
-77.39,-0.00572,"Qualified",,39405.55,"CapPass","Cycle 99-100",99,117397,"J-4","Alloy 617",314626,"Plate"
-77.07,-0.00577,"Qualified",,39406.02,"CapPass","Cycle 99-100",99,117398,"J-4","Alloy 617",314626,"Plate"
-77.02,-0.00578,"Qualified",,39406.16,"CapPass","Cycle 99-100",99,117399,"J-4","Alloy 617",314626,"Plate"
-76.99,-0.00582,"Qualified",,39406.56,"CapPass","Cycle 99-100",99,117400,"J-4","Alloy 617",314626,"Plate"
-78.81,-0.00587,"Qualified",,39407.08,"CapPass","Cycle 99-100",99,117401,"J-4","Alloy 617",314626,"Plate"
-79.21,-0.00588,"Qualified",,39407.16,"CapPass","Cycle 99-100",99,117402,"J-4","Alloy 617",314626,"Plate"
-79.97,-0.00592,"Qualified",,39407.56,"CapPass","Cycle 99-100",99,117403,"J-4","Alloy 617",314626,"Plate"
-78.82,-0.00597,"Qualified",,39408.06,"CapPass","Cycle 99-100",99,117404,"J-4","Alloy 617",314626,"Plate"
-78.78,-0.00598,"Qualified",,39408.16,"CapPass","Cycle 99-100",99,117405,"J-4","Alloy 617",314626,"Plate"
-79.18,-0.00602,"Qualified",,39408.58,"CapPass","Cycle 99-100",99,117406,"J-4","Alloy 617",314626,"Plate"
-78.31,-0.00607,"Qualified",,39409.07,"CapPass","Cycle 99-100",99,117407,"J-4","Alloy 617",314626,"Plate"
-78.35,-0.00608,"Qualified",,39409.16,"CapPass","Cycle 99-100",99,117408,"J-4","Alloy 617",314626,"Plate"
-78.64,-0.00612,"Qualified",,39409.59,"CapPass","Cycle 99-100",99,117409,"J-4","Alloy 617",314626,"Plate"
-79.32,-0.00618,"Qualified",,39410.15,"CapPass","Cycle 99-100",99,117410,"J-4","Alloy 617",314626,"Plate"
-79.41,-0.00617,"Qualified",,39410.16,"CapPass","Cycle 99-100",99,117411,"J-4","Alloy 617",314626,"Plate"
-81.55,-0.00623,"Qualified",,39410.58,"CapPass","Cycle 99-100",99,117412,"J-4","Alloy 617",314626,"Plate"
-80.85,-0.00628,"Qualified",,39411.05,"CapPass","Cycle 99-100",99,117413,"J-4","Alloy 617",314626,"Plate"
-80.52,-0.00628,"Qualified",,39411.16,"CapPass","Cycle 99-100",99,117414,"J-4","Alloy 617",314626,"Plate"
-81.48,-0.00633,"Qualified",,39411.66,"CapPass","Cycle 99-100",99,117415,"J-4","Alloy 617",314626,"Plate"
-83.60,-0.00638,"Qualified",,39412.11,"CapPass","Cycle 99-100",99,117416,"J-4","Alloy 617",314626,"Plate"
-83.53,-0.00638,"Qualified",,39412.16,"CapPass","Cycle 99-100",99,117417,"J-4","Alloy 617",314626,"Plate"
-81.60,-0.00643,"Qualified",,39412.60,"CapPass","Cycle 99-100",99,117418,"J-4","Alloy 617",314626,"Plate"
-80.80,-0.00647,"Qualified",,39413.16,"CapPass","Cycle 99-100",99,117419,"J-4","Alloy 617",314626,"Plate"
-81.01,-0.00648,"Qualified",,39413.18,"CapPass","Cycle 99-100",99,117420,"J-4","Alloy 617",314626,"Plate"
-82.68,-0.00653,"Qualified",,39413.62,"CapPass","Cycle 99-100",99,117421,"J-4","Alloy 617",314626,"Plate"
-80.05,-0.00658,"Qualified",,39414.12,"CapPass","Cycle 99-100",99,117422,"J-4","Alloy 617",314626,"Plate"
-80.02,-0.00658,"Qualified",,39414.16,"CapPass","Cycle 99-100",99,117423,"J-4","Alloy 617",314626,"Plate"
-79.91,-0.00663,"Qualified",,39414.62,"CapPass","Cycle 99-100",99,117424,"J-4","Alloy 617",314626,"Plate"
-79.83,-0.00668,"Qualified",,39415.06,"CapPass","Cycle 99-100",99,117425,"J-4","Alloy 617",314626,"Plate"
-79.31,-0.00668,"Qualified",,39415.16,"CapPass","Cycle 99-100",99,117426,"J-4","Alloy 617",314626,"Plate"
-78.73,-0.00673,"Qualified",,39415.66,"CapPass","Cycle 99-100",99,117427,"J-4","Alloy 617",314626,"Plate"
-79.49,-0.00678,"Qualified",,39416.11,"CapPass","Cycle 99-100",99,117428,"J-4","Alloy 617",314626,"Plate"
-79.44,-0.00678,"Qualified",,39416.16,"CapPass","Cycle 99-100",99,117429,"J-4","Alloy 617",314626,"Plate"
-79.31,-0.00683,"Qualified",,39416.68,"CapPass","Cycle 99-100",99,117430,"J-4","Alloy 617",314626,"Plate"
-79.59,-0.00688,"Qualified",,39417.11,"CapPass","Cycle 99-100",99,117431,"J-4","Alloy 617",314626,"Plate"
-79.44,-0.00688,"Qualified",,39417.16,"CapPass","Cycle 99-100",99,117432,"J-4","Alloy 617",314626,"Plate"
-79.02,-0.00693,"Qualified",,39417.63,"CapPass","Cycle 99-100",99,117433,"J-4","Alloy 617",314626,"Plate"
-79.26,-0.00697,"Qualified",,39418.16,"CapPass","Cycle 99-100",99,117434,"J-4","Alloy 617",314626,"Plate"
-79.51,-0.00698,"Qualified",,39418.21,"CapPass","Cycle 99-100",99,117435,"J-4","Alloy 617",314626,"Plate"
-80.61,-0.00703,"Qualified",,39418.70,"CapPass","Cycle 99-100",99,117436,"J-4","Alloy 617",314626,"Plate"
-80.56,-0.00708,"Qualified",,39419.11,"CapPass","Cycle 99-100",99,117437,"J-4","Alloy 617",314626,"Plate"
-80.42,-0.00709,"Qualified",,39419.16,"CapPass","Cycle 99-100",99,117438,"J-4","Alloy 617",314626,"Plate"
-77.83,-0.00713,"Qualified",,39419.67,"CapPass","Cycle 99-100",99,117439,"J-4","Alloy 617",314626,"Plate"
-77.87,-0.00718,"Qualified",,39420.12,"CapPass","Cycle 99-100",99,117440,"J-4","Alloy 617",314626,"Plate"
-77.84,-0.00718,"Qualified",,39420.16,"CapPass","Cycle 99-100",99,117441,"J-4","Alloy 617",314626,"Plate"
-77.46,-0.00723,"Qualified",,39420.75,"CapPass","Cycle 99-100",99,117442,"J-4","Alloy 617",314626,"Plate"
-78.49,-0.00728,"Qualified",,39421.16,"CapPass","Cycle 99-100",99,117443,"J-4","Alloy 617",314626,"Plate"
-78.56,-0.00728,"Qualified",,39421.16,"CapPass","Cycle 99-100",99,117444,"J-4","Alloy 617",314626,"Plate"
-78.05,-0.00734,"Qualified",,39421.70,"CapPass","Cycle 99-100",99,117445,"J-4","Alloy 617",314626,"Plate"
-78.90,-0.00738,"Qualified",,39422.16,"CapPass","Cycle 99-100",99,117446,"J-4","Alloy 617",314626,"Plate"
-78.98,-0.00739,"Qualified",,39422.23,"CapPass","Cycle 99-100",99,117447,"J-4","Alloy 617",314626,"Plate"
-80.49,-0.00744,"Qualified",,39422.69,"CapPass","Cycle 99-100",99,117448,"J-4","Alloy 617",314626,"Plate"
-80.63,-0.00748,"Qualified",,39423.16,"CapPass","Cycle 99-100",99,117449,"J-4","Alloy 617",314626,"Plate"
-80.70,-0.00749,"Qualified",,39423.20,"CapPass","Cycle 99-100",99,117450,"J-4","Alloy 617",314626,"Plate"
-80.73,-0.00754,"Qualified",,39423.68,"CapPass","Cycle 99-100",99,117451,"J-4","Alloy 617",314626,"Plate"
-80.78,-0.00758,"Qualified",,39424.16,"CapPass","Cycle 99-100",99,117452,"J-4","Alloy 617",314626,"Plate"
-80.86,-0.00759,"Qualified",,39424.20,"CapPass","Cycle 99-100",99,117453,"J-4","Alloy 617",314626,"Plate"
-80.00,-0.00764,"Qualified",,39424.69,"CapPass","Cycle 99-100",99,117454,"J-4","Alloy 617",314626,"Plate"
-78.66,-0.00768,"Qualified",,39425.16,"CapPass","Cycle 99-100",99,117455,"J-4","Alloy 617",314626,"Plate"
-78.58,-0.00769,"Qualified",,39425.23,"CapPass","Cycle 99-100",99,117456,"J-4","Alloy 617",314626,"Plate"
-78.09,-0.00774,"Qualified",,39425.75,"CapPass","Cycle 99-100",99,117457,"J-4","Alloy 617",314626,"Plate"
-77.80,-0.00778,"Qualified",,39426.16,"CapPass","Cycle 99-100",99,117458,"J-4","Alloy 617",314626,"Plate"
-78.04,-0.00779,"Qualified",,39426.25,"CapPass","Cycle 99-100",99,117459,"J-4","Alloy 617",314626,"Plate"
-79.43,-0.00784,"Qualified",,39426.75,"CapPass","Cycle 99-100",99,117460,"J-4","Alloy 617",314626,"Plate"
-78.96,-0.00787,"Qualified",,39427.16,"CapPass","Cycle 99-100",99,117461,"J-4","Alloy 617",314626,"Plate"
-79.37,-0.00789,"Qualified",,39427.27,"CapPass","Cycle 99-100",99,117462,"J-4","Alloy 617",314626,"Plate"
-80.04,-0.00794,"Qualified",,39427.77,"CapPass","Cycle 99-100",99,117463,"J-4","Alloy 617",314626,"Plate"
-79.86,-0.00798,"Qualified",,39428.16,"CapPass","Cycle 99-100",99,117464,"J-4","Alloy 617",314626,"Plate"
-79.59,-0.00799,"Qualified",,39428.23,"CapPass","Cycle 99-100",99,117465,"J-4","Alloy 617",314626,"Plate"
-78.26,-0.00804,"Qualified",,39428.77,"CapPass","Cycle 99-100",99,117466,"J-4","Alloy 617",314626,"Plate"
-77.69,-0.00808,"Qualified",,39429.16,"CapPass","Cycle 99-100",99,117467,"J-4","Alloy 617",314626,"Plate"
-77.49,-0.00809,"Qualified",,39429.30,"CapPass","Cycle 99-100",99,117468,"J-4","Alloy 617",314626,"Plate"
-77.71,-0.00814,"Qualified",,39429.82,"CapPass","Cycle 99-100",99,117469,"J-4","Alloy 617",314626,"Plate"
-79.12,-0.00818,"Qualified",,39430.16,"CapPass","Cycle 99-100",99,117470,"J-4","Alloy 617",314626,"Plate"
-79.16,-0.00819,"Qualified",,39430.20,"CapPass","Cycle 99-100",99,117471,"J-4","Alloy 617",314626,"Plate"
-78.96,-0.00824,"Qualified",,39430.75,"CapPass","Cycle 99-100",99,117472,"J-4","Alloy 617",314626,"Plate"
-78.22,-0.00828,"Qualified",,39431.16,"CapPass","Cycle 99-100",99,117473,"J-4","Alloy 617",314626,"Plate"
-78.13,-0.00829,"Qualified",,39431.25,"CapPass","Cycle 99-100",99,117474,"J-4","Alloy 617",314626,"Plate"
-78.72,-0.00834,"Qualified",,39431.77,"CapPass","Cycle 99-100",99,117475,"J-4","Alloy 617",314626,"Plate"
-79.55,-0.00838,"Qualified",,39432.16,"CapPass","Cycle 99-100",99,117476,"J-4","Alloy 617",314626,"Plate"
-79.83,-0.00840,"Qualified",,39432.31,"CapPass","Cycle 99-100",99,117477,"J-4","Alloy 617",314626,"Plate"
-80.78,-0.00845,"Qualified",,39432.80,"CapPass","Cycle 99-100",99,117478,"J-4","Alloy 617",314626,"Plate"
-80.31,-0.00848,"Qualified",,39433.16,"CapPass","Cycle 99-100",99,117479,"J-4","Alloy 617",314626,"Plate"
-80.26,-0.00850,"Qualified",,39433.28,"CapPass","Cycle 99-100",99,117480,"J-4","Alloy 617",314626,"Plate"
-80.80,-0.00855,"Qualified",,39433.78,"CapPass","Cycle 99-100",99,117481,"J-4","Alloy 617",314626,"Plate"
-81.49,-0.00858,"Qualified",,39434.16,"CapPass","Cycle 99-100",99,117482,"J-4","Alloy 617",314626,"Plate"
-81.59,-0.00860,"Qualified",,39434.30,"CapPass","Cycle 99-100",99,117483,"J-4","Alloy 617",314626,"Plate"
-80.95,-0.00865,"Qualified",,39434.81,"CapPass","Cycle 99-100",99,117484,"J-4","Alloy 617",314626,"Plate"
-80.15,-0.00868,"Qualified",,39435.16,"CapPass","Cycle 99-100",99,117485,"J-4","Alloy 617",314626,"Plate"
-80.13,-0.00870,"Qualified",,39435.32,"CapPass","Cycle 99-100",99,117486,"J-4","Alloy 617",314626,"Plate"
-80.74,-0.00875,"Qualified",,39435.83,"CapPass","Cycle 99-100",99,117487,"J-4","Alloy 617",314626,"Plate"
-80.94,-0.00878,"Qualified",,39436.16,"CapPass","Cycle 99-100",99,117488,"J-4","Alloy 617",314626,"Plate"
-80.82,-0.00880,"Qualified",,39436.30,"CapPass","Cycle 99-100",99,117489,"J-4","Alloy 617",314626,"Plate"
-79.71,-0.00885,"Qualified",,39436.85,"CapPass","Cycle 99-100",99,117490,"J-4","Alloy 617",314626,"Plate"
-80.55,-0.00888,"Qualified",,39437.16,"CapPass","Cycle 99-100",99,117491,"J-4","Alloy 617",314626,"Plate"
-80.39,-0.00890,"Qualified",,39437.30,"CapPass","Cycle 99-100",99,117492,"J-4","Alloy 617",314626,"Plate"
-82.57,-0.00895,"Qualified",,39437.85,"CapPass","Cycle 99-100",99,117493,"J-4","Alloy 617",314626,"Plate"
-81.64,-0.00898,"Qualified",,39438.16,"CapPass","Cycle 99-100",99,117494,"J-4","Alloy 617",314626,"Plate"
-80.97,-0.00900,"Qualified",,39438.30,"CapPass","Cycle 99-100",99,117495,"J-4","Alloy 617",314626,"Plate"
-80.91,-0.00905,"Qualified",,39438.85,"CapPass","Cycle 99-100",99,117496,"J-4","Alloy 617",314626,"Plate"
-82.24,-0.00908,"Qualified",,39439.16,"CapPass","Cycle 99-100",99,117497,"J-4","Alloy 617",314626,"Plate"
-82.60,-0.00910,"Qualified",,39439.37,"CapPass","Cycle 99-100",99,117498,"J-4","Alloy 617",314626,"Plate"
-82.30,-0.00915,"Qualified",,39439.82,"CapPass","Cycle 99-100",99,117499,"J-4","Alloy 617",314626,"Plate"
-80.94,-0.00919,"Qualified",,39440.16,"CapPass","Cycle 99-100",99,117500,"J-4","Alloy 617",314626,"Plate"
-80.30,-0.00920,"Qualified",,39440.30,"CapPass","Cycle 99-100",99,117501,"J-4","Alloy 617",314626,"Plate"
-79.27,-0.00925,"Qualified",,39440.82,"CapPass","Cycle 99-100",99,117502,"J-4","Alloy 617",314626,"Plate"
-79.13,-0.00928,"Qualified",,39441.16,"CapPass","Cycle 99-100",99,117503,"J-4","Alloy 617",314626,"Plate"
-79.88,-0.00930,"Qualified",,39441.35,"CapPass","Cycle 99-100",99,117504,"J-4","Alloy 617",314626,"Plate"
-80.87,-0.00935,"Qualified",,39441.85,"CapPass","Cycle 99-100",99,117505,"J-4","Alloy 617",314626,"Plate"
-79.85,-0.00938,"Qualified",,39442.16,"CapPass","Cycle 99-100",99,117506,"J-4","Alloy 617",314626,"Plate"
-79.15,-0.00940,"Qualified",,39442.32,"CapPass","Cycle 99-100",99,117507,"J-4","Alloy 617",314626,"Plate"
-79.28,-0.00945,"Qualified",,39442.85,"CapPass","Cycle 99-100",99,117508,"J-4","Alloy 617",314626,"Plate"
-78.98,-0.00949,"Qualified",,39443.16,"CapPass","Cycle 99-100",99,117509,"J-4","Alloy 617",314626,"Plate"
-78.20,-0.00950,"Qualified",,39443.36,"CapPass","Cycle 99-100",99,117510,"J-4","Alloy 617",314626,"Plate"
-79.11,-0.00955,"Qualified",,39443.91,"CapPass","Cycle 99-100",99,117511,"J-4","Alloy 617",314626,"Plate"
-79.79,-0.00958,"Qualified",,39444.16,"CapPass","Cycle 99-100",99,117512,"J-4","Alloy 617",314626,"Plate"
-79.24,-0.00960,"Qualified",,39444.33,"CapPass","Cycle 99-100",99,117513,"J-4","Alloy 617",314626,"Plate"
-78.42,-0.00966,"Qualified",,39444.91,"CapPass","Cycle 99-100",99,117514,"J-4","Alloy 617",314626,"Plate"
-78.55,-0.00968,"Qualified",,39445.16,"CapPass","Cycle 99-100",99,117515,"J-4","Alloy 617",314626,"Plate"
-77.84,-0.00971,"Qualified",,39445.38,"CapPass","Cycle 99-100",99,117516,"J-4","Alloy 617",314626,"Plate"
-79.27,-0.00976,"Qualified",,39445.95,"CapPass","Cycle 99-100",99,117517,"J-4","Alloy 617",314626,"Plate"
-79.94,-0.00978,"Qualified",,39446.16,"CapPass","Cycle 99-100",99,117518,"J-4","Alloy 617",314626,"Plate"
-80.43,-0.00981,"Qualified",,39446.40,"CapPass","Cycle 99-100",99,117519,"J-4","Alloy 617",314626,"Plate"
-80.39,-0.00986,"Qualified",,39446.93,"CapPass","Cycle 99-100",99,117520,"J-4","Alloy 617",314626,"Plate"
-80.91,-0.00988,"Qualified",,39447.16,"CapPass","Cycle 99-100",99,117521,"J-4","Alloy 617",314626,"Plate"
-80.77,-0.00991,"Qualified",,39447.38,"CapPass","Cycle 99-100",99,117522,"J-4","Alloy 617",314626,"Plate"
-80.01,-0.00996,"Qualified",,39447.91,"CapPass","Cycle 99-100",99,117523,"J-4","Alloy 617",314626,"Plate"
-80.16,-0.00997,"Qualified",,39448.16,"CapPass","Cycle 99-100",99,117524,"J-4","Alloy 617",314626,"Plate"
-80.86,-0.01001,"Qualified",,39448.50,"CapPass","Cycle 99-100",99,117525,"J-4","Alloy 617",314626,"Plate"
-70.06,-0.00996,"Qualified",,39448.98,"CapPass","Cycle 99-100",99,117526,"J-4","Alloy 617",314626,"Plate"
-67.05,-0.00994,"Qualified",,39449.16,"CapPass","Cycle 99-100",99,117527,"J-4","Alloy 617",314626,"Plate"
-63.66,-0.00991,"Qualified",,39449.41,"CapPass","Cycle 99-100",99,117528,"J-4","Alloy 617",314626,"Plate"
-56.72,-0.00986,"Qualified",,39449.99,"CapPass","Cycle 99-100",99,117529,"J-4","Alloy 617",314626,"Plate"
-54.89,-0.00984,"Qualified",,39450.16,"CapPass","Cycle 99-100",99,117530,"J-4","Alloy 617",314626,"Plate"
-50.01,-0.00981,"Qualified",,39450.52,"CapPass","Cycle 99-100",99,117531,"J-4","Alloy 617",314626,"Plate"
-45.32,-0.00976,"Qualified",,39451.02,"CapPass","Cycle 99-100",99,117532,"J-4","Alloy 617",314626,"Plate"
-43.98,-0.00975,"Qualified",,39451.16,"CapPass","Cycle 99-100",99,117533,"J-4","Alloy 617",314626,"Plate"
-38.80,-0.00971,"Qualified",,39451.57,"CapPass","Cycle 99-100",99,117534,"J-4","Alloy 617",314626,"Plate"
-34.75,-0.00966,"Qualified",,39452.09,"CapPass","Cycle 99-100",99,117535,"J-4","Alloy 617",314626,"Plate"
-34.09,-0.00965,"Qualified",,39452.16,"CapPass","Cycle 99-100",99,117536,"J-4","Alloy 617",314626,"Plate"
-29.54,-0.00960,"Qualified",,39452.59,"CapPass","Cycle 99-100",99,117537,"J-4","Alloy 617",314626,"Plate"
-27.27,-0.00955,"Qualified",,39453.06,"CapPass","Cycle 99-100",99,117538,"J-4","Alloy 617",314626,"Plate"
-26.78,-0.00955,"Qualified",,39453.16,"CapPass","Cycle 99-100",99,117539,"J-4","Alloy 617",314626,"Plate"
-21.90,-0.00950,"Qualified",,39453.67,"CapPass","Cycle 99-100",99,117540,"J-4","Alloy 617",314626,"Plate"
-16.03,-0.00946,"Qualified",,39454.16,"CapPass","Cycle 99-100",99,117541,"J-4","Alloy 617",314626,"Plate"
-15.14,-0.00945,"Qualified",,39454.22,"CapPass","Cycle 99-100",99,117542,"J-4","Alloy 617",314626,"Plate"
-8.13,-0.00940,"Qualified",,39454.74,"CapPass","Cycle 99-100",99,117543,"J-4","Alloy 617",314626,"Plate"
-3.67,-0.00936,"Qualified",,39455.16,"CapPass","Cycle 99-100",99,117544,"J-4","Alloy 617",314626,"Plate"
-2.63,-0.00935,"Qualified",,39455.24,"CapPass","Cycle 99-100",99,117545,"J-4","Alloy 617",314626,"Plate"
0.65,-0.00930,"Qualified",,39455.67,"CapPass","Cycle 99-100",99,117546,"J-4","Alloy 617",314626,"Plate"
2.97,-0.00926,"Qualified",,39456.16,"CapPass","Cycle 99-100",99,117547,"J-4","Alloy 617",314626,"Plate"
3.58,-0.00925,"Qualified",,39456.22,"CapPass","Cycle 99-100",99,117548,"J-4","Alloy 617",314626,"Plate"
9.16,-0.00920,"Qualified",,39456.79,"CapPass","Cycle 99-100",99,117549,"J-4","Alloy 617",314626,"Plate"
12.34,-0.00916,"Qualified",,39457.16,"CapPass","Cycle 99-100",99,117550,"J-4","Alloy 617",314626,"Plate"
13.07,-0.00915,"Qualified",,39457.24,"CapPass","Cycle 99-100",99,117551,"J-4","Alloy 617",314626,"Plate"
17.13,-0.00910,"Qualified",,39457.80,"CapPass","Cycle 99-100",99,117552,"J-4","Alloy 617",314626,"Plate"
19.25,-0.00907,"Qualified",,39458.16,"CapPass","Cycle 99-100",99,117553,"J-4","Alloy 617",314626,"Plate"
19.97,-0.00905,"Qualified",,39458.47,"CapPass","Cycle 99-100",99,117554,"J-4","Alloy 617",314626,"Plate"
26.15,-0.00900,"Qualified",,39459.03,"CapPass","Cycle 99-100",99,117555,"J-4","Alloy 617",314626,"Plate"
28.27,-0.00898,"Qualified",,39459.16,"CapPass","Cycle 99-100",99,117556,"J-4","Alloy 617",314626,"Plate"
30.13,-0.00895,"Qualified",,39459.52,"CapPass","Cycle 99-100",99,117557,"J-4","Alloy 617",314626,"Plate"
34.18,-0.00890,"Qualified",,39460.07,"CapPass","Cycle 99-100",99,117558,"J-4","Alloy 617",314626,"Plate"
34.62,-0.00889,"Qualified",,39460.16,"CapPass","Cycle 99-100",99,117559,"J-4","Alloy 617",314626,"Plate"
37.66,-0.00885,"Qualified",,39460.59,"CapPass","Cycle 99-100",99,117560,"J-4","Alloy 617",314626,"Plate"
41.83,-0.00880,"Qualified",,39460.89,"CapPass","Cycle 99-100",99,117561,"J-4","Alloy 617",314626,"Plate"
45.55,-0.00876,"Qualified",,39461.16,"CapPass","Cycle 99-100",99,117562,"J-4","Alloy 617",314626,"Plate"
47.76,-0.00875,"Qualified",,39461.35,"CapPass","Cycle 99-100",99,117563,"J-4","Alloy 617",314626,"Plate"
50.85,-0.00870,"Qualified",,39461.75,"CapPass","Cycle 99-100",99,117564,"J-4","Alloy 617",314626,"Plate"
52.33,-0.00866,"Qualified",,39462.16,"CapPass","Cycle 99-100",99,117565,"J-4","Alloy 617",314626,"Plate"
52.66,-0.00865,"Qualified",,39462.22,"CapPass","Cycle 99-100",99,117566,"J-4","Alloy 617",314626,"Plate"
53.90,-0.00860,"Qualified",,39462.75,"CapPass","Cycle 99-100",99,117567,"J-4","Alloy 617",314626,"Plate"
55.29,-0.00855,"Qualified",,39463.16,"CapPass","Cycle 99-100",99,117568,"J-4","Alloy 617",314626,"Plate"
55.34,-0.00855,"Qualified",,39463.20,"CapPass","Cycle 99-100",99,117569,"J-4","Alloy 617",314626,"Plate"
56.74,-0.00850,"Qualified",,39463.77,"CapPass","Cycle 99-100",99,117570,"J-4","Alloy 617",314626,"Plate"
58.83,-0.00846,"Qualified",,39464.16,"CapPass","Cycle 99-100",99,117571,"J-4","Alloy 617",314626,"Plate"
59.38,-0.00845,"Qualified",,39464.25,"CapPass","Cycle 99-100",99,117572,"J-4","Alloy 617",314626,"Plate"
59.97,-0.00839,"Qualified",,39464.74,"CapPass","Cycle 99-100",99,117573,"J-4","Alloy 617",314626,"Plate"
61.40,-0.00835,"Qualified",,39465.16,"CapPass","Cycle 99-100",99,117574,"J-4","Alloy 617",314626,"Plate"
61.95,-0.00834,"Qualified",,39465.22,"CapPass","Cycle 99-100",99,117575,"J-4","Alloy 617",314626,"Plate"
63.81,-0.00829,"Qualified",,39465.74,"CapPass","Cycle 99-100",99,117576,"J-4","Alloy 617",314626,"Plate"
66.04,-0.00825,"Qualified",,39466.16,"CapPass","Cycle 99-100",99,117577,"J-4","Alloy 617",314626,"Plate"
67.07,-0.00824,"Qualified",,39466.29,"CapPass","Cycle 99-100",99,117578,"J-4","Alloy 617",314626,"Plate"
70.03,-0.00819,"Qualified",,39466.82,"CapPass","Cycle 99-100",99,117579,"J-4","Alloy 617",314626,"Plate"
71.72,-0.00815,"Qualified",,39467.16,"CapPass","Cycle 99-100",99,117580,"J-4","Alloy 617",314626,"Plate"
71.76,-0.00814,"Qualified",,39467.20,"CapPass","Cycle 99-100",99,117581,"J-4","Alloy 617",314626,"Plate"
72.58,-0.00809,"Qualified",,39467.74,"CapPass","Cycle 99-100",99,117582,"J-4","Alloy 617",314626,"Plate"
72.77,-0.00805,"Qualified",,39468.16,"CapPass","Cycle 99-100",99,117583,"J-4","Alloy 617",314626,"Plate"
72.91,-0.00804,"Qualified",,39468.27,"CapPass","Cycle 99-100",99,117584,"J-4","Alloy 617",314626,"Plate"
74.17,-0.00799,"Qualified",,39468.67,"CapPass","Cycle 99-100",99,117585,"J-4","Alloy 617",314626,"Plate"
72.71,-0.00795,"Qualified",,39469.16,"CapPass","Cycle 99-100",99,117586,"J-4","Alloy 617",314626,"Plate"
73.60,-0.00794,"Qualified",,39469.29,"CapPass","Cycle 99-100",99,117587,"J-4","Alloy 617",314626,"Plate"
75.58,-0.00789,"Qualified",,39469.77,"CapPass","Cycle 99-100",99,117588,"J-4","Alloy 617",314626,"Plate"
76.35,-0.00785,"Qualified",,39470.16,"CapPass","Cycle 99-100",99,117589,"J-4","Alloy 617",314626,"Plate"
76.36,-0.00784,"Qualified",,39470.22,"CapPass","Cycle 99-100",99,117590,"J-4","Alloy 617",314626,"Plate"
77.07,-0.00779,"Qualified",,39470.77,"CapPass","Cycle 99-100",99,117591,"J-4","Alloy 617",314626,"Plate"
78.67,-0.00775,"Qualified",,39471.16,"CapPass","Cycle 99-100",99,117592,"J-4","Alloy 617",314626,"Plate"
78.81,-0.00774,"Qualified",,39471.20,"CapPass","Cycle 99-100",99,117593,"J-4","Alloy 617",314626,"Plate"
77.95,-0.00769,"Qualified",,39471.72,"CapPass","Cycle 99-100",99,117594,"J-4","Alloy 617",314626,"Plate"
77.90,-0.00764,"Qualified",,39472.16,"CapPass","Cycle 99-100",99,117595,"J-4","Alloy 617",314626,"Plate"
77.99,-0.00764,"Qualified",,39472.20,"CapPass","Cycle 99-100",99,117596,"J-4","Alloy 617",314626,"Plate"
77.10,-0.00759,"Qualified",,39472.70,"CapPass","Cycle 99-100",99,117597,"J-4","Alloy 617",314626,"Plate"
76.91,-0.00754,"Qualified",,39473.16,"CapPass","Cycle 99-100",99,117598,"J-4","Alloy 617",314626,"Plate"
76.88,-0.00754,"Qualified",,39473.20,"CapPass","Cycle 99-100",99,117599,"J-4","Alloy 617",314626,"Plate"
77.42,-0.00749,"Qualified",,39473.67,"CapPass","Cycle 99-100",99,117600,"J-4","Alloy 617",314626,"Plate"
77.23,-0.00744,"Qualified",,39474.15,"CapPass","Cycle 99-100",99,117601,"J-4","Alloy 617",314626,"Plate"
77.22,-0.00743,"Qualified",,39474.16,"CapPass","Cycle 99-100",99,117602,"J-4","Alloy 617",314626,"Plate"
77.51,-0.00739,"Qualified",,39474.67,"CapPass","Cycle 99-100",99,117603,"J-4","Alloy 617",314626,"Plate"
78.08,-0.00734,"Qualified",,39475.16,"CapPass","Cycle 99-100",99,117604,"J-4","Alloy 617",314626,"Plate"
78.14,-0.00734,"Qualified",,39475.20,"CapPass","Cycle 99-100",99,117605,"J-4","Alloy 617",314626,"Plate"
77.68,-0.00728,"Qualified",,39475.67,"CapPass","Cycle 99-100",99,117606,"J-4","Alloy 617",314626,"Plate"
76.44,-0.00723,"Qualified",,39476.14,"CapPass","Cycle 99-100",99,117607,"J-4","Alloy 617",314626,"Plate"
76.42,-0.00723,"Qualified",,39476.16,"CapPass","Cycle 99-100",99,117608,"J-4","Alloy 617",314626,"Plate"
76.53,-0.00718,"Qualified",,39476.69,"CapPass","Cycle 99-100",99,117609,"J-4","Alloy 617",314626,"Plate"
77.12,-0.00713,"Qualified",,39477.14,"CapPass","Cycle 99-100",99,117610,"J-4","Alloy 617",314626,"Plate"
77.08,-0.00713,"Qualified",,39477.16,"CapPass","Cycle 99-100",99,117611,"J-4","Alloy 617",314626,"Plate"
77.19,-0.00708,"Qualified",,39477.67,"CapPass","Cycle 99-100",99,117612,"J-4","Alloy 617",314626,"Plate"
77.67,-0.00703,"Qualified",,39478.16,"CapPass","Cycle 99-100",99,117613,"J-4","Alloy 617",314626,"Plate"
77.66,-0.00703,"Qualified",,39478.16,"CapPass","Cycle 99-100",99,117614,"J-4","Alloy 617",314626,"Plate"
76.69,-0.00698,"Qualified",,39478.67,"CapPass","Cycle 99-100",99,117615,"J-4","Alloy 617",314626,"Plate"
77.42,-0.00694,"Qualified",,39479.16,"CapPass","Cycle 99-100",99,117616,"J-4","Alloy 617",314626,"Plate"
77.49,-0.00693,"Qualified",,39479.19,"CapPass","Cycle 99-100",99,117617,"J-4","Alloy 617",314626,"Plate"
78.83,-0.00688,"Qualified",,39479.70,"CapPass","Cycle 99-100",99,117618,"J-4","Alloy 617",314626,"Plate"
79.15,-0.00683,"Qualified",,39480.12,"CapPass","Cycle 99-100",99,117619,"J-4","Alloy 617",314626,"Plate"
79.25,-0.00683,"Qualified",,39480.16,"CapPass","Cycle 99-100",99,117620,"J-4","Alloy 617",314626,"Plate"
81.25,-0.00678,"Qualified",,39480.69,"CapPass","Cycle 99-100",99,117621,"J-4","Alloy 617",314626,"Plate"
81.02,-0.00673,"Qualified",,39481.15,"CapPass","Cycle 99-100",99,117622,"J-4","Alloy 617",314626,"Plate"
81.08,-0.00673,"Qualified",,39481.16,"CapPass","Cycle 99-100",99,117623,"J-4","Alloy 617",314626,"Plate"
80.64,-0.00668,"Qualified",,39481.67,"CapPass","Cycle 99-100",99,117624,"J-4","Alloy 617",314626,"Plate"
80.44,-0.00663,"Qualified",,39482.12,"CapPass","Cycle 99-100",99,117625,"J-4","Alloy 617",314626,"Plate"
80.36,-0.00663,"Qualified",,39482.16,"CapPass","Cycle 99-100",99,117626,"J-4","Alloy 617",314626,"Plate"
79.67,-0.00658,"Qualified",,39482.68,"CapPass","Cycle 99-100",99,117627,"J-4","Alloy 617",314626,"Plate"
79.50,-0.00653,"Qualified",,39483.15,"CapPass","Cycle 99-100",99,117628,"J-4","Alloy 617",314626,"Plate"
79.60,-0.00653,"Qualified",,39483.16,"CapPass","Cycle 99-100",99,117629,"J-4","Alloy 617",314626,"Plate"
79.09,-0.00648,"Qualified",,39483.72,"CapPass","Cycle 99-100",99,117630,"J-4","Alloy 617",314626,"Plate"
79.87,-0.00643,"Qualified",,39484.13,"CapPass","Cycle 99-100",99,117631,"J-4","Alloy 617",314626,"Plate"
79.91,-0.00642,"Qualified",,39484.16,"CapPass","Cycle 99-100",99,117632,"J-4","Alloy 617",314626,"Plate"
78.72,-0.00638,"Qualified",,39484.68,"CapPass","Cycle 99-100",99,117633,"J-4","Alloy 617",314626,"Plate"
80.03,-0.00633,"Qualified",,39485.15,"CapPass","Cycle 99-100",99,117634,"J-4","Alloy 617",314626,"Plate"
80.09,-0.00633,"Qualified",,39485.16,"CapPass","Cycle 99-100",99,117635,"J-4","Alloy 617",314626,"Plate"
79.84,-0.00628,"Qualified",,39485.63,"CapPass","Cycle 99-100",99,117636,"J-4","Alloy 617",314626,"Plate"
80.02,-0.00623,"Qualified",,39486.15,"CapPass","Cycle 99-100",99,117637,"J-4","Alloy 617",314626,"Plate"
80.10,-0.00622,"Qualified",,39486.16,"CapPass","Cycle 99-100",99,117638,"J-4","Alloy 617",314626,"Plate"
78.32,-0.00618,"Qualified",,39486.59,"CapPass","Cycle 99-100",99,117639,"J-4","Alloy 617",314626,"Plate"
77.14,-0.00613,"Qualified",,39487.16,"CapPass","Cycle 99-100",99,117640,"J-4","Alloy 617",314626,"Plate"
77.09,-0.00613,"Qualified",,39487.17,"CapPass","Cycle 99-100",99,117641,"J-4","Alloy 617",314626,"Plate"
77.29,-0.00607,"Qualified",,39487.65,"CapPass","Cycle 99-100",99,117642,"J-4","Alloy 617",314626,"Plate"
78.56,-0.00603,"Qualified",,39488.16,"CapPass","Cycle 99-100",99,117643,"J-4","Alloy 617",314626,"Plate"
78.79,-0.00602,"Qualified",,39488.20,"CapPass","Cycle 99-100",99,117644,"J-4","Alloy 617",314626,"Plate"
78.79,-0.00597,"Qualified",,39488.68,"CapPass","Cycle 99-100",99,117645,"J-4","Alloy 617",314626,"Plate"
80.57,-0.00593,"Qualified",,39489.16,"CapPass","Cycle 99-100",99,117646,"J-4","Alloy 617",314626,"Plate"
80.88,-0.00592,"Qualified",,39489.22,"CapPass","Cycle 99-100",99,117647,"J-4","Alloy 617",314626,"Plate"
81.47,-0.00587,"Qualified",,39489.66,"CapPass","Cycle 99-100",99,117648,"J-4","Alloy 617",314626,"Plate"
