Repository: js-molina/fatigue-A617

File: data/950C/Strain rate 0.0001/2.0% strain/HTM_A19_Cycles_J6.csv (part 19 of 30)
"Stress Mpa","Strain","Qual State","Qual Exceptions","Elapsed Time Sec","Data State","Cycle Label","Cycle","Count","Sample","Alloy","Heat","Material_Form"
-80.81,-0.00178,"Qualified",,39366.37,"CapPass","Cycle 99-100",99,117136,"J-6","Alloy 617",314626,"Plate"
-80.97,-0.00181,"Qualified",,39366.65,"CapPass","Cycle 99-100",99,117137,"J-6","Alloy 617",314626,"Plate"
-80.79,-0.00186,"Qualified",,39367.13,"CapPass","Cycle 99-100",99,117138,"J-6","Alloy 617",314626,"Plate"
-80.62,-0.00187,"Qualified",,39367.37,"CapPass","Cycle 99-100",99,117139,"J-6","Alloy 617",314626,"Plate"
-80.56,-0.00191,"Qualified",,39367.62,"CapPass","Cycle 99-100",99,117140,"J-6","Alloy 617",314626,"Plate"
-80.20,-0.00196,"Qualified",,39368.16,"CapPass","Cycle 99-100",99,117141,"J-6","Alloy 617",314626,"Plate"
-80.23,-0.00198,"Qualified",,39368.37,"CapPass","Cycle 99-100",99,117142,"J-6","Alloy 617",314626,"Plate"
-79.89,-0.00201,"Qualified",,39368.62,"CapPass","Cycle 99-100",99,117143,"J-6","Alloy 617",314626,"Plate"
-79.98,-0.00206,"Qualified",,39369.15,"CapPass","Cycle 99-100",99,117144,"J-6","Alloy 617",314626,"Plate"
-79.55,-0.00208,"Qualified",,39369.37,"CapPass","Cycle 99-100",99,117145,"J-6","Alloy 617",314626,"Plate"
-78.99,-0.00211,"Qualified",,39369.62,"CapPass","Cycle 99-100",99,117146,"J-6","Alloy 617",314626,"Plate"
-79.62,-0.00216,"Qualified",,39370.16,"CapPass","Cycle 99-100",99,117147,"J-6","Alloy 617",314626,"Plate"
-79.55,-0.00218,"Qualified",,39370.37,"CapPass","Cycle 99-100",99,117148,"J-6","Alloy 617",314626,"Plate"
-79.00,-0.00221,"Qualified",,39370.63,"CapPass","Cycle 99-100",99,117149,"J-6","Alloy 617",314626,"Plate"
-78.93,-0.00226,"Qualified",,39371.20,"CapPass","Cycle 99-100",99,117150,"J-6","Alloy 617",314626,"Plate"
-79.28,-0.00228,"Qualified",,39371.37,"CapPass","Cycle 99-100",99,117151,"J-6","Alloy 617",314626,"Plate"
-79.67,-0.00231,"Qualified",,39371.66,"CapPass","Cycle 99-100",99,117152,"J-6","Alloy 617",314626,"Plate"
-80.81,-0.00236,"Qualified",,39372.18,"CapPass","Cycle 99-100",99,117153,"J-6","Alloy 617",314626,"Plate"
-80.52,-0.00238,"Qualified",,39372.37,"CapPass","Cycle 99-100",99,117154,"J-6","Alloy 617",314626,"Plate"
-79.65,-0.00241,"Qualified",,39372.66,"CapPass","Cycle 99-100",99,117155,"J-6","Alloy 617",314626,"Plate"
-80.04,-0.00246,"Qualified",,39373.22,"CapPass","Cycle 99-100",99,117156,"J-6","Alloy 617",314626,"Plate"
-80.37,-0.00248,"Qualified",,39373.37,"CapPass","Cycle 99-100",99,117157,"J-6","Alloy 617",314626,"Plate"
-80.11,-0.00251,"Qualified",,39373.63,"CapPass","Cycle 99-100",99,117158,"J-6","Alloy 617",314626,"Plate"
-79.98,-0.00257,"Qualified",,39374.20,"CapPass","Cycle 99-100",99,117159,"J-6","Alloy 617",314626,"Plate"
-80.16,-0.00258,"Qualified",,39374.37,"CapPass","Cycle 99-100",99,117160,"J-6","Alloy 617",314626,"Plate"
-80.21,-0.00262,"Qualified",,39374.72,"CapPass","Cycle 99-100",99,117161,"J-6","Alloy 617",314626,"Plate"
-79.54,-0.00267,"Qualified",,39375.10,"CapPass","Cycle 99-100",99,117162,"J-6","Alloy 617",314626,"Plate"
-77.91,-0.00267,"Qualified",,39375.37,"CapPass","Cycle 99-100",99,117163,"J-6","Alloy 617",314626,"Plate"
-78.53,-0.00272,"Qualified",,39375.68,"CapPass","Cycle 99-100",99,117164,"J-6","Alloy 617",314626,"Plate"
-77.93,-0.00277,"Qualified",,39376.20,"CapPass","Cycle 99-100",99,117165,"J-6","Alloy 617",314626,"Plate"
-77.81,-0.00278,"Qualified",,39376.37,"CapPass","Cycle 99-100",99,117166,"J-6","Alloy 617",314626,"Plate"
-78.02,-0.00282,"Qualified",,39376.75,"CapPass","Cycle 99-100",99,117167,"J-6","Alloy 617",314626,"Plate"
-79.41,-0.00287,"Qualified",,39377.27,"CapPass","Cycle 99-100",99,117168,"J-6","Alloy 617",314626,"Plate"
-79.61,-0.00288,"Qualified",,39377.37,"CapPass","Cycle 99-100",99,117169,"J-6","Alloy 617",314626,"Plate"
-78.63,-0.00292,"Qualified",,39377.70,"CapPass","Cycle 99-100",99,117170,"J-6","Alloy 617",314626,"Plate"
-80.23,-0.00297,"Qualified",,39378.29,"CapPass","Cycle 99-100",99,117171,"J-6","Alloy 617",314626,"Plate"
-80.62,-0.00298,"Qualified",,39378.37,"CapPass","Cycle 99-100",99,117172,"J-6","Alloy 617",314626,"Plate"
-80.32,-0.00302,"Qualified",,39378.75,"CapPass","Cycle 99-100",99,117173,"J-6","Alloy 617",314626,"Plate"
-81.23,-0.00307,"Qualified",,39379.29,"CapPass","Cycle 99-100",99,117174,"J-6","Alloy 617",314626,"Plate"
-81.48,-0.00308,"Qualified",,39379.37,"CapPass","Cycle 99-100",99,117175,"J-6","Alloy 617",314626,"Plate"
-81.66,-0.00312,"Qualified",,39379.77,"CapPass","Cycle 99-100",99,117176,"J-6","Alloy 617",314626,"Plate"
-81.11,-0.00317,"Qualified",,39380.28,"CapPass","Cycle 99-100",99,117177,"J-6","Alloy 617",314626,"Plate"
-81.52,-0.00318,"Qualified",,39380.37,"CapPass","Cycle 99-100",99,117178,"J-6","Alloy 617",314626,"Plate"
-81.71,-0.00322,"Qualified",,39380.77,"CapPass","Cycle 99-100",99,117179,"J-6","Alloy 617",314626,"Plate"
-82.46,-0.00327,"Qualified",,39381.30,"CapPass","Cycle 99-100",99,117180,"J-6","Alloy 617",314626,"Plate"
-82.55,-0.00328,"Qualified",,39381.37,"CapPass","Cycle 99-100",99,117181,"J-6","Alloy 617",314626,"Plate"
-82.29,-0.00332,"Qualified",,39381.75,"CapPass","Cycle 99-100",99,117182,"J-6","Alloy 617",314626,"Plate"
-82.01,-0.00337,"Qualified",,39382.28,"CapPass","Cycle 99-100",99,117183,"J-6","Alloy 617",314626,"Plate"
-81.85,-0.00338,"Qualified",,39382.37,"CapPass","Cycle 99-100",99,117184,"J-6","Alloy 617",314626,"Plate"
-80.99,-0.00342,"Qualified",,39382.68,"CapPass","Cycle 99-100",99,117185,"J-6","Alloy 617",314626,"Plate"
-79.02,-0.00348,"Qualified",,39383.28,"CapPass","Cycle 99-100",99,117186,"J-6","Alloy 617",314626,"Plate"
-78.82,-0.00348,"Qualified",,39383.37,"CapPass","Cycle 99-100",99,117187,"J-6","Alloy 617",314626,"Plate"
-78.05,-0.00353,"Qualified",,39383.75,"CapPass","Cycle 99-100",99,117188,"J-6","Alloy 617",314626,"Plate"
-76.81,-0.00358,"Qualified",,39384.30,"CapPass","Cycle 99-100",99,117189,"J-6","Alloy 617",314626,"Plate"
-76.85,-0.00358,"Qualified",,39384.37,"CapPass","Cycle 99-100",99,117190,"J-6","Alloy 617",314626,"Plate"
-78.95,-0.00363,"Qualified",,39384.85,"CapPass","Cycle 99-100",99,117191,"J-6","Alloy 617",314626,"Plate"
-80.50,-0.00367,"Qualified",,39385.37,"CapPass","Cycle 99-100",99,117192,"J-6","Alloy 617",314626,"Plate"
-80.53,-0.00368,"Qualified",,39385.38,"CapPass","Cycle 99-100",99,117193,"J-6","Alloy 617",314626,"Plate"
-80.49,-0.00373,"Qualified",,39385.83,"CapPass","Cycle 99-100",99,117194,"J-6","Alloy 617",314626,"Plate"
-81.47,-0.00378,"Qualified",,39386.35,"CapPass","Cycle 99-100",99,117195,"J-6","Alloy 617",314626,"Plate"
-81.62,-0.00378,"Qualified",,39386.37,"CapPass","Cycle 99-100",99,117196,"J-6","Alloy 617",314626,"Plate"
-80.62,-0.00383,"Qualified",,39386.80,"CapPass","Cycle 99-100",99,117197,"J-6","Alloy 617",314626,"Plate"
-80.77,-0.00388,"Qualified",,39387.36,"CapPass","Cycle 99-100",99,117198,"J-6","Alloy 617",314626,"Plate"
-80.73,-0.00388,"Qualified",,39387.37,"CapPass","Cycle 99-100",99,117199,"J-6","Alloy 617",314626,"Plate"
-79.43,-0.00393,"Qualified",,39387.80,"CapPass","Cycle 99-100",99,117200,"J-6","Alloy 617",314626,"Plate"
-79.27,-0.00398,"Qualified",,39388.32,"CapPass","Cycle 99-100",99,117201,"J-6","Alloy 617",314626,"Plate"
-79.07,-0.00399,"Qualified",,39388.37,"CapPass","Cycle 99-100",99,117202,"J-6","Alloy 617",314626,"Plate"
-77.51,-0.00403,"Qualified",,39388.81,"CapPass","Cycle 99-100",99,117203,"J-6","Alloy 617",314626,"Plate"
-78.02,-0.00408,"Qualified",,39389.36,"CapPass","Cycle 99-100",99,117204,"J-6","Alloy 617",314626,"Plate"
-78.06,-0.00408,"Qualified",,39389.37,"CapPass","Cycle 99-100",99,117205,"J-6","Alloy 617",314626,"Plate"
-78.89,-0.00413,"Qualified",,39389.90,"CapPass","Cycle 99-100",99,117206,"J-6","Alloy 617",314626,"Plate"
-79.55,-0.00418,"Qualified",,39390.37,"CapPass","Cycle 99-100",99,117207,"J-6","Alloy 617",314626,"Plate"
-79.63,-0.00418,"Qualified",,39390.37,"CapPass","Cycle 99-100",99,117208,"J-6","Alloy 617",314626,"Plate"
-79.41,-0.00424,"Qualified",,39390.85,"CapPass","Cycle 99-100",99,117209,"J-6","Alloy 617",314626,"Plate"
-79.78,-0.00428,"Qualified",,39391.37,"CapPass","Cycle 99-100",99,117210,"J-6","Alloy 617",314626,"Plate"
-79.86,-0.00429,"Qualified",,39391.40,"CapPass","Cycle 99-100",99,117211,"J-6","Alloy 617",314626,"Plate"
-80.08,-0.00434,"Qualified",,39391.92,"CapPass","Cycle 99-100",99,117212,"J-6","Alloy 617",314626,"Plate"
-80.91,-0.00438,"Qualified",,39392.37,"CapPass","Cycle 99-100",99,117213,"J-6","Alloy 617",314626,"Plate"
-80.85,-0.00439,"Qualified",,39392.38,"CapPass","Cycle 99-100",99,117214,"J-6","Alloy 617",314626,"Plate"
-80.89,-0.00444,"Qualified",,39392.93,"CapPass","Cycle 99-100",99,117215,"J-6","Alloy 617",314626,"Plate"
-80.81,-0.00448,"Qualified",,39393.37,"CapPass","Cycle 99-100",99,117216,"J-6","Alloy 617",314626,"Plate"
-80.85,-0.00449,"Qualified",,39393.43,"CapPass","Cycle 99-100",99,117217,"J-6","Alloy 617",314626,"Plate"
-81.56,-0.00454,"Qualified",,39393.88,"CapPass","Cycle 99-100",99,117218,"J-6","Alloy 617",314626,"Plate"
-80.83,-0.00457,"Qualified",,39394.37,"CapPass","Cycle 99-100",99,117219,"J-6","Alloy 617",314626,"Plate"
-80.90,-0.00459,"Qualified",,39394.41,"CapPass","Cycle 99-100",99,117220,"J-6","Alloy 617",314626,"Plate"
-79.99,-0.00464,"Qualified",,39394.97,"CapPass","Cycle 99-100",99,117221,"J-6","Alloy 617",314626,"Plate"
-80.12,-0.00468,"Qualified",,39395.37,"CapPass","Cycle 99-100",99,117222,"J-6","Alloy 617",314626,"Plate"
-80.31,-0.00469,"Qualified",,39395.45,"CapPass","Cycle 99-100",99,117223,"J-6","Alloy 617",314626,"Plate"
-80.37,-0.00474,"Qualified",,39395.90,"CapPass","Cycle 99-100",99,117224,"J-6","Alloy 617",314626,"Plate"
-79.94,-0.00477,"Qualified",,39396.37,"CapPass","Cycle 99-100",99,117225,"J-6","Alloy 617",314626,"Plate"
-80.24,-0.00479,"Qualified",,39396.47,"CapPass","Cycle 99-100",99,117226,"J-6","Alloy 617",314626,"Plate"
-80.58,-0.00484,"Qualified",,39396.90,"CapPass","Cycle 99-100",99,117227,"J-6","Alloy 617",314626,"Plate"
-79.56,-0.00488,"Qualified",,39397.37,"CapPass","Cycle 99-100",99,117228,"J-6","Alloy 617",314626,"Plate"
-79.53,-0.00489,"Qualified",,39397.40,"CapPass","Cycle 99-100",99,117229,"J-6","Alloy 617",314626,"Plate"
-81.16,-0.00494,"Qualified",,39397.95,"CapPass","Cycle 99-100",99,117230,"J-6","Alloy 617",314626,"Plate"
-80.32,-0.00499,"Qualified",,39398.37,"CapPass","Cycle 99-100",99,117231,"J-6","Alloy 617",314626,"Plate"
-80.32,-0.00499,"Qualified",,39398.37,"CapPass","Cycle 99-100",99,117232,"J-6","Alloy 617",314626,"Plate"
-79.60,-0.00504,"Qualified",,39398.90,"CapPass","Cycle 99-100",99,117233,"J-6","Alloy 617",314626,"Plate"
-79.30,-0.00508,"Qualified",,39399.37,"CapPass","Cycle 99-100",99,117234,"J-6","Alloy 617",314626,"Plate"
-79.11,-0.00509,"Qualified",,39399.41,"CapPass","Cycle 99-100",99,117235,"J-6","Alloy 617",314626,"Plate"
-80.59,-0.00514,"Qualified",,39399.93,"CapPass","Cycle 99-100",99,117236,"J-6","Alloy 617",314626,"Plate"
-82.04,-0.00518,"Qualified",,39400.37,"CapPass","Cycle 99-100",99,117237,"J-6","Alloy 617",314626,"Plate"
-82.07,-0.00519,"Qualified",,39400.43,"CapPass","Cycle 99-100",99,117238,"J-6","Alloy 617",314626,"Plate"
-80.90,-0.00524,"Qualified",,39400.97,"CapPass","Cycle 99-100",99,117239,"J-6","Alloy 617",314626,"Plate"
-80.93,-0.00528,"Qualified",,39401.37,"CapPass","Cycle 99-100",99,117240,"J-6","Alloy 617",314626,"Plate"
-80.81,-0.00529,"Qualified",,39401.43,"CapPass","Cycle 99-100",99,117241,"J-6","Alloy 617",314626,"Plate"
-80.82,-0.00534,"Qualified",,39401.99,"CapPass","Cycle 99-100",99,117242,"J-6","Alloy 617",314626,"Plate"
-81.51,-0.00538,"Qualified",,39402.37,"CapPass","Cycle 99-100",99,117243,"J-6","Alloy 617",314626,"Plate"
-81.46,-0.00539,"Qualified",,39402.43,"CapPass","Cycle 99-100",99,117244,"J-6","Alloy 617",314626,"Plate"
-80.39,-0.00544,"Qualified",,39402.97,"CapPass","Cycle 99-100",99,117245,"J-6","Alloy 617",314626,"Plate"
-80.95,-0.00548,"Qualified",,39403.37,"CapPass","Cycle 99-100",99,117246,"J-6","Alloy 617",314626,"Plate"
-81.14,-0.00549,"Qualified",,39403.47,"CapPass","Cycle 99-100",99,117247,"J-6","Alloy 617",314626,"Plate"
-81.51,-0.00554,"Qualified",,39404.00,"CapPass","Cycle 99-100",99,117248,"J-6","Alloy 617",314626,"Plate"
-83.62,-0.00557,"Qualified",,39404.37,"CapPass","Cycle 99-100",99,117249,"J-6","Alloy 617",314626,"Plate"
-83.87,-0.00559,"Qualified",,39404.45,"CapPass","Cycle 99-100",99,117250,"J-6","Alloy 617",314626,"Plate"
-83.61,-0.00564,"Qualified",,39405.00,"CapPass","Cycle 99-100",99,117251,"J-6","Alloy 617",314626,"Plate"
-83.60,-0.00568,"Qualified",,39405.37,"CapPass","Cycle 99-100",99,117252,"J-6","Alloy 617",314626,"Plate"
-83.52,-0.00569,"Qualified",,39405.47,"CapPass","Cycle 99-100",99,117253,"J-6","Alloy 617",314626,"Plate"
-84.03,-0.00574,"Qualified",,39405.91,"CapPass","Cycle 99-100",99,117254,"J-6","Alloy 617",314626,"Plate"
-83.42,-0.00577,"Qualified",,39406.37,"CapPass","Cycle 99-100",99,117255,"J-6","Alloy 617",314626,"Plate"
-83.78,-0.00579,"Qualified",,39406.52,"CapPass","Cycle 99-100",99,117256,"J-6","Alloy 617",314626,"Plate"
-83.48,-0.00585,"Qualified",,39407.00,"CapPass","Cycle 99-100",99,117257,"J-6","Alloy 617",314626,"Plate"
-83.49,-0.00588,"Qualified",,39407.37,"CapPass","Cycle 99-100",99,117258,"J-6","Alloy 617",314626,"Plate"
-83.44,-0.00590,"Qualified",,39407.47,"CapPass","Cycle 99-100",99,117259,"J-6","Alloy 617",314626,"Plate"
-82.31,-0.00595,"Qualified",,39407.98,"CapPass","Cycle 99-100",99,117260,"J-6","Alloy 617",314626,"Plate"
-80.93,-0.00598,"Qualified",,39408.37,"CapPass","Cycle 99-100",99,117261,"J-6","Alloy 617",314626,"Plate"
-80.55,-0.00600,"Qualified",,39408.50,"CapPass","Cycle 99-100",99,117262,"J-6","Alloy 617",314626,"Plate"
-79.66,-0.00605,"Qualified",,39408.95,"CapPass","Cycle 99-100",99,117263,"J-6","Alloy 617",314626,"Plate"
-79.25,-0.00608,"Qualified",,39409.37,"CapPass","Cycle 99-100",99,117264,"J-6","Alloy 617",314626,"Plate"
-79.24,-0.00610,"Qualified",,39409.47,"CapPass","Cycle 99-100",99,117265,"J-6","Alloy 617",314626,"Plate"
-78.22,-0.00615,"Qualified",,39410.04,"CapPass","Cycle 99-100",99,117266,"J-6","Alloy 617",314626,"Plate"
-79.14,-0.00618,"Qualified",,39410.37,"CapPass","Cycle 99-100",99,117267,"J-6","Alloy 617",314626,"Plate"
-79.35,-0.00620,"Qualified",,39410.50,"CapPass","Cycle 99-100",99,117268,"J-6","Alloy 617",314626,"Plate"
-80.41,-0.00625,"Qualified",,39411.03,"CapPass","Cycle 99-100",99,117269,"J-6","Alloy 617",314626,"Plate"
-81.29,-0.00627,"Qualified",,39411.37,"CapPass","Cycle 99-100",99,117270,"J-6","Alloy 617",314626,"Plate"
-81.86,-0.00630,"Qualified",,39411.56,"CapPass","Cycle 99-100",99,117271,"J-6","Alloy 617",314626,"Plate"
-80.71,-0.00635,"Qualified",,39412.02,"CapPass","Cycle 99-100",99,117272,"J-6","Alloy 617",314626,"Plate"
-80.43,-0.00637,"Qualified",,39412.37,"CapPass","Cycle 99-100",99,117273,"J-6","Alloy 617",314626,"Plate"
-80.96,-0.00640,"Qualified",,39412.53,"CapPass","Cycle 99-100",99,117274,"J-6","Alloy 617",314626,"Plate"
-79.39,-0.00645,"Qualified",,39413.03,"CapPass","Cycle 99-100",99,117275,"J-6","Alloy 617",314626,"Plate"
-79.36,-0.00647,"Qualified",,39413.37,"CapPass","Cycle 99-100",99,117276,"J-6","Alloy 617",314626,"Plate"
-79.48,-0.00650,"Qualified",,39413.53,"CapPass","Cycle 99-100",99,117277,"J-6","Alloy 617",314626,"Plate"
-79.69,-0.00655,"Qualified",,39414.03,"CapPass","Cycle 99-100",99,117278,"J-6","Alloy 617",314626,"Plate"
-79.90,-0.00658,"Qualified",,39414.37,"CapPass","Cycle 99-100",99,117279,"J-6","Alloy 617",314626,"Plate"
-79.93,-0.00660,"Qualified",,39414.55,"CapPass","Cycle 99-100",99,117280,"J-6","Alloy 617",314626,"Plate"
-80.70,-0.00665,"Qualified",,39415.05,"CapPass","Cycle 99-100",99,117281,"J-6","Alloy 617",314626,"Plate"
-80.71,-0.00667,"Qualified",,39415.37,"CapPass","Cycle 99-100",99,117282,"J-6","Alloy 617",314626,"Plate"
-81.09,-0.00670,"Qualified",,39415.59,"CapPass","Cycle 99-100",99,117283,"J-6","Alloy 617",314626,"Plate"
-81.74,-0.00675,"Qualified",,39416.05,"CapPass","Cycle 99-100",99,117284,"J-6","Alloy 617",314626,"Plate"
-82.06,-0.00678,"Qualified",,39416.37,"CapPass","Cycle 99-100",99,117285,"J-6","Alloy 617",314626,"Plate"
-81.91,-0.00680,"Qualified",,39416.56,"CapPass","Cycle 99-100",99,117286,"J-6","Alloy 617",314626,"Plate"
-81.13,-0.00685,"Qualified",,39417.07,"CapPass","Cycle 99-100",99,117287,"J-6","Alloy 617",314626,"Plate"
-80.45,-0.00688,"Qualified",,39417.37,"CapPass","Cycle 99-100",99,117288,"J-6","Alloy 617",314626,"Plate"
-80.09,-0.00690,"Qualified",,39417.57,"CapPass","Cycle 99-100",99,117289,"J-6","Alloy 617",314626,"Plate"
-80.79,-0.00696,"Qualified",,39418.06,"CapPass","Cycle 99-100",99,117290,"J-6","Alloy 617",314626,"Plate"
-80.21,-0.00698,"Qualified",,39418.37,"CapPass","Cycle 99-100",99,117291,"J-6","Alloy 617",314626,"Plate"
-80.20,-0.00701,"Qualified",,39418.60,"CapPass","Cycle 99-100",99,117292,"J-6","Alloy 617",314626,"Plate"
-80.09,-0.00706,"Qualified",,39419.10,"CapPass","Cycle 99-100",99,117293,"J-6","Alloy 617",314626,"Plate"
-80.56,-0.00708,"Qualified",,39419.37,"CapPass","Cycle 99-100",99,117294,"J-6","Alloy 617",314626,"Plate"
-80.45,-0.00711,"Qualified",,39419.55,"CapPass","Cycle 99-100",99,117295,"J-6","Alloy 617",314626,"Plate"
-80.40,-0.00716,"Qualified",,39420.11,"CapPass","Cycle 99-100",99,117296,"J-6","Alloy 617",314626,"Plate"
-80.63,-0.00717,"Qualified",,39420.37,"CapPass","Cycle 99-100",99,117297,"J-6","Alloy 617",314626,"Plate"
-81.80,-0.00721,"Qualified",,39420.62,"CapPass","Cycle 99-100",99,117298,"J-6","Alloy 617",314626,"Plate"
-82.50,-0.00726,"Qualified",,39421.11,"CapPass","Cycle 99-100",99,117299,"J-6","Alloy 617",314626,"Plate"
-81.96,-0.00727,"Qualified",,39421.37,"CapPass","Cycle 99-100",99,117300,"J-6","Alloy 617",314626,"Plate"
-82.38,-0.00731,"Qualified",,39421.66,"CapPass","Cycle 99-100",99,117301,"J-6","Alloy 617",314626,"Plate"
-83.01,-0.00736,"Qualified",,39422.13,"CapPass","Cycle 99-100",99,117302,"J-6","Alloy 617",314626,"Plate"
-83.00,-0.00738,"Qualified",,39422.37,"CapPass","Cycle 99-100",99,117303,"J-6","Alloy 617",314626,"Plate"
-82.69,-0.00741,"Qualified",,39422.63,"CapPass","Cycle 99-100",99,117304,"J-6","Alloy 617",314626,"Plate"
-80.71,-0.00746,"Qualified",,39423.08,"CapPass","Cycle 99-100",99,117305,"J-6","Alloy 617",314626,"Plate"
-79.78,-0.00747,"Qualified",,39423.37,"CapPass","Cycle 99-100",99,117306,"J-6","Alloy 617",314626,"Plate"
-80.75,-0.00751,"Qualified",,39423.66,"CapPass","Cycle 99-100",99,117307,"J-6","Alloy 617",314626,"Plate"
-80.75,-0.00756,"Qualified",,39424.20,"CapPass","Cycle 99-100",99,117308,"J-6","Alloy 617",314626,"Plate"
-81.46,-0.00757,"Qualified",,39424.37,"CapPass","Cycle 99-100",99,117309,"J-6","Alloy 617",314626,"Plate"
-82.25,-0.00761,"Qualified",,39424.68,"CapPass","Cycle 99-100",99,117310,"J-6","Alloy 617",314626,"Plate"
-83.23,-0.00766,"Qualified",,39425.20,"CapPass","Cycle 99-100",99,117311,"J-6","Alloy 617",314626,"Plate"
-83.46,-0.00768,"Qualified",,39425.37,"CapPass","Cycle 99-100",99,117312,"J-6","Alloy 617",314626,"Plate"
-82.46,-0.00771,"Qualified",,39425.68,"CapPass","Cycle 99-100",99,117313,"J-6","Alloy 617",314626,"Plate"
-83.12,-0.00776,"Qualified",,39426.21,"CapPass","Cycle 99-100",99,117314,"J-6","Alloy 617",314626,"Plate"
-83.59,-0.00777,"Qualified",,39426.37,"CapPass","Cycle 99-100",99,117315,"J-6","Alloy 617",314626,"Plate"
-83.25,-0.00781,"Qualified",,39426.65,"CapPass","Cycle 99-100",99,117316,"J-6","Alloy 617",314626,"Plate"
-82.42,-0.00786,"Qualified",,39427.18,"CapPass","Cycle 99-100",99,117317,"J-6","Alloy 617",314626,"Plate"
-82.91,-0.00788,"Qualified",,39427.37,"CapPass","Cycle 99-100",99,117318,"J-6","Alloy 617",314626,"Plate"
-82.85,-0.00792,"Qualified",,39427.68,"CapPass","Cycle 99-100",99,117319,"J-6","Alloy 617",314626,"Plate"
-82.92,-0.00797,"Qualified",,39428.11,"CapPass","Cycle 99-100",99,117320,"J-6","Alloy 617",314626,"Plate"
-81.60,-0.00798,"Qualified",,39428.37,"CapPass","Cycle 99-100",99,117321,"J-6","Alloy 617",314626,"Plate"
-80.97,-0.00802,"Qualified",,39428.70,"CapPass","Cycle 99-100",99,117322,"J-6","Alloy 617",314626,"Plate"
-80.96,-0.00807,"Qualified",,39429.23,"CapPass","Cycle 99-100",99,117323,"J-6","Alloy 617",314626,"Plate"
-81.73,-0.00808,"Qualified",,39429.37,"CapPass","Cycle 99-100",99,117324,"J-6","Alloy 617",314626,"Plate"
-81.27,-0.00812,"Qualified",,39429.70,"CapPass","Cycle 99-100",99,117325,"J-6","Alloy 617",314626,"Plate"
-80.87,-0.00817,"Qualified",,39430.20,"CapPass","Cycle 99-100",99,117326,"J-6","Alloy 617",314626,"Plate"
-80.94,-0.00817,"Qualified",,39430.37,"CapPass","Cycle 99-100",99,117327,"J-6","Alloy 617",314626,"Plate"
-81.28,-0.00822,"Qualified",,39430.73,"CapPass","Cycle 99-100",99,117328,"J-6","Alloy 617",314626,"Plate"
-81.05,-0.00827,"Qualified",,39431.20,"CapPass","Cycle 99-100",99,117329,"J-6","Alloy 617",314626,"Plate"
-80.51,-0.00828,"Qualified",,39431.37,"CapPass","Cycle 99-100",99,117330,"J-6","Alloy 617",314626,"Plate"
-80.53,-0.00832,"Qualified",,39431.73,"CapPass","Cycle 99-100",99,117331,"J-6","Alloy 617",314626,"Plate"
-80.48,-0.00837,"Qualified",,39432.23,"CapPass","Cycle 99-100",99,117332,"J-6","Alloy 617",314626,"Plate"
-80.92,-0.00837,"Qualified",,39432.37,"CapPass","Cycle 99-100",99,117333,"J-6","Alloy 617",314626,"Plate"
-81.23,-0.00842,"Qualified",,39432.72,"CapPass","Cycle 99-100",99,117334,"J-6","Alloy 617",314626,"Plate"
-80.45,-0.00847,"Qualified",,39433.23,"CapPass","Cycle 99-100",99,117335,"J-6","Alloy 617",314626,"Plate"
-80.63,-0.00848,"Qualified",,39433.37,"CapPass","Cycle 99-100",99,117336,"J-6","Alloy 617",314626,"Plate"
-80.89,-0.00852,"Qualified",,39433.73,"CapPass","Cycle 99-100",99,117337,"J-6","Alloy 617",314626,"Plate"
-80.23,-0.00857,"Qualified",,39434.27,"CapPass","Cycle 99-100",99,117338,"J-6","Alloy 617",314626,"Plate"
-80.17,-0.00857,"Qualified",,39434.37,"CapPass","Cycle 99-100",99,117339,"J-6","Alloy 617",314626,"Plate"
-80.64,-0.00862,"Qualified",,39434.75,"CapPass","Cycle 99-100",99,117340,"J-6","Alloy 617",314626,"Plate"
-79.92,-0.00867,"Qualified",,39435.25,"CapPass","Cycle 99-100",99,117341,"J-6","Alloy 617",314626,"Plate"
-79.63,-0.00868,"Qualified",,39435.37,"CapPass","Cycle 99-100",99,117342,"J-6","Alloy 617",314626,"Plate"
-79.46,-0.00872,"Qualified",,39435.75,"CapPass","Cycle 99-100",99,117343,"J-6","Alloy 617",314626,"Plate"
-79.07,-0.00878,"Qualified",,39436.36,"CapPass","Cycle 99-100",99,117344,"J-6","Alloy 617",314626,"Plate"
-79.13,-0.00877,"Qualified",,39436.37,"CapPass","Cycle 99-100",99,117345,"J-6","Alloy 617",314626,"Plate"
-79.94,-0.00883,"Qualified",,39436.77,"CapPass","Cycle 99-100",99,117346,"J-6","Alloy 617",314626,"Plate"
-79.32,-0.00888,"Qualified",,39437.28,"CapPass","Cycle 99-100",99,117347,"J-6","Alloy 617",314626,"Plate"
-79.25,-0.00888,"Qualified",,39437.37,"CapPass","Cycle 99-100",99,117348,"J-6","Alloy 617",314626,"Plate"
-80.68,-0.00893,"Qualified",,39437.86,"CapPass","Cycle 99-100",99,117349,"J-6","Alloy 617",314626,"Plate"
-81.07,-0.00898,"Qualified",,39438.33,"CapPass","Cycle 99-100",99,117350,"J-6","Alloy 617",314626,"Plate"
-81.11,-0.00897,"Qualified",,39438.37,"CapPass","Cycle 99-100",99,117351,"J-6","Alloy 617",314626,"Plate"
-81.67,-0.00903,"Qualified",,39438.80,"CapPass","Cycle 99-100",99,117352,"J-6","Alloy 617",314626,"Plate"
-80.75,-0.00907,"Qualified",,39439.37,"CapPass","Cycle 99-100",99,117353,"J-6","Alloy 617",314626,"Plate"
-80.87,-0.00908,"Qualified",,39439.38,"CapPass","Cycle 99-100",99,117354,"J-6","Alloy 617",314626,"Plate"
-81.90,-0.00913,"Qualified",,39439.88,"CapPass","Cycle 99-100",99,117355,"J-6","Alloy 617",314626,"Plate"
-82.14,-0.00918,"Qualified",,39440.36,"CapPass","Cycle 99-100",99,117356,"J-6","Alloy 617",314626,"Plate"
-82.08,-0.00917,"Qualified",,39440.37,"CapPass","Cycle 99-100",99,117357,"J-6","Alloy 617",314626,"Plate"
-82.86,-0.00923,"Qualified",,39440.88,"CapPass","Cycle 99-100",99,117358,"J-6","Alloy 617",314626,"Plate"
-83.87,-0.00926,"Qualified",,39441.37,"CapPass","Cycle 99-100",99,117359,"J-6","Alloy 617",314626,"Plate"
-84.13,-0.00928,"Qualified",,39441.41,"CapPass","Cycle 99-100",99,117360,"J-6","Alloy 617",314626,"Plate"
-86.47,-0.00933,"Qualified",,39441.95,"CapPass","Cycle 99-100",99,117361,"J-6","Alloy 617",314626,"Plate"
-86.72,-0.00937,"Qualified",,39442.37,"CapPass","Cycle 99-100",99,117362,"J-6","Alloy 617",314626,"Plate"
-87.13,-0.00938,"Qualified",,39442.46,"CapPass","Cycle 99-100",99,117363,"J-6","Alloy 617",314626,"Plate"
-87.17,-0.00944,"Qualified",,39442.93,"CapPass","Cycle 99-100",99,117364,"J-6","Alloy 617",314626,"Plate"
-86.30,-0.00947,"Qualified",,39443.37,"CapPass","Cycle 99-100",99,117365,"J-6","Alloy 617",314626,"Plate"
-86.21,-0.00949,"Qualified",,39443.41,"CapPass","Cycle 99-100",99,117366,"J-6","Alloy 617",314626,"Plate"
-86.51,-0.00954,"Qualified",,39443.91,"CapPass","Cycle 99-100",99,117367,"J-6","Alloy 617",314626,"Plate"
-84.88,-0.00957,"Qualified",,39444.37,"CapPass","Cycle 99-100",99,117368,"J-6","Alloy 617",314626,"Plate"
-84.91,-0.00959,"Qualified",,39444.41,"CapPass","Cycle 99-100",99,117369,"J-6","Alloy 617",314626,"Plate"
-83.98,-0.00964,"Qualified",,39444.96,"CapPass","Cycle 99-100",99,117370,"J-6","Alloy 617",314626,"Plate"
-84.53,-0.00967,"Qualified",,39445.37,"CapPass","Cycle 99-100",99,117371,"J-6","Alloy 617",314626,"Plate"
-84.47,-0.00969,"Qualified",,39445.41,"CapPass","Cycle 99-100",99,117372,"J-6","Alloy 617",314626,"Plate"
-83.58,-0.00974,"Qualified",,39445.85,"CapPass","Cycle 99-100",99,117373,"J-6","Alloy 617",314626,"Plate"
-82.36,-0.00977,"Qualified",,39446.37,"CapPass","Cycle 99-100",99,117374,"J-6","Alloy 617",314626,"Plate"
-83.22,-0.00979,"Qualified",,39446.50,"CapPass","Cycle 99-100",99,117375,"J-6","Alloy 617",314626,"Plate"
-84.04,-0.00984,"Qualified",,39446.88,"CapPass","Cycle 99-100",99,117376,"J-6","Alloy 617",314626,"Plate"
-84.84,-0.00987,"Qualified",,39447.37,"CapPass","Cycle 99-100",99,117377,"J-6","Alloy 617",314626,"Plate"
-85.07,-0.00989,"Qualified",,39447.43,"CapPass","Cycle 99-100",99,117378,"J-6","Alloy 617",314626,"Plate"
-85.65,-0.00994,"Qualified",,39447.98,"CapPass","Cycle 99-100",99,117379,"J-6","Alloy 617",314626,"Plate"
-85.50,-0.00998,"Qualified",,39448.37,"CapPass","Cycle 99-100",99,117380,"J-6","Alloy 617",314626,"Plate"
-85.46,-0.00999,"Qualified",,39448.41,"CapPass","Cycle 99-100",99,117381,"J-6","Alloy 617",314626,"Plate"
-69.54,-0.00994,"Qualified",,39449.34,"CapPass","Cycle 99-100",99,117382,"J-6","Alloy 617",314626,"Plate"
-68.93,-0.00994,"Qualified",,39449.37,"CapPass","Cycle 99-100",99,117383,"J-6","Alloy 617",314626,"Plate"
-60.41,-0.00989,"Qualified",,39449.87,"CapPass","Cycle 99-100",99,117384,"J-6","Alloy 617",314626,"Plate"
-54.11,-0.00985,"Qualified",,39450.37,"CapPass","Cycle 99-100",99,117385,"J-6","Alloy 617",314626,"Plate"
-53.92,-0.00984,"Qualified",,39450.39,"CapPass","Cycle 99-100",99,117386,"J-6","Alloy 617",314626,"Plate"
-45.88,-0.00979,"Qualified",,39450.92,"CapPass","Cycle 99-100",99,117387,"J-6","Alloy 617",314626,"Plate"
-40.59,-0.00975,"Qualified",,39451.37,"CapPass","Cycle 99-100",99,117388,"J-6","Alloy 617",314626,"Plate"
-39.13,-0.00974,"Qualified",,39451.47,"CapPass","Cycle 99-100",99,117389,"J-6","Alloy 617",314626,"Plate"
-33.49,-0.00969,"Qualified",,39452.00,"CapPass","Cycle 99-100",99,117390,"J-6","Alloy 617",314626,"Plate"
-29.03,-0.00966,"Qualified",,39452.37,"CapPass","Cycle 99-100",99,117391,"J-6","Alloy 617",314626,"Plate"
-26.92,-0.00964,"Qualified",,39452.52,"CapPass","Cycle 99-100",99,117392,"J-6","Alloy 617",314626,"Plate"
-22.29,-0.00959,"Qualified",,39453.02,"CapPass","Cycle 99-100",99,117393,"J-6","Alloy 617",314626,"Plate"
-18.64,-0.00956,"Qualified",,39453.37,"CapPass","Cycle 99-100",99,117394,"J-6","Alloy 617",314626,"Plate"
-16.26,-0.00954,"Qualified",,39453.57,"CapPass","Cycle 99-100",99,117395,"J-6","Alloy 617",314626,"Plate"
-11.51,-0.00949,"Qualified",,39454.09,"CapPass","Cycle 99-100",99,117396,"J-6","Alloy 617",314626,"Plate"
-8.94,-0.00946,"Qualified",,39454.37,"CapPass","Cycle 99-100",99,117397,"J-6","Alloy 617",314626,"Plate"
-6.16,-0.00944,"Qualified",,39454.66,"CapPass","Cycle 99-100",99,117398,"J-6","Alloy 617",314626,"Plate"
-0.44,-0.00939,"Qualified",,39455.14,"CapPass","Cycle 99-100",99,117399,"J-6","Alloy 617",314626,"Plate"
1.63,-0.00937,"Qualified",,39455.37,"CapPass","Cycle 99-100",99,117400,"J-6","Alloy 617",314626,"Plate"
4.11,-0.00934,"Qualified",,39455.62,"CapPass","Cycle 99-100",99,117401,"J-6","Alloy 617",314626,"Plate"
7.54,-0.00929,"Qualified",,39456.12,"CapPass","Cycle 99-100",99,117402,"J-6","Alloy 617",314626,"Plate"
8.83,-0.00926,"Qualified",,39456.37,"CapPass","Cycle 99-100",99,117403,"J-6","Alloy 617",314626,"Plate"
10.74,-0.00924,"Qualified",,39456.69,"CapPass","Cycle 99-100",99,117404,"J-6","Alloy 617",314626,"Plate"
13.77,-0.00919,"Qualified",,39457.14,"CapPass","Cycle 99-100",99,117405,"J-6","Alloy 617",314626,"Plate"
14.84,-0.00916,"Qualified",,39457.37,"CapPass","Cycle 99-100",99,117406,"J-6","Alloy 617",314626,"Plate"
17.00,-0.00914,"Qualified",,39457.72,"CapPass","Cycle 99-100",99,117407,"J-6","Alloy 617",314626,"Plate"
20.62,-0.00909,"Qualified",,39458.37,"CapPass","Cycle 99-100",99,117408,"J-6","Alloy 617",314626,"Plate"
20.61,-0.00908,"Qualified",,39458.42,"CapPass","Cycle 99-100",99,117409,"J-6","Alloy 617",314626,"Plate"
24.97,-0.00903,"Qualified",,39458.89,"CapPass","Cycle 99-100",99,117410,"J-6","Alloy 617",314626,"Plate"
28.89,-0.00898,"Qualified",,39459.36,"CapPass","Cycle 99-100",99,117411,"J-6","Alloy 617",314626,"Plate"
29.03,-0.00898,"Qualified",,39459.37,"CapPass","Cycle 99-100",99,117412,"J-6","Alloy 617",314626,"Plate"
33.06,-0.00893,"Qualified",,39459.92,"CapPass","Cycle 99-100",99,117413,"J-6","Alloy 617",314626,"Plate"
35.81,-0.00890,"Qualified",,39460.37,"CapPass","Cycle 99-100",99,117414,"J-6","Alloy 617",314626,"Plate"
36.90,-0.00888,"Qualified",,39460.47,"CapPass","Cycle 99-100",99,117415,"J-6","Alloy 617",314626,"Plate"
41.21,-0.00883,"Qualified",,39460.79,"CapPass","Cycle 99-100",99,117416,"J-6","Alloy 617",314626,"Plate"
44.26,-0.00878,"Qualified",,39461.14,"CapPass","Cycle 99-100",99,117417,"J-6","Alloy 617",314626,"Plate"
45.73,-0.00877,"Qualified",,39461.37,"CapPass","Cycle 99-100",99,117418,"J-6","Alloy 617",314626,"Plate"
47.30,-0.00873,"Qualified",,39461.64,"CapPass","Cycle 99-100",99,117419,"J-6","Alloy 617",314626,"Plate"
50.44,-0.00868,"Qualified",,39462.16,"CapPass","Cycle 99-100",99,117420,"J-6","Alloy 617",314626,"Plate"
51.48,-0.00866,"Qualified",,39462.37,"CapPass","Cycle 99-100",99,117421,"J-6","Alloy 617",314626,"Plate"
53.48,-0.00863,"Qualified",,39462.67,"CapPass","Cycle 99-100",99,117422,"J-6","Alloy 617",314626,"Plate"
55.48,-0.00858,"Qualified",,39463.09,"CapPass","Cycle 99-100",99,117423,"J-6","Alloy 617",314626,"Plate"
56.01,-0.00856,"Qualified",,39463.37,"CapPass","Cycle 99-100",99,117424,"J-6","Alloy 617",314626,"Plate"
56.58,-0.00853,"Qualified",,39463.60,"CapPass","Cycle 99-100",99,117425,"J-6","Alloy 617",314626,"Plate"
57.29,-0.00848,"Qualified",,39464.12,"CapPass","Cycle 99-100",99,117426,"J-6","Alloy 617",314626,"Plate"
58.43,-0.00846,"Qualified",,39464.37,"CapPass","Cycle 99-100",99,117427,"J-6","Alloy 617",314626,"Plate"
58.38,-0.00843,"Qualified",,39464.57,"CapPass","Cycle 99-100",99,117428,"J-6","Alloy 617",314626,"Plate"
58.79,-0.00838,"Qualified",,39465.11,"CapPass","Cycle 99-100",99,117429,"J-6","Alloy 617",314626,"Plate"
59.35,-0.00835,"Qualified",,39465.37,"CapPass","Cycle 99-100",99,117430,"J-6","Alloy 617",314626,"Plate"
60.43,-0.00833,"Qualified",,39465.67,"CapPass","Cycle 99-100",99,117431,"J-6","Alloy 617",314626,"Plate"
63.22,-0.00828,"Qualified",,39466.18,"CapPass","Cycle 99-100",99,117432,"J-6","Alloy 617",314626,"Plate"
64.65,-0.00826,"Qualified",,39466.37,"CapPass","Cycle 99-100",99,117433,"J-6","Alloy 617",314626,"Plate"
66.60,-0.00823,"Qualified",,39466.62,"CapPass","Cycle 99-100",99,117434,"J-6","Alloy 617",314626,"Plate"
67.09,-0.00818,"Qualified",,39467.14,"CapPass","Cycle 99-100",99,117435,"J-6","Alloy 617",314626,"Plate"
68.57,-0.00815,"Qualified",,39467.37,"CapPass","Cycle 99-100",99,117436,"J-6","Alloy 617",314626,"Plate"
69.38,-0.00813,"Qualified",,39467.60,"CapPass","Cycle 99-100",99,117437,"J-6","Alloy 617",314626,"Plate"
70.47,-0.00808,"Qualified",,39468.14,"CapPass","Cycle 99-100",99,117438,"J-6","Alloy 617",314626,"Plate"
70.56,-0.00805,"Qualified",,39468.37,"CapPass","Cycle 99-100",99,117439,"J-6","Alloy 617",314626,"Plate"
70.79,-0.00802,"Qualified",,39468.62,"CapPass","Cycle 99-100",99,117440,"J-6","Alloy 617",314626,"Plate"
73.90,-0.00797,"Qualified",,39469.10,"CapPass","Cycle 99-100",99,117441,"J-6","Alloy 617",314626,"Plate"
74.27,-0.00795,"Qualified",,39469.37,"CapPass","Cycle 99-100",99,117442,"J-6","Alloy 617",314626,"Plate"
75.66,-0.00792,"Qualified",,39469.67,"CapPass","Cycle 99-100",99,117443,"J-6","Alloy 617",314626,"Plate"
76.15,-0.00787,"Qualified",,39470.12,"CapPass","Cycle 99-100",99,117444,"J-6","Alloy 617",314626,"Plate"
75.80,-0.00784,"Qualified",,39470.37,"CapPass","Cycle 99-100",99,117445,"J-6","Alloy 617",314626,"Plate"
75.21,-0.00782,"Qualified",,39470.62,"CapPass","Cycle 99-100",99,117446,"J-6","Alloy 617",314626,"Plate"
76.09,-0.00777,"Qualified",,39471.09,"CapPass","Cycle 99-100",99,117447,"J-6","Alloy 617",314626,"Plate"
75.93,-0.00774,"Qualified",,39471.37,"CapPass","Cycle 99-100",99,117448,"J-6","Alloy 617",314626,"Plate"
75.50,-0.00772,"Qualified",,39471.61,"CapPass","Cycle 99-100",99,117449,"J-6","Alloy 617",314626,"Plate"
75.76,-0.00767,"Qualified",,39472.12,"CapPass","Cycle 99-100",99,117450,"J-6","Alloy 617",314626,"Plate"
75.82,-0.00764,"Qualified",,39472.37,"CapPass","Cycle 99-100",99,117451,"J-6","Alloy 617",314626,"Plate"
75.62,-0.00762,"Qualified",,39472.52,"CapPass","Cycle 99-100",99,117452,"J-6","Alloy 617",314626,"Plate"
75.76,-0.00757,"Qualified",,39473.04,"CapPass","Cycle 99-100",99,117453,"J-6","Alloy 617",314626,"Plate"
75.06,-0.00753,"Qualified",,39473.37,"CapPass","Cycle 99-100",99,117454,"J-6","Alloy 617",314626,"Plate"
74.65,-0.00752,"Qualified",,39473.59,"CapPass","Cycle 99-100",99,117455,"J-6","Alloy 617",314626,"Plate"
75.95,-0.00747,"Qualified",,39474.12,"CapPass","Cycle 99-100",99,117456,"J-6","Alloy 617",314626,"Plate"
76.97,-0.00744,"Qualified",,39474.37,"CapPass","Cycle 99-100",99,117457,"J-6","Alloy 617",314626,"Plate"
76.83,-0.00742,"Qualified",,39474.61,"CapPass","Cycle 99-100",99,117458,"J-6","Alloy 617",314626,"Plate"
77.82,-0.00737,"Qualified",,39475.09,"CapPass","Cycle 99-100",99,117459,"J-6","Alloy 617",314626,"Plate"
79.23,-0.00734,"Qualified",,39475.37,"CapPass","Cycle 99-100",99,117460,"J-6","Alloy 617",314626,"Plate"
79.73,-0.00732,"Qualified",,39475.59,"CapPass","Cycle 99-100",99,117461,"J-6","Alloy 617",314626,"Plate"
79.79,-0.00727,"Qualified",,39476.07,"CapPass","Cycle 99-100",99,117462,"J-6","Alloy 617",314626,"Plate"
79.83,-0.00724,"Qualified",,39476.37,"CapPass","Cycle 99-100",99,117463,"J-6","Alloy 617",314626,"Plate"
79.31,-0.00722,"Qualified",,39476.54,"CapPass","Cycle 99-100",99,117464,"J-6","Alloy 617",314626,"Plate"
80.12,-0.00717,"Qualified",,39477.09,"CapPass","Cycle 99-100",99,117465,"J-6","Alloy 617",314626,"Plate"
80.38,-0.00714,"Qualified",,39477.37,"CapPass","Cycle 99-100",99,117466,"J-6","Alloy 617",314626,"Plate"
81.37,-0.00712,"Qualified",,39477.61,"CapPass","Cycle 99-100",99,117467,"J-6","Alloy 617",314626,"Plate"
81.96,-0.00707,"Qualified",,39478.07,"CapPass","Cycle 99-100",99,117468,"J-6","Alloy 617",314626,"Plate"
81.04,-0.00703,"Qualified",,39478.37,"CapPass","Cycle 99-100",99,117469,"J-6","Alloy 617",314626,"Plate"
80.41,-0.00702,"Qualified",,39478.52,"CapPass","Cycle 99-100",99,117470,"J-6","Alloy 617",314626,"Plate"
79.71,-0.00696,"Qualified",,39479.01,"CapPass","Cycle 99-100",99,117471,"J-6","Alloy 617",314626,"Plate"
78.64,-0.00694,"Qualified",,39479.37,"CapPass","Cycle 99-100",99,117472,"J-6","Alloy 617",314626,"Plate"
79.43,-0.00691,"Qualified",,39479.59,"CapPass","Cycle 99-100",99,117473,"J-6","Alloy 617",314626,"Plate"
79.66,-0.00686,"Qualified",,39480.06,"CapPass","Cycle 99-100",99,117474,"J-6","Alloy 617",314626,"Plate"
79.56,-0.00683,"Qualified",,39480.37,"CapPass","Cycle 99-100",99,117475,"J-6","Alloy 617",314626,"Plate"
79.31,-0.00681,"Qualified",,39480.59,"CapPass","Cycle 99-100",99,117476,"J-6","Alloy 617",314626,"Plate"
79.77,-0.00676,"Qualified",,39481.02,"CapPass","Cycle 99-100",99,117477,"J-6","Alloy 617",314626,"Plate"
78.80,-0.00673,"Qualified",,39481.37,"CapPass","Cycle 99-100",99,117478,"J-6","Alloy 617",314626,"Plate"
78.87,-0.00671,"Qualified",,39481.57,"CapPass","Cycle 99-100",99,117479,"J-6","Alloy 617",314626,"Plate"
79.85,-0.00666,"Qualified",,39482.06,"CapPass","Cycle 99-100",99,117480,"J-6","Alloy 617",314626,"Plate"
80.84,-0.00663,"Qualified",,39482.37,"CapPass","Cycle 99-100",99,117481,"J-6","Alloy 617",314626,"Plate"
80.71,-0.00661,"Qualified",,39482.54,"CapPass","Cycle 99-100",99,117482,"J-6","Alloy 617",314626,"Plate"
80.54,-0.00656,"Qualified",,39483.06,"CapPass","Cycle 99-100",99,117483,"J-6","Alloy 617",314626,"Plate"
80.45,-0.00653,"Qualified",,39483.37,"CapPass","Cycle 99-100",99,117484,"J-6","Alloy 617",314626,"Plate"
81.04,-0.00651,"Qualified",,39483.62,"CapPass","Cycle 99-100",99,117485,"J-6","Alloy 617",314626,"Plate"
82.43,-0.00646,"Qualified",,39484.07,"CapPass","Cycle 99-100",99,117486,"J-6","Alloy 617",314626,"Plate"
82.46,-0.00643,"Qualified",,39484.37,"CapPass","Cycle 99-100",99,117487,"J-6","Alloy 617",314626,"Plate"
82.08,-0.00641,"Qualified",,39484.50,"CapPass","Cycle 99-100",99,117488,"J-6","Alloy 617",314626,"Plate"
80.94,-0.00636,"Qualified",,39485.04,"CapPass","Cycle 99-100",99,117489,"J-6","Alloy 617",314626,"Plate"
81.29,-0.00633,"Qualified",,39485.37,"CapPass","Cycle 99-100",99,117490,"J-6","Alloy 617",314626,"Plate"
81.53,-0.00631,"Qualified",,39485.56,"CapPass","Cycle 99-100",99,117491,"J-6","Alloy 617",314626,"Plate"
82.48,-0.00626,"Qualified",,39486.00,"CapPass","Cycle 99-100",99,117492,"J-6","Alloy 617",314626,"Plate"
82.43,-0.00623,"Qualified",,39486.37,"CapPass","Cycle 99-100",99,117493,"J-6","Alloy 617",314626,"Plate"
82.43,-0.00621,"Qualified",,39486.56,"CapPass","Cycle 99-100",99,117494,"J-6","Alloy 617",314626,"Plate"
81.92,-0.00616,"Qualified",,39487.04,"CapPass","Cycle 99-100",99,117495,"J-6","Alloy 617",314626,"Plate"
81.27,-0.00613,"Qualified",,39487.37,"CapPass","Cycle 99-100",99,117496,"J-6","Alloy 617",314626,"Plate"
81.80,-0.00611,"Qualified",,39487.59,"CapPass","Cycle 99-100",99,117497,"J-6","Alloy 617",314626,"Plate"
82.55,-0.00606,"Qualified",,39488.09,"CapPass","Cycle 99-100",99,117498,"J-6","Alloy 617",314626,"Plate"
82.52,-0.00602,"Qualified",,39488.37,"CapPass","Cycle 99-100",99,117499,"J-6","Alloy 617",314626,"Plate"
82.32,-0.00601,"Qualified",,39488.61,"CapPass","Cycle 99-100",99,117500,"J-6","Alloy 617",314626,"Plate"
83.54,-0.00596,"Qualified",,39489.09,"CapPass","Cycle 99-100",99,117501,"J-6","Alloy 617",314626,"Plate"
83.27,-0.00593,"Qualified",,39489.37,"CapPass","Cycle 99-100",99,117502,"J-6","Alloy 617",314626,"Plate"
82.92,-0.00590,"Qualified",,39489.56,"CapPass","Cycle 99-100",99,117503,"J-6","Alloy 617",314626,"Plate"
82.48,-0.00585,"Qualified",,39490.09,"CapPass","Cycle 99-100",99,117504,"J-6","Alloy 617",314626,"Plate"
82.70,-0.00582,"Qualified",,39490.37,"CapPass","Cycle 99-100",99,117505,"J-6","Alloy 617",314626,"Plate"
82.29,-0.00580,"Qualified",,39490.57,"CapPass","Cycle 99-100",99,117506,"J-6","Alloy 617",314626,"Plate"
80.69,-0.00575,"Qualified",,39491.07,"CapPass","Cycle 99-100",99,117507,"J-6","Alloy 617",314626,"Plate"
80.41,-0.00572,"Qualified",,39491.37,"CapPass","Cycle 99-100",99,117508,"J-6","Alloy 617",314626,"Plate"
80.10,-0.00570,"Qualified",,39491.59,"CapPass","Cycle 99-100",99,117509,"J-6","Alloy 617",314626,"Plate"
80.52,-0.00565,"Qualified",,39492.11,"CapPass","Cycle 99-100",99,117510,"J-6","Alloy 617",314626,"Plate"
80.95,-0.00562,"Qualified",,39492.37,"CapPass","Cycle 99-100",99,117511,"J-6","Alloy 617",314626,"Plate"
81.17,-0.00560,"Qualified",,39492.59,"CapPass","Cycle 99-100",99,117512,"J-6","Alloy 617",314626,"Plate"
81.87,-0.00555,"Qualified",,39493.17,"CapPass","Cycle 99-100",99,117513,"J-6","Alloy 617",314626,"Plate"
