Repository: js-molina/fatigue-A617

File: data/950C/Strain rate 0.0001/2.0% strain/HTM_A19_Cycles_J4.csv (part 20 of 27)
"Stress Mpa","Strain","Qual State","Qual Exceptions","Elapsed Time Sec","Data State","Cycle Label","Cycle","Count","Sample","Alloy","Heat","Material_Form"
79.90,-0.00582,"Qualified",,39490.15,"CapPass","Cycle 99-100",99,117649,"J-4","Alloy 617",314626,"Plate"
79.95,-0.00582,"Qualified",,39490.16,"CapPass","Cycle 99-100",99,117650,"J-4","Alloy 617",314626,"Plate"
79.58,-0.00577,"Qualified",,39490.70,"CapPass","Cycle 99-100",99,117651,"J-4","Alloy 617",314626,"Plate"
81.18,-0.00572,"Qualified",,39491.16,"CapPass","Cycle 99-100",99,117652,"J-4","Alloy 617",314626,"Plate"
81.26,-0.00572,"Qualified",,39491.17,"CapPass","Cycle 99-100",99,117653,"J-4","Alloy 617",314626,"Plate"
80.05,-0.00567,"Qualified",,39491.68,"CapPass","Cycle 99-100",99,117654,"J-4","Alloy 617",314626,"Plate"
80.57,-0.00563,"Qualified",,39492.16,"CapPass","Cycle 99-100",99,117655,"J-4","Alloy 617",314626,"Plate"
80.68,-0.00562,"Qualified",,39492.19,"CapPass","Cycle 99-100",99,117656,"J-4","Alloy 617",314626,"Plate"
80.30,-0.00557,"Qualified",,39492.67,"CapPass","Cycle 99-100",99,117657,"J-4","Alloy 617",314626,"Plate"
79.31,-0.00553,"Qualified",,39493.16,"CapPass","Cycle 99-100",99,117658,"J-4","Alloy 617",314626,"Plate"
79.52,-0.00552,"Qualified",,39493.23,"CapPass","Cycle 99-100",99,117659,"J-4","Alloy 617",314626,"Plate"
79.60,-0.00547,"Qualified",,39493.68,"CapPass","Cycle 99-100",99,117660,"J-4","Alloy 617",314626,"Plate"
79.28,-0.00542,"Qualified",,39494.16,"CapPass","Cycle 99-100",99,117661,"J-4","Alloy 617",314626,"Plate"
79.27,-0.00542,"Qualified",,39494.22,"CapPass","Cycle 99-100",99,117662,"J-4","Alloy 617",314626,"Plate"
79.82,-0.00537,"Qualified",,39494.73,"CapPass","Cycle 99-100",99,117663,"J-4","Alloy 617",314626,"Plate"
79.24,-0.00532,"Qualified",,39495.16,"CapPass","Cycle 99-100",99,117664,"J-4","Alloy 617",314626,"Plate"
79.12,-0.00532,"Qualified",,39495.20,"CapPass","Cycle 99-100",99,117665,"J-4","Alloy 617",314626,"Plate"
79.83,-0.00527,"Qualified",,39495.72,"CapPass","Cycle 99-100",99,117666,"J-4","Alloy 617",314626,"Plate"
79.72,-0.00522,"Qualified",,39496.16,"CapPass","Cycle 99-100",99,117667,"J-4","Alloy 617",314626,"Plate"
79.57,-0.00522,"Qualified",,39496.20,"CapPass","Cycle 99-100",99,117668,"J-4","Alloy 617",314626,"Plate"
78.55,-0.00517,"Qualified",,39496.73,"CapPass","Cycle 99-100",99,117669,"J-4","Alloy 617",314626,"Plate"
80.33,-0.00512,"Qualified",,39497.16,"CapPass","Cycle 99-100",99,117670,"J-4","Alloy 617",314626,"Plate"
80.43,-0.00511,"Qualified",,39497.25,"CapPass","Cycle 99-100",99,117671,"J-4","Alloy 617",314626,"Plate"
81.07,-0.00506,"Qualified",,39497.75,"CapPass","Cycle 99-100",99,117672,"J-4","Alloy 617",314626,"Plate"
81.18,-0.00502,"Qualified",,39498.16,"CapPass","Cycle 99-100",99,117673,"J-4","Alloy 617",314626,"Plate"
81.13,-0.00501,"Qualified",,39498.28,"CapPass","Cycle 99-100",99,117674,"J-4","Alloy 617",314626,"Plate"
81.19,-0.00496,"Qualified",,39498.77,"CapPass","Cycle 99-100",99,117675,"J-4","Alloy 617",314626,"Plate"
81.29,-0.00492,"Qualified",,39499.16,"CapPass","Cycle 99-100",99,117676,"J-4","Alloy 617",314626,"Plate"
81.18,-0.00491,"Qualified",,39499.25,"CapPass","Cycle 99-100",99,117677,"J-4","Alloy 617",314626,"Plate"
82.01,-0.00486,"Qualified",,39499.75,"CapPass","Cycle 99-100",99,117678,"J-4","Alloy 617",314626,"Plate"
82.44,-0.00483,"Qualified",,39500.16,"CapPass","Cycle 99-100",99,117679,"J-4","Alloy 617",314626,"Plate"
82.59,-0.00481,"Qualified",,39500.28,"CapPass","Cycle 99-100",99,117680,"J-4","Alloy 617",314626,"Plate"
82.18,-0.00476,"Qualified",,39500.70,"CapPass","Cycle 99-100",99,117681,"J-4","Alloy 617",314626,"Plate"
82.37,-0.00472,"Qualified",,39501.16,"CapPass","Cycle 99-100",99,117682,"J-4","Alloy 617",314626,"Plate"
82.38,-0.00471,"Qualified",,39501.30,"CapPass","Cycle 99-100",99,117683,"J-4","Alloy 617",314626,"Plate"
83.72,-0.00466,"Qualified",,39501.75,"CapPass","Cycle 99-100",99,117684,"J-4","Alloy 617",314626,"Plate"
83.08,-0.00462,"Qualified",,39502.16,"CapPass","Cycle 99-100",99,117685,"J-4","Alloy 617",314626,"Plate"
83.13,-0.00461,"Qualified",,39502.28,"CapPass","Cycle 99-100",99,117686,"J-4","Alloy 617",314626,"Plate"
83.11,-0.00456,"Qualified",,39502.78,"CapPass","Cycle 99-100",99,117687,"J-4","Alloy 617",314626,"Plate"
83.46,-0.00452,"Qualified",,39503.16,"CapPass","Cycle 99-100",99,117688,"J-4","Alloy 617",314626,"Plate"
83.12,-0.00451,"Qualified",,39503.25,"CapPass","Cycle 99-100",99,117689,"J-4","Alloy 617",314626,"Plate"
82.64,-0.00446,"Qualified",,39503.75,"CapPass","Cycle 99-100",99,117690,"J-4","Alloy 617",314626,"Plate"
82.93,-0.00443,"Qualified",,39504.16,"CapPass","Cycle 99-100",99,117691,"J-4","Alloy 617",314626,"Plate"
83.14,-0.00441,"Qualified",,39504.27,"CapPass","Cycle 99-100",99,117692,"J-4","Alloy 617",314626,"Plate"
80.53,-0.00436,"Qualified",,39504.73,"CapPass","Cycle 99-100",99,117693,"J-4","Alloy 617",314626,"Plate"
79.98,-0.00432,"Qualified",,39505.16,"CapPass","Cycle 99-100",99,117694,"J-4","Alloy 617",314626,"Plate"
80.09,-0.00431,"Qualified",,39505.27,"CapPass","Cycle 99-100",99,117695,"J-4","Alloy 617",314626,"Plate"
80.98,-0.00426,"Qualified",,39505.75,"CapPass","Cycle 99-100",99,117696,"J-4","Alloy 617",314626,"Plate"
80.11,-0.00422,"Qualified",,39506.16,"CapPass","Cycle 99-100",99,117697,"J-4","Alloy 617",314626,"Plate"
79.88,-0.00421,"Qualified",,39506.25,"CapPass","Cycle 99-100",99,117698,"J-4","Alloy 617",314626,"Plate"
79.29,-0.00416,"Qualified",,39506.77,"CapPass","Cycle 99-100",99,117699,"J-4","Alloy 617",314626,"Plate"
79.17,-0.00412,"Qualified",,39507.16,"CapPass","Cycle 99-100",99,117700,"J-4","Alloy 617",314626,"Plate"
78.88,-0.00411,"Qualified",,39507.30,"CapPass","Cycle 99-100",99,117701,"J-4","Alloy 617",314626,"Plate"
79.44,-0.00406,"Qualified",,39507.80,"CapPass","Cycle 99-100",99,117702,"J-4","Alloy 617",314626,"Plate"
80.42,-0.00402,"Qualified",,39508.16,"CapPass","Cycle 99-100",99,117703,"J-4","Alloy 617",314626,"Plate"
80.50,-0.00401,"Qualified",,39508.28,"CapPass","Cycle 99-100",99,117704,"J-4","Alloy 617",314626,"Plate"
79.44,-0.00395,"Qualified",,39508.85,"CapPass","Cycle 99-100",99,117705,"J-4","Alloy 617",314626,"Plate"
79.79,-0.00393,"Qualified",,39509.16,"CapPass","Cycle 99-100",99,117706,"J-4","Alloy 617",314626,"Plate"
80.42,-0.00390,"Qualified",,39509.33,"CapPass","Cycle 99-100",99,117707,"J-4","Alloy 617",314626,"Plate"
81.31,-0.00385,"Qualified",,39509.80,"CapPass","Cycle 99-100",99,117708,"J-4","Alloy 617",314626,"Plate"
80.24,-0.00382,"Qualified",,39510.16,"CapPass","Cycle 99-100",99,117709,"J-4","Alloy 617",314626,"Plate"
79.73,-0.00380,"Qualified",,39510.31,"CapPass","Cycle 99-100",99,117710,"J-4","Alloy 617",314626,"Plate"
81.94,-0.00375,"Qualified",,39510.90,"CapPass","Cycle 99-100",99,117711,"J-4","Alloy 617",314626,"Plate"
82.77,-0.00372,"Qualified",,39511.16,"CapPass","Cycle 99-100",99,117712,"J-4","Alloy 617",314626,"Plate"
82.84,-0.00370,"Qualified",,39511.36,"CapPass","Cycle 99-100",99,117713,"J-4","Alloy 617",314626,"Plate"
81.94,-0.00365,"Qualified",,39511.88,"CapPass","Cycle 99-100",99,117714,"J-4","Alloy 617",314626,"Plate"
82.78,-0.00362,"Qualified",,39512.16,"CapPass","Cycle 99-100",99,117715,"J-4","Alloy 617",314626,"Plate"
82.80,-0.00360,"Qualified",,39512.35,"CapPass","Cycle 99-100",99,117716,"J-4","Alloy 617",314626,"Plate"
81.70,-0.00355,"Qualified",,39512.82,"CapPass","Cycle 99-100",99,117717,"J-4","Alloy 617",314626,"Plate"
80.59,-0.00352,"Qualified",,39513.16,"CapPass","Cycle 99-100",99,117718,"J-4","Alloy 617",314626,"Plate"
80.05,-0.00350,"Qualified",,39513.27,"CapPass","Cycle 99-100",99,117719,"J-4","Alloy 617",314626,"Plate"
78.32,-0.00345,"Qualified",,39513.82,"CapPass","Cycle 99-100",99,117720,"J-4","Alloy 617",314626,"Plate"
78.08,-0.00342,"Qualified",,39514.16,"CapPass","Cycle 99-100",99,117721,"J-4","Alloy 617",314626,"Plate"
78.44,-0.00340,"Qualified",,39514.35,"CapPass","Cycle 99-100",99,117722,"J-4","Alloy 617",314626,"Plate"
79.78,-0.00335,"Qualified",,39514.95,"CapPass","Cycle 99-100",99,117723,"J-4","Alloy 617",314626,"Plate"
81.35,-0.00332,"Qualified",,39515.16,"CapPass","Cycle 99-100",99,117724,"J-4","Alloy 617",314626,"Plate"
81.20,-0.00330,"Qualified",,39515.35,"CapPass","Cycle 99-100",99,117725,"J-4","Alloy 617",314626,"Plate"
82.76,-0.00325,"Qualified",,39515.92,"CapPass","Cycle 99-100",99,117726,"J-4","Alloy 617",314626,"Plate"
83.80,-0.00322,"Qualified",,39516.16,"CapPass","Cycle 99-100",99,117727,"J-4","Alloy 617",314626,"Plate"
83.62,-0.00320,"Qualified",,39516.37,"CapPass","Cycle 99-100",99,117728,"J-4","Alloy 617",314626,"Plate"
84.98,-0.00315,"Qualified",,39516.88,"CapPass","Cycle 99-100",99,117729,"J-4","Alloy 617",314626,"Plate"
84.79,-0.00312,"Qualified",,39517.16,"CapPass","Cycle 99-100",99,117730,"J-4","Alloy 617",314626,"Plate"
84.92,-0.00310,"Qualified",,39517.39,"CapPass","Cycle 99-100",99,117731,"J-4","Alloy 617",314626,"Plate"
83.43,-0.00305,"Qualified",,39517.85,"CapPass","Cycle 99-100",99,117732,"J-4","Alloy 617",314626,"Plate"
82.83,-0.00302,"Qualified",,39518.16,"CapPass","Cycle 99-100",99,117733,"J-4","Alloy 617",314626,"Plate"
82.92,-0.00300,"Qualified",,39518.41,"CapPass","Cycle 99-100",99,117734,"J-4","Alloy 617",314626,"Plate"
84.77,-0.00295,"Qualified",,39518.92,"CapPass","Cycle 99-100",99,117735,"J-4","Alloy 617",314626,"Plate"
84.41,-0.00292,"Qualified",,39519.16,"CapPass","Cycle 99-100",99,117736,"J-4","Alloy 617",314626,"Plate"
84.04,-0.00290,"Qualified",,39519.40,"CapPass","Cycle 99-100",99,117737,"J-4","Alloy 617",314626,"Plate"
83.55,-0.00285,"Qualified",,39519.89,"CapPass","Cycle 99-100",99,117738,"J-4","Alloy 617",314626,"Plate"
83.09,-0.00282,"Qualified",,39520.16,"CapPass","Cycle 99-100",99,117739,"J-4","Alloy 617",314626,"Plate"
82.34,-0.00280,"Qualified",,39520.40,"CapPass","Cycle 99-100",99,117740,"J-4","Alloy 617",314626,"Plate"
82.12,-0.00275,"Qualified",,39520.88,"CapPass","Cycle 99-100",99,117741,"J-4","Alloy 617",314626,"Plate"
81.33,-0.00272,"Qualified",,39521.16,"CapPass","Cycle 99-100",99,117742,"J-4","Alloy 617",314626,"Plate"
81.70,-0.00269,"Qualified",,39521.43,"CapPass","Cycle 99-100",99,117743,"J-4","Alloy 617",314626,"Plate"
82.15,-0.00264,"Qualified",,39521.89,"CapPass","Cycle 99-100",99,117744,"J-4","Alloy 617",314626,"Plate"
81.78,-0.00262,"Qualified",,39522.16,"CapPass","Cycle 99-100",99,117745,"J-4","Alloy 617",314626,"Plate"
82.14,-0.00259,"Qualified",,39522.43,"CapPass","Cycle 99-100",99,117746,"J-4","Alloy 617",314626,"Plate"
81.82,-0.00254,"Qualified",,39522.91,"CapPass","Cycle 99-100",99,117747,"J-4","Alloy 617",314626,"Plate"
82.20,-0.00252,"Qualified",,39523.16,"CapPass","Cycle 99-100",99,117748,"J-4","Alloy 617",314626,"Plate"
83.58,-0.00249,"Qualified",,39523.45,"CapPass","Cycle 99-100",99,117749,"J-4","Alloy 617",314626,"Plate"
83.86,-0.00244,"Qualified",,39523.94,"CapPass","Cycle 99-100",99,117750,"J-4","Alloy 617",314626,"Plate"
83.50,-0.00242,"Qualified",,39524.16,"CapPass","Cycle 99-100",99,117751,"J-4","Alloy 617",314626,"Plate"
83.91,-0.00239,"Qualified",,39524.45,"CapPass","Cycle 99-100",99,117752,"J-4","Alloy 617",314626,"Plate"
84.11,-0.00234,"Qualified",,39524.92,"CapPass","Cycle 99-100",99,117753,"J-4","Alloy 617",314626,"Plate"
83.54,-0.00232,"Qualified",,39525.16,"CapPass","Cycle 99-100",99,117754,"J-4","Alloy 617",314626,"Plate"
82.20,-0.00229,"Qualified",,39525.38,"CapPass","Cycle 99-100",99,117755,"J-4","Alloy 617",314626,"Plate"
82.51,-0.00224,"Qualified",,39525.95,"CapPass","Cycle 99-100",99,117756,"J-4","Alloy 617",314626,"Plate"
82.35,-0.00222,"Qualified",,39526.16,"CapPass","Cycle 99-100",99,117757,"J-4","Alloy 617",314626,"Plate"
81.72,-0.00219,"Qualified",,39526.45,"CapPass","Cycle 99-100",99,117758,"J-4","Alloy 617",314626,"Plate"
81.49,-0.00214,"Qualified",,39526.97,"CapPass","Cycle 99-100",99,117759,"J-4","Alloy 617",314626,"Plate"
82.05,-0.00212,"Qualified",,39527.16,"CapPass","Cycle 99-100",99,117760,"J-4","Alloy 617",314626,"Plate"
82.30,-0.00209,"Qualified",,39527.47,"CapPass","Cycle 99-100",99,117761,"J-4","Alloy 617",314626,"Plate"
82.04,-0.00204,"Qualified",,39527.95,"CapPass","Cycle 99-100",99,117762,"J-4","Alloy 617",314626,"Plate"
81.66,-0.00202,"Qualified",,39528.16,"CapPass","Cycle 99-100",99,117763,"J-4","Alloy 617",314626,"Plate"
81.31,-0.00199,"Qualified",,39528.45,"CapPass","Cycle 99-100",99,117764,"J-4","Alloy 617",314626,"Plate"
80.73,-0.00194,"Qualified",,39528.95,"CapPass","Cycle 99-100",99,117765,"J-4","Alloy 617",314626,"Plate"
80.93,-0.00192,"Qualified",,39529.16,"CapPass","Cycle 99-100",99,117766,"J-4","Alloy 617",314626,"Plate"
80.27,-0.00189,"Qualified",,39529.45,"CapPass","Cycle 99-100",99,117767,"J-4","Alloy 617",314626,"Plate"
80.32,-0.00184,"Qualified",,39529.99,"CapPass","Cycle 99-100",99,117768,"J-4","Alloy 617",314626,"Plate"
80.65,-0.00182,"Qualified",,39530.16,"CapPass","Cycle 99-100",99,117769,"J-4","Alloy 617",314626,"Plate"
79.97,-0.00179,"Qualified",,39530.44,"CapPass","Cycle 99-100",99,117770,"J-4","Alloy 617",314626,"Plate"
80.72,-0.00174,"Qualified",,39530.98,"CapPass","Cycle 99-100",99,117771,"J-4","Alloy 617",314626,"Plate"
81.36,-0.00172,"Qualified",,39531.16,"CapPass","Cycle 99-100",99,117772,"J-4","Alloy 617",314626,"Plate"
81.20,-0.00169,"Qualified",,39531.45,"CapPass","Cycle 99-100",99,117773,"J-4","Alloy 617",314626,"Plate"
83.25,-0.00164,"Qualified",,39531.97,"CapPass","Cycle 99-100",99,117774,"J-4","Alloy 617",314626,"Plate"
83.56,-0.00162,"Qualified",,39532.16,"CapPass","Cycle 99-100",99,117775,"J-4","Alloy 617",314626,"Plate"
83.98,-0.00159,"Qualified",,39532.45,"CapPass","Cycle 99-100",99,117776,"J-4","Alloy 617",314626,"Plate"
85.18,-0.00154,"Qualified",,39533.04,"CapPass","Cycle 99-100",99,117777,"J-4","Alloy 617",314626,"Plate"
85.53,-0.00152,"Qualified",,39533.16,"CapPass","Cycle 99-100",99,117778,"J-4","Alloy 617",314626,"Plate"
85.75,-0.00149,"Qualified",,39533.48,"CapPass","Cycle 99-100",99,117779,"J-4","Alloy 617",314626,"Plate"
83.99,-0.00143,"Qualified",,39533.98,"CapPass","Cycle 99-100",99,117780,"J-4","Alloy 617",314626,"Plate"
84.11,-0.00142,"Qualified",,39534.16,"CapPass","Cycle 99-100",99,117781,"J-4","Alloy 617",314626,"Plate"
84.45,-0.00138,"Qualified",,39534.50,"CapPass","Cycle 99-100",99,117782,"J-4","Alloy 617",314626,"Plate"
84.63,-0.00133,"Qualified",,39535.03,"CapPass","Cycle 99-100",99,117783,"J-4","Alloy 617",314626,"Plate"
84.75,-0.00132,"Qualified",,39535.16,"CapPass","Cycle 99-100",99,117784,"J-4","Alloy 617",314626,"Plate"
84.45,-0.00128,"Qualified",,39535.60,"CapPass","Cycle 99-100",99,117785,"J-4","Alloy 617",314626,"Plate"
86.01,-0.00123,"Qualified",,39536.01,"CapPass","Cycle 99-100",99,117786,"J-4","Alloy 617",314626,"Plate"
85.84,-0.00123,"Qualified",,39536.16,"CapPass","Cycle 99-100",99,117787,"J-4","Alloy 617",314626,"Plate"
86.34,-0.00118,"Qualified",,39536.54,"CapPass","Cycle 99-100",99,117788,"J-4","Alloy 617",314626,"Plate"
86.15,-0.00113,"Qualified",,39537.02,"CapPass","Cycle 99-100",99,117789,"J-4","Alloy 617",314626,"Plate"
85.66,-0.00112,"Qualified",,39537.16,"CapPass","Cycle 99-100",99,117790,"J-4","Alloy 617",314626,"Plate"
84.20,-0.00108,"Qualified",,39537.47,"CapPass","Cycle 99-100",99,117791,"J-4","Alloy 617",314626,"Plate"
82.91,-0.00103,"Qualified",,39538.07,"CapPass","Cycle 99-100",99,117792,"J-4","Alloy 617",314626,"Plate"
83.15,-0.00102,"Qualified",,39538.16,"CapPass","Cycle 99-100",99,117793,"J-4","Alloy 617",314626,"Plate"
83.71,-0.00098,"Qualified",,39538.54,"CapPass","Cycle 99-100",99,117794,"J-4","Alloy 617",314626,"Plate"
84.05,-0.00093,"Qualified",,39539.02,"CapPass","Cycle 99-100",99,117795,"J-4","Alloy 617",314626,"Plate"
84.02,-0.00092,"Qualified",,39539.16,"CapPass","Cycle 99-100",99,117796,"J-4","Alloy 617",314626,"Plate"
83.72,-0.00088,"Qualified",,39539.48,"CapPass","Cycle 99-100",99,117797,"J-4","Alloy 617",314626,"Plate"
82.44,-0.00083,"Qualified",,39540.07,"CapPass","Cycle 99-100",99,117798,"J-4","Alloy 617",314626,"Plate"
82.66,-0.00082,"Qualified",,39540.16,"CapPass","Cycle 99-100",99,117799,"J-4","Alloy 617",314626,"Plate"
82.18,-0.00078,"Qualified",,39540.54,"CapPass","Cycle 99-100",99,117800,"J-4","Alloy 617",314626,"Plate"
84.34,-0.00073,"Qualified",,39541.12,"CapPass","Cycle 99-100",99,117801,"J-4","Alloy 617",314626,"Plate"
84.46,-0.00072,"Qualified",,39541.16,"CapPass","Cycle 99-100",99,117802,"J-4","Alloy 617",314626,"Plate"
84.40,-0.00068,"Qualified",,39541.60,"CapPass","Cycle 99-100",99,117803,"J-4","Alloy 617",314626,"Plate"
83.43,-0.00063,"Qualified",,39542.05,"CapPass","Cycle 99-100",99,117804,"J-4","Alloy 617",314626,"Plate"
83.25,-0.00062,"Qualified",,39542.16,"CapPass","Cycle 99-100",99,117805,"J-4","Alloy 617",314626,"Plate"
83.87,-0.00058,"Qualified",,39542.60,"CapPass","Cycle 99-100",99,117806,"J-4","Alloy 617",314626,"Plate"
84.36,-0.00053,"Qualified",,39543.09,"CapPass","Cycle 99-100",99,117807,"J-4","Alloy 617",314626,"Plate"
84.23,-0.00052,"Qualified",,39543.16,"CapPass","Cycle 99-100",99,117808,"J-4","Alloy 617",314626,"Plate"
83.85,-0.00048,"Qualified",,39543.62,"CapPass","Cycle 99-100",99,117809,"J-4","Alloy 617",314626,"Plate"
83.84,-0.00042,"Qualified",,39544.09,"CapPass","Cycle 99-100",99,117810,"J-4","Alloy 617",314626,"Plate"
83.73,-0.00042,"Qualified",,39544.16,"CapPass","Cycle 99-100",99,117811,"J-4","Alloy 617",314626,"Plate"
82.56,-0.00037,"Qualified",,39544.57,"CapPass","Cycle 99-100",99,117812,"J-4","Alloy 617",314626,"Plate"
82.92,-0.00032,"Qualified",,39545.12,"CapPass","Cycle 99-100",99,117813,"J-4","Alloy 617",314626,"Plate"
82.82,-0.00032,"Qualified",,39545.16,"CapPass","Cycle 99-100",99,117814,"J-4","Alloy 617",314626,"Plate"
83.06,-0.00027,"Qualified",,39545.62,"CapPass","Cycle 99-100",99,117815,"J-4","Alloy 617",314626,"Plate"
83.10,-0.00022,"Qualified",,39546.10,"CapPass","Cycle 99-100",99,117816,"J-4","Alloy 617",314626,"Plate"
83.11,-0.00022,"Qualified",,39546.16,"CapPass","Cycle 99-100",99,117817,"J-4","Alloy 617",314626,"Plate"
83.68,-0.00017,"Qualified",,39546.64,"CapPass","Cycle 99-100",99,117818,"J-4","Alloy 617",314626,"Plate"
83.19,-0.00012,"Qualified",,39547.04,"CapPass","Cycle 99-100",99,117819,"J-4","Alloy 617",314626,"Plate"
82.43,-0.00011,"Qualified",,39547.16,"CapPass","Cycle 99-100",99,117820,"J-4","Alloy 617",314626,"Plate"
81.58,-0.00007,"Qualified",,39547.62,"CapPass","Cycle 99-100",99,117821,"J-4","Alloy 617",314626,"Plate"
80.98,-0.00002,"Qualified",,39548.05,"CapPass","Cycle 99-100",99,117822,"J-4","Alloy 617",314626,"Plate"
80.79,-0.00002,"Qualified",,39548.16,"CapPass","Cycle 99-100",99,117823,"J-4","Alloy 617",314626,"Plate"
79.83,0.00003,"Qualified",,39548.62,"CapPass","Cycle 99-100",100,117824,"J-4","Alloy 617",314626,"Plate"
81.05,0.00007,"Qualified",,39549.16,"CapPass","Cycle 99-100",100,117825,"J-4","Alloy 617",314626,"Plate"
81.23,0.00008,"Qualified",,39549.19,"CapPass","Cycle 99-100",100,117826,"J-4","Alloy 617",314626,"Plate"
84.30,0.00013,"Qualified",,39549.73,"CapPass","Cycle 99-100",100,117827,"J-4","Alloy 617",314626,"Plate"
84.60,0.00018,"Qualified",,39550.14,"CapPass","Cycle 99-100",100,117828,"J-4","Alloy 617",314626,"Plate"
84.57,0.00018,"Qualified",,39550.16,"CapPass","Cycle 99-100",100,117829,"J-4","Alloy 617",314626,"Plate"
84.15,0.00023,"Qualified",,39550.67,"CapPass","Cycle 99-100",100,117830,"J-4","Alloy 617",314626,"Plate"
84.44,0.00028,"Qualified",,39551.16,"CapPass","Cycle 99-100",100,117831,"J-4","Alloy 617",314626,"Plate"
84.44,0.00028,"Qualified",,39551.17,"CapPass","Cycle 99-100",100,117832,"J-4","Alloy 617",314626,"Plate"
84.94,0.00033,"Qualified",,39551.64,"CapPass","Cycle 99-100",100,117833,"J-4","Alloy 617",314626,"Plate"
83.03,0.00038,"Qualified",,39552.07,"CapPass","Cycle 99-100",100,117834,"J-4","Alloy 617",314626,"Plate"
82.33,0.00039,"Qualified",,39552.16,"CapPass","Cycle 99-100",100,117835,"J-4","Alloy 617",314626,"Plate"
81.39,0.00043,"Qualified",,39552.67,"CapPass","Cycle 99-100",100,117836,"J-4","Alloy 617",314626,"Plate"
82.38,0.00047,"Qualified",,39553.16,"CapPass","Cycle 99-100",100,117837,"J-4","Alloy 617",314626,"Plate"
82.44,0.00048,"Qualified",,39553.19,"CapPass","Cycle 99-100",100,117838,"J-4","Alloy 617",314626,"Plate"
82.30,0.00053,"Qualified",,39553.66,"CapPass","Cycle 99-100",100,117839,"J-4","Alloy 617",314626,"Plate"
82.67,0.00058,"Qualified",,39554.15,"CapPass","Cycle 99-100",100,117840,"J-4","Alloy 617",314626,"Plate"
82.71,0.00058,"Qualified",,39554.16,"CapPass","Cycle 99-100",100,117841,"J-4","Alloy 617",314626,"Plate"
82.91,0.00063,"Qualified",,39554.69,"CapPass","Cycle 99-100",100,117842,"J-4","Alloy 617",314626,"Plate"
84.53,0.00068,"Qualified",,39555.16,"CapPass","Cycle 99-100",100,117843,"J-4","Alloy 617",314626,"Plate"
84.46,0.00068,"Qualified",,39555.17,"CapPass","Cycle 99-100",100,117844,"J-4","Alloy 617",314626,"Plate"
83.91,0.00073,"Qualified",,39555.72,"CapPass","Cycle 99-100",100,117845,"J-4","Alloy 617",314626,"Plate"
84.85,0.00078,"Qualified",,39556.16,"CapPass","Cycle 99-100",100,117846,"J-4","Alloy 617",314626,"Plate"
84.94,0.00078,"Qualified",,39556.17,"CapPass","Cycle 99-100",100,117847,"J-4","Alloy 617",314626,"Plate"
84.22,0.00083,"Qualified",,39556.72,"CapPass","Cycle 99-100",100,117848,"J-4","Alloy 617",314626,"Plate"
83.67,0.00088,"Qualified",,39557.16,"CapPass","Cycle 99-100",100,117849,"J-4","Alloy 617",314626,"Plate"
83.75,0.00088,"Qualified",,39557.17,"CapPass","Cycle 99-100",100,117850,"J-4","Alloy 617",314626,"Plate"
82.77,0.00093,"Qualified",,39557.64,"CapPass","Cycle 99-100",100,117851,"J-4","Alloy 617",314626,"Plate"
80.40,0.00098,"Qualified",,39558.16,"CapPass","Cycle 99-100",100,117852,"J-4","Alloy 617",314626,"Plate"
80.35,0.00098,"Qualified",,39558.20,"CapPass","Cycle 99-100",100,117853,"J-4","Alloy 617",314626,"Plate"
80.40,0.00104,"Qualified",,39558.74,"CapPass","Cycle 99-100",100,117854,"J-4","Alloy 617",314626,"Plate"
81.12,0.00108,"Qualified",,39559.16,"CapPass","Cycle 99-100",100,117855,"J-4","Alloy 617",314626,"Plate"
81.38,0.00109,"Qualified",,39559.25,"CapPass","Cycle 99-100",100,117856,"J-4","Alloy 617",314626,"Plate"
84.42,0.00114,"Qualified",,39559.74,"CapPass","Cycle 99-100",100,117857,"J-4","Alloy 617",314626,"Plate"
84.87,0.00118,"Qualified",,39560.16,"CapPass","Cycle 99-100",100,117858,"J-4","Alloy 617",314626,"Plate"
84.93,0.00119,"Qualified",,39560.21,"CapPass","Cycle 99-100",100,117859,"J-4","Alloy 617",314626,"Plate"
84.73,0.00124,"Qualified",,39560.77,"CapPass","Cycle 99-100",100,117860,"J-4","Alloy 617",314626,"Plate"
85.44,0.00128,"Qualified",,39561.16,"CapPass","Cycle 99-100",100,117861,"J-4","Alloy 617",314626,"Plate"
85.48,0.00129,"Qualified",,39561.22,"CapPass","Cycle 99-100",100,117862,"J-4","Alloy 617",314626,"Plate"
83.76,0.00134,"Qualified",,39561.78,"CapPass","Cycle 99-100",100,117863,"J-4","Alloy 617",314626,"Plate"
83.49,0.00138,"Qualified",,39562.16,"CapPass","Cycle 99-100",100,117864,"J-4","Alloy 617",314626,"Plate"
83.51,0.00139,"Qualified",,39562.22,"CapPass","Cycle 99-100",100,117865,"J-4","Alloy 617",314626,"Plate"
82.50,0.00144,"Qualified",,39562.72,"CapPass","Cycle 99-100",100,117866,"J-4","Alloy 617",314626,"Plate"
81.41,0.00148,"Qualified",,39563.16,"CapPass","Cycle 99-100",100,117867,"J-4","Alloy 617",314626,"Plate"
81.54,0.00149,"Qualified",,39563.27,"CapPass","Cycle 99-100",100,117868,"J-4","Alloy 617",314626,"Plate"
82.50,0.00154,"Qualified",,39563.84,"CapPass","Cycle 99-100",100,117869,"J-4","Alloy 617",314626,"Plate"
83.80,0.00159,"Qualified",,39564.16,"CapPass","Cycle 99-100",100,117870,"J-4","Alloy 617",314626,"Plate"
83.73,0.00159,"Qualified",,39564.19,"CapPass","Cycle 99-100",100,117871,"J-4","Alloy 617",314626,"Plate"
84.24,0.00164,"Qualified",,39564.72,"CapPass","Cycle 99-100",100,117872,"J-4","Alloy 617",314626,"Plate"
83.11,0.00168,"Qualified",,39565.16,"CapPass","Cycle 99-100",100,117873,"J-4","Alloy 617",314626,"Plate"
82.87,0.00169,"Qualified",,39565.22,"CapPass","Cycle 99-100",100,117874,"J-4","Alloy 617",314626,"Plate"
82.65,0.00174,"Qualified",,39565.77,"CapPass","Cycle 99-100",100,117875,"J-4","Alloy 617",314626,"Plate"
83.72,0.00178,"Qualified",,39566.16,"CapPass","Cycle 99-100",100,117876,"J-4","Alloy 617",314626,"Plate"
84.18,0.00179,"Qualified",,39566.29,"CapPass","Cycle 99-100",100,117877,"J-4","Alloy 617",314626,"Plate"
84.06,0.00184,"Qualified",,39566.72,"CapPass","Cycle 99-100",100,117878,"J-4","Alloy 617",314626,"Plate"
84.04,0.00188,"Qualified",,39567.16,"CapPass","Cycle 99-100",100,117879,"J-4","Alloy 617",314626,"Plate"
84.05,0.00189,"Qualified",,39567.27,"CapPass","Cycle 99-100",100,117880,"J-4","Alloy 617",314626,"Plate"
85.09,0.00194,"Qualified",,39567.80,"CapPass","Cycle 99-100",100,117881,"J-4","Alloy 617",314626,"Plate"
85.47,0.00198,"Qualified",,39568.16,"CapPass","Cycle 99-100",100,117882,"J-4","Alloy 617",314626,"Plate"
85.21,0.00199,"Qualified",,39568.27,"CapPass","Cycle 99-100",100,117883,"J-4","Alloy 617",314626,"Plate"
85.98,0.00204,"Qualified",,39568.79,"CapPass","Cycle 99-100",100,117884,"J-4","Alloy 617",314626,"Plate"
86.07,0.00208,"Qualified",,39569.16,"CapPass","Cycle 99-100",100,117885,"J-4","Alloy 617",314626,"Plate"
85.92,0.00209,"Qualified",,39569.27,"CapPass","Cycle 99-100",100,117886,"J-4","Alloy 617",314626,"Plate"
86.45,0.00214,"Qualified",,39569.77,"CapPass","Cycle 99-100",100,117887,"J-4","Alloy 617",314626,"Plate"
85.36,0.00218,"Qualified",,39570.16,"CapPass","Cycle 99-100",100,117888,"J-4","Alloy 617",314626,"Plate"
85.21,0.00219,"Qualified",,39570.29,"CapPass","Cycle 99-100",100,117889,"J-4","Alloy 617",314626,"Plate"
84.32,0.00224,"Qualified",,39570.77,"CapPass","Cycle 99-100",100,117890,"J-4","Alloy 617",314626,"Plate"
84.32,0.00228,"Qualified",,39571.16,"CapPass","Cycle 99-100",100,117891,"J-4","Alloy 617",314626,"Plate"
84.82,0.00230,"Qualified",,39571.35,"CapPass","Cycle 99-100",100,117892,"J-4","Alloy 617",314626,"Plate"
85.48,0.00235,"Qualified",,39571.76,"CapPass","Cycle 99-100",100,117893,"J-4","Alloy 617",314626,"Plate"
84.83,0.00237,"Qualified",,39572.16,"CapPass","Cycle 99-100",100,117894,"J-4","Alloy 617",314626,"Plate"
85.32,0.00240,"Qualified",,39572.32,"CapPass","Cycle 99-100",100,117895,"J-4","Alloy 617",314626,"Plate"
85.20,0.00245,"Qualified",,39572.77,"CapPass","Cycle 99-100",100,117896,"J-4","Alloy 617",314626,"Plate"
84.25,0.00247,"Qualified",,39573.16,"CapPass","Cycle 99-100",100,117897,"J-4","Alloy 617",314626,"Plate"
84.54,0.00250,"Qualified",,39573.34,"CapPass","Cycle 99-100",100,117898,"J-4","Alloy 617",314626,"Plate"
85.16,0.00255,"Qualified",,39573.84,"CapPass","Cycle 99-100",100,117899,"J-4","Alloy 617",314626,"Plate"
85.13,0.00258,"Qualified",,39574.16,"CapPass","Cycle 99-100",100,117900,"J-4","Alloy 617",314626,"Plate"
84.75,0.00260,"Qualified",,39574.34,"CapPass","Cycle 99-100",100,117901,"J-4","Alloy 617",314626,"Plate"
85.44,0.00265,"Qualified",,39574.82,"CapPass","Cycle 99-100",100,117902,"J-4","Alloy 617",314626,"Plate"
85.18,0.00268,"Qualified",,39575.16,"CapPass","Cycle 99-100",100,117903,"J-4","Alloy 617",314626,"Plate"
85.26,0.00270,"Qualified",,39575.34,"CapPass","Cycle 99-100",100,117904,"J-4","Alloy 617",314626,"Plate"
84.20,0.00275,"Qualified",,39575.84,"CapPass","Cycle 99-100",100,117905,"J-4","Alloy 617",314626,"Plate"
83.92,0.00278,"Qualified",,39576.16,"CapPass","Cycle 99-100",100,117906,"J-4","Alloy 617",314626,"Plate"
84.49,0.00280,"Qualified",,39576.41,"CapPass","Cycle 99-100",100,117907,"J-4","Alloy 617",314626,"Plate"
84.46,0.00285,"Qualified",,39576.85,"CapPass","Cycle 99-100",100,117908,"J-4","Alloy 617",314626,"Plate"
83.83,0.00288,"Qualified",,39577.16,"CapPass","Cycle 99-100",100,117909,"J-4","Alloy 617",314626,"Plate"
83.49,0.00290,"Qualified",,39577.32,"CapPass","Cycle 99-100",100,117910,"J-4","Alloy 617",314626,"Plate"
83.75,0.00295,"Qualified",,39577.84,"CapPass","Cycle 99-100",100,117911,"J-4","Alloy 617",314626,"Plate"
82.91,0.00297,"Qualified",,39578.16,"CapPass","Cycle 99-100",100,117912,"J-4","Alloy 617",314626,"Plate"
83.62,0.00300,"Qualified",,39578.37,"CapPass","Cycle 99-100",100,117913,"J-4","Alloy 617",314626,"Plate"
84.08,0.00305,"Qualified",,39578.85,"CapPass","Cycle 99-100",100,117914,"J-4","Alloy 617",314626,"Plate"
82.65,0.00308,"Qualified",,39579.16,"CapPass","Cycle 99-100",100,117915,"J-4","Alloy 617",314626,"Plate"
82.03,0.00310,"Qualified",,39579.37,"CapPass","Cycle 99-100",100,117916,"J-4","Alloy 617",314626,"Plate"
83.53,0.00315,"Qualified",,39579.91,"CapPass","Cycle 99-100",100,117917,"J-4","Alloy 617",314626,"Plate"
84.05,0.00318,"Qualified",,39580.16,"CapPass","Cycle 99-100",100,117918,"J-4","Alloy 617",314626,"Plate"
84.38,0.00320,"Qualified",,39580.36,"CapPass","Cycle 99-100",100,117919,"J-4","Alloy 617",314626,"Plate"
84.73,0.00325,"Qualified",,39580.91,"CapPass","Cycle 99-100",100,117920,"J-4","Alloy 617",314626,"Plate"
85.03,0.00328,"Qualified",,39581.16,"CapPass","Cycle 99-100",100,117921,"J-4","Alloy 617",314626,"Plate"
85.02,0.00330,"Qualified",,39581.37,"CapPass","Cycle 99-100",100,117922,"J-4","Alloy 617",314626,"Plate"
85.11,0.00335,"Qualified",,39581.93,"CapPass","Cycle 99-100",100,117923,"J-4","Alloy 617",314626,"Plate"
85.44,0.00338,"Qualified",,39582.16,"CapPass","Cycle 99-100",100,117924,"J-4","Alloy 617",314626,"Plate"
85.26,0.00340,"Qualified",,39582.34,"CapPass","Cycle 99-100",100,117925,"J-4","Alloy 617",314626,"Plate"
84.30,0.00345,"Qualified",,39582.89,"CapPass","Cycle 99-100",100,117926,"J-4","Alloy 617",314626,"Plate"
84.20,0.00348,"Qualified",,39583.16,"CapPass","Cycle 99-100",100,117927,"J-4","Alloy 617",314626,"Plate"
84.11,0.00350,"Qualified",,39583.34,"CapPass","Cycle 99-100",100,117928,"J-4","Alloy 617",314626,"Plate"
83.47,0.00356,"Qualified",,39583.84,"CapPass","Cycle 99-100",100,117929,"J-4","Alloy 617",314626,"Plate"
83.11,0.00358,"Qualified",,39584.16,"CapPass","Cycle 99-100",100,117930,"J-4","Alloy 617",314626,"Plate"
82.95,0.00361,"Qualified",,39584.36,"CapPass","Cycle 99-100",100,117931,"J-4","Alloy 617",314626,"Plate"
82.65,0.00366,"Qualified",,39584.89,"CapPass","Cycle 99-100",100,117932,"J-4","Alloy 617",314626,"Plate"
82.38,0.00368,"Qualified",,39585.16,"CapPass","Cycle 99-100",100,117933,"J-4","Alloy 617",314626,"Plate"
81.75,0.00371,"Qualified",,39585.38,"CapPass","Cycle 99-100",100,117934,"J-4","Alloy 617",314626,"Plate"
81.84,0.00376,"Qualified",,39585.88,"CapPass","Cycle 99-100",100,117935,"J-4","Alloy 617",314626,"Plate"
81.52,0.00378,"Qualified",,39586.16,"CapPass","Cycle 99-100",100,117936,"J-4","Alloy 617",314626,"Plate"
81.40,0.00381,"Qualified",,39586.39,"CapPass","Cycle 99-100",100,117937,"J-4","Alloy 617",314626,"Plate"
82.18,0.00386,"Qualified",,39586.94,"CapPass","Cycle 99-100",100,117938,"J-4","Alloy 617",314626,"Plate"
83.18,0.00388,"Qualified",,39587.16,"CapPass","Cycle 99-100",100,117939,"J-4","Alloy 617",314626,"Plate"
83.75,0.00391,"Qualified",,39587.43,"CapPass","Cycle 99-100",100,117940,"J-4","Alloy 617",314626,"Plate"
85.62,0.00396,"Qualified",,39587.91,"CapPass","Cycle 99-100",100,117941,"J-4","Alloy 617",314626,"Plate"
85.31,0.00398,"Qualified",,39588.16,"CapPass","Cycle 99-100",100,117942,"J-4","Alloy 617",314626,"Plate"
84.97,0.00401,"Qualified",,39588.36,"CapPass","Cycle 99-100",100,117943,"J-4","Alloy 617",314626,"Plate"
84.50,0.00406,"Qualified",,39588.89,"CapPass","Cycle 99-100",100,117944,"J-4","Alloy 617",314626,"Plate"
83.85,0.00408,"Qualified",,39589.16,"CapPass","Cycle 99-100",100,117945,"J-4","Alloy 617",314626,"Plate"
83.25,0.00411,"Qualified",,39589.40,"CapPass","Cycle 99-100",100,117946,"J-4","Alloy 617",314626,"Plate"
82.96,0.00416,"Qualified",,39589.90,"CapPass","Cycle 99-100",100,117947,"J-4","Alloy 617",314626,"Plate"
82.61,0.00418,"Qualified",,39590.16,"CapPass","Cycle 99-100",100,117948,"J-4","Alloy 617",314626,"Plate"
82.28,0.00421,"Qualified",,39590.39,"CapPass","Cycle 99-100",100,117949,"J-4","Alloy 617",314626,"Plate"
81.65,0.00426,"Qualified",,39590.96,"CapPass","Cycle 99-100",100,117950,"J-4","Alloy 617",314626,"Plate"
82.83,0.00427,"Qualified",,39591.16,"CapPass","Cycle 99-100",100,117951,"J-4","Alloy 617",314626,"Plate"
83.27,0.00431,"Qualified",,39591.40,"CapPass","Cycle 99-100",100,117952,"J-4","Alloy 617",314626,"Plate"
82.40,0.00436,"Qualified",,39591.91,"CapPass","Cycle 99-100",100,117953,"J-4","Alloy 617",314626,"Plate"
82.16,0.00438,"Qualified",,39592.16,"CapPass","Cycle 99-100",100,117954,"J-4","Alloy 617",314626,"Plate"
81.51,0.00441,"Qualified",,39592.41,"CapPass","Cycle 99-100",100,117955,"J-4","Alloy 617",314626,"Plate"
81.63,0.00446,"Qualified",,39592.94,"CapPass","Cycle 99-100",100,117956,"J-4","Alloy 617",314626,"Plate"
82.53,0.00447,"Qualified",,39593.16,"CapPass","Cycle 99-100",100,117957,"J-4","Alloy 617",314626,"Plate"
83.93,0.00451,"Qualified",,39593.45,"CapPass","Cycle 99-100",100,117958,"J-4","Alloy 617",314626,"Plate"
83.37,0.00456,"Qualified",,39593.91,"CapPass","Cycle 99-100",100,117959,"J-4","Alloy 617",314626,"Plate"
83.36,0.00458,"Qualified",,39594.16,"CapPass","Cycle 99-100",100,117960,"J-4","Alloy 617",314626,"Plate"
83.76,0.00461,"Qualified",,39594.46,"CapPass","Cycle 99-100",100,117961,"J-4","Alloy 617",314626,"Plate"
83.79,0.00466,"Qualified",,39595.00,"CapPass","Cycle 99-100",100,117962,"J-4","Alloy 617",314626,"Plate"
84.20,0.00468,"Qualified",,39595.16,"CapPass","Cycle 99-100",100,117963,"J-4","Alloy 617",314626,"Plate"
83.93,0.00471,"Qualified",,39595.43,"CapPass","Cycle 99-100",100,117964,"J-4","Alloy 617",314626,"Plate"
83.57,0.00476,"Qualified",,39595.96,"CapPass","Cycle 99-100",100,117965,"J-4","Alloy 617",314626,"Plate"
83.05,0.00478,"Qualified",,39596.16,"CapPass","Cycle 99-100",100,117966,"J-4","Alloy 617",314626,"Plate"
82.71,0.00481,"Qualified",,39596.46,"CapPass","Cycle 99-100",100,117967,"J-4","Alloy 617",314626,"Plate"
82.03,0.00486,"Qualified",,39596.96,"CapPass","Cycle 99-100",100,117968,"J-4","Alloy 617",314626,"Plate"
82.43,0.00488,"Qualified",,39597.16,"CapPass","Cycle 99-100",100,117969,"J-4","Alloy 617",314626,"Plate"
82.44,0.00491,"Qualified",,39597.53,"CapPass","Cycle 99-100",100,117970,"J-4","Alloy 617",314626,"Plate"
85.51,0.00496,"Qualified",,39598.02,"CapPass","Cycle 99-100",100,117971,"J-4","Alloy 617",314626,"Plate"
85.88,0.00498,"Qualified",,39598.16,"CapPass","Cycle 99-100",100,117972,"J-4","Alloy 617",314626,"Plate"
85.96,0.00501,"Qualified",,39598.48,"CapPass","Cycle 99-100",100,117973,"J-4","Alloy 617",314626,"Plate"
84.96,0.00506,"Qualified",,39599.00,"CapPass","Cycle 99-100",100,117974,"J-4","Alloy 617",314626,"Plate"
84.91,0.00508,"Qualified",,39599.16,"CapPass","Cycle 99-100",100,117975,"J-4","Alloy 617",314626,"Plate"
84.74,0.00512,"Qualified",,39599.50,"CapPass","Cycle 99-100",100,117976,"J-4","Alloy 617",314626,"Plate"
84.24,0.00517,"Qualified",,39600.02,"CapPass","Cycle 99-100",100,117977,"J-4","Alloy 617",314626,"Plate"
84.65,0.00517,"Qualified",,39600.16,"CapPass","Cycle 99-100",100,117978,"J-4","Alloy 617",314626,"Plate"
85.43,0.00522,"Qualified",,39600.50,"CapPass","Cycle 99-100",100,117979,"J-4","Alloy 617",314626,"Plate"
84.86,0.00527,"Qualified",,39600.97,"CapPass","Cycle 99-100",100,117980,"J-4","Alloy 617",314626,"Plate"
84.63,0.00528,"Qualified",,39601.16,"CapPass","Cycle 99-100",100,117981,"J-4","Alloy 617",314626,"Plate"
84.45,0.00532,"Qualified",,39601.48,"CapPass","Cycle 99-100",100,117982,"J-4","Alloy 617",314626,"Plate"
82.90,0.00537,"Qualified",,39601.93,"CapPass","Cycle 99-100",100,117983,"J-4","Alloy 617",314626,"Plate"
82.09,0.00538,"Qualified",,39602.16,"CapPass","Cycle 99-100",100,117984,"J-4","Alloy 617",314626,"Plate"
82.31,0.00542,"Qualified",,39602.47,"CapPass","Cycle 99-100",100,117985,"J-4","Alloy 617",314626,"Plate"
81.45,0.00547,"Qualified",,39603.07,"CapPass","Cycle 99-100",100,117986,"J-4","Alloy 617",314626,"Plate"
81.96,0.00548,"Qualified",,39603.16,"CapPass","Cycle 99-100",100,117987,"J-4","Alloy 617",314626,"Plate"
82.67,0.00552,"Qualified",,39603.52,"CapPass","Cycle 99-100",100,117988,"J-4","Alloy 617",314626,"Plate"
83.01,0.00557,"Qualified",,39604.02,"CapPass","Cycle 99-100",100,117989,"J-4","Alloy 617",314626,"Plate"
83.00,0.00558,"Qualified",,39604.16,"CapPass","Cycle 99-100",100,117990,"J-4","Alloy 617",314626,"Plate"
81.95,0.00562,"Qualified",,39604.52,"CapPass","Cycle 99-100",100,117991,"J-4","Alloy 617",314626,"Plate"
79.99,0.00567,"Qualified",,39605.02,"CapPass","Cycle 99-100",100,117992,"J-4","Alloy 617",314626,"Plate"
79.99,0.00568,"Qualified",,39605.16,"CapPass","Cycle 99-100",100,117993,"J-4","Alloy 617",314626,"Plate"
82.80,0.00572,"Qualified",,39605.55,"CapPass","Cycle 99-100",100,117994,"J-4","Alloy 617",314626,"Plate"
85.39,0.00577,"Qualified",,39606.08,"CapPass","Cycle 99-100",100,117995,"J-4","Alloy 617",314626,"Plate"
85.31,0.00578,"Qualified",,39606.16,"CapPass","Cycle 99-100",100,117996,"J-4","Alloy 617",314626,"Plate"
84.53,0.00582,"Qualified",,39606.53,"CapPass","Cycle 99-100",100,117997,"J-4","Alloy 617",314626,"Plate"
83.62,0.00587,"Qualified",,39607.05,"CapPass","Cycle 99-100",100,117998,"J-4","Alloy 617",314626,"Plate"
83.38,0.00588,"Qualified",,39607.16,"CapPass","Cycle 99-100",100,117999,"J-4","Alloy 617",314626,"Plate"
82.27,0.00592,"Qualified",,39607.55,"CapPass","Cycle 99-100",100,118000,"J-4","Alloy 617",314626,"Plate"
82.37,0.00597,"Qualified",,39608.07,"CapPass","Cycle 99-100",100,118001,"J-4","Alloy 617",314626,"Plate"
82.54,0.00598,"Qualified",,39608.16,"CapPass","Cycle 99-100",100,118002,"J-4","Alloy 617",314626,"Plate"
81.93,0.00602,"Qualified",,39608.60,"CapPass","Cycle 99-100",100,118003,"J-4","Alloy 617",314626,"Plate"
83.11,0.00607,"Qualified",,39609.07,"CapPass","Cycle 99-100",100,118004,"J-4","Alloy 617",314626,"Plate"
83.07,0.00608,"Qualified",,39609.16,"CapPass","Cycle 99-100",100,118005,"J-4","Alloy 617",314626,"Plate"
83.29,0.00612,"Qualified",,39609.60,"CapPass","Cycle 99-100",100,118006,"J-4","Alloy 617",314626,"Plate"
83.68,0.00617,"Qualified",,39610.05,"CapPass","Cycle 99-100",100,118007,"J-4","Alloy 617",314626,"Plate"
83.21,0.00618,"Qualified",,39610.16,"CapPass","Cycle 99-100",100,118008,"J-4","Alloy 617",314626,"Plate"
81.86,0.00622,"Qualified",,39610.57,"CapPass","Cycle 99-100",100,118009,"J-4","Alloy 617",314626,"Plate"
82.06,0.00627,"Qualified",,39611.10,"CapPass","Cycle 99-100",100,118010,"J-4","Alloy 617",314626,"Plate"
81.99,0.00628,"Qualified",,39611.16,"CapPass","Cycle 99-100",100,118011,"J-4","Alloy 617",314626,"Plate"
81.88,0.00632,"Qualified",,39611.62,"CapPass","Cycle 99-100",100,118012,"J-4","Alloy 617",314626,"Plate"
81.45,0.00637,"Qualified",,39612.12,"CapPass","Cycle 99-100",100,118013,"J-4","Alloy 617",314626,"Plate"
81.58,0.00638,"Qualified",,39612.16,"CapPass","Cycle 99-100",100,118014,"J-4","Alloy 617",314626,"Plate"
81.96,0.00642,"Qualified",,39612.57,"CapPass","Cycle 99-100",100,118015,"J-4","Alloy 617",314626,"Plate"
81.38,0.00648,"Qualified",,39613.09,"CapPass","Cycle 99-100",100,118016,"J-4","Alloy 617",314626,"Plate"
81.28,0.00648,"Qualified",,39613.16,"CapPass","Cycle 99-100",100,118017,"J-4","Alloy 617",314626,"Plate"
82.37,0.00653,"Qualified",,39613.59,"CapPass","Cycle 99-100",100,118018,"J-4","Alloy 617",314626,"Plate"
81.85,0.00658,"Qualified",,39614.12,"CapPass","Cycle 99-100",100,118019,"J-4","Alloy 617",314626,"Plate"
81.81,0.00658,"Qualified",,39614.16,"CapPass","Cycle 99-100",100,118020,"J-4","Alloy 617",314626,"Plate"
82.75,0.00663,"Qualified",,39614.60,"CapPass","Cycle 99-100",100,118021,"J-4","Alloy 617",314626,"Plate"
84.15,0.00668,"Qualified",,39615.16,"CapPass","Cycle 99-100",100,118022,"J-4","Alloy 617",314626,"Plate"
84.83,0.00673,"Qualified",,39615.57,"CapPass","Cycle 99-100",100,118023,"J-4","Alloy 617",314626,"Plate"
84.06,0.00678,"Qualified",,39616.14,"CapPass","Cycle 99-100",100,118024,"J-4","Alloy 617",314626,"Plate"
84.07,0.00678,"Qualified",,39616.16,"CapPass","Cycle 99-100",100,118025,"J-4","Alloy 617",314626,"Plate"
84.35,0.00683,"Qualified",,39616.60,"CapPass","Cycle 99-100",100,118026,"J-4","Alloy 617",314626,"Plate"
83.70,0.00687,"Qualified",,39617.16,"CapPass","Cycle 99-100",100,118027,"J-4","Alloy 617",314626,"Plate"
83.82,0.00688,"Qualified",,39617.19,"CapPass","Cycle 99-100",100,118028,"J-4","Alloy 617",314626,"Plate"
