Repository: js-molina/fatigue-A617

File: data/950C/Strain rate 0.0001/2.0% strain/HTM_A19_Cycles_J6.csv (part 20 of 30)
"Stress Mpa","Strain","Qual State","Qual Exceptions","Elapsed Time Sec","Data State","Cycle Label","Cycle","Count","Sample","Alloy","Heat","Material_Form"
82.81,-0.00552,"Qualified",,39493.37,"CapPass","Cycle 99-100",99,117514,"J-6","Alloy 617",314626,"Plate"
83.04,-0.00550,"Qualified",,39493.62,"CapPass","Cycle 99-100",99,117515,"J-6","Alloy 617",314626,"Plate"
83.65,-0.00545,"Qualified",,39494.12,"CapPass","Cycle 99-100",99,117516,"J-6","Alloy 617",314626,"Plate"
83.65,-0.00543,"Qualified",,39494.37,"CapPass","Cycle 99-100",99,117517,"J-6","Alloy 617",314626,"Plate"
83.84,-0.00540,"Qualified",,39494.67,"CapPass","Cycle 99-100",99,117518,"J-6","Alloy 617",314626,"Plate"
84.66,-0.00535,"Qualified",,39495.12,"CapPass","Cycle 99-100",99,117519,"J-6","Alloy 617",314626,"Plate"
84.69,-0.00532,"Qualified",,39495.37,"CapPass","Cycle 99-100",99,117520,"J-6","Alloy 617",314626,"Plate"
84.01,-0.00530,"Qualified",,39495.62,"CapPass","Cycle 99-100",99,117521,"J-6","Alloy 617",314626,"Plate"
82.52,-0.00525,"Qualified",,39496.09,"CapPass","Cycle 99-100",99,117522,"J-6","Alloy 617",314626,"Plate"
81.61,-0.00522,"Qualified",,39496.37,"CapPass","Cycle 99-100",99,117523,"J-6","Alloy 617",314626,"Plate"
81.88,-0.00520,"Qualified",,39496.64,"CapPass","Cycle 99-100",99,117524,"J-6","Alloy 617",314626,"Plate"
81.31,-0.00515,"Qualified",,39497.09,"CapPass","Cycle 99-100",99,117525,"J-6","Alloy 617",314626,"Plate"
80.93,-0.00512,"Qualified",,39497.37,"CapPass","Cycle 99-100",99,117526,"J-6","Alloy 617",314626,"Plate"
81.58,-0.00510,"Qualified",,39497.62,"CapPass","Cycle 99-100",99,117527,"J-6","Alloy 617",314626,"Plate"
81.36,-0.00504,"Qualified",,39498.16,"CapPass","Cycle 99-100",99,117528,"J-6","Alloy 617",314626,"Plate"
81.93,-0.00502,"Qualified",,39498.37,"CapPass","Cycle 99-100",99,117529,"J-6","Alloy 617",314626,"Plate"
82.46,-0.00499,"Qualified",,39498.62,"CapPass","Cycle 99-100",99,117530,"J-6","Alloy 617",314626,"Plate"
82.48,-0.00494,"Qualified",,39499.14,"CapPass","Cycle 99-100",99,117531,"J-6","Alloy 617",314626,"Plate"
81.92,-0.00492,"Qualified",,39499.37,"CapPass","Cycle 99-100",99,117532,"J-6","Alloy 617",314626,"Plate"
82.03,-0.00489,"Qualified",,39499.64,"CapPass","Cycle 99-100",99,117533,"J-6","Alloy 617",314626,"Plate"
82.21,-0.00484,"Qualified",,39500.16,"CapPass","Cycle 99-100",99,117534,"J-6","Alloy 617",314626,"Plate"
82.21,-0.00482,"Qualified",,39500.37,"CapPass","Cycle 99-100",99,117535,"J-6","Alloy 617",314626,"Plate"
82.39,-0.00479,"Qualified",,39500.69,"CapPass","Cycle 99-100",99,117536,"J-6","Alloy 617",314626,"Plate"
83.16,-0.00474,"Qualified",,39501.22,"CapPass","Cycle 99-100",99,117537,"J-6","Alloy 617",314626,"Plate"
83.72,-0.00472,"Qualified",,39501.37,"CapPass","Cycle 99-100",99,117538,"J-6","Alloy 617",314626,"Plate"
82.99,-0.00469,"Qualified",,39501.68,"CapPass","Cycle 99-100",99,117539,"J-6","Alloy 617",314626,"Plate"
82.71,-0.00464,"Qualified",,39502.19,"CapPass","Cycle 99-100",99,117540,"J-6","Alloy 617",314626,"Plate"
82.63,-0.00462,"Qualified",,39502.37,"CapPass","Cycle 99-100",99,117541,"J-6","Alloy 617",314626,"Plate"
82.41,-0.00459,"Qualified",,39502.67,"CapPass","Cycle 99-100",99,117542,"J-6","Alloy 617",314626,"Plate"
82.28,-0.00454,"Qualified",,39503.21,"CapPass","Cycle 99-100",99,117543,"J-6","Alloy 617",314626,"Plate"
82.87,-0.00452,"Qualified",,39503.37,"CapPass","Cycle 99-100",99,117544,"J-6","Alloy 617",314626,"Plate"
83.33,-0.00449,"Qualified",,39503.69,"CapPass","Cycle 99-100",99,117545,"J-6","Alloy 617",314626,"Plate"
84.15,-0.00444,"Qualified",,39504.17,"CapPass","Cycle 99-100",99,117546,"J-6","Alloy 617",314626,"Plate"
83.77,-0.00442,"Qualified",,39504.37,"CapPass","Cycle 99-100",99,117547,"J-6","Alloy 617",314626,"Plate"
82.65,-0.00439,"Qualified",,39504.66,"CapPass","Cycle 99-100",99,117548,"J-6","Alloy 617",314626,"Plate"
82.17,-0.00434,"Qualified",,39505.21,"CapPass","Cycle 99-100",99,117549,"J-6","Alloy 617",314626,"Plate"
82.67,-0.00432,"Qualified",,39505.37,"CapPass","Cycle 99-100",99,117550,"J-6","Alloy 617",314626,"Plate"
82.07,-0.00429,"Qualified",,39505.71,"CapPass","Cycle 99-100",99,117551,"J-6","Alloy 617",314626,"Plate"
82.94,-0.00424,"Qualified",,39506.21,"CapPass","Cycle 99-100",99,117552,"J-6","Alloy 617",314626,"Plate"
83.13,-0.00422,"Qualified",,39506.37,"CapPass","Cycle 99-100",99,117553,"J-6","Alloy 617",314626,"Plate"
82.69,-0.00419,"Qualified",,39506.69,"CapPass","Cycle 99-100",99,117554,"J-6","Alloy 617",314626,"Plate"
84.09,-0.00414,"Qualified",,39507.22,"CapPass","Cycle 99-100",99,117555,"J-6","Alloy 617",314626,"Plate"
84.39,-0.00412,"Qualified",,39507.37,"CapPass","Cycle 99-100",99,117556,"J-6","Alloy 617",314626,"Plate"
84.16,-0.00409,"Qualified",,39507.72,"CapPass","Cycle 99-100",99,117557,"J-6","Alloy 617",314626,"Plate"
83.15,-0.00404,"Qualified",,39508.17,"CapPass","Cycle 99-100",99,117558,"J-6","Alloy 617",314626,"Plate"
82.54,-0.00402,"Qualified",,39508.37,"CapPass","Cycle 99-100",99,117559,"J-6","Alloy 617",314626,"Plate"
82.96,-0.00398,"Qualified",,39508.75,"CapPass","Cycle 99-100",99,117560,"J-6","Alloy 617",314626,"Plate"
83.99,-0.00393,"Qualified",,39509.25,"CapPass","Cycle 99-100",99,117561,"J-6","Alloy 617",314626,"Plate"
84.12,-0.00392,"Qualified",,39509.37,"CapPass","Cycle 99-100",99,117562,"J-6","Alloy 617",314626,"Plate"
84.12,-0.00388,"Qualified",,39509.69,"CapPass","Cycle 99-100",99,117563,"J-6","Alloy 617",314626,"Plate"
82.51,-0.00383,"Qualified",,39510.25,"CapPass","Cycle 99-100",99,117564,"J-6","Alloy 617",314626,"Plate"
82.67,-0.00382,"Qualified",,39510.37,"CapPass","Cycle 99-100",99,117565,"J-6","Alloy 617",314626,"Plate"
82.99,-0.00378,"Qualified",,39510.77,"CapPass","Cycle 99-100",99,117566,"J-6","Alloy 617",314626,"Plate"
82.96,-0.00373,"Qualified",,39511.22,"CapPass","Cycle 99-100",99,117567,"J-6","Alloy 617",314626,"Plate"
82.64,-0.00372,"Qualified",,39511.37,"CapPass","Cycle 99-100",99,117568,"J-6","Alloy 617",314626,"Plate"
82.71,-0.00368,"Qualified",,39511.74,"CapPass","Cycle 99-100",99,117569,"J-6","Alloy 617",314626,"Plate"
83.09,-0.00363,"Qualified",,39512.21,"CapPass","Cycle 99-100",99,117570,"J-6","Alloy 617",314626,"Plate"
82.81,-0.00362,"Qualified",,39512.37,"CapPass","Cycle 99-100",99,117571,"J-6","Alloy 617",314626,"Plate"
82.58,-0.00358,"Qualified",,39512.74,"CapPass","Cycle 99-100",99,117572,"J-6","Alloy 617",314626,"Plate"
83.68,-0.00353,"Qualified",,39513.26,"CapPass","Cycle 99-100",99,117573,"J-6","Alloy 617",314626,"Plate"
83.78,-0.00352,"Qualified",,39513.37,"CapPass","Cycle 99-100",99,117574,"J-6","Alloy 617",314626,"Plate"
84.42,-0.00348,"Qualified",,39513.79,"CapPass","Cycle 99-100",99,117575,"J-6","Alloy 617",314626,"Plate"
85.13,-0.00343,"Qualified",,39514.22,"CapPass","Cycle 99-100",99,117576,"J-6","Alloy 617",314626,"Plate"
84.81,-0.00342,"Qualified",,39514.37,"CapPass","Cycle 99-100",99,117577,"J-6","Alloy 617",314626,"Plate"
83.81,-0.00338,"Qualified",,39514.76,"CapPass","Cycle 99-100",99,117578,"J-6","Alloy 617",314626,"Plate"
83.39,-0.00333,"Qualified",,39515.27,"CapPass","Cycle 99-100",99,117579,"J-6","Alloy 617",314626,"Plate"
83.47,-0.00332,"Qualified",,39515.37,"CapPass","Cycle 99-100",99,117580,"J-6","Alloy 617",314626,"Plate"
85.49,-0.00328,"Qualified",,39515.81,"CapPass","Cycle 99-100",99,117581,"J-6","Alloy 617",314626,"Plate"
86.53,-0.00323,"Qualified",,39516.31,"CapPass","Cycle 99-100",99,117582,"J-6","Alloy 617",314626,"Plate"
86.52,-0.00322,"Qualified",,39516.37,"CapPass","Cycle 99-100",99,117583,"J-6","Alloy 617",314626,"Plate"
86.35,-0.00318,"Qualified",,39516.81,"CapPass","Cycle 99-100",99,117584,"J-6","Alloy 617",314626,"Plate"
86.42,-0.00313,"Qualified",,39517.29,"CapPass","Cycle 99-100",99,117585,"J-6","Alloy 617",314626,"Plate"
86.23,-0.00312,"Qualified",,39517.37,"CapPass","Cycle 99-100",99,117586,"J-6","Alloy 617",314626,"Plate"
84.69,-0.00307,"Qualified",,39517.79,"CapPass","Cycle 99-100",99,117587,"J-6","Alloy 617",314626,"Plate"
84.87,-0.00302,"Qualified",,39518.29,"CapPass","Cycle 99-100",99,117588,"J-6","Alloy 617",314626,"Plate"
84.77,-0.00302,"Qualified",,39518.37,"CapPass","Cycle 99-100",99,117589,"J-6","Alloy 617",314626,"Plate"
84.43,-0.00297,"Qualified",,39518.75,"CapPass","Cycle 99-100",99,117590,"J-6","Alloy 617",314626,"Plate"
83.60,-0.00292,"Qualified",,39519.31,"CapPass","Cycle 99-100",99,117591,"J-6","Alloy 617",314626,"Plate"
83.63,-0.00291,"Qualified",,39519.37,"CapPass","Cycle 99-100",99,117592,"J-6","Alloy 617",314626,"Plate"
81.78,-0.00287,"Qualified",,39519.76,"CapPass","Cycle 99-100",99,117593,"J-6","Alloy 617",314626,"Plate"
80.24,-0.00282,"Qualified",,39520.27,"CapPass","Cycle 99-100",99,117594,"J-6","Alloy 617",314626,"Plate"
80.16,-0.00281,"Qualified",,39520.37,"CapPass","Cycle 99-100",99,117595,"J-6","Alloy 617",314626,"Plate"
80.44,-0.00277,"Qualified",,39520.81,"CapPass","Cycle 99-100",99,117596,"J-6","Alloy 617",314626,"Plate"
82.39,-0.00272,"Qualified",,39521.31,"CapPass","Cycle 99-100",99,117597,"J-6","Alloy 617",314626,"Plate"
82.24,-0.00272,"Qualified",,39521.37,"CapPass","Cycle 99-100",99,117598,"J-6","Alloy 617",314626,"Plate"
81.13,-0.00267,"Qualified",,39521.84,"CapPass","Cycle 99-100",99,117599,"J-6","Alloy 617",314626,"Plate"
81.46,-0.00262,"Qualified",,39522.32,"CapPass","Cycle 99-100",99,117600,"J-6","Alloy 617",314626,"Plate"
81.34,-0.00262,"Qualified",,39522.37,"CapPass","Cycle 99-100",99,117601,"J-6","Alloy 617",314626,"Plate"
81.08,-0.00257,"Qualified",,39522.86,"CapPass","Cycle 99-100",99,117602,"J-6","Alloy 617",314626,"Plate"
82.51,-0.00252,"Qualified",,39523.37,"CapPass","Cycle 99-100",99,117603,"J-6","Alloy 617",314626,"Plate"
82.53,-0.00252,"Qualified",,39523.41,"CapPass","Cycle 99-100",99,117604,"J-6","Alloy 617",314626,"Plate"
82.50,-0.00247,"Qualified",,39523.89,"CapPass","Cycle 99-100",99,117605,"J-6","Alloy 617",314626,"Plate"
82.25,-0.00242,"Qualified",,39524.37,"CapPass","Cycle 99-100",99,117606,"J-6","Alloy 617",314626,"Plate"
82.22,-0.00242,"Qualified",,39524.39,"CapPass","Cycle 99-100",99,117607,"J-6","Alloy 617",314626,"Plate"
82.90,-0.00237,"Qualified",,39524.88,"CapPass","Cycle 99-100",99,117608,"J-6","Alloy 617",314626,"Plate"
83.08,-0.00232,"Qualified",,39525.37,"CapPass","Cycle 99-100",99,117609,"J-6","Alloy 617",314626,"Plate"
83.15,-0.00232,"Qualified",,39525.39,"CapPass","Cycle 99-100",99,117610,"J-6","Alloy 617",314626,"Plate"
83.45,-0.00227,"Qualified",,39525.92,"CapPass","Cycle 99-100",99,117611,"J-6","Alloy 617",314626,"Plate"
84.02,-0.00222,"Qualified",,39526.37,"CapPass","Cycle 99-100",99,117612,"J-6","Alloy 617",314626,"Plate"
84.10,-0.00222,"Qualified",,39526.41,"CapPass","Cycle 99-100",99,117613,"J-6","Alloy 617",314626,"Plate"
84.24,-0.00217,"Qualified",,39526.92,"CapPass","Cycle 99-100",99,117614,"J-6","Alloy 617",314626,"Plate"
84.54,-0.00212,"Qualified",,39527.37,"CapPass","Cycle 99-100",99,117615,"J-6","Alloy 617",314626,"Plate"
84.49,-0.00211,"Qualified",,39527.42,"CapPass","Cycle 99-100",99,117616,"J-6","Alloy 617",314626,"Plate"
83.96,-0.00206,"Qualified",,39527.89,"CapPass","Cycle 99-100",99,117617,"J-6","Alloy 617",314626,"Plate"
83.74,-0.00202,"Qualified",,39528.37,"CapPass","Cycle 99-100",99,117618,"J-6","Alloy 617",314626,"Plate"
83.73,-0.00201,"Qualified",,39528.42,"CapPass","Cycle 99-100",99,117619,"J-6","Alloy 617",314626,"Plate"
83.69,-0.00196,"Qualified",,39528.94,"CapPass","Cycle 99-100",99,117620,"J-6","Alloy 617",314626,"Plate"
84.22,-0.00192,"Qualified",,39529.37,"CapPass","Cycle 99-100",99,117621,"J-6","Alloy 617",314626,"Plate"
84.29,-0.00191,"Qualified",,39529.45,"CapPass","Cycle 99-100",99,117622,"J-6","Alloy 617",314626,"Plate"
85.15,-0.00186,"Qualified",,39529.92,"CapPass","Cycle 99-100",99,117623,"J-6","Alloy 617",314626,"Plate"
84.78,-0.00182,"Qualified",,39530.37,"CapPass","Cycle 99-100",99,117624,"J-6","Alloy 617",314626,"Plate"
84.89,-0.00181,"Qualified",,39530.45,"CapPass","Cycle 99-100",99,117625,"J-6","Alloy 617",314626,"Plate"
85.27,-0.00176,"Qualified",,39530.99,"CapPass","Cycle 99-100",99,117626,"J-6","Alloy 617",314626,"Plate"
85.83,-0.00172,"Qualified",,39531.37,"CapPass","Cycle 99-100",99,117627,"J-6","Alloy 617",314626,"Plate"
85.84,-0.00171,"Qualified",,39531.42,"CapPass","Cycle 99-100",99,117628,"J-6","Alloy 617",314626,"Plate"
84.76,-0.00166,"Qualified",,39531.92,"CapPass","Cycle 99-100",99,117629,"J-6","Alloy 617",314626,"Plate"
84.53,-0.00162,"Qualified",,39532.37,"CapPass","Cycle 99-100",99,117630,"J-6","Alloy 617",314626,"Plate"
84.89,-0.00161,"Qualified",,39532.47,"CapPass","Cycle 99-100",99,117631,"J-6","Alloy 617",314626,"Plate"
85.51,-0.00156,"Qualified",,39532.99,"CapPass","Cycle 99-100",99,117632,"J-6","Alloy 617",314626,"Plate"
85.49,-0.00151,"Qualified",,39533.37,"CapPass","Cycle 99-100",99,117633,"J-6","Alloy 617",314626,"Plate"
85.35,-0.00151,"Qualified",,39533.42,"CapPass","Cycle 99-100",99,117634,"J-6","Alloy 617",314626,"Plate"
85.43,-0.00146,"Qualified",,39533.91,"CapPass","Cycle 99-100",99,117635,"J-6","Alloy 617",314626,"Plate"
85.08,-0.00142,"Qualified",,39534.37,"CapPass","Cycle 99-100",99,117636,"J-6","Alloy 617",314626,"Plate"
85.22,-0.00141,"Qualified",,39534.46,"CapPass","Cycle 99-100",99,117637,"J-6","Alloy 617",314626,"Plate"
86.65,-0.00136,"Qualified",,39534.97,"CapPass","Cycle 99-100",99,117638,"J-6","Alloy 617",314626,"Plate"
86.15,-0.00132,"Qualified",,39535.37,"CapPass","Cycle 99-100",99,117639,"J-6","Alloy 617",314626,"Plate"
86.26,-0.00131,"Qualified",,39535.50,"CapPass","Cycle 99-100",99,117640,"J-6","Alloy 617",314626,"Plate"
87.46,-0.00126,"Qualified",,39535.97,"CapPass","Cycle 99-100",99,117641,"J-6","Alloy 617",314626,"Plate"
87.84,-0.00122,"Qualified",,39536.37,"CapPass","Cycle 99-100",99,117642,"J-6","Alloy 617",314626,"Plate"
87.85,-0.00121,"Qualified",,39536.44,"CapPass","Cycle 99-100",99,117643,"J-6","Alloy 617",314626,"Plate"
87.56,-0.00116,"Qualified",,39536.96,"CapPass","Cycle 99-100",99,117644,"J-6","Alloy 617",314626,"Plate"
87.42,-0.00112,"Qualified",,39537.37,"CapPass","Cycle 99-100",99,117645,"J-6","Alloy 617",314626,"Plate"
87.24,-0.00111,"Qualified",,39537.44,"CapPass","Cycle 99-100",99,117646,"J-6","Alloy 617",314626,"Plate"
84.61,-0.00106,"Qualified",,39538.00,"CapPass","Cycle 99-100",99,117647,"J-6","Alloy 617",314626,"Plate"
84.55,-0.00101,"Qualified",,39538.37,"CapPass","Cycle 99-100",99,117648,"J-6","Alloy 617",314626,"Plate"
84.24,-0.00101,"Qualified",,39538.49,"CapPass","Cycle 99-100",99,117649,"J-6","Alloy 617",314626,"Plate"
84.19,-0.00096,"Qualified",,39539.02,"CapPass","Cycle 99-100",99,117650,"J-6","Alloy 617",314626,"Plate"
84.61,-0.00092,"Qualified",,39539.37,"CapPass","Cycle 99-100",99,117651,"J-6","Alloy 617",314626,"Plate"
84.43,-0.00091,"Qualified",,39539.47,"CapPass","Cycle 99-100",99,117652,"J-6","Alloy 617",314626,"Plate"
81.40,-0.00085,"Qualified",,39539.99,"CapPass","Cycle 99-100",99,117653,"J-6","Alloy 617",314626,"Plate"
81.05,-0.00082,"Qualified",,39540.37,"CapPass","Cycle 99-100",99,117654,"J-6","Alloy 617",314626,"Plate"
80.98,-0.00080,"Qualified",,39540.52,"CapPass","Cycle 99-100",99,117655,"J-6","Alloy 617",314626,"Plate"
84.15,-0.00075,"Qualified",,39541.06,"CapPass","Cycle 99-100",99,117656,"J-6","Alloy 617",314626,"Plate"
85.28,-0.00072,"Qualified",,39541.37,"CapPass","Cycle 99-100",99,117657,"J-6","Alloy 617",314626,"Plate"
85.73,-0.00070,"Qualified",,39541.59,"CapPass","Cycle 99-100",99,117658,"J-6","Alloy 617",314626,"Plate"
85.73,-0.00065,"Qualified",,39541.99,"CapPass","Cycle 99-100",99,117659,"J-6","Alloy 617",314626,"Plate"
85.31,-0.00062,"Qualified",,39542.37,"CapPass","Cycle 99-100",99,117660,"J-6","Alloy 617",314626,"Plate"
85.13,-0.00060,"Qualified",,39542.50,"CapPass","Cycle 99-100",99,117661,"J-6","Alloy 617",314626,"Plate"
85.25,-0.00055,"Qualified",,39542.97,"CapPass","Cycle 99-100",99,117662,"J-6","Alloy 617",314626,"Plate"
84.50,-0.00052,"Qualified",,39543.37,"CapPass","Cycle 99-100",99,117663,"J-6","Alloy 617",314626,"Plate"
84.55,-0.00050,"Qualified",,39543.51,"CapPass","Cycle 99-100",99,117664,"J-6","Alloy 617",314626,"Plate"
83.93,-0.00045,"Qualified",,39544.04,"CapPass","Cycle 99-100",99,117665,"J-6","Alloy 617",314626,"Plate"
83.74,-0.00042,"Qualified",,39544.37,"CapPass","Cycle 99-100",99,117666,"J-6","Alloy 617",314626,"Plate"
84.42,-0.00040,"Qualified",,39544.54,"CapPass","Cycle 99-100",99,117667,"J-6","Alloy 617",314626,"Plate"
85.88,-0.00035,"Qualified",,39545.09,"CapPass","Cycle 99-100",99,117668,"J-6","Alloy 617",314626,"Plate"
86.26,-0.00032,"Qualified",,39545.37,"CapPass","Cycle 99-100",99,117669,"J-6","Alloy 617",314626,"Plate"
85.98,-0.00030,"Qualified",,39545.59,"CapPass","Cycle 99-100",99,117670,"J-6","Alloy 617",314626,"Plate"
85.25,-0.00025,"Qualified",,39545.99,"CapPass","Cycle 99-100",99,117671,"J-6","Alloy 617",314626,"Plate"
83.61,-0.00022,"Qualified",,39546.37,"CapPass","Cycle 99-100",99,117672,"J-6","Alloy 617",314626,"Plate"
83.95,-0.00020,"Qualified",,39546.57,"CapPass","Cycle 99-100",99,117673,"J-6","Alloy 617",314626,"Plate"
83.93,-0.00015,"Qualified",,39547.06,"CapPass","Cycle 99-100",99,117674,"J-6","Alloy 617",314626,"Plate"
83.71,-0.00012,"Qualified",,39547.37,"CapPass","Cycle 99-100",99,117675,"J-6","Alloy 617",314626,"Plate"
84.18,-0.00010,"Qualified",,39547.61,"CapPass","Cycle 99-100",99,117676,"J-6","Alloy 617",314626,"Plate"
85.10,-0.00005,"Qualified",,39548.06,"CapPass","Cycle 99-100",99,117677,"J-6","Alloy 617",314626,"Plate"
84.54,-0.00002,"Qualified",,39548.37,"CapPass","Cycle 99-100",99,117678,"J-6","Alloy 617",314626,"Plate"
84.65,0.00000,"Qualified",,39548.54,"CapPass","Cycle 99-100",99,117679,"J-6","Alloy 617",314626,"Plate"
84.86,0.00005,"Qualified",,39549.09,"CapPass","Cycle 99-100",100,117680,"J-6","Alloy 617",314626,"Plate"
84.60,0.00008,"Qualified",,39549.37,"CapPass","Cycle 99-100",100,117681,"J-6","Alloy 617",314626,"Plate"
84.60,0.00010,"Qualified",,39549.56,"CapPass","Cycle 99-100",100,117682,"J-6","Alloy 617",314626,"Plate"
85.02,0.00015,"Qualified",,39550.07,"CapPass","Cycle 99-100",100,117683,"J-6","Alloy 617",314626,"Plate"
86.06,0.00018,"Qualified",,39550.37,"CapPass","Cycle 99-100",100,117684,"J-6","Alloy 617",314626,"Plate"
86.51,0.00020,"Qualified",,39550.59,"CapPass","Cycle 99-100",100,117685,"J-6","Alloy 617",314626,"Plate"
86.57,0.00025,"Qualified",,39551.04,"CapPass","Cycle 99-100",100,117686,"J-6","Alloy 617",314626,"Plate"
85.38,0.00029,"Qualified",,39551.37,"CapPass","Cycle 99-100",100,117687,"J-6","Alloy 617",314626,"Plate"
85.26,0.00031,"Qualified",,39551.57,"CapPass","Cycle 99-100",100,117688,"J-6","Alloy 617",314626,"Plate"
85.31,0.00036,"Qualified",,39552.11,"CapPass","Cycle 99-100",100,117689,"J-6","Alloy 617",314626,"Plate"
85.75,0.00038,"Qualified",,39552.37,"CapPass","Cycle 99-100",100,117690,"J-6","Alloy 617",314626,"Plate"
85.68,0.00041,"Qualified",,39552.59,"CapPass","Cycle 99-100",100,117691,"J-6","Alloy 617",314626,"Plate"
84.92,0.00046,"Qualified",,39553.09,"CapPass","Cycle 99-100",100,117692,"J-6","Alloy 617",314626,"Plate"
84.60,0.00048,"Qualified",,39553.37,"CapPass","Cycle 99-100",100,117693,"J-6","Alloy 617",314626,"Plate"
84.62,0.00051,"Qualified",,39553.59,"CapPass","Cycle 99-100",100,117694,"J-6","Alloy 617",314626,"Plate"
85.38,0.00056,"Qualified",,39554.11,"CapPass","Cycle 99-100",100,117695,"J-6","Alloy 617",314626,"Plate"
86.15,0.00058,"Qualified",,39554.37,"CapPass","Cycle 99-100",100,117696,"J-6","Alloy 617",314626,"Plate"
86.41,0.00061,"Qualified",,39554.60,"CapPass","Cycle 99-100",100,117697,"J-6","Alloy 617",314626,"Plate"
86.45,0.00066,"Qualified",,39555.09,"CapPass","Cycle 99-100",100,117698,"J-6","Alloy 617",314626,"Plate"
85.77,0.00069,"Qualified",,39555.37,"CapPass","Cycle 99-100",100,117699,"J-6","Alloy 617",314626,"Plate"
85.05,0.00071,"Qualified",,39555.59,"CapPass","Cycle 99-100",100,117700,"J-6","Alloy 617",314626,"Plate"
85.65,0.00076,"Qualified",,39556.15,"CapPass","Cycle 99-100",100,117701,"J-6","Alloy 617",314626,"Plate"
85.86,0.00078,"Qualified",,39556.37,"CapPass","Cycle 99-100",100,117702,"J-6","Alloy 617",314626,"Plate"
85.95,0.00081,"Qualified",,39556.67,"CapPass","Cycle 99-100",100,117703,"J-6","Alloy 617",314626,"Plate"
87.13,0.00086,"Qualified",,39557.10,"CapPass","Cycle 99-100",100,117704,"J-6","Alloy 617",314626,"Plate"
86.73,0.00088,"Qualified",,39557.37,"CapPass","Cycle 99-100",100,117705,"J-6","Alloy 617",314626,"Plate"
87.26,0.00091,"Qualified",,39557.66,"CapPass","Cycle 99-100",100,117706,"J-6","Alloy 617",314626,"Plate"
87.72,0.00096,"Qualified",,39558.17,"CapPass","Cycle 99-100",100,117707,"J-6","Alloy 617",314626,"Plate"
88.09,0.00098,"Qualified",,39558.37,"CapPass","Cycle 99-100",100,117708,"J-6","Alloy 617",314626,"Plate"
88.32,0.00101,"Qualified",,39558.65,"CapPass","Cycle 99-100",100,117709,"J-6","Alloy 617",314626,"Plate"
88.21,0.00106,"Qualified",,39559.14,"CapPass","Cycle 99-100",100,117710,"J-6","Alloy 617",314626,"Plate"
87.27,0.00109,"Qualified",,39559.37,"CapPass","Cycle 99-100",100,117711,"J-6","Alloy 617",314626,"Plate"
86.09,0.00111,"Qualified",,39559.64,"CapPass","Cycle 99-100",100,117712,"J-6","Alloy 617",314626,"Plate"
85.45,0.00116,"Qualified",,39560.12,"CapPass","Cycle 99-100",100,117713,"J-6","Alloy 617",314626,"Plate"
85.30,0.00119,"Qualified",,39560.37,"CapPass","Cycle 99-100",100,117714,"J-6","Alloy 617",314626,"Plate"
84.88,0.00121,"Qualified",,39560.61,"CapPass","Cycle 99-100",100,117715,"J-6","Alloy 617",314626,"Plate"
84.38,0.00126,"Qualified",,39561.18,"CapPass","Cycle 99-100",100,117716,"J-6","Alloy 617",314626,"Plate"
84.67,0.00128,"Qualified",,39561.37,"CapPass","Cycle 99-100",100,117717,"J-6","Alloy 617",314626,"Plate"
85.61,0.00131,"Qualified",,39561.70,"CapPass","Cycle 99-100",100,117718,"J-6","Alloy 617",314626,"Plate"
86.46,0.00136,"Qualified",,39562.15,"CapPass","Cycle 99-100",100,117719,"J-6","Alloy 617",314626,"Plate"
86.11,0.00139,"Qualified",,39562.37,"CapPass","Cycle 99-100",100,117720,"J-6","Alloy 617",314626,"Plate"
85.63,0.00141,"Qualified",,39562.67,"CapPass","Cycle 99-100",100,117721,"J-6","Alloy 617",314626,"Plate"
85.16,0.00146,"Qualified",,39563.15,"CapPass","Cycle 99-100",100,117722,"J-6","Alloy 617",314626,"Plate"
85.36,0.00148,"Qualified",,39563.37,"CapPass","Cycle 99-100",100,117723,"J-6","Alloy 617",314626,"Plate"
85.40,0.00151,"Qualified",,39563.69,"CapPass","Cycle 99-100",100,117724,"J-6","Alloy 617",314626,"Plate"
84.85,0.00156,"Qualified",,39564.15,"CapPass","Cycle 99-100",100,117725,"J-6","Alloy 617",314626,"Plate"
84.58,0.00158,"Qualified",,39564.37,"CapPass","Cycle 99-100",100,117726,"J-6","Alloy 617",314626,"Plate"
85.05,0.00161,"Qualified",,39564.70,"CapPass","Cycle 99-100",100,117727,"J-6","Alloy 617",314626,"Plate"
86.09,0.00167,"Qualified",,39565.20,"CapPass","Cycle 99-100",100,117728,"J-6","Alloy 617",314626,"Plate"
85.95,0.00168,"Qualified",,39565.37,"CapPass","Cycle 99-100",100,117729,"J-6","Alloy 617",314626,"Plate"
85.93,0.00172,"Qualified",,39565.70,"CapPass","Cycle 99-100",100,117730,"J-6","Alloy 617",314626,"Plate"
85.43,0.00177,"Qualified",,39566.16,"CapPass","Cycle 99-100",100,117731,"J-6","Alloy 617",314626,"Plate"
84.96,0.00178,"Qualified",,39566.37,"CapPass","Cycle 99-100",100,117732,"J-6","Alloy 617",314626,"Plate"
85.57,0.00182,"Qualified",,39566.75,"CapPass","Cycle 99-100",100,117733,"J-6","Alloy 617",314626,"Plate"
86.21,0.00187,"Qualified",,39567.22,"CapPass","Cycle 99-100",100,117734,"J-6","Alloy 617",314626,"Plate"
86.42,0.00188,"Qualified",,39567.37,"CapPass","Cycle 99-100",100,117735,"J-6","Alloy 617",314626,"Plate"
86.10,0.00192,"Qualified",,39567.67,"CapPass","Cycle 99-100",100,117736,"J-6","Alloy 617",314626,"Plate"
86.30,0.00197,"Qualified",,39568.25,"CapPass","Cycle 99-100",100,117737,"J-6","Alloy 617",314626,"Plate"
86.20,0.00198,"Qualified",,39568.37,"CapPass","Cycle 99-100",100,117738,"J-6","Alloy 617",314626,"Plate"
85.65,0.00202,"Qualified",,39568.74,"CapPass","Cycle 99-100",100,117739,"J-6","Alloy 617",314626,"Plate"
85.05,0.00207,"Qualified",,39569.24,"CapPass","Cycle 99-100",100,117740,"J-6","Alloy 617",314626,"Plate"
85.08,0.00208,"Qualified",,39569.37,"CapPass","Cycle 99-100",100,117741,"J-6","Alloy 617",314626,"Plate"
85.64,0.00212,"Qualified",,39569.77,"CapPass","Cycle 99-100",100,117742,"J-6","Alloy 617",314626,"Plate"
86.56,0.00217,"Qualified",,39570.31,"CapPass","Cycle 99-100",100,117743,"J-6","Alloy 617",314626,"Plate"
86.89,0.00218,"Qualified",,39570.37,"CapPass","Cycle 99-100",100,117744,"J-6","Alloy 617",314626,"Plate"
86.33,0.00222,"Qualified",,39570.77,"CapPass","Cycle 99-100",100,117745,"J-6","Alloy 617",314626,"Plate"
86.24,0.00227,"Qualified",,39571.29,"CapPass","Cycle 99-100",100,117746,"J-6","Alloy 617",314626,"Plate"
86.23,0.00228,"Qualified",,39571.37,"CapPass","Cycle 99-100",100,117747,"J-6","Alloy 617",314626,"Plate"
86.72,0.00232,"Qualified",,39571.80,"CapPass","Cycle 99-100",100,117748,"J-6","Alloy 617",314626,"Plate"
86.67,0.00237,"Qualified",,39572.25,"CapPass","Cycle 99-100",100,117749,"J-6","Alloy 617",314626,"Plate"
86.43,0.00239,"Qualified",,39572.37,"CapPass","Cycle 99-100",100,117750,"J-6","Alloy 617",314626,"Plate"
85.46,0.00242,"Qualified",,39572.74,"CapPass","Cycle 99-100",100,117751,"J-6","Alloy 617",314626,"Plate"
83.99,0.00247,"Qualified",,39573.25,"CapPass","Cycle 99-100",100,117752,"J-6","Alloy 617",314626,"Plate"
83.73,0.00249,"Qualified",,39573.37,"CapPass","Cycle 99-100",100,117753,"J-6","Alloy 617",314626,"Plate"
82.97,0.00252,"Qualified",,39573.75,"CapPass","Cycle 99-100",100,117754,"J-6","Alloy 617",314626,"Plate"
84.12,0.00257,"Qualified",,39574.34,"CapPass","Cycle 99-100",100,117755,"J-6","Alloy 617",314626,"Plate"
84.25,0.00258,"Qualified",,39574.37,"CapPass","Cycle 99-100",100,117756,"J-6","Alloy 617",314626,"Plate"
84.90,0.00262,"Qualified",,39574.79,"CapPass","Cycle 99-100",100,117757,"J-6","Alloy 617",314626,"Plate"
85.41,0.00268,"Qualified",,39575.31,"CapPass","Cycle 99-100",100,117758,"J-6","Alloy 617",314626,"Plate"
85.45,0.00268,"Qualified",,39575.37,"CapPass","Cycle 99-100",100,117759,"J-6","Alloy 617",314626,"Plate"
85.40,0.00273,"Qualified",,39575.81,"CapPass","Cycle 99-100",100,117760,"J-6","Alloy 617",314626,"Plate"
86.16,0.00278,"Qualified",,39576.33,"CapPass","Cycle 99-100",100,117761,"J-6","Alloy 617",314626,"Plate"
86.12,0.00278,"Qualified",,39576.37,"CapPass","Cycle 99-100",100,117762,"J-6","Alloy 617",314626,"Plate"
86.66,0.00283,"Qualified",,39576.82,"CapPass","Cycle 99-100",100,117763,"J-6","Alloy 617",314626,"Plate"
85.94,0.00288,"Qualified",,39577.32,"CapPass","Cycle 99-100",100,117764,"J-6","Alloy 617",314626,"Plate"
86.03,0.00288,"Qualified",,39577.37,"CapPass","Cycle 99-100",100,117765,"J-6","Alloy 617",314626,"Plate"
86.31,0.00293,"Qualified",,39577.84,"CapPass","Cycle 99-100",100,117766,"J-6","Alloy 617",314626,"Plate"
86.47,0.00298,"Qualified",,39578.35,"CapPass","Cycle 99-100",100,117767,"J-6","Alloy 617",314626,"Plate"
86.54,0.00298,"Qualified",,39578.37,"CapPass","Cycle 99-100",100,117768,"J-6","Alloy 617",314626,"Plate"
86.30,0.00303,"Qualified",,39578.82,"CapPass","Cycle 99-100",100,117769,"J-6","Alloy 617",314626,"Plate"
85.90,0.00308,"Qualified",,39579.32,"CapPass","Cycle 99-100",100,117770,"J-6","Alloy 617",314626,"Plate"
85.84,0.00308,"Qualified",,39579.37,"CapPass","Cycle 99-100",100,117771,"J-6","Alloy 617",314626,"Plate"
85.31,0.00313,"Qualified",,39579.82,"CapPass","Cycle 99-100",100,117772,"J-6","Alloy 617",314626,"Plate"
84.34,0.00318,"Qualified",,39580.31,"CapPass","Cycle 99-100",100,117773,"J-6","Alloy 617",314626,"Plate"
84.10,0.00319,"Qualified",,39580.37,"CapPass","Cycle 99-100",100,117774,"J-6","Alloy 617",314626,"Plate"
82.62,0.00323,"Qualified",,39580.87,"CapPass","Cycle 99-100",100,117775,"J-6","Alloy 617",314626,"Plate"
84.41,0.00328,"Qualified",,39581.34,"CapPass","Cycle 99-100",100,117776,"J-6","Alloy 617",314626,"Plate"
84.44,0.00328,"Qualified",,39581.37,"CapPass","Cycle 99-100",100,117777,"J-6","Alloy 617",314626,"Plate"
84.12,0.00333,"Qualified",,39581.79,"CapPass","Cycle 99-100",100,117778,"J-6","Alloy 617",314626,"Plate"
82.66,0.00338,"Qualified",,39582.32,"CapPass","Cycle 99-100",100,117779,"J-6","Alloy 617",314626,"Plate"
82.65,0.00338,"Qualified",,39582.37,"CapPass","Cycle 99-100",100,117780,"J-6","Alloy 617",314626,"Plate"
83.69,0.00343,"Qualified",,39582.83,"CapPass","Cycle 99-100",100,117781,"J-6","Alloy 617",314626,"Plate"
83.12,0.00348,"Qualified",,39583.37,"CapPass","Cycle 99-100",100,117782,"J-6","Alloy 617",314626,"Plate"
83.19,0.00348,"Qualified",,39583.37,"CapPass","Cycle 99-100",100,117783,"J-6","Alloy 617",314626,"Plate"
85.01,0.00353,"Qualified",,39583.94,"CapPass","Cycle 99-100",100,117784,"J-6","Alloy 617",314626,"Plate"
86.22,0.00358,"Qualified",,39584.37,"CapPass","Cycle 99-100",100,117785,"J-6","Alloy 617",314626,"Plate"
86.23,0.00358,"Qualified",,39584.40,"CapPass","Cycle 99-100",100,117786,"J-6","Alloy 617",314626,"Plate"
86.97,0.00363,"Qualified",,39584.88,"CapPass","Cycle 99-100",100,117787,"J-6","Alloy 617",314626,"Plate"
87.75,0.00368,"Qualified",,39585.37,"CapPass","Cycle 99-100",100,117788,"J-6","Alloy 617",314626,"Plate"
87.79,0.00368,"Qualified",,39585.42,"CapPass","Cycle 99-100",100,117789,"J-6","Alloy 617",314626,"Plate"
88.94,0.00373,"Qualified",,39585.90,"CapPass","Cycle 99-100",100,117790,"J-6","Alloy 617",314626,"Plate"
89.25,0.00378,"Qualified",,39586.37,"CapPass","Cycle 99-100",100,117791,"J-6","Alloy 617",314626,"Plate"
89.25,0.00378,"Qualified",,39586.37,"CapPass","Cycle 99-100",100,117792,"J-6","Alloy 617",314626,"Plate"
88.73,0.00383,"Qualified",,39586.87,"CapPass","Cycle 99-100",100,117793,"J-6","Alloy 617",314626,"Plate"
86.89,0.00388,"Qualified",,39587.37,"CapPass","Cycle 99-100",100,117794,"J-6","Alloy 617",314626,"Plate"
86.76,0.00389,"Qualified",,39587.40,"CapPass","Cycle 99-100",100,117795,"J-6","Alloy 617",314626,"Plate"
86.27,0.00394,"Qualified",,39587.93,"CapPass","Cycle 99-100",100,117796,"J-6","Alloy 617",314626,"Plate"
86.87,0.00398,"Qualified",,39588.37,"CapPass","Cycle 99-100",100,117797,"J-6","Alloy 617",314626,"Plate"
86.89,0.00399,"Qualified",,39588.38,"CapPass","Cycle 99-100",100,117798,"J-6","Alloy 617",314626,"Plate"
85.87,0.00404,"Qualified",,39588.92,"CapPass","Cycle 99-100",100,117799,"J-6","Alloy 617",314626,"Plate"
85.51,0.00408,"Qualified",,39589.37,"CapPass","Cycle 99-100",100,117800,"J-6","Alloy 617",314626,"Plate"
85.45,0.00409,"Qualified",,39589.40,"CapPass","Cycle 99-100",100,117801,"J-6","Alloy 617",314626,"Plate"
85.47,0.00414,"Qualified",,39589.89,"CapPass","Cycle 99-100",100,117802,"J-6","Alloy 617",314626,"Plate"
84.63,0.00419,"Qualified",,39590.37,"CapPass","Cycle 99-100",100,117803,"J-6","Alloy 617",314626,"Plate"
84.53,0.00419,"Qualified",,39590.37,"CapPass","Cycle 99-100",100,117804,"J-6","Alloy 617",314626,"Plate"
83.63,0.00424,"Qualified",,39590.92,"CapPass","Cycle 99-100",100,117805,"J-6","Alloy 617",314626,"Plate"
84.18,0.00428,"Qualified",,39591.37,"CapPass","Cycle 99-100",100,117806,"J-6","Alloy 617",314626,"Plate"
84.35,0.00429,"Qualified",,39591.43,"CapPass","Cycle 99-100",100,117807,"J-6","Alloy 617",314626,"Plate"
85.25,0.00434,"Qualified",,39591.93,"CapPass","Cycle 99-100",100,117808,"J-6","Alloy 617",314626,"Plate"
84.94,0.00437,"Qualified",,39592.37,"CapPass","Cycle 99-100",100,117809,"J-6","Alloy 617",314626,"Plate"
85.26,0.00439,"Qualified",,39592.43,"CapPass","Cycle 99-100",100,117810,"J-6","Alloy 617",314626,"Plate"
85.08,0.00444,"Qualified",,39592.92,"CapPass","Cycle 99-100",100,117811,"J-6","Alloy 617",314626,"Plate"
84.14,0.00448,"Qualified",,39593.37,"CapPass","Cycle 99-100",100,117812,"J-6","Alloy 617",314626,"Plate"
84.27,0.00449,"Qualified",,39593.45,"CapPass","Cycle 99-100",100,117813,"J-6","Alloy 617",314626,"Plate"
84.48,0.00454,"Qualified",,39593.98,"CapPass","Cycle 99-100",100,117814,"J-6","Alloy 617",314626,"Plate"
84.30,0.00458,"Qualified",,39594.37,"CapPass","Cycle 99-100",100,117815,"J-6","Alloy 617",314626,"Plate"
84.48,0.00459,"Qualified",,39594.43,"CapPass","Cycle 99-100",100,117816,"J-6","Alloy 617",314626,"Plate"
83.87,0.00464,"Qualified",,39594.95,"CapPass","Cycle 99-100",100,117817,"J-6","Alloy 617",314626,"Plate"
84.33,0.00468,"Qualified",,39595.37,"CapPass","Cycle 99-100",100,117818,"J-6","Alloy 617",314626,"Plate"
84.37,0.00469,"Qualified",,39595.46,"CapPass","Cycle 99-100",100,117819,"J-6","Alloy 617",314626,"Plate"
84.96,0.00474,"Qualified",,39595.93,"CapPass","Cycle 99-100",100,117820,"J-6","Alloy 617",314626,"Plate"
85.25,0.00478,"Qualified",,39596.37,"CapPass","Cycle 99-100",100,117821,"J-6","Alloy 617",314626,"Plate"
85.34,0.00479,"Qualified",,39596.43,"CapPass","Cycle 99-100",100,117822,"J-6","Alloy 617",314626,"Plate"
86.02,0.00484,"Qualified",,39596.92,"CapPass","Cycle 99-100",100,117823,"J-6","Alloy 617",314626,"Plate"
86.02,0.00488,"Qualified",,39597.37,"CapPass","Cycle 99-100",100,117824,"J-6","Alloy 617",314626,"Plate"
86.20,0.00489,"Qualified",,39597.45,"CapPass","Cycle 99-100",100,117825,"J-6","Alloy 617",314626,"Plate"
87.31,0.00494,"Qualified",,39597.97,"CapPass","Cycle 99-100",100,117826,"J-6","Alloy 617",314626,"Plate"
86.76,0.00498,"Qualified",,39598.37,"CapPass","Cycle 99-100",100,117827,"J-6","Alloy 617",314626,"Plate"
86.76,0.00499,"Qualified",,39598.45,"CapPass","Cycle 99-100",100,117828,"J-6","Alloy 617",314626,"Plate"
85.92,0.00504,"Qualified",,39598.93,"CapPass","Cycle 99-100",100,117829,"J-6","Alloy 617",314626,"Plate"
86.14,0.00508,"Qualified",,39599.37,"CapPass","Cycle 99-100",100,117830,"J-6","Alloy 617",314626,"Plate"
86.47,0.00509,"Qualified",,39599.45,"CapPass","Cycle 99-100",100,117831,"J-6","Alloy 617",314626,"Plate"
85.49,0.00514,"Qualified",,39600.02,"CapPass","Cycle 99-100",100,117832,"J-6","Alloy 617",314626,"Plate"
86.08,0.00518,"Qualified",,39600.37,"CapPass","Cycle 99-100",100,117833,"J-6","Alloy 617",314626,"Plate"
86.33,0.00520,"Qualified",,39600.50,"CapPass","Cycle 99-100",100,117834,"J-6","Alloy 617",314626,"Plate"
86.45,0.00525,"Qualified",,39601.03,"CapPass","Cycle 99-100",100,117835,"J-6","Alloy 617",314626,"Plate"
86.72,0.00527,"Qualified",,39601.37,"CapPass","Cycle 99-100",100,117836,"J-6","Alloy 617",314626,"Plate"
87.00,0.00530,"Qualified",,39601.53,"CapPass","Cycle 99-100",100,117837,"J-6","Alloy 617",314626,"Plate"
85.65,0.00535,"Qualified",,39601.99,"CapPass","Cycle 99-100",100,117838,"J-6","Alloy 617",314626,"Plate"
85.30,0.00538,"Qualified",,39602.37,"CapPass","Cycle 99-100",100,117839,"J-6","Alloy 617",314626,"Plate"
85.46,0.00540,"Qualified",,39602.52,"CapPass","Cycle 99-100",100,117840,"J-6","Alloy 617",314626,"Plate"
84.90,0.00545,"Qualified",,39603.00,"CapPass","Cycle 99-100",100,117841,"J-6","Alloy 617",314626,"Plate"
84.73,0.00547,"Qualified",,39603.37,"CapPass","Cycle 99-100",100,117842,"J-6","Alloy 617",314626,"Plate"
85.71,0.00550,"Qualified",,39603.56,"CapPass","Cycle 99-100",100,117843,"J-6","Alloy 617",314626,"Plate"
86.14,0.00555,"Qualified",,39604.06,"CapPass","Cycle 99-100",100,117844,"J-6","Alloy 617",314626,"Plate"
86.71,0.00557,"Qualified",,39604.37,"CapPass","Cycle 99-100",100,117845,"J-6","Alloy 617",314626,"Plate"
87.31,0.00560,"Qualified",,39604.56,"CapPass","Cycle 99-100",100,117846,"J-6","Alloy 617",314626,"Plate"
86.40,0.00565,"Qualified",,39605.02,"CapPass","Cycle 99-100",100,117847,"J-6","Alloy 617",314626,"Plate"
86.17,0.00568,"Qualified",,39605.37,"CapPass","Cycle 99-100",100,117848,"J-6","Alloy 617",314626,"Plate"
85.78,0.00570,"Qualified",,39605.53,"CapPass","Cycle 99-100",100,117849,"J-6","Alloy 617",314626,"Plate"
85.00,0.00575,"Qualified",,39606.07,"CapPass","Cycle 99-100",100,117850,"J-6","Alloy 617",314626,"Plate"
85.82,0.00578,"Qualified",,39606.37,"CapPass","Cycle 99-100",100,117851,"J-6","Alloy 617",314626,"Plate"
86.19,0.00580,"Qualified",,39606.55,"CapPass","Cycle 99-100",100,117852,"J-6","Alloy 617",314626,"Plate"
86.39,0.00585,"Qualified",,39607.07,"CapPass","Cycle 99-100",100,117853,"J-6","Alloy 617",314626,"Plate"
87.09,0.00587,"Qualified",,39607.37,"CapPass","Cycle 99-100",100,117854,"J-6","Alloy 617",314626,"Plate"
88.15,0.00590,"Qualified",,39607.60,"CapPass","Cycle 99-100",100,117855,"J-6","Alloy 617",314626,"Plate"
87.99,0.00595,"Qualified",,39608.06,"CapPass","Cycle 99-100",100,117856,"J-6","Alloy 617",314626,"Plate"
87.80,0.00598,"Qualified",,39608.37,"CapPass","Cycle 99-100",100,117857,"J-6","Alloy 617",314626,"Plate"
88.50,0.00600,"Qualified",,39608.63,"CapPass","Cycle 99-100",100,117858,"J-6","Alloy 617",314626,"Plate"
88.57,0.00605,"Qualified",,39609.11,"CapPass","Cycle 99-100",100,117859,"J-6","Alloy 617",314626,"Plate"
88.56,0.00608,"Qualified",,39609.37,"CapPass","Cycle 99-100",100,117860,"J-6","Alloy 617",314626,"Plate"
88.28,0.00610,"Qualified",,39609.58,"CapPass","Cycle 99-100",100,117861,"J-6","Alloy 617",314626,"Plate"
87.70,0.00615,"Qualified",,39610.03,"CapPass","Cycle 99-100",100,117862,"J-6","Alloy 617",314626,"Plate"
86.57,0.00618,"Qualified",,39610.37,"CapPass","Cycle 99-100",100,117863,"J-6","Alloy 617",314626,"Plate"
86.82,0.00620,"Qualified",,39610.59,"CapPass","Cycle 99-100",100,117864,"J-6","Alloy 617",314626,"Plate"
87.05,0.00626,"Qualified",,39611.15,"CapPass","Cycle 99-100",100,117865,"J-6","Alloy 617",314626,"Plate"
87.36,0.00628,"Qualified",,39611.37,"CapPass","Cycle 99-100",100,117866,"J-6","Alloy 617",314626,"Plate"
87.70,0.00631,"Qualified",,39611.65,"CapPass","Cycle 99-100",100,117867,"J-6","Alloy 617",314626,"Plate"
87.62,0.00636,"Qualified",,39612.10,"CapPass","Cycle 99-100",100,117868,"J-6","Alloy 617",314626,"Plate"
86.86,0.00638,"Qualified",,39612.37,"CapPass","Cycle 99-100",100,117869,"J-6","Alloy 617",314626,"Plate"
86.94,0.00641,"Qualified",,39612.62,"CapPass","Cycle 99-100",100,117870,"J-6","Alloy 617",314626,"Plate"
85.72,0.00646,"Qualified",,39613.15,"CapPass","Cycle 99-100",100,117871,"J-6","Alloy 617",314626,"Plate"
85.88,0.00648,"Qualified",,39613.37,"CapPass","Cycle 99-100",100,117872,"J-6","Alloy 617",314626,"Plate"
85.76,0.00651,"Qualified",,39613.60,"CapPass","Cycle 99-100",100,117873,"J-6","Alloy 617",314626,"Plate"
85.34,0.00656,"Qualified",,39614.15,"CapPass","Cycle 99-100",100,117874,"J-6","Alloy 617",314626,"Plate"
85.37,0.00658,"Qualified",,39614.37,"CapPass","Cycle 99-100",100,117875,"J-6","Alloy 617",314626,"Plate"
85.96,0.00661,"Qualified",,39614.66,"CapPass","Cycle 99-100",100,117876,"J-6","Alloy 617",314626,"Plate"
87.14,0.00666,"Qualified",,39615.20,"CapPass","Cycle 99-100",100,117877,"J-6","Alloy 617",314626,"Plate"
87.31,0.00668,"Qualified",,39615.37,"CapPass","Cycle 99-100",100,117878,"J-6","Alloy 617",314626,"Plate"
86.90,0.00671,"Qualified",,39615.68,"CapPass","Cycle 99-100",100,117879,"J-6","Alloy 617",314626,"Plate"
85.49,0.00676,"Qualified",,39616.16,"CapPass","Cycle 99-100",100,117880,"J-6","Alloy 617",314626,"Plate"
85.50,0.00678,"Qualified",,39616.37,"CapPass","Cycle 99-100",100,117881,"J-6","Alloy 617",314626,"Plate"
86.25,0.00681,"Qualified",,39616.68,"CapPass","Cycle 99-100",100,117882,"J-6","Alloy 617",314626,"Plate"
86.37,0.00686,"Qualified",,39617.20,"CapPass","Cycle 99-100",100,117883,"J-6","Alloy 617",314626,"Plate"
86.00,0.00688,"Qualified",,39617.37,"CapPass","Cycle 99-100",100,117884,"J-6","Alloy 617",314626,"Plate"
84.92,0.00691,"Qualified",,39617.65,"CapPass","Cycle 99-100",100,117885,"J-6","Alloy 617",314626,"Plate"
85.68,0.00696,"Qualified",,39618.15,"CapPass","Cycle 99-100",100,117886,"J-6","Alloy 617",314626,"Plate"
84.56,0.00698,"Qualified",,39618.37,"CapPass","Cycle 99-100",100,117887,"J-6","Alloy 617",314626,"Plate"
83.95,0.00701,"Qualified",,39618.70,"CapPass","Cycle 99-100",100,117888,"J-6","Alloy 617",314626,"Plate"
83.89,0.00707,"Qualified",,39619.20,"CapPass","Cycle 99-100",100,117889,"J-6","Alloy 617",314626,"Plate"
83.92,0.00708,"Qualified",,39619.37,"CapPass","Cycle 99-100",100,117890,"J-6","Alloy 617",314626,"Plate"
83.93,0.00712,"Qualified",,39619.70,"CapPass","Cycle 99-100",100,117891,"J-6","Alloy 617",314626,"Plate"
85.97,0.00717,"Qualified",,39620.28,"CapPass","Cycle 99-100",100,117892,"J-6","Alloy 617",314626,"Plate"
86.39,0.00717,"Qualified",,39620.37,"CapPass","Cycle 99-100",100,117893,"J-6","Alloy 617",314626,"Plate"
