Repository: js-molina/fatigue-A617

File: data/950C/Strain rate 0.0001/2.0% strain/HTM_A19_Cycles_J4.csv (part 21 of 27)
"Stress Mpa","Strain","Qual State","Qual Exceptions","Elapsed Time Sec","Data State","Cycle Label","Cycle","Count","Sample","Alloy","Heat","Material_Form"
85.76,0.00693,"Qualified",,39617.71,"CapPass","Cycle 99-100",100,118029,"J-4","Alloy 617",314626,"Plate"
86.44,0.00698,"Qualified",,39618.16,"CapPass","Cycle 99-100",100,118030,"J-4","Alloy 617",314626,"Plate"
86.44,0.00698,"Qualified",,39618.16,"CapPass","Cycle 99-100",100,118031,"J-4","Alloy 617",314626,"Plate"
87.16,0.00703,"Qualified",,39618.71,"CapPass","Cycle 99-100",100,118032,"J-4","Alloy 617",314626,"Plate"
87.68,0.00708,"Qualified",,39619.16,"CapPass","Cycle 99-100",100,118033,"J-4","Alloy 617",314626,"Plate"
87.70,0.00708,"Qualified",,39619.16,"CapPass","Cycle 99-100",100,118034,"J-4","Alloy 617",314626,"Plate"
86.59,0.00713,"Qualified",,39619.59,"CapPass","Cycle 99-100",100,118035,"J-4","Alloy 617",314626,"Plate"
83.43,0.00718,"Qualified",,39620.16,"CapPass","Cycle 99-100",100,118036,"J-4","Alloy 617",314626,"Plate"
83.50,0.00718,"Qualified",,39620.16,"CapPass","Cycle 99-100",100,118037,"J-4","Alloy 617",314626,"Plate"
86.81,0.00723,"Qualified",,39620.70,"CapPass","Cycle 99-100",100,118038,"J-4","Alloy 617",314626,"Plate"
85.77,0.00728,"Qualified",,39621.16,"CapPass","Cycle 99-100",100,118039,"J-4","Alloy 617",314626,"Plate"
85.79,0.00728,"Qualified",,39621.16,"CapPass","Cycle 99-100",100,118040,"J-4","Alloy 617",314626,"Plate"
86.54,0.00733,"Qualified",,39621.69,"CapPass","Cycle 99-100",100,118041,"J-4","Alloy 617",314626,"Plate"
85.24,0.00738,"Qualified",,39622.14,"CapPass","Cycle 99-100",100,118042,"J-4","Alloy 617",314626,"Plate"
85.21,0.00738,"Qualified",,39622.16,"CapPass","Cycle 99-100",100,118043,"J-4","Alloy 617",314626,"Plate"
86.36,0.00743,"Qualified",,39622.69,"CapPass","Cycle 99-100",100,118044,"J-4","Alloy 617",314626,"Plate"
85.98,0.00748,"Qualified",,39623.16,"CapPass","Cycle 99-100",100,118045,"J-4","Alloy 617",314626,"Plate"
85.89,0.00748,"Qualified",,39623.17,"CapPass","Cycle 99-100",100,118046,"J-4","Alloy 617",314626,"Plate"
85.31,0.00753,"Qualified",,39623.68,"CapPass","Cycle 99-100",100,118047,"J-4","Alloy 617",314626,"Plate"
84.79,0.00758,"Qualified",,39624.16,"CapPass","Cycle 99-100",100,118048,"J-4","Alloy 617",314626,"Plate"
84.82,0.00758,"Qualified",,39624.19,"CapPass","Cycle 99-100",100,118049,"J-4","Alloy 617",314626,"Plate"
84.85,0.00763,"Qualified",,39624.71,"CapPass","Cycle 99-100",100,118050,"J-4","Alloy 617",314626,"Plate"
83.33,0.00768,"Qualified",,39625.16,"CapPass","Cycle 99-100",100,118051,"J-4","Alloy 617",314626,"Plate"
83.25,0.00769,"Qualified",,39625.17,"CapPass","Cycle 99-100",100,118052,"J-4","Alloy 617",314626,"Plate"
82.54,0.00774,"Qualified",,39625.66,"CapPass","Cycle 99-100",100,118053,"J-4","Alloy 617",314626,"Plate"
82.33,0.00777,"Qualified",,39626.16,"CapPass","Cycle 99-100",100,118054,"J-4","Alloy 617",314626,"Plate"
82.71,0.00779,"Qualified",,39626.23,"CapPass","Cycle 99-100",100,118055,"J-4","Alloy 617",314626,"Plate"
82.30,0.00784,"Qualified",,39626.71,"CapPass","Cycle 99-100",100,118056,"J-4","Alloy 617",314626,"Plate"
82.78,0.00788,"Qualified",,39627.16,"CapPass","Cycle 99-100",100,118057,"J-4","Alloy 617",314626,"Plate"
82.71,0.00789,"Qualified",,39627.19,"CapPass","Cycle 99-100",100,118058,"J-4","Alloy 617",314626,"Plate"
81.46,0.00794,"Qualified",,39627.69,"CapPass","Cycle 99-100",100,118059,"J-4","Alloy 617",314626,"Plate"
79.84,0.00799,"Qualified",,39628.14,"CapPass","Cycle 99-100",100,118060,"J-4","Alloy 617",314626,"Plate"
79.94,0.00798,"Qualified",,39628.16,"CapPass","Cycle 99-100",100,118061,"J-4","Alloy 617",314626,"Plate"
82.23,0.00804,"Qualified",,39628.78,"CapPass","Cycle 99-100",100,118062,"J-4","Alloy 617",314626,"Plate"
84.67,0.00807,"Qualified",,39629.16,"CapPass","Cycle 99-100",100,118063,"J-4","Alloy 617",314626,"Plate"
85.02,0.00809,"Qualified",,39629.26,"CapPass","Cycle 99-100",100,118064,"J-4","Alloy 617",314626,"Plate"
85.29,0.00814,"Qualified",,39629.75,"CapPass","Cycle 99-100",100,118065,"J-4","Alloy 617",314626,"Plate"
86.03,0.00817,"Qualified",,39630.16,"CapPass","Cycle 99-100",100,118066,"J-4","Alloy 617",314626,"Plate"
86.23,0.00819,"Qualified",,39630.23,"CapPass","Cycle 99-100",100,118067,"J-4","Alloy 617",314626,"Plate"
85.78,0.00824,"Qualified",,39630.74,"CapPass","Cycle 99-100",100,118068,"J-4","Alloy 617",314626,"Plate"
84.65,0.00827,"Qualified",,39631.16,"CapPass","Cycle 99-100",100,118069,"J-4","Alloy 617",314626,"Plate"
84.53,0.00829,"Qualified",,39631.29,"CapPass","Cycle 99-100",100,118070,"J-4","Alloy 617",314626,"Plate"
84.42,0.00834,"Qualified",,39631.77,"CapPass","Cycle 99-100",100,118071,"J-4","Alloy 617",314626,"Plate"
82.92,0.00838,"Qualified",,39632.16,"CapPass","Cycle 99-100",100,118072,"J-4","Alloy 617",314626,"Plate"
82.54,0.00839,"Qualified",,39632.27,"CapPass","Cycle 99-100",100,118073,"J-4","Alloy 617",314626,"Plate"
82.52,0.00844,"Qualified",,39632.79,"CapPass","Cycle 99-100",100,118074,"J-4","Alloy 617",314626,"Plate"
83.85,0.00848,"Qualified",,39633.16,"CapPass","Cycle 99-100",100,118075,"J-4","Alloy 617",314626,"Plate"
83.99,0.00849,"Qualified",,39633.31,"CapPass","Cycle 99-100",100,118076,"J-4","Alloy 617",314626,"Plate"
84.60,0.00854,"Qualified",,39633.77,"CapPass","Cycle 99-100",100,118077,"J-4","Alloy 617",314626,"Plate"
83.97,0.00858,"Qualified",,39634.16,"CapPass","Cycle 99-100",100,118078,"J-4","Alloy 617",314626,"Plate"
84.08,0.00859,"Qualified",,39634.32,"CapPass","Cycle 99-100",100,118079,"J-4","Alloy 617",314626,"Plate"
83.69,0.00864,"Qualified",,39634.76,"CapPass","Cycle 99-100",100,118080,"J-4","Alloy 617",314626,"Plate"
83.18,0.00867,"Qualified",,39635.16,"CapPass","Cycle 99-100",100,118081,"J-4","Alloy 617",314626,"Plate"
84.02,0.00869,"Qualified",,39635.34,"CapPass","Cycle 99-100",100,118082,"J-4","Alloy 617",314626,"Plate"
84.21,0.00875,"Qualified",,39635.81,"CapPass","Cycle 99-100",100,118083,"J-4","Alloy 617",314626,"Plate"
83.90,0.00877,"Qualified",,39636.16,"CapPass","Cycle 99-100",100,118084,"J-4","Alloy 617",314626,"Plate"
85.15,0.00880,"Qualified",,39636.36,"CapPass","Cycle 99-100",100,118085,"J-4","Alloy 617",314626,"Plate"
84.77,0.00885,"Qualified",,39636.76,"CapPass","Cycle 99-100",100,118086,"J-4","Alloy 617",314626,"Plate"
82.28,0.00888,"Qualified",,39637.16,"CapPass","Cycle 99-100",100,118087,"J-4","Alloy 617",314626,"Plate"
82.04,0.00890,"Qualified",,39637.32,"CapPass","Cycle 99-100",100,118088,"J-4","Alloy 617",314626,"Plate"
82.65,0.00895,"Qualified",,39637.82,"CapPass","Cycle 99-100",100,118089,"J-4","Alloy 617",314626,"Plate"
82.99,0.00897,"Qualified",,39638.16,"CapPass","Cycle 99-100",100,118090,"J-4","Alloy 617",314626,"Plate"
83.05,0.00900,"Qualified",,39638.33,"CapPass","Cycle 99-100",100,118091,"J-4","Alloy 617",314626,"Plate"
82.06,0.00905,"Qualified",,39638.80,"CapPass","Cycle 99-100",100,118092,"J-4","Alloy 617",314626,"Plate"
81.63,0.00907,"Qualified",,39639.16,"CapPass","Cycle 99-100",100,118093,"J-4","Alloy 617",314626,"Plate"
82.41,0.00910,"Qualified",,39639.36,"CapPass","Cycle 99-100",100,118094,"J-4","Alloy 617",314626,"Plate"
83.62,0.00915,"Qualified",,39639.79,"CapPass","Cycle 99-100",100,118095,"J-4","Alloy 617",314626,"Plate"
83.92,0.00917,"Qualified",,39640.16,"CapPass","Cycle 99-100",100,118096,"J-4","Alloy 617",314626,"Plate"
84.47,0.00920,"Qualified",,39640.36,"CapPass","Cycle 99-100",100,118097,"J-4","Alloy 617",314626,"Plate"
84.48,0.00925,"Qualified",,39640.86,"CapPass","Cycle 99-100",100,118098,"J-4","Alloy 617",314626,"Plate"
84.80,0.00928,"Qualified",,39641.16,"CapPass","Cycle 99-100",100,118099,"J-4","Alloy 617",314626,"Plate"
84.72,0.00930,"Qualified",,39641.41,"CapPass","Cycle 99-100",100,118100,"J-4","Alloy 617",314626,"Plate"
86.59,0.00935,"Qualified",,39641.87,"CapPass","Cycle 99-100",100,118101,"J-4","Alloy 617",314626,"Plate"
86.25,0.00937,"Qualified",,39642.16,"CapPass","Cycle 99-100",100,118102,"J-4","Alloy 617",314626,"Plate"
86.24,0.00940,"Qualified",,39642.41,"CapPass","Cycle 99-100",100,118103,"J-4","Alloy 617",314626,"Plate"
86.78,0.00945,"Qualified",,39642.81,"CapPass","Cycle 99-100",100,118104,"J-4","Alloy 617",314626,"Plate"
84.78,0.00948,"Qualified",,39643.16,"CapPass","Cycle 99-100",100,118105,"J-4","Alloy 617",314626,"Plate"
84.10,0.00950,"Qualified",,39643.39,"CapPass","Cycle 99-100",100,118106,"J-4","Alloy 617",314626,"Plate"
83.00,0.00955,"Qualified",,39643.81,"CapPass","Cycle 99-100",100,118107,"J-4","Alloy 617",314626,"Plate"
83.07,0.00957,"Qualified",,39644.16,"CapPass","Cycle 99-100",100,118108,"J-4","Alloy 617",314626,"Plate"
84.17,0.00960,"Qualified",,39644.34,"CapPass","Cycle 99-100",100,118109,"J-4","Alloy 617",314626,"Plate"
85.02,0.00965,"Qualified",,39644.90,"CapPass","Cycle 99-100",100,118110,"J-4","Alloy 617",314626,"Plate"
85.56,0.00967,"Qualified",,39645.16,"CapPass","Cycle 99-100",100,118111,"J-4","Alloy 617",314626,"Plate"
85.72,0.00970,"Qualified",,39645.34,"CapPass","Cycle 99-100",100,118112,"J-4","Alloy 617",314626,"Plate"
85.38,0.00975,"Qualified",,39645.84,"CapPass","Cycle 99-100",100,118113,"J-4","Alloy 617",314626,"Plate"
83.58,0.00978,"Qualified",,39646.16,"CapPass","Cycle 99-100",100,118114,"J-4","Alloy 617",314626,"Plate"
82.88,0.00980,"Qualified",,39646.38,"CapPass","Cycle 99-100",100,118115,"J-4","Alloy 617",314626,"Plate"
84.10,0.00985,"Qualified",,39646.89,"CapPass","Cycle 99-100",100,118116,"J-4","Alloy 617",314626,"Plate"
83.72,0.00988,"Qualified",,39647.16,"CapPass","Cycle 99-100",100,118117,"J-4","Alloy 617",314626,"Plate"
83.53,0.00990,"Qualified",,39647.43,"CapPass","Cycle 99-100",100,118118,"J-4","Alloy 617",314626,"Plate"
83.56,0.00995,"Qualified",,39647.88,"CapPass","Cycle 99-100",100,118119,"J-4","Alloy 617",314626,"Plate"
84.45,0.00997,"Qualified",,39648.16,"CapPass","Cycle 99-100",100,118120,"J-4","Alloy 617",314626,"Plate"
64.25,0.00995,"Qualified",,79250.16,"CapPass","56% Nf: Cycle 199-200",199,120503,"J-4","Alloy 617",314626,"Plate"
63.79,0.00995,"Qualified",,79250.19,"CapPass","56% Nf: Cycle 199-200",199,120504,"J-4","Alloy 617",314626,"Plate"
57.01,0.00990,"Qualified",,79250.72,"CapPass","56% Nf: Cycle 199-200",199,120505,"J-4","Alloy 617",314626,"Plate"
52.65,0.00986,"Qualified",,79251.16,"CapPass","56% Nf: Cycle 199-200",199,120506,"J-4","Alloy 617",314626,"Plate"
50.81,0.00985,"Qualified",,79251.31,"CapPass","56% Nf: Cycle 199-200",199,120507,"J-4","Alloy 617",314626,"Plate"
46.01,0.00979,"Qualified",,79251.76,"CapPass","56% Nf: Cycle 199-200",199,120508,"J-4","Alloy 617",314626,"Plate"
42.60,0.00976,"Qualified",,79252.16,"CapPass","56% Nf: Cycle 199-200",199,120509,"J-4","Alloy 617",314626,"Plate"
41.33,0.00974,"Qualified",,79252.29,"CapPass","56% Nf: Cycle 199-200",199,120510,"J-4","Alloy 617",314626,"Plate"
36.68,0.00969,"Qualified",,79252.84,"CapPass","56% Nf: Cycle 199-200",199,120511,"J-4","Alloy 617",314626,"Plate"
33.97,0.00966,"Qualified",,79253.16,"CapPass","56% Nf: Cycle 199-200",199,120512,"J-4","Alloy 617",314626,"Plate"
32.45,0.00964,"Qualified",,79253.37,"CapPass","56% Nf: Cycle 199-200",199,120513,"J-4","Alloy 617",314626,"Plate"
28.61,0.00959,"Qualified",,79253.87,"CapPass","56% Nf: Cycle 199-200",199,120514,"J-4","Alloy 617",314626,"Plate"
26.30,0.00957,"Qualified",,79254.16,"CapPass","56% Nf: Cycle 199-200",199,120515,"J-4","Alloy 617",314626,"Plate"
24.76,0.00954,"Qualified",,79254.37,"CapPass","56% Nf: Cycle 199-200",199,120516,"J-4","Alloy 617",314626,"Plate"
20.23,0.00949,"Qualified",,79254.91,"CapPass","56% Nf: Cycle 199-200",199,120517,"J-4","Alloy 617",314626,"Plate"
18.72,0.00947,"Qualified",,79255.16,"CapPass","56% Nf: Cycle 199-200",199,120518,"J-4","Alloy 617",314626,"Plate"
16.78,0.00944,"Qualified",,79255.45,"CapPass","56% Nf: Cycle 199-200",199,120519,"J-4","Alloy 617",314626,"Plate"
12.07,0.00939,"Qualified",,79256.04,"CapPass","56% Nf: Cycle 199-200",199,120520,"J-4","Alloy 617",314626,"Plate"
11.31,0.00938,"Qualified",,79256.16,"CapPass","56% Nf: Cycle 199-200",199,120521,"J-4","Alloy 617",314626,"Plate"
10.93,0.00934,"Qualified",,79256.66,"CapPass","56% Nf: Cycle 199-200",199,120522,"J-4","Alloy 617",314626,"Plate"
7.94,0.00929,"Qualified",,79257.16,"CapPass","56% Nf: Cycle 199-200",199,120523,"J-4","Alloy 617",314626,"Plate"
7.17,0.00929,"Qualified",,79257.22,"CapPass","56% Nf: Cycle 199-200",199,120524,"J-4","Alloy 617",314626,"Plate"
3.30,0.00924,"Qualified",,79257.67,"CapPass","56% Nf: Cycle 199-200",199,120525,"J-4","Alloy 617",314626,"Plate"
0.00,0.00920,"Qualified",,79258.16,"CapPass","56% Nf: Cycle 199-200",199,120526,"J-4","Alloy 617",314626,"Plate"
-1.03,0.00919,"Qualified",,79258.29,"CapPass","56% Nf: Cycle 199-200",199,120527,"J-4","Alloy 617",314626,"Plate"
-4.87,0.00914,"Qualified",,79258.77,"CapPass","56% Nf: Cycle 199-200",199,120528,"J-4","Alloy 617",314626,"Plate"
-8.94,0.00909,"Qualified",,79259.07,"CapPass","56% Nf: Cycle 199-200",199,120529,"J-4","Alloy 617",314626,"Plate"
-10.20,0.00907,"Qualified",,79259.16,"CapPass","56% Nf: Cycle 199-200",199,120530,"J-4","Alloy 617",314626,"Plate"
-12.29,0.00904,"Qualified",,79259.45,"CapPass","56% Nf: Cycle 199-200",199,120531,"J-4","Alloy 617",314626,"Plate"
-15.08,0.00899,"Qualified",,79259.95,"CapPass","56% Nf: Cycle 199-200",199,120532,"J-4","Alloy 617",314626,"Plate"
-15.54,0.00897,"Qualified",,79260.16,"CapPass","56% Nf: Cycle 199-200",199,120533,"J-4","Alloy 617",314626,"Plate"
-16.85,0.00894,"Qualified",,79260.46,"CapPass","56% Nf: Cycle 199-200",199,120534,"J-4","Alloy 617",314626,"Plate"
-19.24,0.00889,"Qualified",,79260.97,"CapPass","56% Nf: Cycle 199-200",199,120535,"J-4","Alloy 617",314626,"Plate"
-19.60,0.00887,"Qualified",,79261.16,"CapPass","56% Nf: Cycle 199-200",199,120536,"J-4","Alloy 617",314626,"Plate"
-20.62,0.00883,"Qualified",,79261.44,"CapPass","56% Nf: Cycle 199-200",199,120537,"J-4","Alloy 617",314626,"Plate"
-22.61,0.00878,"Qualified",,79261.97,"CapPass","56% Nf: Cycle 199-200",199,120538,"J-4","Alloy 617",314626,"Plate"
-23.38,0.00877,"Qualified",,79262.16,"CapPass","56% Nf: Cycle 199-200",199,120539,"J-4","Alloy 617",314626,"Plate"
-26.32,0.00873,"Qualified",,79262.52,"CapPass","56% Nf: Cycle 199-200",199,120540,"J-4","Alloy 617",314626,"Plate"
-28.64,0.00868,"Qualified",,79262.98,"CapPass","56% Nf: Cycle 199-200",199,120541,"J-4","Alloy 617",314626,"Plate"
-28.97,0.00866,"Qualified",,79263.16,"CapPass","56% Nf: Cycle 199-200",199,120542,"J-4","Alloy 617",314626,"Plate"
-30.04,0.00863,"Qualified",,79263.53,"CapPass","56% Nf: Cycle 199-200",199,120543,"J-4","Alloy 617",314626,"Plate"
-32.41,0.00858,"Qualified",,79263.98,"CapPass","56% Nf: Cycle 199-200",199,120544,"J-4","Alloy 617",314626,"Plate"
-32.80,0.00857,"Qualified",,79264.16,"CapPass","56% Nf: Cycle 199-200",199,120545,"J-4","Alloy 617",314626,"Plate"
-34.07,0.00853,"Qualified",,79264.47,"CapPass","56% Nf: Cycle 199-200",199,120546,"J-4","Alloy 617",314626,"Plate"
-35.89,0.00848,"Qualified",,79264.98,"CapPass","56% Nf: Cycle 199-200",199,120547,"J-4","Alloy 617",314626,"Plate"
-36.14,0.00846,"Qualified",,79265.16,"CapPass","56% Nf: Cycle 199-200",199,120548,"J-4","Alloy 617",314626,"Plate"
-37.38,0.00843,"Qualified",,79265.47,"CapPass","56% Nf: Cycle 199-200",199,120549,"J-4","Alloy 617",314626,"Plate"
-36.89,0.00838,"Qualified",,79265.97,"CapPass","56% Nf: Cycle 199-200",199,120550,"J-4","Alloy 617",314626,"Plate"
-37.59,0.00837,"Qualified",,79266.16,"CapPass","56% Nf: Cycle 199-200",199,120551,"J-4","Alloy 617",314626,"Plate"
-39.91,0.00833,"Qualified",,79266.50,"CapPass","56% Nf: Cycle 199-200",199,120552,"J-4","Alloy 617",314626,"Plate"
-41.67,0.00828,"Qualified",,79266.92,"CapPass","56% Nf: Cycle 199-200",199,120553,"J-4","Alloy 617",314626,"Plate"
-41.89,0.00827,"Qualified",,79267.16,"CapPass","56% Nf: Cycle 199-200",199,120554,"J-4","Alloy 617",314626,"Plate"
-42.57,0.00823,"Qualified",,79267.43,"CapPass","56% Nf: Cycle 199-200",199,120555,"J-4","Alloy 617",314626,"Plate"
-42.40,0.00818,"Qualified",,79267.94,"CapPass","56% Nf: Cycle 199-200",199,120556,"J-4","Alloy 617",314626,"Plate"
-42.74,0.00817,"Qualified",,79268.16,"CapPass","56% Nf: Cycle 199-200",199,120557,"J-4","Alloy 617",314626,"Plate"
-44.39,0.00813,"Qualified",,79268.48,"CapPass","56% Nf: Cycle 199-200",199,120558,"J-4","Alloy 617",314626,"Plate"
-46.06,0.00808,"Qualified",,79269.02,"CapPass","56% Nf: Cycle 199-200",199,120559,"J-4","Alloy 617",314626,"Plate"
-46.87,0.00806,"Qualified",,79269.16,"CapPass","56% Nf: Cycle 199-200",199,120560,"J-4","Alloy 617",314626,"Plate"
-46.65,0.00803,"Qualified",,79269.45,"CapPass","56% Nf: Cycle 199-200",199,120561,"J-4","Alloy 617",314626,"Plate"
-48.44,0.00798,"Qualified",,79269.98,"CapPass","56% Nf: Cycle 199-200",199,120562,"J-4","Alloy 617",314626,"Plate"
-48.93,0.00796,"Qualified",,79270.16,"CapPass","56% Nf: Cycle 199-200",199,120563,"J-4","Alloy 617",314626,"Plate"
-49.43,0.00793,"Qualified",,79270.53,"CapPass","56% Nf: Cycle 199-200",199,120564,"J-4","Alloy 617",314626,"Plate"
-52.13,0.00788,"Qualified",,79270.94,"CapPass","56% Nf: Cycle 199-200",199,120565,"J-4","Alloy 617",314626,"Plate"
-52.01,0.00786,"Qualified",,79271.16,"CapPass","56% Nf: Cycle 199-200",199,120566,"J-4","Alloy 617",314626,"Plate"
-52.33,0.00783,"Qualified",,79271.48,"CapPass","56% Nf: Cycle 199-200",199,120567,"J-4","Alloy 617",314626,"Plate"
-52.63,0.00778,"Qualified",,79271.98,"CapPass","56% Nf: Cycle 199-200",199,120568,"J-4","Alloy 617",314626,"Plate"
-53.20,0.00776,"Qualified",,79272.16,"CapPass","56% Nf: Cycle 199-200",199,120569,"J-4","Alloy 617",314626,"Plate"
-53.23,0.00773,"Qualified",,79272.44,"CapPass","56% Nf: Cycle 199-200",199,120570,"J-4","Alloy 617",314626,"Plate"
-54.14,0.00768,"Qualified",,79272.98,"CapPass","56% Nf: Cycle 199-200",199,120571,"J-4","Alloy 617",314626,"Plate"
-55.18,0.00766,"Qualified",,79273.16,"CapPass","56% Nf: Cycle 199-200",199,120572,"J-4","Alloy 617",314626,"Plate"
-56.57,0.00763,"Qualified",,79273.46,"CapPass","56% Nf: Cycle 199-200",199,120573,"J-4","Alloy 617",314626,"Plate"
-56.74,0.00758,"Qualified",,79273.94,"CapPass","56% Nf: Cycle 199-200",199,120574,"J-4","Alloy 617",314626,"Plate"
-56.33,0.00756,"Qualified",,79274.16,"CapPass","56% Nf: Cycle 199-200",199,120575,"J-4","Alloy 617",314626,"Plate"
-55.59,0.00753,"Qualified",,79274.39,"CapPass","56% Nf: Cycle 199-200",199,120576,"J-4","Alloy 617",314626,"Plate"
-56.28,0.00748,"Qualified",,79274.96,"CapPass","56% Nf: Cycle 199-200",199,120577,"J-4","Alloy 617",314626,"Plate"
-56.76,0.00746,"Qualified",,79275.16,"CapPass","56% Nf: Cycle 199-200",199,120578,"J-4","Alloy 617",314626,"Plate"
-57.05,0.00743,"Qualified",,79275.48,"CapPass","56% Nf: Cycle 199-200",199,120579,"J-4","Alloy 617",314626,"Plate"
-57.21,0.00738,"Qualified",,79275.90,"CapPass","56% Nf: Cycle 199-200",199,120580,"J-4","Alloy 617",314626,"Plate"
-55.97,0.00736,"Qualified",,79276.16,"CapPass","56% Nf: Cycle 199-200",199,120581,"J-4","Alloy 617",314626,"Plate"
-56.13,0.00733,"Qualified",,79276.43,"CapPass","56% Nf: Cycle 199-200",199,120582,"J-4","Alloy 617",314626,"Plate"
-55.26,0.00728,"Qualified",,79276.94,"CapPass","56% Nf: Cycle 199-200",199,120583,"J-4","Alloy 617",314626,"Plate"
-55.45,0.00726,"Qualified",,79277.16,"CapPass","56% Nf: Cycle 199-200",199,120584,"J-4","Alloy 617",314626,"Plate"
-56.75,0.00722,"Qualified",,79277.46,"CapPass","56% Nf: Cycle 199-200",199,120585,"J-4","Alloy 617",314626,"Plate"
-58.08,0.00717,"Qualified",,79277.96,"CapPass","56% Nf: Cycle 199-200",199,120586,"J-4","Alloy 617",314626,"Plate"
-57.95,0.00716,"Qualified",,79278.16,"CapPass","56% Nf: Cycle 199-200",199,120587,"J-4","Alloy 617",314626,"Plate"
-57.92,0.00712,"Qualified",,79278.42,"CapPass","56% Nf: Cycle 199-200",199,120588,"J-4","Alloy 617",314626,"Plate"
-57.80,0.00707,"Qualified",,79278.94,"CapPass","56% Nf: Cycle 199-200",199,120589,"J-4","Alloy 617",314626,"Plate"
-58.32,0.00706,"Qualified",,79279.16,"CapPass","56% Nf: Cycle 199-200",199,120590,"J-4","Alloy 617",314626,"Plate"
-58.74,0.00702,"Qualified",,79279.43,"CapPass","56% Nf: Cycle 199-200",199,120591,"J-4","Alloy 617",314626,"Plate"
-57.82,0.00697,"Qualified",,79279.86,"CapPass","56% Nf: Cycle 199-200",199,120592,"J-4","Alloy 617",314626,"Plate"
-56.95,0.00696,"Qualified",,79280.16,"CapPass","56% Nf: Cycle 199-200",199,120593,"J-4","Alloy 617",314626,"Plate"
-57.49,0.00692,"Qualified",,79280.44,"CapPass","56% Nf: Cycle 199-200",199,120594,"J-4","Alloy 617",314626,"Plate"
-59.23,0.00687,"Qualified",,79280.99,"CapPass","56% Nf: Cycle 199-200",199,120595,"J-4","Alloy 617",314626,"Plate"
-59.64,0.00685,"Qualified",,79281.16,"CapPass","56% Nf: Cycle 199-200",199,120596,"J-4","Alloy 617",314626,"Plate"
-59.57,0.00682,"Qualified",,79281.44,"CapPass","56% Nf: Cycle 199-200",199,120597,"J-4","Alloy 617",314626,"Plate"
-59.10,0.00677,"Qualified",,79281.92,"CapPass","56% Nf: Cycle 199-200",199,120598,"J-4","Alloy 617",314626,"Plate"
-58.95,0.00675,"Qualified",,79282.16,"CapPass","56% Nf: Cycle 199-200",199,120599,"J-4","Alloy 617",314626,"Plate"
-58.55,0.00672,"Qualified",,79282.41,"CapPass","56% Nf: Cycle 199-200",199,120600,"J-4","Alloy 617",314626,"Plate"
-58.20,0.00667,"Qualified",,79282.92,"CapPass","56% Nf: Cycle 199-200",199,120601,"J-4","Alloy 617",314626,"Plate"
-58.15,0.00664,"Qualified",,79283.16,"CapPass","56% Nf: Cycle 199-200",199,120602,"J-4","Alloy 617",314626,"Plate"
-57.68,0.00662,"Qualified",,79283.44,"CapPass","56% Nf: Cycle 199-200",199,120603,"J-4","Alloy 617",314626,"Plate"
-58.68,0.00657,"Qualified",,79283.86,"CapPass","56% Nf: Cycle 199-200",199,120604,"J-4","Alloy 617",314626,"Plate"
-57.93,0.00655,"Qualified",,79284.16,"CapPass","56% Nf: Cycle 199-200",199,120605,"J-4","Alloy 617",314626,"Plate"
-58.84,0.00652,"Qualified",,79284.42,"CapPass","56% Nf: Cycle 199-200",199,120606,"J-4","Alloy 617",314626,"Plate"
-59.58,0.00647,"Qualified",,79284.95,"CapPass","56% Nf: Cycle 199-200",199,120607,"J-4","Alloy 617",314626,"Plate"
-60.35,0.00645,"Qualified",,79285.16,"CapPass","56% Nf: Cycle 199-200",199,120608,"J-4","Alloy 617",314626,"Plate"
-60.54,0.00642,"Qualified",,79285.41,"CapPass","56% Nf: Cycle 199-200",199,120609,"J-4","Alloy 617",314626,"Plate"
-60.87,0.00637,"Qualified",,79285.89,"CapPass","56% Nf: Cycle 199-200",199,120610,"J-4","Alloy 617",314626,"Plate"
-60.66,0.00635,"Qualified",,79286.16,"CapPass","56% Nf: Cycle 199-200",199,120611,"J-4","Alloy 617",314626,"Plate"
-60.71,0.00632,"Qualified",,79286.42,"CapPass","56% Nf: Cycle 199-200",199,120612,"J-4","Alloy 617",314626,"Plate"
-60.40,0.00627,"Qualified",,79286.98,"CapPass","56% Nf: Cycle 199-200",199,120613,"J-4","Alloy 617",314626,"Plate"
-61.29,0.00625,"Qualified",,79287.16,"CapPass","56% Nf: Cycle 199-200",199,120614,"J-4","Alloy 617",314626,"Plate"
-61.57,0.00622,"Qualified",,79287.41,"CapPass","56% Nf: Cycle 199-200",199,120615,"J-4","Alloy 617",314626,"Plate"
-60.32,0.00617,"Qualified",,79287.87,"CapPass","56% Nf: Cycle 199-200",199,120616,"J-4","Alloy 617",314626,"Plate"
-59.38,0.00614,"Qualified",,79288.16,"CapPass","56% Nf: Cycle 199-200",199,120617,"J-4","Alloy 617",314626,"Plate"
-58.96,0.00612,"Qualified",,79288.42,"CapPass","56% Nf: Cycle 199-200",199,120618,"J-4","Alloy 617",314626,"Plate"
-59.53,0.00607,"Qualified",,79288.92,"CapPass","56% Nf: Cycle 199-200",199,120619,"J-4","Alloy 617",314626,"Plate"
-60.09,0.00605,"Qualified",,79289.16,"CapPass","56% Nf: Cycle 199-200",199,120620,"J-4","Alloy 617",314626,"Plate"
-60.73,0.00602,"Qualified",,79289.41,"CapPass","56% Nf: Cycle 199-200",199,120621,"J-4","Alloy 617",314626,"Plate"
-59.12,0.00597,"Qualified",,79289.91,"CapPass","56% Nf: Cycle 199-200",199,120622,"J-4","Alloy 617",314626,"Plate"
-59.00,0.00594,"Qualified",,79290.16,"CapPass","56% Nf: Cycle 199-200",199,120623,"J-4","Alloy 617",314626,"Plate"
-58.75,0.00591,"Qualified",,79290.38,"CapPass","56% Nf: Cycle 199-200",199,120624,"J-4","Alloy 617",314626,"Plate"
-58.62,0.00586,"Qualified",,79290.91,"CapPass","56% Nf: Cycle 199-200",199,120625,"J-4","Alloy 617",314626,"Plate"
-58.58,0.00584,"Qualified",,79291.16,"CapPass","56% Nf: Cycle 199-200",199,120626,"J-4","Alloy 617",314626,"Plate"
-58.77,0.00581,"Qualified",,79291.38,"CapPass","56% Nf: Cycle 199-200",199,120627,"J-4","Alloy 617",314626,"Plate"
-58.51,0.00576,"Qualified",,79291.92,"CapPass","56% Nf: Cycle 199-200",199,120628,"J-4","Alloy 617",314626,"Plate"
-58.77,0.00574,"Qualified",,79292.16,"CapPass","56% Nf: Cycle 199-200",199,120629,"J-4","Alloy 617",314626,"Plate"
-59.36,0.00571,"Qualified",,79292.42,"CapPass","56% Nf: Cycle 199-200",199,120630,"J-4","Alloy 617",314626,"Plate"
-60.80,0.00566,"Qualified",,79292.92,"CapPass","56% Nf: Cycle 199-200",199,120631,"J-4","Alloy 617",314626,"Plate"
-60.98,0.00564,"Qualified",,79293.16,"CapPass","56% Nf: Cycle 199-200",199,120632,"J-4","Alloy 617",314626,"Plate"
-60.90,0.00561,"Qualified",,79293.41,"CapPass","56% Nf: Cycle 199-200",199,120633,"J-4","Alloy 617",314626,"Plate"
-60.98,0.00556,"Qualified",,79293.98,"CapPass","56% Nf: Cycle 199-200",199,120634,"J-4","Alloy 617",314626,"Plate"
-61.72,0.00555,"Qualified",,79294.16,"CapPass","56% Nf: Cycle 199-200",199,120635,"J-4","Alloy 617",314626,"Plate"
-63.23,0.00551,"Qualified",,79294.45,"CapPass","56% Nf: Cycle 199-200",199,120636,"J-4","Alloy 617",314626,"Plate"
-63.41,0.00546,"Qualified",,79294.92,"CapPass","56% Nf: Cycle 199-200",199,120637,"J-4","Alloy 617",314626,"Plate"
-62.35,0.00543,"Qualified",,79295.16,"CapPass","56% Nf: Cycle 199-200",199,120638,"J-4","Alloy 617",314626,"Plate"
-60.42,0.00541,"Qualified",,79295.39,"CapPass","56% Nf: Cycle 199-200",199,120639,"J-4","Alloy 617",314626,"Plate"
-57.93,0.00536,"Qualified",,79295.87,"CapPass","56% Nf: Cycle 199-200",199,120640,"J-4","Alloy 617",314626,"Plate"
-57.12,0.00534,"Qualified",,79296.16,"CapPass","56% Nf: Cycle 199-200",199,120641,"J-4","Alloy 617",314626,"Plate"
-58.06,0.00531,"Qualified",,79296.42,"CapPass","56% Nf: Cycle 199-200",199,120642,"J-4","Alloy 617",314626,"Plate"
-57.54,0.00526,"Qualified",,79296.91,"CapPass","56% Nf: Cycle 199-200",199,120643,"J-4","Alloy 617",314626,"Plate"
-57.30,0.00524,"Qualified",,79297.16,"CapPass","56% Nf: Cycle 199-200",199,120644,"J-4","Alloy 617",314626,"Plate"
-58.14,0.00521,"Qualified",,79297.45,"CapPass","56% Nf: Cycle 199-200",199,120645,"J-4","Alloy 617",314626,"Plate"
-59.80,0.00516,"Qualified",,79297.94,"CapPass","56% Nf: Cycle 199-200",199,120646,"J-4","Alloy 617",314626,"Plate"
-59.82,0.00514,"Qualified",,79298.16,"CapPass","56% Nf: Cycle 199-200",199,120647,"J-4","Alloy 617",314626,"Plate"
-59.92,0.00511,"Qualified",,79298.47,"CapPass","56% Nf: Cycle 199-200",199,120648,"J-4","Alloy 617",314626,"Plate"
-59.95,0.00506,"Qualified",,79298.98,"CapPass","56% Nf: Cycle 199-200",199,120649,"J-4","Alloy 617",314626,"Plate"
-60.03,0.00504,"Qualified",,79299.16,"CapPass","56% Nf: Cycle 199-200",199,120650,"J-4","Alloy 617",314626,"Plate"
-59.99,0.00501,"Qualified",,79299.47,"CapPass","56% Nf: Cycle 199-200",199,120651,"J-4","Alloy 617",314626,"Plate"
-59.96,0.00496,"Qualified",,79299.94,"CapPass","56% Nf: Cycle 199-200",199,120652,"J-4","Alloy 617",314626,"Plate"
-59.60,0.00494,"Qualified",,79300.16,"CapPass","56% Nf: Cycle 199-200",199,120653,"J-4","Alloy 617",314626,"Plate"
-59.14,0.00491,"Qualified",,79300.47,"CapPass","56% Nf: Cycle 199-200",199,120654,"J-4","Alloy 617",314626,"Plate"
-59.50,0.00486,"Qualified",,79300.95,"CapPass","56% Nf: Cycle 199-200",199,120655,"J-4","Alloy 617",314626,"Plate"
-59.41,0.00484,"Qualified",,79301.16,"CapPass","56% Nf: Cycle 199-200",199,120656,"J-4","Alloy 617",314626,"Plate"
-60.69,0.00481,"Qualified",,79301.45,"CapPass","56% Nf: Cycle 199-200",199,120657,"J-4","Alloy 617",314626,"Plate"
-60.92,0.00476,"Qualified",,79301.94,"CapPass","56% Nf: Cycle 199-200",199,120658,"J-4","Alloy 617",314626,"Plate"
-60.26,0.00474,"Qualified",,79302.16,"CapPass","56% Nf: Cycle 199-200",199,120659,"J-4","Alloy 617",314626,"Plate"
-60.83,0.00471,"Qualified",,79302.50,"CapPass","56% Nf: Cycle 199-200",199,120660,"J-4","Alloy 617",314626,"Plate"
-61.05,0.00466,"Qualified",,79302.98,"CapPass","56% Nf: Cycle 199-200",199,120661,"J-4","Alloy 617",314626,"Plate"
-61.04,0.00464,"Qualified",,79303.16,"CapPass","56% Nf: Cycle 199-200",199,120662,"J-4","Alloy 617",314626,"Plate"
-61.55,0.00461,"Qualified",,79303.50,"CapPass","56% Nf: Cycle 199-200",199,120663,"J-4","Alloy 617",314626,"Plate"
-61.82,0.00456,"Qualified",,79303.97,"CapPass","56% Nf: Cycle 199-200",199,120664,"J-4","Alloy 617",314626,"Plate"
-61.90,0.00454,"Qualified",,79304.16,"CapPass","56% Nf: Cycle 199-200",199,120665,"J-4","Alloy 617",314626,"Plate"
-62.29,0.00451,"Qualified",,79304.48,"CapPass","56% Nf: Cycle 199-200",199,120666,"J-4","Alloy 617",314626,"Plate"
-62.17,0.00446,"Qualified",,79305.02,"CapPass","56% Nf: Cycle 199-200",199,120667,"J-4","Alloy 617",314626,"Plate"
-62.14,0.00444,"Qualified",,79305.16,"CapPass","56% Nf: Cycle 199-200",199,120668,"J-4","Alloy 617",314626,"Plate"
-62.22,0.00440,"Qualified",,79305.50,"CapPass","56% Nf: Cycle 199-200",199,120669,"J-4","Alloy 617",314626,"Plate"
-62.29,0.00435,"Qualified",,79305.98,"CapPass","56% Nf: Cycle 199-200",199,120670,"J-4","Alloy 617",314626,"Plate"
-62.21,0.00434,"Qualified",,79306.16,"CapPass","56% Nf: Cycle 199-200",199,120671,"J-4","Alloy 617",314626,"Plate"
-62.51,0.00430,"Qualified",,79306.50,"CapPass","56% Nf: Cycle 199-200",199,120672,"J-4","Alloy 617",314626,"Plate"
-63.64,0.00425,"Qualified",,79307.00,"CapPass","56% Nf: Cycle 199-200",199,120673,"J-4","Alloy 617",314626,"Plate"
-63.27,0.00424,"Qualified",,79307.16,"CapPass","56% Nf: Cycle 199-200",199,120674,"J-4","Alloy 617",314626,"Plate"
-63.04,0.00420,"Qualified",,79307.50,"CapPass","56% Nf: Cycle 199-200",199,120675,"J-4","Alloy 617",314626,"Plate"
-62.13,0.00415,"Qualified",,79308.02,"CapPass","56% Nf: Cycle 199-200",199,120676,"J-4","Alloy 617",314626,"Plate"
-62.44,0.00414,"Qualified",,79308.16,"CapPass","56% Nf: Cycle 199-200",199,120677,"J-4","Alloy 617",314626,"Plate"
-61.94,0.00410,"Qualified",,79308.52,"CapPass","56% Nf: Cycle 199-200",199,120678,"J-4","Alloy 617",314626,"Plate"
-60.67,0.00405,"Qualified",,79309.00,"CapPass","56% Nf: Cycle 199-200",199,120679,"J-4","Alloy 617",314626,"Plate"
-60.40,0.00404,"Qualified",,79309.16,"CapPass","56% Nf: Cycle 199-200",199,120680,"J-4","Alloy 617",314626,"Plate"
-60.44,0.00400,"Qualified",,79309.53,"CapPass","56% Nf: Cycle 199-200",199,120681,"J-4","Alloy 617",314626,"Plate"
-61.80,0.00395,"Qualified",,79310.05,"CapPass","56% Nf: Cycle 199-200",199,120682,"J-4","Alloy 617",314626,"Plate"
-62.23,0.00394,"Qualified",,79310.16,"CapPass","56% Nf: Cycle 199-200",199,120683,"J-4","Alloy 617",314626,"Plate"
-61.92,0.00390,"Qualified",,79310.55,"CapPass","56% Nf: Cycle 199-200",199,120684,"J-4","Alloy 617",314626,"Plate"
-62.03,0.00385,"Qualified",,79311.02,"CapPass","56% Nf: Cycle 199-200",199,120685,"J-4","Alloy 617",314626,"Plate"
-61.72,0.00384,"Qualified",,79311.16,"CapPass","56% Nf: Cycle 199-200",199,120686,"J-4","Alloy 617",314626,"Plate"
-62.21,0.00380,"Qualified",,79311.56,"CapPass","56% Nf: Cycle 199-200",199,120687,"J-4","Alloy 617",314626,"Plate"
-62.61,0.00375,"Qualified",,79312.03,"CapPass","56% Nf: Cycle 199-200",199,120688,"J-4","Alloy 617",314626,"Plate"
-62.46,0.00374,"Qualified",,79312.16,"CapPass","56% Nf: Cycle 199-200",199,120689,"J-4","Alloy 617",314626,"Plate"
-61.90,0.00370,"Qualified",,79312.50,"CapPass","56% Nf: Cycle 199-200",199,120690,"J-4","Alloy 617",314626,"Plate"
-61.20,0.00365,"Qualified",,79313.03,"CapPass","56% Nf: Cycle 199-200",199,120691,"J-4","Alloy 617",314626,"Plate"
-60.84,0.00364,"Qualified",,79313.16,"CapPass","56% Nf: Cycle 199-200",199,120692,"J-4","Alloy 617",314626,"Plate"
-61.64,0.00360,"Qualified",,79313.58,"CapPass","56% Nf: Cycle 199-200",199,120693,"J-4","Alloy 617",314626,"Plate"
-61.89,0.00355,"Qualified",,79314.02,"CapPass","56% Nf: Cycle 199-200",199,120694,"J-4","Alloy 617",314626,"Plate"
-61.65,0.00354,"Qualified",,79314.16,"CapPass","56% Nf: Cycle 199-200",199,120695,"J-4","Alloy 617",314626,"Plate"
-62.32,0.00350,"Qualified",,79314.56,"CapPass","56% Nf: Cycle 199-200",199,120696,"J-4","Alloy 617",314626,"Plate"
-61.58,0.00345,"Qualified",,79315.08,"CapPass","56% Nf: Cycle 199-200",199,120697,"J-4","Alloy 617",314626,"Plate"
-61.66,0.00344,"Qualified",,79315.16,"CapPass","56% Nf: Cycle 199-200",199,120698,"J-4","Alloy 617",314626,"Plate"
-61.88,0.00340,"Qualified",,79315.52,"CapPass","56% Nf: Cycle 199-200",199,120699,"J-4","Alloy 617",314626,"Plate"
-61.56,0.00335,"Qualified",,79316.06,"CapPass","56% Nf: Cycle 199-200",199,120700,"J-4","Alloy 617",314626,"Plate"
-61.44,0.00334,"Qualified",,79316.16,"CapPass","56% Nf: Cycle 199-200",199,120701,"J-4","Alloy 617",314626,"Plate"
-62.96,0.00330,"Qualified",,79316.58,"CapPass","56% Nf: Cycle 199-200",199,120702,"J-4","Alloy 617",314626,"Plate"
-63.27,0.00325,"Qualified",,79317.11,"CapPass","56% Nf: Cycle 199-200",199,120703,"J-4","Alloy 617",314626,"Plate"
-63.32,0.00324,"Qualified",,79317.16,"CapPass","56% Nf: Cycle 199-200",199,120704,"J-4","Alloy 617",314626,"Plate"
-64.17,0.00320,"Qualified",,79317.56,"CapPass","56% Nf: Cycle 199-200",199,120705,"J-4","Alloy 617",314626,"Plate"
-64.27,0.00314,"Qualified",,79318.09,"CapPass","56% Nf: Cycle 199-200",199,120706,"J-4","Alloy 617",314626,"Plate"
-64.20,0.00314,"Qualified",,79318.16,"CapPass","56% Nf: Cycle 199-200",199,120707,"J-4","Alloy 617",314626,"Plate"
-63.24,0.00309,"Qualified",,79318.58,"CapPass","56% Nf: Cycle 199-200",199,120708,"J-4","Alloy 617",314626,"Plate"
-63.48,0.00304,"Qualified",,79319.08,"CapPass","56% Nf: Cycle 199-200",199,120709,"J-4","Alloy 617",314626,"Plate"
-63.39,0.00304,"Qualified",,79319.16,"CapPass","56% Nf: Cycle 199-200",199,120710,"J-4","Alloy 617",314626,"Plate"
-63.41,0.00299,"Qualified",,79319.61,"CapPass","56% Nf: Cycle 199-200",199,120711,"J-4","Alloy 617",314626,"Plate"
-63.32,0.00294,"Qualified",,79320.09,"CapPass","56% Nf: Cycle 199-200",199,120712,"J-4","Alloy 617",314626,"Plate"
-63.22,0.00294,"Qualified",,79320.16,"CapPass","56% Nf: Cycle 199-200",199,120713,"J-4","Alloy 617",314626,"Plate"
-62.51,0.00289,"Qualified",,79320.61,"CapPass","56% Nf: Cycle 199-200",199,120714,"J-4","Alloy 617",314626,"Plate"
-62.45,0.00284,"Qualified",,79321.11,"CapPass","56% Nf: Cycle 199-200",199,120715,"J-4","Alloy 617",314626,"Plate"
-62.39,0.00284,"Qualified",,79321.16,"CapPass","56% Nf: Cycle 199-200",199,120716,"J-4","Alloy 617",314626,"Plate"
-62.68,0.00279,"Qualified",,79321.61,"CapPass","56% Nf: Cycle 199-200",199,120717,"J-4","Alloy 617",314626,"Plate"
-62.03,0.00274,"Qualified",,79322.14,"CapPass","56% Nf: Cycle 199-200",199,120718,"J-4","Alloy 617",314626,"Plate"
-62.03,0.00274,"Qualified",,79322.16,"CapPass","56% Nf: Cycle 199-200",199,120719,"J-4","Alloy 617",314626,"Plate"
-62.38,0.00269,"Qualified",,79322.59,"CapPass","56% Nf: Cycle 199-200",199,120720,"J-4","Alloy 617",314626,"Plate"
-61.94,0.00264,"Qualified",,79323.07,"CapPass","56% Nf: Cycle 199-200",199,120721,"J-4","Alloy 617",314626,"Plate"
-61.73,0.00264,"Qualified",,79323.16,"CapPass","56% Nf: Cycle 199-200",199,120722,"J-4","Alloy 617",314626,"Plate"
-62.10,0.00259,"Qualified",,79323.62,"CapPass","56% Nf: Cycle 199-200",199,120723,"J-4","Alloy 617",314626,"Plate"
-62.85,0.00254,"Qualified",,79324.14,"CapPass","56% Nf: Cycle 199-200",199,120724,"J-4","Alloy 617",314626,"Plate"
-62.87,0.00254,"Qualified",,79324.16,"CapPass","56% Nf: Cycle 199-200",199,120725,"J-4","Alloy 617",314626,"Plate"
-62.50,0.00249,"Qualified",,79324.62,"CapPass","56% Nf: Cycle 199-200",199,120726,"J-4","Alloy 617",314626,"Plate"
-62.37,0.00244,"Qualified",,79325.14,"CapPass","56% Nf: Cycle 199-200",199,120727,"J-4","Alloy 617",314626,"Plate"
-62.59,0.00244,"Qualified",,79325.16,"CapPass","56% Nf: Cycle 199-200",199,120728,"J-4","Alloy 617",314626,"Plate"
-63.51,0.00239,"Qualified",,79325.69,"CapPass","56% Nf: Cycle 199-200",199,120729,"J-4","Alloy 617",314626,"Plate"
-63.71,0.00234,"Qualified",,79326.14,"CapPass","56% Nf: Cycle 199-200",199,120730,"J-4","Alloy 617",314626,"Plate"
-63.78,0.00234,"Qualified",,79326.16,"CapPass","56% Nf: Cycle 199-200",199,120731,"J-4","Alloy 617",314626,"Plate"
-63.25,0.00229,"Qualified",,79326.67,"CapPass","56% Nf: Cycle 199-200",199,120732,"J-4","Alloy 617",314626,"Plate"
-64.42,0.00224,"Qualified",,79327.16,"CapPass","56% Nf: Cycle 199-200",199,120733,"J-4","Alloy 617",314626,"Plate"
-63.06,0.00219,"Qualified",,79327.62,"CapPass","56% Nf: Cycle 199-200",199,120734,"J-4","Alloy 617",314626,"Plate"
-62.75,0.00214,"Qualified",,79328.16,"CapPass","56% Nf: Cycle 199-200",199,120735,"J-4","Alloy 617",314626,"Plate"
-62.76,0.00214,"Qualified",,79328.17,"CapPass","56% Nf: Cycle 199-200",199,120736,"J-4","Alloy 617",314626,"Plate"
-64.59,0.00209,"Qualified",,79328.66,"CapPass","56% Nf: Cycle 199-200",199,120737,"J-4","Alloy 617",314626,"Plate"
-64.12,0.00204,"Qualified",,79329.16,"CapPass","56% Nf: Cycle 199-200",199,120738,"J-4","Alloy 617",314626,"Plate"
-64.19,0.00204,"Qualified",,79329.17,"CapPass","56% Nf: Cycle 199-200",199,120739,"J-4","Alloy 617",314626,"Plate"
-64.64,0.00199,"Qualified",,79329.69,"CapPass","56% Nf: Cycle 199-200",199,120740,"J-4","Alloy 617",314626,"Plate"
-64.74,0.00194,"Qualified",,79330.16,"CapPass","56% Nf: Cycle 199-200",199,120741,"J-4","Alloy 617",314626,"Plate"
-64.87,0.00194,"Qualified",,79330.19,"CapPass","56% Nf: Cycle 199-200",199,120742,"J-4","Alloy 617",314626,"Plate"
-64.91,0.00188,"Qualified",,79330.69,"CapPass","56% Nf: Cycle 199-200",199,120743,"J-4","Alloy 617",314626,"Plate"
-63.58,0.00183,"Qualified",,79331.16,"CapPass","56% Nf: Cycle 199-200",199,120744,"J-4","Alloy 617",314626,"Plate"
-63.60,0.00183,"Qualified",,79331.16,"CapPass","56% Nf: Cycle 199-200",199,120745,"J-4","Alloy 617",314626,"Plate"
-62.84,0.00178,"Qualified",,79331.64,"CapPass","56% Nf: Cycle 199-200",199,120746,"J-4","Alloy 617",314626,"Plate"
-62.86,0.00173,"Qualified",,79332.15,"CapPass","56% Nf: Cycle 199-200",199,120747,"J-4","Alloy 617",314626,"Plate"
-62.77,0.00173,"Qualified",,79332.16,"CapPass","56% Nf: Cycle 199-200",199,120748,"J-4","Alloy 617",314626,"Plate"
-62.69,0.00168,"Qualified",,79332.65,"CapPass","56% Nf: Cycle 199-200",199,120749,"J-4","Alloy 617",314626,"Plate"
-63.95,0.00164,"Qualified",,79333.16,"CapPass","56% Nf: Cycle 199-200",199,120750,"J-4","Alloy 617",314626,"Plate"
-64.00,0.00163,"Qualified",,79333.20,"CapPass","56% Nf: Cycle 199-200",199,120751,"J-4","Alloy 617",314626,"Plate"
-63.95,0.00158,"Qualified",,79333.69,"CapPass","56% Nf: Cycle 199-200",199,120752,"J-4","Alloy 617",314626,"Plate"
-63.80,0.00154,"Qualified",,79334.16,"CapPass","56% Nf: Cycle 199-200",199,120753,"J-4","Alloy 617",314626,"Plate"
-63.71,0.00153,"Qualified",,79334.20,"CapPass","56% Nf: Cycle 199-200",199,120754,"J-4","Alloy 617",314626,"Plate"
-63.87,0.00148,"Qualified",,79334.67,"CapPass","56% Nf: Cycle 199-200",199,120755,"J-4","Alloy 617",314626,"Plate"
-63.97,0.00143,"Qualified",,79335.16,"CapPass","56% Nf: Cycle 199-200",199,120756,"J-4","Alloy 617",314626,"Plate"
-63.93,0.00143,"Qualified",,79335.17,"CapPass","56% Nf: Cycle 199-200",199,120757,"J-4","Alloy 617",314626,"Plate"
-63.02,0.00138,"Qualified",,79335.69,"CapPass","56% Nf: Cycle 199-200",199,120758,"J-4","Alloy 617",314626,"Plate"
-63.64,0.00134,"Qualified",,79336.16,"CapPass","56% Nf: Cycle 199-200",199,120759,"J-4","Alloy 617",314626,"Plate"
-63.68,0.00133,"Qualified",,79336.19,"CapPass","56% Nf: Cycle 199-200",199,120760,"J-4","Alloy 617",314626,"Plate"
-63.73,0.00128,"Qualified",,79336.69,"CapPass","56% Nf: Cycle 199-200",199,120761,"J-4","Alloy 617",314626,"Plate"
-63.62,0.00124,"Qualified",,79337.16,"CapPass","56% Nf: Cycle 199-200",199,120762,"J-4","Alloy 617",314626,"Plate"
-63.63,0.00123,"Qualified",,79337.17,"CapPass","56% Nf: Cycle 199-200",199,120763,"J-4","Alloy 617",314626,"Plate"
-63.26,0.00118,"Qualified",,79337.70,"CapPass","56% Nf: Cycle 199-200",199,120764,"J-4","Alloy 617",314626,"Plate"
-62.56,0.00114,"Qualified",,79338.16,"CapPass","56% Nf: Cycle 199-200",199,120765,"J-4","Alloy 617",314626,"Plate"
-62.67,0.00113,"Qualified",,79338.23,"CapPass","56% Nf: Cycle 199-200",199,120766,"J-4","Alloy 617",314626,"Plate"
