Repository: js-molina/fatigue-A617

File: data/950C/Strain rate 0.0001/2.0% strain/HTM_A19_Cycles_J6.csv (part 21 of 30)
"Stress Mpa","Strain","Qual State","Qual Exceptions","Elapsed Time Sec","Data State","Cycle Label","Cycle","Count","Sample","Alloy","Heat","Material_Form"
87.51,0.00722,"Qualified",,39620.75,"CapPass","Cycle 99-100",100,117894,"J-6","Alloy 617",314626,"Plate"
88.25,0.00727,"Qualified",,39621.20,"CapPass","Cycle 99-100",100,117895,"J-6","Alloy 617",314626,"Plate"
88.11,0.00728,"Qualified",,39621.37,"CapPass","Cycle 99-100",100,117896,"J-6","Alloy 617",314626,"Plate"
87.62,0.00732,"Qualified",,39621.74,"CapPass","Cycle 99-100",100,117897,"J-6","Alloy 617",314626,"Plate"
88.48,0.00737,"Qualified",,39622.25,"CapPass","Cycle 99-100",100,117898,"J-6","Alloy 617",314626,"Plate"
88.35,0.00738,"Qualified",,39622.37,"CapPass","Cycle 99-100",100,117899,"J-6","Alloy 617",314626,"Plate"
87.35,0.00742,"Qualified",,39622.70,"CapPass","Cycle 99-100",100,117900,"J-6","Alloy 617",314626,"Plate"
85.53,0.00747,"Qualified",,39623.20,"CapPass","Cycle 99-100",100,117901,"J-6","Alloy 617",314626,"Plate"
84.88,0.00748,"Qualified",,39623.37,"CapPass","Cycle 99-100",100,117902,"J-6","Alloy 617",314626,"Plate"
84.55,0.00752,"Qualified",,39623.68,"CapPass","Cycle 99-100",100,117903,"J-6","Alloy 617",314626,"Plate"
84.96,0.00757,"Qualified",,39624.22,"CapPass","Cycle 99-100",100,117904,"J-6","Alloy 617",314626,"Plate"
84.98,0.00758,"Qualified",,39624.37,"CapPass","Cycle 99-100",100,117905,"J-6","Alloy 617",314626,"Plate"
85.77,0.00762,"Qualified",,39624.77,"CapPass","Cycle 99-100",100,117906,"J-6","Alloy 617",314626,"Plate"
86.82,0.00767,"Qualified",,39625.24,"CapPass","Cycle 99-100",100,117907,"J-6","Alloy 617",314626,"Plate"
86.80,0.00768,"Qualified",,39625.37,"CapPass","Cycle 99-100",100,117908,"J-6","Alloy 617",314626,"Plate"
87.06,0.00772,"Qualified",,39625.77,"CapPass","Cycle 99-100",100,117909,"J-6","Alloy 617",314626,"Plate"
87.22,0.00777,"Qualified",,39626.22,"CapPass","Cycle 99-100",100,117910,"J-6","Alloy 617",314626,"Plate"
86.84,0.00778,"Qualified",,39626.37,"CapPass","Cycle 99-100",100,117911,"J-6","Alloy 617",314626,"Plate"
86.87,0.00782,"Qualified",,39626.72,"CapPass","Cycle 99-100",100,117912,"J-6","Alloy 617",314626,"Plate"
85.45,0.00787,"Qualified",,39627.24,"CapPass","Cycle 99-100",100,117913,"J-6","Alloy 617",314626,"Plate"
85.27,0.00787,"Qualified",,39627.37,"CapPass","Cycle 99-100",100,117914,"J-6","Alloy 617",314626,"Plate"
85.43,0.00792,"Qualified",,39627.77,"CapPass","Cycle 99-100",100,117915,"J-6","Alloy 617",314626,"Plate"
86.69,0.00797,"Qualified",,39628.30,"CapPass","Cycle 99-100",100,117916,"J-6","Alloy 617",314626,"Plate"
86.81,0.00798,"Qualified",,39628.37,"CapPass","Cycle 99-100",100,117917,"J-6","Alloy 617",314626,"Plate"
86.61,0.00802,"Qualified",,39628.80,"CapPass","Cycle 99-100",100,117918,"J-6","Alloy 617",314626,"Plate"
87.03,0.00807,"Qualified",,39629.27,"CapPass","Cycle 99-100",100,117919,"J-6","Alloy 617",314626,"Plate"
86.66,0.00808,"Qualified",,39629.37,"CapPass","Cycle 99-100",100,117920,"J-6","Alloy 617",314626,"Plate"
86.09,0.00813,"Qualified",,39629.78,"CapPass","Cycle 99-100",100,117921,"J-6","Alloy 617",314626,"Plate"
86.26,0.00818,"Qualified",,39630.27,"CapPass","Cycle 99-100",100,117922,"J-6","Alloy 617",314626,"Plate"
85.88,0.00818,"Qualified",,39630.37,"CapPass","Cycle 99-100",100,117923,"J-6","Alloy 617",314626,"Plate"
86.52,0.00823,"Qualified",,39630.83,"CapPass","Cycle 99-100",100,117924,"J-6","Alloy 617",314626,"Plate"
86.76,0.00828,"Qualified",,39631.27,"CapPass","Cycle 99-100",100,117925,"J-6","Alloy 617",314626,"Plate"
86.20,0.00828,"Qualified",,39631.37,"CapPass","Cycle 99-100",100,117926,"J-6","Alloy 617",314626,"Plate"
85.42,0.00833,"Qualified",,39631.81,"CapPass","Cycle 99-100",100,117927,"J-6","Alloy 617",314626,"Plate"
85.95,0.00838,"Qualified",,39632.35,"CapPass","Cycle 99-100",100,117928,"J-6","Alloy 617",314626,"Plate"
85.90,0.00837,"Qualified",,39632.37,"CapPass","Cycle 99-100",100,117929,"J-6","Alloy 617",314626,"Plate"
85.62,0.00843,"Qualified",,39632.83,"CapPass","Cycle 99-100",100,117930,"J-6","Alloy 617",314626,"Plate"
86.10,0.00848,"Qualified",,39633.31,"CapPass","Cycle 99-100",100,117931,"J-6","Alloy 617",314626,"Plate"
86.17,0.00848,"Qualified",,39633.37,"CapPass","Cycle 99-100",100,117932,"J-6","Alloy 617",314626,"Plate"
86.12,0.00853,"Qualified",,39633.86,"CapPass","Cycle 99-100",100,117933,"J-6","Alloy 617",314626,"Plate"
86.12,0.00858,"Qualified",,39634.31,"CapPass","Cycle 99-100",100,117934,"J-6","Alloy 617",314626,"Plate"
85.99,0.00858,"Qualified",,39634.37,"CapPass","Cycle 99-100",100,117935,"J-6","Alloy 617",314626,"Plate"
86.36,0.00863,"Qualified",,39634.82,"CapPass","Cycle 99-100",100,117936,"J-6","Alloy 617",314626,"Plate"
85.44,0.00868,"Qualified",,39635.35,"CapPass","Cycle 99-100",100,117937,"J-6","Alloy 617",314626,"Plate"
85.42,0.00868,"Qualified",,39635.37,"CapPass","Cycle 99-100",100,117938,"J-6","Alloy 617",314626,"Plate"
85.38,0.00873,"Qualified",,39635.80,"CapPass","Cycle 99-100",100,117939,"J-6","Alloy 617",314626,"Plate"
85.01,0.00878,"Qualified",,39636.36,"CapPass","Cycle 99-100",100,117940,"J-6","Alloy 617",314626,"Plate"
84.94,0.00878,"Qualified",,39636.37,"CapPass","Cycle 99-100",100,117941,"J-6","Alloy 617",314626,"Plate"
85.66,0.00883,"Qualified",,39636.87,"CapPass","Cycle 99-100",100,117942,"J-6","Alloy 617",314626,"Plate"
86.20,0.00888,"Qualified",,39637.37,"CapPass","Cycle 99-100",100,117943,"J-6","Alloy 617",314626,"Plate"
86.35,0.00888,"Qualified",,39637.40,"CapPass","Cycle 99-100",100,117944,"J-6","Alloy 617",314626,"Plate"
86.72,0.00893,"Qualified",,39637.85,"CapPass","Cycle 99-100",100,117945,"J-6","Alloy 617",314626,"Plate"
85.73,0.00898,"Qualified",,39638.30,"CapPass","Cycle 99-100",100,117946,"J-6","Alloy 617",314626,"Plate"
85.52,0.00898,"Qualified",,39638.37,"CapPass","Cycle 99-100",100,117947,"J-6","Alloy 617",314626,"Plate"
83.87,0.00903,"Qualified",,39638.81,"CapPass","Cycle 99-100",100,117948,"J-6","Alloy 617",314626,"Plate"
83.82,0.00908,"Qualified",,39639.35,"CapPass","Cycle 99-100",100,117949,"J-6","Alloy 617",314626,"Plate"
83.83,0.00908,"Qualified",,39639.37,"CapPass","Cycle 99-100",100,117950,"J-6","Alloy 617",314626,"Plate"
84.74,0.00913,"Qualified",,39639.82,"CapPass","Cycle 99-100",100,117951,"J-6","Alloy 617",314626,"Plate"
84.50,0.00917,"Qualified",,39640.37,"CapPass","Cycle 99-100",100,117952,"J-6","Alloy 617",314626,"Plate"
84.51,0.00918,"Qualified",,39640.41,"CapPass","Cycle 99-100",100,117953,"J-6","Alloy 617",314626,"Plate"
84.24,0.00923,"Qualified",,39640.86,"CapPass","Cycle 99-100",100,117954,"J-6","Alloy 617",314626,"Plate"
84.35,0.00928,"Qualified",,39641.37,"CapPass","Cycle 99-100",100,117955,"J-6","Alloy 617",314626,"Plate"
84.30,0.00928,"Qualified",,39641.38,"CapPass","Cycle 99-100",100,117956,"J-6","Alloy 617",314626,"Plate"
84.06,0.00933,"Qualified",,39641.88,"CapPass","Cycle 99-100",100,117957,"J-6","Alloy 617",314626,"Plate"
85.28,0.00938,"Qualified",,39642.37,"CapPass","Cycle 99-100",100,117958,"J-6","Alloy 617",314626,"Plate"
85.19,0.00938,"Qualified",,39642.38,"CapPass","Cycle 99-100",100,117959,"J-6","Alloy 617",314626,"Plate"
85.33,0.00943,"Qualified",,39642.91,"CapPass","Cycle 99-100",100,117960,"J-6","Alloy 617",314626,"Plate"
86.20,0.00948,"Qualified",,39643.37,"CapPass","Cycle 99-100",100,117961,"J-6","Alloy 617",314626,"Plate"
86.18,0.00948,"Qualified",,39643.41,"CapPass","Cycle 99-100",100,117962,"J-6","Alloy 617",314626,"Plate"
85.92,0.00953,"Qualified",,39643.88,"CapPass","Cycle 99-100",100,117963,"J-6","Alloy 617",314626,"Plate"
85.90,0.00957,"Qualified",,39644.37,"CapPass","Cycle 99-100",100,117964,"J-6","Alloy 617",314626,"Plate"
85.92,0.00959,"Qualified",,39644.38,"CapPass","Cycle 99-100",100,117965,"J-6","Alloy 617",314626,"Plate"
85.75,0.00964,"Qualified",,39644.88,"CapPass","Cycle 99-100",100,117966,"J-6","Alloy 617",314626,"Plate"
84.59,0.00967,"Qualified",,39645.37,"CapPass","Cycle 99-100",100,117967,"J-6","Alloy 617",314626,"Plate"
84.68,0.00969,"Qualified",,39645.41,"CapPass","Cycle 99-100",100,117968,"J-6","Alloy 617",314626,"Plate"
85.50,0.00974,"Qualified",,39645.93,"CapPass","Cycle 99-100",100,117969,"J-6","Alloy 617",314626,"Plate"
85.54,0.00977,"Qualified",,39646.37,"CapPass","Cycle 99-100",100,117970,"J-6","Alloy 617",314626,"Plate"
85.58,0.00979,"Qualified",,39646.43,"CapPass","Cycle 99-100",100,117971,"J-6","Alloy 617",314626,"Plate"
87.55,0.00984,"Qualified",,39646.96,"CapPass","Cycle 99-100",100,117972,"J-6","Alloy 617",314626,"Plate"
88.86,0.00987,"Qualified",,39647.37,"CapPass","Cycle 99-100",100,117973,"J-6","Alloy 617",314626,"Plate"
88.75,0.00989,"Qualified",,39647.41,"CapPass","Cycle 99-100",100,117974,"J-6","Alloy 617",314626,"Plate"
88.77,0.00994,"Qualified",,39647.93,"CapPass","Cycle 99-100",100,117975,"J-6","Alloy 617",314626,"Plate"
88.80,0.00997,"Qualified",,39648.37,"CapPass","Cycle 99-100",100,117976,"J-6","Alloy 617",314626,"Plate"
88.61,0.00999,"Qualified",,39648.46,"CapPass","Cycle 99-100",100,117977,"J-6","Alloy 617",314626,"Plate"
81.41,0.01000,"Qualified",,59649.37,"CapPass","46% Nf: Cycle 150-151",150,119167,"J-6","Alloy 617",314626,"Plate"
69.90,0.00992,"Qualified",,59650.09,"CapPass","46% Nf: Cycle 150-151",150,119168,"J-6","Alloy 617",314626,"Plate"
66.24,0.00990,"Qualified",,59650.37,"CapPass","46% Nf: Cycle 150-151",150,119169,"J-6","Alloy 617",314626,"Plate"
62.53,0.00987,"Qualified",,59650.63,"CapPass","46% Nf: Cycle 150-151",150,119170,"J-6","Alloy 617",314626,"Plate"
56.51,0.00982,"Qualified",,59651.15,"CapPass","46% Nf: Cycle 150-151",150,119171,"J-6","Alloy 617",314626,"Plate"
54.81,0.00980,"Qualified",,59651.37,"CapPass","46% Nf: Cycle 150-151",150,119172,"J-6","Alloy 617",314626,"Plate"
52.29,0.00977,"Qualified",,59651.67,"CapPass","46% Nf: Cycle 150-151",150,119173,"J-6","Alloy 617",314626,"Plate"
47.97,0.00972,"Qualified",,59652.19,"CapPass","46% Nf: Cycle 150-151",150,119174,"J-6","Alloy 617",314626,"Plate"
46.18,0.00971,"Qualified",,59652.37,"CapPass","46% Nf: Cycle 150-151",150,119175,"J-6","Alloy 617",314626,"Plate"
42.11,0.00967,"Qualified",,59652.72,"CapPass","46% Nf: Cycle 150-151",150,119176,"J-6","Alloy 617",314626,"Plate"
36.65,0.00962,"Qualified",,59653.25,"CapPass","46% Nf: Cycle 150-151",150,119177,"J-6","Alloy 617",314626,"Plate"
35.62,0.00961,"Qualified",,59653.37,"CapPass","46% Nf: Cycle 150-151",150,119178,"J-6","Alloy 617",314626,"Plate"
32.62,0.00957,"Qualified",,59653.72,"CapPass","46% Nf: Cycle 150-151",150,119179,"J-6","Alloy 617",314626,"Plate"
29.48,0.00952,"Qualified",,59654.24,"CapPass","46% Nf: Cycle 150-151",150,119180,"J-6","Alloy 617",314626,"Plate"
28.66,0.00951,"Qualified",,59654.37,"CapPass","46% Nf: Cycle 150-151",150,119181,"J-6","Alloy 617",314626,"Plate"
24.89,0.00947,"Qualified",,59654.77,"CapPass","46% Nf: Cycle 150-151",150,119182,"J-6","Alloy 617",314626,"Plate"
20.81,0.00942,"Qualified",,59655.31,"CapPass","46% Nf: Cycle 150-151",150,119183,"J-6","Alloy 617",314626,"Plate"
20.33,0.00941,"Qualified",,59655.37,"CapPass","46% Nf: Cycle 150-151",150,119184,"J-6","Alloy 617",314626,"Plate"
16.46,0.00937,"Qualified",,59655.80,"CapPass","46% Nf: Cycle 150-151",150,119185,"J-6","Alloy 617",314626,"Plate"
12.10,0.00932,"Qualified",,59656.37,"CapPass","46% Nf: Cycle 150-151",150,119186,"J-6","Alloy 617",314626,"Plate"
11.61,0.00932,"Qualified",,59656.44,"CapPass","46% Nf: Cycle 150-151",150,119187,"J-6","Alloy 617",314626,"Plate"
8.69,0.00927,"Qualified",,59657.15,"CapPass","46% Nf: Cycle 150-151",150,119188,"J-6","Alloy 617",314626,"Plate"
6.63,0.00924,"Qualified",,59657.37,"CapPass","46% Nf: Cycle 150-151",150,119189,"J-6","Alloy 617",314626,"Plate"
4.58,0.00922,"Qualified",,59657.52,"CapPass","46% Nf: Cycle 150-151",150,119190,"J-6","Alloy 617",314626,"Plate"
0.48,0.00917,"Qualified",,59658.17,"CapPass","46% Nf: Cycle 150-151",150,119191,"J-6","Alloy 617",314626,"Plate"
-1.16,0.00915,"Qualified",,59658.37,"CapPass","46% Nf: Cycle 150-151",150,119192,"J-6","Alloy 617",314626,"Plate"
-4.07,0.00912,"Qualified",,59658.74,"CapPass","46% Nf: Cycle 150-151",150,119193,"J-6","Alloy 617",314626,"Plate"
-8.66,0.00907,"Qualified",,59659.07,"CapPass","46% Nf: Cycle 150-151",150,119194,"J-6","Alloy 617",314626,"Plate"
-12.25,0.00902,"Qualified",,59659.29,"CapPass","46% Nf: Cycle 150-151",150,119195,"J-6","Alloy 617",314626,"Plate"
-12.59,0.00901,"Qualified",,59659.37,"CapPass","46% Nf: Cycle 150-151",150,119196,"J-6","Alloy 617",314626,"Plate"
-15.75,0.00897,"Qualified",,59659.84,"CapPass","46% Nf: Cycle 150-151",150,119197,"J-6","Alloy 617",314626,"Plate"
-18.39,0.00892,"Qualified",,59660.34,"CapPass","46% Nf: Cycle 150-151",150,119198,"J-6","Alloy 617",314626,"Plate"
-18.54,0.00891,"Qualified",,59660.37,"CapPass","46% Nf: Cycle 150-151",150,119199,"J-6","Alloy 617",314626,"Plate"
-21.63,0.00886,"Qualified",,59660.85,"CapPass","46% Nf: Cycle 150-151",150,119200,"J-6","Alloy 617",314626,"Plate"
-23.50,0.00881,"Qualified",,59661.35,"CapPass","46% Nf: Cycle 150-151",150,119201,"J-6","Alloy 617",314626,"Plate"
-23.54,0.00881,"Qualified",,59661.37,"CapPass","46% Nf: Cycle 150-151",150,119202,"J-6","Alloy 617",314626,"Plate"
-25.82,0.00876,"Qualified",,59661.84,"CapPass","46% Nf: Cycle 150-151",150,119203,"J-6","Alloy 617",314626,"Plate"
-28.83,0.00871,"Qualified",,59662.37,"CapPass","46% Nf: Cycle 150-151",150,119204,"J-6","Alloy 617",314626,"Plate"
-28.78,0.00871,"Qualified",,59662.37,"CapPass","46% Nf: Cycle 150-151",150,119205,"J-6","Alloy 617",314626,"Plate"
-30.14,0.00866,"Qualified",,59662.82,"CapPass","46% Nf: Cycle 150-151",150,119206,"J-6","Alloy 617",314626,"Plate"
-32.22,0.00861,"Qualified",,59663.37,"CapPass","46% Nf: Cycle 150-151",150,119207,"J-6","Alloy 617",314626,"Plate"
-32.16,0.00861,"Qualified",,59663.37,"CapPass","46% Nf: Cycle 150-151",150,119208,"J-6","Alloy 617",314626,"Plate"
-35.49,0.00856,"Qualified",,59663.90,"CapPass","46% Nf: Cycle 150-151",150,119209,"J-6","Alloy 617",314626,"Plate"
-37.57,0.00852,"Qualified",,59664.37,"CapPass","46% Nf: Cycle 150-151",150,119210,"J-6","Alloy 617",314626,"Plate"
-37.75,0.00851,"Qualified",,59664.38,"CapPass","46% Nf: Cycle 150-151",150,119211,"J-6","Alloy 617",314626,"Plate"
-40.53,0.00846,"Qualified",,59664.91,"CapPass","46% Nf: Cycle 150-151",150,119212,"J-6","Alloy 617",314626,"Plate"
-42.44,0.00841,"Qualified",,59665.37,"CapPass","46% Nf: Cycle 150-151",150,119213,"J-6","Alloy 617",314626,"Plate"
-42.33,0.00841,"Qualified",,59665.37,"CapPass","46% Nf: Cycle 150-151",150,119214,"J-6","Alloy 617",314626,"Plate"
-43.67,0.00836,"Qualified",,59665.90,"CapPass","46% Nf: Cycle 150-151",150,119215,"J-6","Alloy 617",314626,"Plate"
-45.40,0.00831,"Qualified",,59666.37,"CapPass","46% Nf: Cycle 150-151",150,119216,"J-6","Alloy 617",314626,"Plate"
-45.30,0.00831,"Qualified",,59666.37,"CapPass","46% Nf: Cycle 150-151",150,119217,"J-6","Alloy 617",314626,"Plate"
-47.43,0.00826,"Qualified",,59666.87,"CapPass","46% Nf: Cycle 150-151",150,119218,"J-6","Alloy 617",314626,"Plate"
-48.35,0.00821,"Qualified",,59667.37,"CapPass","46% Nf: Cycle 150-151",150,119219,"J-6","Alloy 617",314626,"Plate"
-48.43,0.00821,"Qualified",,59667.42,"CapPass","46% Nf: Cycle 150-151",150,119220,"J-6","Alloy 617",314626,"Plate"
-51.21,0.00816,"Qualified",,59667.90,"CapPass","46% Nf: Cycle 150-151",150,119221,"J-6","Alloy 617",314626,"Plate"
-51.77,0.00811,"Qualified",,59668.37,"CapPass","46% Nf: Cycle 150-151",150,119222,"J-6","Alloy 617",314626,"Plate"
-51.77,0.00811,"Qualified",,59668.38,"CapPass","46% Nf: Cycle 150-151",150,119223,"J-6","Alloy 617",314626,"Plate"
-54.63,0.00806,"Qualified",,59668.90,"CapPass","46% Nf: Cycle 150-151",150,119224,"J-6","Alloy 617",314626,"Plate"
-56.89,0.00801,"Qualified",,59669.37,"CapPass","46% Nf: Cycle 150-151",150,119225,"J-6","Alloy 617",314626,"Plate"
-57.14,0.00801,"Qualified",,59669.42,"CapPass","46% Nf: Cycle 150-151",150,119226,"J-6","Alloy 617",314626,"Plate"
-59.31,0.00796,"Qualified",,59669.90,"CapPass","46% Nf: Cycle 150-151",150,119227,"J-6","Alloy 617",314626,"Plate"
-59.47,0.00791,"Qualified",,59670.35,"CapPass","46% Nf: Cycle 150-151",150,119228,"J-6","Alloy 617",314626,"Plate"
-59.55,0.00791,"Qualified",,59670.37,"CapPass","46% Nf: Cycle 150-151",150,119229,"J-6","Alloy 617",314626,"Plate"
-60.07,0.00786,"Qualified",,59670.87,"CapPass","46% Nf: Cycle 150-151",150,119230,"J-6","Alloy 617",314626,"Plate"
-59.33,0.00780,"Qualified",,59671.34,"CapPass","46% Nf: Cycle 150-151",150,119231,"J-6","Alloy 617",314626,"Plate"
-59.32,0.00781,"Qualified",,59671.37,"CapPass","46% Nf: Cycle 150-151",150,119232,"J-6","Alloy 617",314626,"Plate"
-59.71,0.00775,"Qualified",,59671.85,"CapPass","46% Nf: Cycle 150-151",150,119233,"J-6","Alloy 617",314626,"Plate"
-59.96,0.00770,"Qualified",,59672.35,"CapPass","46% Nf: Cycle 150-151",150,119234,"J-6","Alloy 617",314626,"Plate"
-60.07,0.00770,"Qualified",,59672.37,"CapPass","46% Nf: Cycle 150-151",150,119235,"J-6","Alloy 617",314626,"Plate"
-59.43,0.00765,"Qualified",,59672.78,"CapPass","46% Nf: Cycle 150-151",150,119236,"J-6","Alloy 617",314626,"Plate"
-58.33,0.00761,"Qualified",,59673.37,"CapPass","46% Nf: Cycle 150-151",150,119237,"J-6","Alloy 617",314626,"Plate"
-58.38,0.00760,"Qualified",,59673.38,"CapPass","46% Nf: Cycle 150-151",150,119238,"J-6","Alloy 617",314626,"Plate"
-59.14,0.00755,"Qualified",,59673.80,"CapPass","46% Nf: Cycle 150-151",150,119239,"J-6","Alloy 617",314626,"Plate"
-60.90,0.00750,"Qualified",,59674.36,"CapPass","46% Nf: Cycle 150-151",150,119240,"J-6","Alloy 617",314626,"Plate"
-60.85,0.00751,"Qualified",,59674.37,"CapPass","46% Nf: Cycle 150-151",150,119241,"J-6","Alloy 617",314626,"Plate"
-61.00,0.00745,"Qualified",,59674.82,"CapPass","46% Nf: Cycle 150-151",150,119242,"J-6","Alloy 617",314626,"Plate"
-61.74,0.00740,"Qualified",,59675.32,"CapPass","46% Nf: Cycle 150-151",150,119243,"J-6","Alloy 617",314626,"Plate"
-61.65,0.00740,"Qualified",,59675.37,"CapPass","46% Nf: Cycle 150-151",150,119244,"J-6","Alloy 617",314626,"Plate"
-62.77,0.00735,"Qualified",,59675.80,"CapPass","46% Nf: Cycle 150-151",150,119245,"J-6","Alloy 617",314626,"Plate"
-63.39,0.00730,"Qualified",,59676.36,"CapPass","46% Nf: Cycle 150-151",150,119246,"J-6","Alloy 617",314626,"Plate"
-63.46,0.00730,"Qualified",,59676.37,"CapPass","46% Nf: Cycle 150-151",150,119247,"J-6","Alloy 617",314626,"Plate"
-62.81,0.00725,"Qualified",,59676.84,"CapPass","46% Nf: Cycle 150-151",150,119248,"J-6","Alloy 617",314626,"Plate"
-63.47,0.00720,"Qualified",,59677.30,"CapPass","46% Nf: Cycle 150-151",150,119249,"J-6","Alloy 617",314626,"Plate"
-63.32,0.00720,"Qualified",,59677.37,"CapPass","46% Nf: Cycle 150-151",150,119250,"J-6","Alloy 617",314626,"Plate"
-63.35,0.00715,"Qualified",,59677.83,"CapPass","46% Nf: Cycle 150-151",150,119251,"J-6","Alloy 617",314626,"Plate"
-62.43,0.00710,"Qualified",,59678.31,"CapPass","46% Nf: Cycle 150-151",150,119252,"J-6","Alloy 617",314626,"Plate"
-62.37,0.00710,"Qualified",,59678.37,"CapPass","46% Nf: Cycle 150-151",150,119253,"J-6","Alloy 617",314626,"Plate"
-63.30,0.00705,"Qualified",,59678.85,"CapPass","46% Nf: Cycle 150-151",150,119254,"J-6","Alloy 617",314626,"Plate"
-63.52,0.00700,"Qualified",,59679.34,"CapPass","46% Nf: Cycle 150-151",150,119255,"J-6","Alloy 617",314626,"Plate"
-63.45,0.00700,"Qualified",,59679.37,"CapPass","46% Nf: Cycle 150-151",150,119256,"J-6","Alloy 617",314626,"Plate"
-65.90,0.00695,"Qualified",,59679.85,"CapPass","46% Nf: Cycle 150-151",150,119257,"J-6","Alloy 617",314626,"Plate"
-66.94,0.00690,"Qualified",,59680.36,"CapPass","46% Nf: Cycle 150-151",150,119258,"J-6","Alloy 617",314626,"Plate"
-66.88,0.00690,"Qualified",,59680.37,"CapPass","46% Nf: Cycle 150-151",150,119259,"J-6","Alloy 617",314626,"Plate"
-67.23,0.00684,"Qualified",,59680.84,"CapPass","46% Nf: Cycle 150-151",150,119260,"J-6","Alloy 617",314626,"Plate"
-65.79,0.00679,"Qualified",,59681.35,"CapPass","46% Nf: Cycle 150-151",150,119261,"J-6","Alloy 617",314626,"Plate"
-65.79,0.00680,"Qualified",,59681.37,"CapPass","46% Nf: Cycle 150-151",150,119262,"J-6","Alloy 617",314626,"Plate"
-66.35,0.00674,"Qualified",,59681.85,"CapPass","46% Nf: Cycle 150-151",150,119263,"J-6","Alloy 617",314626,"Plate"
-67.00,0.00669,"Qualified",,59682.34,"CapPass","46% Nf: Cycle 150-151",150,119264,"J-6","Alloy 617",314626,"Plate"
-66.92,0.00669,"Qualified",,59682.37,"CapPass","46% Nf: Cycle 150-151",150,119265,"J-6","Alloy 617",314626,"Plate"
-67.70,0.00664,"Qualified",,59682.88,"CapPass","46% Nf: Cycle 150-151",150,119266,"J-6","Alloy 617",314626,"Plate"
-67.54,0.00659,"Qualified",,59683.33,"CapPass","46% Nf: Cycle 150-151",150,119267,"J-6","Alloy 617",314626,"Plate"
-67.42,0.00660,"Qualified",,59683.37,"CapPass","46% Nf: Cycle 150-151",150,119268,"J-6","Alloy 617",314626,"Plate"
-67.25,0.00654,"Qualified",,59683.85,"CapPass","46% Nf: Cycle 150-151",150,119269,"J-6","Alloy 617",314626,"Plate"
-66.87,0.00649,"Qualified",,59684.31,"CapPass","46% Nf: Cycle 150-151",150,119270,"J-6","Alloy 617",314626,"Plate"
-66.67,0.00650,"Qualified",,59684.37,"CapPass","46% Nf: Cycle 150-151",150,119271,"J-6","Alloy 617",314626,"Plate"
-67.06,0.00644,"Qualified",,59684.86,"CapPass","46% Nf: Cycle 150-151",150,119272,"J-6","Alloy 617",314626,"Plate"
-67.16,0.00639,"Qualified",,59685.31,"CapPass","46% Nf: Cycle 150-151",150,119273,"J-6","Alloy 617",314626,"Plate"
-67.05,0.00639,"Qualified",,59685.37,"CapPass","46% Nf: Cycle 150-151",150,119274,"J-6","Alloy 617",314626,"Plate"
-66.63,0.00634,"Qualified",,59685.84,"CapPass","46% Nf: Cycle 150-151",150,119275,"J-6","Alloy 617",314626,"Plate"
-67.41,0.00629,"Qualified",,59686.34,"CapPass","46% Nf: Cycle 150-151",150,119276,"J-6","Alloy 617",314626,"Plate"
-67.41,0.00629,"Qualified",,59686.37,"CapPass","46% Nf: Cycle 150-151",150,119277,"J-6","Alloy 617",314626,"Plate"
-67.99,0.00624,"Qualified",,59686.81,"CapPass","46% Nf: Cycle 150-151",150,119278,"J-6","Alloy 617",314626,"Plate"
-68.00,0.00619,"Qualified",,59687.34,"CapPass","46% Nf: Cycle 150-151",150,119279,"J-6","Alloy 617",314626,"Plate"
-68.03,0.00619,"Qualified",,59687.37,"CapPass","46% Nf: Cycle 150-151",150,119280,"J-6","Alloy 617",314626,"Plate"
-68.15,0.00614,"Qualified",,59687.83,"CapPass","46% Nf: Cycle 150-151",150,119281,"J-6","Alloy 617",314626,"Plate"
-66.97,0.00609,"Qualified",,59688.36,"CapPass","46% Nf: Cycle 150-151",150,119282,"J-6","Alloy 617",314626,"Plate"
-66.89,0.00609,"Qualified",,59688.37,"CapPass","46% Nf: Cycle 150-151",150,119283,"J-6","Alloy 617",314626,"Plate"
-67.84,0.00604,"Qualified",,59688.86,"CapPass","46% Nf: Cycle 150-151",150,119284,"J-6","Alloy 617",314626,"Plate"
-67.66,0.00599,"Qualified",,59689.37,"CapPass","46% Nf: Cycle 150-151",150,119285,"J-6","Alloy 617",314626,"Plate"
-67.72,0.00599,"Qualified",,59689.38,"CapPass","46% Nf: Cycle 150-151",150,119286,"J-6","Alloy 617",314626,"Plate"
-68.02,0.00594,"Qualified",,59689.88,"CapPass","46% Nf: Cycle 150-151",150,119287,"J-6","Alloy 617",314626,"Plate"
-68.79,0.00589,"Qualified",,59690.34,"CapPass","46% Nf: Cycle 150-151",150,119288,"J-6","Alloy 617",314626,"Plate"
-68.78,0.00589,"Qualified",,59690.37,"CapPass","46% Nf: Cycle 150-151",150,119289,"J-6","Alloy 617",314626,"Plate"
-68.92,0.00584,"Qualified",,59690.84,"CapPass","46% Nf: Cycle 150-151",150,119290,"J-6","Alloy 617",314626,"Plate"
-69.26,0.00579,"Qualified",,59691.34,"CapPass","46% Nf: Cycle 150-151",150,119291,"J-6","Alloy 617",314626,"Plate"
-69.22,0.00579,"Qualified",,59691.37,"CapPass","46% Nf: Cycle 150-151",150,119292,"J-6","Alloy 617",314626,"Plate"
-68.96,0.00573,"Qualified",,59691.81,"CapPass","46% Nf: Cycle 150-151",150,119293,"J-6","Alloy 617",314626,"Plate"
-67.41,0.00568,"Qualified",,59692.34,"CapPass","46% Nf: Cycle 150-151",150,119294,"J-6","Alloy 617",314626,"Plate"
-67.31,0.00569,"Qualified",,59692.37,"CapPass","46% Nf: Cycle 150-151",150,119295,"J-6","Alloy 617",314626,"Plate"
-66.82,0.00563,"Qualified",,59692.84,"CapPass","46% Nf: Cycle 150-151",150,119296,"J-6","Alloy 617",314626,"Plate"
-66.36,0.00558,"Qualified",,59693.36,"CapPass","46% Nf: Cycle 150-151",150,119297,"J-6","Alloy 617",314626,"Plate"
-66.29,0.00559,"Qualified",,59693.37,"CapPass","46% Nf: Cycle 150-151",150,119298,"J-6","Alloy 617",314626,"Plate"
-65.52,0.00553,"Qualified",,59693.86,"CapPass","46% Nf: Cycle 150-151",150,119299,"J-6","Alloy 617",314626,"Plate"
-67.03,0.00549,"Qualified",,59694.37,"CapPass","46% Nf: Cycle 150-151",150,119300,"J-6","Alloy 617",314626,"Plate"
-67.11,0.00548,"Qualified",,59694.39,"CapPass","46% Nf: Cycle 150-151",150,119301,"J-6","Alloy 617",314626,"Plate"
-67.28,0.00543,"Qualified",,59694.88,"CapPass","46% Nf: Cycle 150-151",150,119302,"J-6","Alloy 617",314626,"Plate"
-66.39,0.00539,"Qualified",,59695.37,"CapPass","46% Nf: Cycle 150-151",150,119303,"J-6","Alloy 617",314626,"Plate"
-66.44,0.00538,"Qualified",,59695.41,"CapPass","46% Nf: Cycle 150-151",150,119304,"J-6","Alloy 617",314626,"Plate"
-67.80,0.00533,"Qualified",,59695.89,"CapPass","46% Nf: Cycle 150-151",150,119305,"J-6","Alloy 617",314626,"Plate"
-66.88,0.00528,"Qualified",,59696.36,"CapPass","46% Nf: Cycle 150-151",150,119306,"J-6","Alloy 617",314626,"Plate"
-66.97,0.00528,"Qualified",,59696.37,"CapPass","46% Nf: Cycle 150-151",150,119307,"J-6","Alloy 617",314626,"Plate"
-68.28,0.00523,"Qualified",,59696.95,"CapPass","46% Nf: Cycle 150-151",150,119308,"J-6","Alloy 617",314626,"Plate"
-68.98,0.00519,"Qualified",,59697.37,"CapPass","46% Nf: Cycle 150-151",150,119309,"J-6","Alloy 617",314626,"Plate"
-68.99,0.00518,"Qualified",,59697.43,"CapPass","46% Nf: Cycle 150-151",150,119310,"J-6","Alloy 617",314626,"Plate"
-69.90,0.00513,"Qualified",,59697.88,"CapPass","46% Nf: Cycle 150-151",150,119311,"J-6","Alloy 617",314626,"Plate"
-67.98,0.00509,"Qualified",,59698.37,"CapPass","46% Nf: Cycle 150-151",150,119312,"J-6","Alloy 617",314626,"Plate"
-67.81,0.00508,"Qualified",,59698.43,"CapPass","46% Nf: Cycle 150-151",150,119313,"J-6","Alloy 617",314626,"Plate"
-68.16,0.00503,"Qualified",,59698.90,"CapPass","46% Nf: Cycle 150-151",150,119314,"J-6","Alloy 617",314626,"Plate"
-67.52,0.00498,"Qualified",,59699.37,"CapPass","46% Nf: Cycle 150-151",150,119315,"J-6","Alloy 617",314626,"Plate"
-67.41,0.00498,"Qualified",,59699.38,"CapPass","46% Nf: Cycle 150-151",150,119316,"J-6","Alloy 617",314626,"Plate"
-66.66,0.00493,"Qualified",,59699.89,"CapPass","46% Nf: Cycle 150-151",150,119317,"J-6","Alloy 617",314626,"Plate"
-66.37,0.00488,"Qualified",,59700.37,"CapPass","46% Nf: Cycle 150-151",150,119318,"J-6","Alloy 617",314626,"Plate"
-66.33,0.00488,"Qualified",,59700.38,"CapPass","46% Nf: Cycle 150-151",150,119319,"J-6","Alloy 617",314626,"Plate"
-65.87,0.00483,"Qualified",,59700.97,"CapPass","46% Nf: Cycle 150-151",150,119320,"J-6","Alloy 617",314626,"Plate"
-65.54,0.00478,"Qualified",,59701.37,"CapPass","46% Nf: Cycle 150-151",150,119321,"J-6","Alloy 617",314626,"Plate"
-65.29,0.00478,"Qualified",,59701.41,"CapPass","46% Nf: Cycle 150-151",150,119322,"J-6","Alloy 617",314626,"Plate"
-65.21,0.00473,"Qualified",,59701.92,"CapPass","46% Nf: Cycle 150-151",150,119323,"J-6","Alloy 617",314626,"Plate"
-65.61,0.00468,"Qualified",,59702.37,"CapPass","46% Nf: Cycle 150-151",150,119324,"J-6","Alloy 617",314626,"Plate"
-65.56,0.00467,"Qualified",,59702.39,"CapPass","46% Nf: Cycle 150-151",150,119325,"J-6","Alloy 617",314626,"Plate"
-67.55,0.00462,"Qualified",,59702.92,"CapPass","46% Nf: Cycle 150-151",150,119326,"J-6","Alloy 617",314626,"Plate"
-68.90,0.00458,"Qualified",,59703.37,"CapPass","46% Nf: Cycle 150-151",150,119327,"J-6","Alloy 617",314626,"Plate"
-68.99,0.00457,"Qualified",,59703.46,"CapPass","46% Nf: Cycle 150-151",150,119328,"J-6","Alloy 617",314626,"Plate"
-69.35,0.00452,"Qualified",,59703.94,"CapPass","46% Nf: Cycle 150-151",150,119329,"J-6","Alloy 617",314626,"Plate"
-70.22,0.00447,"Qualified",,59704.37,"CapPass","46% Nf: Cycle 150-151",150,119330,"J-6","Alloy 617",314626,"Plate"
-70.03,0.00447,"Qualified",,59704.41,"CapPass","46% Nf: Cycle 150-151",150,119331,"J-6","Alloy 617",314626,"Plate"
-70.06,0.00442,"Qualified",,59704.94,"CapPass","46% Nf: Cycle 150-151",150,119332,"J-6","Alloy 617",314626,"Plate"
-70.10,0.00438,"Qualified",,59705.37,"CapPass","46% Nf: Cycle 150-151",150,119333,"J-6","Alloy 617",314626,"Plate"
-70.11,0.00437,"Qualified",,59705.46,"CapPass","46% Nf: Cycle 150-151",150,119334,"J-6","Alloy 617",314626,"Plate"
-69.60,0.00432,"Qualified",,59705.97,"CapPass","46% Nf: Cycle 150-151",150,119335,"J-6","Alloy 617",314626,"Plate"
-70.33,0.00428,"Qualified",,59706.37,"CapPass","46% Nf: Cycle 150-151",150,119336,"J-6","Alloy 617",314626,"Plate"
-70.20,0.00427,"Qualified",,59706.51,"CapPass","46% Nf: Cycle 150-151",150,119337,"J-6","Alloy 617",314626,"Plate"
-71.12,0.00422,"Qualified",,59707.01,"CapPass","46% Nf: Cycle 150-151",150,119338,"J-6","Alloy 617",314626,"Plate"
-71.54,0.00418,"Qualified",,59707.37,"CapPass","46% Nf: Cycle 150-151",150,119339,"J-6","Alloy 617",314626,"Plate"
-71.31,0.00417,"Qualified",,59707.50,"CapPass","46% Nf: Cycle 150-151",150,119340,"J-6","Alloy 617",314626,"Plate"
-71.49,0.00412,"Qualified",,59708.00,"CapPass","46% Nf: Cycle 150-151",150,119341,"J-6","Alloy 617",314626,"Plate"
-71.12,0.00408,"Qualified",,59708.37,"CapPass","46% Nf: Cycle 150-151",150,119342,"J-6","Alloy 617",314626,"Plate"
-71.08,0.00407,"Qualified",,59708.52,"CapPass","46% Nf: Cycle 150-151",150,119343,"J-6","Alloy 617",314626,"Plate"
-70.40,0.00402,"Qualified",,59708.96,"CapPass","46% Nf: Cycle 150-151",150,119344,"J-6","Alloy 617",314626,"Plate"
-70.13,0.00398,"Qualified",,59709.37,"CapPass","46% Nf: Cycle 150-151",150,119345,"J-6","Alloy 617",314626,"Plate"
-70.30,0.00397,"Qualified",,59709.47,"CapPass","46% Nf: Cycle 150-151",150,119346,"J-6","Alloy 617",314626,"Plate"
-70.14,0.00392,"Qualified",,59709.97,"CapPass","46% Nf: Cycle 150-151",150,119347,"J-6","Alloy 617",314626,"Plate"
-69.61,0.00388,"Qualified",,59710.37,"CapPass","46% Nf: Cycle 150-151",150,119348,"J-6","Alloy 617",314626,"Plate"
-69.70,0.00387,"Qualified",,59710.49,"CapPass","46% Nf: Cycle 150-151",150,119349,"J-6","Alloy 617",314626,"Plate"
-69.72,0.00382,"Qualified",,59710.99,"CapPass","46% Nf: Cycle 150-151",150,119350,"J-6","Alloy 617",314626,"Plate"
-69.53,0.00378,"Qualified",,59711.37,"CapPass","46% Nf: Cycle 150-151",150,119351,"J-6","Alloy 617",314626,"Plate"
-70.09,0.00376,"Qualified",,59711.56,"CapPass","46% Nf: Cycle 150-151",150,119352,"J-6","Alloy 617",314626,"Plate"
-70.29,0.00371,"Qualified",,59711.99,"CapPass","46% Nf: Cycle 150-151",150,119353,"J-6","Alloy 617",314626,"Plate"
-70.97,0.00368,"Qualified",,59712.37,"CapPass","46% Nf: Cycle 150-151",150,119354,"J-6","Alloy 617",314626,"Plate"
-71.48,0.00366,"Qualified",,59712.54,"CapPass","46% Nf: Cycle 150-151",150,119355,"J-6","Alloy 617",314626,"Plate"
-71.89,0.00361,"Qualified",,59713.04,"CapPass","46% Nf: Cycle 150-151",150,119356,"J-6","Alloy 617",314626,"Plate"
-72.10,0.00358,"Qualified",,59713.37,"CapPass","46% Nf: Cycle 150-151",150,119357,"J-6","Alloy 617",314626,"Plate"
-71.91,0.00356,"Qualified",,59713.56,"CapPass","46% Nf: Cycle 150-151",150,119358,"J-6","Alloy 617",314626,"Plate"
-72.49,0.00351,"Qualified",,59714.02,"CapPass","46% Nf: Cycle 150-151",150,119359,"J-6","Alloy 617",314626,"Plate"
-71.83,0.00348,"Qualified",,59714.37,"CapPass","46% Nf: Cycle 150-151",150,119360,"J-6","Alloy 617",314626,"Plate"
-71.53,0.00346,"Qualified",,59714.47,"CapPass","46% Nf: Cycle 150-151",150,119361,"J-6","Alloy 617",314626,"Plate"
-69.84,0.00341,"Qualified",,59714.97,"CapPass","46% Nf: Cycle 150-151",150,119362,"J-6","Alloy 617",314626,"Plate"
-68.14,0.00338,"Qualified",,59715.37,"CapPass","46% Nf: Cycle 150-151",150,119363,"J-6","Alloy 617",314626,"Plate"
-68.15,0.00336,"Qualified",,59715.59,"CapPass","46% Nf: Cycle 150-151",150,119364,"J-6","Alloy 617",314626,"Plate"
-69.48,0.00331,"Qualified",,59716.04,"CapPass","46% Nf: Cycle 150-151",150,119365,"J-6","Alloy 617",314626,"Plate"
-69.86,0.00328,"Qualified",,59716.37,"CapPass","46% Nf: Cycle 150-151",150,119366,"J-6","Alloy 617",314626,"Plate"
-69.73,0.00326,"Qualified",,59716.50,"CapPass","46% Nf: Cycle 150-151",150,119367,"J-6","Alloy 617",314626,"Plate"
-69.17,0.00321,"Qualified",,59717.02,"CapPass","46% Nf: Cycle 150-151",150,119368,"J-6","Alloy 617",314626,"Plate"
-69.08,0.00317,"Qualified",,59717.37,"CapPass","46% Nf: Cycle 150-151",150,119369,"J-6","Alloy 617",314626,"Plate"
-68.71,0.00316,"Qualified",,59717.45,"CapPass","46% Nf: Cycle 150-151",150,119370,"J-6","Alloy 617",314626,"Plate"
-67.41,0.00311,"Qualified",,59718.04,"CapPass","46% Nf: Cycle 150-151",150,119371,"J-6","Alloy 617",314626,"Plate"
-67.75,0.00308,"Qualified",,59718.37,"CapPass","46% Nf: Cycle 150-151",150,119372,"J-6","Alloy 617",314626,"Plate"
-68.77,0.00306,"Qualified",,59718.59,"CapPass","46% Nf: Cycle 150-151",150,119373,"J-6","Alloy 617",314626,"Plate"
-71.56,0.00301,"Qualified",,59719.09,"CapPass","46% Nf: Cycle 150-151",150,119374,"J-6","Alloy 617",314626,"Plate"
-71.91,0.00298,"Qualified",,59719.37,"CapPass","46% Nf: Cycle 150-151",150,119375,"J-6","Alloy 617",314626,"Plate"
-71.31,0.00296,"Qualified",,59719.54,"CapPass","46% Nf: Cycle 150-151",150,119376,"J-6","Alloy 617",314626,"Plate"
-71.47,0.00291,"Qualified",,59720.05,"CapPass","46% Nf: Cycle 150-151",150,119377,"J-6","Alloy 617",314626,"Plate"
-70.52,0.00288,"Qualified",,59720.37,"CapPass","46% Nf: Cycle 150-151",150,119378,"J-6","Alloy 617",314626,"Plate"
-70.17,0.00286,"Qualified",,59720.56,"CapPass","46% Nf: Cycle 150-151",150,119379,"J-6","Alloy 617",314626,"Plate"
-69.43,0.00281,"Qualified",,59721.09,"CapPass","46% Nf: Cycle 150-151",150,119380,"J-6","Alloy 617",314626,"Plate"
-69.31,0.00277,"Qualified",,59721.37,"CapPass","46% Nf: Cycle 150-151",150,119381,"J-6","Alloy 617",314626,"Plate"
-69.63,0.00276,"Qualified",,59721.60,"CapPass","46% Nf: Cycle 150-151",150,119382,"J-6","Alloy 617",314626,"Plate"
-69.90,0.00271,"Qualified",,59722.09,"CapPass","46% Nf: Cycle 150-151",150,119383,"J-6","Alloy 617",314626,"Plate"
-69.01,0.00267,"Qualified",,59722.37,"CapPass","46% Nf: Cycle 150-151",150,119384,"J-6","Alloy 617",314626,"Plate"
-68.40,0.00266,"Qualified",,59722.49,"CapPass","46% Nf: Cycle 150-151",150,119385,"J-6","Alloy 617",314626,"Plate"
-67.75,0.00261,"Qualified",,59723.10,"CapPass","46% Nf: Cycle 150-151",150,119386,"J-6","Alloy 617",314626,"Plate"
-68.29,0.00258,"Qualified",,59723.37,"CapPass","46% Nf: Cycle 150-151",150,119387,"J-6","Alloy 617",314626,"Plate"
-68.69,0.00256,"Qualified",,59723.60,"CapPass","46% Nf: Cycle 150-151",150,119388,"J-6","Alloy 617",314626,"Plate"
-68.97,0.00250,"Qualified",,59724.09,"CapPass","46% Nf: Cycle 150-151",150,119389,"J-6","Alloy 617",314626,"Plate"
-68.78,0.00248,"Qualified",,59724.37,"CapPass","46% Nf: Cycle 150-151",150,119390,"J-6","Alloy 617",314626,"Plate"
-69.46,0.00245,"Qualified",,59724.62,"CapPass","46% Nf: Cycle 150-151",150,119391,"J-6","Alloy 617",314626,"Plate"
-69.24,0.00240,"Qualified",,59725.09,"CapPass","46% Nf: Cycle 150-151",150,119392,"J-6","Alloy 617",314626,"Plate"
-69.32,0.00238,"Qualified",,59725.37,"CapPass","46% Nf: Cycle 150-151",150,119393,"J-6","Alloy 617",314626,"Plate"
-70.04,0.00235,"Qualified",,59725.59,"CapPass","46% Nf: Cycle 150-151",150,119394,"J-6","Alloy 617",314626,"Plate"
-70.20,0.00230,"Qualified",,59726.14,"CapPass","46% Nf: Cycle 150-151",150,119395,"J-6","Alloy 617",314626,"Plate"
-70.40,0.00228,"Qualified",,59726.37,"CapPass","46% Nf: Cycle 150-151",150,119396,"J-6","Alloy 617",314626,"Plate"
-70.92,0.00225,"Qualified",,59726.59,"CapPass","46% Nf: Cycle 150-151",150,119397,"J-6","Alloy 617",314626,"Plate"
-71.87,0.00220,"Qualified",,59727.15,"CapPass","46% Nf: Cycle 150-151",150,119398,"J-6","Alloy 617",314626,"Plate"
-71.94,0.00218,"Qualified",,59727.37,"CapPass","46% Nf: Cycle 150-151",150,119399,"J-6","Alloy 617",314626,"Plate"
-71.49,0.00215,"Qualified",,59727.60,"CapPass","46% Nf: Cycle 150-151",150,119400,"J-6","Alloy 617",314626,"Plate"
-69.84,0.00210,"Qualified",,59728.14,"CapPass","46% Nf: Cycle 150-151",150,119401,"J-6","Alloy 617",314626,"Plate"
-69.89,0.00208,"Qualified",,59728.37,"CapPass","46% Nf: Cycle 150-151",150,119402,"J-6","Alloy 617",314626,"Plate"
-69.97,0.00205,"Qualified",,59728.64,"CapPass","46% Nf: Cycle 150-151",150,119403,"J-6","Alloy 617",314626,"Plate"
-70.93,0.00200,"Qualified",,59729.14,"CapPass","46% Nf: Cycle 150-151",150,119404,"J-6","Alloy 617",314626,"Plate"
-70.77,0.00198,"Qualified",,59729.37,"CapPass","46% Nf: Cycle 150-151",150,119405,"J-6","Alloy 617",314626,"Plate"
-71.05,0.00195,"Qualified",,59729.65,"CapPass","46% Nf: Cycle 150-151",150,119406,"J-6","Alloy 617",314626,"Plate"
-70.78,0.00190,"Qualified",,59730.15,"CapPass","46% Nf: Cycle 150-151",150,119407,"J-6","Alloy 617",314626,"Plate"
-71.07,0.00188,"Qualified",,59730.37,"CapPass","46% Nf: Cycle 150-151",150,119408,"J-6","Alloy 617",314626,"Plate"
-70.89,0.00185,"Qualified",,59730.62,"CapPass","46% Nf: Cycle 150-151",150,119409,"J-6","Alloy 617",314626,"Plate"
-70.38,0.00180,"Qualified",,59731.14,"CapPass","46% Nf: Cycle 150-151",150,119410,"J-6","Alloy 617",314626,"Plate"
-70.06,0.00178,"Qualified",,59731.37,"CapPass","46% Nf: Cycle 150-151",150,119411,"J-6","Alloy 617",314626,"Plate"
-71.06,0.00175,"Qualified",,59731.68,"CapPass","46% Nf: Cycle 150-151",150,119412,"J-6","Alloy 617",314626,"Plate"
-72.94,0.00170,"Qualified",,59732.20,"CapPass","46% Nf: Cycle 150-151",150,119413,"J-6","Alloy 617",314626,"Plate"
-73.11,0.00168,"Qualified",,59732.37,"CapPass","46% Nf: Cycle 150-151",150,119414,"J-6","Alloy 617",314626,"Plate"
-73.49,0.00165,"Qualified",,59732.65,"CapPass","46% Nf: Cycle 150-151",150,119415,"J-6","Alloy 617",314626,"Plate"
-72.07,0.00160,"Qualified",,59733.20,"CapPass","46% Nf: Cycle 150-151",150,119416,"J-6","Alloy 617",314626,"Plate"
-72.38,0.00158,"Qualified",,59733.37,"CapPass","46% Nf: Cycle 150-151",150,119417,"J-6","Alloy 617",314626,"Plate"
-73.12,0.00155,"Qualified",,59733.72,"CapPass","46% Nf: Cycle 150-151",150,119418,"J-6","Alloy 617",314626,"Plate"
-73.15,0.00150,"Qualified",,59734.24,"CapPass","46% Nf: Cycle 150-151",150,119419,"J-6","Alloy 617",314626,"Plate"
-73.48,0.00148,"Qualified",,59734.37,"CapPass","46% Nf: Cycle 150-151",150,119420,"J-6","Alloy 617",314626,"Plate"
-73.53,0.00144,"Qualified",,59734.70,"CapPass","46% Nf: Cycle 150-151",150,119421,"J-6","Alloy 617",314626,"Plate"
-72.65,0.00139,"Qualified",,59735.25,"CapPass","46% Nf: Cycle 150-151",150,119422,"J-6","Alloy 617",314626,"Plate"
-73.36,0.00138,"Qualified",,59735.37,"CapPass","46% Nf: Cycle 150-151",150,119423,"J-6","Alloy 617",314626,"Plate"
-73.24,0.00134,"Qualified",,59735.70,"CapPass","46% Nf: Cycle 150-151",150,119424,"J-6","Alloy 617",314626,"Plate"
-71.76,0.00129,"Qualified",,59736.24,"CapPass","46% Nf: Cycle 150-151",150,119425,"J-6","Alloy 617",314626,"Plate"
-71.87,0.00128,"Qualified",,59736.37,"CapPass","46% Nf: Cycle 150-151",150,119426,"J-6","Alloy 617",314626,"Plate"
-72.12,0.00124,"Qualified",,59736.75,"CapPass","46% Nf: Cycle 150-151",150,119427,"J-6","Alloy 617",314626,"Plate"
-72.55,0.00119,"Qualified",,59737.25,"CapPass","46% Nf: Cycle 150-151",150,119428,"J-6","Alloy 617",314626,"Plate"
-72.44,0.00118,"Qualified",,59737.37,"CapPass","46% Nf: Cycle 150-151",150,119429,"J-6","Alloy 617",314626,"Plate"
-71.72,0.00114,"Qualified",,59737.72,"CapPass","46% Nf: Cycle 150-151",150,119430,"J-6","Alloy 617",314626,"Plate"
-72.78,0.00109,"Qualified",,59738.24,"CapPass","46% Nf: Cycle 150-151",150,119431,"J-6","Alloy 617",314626,"Plate"
-72.88,0.00108,"Qualified",,59738.37,"CapPass","46% Nf: Cycle 150-151",150,119432,"J-6","Alloy 617",314626,"Plate"
-72.85,0.00104,"Qualified",,59738.73,"CapPass","46% Nf: Cycle 150-151",150,119433,"J-6","Alloy 617",314626,"Plate"
-72.15,0.00099,"Qualified",,59739.25,"CapPass","46% Nf: Cycle 150-151",150,119434,"J-6","Alloy 617",314626,"Plate"
-72.45,0.00097,"Qualified",,59739.37,"CapPass","46% Nf: Cycle 150-151",150,119435,"J-6","Alloy 617",314626,"Plate"
-72.45,0.00094,"Qualified",,59739.72,"CapPass","46% Nf: Cycle 150-151",150,119436,"J-6","Alloy 617",314626,"Plate"
-72.58,0.00089,"Qualified",,59740.25,"CapPass","46% Nf: Cycle 150-151",150,119437,"J-6","Alloy 617",314626,"Plate"
