Repository: js-molina/fatigue-A617

File: data/950C/Strain rate 0.0001/2.0% strain/HTM_A19_Cycles_J2.csv (part 22 of 30)
"Stress Mpa","Strain","Qual State","Qual Exceptions","Elapsed Time Sec","Data State","Cycle Label","Cycle","Count","Sample","Alloy","Heat","Material_Form"
-73.46,-0.00050,"Qualified",,59354.09,"CapPass","52% Nf: Cycle 149-150",149,117654,"J-2","Alloy 617",314626,"Plate"
-73.11,-0.00051,"Qualified",,59354.43,"CapPass","52% Nf: Cycle 149-150",149,117655,"J-2","Alloy 617",314626,"Plate"
-73.01,-0.00055,"Qualified",,59354.54,"CapPass","52% Nf: Cycle 149-150",149,117656,"J-2","Alloy 617",314626,"Plate"
-72.75,-0.00060,"Qualified",,59355.10,"CapPass","52% Nf: Cycle 149-150",149,117657,"J-2","Alloy 617",314626,"Plate"
-72.59,-0.00061,"Qualified",,59355.43,"CapPass","52% Nf: Cycle 149-150",149,117658,"J-2","Alloy 617",314626,"Plate"
-72.34,-0.00065,"Qualified",,59355.55,"CapPass","52% Nf: Cycle 149-150",149,117659,"J-2","Alloy 617",314626,"Plate"
-72.32,-0.00070,"Qualified",,59356.10,"CapPass","52% Nf: Cycle 149-150",149,117660,"J-2","Alloy 617",314626,"Plate"
-72.96,-0.00071,"Qualified",,59356.43,"CapPass","52% Nf: Cycle 149-150",149,117661,"J-2","Alloy 617",314626,"Plate"
-73.59,-0.00075,"Qualified",,59356.62,"CapPass","52% Nf: Cycle 149-150",149,117662,"J-2","Alloy 617",314626,"Plate"
-73.99,-0.00080,"Qualified",,59357.13,"CapPass","52% Nf: Cycle 149-150",149,117663,"J-2","Alloy 617",314626,"Plate"
-73.36,-0.00081,"Qualified",,59357.43,"CapPass","52% Nf: Cycle 149-150",149,117664,"J-2","Alloy 617",314626,"Plate"
-73.07,-0.00085,"Qualified",,59357.59,"CapPass","52% Nf: Cycle 149-150",149,117665,"J-2","Alloy 617",314626,"Plate"
-73.66,-0.00090,"Qualified",,59358.10,"CapPass","52% Nf: Cycle 149-150",149,117666,"J-2","Alloy 617",314626,"Plate"
-74.19,-0.00091,"Qualified",,59358.43,"CapPass","52% Nf: Cycle 149-150",149,117667,"J-2","Alloy 617",314626,"Plate"
-74.56,-0.00095,"Qualified",,59358.67,"CapPass","52% Nf: Cycle 149-150",149,117668,"J-2","Alloy 617",314626,"Plate"
-73.39,-0.00100,"Qualified",,59359.10,"CapPass","52% Nf: Cycle 149-150",149,117669,"J-2","Alloy 617",314626,"Plate"
-73.31,-0.00101,"Qualified",,59359.43,"CapPass","52% Nf: Cycle 149-150",149,117670,"J-2","Alloy 617",314626,"Plate"
-73.62,-0.00105,"Qualified",,59359.60,"CapPass","52% Nf: Cycle 149-150",149,117671,"J-2","Alloy 617",314626,"Plate"
-74.93,-0.00111,"Qualified",,59360.20,"CapPass","52% Nf: Cycle 149-150",149,117672,"J-2","Alloy 617",314626,"Plate"
-75.15,-0.00112,"Qualified",,59360.43,"CapPass","52% Nf: Cycle 149-150",149,117673,"J-2","Alloy 617",314626,"Plate"
-74.59,-0.00116,"Qualified",,59360.65,"CapPass","52% Nf: Cycle 149-150",149,117674,"J-2","Alloy 617",314626,"Plate"
-74.88,-0.00121,"Qualified",,59361.15,"CapPass","52% Nf: Cycle 149-150",149,117675,"J-2","Alloy 617",314626,"Plate"
-74.09,-0.00121,"Qualified",,59361.43,"CapPass","52% Nf: Cycle 149-150",149,117676,"J-2","Alloy 617",314626,"Plate"
-74.73,-0.00126,"Qualified",,59361.74,"CapPass","52% Nf: Cycle 149-150",149,117677,"J-2","Alloy 617",314626,"Plate"
-73.09,-0.00131,"Qualified",,59362.19,"CapPass","52% Nf: Cycle 149-150",149,117678,"J-2","Alloy 617",314626,"Plate"
-72.70,-0.00131,"Qualified",,59362.43,"CapPass","52% Nf: Cycle 149-150",149,117679,"J-2","Alloy 617",314626,"Plate"
-73.57,-0.00136,"Qualified",,59362.82,"CapPass","52% Nf: Cycle 149-150",149,117680,"J-2","Alloy 617",314626,"Plate"
-74.39,-0.00141,"Qualified",,59363.20,"CapPass","52% Nf: Cycle 149-150",149,117681,"J-2","Alloy 617",314626,"Plate"
-74.35,-0.00142,"Qualified",,59363.43,"CapPass","52% Nf: Cycle 149-150",149,117682,"J-2","Alloy 617",314626,"Plate"
-73.84,-0.00147,"Qualified",,59363.70,"CapPass","52% Nf: Cycle 149-150",149,117683,"J-2","Alloy 617",314626,"Plate"
-73.52,-0.00152,"Qualified",,59364.25,"CapPass","52% Nf: Cycle 149-150",149,117684,"J-2","Alloy 617",314626,"Plate"
-73.13,-0.00151,"Qualified",,59364.43,"CapPass","52% Nf: Cycle 149-150",149,117685,"J-2","Alloy 617",314626,"Plate"
-72.44,-0.00157,"Qualified",,59364.75,"CapPass","52% Nf: Cycle 149-150",149,117686,"J-2","Alloy 617",314626,"Plate"
-74.57,-0.00162,"Qualified",,59365.27,"CapPass","52% Nf: Cycle 149-150",149,117687,"J-2","Alloy 617",314626,"Plate"
-74.18,-0.00161,"Qualified",,59365.43,"CapPass","52% Nf: Cycle 149-150",149,117688,"J-2","Alloy 617",314626,"Plate"
-73.36,-0.00167,"Qualified",,59365.72,"CapPass","52% Nf: Cycle 149-150",149,117689,"J-2","Alloy 617",314626,"Plate"
-72.78,-0.00172,"Qualified",,59366.32,"CapPass","52% Nf: Cycle 149-150",149,117690,"J-2","Alloy 617",314626,"Plate"
-73.11,-0.00172,"Qualified",,59366.43,"CapPass","52% Nf: Cycle 149-150",149,117691,"J-2","Alloy 617",314626,"Plate"
-72.53,-0.00177,"Qualified",,59366.75,"CapPass","52% Nf: Cycle 149-150",149,117692,"J-2","Alloy 617",314626,"Plate"
-73.58,-0.00182,"Qualified",,59367.29,"CapPass","52% Nf: Cycle 149-150",149,117693,"J-2","Alloy 617",314626,"Plate"
-73.44,-0.00181,"Qualified",,59367.43,"CapPass","52% Nf: Cycle 149-150",149,117694,"J-2","Alloy 617",314626,"Plate"
-73.32,-0.00187,"Qualified",,59367.82,"CapPass","52% Nf: Cycle 149-150",149,117695,"J-2","Alloy 617",314626,"Plate"
-74.06,-0.00192,"Qualified",,59368.27,"CapPass","52% Nf: Cycle 149-150",149,117696,"J-2","Alloy 617",314626,"Plate"
-73.93,-0.00191,"Qualified",,59368.43,"CapPass","52% Nf: Cycle 149-150",149,117697,"J-2","Alloy 617",314626,"Plate"
-73.51,-0.00197,"Qualified",,59368.79,"CapPass","52% Nf: Cycle 149-150",149,117698,"J-2","Alloy 617",314626,"Plate"
-72.93,-0.00202,"Qualified",,59369.29,"CapPass","52% Nf: Cycle 149-150",149,117699,"J-2","Alloy 617",314626,"Plate"
-72.72,-0.00201,"Qualified",,59369.43,"CapPass","52% Nf: Cycle 149-150",149,117700,"J-2","Alloy 617",314626,"Plate"
-72.13,-0.00207,"Qualified",,59369.84,"CapPass","52% Nf: Cycle 149-150",149,117701,"J-2","Alloy 617",314626,"Plate"
-73.70,-0.00213,"Qualified",,59370.42,"CapPass","52% Nf: Cycle 149-150",149,117702,"J-2","Alloy 617",314626,"Plate"
-73.74,-0.00211,"Qualified",,59370.43,"CapPass","52% Nf: Cycle 149-150",149,117703,"J-2","Alloy 617",314626,"Plate"
-74.32,-0.00218,"Qualified",,59370.91,"CapPass","52% Nf: Cycle 149-150",149,117704,"J-2","Alloy 617",314626,"Plate"
-75.20,-0.00223,"Qualified",,59371.42,"CapPass","52% Nf: Cycle 149-150",149,117705,"J-2","Alloy 617",314626,"Plate"
-75.16,-0.00221,"Qualified",,59371.43,"CapPass","52% Nf: Cycle 149-150",149,117706,"J-2","Alloy 617",314626,"Plate"
-74.56,-0.00228,"Qualified",,59371.92,"CapPass","52% Nf: Cycle 149-150",149,117707,"J-2","Alloy 617",314626,"Plate"
-75.77,-0.00233,"Qualified",,59372.41,"CapPass","52% Nf: Cycle 149-150",149,117708,"J-2","Alloy 617",314626,"Plate"
-75.85,-0.00232,"Qualified",,59372.43,"CapPass","52% Nf: Cycle 149-150",149,117709,"J-2","Alloy 617",314626,"Plate"
-75.76,-0.00238,"Qualified",,59372.96,"CapPass","52% Nf: Cycle 149-150",149,117710,"J-2","Alloy 617",314626,"Plate"
-74.68,-0.00242,"Qualified",,59373.43,"CapPass","52% Nf: Cycle 149-150",149,117711,"J-2","Alloy 617",314626,"Plate"
-74.58,-0.00243,"Qualified",,59373.44,"CapPass","52% Nf: Cycle 149-150",149,117712,"J-2","Alloy 617",314626,"Plate"
-73.36,-0.00248,"Qualified",,59373.89,"CapPass","52% Nf: Cycle 149-150",149,117713,"J-2","Alloy 617",314626,"Plate"
-74.33,-0.00252,"Qualified",,59374.43,"CapPass","52% Nf: Cycle 149-150",149,117714,"J-2","Alloy 617",314626,"Plate"
-74.59,-0.00253,"Qualified",,59374.47,"CapPass","52% Nf: Cycle 149-150",149,117715,"J-2","Alloy 617",314626,"Plate"
-74.75,-0.00258,"Qualified",,59374.92,"CapPass","52% Nf: Cycle 149-150",149,117716,"J-2","Alloy 617",314626,"Plate"
-75.18,-0.00263,"Qualified",,59375.41,"CapPass","52% Nf: Cycle 149-150",149,117717,"J-2","Alloy 617",314626,"Plate"
-75.32,-0.00263,"Qualified",,59375.43,"CapPass","52% Nf: Cycle 149-150",149,117718,"J-2","Alloy 617",314626,"Plate"
-73.73,-0.00269,"Qualified",,59375.92,"CapPass","52% Nf: Cycle 149-150",149,117719,"J-2","Alloy 617",314626,"Plate"
-72.92,-0.00272,"Qualified",,59376.43,"CapPass","52% Nf: Cycle 149-150",149,117720,"J-2","Alloy 617",314626,"Plate"
-73.19,-0.00274,"Qualified",,59376.51,"CapPass","52% Nf: Cycle 149-150",149,117721,"J-2","Alloy 617",314626,"Plate"
-74.28,-0.00279,"Qualified",,59376.96,"CapPass","52% Nf: Cycle 149-150",149,117722,"J-2","Alloy 617",314626,"Plate"
-74.68,-0.00282,"Qualified",,59377.43,"CapPass","52% Nf: Cycle 149-150",149,117723,"J-2","Alloy 617",314626,"Plate"
-74.96,-0.00284,"Qualified",,59377.49,"CapPass","52% Nf: Cycle 149-150",149,117724,"J-2","Alloy 617",314626,"Plate"
-74.83,-0.00289,"Qualified",,59378.02,"CapPass","52% Nf: Cycle 149-150",149,117725,"J-2","Alloy 617",314626,"Plate"
-74.63,-0.00293,"Qualified",,59378.43,"CapPass","52% Nf: Cycle 149-150",149,117726,"J-2","Alloy 617",314626,"Plate"
-74.72,-0.00294,"Qualified",,59378.56,"CapPass","52% Nf: Cycle 149-150",149,117727,"J-2","Alloy 617",314626,"Plate"
-74.33,-0.00299,"Qualified",,59379.01,"CapPass","52% Nf: Cycle 149-150",149,117728,"J-2","Alloy 617",314626,"Plate"
-73.88,-0.00302,"Qualified",,59379.43,"CapPass","52% Nf: Cycle 149-150",149,117729,"J-2","Alloy 617",314626,"Plate"
-74.28,-0.00305,"Qualified",,59379.54,"CapPass","52% Nf: Cycle 149-150",149,117730,"J-2","Alloy 617",314626,"Plate"
-73.57,-0.00310,"Qualified",,59380.06,"CapPass","52% Nf: Cycle 149-150",149,117731,"J-2","Alloy 617",314626,"Plate"
-73.52,-0.00313,"Qualified",,59380.43,"CapPass","52% Nf: Cycle 149-150",149,117732,"J-2","Alloy 617",314626,"Plate"
-73.79,-0.00315,"Qualified",,59380.56,"CapPass","52% Nf: Cycle 149-150",149,117733,"J-2","Alloy 617",314626,"Plate"
-74.14,-0.00320,"Qualified",,59381.03,"CapPass","52% Nf: Cycle 149-150",149,117734,"J-2","Alloy 617",314626,"Plate"
-73.75,-0.00323,"Qualified",,59381.43,"CapPass","52% Nf: Cycle 149-150",149,117735,"J-2","Alloy 617",314626,"Plate"
-73.90,-0.00325,"Qualified",,59381.61,"CapPass","52% Nf: Cycle 149-150",149,117736,"J-2","Alloy 617",314626,"Plate"
-74.12,-0.00330,"Qualified",,59382.09,"CapPass","52% Nf: Cycle 149-150",149,117737,"J-2","Alloy 617",314626,"Plate"
-73.06,-0.00333,"Qualified",,59382.43,"CapPass","52% Nf: Cycle 149-150",149,117738,"J-2","Alloy 617",314626,"Plate"
-72.96,-0.00335,"Qualified",,59382.59,"CapPass","52% Nf: Cycle 149-150",149,117739,"J-2","Alloy 617",314626,"Plate"
-72.77,-0.00340,"Qualified",,59383.11,"CapPass","52% Nf: Cycle 149-150",149,117740,"J-2","Alloy 617",314626,"Plate"
-72.69,-0.00343,"Qualified",,59383.43,"CapPass","52% Nf: Cycle 149-150",149,117741,"J-2","Alloy 617",314626,"Plate"
-72.79,-0.00345,"Qualified",,59383.65,"CapPass","52% Nf: Cycle 149-150",149,117742,"J-2","Alloy 617",314626,"Plate"
-74.70,-0.00350,"Qualified",,59384.18,"CapPass","52% Nf: Cycle 149-150",149,117743,"J-2","Alloy 617",314626,"Plate"
-75.18,-0.00354,"Qualified",,59384.43,"CapPass","52% Nf: Cycle 149-150",149,117744,"J-2","Alloy 617",314626,"Plate"
-74.90,-0.00355,"Qualified",,59384.68,"CapPass","52% Nf: Cycle 149-150",149,117745,"J-2","Alloy 617",314626,"Plate"
-76.49,-0.00360,"Qualified",,59385.16,"CapPass","52% Nf: Cycle 149-150",149,117746,"J-2","Alloy 617",314626,"Plate"
-75.73,-0.00363,"Qualified",,59385.43,"CapPass","52% Nf: Cycle 149-150",149,117747,"J-2","Alloy 617",314626,"Plate"
-75.67,-0.00365,"Qualified",,59385.61,"CapPass","52% Nf: Cycle 149-150",149,117748,"J-2","Alloy 617",314626,"Plate"
-75.54,-0.00370,"Qualified",,59386.15,"CapPass","52% Nf: Cycle 149-150",149,117749,"J-2","Alloy 617",314626,"Plate"
-75.46,-0.00374,"Qualified",,59386.43,"CapPass","52% Nf: Cycle 149-150",149,117750,"J-2","Alloy 617",314626,"Plate"
-74.86,-0.00375,"Qualified",,59386.63,"CapPass","52% Nf: Cycle 149-150",149,117751,"J-2","Alloy 617",314626,"Plate"
-74.25,-0.00380,"Qualified",,59387.13,"CapPass","52% Nf: Cycle 149-150",149,117752,"J-2","Alloy 617",314626,"Plate"
-73.55,-0.00383,"Qualified",,59387.43,"CapPass","52% Nf: Cycle 149-150",149,117753,"J-2","Alloy 617",314626,"Plate"
-72.99,-0.00386,"Qualified",,59387.63,"CapPass","52% Nf: Cycle 149-150",149,117754,"J-2","Alloy 617",314626,"Plate"
-72.25,-0.00391,"Qualified",,59388.10,"CapPass","52% Nf: Cycle 149-150",149,117755,"J-2","Alloy 617",314626,"Plate"
-72.17,-0.00393,"Qualified",,59388.43,"CapPass","52% Nf: Cycle 149-150",149,117756,"J-2","Alloy 617",314626,"Plate"
-72.50,-0.00396,"Qualified",,59388.65,"CapPass","52% Nf: Cycle 149-150",149,117757,"J-2","Alloy 617",314626,"Plate"
-73.03,-0.00401,"Qualified",,59389.13,"CapPass","52% Nf: Cycle 149-150",149,117758,"J-2","Alloy 617",314626,"Plate"
-72.83,-0.00403,"Qualified",,59389.43,"CapPass","52% Nf: Cycle 149-150",149,117759,"J-2","Alloy 617",314626,"Plate"
-72.73,-0.00406,"Qualified",,59389.65,"CapPass","52% Nf: Cycle 149-150",149,117760,"J-2","Alloy 617",314626,"Plate"
-73.29,-0.00411,"Qualified",,59390.23,"CapPass","52% Nf: Cycle 149-150",149,117761,"J-2","Alloy 617",314626,"Plate"
-73.93,-0.00413,"Qualified",,59390.43,"CapPass","52% Nf: Cycle 149-150",149,117762,"J-2","Alloy 617",314626,"Plate"
-74.23,-0.00416,"Qualified",,59390.68,"CapPass","52% Nf: Cycle 149-150",149,117763,"J-2","Alloy 617",314626,"Plate"
-73.48,-0.00421,"Qualified",,59391.18,"CapPass","52% Nf: Cycle 149-150",149,117764,"J-2","Alloy 617",314626,"Plate"
-72.75,-0.00423,"Qualified",,59391.43,"CapPass","52% Nf: Cycle 149-150",149,117765,"J-2","Alloy 617",314626,"Plate"
-72.74,-0.00426,"Qualified",,59391.66,"CapPass","52% Nf: Cycle 149-150",149,117766,"J-2","Alloy 617",314626,"Plate"
-72.38,-0.00431,"Qualified",,59392.22,"CapPass","52% Nf: Cycle 149-150",149,117767,"J-2","Alloy 617",314626,"Plate"
-72.28,-0.00432,"Qualified",,59392.43,"CapPass","52% Nf: Cycle 149-150",149,117768,"J-2","Alloy 617",314626,"Plate"
-73.24,-0.00436,"Qualified",,59392.75,"CapPass","52% Nf: Cycle 149-150",149,117769,"J-2","Alloy 617",314626,"Plate"
-73.71,-0.00441,"Qualified",,59393.11,"CapPass","52% Nf: Cycle 149-150",149,117770,"J-2","Alloy 617",314626,"Plate"
-73.01,-0.00443,"Qualified",,59393.43,"CapPass","52% Nf: Cycle 149-150",149,117771,"J-2","Alloy 617",314626,"Plate"
-72.58,-0.00447,"Qualified",,59393.70,"CapPass","52% Nf: Cycle 149-150",149,117772,"J-2","Alloy 617",314626,"Plate"
-73.44,-0.00452,"Qualified",,59394.30,"CapPass","52% Nf: Cycle 149-150",149,117773,"J-2","Alloy 617",314626,"Plate"
-74.09,-0.00452,"Qualified",,59394.43,"CapPass","52% Nf: Cycle 149-150",149,117774,"J-2","Alloy 617",314626,"Plate"
-73.55,-0.00457,"Qualified",,59394.75,"CapPass","52% Nf: Cycle 149-150",149,117775,"J-2","Alloy 617",314626,"Plate"
-74.13,-0.00462,"Qualified",,59395.28,"CapPass","52% Nf: Cycle 149-150",149,117776,"J-2","Alloy 617",314626,"Plate"
-74.25,-0.00462,"Qualified",,59395.43,"CapPass","52% Nf: Cycle 149-150",149,117777,"J-2","Alloy 617",314626,"Plate"
-74.04,-0.00467,"Qualified",,59395.81,"CapPass","52% Nf: Cycle 149-150",149,117778,"J-2","Alloy 617",314626,"Plate"
-75.94,-0.00472,"Qualified",,59396.35,"CapPass","52% Nf: Cycle 149-150",149,117779,"J-2","Alloy 617",314626,"Plate"
-76.09,-0.00471,"Qualified",,59396.43,"CapPass","52% Nf: Cycle 149-150",149,117780,"J-2","Alloy 617",314626,"Plate"
-75.55,-0.00477,"Qualified",,59396.80,"CapPass","52% Nf: Cycle 149-150",149,117781,"J-2","Alloy 617",314626,"Plate"
-75.07,-0.00482,"Qualified",,59397.32,"CapPass","52% Nf: Cycle 149-150",149,117782,"J-2","Alloy 617",314626,"Plate"
-74.88,-0.00482,"Qualified",,59397.43,"CapPass","52% Nf: Cycle 149-150",149,117783,"J-2","Alloy 617",314626,"Plate"
-74.45,-0.00487,"Qualified",,59397.85,"CapPass","52% Nf: Cycle 149-150",149,117784,"J-2","Alloy 617",314626,"Plate"
-75.74,-0.00493,"Qualified",,59398.35,"CapPass","52% Nf: Cycle 149-150",149,117785,"J-2","Alloy 617",314626,"Plate"
-75.68,-0.00491,"Qualified",,59398.43,"CapPass","52% Nf: Cycle 149-150",149,117786,"J-2","Alloy 617",314626,"Plate"
-76.67,-0.00498,"Qualified",,59398.87,"CapPass","52% Nf: Cycle 149-150",149,117787,"J-2","Alloy 617",314626,"Plate"
-76.81,-0.00503,"Qualified",,59399.35,"CapPass","52% Nf: Cycle 149-150",149,117788,"J-2","Alloy 617",314626,"Plate"
-76.56,-0.00501,"Qualified",,59399.43,"CapPass","52% Nf: Cycle 149-150",149,117789,"J-2","Alloy 617",314626,"Plate"
-75.70,-0.00508,"Qualified",,59399.92,"CapPass","52% Nf: Cycle 149-150",149,117790,"J-2","Alloy 617",314626,"Plate"
-76.48,-0.00513,"Qualified",,59400.37,"CapPass","52% Nf: Cycle 149-150",149,117791,"J-2","Alloy 617",314626,"Plate"
-76.39,-0.00510,"Qualified",,59400.43,"CapPass","52% Nf: Cycle 149-150",149,117792,"J-2","Alloy 617",314626,"Plate"
-76.29,-0.00518,"Qualified",,59400.90,"CapPass","52% Nf: Cycle 149-150",149,117793,"J-2","Alloy 617",314626,"Plate"
-75.84,-0.00521,"Qualified",,59401.43,"CapPass","52% Nf: Cycle 149-150",149,117794,"J-2","Alloy 617",314626,"Plate"
-75.89,-0.00523,"Qualified",,59401.43,"CapPass","52% Nf: Cycle 149-150",149,117795,"J-2","Alloy 617",314626,"Plate"
-76.08,-0.00528,"Qualified",,59401.90,"CapPass","52% Nf: Cycle 149-150",149,117796,"J-2","Alloy 617",314626,"Plate"
-75.72,-0.00533,"Qualified",,59402.37,"CapPass","52% Nf: Cycle 149-150",149,117797,"J-2","Alloy 617",314626,"Plate"
-75.55,-0.00531,"Qualified",,59402.43,"CapPass","52% Nf: Cycle 149-150",149,117798,"J-2","Alloy 617",314626,"Plate"
-74.11,-0.00538,"Qualified",,59402.94,"CapPass","52% Nf: Cycle 149-150",149,117799,"J-2","Alloy 617",314626,"Plate"
-73.32,-0.00541,"Qualified",,59403.43,"CapPass","52% Nf: Cycle 149-150",149,117800,"J-2","Alloy 617",314626,"Plate"
-73.34,-0.00544,"Qualified",,59403.45,"CapPass","52% Nf: Cycle 149-150",149,117801,"J-2","Alloy 617",314626,"Plate"
-73.39,-0.00549,"Qualified",,59403.94,"CapPass","52% Nf: Cycle 149-150",149,117802,"J-2","Alloy 617",314626,"Plate"
-72.81,-0.00551,"Qualified",,59404.43,"CapPass","52% Nf: Cycle 149-150",149,117803,"J-2","Alloy 617",314626,"Plate"
-72.84,-0.00554,"Qualified",,59404.45,"CapPass","52% Nf: Cycle 149-150",149,117804,"J-2","Alloy 617",314626,"Plate"
-72.74,-0.00559,"Qualified",,59404.99,"CapPass","52% Nf: Cycle 149-150",149,117805,"J-2","Alloy 617",314626,"Plate"
-74.26,-0.00561,"Qualified",,59405.43,"CapPass","52% Nf: Cycle 149-150",149,117806,"J-2","Alloy 617",314626,"Plate"
-74.57,-0.00564,"Qualified",,59405.52,"CapPass","52% Nf: Cycle 149-150",149,117807,"J-2","Alloy 617",314626,"Plate"
-74.51,-0.00569,"Qualified",,59405.99,"CapPass","52% Nf: Cycle 149-150",149,117808,"J-2","Alloy 617",314626,"Plate"
-74.44,-0.00574,"Qualified",,59406.42,"CapPass","52% Nf: Cycle 149-150",149,117809,"J-2","Alloy 617",314626,"Plate"
-74.44,-0.00571,"Qualified",,59406.43,"CapPass","52% Nf: Cycle 149-150",149,117810,"J-2","Alloy 617",314626,"Plate"
-74.94,-0.00579,"Qualified",,59406.99,"CapPass","52% Nf: Cycle 149-150",149,117811,"J-2","Alloy 617",314626,"Plate"
-75.06,-0.00581,"Qualified",,59407.43,"CapPass","52% Nf: Cycle 149-150",149,117812,"J-2","Alloy 617",314626,"Plate"
-75.08,-0.00584,"Qualified",,59407.49,"CapPass","52% Nf: Cycle 149-150",149,117813,"J-2","Alloy 617",314626,"Plate"
-75.36,-0.00589,"Qualified",,59407.94,"CapPass","52% Nf: Cycle 149-150",149,117814,"J-2","Alloy 617",314626,"Plate"
-74.65,-0.00591,"Qualified",,59408.43,"CapPass","52% Nf: Cycle 149-150",149,117815,"J-2","Alloy 617",314626,"Plate"
-74.78,-0.00594,"Qualified",,59408.52,"CapPass","52% Nf: Cycle 149-150",149,117816,"J-2","Alloy 617",314626,"Plate"
-74.43,-0.00600,"Qualified",,59409.00,"CapPass","52% Nf: Cycle 149-150",149,117817,"J-2","Alloy 617",314626,"Plate"
-74.59,-0.00602,"Qualified",,59409.43,"CapPass","52% Nf: Cycle 149-150",149,117818,"J-2","Alloy 617",314626,"Plate"
-74.78,-0.00605,"Qualified",,59409.57,"CapPass","52% Nf: Cycle 149-150",149,117819,"J-2","Alloy 617",314626,"Plate"
-75.03,-0.00610,"Qualified",,59409.97,"CapPass","52% Nf: Cycle 149-150",149,117820,"J-2","Alloy 617",314626,"Plate"
-74.11,-0.00611,"Qualified",,59410.43,"CapPass","52% Nf: Cycle 149-150",149,117821,"J-2","Alloy 617",314626,"Plate"
-74.78,-0.00615,"Qualified",,59410.59,"CapPass","52% Nf: Cycle 149-150",149,117822,"J-2","Alloy 617",314626,"Plate"
-75.69,-0.00620,"Qualified",,59411.11,"CapPass","52% Nf: Cycle 149-150",149,117823,"J-2","Alloy 617",314626,"Plate"
-75.62,-0.00621,"Qualified",,59411.43,"CapPass","52% Nf: Cycle 149-150",149,117824,"J-2","Alloy 617",314626,"Plate"
-75.77,-0.00625,"Qualified",,59411.57,"CapPass","52% Nf: Cycle 149-150",149,117825,"J-2","Alloy 617",314626,"Plate"
-76.72,-0.00630,"Qualified",,59412.09,"CapPass","52% Nf: Cycle 149-150",149,117826,"J-2","Alloy 617",314626,"Plate"
-75.87,-0.00631,"Qualified",,59412.43,"CapPass","52% Nf: Cycle 149-150",149,117827,"J-2","Alloy 617",314626,"Plate"
-76.20,-0.00636,"Qualified",,59412.67,"CapPass","52% Nf: Cycle 149-150",149,117828,"J-2","Alloy 617",314626,"Plate"
-77.46,-0.00641,"Qualified",,59413.11,"CapPass","52% Nf: Cycle 149-150",149,117829,"J-2","Alloy 617",314626,"Plate"
-76.85,-0.00641,"Qualified",,59413.43,"CapPass","52% Nf: Cycle 149-150",149,117830,"J-2","Alloy 617",314626,"Plate"
-76.97,-0.00646,"Qualified",,59413.66,"CapPass","52% Nf: Cycle 149-150",149,117831,"J-2","Alloy 617",314626,"Plate"
-77.21,-0.00651,"Qualified",,59414.16,"CapPass","52% Nf: Cycle 149-150",149,117832,"J-2","Alloy 617",314626,"Plate"
-76.48,-0.00652,"Qualified",,59414.43,"CapPass","52% Nf: Cycle 149-150",149,117833,"J-2","Alloy 617",314626,"Plate"
-76.28,-0.00656,"Qualified",,59414.69,"CapPass","52% Nf: Cycle 149-150",149,117834,"J-2","Alloy 617",314626,"Plate"
-75.66,-0.00661,"Qualified",,59415.19,"CapPass","52% Nf: Cycle 149-150",149,117835,"J-2","Alloy 617",314626,"Plate"
-75.17,-0.00662,"Qualified",,59415.43,"CapPass","52% Nf: Cycle 149-150",149,117836,"J-2","Alloy 617",314626,"Plate"
-74.60,-0.00666,"Qualified",,59415.69,"CapPass","52% Nf: Cycle 149-150",149,117837,"J-2","Alloy 617",314626,"Plate"
-73.41,-0.00671,"Qualified",,59416.16,"CapPass","52% Nf: Cycle 149-150",149,117838,"J-2","Alloy 617",314626,"Plate"
-73.62,-0.00672,"Qualified",,59416.43,"CapPass","52% Nf: Cycle 149-150",149,117839,"J-2","Alloy 617",314626,"Plate"
-74.26,-0.00676,"Qualified",,59416.71,"CapPass","52% Nf: Cycle 149-150",149,117840,"J-2","Alloy 617",314626,"Plate"
-74.74,-0.00681,"Qualified",,59417.21,"CapPass","52% Nf: Cycle 149-150",149,117841,"J-2","Alloy 617",314626,"Plate"
-74.74,-0.00683,"Qualified",,59417.43,"CapPass","52% Nf: Cycle 149-150",149,117842,"J-2","Alloy 617",314626,"Plate"
-75.02,-0.00686,"Qualified",,59417.74,"CapPass","52% Nf: Cycle 149-150",149,117843,"J-2","Alloy 617",314626,"Plate"
-75.22,-0.00692,"Qualified",,59418.26,"CapPass","52% Nf: Cycle 149-150",149,117844,"J-2","Alloy 617",314626,"Plate"
-75.62,-0.00693,"Qualified",,59418.43,"CapPass","52% Nf: Cycle 149-150",149,117845,"J-2","Alloy 617",314626,"Plate"
-75.57,-0.00697,"Qualified",,59418.74,"CapPass","52% Nf: Cycle 149-150",149,117846,"J-2","Alloy 617",314626,"Plate"
-74.61,-0.00702,"Qualified",,59419.22,"CapPass","52% Nf: Cycle 149-150",149,117847,"J-2","Alloy 617",314626,"Plate"
-74.52,-0.00703,"Qualified",,59419.43,"CapPass","52% Nf: Cycle 149-150",149,117848,"J-2","Alloy 617",314626,"Plate"
-75.69,-0.00707,"Qualified",,59419.81,"CapPass","52% Nf: Cycle 149-150",149,117849,"J-2","Alloy 617",314626,"Plate"
-76.26,-0.00712,"Qualified",,59420.29,"CapPass","52% Nf: Cycle 149-150",149,117850,"J-2","Alloy 617",314626,"Plate"
-76.15,-0.00713,"Qualified",,59420.43,"CapPass","52% Nf: Cycle 149-150",149,117851,"J-2","Alloy 617",314626,"Plate"
-75.78,-0.00718,"Qualified",,59420.77,"CapPass","52% Nf: Cycle 149-150",149,117852,"J-2","Alloy 617",314626,"Plate"
-74.53,-0.00723,"Qualified",,59421.34,"CapPass","52% Nf: Cycle 149-150",149,117853,"J-2","Alloy 617",314626,"Plate"
-74.63,-0.00723,"Qualified",,59421.43,"CapPass","52% Nf: Cycle 149-150",149,117854,"J-2","Alloy 617",314626,"Plate"
-74.53,-0.00728,"Qualified",,59421.82,"CapPass","52% Nf: Cycle 149-150",149,117855,"J-2","Alloy 617",314626,"Plate"
-74.26,-0.00733,"Qualified",,59422.39,"CapPass","52% Nf: Cycle 149-150",149,117856,"J-2","Alloy 617",314626,"Plate"
-74.30,-0.00733,"Qualified",,59422.43,"CapPass","52% Nf: Cycle 149-150",149,117857,"J-2","Alloy 617",314626,"Plate"
-75.47,-0.00738,"Qualified",,59422.89,"CapPass","52% Nf: Cycle 149-150",149,117858,"J-2","Alloy 617",314626,"Plate"
-75.76,-0.00743,"Qualified",,59423.39,"CapPass","52% Nf: Cycle 149-150",149,117859,"J-2","Alloy 617",314626,"Plate"
-75.94,-0.00743,"Qualified",,59423.43,"CapPass","52% Nf: Cycle 149-150",149,117860,"J-2","Alloy 617",314626,"Plate"
-76.95,-0.00748,"Qualified",,59423.86,"CapPass","52% Nf: Cycle 149-150",149,117861,"J-2","Alloy 617",314626,"Plate"
-75.67,-0.00753,"Qualified",,59424.38,"CapPass","52% Nf: Cycle 149-150",149,117862,"J-2","Alloy 617",314626,"Plate"
-75.53,-0.00754,"Qualified",,59424.43,"CapPass","52% Nf: Cycle 149-150",149,117863,"J-2","Alloy 617",314626,"Plate"
-73.95,-0.00758,"Qualified",,59424.93,"CapPass","52% Nf: Cycle 149-150",149,117864,"J-2","Alloy 617",314626,"Plate"
-74.93,-0.00763,"Qualified",,59425.41,"CapPass","52% Nf: Cycle 149-150",149,117865,"J-2","Alloy 617",314626,"Plate"
-74.99,-0.00763,"Qualified",,59425.43,"CapPass","52% Nf: Cycle 149-150",149,117866,"J-2","Alloy 617",314626,"Plate"
-75.93,-0.00768,"Qualified",,59425.86,"CapPass","52% Nf: Cycle 149-150",149,117867,"J-2","Alloy 617",314626,"Plate"
-76.70,-0.00773,"Qualified",,59426.43,"CapPass","52% Nf: Cycle 149-150",149,117868,"J-2","Alloy 617",314626,"Plate"
-76.75,-0.00773,"Qualified",,59426.44,"CapPass","52% Nf: Cycle 149-150",149,117869,"J-2","Alloy 617",314626,"Plate"
-77.46,-0.00778,"Qualified",,59426.89,"CapPass","52% Nf: Cycle 149-150",149,117870,"J-2","Alloy 617",314626,"Plate"
-76.70,-0.00784,"Qualified",,59427.41,"CapPass","52% Nf: Cycle 149-150",149,117871,"J-2","Alloy 617",314626,"Plate"
-76.74,-0.00783,"Qualified",,59427.43,"CapPass","52% Nf: Cycle 149-150",149,117872,"J-2","Alloy 617",314626,"Plate"
-76.44,-0.00789,"Qualified",,59427.91,"CapPass","52% Nf: Cycle 149-150",149,117873,"J-2","Alloy 617",314626,"Plate"
-75.70,-0.00793,"Qualified",,59428.43,"CapPass","52% Nf: Cycle 149-150",149,117874,"J-2","Alloy 617",314626,"Plate"
-75.72,-0.00794,"Qualified",,59428.44,"CapPass","52% Nf: Cycle 149-150",149,117875,"J-2","Alloy 617",314626,"Plate"
-76.67,-0.00799,"Qualified",,59428.96,"CapPass","52% Nf: Cycle 149-150",149,117876,"J-2","Alloy 617",314626,"Plate"
-76.92,-0.00804,"Qualified",,59429.43,"CapPass","52% Nf: Cycle 149-150",149,117877,"J-2","Alloy 617",314626,"Plate"
-76.94,-0.00804,"Qualified",,59429.43,"CapPass","52% Nf: Cycle 149-150",149,117878,"J-2","Alloy 617",314626,"Plate"
-77.25,-0.00809,"Qualified",,59429.99,"CapPass","52% Nf: Cycle 149-150",149,117879,"J-2","Alloy 617",314626,"Plate"
-76.81,-0.00814,"Qualified",,59430.43,"CapPass","52% Nf: Cycle 149-150",149,117880,"J-2","Alloy 617",314626,"Plate"
-76.75,-0.00814,"Qualified",,59430.43,"CapPass","52% Nf: Cycle 149-150",149,117881,"J-2","Alloy 617",314626,"Plate"
-76.52,-0.00819,"Qualified",,59431.06,"CapPass","52% Nf: Cycle 149-150",149,117882,"J-2","Alloy 617",314626,"Plate"
-75.39,-0.00824,"Qualified",,59431.43,"CapPass","52% Nf: Cycle 149-150",149,117883,"J-2","Alloy 617",314626,"Plate"
-75.16,-0.00825,"Qualified",,59431.49,"CapPass","52% Nf: Cycle 149-150",149,117884,"J-2","Alloy 617",314626,"Plate"
-75.02,-0.00830,"Qualified",,59431.99,"CapPass","52% Nf: Cycle 149-150",149,117885,"J-2","Alloy 617",314626,"Plate"
-74.58,-0.00833,"Qualified",,59432.43,"CapPass","52% Nf: Cycle 149-150",149,117886,"J-2","Alloy 617",314626,"Plate"
-74.76,-0.00835,"Qualified",,59432.56,"CapPass","52% Nf: Cycle 149-150",149,117887,"J-2","Alloy 617",314626,"Plate"
-75.37,-0.00840,"Qualified",,59433.08,"CapPass","52% Nf: Cycle 149-150",149,117888,"J-2","Alloy 617",314626,"Plate"
-74.91,-0.00844,"Qualified",,59433.43,"CapPass","52% Nf: Cycle 149-150",149,117889,"J-2","Alloy 617",314626,"Plate"
-75.11,-0.00845,"Qualified",,59433.56,"CapPass","52% Nf: Cycle 149-150",149,117890,"J-2","Alloy 617",314626,"Plate"
-75.29,-0.00850,"Qualified",,59434.09,"CapPass","52% Nf: Cycle 149-150",149,117891,"J-2","Alloy 617",314626,"Plate"
-75.73,-0.00853,"Qualified",,59434.43,"CapPass","52% Nf: Cycle 149-150",149,117892,"J-2","Alloy 617",314626,"Plate"
-75.56,-0.00855,"Qualified",,59434.54,"CapPass","52% Nf: Cycle 149-150",149,117893,"J-2","Alloy 617",314626,"Plate"
-73.87,-0.00860,"Qualified",,59435.18,"CapPass","52% Nf: Cycle 149-150",149,117894,"J-2","Alloy 617",314626,"Plate"
-74.70,-0.00864,"Qualified",,59435.43,"CapPass","52% Nf: Cycle 149-150",149,117895,"J-2","Alloy 617",314626,"Plate"
-74.59,-0.00865,"Qualified",,59435.61,"CapPass","52% Nf: Cycle 149-150",149,117896,"J-2","Alloy 617",314626,"Plate"
-74.15,-0.00871,"Qualified",,59436.18,"CapPass","52% Nf: Cycle 149-150",149,117897,"J-2","Alloy 617",314626,"Plate"
-74.04,-0.00873,"Qualified",,59436.43,"CapPass","52% Nf: Cycle 149-150",149,117898,"J-2","Alloy 617",314626,"Plate"
-74.76,-0.00876,"Qualified",,59436.71,"CapPass","52% Nf: Cycle 149-150",149,117899,"J-2","Alloy 617",314626,"Plate"
-75.10,-0.00881,"Qualified",,59437.18,"CapPass","52% Nf: Cycle 149-150",149,117900,"J-2","Alloy 617",314626,"Plate"
-75.40,-0.00883,"Qualified",,59437.43,"CapPass","52% Nf: Cycle 149-150",149,117901,"J-2","Alloy 617",314626,"Plate"
-76.93,-0.00886,"Qualified",,59437.71,"CapPass","52% Nf: Cycle 149-150",149,117902,"J-2","Alloy 617",314626,"Plate"
-77.13,-0.00891,"Qualified",,59438.24,"CapPass","52% Nf: Cycle 149-150",149,117903,"J-2","Alloy 617",314626,"Plate"
-76.89,-0.00893,"Qualified",,59438.43,"CapPass","52% Nf: Cycle 149-150",149,117904,"J-2","Alloy 617",314626,"Plate"
-76.15,-0.00897,"Qualified",,59438.63,"CapPass","52% Nf: Cycle 149-150",149,117905,"J-2","Alloy 617",314626,"Plate"
-73.58,-0.00902,"Qualified",,59439.28,"CapPass","52% Nf: Cycle 149-150",149,117906,"J-2","Alloy 617",314626,"Plate"
-74.14,-0.00903,"Qualified",,59439.43,"CapPass","52% Nf: Cycle 149-150",149,117907,"J-2","Alloy 617",314626,"Plate"
-76.01,-0.00907,"Qualified",,59439.80,"CapPass","52% Nf: Cycle 149-150",149,117908,"J-2","Alloy 617",314626,"Plate"
-76.10,-0.00912,"Qualified",,59440.23,"CapPass","52% Nf: Cycle 149-150",149,117909,"J-2","Alloy 617",314626,"Plate"
-75.54,-0.00914,"Qualified",,59440.43,"CapPass","52% Nf: Cycle 149-150",149,117910,"J-2","Alloy 617",314626,"Plate"
-76.68,-0.00917,"Qualified",,59440.83,"CapPass","52% Nf: Cycle 149-150",149,117911,"J-2","Alloy 617",314626,"Plate"
-78.21,-0.00922,"Qualified",,59441.31,"CapPass","52% Nf: Cycle 149-150",149,117912,"J-2","Alloy 617",314626,"Plate"
-78.45,-0.00923,"Qualified",,59441.43,"CapPass","52% Nf: Cycle 149-150",149,117913,"J-2","Alloy 617",314626,"Plate"
-79.15,-0.00927,"Qualified",,59441.81,"CapPass","52% Nf: Cycle 149-150",149,117914,"J-2","Alloy 617",314626,"Plate"
-77.92,-0.00932,"Qualified",,59442.31,"CapPass","52% Nf: Cycle 149-150",149,117915,"J-2","Alloy 617",314626,"Plate"
-77.78,-0.00933,"Qualified",,59442.43,"CapPass","52% Nf: Cycle 149-150",149,117916,"J-2","Alloy 617",314626,"Plate"
-78.43,-0.00937,"Qualified",,59442.83,"CapPass","52% Nf: Cycle 149-150",149,117917,"J-2","Alloy 617",314626,"Plate"
-78.58,-0.00942,"Qualified",,59443.34,"CapPass","52% Nf: Cycle 149-150",149,117918,"J-2","Alloy 617",314626,"Plate"
-78.83,-0.00943,"Qualified",,59443.43,"CapPass","52% Nf: Cycle 149-150",149,117919,"J-2","Alloy 617",314626,"Plate"
-78.56,-0.00947,"Qualified",,59443.85,"CapPass","52% Nf: Cycle 149-150",149,117920,"J-2","Alloy 617",314626,"Plate"
-79.09,-0.00953,"Qualified",,59444.34,"CapPass","52% Nf: Cycle 149-150",149,117921,"J-2","Alloy 617",314626,"Plate"
-79.11,-0.00953,"Qualified",,59444.43,"CapPass","52% Nf: Cycle 149-150",149,117922,"J-2","Alloy 617",314626,"Plate"
-79.22,-0.00958,"Qualified",,59444.86,"CapPass","52% Nf: Cycle 149-150",149,117923,"J-2","Alloy 617",314626,"Plate"
-79.71,-0.00963,"Qualified",,59445.41,"CapPass","52% Nf: Cycle 149-150",149,117924,"J-2","Alloy 617",314626,"Plate"
-79.82,-0.00963,"Qualified",,59445.43,"CapPass","52% Nf: Cycle 149-150",149,117925,"J-2","Alloy 617",314626,"Plate"
-80.32,-0.00968,"Qualified",,59445.84,"CapPass","52% Nf: Cycle 149-150",149,117926,"J-2","Alloy 617",314626,"Plate"
-79.19,-0.00973,"Qualified",,59446.41,"CapPass","52% Nf: Cycle 149-150",149,117927,"J-2","Alloy 617",314626,"Plate"
-79.26,-0.00973,"Qualified",,59446.43,"CapPass","52% Nf: Cycle 149-150",149,117928,"J-2","Alloy 617",314626,"Plate"
-79.64,-0.00978,"Qualified",,59446.93,"CapPass","52% Nf: Cycle 149-150",149,117929,"J-2","Alloy 617",314626,"Plate"
-78.21,-0.00982,"Qualified",,59447.43,"CapPass","52% Nf: Cycle 149-150",149,117930,"J-2","Alloy 617",314626,"Plate"
-78.13,-0.00983,"Qualified",,59447.46,"CapPass","52% Nf: Cycle 149-150",149,117931,"J-2","Alloy 617",314626,"Plate"
-78.93,-0.00989,"Qualified",,59447.99,"CapPass","52% Nf: Cycle 149-150",149,117932,"J-2","Alloy 617",314626,"Plate"
-78.41,-0.00993,"Qualified",,59448.43,"CapPass","52% Nf: Cycle 149-150",149,117933,"J-2","Alloy 617",314626,"Plate"
-78.41,-0.00994,"Qualified",,59448.43,"CapPass","52% Nf: Cycle 149-150",149,117934,"J-2","Alloy 617",314626,"Plate"
-78.28,-0.00999,"Qualified",,59448.98,"CapPass","52% Nf: Cycle 149-150",149,117935,"J-2","Alloy 617",314626,"Plate"
-77.10,-0.01001,"Qualified",,59449.43,"CapPass","52% Nf: Cycle 149-150",149,117936,"J-2","Alloy 617",314626,"Plate"
-67.19,-0.00994,"Qualified",,59449.92,"CapPass","52% Nf: Cycle 149-150",149,117937,"J-2","Alloy 617",314626,"Plate"
-59.67,-0.00991,"Qualified",,59450.43,"CapPass","52% Nf: Cycle 149-150",149,117938,"J-2","Alloy 617",314626,"Plate"
-58.82,-0.00989,"Qualified",,59450.47,"CapPass","52% Nf: Cycle 149-150",149,117939,"J-2","Alloy 617",314626,"Plate"
-51.59,-0.00984,"Qualified",,59451.01,"CapPass","52% Nf: Cycle 149-150",149,117940,"J-2","Alloy 617",314626,"Plate"
-44.82,-0.00981,"Qualified",,59451.43,"CapPass","52% Nf: Cycle 149-150",149,117941,"J-2","Alloy 617",314626,"Plate"
-44.61,-0.00978,"Qualified",,59451.47,"CapPass","52% Nf: Cycle 149-150",149,117942,"J-2","Alloy 617",314626,"Plate"
-38.37,-0.00973,"Qualified",,59452.07,"CapPass","52% Nf: Cycle 149-150",149,117943,"J-2","Alloy 617",314626,"Plate"
-34.40,-0.00972,"Qualified",,59452.43,"CapPass","52% Nf: Cycle 149-150",149,117944,"J-2","Alloy 617",314626,"Plate"
-32.41,-0.00968,"Qualified",,59452.59,"CapPass","52% Nf: Cycle 149-150",149,117945,"J-2","Alloy 617",314626,"Plate"
-27.66,-0.00963,"Qualified",,59453.04,"CapPass","52% Nf: Cycle 149-150",149,117946,"J-2","Alloy 617",314626,"Plate"
-25.05,-0.00961,"Qualified",,59453.43,"CapPass","52% Nf: Cycle 149-150",149,117947,"J-2","Alloy 617",314626,"Plate"
-22.73,-0.00958,"Qualified",,59453.69,"CapPass","52% Nf: Cycle 149-150",149,117948,"J-2","Alloy 617",314626,"Plate"
-15.52,-0.00953,"Qualified",,59454.16,"CapPass","52% Nf: Cycle 149-150",149,117949,"J-2","Alloy 617",314626,"Plate"
-14.29,-0.00952,"Qualified",,59454.43,"CapPass","52% Nf: Cycle 149-150",149,117950,"J-2","Alloy 617",314626,"Plate"
-11.82,-0.00948,"Qualified",,59454.66,"CapPass","52% Nf: Cycle 149-150",149,117951,"J-2","Alloy 617",314626,"Plate"
-8.15,-0.00943,"Qualified",,59455.12,"CapPass","52% Nf: Cycle 149-150",149,117952,"J-2","Alloy 617",314626,"Plate"
-6.79,-0.00941,"Qualified",,59455.43,"CapPass","52% Nf: Cycle 149-150",149,117953,"J-2","Alloy 617",314626,"Plate"
-6.16,-0.00938,"Qualified",,59455.69,"CapPass","52% Nf: Cycle 149-150",149,117954,"J-2","Alloy 617",314626,"Plate"
-1.65,-0.00932,"Qualified",,59456.24,"CapPass","52% Nf: Cycle 149-150",149,117955,"J-2","Alloy 617",314626,"Plate"
-0.25,-0.00932,"Qualified",,59456.43,"CapPass","52% Nf: Cycle 149-150",149,117956,"J-2","Alloy 617",314626,"Plate"
3.29,-0.00927,"Qualified",,59456.81,"CapPass","52% Nf: Cycle 149-150",149,117957,"J-2","Alloy 617",314626,"Plate"
8.07,-0.00922,"Qualified",,59457.34,"CapPass","52% Nf: Cycle 149-150",149,117958,"J-2","Alloy 617",314626,"Plate"
8.90,-0.00922,"Qualified",,59457.43,"CapPass","52% Nf: Cycle 149-150",149,117959,"J-2","Alloy 617",314626,"Plate"
12.05,-0.00917,"Qualified",,59457.84,"CapPass","52% Nf: Cycle 149-150",149,117960,"J-2","Alloy 617",314626,"Plate"
15.59,-0.00912,"Qualified",,59458.34,"CapPass","52% Nf: Cycle 149-150",149,117961,"J-2","Alloy 617",314626,"Plate"
16.07,-0.00912,"Qualified",,59458.43,"CapPass","52% Nf: Cycle 149-150",149,117962,"J-2","Alloy 617",314626,"Plate"
19.36,-0.00907,"Qualified",,59458.94,"CapPass","52% Nf: Cycle 149-150",149,117963,"J-2","Alloy 617",314626,"Plate"
20.82,-0.00904,"Qualified",,59459.43,"CapPass","52% Nf: Cycle 149-150",149,117964,"J-2","Alloy 617",314626,"Plate"
23.02,-0.00902,"Qualified",,59459.73,"CapPass","52% Nf: Cycle 149-150",149,117965,"J-2","Alloy 617",314626,"Plate"
27.07,-0.00897,"Qualified",,59459.96,"CapPass","52% Nf: Cycle 149-150",149,117966,"J-2","Alloy 617",314626,"Plate"
28.72,-0.00894,"Qualified",,59460.43,"CapPass","52% Nf: Cycle 149-150",149,117967,"J-2","Alloy 617",314626,"Plate"
29.18,-0.00891,"Qualified",,59460.52,"CapPass","52% Nf: Cycle 149-150",149,117968,"J-2","Alloy 617",314626,"Plate"
30.76,-0.00886,"Qualified",,59461.09,"CapPass","52% Nf: Cycle 149-150",149,117969,"J-2","Alloy 617",314626,"Plate"
32.51,-0.00885,"Qualified",,59461.43,"CapPass","52% Nf: Cycle 149-150",149,117970,"J-2","Alloy 617",314626,"Plate"
35.65,-0.00881,"Qualified",,59461.68,"CapPass","52% Nf: Cycle 149-150",149,117971,"J-2","Alloy 617",314626,"Plate"
39.59,-0.00876,"Qualified",,59462.01,"CapPass","52% Nf: Cycle 149-150",149,117972,"J-2","Alloy 617",314626,"Plate"
42.48,-0.00871,"Qualified",,59462.38,"CapPass","52% Nf: Cycle 149-150",149,117973,"J-2","Alloy 617",314626,"Plate"
42.81,-0.00870,"Qualified",,59462.43,"CapPass","52% Nf: Cycle 149-150",149,117974,"J-2","Alloy 617",314626,"Plate"
43.93,-0.00866,"Qualified",,59462.81,"CapPass","52% Nf: Cycle 149-150",149,117975,"J-2","Alloy 617",314626,"Plate"
45.41,-0.00861,"Qualified",,59463.34,"CapPass","52% Nf: Cycle 149-150",149,117976,"J-2","Alloy 617",314626,"Plate"
46.02,-0.00861,"Qualified",,59463.43,"CapPass","52% Nf: Cycle 149-150",149,117977,"J-2","Alloy 617",314626,"Plate"
47.91,-0.00855,"Qualified",,59463.89,"CapPass","52% Nf: Cycle 149-150",149,117978,"J-2","Alloy 617",314626,"Plate"
49.27,-0.00850,"Qualified",,59464.38,"CapPass","52% Nf: Cycle 149-150",149,117979,"J-2","Alloy 617",314626,"Plate"
49.51,-0.00850,"Qualified",,59464.43,"CapPass","52% Nf: Cycle 149-150",149,117980,"J-2","Alloy 617",314626,"Plate"
51.20,-0.00845,"Qualified",,59464.84,"CapPass","52% Nf: Cycle 149-150",149,117981,"J-2","Alloy 617",314626,"Plate"
52.94,-0.00840,"Qualified",,59465.38,"CapPass","52% Nf: Cycle 149-150",149,117982,"J-2","Alloy 617",314626,"Plate"
53.18,-0.00841,"Qualified",,59465.43,"CapPass","52% Nf: Cycle 149-150",149,117983,"J-2","Alloy 617",314626,"Plate"
56.12,-0.00835,"Qualified",,59465.89,"CapPass","52% Nf: Cycle 149-150",149,117984,"J-2","Alloy 617",314626,"Plate"
57.57,-0.00830,"Qualified",,59466.39,"CapPass","52% Nf: Cycle 149-150",149,117985,"J-2","Alloy 617",314626,"Plate"
57.78,-0.00829,"Qualified",,59466.43,"CapPass","52% Nf: Cycle 149-150",149,117986,"J-2","Alloy 617",314626,"Plate"
57.79,-0.00825,"Qualified",,59466.84,"CapPass","52% Nf: Cycle 149-150",149,117987,"J-2","Alloy 617",314626,"Plate"
58.96,-0.00820,"Qualified",,59467.27,"CapPass","52% Nf: Cycle 149-150",149,117988,"J-2","Alloy 617",314626,"Plate"
58.72,-0.00820,"Qualified",,59467.43,"CapPass","52% Nf: Cycle 149-150",149,117989,"J-2","Alloy 617",314626,"Plate"
61.01,-0.00815,"Qualified",,59467.88,"CapPass","52% Nf: Cycle 149-150",149,117990,"J-2","Alloy 617",314626,"Plate"
63.05,-0.00811,"Qualified",,59468.43,"CapPass","52% Nf: Cycle 149-150",149,117991,"J-2","Alloy 617",314626,"Plate"
63.48,-0.00810,"Qualified",,59468.49,"CapPass","52% Nf: Cycle 149-150",149,117992,"J-2","Alloy 617",314626,"Plate"
65.66,-0.00805,"Qualified",,59468.92,"CapPass","52% Nf: Cycle 149-150",149,117993,"J-2","Alloy 617",314626,"Plate"
66.67,-0.00800,"Qualified",,59469.36,"CapPass","52% Nf: Cycle 149-150",149,117994,"J-2","Alloy 617",314626,"Plate"
66.74,-0.00800,"Qualified",,59469.43,"CapPass","52% Nf: Cycle 149-150",149,117995,"J-2","Alloy 617",314626,"Plate"
66.39,-0.00795,"Qualified",,59469.91,"CapPass","52% Nf: Cycle 149-150",149,117996,"J-2","Alloy 617",314626,"Plate"
68.48,-0.00790,"Qualified",,59470.43,"CapPass","52% Nf: Cycle 149-150",149,117997,"J-2","Alloy 617",314626,"Plate"
68.46,-0.00790,"Qualified",,59470.43,"CapPass","52% Nf: Cycle 149-150",149,117998,"J-2","Alloy 617",314626,"Plate"
