Repository: js-molina/fatigue-A617

File: data/950C/Strain rate 0.0001/2.0% strain/HTM_A19_Cycles_J6.csv (part 22 of 30)
"Stress Mpa","Strain","Qual State","Qual Exceptions","Elapsed Time Sec","Data State","Cycle Label","Cycle","Count","Sample","Alloy","Heat","Material_Form"
-72.55,0.00087,"Qualified",,59740.37,"CapPass","46% Nf: Cycle 150-151",150,119438,"J-6","Alloy 617",314626,"Plate"
-71.78,0.00084,"Qualified",,59740.72,"CapPass","46% Nf: Cycle 150-151",150,119439,"J-6","Alloy 617",314626,"Plate"
-70.70,0.00079,"Qualified",,59741.22,"CapPass","46% Nf: Cycle 150-151",150,119440,"J-6","Alloy 617",314626,"Plate"
-70.33,0.00078,"Qualified",,59741.37,"CapPass","46% Nf: Cycle 150-151",150,119441,"J-6","Alloy 617",314626,"Plate"
-71.03,0.00074,"Qualified",,59741.74,"CapPass","46% Nf: Cycle 150-151",150,119442,"J-6","Alloy 617",314626,"Plate"
-70.13,0.00069,"Qualified",,59742.24,"CapPass","46% Nf: Cycle 150-151",150,119443,"J-6","Alloy 617",314626,"Plate"
-69.95,0.00068,"Qualified",,59742.37,"CapPass","46% Nf: Cycle 150-151",150,119444,"J-6","Alloy 617",314626,"Plate"
-70.90,0.00064,"Qualified",,59742.77,"CapPass","46% Nf: Cycle 150-151",150,119445,"J-6","Alloy 617",314626,"Plate"
-70.61,0.00059,"Qualified",,59743.25,"CapPass","46% Nf: Cycle 150-151",150,119446,"J-6","Alloy 617",314626,"Plate"
-70.47,0.00058,"Qualified",,59743.37,"CapPass","46% Nf: Cycle 150-151",150,119447,"J-6","Alloy 617",314626,"Plate"
-70.89,0.00054,"Qualified",,59743.79,"CapPass","46% Nf: Cycle 150-151",150,119448,"J-6","Alloy 617",314626,"Plate"
-71.62,0.00049,"Qualified",,59744.27,"CapPass","46% Nf: Cycle 150-151",150,119449,"J-6","Alloy 617",314626,"Plate"
-71.65,0.00048,"Qualified",,59744.37,"CapPass","46% Nf: Cycle 150-151",150,119450,"J-6","Alloy 617",314626,"Plate"
-71.77,0.00044,"Qualified",,59744.77,"CapPass","46% Nf: Cycle 150-151",150,119451,"J-6","Alloy 617",314626,"Plate"
-72.65,0.00039,"Qualified",,59745.30,"CapPass","46% Nf: Cycle 150-151",150,119452,"J-6","Alloy 617",314626,"Plate"
-72.53,0.00038,"Qualified",,59745.37,"CapPass","46% Nf: Cycle 150-151",150,119453,"J-6","Alloy 617",314626,"Plate"
-73.35,0.00034,"Qualified",,59745.79,"CapPass","46% Nf: Cycle 150-151",150,119454,"J-6","Alloy 617",314626,"Plate"
-72.26,0.00029,"Qualified",,59746.30,"CapPass","46% Nf: Cycle 150-151",150,119455,"J-6","Alloy 617",314626,"Plate"
-72.11,0.00028,"Qualified",,59746.37,"CapPass","46% Nf: Cycle 150-151",150,119456,"J-6","Alloy 617",314626,"Plate"
-72.48,0.00023,"Qualified",,59746.79,"CapPass","46% Nf: Cycle 150-151",150,119457,"J-6","Alloy 617",314626,"Plate"
-72.74,0.00018,"Qualified",,59747.32,"CapPass","46% Nf: Cycle 150-151",150,119458,"J-6","Alloy 617",314626,"Plate"
-72.82,0.00018,"Qualified",,59747.37,"CapPass","46% Nf: Cycle 150-151",150,119459,"J-6","Alloy 617",314626,"Plate"
-72.85,0.00013,"Qualified",,59747.82,"CapPass","46% Nf: Cycle 150-151",150,119460,"J-6","Alloy 617",314626,"Plate"
-74.72,0.00008,"Qualified",,59748.33,"CapPass","46% Nf: Cycle 150-151",150,119461,"J-6","Alloy 617",314626,"Plate"
-74.69,0.00009,"Qualified",,59748.37,"CapPass","46% Nf: Cycle 150-151",150,119462,"J-6","Alloy 617",314626,"Plate"
-75.13,0.00003,"Qualified",,59748.80,"CapPass","46% Nf: Cycle 150-151",150,119463,"J-6","Alloy 617",314626,"Plate"
-74.10,-0.00002,"Qualified",,59749.32,"CapPass","46% Nf: Cycle 150-151",150,119464,"J-6","Alloy 617",314626,"Plate"
-74.15,-0.00002,"Qualified",,59749.37,"CapPass","46% Nf: Cycle 150-151",150,119465,"J-6","Alloy 617",314626,"Plate"
-74.61,-0.00007,"Qualified",,59749.85,"CapPass","46% Nf: Cycle 150-151",150,119466,"J-6","Alloy 617",314626,"Plate"
-74.54,-0.00012,"Qualified",,59750.31,"CapPass","46% Nf: Cycle 150-151",150,119467,"J-6","Alloy 617",314626,"Plate"
-74.49,-0.00012,"Qualified",,59750.37,"CapPass","46% Nf: Cycle 150-151",150,119468,"J-6","Alloy 617",314626,"Plate"
-74.21,-0.00017,"Qualified",,59750.80,"CapPass","46% Nf: Cycle 150-151",150,119469,"J-6","Alloy 617",314626,"Plate"
-73.28,-0.00022,"Qualified",,59751.34,"CapPass","46% Nf: Cycle 150-151",150,119470,"J-6","Alloy 617",314626,"Plate"
-73.16,-0.00022,"Qualified",,59751.37,"CapPass","46% Nf: Cycle 150-151",150,119471,"J-6","Alloy 617",314626,"Plate"
-73.29,-0.00027,"Qualified",,59751.86,"CapPass","46% Nf: Cycle 150-151",150,119472,"J-6","Alloy 617",314626,"Plate"
-73.82,-0.00032,"Qualified",,59752.36,"CapPass","46% Nf: Cycle 150-151",150,119473,"J-6","Alloy 617",314626,"Plate"
-73.75,-0.00032,"Qualified",,59752.37,"CapPass","46% Nf: Cycle 150-151",150,119474,"J-6","Alloy 617",314626,"Plate"
-73.25,-0.00037,"Qualified",,59752.85,"CapPass","46% Nf: Cycle 150-151",150,119475,"J-6","Alloy 617",314626,"Plate"
-71.93,-0.00042,"Qualified",,59753.36,"CapPass","46% Nf: Cycle 150-151",150,119476,"J-6","Alloy 617",314626,"Plate"
-71.87,-0.00042,"Qualified",,59753.37,"CapPass","46% Nf: Cycle 150-151",150,119477,"J-6","Alloy 617",314626,"Plate"
-72.56,-0.00047,"Qualified",,59753.87,"CapPass","46% Nf: Cycle 150-151",150,119478,"J-6","Alloy 617",314626,"Plate"
-73.08,-0.00052,"Qualified",,59754.36,"CapPass","46% Nf: Cycle 150-151",150,119479,"J-6","Alloy 617",314626,"Plate"
-73.01,-0.00051,"Qualified",,59754.37,"CapPass","46% Nf: Cycle 150-151",150,119480,"J-6","Alloy 617",314626,"Plate"
-72.40,-0.00057,"Qualified",,59754.95,"CapPass","46% Nf: Cycle 150-151",150,119481,"J-6","Alloy 617",314626,"Plate"
-73.60,-0.00062,"Qualified",,59755.33,"CapPass","46% Nf: Cycle 150-151",150,119482,"J-6","Alloy 617",314626,"Plate"
-73.39,-0.00062,"Qualified",,59755.37,"CapPass","46% Nf: Cycle 150-151",150,119483,"J-6","Alloy 617",314626,"Plate"
-71.12,-0.00067,"Qualified",,59755.86,"CapPass","46% Nf: Cycle 150-151",150,119484,"J-6","Alloy 617",314626,"Plate"
-71.47,-0.00072,"Qualified",,59756.37,"CapPass","46% Nf: Cycle 150-151",150,119485,"J-6","Alloy 617",314626,"Plate"
-71.59,-0.00073,"Qualified",,59756.38,"CapPass","46% Nf: Cycle 150-151",150,119486,"J-6","Alloy 617",314626,"Plate"
-70.01,-0.00078,"Qualified",,59756.83,"CapPass","46% Nf: Cycle 150-151",150,119487,"J-6","Alloy 617",314626,"Plate"
-70.28,-0.00081,"Qualified",,59757.37,"CapPass","46% Nf: Cycle 150-151",150,119488,"J-6","Alloy 617",314626,"Plate"
-70.80,-0.00083,"Qualified",,59757.45,"CapPass","46% Nf: Cycle 150-151",150,119489,"J-6","Alloy 617",314626,"Plate"
-72.04,-0.00088,"Qualified",,59757.95,"CapPass","46% Nf: Cycle 150-151",150,119490,"J-6","Alloy 617",314626,"Plate"
-72.66,-0.00092,"Qualified",,59758.37,"CapPass","46% Nf: Cycle 150-151",150,119491,"J-6","Alloy 617",314626,"Plate"
-72.62,-0.00093,"Qualified",,59758.40,"CapPass","46% Nf: Cycle 150-151",150,119492,"J-6","Alloy 617",314626,"Plate"
-72.70,-0.00098,"Qualified",,59758.95,"CapPass","46% Nf: Cycle 150-151",150,119493,"J-6","Alloy 617",314626,"Plate"
-71.97,-0.00101,"Qualified",,59759.37,"CapPass","46% Nf: Cycle 150-151",150,119494,"J-6","Alloy 617",314626,"Plate"
-71.95,-0.00103,"Qualified",,59759.46,"CapPass","46% Nf: Cycle 150-151",150,119495,"J-6","Alloy 617",314626,"Plate"
-73.53,-0.00108,"Qualified",,59759.96,"CapPass","46% Nf: Cycle 150-151",150,119496,"J-6","Alloy 617",314626,"Plate"
-73.76,-0.00111,"Qualified",,59760.37,"CapPass","46% Nf: Cycle 150-151",150,119497,"J-6","Alloy 617",314626,"Plate"
-73.77,-0.00113,"Qualified",,59760.47,"CapPass","46% Nf: Cycle 150-151",150,119498,"J-6","Alloy 617",314626,"Plate"
-73.67,-0.00118,"Qualified",,59760.96,"CapPass","46% Nf: Cycle 150-151",150,119499,"J-6","Alloy 617",314626,"Plate"
-73.23,-0.00122,"Qualified",,59761.37,"CapPass","46% Nf: Cycle 150-151",150,119500,"J-6","Alloy 617",314626,"Plate"
-73.06,-0.00123,"Qualified",,59761.43,"CapPass","46% Nf: Cycle 150-151",150,119501,"J-6","Alloy 617",314626,"Plate"
-72.22,-0.00128,"Qualified",,59761.90,"CapPass","46% Nf: Cycle 150-151",150,119502,"J-6","Alloy 617",314626,"Plate"
-72.33,-0.00131,"Qualified",,59762.37,"CapPass","46% Nf: Cycle 150-151",150,119503,"J-6","Alloy 617",314626,"Plate"
-72.91,-0.00133,"Qualified",,59762.49,"CapPass","46% Nf: Cycle 150-151",150,119504,"J-6","Alloy 617",314626,"Plate"
-72.60,-0.00138,"Qualified",,59762.93,"CapPass","46% Nf: Cycle 150-151",150,119505,"J-6","Alloy 617",314626,"Plate"
-72.35,-0.00142,"Qualified",,59763.37,"CapPass","46% Nf: Cycle 150-151",150,119506,"J-6","Alloy 617",314626,"Plate"
-72.29,-0.00143,"Qualified",,59763.41,"CapPass","46% Nf: Cycle 150-151",150,119507,"J-6","Alloy 617",314626,"Plate"
-72.54,-0.00148,"Qualified",,59763.93,"CapPass","46% Nf: Cycle 150-151",150,119508,"J-6","Alloy 617",314626,"Plate"
-71.05,-0.00152,"Qualified",,59764.37,"CapPass","46% Nf: Cycle 150-151",150,119509,"J-6","Alloy 617",314626,"Plate"
-70.87,-0.00153,"Qualified",,59764.45,"CapPass","46% Nf: Cycle 150-151",150,119510,"J-6","Alloy 617",314626,"Plate"
-70.28,-0.00158,"Qualified",,59764.98,"CapPass","46% Nf: Cycle 150-151",150,119511,"J-6","Alloy 617",314626,"Plate"
-70.04,-0.00162,"Qualified",,59765.37,"CapPass","46% Nf: Cycle 150-151",150,119512,"J-6","Alloy 617",314626,"Plate"
-70.03,-0.00163,"Qualified",,59765.46,"CapPass","46% Nf: Cycle 150-151",150,119513,"J-6","Alloy 617",314626,"Plate"
-70.60,-0.00168,"Qualified",,59765.96,"CapPass","46% Nf: Cycle 150-151",150,119514,"J-6","Alloy 617",314626,"Plate"
-71.78,-0.00172,"Qualified",,59766.37,"CapPass","46% Nf: Cycle 150-151",150,119515,"J-6","Alloy 617",314626,"Plate"
-72.06,-0.00173,"Qualified",,59766.49,"CapPass","46% Nf: Cycle 150-151",150,119516,"J-6","Alloy 617",314626,"Plate"
-72.79,-0.00179,"Qualified",,59766.99,"CapPass","46% Nf: Cycle 150-151",150,119517,"J-6","Alloy 617",314626,"Plate"
-72.69,-0.00182,"Qualified",,59767.37,"CapPass","46% Nf: Cycle 150-151",150,119518,"J-6","Alloy 617",314626,"Plate"
-72.99,-0.00184,"Qualified",,59767.53,"CapPass","46% Nf: Cycle 150-151",150,119519,"J-6","Alloy 617",314626,"Plate"
-72.83,-0.00189,"Qualified",,59767.97,"CapPass","46% Nf: Cycle 150-151",150,119520,"J-6","Alloy 617",314626,"Plate"
-72.28,-0.00192,"Qualified",,59768.37,"CapPass","46% Nf: Cycle 150-151",150,119521,"J-6","Alloy 617",314626,"Plate"
-72.65,-0.00194,"Qualified",,59768.51,"CapPass","46% Nf: Cycle 150-151",150,119522,"J-6","Alloy 617",314626,"Plate"
-72.84,-0.00199,"Qualified",,59769.04,"CapPass","46% Nf: Cycle 150-151",150,119523,"J-6","Alloy 617",314626,"Plate"
-73.29,-0.00203,"Qualified",,59769.37,"CapPass","46% Nf: Cycle 150-151",150,119524,"J-6","Alloy 617",314626,"Plate"
-72.89,-0.00204,"Qualified",,59769.52,"CapPass","46% Nf: Cycle 150-151",150,119525,"J-6","Alloy 617",314626,"Plate"
-73.30,-0.00209,"Qualified",,59770.02,"CapPass","46% Nf: Cycle 150-151",150,119526,"J-6","Alloy 617",314626,"Plate"
-73.00,-0.00213,"Qualified",,59770.37,"CapPass","46% Nf: Cycle 150-151",150,119527,"J-6","Alloy 617",314626,"Plate"
-72.69,-0.00214,"Qualified",,59770.51,"CapPass","46% Nf: Cycle 150-151",150,119528,"J-6","Alloy 617",314626,"Plate"
-72.45,-0.00219,"Qualified",,59771.04,"CapPass","46% Nf: Cycle 150-151",150,119529,"J-6","Alloy 617",314626,"Plate"
-72.37,-0.00223,"Qualified",,59771.37,"CapPass","46% Nf: Cycle 150-151",150,119530,"J-6","Alloy 617",314626,"Plate"
-72.26,-0.00224,"Qualified",,59771.51,"CapPass","46% Nf: Cycle 150-151",150,119531,"J-6","Alloy 617",314626,"Plate"
-72.91,-0.00229,"Qualified",,59772.06,"CapPass","46% Nf: Cycle 150-151",150,119532,"J-6","Alloy 617",314626,"Plate"
-72.58,-0.00232,"Qualified",,59772.37,"CapPass","46% Nf: Cycle 150-151",150,119533,"J-6","Alloy 617",314626,"Plate"
-72.70,-0.00234,"Qualified",,59772.54,"CapPass","46% Nf: Cycle 150-151",150,119534,"J-6","Alloy 617",314626,"Plate"
-72.40,-0.00239,"Qualified",,59773.06,"CapPass","46% Nf: Cycle 150-151",150,119535,"J-6","Alloy 617",314626,"Plate"
-72.41,-0.00242,"Qualified",,59773.37,"CapPass","46% Nf: Cycle 150-151",150,119536,"J-6","Alloy 617",314626,"Plate"
-72.73,-0.00244,"Qualified",,59773.54,"CapPass","46% Nf: Cycle 150-151",150,119537,"J-6","Alloy 617",314626,"Plate"
-72.49,-0.00249,"Qualified",,59774.04,"CapPass","46% Nf: Cycle 150-151",150,119538,"J-6","Alloy 617",314626,"Plate"
-71.41,-0.00252,"Qualified",,59774.37,"CapPass","46% Nf: Cycle 150-151",150,119539,"J-6","Alloy 617",314626,"Plate"
-72.36,-0.00254,"Qualified",,59774.64,"CapPass","46% Nf: Cycle 150-151",150,119540,"J-6","Alloy 617",314626,"Plate"
-73.48,-0.00259,"Qualified",,59775.07,"CapPass","46% Nf: Cycle 150-151",150,119541,"J-6","Alloy 617",314626,"Plate"
-73.18,-0.00263,"Qualified",,59775.37,"CapPass","46% Nf: Cycle 150-151",150,119542,"J-6","Alloy 617",314626,"Plate"
-72.84,-0.00264,"Qualified",,59775.56,"CapPass","46% Nf: Cycle 150-151",150,119543,"J-6","Alloy 617",314626,"Plate"
-72.52,-0.00269,"Qualified",,59776.09,"CapPass","46% Nf: Cycle 150-151",150,119544,"J-6","Alloy 617",314626,"Plate"
-72.12,-0.00272,"Qualified",,59776.37,"CapPass","46% Nf: Cycle 150-151",150,119545,"J-6","Alloy 617",314626,"Plate"
-72.24,-0.00274,"Qualified",,59776.61,"CapPass","46% Nf: Cycle 150-151",150,119546,"J-6","Alloy 617",314626,"Plate"
-72.84,-0.00280,"Qualified",,59777.09,"CapPass","46% Nf: Cycle 150-151",150,119547,"J-6","Alloy 617",314626,"Plate"
-72.94,-0.00282,"Qualified",,59777.37,"CapPass","46% Nf: Cycle 150-151",150,119548,"J-6","Alloy 617",314626,"Plate"
-74.37,-0.00285,"Qualified",,59777.64,"CapPass","46% Nf: Cycle 150-151",150,119549,"J-6","Alloy 617",314626,"Plate"
-75.10,-0.00290,"Qualified",,59778.10,"CapPass","46% Nf: Cycle 150-151",150,119550,"J-6","Alloy 617",314626,"Plate"
-74.56,-0.00293,"Qualified",,59778.37,"CapPass","46% Nf: Cycle 150-151",150,119551,"J-6","Alloy 617",314626,"Plate"
-74.28,-0.00295,"Qualified",,59778.60,"CapPass","46% Nf: Cycle 150-151",150,119552,"J-6","Alloy 617",314626,"Plate"
-73.06,-0.00300,"Qualified",,59779.07,"CapPass","46% Nf: Cycle 150-151",150,119553,"J-6","Alloy 617",314626,"Plate"
-73.36,-0.00302,"Qualified",,59779.37,"CapPass","46% Nf: Cycle 150-151",150,119554,"J-6","Alloy 617",314626,"Plate"
-73.83,-0.00305,"Qualified",,59779.59,"CapPass","46% Nf: Cycle 150-151",150,119555,"J-6","Alloy 617",314626,"Plate"
-73.88,-0.00310,"Qualified",,59780.10,"CapPass","46% Nf: Cycle 150-151",150,119556,"J-6","Alloy 617",314626,"Plate"
-73.96,-0.00312,"Qualified",,59780.37,"CapPass","46% Nf: Cycle 150-151",150,119557,"J-6","Alloy 617",314626,"Plate"
-74.01,-0.00315,"Qualified",,59780.60,"CapPass","46% Nf: Cycle 150-151",150,119558,"J-6","Alloy 617",314626,"Plate"
-73.16,-0.00320,"Qualified",,59781.09,"CapPass","46% Nf: Cycle 150-151",150,119559,"J-6","Alloy 617",314626,"Plate"
-73.09,-0.00323,"Qualified",,59781.37,"CapPass","46% Nf: Cycle 150-151",150,119560,"J-6","Alloy 617",314626,"Plate"
-72.86,-0.00325,"Qualified",,59781.62,"CapPass","46% Nf: Cycle 150-151",150,119561,"J-6","Alloy 617",314626,"Plate"
-72.99,-0.00330,"Qualified",,59782.10,"CapPass","46% Nf: Cycle 150-151",150,119562,"J-6","Alloy 617",314626,"Plate"
-72.83,-0.00333,"Qualified",,59782.37,"CapPass","46% Nf: Cycle 150-151",150,119563,"J-6","Alloy 617",314626,"Plate"
-72.39,-0.00335,"Qualified",,59782.63,"CapPass","46% Nf: Cycle 150-151",150,119564,"J-6","Alloy 617",314626,"Plate"
-73.16,-0.00340,"Qualified",,59783.15,"CapPass","46% Nf: Cycle 150-151",150,119565,"J-6","Alloy 617",314626,"Plate"
-72.95,-0.00342,"Qualified",,59783.37,"CapPass","46% Nf: Cycle 150-151",150,119566,"J-6","Alloy 617",314626,"Plate"
-72.79,-0.00345,"Qualified",,59783.65,"CapPass","46% Nf: Cycle 150-151",150,119567,"J-6","Alloy 617",314626,"Plate"
-71.74,-0.00350,"Qualified",,59784.17,"CapPass","46% Nf: Cycle 150-151",150,119568,"J-6","Alloy 617",314626,"Plate"
-72.56,-0.00352,"Qualified",,59784.37,"CapPass","46% Nf: Cycle 150-151",150,119569,"J-6","Alloy 617",314626,"Plate"
-72.43,-0.00355,"Qualified",,59784.63,"CapPass","46% Nf: Cycle 150-151",150,119570,"J-6","Alloy 617",314626,"Plate"
-71.88,-0.00360,"Qualified",,59785.15,"CapPass","46% Nf: Cycle 150-151",150,119571,"J-6","Alloy 617",314626,"Plate"
-71.29,-0.00362,"Qualified",,59785.37,"CapPass","46% Nf: Cycle 150-151",150,119572,"J-6","Alloy 617",314626,"Plate"
-71.79,-0.00366,"Qualified",,59785.65,"CapPass","46% Nf: Cycle 150-151",150,119573,"J-6","Alloy 617",314626,"Plate"
-71.55,-0.00371,"Qualified",,59786.16,"CapPass","46% Nf: Cycle 150-151",150,119574,"J-6","Alloy 617",314626,"Plate"
-71.28,-0.00372,"Qualified",,59786.37,"CapPass","46% Nf: Cycle 150-151",150,119575,"J-6","Alloy 617",314626,"Plate"
-71.81,-0.00376,"Qualified",,59786.70,"CapPass","46% Nf: Cycle 150-151",150,119576,"J-6","Alloy 617",314626,"Plate"
-72.76,-0.00381,"Qualified",,59787.18,"CapPass","46% Nf: Cycle 150-151",150,119577,"J-6","Alloy 617",314626,"Plate"
-72.87,-0.00382,"Qualified",,59787.37,"CapPass","46% Nf: Cycle 150-151",150,119578,"J-6","Alloy 617",314626,"Plate"
-73.81,-0.00386,"Qualified",,59787.72,"CapPass","46% Nf: Cycle 150-151",150,119579,"J-6","Alloy 617",314626,"Plate"
-75.84,-0.00391,"Qualified",,59788.25,"CapPass","46% Nf: Cycle 150-151",150,119580,"J-6","Alloy 617",314626,"Plate"
-76.16,-0.00392,"Qualified",,59788.37,"CapPass","46% Nf: Cycle 150-151",150,119581,"J-6","Alloy 617",314626,"Plate"
-76.08,-0.00396,"Qualified",,59788.70,"CapPass","46% Nf: Cycle 150-151",150,119582,"J-6","Alloy 617",314626,"Plate"
-76.99,-0.00401,"Qualified",,59789.25,"CapPass","46% Nf: Cycle 150-151",150,119583,"J-6","Alloy 617",314626,"Plate"
-77.08,-0.00402,"Qualified",,59789.37,"CapPass","46% Nf: Cycle 150-151",150,119584,"J-6","Alloy 617",314626,"Plate"
-77.30,-0.00406,"Qualified",,59789.75,"CapPass","46% Nf: Cycle 150-151",150,119585,"J-6","Alloy 617",314626,"Plate"
-75.92,-0.00411,"Qualified",,59790.20,"CapPass","46% Nf: Cycle 150-151",150,119586,"J-6","Alloy 617",314626,"Plate"
-75.30,-0.00412,"Qualified",,59790.37,"CapPass","46% Nf: Cycle 150-151",150,119587,"J-6","Alloy 617",314626,"Plate"
-74.93,-0.00416,"Qualified",,59790.72,"CapPass","46% Nf: Cycle 150-151",150,119588,"J-6","Alloy 617",314626,"Plate"
-74.10,-0.00421,"Qualified",,59791.18,"CapPass","46% Nf: Cycle 150-151",150,119589,"J-6","Alloy 617",314626,"Plate"
-73.22,-0.00422,"Qualified",,59791.37,"CapPass","46% Nf: Cycle 150-151",150,119590,"J-6","Alloy 617",314626,"Plate"
-73.58,-0.00426,"Qualified",,59791.75,"CapPass","46% Nf: Cycle 150-151",150,119591,"J-6","Alloy 617",314626,"Plate"
-74.53,-0.00431,"Qualified",,59792.25,"CapPass","46% Nf: Cycle 150-151",150,119592,"J-6","Alloy 617",314626,"Plate"
-74.58,-0.00432,"Qualified",,59792.37,"CapPass","46% Nf: Cycle 150-151",150,119593,"J-6","Alloy 617",314626,"Plate"
-74.96,-0.00436,"Qualified",,59792.72,"CapPass","46% Nf: Cycle 150-151",150,119594,"J-6","Alloy 617",314626,"Plate"
-74.15,-0.00441,"Qualified",,59793.23,"CapPass","46% Nf: Cycle 150-151",150,119595,"J-6","Alloy 617",314626,"Plate"
-73.90,-0.00442,"Qualified",,59793.37,"CapPass","46% Nf: Cycle 150-151",150,119596,"J-6","Alloy 617",314626,"Plate"
-73.57,-0.00446,"Qualified",,59793.76,"CapPass","46% Nf: Cycle 150-151",150,119597,"J-6","Alloy 617",314626,"Plate"
-74.09,-0.00451,"Qualified",,59794.26,"CapPass","46% Nf: Cycle 150-151",150,119598,"J-6","Alloy 617",314626,"Plate"
-73.81,-0.00451,"Qualified",,59794.37,"CapPass","46% Nf: Cycle 150-151",150,119599,"J-6","Alloy 617",314626,"Plate"
-73.38,-0.00456,"Qualified",,59794.80,"CapPass","46% Nf: Cycle 150-151",150,119600,"J-6","Alloy 617",314626,"Plate"
-74.24,-0.00461,"Qualified",,59795.28,"CapPass","46% Nf: Cycle 150-151",150,119601,"J-6","Alloy 617",314626,"Plate"
-74.18,-0.00461,"Qualified",,59795.37,"CapPass","46% Nf: Cycle 150-151",150,119602,"J-6","Alloy 617",314626,"Plate"
-74.68,-0.00467,"Qualified",,59795.80,"CapPass","46% Nf: Cycle 150-151",150,119603,"J-6","Alloy 617",314626,"Plate"
-75.18,-0.00472,"Qualified",,59796.28,"CapPass","46% Nf: Cycle 150-151",150,119604,"J-6","Alloy 617",314626,"Plate"
-74.94,-0.00472,"Qualified",,59796.37,"CapPass","46% Nf: Cycle 150-151",150,119605,"J-6","Alloy 617",314626,"Plate"
-75.18,-0.00477,"Qualified",,59796.81,"CapPass","46% Nf: Cycle 150-151",150,119606,"J-6","Alloy 617",314626,"Plate"
-75.06,-0.00482,"Qualified",,59797.30,"CapPass","46% Nf: Cycle 150-151",150,119607,"J-6","Alloy 617",314626,"Plate"
-75.16,-0.00481,"Qualified",,59797.37,"CapPass","46% Nf: Cycle 150-151",150,119608,"J-6","Alloy 617",314626,"Plate"
-75.94,-0.00487,"Qualified",,59797.84,"CapPass","46% Nf: Cycle 150-151",150,119609,"J-6","Alloy 617",314626,"Plate"
-75.12,-0.00492,"Qualified",,59798.31,"CapPass","46% Nf: Cycle 150-151",150,119610,"J-6","Alloy 617",314626,"Plate"
-74.93,-0.00492,"Qualified",,59798.37,"CapPass","46% Nf: Cycle 150-151",150,119611,"J-6","Alloy 617",314626,"Plate"
-74.76,-0.00497,"Qualified",,59798.81,"CapPass","46% Nf: Cycle 150-151",150,119612,"J-6","Alloy 617",314626,"Plate"
-73.21,-0.00502,"Qualified",,59799.29,"CapPass","46% Nf: Cycle 150-151",150,119613,"J-6","Alloy 617",314626,"Plate"
-72.80,-0.00502,"Qualified",,59799.37,"CapPass","46% Nf: Cycle 150-151",150,119614,"J-6","Alloy 617",314626,"Plate"
-71.76,-0.00507,"Qualified",,59799.78,"CapPass","46% Nf: Cycle 150-151",150,119615,"J-6","Alloy 617",314626,"Plate"
-71.44,-0.00512,"Qualified",,59800.26,"CapPass","46% Nf: Cycle 150-151",150,119616,"J-6","Alloy 617",314626,"Plate"
-71.06,-0.00513,"Qualified",,59800.37,"CapPass","46% Nf: Cycle 150-151",150,119617,"J-6","Alloy 617",314626,"Plate"
-70.50,-0.00517,"Qualified",,59800.84,"CapPass","46% Nf: Cycle 150-151",150,119618,"J-6","Alloy 617",314626,"Plate"
-72.61,-0.00522,"Qualified",,59801.36,"CapPass","46% Nf: Cycle 150-151",150,119619,"J-6","Alloy 617",314626,"Plate"
-72.57,-0.00522,"Qualified",,59801.37,"CapPass","46% Nf: Cycle 150-151",150,119620,"J-6","Alloy 617",314626,"Plate"
-71.79,-0.00527,"Qualified",,59801.86,"CapPass","46% Nf: Cycle 150-151",150,119621,"J-6","Alloy 617",314626,"Plate"
-72.42,-0.00531,"Qualified",,59802.37,"CapPass","46% Nf: Cycle 150-151",150,119622,"J-6","Alloy 617",314626,"Plate"
-72.63,-0.00532,"Qualified",,59802.41,"CapPass","46% Nf: Cycle 150-151",150,119623,"J-6","Alloy 617",314626,"Plate"
-74.01,-0.00537,"Qualified",,59802.88,"CapPass","46% Nf: Cycle 150-151",150,119624,"J-6","Alloy 617",314626,"Plate"
-74.79,-0.00542,"Qualified",,59803.36,"CapPass","46% Nf: Cycle 150-151",150,119625,"J-6","Alloy 617",314626,"Plate"
-74.88,-0.00542,"Qualified",,59803.37,"CapPass","46% Nf: Cycle 150-151",150,119626,"J-6","Alloy 617",314626,"Plate"
-75.10,-0.00547,"Qualified",,59803.84,"CapPass","46% Nf: Cycle 150-151",150,119627,"J-6","Alloy 617",314626,"Plate"
-75.73,-0.00552,"Qualified",,59804.37,"CapPass","46% Nf: Cycle 150-151",150,119628,"J-6","Alloy 617",314626,"Plate"
-75.58,-0.00552,"Qualified",,59804.38,"CapPass","46% Nf: Cycle 150-151",150,119629,"J-6","Alloy 617",314626,"Plate"
-74.79,-0.00557,"Qualified",,59804.92,"CapPass","46% Nf: Cycle 150-151",150,119630,"J-6","Alloy 617",314626,"Plate"
-75.80,-0.00562,"Qualified",,59805.37,"CapPass","46% Nf: Cycle 150-151",150,119631,"J-6","Alloy 617",314626,"Plate"
-75.96,-0.00563,"Qualified",,59805.42,"CapPass","46% Nf: Cycle 150-151",150,119632,"J-6","Alloy 617",314626,"Plate"
-77.22,-0.00568,"Qualified",,59805.91,"CapPass","46% Nf: Cycle 150-151",150,119633,"J-6","Alloy 617",314626,"Plate"
-75.25,-0.00572,"Qualified",,59806.37,"CapPass","46% Nf: Cycle 150-151",150,119634,"J-6","Alloy 617",314626,"Plate"
-75.06,-0.00573,"Qualified",,59806.41,"CapPass","46% Nf: Cycle 150-151",150,119635,"J-6","Alloy 617",314626,"Plate"
-75.02,-0.00578,"Qualified",,59806.88,"CapPass","46% Nf: Cycle 150-151",150,119636,"J-6","Alloy 617",314626,"Plate"
-73.64,-0.00582,"Qualified",,59807.37,"CapPass","46% Nf: Cycle 150-151",150,119637,"J-6","Alloy 617",314626,"Plate"
-73.51,-0.00583,"Qualified",,59807.39,"CapPass","46% Nf: Cycle 150-151",150,119638,"J-6","Alloy 617",314626,"Plate"
-72.51,-0.00588,"Qualified",,59807.88,"CapPass","46% Nf: Cycle 150-151",150,119639,"J-6","Alloy 617",314626,"Plate"
-73.16,-0.00592,"Qualified",,59808.37,"CapPass","46% Nf: Cycle 150-151",150,119640,"J-6","Alloy 617",314626,"Plate"
-73.20,-0.00593,"Qualified",,59808.41,"CapPass","46% Nf: Cycle 150-151",150,119641,"J-6","Alloy 617",314626,"Plate"
-73.36,-0.00598,"Qualified",,59808.87,"CapPass","46% Nf: Cycle 150-151",150,119642,"J-6","Alloy 617",314626,"Plate"
-72.48,-0.00602,"Qualified",,59809.37,"CapPass","46% Nf: Cycle 150-151",150,119643,"J-6","Alloy 617",314626,"Plate"
-72.59,-0.00603,"Qualified",,59809.42,"CapPass","46% Nf: Cycle 150-151",150,119644,"J-6","Alloy 617",314626,"Plate"
-73.20,-0.00608,"Qualified",,59809.89,"CapPass","46% Nf: Cycle 150-151",150,119645,"J-6","Alloy 617",314626,"Plate"
-72.93,-0.00613,"Qualified",,59810.37,"CapPass","46% Nf: Cycle 150-151",150,119646,"J-6","Alloy 617",314626,"Plate"
-72.74,-0.00613,"Qualified",,59810.42,"CapPass","46% Nf: Cycle 150-151",150,119647,"J-6","Alloy 617",314626,"Plate"
-73.00,-0.00618,"Qualified",,59810.95,"CapPass","46% Nf: Cycle 150-151",150,119648,"J-6","Alloy 617",314626,"Plate"
-74.29,-0.00622,"Qualified",,59811.37,"CapPass","46% Nf: Cycle 150-151",150,119649,"J-6","Alloy 617",314626,"Plate"
-74.93,-0.00623,"Qualified",,59811.49,"CapPass","46% Nf: Cycle 150-151",150,119650,"J-6","Alloy 617",314626,"Plate"
-76.56,-0.00628,"Qualified",,59811.97,"CapPass","46% Nf: Cycle 150-151",150,119651,"J-6","Alloy 617",314626,"Plate"
-76.41,-0.00632,"Qualified",,59812.37,"CapPass","46% Nf: Cycle 150-151",150,119652,"J-6","Alloy 617",314626,"Plate"
-76.57,-0.00633,"Qualified",,59812.47,"CapPass","46% Nf: Cycle 150-151",150,119653,"J-6","Alloy 617",314626,"Plate"
-75.42,-0.00638,"Qualified",,59812.97,"CapPass","46% Nf: Cycle 150-151",150,119654,"J-6","Alloy 617",314626,"Plate"
-74.47,-0.00643,"Qualified",,59813.37,"CapPass","46% Nf: Cycle 150-151",150,119655,"J-6","Alloy 617",314626,"Plate"
-74.20,-0.00643,"Qualified",,59813.47,"CapPass","46% Nf: Cycle 150-151",150,119656,"J-6","Alloy 617",314626,"Plate"
-74.85,-0.00648,"Qualified",,59814.00,"CapPass","46% Nf: Cycle 150-151",150,119657,"J-6","Alloy 617",314626,"Plate"
-74.42,-0.00653,"Qualified",,59814.37,"CapPass","46% Nf: Cycle 150-151",150,119658,"J-6","Alloy 617",314626,"Plate"
-74.25,-0.00653,"Qualified",,59814.46,"CapPass","46% Nf: Cycle 150-151",150,119659,"J-6","Alloy 617",314626,"Plate"
-75.16,-0.00658,"Qualified",,59815.00,"CapPass","46% Nf: Cycle 150-151",150,119660,"J-6","Alloy 617",314626,"Plate"
-76.09,-0.00662,"Qualified",,59815.37,"CapPass","46% Nf: Cycle 150-151",150,119661,"J-6","Alloy 617",314626,"Plate"
-76.19,-0.00663,"Qualified",,59815.50,"CapPass","46% Nf: Cycle 150-151",150,119662,"J-6","Alloy 617",314626,"Plate"
-76.27,-0.00669,"Qualified",,59815.99,"CapPass","46% Nf: Cycle 150-151",150,119663,"J-6","Alloy 617",314626,"Plate"
-76.40,-0.00672,"Qualified",,59816.37,"CapPass","46% Nf: Cycle 150-151",150,119664,"J-6","Alloy 617",314626,"Plate"
-76.32,-0.00674,"Qualified",,59816.52,"CapPass","46% Nf: Cycle 150-151",150,119665,"J-6","Alloy 617",314626,"Plate"
-75.32,-0.00679,"Qualified",,59816.94,"CapPass","46% Nf: Cycle 150-151",150,119666,"J-6","Alloy 617",314626,"Plate"
-73.08,-0.00683,"Qualified",,59817.37,"CapPass","46% Nf: Cycle 150-151",150,119667,"J-6","Alloy 617",314626,"Plate"
-72.96,-0.00684,"Qualified",,59817.54,"CapPass","46% Nf: Cycle 150-151",150,119668,"J-6","Alloy 617",314626,"Plate"
-74.41,-0.00689,"Qualified",,59817.94,"CapPass","46% Nf: Cycle 150-151",150,119669,"J-6","Alloy 617",314626,"Plate"
-73.09,-0.00692,"Qualified",,59818.37,"CapPass","46% Nf: Cycle 150-151",150,119670,"J-6","Alloy 617",314626,"Plate"
-72.96,-0.00694,"Qualified",,59818.47,"CapPass","46% Nf: Cycle 150-151",150,119671,"J-6","Alloy 617",314626,"Plate"
-72.31,-0.00699,"Qualified",,59819.02,"CapPass","46% Nf: Cycle 150-151",150,119672,"J-6","Alloy 617",314626,"Plate"
-72.14,-0.00702,"Qualified",,59819.37,"CapPass","46% Nf: Cycle 150-151",150,119673,"J-6","Alloy 617",314626,"Plate"
-72.21,-0.00704,"Qualified",,59819.50,"CapPass","46% Nf: Cycle 150-151",150,119674,"J-6","Alloy 617",314626,"Plate"
-71.40,-0.00709,"Qualified",,59820.00,"CapPass","46% Nf: Cycle 150-151",150,119675,"J-6","Alloy 617",314626,"Plate"
-71.80,-0.00712,"Qualified",,59820.37,"CapPass","46% Nf: Cycle 150-151",150,119676,"J-6","Alloy 617",314626,"Plate"
-72.06,-0.00714,"Qualified",,59820.49,"CapPass","46% Nf: Cycle 150-151",150,119677,"J-6","Alloy 617",314626,"Plate"
-71.67,-0.00719,"Qualified",,59821.05,"CapPass","46% Nf: Cycle 150-151",150,119678,"J-6","Alloy 617",314626,"Plate"
-72.43,-0.00722,"Qualified",,59821.37,"CapPass","46% Nf: Cycle 150-151",150,119679,"J-6","Alloy 617",314626,"Plate"
-72.49,-0.00724,"Qualified",,59821.50,"CapPass","46% Nf: Cycle 150-151",150,119680,"J-6","Alloy 617",314626,"Plate"
-72.42,-0.00729,"Qualified",,59822.03,"CapPass","46% Nf: Cycle 150-151",150,119681,"J-6","Alloy 617",314626,"Plate"
-71.62,-0.00732,"Qualified",,59822.37,"CapPass","46% Nf: Cycle 150-151",150,119682,"J-6","Alloy 617",314626,"Plate"
-71.55,-0.00734,"Qualified",,59822.56,"CapPass","46% Nf: Cycle 150-151",150,119683,"J-6","Alloy 617",314626,"Plate"
-72.79,-0.00739,"Qualified",,59823.08,"CapPass","46% Nf: Cycle 150-151",150,119684,"J-6","Alloy 617",314626,"Plate"
-73.23,-0.00741,"Qualified",,59823.37,"CapPass","46% Nf: Cycle 150-151",150,119685,"J-6","Alloy 617",314626,"Plate"
-73.34,-0.00744,"Qualified",,59823.54,"CapPass","46% Nf: Cycle 150-151",150,119686,"J-6","Alloy 617",314626,"Plate"
-72.95,-0.00749,"Qualified",,59824.02,"CapPass","46% Nf: Cycle 150-151",150,119687,"J-6","Alloy 617",314626,"Plate"
-73.05,-0.00751,"Qualified",,59824.37,"CapPass","46% Nf: Cycle 150-151",150,119688,"J-6","Alloy 617",314626,"Plate"
-73.72,-0.00754,"Qualified",,59824.57,"CapPass","46% Nf: Cycle 150-151",150,119689,"J-6","Alloy 617",314626,"Plate"
-74.14,-0.00759,"Qualified",,59825.08,"CapPass","46% Nf: Cycle 150-151",150,119690,"J-6","Alloy 617",314626,"Plate"
-74.39,-0.00762,"Qualified",,59825.37,"CapPass","46% Nf: Cycle 150-151",150,119691,"J-6","Alloy 617",314626,"Plate"
-74.51,-0.00764,"Qualified",,59825.55,"CapPass","46% Nf: Cycle 150-151",150,119692,"J-6","Alloy 617",314626,"Plate"
-74.17,-0.00769,"Qualified",,59826.08,"CapPass","46% Nf: Cycle 150-151",150,119693,"J-6","Alloy 617",314626,"Plate"
-74.48,-0.00772,"Qualified",,59826.37,"CapPass","46% Nf: Cycle 150-151",150,119694,"J-6","Alloy 617",314626,"Plate"
-74.51,-0.00774,"Qualified",,59826.60,"CapPass","46% Nf: Cycle 150-151",150,119695,"J-6","Alloy 617",314626,"Plate"
-75.81,-0.00779,"Qualified",,59827.05,"CapPass","46% Nf: Cycle 150-151",150,119696,"J-6","Alloy 617",314626,"Plate"
-74.69,-0.00782,"Qualified",,59827.37,"CapPass","46% Nf: Cycle 150-151",150,119697,"J-6","Alloy 617",314626,"Plate"
-74.23,-0.00784,"Qualified",,59827.58,"CapPass","46% Nf: Cycle 150-151",150,119698,"J-6","Alloy 617",314626,"Plate"
-74.54,-0.00789,"Qualified",,59828.10,"CapPass","46% Nf: Cycle 150-151",150,119699,"J-6","Alloy 617",314626,"Plate"
-75.20,-0.00792,"Qualified",,59828.37,"CapPass","46% Nf: Cycle 150-151",150,119700,"J-6","Alloy 617",314626,"Plate"
-75.32,-0.00794,"Qualified",,59828.60,"CapPass","46% Nf: Cycle 150-151",150,119701,"J-6","Alloy 617",314626,"Plate"
-75.69,-0.00800,"Qualified",,59829.07,"CapPass","46% Nf: Cycle 150-151",150,119702,"J-6","Alloy 617",314626,"Plate"
-75.15,-0.00802,"Qualified",,59829.37,"CapPass","46% Nf: Cycle 150-151",150,119703,"J-6","Alloy 617",314626,"Plate"
-74.92,-0.00805,"Qualified",,59829.61,"CapPass","46% Nf: Cycle 150-151",150,119704,"J-6","Alloy 617",314626,"Plate"
-75.46,-0.00810,"Qualified",,59830.07,"CapPass","46% Nf: Cycle 150-151",150,119705,"J-6","Alloy 617",314626,"Plate"
-74.82,-0.00811,"Qualified",,59830.37,"CapPass","46% Nf: Cycle 150-151",150,119706,"J-6","Alloy 617",314626,"Plate"
-75.82,-0.00815,"Qualified",,59830.61,"CapPass","46% Nf: Cycle 150-151",150,119707,"J-6","Alloy 617",314626,"Plate"
-77.85,-0.00820,"Qualified",,59831.16,"CapPass","46% Nf: Cycle 150-151",150,119708,"J-6","Alloy 617",314626,"Plate"
-78.27,-0.00822,"Qualified",,59831.37,"CapPass","46% Nf: Cycle 150-151",150,119709,"J-6","Alloy 617",314626,"Plate"
-78.26,-0.00825,"Qualified",,59831.68,"CapPass","46% Nf: Cycle 150-151",150,119710,"J-6","Alloy 617",314626,"Plate"
-79.33,-0.00830,"Qualified",,59832.13,"CapPass","46% Nf: Cycle 150-151",150,119711,"J-6","Alloy 617",314626,"Plate"
-79.37,-0.00831,"Qualified",,59832.37,"CapPass","46% Nf: Cycle 150-151",150,119712,"J-6","Alloy 617",314626,"Plate"
-79.74,-0.00835,"Qualified",,59832.65,"CapPass","46% Nf: Cycle 150-151",150,119713,"J-6","Alloy 617",314626,"Plate"
-79.28,-0.00840,"Qualified",,59833.15,"CapPass","46% Nf: Cycle 150-151",150,119714,"J-6","Alloy 617",314626,"Plate"
-78.84,-0.00841,"Qualified",,59833.37,"CapPass","46% Nf: Cycle 150-151",150,119715,"J-6","Alloy 617",314626,"Plate"
-78.36,-0.00845,"Qualified",,59833.65,"CapPass","46% Nf: Cycle 150-151",150,119716,"J-6","Alloy 617",314626,"Plate"
-77.87,-0.00850,"Qualified",,59834.09,"CapPass","46% Nf: Cycle 150-151",150,119717,"J-6","Alloy 617",314626,"Plate"
-77.80,-0.00852,"Qualified",,59834.37,"CapPass","46% Nf: Cycle 150-151",150,119718,"J-6","Alloy 617",314626,"Plate"
-77.79,-0.00855,"Qualified",,59834.63,"CapPass","46% Nf: Cycle 150-151",150,119719,"J-6","Alloy 617",314626,"Plate"
-76.49,-0.00860,"Qualified",,59835.13,"CapPass","46% Nf: Cycle 150-151",150,119720,"J-6","Alloy 617",314626,"Plate"
-75.94,-0.00862,"Qualified",,59835.37,"CapPass","46% Nf: Cycle 150-151",150,119721,"J-6","Alloy 617",314626,"Plate"
-75.21,-0.00865,"Qualified",,59835.63,"CapPass","46% Nf: Cycle 150-151",150,119722,"J-6","Alloy 617",314626,"Plate"
-76.01,-0.00870,"Qualified",,59836.18,"CapPass","46% Nf: Cycle 150-151",150,119723,"J-6","Alloy 617",314626,"Plate"
-76.25,-0.00872,"Qualified",,59836.37,"CapPass","46% Nf: Cycle 150-151",150,119724,"J-6","Alloy 617",314626,"Plate"
-76.86,-0.00875,"Qualified",,59836.68,"CapPass","46% Nf: Cycle 150-151",150,119725,"J-6","Alloy 617",314626,"Plate"
-77.11,-0.00880,"Qualified",,59837.19,"CapPass","46% Nf: Cycle 150-151",150,119726,"J-6","Alloy 617",314626,"Plate"
-76.93,-0.00882,"Qualified",,59837.37,"CapPass","46% Nf: Cycle 150-151",150,119727,"J-6","Alloy 617",314626,"Plate"
-76.20,-0.00885,"Qualified",,59837.64,"CapPass","46% Nf: Cycle 150-151",150,119728,"J-6","Alloy 617",314626,"Plate"
-74.74,-0.00891,"Qualified",,59838.16,"CapPass","46% Nf: Cycle 150-151",150,119729,"J-6","Alloy 617",314626,"Plate"
-74.47,-0.00892,"Qualified",,59838.37,"CapPass","46% Nf: Cycle 150-151",150,119730,"J-6","Alloy 617",314626,"Plate"
-73.93,-0.00896,"Qualified",,59838.73,"CapPass","46% Nf: Cycle 150-151",150,119731,"J-6","Alloy 617",314626,"Plate"
-75.11,-0.00901,"Qualified",,59839.21,"CapPass","46% Nf: Cycle 150-151",150,119732,"J-6","Alloy 617",314626,"Plate"
-75.31,-0.00901,"Qualified",,59839.37,"CapPass","46% Nf: Cycle 150-151",150,119733,"J-6","Alloy 617",314626,"Plate"
-76.41,-0.00906,"Qualified",,59839.73,"CapPass","46% Nf: Cycle 150-151",150,119734,"J-6","Alloy 617",314626,"Plate"
-76.28,-0.00911,"Qualified",,59840.23,"CapPass","46% Nf: Cycle 150-151",150,119735,"J-6","Alloy 617",314626,"Plate"
-76.40,-0.00912,"Qualified",,59840.37,"CapPass","46% Nf: Cycle 150-151",150,119736,"J-6","Alloy 617",314626,"Plate"
-75.62,-0.00916,"Qualified",,59840.73,"CapPass","46% Nf: Cycle 150-151",150,119737,"J-6","Alloy 617",314626,"Plate"
-75.24,-0.00921,"Qualified",,59841.23,"CapPass","46% Nf: Cycle 150-151",150,119738,"J-6","Alloy 617",314626,"Plate"
-75.20,-0.00922,"Qualified",,59841.37,"CapPass","46% Nf: Cycle 150-151",150,119739,"J-6","Alloy 617",314626,"Plate"
-75.55,-0.00926,"Qualified",,59841.72,"CapPass","46% Nf: Cycle 150-151",150,119740,"J-6","Alloy 617",314626,"Plate"
-76.30,-0.00931,"Qualified",,59842.24,"CapPass","46% Nf: Cycle 150-151",150,119741,"J-6","Alloy 617",314626,"Plate"
-76.55,-0.00932,"Qualified",,59842.37,"CapPass","46% Nf: Cycle 150-151",150,119742,"J-6","Alloy 617",314626,"Plate"
-76.18,-0.00936,"Qualified",,59842.73,"CapPass","46% Nf: Cycle 150-151",150,119743,"J-6","Alloy 617",314626,"Plate"
-75.94,-0.00941,"Qualified",,59843.24,"CapPass","46% Nf: Cycle 150-151",150,119744,"J-6","Alloy 617",314626,"Plate"
-76.19,-0.00942,"Qualified",,59843.37,"CapPass","46% Nf: Cycle 150-151",150,119745,"J-6","Alloy 617",314626,"Plate"
-76.50,-0.00946,"Qualified",,59843.73,"CapPass","46% Nf: Cycle 150-151",150,119746,"J-6","Alloy 617",314626,"Plate"
-76.17,-0.00951,"Qualified",,59844.26,"CapPass","46% Nf: Cycle 150-151",150,119747,"J-6","Alloy 617",314626,"Plate"
-76.37,-0.00952,"Qualified",,59844.37,"CapPass","46% Nf: Cycle 150-151",150,119748,"J-6","Alloy 617",314626,"Plate"
-77.47,-0.00956,"Qualified",,59844.81,"CapPass","46% Nf: Cycle 150-151",150,119749,"J-6","Alloy 617",314626,"Plate"
-78.17,-0.00961,"Qualified",,59845.32,"CapPass","46% Nf: Cycle 150-151",150,119750,"J-6","Alloy 617",314626,"Plate"
-78.32,-0.00962,"Qualified",,59845.37,"CapPass","46% Nf: Cycle 150-151",150,119751,"J-6","Alloy 617",314626,"Plate"
-79.42,-0.00966,"Qualified",,59845.82,"CapPass","46% Nf: Cycle 150-151",150,119752,"J-6","Alloy 617",314626,"Plate"
-79.30,-0.00972,"Qualified",,59846.34,"CapPass","46% Nf: Cycle 150-151",150,119753,"J-6","Alloy 617",314626,"Plate"
-79.29,-0.00972,"Qualified",,59846.37,"CapPass","46% Nf: Cycle 150-151",150,119754,"J-6","Alloy 617",314626,"Plate"
-79.52,-0.00977,"Qualified",,59846.79,"CapPass","46% Nf: Cycle 150-151",150,119755,"J-6","Alloy 617",314626,"Plate"
-78.79,-0.00982,"Qualified",,59847.27,"CapPass","46% Nf: Cycle 150-151",150,119756,"J-6","Alloy 617",314626,"Plate"
-78.86,-0.00982,"Qualified",,59847.37,"CapPass","46% Nf: Cycle 150-151",150,119757,"J-6","Alloy 617",314626,"Plate"
-78.54,-0.00987,"Qualified",,59847.82,"CapPass","46% Nf: Cycle 150-151",150,119758,"J-6","Alloy 617",314626,"Plate"
-78.17,-0.00992,"Qualified",,59848.27,"CapPass","46% Nf: Cycle 150-151",150,119759,"J-6","Alloy 617",314626,"Plate"
-77.76,-0.00993,"Qualified",,59848.37,"CapPass","46% Nf: Cycle 150-151",150,119760,"J-6","Alloy 617",314626,"Plate"
-76.95,-0.00997,"Qualified",,59848.79,"CapPass","46% Nf: Cycle 150-151",150,119761,"J-6","Alloy 617",314626,"Plate"
-74.52,-0.01001,"Qualified",,59849.37,"CapPass","46% Nf: Cycle 150-151",150,119762,"J-6","Alloy 617",314626,"Plate"
-58.95,-0.00992,"Qualified",,59850.21,"CapPass","46% Nf: Cycle 150-151",150,119763,"J-6","Alloy 617",314626,"Plate"
-56.60,-0.00991,"Qualified",,59850.37,"CapPass","46% Nf: Cycle 150-151",150,119764,"J-6","Alloy 617",314626,"Plate"
-52.05,-0.00987,"Qualified",,59850.71,"CapPass","46% Nf: Cycle 150-151",150,119765,"J-6","Alloy 617",314626,"Plate"
-45.01,-0.00981,"Qualified",,59851.28,"CapPass","46% Nf: Cycle 150-151",150,119766,"J-6","Alloy 617",314626,"Plate"
-43.64,-0.00982,"Qualified",,59851.37,"CapPass","46% Nf: Cycle 150-151",150,119767,"J-6","Alloy 617",314626,"Plate"
-39.14,-0.00976,"Qualified",,59851.78,"CapPass","46% Nf: Cycle 150-151",150,119768,"J-6","Alloy 617",314626,"Plate"
-34.53,-0.00971,"Qualified",,59852.28,"CapPass","46% Nf: Cycle 150-151",150,119769,"J-6","Alloy 617",314626,"Plate"
-34.00,-0.00971,"Qualified",,59852.37,"CapPass","46% Nf: Cycle 150-151",150,119770,"J-6","Alloy 617",314626,"Plate"
-30.10,-0.00966,"Qualified",,59852.83,"CapPass","46% Nf: Cycle 150-151",150,119771,"J-6","Alloy 617",314626,"Plate"
-25.42,-0.00961,"Qualified",,59853.36,"CapPass","46% Nf: Cycle 150-151",150,119772,"J-6","Alloy 617",314626,"Plate"
-25.24,-0.00962,"Qualified",,59853.37,"CapPass","46% Nf: Cycle 150-151",150,119773,"J-6","Alloy 617",314626,"Plate"
-20.07,-0.00956,"Qualified",,59853.90,"CapPass","46% Nf: Cycle 150-151",150,119774,"J-6","Alloy 617",314626,"Plate"
-14.55,-0.00952,"Qualified",,59854.37,"CapPass","46% Nf: Cycle 150-151",150,119775,"J-6","Alloy 617",314626,"Plate"
-14.27,-0.00951,"Qualified",,59854.41,"CapPass","46% Nf: Cycle 150-151",150,119776,"J-6","Alloy 617",314626,"Plate"
-9.38,-0.00946,"Qualified",,59854.94,"CapPass","46% Nf: Cycle 150-151",150,119777,"J-6","Alloy 617",314626,"Plate"
-6.16,-0.00942,"Qualified",,59855.37,"CapPass","46% Nf: Cycle 150-151",150,119778,"J-6","Alloy 617",314626,"Plate"
-5.77,-0.00941,"Qualified",,59855.43,"CapPass","46% Nf: Cycle 150-151",150,119779,"J-6","Alloy 617",314626,"Plate"
-3.33,-0.00936,"Qualified",,59855.91,"CapPass","46% Nf: Cycle 150-151",150,119780,"J-6","Alloy 617",314626,"Plate"
-0.33,-0.00932,"Qualified",,59856.37,"CapPass","46% Nf: Cycle 150-151",150,119781,"J-6","Alloy 617",314626,"Plate"
0.88,-0.00931,"Qualified",,59856.49,"CapPass","46% Nf: Cycle 150-151",150,119782,"J-6","Alloy 617",314626,"Plate"
