Repository: js-molina/fatigue-A617

File: data/950C/Strain rate 0.0001/2.0% strain/HTM_A19_Cycles_J6.csv (part 23 of 30)
"Stress Mpa","Strain","Qual State","Qual Exceptions","Elapsed Time Sec","Data State","Cycle Label","Cycle","Count","Sample","Alloy","Heat","Material_Form"
4.70,-0.00926,"Qualified",,59857.01,"CapPass","46% Nf: Cycle 150-151",150,119783,"J-6","Alloy 617",314626,"Plate"
7.89,-0.00923,"Qualified",,59857.37,"CapPass","46% Nf: Cycle 150-151",150,119784,"J-6","Alloy 617",314626,"Plate"
8.97,-0.00921,"Qualified",,59857.49,"CapPass","46% Nf: Cycle 150-151",150,119785,"J-6","Alloy 617",314626,"Plate"
12.45,-0.00916,"Qualified",,59857.98,"CapPass","46% Nf: Cycle 150-151",150,119786,"J-6","Alloy 617",314626,"Plate"
14.90,-0.00913,"Qualified",,59858.37,"CapPass","46% Nf: Cycle 150-151",150,119787,"J-6","Alloy 617",314626,"Plate"
16.17,-0.00911,"Qualified",,59858.52,"CapPass","46% Nf: Cycle 150-151",150,119788,"J-6","Alloy 617",314626,"Plate"
20.68,-0.00905,"Qualified",,59859.21,"CapPass","46% Nf: Cycle 150-151",150,119789,"J-6","Alloy 617",314626,"Plate"
20.91,-0.00905,"Qualified",,59859.37,"CapPass","46% Nf: Cycle 150-151",150,119790,"J-6","Alloy 617",314626,"Plate"
24.74,-0.00900,"Qualified",,59859.79,"CapPass","46% Nf: Cycle 150-151",150,119791,"J-6","Alloy 617",314626,"Plate"
27.73,-0.00895,"Qualified",,59860.21,"CapPass","46% Nf: Cycle 150-151",150,119792,"J-6","Alloy 617",314626,"Plate"
28.63,-0.00894,"Qualified",,59860.37,"CapPass","46% Nf: Cycle 150-151",150,119793,"J-6","Alloy 617",314626,"Plate"
30.34,-0.00890,"Qualified",,59860.76,"CapPass","46% Nf: Cycle 150-151",150,119794,"J-6","Alloy 617",314626,"Plate"
33.02,-0.00885,"Qualified",,59861.27,"CapPass","46% Nf: Cycle 150-151",150,119795,"J-6","Alloy 617",314626,"Plate"
33.32,-0.00885,"Qualified",,59861.37,"CapPass","46% Nf: Cycle 150-151",150,119796,"J-6","Alloy 617",314626,"Plate"
36.66,-0.00880,"Qualified",,59861.75,"CapPass","46% Nf: Cycle 150-151",150,119797,"J-6","Alloy 617",314626,"Plate"
40.77,-0.00875,"Qualified",,59862.02,"CapPass","46% Nf: Cycle 150-151",150,119798,"J-6","Alloy 617",314626,"Plate"
42.06,-0.00872,"Qualified",,59862.37,"CapPass","46% Nf: Cycle 150-151",150,119799,"J-6","Alloy 617",314626,"Plate"
42.45,-0.00870,"Qualified",,59862.47,"CapPass","46% Nf: Cycle 150-151",150,119800,"J-6","Alloy 617",314626,"Plate"
45.18,-0.00865,"Qualified",,59862.97,"CapPass","46% Nf: Cycle 150-151",150,119801,"J-6","Alloy 617",314626,"Plate"
47.17,-0.00861,"Qualified",,59863.37,"CapPass","46% Nf: Cycle 150-151",150,119802,"J-6","Alloy 617",314626,"Plate"
47.36,-0.00860,"Qualified",,59863.49,"CapPass","46% Nf: Cycle 150-151",150,119803,"J-6","Alloy 617",314626,"Plate"
48.59,-0.00855,"Qualified",,59863.99,"CapPass","46% Nf: Cycle 150-151",150,119804,"J-6","Alloy 617",314626,"Plate"
49.93,-0.00851,"Qualified",,59864.37,"CapPass","46% Nf: Cycle 150-151",150,119805,"J-6","Alloy 617",314626,"Plate"
50.09,-0.00850,"Qualified",,59864.49,"CapPass","46% Nf: Cycle 150-151",150,119806,"J-6","Alloy 617",314626,"Plate"
51.64,-0.00845,"Qualified",,59865.02,"CapPass","46% Nf: Cycle 150-151",150,119807,"J-6","Alloy 617",314626,"Plate"
53.92,-0.00841,"Qualified",,59865.37,"CapPass","46% Nf: Cycle 150-151",150,119808,"J-6","Alloy 617",314626,"Plate"
54.35,-0.00840,"Qualified",,59865.46,"CapPass","46% Nf: Cycle 150-151",150,119809,"J-6","Alloy 617",314626,"Plate"
56.39,-0.00835,"Qualified",,59866.00,"CapPass","46% Nf: Cycle 150-151",150,119810,"J-6","Alloy 617",314626,"Plate"
57.29,-0.00831,"Qualified",,59866.37,"CapPass","46% Nf: Cycle 150-151",150,119811,"J-6","Alloy 617",314626,"Plate"
57.75,-0.00830,"Qualified",,59866.49,"CapPass","46% Nf: Cycle 150-151",150,119812,"J-6","Alloy 617",314626,"Plate"
59.50,-0.00825,"Qualified",,59867.00,"CapPass","46% Nf: Cycle 150-151",150,119813,"J-6","Alloy 617",314626,"Plate"
59.77,-0.00821,"Qualified",,59867.37,"CapPass","46% Nf: Cycle 150-151",150,119814,"J-6","Alloy 617",314626,"Plate"
59.88,-0.00820,"Qualified",,59867.55,"CapPass","46% Nf: Cycle 150-151",150,119815,"J-6","Alloy 617",314626,"Plate"
62.28,-0.00815,"Qualified",,59868.09,"CapPass","46% Nf: Cycle 150-151",150,119816,"J-6","Alloy 617",314626,"Plate"
63.93,-0.00811,"Qualified",,59868.37,"CapPass","46% Nf: Cycle 150-151",150,119817,"J-6","Alloy 617",314626,"Plate"
63.95,-0.00810,"Qualified",,59868.45,"CapPass","46% Nf: Cycle 150-151",150,119818,"J-6","Alloy 617",314626,"Plate"
63.29,-0.00805,"Qualified",,59868.93,"CapPass","46% Nf: Cycle 150-151",150,119819,"J-6","Alloy 617",314626,"Plate"
63.21,-0.00801,"Qualified",,59869.37,"CapPass","46% Nf: Cycle 150-151",150,119820,"J-6","Alloy 617",314626,"Plate"
63.77,-0.00799,"Qualified",,59869.47,"CapPass","46% Nf: Cycle 150-151",150,119821,"J-6","Alloy 617",314626,"Plate"
64.50,-0.00794,"Qualified",,59869.94,"CapPass","46% Nf: Cycle 150-151",150,119822,"J-6","Alloy 617",314626,"Plate"
64.73,-0.00790,"Qualified",,59870.37,"CapPass","46% Nf: Cycle 150-151",150,119823,"J-6","Alloy 617",314626,"Plate"
64.88,-0.00789,"Qualified",,59870.47,"CapPass","46% Nf: Cycle 150-151",150,119824,"J-6","Alloy 617",314626,"Plate"
66.80,-0.00784,"Qualified",,59871.02,"CapPass","46% Nf: Cycle 150-151",150,119825,"J-6","Alloy 617",314626,"Plate"
69.26,-0.00780,"Qualified",,59871.37,"CapPass","46% Nf: Cycle 150-151",150,119826,"J-6","Alloy 617",314626,"Plate"
69.14,-0.00779,"Qualified",,59871.44,"CapPass","46% Nf: Cycle 150-151",150,119827,"J-6","Alloy 617",314626,"Plate"
68.80,-0.00774,"Qualified",,59871.99,"CapPass","46% Nf: Cycle 150-151",150,119828,"J-6","Alloy 617",314626,"Plate"
68.89,-0.00770,"Qualified",,59872.37,"CapPass","46% Nf: Cycle 150-151",150,119829,"J-6","Alloy 617",314626,"Plate"
69.23,-0.00769,"Qualified",,59872.54,"CapPass","46% Nf: Cycle 150-151",150,119830,"J-6","Alloy 617",314626,"Plate"
70.39,-0.00764,"Qualified",,59872.93,"CapPass","46% Nf: Cycle 150-151",150,119831,"J-6","Alloy 617",314626,"Plate"
69.23,-0.00761,"Qualified",,59873.37,"CapPass","46% Nf: Cycle 150-151",150,119832,"J-6","Alloy 617",314626,"Plate"
69.47,-0.00759,"Qualified",,59873.52,"CapPass","46% Nf: Cycle 150-151",150,119833,"J-6","Alloy 617",314626,"Plate"
70.39,-0.00754,"Qualified",,59873.90,"CapPass","46% Nf: Cycle 150-151",150,119834,"J-6","Alloy 617",314626,"Plate"
68.48,-0.00750,"Qualified",,59874.37,"CapPass","46% Nf: Cycle 150-151",150,119835,"J-6","Alloy 617",314626,"Plate"
68.52,-0.00749,"Qualified",,59874.42,"CapPass","46% Nf: Cycle 150-151",150,119836,"J-6","Alloy 617",314626,"Plate"
68.05,-0.00744,"Qualified",,59874.94,"CapPass","46% Nf: Cycle 150-151",150,119837,"J-6","Alloy 617",314626,"Plate"
67.94,-0.00740,"Qualified",,59875.37,"CapPass","46% Nf: Cycle 150-151",150,119838,"J-6","Alloy 617",314626,"Plate"
68.43,-0.00739,"Qualified",,59875.47,"CapPass","46% Nf: Cycle 150-151",150,119839,"J-6","Alloy 617",314626,"Plate"
69.87,-0.00734,"Qualified",,59875.95,"CapPass","46% Nf: Cycle 150-151",150,119840,"J-6","Alloy 617",314626,"Plate"
70.29,-0.00730,"Qualified",,59876.37,"CapPass","46% Nf: Cycle 150-151",150,119841,"J-6","Alloy 617",314626,"Plate"
70.66,-0.00729,"Qualified",,59876.45,"CapPass","46% Nf: Cycle 150-151",150,119842,"J-6","Alloy 617",314626,"Plate"
70.88,-0.00724,"Qualified",,59876.97,"CapPass","46% Nf: Cycle 150-151",150,119843,"J-6","Alloy 617",314626,"Plate"
71.81,-0.00720,"Qualified",,59877.37,"CapPass","46% Nf: Cycle 150-151",150,119844,"J-6","Alloy 617",314626,"Plate"
72.64,-0.00719,"Qualified",,59877.50,"CapPass","46% Nf: Cycle 150-151",150,119845,"J-6","Alloy 617",314626,"Plate"
73.03,-0.00714,"Qualified",,59877.88,"CapPass","46% Nf: Cycle 150-151",150,119846,"J-6","Alloy 617",314626,"Plate"
72.64,-0.00710,"Qualified",,59878.37,"CapPass","46% Nf: Cycle 150-151",150,119847,"J-6","Alloy 617",314626,"Plate"
72.73,-0.00709,"Qualified",,59878.43,"CapPass","46% Nf: Cycle 150-151",150,119848,"J-6","Alloy 617",314626,"Plate"
72.19,-0.00704,"Qualified",,59878.97,"CapPass","46% Nf: Cycle 150-151",150,119849,"J-6","Alloy 617",314626,"Plate"
73.30,-0.00700,"Qualified",,59879.37,"CapPass","46% Nf: Cycle 150-151",150,119850,"J-6","Alloy 617",314626,"Plate"
73.53,-0.00699,"Qualified",,59879.43,"CapPass","46% Nf: Cycle 150-151",150,119851,"J-6","Alloy 617",314626,"Plate"
73.17,-0.00694,"Qualified",,59879.98,"CapPass","46% Nf: Cycle 150-151",150,119852,"J-6","Alloy 617",314626,"Plate"
73.47,-0.00690,"Qualified",,59880.37,"CapPass","46% Nf: Cycle 150-151",150,119853,"J-6","Alloy 617",314626,"Plate"
73.50,-0.00689,"Qualified",,59880.45,"CapPass","46% Nf: Cycle 150-151",150,119854,"J-6","Alloy 617",314626,"Plate"
73.37,-0.00683,"Qualified",,59880.91,"CapPass","46% Nf: Cycle 150-151",150,119855,"J-6","Alloy 617",314626,"Plate"
72.88,-0.00680,"Qualified",,59881.37,"CapPass","46% Nf: Cycle 150-151",150,119856,"J-6","Alloy 617",314626,"Plate"
73.08,-0.00678,"Qualified",,59881.46,"CapPass","46% Nf: Cycle 150-151",150,119857,"J-6","Alloy 617",314626,"Plate"
73.17,-0.00673,"Qualified",,59881.98,"CapPass","46% Nf: Cycle 150-151",150,119858,"J-6","Alloy 617",314626,"Plate"
74.08,-0.00670,"Qualified",,59882.37,"CapPass","46% Nf: Cycle 150-151",150,119859,"J-6","Alloy 617",314626,"Plate"
74.13,-0.00668,"Qualified",,59882.47,"CapPass","46% Nf: Cycle 150-151",150,119860,"J-6","Alloy 617",314626,"Plate"
74.77,-0.00663,"Qualified",,59882.97,"CapPass","46% Nf: Cycle 150-151",150,119861,"J-6","Alloy 617",314626,"Plate"
74.63,-0.00659,"Qualified",,59883.37,"CapPass","46% Nf: Cycle 150-151",150,119862,"J-6","Alloy 617",314626,"Plate"
74.50,-0.00658,"Qualified",,59883.40,"CapPass","46% Nf: Cycle 150-151",150,119863,"J-6","Alloy 617",314626,"Plate"
72.65,-0.00653,"Qualified",,59883.90,"CapPass","46% Nf: Cycle 150-151",150,119864,"J-6","Alloy 617",314626,"Plate"
72.88,-0.00650,"Qualified",,59884.37,"CapPass","46% Nf: Cycle 150-151",150,119865,"J-6","Alloy 617",314626,"Plate"
73.11,-0.00648,"Qualified",,59884.43,"CapPass","46% Nf: Cycle 150-151",150,119866,"J-6","Alloy 617",314626,"Plate"
72.35,-0.00643,"Qualified",,59884.95,"CapPass","46% Nf: Cycle 150-151",150,119867,"J-6","Alloy 617",314626,"Plate"
72.07,-0.00640,"Qualified",,59885.37,"CapPass","46% Nf: Cycle 150-151",150,119868,"J-6","Alloy 617",314626,"Plate"
72.15,-0.00638,"Qualified",,59885.43,"CapPass","46% Nf: Cycle 150-151",150,119869,"J-6","Alloy 617",314626,"Plate"
72.39,-0.00633,"Qualified",,59885.95,"CapPass","46% Nf: Cycle 150-151",150,119870,"J-6","Alloy 617",314626,"Plate"
73.34,-0.00630,"Qualified",,59886.37,"CapPass","46% Nf: Cycle 150-151",150,119871,"J-6","Alloy 617",314626,"Plate"
73.34,-0.00628,"Qualified",,59886.45,"CapPass","46% Nf: Cycle 150-151",150,119872,"J-6","Alloy 617",314626,"Plate"
72.21,-0.00623,"Qualified",,59886.95,"CapPass","46% Nf: Cycle 150-151",150,119873,"J-6","Alloy 617",314626,"Plate"
73.22,-0.00619,"Qualified",,59887.37,"CapPass","46% Nf: Cycle 150-151",150,119874,"J-6","Alloy 617",314626,"Plate"
73.12,-0.00618,"Qualified",,59887.38,"CapPass","46% Nf: Cycle 150-151",150,119875,"J-6","Alloy 617",314626,"Plate"
72.09,-0.00613,"Qualified",,59887.95,"CapPass","46% Nf: Cycle 150-151",150,119876,"J-6","Alloy 617",314626,"Plate"
72.26,-0.00610,"Qualified",,59888.37,"CapPass","46% Nf: Cycle 150-151",150,119877,"J-6","Alloy 617",314626,"Plate"
72.46,-0.00608,"Qualified",,59888.45,"CapPass","46% Nf: Cycle 150-151",150,119878,"J-6","Alloy 617",314626,"Plate"
73.05,-0.00603,"Qualified",,59889.01,"CapPass","46% Nf: Cycle 150-151",150,119879,"J-6","Alloy 617",314626,"Plate"
73.41,-0.00600,"Qualified",,59889.37,"CapPass","46% Nf: Cycle 150-151",150,119880,"J-6","Alloy 617",314626,"Plate"
74.03,-0.00597,"Qualified",,59889.51,"CapPass","46% Nf: Cycle 150-151",150,119881,"J-6","Alloy 617",314626,"Plate"
75.26,-0.00592,"Qualified",,59889.99,"CapPass","46% Nf: Cycle 150-151",150,119882,"J-6","Alloy 617",314626,"Plate"
75.35,-0.00589,"Qualified",,59890.37,"CapPass","46% Nf: Cycle 150-151",150,119883,"J-6","Alloy 617",314626,"Plate"
75.21,-0.00587,"Qualified",,59890.43,"CapPass","46% Nf: Cycle 150-151",150,119884,"J-6","Alloy 617",314626,"Plate"
75.36,-0.00582,"Qualified",,59890.99,"CapPass","46% Nf: Cycle 150-151",150,119885,"J-6","Alloy 617",314626,"Plate"
75.08,-0.00579,"Qualified",,59891.37,"CapPass","46% Nf: Cycle 150-151",150,119886,"J-6","Alloy 617",314626,"Plate"
75.46,-0.00577,"Qualified",,59891.49,"CapPass","46% Nf: Cycle 150-151",150,119887,"J-6","Alloy 617",314626,"Plate"
75.67,-0.00572,"Qualified",,59892.01,"CapPass","46% Nf: Cycle 150-151",150,119888,"J-6","Alloy 617",314626,"Plate"
76.58,-0.00569,"Qualified",,59892.37,"CapPass","46% Nf: Cycle 150-151",150,119889,"J-6","Alloy 617",314626,"Plate"
76.60,-0.00567,"Qualified",,59892.50,"CapPass","46% Nf: Cycle 150-151",150,119890,"J-6","Alloy 617",314626,"Plate"
76.97,-0.00562,"Qualified",,59892.98,"CapPass","46% Nf: Cycle 150-151",150,119891,"J-6","Alloy 617",314626,"Plate"
76.30,-0.00559,"Qualified",,59893.37,"CapPass","46% Nf: Cycle 150-151",150,119892,"J-6","Alloy 617",314626,"Plate"
76.29,-0.00557,"Qualified",,59893.49,"CapPass","46% Nf: Cycle 150-151",150,119893,"J-6","Alloy 617",314626,"Plate"
76.39,-0.00552,"Qualified",,59893.96,"CapPass","46% Nf: Cycle 150-151",150,119894,"J-6","Alloy 617",314626,"Plate"
76.24,-0.00549,"Qualified",,59894.37,"CapPass","46% Nf: Cycle 150-151",150,119895,"J-6","Alloy 617",314626,"Plate"
76.15,-0.00547,"Qualified",,59894.51,"CapPass","46% Nf: Cycle 150-151",150,119896,"J-6","Alloy 617",314626,"Plate"
76.46,-0.00542,"Qualified",,59894.99,"CapPass","46% Nf: Cycle 150-151",150,119897,"J-6","Alloy 617",314626,"Plate"
76.97,-0.00539,"Qualified",,59895.37,"CapPass","46% Nf: Cycle 150-151",150,119898,"J-6","Alloy 617",314626,"Plate"
77.54,-0.00537,"Qualified",,59895.54,"CapPass","46% Nf: Cycle 150-151",150,119899,"J-6","Alloy 617",314626,"Plate"
77.63,-0.00532,"Qualified",,59896.01,"CapPass","46% Nf: Cycle 150-151",150,119900,"J-6","Alloy 617",314626,"Plate"
76.45,-0.00528,"Qualified",,59896.37,"CapPass","46% Nf: Cycle 150-151",150,119901,"J-6","Alloy 617",314626,"Plate"
76.02,-0.00527,"Qualified",,59896.47,"CapPass","46% Nf: Cycle 150-151",150,119902,"J-6","Alloy 617",314626,"Plate"
74.12,-0.00522,"Qualified",,59896.98,"CapPass","46% Nf: Cycle 150-151",150,119903,"J-6","Alloy 617",314626,"Plate"
73.32,-0.00519,"Qualified",,59897.37,"CapPass","46% Nf: Cycle 150-151",150,119904,"J-6","Alloy 617",314626,"Plate"
73.38,-0.00517,"Qualified",,59897.51,"CapPass","46% Nf: Cycle 150-151",150,119905,"J-6","Alloy 617",314626,"Plate"
74.66,-0.00512,"Qualified",,59898.06,"CapPass","46% Nf: Cycle 150-151",150,119906,"J-6","Alloy 617",314626,"Plate"
74.64,-0.00508,"Qualified",,59898.37,"CapPass","46% Nf: Cycle 150-151",150,119907,"J-6","Alloy 617",314626,"Plate"
74.55,-0.00507,"Qualified",,59898.49,"CapPass","46% Nf: Cycle 150-151",150,119908,"J-6","Alloy 617",314626,"Plate"
73.41,-0.00502,"Qualified",,59899.04,"CapPass","46% Nf: Cycle 150-151",150,119909,"J-6","Alloy 617",314626,"Plate"
74.49,-0.00499,"Qualified",,59899.37,"CapPass","46% Nf: Cycle 150-151",150,119910,"J-6","Alloy 617",314626,"Plate"
74.98,-0.00497,"Qualified",,59899.54,"CapPass","46% Nf: Cycle 150-151",150,119911,"J-6","Alloy 617",314626,"Plate"
75.56,-0.00492,"Qualified",,59900.01,"CapPass","46% Nf: Cycle 150-151",150,119912,"J-6","Alloy 617",314626,"Plate"
74.34,-0.00488,"Qualified",,59900.37,"CapPass","46% Nf: Cycle 150-151",150,119913,"J-6","Alloy 617",314626,"Plate"
74.02,-0.00487,"Qualified",,59900.51,"CapPass","46% Nf: Cycle 150-151",150,119914,"J-6","Alloy 617",314626,"Plate"
74.46,-0.00481,"Qualified",,59901.02,"CapPass","46% Nf: Cycle 150-151",150,119915,"J-6","Alloy 617",314626,"Plate"
74.71,-0.00478,"Qualified",,59901.37,"CapPass","46% Nf: Cycle 150-151",150,119916,"J-6","Alloy 617",314626,"Plate"
74.77,-0.00476,"Qualified",,59901.56,"CapPass","46% Nf: Cycle 150-151",150,119917,"J-6","Alloy 617",314626,"Plate"
75.66,-0.00471,"Qualified",,59902.04,"CapPass","46% Nf: Cycle 150-151",150,119918,"J-6","Alloy 617",314626,"Plate"
75.74,-0.00468,"Qualified",,59902.37,"CapPass","46% Nf: Cycle 150-151",150,119919,"J-6","Alloy 617",314626,"Plate"
75.85,-0.00466,"Qualified",,59902.54,"CapPass","46% Nf: Cycle 150-151",150,119920,"J-6","Alloy 617",314626,"Plate"
75.94,-0.00461,"Qualified",,59903.02,"CapPass","46% Nf: Cycle 150-151",150,119921,"J-6","Alloy 617",314626,"Plate"
76.16,-0.00458,"Qualified",,59903.37,"CapPass","46% Nf: Cycle 150-151",150,119922,"J-6","Alloy 617",314626,"Plate"
76.11,-0.00456,"Qualified",,59903.54,"CapPass","46% Nf: Cycle 150-151",150,119923,"J-6","Alloy 617",314626,"Plate"
75.78,-0.00451,"Qualified",,59904.06,"CapPass","46% Nf: Cycle 150-151",150,119924,"J-6","Alloy 617",314626,"Plate"
76.00,-0.00448,"Qualified",,59904.37,"CapPass","46% Nf: Cycle 150-151",150,119925,"J-6","Alloy 617",314626,"Plate"
76.49,-0.00446,"Qualified",,59904.59,"CapPass","46% Nf: Cycle 150-151",150,119926,"J-6","Alloy 617",314626,"Plate"
77.02,-0.00441,"Qualified",,59905.06,"CapPass","46% Nf: Cycle 150-151",150,119927,"J-6","Alloy 617",314626,"Plate"
77.07,-0.00438,"Qualified",,59905.37,"CapPass","46% Nf: Cycle 150-151",150,119928,"J-6","Alloy 617",314626,"Plate"
77.26,-0.00436,"Qualified",,59905.56,"CapPass","46% Nf: Cycle 150-151",150,119929,"J-6","Alloy 617",314626,"Plate"
76.98,-0.00431,"Qualified",,59906.09,"CapPass","46% Nf: Cycle 150-151",150,119930,"J-6","Alloy 617",314626,"Plate"
77.27,-0.00428,"Qualified",,59906.37,"CapPass","46% Nf: Cycle 150-151",150,119931,"J-6","Alloy 617",314626,"Plate"
76.94,-0.00426,"Qualified",,59906.57,"CapPass","46% Nf: Cycle 150-151",150,119932,"J-6","Alloy 617",314626,"Plate"
77.04,-0.00421,"Qualified",,59907.06,"CapPass","46% Nf: Cycle 150-151",150,119933,"J-6","Alloy 617",314626,"Plate"
76.19,-0.00418,"Qualified",,59907.37,"CapPass","46% Nf: Cycle 150-151",150,119934,"J-6","Alloy 617",314626,"Plate"
75.87,-0.00416,"Qualified",,59907.57,"CapPass","46% Nf: Cycle 150-151",150,119935,"J-6","Alloy 617",314626,"Plate"
76.18,-0.00411,"Qualified",,59908.09,"CapPass","46% Nf: Cycle 150-151",150,119936,"J-6","Alloy 617",314626,"Plate"
76.48,-0.00408,"Qualified",,59908.37,"CapPass","46% Nf: Cycle 150-151",150,119937,"J-6","Alloy 617",314626,"Plate"
77.51,-0.00406,"Qualified",,59908.60,"CapPass","46% Nf: Cycle 150-151",150,119938,"J-6","Alloy 617",314626,"Plate"
76.95,-0.00401,"Qualified",,59909.06,"CapPass","46% Nf: Cycle 150-151",150,119939,"J-6","Alloy 617",314626,"Plate"
76.07,-0.00398,"Qualified",,59909.37,"CapPass","46% Nf: Cycle 150-151",150,119940,"J-6","Alloy 617",314626,"Plate"
76.09,-0.00396,"Qualified",,59909.56,"CapPass","46% Nf: Cycle 150-151",150,119941,"J-6","Alloy 617",314626,"Plate"
75.31,-0.00391,"Qualified",,59910.10,"CapPass","46% Nf: Cycle 150-151",150,119942,"J-6","Alloy 617",314626,"Plate"
75.51,-0.00388,"Qualified",,59910.37,"CapPass","46% Nf: Cycle 150-151",150,119943,"J-6","Alloy 617",314626,"Plate"
76.20,-0.00386,"Qualified",,59910.63,"CapPass","46% Nf: Cycle 150-151",150,119944,"J-6","Alloy 617",314626,"Plate"
75.39,-0.00381,"Qualified",,59911.13,"CapPass","46% Nf: Cycle 150-151",150,119945,"J-6","Alloy 617",314626,"Plate"
75.67,-0.00378,"Qualified",,59911.37,"CapPass","46% Nf: Cycle 150-151",150,119946,"J-6","Alloy 617",314626,"Plate"
75.74,-0.00375,"Qualified",,59911.60,"CapPass","46% Nf: Cycle 150-151",150,119947,"J-6","Alloy 617",314626,"Plate"
75.84,-0.00370,"Qualified",,59912.09,"CapPass","46% Nf: Cycle 150-151",150,119948,"J-6","Alloy 617",314626,"Plate"
75.85,-0.00369,"Qualified",,59912.37,"CapPass","46% Nf: Cycle 150-151",150,119949,"J-6","Alloy 617",314626,"Plate"
76.34,-0.00365,"Qualified",,59912.60,"CapPass","46% Nf: Cycle 150-151",150,119950,"J-6","Alloy 617",314626,"Plate"
76.29,-0.00360,"Qualified",,59913.12,"CapPass","46% Nf: Cycle 150-151",150,119951,"J-6","Alloy 617",314626,"Plate"
76.87,-0.00358,"Qualified",,59913.37,"CapPass","46% Nf: Cycle 150-151",150,119952,"J-6","Alloy 617",314626,"Plate"
76.72,-0.00355,"Qualified",,59913.62,"CapPass","46% Nf: Cycle 150-151",150,119953,"J-6","Alloy 617",314626,"Plate"
77.69,-0.00350,"Qualified",,59914.13,"CapPass","46% Nf: Cycle 150-151",150,119954,"J-6","Alloy 617",314626,"Plate"
77.35,-0.00347,"Qualified",,59914.37,"CapPass","46% Nf: Cycle 150-151",150,119955,"J-6","Alloy 617",314626,"Plate"
76.33,-0.00345,"Qualified",,59914.59,"CapPass","46% Nf: Cycle 150-151",150,119956,"J-6","Alloy 617",314626,"Plate"
76.04,-0.00340,"Qualified",,59915.16,"CapPass","46% Nf: Cycle 150-151",150,119957,"J-6","Alloy 617",314626,"Plate"
76.52,-0.00339,"Qualified",,59915.37,"CapPass","46% Nf: Cycle 150-151",150,119958,"J-6","Alloy 617",314626,"Plate"
78.08,-0.00335,"Qualified",,59915.70,"CapPass","46% Nf: Cycle 150-151",150,119959,"J-6","Alloy 617",314626,"Plate"
79.33,-0.00330,"Qualified",,59916.17,"CapPass","46% Nf: Cycle 150-151",150,119960,"J-6","Alloy 617",314626,"Plate"
79.47,-0.00328,"Qualified",,59916.37,"CapPass","46% Nf: Cycle 150-151",150,119961,"J-6","Alloy 617",314626,"Plate"
79.21,-0.00325,"Qualified",,59916.67,"CapPass","46% Nf: Cycle 150-151",150,119962,"J-6","Alloy 617",314626,"Plate"
79.46,-0.00320,"Qualified",,59917.17,"CapPass","46% Nf: Cycle 150-151",150,119963,"J-6","Alloy 617",314626,"Plate"
78.94,-0.00318,"Qualified",,59917.37,"CapPass","46% Nf: Cycle 150-151",150,119964,"J-6","Alloy 617",314626,"Plate"
79.88,-0.00315,"Qualified",,59917.70,"CapPass","46% Nf: Cycle 150-151",150,119965,"J-6","Alloy 617",314626,"Plate"
80.36,-0.00310,"Qualified",,59918.18,"CapPass","46% Nf: Cycle 150-151",150,119966,"J-6","Alloy 617",314626,"Plate"
79.93,-0.00308,"Qualified",,59918.37,"CapPass","46% Nf: Cycle 150-151",150,119967,"J-6","Alloy 617",314626,"Plate"
79.05,-0.00305,"Qualified",,59918.66,"CapPass","46% Nf: Cycle 150-151",150,119968,"J-6","Alloy 617",314626,"Plate"
79.73,-0.00300,"Qualified",,59919.23,"CapPass","46% Nf: Cycle 150-151",150,119969,"J-6","Alloy 617",314626,"Plate"
80.29,-0.00299,"Qualified",,59919.37,"CapPass","46% Nf: Cycle 150-151",150,119970,"J-6","Alloy 617",314626,"Plate"
79.91,-0.00295,"Qualified",,59919.70,"CapPass","46% Nf: Cycle 150-151",150,119971,"J-6","Alloy 617",314626,"Plate"
79.29,-0.00290,"Qualified",,59920.15,"CapPass","46% Nf: Cycle 150-151",150,119972,"J-6","Alloy 617",314626,"Plate"
78.16,-0.00289,"Qualified",,59920.37,"CapPass","46% Nf: Cycle 150-151",150,119973,"J-6","Alloy 617",314626,"Plate"
78.55,-0.00284,"Qualified",,59920.68,"CapPass","46% Nf: Cycle 150-151",150,119974,"J-6","Alloy 617",314626,"Plate"
78.35,-0.00279,"Qualified",,59921.20,"CapPass","46% Nf: Cycle 150-151",150,119975,"J-6","Alloy 617",314626,"Plate"
78.04,-0.00279,"Qualified",,59921.37,"CapPass","46% Nf: Cycle 150-151",150,119976,"J-6","Alloy 617",314626,"Plate"
79.17,-0.00274,"Qualified",,59921.75,"CapPass","46% Nf: Cycle 150-151",150,119977,"J-6","Alloy 617",314626,"Plate"
78.95,-0.00269,"Qualified",,59922.25,"CapPass","46% Nf: Cycle 150-151",150,119978,"J-6","Alloy 617",314626,"Plate"
78.94,-0.00268,"Qualified",,59922.37,"CapPass","46% Nf: Cycle 150-151",150,119979,"J-6","Alloy 617",314626,"Plate"
78.23,-0.00264,"Qualified",,59922.75,"CapPass","46% Nf: Cycle 150-151",150,119980,"J-6","Alloy 617",314626,"Plate"
78.99,-0.00259,"Qualified",,59923.18,"CapPass","46% Nf: Cycle 150-151",150,119981,"J-6","Alloy 617",314626,"Plate"
78.26,-0.00258,"Qualified",,59923.37,"CapPass","46% Nf: Cycle 150-151",150,119982,"J-6","Alloy 617",314626,"Plate"
76.51,-0.00254,"Qualified",,59923.66,"CapPass","46% Nf: Cycle 150-151",150,119983,"J-6","Alloy 617",314626,"Plate"
75.91,-0.00249,"Qualified",,59924.27,"CapPass","46% Nf: Cycle 150-151",150,119984,"J-6","Alloy 617",314626,"Plate"
76.18,-0.00249,"Qualified",,59924.37,"CapPass","46% Nf: Cycle 150-151",150,119985,"J-6","Alloy 617",314626,"Plate"
75.93,-0.00244,"Qualified",,59924.71,"CapPass","46% Nf: Cycle 150-151",150,119986,"J-6","Alloy 617",314626,"Plate"
76.09,-0.00239,"Qualified",,59925.21,"CapPass","46% Nf: Cycle 150-151",150,119987,"J-6","Alloy 617",314626,"Plate"
75.77,-0.00238,"Qualified",,59925.37,"CapPass","46% Nf: Cycle 150-151",150,119988,"J-6","Alloy 617",314626,"Plate"
75.77,-0.00234,"Qualified",,59925.76,"CapPass","46% Nf: Cycle 150-151",150,119989,"J-6","Alloy 617",314626,"Plate"
75.45,-0.00229,"Qualified",,59926.24,"CapPass","46% Nf: Cycle 150-151",150,119990,"J-6","Alloy 617",314626,"Plate"
75.32,-0.00229,"Qualified",,59926.37,"CapPass","46% Nf: Cycle 150-151",150,119991,"J-6","Alloy 617",314626,"Plate"
75.59,-0.00224,"Qualified",,59926.75,"CapPass","46% Nf: Cycle 150-151",150,119992,"J-6","Alloy 617",314626,"Plate"
76.27,-0.00219,"Qualified",,59927.29,"CapPass","46% Nf: Cycle 150-151",150,119993,"J-6","Alloy 617",314626,"Plate"
76.40,-0.00219,"Qualified",,59927.37,"CapPass","46% Nf: Cycle 150-151",150,119994,"J-6","Alloy 617",314626,"Plate"
77.60,-0.00213,"Qualified",,59927.83,"CapPass","46% Nf: Cycle 150-151",150,119995,"J-6","Alloy 617",314626,"Plate"
78.35,-0.00208,"Qualified",,59928.28,"CapPass","46% Nf: Cycle 150-151",150,119996,"J-6","Alloy 617",314626,"Plate"
78.25,-0.00209,"Qualified",,59928.37,"CapPass","46% Nf: Cycle 150-151",150,119997,"J-6","Alloy 617",314626,"Plate"
78.76,-0.00203,"Qualified",,59928.84,"CapPass","46% Nf: Cycle 150-151",150,119998,"J-6","Alloy 617",314626,"Plate"
79.52,-0.00198,"Qualified",,59929.30,"CapPass","46% Nf: Cycle 150-151",150,119999,"J-6","Alloy 617",314626,"Plate"
79.37,-0.00198,"Qualified",,59929.37,"CapPass","46% Nf: Cycle 150-151",150,120000,"J-6","Alloy 617",314626,"Plate"
77.98,-0.00193,"Qualified",,59929.81,"CapPass","46% Nf: Cycle 150-151",150,120001,"J-6","Alloy 617",314626,"Plate"
79.17,-0.00188,"Qualified",,59930.31,"CapPass","46% Nf: Cycle 150-151",150,120002,"J-6","Alloy 617",314626,"Plate"
79.16,-0.00188,"Qualified",,59930.37,"CapPass","46% Nf: Cycle 150-151",150,120003,"J-6","Alloy 617",314626,"Plate"
78.48,-0.00183,"Qualified",,59930.83,"CapPass","46% Nf: Cycle 150-151",150,120004,"J-6","Alloy 617",314626,"Plate"
77.94,-0.00178,"Qualified",,59931.29,"CapPass","46% Nf: Cycle 150-151",150,120005,"J-6","Alloy 617",314626,"Plate"
77.92,-0.00178,"Qualified",,59931.37,"CapPass","46% Nf: Cycle 150-151",150,120006,"J-6","Alloy 617",314626,"Plate"
78.60,-0.00173,"Qualified",,59931.84,"CapPass","46% Nf: Cycle 150-151",150,120007,"J-6","Alloy 617",314626,"Plate"
79.43,-0.00168,"Qualified",,59932.33,"CapPass","46% Nf: Cycle 150-151",150,120008,"J-6","Alloy 617",314626,"Plate"
79.55,-0.00168,"Qualified",,59932.37,"CapPass","46% Nf: Cycle 150-151",150,120009,"J-6","Alloy 617",314626,"Plate"
80.10,-0.00163,"Qualified",,59932.84,"CapPass","46% Nf: Cycle 150-151",150,120010,"J-6","Alloy 617",314626,"Plate"
81.10,-0.00158,"Qualified",,59933.37,"CapPass","46% Nf: Cycle 150-151",150,120011,"J-6","Alloy 617",314626,"Plate"
81.08,-0.00158,"Qualified",,59933.38,"CapPass","46% Nf: Cycle 150-151",150,120012,"J-6","Alloy 617",314626,"Plate"
80.67,-0.00153,"Qualified",,59933.81,"CapPass","46% Nf: Cycle 150-151",150,120013,"J-6","Alloy 617",314626,"Plate"
78.17,-0.00149,"Qualified",,59934.37,"CapPass","46% Nf: Cycle 150-151",150,120014,"J-6","Alloy 617",314626,"Plate"
78.36,-0.00148,"Qualified",,59934.41,"CapPass","46% Nf: Cycle 150-151",150,120015,"J-6","Alloy 617",314626,"Plate"
78.43,-0.00143,"Qualified",,59934.84,"CapPass","46% Nf: Cycle 150-151",150,120016,"J-6","Alloy 617",314626,"Plate"
76.49,-0.00138,"Qualified",,59935.32,"CapPass","46% Nf: Cycle 150-151",150,120017,"J-6","Alloy 617",314626,"Plate"
76.27,-0.00138,"Qualified",,59935.37,"CapPass","46% Nf: Cycle 150-151",150,120018,"J-6","Alloy 617",314626,"Plate"
77.41,-0.00133,"Qualified",,59935.86,"CapPass","46% Nf: Cycle 150-151",150,120019,"J-6","Alloy 617",314626,"Plate"
76.55,-0.00128,"Qualified",,59936.31,"CapPass","46% Nf: Cycle 150-151",150,120020,"J-6","Alloy 617",314626,"Plate"
76.40,-0.00128,"Qualified",,59936.37,"CapPass","46% Nf: Cycle 150-151",150,120021,"J-6","Alloy 617",314626,"Plate"
75.84,-0.00123,"Qualified",,59936.86,"CapPass","46% Nf: Cycle 150-151",150,120022,"J-6","Alloy 617",314626,"Plate"
76.19,-0.00118,"Qualified",,59937.37,"CapPass","46% Nf: Cycle 150-151",150,120023,"J-6","Alloy 617",314626,"Plate"
76.19,-0.00118,"Qualified",,59937.38,"CapPass","46% Nf: Cycle 150-151",150,120024,"J-6","Alloy 617",314626,"Plate"
76.61,-0.00113,"Qualified",,59937.86,"CapPass","46% Nf: Cycle 150-151",150,120025,"J-6","Alloy 617",314626,"Plate"
76.91,-0.00108,"Qualified",,59938.36,"CapPass","46% Nf: Cycle 150-151",150,120026,"J-6","Alloy 617",314626,"Plate"
76.88,-0.00108,"Qualified",,59938.37,"CapPass","46% Nf: Cycle 150-151",150,120027,"J-6","Alloy 617",314626,"Plate"
76.55,-0.00103,"Qualified",,59938.89,"CapPass","46% Nf: Cycle 150-151",150,120028,"J-6","Alloy 617",314626,"Plate"
76.89,-0.00098,"Qualified",,59939.37,"CapPass","46% Nf: Cycle 150-151",150,120029,"J-6","Alloy 617",314626,"Plate"
76.90,-0.00097,"Qualified",,59939.39,"CapPass","46% Nf: Cycle 150-151",150,120030,"J-6","Alloy 617",314626,"Plate"
76.71,-0.00092,"Qualified",,59939.94,"CapPass","46% Nf: Cycle 150-151",150,120031,"J-6","Alloy 617",314626,"Plate"
78.13,-0.00089,"Qualified",,59940.37,"CapPass","46% Nf: Cycle 150-151",150,120032,"J-6","Alloy 617",314626,"Plate"
78.49,-0.00087,"Qualified",,59940.44,"CapPass","46% Nf: Cycle 150-151",150,120033,"J-6","Alloy 617",314626,"Plate"
79.90,-0.00082,"Qualified",,59940.94,"CapPass","46% Nf: Cycle 150-151",150,120034,"J-6","Alloy 617",314626,"Plate"
79.95,-0.00078,"Qualified",,59941.37,"CapPass","46% Nf: Cycle 150-151",150,120035,"J-6","Alloy 617",314626,"Plate"
79.75,-0.00077,"Qualified",,59941.45,"CapPass","46% Nf: Cycle 150-151",150,120036,"J-6","Alloy 617",314626,"Plate"
79.18,-0.00072,"Qualified",,59941.91,"CapPass","46% Nf: Cycle 150-151",150,120037,"J-6","Alloy 617",314626,"Plate"
79.76,-0.00068,"Qualified",,59942.37,"CapPass","46% Nf: Cycle 150-151",150,120038,"J-6","Alloy 617",314626,"Plate"
79.83,-0.00067,"Qualified",,59942.39,"CapPass","46% Nf: Cycle 150-151",150,120039,"J-6","Alloy 617",314626,"Plate"
79.76,-0.00062,"Qualified",,59942.94,"CapPass","46% Nf: Cycle 150-151",150,120040,"J-6","Alloy 617",314626,"Plate"
79.83,-0.00058,"Qualified",,59943.37,"CapPass","46% Nf: Cycle 150-151",150,120041,"J-6","Alloy 617",314626,"Plate"
79.78,-0.00057,"Qualified",,59943.44,"CapPass","46% Nf: Cycle 150-151",150,120042,"J-6","Alloy 617",314626,"Plate"
80.89,-0.00052,"Qualified",,59944.01,"CapPass","46% Nf: Cycle 150-151",150,120043,"J-6","Alloy 617",314626,"Plate"
81.52,-0.00048,"Qualified",,59944.37,"CapPass","46% Nf: Cycle 150-151",150,120044,"J-6","Alloy 617",314626,"Plate"
82.00,-0.00047,"Qualified",,59944.54,"CapPass","46% Nf: Cycle 150-151",150,120045,"J-6","Alloy 617",314626,"Plate"
82.91,-0.00042,"Qualified",,59945.02,"CapPass","46% Nf: Cycle 150-151",150,120046,"J-6","Alloy 617",314626,"Plate"
82.20,-0.00037,"Qualified",,59945.37,"CapPass","46% Nf: Cycle 150-151",150,120047,"J-6","Alloy 617",314626,"Plate"
81.96,-0.00037,"Qualified",,59945.41,"CapPass","46% Nf: Cycle 150-151",150,120048,"J-6","Alloy 617",314626,"Plate"
80.07,-0.00032,"Qualified",,59945.99,"CapPass","46% Nf: Cycle 150-151",150,120049,"J-6","Alloy 617",314626,"Plate"
80.70,-0.00028,"Qualified",,59946.37,"CapPass","46% Nf: Cycle 150-151",150,120050,"J-6","Alloy 617",314626,"Plate"
81.15,-0.00027,"Qualified",,59946.52,"CapPass","46% Nf: Cycle 150-151",150,120051,"J-6","Alloy 617",314626,"Plate"
82.08,-0.00021,"Qualified",,59947.02,"CapPass","46% Nf: Cycle 150-151",150,120052,"J-6","Alloy 617",314626,"Plate"
82.03,-0.00017,"Qualified",,59947.37,"CapPass","46% Nf: Cycle 150-151",150,120053,"J-6","Alloy 617",314626,"Plate"
81.71,-0.00016,"Qualified",,59947.45,"CapPass","46% Nf: Cycle 150-151",150,120054,"J-6","Alloy 617",314626,"Plate"
79.62,-0.00011,"Qualified",,59947.99,"CapPass","46% Nf: Cycle 150-151",150,120055,"J-6","Alloy 617",314626,"Plate"
79.80,-0.00008,"Qualified",,59948.37,"CapPass","46% Nf: Cycle 150-151",150,120056,"J-6","Alloy 617",314626,"Plate"
79.63,-0.00006,"Qualified",,59948.47,"CapPass","46% Nf: Cycle 150-151",150,120057,"J-6","Alloy 617",314626,"Plate"
78.66,-0.00001,"Qualified",,59948.99,"CapPass","46% Nf: Cycle 150-151",150,120058,"J-6","Alloy 617",314626,"Plate"
78.85,0.00003,"Qualified",,59949.37,"CapPass","46% Nf: Cycle 150-151",151,120059,"J-6","Alloy 617",314626,"Plate"
79.03,0.00004,"Qualified",,59949.52,"CapPass","46% Nf: Cycle 150-151",151,120060,"J-6","Alloy 617",314626,"Plate"
78.39,0.00009,"Qualified",,59950.00,"CapPass","46% Nf: Cycle 150-151",151,120061,"J-6","Alloy 617",314626,"Plate"
78.23,0.00012,"Qualified",,59950.37,"CapPass","46% Nf: Cycle 150-151",151,120062,"J-6","Alloy 617",314626,"Plate"
78.62,0.00014,"Qualified",,59950.54,"CapPass","46% Nf: Cycle 150-151",151,120063,"J-6","Alloy 617",314626,"Plate"
79.28,0.00019,"Qualified",,59951.00,"CapPass","46% Nf: Cycle 150-151",151,120064,"J-6","Alloy 617",314626,"Plate"
79.65,0.00022,"Qualified",,59951.37,"CapPass","46% Nf: Cycle 150-151",151,120065,"J-6","Alloy 617",314626,"Plate"
79.37,0.00024,"Qualified",,59951.52,"CapPass","46% Nf: Cycle 150-151",151,120066,"J-6","Alloy 617",314626,"Plate"
79.82,0.00029,"Qualified",,59952.07,"CapPass","46% Nf: Cycle 150-151",151,120067,"J-6","Alloy 617",314626,"Plate"
80.18,0.00032,"Qualified",,59952.37,"CapPass","46% Nf: Cycle 150-151",151,120068,"J-6","Alloy 617",314626,"Plate"
80.14,0.00034,"Qualified",,59952.54,"CapPass","46% Nf: Cycle 150-151",151,120069,"J-6","Alloy 617",314626,"Plate"
78.71,0.00039,"Qualified",,59953.00,"CapPass","46% Nf: Cycle 150-151",151,120070,"J-6","Alloy 617",314626,"Plate"
78.57,0.00042,"Qualified",,59953.37,"CapPass","46% Nf: Cycle 150-151",151,120071,"J-6","Alloy 617",314626,"Plate"
78.10,0.00044,"Qualified",,59953.52,"CapPass","46% Nf: Cycle 150-151",151,120072,"J-6","Alloy 617",314626,"Plate"
77.75,0.00049,"Qualified",,59954.04,"CapPass","46% Nf: Cycle 150-151",151,120073,"J-6","Alloy 617",314626,"Plate"
77.39,0.00053,"Qualified",,59954.37,"CapPass","46% Nf: Cycle 150-151",151,120074,"J-6","Alloy 617",314626,"Plate"
76.81,0.00054,"Qualified",,59954.54,"CapPass","46% Nf: Cycle 150-151",151,120075,"J-6","Alloy 617",314626,"Plate"
76.22,0.00059,"Qualified",,59955.07,"CapPass","46% Nf: Cycle 150-151",151,120076,"J-6","Alloy 617",314626,"Plate"
75.72,0.00063,"Qualified",,59955.37,"CapPass","46% Nf: Cycle 150-151",151,120077,"J-6","Alloy 617",314626,"Plate"
75.29,0.00064,"Qualified",,59955.57,"CapPass","46% Nf: Cycle 150-151",151,120078,"J-6","Alloy 617",314626,"Plate"
75.48,0.00070,"Qualified",,59956.08,"CapPass","46% Nf: Cycle 150-151",151,120079,"J-6","Alloy 617",314626,"Plate"
75.35,0.00072,"Qualified",,59956.37,"CapPass","46% Nf: Cycle 150-151",151,120080,"J-6","Alloy 617",314626,"Plate"
75.44,0.00075,"Qualified",,59956.62,"CapPass","46% Nf: Cycle 150-151",151,120081,"J-6","Alloy 617",314626,"Plate"
76.79,0.00080,"Qualified",,59957.08,"CapPass","46% Nf: Cycle 150-151",151,120082,"J-6","Alloy 617",314626,"Plate"
76.71,0.00082,"Qualified",,59957.37,"CapPass","46% Nf: Cycle 150-151",151,120083,"J-6","Alloy 617",314626,"Plate"
77.18,0.00085,"Qualified",,59957.57,"CapPass","46% Nf: Cycle 150-151",151,120084,"J-6","Alloy 617",314626,"Plate"
78.02,0.00090,"Qualified",,59958.12,"CapPass","46% Nf: Cycle 150-151",151,120085,"J-6","Alloy 617",314626,"Plate"
78.55,0.00092,"Qualified",,59958.37,"CapPass","46% Nf: Cycle 150-151",151,120086,"J-6","Alloy 617",314626,"Plate"
78.75,0.00095,"Qualified",,59958.62,"CapPass","46% Nf: Cycle 150-151",151,120087,"J-6","Alloy 617",314626,"Plate"
78.55,0.00100,"Qualified",,59959.13,"CapPass","46% Nf: Cycle 150-151",151,120088,"J-6","Alloy 617",314626,"Plate"
79.49,0.00102,"Qualified",,59959.37,"CapPass","46% Nf: Cycle 150-151",151,120089,"J-6","Alloy 617",314626,"Plate"
79.74,0.00105,"Qualified",,59959.60,"CapPass","46% Nf: Cycle 150-151",151,120090,"J-6","Alloy 617",314626,"Plate"
78.26,0.00110,"Qualified",,59960.10,"CapPass","46% Nf: Cycle 150-151",151,120091,"J-6","Alloy 617",314626,"Plate"
77.67,0.00112,"Qualified",,59960.37,"CapPass","46% Nf: Cycle 150-151",151,120092,"J-6","Alloy 617",314626,"Plate"
77.84,0.00115,"Qualified",,59960.60,"CapPass","46% Nf: Cycle 150-151",151,120093,"J-6","Alloy 617",314626,"Plate"
77.67,0.00120,"Qualified",,59961.15,"CapPass","46% Nf: Cycle 150-151",151,120094,"J-6","Alloy 617",314626,"Plate"
77.92,0.00122,"Qualified",,59961.37,"CapPass","46% Nf: Cycle 150-151",151,120095,"J-6","Alloy 617",314626,"Plate"
78.18,0.00125,"Qualified",,59961.63,"CapPass","46% Nf: Cycle 150-151",151,120096,"J-6","Alloy 617",314626,"Plate"
79.82,0.00130,"Qualified",,59962.16,"CapPass","46% Nf: Cycle 150-151",151,120097,"J-6","Alloy 617",314626,"Plate"
79.74,0.00132,"Qualified",,59962.37,"CapPass","46% Nf: Cycle 150-151",151,120098,"J-6","Alloy 617",314626,"Plate"
79.78,0.00135,"Qualified",,59962.65,"CapPass","46% Nf: Cycle 150-151",151,120099,"J-6","Alloy 617",314626,"Plate"
79.50,0.00140,"Qualified",,59963.15,"CapPass","46% Nf: Cycle 150-151",151,120100,"J-6","Alloy 617",314626,"Plate"
79.31,0.00142,"Qualified",,59963.37,"CapPass","46% Nf: Cycle 150-151",151,120101,"J-6","Alloy 617",314626,"Plate"
78.49,0.00145,"Qualified",,59963.58,"CapPass","46% Nf: Cycle 150-151",151,120102,"J-6","Alloy 617",314626,"Plate"
77.79,0.00150,"Qualified",,59964.13,"CapPass","46% Nf: Cycle 150-151",151,120103,"J-6","Alloy 617",314626,"Plate"
77.74,0.00152,"Qualified",,59964.37,"CapPass","46% Nf: Cycle 150-151",151,120104,"J-6","Alloy 617",314626,"Plate"
78.02,0.00155,"Qualified",,59964.65,"CapPass","46% Nf: Cycle 150-151",151,120105,"J-6","Alloy 617",314626,"Plate"
78.07,0.00160,"Qualified",,59965.16,"CapPass","46% Nf: Cycle 150-151",151,120106,"J-6","Alloy 617",314626,"Plate"
78.63,0.00162,"Qualified",,59965.37,"CapPass","46% Nf: Cycle 150-151",151,120107,"J-6","Alloy 617",314626,"Plate"
78.59,0.00165,"Qualified",,59965.65,"CapPass","46% Nf: Cycle 150-151",151,120108,"J-6","Alloy 617",314626,"Plate"
78.00,0.00170,"Qualified",,59966.13,"CapPass","46% Nf: Cycle 150-151",151,120109,"J-6","Alloy 617",314626,"Plate"
77.19,0.00172,"Qualified",,59966.37,"CapPass","46% Nf: Cycle 150-151",151,120110,"J-6","Alloy 617",314626,"Plate"
77.33,0.00175,"Qualified",,59966.65,"CapPass","46% Nf: Cycle 150-151",151,120111,"J-6","Alloy 617",314626,"Plate"
77.76,0.00180,"Qualified",,59967.20,"CapPass","46% Nf: Cycle 150-151",151,120112,"J-6","Alloy 617",314626,"Plate"
78.37,0.00181,"Qualified",,59967.37,"CapPass","46% Nf: Cycle 150-151",151,120113,"J-6","Alloy 617",314626,"Plate"
79.51,0.00185,"Qualified",,59967.73,"CapPass","46% Nf: Cycle 150-151",151,120114,"J-6","Alloy 617",314626,"Plate"
80.54,0.00190,"Qualified",,59968.22,"CapPass","46% Nf: Cycle 150-151",151,120115,"J-6","Alloy 617",314626,"Plate"
80.96,0.00191,"Qualified",,59968.37,"CapPass","46% Nf: Cycle 150-151",151,120116,"J-6","Alloy 617",314626,"Plate"
82.09,0.00195,"Qualified",,59968.70,"CapPass","46% Nf: Cycle 150-151",151,120117,"J-6","Alloy 617",314626,"Plate"
82.20,0.00201,"Qualified",,59969.26,"CapPass","46% Nf: Cycle 150-151",151,120118,"J-6","Alloy 617",314626,"Plate"
82.73,0.00201,"Qualified",,59969.37,"CapPass","46% Nf: Cycle 150-151",151,120119,"J-6","Alloy 617",314626,"Plate"
84.07,0.00206,"Qualified",,59969.78,"CapPass","46% Nf: Cycle 150-151",151,120120,"J-6","Alloy 617",314626,"Plate"
84.23,0.00211,"Qualified",,59970.20,"CapPass","46% Nf: Cycle 150-151",151,120121,"J-6","Alloy 617",314626,"Plate"
83.83,0.00211,"Qualified",,59970.37,"CapPass","46% Nf: Cycle 150-151",151,120122,"J-6","Alloy 617",314626,"Plate"
83.25,0.00216,"Qualified",,59970.70,"CapPass","46% Nf: Cycle 150-151",151,120123,"J-6","Alloy 617",314626,"Plate"
81.91,0.00221,"Qualified",,59971.30,"CapPass","46% Nf: Cycle 150-151",151,120124,"J-6","Alloy 617",314626,"Plate"
82.23,0.00221,"Qualified",,59971.37,"CapPass","46% Nf: Cycle 150-151",151,120125,"J-6","Alloy 617",314626,"Plate"
82.43,0.00226,"Qualified",,59971.65,"CapPass","46% Nf: Cycle 150-151",151,120126,"J-6","Alloy 617",314626,"Plate"
79.86,0.00231,"Qualified",,59972.21,"CapPass","46% Nf: Cycle 150-151",151,120127,"J-6","Alloy 617",314626,"Plate"
79.46,0.00232,"Qualified",,59972.37,"CapPass","46% Nf: Cycle 150-151",151,120128,"J-6","Alloy 617",314626,"Plate"
78.99,0.00236,"Qualified",,59972.76,"CapPass","46% Nf: Cycle 150-151",151,120129,"J-6","Alloy 617",314626,"Plate"
79.45,0.00241,"Qualified",,59973.22,"CapPass","46% Nf: Cycle 150-151",151,120130,"J-6","Alloy 617",314626,"Plate"
