Repository: js-molina/fatigue-A617

File: data/950C/Strain rate 0.0001/2.0% strain/HTM_A19_Cycles_J2.csv (part 24 of 30)
"Stress Mpa","Strain","Qual State","Qual Exceptions","Elapsed Time Sec","Data State","Cycle Label","Cycle","Count","Sample","Alloy","Heat","Material_Form"
79.88,0.00392,"Qualified",,59588.43,"CapPass","52% Nf: Cycle 149-150",150,118347,"J-2","Alloy 617",314626,"Plate"
80.60,0.00396,"Qualified",,59588.77,"CapPass","52% Nf: Cycle 149-150",150,118348,"J-2","Alloy 617",314626,"Plate"
81.09,0.00401,"Qualified",,59589.27,"CapPass","52% Nf: Cycle 149-150",150,118349,"J-2","Alloy 617",314626,"Plate"
81.04,0.00403,"Qualified",,59589.43,"CapPass","52% Nf: Cycle 149-150",150,118350,"J-2","Alloy 617",314626,"Plate"
80.98,0.00407,"Qualified",,59589.74,"CapPass","52% Nf: Cycle 149-150",150,118351,"J-2","Alloy 617",314626,"Plate"
81.43,0.00412,"Qualified",,59590.26,"CapPass","52% Nf: Cycle 149-150",150,118352,"J-2","Alloy 617",314626,"Plate"
81.32,0.00414,"Qualified",,59590.43,"CapPass","52% Nf: Cycle 149-150",150,118353,"J-2","Alloy 617",314626,"Plate"
80.31,0.00417,"Qualified",,59590.73,"CapPass","52% Nf: Cycle 149-150",150,118354,"J-2","Alloy 617",314626,"Plate"
80.46,0.00422,"Qualified",,59591.26,"CapPass","52% Nf: Cycle 149-150",150,118355,"J-2","Alloy 617",314626,"Plate"
80.28,0.00424,"Qualified",,59591.43,"CapPass","52% Nf: Cycle 149-150",150,118356,"J-2","Alloy 617",314626,"Plate"
79.98,0.00427,"Qualified",,59591.79,"CapPass","52% Nf: Cycle 149-150",150,118357,"J-2","Alloy 617",314626,"Plate"
79.69,0.00432,"Qualified",,59592.29,"CapPass","52% Nf: Cycle 149-150",150,118358,"J-2","Alloy 617",314626,"Plate"
79.29,0.00433,"Qualified",,59592.43,"CapPass","52% Nf: Cycle 149-150",150,118359,"J-2","Alloy 617",314626,"Plate"
78.92,0.00437,"Qualified",,59592.81,"CapPass","52% Nf: Cycle 149-150",150,118360,"J-2","Alloy 617",314626,"Plate"
77.91,0.00443,"Qualified",,59593.36,"CapPass","52% Nf: Cycle 149-150",150,118361,"J-2","Alloy 617",314626,"Plate"
77.90,0.00443,"Qualified",,59593.43,"CapPass","52% Nf: Cycle 149-150",150,118362,"J-2","Alloy 617",314626,"Plate"
79.16,0.00448,"Qualified",,59593.86,"CapPass","52% Nf: Cycle 149-150",150,118363,"J-2","Alloy 617",314626,"Plate"
79.26,0.00453,"Qualified",,59594.36,"CapPass","52% Nf: Cycle 149-150",150,118364,"J-2","Alloy 617",314626,"Plate"
79.03,0.00454,"Qualified",,59594.43,"CapPass","52% Nf: Cycle 149-150",150,118365,"J-2","Alloy 617",314626,"Plate"
79.53,0.00458,"Qualified",,59594.91,"CapPass","52% Nf: Cycle 149-150",150,118366,"J-2","Alloy 617",314626,"Plate"
80.58,0.00462,"Qualified",,59595.43,"CapPass","52% Nf: Cycle 149-150",150,118367,"J-2","Alloy 617",314626,"Plate"
80.76,0.00463,"Qualified",,59595.46,"CapPass","52% Nf: Cycle 149-150",150,118368,"J-2","Alloy 617",314626,"Plate"
81.24,0.00468,"Qualified",,59595.88,"CapPass","52% Nf: Cycle 149-150",150,118369,"J-2","Alloy 617",314626,"Plate"
81.22,0.00473,"Qualified",,59596.36,"CapPass","52% Nf: Cycle 149-150",150,118370,"J-2","Alloy 617",314626,"Plate"
80.91,0.00473,"Qualified",,59596.43,"CapPass","52% Nf: Cycle 149-150",150,118371,"J-2","Alloy 617",314626,"Plate"
80.05,0.00478,"Qualified",,59596.91,"CapPass","52% Nf: Cycle 149-150",150,118372,"J-2","Alloy 617",314626,"Plate"
80.41,0.00482,"Qualified",,59597.43,"CapPass","52% Nf: Cycle 149-150",150,118373,"J-2","Alloy 617",314626,"Plate"
80.43,0.00483,"Qualified",,59597.45,"CapPass","52% Nf: Cycle 149-150",150,118374,"J-2","Alloy 617",314626,"Plate"
81.11,0.00488,"Qualified",,59597.93,"CapPass","52% Nf: Cycle 149-150",150,118375,"J-2","Alloy 617",314626,"Plate"
80.33,0.00493,"Qualified",,59598.40,"CapPass","52% Nf: Cycle 149-150",150,118376,"J-2","Alloy 617",314626,"Plate"
80.25,0.00493,"Qualified",,59598.43,"CapPass","52% Nf: Cycle 149-150",150,118377,"J-2","Alloy 617",314626,"Plate"
80.51,0.00498,"Qualified",,59598.93,"CapPass","52% Nf: Cycle 149-150",150,118378,"J-2","Alloy 617",314626,"Plate"
79.42,0.00503,"Qualified",,59599.36,"CapPass","52% Nf: Cycle 149-150",150,118379,"J-2","Alloy 617",314626,"Plate"
79.21,0.00502,"Qualified",,59599.43,"CapPass","52% Nf: Cycle 149-150",150,118380,"J-2","Alloy 617",314626,"Plate"
80.13,0.00508,"Qualified",,59599.97,"CapPass","52% Nf: Cycle 149-150",150,118381,"J-2","Alloy 617",314626,"Plate"
80.57,0.00512,"Qualified",,59600.43,"CapPass","52% Nf: Cycle 149-150",150,118382,"J-2","Alloy 617",314626,"Plate"
80.90,0.00514,"Qualified",,59600.48,"CapPass","52% Nf: Cycle 149-150",150,118383,"J-2","Alloy 617",314626,"Plate"
80.39,0.00519,"Qualified",,59600.96,"CapPass","52% Nf: Cycle 149-150",150,118384,"J-2","Alloy 617",314626,"Plate"
80.74,0.00522,"Qualified",,59601.43,"CapPass","52% Nf: Cycle 149-150",150,118385,"J-2","Alloy 617",314626,"Plate"
81.07,0.00524,"Qualified",,59601.53,"CapPass","52% Nf: Cycle 149-150",150,118386,"J-2","Alloy 617",314626,"Plate"
81.81,0.00529,"Qualified",,59602.03,"CapPass","52% Nf: Cycle 149-150",150,118387,"J-2","Alloy 617",314626,"Plate"
81.05,0.00532,"Qualified",,59602.43,"CapPass","52% Nf: Cycle 149-150",150,118388,"J-2","Alloy 617",314626,"Plate"
80.96,0.00534,"Qualified",,59602.48,"CapPass","52% Nf: Cycle 149-150",150,118389,"J-2","Alloy 617",314626,"Plate"
80.82,0.00539,"Qualified",,59602.96,"CapPass","52% Nf: Cycle 149-150",150,118390,"J-2","Alloy 617",314626,"Plate"
79.69,0.00541,"Qualified",,59603.43,"CapPass","52% Nf: Cycle 149-150",150,118391,"J-2","Alloy 617",314626,"Plate"
80.43,0.00544,"Qualified",,59603.61,"CapPass","52% Nf: Cycle 149-150",150,118392,"J-2","Alloy 617",314626,"Plate"
81.03,0.00550,"Qualified",,59604.00,"CapPass","52% Nf: Cycle 149-150",150,118393,"J-2","Alloy 617",314626,"Plate"
80.02,0.00552,"Qualified",,59604.43,"CapPass","52% Nf: Cycle 149-150",150,118394,"J-2","Alloy 617",314626,"Plate"
80.17,0.00555,"Qualified",,59604.55,"CapPass","52% Nf: Cycle 149-150",150,118395,"J-2","Alloy 617",314626,"Plate"
81.64,0.00560,"Qualified",,59605.12,"CapPass","52% Nf: Cycle 149-150",150,118396,"J-2","Alloy 617",314626,"Plate"
82.55,0.00561,"Qualified",,59605.43,"CapPass","52% Nf: Cycle 149-150",150,118397,"J-2","Alloy 617",314626,"Plate"
82.62,0.00565,"Qualified",,59605.58,"CapPass","52% Nf: Cycle 149-150",150,118398,"J-2","Alloy 617",314626,"Plate"
81.37,0.00570,"Qualified",,59606.05,"CapPass","52% Nf: Cycle 149-150",150,118399,"J-2","Alloy 617",314626,"Plate"
80.82,0.00572,"Qualified",,59606.43,"CapPass","52% Nf: Cycle 149-150",150,118400,"J-2","Alloy 617",314626,"Plate"
80.60,0.00575,"Qualified",,59606.56,"CapPass","52% Nf: Cycle 149-150",150,118401,"J-2","Alloy 617",314626,"Plate"
78.88,0.00580,"Qualified",,59607.13,"CapPass","52% Nf: Cycle 149-150",150,118402,"J-2","Alloy 617",314626,"Plate"
80.11,0.00582,"Qualified",,59607.43,"CapPass","52% Nf: Cycle 149-150",150,118403,"J-2","Alloy 617",314626,"Plate"
81.05,0.00585,"Qualified",,59607.65,"CapPass","52% Nf: Cycle 149-150",150,118404,"J-2","Alloy 617",314626,"Plate"
81.78,0.00590,"Qualified",,59608.12,"CapPass","52% Nf: Cycle 149-150",150,118405,"J-2","Alloy 617",314626,"Plate"
82.07,0.00591,"Qualified",,59608.43,"CapPass","52% Nf: Cycle 149-150",150,118406,"J-2","Alloy 617",314626,"Plate"
81.58,0.00595,"Qualified",,59608.58,"CapPass","52% Nf: Cycle 149-150",150,118407,"J-2","Alloy 617",314626,"Plate"
81.17,0.00600,"Qualified",,59609.15,"CapPass","52% Nf: Cycle 149-150",150,118408,"J-2","Alloy 617",314626,"Plate"
81.29,0.00601,"Qualified",,59609.43,"CapPass","52% Nf: Cycle 149-150",150,118409,"J-2","Alloy 617",314626,"Plate"
81.21,0.00606,"Qualified",,59609.62,"CapPass","52% Nf: Cycle 149-150",150,118410,"J-2","Alloy 617",314626,"Plate"
80.45,0.00611,"Qualified",,59610.15,"CapPass","52% Nf: Cycle 149-150",150,118411,"J-2","Alloy 617",314626,"Plate"
80.14,0.00612,"Qualified",,59610.43,"CapPass","52% Nf: Cycle 149-150",150,118412,"J-2","Alloy 617",314626,"Plate"
79.81,0.00616,"Qualified",,59610.66,"CapPass","52% Nf: Cycle 149-150",150,118413,"J-2","Alloy 617",314626,"Plate"
80.00,0.00621,"Qualified",,59611.13,"CapPass","52% Nf: Cycle 149-150",150,118414,"J-2","Alloy 617",314626,"Plate"
79.43,0.00622,"Qualified",,59611.43,"CapPass","52% Nf: Cycle 149-150",150,118415,"J-2","Alloy 617",314626,"Plate"
80.10,0.00626,"Qualified",,59611.68,"CapPass","52% Nf: Cycle 149-150",150,118416,"J-2","Alloy 617",314626,"Plate"
80.50,0.00631,"Qualified",,59612.18,"CapPass","52% Nf: Cycle 149-150",150,118417,"J-2","Alloy 617",314626,"Plate"
80.03,0.00631,"Qualified",,59612.43,"CapPass","52% Nf: Cycle 149-150",150,118418,"J-2","Alloy 617",314626,"Plate"
80.07,0.00636,"Qualified",,59612.68,"CapPass","52% Nf: Cycle 149-150",150,118419,"J-2","Alloy 617",314626,"Plate"
80.58,0.00641,"Qualified",,59613.27,"CapPass","52% Nf: Cycle 149-150",150,118420,"J-2","Alloy 617",314626,"Plate"
80.95,0.00641,"Qualified",,59613.43,"CapPass","52% Nf: Cycle 149-150",150,118421,"J-2","Alloy 617",314626,"Plate"
80.94,0.00646,"Qualified",,59613.70,"CapPass","52% Nf: Cycle 149-150",150,118422,"J-2","Alloy 617",314626,"Plate"
80.47,0.00652,"Qualified",,59614.25,"CapPass","52% Nf: Cycle 149-150",150,118423,"J-2","Alloy 617",314626,"Plate"
80.55,0.00651,"Qualified",,59614.43,"CapPass","52% Nf: Cycle 149-150",150,118424,"J-2","Alloy 617",314626,"Plate"
80.59,0.00657,"Qualified",,59614.75,"CapPass","52% Nf: Cycle 149-150",150,118425,"J-2","Alloy 617",314626,"Plate"
81.12,0.00662,"Qualified",,59615.22,"CapPass","52% Nf: Cycle 149-150",150,118426,"J-2","Alloy 617",314626,"Plate"
80.85,0.00661,"Qualified",,59615.43,"CapPass","52% Nf: Cycle 149-150",150,118427,"J-2","Alloy 617",314626,"Plate"
80.62,0.00667,"Qualified",,59615.79,"CapPass","52% Nf: Cycle 149-150",150,118428,"J-2","Alloy 617",314626,"Plate"
80.52,0.00672,"Qualified",,59616.24,"CapPass","52% Nf: Cycle 149-150",150,118429,"J-2","Alloy 617",314626,"Plate"
80.07,0.00672,"Qualified",,59616.43,"CapPass","52% Nf: Cycle 149-150",150,118430,"J-2","Alloy 617",314626,"Plate"
80.68,0.00677,"Qualified",,59616.77,"CapPass","52% Nf: Cycle 149-150",150,118431,"J-2","Alloy 617",314626,"Plate"
79.78,0.00682,"Qualified",,59617.25,"CapPass","52% Nf: Cycle 149-150",150,118432,"J-2","Alloy 617",314626,"Plate"
79.74,0.00681,"Qualified",,59617.43,"CapPass","52% Nf: Cycle 149-150",150,118433,"J-2","Alloy 617",314626,"Plate"
80.69,0.00687,"Qualified",,59617.75,"CapPass","52% Nf: Cycle 149-150",150,118434,"J-2","Alloy 617",314626,"Plate"
81.04,0.00692,"Qualified",,59618.31,"CapPass","52% Nf: Cycle 149-150",150,118435,"J-2","Alloy 617",314626,"Plate"
80.97,0.00691,"Qualified",,59618.43,"CapPass","52% Nf: Cycle 149-150",150,118436,"J-2","Alloy 617",314626,"Plate"
80.64,0.00697,"Qualified",,59618.85,"CapPass","52% Nf: Cycle 149-150",150,118437,"J-2","Alloy 617",314626,"Plate"
81.16,0.00702,"Qualified",,59619.37,"CapPass","52% Nf: Cycle 149-150",150,118438,"J-2","Alloy 617",314626,"Plate"
81.33,0.00701,"Qualified",,59619.43,"CapPass","52% Nf: Cycle 149-150",150,118439,"J-2","Alloy 617",314626,"Plate"
80.93,0.00707,"Qualified",,59619.81,"CapPass","52% Nf: Cycle 149-150",150,118440,"J-2","Alloy 617",314626,"Plate"
80.50,0.00713,"Qualified",,59620.32,"CapPass","52% Nf: Cycle 149-150",150,118441,"J-2","Alloy 617",314626,"Plate"
80.19,0.00712,"Qualified",,59620.43,"CapPass","52% Nf: Cycle 149-150",150,118442,"J-2","Alloy 617",314626,"Plate"
81.72,0.00718,"Qualified",,59620.91,"CapPass","52% Nf: Cycle 149-150",150,118443,"J-2","Alloy 617",314626,"Plate"
82.67,0.00723,"Qualified",,59621.34,"CapPass","52% Nf: Cycle 149-150",150,118444,"J-2","Alloy 617",314626,"Plate"
82.36,0.00721,"Qualified",,59621.43,"CapPass","52% Nf: Cycle 149-150",150,118445,"J-2","Alloy 617",314626,"Plate"
83.27,0.00728,"Qualified",,59621.89,"CapPass","52% Nf: Cycle 149-150",150,118446,"J-2","Alloy 617",314626,"Plate"
82.61,0.00733,"Qualified",,59622.35,"CapPass","52% Nf: Cycle 149-150",150,118447,"J-2","Alloy 617",314626,"Plate"
82.31,0.00732,"Qualified",,59622.43,"CapPass","52% Nf: Cycle 149-150",150,118448,"J-2","Alloy 617",314626,"Plate"
81.14,0.00738,"Qualified",,59622.92,"CapPass","52% Nf: Cycle 149-150",150,118449,"J-2","Alloy 617",314626,"Plate"
81.18,0.00743,"Qualified",,59623.37,"CapPass","52% Nf: Cycle 149-150",150,118450,"J-2","Alloy 617",314626,"Plate"
81.03,0.00741,"Qualified",,59623.43,"CapPass","52% Nf: Cycle 149-150",150,118451,"J-2","Alloy 617",314626,"Plate"
82.19,0.00748,"Qualified",,59623.89,"CapPass","52% Nf: Cycle 149-150",150,118452,"J-2","Alloy 617",314626,"Plate"
81.51,0.00753,"Qualified",,59624.42,"CapPass","52% Nf: Cycle 149-150",150,118453,"J-2","Alloy 617",314626,"Plate"
81.39,0.00752,"Qualified",,59624.43,"CapPass","52% Nf: Cycle 149-150",150,118454,"J-2","Alloy 617",314626,"Plate"
80.78,0.00758,"Qualified",,59624.86,"CapPass","52% Nf: Cycle 149-150",150,118455,"J-2","Alloy 617",314626,"Plate"
79.47,0.00764,"Qualified",,59625.42,"CapPass","52% Nf: Cycle 149-150",150,118456,"J-2","Alloy 617",314626,"Plate"
79.36,0.00762,"Qualified",,59625.43,"CapPass","52% Nf: Cycle 149-150",150,118457,"J-2","Alloy 617",314626,"Plate"
81.02,0.00769,"Qualified",,59625.96,"CapPass","52% Nf: Cycle 149-150",150,118458,"J-2","Alloy 617",314626,"Plate"
80.97,0.00772,"Qualified",,59626.43,"CapPass","52% Nf: Cycle 149-150",150,118459,"J-2","Alloy 617",314626,"Plate"
80.90,0.00774,"Qualified",,59626.52,"CapPass","52% Nf: Cycle 149-150",150,118460,"J-2","Alloy 617",314626,"Plate"
81.48,0.00779,"Qualified",,59627.01,"CapPass","52% Nf: Cycle 149-150",150,118461,"J-2","Alloy 617",314626,"Plate"
80.69,0.00782,"Qualified",,59627.43,"CapPass","52% Nf: Cycle 149-150",150,118462,"J-2","Alloy 617",314626,"Plate"
80.68,0.00784,"Qualified",,59627.49,"CapPass","52% Nf: Cycle 149-150",150,118463,"J-2","Alloy 617",314626,"Plate"
80.53,0.00789,"Qualified",,59628.04,"CapPass","52% Nf: Cycle 149-150",150,118464,"J-2","Alloy 617",314626,"Plate"
80.65,0.00792,"Qualified",,59628.43,"CapPass","52% Nf: Cycle 149-150",150,118465,"J-2","Alloy 617",314626,"Plate"
81.11,0.00794,"Qualified",,59628.54,"CapPass","52% Nf: Cycle 149-150",150,118466,"J-2","Alloy 617",314626,"Plate"
82.58,0.00799,"Qualified",,59629.06,"CapPass","52% Nf: Cycle 149-150",150,118467,"J-2","Alloy 617",314626,"Plate"
82.00,0.00803,"Qualified",,59629.43,"CapPass","52% Nf: Cycle 149-150",150,118468,"J-2","Alloy 617",314626,"Plate"
81.91,0.00804,"Qualified",,59629.49,"CapPass","52% Nf: Cycle 149-150",150,118469,"J-2","Alloy 617",314626,"Plate"
81.70,0.00809,"Qualified",,59630.02,"CapPass","52% Nf: Cycle 149-150",150,118470,"J-2","Alloy 617",314626,"Plate"
81.79,0.00812,"Qualified",,59630.43,"CapPass","52% Nf: Cycle 149-150",150,118471,"J-2","Alloy 617",314626,"Plate"
81.88,0.00815,"Qualified",,59630.59,"CapPass","52% Nf: Cycle 149-150",150,118472,"J-2","Alloy 617",314626,"Plate"
81.77,0.00820,"Qualified",,59631.02,"CapPass","52% Nf: Cycle 149-150",150,118473,"J-2","Alloy 617",314626,"Plate"
81.89,0.00823,"Qualified",,59631.43,"CapPass","52% Nf: Cycle 149-150",150,118474,"J-2","Alloy 617",314626,"Plate"
81.75,0.00825,"Qualified",,59631.59,"CapPass","52% Nf: Cycle 149-150",150,118475,"J-2","Alloy 617",314626,"Plate"
80.63,0.00830,"Qualified",,59632.11,"CapPass","52% Nf: Cycle 149-150",150,118476,"J-2","Alloy 617",314626,"Plate"
81.25,0.00833,"Qualified",,59632.43,"CapPass","52% Nf: Cycle 149-150",150,118477,"J-2","Alloy 617",314626,"Plate"
81.07,0.00835,"Qualified",,59632.59,"CapPass","52% Nf: Cycle 149-150",150,118478,"J-2","Alloy 617",314626,"Plate"
80.89,0.00840,"Qualified",,59633.02,"CapPass","52% Nf: Cycle 149-150",150,118479,"J-2","Alloy 617",314626,"Plate"
79.87,0.00843,"Qualified",,59633.43,"CapPass","52% Nf: Cycle 149-150",150,118480,"J-2","Alloy 617",314626,"Plate"
80.64,0.00845,"Qualified",,59633.66,"CapPass","52% Nf: Cycle 149-150",150,118481,"J-2","Alloy 617",314626,"Plate"
81.46,0.00850,"Qualified",,59634.09,"CapPass","52% Nf: Cycle 149-150",150,118482,"J-2","Alloy 617",314626,"Plate"
80.72,0.00853,"Qualified",,59634.43,"CapPass","52% Nf: Cycle 149-150",150,118483,"J-2","Alloy 617",314626,"Plate"
80.64,0.00855,"Qualified",,59634.66,"CapPass","52% Nf: Cycle 149-150",150,118484,"J-2","Alloy 617",314626,"Plate"
80.79,0.00860,"Qualified",,59635.15,"CapPass","52% Nf: Cycle 149-150",150,118485,"J-2","Alloy 617",314626,"Plate"
80.87,0.00863,"Qualified",,59635.43,"CapPass","52% Nf: Cycle 149-150",150,118486,"J-2","Alloy 617",314626,"Plate"
80.30,0.00865,"Qualified",,59635.61,"CapPass","52% Nf: Cycle 149-150",150,118487,"J-2","Alloy 617",314626,"Plate"
80.01,0.00871,"Qualified",,59636.16,"CapPass","52% Nf: Cycle 149-150",150,118488,"J-2","Alloy 617",314626,"Plate"
79.57,0.00873,"Qualified",,59636.43,"CapPass","52% Nf: Cycle 149-150",150,118489,"J-2","Alloy 617",314626,"Plate"
79.87,0.00876,"Qualified",,59636.68,"CapPass","52% Nf: Cycle 149-150",150,118490,"J-2","Alloy 617",314626,"Plate"
80.04,0.00881,"Qualified",,59637.18,"CapPass","52% Nf: Cycle 149-150",150,118491,"J-2","Alloy 617",314626,"Plate"
79.71,0.00884,"Qualified",,59637.43,"CapPass","52% Nf: Cycle 149-150",150,118492,"J-2","Alloy 617",314626,"Plate"
79.54,0.00886,"Qualified",,59637.68,"CapPass","52% Nf: Cycle 149-150",150,118493,"J-2","Alloy 617",314626,"Plate"
79.84,0.00891,"Qualified",,59638.20,"CapPass","52% Nf: Cycle 149-150",150,118494,"J-2","Alloy 617",314626,"Plate"
80.19,0.00893,"Qualified",,59638.43,"CapPass","52% Nf: Cycle 149-150",150,118495,"J-2","Alloy 617",314626,"Plate"
79.89,0.00896,"Qualified",,59638.68,"CapPass","52% Nf: Cycle 149-150",150,118496,"J-2","Alloy 617",314626,"Plate"
80.63,0.00901,"Qualified",,59639.23,"CapPass","52% Nf: Cycle 149-150",150,118497,"J-2","Alloy 617",314626,"Plate"
81.34,0.00903,"Qualified",,59639.43,"CapPass","52% Nf: Cycle 149-150",150,118498,"J-2","Alloy 617",314626,"Plate"
82.14,0.00906,"Qualified",,59639.73,"CapPass","52% Nf: Cycle 149-150",150,118499,"J-2","Alloy 617",314626,"Plate"
81.05,0.00911,"Qualified",,59640.18,"CapPass","52% Nf: Cycle 149-150",150,118500,"J-2","Alloy 617",314626,"Plate"
80.51,0.00913,"Qualified",,59640.43,"CapPass","52% Nf: Cycle 149-150",150,118501,"J-2","Alloy 617",314626,"Plate"
80.27,0.00916,"Qualified",,59640.66,"CapPass","52% Nf: Cycle 149-150",150,118502,"J-2","Alloy 617",314626,"Plate"
79.75,0.00921,"Qualified",,59641.25,"CapPass","52% Nf: Cycle 149-150",150,118503,"J-2","Alloy 617",314626,"Plate"
79.90,0.00923,"Qualified",,59641.43,"CapPass","52% Nf: Cycle 149-150",150,118504,"J-2","Alloy 617",314626,"Plate"
81.07,0.00926,"Qualified",,59641.75,"CapPass","52% Nf: Cycle 149-150",150,118505,"J-2","Alloy 617",314626,"Plate"
80.79,0.00931,"Qualified",,59642.28,"CapPass","52% Nf: Cycle 149-150",150,118506,"J-2","Alloy 617",314626,"Plate"
81.09,0.00933,"Qualified",,59642.43,"CapPass","52% Nf: Cycle 149-150",150,118507,"J-2","Alloy 617",314626,"Plate"
81.78,0.00936,"Qualified",,59642.78,"CapPass","52% Nf: Cycle 149-150",150,118508,"J-2","Alloy 617",314626,"Plate"
83.49,0.00942,"Qualified",,59643.28,"CapPass","52% Nf: Cycle 149-150",150,118509,"J-2","Alloy 617",314626,"Plate"
83.35,0.00943,"Qualified",,59643.43,"CapPass","52% Nf: Cycle 149-150",150,118510,"J-2","Alloy 617",314626,"Plate"
82.82,0.00947,"Qualified",,59643.78,"CapPass","52% Nf: Cycle 149-150",150,118511,"J-2","Alloy 617",314626,"Plate"
81.79,0.00952,"Qualified",,59644.30,"CapPass","52% Nf: Cycle 149-150",150,118512,"J-2","Alloy 617",314626,"Plate"
81.39,0.00953,"Qualified",,59644.43,"CapPass","52% Nf: Cycle 149-150",150,118513,"J-2","Alloy 617",314626,"Plate"
82.20,0.00957,"Qualified",,59644.85,"CapPass","52% Nf: Cycle 149-150",150,118514,"J-2","Alloy 617",314626,"Plate"
82.36,0.00962,"Qualified",,59645.28,"CapPass","52% Nf: Cycle 149-150",150,118515,"J-2","Alloy 617",314626,"Plate"
82.15,0.00962,"Qualified",,59645.43,"CapPass","52% Nf: Cycle 149-150",150,118516,"J-2","Alloy 617",314626,"Plate"
82.22,0.00967,"Qualified",,59645.81,"CapPass","52% Nf: Cycle 149-150",150,118517,"J-2","Alloy 617",314626,"Plate"
80.85,0.00972,"Qualified",,59646.28,"CapPass","52% Nf: Cycle 149-150",150,118518,"J-2","Alloy 617",314626,"Plate"
80.55,0.00972,"Qualified",,59646.43,"CapPass","52% Nf: Cycle 149-150",150,118519,"J-2","Alloy 617",314626,"Plate"
80.46,0.00977,"Qualified",,59646.85,"CapPass","52% Nf: Cycle 149-150",150,118520,"J-2","Alloy 617",314626,"Plate"
81.31,0.00983,"Qualified",,59647.38,"CapPass","52% Nf: Cycle 149-150",150,118521,"J-2","Alloy 617",314626,"Plate"
81.40,0.00982,"Qualified",,59647.43,"CapPass","52% Nf: Cycle 149-150",150,118522,"J-2","Alloy 617",314626,"Plate"
81.28,0.00988,"Qualified",,59647.87,"CapPass","52% Nf: Cycle 149-150",150,118523,"J-2","Alloy 617",314626,"Plate"
81.88,0.00993,"Qualified",,59648.38,"CapPass","52% Nf: Cycle 149-150",150,118524,"J-2","Alloy 617",314626,"Plate"
81.83,0.00992,"Qualified",,59648.43,"CapPass","52% Nf: Cycle 149-150",150,118525,"J-2","Alloy 617",314626,"Plate"
80.87,0.00998,"Qualified",,59648.85,"CapPass","52% Nf: Cycle 149-150",150,118526,"J-2","Alloy 617",314626,"Plate"
71.57,0.00004,"Qualified",,79550.08,"CapPass","Cycle 200",200,120598,"J-2","Alloy 617",314626,"Plate"
71.93,0.00008,"Qualified",,79550.43,"CapPass","Cycle 200",200,120599,"J-2","Alloy 617",314626,"Plate"
71.64,0.00009,"Qualified",,79550.53,"CapPass","Cycle 200",200,120600,"J-2","Alloy 617",314626,"Plate"
69.09,0.00014,"Qualified",,79551.11,"CapPass","Cycle 200",200,120601,"J-2","Alloy 617",314626,"Plate"
69.43,0.00017,"Qualified",,79551.43,"CapPass","Cycle 200",200,120602,"J-2","Alloy 617",314626,"Plate"
69.44,0.00019,"Qualified",,79551.59,"CapPass","Cycle 200",200,120603,"J-2","Alloy 617",314626,"Plate"
70.36,0.00024,"Qualified",,79552.16,"CapPass","Cycle 200",200,120604,"J-2","Alloy 617",314626,"Plate"
71.07,0.00027,"Qualified",,79552.43,"CapPass","Cycle 200",200,120605,"J-2","Alloy 617",314626,"Plate"
71.27,0.00029,"Qualified",,79552.61,"CapPass","Cycle 200",200,120606,"J-2","Alloy 617",314626,"Plate"
71.30,0.00035,"Qualified",,79553.09,"CapPass","Cycle 200",200,120607,"J-2","Alloy 617",314626,"Plate"
70.63,0.00038,"Qualified",,79553.43,"CapPass","Cycle 200",200,120608,"J-2","Alloy 617",314626,"Plate"
70.54,0.00040,"Qualified",,79553.59,"CapPass","Cycle 200",200,120609,"J-2","Alloy 617",314626,"Plate"
71.33,0.00045,"Qualified",,79554.16,"CapPass","Cycle 200",200,120610,"J-2","Alloy 617",314626,"Plate"
72.41,0.00048,"Qualified",,79554.43,"CapPass","Cycle 200",200,120611,"J-2","Alloy 617",314626,"Plate"
71.90,0.00050,"Qualified",,79554.61,"CapPass","Cycle 200",200,120612,"J-2","Alloy 617",314626,"Plate"
71.47,0.00055,"Qualified",,79555.16,"CapPass","Cycle 200",200,120613,"J-2","Alloy 617",314626,"Plate"
71.96,0.00057,"Qualified",,79555.43,"CapPass","Cycle 200",200,120614,"J-2","Alloy 617",314626,"Plate"
72.03,0.00060,"Qualified",,79555.67,"CapPass","Cycle 200",200,120615,"J-2","Alloy 617",314626,"Plate"
72.86,0.00065,"Qualified",,79556.18,"CapPass","Cycle 200",200,120616,"J-2","Alloy 617",314626,"Plate"
72.53,0.00067,"Qualified",,79556.43,"CapPass","Cycle 200",200,120617,"J-2","Alloy 617",314626,"Plate"
72.26,0.00070,"Qualified",,79556.70,"CapPass","Cycle 200",200,120618,"J-2","Alloy 617",314626,"Plate"
72.53,0.00075,"Qualified",,79557.16,"CapPass","Cycle 200",200,120619,"J-2","Alloy 617",314626,"Plate"
72.30,0.00077,"Qualified",,79557.43,"CapPass","Cycle 200",200,120620,"J-2","Alloy 617",314626,"Plate"
72.21,0.00080,"Qualified",,79557.67,"CapPass","Cycle 200",200,120621,"J-2","Alloy 617",314626,"Plate"
72.26,0.00085,"Qualified",,79558.21,"CapPass","Cycle 200",200,120622,"J-2","Alloy 617",314626,"Plate"
72.38,0.00087,"Qualified",,79558.43,"CapPass","Cycle 200",200,120623,"J-2","Alloy 617",314626,"Plate"
72.46,0.00090,"Qualified",,79558.67,"CapPass","Cycle 200",200,120624,"J-2","Alloy 617",314626,"Plate"
71.95,0.00095,"Qualified",,79559.21,"CapPass","Cycle 200",200,120625,"J-2","Alloy 617",314626,"Plate"
72.07,0.00098,"Qualified",,79559.43,"CapPass","Cycle 200",200,120626,"J-2","Alloy 617",314626,"Plate"
71.64,0.00101,"Qualified",,79559.74,"CapPass","Cycle 200",200,120627,"J-2","Alloy 617",314626,"Plate"
72.48,0.00106,"Qualified",,79560.23,"CapPass","Cycle 200",200,120628,"J-2","Alloy 617",314626,"Plate"
72.35,0.00107,"Qualified",,79560.43,"CapPass","Cycle 200",200,120629,"J-2","Alloy 617",314626,"Plate"
72.64,0.00111,"Qualified",,79560.74,"CapPass","Cycle 200",200,120630,"J-2","Alloy 617",314626,"Plate"
73.40,0.00116,"Qualified",,79561.27,"CapPass","Cycle 200",200,120631,"J-2","Alloy 617",314626,"Plate"
73.61,0.00117,"Qualified",,79561.43,"CapPass","Cycle 200",200,120632,"J-2","Alloy 617",314626,"Plate"
72.74,0.00121,"Qualified",,79561.73,"CapPass","Cycle 200",200,120633,"J-2","Alloy 617",314626,"Plate"
72.35,0.00126,"Qualified",,79562.24,"CapPass","Cycle 200",200,120634,"J-2","Alloy 617",314626,"Plate"
72.27,0.00126,"Qualified",,79562.43,"CapPass","Cycle 200",200,120635,"J-2","Alloy 617",314626,"Plate"
72.08,0.00131,"Qualified",,79562.77,"CapPass","Cycle 200",200,120636,"J-2","Alloy 617",314626,"Plate"
72.17,0.00136,"Qualified",,79563.27,"CapPass","Cycle 200",200,120637,"J-2","Alloy 617",314626,"Plate"
72.38,0.00136,"Qualified",,79563.43,"CapPass","Cycle 200",200,120638,"J-2","Alloy 617",314626,"Plate"
73.13,0.00141,"Qualified",,79563.86,"CapPass","Cycle 200",200,120639,"J-2","Alloy 617",314626,"Plate"
73.25,0.00146,"Qualified",,79564.32,"CapPass","Cycle 200",200,120640,"J-2","Alloy 617",314626,"Plate"
72.80,0.00147,"Qualified",,79564.43,"CapPass","Cycle 200",200,120641,"J-2","Alloy 617",314626,"Plate"
72.49,0.00152,"Qualified",,79564.88,"CapPass","Cycle 200",200,120642,"J-2","Alloy 617",314626,"Plate"
72.50,0.00157,"Qualified",,79565.39,"CapPass","Cycle 200",200,120643,"J-2","Alloy 617",314626,"Plate"
72.53,0.00156,"Qualified",,79565.43,"CapPass","Cycle 200",200,120644,"J-2","Alloy 617",314626,"Plate"
72.79,0.00162,"Qualified",,79565.89,"CapPass","Cycle 200",200,120645,"J-2","Alloy 617",314626,"Plate"
73.40,0.00167,"Qualified",,79566.39,"CapPass","Cycle 200",200,120646,"J-2","Alloy 617",314626,"Plate"
73.48,0.00166,"Qualified",,79566.43,"CapPass","Cycle 200",200,120647,"J-2","Alloy 617",314626,"Plate"
72.81,0.00172,"Qualified",,79566.88,"CapPass","Cycle 200",200,120648,"J-2","Alloy 617",314626,"Plate"
72.45,0.00177,"Qualified",,79567.39,"CapPass","Cycle 200",200,120649,"J-2","Alloy 617",314626,"Plate"
72.24,0.00175,"Qualified",,79567.43,"CapPass","Cycle 200",200,120650,"J-2","Alloy 617",314626,"Plate"
73.07,0.00182,"Qualified",,79567.91,"CapPass","Cycle 200",200,120651,"J-2","Alloy 617",314626,"Plate"
73.21,0.00187,"Qualified",,79568.41,"CapPass","Cycle 200",200,120652,"J-2","Alloy 617",314626,"Plate"
73.17,0.00186,"Qualified",,79568.43,"CapPass","Cycle 200",200,120653,"J-2","Alloy 617",314626,"Plate"
72.42,0.00192,"Qualified",,79568.85,"CapPass","Cycle 200",200,120654,"J-2","Alloy 617",314626,"Plate"
72.12,0.00195,"Qualified",,79569.43,"CapPass","Cycle 200",200,120655,"J-2","Alloy 617",314626,"Plate"
72.22,0.00197,"Qualified",,79569.47,"CapPass","Cycle 200",200,120656,"J-2","Alloy 617",314626,"Plate"
72.19,0.00202,"Qualified",,79569.94,"CapPass","Cycle 200",200,120657,"J-2","Alloy 617",314626,"Plate"
71.93,0.00207,"Qualified",,79570.41,"CapPass","Cycle 200",200,120658,"J-2","Alloy 617",314626,"Plate"
71.88,0.00206,"Qualified",,79570.43,"CapPass","Cycle 200",200,120659,"J-2","Alloy 617",314626,"Plate"
72.41,0.00213,"Qualified",,79570.94,"CapPass","Cycle 200",200,120660,"J-2","Alloy 617",314626,"Plate"
71.81,0.00215,"Qualified",,79571.43,"CapPass","Cycle 200",200,120661,"J-2","Alloy 617",314626,"Plate"
71.93,0.00218,"Qualified",,79571.49,"CapPass","Cycle 200",200,120662,"J-2","Alloy 617",314626,"Plate"
72.77,0.00223,"Qualified",,79572.02,"CapPass","Cycle 200",200,120663,"J-2","Alloy 617",314626,"Plate"
73.69,0.00225,"Qualified",,79572.43,"CapPass","Cycle 200",200,120664,"J-2","Alloy 617",314626,"Plate"
73.91,0.00228,"Qualified",,79572.45,"CapPass","Cycle 200",200,120665,"J-2","Alloy 617",314626,"Plate"
73.97,0.00233,"Qualified",,79572.95,"CapPass","Cycle 200",200,120666,"J-2","Alloy 617",314626,"Plate"
72.96,0.00235,"Qualified",,79573.43,"CapPass","Cycle 200",200,120667,"J-2","Alloy 617",314626,"Plate"
72.88,0.00238,"Qualified",,79573.45,"CapPass","Cycle 200",200,120668,"J-2","Alloy 617",314626,"Plate"
71.93,0.00243,"Qualified",,79574.02,"CapPass","Cycle 200",200,120669,"J-2","Alloy 617",314626,"Plate"
72.54,0.00245,"Qualified",,79574.43,"CapPass","Cycle 200",200,120670,"J-2","Alloy 617",314626,"Plate"
72.65,0.00248,"Qualified",,79574.52,"CapPass","Cycle 200",200,120671,"J-2","Alloy 617",314626,"Plate"
72.86,0.00253,"Qualified",,79575.03,"CapPass","Cycle 200",200,120672,"J-2","Alloy 617",314626,"Plate"
72.66,0.00255,"Qualified",,79575.43,"CapPass","Cycle 200",200,120673,"J-2","Alloy 617",314626,"Plate"
72.64,0.00259,"Qualified",,79575.52,"CapPass","Cycle 200",200,120674,"J-2","Alloy 617",314626,"Plate"
72.33,0.00264,"Qualified",,79576.09,"CapPass","Cycle 200",200,120675,"J-2","Alloy 617",314626,"Plate"
72.37,0.00265,"Qualified",,79576.43,"CapPass","Cycle 200",200,120676,"J-2","Alloy 617",314626,"Plate"
72.38,0.00269,"Qualified",,79576.57,"CapPass","Cycle 200",200,120677,"J-2","Alloy 617",314626,"Plate"
72.73,0.00274,"Qualified",,79577.06,"CapPass","Cycle 200",200,120678,"J-2","Alloy 617",314626,"Plate"
72.08,0.00275,"Qualified",,79577.43,"CapPass","Cycle 200",200,120679,"J-2","Alloy 617",314626,"Plate"
72.66,0.00279,"Qualified",,79577.66,"CapPass","Cycle 200",200,120680,"J-2","Alloy 617",314626,"Plate"
73.25,0.00284,"Qualified",,79578.09,"CapPass","Cycle 200",200,120681,"J-2","Alloy 617",314626,"Plate"
72.58,0.00286,"Qualified",,79578.43,"CapPass","Cycle 200",200,120682,"J-2","Alloy 617",314626,"Plate"
72.15,0.00290,"Qualified",,79578.63,"CapPass","Cycle 200",200,120683,"J-2","Alloy 617",314626,"Plate"
71.86,0.00295,"Qualified",,79579.15,"CapPass","Cycle 200",200,120684,"J-2","Alloy 617",314626,"Plate"
71.65,0.00295,"Qualified",,79579.43,"CapPass","Cycle 200",200,120685,"J-2","Alloy 617",314626,"Plate"
71.87,0.00300,"Qualified",,79579.65,"CapPass","Cycle 200",200,120686,"J-2","Alloy 617",314626,"Plate"
71.45,0.00305,"Qualified",,79580.19,"CapPass","Cycle 200",200,120687,"J-2","Alloy 617",314626,"Plate"
71.54,0.00305,"Qualified",,79580.43,"CapPass","Cycle 200",200,120688,"J-2","Alloy 617",314626,"Plate"
71.83,0.00310,"Qualified",,79580.70,"CapPass","Cycle 200",200,120689,"J-2","Alloy 617",314626,"Plate"
71.24,0.00315,"Qualified",,79581.22,"CapPass","Cycle 200",200,120690,"J-2","Alloy 617",314626,"Plate"
71.97,0.00315,"Qualified",,79581.43,"CapPass","Cycle 200",200,120691,"J-2","Alloy 617",314626,"Plate"
72.12,0.00320,"Qualified",,79581.75,"CapPass","Cycle 200",200,120692,"J-2","Alloy 617",314626,"Plate"
73.12,0.00325,"Qualified",,79582.20,"CapPass","Cycle 200",200,120693,"J-2","Alloy 617",314626,"Plate"
73.20,0.00325,"Qualified",,79582.43,"CapPass","Cycle 200",200,120694,"J-2","Alloy 617",314626,"Plate"
73.83,0.00330,"Qualified",,79582.78,"CapPass","Cycle 200",200,120695,"J-2","Alloy 617",314626,"Plate"
73.59,0.00336,"Qualified",,79583.31,"CapPass","Cycle 200",200,120696,"J-2","Alloy 617",314626,"Plate"
74.31,0.00335,"Qualified",,79583.43,"CapPass","Cycle 200",200,120697,"J-2","Alloy 617",314626,"Plate"
74.19,0.00341,"Qualified",,79583.74,"CapPass","Cycle 200",200,120698,"J-2","Alloy 617",314626,"Plate"
73.73,0.00346,"Qualified",,79584.28,"CapPass","Cycle 200",200,120699,"J-2","Alloy 617",314626,"Plate"
73.93,0.00346,"Qualified",,79584.43,"CapPass","Cycle 200",200,120700,"J-2","Alloy 617",314626,"Plate"
73.66,0.00351,"Qualified",,79584.77,"CapPass","Cycle 200",200,120701,"J-2","Alloy 617",314626,"Plate"
73.58,0.00356,"Qualified",,79585.30,"CapPass","Cycle 200",200,120702,"J-2","Alloy 617",314626,"Plate"
73.80,0.00356,"Qualified",,79585.43,"CapPass","Cycle 200",200,120703,"J-2","Alloy 617",314626,"Plate"
73.82,0.00361,"Qualified",,79585.81,"CapPass","Cycle 200",200,120704,"J-2","Alloy 617",314626,"Plate"
74.59,0.00366,"Qualified",,79586.28,"CapPass","Cycle 200",200,120705,"J-2","Alloy 617",314626,"Plate"
74.70,0.00365,"Qualified",,79586.43,"CapPass","Cycle 200",200,120706,"J-2","Alloy 617",314626,"Plate"
74.05,0.00371,"Qualified",,79586.78,"CapPass","Cycle 200",200,120707,"J-2","Alloy 617",314626,"Plate"
73.38,0.00377,"Qualified",,79587.31,"CapPass","Cycle 200",200,120708,"J-2","Alloy 617",314626,"Plate"
73.24,0.00376,"Qualified",,79587.43,"CapPass","Cycle 200",200,120709,"J-2","Alloy 617",314626,"Plate"
73.48,0.00382,"Qualified",,79587.87,"CapPass","Cycle 200",200,120710,"J-2","Alloy 617",314626,"Plate"
73.88,0.00387,"Qualified",,79588.30,"CapPass","Cycle 200",200,120711,"J-2","Alloy 617",314626,"Plate"
73.78,0.00386,"Qualified",,79588.43,"CapPass","Cycle 200",200,120712,"J-2","Alloy 617",314626,"Plate"
73.10,0.00392,"Qualified",,79588.81,"CapPass","Cycle 200",200,120713,"J-2","Alloy 617",314626,"Plate"
71.50,0.00397,"Qualified",,79589.34,"CapPass","Cycle 200",200,120714,"J-2","Alloy 617",314626,"Plate"
71.45,0.00396,"Qualified",,79589.43,"CapPass","Cycle 200",200,120715,"J-2","Alloy 617",314626,"Plate"
72.40,0.00402,"Qualified",,79589.87,"CapPass","Cycle 200",200,120716,"J-2","Alloy 617",314626,"Plate"
72.72,0.00407,"Qualified",,79590.38,"CapPass","Cycle 200",200,120717,"J-2","Alloy 617",314626,"Plate"
72.66,0.00406,"Qualified",,79590.43,"CapPass","Cycle 200",200,120718,"J-2","Alloy 617",314626,"Plate"
73.90,0.00412,"Qualified",,79590.93,"CapPass","Cycle 200",200,120719,"J-2","Alloy 617",314626,"Plate"
73.17,0.00417,"Qualified",,79591.40,"CapPass","Cycle 200",200,120720,"J-2","Alloy 617",314626,"Plate"
73.01,0.00416,"Qualified",,79591.43,"CapPass","Cycle 200",200,120721,"J-2","Alloy 617",314626,"Plate"
72.42,0.00422,"Qualified",,79591.90,"CapPass","Cycle 200",200,120722,"J-2","Alloy 617",314626,"Plate"
73.02,0.00427,"Qualified",,79592.41,"CapPass","Cycle 200",200,120723,"J-2","Alloy 617",314626,"Plate"
73.04,0.00427,"Qualified",,79592.43,"CapPass","Cycle 200",200,120724,"J-2","Alloy 617",314626,"Plate"
72.99,0.00433,"Qualified",,79592.96,"CapPass","Cycle 200",200,120725,"J-2","Alloy 617",314626,"Plate"
72.69,0.00437,"Qualified",,79593.43,"CapPass","Cycle 200",200,120726,"J-2","Alloy 617",314626,"Plate"
72.70,0.00438,"Qualified",,79593.45,"CapPass","Cycle 200",200,120727,"J-2","Alloy 617",314626,"Plate"
72.72,0.00443,"Qualified",,79593.93,"CapPass","Cycle 200",200,120728,"J-2","Alloy 617",314626,"Plate"
72.91,0.00447,"Qualified",,79594.43,"CapPass","Cycle 200",200,120729,"J-2","Alloy 617",314626,"Plate"
72.95,0.00448,"Qualified",,79594.46,"CapPass","Cycle 200",200,120730,"J-2","Alloy 617",314626,"Plate"
71.90,0.00453,"Qualified",,79594.93,"CapPass","Cycle 200",200,120731,"J-2","Alloy 617",314626,"Plate"
72.13,0.00458,"Qualified",,79595.43,"CapPass","Cycle 200",200,120732,"J-2","Alloy 617",314626,"Plate"
72.25,0.00458,"Qualified",,79595.43,"CapPass","Cycle 200",200,120733,"J-2","Alloy 617",314626,"Plate"
72.36,0.00463,"Qualified",,79595.98,"CapPass","Cycle 200",200,120734,"J-2","Alloy 617",314626,"Plate"
72.68,0.00467,"Qualified",,79596.43,"CapPass","Cycle 200",200,120735,"J-2","Alloy 617",314626,"Plate"
72.99,0.00468,"Qualified",,79596.52,"CapPass","Cycle 200",200,120736,"J-2","Alloy 617",314626,"Plate"
72.71,0.00473,"Qualified",,79597.01,"CapPass","Cycle 200",200,120737,"J-2","Alloy 617",314626,"Plate"
73.06,0.00477,"Qualified",,79597.43,"CapPass","Cycle 200",200,120738,"J-2","Alloy 617",314626,"Plate"
73.29,0.00479,"Qualified",,79597.53,"CapPass","Cycle 200",200,120739,"J-2","Alloy 617",314626,"Plate"
73.49,0.00484,"Qualified",,79598.08,"CapPass","Cycle 200",200,120740,"J-2","Alloy 617",314626,"Plate"
72.87,0.00487,"Qualified",,79598.43,"CapPass","Cycle 200",200,120741,"J-2","Alloy 617",314626,"Plate"
73.00,0.00489,"Qualified",,79598.61,"CapPass","Cycle 200",200,120742,"J-2","Alloy 617",314626,"Plate"
73.19,0.00494,"Qualified",,79599.06,"CapPass","Cycle 200",200,120743,"J-2","Alloy 617",314626,"Plate"
73.03,0.00498,"Qualified",,79599.43,"CapPass","Cycle 200",200,120744,"J-2","Alloy 617",314626,"Plate"
72.85,0.00499,"Qualified",,79599.61,"CapPass","Cycle 200",200,120745,"J-2","Alloy 617",314626,"Plate"
72.63,0.00504,"Qualified",,79600.08,"CapPass","Cycle 200",200,120746,"J-2","Alloy 617",314626,"Plate"
71.88,0.00508,"Qualified",,79600.43,"CapPass","Cycle 200",200,120747,"J-2","Alloy 617",314626,"Plate"
71.65,0.00509,"Qualified",,79600.66,"CapPass","Cycle 200",200,120748,"J-2","Alloy 617",314626,"Plate"
72.15,0.00514,"Qualified",,79601.09,"CapPass","Cycle 200",200,120749,"J-2","Alloy 617",314626,"Plate"
72.18,0.00518,"Qualified",,79601.43,"CapPass","Cycle 200",200,120750,"J-2","Alloy 617",314626,"Plate"
72.68,0.00519,"Qualified",,79601.59,"CapPass","Cycle 200",200,120751,"J-2","Alloy 617",314626,"Plate"
73.26,0.00524,"Qualified",,79602.13,"CapPass","Cycle 200",200,120752,"J-2","Alloy 617",314626,"Plate"
73.15,0.00528,"Qualified",,79602.43,"CapPass","Cycle 200",200,120753,"J-2","Alloy 617",314626,"Plate"
72.92,0.00529,"Qualified",,79602.56,"CapPass","Cycle 200",200,120754,"J-2","Alloy 617",314626,"Plate"
72.82,0.00535,"Qualified",,79603.14,"CapPass","Cycle 200",200,120755,"J-2","Alloy 617",314626,"Plate"
72.72,0.00537,"Qualified",,79603.43,"CapPass","Cycle 200",200,120756,"J-2","Alloy 617",314626,"Plate"
73.09,0.00540,"Qualified",,79603.66,"CapPass","Cycle 200",200,120757,"J-2","Alloy 617",314626,"Plate"
73.34,0.00545,"Qualified",,79604.17,"CapPass","Cycle 200",200,120758,"J-2","Alloy 617",314626,"Plate"
72.83,0.00547,"Qualified",,79604.43,"CapPass","Cycle 200",200,120759,"J-2","Alloy 617",314626,"Plate"
73.27,0.00550,"Qualified",,79604.71,"CapPass","Cycle 200",200,120760,"J-2","Alloy 617",314626,"Plate"
73.57,0.00555,"Qualified",,79605.21,"CapPass","Cycle 200",200,120761,"J-2","Alloy 617",314626,"Plate"
74.05,0.00557,"Qualified",,79605.43,"CapPass","Cycle 200",200,120762,"J-2","Alloy 617",314626,"Plate"
73.45,0.00560,"Qualified",,79605.67,"CapPass","Cycle 200",200,120763,"J-2","Alloy 617",314626,"Plate"
72.83,0.00565,"Qualified",,79606.23,"CapPass","Cycle 200",200,120764,"J-2","Alloy 617",314626,"Plate"
72.72,0.00567,"Qualified",,79606.43,"CapPass","Cycle 200",200,120765,"J-2","Alloy 617",314626,"Plate"
72.87,0.00570,"Qualified",,79606.67,"CapPass","Cycle 200",200,120766,"J-2","Alloy 617",314626,"Plate"
73.11,0.00576,"Qualified",,79607.23,"CapPass","Cycle 200",200,120767,"J-2","Alloy 617",314626,"Plate"
73.41,0.00577,"Qualified",,79607.43,"CapPass","Cycle 200",200,120768,"J-2","Alloy 617",314626,"Plate"
74.03,0.00581,"Qualified",,79607.79,"CapPass","Cycle 200",200,120769,"J-2","Alloy 617",314626,"Plate"
74.98,0.00586,"Qualified",,79608.27,"CapPass","Cycle 200",200,120770,"J-2","Alloy 617",314626,"Plate"
75.26,0.00586,"Qualified",,79608.43,"CapPass","Cycle 200",200,120771,"J-2","Alloy 617",314626,"Plate"
74.75,0.00591,"Qualified",,79608.76,"CapPass","Cycle 200",200,120772,"J-2","Alloy 617",314626,"Plate"
74.58,0.00596,"Qualified",,79609.26,"CapPass","Cycle 200",200,120773,"J-2","Alloy 617",314626,"Plate"
74.36,0.00596,"Qualified",,79609.43,"CapPass","Cycle 200",200,120774,"J-2","Alloy 617",314626,"Plate"
73.62,0.00601,"Qualified",,79609.81,"CapPass","Cycle 200",200,120775,"J-2","Alloy 617",314626,"Plate"
72.96,0.00606,"Qualified",,79610.31,"CapPass","Cycle 200",200,120776,"J-2","Alloy 617",314626,"Plate"
72.89,0.00605,"Qualified",,79610.43,"CapPass","Cycle 200",200,120777,"J-2","Alloy 617",314626,"Plate"
72.78,0.00611,"Qualified",,79610.79,"CapPass","Cycle 200",200,120778,"J-2","Alloy 617",314626,"Plate"
73.77,0.00617,"Qualified",,79611.38,"CapPass","Cycle 200",200,120779,"J-2","Alloy 617",314626,"Plate"
73.93,0.00615,"Qualified",,79611.43,"CapPass","Cycle 200",200,120780,"J-2","Alloy 617",314626,"Plate"
75.47,0.00622,"Qualified",,79611.88,"CapPass","Cycle 200",200,120781,"J-2","Alloy 617",314626,"Plate"
75.27,0.00627,"Qualified",,79612.34,"CapPass","Cycle 200",200,120782,"J-2","Alloy 617",314626,"Plate"
74.76,0.00626,"Qualified",,79612.43,"CapPass","Cycle 200",200,120783,"J-2","Alloy 617",314626,"Plate"
74.27,0.00632,"Qualified",,79612.88,"CapPass","Cycle 200",200,120784,"J-2","Alloy 617",314626,"Plate"
74.60,0.00637,"Qualified",,79613.27,"CapPass","Cycle 200",200,120785,"J-2","Alloy 617",314626,"Plate"
73.83,0.00636,"Qualified",,79613.43,"CapPass","Cycle 200",200,120786,"J-2","Alloy 617",314626,"Plate"
72.63,0.00642,"Qualified",,79613.85,"CapPass","Cycle 200",200,120787,"J-2","Alloy 617",314626,"Plate"
