Repository: js-molina/fatigue-A617

File: data/950C/Strain rate 0.0001/2.0% strain/HTM_A19_Cycles_J6.csv (part 24 of 30)
"Stress Mpa","Strain","Qual State","Qual Exceptions","Elapsed Time Sec","Data State","Cycle Label","Cycle","Count","Sample","Alloy","Heat","Material_Form"
79.39,0.00241,"Qualified",,59973.37,"CapPass","46% Nf: Cycle 150-151",151,120131,"J-6","Alloy 617",314626,"Plate"
78.86,0.00246,"Qualified",,59973.73,"CapPass","46% Nf: Cycle 150-151",151,120132,"J-6","Alloy 617",314626,"Plate"
78.05,0.00251,"Qualified",,59974.21,"CapPass","46% Nf: Cycle 150-151",151,120133,"J-6","Alloy 617",314626,"Plate"
78.01,0.00252,"Qualified",,59974.37,"CapPass","46% Nf: Cycle 150-151",151,120134,"J-6","Alloy 617",314626,"Plate"
77.67,0.00256,"Qualified",,59974.73,"CapPass","46% Nf: Cycle 150-151",151,120135,"J-6","Alloy 617",314626,"Plate"
77.37,0.00261,"Qualified",,59975.26,"CapPass","46% Nf: Cycle 150-151",151,120136,"J-6","Alloy 617",314626,"Plate"
77.39,0.00262,"Qualified",,59975.37,"CapPass","46% Nf: Cycle 150-151",151,120137,"J-6","Alloy 617",314626,"Plate"
76.59,0.00266,"Qualified",,59975.74,"CapPass","46% Nf: Cycle 150-151",151,120138,"J-6","Alloy 617",314626,"Plate"
76.25,0.00271,"Qualified",,59976.29,"CapPass","46% Nf: Cycle 150-151",151,120139,"J-6","Alloy 617",314626,"Plate"
76.61,0.00272,"Qualified",,59976.37,"CapPass","46% Nf: Cycle 150-151",151,120140,"J-6","Alloy 617",314626,"Plate"
77.77,0.00276,"Qualified",,59976.80,"CapPass","46% Nf: Cycle 150-151",151,120141,"J-6","Alloy 617",314626,"Plate"
78.69,0.00281,"Qualified",,59977.23,"CapPass","46% Nf: Cycle 150-151",151,120142,"J-6","Alloy 617",314626,"Plate"
78.53,0.00281,"Qualified",,59977.37,"CapPass","46% Nf: Cycle 150-151",151,120143,"J-6","Alloy 617",314626,"Plate"
78.53,0.00286,"Qualified",,59977.74,"CapPass","46% Nf: Cycle 150-151",151,120144,"J-6","Alloy 617",314626,"Plate"
79.37,0.00291,"Qualified",,59978.28,"CapPass","46% Nf: Cycle 150-151",151,120145,"J-6","Alloy 617",314626,"Plate"
79.55,0.00291,"Qualified",,59978.37,"CapPass","46% Nf: Cycle 150-151",151,120146,"J-6","Alloy 617",314626,"Plate"
80.33,0.00296,"Qualified",,59978.81,"CapPass","46% Nf: Cycle 150-151",151,120147,"J-6","Alloy 617",314626,"Plate"
80.31,0.00301,"Qualified",,59979.27,"CapPass","46% Nf: Cycle 150-151",151,120148,"J-6","Alloy 617",314626,"Plate"
80.07,0.00302,"Qualified",,59979.37,"CapPass","46% Nf: Cycle 150-151",151,120149,"J-6","Alloy 617",314626,"Plate"
79.46,0.00307,"Qualified",,59979.86,"CapPass","46% Nf: Cycle 150-151",151,120150,"J-6","Alloy 617",314626,"Plate"
79.55,0.00312,"Qualified",,59980.27,"CapPass","46% Nf: Cycle 150-151",151,120151,"J-6","Alloy 617",314626,"Plate"
79.43,0.00312,"Qualified",,59980.37,"CapPass","46% Nf: Cycle 150-151",151,120152,"J-6","Alloy 617",314626,"Plate"
80.35,0.00317,"Qualified",,59980.81,"CapPass","46% Nf: Cycle 150-151",151,120153,"J-6","Alloy 617",314626,"Plate"
79.68,0.00322,"Qualified",,59981.33,"CapPass","46% Nf: Cycle 150-151",151,120154,"J-6","Alloy 617",314626,"Plate"
79.71,0.00322,"Qualified",,59981.37,"CapPass","46% Nf: Cycle 150-151",151,120155,"J-6","Alloy 617",314626,"Plate"
79.73,0.00327,"Qualified",,59981.84,"CapPass","46% Nf: Cycle 150-151",151,120156,"J-6","Alloy 617",314626,"Plate"
80.35,0.00332,"Qualified",,59982.34,"CapPass","46% Nf: Cycle 150-151",151,120157,"J-6","Alloy 617",314626,"Plate"
80.39,0.00332,"Qualified",,59982.37,"CapPass","46% Nf: Cycle 150-151",151,120158,"J-6","Alloy 617",314626,"Plate"
80.34,0.00337,"Qualified",,59982.82,"CapPass","46% Nf: Cycle 150-151",151,120159,"J-6","Alloy 617",314626,"Plate"
80.80,0.00342,"Qualified",,59983.32,"CapPass","46% Nf: Cycle 150-151",151,120160,"J-6","Alloy 617",314626,"Plate"
80.68,0.00342,"Qualified",,59983.37,"CapPass","46% Nf: Cycle 150-151",151,120161,"J-6","Alloy 617",314626,"Plate"
80.96,0.00347,"Qualified",,59983.82,"CapPass","46% Nf: Cycle 150-151",151,120162,"J-6","Alloy 617",314626,"Plate"
81.26,0.00352,"Qualified",,59984.32,"CapPass","46% Nf: Cycle 150-151",151,120163,"J-6","Alloy 617",314626,"Plate"
81.32,0.00352,"Qualified",,59984.37,"CapPass","46% Nf: Cycle 150-151",151,120164,"J-6","Alloy 617",314626,"Plate"
83.02,0.00357,"Qualified",,59984.82,"CapPass","46% Nf: Cycle 150-151",151,120165,"J-6","Alloy 617",314626,"Plate"
82.20,0.00362,"Qualified",,59985.37,"CapPass","46% Nf: Cycle 150-151",151,120166,"J-6","Alloy 617",314626,"Plate"
82.24,0.00362,"Qualified",,59985.38,"CapPass","46% Nf: Cycle 150-151",151,120167,"J-6","Alloy 617",314626,"Plate"
82.54,0.00367,"Qualified",,59985.86,"CapPass","46% Nf: Cycle 150-151",151,120168,"J-6","Alloy 617",314626,"Plate"
81.74,0.00372,"Qualified",,59986.37,"CapPass","46% Nf: Cycle 150-151",151,120169,"J-6","Alloy 617",314626,"Plate"
81.74,0.00372,"Qualified",,59986.38,"CapPass","46% Nf: Cycle 150-151",151,120170,"J-6","Alloy 617",314626,"Plate"
81.81,0.00377,"Qualified",,59986.87,"CapPass","46% Nf: Cycle 150-151",151,120171,"J-6","Alloy 617",314626,"Plate"
82.08,0.00382,"Qualified",,59987.36,"CapPass","46% Nf: Cycle 150-151",151,120172,"J-6","Alloy 617",314626,"Plate"
81.98,0.00382,"Qualified",,59987.37,"CapPass","46% Nf: Cycle 150-151",151,120173,"J-6","Alloy 617",314626,"Plate"
81.66,0.00387,"Qualified",,59987.82,"CapPass","46% Nf: Cycle 150-151",151,120174,"J-6","Alloy 617",314626,"Plate"
80.37,0.00392,"Qualified",,59988.32,"CapPass","46% Nf: Cycle 150-151",151,120175,"J-6","Alloy 617",314626,"Plate"
80.26,0.00393,"Qualified",,59988.37,"CapPass","46% Nf: Cycle 150-151",151,120176,"J-6","Alloy 617",314626,"Plate"
79.78,0.00397,"Qualified",,59988.84,"CapPass","46% Nf: Cycle 150-151",151,120177,"J-6","Alloy 617",314626,"Plate"
79.26,0.00402,"Qualified",,59989.37,"CapPass","46% Nf: Cycle 150-151",151,120178,"J-6","Alloy 617",314626,"Plate"
79.28,0.00402,"Qualified",,59989.37,"CapPass","46% Nf: Cycle 150-151",151,120179,"J-6","Alloy 617",314626,"Plate"
78.80,0.00407,"Qualified",,59989.84,"CapPass","46% Nf: Cycle 150-151",151,120180,"J-6","Alloy 617",314626,"Plate"
78.96,0.00412,"Qualified",,59990.37,"CapPass","46% Nf: Cycle 150-151",151,120181,"J-6","Alloy 617",314626,"Plate"
79.04,0.00412,"Qualified",,59990.37,"CapPass","46% Nf: Cycle 150-151",151,120182,"J-6","Alloy 617",314626,"Plate"
79.28,0.00417,"Qualified",,59990.87,"CapPass","46% Nf: Cycle 150-151",151,120183,"J-6","Alloy 617",314626,"Plate"
79.92,0.00422,"Qualified",,59991.37,"CapPass","46% Nf: Cycle 150-151",151,120184,"J-6","Alloy 617",314626,"Plate"
79.43,0.00427,"Qualified",,59991.89,"CapPass","46% Nf: Cycle 150-151",151,120185,"J-6","Alloy 617",314626,"Plate"
79.39,0.00433,"Qualified",,59992.37,"CapPass","46% Nf: Cycle 150-151",151,120186,"J-6","Alloy 617",314626,"Plate"
79.35,0.00433,"Qualified",,59992.37,"CapPass","46% Nf: Cycle 150-151",151,120187,"J-6","Alloy 617",314626,"Plate"
79.64,0.00438,"Qualified",,59992.87,"CapPass","46% Nf: Cycle 150-151",151,120188,"J-6","Alloy 617",314626,"Plate"
78.71,0.00442,"Qualified",,59993.37,"CapPass","46% Nf: Cycle 150-151",151,120189,"J-6","Alloy 617",314626,"Plate"
78.68,0.00443,"Qualified",,59993.39,"CapPass","46% Nf: Cycle 150-151",151,120190,"J-6","Alloy 617",314626,"Plate"
78.74,0.00448,"Qualified",,59993.85,"CapPass","46% Nf: Cycle 150-151",151,120191,"J-6","Alloy 617",314626,"Plate"
79.46,0.00452,"Qualified",,59994.37,"CapPass","46% Nf: Cycle 150-151",151,120192,"J-6","Alloy 617",314626,"Plate"
79.57,0.00453,"Qualified",,59994.43,"CapPass","46% Nf: Cycle 150-151",151,120193,"J-6","Alloy 617",314626,"Plate"
80.74,0.00458,"Qualified",,59994.92,"CapPass","46% Nf: Cycle 150-151",151,120194,"J-6","Alloy 617",314626,"Plate"
81.35,0.00462,"Qualified",,59995.37,"CapPass","46% Nf: Cycle 150-151",151,120195,"J-6","Alloy 617",314626,"Plate"
81.28,0.00463,"Qualified",,59995.43,"CapPass","46% Nf: Cycle 150-151",151,120196,"J-6","Alloy 617",314626,"Plate"
81.41,0.00468,"Qualified",,59995.93,"CapPass","46% Nf: Cycle 150-151",151,120197,"J-6","Alloy 617",314626,"Plate"
81.83,0.00472,"Qualified",,59996.37,"CapPass","46% Nf: Cycle 150-151",151,120198,"J-6","Alloy 617",314626,"Plate"
81.74,0.00473,"Qualified",,59996.40,"CapPass","46% Nf: Cycle 150-151",151,120199,"J-6","Alloy 617",314626,"Plate"
80.42,0.00478,"Qualified",,59996.92,"CapPass","46% Nf: Cycle 150-151",151,120200,"J-6","Alloy 617",314626,"Plate"
80.18,0.00483,"Qualified",,59997.37,"CapPass","46% Nf: Cycle 150-151",151,120201,"J-6","Alloy 617",314626,"Plate"
80.12,0.00483,"Qualified",,59997.42,"CapPass","46% Nf: Cycle 150-151",151,120202,"J-6","Alloy 617",314626,"Plate"
79.12,0.00488,"Qualified",,59997.88,"CapPass","46% Nf: Cycle 150-151",151,120203,"J-6","Alloy 617",314626,"Plate"
78.11,0.00492,"Qualified",,59998.37,"CapPass","46% Nf: Cycle 150-151",151,120204,"J-6","Alloy 617",314626,"Plate"
78.31,0.00493,"Qualified",,59998.43,"CapPass","46% Nf: Cycle 150-151",151,120205,"J-6","Alloy 617",314626,"Plate"
78.77,0.00498,"Qualified",,59998.93,"CapPass","46% Nf: Cycle 150-151",151,120206,"J-6","Alloy 617",314626,"Plate"
79.00,0.00502,"Qualified",,59999.37,"CapPass","46% Nf: Cycle 150-151",151,120207,"J-6","Alloy 617",314626,"Plate"
79.19,0.00503,"Qualified",,59999.45,"CapPass","46% Nf: Cycle 150-151",151,120208,"J-6","Alloy 617",314626,"Plate"
80.95,0.00508,"Qualified",,59999.99,"CapPass","46% Nf: Cycle 150-151",151,120209,"J-6","Alloy 617",314626,"Plate"
80.99,0.00512,"Qualified",,60000.37,"CapPass","46% Nf: Cycle 150-151",151,120210,"J-6","Alloy 617",314626,"Plate"
81.27,0.00513,"Qualified",,60000.47,"CapPass","46% Nf: Cycle 150-151",151,120211,"J-6","Alloy 617",314626,"Plate"
80.45,0.00518,"Qualified",,60001.00,"CapPass","46% Nf: Cycle 150-151",151,120212,"J-6","Alloy 617",314626,"Plate"
81.46,0.00522,"Qualified",,60001.37,"CapPass","46% Nf: Cycle 150-151",151,120213,"J-6","Alloy 617",314626,"Plate"
81.94,0.00523,"Qualified",,60001.50,"CapPass","46% Nf: Cycle 150-151",151,120214,"J-6","Alloy 617",314626,"Plate"
82.03,0.00528,"Qualified",,60001.97,"CapPass","46% Nf: Cycle 150-151",151,120215,"J-6","Alloy 617",314626,"Plate"
81.62,0.00532,"Qualified",,60002.37,"CapPass","46% Nf: Cycle 150-151",151,120216,"J-6","Alloy 617",314626,"Plate"
81.92,0.00533,"Qualified",,60002.49,"CapPass","46% Nf: Cycle 150-151",151,120217,"J-6","Alloy 617",314626,"Plate"
81.52,0.00538,"Qualified",,60002.98,"CapPass","46% Nf: Cycle 150-151",151,120218,"J-6","Alloy 617",314626,"Plate"
81.08,0.00542,"Qualified",,60003.37,"CapPass","46% Nf: Cycle 150-151",151,120219,"J-6","Alloy 617",314626,"Plate"
81.03,0.00543,"Qualified",,60003.50,"CapPass","46% Nf: Cycle 150-151",151,120220,"J-6","Alloy 617",314626,"Plate"
81.39,0.00548,"Qualified",,60003.95,"CapPass","46% Nf: Cycle 150-151",151,120221,"J-6","Alloy 617",314626,"Plate"
80.67,0.00552,"Qualified",,60004.37,"CapPass","46% Nf: Cycle 150-151",151,120222,"J-6","Alloy 617",314626,"Plate"
80.52,0.00553,"Qualified",,60004.48,"CapPass","46% Nf: Cycle 150-151",151,120223,"J-6","Alloy 617",314626,"Plate"
79.89,0.00558,"Qualified",,60004.97,"CapPass","46% Nf: Cycle 150-151",151,120224,"J-6","Alloy 617",314626,"Plate"
78.29,0.00562,"Qualified",,60005.37,"CapPass","46% Nf: Cycle 150-151",151,120225,"J-6","Alloy 617",314626,"Plate"
78.28,0.00563,"Qualified",,60005.45,"CapPass","46% Nf: Cycle 150-151",151,120226,"J-6","Alloy 617",314626,"Plate"
78.28,0.00568,"Qualified",,60006.01,"CapPass","46% Nf: Cycle 150-151",151,120227,"J-6","Alloy 617",314626,"Plate"
78.30,0.00572,"Qualified",,60006.37,"CapPass","46% Nf: Cycle 150-151",151,120228,"J-6","Alloy 617",314626,"Plate"
78.08,0.00574,"Qualified",,60006.53,"CapPass","46% Nf: Cycle 150-151",151,120229,"J-6","Alloy 617",314626,"Plate"
79.00,0.00579,"Qualified",,60007.01,"CapPass","46% Nf: Cycle 150-151",151,120230,"J-6","Alloy 617",314626,"Plate"
78.85,0.00582,"Qualified",,60007.37,"CapPass","46% Nf: Cycle 150-151",151,120231,"J-6","Alloy 617",314626,"Plate"
78.66,0.00584,"Qualified",,60007.49,"CapPass","46% Nf: Cycle 150-151",151,120232,"J-6","Alloy 617",314626,"Plate"
78.91,0.00589,"Qualified",,60008.01,"CapPass","46% Nf: Cycle 150-151",151,120233,"J-6","Alloy 617",314626,"Plate"
78.24,0.00592,"Qualified",,60008.37,"CapPass","46% Nf: Cycle 150-151",151,120234,"J-6","Alloy 617",314626,"Plate"
77.86,0.00594,"Qualified",,60008.51,"CapPass","46% Nf: Cycle 150-151",151,120235,"J-6","Alloy 617",314626,"Plate"
78.70,0.00599,"Qualified",,60009.06,"CapPass","46% Nf: Cycle 150-151",151,120236,"J-6","Alloy 617",314626,"Plate"
78.77,0.00602,"Qualified",,60009.37,"CapPass","46% Nf: Cycle 150-151",151,120237,"J-6","Alloy 617",314626,"Plate"
78.90,0.00604,"Qualified",,60009.55,"CapPass","46% Nf: Cycle 150-151",151,120238,"J-6","Alloy 617",314626,"Plate"
79.64,0.00609,"Qualified",,60010.01,"CapPass","46% Nf: Cycle 150-151",151,120239,"J-6","Alloy 617",314626,"Plate"
78.17,0.00611,"Qualified",,60010.37,"CapPass","46% Nf: Cycle 150-151",151,120240,"J-6","Alloy 617",314626,"Plate"
78.13,0.00614,"Qualified",,60010.54,"CapPass","46% Nf: Cycle 150-151",151,120241,"J-6","Alloy 617",314626,"Plate"
77.45,0.00619,"Qualified",,60011.06,"CapPass","46% Nf: Cycle 150-151",151,120242,"J-6","Alloy 617",314626,"Plate"
77.79,0.00622,"Qualified",,60011.37,"CapPass","46% Nf: Cycle 150-151",151,120243,"J-6","Alloy 617",314626,"Plate"
77.59,0.00624,"Qualified",,60011.53,"CapPass","46% Nf: Cycle 150-151",151,120244,"J-6","Alloy 617",314626,"Plate"
77.85,0.00629,"Qualified",,60012.09,"CapPass","46% Nf: Cycle 150-151",151,120245,"J-6","Alloy 617",314626,"Plate"
78.14,0.00632,"Qualified",,60012.37,"CapPass","46% Nf: Cycle 150-151",151,120246,"J-6","Alloy 617",314626,"Plate"
77.62,0.00634,"Qualified",,60012.58,"CapPass","46% Nf: Cycle 150-151",151,120247,"J-6","Alloy 617",314626,"Plate"
78.18,0.00639,"Qualified",,60013.11,"CapPass","46% Nf: Cycle 150-151",151,120248,"J-6","Alloy 617",314626,"Plate"
78.60,0.00642,"Qualified",,60013.37,"CapPass","46% Nf: Cycle 150-151",151,120249,"J-6","Alloy 617",314626,"Plate"
79.01,0.00645,"Qualified",,60013.61,"CapPass","46% Nf: Cycle 150-151",151,120250,"J-6","Alloy 617",314626,"Plate"
79.85,0.00650,"Qualified",,60014.11,"CapPass","46% Nf: Cycle 150-151",151,120251,"J-6","Alloy 617",314626,"Plate"
79.44,0.00652,"Qualified",,60014.37,"CapPass","46% Nf: Cycle 150-151",151,120252,"J-6","Alloy 617",314626,"Plate"
78.94,0.00655,"Qualified",,60014.64,"CapPass","46% Nf: Cycle 150-151",151,120253,"J-6","Alloy 617",314626,"Plate"
80.39,0.00660,"Qualified",,60015.16,"CapPass","46% Nf: Cycle 150-151",151,120254,"J-6","Alloy 617",314626,"Plate"
80.40,0.00662,"Qualified",,60015.37,"CapPass","46% Nf: Cycle 150-151",151,120255,"J-6","Alloy 617",314626,"Plate"
80.16,0.00665,"Qualified",,60015.59,"CapPass","46% Nf: Cycle 150-151",151,120256,"J-6","Alloy 617",314626,"Plate"
80.29,0.00670,"Qualified",,60016.09,"CapPass","46% Nf: Cycle 150-151",151,120257,"J-6","Alloy 617",314626,"Plate"
80.05,0.00672,"Qualified",,60016.37,"CapPass","46% Nf: Cycle 150-151",151,120258,"J-6","Alloy 617",314626,"Plate"
80.09,0.00675,"Qualified",,60016.61,"CapPass","46% Nf: Cycle 150-151",151,120259,"J-6","Alloy 617",314626,"Plate"
79.85,0.00680,"Qualified",,60017.11,"CapPass","46% Nf: Cycle 150-151",151,120260,"J-6","Alloy 617",314626,"Plate"
79.72,0.00682,"Qualified",,60017.37,"CapPass","46% Nf: Cycle 150-151",151,120261,"J-6","Alloy 617",314626,"Plate"
80.04,0.00685,"Qualified",,60017.66,"CapPass","46% Nf: Cycle 150-151",151,120262,"J-6","Alloy 617",314626,"Plate"
81.85,0.00690,"Qualified",,60018.23,"CapPass","46% Nf: Cycle 150-151",151,120263,"J-6","Alloy 617",314626,"Plate"
82.78,0.00692,"Qualified",,60018.37,"CapPass","46% Nf: Cycle 150-151",151,120264,"J-6","Alloy 617",314626,"Plate"
82.30,0.00695,"Qualified",,60018.66,"CapPass","46% Nf: Cycle 150-151",151,120265,"J-6","Alloy 617",314626,"Plate"
81.95,0.00700,"Qualified",,60019.12,"CapPass","46% Nf: Cycle 150-151",151,120266,"J-6","Alloy 617",314626,"Plate"
81.56,0.00702,"Qualified",,60019.37,"CapPass","46% Nf: Cycle 150-151",151,120267,"J-6","Alloy 617",314626,"Plate"
80.83,0.00705,"Qualified",,60019.72,"CapPass","46% Nf: Cycle 150-151",151,120268,"J-6","Alloy 617",314626,"Plate"
81.14,0.00710,"Qualified",,60020.19,"CapPass","46% Nf: Cycle 150-151",151,120269,"J-6","Alloy 617",314626,"Plate"
81.45,0.00712,"Qualified",,60020.37,"CapPass","46% Nf: Cycle 150-151",151,120270,"J-6","Alloy 617",314626,"Plate"
81.14,0.00715,"Qualified",,60020.65,"CapPass","46% Nf: Cycle 150-151",151,120271,"J-6","Alloy 617",314626,"Plate"
79.92,0.00720,"Qualified",,60021.14,"CapPass","46% Nf: Cycle 150-151",151,120272,"J-6","Alloy 617",314626,"Plate"
79.63,0.00722,"Qualified",,60021.37,"CapPass","46% Nf: Cycle 150-151",151,120273,"J-6","Alloy 617",314626,"Plate"
81.03,0.00726,"Qualified",,60021.72,"CapPass","46% Nf: Cycle 150-151",151,120274,"J-6","Alloy 617",314626,"Plate"
80.89,0.00731,"Qualified",,60022.16,"CapPass","46% Nf: Cycle 150-151",151,120275,"J-6","Alloy 617",314626,"Plate"
80.32,0.00732,"Qualified",,60022.37,"CapPass","46% Nf: Cycle 150-151",151,120276,"J-6","Alloy 617",314626,"Plate"
79.35,0.00736,"Qualified",,60022.67,"CapPass","46% Nf: Cycle 150-151",151,120277,"J-6","Alloy 617",314626,"Plate"
78.45,0.00741,"Qualified",,60023.20,"CapPass","46% Nf: Cycle 150-151",151,120278,"J-6","Alloy 617",314626,"Plate"
78.79,0.00742,"Qualified",,60023.37,"CapPass","46% Nf: Cycle 150-151",151,120279,"J-6","Alloy 617",314626,"Plate"
78.73,0.00746,"Qualified",,60023.72,"CapPass","46% Nf: Cycle 150-151",151,120280,"J-6","Alloy 617",314626,"Plate"
78.31,0.00751,"Qualified",,60024.22,"CapPass","46% Nf: Cycle 150-151",151,120281,"J-6","Alloy 617",314626,"Plate"
78.00,0.00752,"Qualified",,60024.37,"CapPass","46% Nf: Cycle 150-151",151,120282,"J-6","Alloy 617",314626,"Plate"
78.90,0.00756,"Qualified",,60024.79,"CapPass","46% Nf: Cycle 150-151",151,120283,"J-6","Alloy 617",314626,"Plate"
79.95,0.00761,"Qualified",,60025.24,"CapPass","46% Nf: Cycle 150-151",151,120284,"J-6","Alloy 617",314626,"Plate"
79.95,0.00762,"Qualified",,60025.37,"CapPass","46% Nf: Cycle 150-151",151,120285,"J-6","Alloy 617",314626,"Plate"
80.81,0.00766,"Qualified",,60025.78,"CapPass","46% Nf: Cycle 150-151",151,120286,"J-6","Alloy 617",314626,"Plate"
81.00,0.00771,"Qualified",,60026.25,"CapPass","46% Nf: Cycle 150-151",151,120287,"J-6","Alloy 617",314626,"Plate"
80.97,0.00772,"Qualified",,60026.37,"CapPass","46% Nf: Cycle 150-151",151,120288,"J-6","Alloy 617",314626,"Plate"
80.04,0.00776,"Qualified",,60026.75,"CapPass","46% Nf: Cycle 150-151",151,120289,"J-6","Alloy 617",314626,"Plate"
80.46,0.00781,"Qualified",,60027.30,"CapPass","46% Nf: Cycle 150-151",151,120290,"J-6","Alloy 617",314626,"Plate"
80.60,0.00782,"Qualified",,60027.37,"CapPass","46% Nf: Cycle 150-151",151,120291,"J-6","Alloy 617",314626,"Plate"
80.83,0.00786,"Qualified",,60027.77,"CapPass","46% Nf: Cycle 150-151",151,120292,"J-6","Alloy 617",314626,"Plate"
80.94,0.00791,"Qualified",,60028.35,"CapPass","46% Nf: Cycle 150-151",151,120293,"J-6","Alloy 617",314626,"Plate"
81.02,0.00792,"Qualified",,60028.37,"CapPass","46% Nf: Cycle 150-151",151,120294,"J-6","Alloy 617",314626,"Plate"
81.32,0.00796,"Qualified",,60028.77,"CapPass","46% Nf: Cycle 150-151",151,120295,"J-6","Alloy 617",314626,"Plate"
80.69,0.00801,"Qualified",,60029.31,"CapPass","46% Nf: Cycle 150-151",151,120296,"J-6","Alloy 617",314626,"Plate"
80.70,0.00801,"Qualified",,60029.37,"CapPass","46% Nf: Cycle 150-151",151,120297,"J-6","Alloy 617",314626,"Plate"
81.01,0.00806,"Qualified",,60029.78,"CapPass","46% Nf: Cycle 150-151",151,120298,"J-6","Alloy 617",314626,"Plate"
80.60,0.00812,"Qualified",,60030.31,"CapPass","46% Nf: Cycle 150-151",151,120299,"J-6","Alloy 617",314626,"Plate"
80.48,0.00812,"Qualified",,60030.37,"CapPass","46% Nf: Cycle 150-151",151,120300,"J-6","Alloy 617",314626,"Plate"
81.39,0.00817,"Qualified",,60030.87,"CapPass","46% Nf: Cycle 150-151",151,120301,"J-6","Alloy 617",314626,"Plate"
81.86,0.00822,"Qualified",,60031.30,"CapPass","46% Nf: Cycle 150-151",151,120302,"J-6","Alloy 617",314626,"Plate"
81.32,0.00822,"Qualified",,60031.37,"CapPass","46% Nf: Cycle 150-151",151,120303,"J-6","Alloy 617",314626,"Plate"
81.86,0.00827,"Qualified",,60031.86,"CapPass","46% Nf: Cycle 150-151",151,120304,"J-6","Alloy 617",314626,"Plate"
81.01,0.00832,"Qualified",,60032.31,"CapPass","46% Nf: Cycle 150-151",151,120305,"J-6","Alloy 617",314626,"Plate"
80.78,0.00832,"Qualified",,60032.37,"CapPass","46% Nf: Cycle 150-151",151,120306,"J-6","Alloy 617",314626,"Plate"
80.85,0.00837,"Qualified",,60032.84,"CapPass","46% Nf: Cycle 150-151",151,120307,"J-6","Alloy 617",314626,"Plate"
80.52,0.00842,"Qualified",,60033.34,"CapPass","46% Nf: Cycle 150-151",151,120308,"J-6","Alloy 617",314626,"Plate"
80.51,0.00841,"Qualified",,60033.37,"CapPass","46% Nf: Cycle 150-151",151,120309,"J-6","Alloy 617",314626,"Plate"
80.70,0.00847,"Qualified",,60033.84,"CapPass","46% Nf: Cycle 150-151",151,120310,"J-6","Alloy 617",314626,"Plate"
79.45,0.00852,"Qualified",,60034.28,"CapPass","46% Nf: Cycle 150-151",151,120311,"J-6","Alloy 617",314626,"Plate"
79.20,0.00852,"Qualified",,60034.37,"CapPass","46% Nf: Cycle 150-151",151,120312,"J-6","Alloy 617",314626,"Plate"
78.77,0.00857,"Qualified",,60034.86,"CapPass","46% Nf: Cycle 150-151",151,120313,"J-6","Alloy 617",314626,"Plate"
79.30,0.00862,"Qualified",,60035.31,"CapPass","46% Nf: Cycle 150-151",151,120314,"J-6","Alloy 617",314626,"Plate"
79.17,0.00862,"Qualified",,60035.37,"CapPass","46% Nf: Cycle 150-151",151,120315,"J-6","Alloy 617",314626,"Plate"
80.25,0.00867,"Qualified",,60035.88,"CapPass","46% Nf: Cycle 150-151",151,120316,"J-6","Alloy 617",314626,"Plate"
80.76,0.00872,"Qualified",,60036.34,"CapPass","46% Nf: Cycle 150-151",151,120317,"J-6","Alloy 617",314626,"Plate"
80.68,0.00872,"Qualified",,60036.37,"CapPass","46% Nf: Cycle 150-151",151,120318,"J-6","Alloy 617",314626,"Plate"
79.89,0.00877,"Qualified",,60036.86,"CapPass","46% Nf: Cycle 150-151",151,120319,"J-6","Alloy 617",314626,"Plate"
80.78,0.00881,"Qualified",,60037.37,"CapPass","46% Nf: Cycle 150-151",151,120320,"J-6","Alloy 617",314626,"Plate"
80.77,0.00882,"Qualified",,60037.40,"CapPass","46% Nf: Cycle 150-151",151,120321,"J-6","Alloy 617",314626,"Plate"
80.55,0.00887,"Qualified",,60037.90,"CapPass","46% Nf: Cycle 150-151",151,120322,"J-6","Alloy 617",314626,"Plate"
80.80,0.00892,"Qualified",,60038.37,"CapPass","46% Nf: Cycle 150-151",151,120323,"J-6","Alloy 617",314626,"Plate"
80.62,0.00893,"Qualified",,60038.41,"CapPass","46% Nf: Cycle 150-151",151,120324,"J-6","Alloy 617",314626,"Plate"
81.12,0.00898,"Qualified",,60038.94,"CapPass","46% Nf: Cycle 150-151",151,120325,"J-6","Alloy 617",314626,"Plate"
81.70,0.00901,"Qualified",,60039.37,"CapPass","46% Nf: Cycle 150-151",151,120326,"J-6","Alloy 617",314626,"Plate"
81.88,0.00903,"Qualified",,60039.44,"CapPass","46% Nf: Cycle 150-151",151,120327,"J-6","Alloy 617",314626,"Plate"
82.20,0.00908,"Qualified",,60039.90,"CapPass","46% Nf: Cycle 150-151",151,120328,"J-6","Alloy 617",314626,"Plate"
81.28,0.00912,"Qualified",,60040.37,"CapPass","46% Nf: Cycle 150-151",151,120329,"J-6","Alloy 617",314626,"Plate"
81.16,0.00913,"Qualified",,60040.42,"CapPass","46% Nf: Cycle 150-151",151,120330,"J-6","Alloy 617",314626,"Plate"
81.47,0.00918,"Qualified",,60040.92,"CapPass","46% Nf: Cycle 150-151",151,120331,"J-6","Alloy 617",314626,"Plate"
81.14,0.00923,"Qualified",,60041.36,"CapPass","46% Nf: Cycle 150-151",151,120332,"J-6","Alloy 617",314626,"Plate"
81.05,0.00922,"Qualified",,60041.37,"CapPass","46% Nf: Cycle 150-151",151,120333,"J-6","Alloy 617",314626,"Plate"
80.88,0.00928,"Qualified",,60041.99,"CapPass","46% Nf: Cycle 150-151",151,120334,"J-6","Alloy 617",314626,"Plate"
81.51,0.00932,"Qualified",,60042.37,"CapPass","46% Nf: Cycle 150-151",151,120335,"J-6","Alloy 617",314626,"Plate"
81.76,0.00933,"Qualified",,60042.46,"CapPass","46% Nf: Cycle 150-151",151,120336,"J-6","Alloy 617",314626,"Plate"
80.91,0.00938,"Qualified",,60042.96,"CapPass","46% Nf: Cycle 150-151",151,120337,"J-6","Alloy 617",314626,"Plate"
80.55,0.00942,"Qualified",,60043.37,"CapPass","46% Nf: Cycle 150-151",151,120338,"J-6","Alloy 617",314626,"Plate"
80.46,0.00943,"Qualified",,60043.39,"CapPass","46% Nf: Cycle 150-151",151,120339,"J-6","Alloy 617",314626,"Plate"
78.27,0.00948,"Qualified",,60043.93,"CapPass","46% Nf: Cycle 150-151",151,120340,"J-6","Alloy 617",314626,"Plate"
77.28,0.00952,"Qualified",,60044.37,"CapPass","46% Nf: Cycle 150-151",151,120341,"J-6","Alloy 617",314626,"Plate"
77.07,0.00953,"Qualified",,60044.44,"CapPass","46% Nf: Cycle 150-151",151,120342,"J-6","Alloy 617",314626,"Plate"
77.82,0.00958,"Qualified",,60044.99,"CapPass","46% Nf: Cycle 150-151",151,120343,"J-6","Alloy 617",314626,"Plate"
78.34,0.00963,"Qualified",,60045.37,"CapPass","46% Nf: Cycle 150-151",151,120344,"J-6","Alloy 617",314626,"Plate"
78.16,0.00963,"Qualified",,60045.42,"CapPass","46% Nf: Cycle 150-151",151,120345,"J-6","Alloy 617",314626,"Plate"
78.33,0.00968,"Qualified",,60045.99,"CapPass","46% Nf: Cycle 150-151",151,120346,"J-6","Alloy 617",314626,"Plate"
78.58,0.00972,"Qualified",,60046.37,"CapPass","46% Nf: Cycle 150-151",151,120347,"J-6","Alloy 617",314626,"Plate"
79.06,0.00973,"Qualified",,60046.50,"CapPass","46% Nf: Cycle 150-151",151,120348,"J-6","Alloy 617",314626,"Plate"
79.74,0.00979,"Qualified",,60046.99,"CapPass","46% Nf: Cycle 150-151",151,120349,"J-6","Alloy 617",314626,"Plate"
81.16,0.00982,"Qualified",,60047.37,"CapPass","46% Nf: Cycle 150-151",151,120350,"J-6","Alloy 617",314626,"Plate"
81.46,0.00984,"Qualified",,60047.54,"CapPass","46% Nf: Cycle 150-151",151,120351,"J-6","Alloy 617",314626,"Plate"
82.31,0.00989,"Qualified",,60048.04,"CapPass","46% Nf: Cycle 150-151",151,120352,"J-6","Alloy 617",314626,"Plate"
81.54,0.00992,"Qualified",,60048.37,"CapPass","46% Nf: Cycle 150-151",151,120353,"J-6","Alloy 617",314626,"Plate"
81.36,0.00994,"Qualified",,60048.57,"CapPass","46% Nf: Cycle 150-151",151,120354,"J-6","Alloy 617",314626,"Plate"
82.76,0.00999,"Qualified",,60049.02,"CapPass","46% Nf: Cycle 150-151",151,120355,"J-6","Alloy 617",314626,"Plate"
71.77,0.00004,"Qualified",,79550.13,"CapPass","Cycle 200",200,121252,"J-6","Alloy 617",314626,"Plate"
71.68,0.00006,"Qualified",,79550.38,"CapPass","Cycle 200",200,121253,"J-6","Alloy 617",314626,"Plate"
71.58,0.00009,"Qualified",,79550.61,"CapPass","Cycle 200",200,121254,"J-6","Alloy 617",314626,"Plate"
70.66,0.00014,"Qualified",,79551.13,"CapPass","Cycle 200",200,121255,"J-6","Alloy 617",314626,"Plate"
70.81,0.00016,"Qualified",,79551.38,"CapPass","Cycle 200",200,121256,"J-6","Alloy 617",314626,"Plate"
70.74,0.00019,"Qualified",,79551.68,"CapPass","Cycle 200",200,121257,"J-6","Alloy 617",314626,"Plate"
72.23,0.00024,"Qualified",,79552.18,"CapPass","Cycle 200",200,121258,"J-6","Alloy 617",314626,"Plate"
72.56,0.00026,"Qualified",,79552.38,"CapPass","Cycle 200",200,121259,"J-6","Alloy 617",314626,"Plate"
73.31,0.00029,"Qualified",,79552.70,"CapPass","Cycle 200",200,121260,"J-6","Alloy 617",314626,"Plate"
74.05,0.00034,"Qualified",,79553.20,"CapPass","Cycle 200",200,121261,"J-6","Alloy 617",314626,"Plate"
74.04,0.00036,"Qualified",,79553.38,"CapPass","Cycle 200",200,121262,"J-6","Alloy 617",314626,"Plate"
74.34,0.00040,"Qualified",,79553.62,"CapPass","Cycle 200",200,121263,"J-6","Alloy 617",314626,"Plate"
73.61,0.00045,"Qualified",,79554.16,"CapPass","Cycle 200",200,121264,"J-6","Alloy 617",314626,"Plate"
73.06,0.00046,"Qualified",,79554.38,"CapPass","Cycle 200",200,121265,"J-6","Alloy 617",314626,"Plate"
72.84,0.00050,"Qualified",,79554.66,"CapPass","Cycle 200",200,121266,"J-6","Alloy 617",314626,"Plate"
72.66,0.00055,"Qualified",,79555.19,"CapPass","Cycle 200",200,121267,"J-6","Alloy 617",314626,"Plate"
72.81,0.00056,"Qualified",,79555.38,"CapPass","Cycle 200",200,121268,"J-6","Alloy 617",314626,"Plate"
72.41,0.00060,"Qualified",,79555.63,"CapPass","Cycle 200",200,121269,"J-6","Alloy 617",314626,"Plate"
71.29,0.00065,"Qualified",,79556.16,"CapPass","Cycle 200",200,121270,"J-6","Alloy 617",314626,"Plate"
70.99,0.00066,"Qualified",,79556.38,"CapPass","Cycle 200",200,121271,"J-6","Alloy 617",314626,"Plate"
70.59,0.00070,"Qualified",,79556.63,"CapPass","Cycle 200",200,121272,"J-6","Alloy 617",314626,"Plate"
70.10,0.00075,"Qualified",,79557.18,"CapPass","Cycle 200",200,121273,"J-6","Alloy 617",314626,"Plate"
70.02,0.00076,"Qualified",,79557.38,"CapPass","Cycle 200",200,121274,"J-6","Alloy 617",314626,"Plate"
70.71,0.00080,"Qualified",,79557.67,"CapPass","Cycle 200",200,121275,"J-6","Alloy 617",314626,"Plate"
71.01,0.00085,"Qualified",,79558.17,"CapPass","Cycle 200",200,121276,"J-6","Alloy 617",314626,"Plate"
70.45,0.00087,"Qualified",,79558.38,"CapPass","Cycle 200",200,121277,"J-6","Alloy 617",314626,"Plate"
69.51,0.00090,"Qualified",,79558.66,"CapPass","Cycle 200",200,121278,"J-6","Alloy 617",314626,"Plate"
69.79,0.00095,"Qualified",,79559.16,"CapPass","Cycle 200",200,121279,"J-6","Alloy 617",314626,"Plate"
69.87,0.00096,"Qualified",,79559.38,"CapPass","Cycle 200",200,121280,"J-6","Alloy 617",314626,"Plate"
71.10,0.00100,"Qualified",,79559.74,"CapPass","Cycle 200",200,121281,"J-6","Alloy 617",314626,"Plate"
71.44,0.00105,"Qualified",,79560.24,"CapPass","Cycle 200",200,121282,"J-6","Alloy 617",314626,"Plate"
71.74,0.00106,"Qualified",,79560.38,"CapPass","Cycle 200",200,121283,"J-6","Alloy 617",314626,"Plate"
72.16,0.00110,"Qualified",,79560.72,"CapPass","Cycle 200",200,121284,"J-6","Alloy 617",314626,"Plate"
71.93,0.00115,"Qualified",,79561.20,"CapPass","Cycle 200",200,121285,"J-6","Alloy 617",314626,"Plate"
71.65,0.00116,"Qualified",,79561.38,"CapPass","Cycle 200",200,121286,"J-6","Alloy 617",314626,"Plate"
72.11,0.00120,"Qualified",,79561.74,"CapPass","Cycle 200",200,121287,"J-6","Alloy 617",314626,"Plate"
71.21,0.00125,"Qualified",,79562.22,"CapPass","Cycle 200",200,121288,"J-6","Alloy 617",314626,"Plate"
70.97,0.00126,"Qualified",,79562.38,"CapPass","Cycle 200",200,121289,"J-6","Alloy 617",314626,"Plate"
71.47,0.00130,"Qualified",,79562.78,"CapPass","Cycle 200",200,121290,"J-6","Alloy 617",314626,"Plate"
71.26,0.00135,"Qualified",,79563.25,"CapPass","Cycle 200",200,121291,"J-6","Alloy 617",314626,"Plate"
71.09,0.00137,"Qualified",,79563.38,"CapPass","Cycle 200",200,121292,"J-6","Alloy 617",314626,"Plate"
71.06,0.00140,"Qualified",,79563.75,"CapPass","Cycle 200",200,121293,"J-6","Alloy 617",314626,"Plate"
72.14,0.00145,"Qualified",,79564.24,"CapPass","Cycle 200",200,121294,"J-6","Alloy 617",314626,"Plate"
72.27,0.00146,"Qualified",,79564.38,"CapPass","Cycle 200",200,121295,"J-6","Alloy 617",314626,"Plate"
72.52,0.00150,"Qualified",,79564.74,"CapPass","Cycle 200",200,121296,"J-6","Alloy 617",314626,"Plate"
71.58,0.00155,"Qualified",,79565.30,"CapPass","Cycle 200",200,121297,"J-6","Alloy 617",314626,"Plate"
71.45,0.00156,"Qualified",,79565.38,"CapPass","Cycle 200",200,121298,"J-6","Alloy 617",314626,"Plate"
71.17,0.00160,"Qualified",,79565.77,"CapPass","Cycle 200",200,121299,"J-6","Alloy 617",314626,"Plate"
71.12,0.00166,"Qualified",,79566.31,"CapPass","Cycle 200",200,121300,"J-6","Alloy 617",314626,"Plate"
71.27,0.00167,"Qualified",,79566.38,"CapPass","Cycle 200",200,121301,"J-6","Alloy 617",314626,"Plate"
71.61,0.00171,"Qualified",,79566.75,"CapPass","Cycle 200",200,121302,"J-6","Alloy 617",314626,"Plate"
71.55,0.00176,"Qualified",,79567.30,"CapPass","Cycle 200",200,121303,"J-6","Alloy 617",314626,"Plate"
71.63,0.00177,"Qualified",,79567.38,"CapPass","Cycle 200",200,121304,"J-6","Alloy 617",314626,"Plate"
71.20,0.00181,"Qualified",,79567.77,"CapPass","Cycle 200",200,121305,"J-6","Alloy 617",314626,"Plate"
71.10,0.00186,"Qualified",,79568.27,"CapPass","Cycle 200",200,121306,"J-6","Alloy 617",314626,"Plate"
70.90,0.00187,"Qualified",,79568.38,"CapPass","Cycle 200",200,121307,"J-6","Alloy 617",314626,"Plate"
70.29,0.00191,"Qualified",,79568.84,"CapPass","Cycle 200",200,121308,"J-6","Alloy 617",314626,"Plate"
70.18,0.00196,"Qualified",,79569.31,"CapPass","Cycle 200",200,121309,"J-6","Alloy 617",314626,"Plate"
70.24,0.00197,"Qualified",,79569.38,"CapPass","Cycle 200",200,121310,"J-6","Alloy 617",314626,"Plate"
70.12,0.00201,"Qualified",,79569.79,"CapPass","Cycle 200",200,121311,"J-6","Alloy 617",314626,"Plate"
70.15,0.00206,"Qualified",,79570.29,"CapPass","Cycle 200",200,121312,"J-6","Alloy 617",314626,"Plate"
70.27,0.00207,"Qualified",,79570.38,"CapPass","Cycle 200",200,121313,"J-6","Alloy 617",314626,"Plate"
70.83,0.00211,"Qualified",,79570.77,"CapPass","Cycle 200",200,121314,"J-6","Alloy 617",314626,"Plate"
71.00,0.00216,"Qualified",,79571.31,"CapPass","Cycle 200",200,121315,"J-6","Alloy 617",314626,"Plate"
71.06,0.00216,"Qualified",,79571.38,"CapPass","Cycle 200",200,121316,"J-6","Alloy 617",314626,"Plate"
71.51,0.00221,"Qualified",,79571.84,"CapPass","Cycle 200",200,121317,"J-6","Alloy 617",314626,"Plate"
72.06,0.00226,"Qualified",,79572.34,"CapPass","Cycle 200",200,121318,"J-6","Alloy 617",314626,"Plate"
72.09,0.00226,"Qualified",,79572.38,"CapPass","Cycle 200",200,121319,"J-6","Alloy 617",314626,"Plate"
72.33,0.00231,"Qualified",,79572.88,"CapPass","Cycle 200",200,121320,"J-6","Alloy 617",314626,"Plate"
72.80,0.00236,"Qualified",,79573.29,"CapPass","Cycle 200",200,121321,"J-6","Alloy 617",314626,"Plate"
72.74,0.00237,"Qualified",,79573.38,"CapPass","Cycle 200",200,121322,"J-6","Alloy 617",314626,"Plate"
72.62,0.00241,"Qualified",,79573.84,"CapPass","Cycle 200",200,121323,"J-6","Alloy 617",314626,"Plate"
73.35,0.00246,"Qualified",,79574.34,"CapPass","Cycle 200",200,121324,"J-6","Alloy 617",314626,"Plate"
73.43,0.00247,"Qualified",,79574.38,"CapPass","Cycle 200",200,121325,"J-6","Alloy 617",314626,"Plate"
72.81,0.00251,"Qualified",,79574.81,"CapPass","Cycle 200",200,121326,"J-6","Alloy 617",314626,"Plate"
71.68,0.00256,"Qualified",,79575.31,"CapPass","Cycle 200",200,121327,"J-6","Alloy 617",314626,"Plate"
71.36,0.00257,"Qualified",,79575.38,"CapPass","Cycle 200",200,121328,"J-6","Alloy 617",314626,"Plate"
70.10,0.00261,"Qualified",,79575.82,"CapPass","Cycle 200",200,121329,"J-6","Alloy 617",314626,"Plate"
70.91,0.00266,"Qualified",,79576.31,"CapPass","Cycle 200",200,121330,"J-6","Alloy 617",314626,"Plate"
70.87,0.00267,"Qualified",,79576.38,"CapPass","Cycle 200",200,121331,"J-6","Alloy 617",314626,"Plate"
71.40,0.00271,"Qualified",,79576.94,"CapPass","Cycle 200",200,121332,"J-6","Alloy 617",314626,"Plate"
71.99,0.00276,"Qualified",,79577.34,"CapPass","Cycle 200",200,121333,"J-6","Alloy 617",314626,"Plate"
71.98,0.00276,"Qualified",,79577.38,"CapPass","Cycle 200",200,121334,"J-6","Alloy 617",314626,"Plate"
72.54,0.00281,"Qualified",,79577.92,"CapPass","Cycle 200",200,121335,"J-6","Alloy 617",314626,"Plate"
72.44,0.00287,"Qualified",,79578.36,"CapPass","Cycle 200",200,121336,"J-6","Alloy 617",314626,"Plate"
72.36,0.00286,"Qualified",,79578.38,"CapPass","Cycle 200",200,121337,"J-6","Alloy 617",314626,"Plate"
71.91,0.00292,"Qualified",,79578.91,"CapPass","Cycle 200",200,121338,"J-6","Alloy 617",314626,"Plate"
72.86,0.00296,"Qualified",,79579.38,"CapPass","Cycle 200",200,121339,"J-6","Alloy 617",314626,"Plate"
72.83,0.00297,"Qualified",,79579.39,"CapPass","Cycle 200",200,121340,"J-6","Alloy 617",314626,"Plate"
72.72,0.00302,"Qualified",,79579.89,"CapPass","Cycle 200",200,121341,"J-6","Alloy 617",314626,"Plate"
73.41,0.00306,"Qualified",,79580.38,"CapPass","Cycle 200",200,121342,"J-6","Alloy 617",314626,"Plate"
73.48,0.00307,"Qualified",,79580.39,"CapPass","Cycle 200",200,121343,"J-6","Alloy 617",314626,"Plate"
73.70,0.00312,"Qualified",,79580.91,"CapPass","Cycle 200",200,121344,"J-6","Alloy 617",314626,"Plate"
73.14,0.00317,"Qualified",,79581.38,"CapPass","Cycle 200",200,121345,"J-6","Alloy 617",314626,"Plate"
73.00,0.00317,"Qualified",,79581.41,"CapPass","Cycle 200",200,121346,"J-6","Alloy 617",314626,"Plate"
72.97,0.00322,"Qualified",,79581.94,"CapPass","Cycle 200",200,121347,"J-6","Alloy 617",314626,"Plate"
72.85,0.00326,"Qualified",,79582.38,"CapPass","Cycle 200",200,121348,"J-6","Alloy 617",314626,"Plate"
72.94,0.00327,"Qualified",,79582.42,"CapPass","Cycle 200",200,121349,"J-6","Alloy 617",314626,"Plate"
73.13,0.00332,"Qualified",,79582.94,"CapPass","Cycle 200",200,121350,"J-6","Alloy 617",314626,"Plate"
72.97,0.00336,"Qualified",,79583.38,"CapPass","Cycle 200",200,121351,"J-6","Alloy 617",314626,"Plate"
73.02,0.00337,"Qualified",,79583.44,"CapPass","Cycle 200",200,121352,"J-6","Alloy 617",314626,"Plate"
72.70,0.00342,"Qualified",,79583.94,"CapPass","Cycle 200",200,121353,"J-6","Alloy 617",314626,"Plate"
72.63,0.00346,"Qualified",,79584.38,"CapPass","Cycle 200",200,121354,"J-6","Alloy 617",314626,"Plate"
72.67,0.00347,"Qualified",,79584.42,"CapPass","Cycle 200",200,121355,"J-6","Alloy 617",314626,"Plate"
72.98,0.00352,"Qualified",,79584.94,"CapPass","Cycle 200",200,121356,"J-6","Alloy 617",314626,"Plate"
71.62,0.00356,"Qualified",,79585.38,"CapPass","Cycle 200",200,121357,"J-6","Alloy 617",314626,"Plate"
71.72,0.00357,"Qualified",,79585.45,"CapPass","Cycle 200",200,121358,"J-6","Alloy 617",314626,"Plate"
71.73,0.00362,"Qualified",,79585.96,"CapPass","Cycle 200",200,121359,"J-6","Alloy 617",314626,"Plate"
71.36,0.00367,"Qualified",,79586.38,"CapPass","Cycle 200",200,121360,"J-6","Alloy 617",314626,"Plate"
71.30,0.00367,"Qualified",,79586.39,"CapPass","Cycle 200",200,121361,"J-6","Alloy 617",314626,"Plate"
70.89,0.00372,"Qualified",,79586.95,"CapPass","Cycle 200",200,121362,"J-6","Alloy 617",314626,"Plate"
70.56,0.00376,"Qualified",,79587.38,"CapPass","Cycle 200",200,121363,"J-6","Alloy 617",314626,"Plate"
70.54,0.00377,"Qualified",,79587.48,"CapPass","Cycle 200",200,121364,"J-6","Alloy 617",314626,"Plate"
71.48,0.00382,"Qualified",,79587.92,"CapPass","Cycle 200",200,121365,"J-6","Alloy 617",314626,"Plate"
71.60,0.00386,"Qualified",,79588.38,"CapPass","Cycle 200",200,121366,"J-6","Alloy 617",314626,"Plate"
71.78,0.00387,"Qualified",,79588.45,"CapPass","Cycle 200",200,121367,"J-6","Alloy 617",314626,"Plate"
71.23,0.00393,"Qualified",,79588.98,"CapPass","Cycle 200",200,121368,"J-6","Alloy 617",314626,"Plate"
72.00,0.00396,"Qualified",,79589.38,"CapPass","Cycle 200",200,121369,"J-6","Alloy 617",314626,"Plate"
72.79,0.00398,"Qualified",,79589.49,"CapPass","Cycle 200",200,121370,"J-6","Alloy 617",314626,"Plate"
73.28,0.00403,"Qualified",,79590.02,"CapPass","Cycle 200",200,121371,"J-6","Alloy 617",314626,"Plate"
73.08,0.00407,"Qualified",,79590.38,"CapPass","Cycle 200",200,121372,"J-6","Alloy 617",314626,"Plate"
72.82,0.00408,"Qualified",,79590.51,"CapPass","Cycle 200",200,121373,"J-6","Alloy 617",314626,"Plate"
72.73,0.00413,"Qualified",,79591.04,"CapPass","Cycle 200",200,121374,"J-6","Alloy 617",314626,"Plate"
72.71,0.00416,"Qualified",,79591.38,"CapPass","Cycle 200",200,121375,"J-6","Alloy 617",314626,"Plate"
72.62,0.00418,"Qualified",,79591.51,"CapPass","Cycle 200",200,121376,"J-6","Alloy 617",314626,"Plate"
72.78,0.00423,"Qualified",,79591.98,"CapPass","Cycle 200",200,121377,"J-6","Alloy 617",314626,"Plate"
72.41,0.00426,"Qualified",,79592.38,"CapPass","Cycle 200",200,121378,"J-6","Alloy 617",314626,"Plate"
72.46,0.00428,"Qualified",,79592.52,"CapPass","Cycle 200",200,121379,"J-6","Alloy 617",314626,"Plate"
73.32,0.00433,"Qualified",,79593.04,"CapPass","Cycle 200",200,121380,"J-6","Alloy 617",314626,"Plate"
73.06,0.00436,"Qualified",,79593.38,"CapPass","Cycle 200",200,121381,"J-6","Alloy 617",314626,"Plate"
72.79,0.00438,"Qualified",,79593.52,"CapPass","Cycle 200",200,121382,"J-6","Alloy 617",314626,"Plate"
73.60,0.00443,"Qualified",,79594.06,"CapPass","Cycle 200",200,121383,"J-6","Alloy 617",314626,"Plate"
73.95,0.00446,"Qualified",,79594.38,"CapPass","Cycle 200",200,121384,"J-6","Alloy 617",314626,"Plate"
73.91,0.00448,"Qualified",,79594.54,"CapPass","Cycle 200",200,121385,"J-6","Alloy 617",314626,"Plate"
73.46,0.00453,"Qualified",,79595.06,"CapPass","Cycle 200",200,121386,"J-6","Alloy 617",314626,"Plate"
73.24,0.00456,"Qualified",,79595.38,"CapPass","Cycle 200",200,121387,"J-6","Alloy 617",314626,"Plate"
73.38,0.00458,"Qualified",,79595.56,"CapPass","Cycle 200",200,121388,"J-6","Alloy 617",314626,"Plate"
73.72,0.00463,"Qualified",,79596.04,"CapPass","Cycle 200",200,121389,"J-6","Alloy 617",314626,"Plate"
73.69,0.00466,"Qualified",,79596.38,"CapPass","Cycle 200",200,121390,"J-6","Alloy 617",314626,"Plate"
73.51,0.00468,"Qualified",,79596.51,"CapPass","Cycle 200",200,121391,"J-6","Alloy 617",314626,"Plate"
