Repository: js-molina/fatigue-A617

File: data/950C/Strain rate 0.0001/2.0% strain/HTM_A19_Cycles_J4.csv (part 25 of 27)
"Stress Mpa","Strain","Qual State","Qual Exceptions","Elapsed Time Sec","Data State","Cycle Label","Cycle","Count","Sample","Alloy","Heat","Material_Form"
-47.26,0.00617,"Qualified",,119689.15,"CapPass","85% Nf: Cycle 300-301",300,126575,"J-4","Alloy 617",314626,"Plate"
-47.64,0.00614,"Qualified",,119689.35,"CapPass","85% Nf: Cycle 300-301",300,126576,"J-4","Alloy 617",314626,"Plate"
-47.35,0.00609,"Qualified",,119689.85,"CapPass","85% Nf: Cycle 300-301",300,126577,"J-4","Alloy 617",314626,"Plate"
-47.06,0.00607,"Qualified",,119690.15,"CapPass","85% Nf: Cycle 300-301",300,126578,"J-4","Alloy 617",314626,"Plate"
-47.85,0.00604,"Qualified",,119690.37,"CapPass","85% Nf: Cycle 300-301",300,126579,"J-4","Alloy 617",314626,"Plate"
-47.48,0.00599,"Qualified",,119690.82,"CapPass","85% Nf: Cycle 300-301",300,126580,"J-4","Alloy 617",314626,"Plate"
-46.23,0.00596,"Qualified",,119691.15,"CapPass","85% Nf: Cycle 300-301",300,126581,"J-4","Alloy 617",314626,"Plate"
-46.03,0.00594,"Qualified",,119691.32,"CapPass","85% Nf: Cycle 300-301",300,126582,"J-4","Alloy 617",314626,"Plate"
-45.71,0.00589,"Qualified",,119691.84,"CapPass","85% Nf: Cycle 300-301",300,126583,"J-4","Alloy 617",314626,"Plate"
-45.41,0.00586,"Qualified",,119692.15,"CapPass","85% Nf: Cycle 300-301",300,126584,"J-4","Alloy 617",314626,"Plate"
-45.61,0.00584,"Qualified",,119692.39,"CapPass","85% Nf: Cycle 300-301",300,126585,"J-4","Alloy 617",314626,"Plate"
-45.89,0.00579,"Qualified",,119692.85,"CapPass","85% Nf: Cycle 300-301",300,126586,"J-4","Alloy 617",314626,"Plate"
-46.59,0.00577,"Qualified",,119693.15,"CapPass","85% Nf: Cycle 300-301",300,126587,"J-4","Alloy 617",314626,"Plate"
-46.78,0.00574,"Qualified",,119693.29,"CapPass","85% Nf: Cycle 300-301",300,126588,"J-4","Alloy 617",314626,"Plate"
-46.70,0.00569,"Qualified",,119693.84,"CapPass","85% Nf: Cycle 300-301",300,126589,"J-4","Alloy 617",314626,"Plate"
-46.89,0.00567,"Qualified",,119694.15,"CapPass","85% Nf: Cycle 300-301",300,126590,"J-4","Alloy 617",314626,"Plate"
-47.82,0.00564,"Qualified",,119694.40,"CapPass","85% Nf: Cycle 300-301",300,126591,"J-4","Alloy 617",314626,"Plate"
-48.71,0.00559,"Qualified",,119694.84,"CapPass","85% Nf: Cycle 300-301",300,126592,"J-4","Alloy 617",314626,"Plate"
-48.66,0.00557,"Qualified",,119695.15,"CapPass","85% Nf: Cycle 300-301",300,126593,"J-4","Alloy 617",314626,"Plate"
-49.06,0.00554,"Qualified",,119695.41,"CapPass","85% Nf: Cycle 300-301",300,126594,"J-4","Alloy 617",314626,"Plate"
-49.28,0.00549,"Qualified",,119695.89,"CapPass","85% Nf: Cycle 300-301",300,126595,"J-4","Alloy 617",314626,"Plate"
-49.30,0.00547,"Qualified",,119696.15,"CapPass","85% Nf: Cycle 300-301",300,126596,"J-4","Alloy 617",314626,"Plate"
-49.36,0.00544,"Qualified",,119696.35,"CapPass","85% Nf: Cycle 300-301",300,126597,"J-4","Alloy 617",314626,"Plate"
-49.66,0.00539,"Qualified",,119696.86,"CapPass","85% Nf: Cycle 300-301",300,126598,"J-4","Alloy 617",314626,"Plate"
-49.36,0.00536,"Qualified",,119697.15,"CapPass","85% Nf: Cycle 300-301",300,126599,"J-4","Alloy 617",314626,"Plate"
-49.51,0.00534,"Qualified",,119697.38,"CapPass","85% Nf: Cycle 300-301",300,126600,"J-4","Alloy 617",314626,"Plate"
-50.26,0.00529,"Qualified",,119697.89,"CapPass","85% Nf: Cycle 300-301",300,126601,"J-4","Alloy 617",314626,"Plate"
-50.20,0.00526,"Qualified",,119698.15,"CapPass","85% Nf: Cycle 300-301",300,126602,"J-4","Alloy 617",314626,"Plate"
-49.85,0.00524,"Qualified",,119698.39,"CapPass","85% Nf: Cycle 300-301",300,126603,"J-4","Alloy 617",314626,"Plate"
-49.06,0.00519,"Qualified",,119698.89,"CapPass","85% Nf: Cycle 300-301",300,126604,"J-4","Alloy 617",314626,"Plate"
-49.25,0.00516,"Qualified",,119699.15,"CapPass","85% Nf: Cycle 300-301",300,126605,"J-4","Alloy 617",314626,"Plate"
-49.49,0.00514,"Qualified",,119699.42,"CapPass","85% Nf: Cycle 300-301",300,126606,"J-4","Alloy 617",314626,"Plate"
-49.67,0.00509,"Qualified",,119699.86,"CapPass","85% Nf: Cycle 300-301",300,126607,"J-4","Alloy 617",314626,"Plate"
-48.79,0.00506,"Qualified",,119700.15,"CapPass","85% Nf: Cycle 300-301",300,126608,"J-4","Alloy 617",314626,"Plate"
-48.31,0.00504,"Qualified",,119700.39,"CapPass","85% Nf: Cycle 300-301",300,126609,"J-4","Alloy 617",314626,"Plate"
-49.14,0.00498,"Qualified",,119700.89,"CapPass","85% Nf: Cycle 300-301",300,126610,"J-4","Alloy 617",314626,"Plate"
-49.31,0.00496,"Qualified",,119701.15,"CapPass","85% Nf: Cycle 300-301",300,126611,"J-4","Alloy 617",314626,"Plate"
-49.55,0.00493,"Qualified",,119701.46,"CapPass","85% Nf: Cycle 300-301",300,126612,"J-4","Alloy 617",314626,"Plate"
-49.85,0.00488,"Qualified",,119701.88,"CapPass","85% Nf: Cycle 300-301",300,126613,"J-4","Alloy 617",314626,"Plate"
-49.22,0.00486,"Qualified",,119702.15,"CapPass","85% Nf: Cycle 300-301",300,126614,"J-4","Alloy 617",314626,"Plate"
-48.87,0.00483,"Qualified",,119702.36,"CapPass","85% Nf: Cycle 300-301",300,126615,"J-4","Alloy 617",314626,"Plate"
-49.25,0.00478,"Qualified",,119702.91,"CapPass","85% Nf: Cycle 300-301",300,126616,"J-4","Alloy 617",314626,"Plate"
-49.71,0.00476,"Qualified",,119703.15,"CapPass","85% Nf: Cycle 300-301",300,126617,"J-4","Alloy 617",314626,"Plate"
-49.49,0.00473,"Qualified",,119703.41,"CapPass","85% Nf: Cycle 300-301",300,126618,"J-4","Alloy 617",314626,"Plate"
-48.85,0.00468,"Qualified",,119703.89,"CapPass","85% Nf: Cycle 300-301",300,126619,"J-4","Alloy 617",314626,"Plate"
-48.60,0.00466,"Qualified",,119704.15,"CapPass","85% Nf: Cycle 300-301",300,126620,"J-4","Alloy 617",314626,"Plate"
-48.19,0.00463,"Qualified",,119704.41,"CapPass","85% Nf: Cycle 300-301",300,126621,"J-4","Alloy 617",314626,"Plate"
-48.30,0.00458,"Qualified",,119704.85,"CapPass","85% Nf: Cycle 300-301",300,126622,"J-4","Alloy 617",314626,"Plate"
-47.63,0.00456,"Qualified",,119705.15,"CapPass","85% Nf: Cycle 300-301",300,126623,"J-4","Alloy 617",314626,"Plate"
-47.77,0.00453,"Qualified",,119705.38,"CapPass","85% Nf: Cycle 300-301",300,126624,"J-4","Alloy 617",314626,"Plate"
-46.77,0.00448,"Qualified",,119705.94,"CapPass","85% Nf: Cycle 300-301",300,126625,"J-4","Alloy 617",314626,"Plate"
-47.03,0.00446,"Qualified",,119706.15,"CapPass","85% Nf: Cycle 300-301",300,126626,"J-4","Alloy 617",314626,"Plate"
-47.16,0.00443,"Qualified",,119706.39,"CapPass","85% Nf: Cycle 300-301",300,126627,"J-4","Alloy 617",314626,"Plate"
-47.97,0.00438,"Qualified",,119706.91,"CapPass","85% Nf: Cycle 300-301",300,126628,"J-4","Alloy 617",314626,"Plate"
-48.00,0.00436,"Qualified",,119707.15,"CapPass","85% Nf: Cycle 300-301",300,126629,"J-4","Alloy 617",314626,"Plate"
-47.86,0.00433,"Qualified",,119707.43,"CapPass","85% Nf: Cycle 300-301",300,126630,"J-4","Alloy 617",314626,"Plate"
-48.39,0.00428,"Qualified",,119707.92,"CapPass","85% Nf: Cycle 300-301",300,126631,"J-4","Alloy 617",314626,"Plate"
-48.88,0.00426,"Qualified",,119708.15,"CapPass","85% Nf: Cycle 300-301",300,126632,"J-4","Alloy 617",314626,"Plate"
-48.72,0.00423,"Qualified",,119708.39,"CapPass","85% Nf: Cycle 300-301",300,126633,"J-4","Alloy 617",314626,"Plate"
-48.46,0.00418,"Qualified",,119708.92,"CapPass","85% Nf: Cycle 300-301",300,126634,"J-4","Alloy 617",314626,"Plate"
-48.64,0.00415,"Qualified",,119709.15,"CapPass","85% Nf: Cycle 300-301",300,126635,"J-4","Alloy 617",314626,"Plate"
-47.91,0.00413,"Qualified",,119709.36,"CapPass","85% Nf: Cycle 300-301",300,126636,"J-4","Alloy 617",314626,"Plate"
-48.11,0.00408,"Qualified",,119709.92,"CapPass","85% Nf: Cycle 300-301",300,126637,"J-4","Alloy 617",314626,"Plate"
-48.23,0.00406,"Qualified",,119710.15,"CapPass","85% Nf: Cycle 300-301",300,126638,"J-4","Alloy 617",314626,"Plate"
-48.31,0.00403,"Qualified",,119710.42,"CapPass","85% Nf: Cycle 300-301",300,126639,"J-4","Alloy 617",314626,"Plate"
-48.50,0.00398,"Qualified",,119710.91,"CapPass","85% Nf: Cycle 300-301",300,126640,"J-4","Alloy 617",314626,"Plate"
-48.31,0.00395,"Qualified",,119711.15,"CapPass","85% Nf: Cycle 300-301",300,126641,"J-4","Alloy 617",314626,"Plate"
-48.54,0.00393,"Qualified",,119711.44,"CapPass","85% Nf: Cycle 300-301",300,126642,"J-4","Alloy 617",314626,"Plate"
-49.39,0.00388,"Qualified",,119711.92,"CapPass","85% Nf: Cycle 300-301",300,126643,"J-4","Alloy 617",314626,"Plate"
-49.62,0.00386,"Qualified",,119712.15,"CapPass","85% Nf: Cycle 300-301",300,126644,"J-4","Alloy 617",314626,"Plate"
-50.33,0.00383,"Qualified",,119712.41,"CapPass","85% Nf: Cycle 300-301",300,126645,"J-4","Alloy 617",314626,"Plate"
-50.94,0.00378,"Qualified",,119712.92,"CapPass","85% Nf: Cycle 300-301",300,126646,"J-4","Alloy 617",314626,"Plate"
-50.67,0.00375,"Qualified",,119713.15,"CapPass","85% Nf: Cycle 300-301",300,126647,"J-4","Alloy 617",314626,"Plate"
-49.79,0.00373,"Qualified",,119713.42,"CapPass","85% Nf: Cycle 300-301",300,126648,"J-4","Alloy 617",314626,"Plate"
-49.12,0.00368,"Qualified",,119713.88,"CapPass","85% Nf: Cycle 300-301",300,126649,"J-4","Alloy 617",314626,"Plate"
-48.66,0.00366,"Qualified",,119714.15,"CapPass","85% Nf: Cycle 300-301",300,126650,"J-4","Alloy 617",314626,"Plate"
-49.20,0.00363,"Qualified",,119714.45,"CapPass","85% Nf: Cycle 300-301",300,126651,"J-4","Alloy 617",314626,"Plate"
-49.61,0.00358,"Qualified",,119714.94,"CapPass","85% Nf: Cycle 300-301",300,126652,"J-4","Alloy 617",314626,"Plate"
-49.39,0.00356,"Qualified",,119715.15,"CapPass","85% Nf: Cycle 300-301",300,126653,"J-4","Alloy 617",314626,"Plate"
-49.63,0.00352,"Qualified",,119715.45,"CapPass","85% Nf: Cycle 300-301",300,126654,"J-4","Alloy 617",314626,"Plate"
-50.71,0.00347,"Qualified",,119716.01,"CapPass","85% Nf: Cycle 300-301",300,126655,"J-4","Alloy 617",314626,"Plate"
-50.93,0.00346,"Qualified",,119716.15,"CapPass","85% Nf: Cycle 300-301",300,126656,"J-4","Alloy 617",314626,"Plate"
-50.79,0.00342,"Qualified",,119716.46,"CapPass","85% Nf: Cycle 300-301",300,126657,"J-4","Alloy 617",314626,"Plate"
-48.62,0.00337,"Qualified",,119716.95,"CapPass","85% Nf: Cycle 300-301",300,126658,"J-4","Alloy 617",314626,"Plate"
-48.56,0.00336,"Qualified",,119717.15,"CapPass","85% Nf: Cycle 300-301",300,126659,"J-4","Alloy 617",314626,"Plate"
-50.31,0.00332,"Qualified",,119717.51,"CapPass","85% Nf: Cycle 300-301",300,126660,"J-4","Alloy 617",314626,"Plate"
-51.20,0.00327,"Qualified",,119717.91,"CapPass","85% Nf: Cycle 300-301",300,126661,"J-4","Alloy 617",314626,"Plate"
-51.06,0.00326,"Qualified",,119718.15,"CapPass","85% Nf: Cycle 300-301",300,126662,"J-4","Alloy 617",314626,"Plate"
-50.72,0.00322,"Qualified",,119718.46,"CapPass","85% Nf: Cycle 300-301",300,126663,"J-4","Alloy 617",314626,"Plate"
-50.18,0.00317,"Qualified",,119718.96,"CapPass","85% Nf: Cycle 300-301",300,126664,"J-4","Alloy 617",314626,"Plate"
-49.86,0.00316,"Qualified",,119719.15,"CapPass","85% Nf: Cycle 300-301",300,126665,"J-4","Alloy 617",314626,"Plate"
-50.56,0.00312,"Qualified",,119719.50,"CapPass","85% Nf: Cycle 300-301",300,126666,"J-4","Alloy 617",314626,"Plate"
-50.01,0.00307,"Qualified",,119719.93,"CapPass","85% Nf: Cycle 300-301",300,126667,"J-4","Alloy 617",314626,"Plate"
-49.05,0.00305,"Qualified",,119720.15,"CapPass","85% Nf: Cycle 300-301",300,126668,"J-4","Alloy 617",314626,"Plate"
-49.14,0.00302,"Qualified",,119720.50,"CapPass","85% Nf: Cycle 300-301",300,126669,"J-4","Alloy 617",314626,"Plate"
-49.44,0.00297,"Qualified",,119720.98,"CapPass","85% Nf: Cycle 300-301",300,126670,"J-4","Alloy 617",314626,"Plate"
-49.25,0.00295,"Qualified",,119721.15,"CapPass","85% Nf: Cycle 300-301",300,126671,"J-4","Alloy 617",314626,"Plate"
-49.05,0.00292,"Qualified",,119721.45,"CapPass","85% Nf: Cycle 300-301",300,126672,"J-4","Alloy 617",314626,"Plate"
-48.75,0.00287,"Qualified",,119722.00,"CapPass","85% Nf: Cycle 300-301",300,126673,"J-4","Alloy 617",314626,"Plate"
-48.99,0.00286,"Qualified",,119722.15,"CapPass","85% Nf: Cycle 300-301",300,126674,"J-4","Alloy 617",314626,"Plate"
-49.82,0.00282,"Qualified",,119722.53,"CapPass","85% Nf: Cycle 300-301",300,126675,"J-4","Alloy 617",314626,"Plate"
-50.30,0.00277,"Qualified",,119723.01,"CapPass","85% Nf: Cycle 300-301",300,126676,"J-4","Alloy 617",314626,"Plate"
-50.34,0.00276,"Qualified",,119723.15,"CapPass","85% Nf: Cycle 300-301",300,126677,"J-4","Alloy 617",314626,"Plate"
-51.06,0.00272,"Qualified",,119723.48,"CapPass","85% Nf: Cycle 300-301",300,126678,"J-4","Alloy 617",314626,"Plate"
-50.89,0.00267,"Qualified",,119723.96,"CapPass","85% Nf: Cycle 300-301",300,126679,"J-4","Alloy 617",314626,"Plate"
-50.57,0.00266,"Qualified",,119724.15,"CapPass","85% Nf: Cycle 300-301",300,126680,"J-4","Alloy 617",314626,"Plate"
-50.23,0.00262,"Qualified",,119724.48,"CapPass","85% Nf: Cycle 300-301",300,126681,"J-4","Alloy 617",314626,"Plate"
-49.66,0.00257,"Qualified",,119724.98,"CapPass","85% Nf: Cycle 300-301",300,126682,"J-4","Alloy 617",314626,"Plate"
-49.71,0.00256,"Qualified",,119725.15,"CapPass","85% Nf: Cycle 300-301",300,126683,"J-4","Alloy 617",314626,"Plate"
-51.34,0.00252,"Qualified",,119725.46,"CapPass","85% Nf: Cycle 300-301",300,126684,"J-4","Alloy 617",314626,"Plate"
-51.24,0.00247,"Qualified",,119726.01,"CapPass","85% Nf: Cycle 300-301",300,126685,"J-4","Alloy 617",314626,"Plate"
-51.17,0.00245,"Qualified",,119726.15,"CapPass","85% Nf: Cycle 300-301",300,126686,"J-4","Alloy 617",314626,"Plate"
-50.91,0.00242,"Qualified",,119726.57,"CapPass","85% Nf: Cycle 300-301",300,126687,"J-4","Alloy 617",314626,"Plate"
-51.22,0.00237,"Qualified",,119727.00,"CapPass","85% Nf: Cycle 300-301",300,126688,"J-4","Alloy 617",314626,"Plate"
-50.98,0.00236,"Qualified",,119727.15,"CapPass","85% Nf: Cycle 300-301",300,126689,"J-4","Alloy 617",314626,"Plate"
-51.00,0.00232,"Qualified",,119727.53,"CapPass","85% Nf: Cycle 300-301",300,126690,"J-4","Alloy 617",314626,"Plate"
-51.38,0.00227,"Qualified",,119727.96,"CapPass","85% Nf: Cycle 300-301",300,126691,"J-4","Alloy 617",314626,"Plate"
-50.92,0.00225,"Qualified",,119728.15,"CapPass","85% Nf: Cycle 300-301",300,126692,"J-4","Alloy 617",314626,"Plate"
-50.56,0.00222,"Qualified",,119728.51,"CapPass","85% Nf: Cycle 300-301",300,126693,"J-4","Alloy 617",314626,"Plate"
-50.73,0.00217,"Qualified",,119729.08,"CapPass","85% Nf: Cycle 300-301",300,126694,"J-4","Alloy 617",314626,"Plate"
-50.83,0.00216,"Qualified",,119729.15,"CapPass","85% Nf: Cycle 300-301",300,126695,"J-4","Alloy 617",314626,"Plate"
-50.71,0.00212,"Qualified",,119729.51,"CapPass","85% Nf: Cycle 300-301",300,126696,"J-4","Alloy 617",314626,"Plate"
-50.16,0.00206,"Qualified",,119730.04,"CapPass","85% Nf: Cycle 300-301",300,126697,"J-4","Alloy 617",314626,"Plate"
-50.08,0.00205,"Qualified",,119730.15,"CapPass","85% Nf: Cycle 300-301",300,126698,"J-4","Alloy 617",314626,"Plate"
-49.77,0.00201,"Qualified",,119730.51,"CapPass","85% Nf: Cycle 300-301",300,126699,"J-4","Alloy 617",314626,"Plate"
-49.85,0.00196,"Qualified",,119731.03,"CapPass","85% Nf: Cycle 300-301",300,126700,"J-4","Alloy 617",314626,"Plate"
-49.68,0.00196,"Qualified",,119731.15,"CapPass","85% Nf: Cycle 300-301",300,126701,"J-4","Alloy 617",314626,"Plate"
-50.40,0.00191,"Qualified",,119731.51,"CapPass","85% Nf: Cycle 300-301",300,126702,"J-4","Alloy 617",314626,"Plate"
-50.17,0.00186,"Qualified",,119732.04,"CapPass","85% Nf: Cycle 300-301",300,126703,"J-4","Alloy 617",314626,"Plate"
-49.92,0.00185,"Qualified",,119732.15,"CapPass","85% Nf: Cycle 300-301",300,126704,"J-4","Alloy 617",314626,"Plate"
-49.93,0.00181,"Qualified",,119732.58,"CapPass","85% Nf: Cycle 300-301",300,126705,"J-4","Alloy 617",314626,"Plate"
-50.32,0.00176,"Qualified",,119733.05,"CapPass","85% Nf: Cycle 300-301",300,126706,"J-4","Alloy 617",314626,"Plate"
-50.39,0.00176,"Qualified",,119733.15,"CapPass","85% Nf: Cycle 300-301",300,126707,"J-4","Alloy 617",314626,"Plate"
-50.61,0.00171,"Qualified",,119733.56,"CapPass","85% Nf: Cycle 300-301",300,126708,"J-4","Alloy 617",314626,"Plate"
-49.24,0.00166,"Qualified",,119734.07,"CapPass","85% Nf: Cycle 300-301",300,126709,"J-4","Alloy 617",314626,"Plate"
-48.94,0.00165,"Qualified",,119734.15,"CapPass","85% Nf: Cycle 300-301",300,126710,"J-4","Alloy 617",314626,"Plate"
-49.60,0.00161,"Qualified",,119734.58,"CapPass","85% Nf: Cycle 300-301",300,126711,"J-4","Alloy 617",314626,"Plate"
-50.15,0.00156,"Qualified",,119735.10,"CapPass","85% Nf: Cycle 300-301",300,126712,"J-4","Alloy 617",314626,"Plate"
-50.00,0.00155,"Qualified",,119735.15,"CapPass","85% Nf: Cycle 300-301",300,126713,"J-4","Alloy 617",314626,"Plate"
-49.69,0.00151,"Qualified",,119735.67,"CapPass","85% Nf: Cycle 300-301",300,126714,"J-4","Alloy 617",314626,"Plate"
-50.97,0.00146,"Qualified",,119736.07,"CapPass","85% Nf: Cycle 300-301",300,126715,"J-4","Alloy 617",314626,"Plate"
-50.74,0.00145,"Qualified",,119736.15,"CapPass","85% Nf: Cycle 300-301",300,126716,"J-4","Alloy 617",314626,"Plate"
-50.69,0.00141,"Qualified",,119736.58,"CapPass","85% Nf: Cycle 300-301",300,126717,"J-4","Alloy 617",314626,"Plate"
-50.08,0.00136,"Qualified",,119737.04,"CapPass","85% Nf: Cycle 300-301",300,126718,"J-4","Alloy 617",314626,"Plate"
-49.49,0.00135,"Qualified",,119737.15,"CapPass","85% Nf: Cycle 300-301",300,126719,"J-4","Alloy 617",314626,"Plate"
-50.43,0.00131,"Qualified",,119737.58,"CapPass","85% Nf: Cycle 300-301",300,126720,"J-4","Alloy 617",314626,"Plate"
-50.23,0.00126,"Qualified",,119738.10,"CapPass","85% Nf: Cycle 300-301",300,126721,"J-4","Alloy 617",314626,"Plate"
-50.19,0.00125,"Qualified",,119738.15,"CapPass","85% Nf: Cycle 300-301",300,126722,"J-4","Alloy 617",314626,"Plate"
-50.90,0.00121,"Qualified",,119738.63,"CapPass","85% Nf: Cycle 300-301",300,126723,"J-4","Alloy 617",314626,"Plate"
-50.23,0.00116,"Qualified",,119739.13,"CapPass","85% Nf: Cycle 300-301",300,126724,"J-4","Alloy 617",314626,"Plate"
-50.09,0.00116,"Qualified",,119739.15,"CapPass","85% Nf: Cycle 300-301",300,126725,"J-4","Alloy 617",314626,"Plate"
-49.98,0.00111,"Qualified",,119739.60,"CapPass","85% Nf: Cycle 300-301",300,126726,"J-4","Alloy 617",314626,"Plate"
-49.46,0.00106,"Qualified",,119740.13,"CapPass","85% Nf: Cycle 300-301",300,126727,"J-4","Alloy 617",314626,"Plate"
-49.25,0.00105,"Qualified",,119740.15,"CapPass","85% Nf: Cycle 300-301",300,126728,"J-4","Alloy 617",314626,"Plate"
-50.14,0.00101,"Qualified",,119740.61,"CapPass","85% Nf: Cycle 300-301",300,126729,"J-4","Alloy 617",314626,"Plate"
-50.64,0.00096,"Qualified",,119741.14,"CapPass","85% Nf: Cycle 300-301",300,126730,"J-4","Alloy 617",314626,"Plate"
-50.63,0.00095,"Qualified",,119741.15,"CapPass","85% Nf: Cycle 300-301",300,126731,"J-4","Alloy 617",314626,"Plate"
-50.69,0.00091,"Qualified",,119741.64,"CapPass","85% Nf: Cycle 300-301",300,126732,"J-4","Alloy 617",314626,"Plate"
-50.44,0.00086,"Qualified",,119742.15,"CapPass","85% Nf: Cycle 300-301",300,126733,"J-4","Alloy 617",314626,"Plate"
-50.39,0.00086,"Qualified",,119742.15,"CapPass","85% Nf: Cycle 300-301",300,126734,"J-4","Alloy 617",314626,"Plate"
-51.04,0.00080,"Qualified",,119742.64,"CapPass","85% Nf: Cycle 300-301",300,126735,"J-4","Alloy 617",314626,"Plate"
-51.22,0.00076,"Qualified",,119743.15,"CapPass","85% Nf: Cycle 300-301",300,126736,"J-4","Alloy 617",314626,"Plate"
-51.28,0.00075,"Qualified",,119743.16,"CapPass","85% Nf: Cycle 300-301",300,126737,"J-4","Alloy 617",314626,"Plate"
-51.05,0.00070,"Qualified",,119743.63,"CapPass","85% Nf: Cycle 300-301",300,126738,"J-4","Alloy 617",314626,"Plate"
-51.26,0.00066,"Qualified",,119744.15,"CapPass","85% Nf: Cycle 300-301",300,126739,"J-4","Alloy 617",314626,"Plate"
-51.41,0.00065,"Qualified",,119744.16,"CapPass","85% Nf: Cycle 300-301",300,126740,"J-4","Alloy 617",314626,"Plate"
-50.63,0.00060,"Qualified",,119744.71,"CapPass","85% Nf: Cycle 300-301",300,126741,"J-4","Alloy 617",314626,"Plate"
-52.35,0.00056,"Qualified",,119745.15,"CapPass","85% Nf: Cycle 300-301",300,126742,"J-4","Alloy 617",314626,"Plate"
-52.55,0.00055,"Qualified",,119745.20,"CapPass","85% Nf: Cycle 300-301",300,126743,"J-4","Alloy 617",314626,"Plate"
-52.10,0.00050,"Qualified",,119745.67,"CapPass","85% Nf: Cycle 300-301",300,126744,"J-4","Alloy 617",314626,"Plate"
-51.90,0.00046,"Qualified",,119746.15,"CapPass","85% Nf: Cycle 300-301",300,126745,"J-4","Alloy 617",314626,"Plate"
-51.92,0.00045,"Qualified",,119746.18,"CapPass","85% Nf: Cycle 300-301",300,126746,"J-4","Alloy 617",314626,"Plate"
-52.24,0.00040,"Qualified",,119746.70,"CapPass","85% Nf: Cycle 300-301",300,126747,"J-4","Alloy 617",314626,"Plate"
-51.74,0.00035,"Qualified",,119747.13,"CapPass","85% Nf: Cycle 300-301",300,126748,"J-4","Alloy 617",314626,"Plate"
-51.61,0.00035,"Qualified",,119747.15,"CapPass","85% Nf: Cycle 300-301",300,126749,"J-4","Alloy 617",314626,"Plate"
-51.67,0.00030,"Qualified",,119747.68,"CapPass","85% Nf: Cycle 300-301",300,126750,"J-4","Alloy 617",314626,"Plate"
-51.59,0.00025,"Qualified",,119748.11,"CapPass","85% Nf: Cycle 300-301",300,126751,"J-4","Alloy 617",314626,"Plate"
-51.39,0.00025,"Qualified",,119748.15,"CapPass","85% Nf: Cycle 300-301",300,126752,"J-4","Alloy 617",314626,"Plate"
-50.62,0.00020,"Qualified",,119748.66,"CapPass","85% Nf: Cycle 300-301",300,126753,"J-4","Alloy 617",314626,"Plate"
-51.02,0.00016,"Qualified",,119749.15,"CapPass","85% Nf: Cycle 300-301",300,126754,"J-4","Alloy 617",314626,"Plate"
-51.26,0.00015,"Qualified",,119749.23,"CapPass","85% Nf: Cycle 300-301",300,126755,"J-4","Alloy 617",314626,"Plate"
-50.97,0.00010,"Qualified",,119749.71,"CapPass","85% Nf: Cycle 300-301",300,126756,"J-4","Alloy 617",314626,"Plate"
-51.70,0.00005,"Qualified",,119750.14,"CapPass","85% Nf: Cycle 300-301",300,126757,"J-4","Alloy 617",314626,"Plate"
-51.67,0.00005,"Qualified",,119750.15,"CapPass","85% Nf: Cycle 300-301",300,126758,"J-4","Alloy 617",314626,"Plate"
-51.92,-0.00000,"Qualified",,119750.70,"CapPass","85% Nf: Cycle 300-301",300,126759,"J-4","Alloy 617",314626,"Plate"
-51.42,-0.00005,"Qualified",,119751.15,"CapPass","85% Nf: Cycle 300-301",300,126760,"J-4","Alloy 617",314626,"Plate"
-51.37,-0.00005,"Qualified",,119751.21,"CapPass","85% Nf: Cycle 300-301",300,126761,"J-4","Alloy 617",314626,"Plate"
-52.41,-0.00010,"Qualified",,119751.75,"CapPass","85% Nf: Cycle 300-301",300,126762,"J-4","Alloy 617",314626,"Plate"
-53.34,-0.00014,"Qualified",,119752.15,"CapPass","85% Nf: Cycle 300-301",300,126763,"J-4","Alloy 617",314626,"Plate"
-53.50,-0.00015,"Qualified",,119752.29,"CapPass","85% Nf: Cycle 300-301",300,126764,"J-4","Alloy 617",314626,"Plate"
-53.81,-0.00020,"Qualified",,119752.75,"CapPass","85% Nf: Cycle 300-301",300,126765,"J-4","Alloy 617",314626,"Plate"
-53.66,-0.00024,"Qualified",,119753.15,"CapPass","85% Nf: Cycle 300-301",300,126766,"J-4","Alloy 617",314626,"Plate"
-53.94,-0.00025,"Qualified",,119753.25,"CapPass","85% Nf: Cycle 300-301",300,126767,"J-4","Alloy 617",314626,"Plate"
-52.52,-0.00030,"Qualified",,119753.71,"CapPass","85% Nf: Cycle 300-301",300,126768,"J-4","Alloy 617",314626,"Plate"
-51.70,-0.00035,"Qualified",,119754.14,"CapPass","85% Nf: Cycle 300-301",300,126769,"J-4","Alloy 617",314626,"Plate"
-51.77,-0.00035,"Qualified",,119754.15,"CapPass","85% Nf: Cycle 300-301",300,126770,"J-4","Alloy 617",314626,"Plate"
-48.85,-0.00040,"Qualified",,119754.75,"CapPass","85% Nf: Cycle 300-301",300,126771,"J-4","Alloy 617",314626,"Plate"
-49.83,-0.00044,"Qualified",,119755.15,"CapPass","85% Nf: Cycle 300-301",300,126772,"J-4","Alloy 617",314626,"Plate"
-50.10,-0.00045,"Qualified",,119755.26,"CapPass","85% Nf: Cycle 300-301",300,126773,"J-4","Alloy 617",314626,"Plate"
-51.03,-0.00051,"Qualified",,119755.75,"CapPass","85% Nf: Cycle 300-301",300,126774,"J-4","Alloy 617",314626,"Plate"
-50.81,-0.00055,"Qualified",,119756.15,"CapPass","85% Nf: Cycle 300-301",300,126775,"J-4","Alloy 617",314626,"Plate"
-50.62,-0.00056,"Qualified",,119756.21,"CapPass","85% Nf: Cycle 300-301",300,126776,"J-4","Alloy 617",314626,"Plate"
-50.14,-0.00061,"Qualified",,119756.76,"CapPass","85% Nf: Cycle 300-301",300,126777,"J-4","Alloy 617",314626,"Plate"
-50.00,-0.00064,"Qualified",,119757.15,"CapPass","85% Nf: Cycle 300-301",300,126778,"J-4","Alloy 617",314626,"Plate"
-50.00,-0.00066,"Qualified",,119757.25,"CapPass","85% Nf: Cycle 300-301",300,126779,"J-4","Alloy 617",314626,"Plate"
-51.79,-0.00071,"Qualified",,119757.73,"CapPass","85% Nf: Cycle 300-301",300,126780,"J-4","Alloy 617",314626,"Plate"
-51.12,-0.00075,"Qualified",,119758.15,"CapPass","85% Nf: Cycle 300-301",300,126781,"J-4","Alloy 617",314626,"Plate"
-50.97,-0.00076,"Qualified",,119758.21,"CapPass","85% Nf: Cycle 300-301",300,126782,"J-4","Alloy 617",314626,"Plate"
-50.87,-0.00081,"Qualified",,119758.77,"CapPass","85% Nf: Cycle 300-301",300,126783,"J-4","Alloy 617",314626,"Plate"
-50.98,-0.00084,"Qualified",,119759.15,"CapPass","85% Nf: Cycle 300-301",300,126784,"J-4","Alloy 617",314626,"Plate"
-51.06,-0.00086,"Qualified",,119759.31,"CapPass","85% Nf: Cycle 300-301",300,126785,"J-4","Alloy 617",314626,"Plate"
-51.31,-0.00091,"Qualified",,119759.78,"CapPass","85% Nf: Cycle 300-301",300,126786,"J-4","Alloy 617",314626,"Plate"
-51.55,-0.00094,"Qualified",,119760.15,"CapPass","85% Nf: Cycle 300-301",300,126787,"J-4","Alloy 617",314626,"Plate"
-51.70,-0.00096,"Qualified",,119760.26,"CapPass","85% Nf: Cycle 300-301",300,126788,"J-4","Alloy 617",314626,"Plate"
-51.98,-0.00101,"Qualified",,119760.76,"CapPass","85% Nf: Cycle 300-301",300,126789,"J-4","Alloy 617",314626,"Plate"
-52.35,-0.00104,"Qualified",,119761.15,"CapPass","85% Nf: Cycle 300-301",300,126790,"J-4","Alloy 617",314626,"Plate"
-52.46,-0.00106,"Qualified",,119761.31,"CapPass","85% Nf: Cycle 300-301",300,126791,"J-4","Alloy 617",314626,"Plate"
-51.93,-0.00111,"Qualified",,119761.81,"CapPass","85% Nf: Cycle 300-301",300,126792,"J-4","Alloy 617",314626,"Plate"
-52.04,-0.00114,"Qualified",,119762.15,"CapPass","85% Nf: Cycle 300-301",300,126793,"J-4","Alloy 617",314626,"Plate"
-52.18,-0.00116,"Qualified",,119762.29,"CapPass","85% Nf: Cycle 300-301",300,126794,"J-4","Alloy 617",314626,"Plate"
-52.98,-0.00121,"Qualified",,119762.75,"CapPass","85% Nf: Cycle 300-301",300,126795,"J-4","Alloy 617",314626,"Plate"
-52.42,-0.00124,"Qualified",,119763.15,"CapPass","85% Nf: Cycle 300-301",300,126796,"J-4","Alloy 617",314626,"Plate"
-52.36,-0.00126,"Qualified",,119763.31,"CapPass","85% Nf: Cycle 300-301",300,126797,"J-4","Alloy 617",314626,"Plate"
-53.01,-0.00131,"Qualified",,119763.78,"CapPass","85% Nf: Cycle 300-301",300,126798,"J-4","Alloy 617",314626,"Plate"
-52.93,-0.00134,"Qualified",,119764.15,"CapPass","85% Nf: Cycle 300-301",300,126799,"J-4","Alloy 617",314626,"Plate"
-52.82,-0.00136,"Qualified",,119764.35,"CapPass","85% Nf: Cycle 300-301",300,126800,"J-4","Alloy 617",314626,"Plate"
-52.97,-0.00141,"Qualified",,119764.82,"CapPass","85% Nf: Cycle 300-301",300,126801,"J-4","Alloy 617",314626,"Plate"
-53.38,-0.00144,"Qualified",,119765.15,"CapPass","85% Nf: Cycle 300-301",300,126802,"J-4","Alloy 617",314626,"Plate"
-53.17,-0.00146,"Qualified",,119765.31,"CapPass","85% Nf: Cycle 300-301",300,126803,"J-4","Alloy 617",314626,"Plate"
-52.83,-0.00151,"Qualified",,119765.78,"CapPass","85% Nf: Cycle 300-301",300,126804,"J-4","Alloy 617",314626,"Plate"
-52.61,-0.00154,"Qualified",,119766.15,"CapPass","85% Nf: Cycle 300-301",300,126805,"J-4","Alloy 617",314626,"Plate"
-52.55,-0.00156,"Qualified",,119766.34,"CapPass","85% Nf: Cycle 300-301",300,126806,"J-4","Alloy 617",314626,"Plate"
-52.82,-0.00161,"Qualified",,119766.81,"CapPass","85% Nf: Cycle 300-301",300,126807,"J-4","Alloy 617",314626,"Plate"
-52.76,-0.00165,"Qualified",,119767.15,"CapPass","85% Nf: Cycle 300-301",300,126808,"J-4","Alloy 617",314626,"Plate"
-52.37,-0.00166,"Qualified",,119767.28,"CapPass","85% Nf: Cycle 300-301",300,126809,"J-4","Alloy 617",314626,"Plate"
-50.97,-0.00171,"Qualified",,119767.82,"CapPass","85% Nf: Cycle 300-301",300,126810,"J-4","Alloy 617",314626,"Plate"
-51.36,-0.00174,"Qualified",,119768.15,"CapPass","85% Nf: Cycle 300-301",300,126811,"J-4","Alloy 617",314626,"Plate"
-51.87,-0.00176,"Qualified",,119768.39,"CapPass","85% Nf: Cycle 300-301",300,126812,"J-4","Alloy 617",314626,"Plate"
-53.24,-0.00181,"Qualified",,119768.88,"CapPass","85% Nf: Cycle 300-301",300,126813,"J-4","Alloy 617",314626,"Plate"
-53.74,-0.00184,"Qualified",,119769.15,"CapPass","85% Nf: Cycle 300-301",300,126814,"J-4","Alloy 617",314626,"Plate"
-53.63,-0.00186,"Qualified",,119769.30,"CapPass","85% Nf: Cycle 300-301",300,126815,"J-4","Alloy 617",314626,"Plate"
-53.68,-0.00192,"Qualified",,119769.85,"CapPass","85% Nf: Cycle 300-301",300,126816,"J-4","Alloy 617",314626,"Plate"
-53.05,-0.00195,"Qualified",,119770.15,"CapPass","85% Nf: Cycle 300-301",300,126817,"J-4","Alloy 617",314626,"Plate"
-52.48,-0.00197,"Qualified",,119770.32,"CapPass","85% Nf: Cycle 300-301",300,126818,"J-4","Alloy 617",314626,"Plate"
-53.00,-0.00202,"Qualified",,119770.85,"CapPass","85% Nf: Cycle 300-301",300,126819,"J-4","Alloy 617",314626,"Plate"
-52.73,-0.00204,"Qualified",,119771.15,"CapPass","85% Nf: Cycle 300-301",300,126820,"J-4","Alloy 617",314626,"Plate"
-52.99,-0.00207,"Qualified",,119771.35,"CapPass","85% Nf: Cycle 300-301",300,126821,"J-4","Alloy 617",314626,"Plate"
-52.36,-0.00212,"Qualified",,119771.89,"CapPass","85% Nf: Cycle 300-301",300,126822,"J-4","Alloy 617",314626,"Plate"
-52.77,-0.00215,"Qualified",,119772.15,"CapPass","85% Nf: Cycle 300-301",300,126823,"J-4","Alloy 617",314626,"Plate"
-52.76,-0.00217,"Qualified",,119772.39,"CapPass","85% Nf: Cycle 300-301",300,126824,"J-4","Alloy 617",314626,"Plate"
-52.89,-0.00222,"Qualified",,119772.88,"CapPass","85% Nf: Cycle 300-301",300,126825,"J-4","Alloy 617",314626,"Plate"
-52.49,-0.00224,"Qualified",,119773.15,"CapPass","85% Nf: Cycle 300-301",300,126826,"J-4","Alloy 617",314626,"Plate"
-52.91,-0.00227,"Qualified",,119773.39,"CapPass","85% Nf: Cycle 300-301",300,126827,"J-4","Alloy 617",314626,"Plate"
-53.03,-0.00232,"Qualified",,119773.86,"CapPass","85% Nf: Cycle 300-301",300,126828,"J-4","Alloy 617",314626,"Plate"
-52.39,-0.00235,"Qualified",,119774.15,"CapPass","85% Nf: Cycle 300-301",300,126829,"J-4","Alloy 617",314626,"Plate"
-51.85,-0.00237,"Qualified",,119774.38,"CapPass","85% Nf: Cycle 300-301",300,126830,"J-4","Alloy 617",314626,"Plate"
-52.49,-0.00242,"Qualified",,119774.98,"CapPass","85% Nf: Cycle 300-301",300,126831,"J-4","Alloy 617",314626,"Plate"
-53.33,-0.00244,"Qualified",,119775.15,"CapPass","85% Nf: Cycle 300-301",300,126832,"J-4","Alloy 617",314626,"Plate"
-54.08,-0.00247,"Qualified",,119775.42,"CapPass","85% Nf: Cycle 300-301",300,126833,"J-4","Alloy 617",314626,"Plate"
-53.92,-0.00252,"Qualified",,119775.86,"CapPass","85% Nf: Cycle 300-301",300,126834,"J-4","Alloy 617",314626,"Plate"
-52.55,-0.00255,"Qualified",,119776.15,"CapPass","85% Nf: Cycle 300-301",300,126835,"J-4","Alloy 617",314626,"Plate"
-51.41,-0.00257,"Qualified",,119776.35,"CapPass","85% Nf: Cycle 300-301",300,126836,"J-4","Alloy 617",314626,"Plate"
-51.25,-0.00262,"Qualified",,119776.92,"CapPass","85% Nf: Cycle 300-301",300,126837,"J-4","Alloy 617",314626,"Plate"
-51.29,-0.00265,"Qualified",,119777.15,"CapPass","85% Nf: Cycle 300-301",300,126838,"J-4","Alloy 617",314626,"Plate"
-50.81,-0.00267,"Qualified",,119777.41,"CapPass","85% Nf: Cycle 300-301",300,126839,"J-4","Alloy 617",314626,"Plate"
-50.52,-0.00272,"Qualified",,119777.89,"CapPass","85% Nf: Cycle 300-301",300,126840,"J-4","Alloy 617",314626,"Plate"
-50.85,-0.00274,"Qualified",,119778.15,"CapPass","85% Nf: Cycle 300-301",300,126841,"J-4","Alloy 617",314626,"Plate"
-50.92,-0.00277,"Qualified",,119778.41,"CapPass","85% Nf: Cycle 300-301",300,126842,"J-4","Alloy 617",314626,"Plate"
-51.33,-0.00282,"Qualified",,119778.89,"CapPass","85% Nf: Cycle 300-301",300,126843,"J-4","Alloy 617",314626,"Plate"
-51.69,-0.00284,"Qualified",,119779.15,"CapPass","85% Nf: Cycle 300-301",300,126844,"J-4","Alloy 617",314626,"Plate"
-51.39,-0.00287,"Qualified",,119779.39,"CapPass","85% Nf: Cycle 300-301",300,126845,"J-4","Alloy 617",314626,"Plate"
-50.52,-0.00292,"Qualified",,119779.98,"CapPass","85% Nf: Cycle 300-301",300,126846,"J-4","Alloy 617",314626,"Plate"
-51.19,-0.00295,"Qualified",,119780.15,"CapPass","85% Nf: Cycle 300-301",300,126847,"J-4","Alloy 617",314626,"Plate"
-50.77,-0.00297,"Qualified",,119780.38,"CapPass","85% Nf: Cycle 300-301",300,126848,"J-4","Alloy 617",314626,"Plate"
-50.82,-0.00302,"Qualified",,119780.92,"CapPass","85% Nf: Cycle 300-301",300,126849,"J-4","Alloy 617",314626,"Plate"
-51.31,-0.00304,"Qualified",,119781.15,"CapPass","85% Nf: Cycle 300-301",300,126850,"J-4","Alloy 617",314626,"Plate"
-52.23,-0.00308,"Qualified",,119781.42,"CapPass","85% Nf: Cycle 300-301",300,126851,"J-4","Alloy 617",314626,"Plate"
-52.49,-0.00313,"Qualified",,119781.95,"CapPass","85% Nf: Cycle 300-301",300,126852,"J-4","Alloy 617",314626,"Plate"
-52.62,-0.00314,"Qualified",,119782.15,"CapPass","85% Nf: Cycle 300-301",300,126853,"J-4","Alloy 617",314626,"Plate"
-52.83,-0.00318,"Qualified",,119782.48,"CapPass","85% Nf: Cycle 300-301",300,126854,"J-4","Alloy 617",314626,"Plate"
-52.49,-0.00323,"Qualified",,119782.98,"CapPass","85% Nf: Cycle 300-301",300,126855,"J-4","Alloy 617",314626,"Plate"
-52.79,-0.00325,"Qualified",,119783.15,"CapPass","85% Nf: Cycle 300-301",300,126856,"J-4","Alloy 617",314626,"Plate"
-52.31,-0.00328,"Qualified",,119783.46,"CapPass","85% Nf: Cycle 300-301",300,126857,"J-4","Alloy 617",314626,"Plate"
-52.26,-0.00333,"Qualified",,119783.93,"CapPass","85% Nf: Cycle 300-301",300,126858,"J-4","Alloy 617",314626,"Plate"
-52.49,-0.00335,"Qualified",,119784.15,"CapPass","85% Nf: Cycle 300-301",300,126859,"J-4","Alloy 617",314626,"Plate"
-52.11,-0.00338,"Qualified",,119784.46,"CapPass","85% Nf: Cycle 300-301",300,126860,"J-4","Alloy 617",314626,"Plate"
-52.19,-0.00343,"Qualified",,119784.94,"CapPass","85% Nf: Cycle 300-301",300,126861,"J-4","Alloy 617",314626,"Plate"
-52.01,-0.00345,"Qualified",,119785.15,"CapPass","85% Nf: Cycle 300-301",300,126862,"J-4","Alloy 617",314626,"Plate"
-52.23,-0.00348,"Qualified",,119785.50,"CapPass","85% Nf: Cycle 300-301",300,126863,"J-4","Alloy 617",314626,"Plate"
-52.66,-0.00353,"Qualified",,119785.96,"CapPass","85% Nf: Cycle 300-301",300,126864,"J-4","Alloy 617",314626,"Plate"
-52.41,-0.00354,"Qualified",,119786.15,"CapPass","85% Nf: Cycle 300-301",300,126865,"J-4","Alloy 617",314626,"Plate"
-53.02,-0.00358,"Qualified",,119786.46,"CapPass","85% Nf: Cycle 300-301",300,126866,"J-4","Alloy 617",314626,"Plate"
-52.48,-0.00363,"Qualified",,119787.00,"CapPass","85% Nf: Cycle 300-301",300,126867,"J-4","Alloy 617",314626,"Plate"
-52.54,-0.00364,"Qualified",,119787.15,"CapPass","85% Nf: Cycle 300-301",300,126868,"J-4","Alloy 617",314626,"Plate"
-52.39,-0.00368,"Qualified",,119787.46,"CapPass","85% Nf: Cycle 300-301",300,126869,"J-4","Alloy 617",314626,"Plate"
-51.87,-0.00373,"Qualified",,119787.95,"CapPass","85% Nf: Cycle 300-301",300,126870,"J-4","Alloy 617",314626,"Plate"
-52.02,-0.00374,"Qualified",,119788.15,"CapPass","85% Nf: Cycle 300-301",300,126871,"J-4","Alloy 617",314626,"Plate"
-52.63,-0.00378,"Qualified",,119788.46,"CapPass","85% Nf: Cycle 300-301",300,126872,"J-4","Alloy 617",314626,"Plate"
-52.42,-0.00383,"Qualified",,119789.00,"CapPass","85% Nf: Cycle 300-301",300,126873,"J-4","Alloy 617",314626,"Plate"
-52.73,-0.00384,"Qualified",,119789.15,"CapPass","85% Nf: Cycle 300-301",300,126874,"J-4","Alloy 617",314626,"Plate"
-53.05,-0.00388,"Qualified",,119789.48,"CapPass","85% Nf: Cycle 300-301",300,126875,"J-4","Alloy 617",314626,"Plate"
-53.87,-0.00393,"Qualified",,119789.99,"CapPass","85% Nf: Cycle 300-301",300,126876,"J-4","Alloy 617",314626,"Plate"
-53.89,-0.00394,"Qualified",,119790.15,"CapPass","85% Nf: Cycle 300-301",300,126877,"J-4","Alloy 617",314626,"Plate"
-53.86,-0.00398,"Qualified",,119790.44,"CapPass","85% Nf: Cycle 300-301",300,126878,"J-4","Alloy 617",314626,"Plate"
-52.86,-0.00403,"Qualified",,119791.03,"CapPass","85% Nf: Cycle 300-301",300,126879,"J-4","Alloy 617",314626,"Plate"
-53.05,-0.00404,"Qualified",,119791.15,"CapPass","85% Nf: Cycle 300-301",300,126880,"J-4","Alloy 617",314626,"Plate"
-53.42,-0.00408,"Qualified",,119791.48,"CapPass","85% Nf: Cycle 300-301",300,126881,"J-4","Alloy 617",314626,"Plate"
-52.04,-0.00413,"Qualified",,119791.98,"CapPass","85% Nf: Cycle 300-301",300,126882,"J-4","Alloy 617",314626,"Plate"
-51.50,-0.00414,"Qualified",,119792.15,"CapPass","85% Nf: Cycle 300-301",300,126883,"J-4","Alloy 617",314626,"Plate"
-51.39,-0.00418,"Qualified",,119792.53,"CapPass","85% Nf: Cycle 300-301",300,126884,"J-4","Alloy 617",314626,"Plate"
-51.51,-0.00423,"Qualified",,119793.00,"CapPass","85% Nf: Cycle 300-301",300,126885,"J-4","Alloy 617",314626,"Plate"
-51.51,-0.00424,"Qualified",,119793.15,"CapPass","85% Nf: Cycle 300-301",300,126886,"J-4","Alloy 617",314626,"Plate"
-51.76,-0.00428,"Qualified",,119793.53,"CapPass","85% Nf: Cycle 300-301",300,126887,"J-4","Alloy 617",314626,"Plate"
-52.81,-0.00433,"Qualified",,119794.03,"CapPass","85% Nf: Cycle 300-301",300,126888,"J-4","Alloy 617",314626,"Plate"
-52.85,-0.00434,"Qualified",,119794.15,"CapPass","85% Nf: Cycle 300-301",300,126889,"J-4","Alloy 617",314626,"Plate"
-52.68,-0.00438,"Qualified",,119794.54,"CapPass","85% Nf: Cycle 300-301",300,126890,"J-4","Alloy 617",314626,"Plate"
-53.21,-0.00443,"Qualified",,119795.06,"CapPass","85% Nf: Cycle 300-301",300,126891,"J-4","Alloy 617",314626,"Plate"
-53.47,-0.00444,"Qualified",,119795.15,"CapPass","85% Nf: Cycle 300-301",300,126892,"J-4","Alloy 617",314626,"Plate"
-53.65,-0.00448,"Qualified",,119795.53,"CapPass","85% Nf: Cycle 300-301",300,126893,"J-4","Alloy 617",314626,"Plate"
-52.21,-0.00453,"Qualified",,119796.06,"CapPass","85% Nf: Cycle 300-301",300,126894,"J-4","Alloy 617",314626,"Plate"
-52.21,-0.00454,"Qualified",,119796.15,"CapPass","85% Nf: Cycle 300-301",300,126895,"J-4","Alloy 617",314626,"Plate"
-51.81,-0.00459,"Qualified",,119796.56,"CapPass","85% Nf: Cycle 300-301",300,126896,"J-4","Alloy 617",314626,"Plate"
-53.40,-0.00464,"Qualified",,119797.04,"CapPass","85% Nf: Cycle 300-301",300,126897,"J-4","Alloy 617",314626,"Plate"
-53.19,-0.00464,"Qualified",,119797.15,"CapPass","85% Nf: Cycle 300-301",300,126898,"J-4","Alloy 617",314626,"Plate"
-53.21,-0.00469,"Qualified",,119797.57,"CapPass","85% Nf: Cycle 300-301",300,126899,"J-4","Alloy 617",314626,"Plate"
-53.39,-0.00474,"Qualified",,119798.03,"CapPass","85% Nf: Cycle 300-301",300,126900,"J-4","Alloy 617",314626,"Plate"
-53.12,-0.00474,"Qualified",,119798.15,"CapPass","85% Nf: Cycle 300-301",300,126901,"J-4","Alloy 617",314626,"Plate"
-53.39,-0.00479,"Qualified",,119798.60,"CapPass","85% Nf: Cycle 300-301",300,126902,"J-4","Alloy 617",314626,"Plate"
-53.00,-0.00484,"Qualified",,119799.07,"CapPass","85% Nf: Cycle 300-301",300,126903,"J-4","Alloy 617",314626,"Plate"
-52.96,-0.00484,"Qualified",,119799.15,"CapPass","85% Nf: Cycle 300-301",300,126904,"J-4","Alloy 617",314626,"Plate"
-53.91,-0.00489,"Qualified",,119799.61,"CapPass","85% Nf: Cycle 300-301",300,126905,"J-4","Alloy 617",314626,"Plate"
-54.66,-0.00494,"Qualified",,119800.09,"CapPass","85% Nf: Cycle 300-301",300,126906,"J-4","Alloy 617",314626,"Plate"
-54.53,-0.00494,"Qualified",,119800.15,"CapPass","85% Nf: Cycle 300-301",300,126907,"J-4","Alloy 617",314626,"Plate"
-54.48,-0.00499,"Qualified",,119800.60,"CapPass","85% Nf: Cycle 300-301",300,126908,"J-4","Alloy 617",314626,"Plate"
-53.44,-0.00504,"Qualified",,119801.15,"CapPass","85% Nf: Cycle 300-301",300,126909,"J-4","Alloy 617",314626,"Plate"
-53.48,-0.00504,"Qualified",,119801.16,"CapPass","85% Nf: Cycle 300-301",300,126910,"J-4","Alloy 617",314626,"Plate"
-53.42,-0.00509,"Qualified",,119801.60,"CapPass","85% Nf: Cycle 300-301",300,126911,"J-4","Alloy 617",314626,"Plate"
-53.51,-0.00514,"Qualified",,119802.13,"CapPass","85% Nf: Cycle 300-301",300,126912,"J-4","Alloy 617",314626,"Plate"
-53.64,-0.00514,"Qualified",,119802.15,"CapPass","85% Nf: Cycle 300-301",300,126913,"J-4","Alloy 617",314626,"Plate"
-53.35,-0.00519,"Qualified",,119802.61,"CapPass","85% Nf: Cycle 300-301",300,126914,"J-4","Alloy 617",314626,"Plate"
-54.06,-0.00524,"Qualified",,119803.06,"CapPass","85% Nf: Cycle 300-301",300,126915,"J-4","Alloy 617",314626,"Plate"
-53.63,-0.00525,"Qualified",,119803.15,"CapPass","85% Nf: Cycle 300-301",300,126916,"J-4","Alloy 617",314626,"Plate"
-53.38,-0.00529,"Qualified",,119803.63,"CapPass","85% Nf: Cycle 300-301",300,126917,"J-4","Alloy 617",314626,"Plate"
