Repository: js-molina/fatigue-A617

File: data/950C/Strain rate 0.0001/2.0% strain/HTM_A19_Cycles_J6.csv (part 25 of 30)
"Stress Mpa","Strain","Qual State","Qual Exceptions","Elapsed Time Sec","Data State","Cycle Label","Cycle","Count","Sample","Alloy","Heat","Material_Form"
72.47,0.00473,"Qualified",,79597.07,"CapPass","Cycle 200",200,121392,"J-6","Alloy 617",314626,"Plate"
72.23,0.00476,"Qualified",,79597.38,"CapPass","Cycle 200",200,121393,"J-6","Alloy 617",314626,"Plate"
71.59,0.00479,"Qualified",,79597.52,"CapPass","Cycle 200",200,121394,"J-6","Alloy 617",314626,"Plate"
70.99,0.00484,"Qualified",,79598.08,"CapPass","Cycle 200",200,121395,"J-6","Alloy 617",314626,"Plate"
71.18,0.00486,"Qualified",,79598.38,"CapPass","Cycle 200",200,121396,"J-6","Alloy 617",314626,"Plate"
71.39,0.00489,"Qualified",,79598.61,"CapPass","Cycle 200",200,121397,"J-6","Alloy 617",314626,"Plate"
71.47,0.00494,"Qualified",,79599.06,"CapPass","Cycle 200",200,121398,"J-6","Alloy 617",314626,"Plate"
71.82,0.00496,"Qualified",,79599.38,"CapPass","Cycle 200",200,121399,"J-6","Alloy 617",314626,"Plate"
72.11,0.00499,"Qualified",,79599.63,"CapPass","Cycle 200",200,121400,"J-6","Alloy 617",314626,"Plate"
72.51,0.00504,"Qualified",,79600.13,"CapPass","Cycle 200",200,121401,"J-6","Alloy 617",314626,"Plate"
72.54,0.00506,"Qualified",,79600.38,"CapPass","Cycle 200",200,121402,"J-6","Alloy 617",314626,"Plate"
72.10,0.00509,"Qualified",,79600.58,"CapPass","Cycle 200",200,121403,"J-6","Alloy 617",314626,"Plate"
71.86,0.00514,"Qualified",,79601.08,"CapPass","Cycle 200",200,121404,"J-6","Alloy 617",314626,"Plate"
71.55,0.00516,"Qualified",,79601.38,"CapPass","Cycle 200",200,121405,"J-6","Alloy 617",314626,"Plate"
71.88,0.00519,"Qualified",,79601.63,"CapPass","Cycle 200",200,121406,"J-6","Alloy 617",314626,"Plate"
72.05,0.00524,"Qualified",,79602.11,"CapPass","Cycle 200",200,121407,"J-6","Alloy 617",314626,"Plate"
72.11,0.00526,"Qualified",,79602.38,"CapPass","Cycle 200",200,121408,"J-6","Alloy 617",314626,"Plate"
71.51,0.00529,"Qualified",,79602.61,"CapPass","Cycle 200",200,121409,"J-6","Alloy 617",314626,"Plate"
72.16,0.00534,"Qualified",,79603.09,"CapPass","Cycle 200",200,121410,"J-6","Alloy 617",314626,"Plate"
71.89,0.00536,"Qualified",,79603.38,"CapPass","Cycle 200",200,121411,"J-6","Alloy 617",314626,"Plate"
72.18,0.00539,"Qualified",,79603.63,"CapPass","Cycle 200",200,121412,"J-6","Alloy 617",314626,"Plate"
72.96,0.00544,"Qualified",,79604.11,"CapPass","Cycle 200",200,121413,"J-6","Alloy 617",314626,"Plate"
72.48,0.00546,"Qualified",,79604.38,"CapPass","Cycle 200",200,121414,"J-6","Alloy 617",314626,"Plate"
71.94,0.00549,"Qualified",,79604.68,"CapPass","Cycle 200",200,121415,"J-6","Alloy 617",314626,"Plate"
71.89,0.00554,"Qualified",,79605.09,"CapPass","Cycle 200",200,121416,"J-6","Alloy 617",314626,"Plate"
71.08,0.00556,"Qualified",,79605.38,"CapPass","Cycle 200",200,121417,"J-6","Alloy 617",314626,"Plate"
71.23,0.00559,"Qualified",,79605.59,"CapPass","Cycle 200",200,121418,"J-6","Alloy 617",314626,"Plate"
70.66,0.00564,"Qualified",,79606.13,"CapPass","Cycle 200",200,121419,"J-6","Alloy 617",314626,"Plate"
70.71,0.00566,"Qualified",,79606.38,"CapPass","Cycle 200",200,121420,"J-6","Alloy 617",314626,"Plate"
71.73,0.00569,"Qualified",,79606.73,"CapPass","Cycle 200",200,121421,"J-6","Alloy 617",314626,"Plate"
73.86,0.00574,"Qualified",,79607.20,"CapPass","Cycle 200",200,121422,"J-6","Alloy 617",314626,"Plate"
74.34,0.00576,"Qualified",,79607.38,"CapPass","Cycle 200",200,121423,"J-6","Alloy 617",314626,"Plate"
73.70,0.00579,"Qualified",,79607.66,"CapPass","Cycle 200",200,121424,"J-6","Alloy 617",314626,"Plate"
73.78,0.00584,"Qualified",,79608.20,"CapPass","Cycle 200",200,121425,"J-6","Alloy 617",314626,"Plate"
74.24,0.00586,"Qualified",,79608.38,"CapPass","Cycle 200",200,121426,"J-6","Alloy 617",314626,"Plate"
74.31,0.00590,"Qualified",,79608.65,"CapPass","Cycle 200",200,121427,"J-6","Alloy 617",314626,"Plate"
73.97,0.00595,"Qualified",,79609.21,"CapPass","Cycle 200",200,121428,"J-6","Alloy 617",314626,"Plate"
74.12,0.00595,"Qualified",,79609.38,"CapPass","Cycle 200",200,121429,"J-6","Alloy 617",314626,"Plate"
74.30,0.00600,"Qualified",,79609.70,"CapPass","Cycle 200",200,121430,"J-6","Alloy 617",314626,"Plate"
73.76,0.00605,"Qualified",,79610.20,"CapPass","Cycle 200",200,121431,"J-6","Alloy 617",314626,"Plate"
73.79,0.00606,"Qualified",,79610.38,"CapPass","Cycle 200",200,121432,"J-6","Alloy 617",314626,"Plate"
73.72,0.00610,"Qualified",,79610.71,"CapPass","Cycle 200",200,121433,"J-6","Alloy 617",314626,"Plate"
74.03,0.00615,"Qualified",,79611.18,"CapPass","Cycle 200",200,121434,"J-6","Alloy 617",314626,"Plate"
73.66,0.00616,"Qualified",,79611.38,"CapPass","Cycle 200",200,121435,"J-6","Alloy 617",314626,"Plate"
73.48,0.00620,"Qualified",,79611.75,"CapPass","Cycle 200",200,121436,"J-6","Alloy 617",314626,"Plate"
74.87,0.00625,"Qualified",,79612.28,"CapPass","Cycle 200",200,121437,"J-6","Alloy 617",314626,"Plate"
75.17,0.00626,"Qualified",,79612.38,"CapPass","Cycle 200",200,121438,"J-6","Alloy 617",314626,"Plate"
75.68,0.00630,"Qualified",,79612.73,"CapPass","Cycle 200",200,121439,"J-6","Alloy 617",314626,"Plate"
75.29,0.00635,"Qualified",,79613.24,"CapPass","Cycle 200",200,121440,"J-6","Alloy 617",314626,"Plate"
75.17,0.00636,"Qualified",,79613.38,"CapPass","Cycle 200",200,121441,"J-6","Alloy 617",314626,"Plate"
74.55,0.00640,"Qualified",,79613.78,"CapPass","Cycle 200",200,121442,"J-6","Alloy 617",314626,"Plate"
74.56,0.00645,"Qualified",,79614.22,"CapPass","Cycle 200",200,121443,"J-6","Alloy 617",314626,"Plate"
74.43,0.00645,"Qualified",,79614.38,"CapPass","Cycle 200",200,121444,"J-6","Alloy 617",314626,"Plate"
75.24,0.00650,"Qualified",,79614.71,"CapPass","Cycle 200",200,121445,"J-6","Alloy 617",314626,"Plate"
73.60,0.00655,"Qualified",,79615.28,"CapPass","Cycle 200",200,121446,"J-6","Alloy 617",314626,"Plate"
73.43,0.00656,"Qualified",,79615.38,"CapPass","Cycle 200",200,121447,"J-6","Alloy 617",314626,"Plate"
73.27,0.00660,"Qualified",,79615.78,"CapPass","Cycle 200",200,121448,"J-6","Alloy 617",314626,"Plate"
74.90,0.00666,"Qualified",,79616.25,"CapPass","Cycle 200",200,121449,"J-6","Alloy 617",314626,"Plate"
74.67,0.00666,"Qualified",,79616.38,"CapPass","Cycle 200",200,121450,"J-6","Alloy 617",314626,"Plate"
74.02,0.00671,"Qualified",,79616.75,"CapPass","Cycle 200",200,121451,"J-6","Alloy 617",314626,"Plate"
73.12,0.00676,"Qualified",,79617.24,"CapPass","Cycle 200",200,121452,"J-6","Alloy 617",314626,"Plate"
72.67,0.00676,"Qualified",,79617.38,"CapPass","Cycle 200",200,121453,"J-6","Alloy 617",314626,"Plate"
72.78,0.00681,"Qualified",,79617.75,"CapPass","Cycle 200",200,121454,"J-6","Alloy 617",314626,"Plate"
73.01,0.00686,"Qualified",,79618.27,"CapPass","Cycle 200",200,121455,"J-6","Alloy 617",314626,"Plate"
72.90,0.00687,"Qualified",,79618.38,"CapPass","Cycle 200",200,121456,"J-6","Alloy 617",314626,"Plate"
72.54,0.00691,"Qualified",,79618.78,"CapPass","Cycle 200",200,121457,"J-6","Alloy 617",314626,"Plate"
74.02,0.00696,"Qualified",,79619.32,"CapPass","Cycle 200",200,121458,"J-6","Alloy 617",314626,"Plate"
74.12,0.00696,"Qualified",,79619.38,"CapPass","Cycle 200",200,121459,"J-6","Alloy 617",314626,"Plate"
73.80,0.00701,"Qualified",,79619.82,"CapPass","Cycle 200",200,121460,"J-6","Alloy 617",314626,"Plate"
72.90,0.00706,"Qualified",,79620.28,"CapPass","Cycle 200",200,121461,"J-6","Alloy 617",314626,"Plate"
72.79,0.00707,"Qualified",,79620.38,"CapPass","Cycle 200",200,121462,"J-6","Alloy 617",314626,"Plate"
72.04,0.00711,"Qualified",,79620.80,"CapPass","Cycle 200",200,121463,"J-6","Alloy 617",314626,"Plate"
72.18,0.00716,"Qualified",,79621.33,"CapPass","Cycle 200",200,121464,"J-6","Alloy 617",314626,"Plate"
72.40,0.00716,"Qualified",,79621.38,"CapPass","Cycle 200",200,121465,"J-6","Alloy 617",314626,"Plate"
72.77,0.00721,"Qualified",,79621.82,"CapPass","Cycle 200",200,121466,"J-6","Alloy 617",314626,"Plate"
72.64,0.00726,"Qualified",,79622.37,"CapPass","Cycle 200",200,121467,"J-6","Alloy 617",314626,"Plate"
72.65,0.00726,"Qualified",,79622.38,"CapPass","Cycle 200",200,121468,"J-6","Alloy 617",314626,"Plate"
72.70,0.00731,"Qualified",,79622.82,"CapPass","Cycle 200",200,121469,"J-6","Alloy 617",314626,"Plate"
72.87,0.00736,"Qualified",,79623.37,"CapPass","Cycle 200",200,121470,"J-6","Alloy 617",314626,"Plate"
72.89,0.00736,"Qualified",,79623.38,"CapPass","Cycle 200",200,121471,"J-6","Alloy 617",314626,"Plate"
73.66,0.00741,"Qualified",,79623.87,"CapPass","Cycle 200",200,121472,"J-6","Alloy 617",314626,"Plate"
72.81,0.00746,"Qualified",,79624.34,"CapPass","Cycle 200",200,121473,"J-6","Alloy 617",314626,"Plate"
72.70,0.00746,"Qualified",,79624.38,"CapPass","Cycle 200",200,121474,"J-6","Alloy 617",314626,"Plate"
71.97,0.00751,"Qualified",,79624.89,"CapPass","Cycle 200",200,121475,"J-6","Alloy 617",314626,"Plate"
72.83,0.00756,"Qualified",,79625.38,"CapPass","Cycle 200",200,121476,"J-6","Alloy 617",314626,"Plate"
72.82,0.00756,"Qualified",,79625.38,"CapPass","Cycle 200",200,121477,"J-6","Alloy 617",314626,"Plate"
73.41,0.00762,"Qualified",,79625.84,"CapPass","Cycle 200",200,121478,"J-6","Alloy 617",314626,"Plate"
73.04,0.00766,"Qualified",,79626.38,"CapPass","Cycle 200",200,121479,"J-6","Alloy 617",314626,"Plate"
72.95,0.00767,"Qualified",,79626.44,"CapPass","Cycle 200",200,121480,"J-6","Alloy 617",314626,"Plate"
73.26,0.00772,"Qualified",,79626.92,"CapPass","Cycle 200",200,121481,"J-6","Alloy 617",314626,"Plate"
73.84,0.00776,"Qualified",,79627.38,"CapPass","Cycle 200",200,121482,"J-6","Alloy 617",314626,"Plate"
73.88,0.00777,"Qualified",,79627.44,"CapPass","Cycle 200",200,121483,"J-6","Alloy 617",314626,"Plate"
73.77,0.00782,"Qualified",,79627.92,"CapPass","Cycle 200",200,121484,"J-6","Alloy 617",314626,"Plate"
73.53,0.00786,"Qualified",,79628.38,"CapPass","Cycle 200",200,121485,"J-6","Alloy 617",314626,"Plate"
73.55,0.00787,"Qualified",,79628.41,"CapPass","Cycle 200",200,121486,"J-6","Alloy 617",314626,"Plate"
72.59,0.00792,"Qualified",,79628.92,"CapPass","Cycle 200",200,121487,"J-6","Alloy 617",314626,"Plate"
72.82,0.00796,"Qualified",,79629.38,"CapPass","Cycle 200",200,121488,"J-6","Alloy 617",314626,"Plate"
72.86,0.00797,"Qualified",,79629.42,"CapPass","Cycle 200",200,121489,"J-6","Alloy 617",314626,"Plate"
71.99,0.00802,"Qualified",,79629.92,"CapPass","Cycle 200",200,121490,"J-6","Alloy 617",314626,"Plate"
71.85,0.00807,"Qualified",,79630.38,"CapPass","Cycle 200",200,121491,"J-6","Alloy 617",314626,"Plate"
71.91,0.00807,"Qualified",,79630.42,"CapPass","Cycle 200",200,121492,"J-6","Alloy 617",314626,"Plate"
73.22,0.00812,"Qualified",,79630.92,"CapPass","Cycle 200",200,121493,"J-6","Alloy 617",314626,"Plate"
72.97,0.00817,"Qualified",,79631.38,"CapPass","Cycle 200",200,121494,"J-6","Alloy 617",314626,"Plate"
72.97,0.00817,"Qualified",,79631.39,"CapPass","Cycle 200",200,121495,"J-6","Alloy 617",314626,"Plate"
71.55,0.00822,"Qualified",,79631.89,"CapPass","Cycle 200",200,121496,"J-6","Alloy 617",314626,"Plate"
71.03,0.00827,"Qualified",,79632.38,"CapPass","Cycle 200",200,121497,"J-6","Alloy 617",314626,"Plate"
70.95,0.00827,"Qualified",,79632.42,"CapPass","Cycle 200",200,121498,"J-6","Alloy 617",314626,"Plate"
71.57,0.00832,"Qualified",,79632.94,"CapPass","Cycle 200",200,121499,"J-6","Alloy 617",314626,"Plate"
72.12,0.00837,"Qualified",,79633.38,"CapPass","Cycle 200",200,121500,"J-6","Alloy 617",314626,"Plate"
72.16,0.00837,"Qualified",,79633.42,"CapPass","Cycle 200",200,121501,"J-6","Alloy 617",314626,"Plate"
73.04,0.00842,"Qualified",,79633.98,"CapPass","Cycle 200",200,121502,"J-6","Alloy 617",314626,"Plate"
73.66,0.00847,"Qualified",,79634.38,"CapPass","Cycle 200",200,121503,"J-6","Alloy 617",314626,"Plate"
73.66,0.00847,"Qualified",,79634.42,"CapPass","Cycle 200",200,121504,"J-6","Alloy 617",314626,"Plate"
73.82,0.00852,"Qualified",,79634.96,"CapPass","Cycle 200",200,121505,"J-6","Alloy 617",314626,"Plate"
73.92,0.00857,"Qualified",,79635.38,"CapPass","Cycle 200",200,121506,"J-6","Alloy 617",314626,"Plate"
73.85,0.00857,"Qualified",,79635.39,"CapPass","Cycle 200",200,121507,"J-6","Alloy 617",314626,"Plate"
72.55,0.00862,"Qualified",,79635.94,"CapPass","Cycle 200",200,121508,"J-6","Alloy 617",314626,"Plate"
72.40,0.00866,"Qualified",,79636.38,"CapPass","Cycle 200",200,121509,"J-6","Alloy 617",314626,"Plate"
72.56,0.00867,"Qualified",,79636.45,"CapPass","Cycle 200",200,121510,"J-6","Alloy 617",314626,"Plate"
72.71,0.00872,"Qualified",,79636.94,"CapPass","Cycle 200",200,121511,"J-6","Alloy 617",314626,"Plate"
72.81,0.00876,"Qualified",,79637.38,"CapPass","Cycle 200",200,121512,"J-6","Alloy 617",314626,"Plate"
73.00,0.00877,"Qualified",,79637.46,"CapPass","Cycle 200",200,121513,"J-6","Alloy 617",314626,"Plate"
74.44,0.00882,"Qualified",,79637.99,"CapPass","Cycle 200",200,121514,"J-6","Alloy 617",314626,"Plate"
74.31,0.00886,"Qualified",,79638.38,"CapPass","Cycle 200",200,121515,"J-6","Alloy 617",314626,"Plate"
74.20,0.00887,"Qualified",,79638.48,"CapPass","Cycle 200",200,121516,"J-6","Alloy 617",314626,"Plate"
75.95,0.00892,"Qualified",,79639.01,"CapPass","Cycle 200",200,121517,"J-6","Alloy 617",314626,"Plate"
75.91,0.00897,"Qualified",,79639.38,"CapPass","Cycle 200",200,121518,"J-6","Alloy 617",314626,"Plate"
75.62,0.00898,"Qualified",,79639.44,"CapPass","Cycle 200",200,121519,"J-6","Alloy 617",314626,"Plate"
74.49,0.00903,"Qualified",,79640.01,"CapPass","Cycle 200",200,121520,"J-6","Alloy 617",314626,"Plate"
74.39,0.00906,"Qualified",,79640.38,"CapPass","Cycle 200",200,121521,"J-6","Alloy 617",314626,"Plate"
74.08,0.00908,"Qualified",,79640.51,"CapPass","Cycle 200",200,121522,"J-6","Alloy 617",314626,"Plate"
74.13,0.00913,"Qualified",,79640.98,"CapPass","Cycle 200",200,121523,"J-6","Alloy 617",314626,"Plate"
73.58,0.00916,"Qualified",,79641.38,"CapPass","Cycle 200",200,121524,"J-6","Alloy 617",314626,"Plate"
73.23,0.00918,"Qualified",,79641.48,"CapPass","Cycle 200",200,121525,"J-6","Alloy 617",314626,"Plate"
72.65,0.00923,"Qualified",,79642.01,"CapPass","Cycle 200",200,121526,"J-6","Alloy 617",314626,"Plate"
72.56,0.00926,"Qualified",,79642.38,"CapPass","Cycle 200",200,121527,"J-6","Alloy 617",314626,"Plate"
72.75,0.00928,"Qualified",,79642.51,"CapPass","Cycle 200",200,121528,"J-6","Alloy 617",314626,"Plate"
71.62,0.00933,"Qualified",,79643.04,"CapPass","Cycle 200",200,121529,"J-6","Alloy 617",314626,"Plate"
71.75,0.00936,"Qualified",,79643.38,"CapPass","Cycle 200",200,121530,"J-6","Alloy 617",314626,"Plate"
71.53,0.00938,"Qualified",,79643.49,"CapPass","Cycle 200",200,121531,"J-6","Alloy 617",314626,"Plate"
71.31,0.00943,"Qualified",,79644.04,"CapPass","Cycle 200",200,121532,"J-6","Alloy 617",314626,"Plate"
72.17,0.00946,"Qualified",,79644.38,"CapPass","Cycle 200",200,121533,"J-6","Alloy 617",314626,"Plate"
72.10,0.00948,"Qualified",,79644.53,"CapPass","Cycle 200",200,121534,"J-6","Alloy 617",314626,"Plate"
72.05,0.00953,"Qualified",,79645.08,"CapPass","Cycle 200",200,121535,"J-6","Alloy 617",314626,"Plate"
72.97,0.00956,"Qualified",,79645.38,"CapPass","Cycle 200",200,121536,"J-6","Alloy 617",314626,"Plate"
73.14,0.00958,"Qualified",,79645.59,"CapPass","Cycle 200",200,121537,"J-6","Alloy 617",314626,"Plate"
74.01,0.00963,"Qualified",,79646.06,"CapPass","Cycle 200",200,121538,"J-6","Alloy 617",314626,"Plate"
73.89,0.00966,"Qualified",,79646.38,"CapPass","Cycle 200",200,121539,"J-6","Alloy 617",314626,"Plate"
74.41,0.00968,"Qualified",,79646.61,"CapPass","Cycle 200",200,121540,"J-6","Alloy 617",314626,"Plate"
73.39,0.00973,"Qualified",,79646.99,"CapPass","Cycle 200",200,121541,"J-6","Alloy 617",314626,"Plate"
73.18,0.00976,"Qualified",,79647.38,"CapPass","Cycle 200",200,121542,"J-6","Alloy 617",314626,"Plate"
73.22,0.00978,"Qualified",,79647.52,"CapPass","Cycle 200",200,121543,"J-6","Alloy 617",314626,"Plate"
73.43,0.00983,"Qualified",,79648.06,"CapPass","Cycle 200",200,121544,"J-6","Alloy 617",314626,"Plate"
73.29,0.00986,"Qualified",,79648.38,"CapPass","Cycle 200",200,121545,"J-6","Alloy 617",314626,"Plate"
73.96,0.00988,"Qualified",,79648.59,"CapPass","Cycle 200",200,121546,"J-6","Alloy 617",314626,"Plate"
74.95,0.00994,"Qualified",,79649.08,"CapPass","Cycle 200",200,121547,"J-6","Alloy 617",314626,"Plate"
74.56,0.00996,"Qualified",,79649.38,"CapPass","Cycle 200",200,121548,"J-6","Alloy 617",314626,"Plate"
74.04,0.00999,"Qualified",,79649.59,"CapPass","Cycle 200",200,121549,"J-6","Alloy 617",314626,"Plate"
65.00,0.00995,"Qualified",,79650.38,"CapPass","Cycle 200",200,121550,"J-6","Alloy 617",314626,"Plate"
61.72,0.00994,"Qualified",,79650.59,"CapPass","Cycle 200",200,121551,"J-6","Alloy 617",314626,"Plate"
55.94,0.00988,"Qualified",,79651.10,"CapPass","Cycle 200",200,121552,"J-6","Alloy 617",314626,"Plate"
52.93,0.00985,"Qualified",,79651.38,"CapPass","Cycle 200",200,121553,"J-6","Alloy 617",314626,"Plate"
51.48,0.00983,"Qualified",,79651.56,"CapPass","Cycle 200",200,121554,"J-6","Alloy 617",314626,"Plate"
46.75,0.00978,"Qualified",,79652.10,"CapPass","Cycle 200",200,121555,"J-6","Alloy 617",314626,"Plate"
44.62,0.00976,"Qualified",,79652.38,"CapPass","Cycle 200",200,121556,"J-6","Alloy 617",314626,"Plate"
41.98,0.00973,"Qualified",,79652.66,"CapPass","Cycle 200",200,121557,"J-6","Alloy 617",314626,"Plate"
39.01,0.00968,"Qualified",,79653.12,"CapPass","Cycle 200",200,121558,"J-6","Alloy 617",314626,"Plate"
37.40,0.00966,"Qualified",,79653.38,"CapPass","Cycle 200",200,121559,"J-6","Alloy 617",314626,"Plate"
33.92,0.00963,"Qualified",,79653.72,"CapPass","Cycle 200",200,121560,"J-6","Alloy 617",314626,"Plate"
29.49,0.00958,"Qualified",,79654.17,"CapPass","Cycle 200",200,121561,"J-6","Alloy 617",314626,"Plate"
28.77,0.00957,"Qualified",,79654.38,"CapPass","Cycle 200",200,121562,"J-6","Alloy 617",314626,"Plate"
26.18,0.00953,"Qualified",,79654.69,"CapPass","Cycle 200",200,121563,"J-6","Alloy 617",314626,"Plate"
22.30,0.00948,"Qualified",,79655.25,"CapPass","Cycle 200",200,121564,"J-6","Alloy 617",314626,"Plate"
21.33,0.00947,"Qualified",,79655.38,"CapPass","Cycle 200",200,121565,"J-6","Alloy 617",314626,"Plate"
19.32,0.00943,"Qualified",,79655.74,"CapPass","Cycle 200",200,121566,"J-6","Alloy 617",314626,"Plate"
14.61,0.00938,"Qualified",,79656.32,"CapPass","Cycle 200",200,121567,"J-6","Alloy 617",314626,"Plate"
14.21,0.00937,"Qualified",,79656.38,"CapPass","Cycle 200",200,121568,"J-6","Alloy 617",314626,"Plate"
10.45,0.00933,"Qualified",,79656.94,"CapPass","Cycle 200",200,121569,"J-6","Alloy 617",314626,"Plate"
8.51,0.00930,"Qualified",,79657.38,"CapPass","Cycle 200",200,121570,"J-6","Alloy 617",314626,"Plate"
6.89,0.00928,"Qualified",,79657.56,"CapPass","Cycle 200",200,121571,"J-6","Alloy 617",314626,"Plate"
3.50,0.00923,"Qualified",,79657.99,"CapPass","Cycle 200",200,121572,"J-6","Alloy 617",314626,"Plate"
1.28,0.00919,"Qualified",,79658.38,"CapPass","Cycle 200",200,121573,"J-6","Alloy 617",314626,"Plate"
0.78,0.00918,"Qualified",,79658.50,"CapPass","Cycle 200",200,121574,"J-6","Alloy 617",314626,"Plate"
-1.71,0.00913,"Qualified",,79659.07,"CapPass","Cycle 200",200,121575,"J-6","Alloy 617",314626,"Plate"
-3.95,0.00909,"Qualified",,79659.38,"CapPass","Cycle 200",200,121576,"J-6","Alloy 617",314626,"Plate"
-5.35,0.00908,"Qualified",,79659.44,"CapPass","Cycle 200",200,121577,"J-6","Alloy 617",314626,"Plate"
-7.07,0.00903,"Qualified",,79659.70,"CapPass","Cycle 200",200,121578,"J-6","Alloy 617",314626,"Plate"
-8.42,0.00898,"Qualified",,79660.24,"CapPass","Cycle 200",200,121579,"J-6","Alloy 617",314626,"Plate"
-9.13,0.00897,"Qualified",,79660.38,"CapPass","Cycle 200",200,121580,"J-6","Alloy 617",314626,"Plate"
-10.89,0.00892,"Qualified",,79660.78,"CapPass","Cycle 200",200,121581,"J-6","Alloy 617",314626,"Plate"
-13.62,0.00887,"Qualified",,79661.31,"CapPass","Cycle 200",200,121582,"J-6","Alloy 617",314626,"Plate"
-14.11,0.00887,"Qualified",,79661.38,"CapPass","Cycle 200",200,121583,"J-6","Alloy 617",314626,"Plate"
-16.68,0.00882,"Qualified",,79661.81,"CapPass","Cycle 200",200,121584,"J-6","Alloy 617",314626,"Plate"
-19.02,0.00877,"Qualified",,79662.27,"CapPass","Cycle 200",200,121585,"J-6","Alloy 617",314626,"Plate"
-19.27,0.00876,"Qualified",,79662.38,"CapPass","Cycle 200",200,121586,"J-6","Alloy 617",314626,"Plate"
-21.44,0.00872,"Qualified",,79662.79,"CapPass","Cycle 200",200,121587,"J-6","Alloy 617",314626,"Plate"
-24.23,0.00867,"Qualified",,79663.29,"CapPass","Cycle 200",200,121588,"J-6","Alloy 617",314626,"Plate"
-24.45,0.00867,"Qualified",,79663.38,"CapPass","Cycle 200",200,121589,"J-6","Alloy 617",314626,"Plate"
-25.90,0.00862,"Qualified",,79663.79,"CapPass","Cycle 200",200,121590,"J-6","Alloy 617",314626,"Plate"
-27.96,0.00857,"Qualified",,79664.29,"CapPass","Cycle 200",200,121591,"J-6","Alloy 617",314626,"Plate"
-28.27,0.00857,"Qualified",,79664.38,"CapPass","Cycle 200",200,121592,"J-6","Alloy 617",314626,"Plate"
-30.11,0.00852,"Qualified",,79664.84,"CapPass","Cycle 200",200,121593,"J-6","Alloy 617",314626,"Plate"
-30.93,0.00847,"Qualified",,79665.31,"CapPass","Cycle 200",200,121594,"J-6","Alloy 617",314626,"Plate"
-31.13,0.00847,"Qualified",,79665.38,"CapPass","Cycle 200",200,121595,"J-6","Alloy 617",314626,"Plate"
-32.82,0.00842,"Qualified",,79665.86,"CapPass","Cycle 200",200,121596,"J-6","Alloy 617",314626,"Plate"
-36.00,0.00837,"Qualified",,79666.36,"CapPass","Cycle 200",200,121597,"J-6","Alloy 617",314626,"Plate"
-36.12,0.00837,"Qualified",,79666.38,"CapPass","Cycle 200",200,121598,"J-6","Alloy 617",314626,"Plate"
-38.50,0.00832,"Qualified",,79666.84,"CapPass","Cycle 200",200,121599,"J-6","Alloy 617",314626,"Plate"
-39.87,0.00827,"Qualified",,79667.34,"CapPass","Cycle 200",200,121600,"J-6","Alloy 617",314626,"Plate"
-40.06,0.00827,"Qualified",,79667.38,"CapPass","Cycle 200",200,121601,"J-6","Alloy 617",314626,"Plate"
-40.97,0.00822,"Qualified",,79667.89,"CapPass","Cycle 200",200,121602,"J-6","Alloy 617",314626,"Plate"
-41.51,0.00817,"Qualified",,79668.31,"CapPass","Cycle 200",200,121603,"J-6","Alloy 617",314626,"Plate"
-41.68,0.00816,"Qualified",,79668.38,"CapPass","Cycle 200",200,121604,"J-6","Alloy 617",314626,"Plate"
-43.72,0.00812,"Qualified",,79668.88,"CapPass","Cycle 200",200,121605,"J-6","Alloy 617",314626,"Plate"
-45.20,0.00807,"Qualified",,79669.38,"CapPass","Cycle 200",200,121606,"J-6","Alloy 617",314626,"Plate"
-45.19,0.00806,"Qualified",,79669.39,"CapPass","Cycle 200",200,121607,"J-6","Alloy 617",314626,"Plate"
-46.83,0.00801,"Qualified",,79669.89,"CapPass","Cycle 200",200,121608,"J-6","Alloy 617",314626,"Plate"
-47.55,0.00796,"Qualified",,79670.32,"CapPass","Cycle 200",200,121609,"J-6","Alloy 617",314626,"Plate"
-47.61,0.00796,"Qualified",,79670.38,"CapPass","Cycle 200",200,121610,"J-6","Alloy 617",314626,"Plate"
-47.99,0.00791,"Qualified",,79670.82,"CapPass","Cycle 200",200,121611,"J-6","Alloy 617",314626,"Plate"
-48.31,0.00786,"Qualified",,79671.34,"CapPass","Cycle 200",200,121612,"J-6","Alloy 617",314626,"Plate"
-48.24,0.00786,"Qualified",,79671.38,"CapPass","Cycle 200",200,121613,"J-6","Alloy 617",314626,"Plate"
-49.11,0.00781,"Qualified",,79671.89,"CapPass","Cycle 200",200,121614,"J-6","Alloy 617",314626,"Plate"
-50.70,0.00776,"Qualified",,79672.38,"CapPass","Cycle 200",200,121615,"J-6","Alloy 617",314626,"Plate"
-50.68,0.00776,"Qualified",,79672.38,"CapPass","Cycle 200",200,121616,"J-6","Alloy 617",314626,"Plate"
-51.61,0.00771,"Qualified",,79672.88,"CapPass","Cycle 200",200,121617,"J-6","Alloy 617",314626,"Plate"
-52.54,0.00766,"Qualified",,79673.36,"CapPass","Cycle 200",200,121618,"J-6","Alloy 617",314626,"Plate"
-52.66,0.00766,"Qualified",,79673.38,"CapPass","Cycle 200",200,121619,"J-6","Alloy 617",314626,"Plate"
-52.16,0.00761,"Qualified",,79673.79,"CapPass","Cycle 200",200,121620,"J-6","Alloy 617",314626,"Plate"
-52.20,0.00756,"Qualified",,79674.32,"CapPass","Cycle 200",200,121621,"J-6","Alloy 617",314626,"Plate"
-52.51,0.00756,"Qualified",,79674.38,"CapPass","Cycle 200",200,121622,"J-6","Alloy 617",314626,"Plate"
-52.85,0.00751,"Qualified",,79674.84,"CapPass","Cycle 200",200,121623,"J-6","Alloy 617",314626,"Plate"
-53.15,0.00746,"Qualified",,79675.38,"CapPass","Cycle 200",200,121624,"J-6","Alloy 617",314626,"Plate"
-53.15,0.00746,"Qualified",,79675.38,"CapPass","Cycle 200",200,121625,"J-6","Alloy 617",314626,"Plate"
-52.79,0.00741,"Qualified",,79675.82,"CapPass","Cycle 200",200,121626,"J-6","Alloy 617",314626,"Plate"
-52.66,0.00736,"Qualified",,79676.33,"CapPass","Cycle 200",200,121627,"J-6","Alloy 617",314626,"Plate"
-53.02,0.00736,"Qualified",,79676.38,"CapPass","Cycle 200",200,121628,"J-6","Alloy 617",314626,"Plate"
-53.30,0.00731,"Qualified",,79676.81,"CapPass","Cycle 200",200,121629,"J-6","Alloy 617",314626,"Plate"
-54.64,0.00726,"Qualified",,79677.34,"CapPass","Cycle 200",200,121630,"J-6","Alloy 617",314626,"Plate"
-54.89,0.00726,"Qualified",,79677.38,"CapPass","Cycle 200",200,121631,"J-6","Alloy 617",314626,"Plate"
-55.28,0.00721,"Qualified",,79677.84,"CapPass","Cycle 200",200,121632,"J-6","Alloy 617",314626,"Plate"
-55.18,0.00716,"Qualified",,79678.29,"CapPass","Cycle 200",200,121633,"J-6","Alloy 617",314626,"Plate"
-55.39,0.00716,"Qualified",,79678.38,"CapPass","Cycle 200",200,121634,"J-6","Alloy 617",314626,"Plate"
-55.85,0.00711,"Qualified",,79678.84,"CapPass","Cycle 200",200,121635,"J-6","Alloy 617",314626,"Plate"
-56.25,0.00706,"Qualified",,79679.33,"CapPass","Cycle 200",200,121636,"J-6","Alloy 617",314626,"Plate"
-56.37,0.00705,"Qualified",,79679.38,"CapPass","Cycle 200",200,121637,"J-6","Alloy 617",314626,"Plate"
-56.99,0.00701,"Qualified",,79679.77,"CapPass","Cycle 200",200,121638,"J-6","Alloy 617",314626,"Plate"
-56.32,0.00696,"Qualified",,79680.38,"CapPass","Cycle 200",200,121639,"J-6","Alloy 617",314626,"Plate"
-56.26,0.00696,"Qualified",,79680.38,"CapPass","Cycle 200",200,121640,"J-6","Alloy 617",314626,"Plate"
-56.35,0.00691,"Qualified",,79680.83,"CapPass","Cycle 200",200,121641,"J-6","Alloy 617",314626,"Plate"
-55.96,0.00686,"Qualified",,79681.29,"CapPass","Cycle 200",200,121642,"J-6","Alloy 617",314626,"Plate"
-55.94,0.00685,"Qualified",,79681.38,"CapPass","Cycle 200",200,121643,"J-6","Alloy 617",314626,"Plate"
-54.97,0.00680,"Qualified",,79681.80,"CapPass","Cycle 200",200,121644,"J-6","Alloy 617",314626,"Plate"
-54.57,0.00675,"Qualified",,79682.30,"CapPass","Cycle 200",200,121645,"J-6","Alloy 617",314626,"Plate"
-54.63,0.00675,"Qualified",,79682.38,"CapPass","Cycle 200",200,121646,"J-6","Alloy 617",314626,"Plate"
-55.07,0.00670,"Qualified",,79682.85,"CapPass","Cycle 200",200,121647,"J-6","Alloy 617",314626,"Plate"
-56.12,0.00665,"Qualified",,79683.29,"CapPass","Cycle 200",200,121648,"J-6","Alloy 617",314626,"Plate"
-56.12,0.00665,"Qualified",,79683.38,"CapPass","Cycle 200",200,121649,"J-6","Alloy 617",314626,"Plate"
-57.05,0.00660,"Qualified",,79683.84,"CapPass","Cycle 200",200,121650,"J-6","Alloy 617",314626,"Plate"
-57.56,0.00655,"Qualified",,79684.34,"CapPass","Cycle 200",200,121651,"J-6","Alloy 617",314626,"Plate"
-57.58,0.00655,"Qualified",,79684.38,"CapPass","Cycle 200",200,121652,"J-6","Alloy 617",314626,"Plate"
-57.72,0.00650,"Qualified",,79684.79,"CapPass","Cycle 200",200,121653,"J-6","Alloy 617",314626,"Plate"
-57.21,0.00645,"Qualified",,79685.32,"CapPass","Cycle 200",200,121654,"J-6","Alloy 617",314626,"Plate"
-57.24,0.00645,"Qualified",,79685.38,"CapPass","Cycle 200",200,121655,"J-6","Alloy 617",314626,"Plate"
-57.66,0.00640,"Qualified",,79685.83,"CapPass","Cycle 200",200,121656,"J-6","Alloy 617",314626,"Plate"
-58.28,0.00635,"Qualified",,79686.35,"CapPass","Cycle 200",200,121657,"J-6","Alloy 617",314626,"Plate"
-58.33,0.00635,"Qualified",,79686.38,"CapPass","Cycle 200",200,121658,"J-6","Alloy 617",314626,"Plate"
-58.98,0.00630,"Qualified",,79686.86,"CapPass","Cycle 200",200,121659,"J-6","Alloy 617",314626,"Plate"
-59.82,0.00625,"Qualified",,79687.36,"CapPass","Cycle 200",200,121660,"J-6","Alloy 617",314626,"Plate"
-59.83,0.00625,"Qualified",,79687.38,"CapPass","Cycle 200",200,121661,"J-6","Alloy 617",314626,"Plate"
-60.32,0.00620,"Qualified",,79687.81,"CapPass","Cycle 200",200,121662,"J-6","Alloy 617",314626,"Plate"
-60.44,0.00615,"Qualified",,79688.38,"CapPass","Cycle 200",200,121663,"J-6","Alloy 617",314626,"Plate"
-60.42,0.00615,"Qualified",,79688.39,"CapPass","Cycle 200",200,121664,"J-6","Alloy 617",314626,"Plate"
-60.83,0.00610,"Qualified",,79688.82,"CapPass","Cycle 200",200,121665,"J-6","Alloy 617",314626,"Plate"
-60.17,0.00605,"Qualified",,79689.36,"CapPass","Cycle 200",200,121666,"J-6","Alloy 617",314626,"Plate"
-60.35,0.00605,"Qualified",,79689.38,"CapPass","Cycle 200",200,121667,"J-6","Alloy 617",314626,"Plate"
-60.26,0.00600,"Qualified",,79689.83,"CapPass","Cycle 200",200,121668,"J-6","Alloy 617",314626,"Plate"
-59.91,0.00595,"Qualified",,79690.34,"CapPass","Cycle 200",200,121669,"J-6","Alloy 617",314626,"Plate"
-59.92,0.00595,"Qualified",,79690.38,"CapPass","Cycle 200",200,121670,"J-6","Alloy 617",314626,"Plate"
-59.10,0.00590,"Qualified",,79690.79,"CapPass","Cycle 200",200,121671,"J-6","Alloy 617",314626,"Plate"
-59.53,0.00585,"Qualified",,79691.38,"CapPass","Cycle 200",200,121672,"J-6","Alloy 617",314626,"Plate"
-59.52,0.00585,"Qualified",,79691.39,"CapPass","Cycle 200",200,121673,"J-6","Alloy 617",314626,"Plate"
-59.90,0.00579,"Qualified",,79691.88,"CapPass","Cycle 200",200,121674,"J-6","Alloy 617",314626,"Plate"
-60.62,0.00575,"Qualified",,79692.38,"CapPass","Cycle 200",200,121675,"J-6","Alloy 617",314626,"Plate"
-60.60,0.00574,"Qualified",,79692.38,"CapPass","Cycle 200",200,121676,"J-6","Alloy 617",314626,"Plate"
-60.89,0.00569,"Qualified",,79692.89,"CapPass","Cycle 200",200,121677,"J-6","Alloy 617",314626,"Plate"
-59.61,0.00564,"Qualified",,79693.36,"CapPass","Cycle 200",200,121678,"J-6","Alloy 617",314626,"Plate"
-59.72,0.00565,"Qualified",,79693.38,"CapPass","Cycle 200",200,121679,"J-6","Alloy 617",314626,"Plate"
-60.40,0.00559,"Qualified",,79693.88,"CapPass","Cycle 200",200,121680,"J-6","Alloy 617",314626,"Plate"
-60.89,0.00555,"Qualified",,79694.38,"CapPass","Cycle 200",200,121681,"J-6","Alloy 617",314626,"Plate"
-60.96,0.00554,"Qualified",,79694.39,"CapPass","Cycle 200",200,121682,"J-6","Alloy 617",314626,"Plate"
-60.70,0.00549,"Qualified",,79694.89,"CapPass","Cycle 200",200,121683,"J-6","Alloy 617",314626,"Plate"
-61.75,0.00544,"Qualified",,79695.36,"CapPass","Cycle 200",200,121684,"J-6","Alloy 617",314626,"Plate"
-61.76,0.00544,"Qualified",,79695.38,"CapPass","Cycle 200",200,121685,"J-6","Alloy 617",314626,"Plate"
-60.87,0.00539,"Qualified",,79695.89,"CapPass","Cycle 200",200,121686,"J-6","Alloy 617",314626,"Plate"
-60.14,0.00534,"Qualified",,79696.38,"CapPass","Cycle 200",200,121687,"J-6","Alloy 617",314626,"Plate"
-59.19,0.00529,"Qualified",,79696.86,"CapPass","Cycle 200",200,121688,"J-6","Alloy 617",314626,"Plate"
-58.85,0.00524,"Qualified",,79697.34,"CapPass","Cycle 200",200,121689,"J-6","Alloy 617",314626,"Plate"
-58.73,0.00524,"Qualified",,79697.38,"CapPass","Cycle 200",200,121690,"J-6","Alloy 617",314626,"Plate"
-58.25,0.00519,"Qualified",,79697.89,"CapPass","Cycle 200",200,121691,"J-6","Alloy 617",314626,"Plate"
-58.89,0.00515,"Qualified",,79698.38,"CapPass","Cycle 200",200,121692,"J-6","Alloy 617",314626,"Plate"
-59.02,0.00514,"Qualified",,79698.41,"CapPass","Cycle 200",200,121693,"J-6","Alloy 617",314626,"Plate"
-59.86,0.00509,"Qualified",,79698.88,"CapPass","Cycle 200",200,121694,"J-6","Alloy 617",314626,"Plate"
-60.82,0.00505,"Qualified",,79699.38,"CapPass","Cycle 200",200,121695,"J-6","Alloy 617",314626,"Plate"
-60.76,0.00504,"Qualified",,79699.41,"CapPass","Cycle 200",200,121696,"J-6","Alloy 617",314626,"Plate"
-60.69,0.00499,"Qualified",,79699.91,"CapPass","Cycle 200",200,121697,"J-6","Alloy 617",314626,"Plate"
-60.15,0.00494,"Qualified",,79700.38,"CapPass","Cycle 200",200,121698,"J-6","Alloy 617",314626,"Plate"
-60.18,0.00494,"Qualified",,79700.39,"CapPass","Cycle 200",200,121699,"J-6","Alloy 617",314626,"Plate"
-60.17,0.00489,"Qualified",,79700.92,"CapPass","Cycle 200",200,121700,"J-6","Alloy 617",314626,"Plate"
-59.36,0.00484,"Qualified",,79701.36,"CapPass","Cycle 200",200,121701,"J-6","Alloy 617",314626,"Plate"
-59.39,0.00484,"Qualified",,79701.38,"CapPass","Cycle 200",200,121702,"J-6","Alloy 617",314626,"Plate"
-60.36,0.00479,"Qualified",,79701.89,"CapPass","Cycle 200",200,121703,"J-6","Alloy 617",314626,"Plate"
-60.50,0.00474,"Qualified",,79702.38,"CapPass","Cycle 200",200,121704,"J-6","Alloy 617",314626,"Plate"
-60.62,0.00473,"Qualified",,79702.42,"CapPass","Cycle 200",200,121705,"J-6","Alloy 617",314626,"Plate"
-60.34,0.00468,"Qualified",,79702.91,"CapPass","Cycle 200",200,121706,"J-6","Alloy 617",314626,"Plate"
-60.53,0.00464,"Qualified",,79703.38,"CapPass","Cycle 200",200,121707,"J-6","Alloy 617",314626,"Plate"
-60.64,0.00463,"Qualified",,79703.42,"CapPass","Cycle 200",200,121708,"J-6","Alloy 617",314626,"Plate"
-60.88,0.00458,"Qualified",,79703.95,"CapPass","Cycle 200",200,121709,"J-6","Alloy 617",314626,"Plate"
-61.43,0.00454,"Qualified",,79704.38,"CapPass","Cycle 200",200,121710,"J-6","Alloy 617",314626,"Plate"
-61.49,0.00453,"Qualified",,79704.45,"CapPass","Cycle 200",200,121711,"J-6","Alloy 617",314626,"Plate"
-60.88,0.00448,"Qualified",,79704.88,"CapPass","Cycle 200",200,121712,"J-6","Alloy 617",314626,"Plate"
-60.30,0.00444,"Qualified",,79705.38,"CapPass","Cycle 200",200,121713,"J-6","Alloy 617",314626,"Plate"
-60.41,0.00443,"Qualified",,79705.38,"CapPass","Cycle 200",200,121714,"J-6","Alloy 617",314626,"Plate"
-59.37,0.00438,"Qualified",,79705.98,"CapPass","Cycle 200",200,121715,"J-6","Alloy 617",314626,"Plate"
-60.31,0.00434,"Qualified",,79706.38,"CapPass","Cycle 200",200,121716,"J-6","Alloy 617",314626,"Plate"
-60.47,0.00433,"Qualified",,79706.42,"CapPass","Cycle 200",200,121717,"J-6","Alloy 617",314626,"Plate"
-59.09,0.00428,"Qualified",,79706.89,"CapPass","Cycle 200",200,121718,"J-6","Alloy 617",314626,"Plate"
-58.57,0.00425,"Qualified",,79707.38,"CapPass","Cycle 200",200,121719,"J-6","Alloy 617",314626,"Plate"
-58.80,0.00423,"Qualified",,79707.45,"CapPass","Cycle 200",200,121720,"J-6","Alloy 617",314626,"Plate"
-60.38,0.00418,"Qualified",,79707.98,"CapPass","Cycle 200",200,121721,"J-6","Alloy 617",314626,"Plate"
-61.00,0.00414,"Qualified",,79708.38,"CapPass","Cycle 200",200,121722,"J-6","Alloy 617",314626,"Plate"
-61.11,0.00413,"Qualified",,79708.45,"CapPass","Cycle 200",200,121723,"J-6","Alloy 617",314626,"Plate"
-61.57,0.00408,"Qualified",,79708.96,"CapPass","Cycle 200",200,121724,"J-6","Alloy 617",314626,"Plate"
-61.00,0.00404,"Qualified",,79709.38,"CapPass","Cycle 200",200,121725,"J-6","Alloy 617",314626,"Plate"
-60.91,0.00403,"Qualified",,79709.46,"CapPass","Cycle 200",200,121726,"J-6","Alloy 617",314626,"Plate"
-60.90,0.00398,"Qualified",,79709.98,"CapPass","Cycle 200",200,121727,"J-6","Alloy 617",314626,"Plate"
-61.29,0.00395,"Qualified",,79710.38,"CapPass","Cycle 200",200,121728,"J-6","Alloy 617",314626,"Plate"
-61.61,0.00393,"Qualified",,79710.48,"CapPass","Cycle 200",200,121729,"J-6","Alloy 617",314626,"Plate"
-61.48,0.00388,"Qualified",,79710.98,"CapPass","Cycle 200",200,121730,"J-6","Alloy 617",314626,"Plate"
-62.32,0.00384,"Qualified",,79711.38,"CapPass","Cycle 200",200,121731,"J-6","Alloy 617",314626,"Plate"
-62.44,0.00383,"Qualified",,79711.48,"CapPass","Cycle 200",200,121732,"J-6","Alloy 617",314626,"Plate"
-62.95,0.00378,"Qualified",,79711.99,"CapPass","Cycle 200",200,121733,"J-6","Alloy 617",314626,"Plate"
-62.94,0.00374,"Qualified",,79712.38,"CapPass","Cycle 200",200,121734,"J-6","Alloy 617",314626,"Plate"
-63.13,0.00373,"Qualified",,79712.52,"CapPass","Cycle 200",200,121735,"J-6","Alloy 617",314626,"Plate"
-63.05,0.00368,"Qualified",,79712.99,"CapPass","Cycle 200",200,121736,"J-6","Alloy 617",314626,"Plate"
-62.78,0.00365,"Qualified",,79713.38,"CapPass","Cycle 200",200,121737,"J-6","Alloy 617",314626,"Plate"
-63.14,0.00363,"Qualified",,79713.50,"CapPass","Cycle 200",200,121738,"J-6","Alloy 617",314626,"Plate"
-64.89,0.00357,"Qualified",,79714.00,"CapPass","Cycle 200",200,121739,"J-6","Alloy 617",314626,"Plate"
-64.42,0.00354,"Qualified",,79714.38,"CapPass","Cycle 200",200,121740,"J-6","Alloy 617",314626,"Plate"
-64.33,0.00352,"Qualified",,79714.50,"CapPass","Cycle 200",200,121741,"J-6","Alloy 617",314626,"Plate"
-65.77,0.00347,"Qualified",,79715.03,"CapPass","Cycle 200",200,121742,"J-6","Alloy 617",314626,"Plate"
-65.41,0.00344,"Qualified",,79715.38,"CapPass","Cycle 200",200,121743,"J-6","Alloy 617",314626,"Plate"
-65.64,0.00342,"Qualified",,79715.58,"CapPass","Cycle 200",200,121744,"J-6","Alloy 617",314626,"Plate"
-65.36,0.00337,"Qualified",,79715.95,"CapPass","Cycle 200",200,121745,"J-6","Alloy 617",314626,"Plate"
-63.44,0.00334,"Qualified",,79716.38,"CapPass","Cycle 200",200,121746,"J-6","Alloy 617",314626,"Plate"
-63.63,0.00332,"Qualified",,79716.53,"CapPass","Cycle 200",200,121747,"J-6","Alloy 617",314626,"Plate"
-63.77,0.00327,"Qualified",,79716.99,"CapPass","Cycle 200",200,121748,"J-6","Alloy 617",314626,"Plate"
-62.56,0.00324,"Qualified",,79717.38,"CapPass","Cycle 200",200,121749,"J-6","Alloy 617",314626,"Plate"
-62.77,0.00322,"Qualified",,79717.53,"CapPass","Cycle 200",200,121750,"J-6","Alloy 617",314626,"Plate"
-62.49,0.00317,"Qualified",,79718.06,"CapPass","Cycle 200",200,121751,"J-6","Alloy 617",314626,"Plate"
-62.84,0.00314,"Qualified",,79718.38,"CapPass","Cycle 200",200,121752,"J-6","Alloy 617",314626,"Plate"
-63.19,0.00312,"Qualified",,79718.53,"CapPass","Cycle 200",200,121753,"J-6","Alloy 617",314626,"Plate"
-62.99,0.00307,"Qualified",,79719.05,"CapPass","Cycle 200",200,121754,"J-6","Alloy 617",314626,"Plate"
-63.48,0.00304,"Qualified",,79719.38,"CapPass","Cycle 200",200,121755,"J-6","Alloy 617",314626,"Plate"
-63.34,0.00302,"Qualified",,79719.53,"CapPass","Cycle 200",200,121756,"J-6","Alloy 617",314626,"Plate"
-62.68,0.00297,"Qualified",,79720.02,"CapPass","Cycle 200",200,121757,"J-6","Alloy 617",314626,"Plate"
-62.22,0.00294,"Qualified",,79720.38,"CapPass","Cycle 200",200,121758,"J-6","Alloy 617",314626,"Plate"
-62.25,0.00292,"Qualified",,79720.52,"CapPass","Cycle 200",200,121759,"J-6","Alloy 617",314626,"Plate"
-61.69,0.00287,"Qualified",,79721.05,"CapPass","Cycle 200",200,121760,"J-6","Alloy 617",314626,"Plate"
-60.75,0.00284,"Qualified",,79721.38,"CapPass","Cycle 200",200,121761,"J-6","Alloy 617",314626,"Plate"
-60.60,0.00282,"Qualified",,79721.59,"CapPass","Cycle 200",200,121762,"J-6","Alloy 617",314626,"Plate"
-60.66,0.00277,"Qualified",,79722.07,"CapPass","Cycle 200",200,121763,"J-6","Alloy 617",314626,"Plate"
-61.29,0.00274,"Qualified",,79722.38,"CapPass","Cycle 200",200,121764,"J-6","Alloy 617",314626,"Plate"
-61.72,0.00272,"Qualified",,79722.57,"CapPass","Cycle 200",200,121765,"J-6","Alloy 617",314626,"Plate"
-63.19,0.00267,"Qualified",,79723.08,"CapPass","Cycle 200",200,121766,"J-6","Alloy 617",314626,"Plate"
-63.03,0.00264,"Qualified",,79723.38,"CapPass","Cycle 200",200,121767,"J-6","Alloy 617",314626,"Plate"
-63.30,0.00262,"Qualified",,79723.58,"CapPass","Cycle 200",200,121768,"J-6","Alloy 617",314626,"Plate"
-63.04,0.00257,"Qualified",,79724.07,"CapPass","Cycle 200",200,121769,"J-6","Alloy 617",314626,"Plate"
-62.97,0.00254,"Qualified",,79724.38,"CapPass","Cycle 200",200,121770,"J-6","Alloy 617",314626,"Plate"
-63.08,0.00252,"Qualified",,79724.58,"CapPass","Cycle 200",200,121771,"J-6","Alloy 617",314626,"Plate"
-62.09,0.00246,"Qualified",,79725.10,"CapPass","Cycle 200",200,121772,"J-6","Alloy 617",314626,"Plate"
-62.53,0.00244,"Qualified",,79725.38,"CapPass","Cycle 200",200,121773,"J-6","Alloy 617",314626,"Plate"
-63.10,0.00241,"Qualified",,79725.55,"CapPass","Cycle 200",200,121774,"J-6","Alloy 617",314626,"Plate"
-63.58,0.00236,"Qualified",,79726.06,"CapPass","Cycle 200",200,121775,"J-6","Alloy 617",314626,"Plate"
-63.06,0.00234,"Qualified",,79726.38,"CapPass","Cycle 200",200,121776,"J-6","Alloy 617",314626,"Plate"
-63.37,0.00231,"Qualified",,79726.62,"CapPass","Cycle 200",200,121777,"J-6","Alloy 617",314626,"Plate"
-63.42,0.00226,"Qualified",,79727.10,"CapPass","Cycle 200",200,121778,"J-6","Alloy 617",314626,"Plate"
-62.78,0.00224,"Qualified",,79727.38,"CapPass","Cycle 200",200,121779,"J-6","Alloy 617",314626,"Plate"
-63.24,0.00221,"Qualified",,79727.62,"CapPass","Cycle 200",200,121780,"J-6","Alloy 617",314626,"Plate"
-63.38,0.00216,"Qualified",,79728.15,"CapPass","Cycle 200",200,121781,"J-6","Alloy 617",314626,"Plate"
