Repository: js-molina/fatigue-A617

File: data/950C/Strain rate 0.0001/2.0% strain/HTM_A19_Cycles_J2.csv (part 27 of 30)
"Stress Mpa","Strain","Qual State","Qual Exceptions","Elapsed Time Sec","Data State","Cycle Label","Cycle","Count","Sample","Alloy","Heat","Material_Form"
61.75,-0.00736,"Qualified",,79876.43,"CapPass","Cycle 200",200,121562,"J-2","Alloy 617",314626,"Plate"
62.64,-0.00732,"Qualified",,79876.64,"CapPass","Cycle 200",200,121563,"J-2","Alloy 617",314626,"Plate"
62.69,-0.00727,"Qualified",,79877.13,"CapPass","Cycle 200",200,121564,"J-2","Alloy 617",314626,"Plate"
62.83,-0.00726,"Qualified",,79877.43,"CapPass","Cycle 200",200,121565,"J-2","Alloy 617",314626,"Plate"
63.45,-0.00722,"Qualified",,79877.61,"CapPass","Cycle 200",200,121566,"J-2","Alloy 617",314626,"Plate"
63.30,-0.00717,"Qualified",,79878.07,"CapPass","Cycle 200",200,121567,"J-2","Alloy 617",314626,"Plate"
63.58,-0.00716,"Qualified",,79878.43,"CapPass","Cycle 200",200,121568,"J-2","Alloy 617",314626,"Plate"
63.78,-0.00712,"Qualified",,79878.63,"CapPass","Cycle 200",200,121569,"J-2","Alloy 617",314626,"Plate"
63.87,-0.00707,"Qualified",,79879.13,"CapPass","Cycle 200",200,121570,"J-2","Alloy 617",314626,"Plate"
64.28,-0.00707,"Qualified",,79879.43,"CapPass","Cycle 200",200,121571,"J-2","Alloy 617",314626,"Plate"
64.71,-0.00701,"Qualified",,79879.67,"CapPass","Cycle 200",200,121572,"J-2","Alloy 617",314626,"Plate"
64.90,-0.00696,"Qualified",,79880.17,"CapPass","Cycle 200",200,121573,"J-2","Alloy 617",314626,"Plate"
65.34,-0.00696,"Qualified",,79880.43,"CapPass","Cycle 200",200,121574,"J-2","Alloy 617",314626,"Plate"
65.42,-0.00691,"Qualified",,79880.66,"CapPass","Cycle 200",200,121575,"J-2","Alloy 617",314626,"Plate"
65.15,-0.00686,"Qualified",,79881.17,"CapPass","Cycle 200",200,121576,"J-2","Alloy 617",314626,"Plate"
65.43,-0.00686,"Qualified",,79881.43,"CapPass","Cycle 200",200,121577,"J-2","Alloy 617",314626,"Plate"
66.22,-0.00681,"Qualified",,79881.74,"CapPass","Cycle 200",200,121578,"J-2","Alloy 617",314626,"Plate"
66.75,-0.00676,"Qualified",,79882.17,"CapPass","Cycle 200",200,121579,"J-2","Alloy 617",314626,"Plate"
66.60,-0.00676,"Qualified",,79882.43,"CapPass","Cycle 200",200,121580,"J-2","Alloy 617",314626,"Plate"
66.60,-0.00671,"Qualified",,79882.70,"CapPass","Cycle 200",200,121581,"J-2","Alloy 617",314626,"Plate"
67.64,-0.00666,"Qualified",,79883.29,"CapPass","Cycle 200",200,121582,"J-2","Alloy 617",314626,"Plate"
68.01,-0.00666,"Qualified",,79883.43,"CapPass","Cycle 200",200,121583,"J-2","Alloy 617",314626,"Plate"
67.85,-0.00660,"Qualified",,79883.72,"CapPass","Cycle 200",200,121584,"J-2","Alloy 617",314626,"Plate"
67.78,-0.00655,"Qualified",,79884.27,"CapPass","Cycle 200",200,121585,"J-2","Alloy 617",314626,"Plate"
67.91,-0.00656,"Qualified",,79884.43,"CapPass","Cycle 200",200,121586,"J-2","Alloy 617",314626,"Plate"
67.75,-0.00650,"Qualified",,79884.74,"CapPass","Cycle 200",200,121587,"J-2","Alloy 617",314626,"Plate"
66.78,-0.00645,"Qualified",,79885.25,"CapPass","Cycle 200",200,121588,"J-2","Alloy 617",314626,"Plate"
66.64,-0.00646,"Qualified",,79885.43,"CapPass","Cycle 200",200,121589,"J-2","Alloy 617",314626,"Plate"
67.32,-0.00640,"Qualified",,79885.82,"CapPass","Cycle 200",200,121590,"J-2","Alloy 617",314626,"Plate"
68.15,-0.00635,"Qualified",,79886.31,"CapPass","Cycle 200",200,121591,"J-2","Alloy 617",314626,"Plate"
68.48,-0.00636,"Qualified",,79886.43,"CapPass","Cycle 200",200,121592,"J-2","Alloy 617",314626,"Plate"
68.26,-0.00630,"Qualified",,79886.75,"CapPass","Cycle 200",200,121593,"J-2","Alloy 617",314626,"Plate"
67.40,-0.00625,"Qualified",,79887.25,"CapPass","Cycle 200",200,121594,"J-2","Alloy 617",314626,"Plate"
67.44,-0.00626,"Qualified",,79887.43,"CapPass","Cycle 200",200,121595,"J-2","Alloy 617",314626,"Plate"
67.46,-0.00620,"Qualified",,79887.82,"CapPass","Cycle 200",200,121596,"J-2","Alloy 617",314626,"Plate"
67.99,-0.00615,"Qualified",,79888.27,"CapPass","Cycle 200",200,121597,"J-2","Alloy 617",314626,"Plate"
67.48,-0.00616,"Qualified",,79888.43,"CapPass","Cycle 200",200,121598,"J-2","Alloy 617",314626,"Plate"
67.60,-0.00610,"Qualified",,79888.75,"CapPass","Cycle 200",200,121599,"J-2","Alloy 617",314626,"Plate"
67.61,-0.00605,"Qualified",,79889.32,"CapPass","Cycle 200",200,121600,"J-2","Alloy 617",314626,"Plate"
68.16,-0.00606,"Qualified",,79889.43,"CapPass","Cycle 200",200,121601,"J-2","Alloy 617",314626,"Plate"
67.96,-0.00600,"Qualified",,79889.77,"CapPass","Cycle 200",200,121602,"J-2","Alloy 617",314626,"Plate"
67.80,-0.00594,"Qualified",,79890.27,"CapPass","Cycle 200",200,121603,"J-2","Alloy 617",314626,"Plate"
67.67,-0.00596,"Qualified",,79890.43,"CapPass","Cycle 200",200,121604,"J-2","Alloy 617",314626,"Plate"
67.56,-0.00589,"Qualified",,79890.84,"CapPass","Cycle 200",200,121605,"J-2","Alloy 617",314626,"Plate"
67.98,-0.00584,"Qualified",,79891.35,"CapPass","Cycle 200",200,121606,"J-2","Alloy 617",314626,"Plate"
67.99,-0.00586,"Qualified",,79891.43,"CapPass","Cycle 200",200,121607,"J-2","Alloy 617",314626,"Plate"
68.85,-0.00579,"Qualified",,79891.84,"CapPass","Cycle 200",200,121608,"J-2","Alloy 617",314626,"Plate"
67.64,-0.00574,"Qualified",,79892.34,"CapPass","Cycle 200",200,121609,"J-2","Alloy 617",314626,"Plate"
67.64,-0.00576,"Qualified",,79892.43,"CapPass","Cycle 200",200,121610,"J-2","Alloy 617",314626,"Plate"
68.37,-0.00569,"Qualified",,79892.88,"CapPass","Cycle 200",200,121611,"J-2","Alloy 617",314626,"Plate"
68.43,-0.00564,"Qualified",,79893.35,"CapPass","Cycle 200",200,121612,"J-2","Alloy 617",314626,"Plate"
68.55,-0.00566,"Qualified",,79893.43,"CapPass","Cycle 200",200,121613,"J-2","Alloy 617",314626,"Plate"
68.18,-0.00559,"Qualified",,79893.82,"CapPass","Cycle 200",200,121614,"J-2","Alloy 617",314626,"Plate"
66.84,-0.00554,"Qualified",,79894.40,"CapPass","Cycle 200",200,121615,"J-2","Alloy 617",314626,"Plate"
66.96,-0.00556,"Qualified",,79894.43,"CapPass","Cycle 200",200,121616,"J-2","Alloy 617",314626,"Plate"
66.88,-0.00548,"Qualified",,79894.87,"CapPass","Cycle 200",200,121617,"J-2","Alloy 617",314626,"Plate"
66.99,-0.00543,"Qualified",,79895.42,"CapPass","Cycle 200",200,121618,"J-2","Alloy 617",314626,"Plate"
67.12,-0.00546,"Qualified",,79895.43,"CapPass","Cycle 200",200,121619,"J-2","Alloy 617",314626,"Plate"
66.98,-0.00538,"Qualified",,79895.94,"CapPass","Cycle 200",200,121620,"J-2","Alloy 617",314626,"Plate"
68.09,-0.00536,"Qualified",,79896.43,"CapPass","Cycle 200",200,121621,"J-2","Alloy 617",314626,"Plate"
68.07,-0.00533,"Qualified",,79896.45,"CapPass","Cycle 200",200,121622,"J-2","Alloy 617",314626,"Plate"
68.61,-0.00528,"Qualified",,79896.97,"CapPass","Cycle 200",200,121623,"J-2","Alloy 617",314626,"Plate"
68.97,-0.00526,"Qualified",,79897.43,"CapPass","Cycle 200",200,121624,"J-2","Alloy 617",314626,"Plate"
68.92,-0.00522,"Qualified",,79897.47,"CapPass","Cycle 200",200,121625,"J-2","Alloy 617",314626,"Plate"
68.72,-0.00517,"Qualified",,79897.95,"CapPass","Cycle 200",200,121626,"J-2","Alloy 617",314626,"Plate"
67.81,-0.00516,"Qualified",,79898.43,"CapPass","Cycle 200",200,121627,"J-2","Alloy 617",314626,"Plate"
67.84,-0.00512,"Qualified",,79898.49,"CapPass","Cycle 200",200,121628,"J-2","Alloy 617",314626,"Plate"
67.09,-0.00507,"Qualified",,79898.99,"CapPass","Cycle 200",200,121629,"J-2","Alloy 617",314626,"Plate"
67.87,-0.00506,"Qualified",,79899.43,"CapPass","Cycle 200",200,121630,"J-2","Alloy 617",314626,"Plate"
67.78,-0.00502,"Qualified",,79899.47,"CapPass","Cycle 200",200,121631,"J-2","Alloy 617",314626,"Plate"
68.90,-0.00497,"Qualified",,79900.03,"CapPass","Cycle 200",200,121632,"J-2","Alloy 617",314626,"Plate"
69.76,-0.00495,"Qualified",,79900.43,"CapPass","Cycle 200",200,121633,"J-2","Alloy 617",314626,"Plate"
69.60,-0.00492,"Qualified",,79900.50,"CapPass","Cycle 200",200,121634,"J-2","Alloy 617",314626,"Plate"
69.08,-0.00487,"Qualified",,79901.02,"CapPass","Cycle 200",200,121635,"J-2","Alloy 617",314626,"Plate"
69.36,-0.00486,"Qualified",,79901.43,"CapPass","Cycle 200",200,121636,"J-2","Alloy 617",314626,"Plate"
69.52,-0.00482,"Qualified",,79901.52,"CapPass","Cycle 200",200,121637,"J-2","Alloy 617",314626,"Plate"
69.50,-0.00477,"Qualified",,79901.99,"CapPass","Cycle 200",200,121638,"J-2","Alloy 617",314626,"Plate"
70.61,-0.00476,"Qualified",,79902.43,"CapPass","Cycle 200",200,121639,"J-2","Alloy 617",314626,"Plate"
70.63,-0.00472,"Qualified",,79902.52,"CapPass","Cycle 200",200,121640,"J-2","Alloy 617",314626,"Plate"
69.93,-0.00467,"Qualified",,79903.00,"CapPass","Cycle 200",200,121641,"J-2","Alloy 617",314626,"Plate"
70.10,-0.00465,"Qualified",,79903.43,"CapPass","Cycle 200",200,121642,"J-2","Alloy 617",314626,"Plate"
69.79,-0.00462,"Qualified",,79903.53,"CapPass","Cycle 200",200,121643,"J-2","Alloy 617",314626,"Plate"
69.13,-0.00456,"Qualified",,79904.07,"CapPass","Cycle 200",200,121644,"J-2","Alloy 617",314626,"Plate"
69.38,-0.00455,"Qualified",,79904.43,"CapPass","Cycle 200",200,121645,"J-2","Alloy 617",314626,"Plate"
69.09,-0.00451,"Qualified",,79904.53,"CapPass","Cycle 200",200,121646,"J-2","Alloy 617",314626,"Plate"
69.59,-0.00446,"Qualified",,79905.17,"CapPass","Cycle 200",200,121647,"J-2","Alloy 617",314626,"Plate"
70.32,-0.00445,"Qualified",,79905.43,"CapPass","Cycle 200",200,121648,"J-2","Alloy 617",314626,"Plate"
70.18,-0.00441,"Qualified",,79905.62,"CapPass","Cycle 200",200,121649,"J-2","Alloy 617",314626,"Plate"
70.80,-0.00436,"Qualified",,79906.12,"CapPass","Cycle 200",200,121650,"J-2","Alloy 617",314626,"Plate"
70.46,-0.00435,"Qualified",,79906.43,"CapPass","Cycle 200",200,121651,"J-2","Alloy 617",314626,"Plate"
70.65,-0.00431,"Qualified",,79906.62,"CapPass","Cycle 200",200,121652,"J-2","Alloy 617",314626,"Plate"
69.91,-0.00426,"Qualified",,79907.17,"CapPass","Cycle 200",200,121653,"J-2","Alloy 617",314626,"Plate"
70.59,-0.00425,"Qualified",,79907.43,"CapPass","Cycle 200",200,121654,"J-2","Alloy 617",314626,"Plate"
70.16,-0.00421,"Qualified",,79907.65,"CapPass","Cycle 200",200,121655,"J-2","Alloy 617",314626,"Plate"
69.07,-0.00415,"Qualified",,79908.15,"CapPass","Cycle 200",200,121656,"J-2","Alloy 617",314626,"Plate"
69.55,-0.00415,"Qualified",,79908.43,"CapPass","Cycle 200",200,121657,"J-2","Alloy 617",314626,"Plate"
69.75,-0.00410,"Qualified",,79908.63,"CapPass","Cycle 200",200,121658,"J-2","Alloy 617",314626,"Plate"
69.16,-0.00405,"Qualified",,79909.19,"CapPass","Cycle 200",200,121659,"J-2","Alloy 617",314626,"Plate"
68.92,-0.00404,"Qualified",,79909.43,"CapPass","Cycle 200",200,121660,"J-2","Alloy 617",314626,"Plate"
69.03,-0.00400,"Qualified",,79909.74,"CapPass","Cycle 200",200,121661,"J-2","Alloy 617",314626,"Plate"
69.49,-0.00395,"Qualified",,79910.20,"CapPass","Cycle 200",200,121662,"J-2","Alloy 617",314626,"Plate"
69.40,-0.00395,"Qualified",,79910.43,"CapPass","Cycle 200",200,121663,"J-2","Alloy 617",314626,"Plate"
69.40,-0.00390,"Qualified",,79910.69,"CapPass","Cycle 200",200,121664,"J-2","Alloy 617",314626,"Plate"
68.49,-0.00385,"Qualified",,79911.25,"CapPass","Cycle 200",200,121665,"J-2","Alloy 617",314626,"Plate"
68.86,-0.00385,"Qualified",,79911.43,"CapPass","Cycle 200",200,121666,"J-2","Alloy 617",314626,"Plate"
69.16,-0.00380,"Qualified",,79911.77,"CapPass","Cycle 200",200,121667,"J-2","Alloy 617",314626,"Plate"
68.83,-0.00374,"Qualified",,79912.24,"CapPass","Cycle 200",200,121668,"J-2","Alloy 617",314626,"Plate"
68.88,-0.00375,"Qualified",,79912.43,"CapPass","Cycle 200",200,121669,"J-2","Alloy 617",314626,"Plate"
69.14,-0.00369,"Qualified",,79912.78,"CapPass","Cycle 200",200,121670,"J-2","Alloy 617",314626,"Plate"
69.76,-0.00364,"Qualified",,79913.30,"CapPass","Cycle 200",200,121671,"J-2","Alloy 617",314626,"Plate"
69.95,-0.00365,"Qualified",,79913.43,"CapPass","Cycle 200",200,121672,"J-2","Alloy 617",314626,"Plate"
69.54,-0.00359,"Qualified",,79913.84,"CapPass","Cycle 200",200,121673,"J-2","Alloy 617",314626,"Plate"
71.09,-0.00354,"Qualified",,79914.34,"CapPass","Cycle 200",200,121674,"J-2","Alloy 617",314626,"Plate"
71.56,-0.00355,"Qualified",,79914.43,"CapPass","Cycle 200",200,121675,"J-2","Alloy 617",314626,"Plate"
72.17,-0.00349,"Qualified",,79914.78,"CapPass","Cycle 200",200,121676,"J-2","Alloy 617",314626,"Plate"
70.55,-0.00344,"Qualified",,79915.31,"CapPass","Cycle 200",200,121677,"J-2","Alloy 617",314626,"Plate"
70.42,-0.00345,"Qualified",,79915.43,"CapPass","Cycle 200",200,121678,"J-2","Alloy 617",314626,"Plate"
70.00,-0.00339,"Qualified",,79915.87,"CapPass","Cycle 200",200,121679,"J-2","Alloy 617",314626,"Plate"
70.96,-0.00333,"Qualified",,79916.41,"CapPass","Cycle 200",200,121680,"J-2","Alloy 617",314626,"Plate"
71.11,-0.00335,"Qualified",,79916.43,"CapPass","Cycle 200",200,121681,"J-2","Alloy 617",314626,"Plate"
70.85,-0.00328,"Qualified",,79916.85,"CapPass","Cycle 200",200,121682,"J-2","Alloy 617",314626,"Plate"
71.09,-0.00323,"Qualified",,79917.35,"CapPass","Cycle 200",200,121683,"J-2","Alloy 617",314626,"Plate"
71.10,-0.00325,"Qualified",,79917.43,"CapPass","Cycle 200",200,121684,"J-2","Alloy 617",314626,"Plate"
70.88,-0.00318,"Qualified",,79917.88,"CapPass","Cycle 200",200,121685,"J-2","Alloy 617",314626,"Plate"
71.25,-0.00313,"Qualified",,79918.38,"CapPass","Cycle 200",200,121686,"J-2","Alloy 617",314626,"Plate"
71.20,-0.00315,"Qualified",,79918.43,"CapPass","Cycle 200",200,121687,"J-2","Alloy 617",314626,"Plate"
70.35,-0.00308,"Qualified",,79918.91,"CapPass","Cycle 200",200,121688,"J-2","Alloy 617",314626,"Plate"
70.94,-0.00303,"Qualified",,79919.40,"CapPass","Cycle 200",200,121689,"J-2","Alloy 617",314626,"Plate"
70.96,-0.00305,"Qualified",,79919.43,"CapPass","Cycle 200",200,121690,"J-2","Alloy 617",314626,"Plate"
70.52,-0.00298,"Qualified",,79919.91,"CapPass","Cycle 200",200,121691,"J-2","Alloy 617",314626,"Plate"
71.81,-0.00295,"Qualified",,79920.43,"CapPass","Cycle 200",200,121692,"J-2","Alloy 617",314626,"Plate"
71.89,-0.00293,"Qualified",,79920.43,"CapPass","Cycle 200",200,121693,"J-2","Alloy 617",314626,"Plate"
71.09,-0.00288,"Qualified",,79920.88,"CapPass","Cycle 200",200,121694,"J-2","Alloy 617",314626,"Plate"
70.35,-0.00284,"Qualified",,79921.43,"CapPass","Cycle 200",200,121695,"J-2","Alloy 617",314626,"Plate"
70.42,-0.00283,"Qualified",,79921.49,"CapPass","Cycle 200",200,121696,"J-2","Alloy 617",314626,"Plate"
70.46,-0.00277,"Qualified",,79921.91,"CapPass","Cycle 200",200,121697,"J-2","Alloy 617",314626,"Plate"
71.00,-0.00274,"Qualified",,79922.43,"CapPass","Cycle 200",200,121698,"J-2","Alloy 617",314626,"Plate"
71.28,-0.00272,"Qualified",,79922.50,"CapPass","Cycle 200",200,121699,"J-2","Alloy 617",314626,"Plate"
72.13,-0.00267,"Qualified",,79922.95,"CapPass","Cycle 200",200,121700,"J-2","Alloy 617",314626,"Plate"
72.68,-0.00264,"Qualified",,79923.43,"CapPass","Cycle 200",200,121701,"J-2","Alloy 617",314626,"Plate"
73.06,-0.00262,"Qualified",,79923.53,"CapPass","Cycle 200",200,121702,"J-2","Alloy 617",314626,"Plate"
72.42,-0.00257,"Qualified",,79923.97,"CapPass","Cycle 200",200,121703,"J-2","Alloy 617",314626,"Plate"
71.58,-0.00254,"Qualified",,79924.43,"CapPass","Cycle 200",200,121704,"J-2","Alloy 617",314626,"Plate"
71.41,-0.00252,"Qualified",,79924.50,"CapPass","Cycle 200",200,121705,"J-2","Alloy 617",314626,"Plate"
71.28,-0.00247,"Qualified",,79924.95,"CapPass","Cycle 200",200,121706,"J-2","Alloy 617",314626,"Plate"
71.14,-0.00243,"Qualified",,79925.43,"CapPass","Cycle 200",200,121707,"J-2","Alloy 617",314626,"Plate"
71.07,-0.00242,"Qualified",,79925.46,"CapPass","Cycle 200",200,121708,"J-2","Alloy 617",314626,"Plate"
71.13,-0.00237,"Qualified",,79925.99,"CapPass","Cycle 200",200,121709,"J-2","Alloy 617",314626,"Plate"
71.52,-0.00233,"Qualified",,79926.43,"CapPass","Cycle 200",200,121710,"J-2","Alloy 617",314626,"Plate"
71.57,-0.00232,"Qualified",,79926.52,"CapPass","Cycle 200",200,121711,"J-2","Alloy 617",314626,"Plate"
71.97,-0.00227,"Qualified",,79927.11,"CapPass","Cycle 200",200,121712,"J-2","Alloy 617",314626,"Plate"
72.58,-0.00223,"Qualified",,79927.43,"CapPass","Cycle 200",200,121713,"J-2","Alloy 617",314626,"Plate"
72.19,-0.00222,"Qualified",,79927.53,"CapPass","Cycle 200",200,121714,"J-2","Alloy 617",314626,"Plate"
71.38,-0.00216,"Qualified",,79928.09,"CapPass","Cycle 200",200,121715,"J-2","Alloy 617",314626,"Plate"
71.63,-0.00212,"Qualified",,79928.43,"CapPass","Cycle 200",200,121716,"J-2","Alloy 617",314626,"Plate"
71.10,-0.00211,"Qualified",,79928.56,"CapPass","Cycle 200",200,121717,"J-2","Alloy 617",314626,"Plate"
71.59,-0.00206,"Qualified",,79929.09,"CapPass","Cycle 200",200,121718,"J-2","Alloy 617",314626,"Plate"
71.14,-0.00203,"Qualified",,79929.43,"CapPass","Cycle 200",200,121719,"J-2","Alloy 617",314626,"Plate"
71.02,-0.00201,"Qualified",,79929.55,"CapPass","Cycle 200",200,121720,"J-2","Alloy 617",314626,"Plate"
70.54,-0.00196,"Qualified",,79930.02,"CapPass","Cycle 200",200,121721,"J-2","Alloy 617",314626,"Plate"
70.81,-0.00192,"Qualified",,79930.43,"CapPass","Cycle 200",200,121722,"J-2","Alloy 617",314626,"Plate"
70.86,-0.00191,"Qualified",,79930.59,"CapPass","Cycle 200",200,121723,"J-2","Alloy 617",314626,"Plate"
71.53,-0.00186,"Qualified",,79931.06,"CapPass","Cycle 200",200,121724,"J-2","Alloy 617",314626,"Plate"
70.97,-0.00183,"Qualified",,79931.43,"CapPass","Cycle 200",200,121725,"J-2","Alloy 617",314626,"Plate"
70.87,-0.00181,"Qualified",,79931.59,"CapPass","Cycle 200",200,121726,"J-2","Alloy 617",314626,"Plate"
70.92,-0.00176,"Qualified",,79932.08,"CapPass","Cycle 200",200,121727,"J-2","Alloy 617",314626,"Plate"
70.55,-0.00173,"Qualified",,79932.43,"CapPass","Cycle 200",200,121728,"J-2","Alloy 617",314626,"Plate"
70.96,-0.00171,"Qualified",,79932.63,"CapPass","Cycle 200",200,121729,"J-2","Alloy 617",314626,"Plate"
71.32,-0.00165,"Qualified",,79933.14,"CapPass","Cycle 200",200,121730,"J-2","Alloy 617",314626,"Plate"
71.52,-0.00163,"Qualified",,79933.43,"CapPass","Cycle 200",200,121731,"J-2","Alloy 617",314626,"Plate"
72.31,-0.00160,"Qualified",,79933.63,"CapPass","Cycle 200",200,121732,"J-2","Alloy 617",314626,"Plate"
71.65,-0.00155,"Qualified",,79934.20,"CapPass","Cycle 200",200,121733,"J-2","Alloy 617",314626,"Plate"
72.12,-0.00152,"Qualified",,79934.43,"CapPass","Cycle 200",200,121734,"J-2","Alloy 617",314626,"Plate"
71.93,-0.00150,"Qualified",,79934.68,"CapPass","Cycle 200",200,121735,"J-2","Alloy 617",314626,"Plate"
71.60,-0.00145,"Qualified",,79935.17,"CapPass","Cycle 200",200,121736,"J-2","Alloy 617",314626,"Plate"
72.62,-0.00143,"Qualified",,79935.43,"CapPass","Cycle 200",200,121737,"J-2","Alloy 617",314626,"Plate"
72.91,-0.00140,"Qualified",,79935.64,"CapPass","Cycle 200",200,121738,"J-2","Alloy 617",314626,"Plate"
71.29,-0.00135,"Qualified",,79936.14,"CapPass","Cycle 200",200,121739,"J-2","Alloy 617",314626,"Plate"
70.43,-0.00133,"Qualified",,79936.43,"CapPass","Cycle 200",200,121740,"J-2","Alloy 617",314626,"Plate"
70.41,-0.00130,"Qualified",,79936.81,"CapPass","Cycle 200",200,121741,"J-2","Alloy 617",314626,"Plate"
71.27,-0.00125,"Qualified",,79937.23,"CapPass","Cycle 200",200,121742,"J-2","Alloy 617",314626,"Plate"
71.17,-0.00123,"Qualified",,79937.43,"CapPass","Cycle 200",200,121743,"J-2","Alloy 617",314626,"Plate"
71.76,-0.00120,"Qualified",,79937.71,"CapPass","Cycle 200",200,121744,"J-2","Alloy 617",314626,"Plate"
71.75,-0.00114,"Qualified",,79938.31,"CapPass","Cycle 200",200,121745,"J-2","Alloy 617",314626,"Plate"
72.14,-0.00113,"Qualified",,79938.43,"CapPass","Cycle 200",200,121746,"J-2","Alloy 617",314626,"Plate"
72.23,-0.00109,"Qualified",,79938.70,"CapPass","Cycle 200",200,121747,"J-2","Alloy 617",314626,"Plate"
71.36,-0.00104,"Qualified",,79939.23,"CapPass","Cycle 200",200,121748,"J-2","Alloy 617",314626,"Plate"
71.02,-0.00104,"Qualified",,79939.43,"CapPass","Cycle 200",200,121749,"J-2","Alloy 617",314626,"Plate"
72.77,-0.00099,"Qualified",,79939.79,"CapPass","Cycle 200",200,121750,"J-2","Alloy 617",314626,"Plate"
72.44,-0.00094,"Qualified",,79940.29,"CapPass","Cycle 200",200,121751,"J-2","Alloy 617",314626,"Plate"
72.53,-0.00093,"Qualified",,79940.43,"CapPass","Cycle 200",200,121752,"J-2","Alloy 617",314626,"Plate"
72.61,-0.00089,"Qualified",,79940.81,"CapPass","Cycle 200",200,121753,"J-2","Alloy 617",314626,"Plate"
72.55,-0.00084,"Qualified",,79941.29,"CapPass","Cycle 200",200,121754,"J-2","Alloy 617",314626,"Plate"
72.61,-0.00083,"Qualified",,79941.43,"CapPass","Cycle 200",200,121755,"J-2","Alloy 617",314626,"Plate"
71.80,-0.00079,"Qualified",,79941.83,"CapPass","Cycle 200",200,121756,"J-2","Alloy 617",314626,"Plate"
72.91,-0.00074,"Qualified",,79942.36,"CapPass","Cycle 200",200,121757,"J-2","Alloy 617",314626,"Plate"
73.20,-0.00074,"Qualified",,79942.43,"CapPass","Cycle 200",200,121758,"J-2","Alloy 617",314626,"Plate"
73.14,-0.00068,"Qualified",,79942.81,"CapPass","Cycle 200",200,121759,"J-2","Alloy 617",314626,"Plate"
72.15,-0.00063,"Qualified",,79943.33,"CapPass","Cycle 200",200,121760,"J-2","Alloy 617",314626,"Plate"
72.22,-0.00063,"Qualified",,79943.43,"CapPass","Cycle 200",200,121761,"J-2","Alloy 617",314626,"Plate"
71.98,-0.00058,"Qualified",,79943.86,"CapPass","Cycle 200",200,121762,"J-2","Alloy 617",314626,"Plate"
72.93,-0.00053,"Qualified",,79944.36,"CapPass","Cycle 200",200,121763,"J-2","Alloy 617",314626,"Plate"
72.82,-0.00053,"Qualified",,79944.43,"CapPass","Cycle 200",200,121764,"J-2","Alloy 617",314626,"Plate"
72.97,-0.00048,"Qualified",,79944.82,"CapPass","Cycle 200",200,121765,"J-2","Alloy 617",314626,"Plate"
72.40,-0.00043,"Qualified",,79945.32,"CapPass","Cycle 200",200,121766,"J-2","Alloy 617",314626,"Plate"
72.10,-0.00044,"Qualified",,79945.43,"CapPass","Cycle 200",200,121767,"J-2","Alloy 617",314626,"Plate"
72.26,-0.00038,"Qualified",,79945.84,"CapPass","Cycle 200",200,121768,"J-2","Alloy 617",314626,"Plate"
72.09,-0.00033,"Qualified",,79946.39,"CapPass","Cycle 200",200,121769,"J-2","Alloy 617",314626,"Plate"
71.95,-0.00033,"Qualified",,79946.43,"CapPass","Cycle 200",200,121770,"J-2","Alloy 617",314626,"Plate"
71.40,-0.00028,"Qualified",,79946.89,"CapPass","Cycle 200",200,121771,"J-2","Alloy 617",314626,"Plate"
71.65,-0.00023,"Qualified",,79947.41,"CapPass","Cycle 200",200,121772,"J-2","Alloy 617",314626,"Plate"
71.50,-0.00024,"Qualified",,79947.43,"CapPass","Cycle 200",200,121773,"J-2","Alloy 617",314626,"Plate"
71.40,-0.00018,"Qualified",,79947.91,"CapPass","Cycle 200",200,121774,"J-2","Alloy 617",314626,"Plate"
72.04,-0.00012,"Qualified",,79948.42,"CapPass","Cycle 200",200,121775,"J-2","Alloy 617",314626,"Plate"
71.95,-0.00014,"Qualified",,79948.43,"CapPass","Cycle 200",200,121776,"J-2","Alloy 617",314626,"Plate"
71.45,-0.00007,"Qualified",,79948.97,"CapPass","Cycle 200",200,121777,"J-2","Alloy 617",314626,"Plate"
72.42,-0.00005,"Qualified",,79949.43,"CapPass","Cycle 200",200,121778,"J-2","Alloy 617",314626,"Plate"
72.53,-0.00002,"Qualified",,79949.52,"CapPass","Cycle 200",200,121779,"J-2","Alloy 617",314626,"Plate"
65.77,0.01000,"Qualified",,99650.43,"CapPass","86% Nf: Cycle 250-251",250,123261,"J-2","Alloy 617",314626,"Plate"
65.23,0.01002,"Qualified",,99650.50,"CapPass","86% Nf: Cycle 250-251",250,123262,"J-2","Alloy 617",314626,"Plate"
61.28,0.00997,"Qualified",,99650.76,"CapPass","86% Nf: Cycle 250-251",250,123263,"J-2","Alloy 617",314626,"Plate"
55.20,0.00992,"Qualified",,99651.31,"CapPass","86% Nf: Cycle 250-251",250,123264,"J-2","Alloy 617",314626,"Plate"
53.55,0.00991,"Qualified",,99651.43,"CapPass","86% Nf: Cycle 250-251",250,123265,"J-2","Alloy 617",314626,"Plate"
49.87,0.00987,"Qualified",,99651.79,"CapPass","86% Nf: Cycle 250-251",250,123266,"J-2","Alloy 617",314626,"Plate"
45.92,0.00982,"Qualified",,99652.31,"CapPass","86% Nf: Cycle 250-251",250,123267,"J-2","Alloy 617",314626,"Plate"
45.09,0.00980,"Qualified",,99652.43,"CapPass","86% Nf: Cycle 250-251",250,123268,"J-2","Alloy 617",314626,"Plate"
42.79,0.00977,"Qualified",,99652.81,"CapPass","86% Nf: Cycle 250-251",250,123269,"J-2","Alloy 617",314626,"Plate"
39.05,0.00972,"Qualified",,99653.34,"CapPass","86% Nf: Cycle 250-251",250,123270,"J-2","Alloy 617",314626,"Plate"
38.29,0.00971,"Qualified",,99653.43,"CapPass","86% Nf: Cycle 250-251",250,123271,"J-2","Alloy 617",314626,"Plate"
34.97,0.00966,"Qualified",,99653.84,"CapPass","86% Nf: Cycle 250-251",250,123272,"J-2","Alloy 617",314626,"Plate"
30.93,0.00961,"Qualified",,99654.41,"CapPass","86% Nf: Cycle 250-251",250,123273,"J-2","Alloy 617",314626,"Plate"
30.88,0.00961,"Qualified",,99654.43,"CapPass","86% Nf: Cycle 250-251",250,123274,"J-2","Alloy 617",314626,"Plate"
27.11,0.00956,"Qualified",,99654.89,"CapPass","86% Nf: Cycle 250-251",250,123275,"J-2","Alloy 617",314626,"Plate"
23.84,0.00951,"Qualified",,99655.40,"CapPass","86% Nf: Cycle 250-251",250,123276,"J-2","Alloy 617",314626,"Plate"
23.75,0.00951,"Qualified",,99655.43,"CapPass","86% Nf: Cycle 250-251",250,123277,"J-2","Alloy 617",314626,"Plate"
20.52,0.00946,"Qualified",,99655.91,"CapPass","86% Nf: Cycle 250-251",250,123278,"J-2","Alloy 617",314626,"Plate"
17.21,0.00942,"Qualified",,99656.43,"CapPass","86% Nf: Cycle 250-251",250,123279,"J-2","Alloy 617",314626,"Plate"
16.85,0.00941,"Qualified",,99656.48,"CapPass","86% Nf: Cycle 250-251",250,123280,"J-2","Alloy 617",314626,"Plate"
12.99,0.00936,"Qualified",,99656.98,"CapPass","86% Nf: Cycle 250-251",250,123281,"J-2","Alloy 617",314626,"Plate"
11.57,0.00933,"Qualified",,99657.43,"CapPass","86% Nf: Cycle 250-251",250,123282,"J-2","Alloy 617",314626,"Plate"
11.08,0.00931,"Qualified",,99657.66,"CapPass","86% Nf: Cycle 250-251",250,123283,"J-2","Alloy 617",314626,"Plate"
8.24,0.00926,"Qualified",,99658.20,"CapPass","86% Nf: Cycle 250-251",250,123284,"J-2","Alloy 617",314626,"Plate"
6.42,0.00922,"Qualified",,99658.43,"CapPass","86% Nf: Cycle 250-251",250,123285,"J-2","Alloy 617",314626,"Plate"
6.15,0.00920,"Qualified",,99658.63,"CapPass","86% Nf: Cycle 250-251",250,123286,"J-2","Alloy 617",314626,"Plate"
3.76,0.00915,"Qualified",,99659.23,"CapPass","86% Nf: Cycle 250-251",250,123287,"J-2","Alloy 617",314626,"Plate"
2.82,0.00913,"Qualified",,99659.43,"CapPass","86% Nf: Cycle 250-251",250,123288,"J-2","Alloy 617",314626,"Plate"
1.84,0.00910,"Qualified",,99659.77,"CapPass","86% Nf: Cycle 250-251",250,123289,"J-2","Alloy 617",314626,"Plate"
-0.97,0.00905,"Qualified",,99660.30,"CapPass","86% Nf: Cycle 250-251",250,123290,"J-2","Alloy 617",314626,"Plate"
-1.68,0.00904,"Qualified",,99660.43,"CapPass","86% Nf: Cycle 250-251",250,123291,"J-2","Alloy 617",314626,"Plate"
-3.34,0.00900,"Qualified",,99660.58,"CapPass","86% Nf: Cycle 250-251",250,123292,"J-2","Alloy 617",314626,"Plate"
-5.55,0.00895,"Qualified",,99660.99,"CapPass","86% Nf: Cycle 250-251",250,123293,"J-2","Alloy 617",314626,"Plate"
-7.94,0.00892,"Qualified",,99661.43,"CapPass","86% Nf: Cycle 250-251",250,123294,"J-2","Alloy 617",314626,"Plate"
-8.61,0.00890,"Qualified",,99661.53,"CapPass","86% Nf: Cycle 250-251",250,123295,"J-2","Alloy 617",314626,"Plate"
-11.38,0.00885,"Qualified",,99662.02,"CapPass","86% Nf: Cycle 250-251",250,123296,"J-2","Alloy 617",314626,"Plate"
-13.99,0.00882,"Qualified",,99662.43,"CapPass","86% Nf: Cycle 250-251",250,123297,"J-2","Alloy 617",314626,"Plate"
-14.11,0.00880,"Qualified",,99662.52,"CapPass","86% Nf: Cycle 250-251",250,123298,"J-2","Alloy 617",314626,"Plate"
-15.16,0.00875,"Qualified",,99663.00,"CapPass","86% Nf: Cycle 250-251",250,123299,"J-2","Alloy 617",314626,"Plate"
-16.54,0.00872,"Qualified",,99663.43,"CapPass","86% Nf: Cycle 250-251",250,123300,"J-2","Alloy 617",314626,"Plate"
-16.69,0.00870,"Qualified",,99663.52,"CapPass","86% Nf: Cycle 250-251",250,123301,"J-2","Alloy 617",314626,"Plate"
-18.43,0.00865,"Qualified",,99664.06,"CapPass","86% Nf: Cycle 250-251",250,123302,"J-2","Alloy 617",314626,"Plate"
-19.06,0.00862,"Qualified",,99664.43,"CapPass","86% Nf: Cycle 250-251",250,123303,"J-2","Alloy 617",314626,"Plate"
-19.82,0.00859,"Qualified",,99664.59,"CapPass","86% Nf: Cycle 250-251",250,123304,"J-2","Alloy 617",314626,"Plate"
-21.89,0.00854,"Qualified",,99665.10,"CapPass","86% Nf: Cycle 250-251",250,123305,"J-2","Alloy 617",314626,"Plate"
-22.95,0.00852,"Qualified",,99665.43,"CapPass","86% Nf: Cycle 250-251",250,123306,"J-2","Alloy 617",314626,"Plate"
-23.06,0.00849,"Qualified",,99665.55,"CapPass","86% Nf: Cycle 250-251",250,123307,"J-2","Alloy 617",314626,"Plate"
-24.87,0.00844,"Qualified",,99666.15,"CapPass","86% Nf: Cycle 250-251",250,123308,"J-2","Alloy 617",314626,"Plate"
-26.38,0.00842,"Qualified",,99666.43,"CapPass","86% Nf: Cycle 250-251",250,123309,"J-2","Alloy 617",314626,"Plate"
-26.79,0.00839,"Qualified",,99666.57,"CapPass","86% Nf: Cycle 250-251",250,123310,"J-2","Alloy 617",314626,"Plate"
-28.46,0.00834,"Qualified",,99667.10,"CapPass","86% Nf: Cycle 250-251",250,123311,"J-2","Alloy 617",314626,"Plate"
-29.72,0.00833,"Qualified",,99667.43,"CapPass","86% Nf: Cycle 250-251",250,123312,"J-2","Alloy 617",314626,"Plate"
-30.70,0.00829,"Qualified",,99667.60,"CapPass","86% Nf: Cycle 250-251",250,123313,"J-2","Alloy 617",314626,"Plate"
-31.75,0.00824,"Qualified",,99668.12,"CapPass","86% Nf: Cycle 250-251",250,123314,"J-2","Alloy 617",314626,"Plate"
-32.36,0.00823,"Qualified",,99668.43,"CapPass","86% Nf: Cycle 250-251",250,123315,"J-2","Alloy 617",314626,"Plate"
-32.65,0.00819,"Qualified",,99668.60,"CapPass","86% Nf: Cycle 250-251",250,123316,"J-2","Alloy 617",314626,"Plate"
-33.57,0.00814,"Qualified",,99669.15,"CapPass","86% Nf: Cycle 250-251",250,123317,"J-2","Alloy 617",314626,"Plate"
-34.42,0.00813,"Qualified",,99669.43,"CapPass","86% Nf: Cycle 250-251",250,123318,"J-2","Alloy 617",314626,"Plate"
-34.56,0.00808,"Qualified",,99669.63,"CapPass","86% Nf: Cycle 250-251",250,123319,"J-2","Alloy 617",314626,"Plate"
-35.98,0.00803,"Qualified",,99670.17,"CapPass","86% Nf: Cycle 250-251",250,123320,"J-2","Alloy 617",314626,"Plate"
-36.87,0.00803,"Qualified",,99670.43,"CapPass","86% Nf: Cycle 250-251",250,123321,"J-2","Alloy 617",314626,"Plate"
-37.88,0.00798,"Qualified",,99670.67,"CapPass","86% Nf: Cycle 250-251",250,123322,"J-2","Alloy 617",314626,"Plate"
-38.03,0.00793,"Qualified",,99671.12,"CapPass","86% Nf: Cycle 250-251",250,123323,"J-2","Alloy 617",314626,"Plate"
-38.22,0.00793,"Qualified",,99671.43,"CapPass","86% Nf: Cycle 250-251",250,123324,"J-2","Alloy 617",314626,"Plate"
-38.49,0.00788,"Qualified",,99671.57,"CapPass","86% Nf: Cycle 250-251",250,123325,"J-2","Alloy 617",314626,"Plate"
-39.80,0.00783,"Qualified",,99672.19,"CapPass","86% Nf: Cycle 250-251",250,123326,"J-2","Alloy 617",314626,"Plate"
-39.73,0.00783,"Qualified",,99672.43,"CapPass","86% Nf: Cycle 250-251",250,123327,"J-2","Alloy 617",314626,"Plate"
-39.80,0.00778,"Qualified",,99672.70,"CapPass","86% Nf: Cycle 250-251",250,123328,"J-2","Alloy 617",314626,"Plate"
-40.70,0.00773,"Qualified",,99673.20,"CapPass","86% Nf: Cycle 250-251",250,123329,"J-2","Alloy 617",314626,"Plate"
-41.05,0.00774,"Qualified",,99673.43,"CapPass","86% Nf: Cycle 250-251",250,123330,"J-2","Alloy 617",314626,"Plate"
-41.99,0.00768,"Qualified",,99673.74,"CapPass","86% Nf: Cycle 250-251",250,123331,"J-2","Alloy 617",314626,"Plate"
-43.46,0.00763,"Qualified",,99674.20,"CapPass","86% Nf: Cycle 250-251",250,123332,"J-2","Alloy 617",314626,"Plate"
-43.35,0.00762,"Qualified",,99674.43,"CapPass","86% Nf: Cycle 250-251",250,123333,"J-2","Alloy 617",314626,"Plate"
-44.10,0.00758,"Qualified",,99674.70,"CapPass","86% Nf: Cycle 250-251",250,123334,"J-2","Alloy 617",314626,"Plate"
-44.57,0.00753,"Qualified",,99675.20,"CapPass","86% Nf: Cycle 250-251",250,123335,"J-2","Alloy 617",314626,"Plate"
-44.31,0.00752,"Qualified",,99675.43,"CapPass","86% Nf: Cycle 250-251",250,123336,"J-2","Alloy 617",314626,"Plate"
-44.36,0.00748,"Qualified",,99675.70,"CapPass","86% Nf: Cycle 250-251",250,123337,"J-2","Alloy 617",314626,"Plate"
-44.80,0.00743,"Qualified",,99676.20,"CapPass","86% Nf: Cycle 250-251",250,123338,"J-2","Alloy 617",314626,"Plate"
-45.36,0.00742,"Qualified",,99676.43,"CapPass","86% Nf: Cycle 250-251",250,123339,"J-2","Alloy 617",314626,"Plate"
-46.09,0.00737,"Qualified",,99676.67,"CapPass","86% Nf: Cycle 250-251",250,123340,"J-2","Alloy 617",314626,"Plate"
-45.47,0.00732,"Qualified",,99677.20,"CapPass","86% Nf: Cycle 250-251",250,123341,"J-2","Alloy 617",314626,"Plate"
-45.49,0.00732,"Qualified",,99677.43,"CapPass","86% Nf: Cycle 250-251",250,123342,"J-2","Alloy 617",314626,"Plate"
-46.03,0.00727,"Qualified",,99677.70,"CapPass","86% Nf: Cycle 250-251",250,123343,"J-2","Alloy 617",314626,"Plate"
-46.38,0.00722,"Qualified",,99678.14,"CapPass","86% Nf: Cycle 250-251",250,123344,"J-2","Alloy 617",314626,"Plate"
-45.81,0.00722,"Qualified",,99678.43,"CapPass","86% Nf: Cycle 250-251",250,123345,"J-2","Alloy 617",314626,"Plate"
-46.09,0.00717,"Qualified",,99678.72,"CapPass","86% Nf: Cycle 250-251",250,123346,"J-2","Alloy 617",314626,"Plate"
-47.66,0.00712,"Qualified",,99679.26,"CapPass","86% Nf: Cycle 250-251",250,123347,"J-2","Alloy 617",314626,"Plate"
-48.12,0.00712,"Qualified",,99679.43,"CapPass","86% Nf: Cycle 250-251",250,123348,"J-2","Alloy 617",314626,"Plate"
-48.25,0.00707,"Qualified",,99679.72,"CapPass","86% Nf: Cycle 250-251",250,123349,"J-2","Alloy 617",314626,"Plate"
-48.66,0.00702,"Qualified",,99680.26,"CapPass","86% Nf: Cycle 250-251",250,123350,"J-2","Alloy 617",314626,"Plate"
-49.01,0.00702,"Qualified",,99680.43,"CapPass","86% Nf: Cycle 250-251",250,123351,"J-2","Alloy 617",314626,"Plate"
-49.22,0.00697,"Qualified",,99680.79,"CapPass","86% Nf: Cycle 250-251",250,123352,"J-2","Alloy 617",314626,"Plate"
-49.59,0.00692,"Qualified",,99681.24,"CapPass","86% Nf: Cycle 250-251",250,123353,"J-2","Alloy 617",314626,"Plate"
-49.90,0.00691,"Qualified",,99681.43,"CapPass","86% Nf: Cycle 250-251",250,123354,"J-2","Alloy 617",314626,"Plate"
-49.72,0.00686,"Qualified",,99681.72,"CapPass","86% Nf: Cycle 250-251",250,123355,"J-2","Alloy 617",314626,"Plate"
-48.10,0.00681,"Qualified",,99682.22,"CapPass","86% Nf: Cycle 250-251",250,123356,"J-2","Alloy 617",314626,"Plate"
-47.77,0.00681,"Qualified",,99682.43,"CapPass","86% Nf: Cycle 250-251",250,123357,"J-2","Alloy 617",314626,"Plate"
-47.27,0.00676,"Qualified",,99682.77,"CapPass","86% Nf: Cycle 250-251",250,123358,"J-2","Alloy 617",314626,"Plate"
-46.97,0.00671,"Qualified",,99683.24,"CapPass","86% Nf: Cycle 250-251",250,123359,"J-2","Alloy 617",314626,"Plate"
-47.21,0.00671,"Qualified",,99683.43,"CapPass","86% Nf: Cycle 250-251",250,123360,"J-2","Alloy 617",314626,"Plate"
-47.25,0.00666,"Qualified",,99683.77,"CapPass","86% Nf: Cycle 250-251",250,123361,"J-2","Alloy 617",314626,"Plate"
-48.68,0.00661,"Qualified",,99684.29,"CapPass","86% Nf: Cycle 250-251",250,123362,"J-2","Alloy 617",314626,"Plate"
-49.06,0.00661,"Qualified",,99684.43,"CapPass","86% Nf: Cycle 250-251",250,123363,"J-2","Alloy 617",314626,"Plate"
-49.21,0.00656,"Qualified",,99684.76,"CapPass","86% Nf: Cycle 250-251",250,123364,"J-2","Alloy 617",314626,"Plate"
-49.05,0.00651,"Qualified",,99685.29,"CapPass","86% Nf: Cycle 250-251",250,123365,"J-2","Alloy 617",314626,"Plate"
-49.07,0.00651,"Qualified",,99685.43,"CapPass","86% Nf: Cycle 250-251",250,123366,"J-2","Alloy 617",314626,"Plate"
-49.16,0.00646,"Qualified",,99685.84,"CapPass","86% Nf: Cycle 250-251",250,123367,"J-2","Alloy 617",314626,"Plate"
-50.75,0.00641,"Qualified",,99686.27,"CapPass","86% Nf: Cycle 250-251",250,123368,"J-2","Alloy 617",314626,"Plate"
-50.50,0.00641,"Qualified",,99686.43,"CapPass","86% Nf: Cycle 250-251",250,123369,"J-2","Alloy 617",314626,"Plate"
-50.31,0.00636,"Qualified",,99686.76,"CapPass","86% Nf: Cycle 250-251",250,123370,"J-2","Alloy 617",314626,"Plate"
-50.26,0.00630,"Qualified",,99687.29,"CapPass","86% Nf: Cycle 250-251",250,123371,"J-2","Alloy 617",314626,"Plate"
-50.16,0.00631,"Qualified",,99687.43,"CapPass","86% Nf: Cycle 250-251",250,123372,"J-2","Alloy 617",314626,"Plate"
-50.35,0.00625,"Qualified",,99687.82,"CapPass","86% Nf: Cycle 250-251",250,123373,"J-2","Alloy 617",314626,"Plate"
-49.71,0.00620,"Qualified",,99688.34,"CapPass","86% Nf: Cycle 250-251",250,123374,"J-2","Alloy 617",314626,"Plate"
-49.96,0.00621,"Qualified",,99688.43,"CapPass","86% Nf: Cycle 250-251",250,123375,"J-2","Alloy 617",314626,"Plate"
-51.25,0.00615,"Qualified",,99688.86,"CapPass","86% Nf: Cycle 250-251",250,123376,"J-2","Alloy 617",314626,"Plate"
-51.75,0.00610,"Qualified",,99689.34,"CapPass","86% Nf: Cycle 250-251",250,123377,"J-2","Alloy 617",314626,"Plate"
-51.70,0.00611,"Qualified",,99689.43,"CapPass","86% Nf: Cycle 250-251",250,123378,"J-2","Alloy 617",314626,"Plate"
-51.50,0.00605,"Qualified",,99689.84,"CapPass","86% Nf: Cycle 250-251",250,123379,"J-2","Alloy 617",314626,"Plate"
-51.74,0.00600,"Qualified",,99690.34,"CapPass","86% Nf: Cycle 250-251",250,123380,"J-2","Alloy 617",314626,"Plate"
-51.74,0.00601,"Qualified",,99690.43,"CapPass","86% Nf: Cycle 250-251",250,123381,"J-2","Alloy 617",314626,"Plate"
-51.27,0.00595,"Qualified",,99690.82,"CapPass","86% Nf: Cycle 250-251",250,123382,"J-2","Alloy 617",314626,"Plate"
-50.82,0.00590,"Qualified",,99691.36,"CapPass","86% Nf: Cycle 250-251",250,123383,"J-2","Alloy 617",314626,"Plate"
-50.99,0.00590,"Qualified",,99691.43,"CapPass","86% Nf: Cycle 250-251",250,123384,"J-2","Alloy 617",314626,"Plate"
-51.31,0.00585,"Qualified",,99691.84,"CapPass","86% Nf: Cycle 250-251",250,123385,"J-2","Alloy 617",314626,"Plate"
-51.64,0.00579,"Qualified",,99692.34,"CapPass","86% Nf: Cycle 250-251",250,123386,"J-2","Alloy 617",314626,"Plate"
-51.29,0.00580,"Qualified",,99692.43,"CapPass","86% Nf: Cycle 250-251",250,123387,"J-2","Alloy 617",314626,"Plate"
-50.76,0.00574,"Qualified",,99692.92,"CapPass","86% Nf: Cycle 250-251",250,123388,"J-2","Alloy 617",314626,"Plate"
-50.86,0.00569,"Qualified",,99693.42,"CapPass","86% Nf: Cycle 250-251",250,123389,"J-2","Alloy 617",314626,"Plate"
-50.89,0.00570,"Qualified",,99693.43,"CapPass","86% Nf: Cycle 250-251",250,123390,"J-2","Alloy 617",314626,"Plate"
-50.19,0.00564,"Qualified",,99693.88,"CapPass","86% Nf: Cycle 250-251",250,123391,"J-2","Alloy 617",314626,"Plate"
-50.17,0.00560,"Qualified",,99694.43,"CapPass","86% Nf: Cycle 250-251",250,123392,"J-2","Alloy 617",314626,"Plate"
-50.13,0.00559,"Qualified",,99694.44,"CapPass","86% Nf: Cycle 250-251",250,123393,"J-2","Alloy 617",314626,"Plate"
-51.45,0.00554,"Qualified",,99695.01,"CapPass","86% Nf: Cycle 250-251",250,123394,"J-2","Alloy 617",314626,"Plate"
-51.75,0.00549,"Qualified",,99695.38,"CapPass","86% Nf: Cycle 250-251",250,123395,"J-2","Alloy 617",314626,"Plate"
-51.68,0.00550,"Qualified",,99695.43,"CapPass","86% Nf: Cycle 250-251",250,123396,"J-2","Alloy 617",314626,"Plate"
-51.26,0.00544,"Qualified",,99695.91,"CapPass","86% Nf: Cycle 250-251",250,123397,"J-2","Alloy 617",314626,"Plate"
-51.40,0.00539,"Qualified",,99696.42,"CapPass","86% Nf: Cycle 250-251",250,123398,"J-2","Alloy 617",314626,"Plate"
-51.42,0.00540,"Qualified",,99696.43,"CapPass","86% Nf: Cycle 250-251",250,123399,"J-2","Alloy 617",314626,"Plate"
-51.45,0.00534,"Qualified",,99696.94,"CapPass","86% Nf: Cycle 250-251",250,123400,"J-2","Alloy 617",314626,"Plate"
-52.91,0.00529,"Qualified",,99697.42,"CapPass","86% Nf: Cycle 250-251",250,123401,"J-2","Alloy 617",314626,"Plate"
-52.88,0.00530,"Qualified",,99697.43,"CapPass","86% Nf: Cycle 250-251",250,123402,"J-2","Alloy 617",314626,"Plate"
-52.12,0.00524,"Qualified",,99697.96,"CapPass","86% Nf: Cycle 250-251",250,123403,"J-2","Alloy 617",314626,"Plate"
-52.17,0.00519,"Qualified",,99698.39,"CapPass","86% Nf: Cycle 250-251",250,123404,"J-2","Alloy 617",314626,"Plate"
-52.03,0.00519,"Qualified",,99698.43,"CapPass","86% Nf: Cycle 250-251",250,123405,"J-2","Alloy 617",314626,"Plate"
-50.94,0.00514,"Qualified",,99698.92,"CapPass","86% Nf: Cycle 250-251",250,123406,"J-2","Alloy 617",314626,"Plate"
-52.44,0.00509,"Qualified",,99699.43,"CapPass","86% Nf: Cycle 250-251",250,123407,"J-2","Alloy 617",314626,"Plate"
-52.51,0.00508,"Qualified",,99699.46,"CapPass","86% Nf: Cycle 250-251",250,123408,"J-2","Alloy 617",314626,"Plate"
-52.80,0.00503,"Qualified",,99699.98,"CapPass","86% Nf: Cycle 250-251",250,123409,"J-2","Alloy 617",314626,"Plate"
-52.54,0.00499,"Qualified",,99700.43,"CapPass","86% Nf: Cycle 250-251",250,123410,"J-2","Alloy 617",314626,"Plate"
-52.46,0.00498,"Qualified",,99700.56,"CapPass","86% Nf: Cycle 250-251",250,123411,"J-2","Alloy 617",314626,"Plate"
-52.33,0.00493,"Qualified",,99701.01,"CapPass","86% Nf: Cycle 250-251",250,123412,"J-2","Alloy 617",314626,"Plate"
