Repository: js-molina/fatigue-A617

File: data/950C/Strain rate 0.0001/2.0% strain/HTM_A19_Cycles_J6.csv (part 27 of 30)
"Stress Mpa","Strain","Qual State","Qual Exceptions","Elapsed Time Sec","Data State","Cycle Label","Cycle","Count","Sample","Alloy","Heat","Material_Form"
4.83,-0.00919,"Qualified",,79858.20,"CapPass","Cycle 200",200,122167,"J-6","Alloy 617",314626,"Plate"
6.29,-0.00918,"Qualified",,79858.38,"CapPass","Cycle 200",200,122168,"J-6","Alloy 617",314626,"Plate"
8.37,-0.00914,"Qualified",,79858.71,"CapPass","Cycle 200",200,122169,"J-6","Alloy 617",314626,"Plate"
10.99,-0.00909,"Qualified",,79859.14,"CapPass","Cycle 200",200,122170,"J-6","Alloy 617",314626,"Plate"
11.56,-0.00908,"Qualified",,79859.38,"CapPass","Cycle 200",200,122171,"J-6","Alloy 617",314626,"Plate"
14.02,-0.00904,"Qualified",,79859.76,"CapPass","Cycle 200",200,122172,"J-6","Alloy 617",314626,"Plate"
17.14,-0.00899,"Qualified",,79860.31,"CapPass","Cycle 200",200,122173,"J-6","Alloy 617",314626,"Plate"
17.76,-0.00899,"Qualified",,79860.38,"CapPass","Cycle 200",200,122174,"J-6","Alloy 617",314626,"Plate"
20.15,-0.00894,"Qualified",,79861.01,"CapPass","Cycle 200",200,122175,"J-6","Alloy 617",314626,"Plate"
22.59,-0.00892,"Qualified",,79861.38,"CapPass","Cycle 200",200,122176,"J-6","Alloy 617",314626,"Plate"
24.81,-0.00889,"Qualified",,79861.51,"CapPass","Cycle 200",200,122177,"J-6","Alloy 617",314626,"Plate"
26.89,-0.00884,"Qualified",,79861.86,"CapPass","Cycle 200",200,122178,"J-6","Alloy 617",314626,"Plate"
29.78,-0.00880,"Qualified",,79862.38,"CapPass","Cycle 200",200,122179,"J-6","Alloy 617",314626,"Plate"
30.18,-0.00879,"Qualified",,79862.46,"CapPass","Cycle 200",200,122180,"J-6","Alloy 617",314626,"Plate"
33.22,-0.00874,"Qualified",,79863.01,"CapPass","Cycle 200",200,122181,"J-6","Alloy 617",314626,"Plate"
34.59,-0.00870,"Qualified",,79863.38,"CapPass","Cycle 200",200,122182,"J-6","Alloy 617",314626,"Plate"
35.16,-0.00869,"Qualified",,79863.46,"CapPass","Cycle 200",200,122183,"J-6","Alloy 617",314626,"Plate"
38.37,-0.00864,"Qualified",,79863.71,"CapPass","Cycle 200",200,122184,"J-6","Alloy 617",314626,"Plate"
39.69,-0.00859,"Qualified",,79864.23,"CapPass","Cycle 200",200,122185,"J-6","Alloy 617",314626,"Plate"
40.51,-0.00858,"Qualified",,79864.38,"CapPass","Cycle 200",200,122186,"J-6","Alloy 617",314626,"Plate"
42.44,-0.00854,"Qualified",,79864.71,"CapPass","Cycle 200",200,122187,"J-6","Alloy 617",314626,"Plate"
42.61,-0.00848,"Qualified",,79865.14,"CapPass","Cycle 200",200,122188,"J-6","Alloy 617",314626,"Plate"
42.57,-0.00847,"Qualified",,79865.38,"CapPass","Cycle 200",200,122189,"J-6","Alloy 617",314626,"Plate"
43.68,-0.00843,"Qualified",,79865.71,"CapPass","Cycle 200",200,122190,"J-6","Alloy 617",314626,"Plate"
45.10,-0.00838,"Qualified",,79866.13,"CapPass","Cycle 200",200,122191,"J-6","Alloy 617",314626,"Plate"
45.41,-0.00837,"Qualified",,79866.38,"CapPass","Cycle 200",200,122192,"J-6","Alloy 617",314626,"Plate"
46.50,-0.00833,"Qualified",,79866.71,"CapPass","Cycle 200",200,122193,"J-6","Alloy 617",314626,"Plate"
48.77,-0.00828,"Qualified",,79867.20,"CapPass","Cycle 200",200,122194,"J-6","Alloy 617",314626,"Plate"
49.10,-0.00827,"Qualified",,79867.38,"CapPass","Cycle 200",200,122195,"J-6","Alloy 617",314626,"Plate"
49.73,-0.00823,"Qualified",,79867.67,"CapPass","Cycle 200",200,122196,"J-6","Alloy 617",314626,"Plate"
49.02,-0.00818,"Qualified",,79868.21,"CapPass","Cycle 200",200,122197,"J-6","Alloy 617",314626,"Plate"
49.83,-0.00817,"Qualified",,79868.38,"CapPass","Cycle 200",200,122198,"J-6","Alloy 617",314626,"Plate"
50.05,-0.00813,"Qualified",,79868.64,"CapPass","Cycle 200",200,122199,"J-6","Alloy 617",314626,"Plate"
50.80,-0.00808,"Qualified",,79869.21,"CapPass","Cycle 200",200,122200,"J-6","Alloy 617",314626,"Plate"
51.61,-0.00807,"Qualified",,79869.38,"CapPass","Cycle 200",200,122201,"J-6","Alloy 617",314626,"Plate"
52.00,-0.00803,"Qualified",,79869.70,"CapPass","Cycle 200",200,122202,"J-6","Alloy 617",314626,"Plate"
54.36,-0.00798,"Qualified",,79870.20,"CapPass","Cycle 200",200,122203,"J-6","Alloy 617",314626,"Plate"
54.49,-0.00797,"Qualified",,79870.38,"CapPass","Cycle 200",200,122204,"J-6","Alloy 617",314626,"Plate"
55.25,-0.00793,"Qualified",,79870.68,"CapPass","Cycle 200",200,122205,"J-6","Alloy 617",314626,"Plate"
54.90,-0.00788,"Qualified",,79871.20,"CapPass","Cycle 200",200,122206,"J-6","Alloy 617",314626,"Plate"
55.39,-0.00787,"Qualified",,79871.38,"CapPass","Cycle 200",200,122207,"J-6","Alloy 617",314626,"Plate"
56.31,-0.00783,"Qualified",,79871.68,"CapPass","Cycle 200",200,122208,"J-6","Alloy 617",314626,"Plate"
56.67,-0.00778,"Qualified",,79872.21,"CapPass","Cycle 200",200,122209,"J-6","Alloy 617",314626,"Plate"
57.26,-0.00777,"Qualified",,79872.38,"CapPass","Cycle 200",200,122210,"J-6","Alloy 617",314626,"Plate"
57.96,-0.00773,"Qualified",,79872.68,"CapPass","Cycle 200",200,122211,"J-6","Alloy 617",314626,"Plate"
59.94,-0.00768,"Qualified",,79873.20,"CapPass","Cycle 200",200,122212,"J-6","Alloy 617",314626,"Plate"
60.55,-0.00767,"Qualified",,79873.38,"CapPass","Cycle 200",200,122213,"J-6","Alloy 617",314626,"Plate"
61.04,-0.00763,"Qualified",,79873.65,"CapPass","Cycle 200",200,122214,"J-6","Alloy 617",314626,"Plate"
59.63,-0.00758,"Qualified",,79874.11,"CapPass","Cycle 200",200,122215,"J-6","Alloy 617",314626,"Plate"
58.72,-0.00757,"Qualified",,79874.38,"CapPass","Cycle 200",200,122216,"J-6","Alloy 617",314626,"Plate"
59.82,-0.00753,"Qualified",,79874.68,"CapPass","Cycle 200",200,122217,"J-6","Alloy 617",314626,"Plate"
60.81,-0.00748,"Qualified",,79875.21,"CapPass","Cycle 200",200,122218,"J-6","Alloy 617",314626,"Plate"
61.69,-0.00747,"Qualified",,79875.38,"CapPass","Cycle 200",200,122219,"J-6","Alloy 617",314626,"Plate"
63.67,-0.00743,"Qualified",,79875.66,"CapPass","Cycle 200",200,122220,"J-6","Alloy 617",314626,"Plate"
62.64,-0.00737,"Qualified",,79876.15,"CapPass","Cycle 200",200,122221,"J-6","Alloy 617",314626,"Plate"
62.15,-0.00736,"Qualified",,79876.38,"CapPass","Cycle 200",200,122222,"J-6","Alloy 617",314626,"Plate"
62.33,-0.00732,"Qualified",,79876.71,"CapPass","Cycle 200",200,122223,"J-6","Alloy 617",314626,"Plate"
62.69,-0.00727,"Qualified",,79877.14,"CapPass","Cycle 200",200,122224,"J-6","Alloy 617",314626,"Plate"
62.80,-0.00726,"Qualified",,79877.38,"CapPass","Cycle 200",200,122225,"J-6","Alloy 617",314626,"Plate"
63.87,-0.00722,"Qualified",,79877.68,"CapPass","Cycle 200",200,122226,"J-6","Alloy 617",314626,"Plate"
64.90,-0.00717,"Qualified",,79878.21,"CapPass","Cycle 200",200,122227,"J-6","Alloy 617",314626,"Plate"
65.42,-0.00716,"Qualified",,79878.38,"CapPass","Cycle 200",200,122228,"J-6","Alloy 617",314626,"Plate"
65.92,-0.00712,"Qualified",,79878.71,"CapPass","Cycle 200",200,122229,"J-6","Alloy 617",314626,"Plate"
65.82,-0.00707,"Qualified",,79879.14,"CapPass","Cycle 200",200,122230,"J-6","Alloy 617",314626,"Plate"
65.66,-0.00706,"Qualified",,79879.38,"CapPass","Cycle 200",200,122231,"J-6","Alloy 617",314626,"Plate"
65.06,-0.00702,"Qualified",,79879.64,"CapPass","Cycle 200",200,122232,"J-6","Alloy 617",314626,"Plate"
65.46,-0.00697,"Qualified",,79880.13,"CapPass","Cycle 200",200,122233,"J-6","Alloy 617",314626,"Plate"
65.86,-0.00696,"Qualified",,79880.38,"CapPass","Cycle 200",200,122234,"J-6","Alloy 617",314626,"Plate"
67.22,-0.00692,"Qualified",,79880.68,"CapPass","Cycle 200",200,122235,"J-6","Alloy 617",314626,"Plate"
66.46,-0.00687,"Qualified",,79881.13,"CapPass","Cycle 200",200,122236,"J-6","Alloy 617",314626,"Plate"
65.88,-0.00686,"Qualified",,79881.38,"CapPass","Cycle 200",200,122237,"J-6","Alloy 617",314626,"Plate"
66.27,-0.00682,"Qualified",,79881.66,"CapPass","Cycle 200",200,122238,"J-6","Alloy 617",314626,"Plate"
65.54,-0.00677,"Qualified",,79882.16,"CapPass","Cycle 200",200,122239,"J-6","Alloy 617",314626,"Plate"
65.26,-0.00675,"Qualified",,79882.38,"CapPass","Cycle 200",200,122240,"J-6","Alloy 617",314626,"Plate"
64.64,-0.00672,"Qualified",,79882.63,"CapPass","Cycle 200",200,122241,"J-6","Alloy 617",314626,"Plate"
64.21,-0.00667,"Qualified",,79883.13,"CapPass","Cycle 200",200,122242,"J-6","Alloy 617",314626,"Plate"
64.22,-0.00666,"Qualified",,79883.38,"CapPass","Cycle 200",200,122243,"J-6","Alloy 617",314626,"Plate"
64.70,-0.00662,"Qualified",,79883.64,"CapPass","Cycle 200",200,122244,"J-6","Alloy 617",314626,"Plate"
64.86,-0.00657,"Qualified",,79884.16,"CapPass","Cycle 200",200,122245,"J-6","Alloy 617",314626,"Plate"
64.95,-0.00656,"Qualified",,79884.38,"CapPass","Cycle 200",200,122246,"J-6","Alloy 617",314626,"Plate"
65.39,-0.00652,"Qualified",,79884.63,"CapPass","Cycle 200",200,122247,"J-6","Alloy 617",314626,"Plate"
66.73,-0.00647,"Qualified",,79885.18,"CapPass","Cycle 200",200,122248,"J-6","Alloy 617",314626,"Plate"
66.83,-0.00645,"Qualified",,79885.38,"CapPass","Cycle 200",200,122249,"J-6","Alloy 617",314626,"Plate"
66.46,-0.00642,"Qualified",,79885.63,"CapPass","Cycle 200",200,122250,"J-6","Alloy 617",314626,"Plate"
66.09,-0.00637,"Qualified",,79886.20,"CapPass","Cycle 200",200,122251,"J-6","Alloy 617",314626,"Plate"
66.44,-0.00635,"Qualified",,79886.38,"CapPass","Cycle 200",200,122252,"J-6","Alloy 617",314626,"Plate"
65.85,-0.00632,"Qualified",,79886.64,"CapPass","Cycle 200",200,122253,"J-6","Alloy 617",314626,"Plate"
67.45,-0.00627,"Qualified",,79887.15,"CapPass","Cycle 200",200,122254,"J-6","Alloy 617",314626,"Plate"
67.34,-0.00625,"Qualified",,79887.38,"CapPass","Cycle 200",200,122255,"J-6","Alloy 617",314626,"Plate"
67.37,-0.00622,"Qualified",,79887.68,"CapPass","Cycle 200",200,122256,"J-6","Alloy 617",314626,"Plate"
68.00,-0.00617,"Qualified",,79888.15,"CapPass","Cycle 200",200,122257,"J-6","Alloy 617",314626,"Plate"
67.75,-0.00615,"Qualified",,79888.38,"CapPass","Cycle 200",200,122258,"J-6","Alloy 617",314626,"Plate"
68.35,-0.00611,"Qualified",,79888.70,"CapPass","Cycle 200",200,122259,"J-6","Alloy 617",314626,"Plate"
67.85,-0.00606,"Qualified",,79889.21,"CapPass","Cycle 200",200,122260,"J-6","Alloy 617",314626,"Plate"
68.52,-0.00605,"Qualified",,79889.38,"CapPass","Cycle 200",200,122261,"J-6","Alloy 617",314626,"Plate"
68.71,-0.00601,"Qualified",,79889.62,"CapPass","Cycle 200",200,122262,"J-6","Alloy 617",314626,"Plate"
68.37,-0.00596,"Qualified",,79890.18,"CapPass","Cycle 200",200,122263,"J-6","Alloy 617",314626,"Plate"
68.08,-0.00595,"Qualified",,79890.38,"CapPass","Cycle 200",200,122264,"J-6","Alloy 617",314626,"Plate"
67.78,-0.00591,"Qualified",,79890.68,"CapPass","Cycle 200",200,122265,"J-6","Alloy 617",314626,"Plate"
66.79,-0.00586,"Qualified",,79891.15,"CapPass","Cycle 200",200,122266,"J-6","Alloy 617",314626,"Plate"
66.39,-0.00585,"Qualified",,79891.38,"CapPass","Cycle 200",200,122267,"J-6","Alloy 617",314626,"Plate"
66.45,-0.00581,"Qualified",,79891.68,"CapPass","Cycle 200",200,122268,"J-6","Alloy 617",314626,"Plate"
67.84,-0.00576,"Qualified",,79892.21,"CapPass","Cycle 200",200,122269,"J-6","Alloy 617",314626,"Plate"
68.24,-0.00575,"Qualified",,79892.38,"CapPass","Cycle 200",200,122270,"J-6","Alloy 617",314626,"Plate"
67.62,-0.00571,"Qualified",,79892.70,"CapPass","Cycle 200",200,122271,"J-6","Alloy 617",314626,"Plate"
67.95,-0.00566,"Qualified",,79893.13,"CapPass","Cycle 200",200,122272,"J-6","Alloy 617",314626,"Plate"
67.62,-0.00564,"Qualified",,79893.38,"CapPass","Cycle 200",200,122273,"J-6","Alloy 617",314626,"Plate"
66.84,-0.00561,"Qualified",,79893.66,"CapPass","Cycle 200",200,122274,"J-6","Alloy 617",314626,"Plate"
66.62,-0.00556,"Qualified",,79894.16,"CapPass","Cycle 200",200,122275,"J-6","Alloy 617",314626,"Plate"
66.12,-0.00554,"Qualified",,79894.38,"CapPass","Cycle 200",200,122276,"J-6","Alloy 617",314626,"Plate"
65.32,-0.00551,"Qualified",,79894.66,"CapPass","Cycle 200",200,122277,"J-6","Alloy 617",314626,"Plate"
66.14,-0.00546,"Qualified",,79895.18,"CapPass","Cycle 200",200,122278,"J-6","Alloy 617",314626,"Plate"
66.83,-0.00545,"Qualified",,79895.38,"CapPass","Cycle 200",200,122279,"J-6","Alloy 617",314626,"Plate"
67.61,-0.00541,"Qualified",,79895.73,"CapPass","Cycle 200",200,122280,"J-6","Alloy 617",314626,"Plate"
68.66,-0.00536,"Qualified",,79896.21,"CapPass","Cycle 200",200,122281,"J-6","Alloy 617",314626,"Plate"
68.81,-0.00535,"Qualified",,79896.38,"CapPass","Cycle 200",200,122282,"J-6","Alloy 617",314626,"Plate"
68.67,-0.00531,"Qualified",,79896.71,"CapPass","Cycle 200",200,122283,"J-6","Alloy 617",314626,"Plate"
68.51,-0.00526,"Qualified",,79897.23,"CapPass","Cycle 200",200,122284,"J-6","Alloy 617",314626,"Plate"
68.67,-0.00525,"Qualified",,79897.38,"CapPass","Cycle 200",200,122285,"J-6","Alloy 617",314626,"Plate"
68.45,-0.00520,"Qualified",,79897.73,"CapPass","Cycle 200",200,122286,"J-6","Alloy 617",314626,"Plate"
69.25,-0.00515,"Qualified",,79898.27,"CapPass","Cycle 200",200,122287,"J-6","Alloy 617",314626,"Plate"
69.72,-0.00514,"Qualified",,79898.38,"CapPass","Cycle 200",200,122288,"J-6","Alloy 617",314626,"Plate"
69.38,-0.00510,"Qualified",,79898.71,"CapPass","Cycle 200",200,122289,"J-6","Alloy 617",314626,"Plate"
68.90,-0.00505,"Qualified",,79899.25,"CapPass","Cycle 200",200,122290,"J-6","Alloy 617",314626,"Plate"
69.09,-0.00504,"Qualified",,79899.38,"CapPass","Cycle 200",200,122291,"J-6","Alloy 617",314626,"Plate"
68.79,-0.00500,"Qualified",,79899.77,"CapPass","Cycle 200",200,122292,"J-6","Alloy 617",314626,"Plate"
68.95,-0.00495,"Qualified",,79900.20,"CapPass","Cycle 200",200,122293,"J-6","Alloy 617",314626,"Plate"
68.11,-0.00494,"Qualified",,79900.38,"CapPass","Cycle 200",200,122294,"J-6","Alloy 617",314626,"Plate"
67.94,-0.00490,"Qualified",,79900.73,"CapPass","Cycle 200",200,122295,"J-6","Alloy 617",314626,"Plate"
68.05,-0.00485,"Qualified",,79901.25,"CapPass","Cycle 200",200,122296,"J-6","Alloy 617",314626,"Plate"
68.10,-0.00485,"Qualified",,79901.38,"CapPass","Cycle 200",200,122297,"J-6","Alloy 617",314626,"Plate"
68.31,-0.00480,"Qualified",,79901.75,"CapPass","Cycle 200",200,122298,"J-6","Alloy 617",314626,"Plate"
68.86,-0.00475,"Qualified",,79902.24,"CapPass","Cycle 200",200,122299,"J-6","Alloy 617",314626,"Plate"
68.73,-0.00474,"Qualified",,79902.38,"CapPass","Cycle 200",200,122300,"J-6","Alloy 617",314626,"Plate"
67.89,-0.00470,"Qualified",,79902.78,"CapPass","Cycle 200",200,122301,"J-6","Alloy 617",314626,"Plate"
66.67,-0.00465,"Qualified",,79903.30,"CapPass","Cycle 200",200,122302,"J-6","Alloy 617",314626,"Plate"
66.78,-0.00465,"Qualified",,79903.38,"CapPass","Cycle 200",200,122303,"J-6","Alloy 617",314626,"Plate"
67.02,-0.00460,"Qualified",,79903.78,"CapPass","Cycle 200",200,122304,"J-6","Alloy 617",314626,"Plate"
67.22,-0.00455,"Qualified",,79904.27,"CapPass","Cycle 200",200,122305,"J-6","Alloy 617",314626,"Plate"
67.52,-0.00454,"Qualified",,79904.38,"CapPass","Cycle 200",200,122306,"J-6","Alloy 617",314626,"Plate"
68.21,-0.00450,"Qualified",,79904.78,"CapPass","Cycle 200",200,122307,"J-6","Alloy 617",314626,"Plate"
69.30,-0.00445,"Qualified",,79905.31,"CapPass","Cycle 200",200,122308,"J-6","Alloy 617",314626,"Plate"
69.48,-0.00445,"Qualified",,79905.38,"CapPass","Cycle 200",200,122309,"J-6","Alloy 617",314626,"Plate"
71.11,-0.00440,"Qualified",,79905.83,"CapPass","Cycle 200",200,122310,"J-6","Alloy 617",314626,"Plate"
71.22,-0.00434,"Qualified",,79906.31,"CapPass","Cycle 200",200,122311,"J-6","Alloy 617",314626,"Plate"
71.19,-0.00435,"Qualified",,79906.38,"CapPass","Cycle 200",200,122312,"J-6","Alloy 617",314626,"Plate"
72.17,-0.00429,"Qualified",,79906.81,"CapPass","Cycle 200",200,122313,"J-6","Alloy 617",314626,"Plate"
70.89,-0.00424,"Qualified",,79907.27,"CapPass","Cycle 200",200,122314,"J-6","Alloy 617",314626,"Plate"
70.69,-0.00424,"Qualified",,79907.38,"CapPass","Cycle 200",200,122315,"J-6","Alloy 617",314626,"Plate"
70.54,-0.00419,"Qualified",,79907.81,"CapPass","Cycle 200",200,122316,"J-6","Alloy 617",314626,"Plate"
70.45,-0.00414,"Qualified",,79908.31,"CapPass","Cycle 200",200,122317,"J-6","Alloy 617",314626,"Plate"
70.36,-0.00415,"Qualified",,79908.38,"CapPass","Cycle 200",200,122318,"J-6","Alloy 617",314626,"Plate"
71.15,-0.00409,"Qualified",,79908.84,"CapPass","Cycle 200",200,122319,"J-6","Alloy 617",314626,"Plate"
70.12,-0.00404,"Qualified",,79909.33,"CapPass","Cycle 200",200,122320,"J-6","Alloy 617",314626,"Plate"
70.22,-0.00405,"Qualified",,79909.38,"CapPass","Cycle 200",200,122321,"J-6","Alloy 617",314626,"Plate"
69.56,-0.00399,"Qualified",,79909.81,"CapPass","Cycle 200",200,122322,"J-6","Alloy 617",314626,"Plate"
69.43,-0.00394,"Qualified",,79910.33,"CapPass","Cycle 200",200,122323,"J-6","Alloy 617",314626,"Plate"
69.62,-0.00395,"Qualified",,79910.38,"CapPass","Cycle 200",200,122324,"J-6","Alloy 617",314626,"Plate"
69.58,-0.00389,"Qualified",,79910.83,"CapPass","Cycle 200",200,122325,"J-6","Alloy 617",314626,"Plate"
69.38,-0.00384,"Qualified",,79911.31,"CapPass","Cycle 200",200,122326,"J-6","Alloy 617",314626,"Plate"
69.45,-0.00384,"Qualified",,79911.38,"CapPass","Cycle 200",200,122327,"J-6","Alloy 617",314626,"Plate"
68.23,-0.00379,"Qualified",,79911.83,"CapPass","Cycle 200",200,122328,"J-6","Alloy 617",314626,"Plate"
68.39,-0.00375,"Qualified",,79912.38,"CapPass","Cycle 200",200,122329,"J-6","Alloy 617",314626,"Plate"
68.33,-0.00374,"Qualified",,79912.41,"CapPass","Cycle 200",200,122330,"J-6","Alloy 617",314626,"Plate"
68.90,-0.00369,"Qualified",,79912.83,"CapPass","Cycle 200",200,122331,"J-6","Alloy 617",314626,"Plate"
68.70,-0.00364,"Qualified",,79913.30,"CapPass","Cycle 200",200,122332,"J-6","Alloy 617",314626,"Plate"
68.69,-0.00365,"Qualified",,79913.38,"CapPass","Cycle 200",200,122333,"J-6","Alloy 617",314626,"Plate"
69.21,-0.00359,"Qualified",,79913.86,"CapPass","Cycle 200",200,122334,"J-6","Alloy 617",314626,"Plate"
70.13,-0.00354,"Qualified",,79914.34,"CapPass","Cycle 200",200,122335,"J-6","Alloy 617",314626,"Plate"
70.15,-0.00355,"Qualified",,79914.38,"CapPass","Cycle 200",200,122336,"J-6","Alloy 617",314626,"Plate"
69.62,-0.00349,"Qualified",,79914.83,"CapPass","Cycle 200",200,122337,"J-6","Alloy 617",314626,"Plate"
69.51,-0.00344,"Qualified",,79915.36,"CapPass","Cycle 200",200,122338,"J-6","Alloy 617",314626,"Plate"
69.54,-0.00344,"Qualified",,79915.38,"CapPass","Cycle 200",200,122339,"J-6","Alloy 617",314626,"Plate"
70.16,-0.00339,"Qualified",,79915.83,"CapPass","Cycle 200",200,122340,"J-6","Alloy 617",314626,"Plate"
69.31,-0.00334,"Qualified",,79916.38,"CapPass","Cycle 200",200,122341,"J-6","Alloy 617",314626,"Plate"
69.28,-0.00334,"Qualified",,79916.38,"CapPass","Cycle 200",200,122342,"J-6","Alloy 617",314626,"Plate"
69.12,-0.00329,"Qualified",,79916.86,"CapPass","Cycle 200",200,122343,"J-6","Alloy 617",314626,"Plate"
69.91,-0.00324,"Qualified",,79917.36,"CapPass","Cycle 200",200,122344,"J-6","Alloy 617",314626,"Plate"
69.94,-0.00324,"Qualified",,79917.38,"CapPass","Cycle 200",200,122345,"J-6","Alloy 617",314626,"Plate"
69.60,-0.00319,"Qualified",,79917.88,"CapPass","Cycle 200",200,122346,"J-6","Alloy 617",314626,"Plate"
70.51,-0.00314,"Qualified",,79918.38,"CapPass","Cycle 200",200,122347,"J-6","Alloy 617",314626,"Plate"
70.44,-0.00314,"Qualified",,79918.40,"CapPass","Cycle 200",200,122348,"J-6","Alloy 617",314626,"Plate"
70.65,-0.00308,"Qualified",,79918.91,"CapPass","Cycle 200",200,122349,"J-6","Alloy 617",314626,"Plate"
70.80,-0.00304,"Qualified",,79919.38,"CapPass","Cycle 200",200,122350,"J-6","Alloy 617",314626,"Plate"
70.85,-0.00303,"Qualified",,79919.40,"CapPass","Cycle 200",200,122351,"J-6","Alloy 617",314626,"Plate"
71.13,-0.00298,"Qualified",,79919.89,"CapPass","Cycle 200",200,122352,"J-6","Alloy 617",314626,"Plate"
71.44,-0.00294,"Qualified",,79920.38,"CapPass","Cycle 200",200,122353,"J-6","Alloy 617",314626,"Plate"
71.35,-0.00293,"Qualified",,79920.40,"CapPass","Cycle 200",200,122354,"J-6","Alloy 617",314626,"Plate"
71.07,-0.00288,"Qualified",,79920.95,"CapPass","Cycle 200",200,122355,"J-6","Alloy 617",314626,"Plate"
70.75,-0.00284,"Qualified",,79921.38,"CapPass","Cycle 200",200,122356,"J-6","Alloy 617",314626,"Plate"
70.64,-0.00283,"Qualified",,79921.43,"CapPass","Cycle 200",200,122357,"J-6","Alloy 617",314626,"Plate"
71.13,-0.00278,"Qualified",,79921.96,"CapPass","Cycle 200",200,122358,"J-6","Alloy 617",314626,"Plate"
71.29,-0.00274,"Qualified",,79922.38,"CapPass","Cycle 200",200,122359,"J-6","Alloy 617",314626,"Plate"
71.21,-0.00273,"Qualified",,79922.41,"CapPass","Cycle 200",200,122360,"J-6","Alloy 617",314626,"Plate"
70.08,-0.00268,"Qualified",,79922.93,"CapPass","Cycle 200",200,122361,"J-6","Alloy 617",314626,"Plate"
70.15,-0.00264,"Qualified",,79923.38,"CapPass","Cycle 200",200,122362,"J-6","Alloy 617",314626,"Plate"
69.93,-0.00263,"Qualified",,79923.45,"CapPass","Cycle 200",200,122363,"J-6","Alloy 617",314626,"Plate"
69.17,-0.00258,"Qualified",,79923.91,"CapPass","Cycle 200",200,122364,"J-6","Alloy 617",314626,"Plate"
68.34,-0.00254,"Qualified",,79924.38,"CapPass","Cycle 200",200,122365,"J-6","Alloy 617",314626,"Plate"
68.28,-0.00253,"Qualified",,79924.43,"CapPass","Cycle 200",200,122366,"J-6","Alloy 617",314626,"Plate"
68.69,-0.00248,"Qualified",,79924.96,"CapPass","Cycle 200",200,122367,"J-6","Alloy 617",314626,"Plate"
68.10,-0.00244,"Qualified",,79925.38,"CapPass","Cycle 200",200,122368,"J-6","Alloy 617",314626,"Plate"
68.29,-0.00243,"Qualified",,79925.56,"CapPass","Cycle 200",200,122369,"J-6","Alloy 617",314626,"Plate"
68.71,-0.00237,"Qualified",,79926.02,"CapPass","Cycle 200",200,122370,"J-6","Alloy 617",314626,"Plate"
68.61,-0.00234,"Qualified",,79926.38,"CapPass","Cycle 200",200,122371,"J-6","Alloy 617",314626,"Plate"
68.51,-0.00232,"Qualified",,79926.52,"CapPass","Cycle 200",200,122372,"J-6","Alloy 617",314626,"Plate"
68.12,-0.00227,"Qualified",,79926.99,"CapPass","Cycle 200",200,122373,"J-6","Alloy 617",314626,"Plate"
68.79,-0.00224,"Qualified",,79927.38,"CapPass","Cycle 200",200,122374,"J-6","Alloy 617",314626,"Plate"
68.70,-0.00222,"Qualified",,79927.45,"CapPass","Cycle 200",200,122375,"J-6","Alloy 617",314626,"Plate"
68.94,-0.00217,"Qualified",,79928.03,"CapPass","Cycle 200",200,122376,"J-6","Alloy 617",314626,"Plate"
69.55,-0.00215,"Qualified",,79928.38,"CapPass","Cycle 200",200,122377,"J-6","Alloy 617",314626,"Plate"
69.47,-0.00212,"Qualified",,79928.50,"CapPass","Cycle 200",200,122378,"J-6","Alloy 617",314626,"Plate"
70.33,-0.00207,"Qualified",,79929.08,"CapPass","Cycle 200",200,122379,"J-6","Alloy 617",314626,"Plate"
70.89,-0.00204,"Qualified",,79929.38,"CapPass","Cycle 200",200,122380,"J-6","Alloy 617",314626,"Plate"
71.43,-0.00202,"Qualified",,79929.55,"CapPass","Cycle 200",200,122381,"J-6","Alloy 617",314626,"Plate"
72.66,-0.00197,"Qualified",,79930.05,"CapPass","Cycle 200",200,122382,"J-6","Alloy 617",314626,"Plate"
72.32,-0.00194,"Qualified",,79930.38,"CapPass","Cycle 200",200,122383,"J-6","Alloy 617",314626,"Plate"
72.29,-0.00192,"Qualified",,79930.53,"CapPass","Cycle 200",200,122384,"J-6","Alloy 617",314626,"Plate"
71.81,-0.00187,"Qualified",,79931.06,"CapPass","Cycle 200",200,122385,"J-6","Alloy 617",314626,"Plate"
71.46,-0.00184,"Qualified",,79931.38,"CapPass","Cycle 200",200,122386,"J-6","Alloy 617",314626,"Plate"
71.15,-0.00182,"Qualified",,79931.55,"CapPass","Cycle 200",200,122387,"J-6","Alloy 617",314626,"Plate"
71.47,-0.00177,"Qualified",,79932.13,"CapPass","Cycle 200",200,122388,"J-6","Alloy 617",314626,"Plate"
71.76,-0.00174,"Qualified",,79932.38,"CapPass","Cycle 200",200,122389,"J-6","Alloy 617",314626,"Plate"
71.12,-0.00172,"Qualified",,79932.50,"CapPass","Cycle 200",200,122390,"J-6","Alloy 617",314626,"Plate"
69.34,-0.00167,"Qualified",,79933.05,"CapPass","Cycle 200",200,122391,"J-6","Alloy 617",314626,"Plate"
67.89,-0.00163,"Qualified",,79933.38,"CapPass","Cycle 200",200,122392,"J-6","Alloy 617",314626,"Plate"
67.97,-0.00161,"Qualified",,79933.66,"CapPass","Cycle 200",200,122393,"J-6","Alloy 617",314626,"Plate"
70.26,-0.00156,"Qualified",,79934.06,"CapPass","Cycle 200",200,122394,"J-6","Alloy 617",314626,"Plate"
70.11,-0.00155,"Qualified",,79934.38,"CapPass","Cycle 200",200,122395,"J-6","Alloy 617",314626,"Plate"
70.67,-0.00151,"Qualified",,79934.59,"CapPass","Cycle 200",200,122396,"J-6","Alloy 617",314626,"Plate"
69.92,-0.00146,"Qualified",,79935.06,"CapPass","Cycle 200",200,122397,"J-6","Alloy 617",314626,"Plate"
69.90,-0.00144,"Qualified",,79935.38,"CapPass","Cycle 200",200,122398,"J-6","Alloy 617",314626,"Plate"
70.58,-0.00141,"Qualified",,79935.62,"CapPass","Cycle 200",200,122399,"J-6","Alloy 617",314626,"Plate"
71.41,-0.00136,"Qualified",,79936.08,"CapPass","Cycle 200",200,122400,"J-6","Alloy 617",314626,"Plate"
71.84,-0.00134,"Qualified",,79936.38,"CapPass","Cycle 200",200,122401,"J-6","Alloy 617",314626,"Plate"
71.96,-0.00131,"Qualified",,79936.64,"CapPass","Cycle 200",200,122402,"J-6","Alloy 617",314626,"Plate"
73.09,-0.00126,"Qualified",,79937.16,"CapPass","Cycle 200",200,122403,"J-6","Alloy 617",314626,"Plate"
73.60,-0.00124,"Qualified",,79937.38,"CapPass","Cycle 200",200,122404,"J-6","Alloy 617",314626,"Plate"
73.17,-0.00121,"Qualified",,79937.65,"CapPass","Cycle 200",200,122405,"J-6","Alloy 617",314626,"Plate"
72.23,-0.00116,"Qualified",,79938.11,"CapPass","Cycle 200",200,122406,"J-6","Alloy 617",314626,"Plate"
72.24,-0.00114,"Qualified",,79938.38,"CapPass","Cycle 200",200,122407,"J-6","Alloy 617",314626,"Plate"
72.44,-0.00111,"Qualified",,79938.71,"CapPass","Cycle 200",200,122408,"J-6","Alloy 617",314626,"Plate"
72.67,-0.00106,"Qualified",,79939.12,"CapPass","Cycle 200",200,122409,"J-6","Alloy 617",314626,"Plate"
71.69,-0.00104,"Qualified",,79939.38,"CapPass","Cycle 200",200,122410,"J-6","Alloy 617",314626,"Plate"
71.78,-0.00101,"Qualified",,79939.63,"CapPass","Cycle 200",200,122411,"J-6","Alloy 617",314626,"Plate"
70.60,-0.00096,"Qualified",,79940.13,"CapPass","Cycle 200",200,122412,"J-6","Alloy 617",314626,"Plate"
70.85,-0.00094,"Qualified",,79940.38,"CapPass","Cycle 200",200,122413,"J-6","Alloy 617",314626,"Plate"
70.80,-0.00091,"Qualified",,79940.70,"CapPass","Cycle 200",200,122414,"J-6","Alloy 617",314626,"Plate"
71.46,-0.00086,"Qualified",,79941.18,"CapPass","Cycle 200",200,122415,"J-6","Alloy 617",314626,"Plate"
71.28,-0.00084,"Qualified",,79941.38,"CapPass","Cycle 200",200,122416,"J-6","Alloy 617",314626,"Plate"
71.63,-0.00081,"Qualified",,79941.66,"CapPass","Cycle 200",200,122417,"J-6","Alloy 617",314626,"Plate"
71.01,-0.00076,"Qualified",,79942.13,"CapPass","Cycle 200",200,122418,"J-6","Alloy 617",314626,"Plate"
70.79,-0.00074,"Qualified",,79942.38,"CapPass","Cycle 200",200,122419,"J-6","Alloy 617",314626,"Plate"
71.32,-0.00071,"Qualified",,79942.68,"CapPass","Cycle 200",200,122420,"J-6","Alloy 617",314626,"Plate"
70.97,-0.00066,"Qualified",,79943.16,"CapPass","Cycle 200",200,122421,"J-6","Alloy 617",314626,"Plate"
71.16,-0.00065,"Qualified",,79943.38,"CapPass","Cycle 200",200,122422,"J-6","Alloy 617",314626,"Plate"
72.18,-0.00060,"Qualified",,79943.68,"CapPass","Cycle 200",200,122423,"J-6","Alloy 617",314626,"Plate"
71.98,-0.00055,"Qualified",,79944.18,"CapPass","Cycle 200",200,122424,"J-6","Alloy 617",314626,"Plate"
71.47,-0.00054,"Qualified",,79944.38,"CapPass","Cycle 200",200,122425,"J-6","Alloy 617",314626,"Plate"
71.81,-0.00050,"Qualified",,79944.72,"CapPass","Cycle 200",200,122426,"J-6","Alloy 617",314626,"Plate"
71.54,-0.00045,"Qualified",,79945.20,"CapPass","Cycle 200",200,122427,"J-6","Alloy 617",314626,"Plate"
71.55,-0.00044,"Qualified",,79945.38,"CapPass","Cycle 200",200,122428,"J-6","Alloy 617",314626,"Plate"
72.01,-0.00040,"Qualified",,79945.70,"CapPass","Cycle 200",200,122429,"J-6","Alloy 617",314626,"Plate"
71.41,-0.00035,"Qualified",,79946.20,"CapPass","Cycle 200",200,122430,"J-6","Alloy 617",314626,"Plate"
71.22,-0.00034,"Qualified",,79946.38,"CapPass","Cycle 200",200,122431,"J-6","Alloy 617",314626,"Plate"
71.19,-0.00030,"Qualified",,79946.72,"CapPass","Cycle 200",200,122432,"J-6","Alloy 617",314626,"Plate"
71.15,-0.00025,"Qualified",,79947.23,"CapPass","Cycle 200",200,122433,"J-6","Alloy 617",314626,"Plate"
71.11,-0.00024,"Qualified",,79947.38,"CapPass","Cycle 200",200,122434,"J-6","Alloy 617",314626,"Plate"
71.46,-0.00020,"Qualified",,79947.75,"CapPass","Cycle 200",200,122435,"J-6","Alloy 617",314626,"Plate"
71.75,-0.00015,"Qualified",,79948.28,"CapPass","Cycle 200",200,122436,"J-6","Alloy 617",314626,"Plate"
71.98,-0.00014,"Qualified",,79948.38,"CapPass","Cycle 200",200,122437,"J-6","Alloy 617",314626,"Plate"
72.11,-0.00010,"Qualified",,79948.75,"CapPass","Cycle 200",200,122438,"J-6","Alloy 617",314626,"Plate"
73.12,-0.00005,"Qualified",,79949.25,"CapPass","Cycle 200",200,122439,"J-6","Alloy 617",314626,"Plate"
73.07,-0.00004,"Qualified",,79949.38,"CapPass","Cycle 200",200,122440,"J-6","Alloy 617",314626,"Plate"
51.85,0.00997,"Qualified",,119251.38,"CapPass","92% Nf: Cycle 299-300",299,125118,"J-6","Alloy 617",314626,"Plate"
50.36,0.00994,"Qualified",,119251.53,"CapPass","92% Nf: Cycle 299-300",299,125119,"J-6","Alloy 617",314626,"Plate"
46.27,0.00989,"Qualified",,119252.10,"CapPass","92% Nf: Cycle 299-300",299,125120,"J-6","Alloy 617",314626,"Plate"
44.58,0.00987,"Qualified",,119252.38,"CapPass","92% Nf: Cycle 299-300",299,125121,"J-6","Alloy 617",314626,"Plate"
43.49,0.00984,"Qualified",,119252.62,"CapPass","92% Nf: Cycle 299-300",299,125122,"J-6","Alloy 617",314626,"Plate"
40.22,0.00979,"Qualified",,119253.17,"CapPass","92% Nf: Cycle 299-300",299,125123,"J-6","Alloy 617",314626,"Plate"
38.68,0.00977,"Qualified",,119253.38,"CapPass","92% Nf: Cycle 299-300",299,125124,"J-6","Alloy 617",314626,"Plate"
36.73,0.00974,"Qualified",,119253.65,"CapPass","92% Nf: Cycle 299-300",299,125125,"J-6","Alloy 617",314626,"Plate"
32.74,0.00969,"Qualified",,119254.11,"CapPass","92% Nf: Cycle 299-300",299,125126,"J-6","Alloy 617",314626,"Plate"
31.52,0.00967,"Qualified",,119254.38,"CapPass","92% Nf: Cycle 299-300",299,125127,"J-6","Alloy 617",314626,"Plate"
29.63,0.00964,"Qualified",,119254.68,"CapPass","92% Nf: Cycle 299-300",299,125128,"J-6","Alloy 617",314626,"Plate"
26.41,0.00959,"Qualified",,119255.24,"CapPass","92% Nf: Cycle 299-300",299,125129,"J-6","Alloy 617",314626,"Plate"
25.40,0.00958,"Qualified",,119255.38,"CapPass","92% Nf: Cycle 299-300",299,125130,"J-6","Alloy 617",314626,"Plate"
23.89,0.00954,"Qualified",,119255.70,"CapPass","92% Nf: Cycle 299-300",299,125131,"J-6","Alloy 617",314626,"Plate"
21.62,0.00949,"Qualified",,119256.23,"CapPass","92% Nf: Cycle 299-300",299,125132,"J-6","Alloy 617",314626,"Plate"
21.07,0.00948,"Qualified",,119256.38,"CapPass","92% Nf: Cycle 299-300",299,125133,"J-6","Alloy 617",314626,"Plate"
19.54,0.00944,"Qualified",,119256.75,"CapPass","92% Nf: Cycle 299-300",299,125134,"J-6","Alloy 617",314626,"Plate"
17.51,0.00939,"Qualified",,119257.24,"CapPass","92% Nf: Cycle 299-300",299,125135,"J-6","Alloy 617",314626,"Plate"
16.43,0.00938,"Qualified",,119257.38,"CapPass","92% Nf: Cycle 299-300",299,125136,"J-6","Alloy 617",314626,"Plate"
14.05,0.00934,"Qualified",,119257.83,"CapPass","92% Nf: Cycle 299-300",299,125137,"J-6","Alloy 617",314626,"Plate"
11.72,0.00929,"Qualified",,119258.33,"CapPass","92% Nf: Cycle 299-300",299,125138,"J-6","Alloy 617",314626,"Plate"
11.71,0.00929,"Qualified",,119258.38,"CapPass","92% Nf: Cycle 299-300",299,125139,"J-6","Alloy 617",314626,"Plate"
9.36,0.00924,"Qualified",,119259.05,"CapPass","92% Nf: Cycle 299-300",299,125140,"J-6","Alloy 617",314626,"Plate"
7.86,0.00919,"Qualified",,119259.38,"CapPass","92% Nf: Cycle 299-300",299,125141,"J-6","Alloy 617",314626,"Plate"
7.68,0.00919,"Qualified",,119259.40,"CapPass","92% Nf: Cycle 299-300",299,125142,"J-6","Alloy 617",314626,"Plate"
5.46,0.00913,"Qualified",,119259.93,"CapPass","92% Nf: Cycle 299-300",299,125143,"J-6","Alloy 617",314626,"Plate"
3.16,0.00910,"Qualified",,119260.38,"CapPass","92% Nf: Cycle 299-300",299,125144,"J-6","Alloy 617",314626,"Plate"
2.50,0.00908,"Qualified",,119260.53,"CapPass","92% Nf: Cycle 299-300",299,125145,"J-6","Alloy 617",314626,"Plate"
1.08,0.00903,"Qualified",,119261.03,"CapPass","92% Nf: Cycle 299-300",299,125146,"J-6","Alloy 617",314626,"Plate"
-0.54,0.00901,"Qualified",,119261.38,"CapPass","92% Nf: Cycle 299-300",299,125147,"J-6","Alloy 617",314626,"Plate"
-1.70,0.00898,"Qualified",,119261.53,"CapPass","92% Nf: Cycle 299-300",299,125148,"J-6","Alloy 617",314626,"Plate"
-4.43,0.00893,"Qualified",,119261.77,"CapPass","92% Nf: Cycle 299-300",299,125149,"J-6","Alloy 617",314626,"Plate"
-5.95,0.00888,"Qualified",,119262.18,"CapPass","92% Nf: Cycle 299-300",299,125150,"J-6","Alloy 617",314626,"Plate"
-5.69,0.00887,"Qualified",,119262.38,"CapPass","92% Nf: Cycle 299-300",299,125151,"J-6","Alloy 617",314626,"Plate"
-7.14,0.00883,"Qualified",,119262.77,"CapPass","92% Nf: Cycle 299-300",299,125152,"J-6","Alloy 617",314626,"Plate"
-8.48,0.00878,"Qualified",,119263.25,"CapPass","92% Nf: Cycle 299-300",299,125153,"J-6","Alloy 617",314626,"Plate"
-8.57,0.00877,"Qualified",,119263.38,"CapPass","92% Nf: Cycle 299-300",299,125154,"J-6","Alloy 617",314626,"Plate"
-9.97,0.00873,"Qualified",,119263.80,"CapPass","92% Nf: Cycle 299-300",299,125155,"J-6","Alloy 617",314626,"Plate"
-11.40,0.00868,"Qualified",,119264.32,"CapPass","92% Nf: Cycle 299-300",299,125156,"J-6","Alloy 617",314626,"Plate"
-11.62,0.00868,"Qualified",,119264.38,"CapPass","92% Nf: Cycle 299-300",299,125157,"J-6","Alloy 617",314626,"Plate"
-12.99,0.00863,"Qualified",,119264.77,"CapPass","92% Nf: Cycle 299-300",299,125158,"J-6","Alloy 617",314626,"Plate"
-14.25,0.00858,"Qualified",,119265.30,"CapPass","92% Nf: Cycle 299-300",299,125159,"J-6","Alloy 617",314626,"Plate"
-14.42,0.00858,"Qualified",,119265.38,"CapPass","92% Nf: Cycle 299-300",299,125160,"J-6","Alloy 617",314626,"Plate"
-14.72,0.00853,"Qualified",,119265.78,"CapPass","92% Nf: Cycle 299-300",299,125161,"J-6","Alloy 617",314626,"Plate"
-16.37,0.00848,"Qualified",,119266.32,"CapPass","92% Nf: Cycle 299-300",299,125162,"J-6","Alloy 617",314626,"Plate"
-16.37,0.00848,"Qualified",,119266.38,"CapPass","92% Nf: Cycle 299-300",299,125163,"J-6","Alloy 617",314626,"Plate"
-18.63,0.00843,"Qualified",,119266.86,"CapPass","92% Nf: Cycle 299-300",299,125164,"J-6","Alloy 617",314626,"Plate"
-20.19,0.00838,"Qualified",,119267.30,"CapPass","92% Nf: Cycle 299-300",299,125165,"J-6","Alloy 617",314626,"Plate"
-20.23,0.00838,"Qualified",,119267.38,"CapPass","92% Nf: Cycle 299-300",299,125166,"J-6","Alloy 617",314626,"Plate"
-20.89,0.00833,"Qualified",,119267.85,"CapPass","92% Nf: Cycle 299-300",299,125167,"J-6","Alloy 617",314626,"Plate"
-22.61,0.00828,"Qualified",,119268.33,"CapPass","92% Nf: Cycle 299-300",299,125168,"J-6","Alloy 617",314626,"Plate"
-22.68,0.00828,"Qualified",,119268.38,"CapPass","92% Nf: Cycle 299-300",299,125169,"J-6","Alloy 617",314626,"Plate"
-23.10,0.00823,"Qualified",,119268.82,"CapPass","92% Nf: Cycle 299-300",299,125170,"J-6","Alloy 617",314626,"Plate"
-23.28,0.00818,"Qualified",,119269.35,"CapPass","92% Nf: Cycle 299-300",299,125171,"J-6","Alloy 617",314626,"Plate"
-23.22,0.00818,"Qualified",,119269.38,"CapPass","92% Nf: Cycle 299-300",299,125172,"J-6","Alloy 617",314626,"Plate"
-23.70,0.00813,"Qualified",,119269.82,"CapPass","92% Nf: Cycle 299-300",299,125173,"J-6","Alloy 617",314626,"Plate"
-24.65,0.00807,"Qualified",,119270.33,"CapPass","92% Nf: Cycle 299-300",299,125174,"J-6","Alloy 617",314626,"Plate"
-24.65,0.00808,"Qualified",,119270.38,"CapPass","92% Nf: Cycle 299-300",299,125175,"J-6","Alloy 617",314626,"Plate"
-25.09,0.00802,"Qualified",,119270.86,"CapPass","92% Nf: Cycle 299-300",299,125176,"J-6","Alloy 617",314626,"Plate"
-25.91,0.00797,"Qualified",,119271.32,"CapPass","92% Nf: Cycle 299-300",299,125177,"J-6","Alloy 617",314626,"Plate"
-25.88,0.00797,"Qualified",,119271.38,"CapPass","92% Nf: Cycle 299-300",299,125178,"J-6","Alloy 617",314626,"Plate"
-26.28,0.00792,"Qualified",,119271.86,"CapPass","92% Nf: Cycle 299-300",299,125179,"J-6","Alloy 617",314626,"Plate"
-27.03,0.00787,"Qualified",,119272.35,"CapPass","92% Nf: Cycle 299-300",299,125180,"J-6","Alloy 617",314626,"Plate"
-26.90,0.00788,"Qualified",,119272.38,"CapPass","92% Nf: Cycle 299-300",299,125181,"J-6","Alloy 617",314626,"Plate"
-28.97,0.00782,"Qualified",,119272.91,"CapPass","92% Nf: Cycle 299-300",299,125182,"J-6","Alloy 617",314626,"Plate"
-29.92,0.00778,"Qualified",,119273.38,"CapPass","92% Nf: Cycle 299-300",299,125183,"J-6","Alloy 617",314626,"Plate"
-30.00,0.00777,"Qualified",,119273.38,"CapPass","92% Nf: Cycle 299-300",299,125184,"J-6","Alloy 617",314626,"Plate"
-31.80,0.00772,"Qualified",,119273.85,"CapPass","92% Nf: Cycle 299-300",299,125185,"J-6","Alloy 617",314626,"Plate"
-32.38,0.00767,"Qualified",,119274.36,"CapPass","92% Nf: Cycle 299-300",299,125186,"J-6","Alloy 617",314626,"Plate"
-32.38,0.00768,"Qualified",,119274.38,"CapPass","92% Nf: Cycle 299-300",299,125187,"J-6","Alloy 617",314626,"Plate"
-32.72,0.00762,"Qualified",,119274.88,"CapPass","92% Nf: Cycle 299-300",299,125188,"J-6","Alloy 617",314626,"Plate"
-33.15,0.00758,"Qualified",,119275.38,"CapPass","92% Nf: Cycle 299-300",299,125189,"J-6","Alloy 617",314626,"Plate"
-33.23,0.00757,"Qualified",,119275.38,"CapPass","92% Nf: Cycle 299-300",299,125190,"J-6","Alloy 617",314626,"Plate"
-33.47,0.00752,"Qualified",,119275.86,"CapPass","92% Nf: Cycle 299-300",299,125191,"J-6","Alloy 617",314626,"Plate"
-33.77,0.00748,"Qualified",,119276.38,"CapPass","92% Nf: Cycle 299-300",299,125192,"J-6","Alloy 617",314626,"Plate"
-33.86,0.00747,"Qualified",,119276.39,"CapPass","92% Nf: Cycle 299-300",299,125193,"J-6","Alloy 617",314626,"Plate"
-34.11,0.00742,"Qualified",,119276.85,"CapPass","92% Nf: Cycle 299-300",299,125194,"J-6","Alloy 617",314626,"Plate"
-35.03,0.00737,"Qualified",,119277.35,"CapPass","92% Nf: Cycle 299-300",299,125195,"J-6","Alloy 617",314626,"Plate"
-35.04,0.00737,"Qualified",,119277.38,"CapPass","92% Nf: Cycle 299-300",299,125196,"J-6","Alloy 617",314626,"Plate"
-34.75,0.00732,"Qualified",,119277.85,"CapPass","92% Nf: Cycle 299-300",299,125197,"J-6","Alloy 617",314626,"Plate"
-33.78,0.00727,"Qualified",,119278.36,"CapPass","92% Nf: Cycle 299-300",299,125198,"J-6","Alloy 617",314626,"Plate"
-33.84,0.00727,"Qualified",,119278.38,"CapPass","92% Nf: Cycle 299-300",299,125199,"J-6","Alloy 617",314626,"Plate"
-34.14,0.00722,"Qualified",,119278.85,"CapPass","92% Nf: Cycle 299-300",299,125200,"J-6","Alloy 617",314626,"Plate"
-33.99,0.00717,"Qualified",,119279.35,"CapPass","92% Nf: Cycle 299-300",299,125201,"J-6","Alloy 617",314626,"Plate"
-34.08,0.00717,"Qualified",,119279.38,"CapPass","92% Nf: Cycle 299-300",299,125202,"J-6","Alloy 617",314626,"Plate"
-34.86,0.00712,"Qualified",,119279.88,"CapPass","92% Nf: Cycle 299-300",299,125203,"J-6","Alloy 617",314626,"Plate"
-35.41,0.00707,"Qualified",,119280.38,"CapPass","92% Nf: Cycle 299-300",299,125204,"J-6","Alloy 617",314626,"Plate"
-35.52,0.00707,"Qualified",,119280.38,"CapPass","92% Nf: Cycle 299-300",299,125205,"J-6","Alloy 617",314626,"Plate"
-36.31,0.00701,"Qualified",,119280.86,"CapPass","92% Nf: Cycle 299-300",299,125206,"J-6","Alloy 617",314626,"Plate"
-35.80,0.00696,"Qualified",,119281.35,"CapPass","92% Nf: Cycle 299-300",299,125207,"J-6","Alloy 617",314626,"Plate"
-35.87,0.00697,"Qualified",,119281.38,"CapPass","92% Nf: Cycle 299-300",299,125208,"J-6","Alloy 617",314626,"Plate"
-35.93,0.00691,"Qualified",,119281.88,"CapPass","92% Nf: Cycle 299-300",299,125209,"J-6","Alloy 617",314626,"Plate"
-36.88,0.00686,"Qualified",,119282.38,"CapPass","92% Nf: Cycle 299-300",299,125210,"J-6","Alloy 617",314626,"Plate"
-36.83,0.00686,"Qualified",,119282.38,"CapPass","92% Nf: Cycle 299-300",299,125211,"J-6","Alloy 617",314626,"Plate"
-37.39,0.00681,"Qualified",,119282.85,"CapPass","92% Nf: Cycle 299-300",299,125212,"J-6","Alloy 617",314626,"Plate"
-37.48,0.00676,"Qualified",,119283.36,"CapPass","92% Nf: Cycle 299-300",299,125213,"J-6","Alloy 617",314626,"Plate"
-37.43,0.00677,"Qualified",,119283.38,"CapPass","92% Nf: Cycle 299-300",299,125214,"J-6","Alloy 617",314626,"Plate"
-37.49,0.00671,"Qualified",,119283.85,"CapPass","92% Nf: Cycle 299-300",299,125215,"J-6","Alloy 617",314626,"Plate"
-38.37,0.00667,"Qualified",,119284.38,"CapPass","92% Nf: Cycle 299-300",299,125216,"J-6","Alloy 617",314626,"Plate"
-38.33,0.00666,"Qualified",,119284.38,"CapPass","92% Nf: Cycle 299-300",299,125217,"J-6","Alloy 617",314626,"Plate"
-38.86,0.00661,"Qualified",,119284.89,"CapPass","92% Nf: Cycle 299-300",299,125218,"J-6","Alloy 617",314626,"Plate"
