Repository: js-molina/fatigue-A617

File: data/950C/Strain rate 0.0001/2.0% strain/HTM_A19_Cycles_J6.csv (part 28 of 30)
"Stress Mpa","Strain","Qual State","Qual Exceptions","Elapsed Time Sec","Data State","Cycle Label","Cycle","Count","Sample","Alloy","Heat","Material_Form"
-38.78,0.00657,"Qualified",,119285.38,"CapPass","92% Nf: Cycle 299-300",299,125219,"J-6","Alloy 617",314626,"Plate"
-38.76,0.00656,"Qualified",,119285.38,"CapPass","92% Nf: Cycle 299-300",299,125220,"J-6","Alloy 617",314626,"Plate"
-39.70,0.00651,"Qualified",,119285.85,"CapPass","92% Nf: Cycle 299-300",299,125221,"J-6","Alloy 617",314626,"Plate"
-39.51,0.00647,"Qualified",,119286.38,"CapPass","92% Nf: Cycle 299-300",299,125222,"J-6","Alloy 617",314626,"Plate"
-39.77,0.00646,"Qualified",,119286.42,"CapPass","92% Nf: Cycle 299-300",299,125223,"J-6","Alloy 617",314626,"Plate"
-40.64,0.00641,"Qualified",,119286.85,"CapPass","92% Nf: Cycle 299-300",299,125224,"J-6","Alloy 617",314626,"Plate"
-39.98,0.00636,"Qualified",,119287.35,"CapPass","92% Nf: Cycle 299-300",299,125225,"J-6","Alloy 617",314626,"Plate"
-39.88,0.00636,"Qualified",,119287.38,"CapPass","92% Nf: Cycle 299-300",299,125226,"J-6","Alloy 617",314626,"Plate"
-39.14,0.00631,"Qualified",,119287.82,"CapPass","92% Nf: Cycle 299-300",299,125227,"J-6","Alloy 617",314626,"Plate"
-38.69,0.00627,"Qualified",,119288.38,"CapPass","92% Nf: Cycle 299-300",299,125228,"J-6","Alloy 617",314626,"Plate"
-38.80,0.00626,"Qualified",,119288.38,"CapPass","92% Nf: Cycle 299-300",299,125229,"J-6","Alloy 617",314626,"Plate"
-38.40,0.00621,"Qualified",,119288.83,"CapPass","92% Nf: Cycle 299-300",299,125230,"J-6","Alloy 617",314626,"Plate"
-38.36,0.00616,"Qualified",,119289.35,"CapPass","92% Nf: Cycle 299-300",299,125231,"J-6","Alloy 617",314626,"Plate"
-38.20,0.00616,"Qualified",,119289.38,"CapPass","92% Nf: Cycle 299-300",299,125232,"J-6","Alloy 617",314626,"Plate"
-38.86,0.00611,"Qualified",,119289.86,"CapPass","92% Nf: Cycle 299-300",299,125233,"J-6","Alloy 617",314626,"Plate"
-39.57,0.00606,"Qualified",,119290.36,"CapPass","92% Nf: Cycle 299-300",299,125234,"J-6","Alloy 617",314626,"Plate"
-39.51,0.00606,"Qualified",,119290.38,"CapPass","92% Nf: Cycle 299-300",299,125235,"J-6","Alloy 617",314626,"Plate"
-40.23,0.00601,"Qualified",,119290.88,"CapPass","92% Nf: Cycle 299-300",299,125236,"J-6","Alloy 617",314626,"Plate"
-40.25,0.00596,"Qualified",,119291.33,"CapPass","92% Nf: Cycle 299-300",299,125237,"J-6","Alloy 617",314626,"Plate"
-40.07,0.00596,"Qualified",,119291.38,"CapPass","92% Nf: Cycle 299-300",299,125238,"J-6","Alloy 617",314626,"Plate"
-39.39,0.00591,"Qualified",,119291.89,"CapPass","92% Nf: Cycle 299-300",299,125239,"J-6","Alloy 617",314626,"Plate"
-39.22,0.00586,"Qualified",,119292.38,"CapPass","92% Nf: Cycle 299-300",299,125240,"J-6","Alloy 617",314626,"Plate"
-39.33,0.00586,"Qualified",,119292.38,"CapPass","92% Nf: Cycle 299-300",299,125241,"J-6","Alloy 617",314626,"Plate"
-39.87,0.00581,"Qualified",,119292.89,"CapPass","92% Nf: Cycle 299-300",299,125242,"J-6","Alloy 617",314626,"Plate"
-40.61,0.00577,"Qualified",,119293.38,"CapPass","92% Nf: Cycle 299-300",299,125243,"J-6","Alloy 617",314626,"Plate"
-40.83,0.00576,"Qualified",,119293.43,"CapPass","92% Nf: Cycle 299-300",299,125244,"J-6","Alloy 617",314626,"Plate"
-41.70,0.00570,"Qualified",,119293.94,"CapPass","92% Nf: Cycle 299-300",299,125245,"J-6","Alloy 617",314626,"Plate"
-41.69,0.00566,"Qualified",,119294.38,"CapPass","92% Nf: Cycle 299-300",299,125246,"J-6","Alloy 617",314626,"Plate"
-41.83,0.00565,"Qualified",,119294.41,"CapPass","92% Nf: Cycle 299-300",299,125247,"J-6","Alloy 617",314626,"Plate"
-40.71,0.00560,"Qualified",,119294.93,"CapPass","92% Nf: Cycle 299-300",299,125248,"J-6","Alloy 617",314626,"Plate"
-41.26,0.00556,"Qualified",,119295.38,"CapPass","92% Nf: Cycle 299-300",299,125249,"J-6","Alloy 617",314626,"Plate"
-41.37,0.00555,"Qualified",,119295.38,"CapPass","92% Nf: Cycle 299-300",299,125250,"J-6","Alloy 617",314626,"Plate"
-41.65,0.00550,"Qualified",,119295.91,"CapPass","92% Nf: Cycle 299-300",299,125251,"J-6","Alloy 617",314626,"Plate"
-40.88,0.00546,"Qualified",,119296.38,"CapPass","92% Nf: Cycle 299-300",299,125252,"J-6","Alloy 617",314626,"Plate"
-40.88,0.00545,"Qualified",,119296.43,"CapPass","92% Nf: Cycle 299-300",299,125253,"J-6","Alloy 617",314626,"Plate"
-41.31,0.00540,"Qualified",,119296.89,"CapPass","92% Nf: Cycle 299-300",299,125254,"J-6","Alloy 617",314626,"Plate"
-40.75,0.00536,"Qualified",,119297.38,"CapPass","92% Nf: Cycle 299-300",299,125255,"J-6","Alloy 617",314626,"Plate"
-41.18,0.00535,"Qualified",,119297.47,"CapPass","92% Nf: Cycle 299-300",299,125256,"J-6","Alloy 617",314626,"Plate"
-41.96,0.00530,"Qualified",,119297.91,"CapPass","92% Nf: Cycle 299-300",299,125257,"J-6","Alloy 617",314626,"Plate"
-41.43,0.00526,"Qualified",,119298.38,"CapPass","92% Nf: Cycle 299-300",299,125258,"J-6","Alloy 617",314626,"Plate"
-41.59,0.00525,"Qualified",,119298.44,"CapPass","92% Nf: Cycle 299-300",299,125259,"J-6","Alloy 617",314626,"Plate"
-42.31,0.00520,"Qualified",,119299.00,"CapPass","92% Nf: Cycle 299-300",299,125260,"J-6","Alloy 617",314626,"Plate"
-42.76,0.00516,"Qualified",,119299.38,"CapPass","92% Nf: Cycle 299-300",299,125261,"J-6","Alloy 617",314626,"Plate"
-42.70,0.00515,"Qualified",,119299.39,"CapPass","92% Nf: Cycle 299-300",299,125262,"J-6","Alloy 617",314626,"Plate"
-42.07,0.00510,"Qualified",,119299.96,"CapPass","92% Nf: Cycle 299-300",299,125263,"J-6","Alloy 617",314626,"Plate"
-41.53,0.00506,"Qualified",,119300.38,"CapPass","92% Nf: Cycle 299-300",299,125264,"J-6","Alloy 617",314626,"Plate"
-41.25,0.00505,"Qualified",,119300.43,"CapPass","92% Nf: Cycle 299-300",299,125265,"J-6","Alloy 617",314626,"Plate"
-41.45,0.00500,"Qualified",,119300.96,"CapPass","92% Nf: Cycle 299-300",299,125266,"J-6","Alloy 617",314626,"Plate"
-41.40,0.00496,"Qualified",,119301.38,"CapPass","92% Nf: Cycle 299-300",299,125267,"J-6","Alloy 617",314626,"Plate"
-41.27,0.00495,"Qualified",,119301.43,"CapPass","92% Nf: Cycle 299-300",299,125268,"J-6","Alloy 617",314626,"Plate"
-41.07,0.00490,"Qualified",,119301.93,"CapPass","92% Nf: Cycle 299-300",299,125269,"J-6","Alloy 617",314626,"Plate"
-40.76,0.00485,"Qualified",,119302.38,"CapPass","92% Nf: Cycle 299-300",299,125270,"J-6","Alloy 617",314626,"Plate"
-40.69,0.00485,"Qualified",,119302.38,"CapPass","92% Nf: Cycle 299-300",299,125271,"J-6","Alloy 617",314626,"Plate"
-40.41,0.00480,"Qualified",,119302.93,"CapPass","92% Nf: Cycle 299-300",299,125272,"J-6","Alloy 617",314626,"Plate"
-40.52,0.00476,"Qualified",,119303.38,"CapPass","92% Nf: Cycle 299-300",299,125273,"J-6","Alloy 617",314626,"Plate"
-40.54,0.00475,"Qualified",,119303.43,"CapPass","92% Nf: Cycle 299-300",299,125274,"J-6","Alloy 617",314626,"Plate"
-40.49,0.00470,"Qualified",,119303.91,"CapPass","92% Nf: Cycle 299-300",299,125275,"J-6","Alloy 617",314626,"Plate"
-40.33,0.00466,"Qualified",,119304.38,"CapPass","92% Nf: Cycle 299-300",299,125276,"J-6","Alloy 617",314626,"Plate"
-40.39,0.00465,"Qualified",,119304.43,"CapPass","92% Nf: Cycle 299-300",299,125277,"J-6","Alloy 617",314626,"Plate"
-42.24,0.00459,"Qualified",,119305.01,"CapPass","92% Nf: Cycle 299-300",299,125278,"J-6","Alloy 617",314626,"Plate"
-42.45,0.00456,"Qualified",,119305.38,"CapPass","92% Nf: Cycle 299-300",299,125279,"J-6","Alloy 617",314626,"Plate"
-42.48,0.00454,"Qualified",,119305.46,"CapPass","92% Nf: Cycle 299-300",299,125280,"J-6","Alloy 617",314626,"Plate"
-42.47,0.00449,"Qualified",,119305.96,"CapPass","92% Nf: Cycle 299-300",299,125281,"J-6","Alloy 617",314626,"Plate"
-41.93,0.00445,"Qualified",,119306.38,"CapPass","92% Nf: Cycle 299-300",299,125282,"J-6","Alloy 617",314626,"Plate"
-41.87,0.00444,"Qualified",,119306.44,"CapPass","92% Nf: Cycle 299-300",299,125283,"J-6","Alloy 617",314626,"Plate"
-41.55,0.00439,"Qualified",,119306.96,"CapPass","92% Nf: Cycle 299-300",299,125284,"J-6","Alloy 617",314626,"Plate"
-41.38,0.00436,"Qualified",,119307.38,"CapPass","92% Nf: Cycle 299-300",299,125285,"J-6","Alloy 617",314626,"Plate"
-41.41,0.00434,"Qualified",,119307.53,"CapPass","92% Nf: Cycle 299-300",299,125286,"J-6","Alloy 617",314626,"Plate"
-42.03,0.00429,"Qualified",,119308.00,"CapPass","92% Nf: Cycle 299-300",299,125287,"J-6","Alloy 617",314626,"Plate"
-42.47,0.00426,"Qualified",,119308.38,"CapPass","92% Nf: Cycle 299-300",299,125288,"J-6","Alloy 617",314626,"Plate"
-42.70,0.00424,"Qualified",,119308.57,"CapPass","92% Nf: Cycle 299-300",299,125289,"J-6","Alloy 617",314626,"Plate"
-42.31,0.00419,"Qualified",,119309.00,"CapPass","92% Nf: Cycle 299-300",299,125290,"J-6","Alloy 617",314626,"Plate"
-42.86,0.00416,"Qualified",,119309.38,"CapPass","92% Nf: Cycle 299-300",299,125291,"J-6","Alloy 617",314626,"Plate"
-42.82,0.00414,"Qualified",,119309.48,"CapPass","92% Nf: Cycle 299-300",299,125292,"J-6","Alloy 617",314626,"Plate"
-42.69,0.00409,"Qualified",,119310.01,"CapPass","92% Nf: Cycle 299-300",299,125293,"J-6","Alloy 617",314626,"Plate"
-42.64,0.00406,"Qualified",,119310.38,"CapPass","92% Nf: Cycle 299-300",299,125294,"J-6","Alloy 617",314626,"Plate"
-42.72,0.00404,"Qualified",,119310.48,"CapPass","92% Nf: Cycle 299-300",299,125295,"J-6","Alloy 617",314626,"Plate"
-42.95,0.00399,"Qualified",,119311.03,"CapPass","92% Nf: Cycle 299-300",299,125296,"J-6","Alloy 617",314626,"Plate"
-43.51,0.00396,"Qualified",,119311.38,"CapPass","92% Nf: Cycle 299-300",299,125297,"J-6","Alloy 617",314626,"Plate"
-43.52,0.00394,"Qualified",,119311.50,"CapPass","92% Nf: Cycle 299-300",299,125298,"J-6","Alloy 617",314626,"Plate"
-43.21,0.00389,"Qualified",,119312.01,"CapPass","92% Nf: Cycle 299-300",299,125299,"J-6","Alloy 617",314626,"Plate"
-43.14,0.00386,"Qualified",,119312.38,"CapPass","92% Nf: Cycle 299-300",299,125300,"J-6","Alloy 617",314626,"Plate"
-42.90,0.00384,"Qualified",,119312.55,"CapPass","92% Nf: Cycle 299-300",299,125301,"J-6","Alloy 617",314626,"Plate"
-43.34,0.00379,"Qualified",,119313.04,"CapPass","92% Nf: Cycle 299-300",299,125302,"J-6","Alloy 617",314626,"Plate"
-43.28,0.00376,"Qualified",,119313.38,"CapPass","92% Nf: Cycle 299-300",299,125303,"J-6","Alloy 617",314626,"Plate"
-43.52,0.00374,"Qualified",,119313.57,"CapPass","92% Nf: Cycle 299-300",299,125304,"J-6","Alloy 617",314626,"Plate"
-43.69,0.00369,"Qualified",,119314.05,"CapPass","92% Nf: Cycle 299-300",299,125305,"J-6","Alloy 617",314626,"Plate"
-44.03,0.00366,"Qualified",,119314.38,"CapPass","92% Nf: Cycle 299-300",299,125306,"J-6","Alloy 617",314626,"Plate"
-44.30,0.00364,"Qualified",,119314.55,"CapPass","92% Nf: Cycle 299-300",299,125307,"J-6","Alloy 617",314626,"Plate"
-44.00,0.00359,"Qualified",,119315.01,"CapPass","92% Nf: Cycle 299-300",299,125308,"J-6","Alloy 617",314626,"Plate"
-43.32,0.00356,"Qualified",,119315.38,"CapPass","92% Nf: Cycle 299-300",299,125309,"J-6","Alloy 617",314626,"Plate"
-43.05,0.00354,"Qualified",,119315.57,"CapPass","92% Nf: Cycle 299-300",299,125310,"J-6","Alloy 617",314626,"Plate"
-42.74,0.00349,"Qualified",,119316.03,"CapPass","92% Nf: Cycle 299-300",299,125311,"J-6","Alloy 617",314626,"Plate"
-42.44,0.00346,"Qualified",,119316.38,"CapPass","92% Nf: Cycle 299-300",299,125312,"J-6","Alloy 617",314626,"Plate"
-42.82,0.00344,"Qualified",,119316.58,"CapPass","92% Nf: Cycle 299-300",299,125313,"J-6","Alloy 617",314626,"Plate"
-43.32,0.00339,"Qualified",,119317.08,"CapPass","92% Nf: Cycle 299-300",299,125314,"J-6","Alloy 617",314626,"Plate"
-43.37,0.00336,"Qualified",,119317.38,"CapPass","92% Nf: Cycle 299-300",299,125315,"J-6","Alloy 617",314626,"Plate"
-43.41,0.00333,"Qualified",,119317.60,"CapPass","92% Nf: Cycle 299-300",299,125316,"J-6","Alloy 617",314626,"Plate"
-43.80,0.00328,"Qualified",,119318.10,"CapPass","92% Nf: Cycle 299-300",299,125317,"J-6","Alloy 617",314626,"Plate"
-44.01,0.00326,"Qualified",,119318.38,"CapPass","92% Nf: Cycle 299-300",299,125318,"J-6","Alloy 617",314626,"Plate"
-44.04,0.00323,"Qualified",,119318.63,"CapPass","92% Nf: Cycle 299-300",299,125319,"J-6","Alloy 617",314626,"Plate"
-44.27,0.00318,"Qualified",,119319.08,"CapPass","92% Nf: Cycle 299-300",299,125320,"J-6","Alloy 617",314626,"Plate"
-43.94,0.00316,"Qualified",,119319.38,"CapPass","92% Nf: Cycle 299-300",299,125321,"J-6","Alloy 617",314626,"Plate"
-44.10,0.00313,"Qualified",,119319.60,"CapPass","92% Nf: Cycle 299-300",299,125322,"J-6","Alloy 617",314626,"Plate"
-43.40,0.00308,"Qualified",,119320.10,"CapPass","92% Nf: Cycle 299-300",299,125323,"J-6","Alloy 617",314626,"Plate"
-43.31,0.00306,"Qualified",,119320.38,"CapPass","92% Nf: Cycle 299-300",299,125324,"J-6","Alloy 617",314626,"Plate"
-42.99,0.00303,"Qualified",,119320.61,"CapPass","92% Nf: Cycle 299-300",299,125325,"J-6","Alloy 617",314626,"Plate"
-42.53,0.00298,"Qualified",,119321.13,"CapPass","92% Nf: Cycle 299-300",299,125326,"J-6","Alloy 617",314626,"Plate"
-42.63,0.00296,"Qualified",,119321.38,"CapPass","92% Nf: Cycle 299-300",299,125327,"J-6","Alloy 617",314626,"Plate"
-43.17,0.00293,"Qualified",,119321.65,"CapPass","92% Nf: Cycle 299-300",299,125328,"J-6","Alloy 617",314626,"Plate"
-44.35,0.00288,"Qualified",,119322.16,"CapPass","92% Nf: Cycle 299-300",299,125329,"J-6","Alloy 617",314626,"Plate"
-44.91,0.00286,"Qualified",,119322.38,"CapPass","92% Nf: Cycle 299-300",299,125330,"J-6","Alloy 617",314626,"Plate"
-44.52,0.00283,"Qualified",,119322.62,"CapPass","92% Nf: Cycle 299-300",299,125331,"J-6","Alloy 617",314626,"Plate"
-43.91,0.00278,"Qualified",,119323.13,"CapPass","92% Nf: Cycle 299-300",299,125332,"J-6","Alloy 617",314626,"Plate"
-43.55,0.00276,"Qualified",,119323.38,"CapPass","92% Nf: Cycle 299-300",299,125333,"J-6","Alloy 617",314626,"Plate"
-43.50,0.00273,"Qualified",,119323.64,"CapPass","92% Nf: Cycle 299-300",299,125334,"J-6","Alloy 617",314626,"Plate"
-43.32,0.00268,"Qualified",,119324.14,"CapPass","92% Nf: Cycle 299-300",299,125335,"J-6","Alloy 617",314626,"Plate"
-42.96,0.00266,"Qualified",,119324.38,"CapPass","92% Nf: Cycle 299-300",299,125336,"J-6","Alloy 617",314626,"Plate"
-43.22,0.00263,"Qualified",,119324.63,"CapPass","92% Nf: Cycle 299-300",299,125337,"J-6","Alloy 617",314626,"Plate"
-43.01,0.00258,"Qualified",,119325.12,"CapPass","92% Nf: Cycle 299-300",299,125338,"J-6","Alloy 617",314626,"Plate"
-42.95,0.00256,"Qualified",,119325.38,"CapPass","92% Nf: Cycle 299-300",299,125339,"J-6","Alloy 617",314626,"Plate"
-43.23,0.00253,"Qualified",,119325.61,"CapPass","92% Nf: Cycle 299-300",299,125340,"J-6","Alloy 617",314626,"Plate"
-43.84,0.00248,"Qualified",,119326.15,"CapPass","92% Nf: Cycle 299-300",299,125341,"J-6","Alloy 617",314626,"Plate"
-44.06,0.00246,"Qualified",,119326.38,"CapPass","92% Nf: Cycle 299-300",299,125342,"J-6","Alloy 617",314626,"Plate"
-44.27,0.00243,"Qualified",,119326.64,"CapPass","92% Nf: Cycle 299-300",299,125343,"J-6","Alloy 617",314626,"Plate"
-43.74,0.00238,"Qualified",,119327.15,"CapPass","92% Nf: Cycle 299-300",299,125344,"J-6","Alloy 617",314626,"Plate"
-43.70,0.00236,"Qualified",,119327.38,"CapPass","92% Nf: Cycle 299-300",299,125345,"J-6","Alloy 617",314626,"Plate"
-43.50,0.00233,"Qualified",,119327.64,"CapPass","92% Nf: Cycle 299-300",299,125346,"J-6","Alloy 617",314626,"Plate"
-43.88,0.00228,"Qualified",,119328.14,"CapPass","92% Nf: Cycle 299-300",299,125347,"J-6","Alloy 617",314626,"Plate"
-44.08,0.00226,"Qualified",,119328.38,"CapPass","92% Nf: Cycle 299-300",299,125348,"J-6","Alloy 617",314626,"Plate"
-44.49,0.00223,"Qualified",,119328.68,"CapPass","92% Nf: Cycle 299-300",299,125349,"J-6","Alloy 617",314626,"Plate"
-44.54,0.00217,"Qualified",,119329.17,"CapPass","92% Nf: Cycle 299-300",299,125350,"J-6","Alloy 617",314626,"Plate"
-44.65,0.00216,"Qualified",,119329.38,"CapPass","92% Nf: Cycle 299-300",299,125351,"J-6","Alloy 617",314626,"Plate"
-44.86,0.00212,"Qualified",,119329.65,"CapPass","92% Nf: Cycle 299-300",299,125352,"J-6","Alloy 617",314626,"Plate"
-44.51,0.00207,"Qualified",,119330.11,"CapPass","92% Nf: Cycle 299-300",299,125353,"J-6","Alloy 617",314626,"Plate"
-44.36,0.00206,"Qualified",,119330.38,"CapPass","92% Nf: Cycle 299-300",299,125354,"J-6","Alloy 617",314626,"Plate"
-44.43,0.00202,"Qualified",,119330.65,"CapPass","92% Nf: Cycle 299-300",299,125355,"J-6","Alloy 617",314626,"Plate"
-44.32,0.00197,"Qualified",,119331.15,"CapPass","92% Nf: Cycle 299-300",299,125356,"J-6","Alloy 617",314626,"Plate"
-44.29,0.00196,"Qualified",,119331.38,"CapPass","92% Nf: Cycle 299-300",299,125357,"J-6","Alloy 617",314626,"Plate"
-44.30,0.00192,"Qualified",,119331.67,"CapPass","92% Nf: Cycle 299-300",299,125358,"J-6","Alloy 617",314626,"Plate"
-44.56,0.00187,"Qualified",,119332.15,"CapPass","92% Nf: Cycle 299-300",299,125359,"J-6","Alloy 617",314626,"Plate"
-43.96,0.00185,"Qualified",,119332.38,"CapPass","92% Nf: Cycle 299-300",299,125360,"J-6","Alloy 617",314626,"Plate"
-43.52,0.00182,"Qualified",,119332.68,"CapPass","92% Nf: Cycle 299-300",299,125361,"J-6","Alloy 617",314626,"Plate"
-43.42,0.00177,"Qualified",,119333.23,"CapPass","92% Nf: Cycle 299-300",299,125362,"J-6","Alloy 617",314626,"Plate"
-43.70,0.00176,"Qualified",,119333.38,"CapPass","92% Nf: Cycle 299-300",299,125363,"J-6","Alloy 617",314626,"Plate"
-43.44,0.00172,"Qualified",,119333.70,"CapPass","92% Nf: Cycle 299-300",299,125364,"J-6","Alloy 617",314626,"Plate"
-44.70,0.00167,"Qualified",,119334.20,"CapPass","92% Nf: Cycle 299-300",299,125365,"J-6","Alloy 617",314626,"Plate"
-44.92,0.00166,"Qualified",,119334.38,"CapPass","92% Nf: Cycle 299-300",299,125366,"J-6","Alloy 617",314626,"Plate"
-45.45,0.00162,"Qualified",,119334.71,"CapPass","92% Nf: Cycle 299-300",299,125367,"J-6","Alloy 617",314626,"Plate"
-45.64,0.00157,"Qualified",,119335.20,"CapPass","92% Nf: Cycle 299-300",299,125368,"J-6","Alloy 617",314626,"Plate"
-45.46,0.00156,"Qualified",,119335.38,"CapPass","92% Nf: Cycle 299-300",299,125369,"J-6","Alloy 617",314626,"Plate"
-45.60,0.00152,"Qualified",,119335.71,"CapPass","92% Nf: Cycle 299-300",299,125370,"J-6","Alloy 617",314626,"Plate"
-45.54,0.00147,"Qualified",,119336.24,"CapPass","92% Nf: Cycle 299-300",299,125371,"J-6","Alloy 617",314626,"Plate"
-45.63,0.00145,"Qualified",,119336.38,"CapPass","92% Nf: Cycle 299-300",299,125372,"J-6","Alloy 617",314626,"Plate"
-45.06,0.00142,"Qualified",,119336.71,"CapPass","92% Nf: Cycle 299-300",299,125373,"J-6","Alloy 617",314626,"Plate"
-44.57,0.00137,"Qualified",,119337.27,"CapPass","92% Nf: Cycle 299-300",299,125374,"J-6","Alloy 617",314626,"Plate"
-44.81,0.00136,"Qualified",,119337.38,"CapPass","92% Nf: Cycle 299-300",299,125375,"J-6","Alloy 617",314626,"Plate"
-45.26,0.00131,"Qualified",,119337.74,"CapPass","92% Nf: Cycle 299-300",299,125376,"J-6","Alloy 617",314626,"Plate"
-45.59,0.00126,"Qualified",,119338.25,"CapPass","92% Nf: Cycle 299-300",299,125377,"J-6","Alloy 617",314626,"Plate"
-45.48,0.00125,"Qualified",,119338.38,"CapPass","92% Nf: Cycle 299-300",299,125378,"J-6","Alloy 617",314626,"Plate"
-44.73,0.00121,"Qualified",,119338.74,"CapPass","92% Nf: Cycle 299-300",299,125379,"J-6","Alloy 617",314626,"Plate"
-43.93,0.00116,"Qualified",,119339.25,"CapPass","92% Nf: Cycle 299-300",299,125380,"J-6","Alloy 617",314626,"Plate"
-43.68,0.00116,"Qualified",,119339.38,"CapPass","92% Nf: Cycle 299-300",299,125381,"J-6","Alloy 617",314626,"Plate"
-43.97,0.00111,"Qualified",,119339.80,"CapPass","92% Nf: Cycle 299-300",299,125382,"J-6","Alloy 617",314626,"Plate"
-44.71,0.00106,"Qualified",,119340.24,"CapPass","92% Nf: Cycle 299-300",299,125383,"J-6","Alloy 617",314626,"Plate"
-44.60,0.00106,"Qualified",,119340.38,"CapPass","92% Nf: Cycle 299-300",299,125384,"J-6","Alloy 617",314626,"Plate"
-44.52,0.00101,"Qualified",,119340.78,"CapPass","92% Nf: Cycle 299-300",299,125385,"J-6","Alloy 617",314626,"Plate"
-44.65,0.00096,"Qualified",,119341.28,"CapPass","92% Nf: Cycle 299-300",299,125386,"J-6","Alloy 617",314626,"Plate"
-44.72,0.00096,"Qualified",,119341.38,"CapPass","92% Nf: Cycle 299-300",299,125387,"J-6","Alloy 617",314626,"Plate"
-44.55,0.00091,"Qualified",,119341.82,"CapPass","92% Nf: Cycle 299-300",299,125388,"J-6","Alloy 617",314626,"Plate"
-44.54,0.00086,"Qualified",,119342.22,"CapPass","92% Nf: Cycle 299-300",299,125389,"J-6","Alloy 617",314626,"Plate"
-44.18,0.00086,"Qualified",,119342.38,"CapPass","92% Nf: Cycle 299-300",299,125390,"J-6","Alloy 617",314626,"Plate"
-44.52,0.00081,"Qualified",,119342.77,"CapPass","92% Nf: Cycle 299-300",299,125391,"J-6","Alloy 617",314626,"Plate"
-44.96,0.00076,"Qualified",,119343.25,"CapPass","92% Nf: Cycle 299-300",299,125392,"J-6","Alloy 617",314626,"Plate"
-45.02,0.00076,"Qualified",,119343.38,"CapPass","92% Nf: Cycle 299-300",299,125393,"J-6","Alloy 617",314626,"Plate"
-45.38,0.00071,"Qualified",,119343.78,"CapPass","92% Nf: Cycle 299-300",299,125394,"J-6","Alloy 617",314626,"Plate"
-44.60,0.00066,"Qualified",,119344.28,"CapPass","92% Nf: Cycle 299-300",299,125395,"J-6","Alloy 617",314626,"Plate"
-44.74,0.00066,"Qualified",,119344.38,"CapPass","92% Nf: Cycle 299-300",299,125396,"J-6","Alloy 617",314626,"Plate"
-44.74,0.00061,"Qualified",,119344.78,"CapPass","92% Nf: Cycle 299-300",299,125397,"J-6","Alloy 617",314626,"Plate"
-45.22,0.00056,"Qualified",,119345.32,"CapPass","92% Nf: Cycle 299-300",299,125398,"J-6","Alloy 617",314626,"Plate"
-45.40,0.00056,"Qualified",,119345.38,"CapPass","92% Nf: Cycle 299-300",299,125399,"J-6","Alloy 617",314626,"Plate"
-45.50,0.00051,"Qualified",,119345.83,"CapPass","92% Nf: Cycle 299-300",299,125400,"J-6","Alloy 617",314626,"Plate"
-46.14,0.00046,"Qualified",,119346.34,"CapPass","92% Nf: Cycle 299-300",299,125401,"J-6","Alloy 617",314626,"Plate"
-46.20,0.00046,"Qualified",,119346.38,"CapPass","92% Nf: Cycle 299-300",299,125402,"J-6","Alloy 617",314626,"Plate"
-45.99,0.00041,"Qualified",,119346.85,"CapPass","92% Nf: Cycle 299-300",299,125403,"J-6","Alloy 617",314626,"Plate"
-46.40,0.00036,"Qualified",,119347.32,"CapPass","92% Nf: Cycle 299-300",299,125404,"J-6","Alloy 617",314626,"Plate"
-46.30,0.00036,"Qualified",,119347.38,"CapPass","92% Nf: Cycle 299-300",299,125405,"J-6","Alloy 617",314626,"Plate"
-46.08,0.00031,"Qualified",,119347.83,"CapPass","92% Nf: Cycle 299-300",299,125406,"J-6","Alloy 617",314626,"Plate"
-45.51,0.00026,"Qualified",,119348.32,"CapPass","92% Nf: Cycle 299-300",299,125407,"J-6","Alloy 617",314626,"Plate"
-45.41,0.00026,"Qualified",,119348.38,"CapPass","92% Nf: Cycle 299-300",299,125408,"J-6","Alloy 617",314626,"Plate"
-44.64,0.00021,"Qualified",,119348.85,"CapPass","92% Nf: Cycle 299-300",299,125409,"J-6","Alloy 617",314626,"Plate"
-44.76,0.00016,"Qualified",,119349.36,"CapPass","92% Nf: Cycle 299-300",299,125410,"J-6","Alloy 617",314626,"Plate"
-44.68,0.00016,"Qualified",,119349.38,"CapPass","92% Nf: Cycle 299-300",299,125411,"J-6","Alloy 617",314626,"Plate"
-44.94,0.00011,"Qualified",,119349.87,"CapPass","92% Nf: Cycle 299-300",299,125412,"J-6","Alloy 617",314626,"Plate"
-44.87,0.00006,"Qualified",,119350.33,"CapPass","92% Nf: Cycle 299-300",299,125413,"J-6","Alloy 617",314626,"Plate"
-44.93,0.00006,"Qualified",,119350.38,"CapPass","92% Nf: Cycle 299-300",299,125414,"J-6","Alloy 617",314626,"Plate"
-45.35,0.00001,"Qualified",,119350.85,"CapPass","92% Nf: Cycle 299-300",299,125415,"J-6","Alloy 617",314626,"Plate"
-45.44,-0.00005,"Qualified",,119351.32,"CapPass","92% Nf: Cycle 299-300",299,125416,"J-6","Alloy 617",314626,"Plate"
-45.42,-0.00005,"Qualified",,119351.38,"CapPass","92% Nf: Cycle 299-300",299,125417,"J-6","Alloy 617",314626,"Plate"
-45.14,-0.00010,"Qualified",,119351.83,"CapPass","92% Nf: Cycle 299-300",299,125418,"J-6","Alloy 617",314626,"Plate"
-44.81,-0.00015,"Qualified",,119352.35,"CapPass","92% Nf: Cycle 299-300",299,125419,"J-6","Alloy 617",314626,"Plate"
-44.73,-0.00014,"Qualified",,119352.38,"CapPass","92% Nf: Cycle 299-300",299,125420,"J-6","Alloy 617",314626,"Plate"
-44.68,-0.00020,"Qualified",,119352.83,"CapPass","92% Nf: Cycle 299-300",299,125421,"J-6","Alloy 617",314626,"Plate"
-44.72,-0.00025,"Qualified",,119353.37,"CapPass","92% Nf: Cycle 299-300",299,125422,"J-6","Alloy 617",314626,"Plate"
-44.78,-0.00024,"Qualified",,119353.38,"CapPass","92% Nf: Cycle 299-300",299,125423,"J-6","Alloy 617",314626,"Plate"
-45.60,-0.00030,"Qualified",,119353.90,"CapPass","92% Nf: Cycle 299-300",299,125424,"J-6","Alloy 617",314626,"Plate"
-45.89,-0.00034,"Qualified",,119354.38,"CapPass","92% Nf: Cycle 299-300",299,125425,"J-6","Alloy 617",314626,"Plate"
-45.86,-0.00035,"Qualified",,119354.40,"CapPass","92% Nf: Cycle 299-300",299,125426,"J-6","Alloy 617",314626,"Plate"
-46.38,-0.00040,"Qualified",,119354.83,"CapPass","92% Nf: Cycle 299-300",299,125427,"J-6","Alloy 617",314626,"Plate"
-46.86,-0.00044,"Qualified",,119355.38,"CapPass","92% Nf: Cycle 299-300",299,125428,"J-6","Alloy 617",314626,"Plate"
-46.90,-0.00045,"Qualified",,119355.38,"CapPass","92% Nf: Cycle 299-300",299,125429,"J-6","Alloy 617",314626,"Plate"
-46.95,-0.00050,"Qualified",,119355.92,"CapPass","92% Nf: Cycle 299-300",299,125430,"J-6","Alloy 617",314626,"Plate"
-47.12,-0.00054,"Qualified",,119356.38,"CapPass","92% Nf: Cycle 299-300",299,125431,"J-6","Alloy 617",314626,"Plate"
-47.06,-0.00055,"Qualified",,119356.39,"CapPass","92% Nf: Cycle 299-300",299,125432,"J-6","Alloy 617",314626,"Plate"
-47.18,-0.00060,"Qualified",,119356.90,"CapPass","92% Nf: Cycle 299-300",299,125433,"J-6","Alloy 617",314626,"Plate"
-46.73,-0.00064,"Qualified",,119357.38,"CapPass","92% Nf: Cycle 299-300",299,125434,"J-6","Alloy 617",314626,"Plate"
-46.69,-0.00065,"Qualified",,119357.42,"CapPass","92% Nf: Cycle 299-300",299,125435,"J-6","Alloy 617",314626,"Plate"
-46.10,-0.00070,"Qualified",,119357.90,"CapPass","92% Nf: Cycle 299-300",299,125436,"J-6","Alloy 617",314626,"Plate"
-46.22,-0.00074,"Qualified",,119358.38,"CapPass","92% Nf: Cycle 299-300",299,125437,"J-6","Alloy 617",314626,"Plate"
-46.30,-0.00075,"Qualified",,119358.40,"CapPass","92% Nf: Cycle 299-300",299,125438,"J-6","Alloy 617",314626,"Plate"
-45.97,-0.00080,"Qualified",,119358.89,"CapPass","92% Nf: Cycle 299-300",299,125439,"J-6","Alloy 617",314626,"Plate"
-45.43,-0.00084,"Qualified",,119359.38,"CapPass","92% Nf: Cycle 299-300",299,125440,"J-6","Alloy 617",314626,"Plate"
-45.40,-0.00085,"Qualified",,119359.39,"CapPass","92% Nf: Cycle 299-300",299,125441,"J-6","Alloy 617",314626,"Plate"
-46.33,-0.00090,"Qualified",,119359.93,"CapPass","92% Nf: Cycle 299-300",299,125442,"J-6","Alloy 617",314626,"Plate"
-46.69,-0.00094,"Qualified",,119360.38,"CapPass","92% Nf: Cycle 299-300",299,125443,"J-6","Alloy 617",314626,"Plate"
-46.68,-0.00095,"Qualified",,119360.42,"CapPass","92% Nf: Cycle 299-300",299,125444,"J-6","Alloy 617",314626,"Plate"
-46.89,-0.00100,"Qualified",,119360.90,"CapPass","92% Nf: Cycle 299-300",299,125445,"J-6","Alloy 617",314626,"Plate"
-46.60,-0.00104,"Qualified",,119361.38,"CapPass","92% Nf: Cycle 299-300",299,125446,"J-6","Alloy 617",314626,"Plate"
-46.80,-0.00105,"Qualified",,119361.46,"CapPass","92% Nf: Cycle 299-300",299,125447,"J-6","Alloy 617",314626,"Plate"
-46.76,-0.00110,"Qualified",,119361.95,"CapPass","92% Nf: Cycle 299-300",299,125448,"J-6","Alloy 617",314626,"Plate"
-48.04,-0.00114,"Qualified",,119362.38,"CapPass","92% Nf: Cycle 299-300",299,125449,"J-6","Alloy 617",314626,"Plate"
-48.07,-0.00116,"Qualified",,119362.46,"CapPass","92% Nf: Cycle 299-300",299,125450,"J-6","Alloy 617",314626,"Plate"
-48.41,-0.00121,"Qualified",,119362.89,"CapPass","92% Nf: Cycle 299-300",299,125451,"J-6","Alloy 617",314626,"Plate"
-46.91,-0.00124,"Qualified",,119363.38,"CapPass","92% Nf: Cycle 299-300",299,125452,"J-6","Alloy 617",314626,"Plate"
-47.13,-0.00126,"Qualified",,119363.50,"CapPass","92% Nf: Cycle 299-300",299,125453,"J-6","Alloy 617",314626,"Plate"
-48.05,-0.00131,"Qualified",,119363.95,"CapPass","92% Nf: Cycle 299-300",299,125454,"J-6","Alloy 617",314626,"Plate"
-47.93,-0.00135,"Qualified",,119364.38,"CapPass","92% Nf: Cycle 299-300",299,125455,"J-6","Alloy 617",314626,"Plate"
-47.73,-0.00136,"Qualified",,119364.49,"CapPass","92% Nf: Cycle 299-300",299,125456,"J-6","Alloy 617",314626,"Plate"
-47.62,-0.00141,"Qualified",,119365.00,"CapPass","92% Nf: Cycle 299-300",299,125457,"J-6","Alloy 617",314626,"Plate"
-47.38,-0.00144,"Qualified",,119365.38,"CapPass","92% Nf: Cycle 299-300",299,125458,"J-6","Alloy 617",314626,"Plate"
-47.27,-0.00146,"Qualified",,119365.46,"CapPass","92% Nf: Cycle 299-300",299,125459,"J-6","Alloy 617",314626,"Plate"
-46.18,-0.00151,"Qualified",,119365.99,"CapPass","92% Nf: Cycle 299-300",299,125460,"J-6","Alloy 617",314626,"Plate"
-46.38,-0.00154,"Qualified",,119366.38,"CapPass","92% Nf: Cycle 299-300",299,125461,"J-6","Alloy 617",314626,"Plate"
-46.53,-0.00156,"Qualified",,119366.50,"CapPass","92% Nf: Cycle 299-300",299,125462,"J-6","Alloy 617",314626,"Plate"
-46.10,-0.00161,"Qualified",,119366.97,"CapPass","92% Nf: Cycle 299-300",299,125463,"J-6","Alloy 617",314626,"Plate"
-45.74,-0.00164,"Qualified",,119367.38,"CapPass","92% Nf: Cycle 299-300",299,125464,"J-6","Alloy 617",314626,"Plate"
-45.89,-0.00166,"Qualified",,119367.53,"CapPass","92% Nf: Cycle 299-300",299,125465,"J-6","Alloy 617",314626,"Plate"
-46.25,-0.00171,"Qualified",,119368.00,"CapPass","92% Nf: Cycle 299-300",299,125466,"J-6","Alloy 617",314626,"Plate"
-45.88,-0.00174,"Qualified",,119368.38,"CapPass","92% Nf: Cycle 299-300",299,125467,"J-6","Alloy 617",314626,"Plate"
-45.89,-0.00176,"Qualified",,119368.50,"CapPass","92% Nf: Cycle 299-300",299,125468,"J-6","Alloy 617",314626,"Plate"
-45.82,-0.00181,"Qualified",,119369.02,"CapPass","92% Nf: Cycle 299-300",299,125469,"J-6","Alloy 617",314626,"Plate"
-45.96,-0.00184,"Qualified",,119369.38,"CapPass","92% Nf: Cycle 299-300",299,125470,"J-6","Alloy 617",314626,"Plate"
-45.86,-0.00186,"Qualified",,119369.50,"CapPass","92% Nf: Cycle 299-300",299,125471,"J-6","Alloy 617",314626,"Plate"
-45.71,-0.00191,"Qualified",,119370.00,"CapPass","92% Nf: Cycle 299-300",299,125472,"J-6","Alloy 617",314626,"Plate"
-45.52,-0.00194,"Qualified",,119370.38,"CapPass","92% Nf: Cycle 299-300",299,125473,"J-6","Alloy 617",314626,"Plate"
-46.00,-0.00196,"Qualified",,119370.53,"CapPass","92% Nf: Cycle 299-300",299,125474,"J-6","Alloy 617",314626,"Plate"
-46.09,-0.00201,"Qualified",,119371.03,"CapPass","92% Nf: Cycle 299-300",299,125475,"J-6","Alloy 617",314626,"Plate"
-45.84,-0.00204,"Qualified",,119371.38,"CapPass","92% Nf: Cycle 299-300",299,125476,"J-6","Alloy 617",314626,"Plate"
-45.83,-0.00206,"Qualified",,119371.53,"CapPass","92% Nf: Cycle 299-300",299,125477,"J-6","Alloy 617",314626,"Plate"
-45.97,-0.00211,"Qualified",,119372.03,"CapPass","92% Nf: Cycle 299-300",299,125478,"J-6","Alloy 617",314626,"Plate"
-46.26,-0.00214,"Qualified",,119372.38,"CapPass","92% Nf: Cycle 299-300",299,125479,"J-6","Alloy 617",314626,"Plate"
-46.67,-0.00217,"Qualified",,119372.57,"CapPass","92% Nf: Cycle 299-300",299,125480,"J-6","Alloy 617",314626,"Plate"
-46.91,-0.00222,"Qualified",,119373.05,"CapPass","92% Nf: Cycle 299-300",299,125481,"J-6","Alloy 617",314626,"Plate"
-46.85,-0.00224,"Qualified",,119373.38,"CapPass","92% Nf: Cycle 299-300",299,125482,"J-6","Alloy 617",314626,"Plate"
-47.00,-0.00227,"Qualified",,119373.57,"CapPass","92% Nf: Cycle 299-300",299,125483,"J-6","Alloy 617",314626,"Plate"
-47.04,-0.00232,"Qualified",,119374.05,"CapPass","92% Nf: Cycle 299-300",299,125484,"J-6","Alloy 617",314626,"Plate"
-46.63,-0.00234,"Qualified",,119374.38,"CapPass","92% Nf: Cycle 299-300",299,125485,"J-6","Alloy 617",314626,"Plate"
-46.87,-0.00237,"Qualified",,119374.57,"CapPass","92% Nf: Cycle 299-300",299,125486,"J-6","Alloy 617",314626,"Plate"
-47.58,-0.00242,"Qualified",,119375.07,"CapPass","92% Nf: Cycle 299-300",299,125487,"J-6","Alloy 617",314626,"Plate"
-48.22,-0.00244,"Qualified",,119375.38,"CapPass","92% Nf: Cycle 299-300",299,125488,"J-6","Alloy 617",314626,"Plate"
-48.33,-0.00247,"Qualified",,119375.57,"CapPass","92% Nf: Cycle 299-300",299,125489,"J-6","Alloy 617",314626,"Plate"
-47.39,-0.00252,"Qualified",,119376.07,"CapPass","92% Nf: Cycle 299-300",299,125490,"J-6","Alloy 617",314626,"Plate"
-47.80,-0.00254,"Qualified",,119376.38,"CapPass","92% Nf: Cycle 299-300",299,125491,"J-6","Alloy 617",314626,"Plate"
-47.86,-0.00257,"Qualified",,119376.57,"CapPass","92% Nf: Cycle 299-300",299,125492,"J-6","Alloy 617",314626,"Plate"
-47.94,-0.00262,"Qualified",,119377.02,"CapPass","92% Nf: Cycle 299-300",299,125493,"J-6","Alloy 617",314626,"Plate"
-47.26,-0.00264,"Qualified",,119377.38,"CapPass","92% Nf: Cycle 299-300",299,125494,"J-6","Alloy 617",314626,"Plate"
-47.02,-0.00267,"Qualified",,119377.55,"CapPass","92% Nf: Cycle 299-300",299,125495,"J-6","Alloy 617",314626,"Plate"
-46.23,-0.00272,"Qualified",,119378.02,"CapPass","92% Nf: Cycle 299-300",299,125496,"J-6","Alloy 617",314626,"Plate"
-45.80,-0.00274,"Qualified",,119378.38,"CapPass","92% Nf: Cycle 299-300",299,125497,"J-6","Alloy 617",314626,"Plate"
-45.64,-0.00277,"Qualified",,119378.55,"CapPass","92% Nf: Cycle 299-300",299,125498,"J-6","Alloy 617",314626,"Plate"
-45.56,-0.00282,"Qualified",,119379.10,"CapPass","92% Nf: Cycle 299-300",299,125499,"J-6","Alloy 617",314626,"Plate"
-45.49,-0.00285,"Qualified",,119379.38,"CapPass","92% Nf: Cycle 299-300",299,125500,"J-6","Alloy 617",314626,"Plate"
-45.11,-0.00287,"Qualified",,119379.55,"CapPass","92% Nf: Cycle 299-300",299,125501,"J-6","Alloy 617",314626,"Plate"
-45.76,-0.00292,"Qualified",,119380.10,"CapPass","92% Nf: Cycle 299-300",299,125502,"J-6","Alloy 617",314626,"Plate"
-46.49,-0.00294,"Qualified",,119380.38,"CapPass","92% Nf: Cycle 299-300",299,125503,"J-6","Alloy 617",314626,"Plate"
-46.86,-0.00297,"Qualified",,119380.63,"CapPass","92% Nf: Cycle 299-300",299,125504,"J-6","Alloy 617",314626,"Plate"
-46.69,-0.00302,"Qualified",,119381.10,"CapPass","92% Nf: Cycle 299-300",299,125505,"J-6","Alloy 617",314626,"Plate"
-46.89,-0.00304,"Qualified",,119381.38,"CapPass","92% Nf: Cycle 299-300",299,125506,"J-6","Alloy 617",314626,"Plate"
-47.67,-0.00307,"Qualified",,119381.62,"CapPass","92% Nf: Cycle 299-300",299,125507,"J-6","Alloy 617",314626,"Plate"
-48.33,-0.00312,"Qualified",,119382.12,"CapPass","92% Nf: Cycle 299-300",299,125508,"J-6","Alloy 617",314626,"Plate"
-48.34,-0.00315,"Qualified",,119382.38,"CapPass","92% Nf: Cycle 299-300",299,125509,"J-6","Alloy 617",314626,"Plate"
-48.00,-0.00317,"Qualified",,119382.62,"CapPass","92% Nf: Cycle 299-300",299,125510,"J-6","Alloy 617",314626,"Plate"
-48.18,-0.00322,"Qualified",,119383.12,"CapPass","92% Nf: Cycle 299-300",299,125511,"J-6","Alloy 617",314626,"Plate"
-47.82,-0.00324,"Qualified",,119383.38,"CapPass","92% Nf: Cycle 299-300",299,125512,"J-6","Alloy 617",314626,"Plate"
-47.62,-0.00327,"Qualified",,119383.61,"CapPass","92% Nf: Cycle 299-300",299,125513,"J-6","Alloy 617",314626,"Plate"
-47.45,-0.00332,"Qualified",,119384.15,"CapPass","92% Nf: Cycle 299-300",299,125514,"J-6","Alloy 617",314626,"Plate"
-47.46,-0.00335,"Qualified",,119384.38,"CapPass","92% Nf: Cycle 299-300",299,125515,"J-6","Alloy 617",314626,"Plate"
-47.02,-0.00337,"Qualified",,119384.63,"CapPass","92% Nf: Cycle 299-300",299,125516,"J-6","Alloy 617",314626,"Plate"
-45.97,-0.00342,"Qualified",,119385.10,"CapPass","92% Nf: Cycle 299-300",299,125517,"J-6","Alloy 617",314626,"Plate"
-45.67,-0.00344,"Qualified",,119385.38,"CapPass","92% Nf: Cycle 299-300",299,125518,"J-6","Alloy 617",314626,"Plate"
-46.32,-0.00348,"Qualified",,119385.70,"CapPass","92% Nf: Cycle 299-300",299,125519,"J-6","Alloy 617",314626,"Plate"
-47.00,-0.00353,"Qualified",,119386.18,"CapPass","92% Nf: Cycle 299-300",299,125520,"J-6","Alloy 617",314626,"Plate"
-47.22,-0.00354,"Qualified",,119386.38,"CapPass","92% Nf: Cycle 299-300",299,125521,"J-6","Alloy 617",314626,"Plate"
-47.65,-0.00358,"Qualified",,119386.70,"CapPass","92% Nf: Cycle 299-300",299,125522,"J-6","Alloy 617",314626,"Plate"
-47.61,-0.00363,"Qualified",,119387.17,"CapPass","92% Nf: Cycle 299-300",299,125523,"J-6","Alloy 617",314626,"Plate"
-47.50,-0.00364,"Qualified",,119387.38,"CapPass","92% Nf: Cycle 299-300",299,125524,"J-6","Alloy 617",314626,"Plate"
-47.44,-0.00368,"Qualified",,119387.68,"CapPass","92% Nf: Cycle 299-300",299,125525,"J-6","Alloy 617",314626,"Plate"
-47.36,-0.00373,"Qualified",,119388.15,"CapPass","92% Nf: Cycle 299-300",299,125526,"J-6","Alloy 617",314626,"Plate"
-46.93,-0.00374,"Qualified",,119388.38,"CapPass","92% Nf: Cycle 299-300",299,125527,"J-6","Alloy 617",314626,"Plate"
-46.56,-0.00378,"Qualified",,119388.68,"CapPass","92% Nf: Cycle 299-300",299,125528,"J-6","Alloy 617",314626,"Plate"
-46.17,-0.00383,"Qualified",,119389.20,"CapPass","92% Nf: Cycle 299-300",299,125529,"J-6","Alloy 617",314626,"Plate"
-46.12,-0.00384,"Qualified",,119389.38,"CapPass","92% Nf: Cycle 299-300",299,125530,"J-6","Alloy 617",314626,"Plate"
-45.80,-0.00388,"Qualified",,119389.64,"CapPass","92% Nf: Cycle 299-300",299,125531,"J-6","Alloy 617",314626,"Plate"
-45.51,-0.00393,"Qualified",,119390.17,"CapPass","92% Nf: Cycle 299-300",299,125532,"J-6","Alloy 617",314626,"Plate"
-44.96,-0.00394,"Qualified",,119390.38,"CapPass","92% Nf: Cycle 299-300",299,125533,"J-6","Alloy 617",314626,"Plate"
-44.77,-0.00398,"Qualified",,119390.67,"CapPass","92% Nf: Cycle 299-300",299,125534,"J-6","Alloy 617",314626,"Plate"
-44.56,-0.00403,"Qualified",,119391.18,"CapPass","92% Nf: Cycle 299-300",299,125535,"J-6","Alloy 617",314626,"Plate"
-44.89,-0.00404,"Qualified",,119391.38,"CapPass","92% Nf: Cycle 299-300",299,125536,"J-6","Alloy 617",314626,"Plate"
-45.49,-0.00408,"Qualified",,119391.70,"CapPass","92% Nf: Cycle 299-300",299,125537,"J-6","Alloy 617",314626,"Plate"
-45.32,-0.00413,"Qualified",,119392.18,"CapPass","92% Nf: Cycle 299-300",299,125538,"J-6","Alloy 617",314626,"Plate"
-45.13,-0.00414,"Qualified",,119392.38,"CapPass","92% Nf: Cycle 299-300",299,125539,"J-6","Alloy 617",314626,"Plate"
-45.26,-0.00418,"Qualified",,119392.71,"CapPass","92% Nf: Cycle 299-300",299,125540,"J-6","Alloy 617",314626,"Plate"
-45.01,-0.00423,"Qualified",,119393.21,"CapPass","92% Nf: Cycle 299-300",299,125541,"J-6","Alloy 617",314626,"Plate"
-45.06,-0.00424,"Qualified",,119393.38,"CapPass","92% Nf: Cycle 299-300",299,125542,"J-6","Alloy 617",314626,"Plate"
-45.36,-0.00428,"Qualified",,119393.75,"CapPass","92% Nf: Cycle 299-300",299,125543,"J-6","Alloy 617",314626,"Plate"
-46.72,-0.00433,"Qualified",,119394.27,"CapPass","92% Nf: Cycle 299-300",299,125544,"J-6","Alloy 617",314626,"Plate"
-47.45,-0.00433,"Qualified",,119394.38,"CapPass","92% Nf: Cycle 299-300",299,125545,"J-6","Alloy 617",314626,"Plate"
-48.82,-0.00438,"Qualified",,119394.77,"CapPass","92% Nf: Cycle 299-300",299,125546,"J-6","Alloy 617",314626,"Plate"
-49.60,-0.00443,"Qualified",,119395.27,"CapPass","92% Nf: Cycle 299-300",299,125547,"J-6","Alloy 617",314626,"Plate"
-49.64,-0.00444,"Qualified",,119395.38,"CapPass","92% Nf: Cycle 299-300",299,125548,"J-6","Alloy 617",314626,"Plate"
-50.00,-0.00448,"Qualified",,119395.75,"CapPass","92% Nf: Cycle 299-300",299,125549,"J-6","Alloy 617",314626,"Plate"
-48.45,-0.00453,"Qualified",,119396.23,"CapPass","92% Nf: Cycle 299-300",299,125550,"J-6","Alloy 617",314626,"Plate"
-48.28,-0.00454,"Qualified",,119396.38,"CapPass","92% Nf: Cycle 299-300",299,125551,"J-6","Alloy 617",314626,"Plate"
-48.34,-0.00458,"Qualified",,119396.75,"CapPass","92% Nf: Cycle 299-300",299,125552,"J-6","Alloy 617",314626,"Plate"
-48.47,-0.00464,"Qualified",,119397.25,"CapPass","92% Nf: Cycle 299-300",299,125553,"J-6","Alloy 617",314626,"Plate"
-48.45,-0.00464,"Qualified",,119397.38,"CapPass","92% Nf: Cycle 299-300",299,125554,"J-6","Alloy 617",314626,"Plate"
-48.79,-0.00469,"Qualified",,119397.80,"CapPass","92% Nf: Cycle 299-300",299,125555,"J-6","Alloy 617",314626,"Plate"
-48.75,-0.00474,"Qualified",,119398.25,"CapPass","92% Nf: Cycle 299-300",299,125556,"J-6","Alloy 617",314626,"Plate"
-48.82,-0.00474,"Qualified",,119398.38,"CapPass","92% Nf: Cycle 299-300",299,125557,"J-6","Alloy 617",314626,"Plate"
-49.01,-0.00479,"Qualified",,119398.78,"CapPass","92% Nf: Cycle 299-300",299,125558,"J-6","Alloy 617",314626,"Plate"
-49.31,-0.00484,"Qualified",,119399.28,"CapPass","92% Nf: Cycle 299-300",299,125559,"J-6","Alloy 617",314626,"Plate"
-49.26,-0.00484,"Qualified",,119399.38,"CapPass","92% Nf: Cycle 299-300",299,125560,"J-6","Alloy 617",314626,"Plate"
-49.30,-0.00489,"Qualified",,119399.80,"CapPass","92% Nf: Cycle 299-300",299,125561,"J-6","Alloy 617",314626,"Plate"
