Repository: js-molina/fatigue-A617

File: data/950C/Strain rate 0.0001/2.0% strain/HTM_A19_Cycles_J6.csv (part 30 of 30)
"Stress Mpa","Strain","Qual State","Qual Exceptions","Elapsed Time Sec","Data State","Cycle Label","Cycle","Count","Sample","Alloy","Heat","Material_Form"
51.80,-0.00355,"Qualified",,119515.38,"CapPass","92% Nf: Cycle 299-300",299,125905,"J-6","Alloy 617",314626,"Plate"
51.02,-0.00352,"Qualified",,119515.66,"CapPass","92% Nf: Cycle 299-300",299,125906,"J-6","Alloy 617",314626,"Plate"
50.12,-0.00347,"Qualified",,119516.18,"CapPass","92% Nf: Cycle 299-300",299,125907,"J-6","Alloy 617",314626,"Plate"
49.90,-0.00345,"Qualified",,119516.38,"CapPass","92% Nf: Cycle 299-300",299,125908,"J-6","Alloy 617",314626,"Plate"
49.96,-0.00342,"Qualified",,119516.66,"CapPass","92% Nf: Cycle 299-300",299,125909,"J-6","Alloy 617",314626,"Plate"
49.81,-0.00337,"Qualified",,119517.19,"CapPass","92% Nf: Cycle 299-300",299,125910,"J-6","Alloy 617",314626,"Plate"
50.08,-0.00336,"Qualified",,119517.38,"CapPass","92% Nf: Cycle 299-300",299,125911,"J-6","Alloy 617",314626,"Plate"
50.20,-0.00332,"Qualified",,119517.69,"CapPass","92% Nf: Cycle 299-300",299,125912,"J-6","Alloy 617",314626,"Plate"
50.40,-0.00327,"Qualified",,119518.22,"CapPass","92% Nf: Cycle 299-300",299,125913,"J-6","Alloy 617",314626,"Plate"
50.28,-0.00325,"Qualified",,119518.38,"CapPass","92% Nf: Cycle 299-300",299,125914,"J-6","Alloy 617",314626,"Plate"
50.66,-0.00322,"Qualified",,119518.76,"CapPass","92% Nf: Cycle 299-300",299,125915,"J-6","Alloy 617",314626,"Plate"
51.42,-0.00317,"Qualified",,119519.22,"CapPass","92% Nf: Cycle 299-300",299,125916,"J-6","Alloy 617",314626,"Plate"
51.09,-0.00316,"Qualified",,119519.38,"CapPass","92% Nf: Cycle 299-300",299,125917,"J-6","Alloy 617",314626,"Plate"
51.49,-0.00312,"Qualified",,119519.75,"CapPass","92% Nf: Cycle 299-300",299,125918,"J-6","Alloy 617",314626,"Plate"
51.62,-0.00307,"Qualified",,119520.26,"CapPass","92% Nf: Cycle 299-300",299,125919,"J-6","Alloy 617",314626,"Plate"
51.97,-0.00306,"Qualified",,119520.38,"CapPass","92% Nf: Cycle 299-300",299,125920,"J-6","Alloy 617",314626,"Plate"
52.68,-0.00302,"Qualified",,119520.68,"CapPass","92% Nf: Cycle 299-300",299,125921,"J-6","Alloy 617",314626,"Plate"
52.47,-0.00297,"Qualified",,119521.21,"CapPass","92% Nf: Cycle 299-300",299,125922,"J-6","Alloy 617",314626,"Plate"
52.36,-0.00295,"Qualified",,119521.38,"CapPass","92% Nf: Cycle 299-300",299,125923,"J-6","Alloy 617",314626,"Plate"
52.01,-0.00292,"Qualified",,119521.78,"CapPass","92% Nf: Cycle 299-300",299,125924,"J-6","Alloy 617",314626,"Plate"
51.91,-0.00286,"Qualified",,119522.25,"CapPass","92% Nf: Cycle 299-300",299,125925,"J-6","Alloy 617",314626,"Plate"
51.75,-0.00285,"Qualified",,119522.38,"CapPass","92% Nf: Cycle 299-300",299,125926,"J-6","Alloy 617",314626,"Plate"
51.49,-0.00281,"Qualified",,119522.74,"CapPass","92% Nf: Cycle 299-300",299,125927,"J-6","Alloy 617",314626,"Plate"
51.33,-0.00276,"Qualified",,119523.28,"CapPass","92% Nf: Cycle 299-300",299,125928,"J-6","Alloy 617",314626,"Plate"
51.24,-0.00275,"Qualified",,119523.38,"CapPass","92% Nf: Cycle 299-300",299,125929,"J-6","Alloy 617",314626,"Plate"
52.09,-0.00271,"Qualified",,119523.81,"CapPass","92% Nf: Cycle 299-300",299,125930,"J-6","Alloy 617",314626,"Plate"
52.61,-0.00266,"Qualified",,119524.29,"CapPass","92% Nf: Cycle 299-300",299,125931,"J-6","Alloy 617",314626,"Plate"
52.74,-0.00266,"Qualified",,119524.38,"CapPass","92% Nf: Cycle 299-300",299,125932,"J-6","Alloy 617",314626,"Plate"
52.51,-0.00261,"Qualified",,119524.81,"CapPass","92% Nf: Cycle 299-300",299,125933,"J-6","Alloy 617",314626,"Plate"
52.30,-0.00256,"Qualified",,119525.25,"CapPass","92% Nf: Cycle 299-300",299,125934,"J-6","Alloy 617",314626,"Plate"
52.06,-0.00256,"Qualified",,119525.38,"CapPass","92% Nf: Cycle 299-300",299,125935,"J-6","Alloy 617",314626,"Plate"
52.54,-0.00251,"Qualified",,119525.78,"CapPass","92% Nf: Cycle 299-300",299,125936,"J-6","Alloy 617",314626,"Plate"
52.82,-0.00246,"Qualified",,119526.28,"CapPass","92% Nf: Cycle 299-300",299,125937,"J-6","Alloy 617",314626,"Plate"
52.74,-0.00245,"Qualified",,119526.38,"CapPass","92% Nf: Cycle 299-300",299,125938,"J-6","Alloy 617",314626,"Plate"
52.31,-0.00241,"Qualified",,119526.79,"CapPass","92% Nf: Cycle 299-300",299,125939,"J-6","Alloy 617",314626,"Plate"
51.82,-0.00236,"Qualified",,119527.28,"CapPass","92% Nf: Cycle 299-300",299,125940,"J-6","Alloy 617",314626,"Plate"
51.61,-0.00235,"Qualified",,119527.38,"CapPass","92% Nf: Cycle 299-300",299,125941,"J-6","Alloy 617",314626,"Plate"
52.27,-0.00231,"Qualified",,119527.79,"CapPass","92% Nf: Cycle 299-300",299,125942,"J-6","Alloy 617",314626,"Plate"
52.62,-0.00226,"Qualified",,119528.29,"CapPass","92% Nf: Cycle 299-300",299,125943,"J-6","Alloy 617",314626,"Plate"
52.45,-0.00225,"Qualified",,119528.38,"CapPass","92% Nf: Cycle 299-300",299,125944,"J-6","Alloy 617",314626,"Plate"
52.43,-0.00221,"Qualified",,119528.81,"CapPass","92% Nf: Cycle 299-300",299,125945,"J-6","Alloy 617",314626,"Plate"
52.86,-0.00216,"Qualified",,119529.29,"CapPass","92% Nf: Cycle 299-300",299,125946,"J-6","Alloy 617",314626,"Plate"
52.78,-0.00215,"Qualified",,119529.38,"CapPass","92% Nf: Cycle 299-300",299,125947,"J-6","Alloy 617",314626,"Plate"
52.61,-0.00211,"Qualified",,119529.76,"CapPass","92% Nf: Cycle 299-300",299,125948,"J-6","Alloy 617",314626,"Plate"
51.65,-0.00206,"Qualified",,119530.34,"CapPass","92% Nf: Cycle 299-300",299,125949,"J-6","Alloy 617",314626,"Plate"
51.59,-0.00206,"Qualified",,119530.38,"CapPass","92% Nf: Cycle 299-300",299,125950,"J-6","Alloy 617",314626,"Plate"
51.81,-0.00201,"Qualified",,119530.82,"CapPass","92% Nf: Cycle 299-300",299,125951,"J-6","Alloy 617",314626,"Plate"
52.11,-0.00196,"Qualified",,119531.32,"CapPass","92% Nf: Cycle 299-300",299,125952,"J-6","Alloy 617",314626,"Plate"
52.15,-0.00195,"Qualified",,119531.38,"CapPass","92% Nf: Cycle 299-300",299,125953,"J-6","Alloy 617",314626,"Plate"
51.88,-0.00191,"Qualified",,119531.88,"CapPass","92% Nf: Cycle 299-300",299,125954,"J-6","Alloy 617",314626,"Plate"
51.52,-0.00186,"Qualified",,119532.34,"CapPass","92% Nf: Cycle 299-300",299,125955,"J-6","Alloy 617",314626,"Plate"
51.52,-0.00185,"Qualified",,119532.38,"CapPass","92% Nf: Cycle 299-300",299,125956,"J-6","Alloy 617",314626,"Plate"
51.35,-0.00181,"Qualified",,119532.79,"CapPass","92% Nf: Cycle 299-300",299,125957,"J-6","Alloy 617",314626,"Plate"
51.63,-0.00176,"Qualified",,119533.35,"CapPass","92% Nf: Cycle 299-300",299,125958,"J-6","Alloy 617",314626,"Plate"
51.62,-0.00175,"Qualified",,119533.38,"CapPass","92% Nf: Cycle 299-300",299,125959,"J-6","Alloy 617",314626,"Plate"
51.30,-0.00171,"Qualified",,119533.84,"CapPass","92% Nf: Cycle 299-300",299,125960,"J-6","Alloy 617",314626,"Plate"
51.19,-0.00165,"Qualified",,119534.35,"CapPass","92% Nf: Cycle 299-300",299,125961,"J-6","Alloy 617",314626,"Plate"
51.37,-0.00165,"Qualified",,119534.38,"CapPass","92% Nf: Cycle 299-300",299,125962,"J-6","Alloy 617",314626,"Plate"
51.79,-0.00160,"Qualified",,119534.89,"CapPass","92% Nf: Cycle 299-300",299,125963,"J-6","Alloy 617",314626,"Plate"
51.79,-0.00155,"Qualified",,119535.37,"CapPass","92% Nf: Cycle 299-300",299,125964,"J-6","Alloy 617",314626,"Plate"
51.88,-0.00155,"Qualified",,119535.38,"CapPass","92% Nf: Cycle 299-300",299,125965,"J-6","Alloy 617",314626,"Plate"
52.29,-0.00150,"Qualified",,119535.89,"CapPass","92% Nf: Cycle 299-300",299,125966,"J-6","Alloy 617",314626,"Plate"
52.44,-0.00145,"Qualified",,119536.38,"CapPass","92% Nf: Cycle 299-300",299,125967,"J-6","Alloy 617",314626,"Plate"
51.24,-0.00140,"Qualified",,119536.85,"CapPass","92% Nf: Cycle 299-300",299,125968,"J-6","Alloy 617",314626,"Plate"
50.66,-0.00135,"Qualified",,119537.35,"CapPass","92% Nf: Cycle 299-300",299,125969,"J-6","Alloy 617",314626,"Plate"
50.60,-0.00135,"Qualified",,119537.38,"CapPass","92% Nf: Cycle 299-300",299,125970,"J-6","Alloy 617",314626,"Plate"
50.90,-0.00130,"Qualified",,119537.86,"CapPass","92% Nf: Cycle 299-300",299,125971,"J-6","Alloy 617",314626,"Plate"
50.10,-0.00125,"Qualified",,119538.35,"CapPass","92% Nf: Cycle 299-300",299,125972,"J-6","Alloy 617",314626,"Plate"
50.04,-0.00125,"Qualified",,119538.38,"CapPass","92% Nf: Cycle 299-300",299,125973,"J-6","Alloy 617",314626,"Plate"
50.70,-0.00120,"Qualified",,119538.89,"CapPass","92% Nf: Cycle 299-300",299,125974,"J-6","Alloy 617",314626,"Plate"
51.59,-0.00115,"Qualified",,119539.38,"CapPass","92% Nf: Cycle 299-300",299,125975,"J-6","Alloy 617",314626,"Plate"
51.65,-0.00115,"Qualified",,119539.39,"CapPass","92% Nf: Cycle 299-300",299,125976,"J-6","Alloy 617",314626,"Plate"
51.49,-0.00110,"Qualified",,119539.89,"CapPass","92% Nf: Cycle 299-300",299,125977,"J-6","Alloy 617",314626,"Plate"
51.37,-0.00105,"Qualified",,119540.38,"CapPass","92% Nf: Cycle 299-300",299,125978,"J-6","Alloy 617",314626,"Plate"
51.44,-0.00105,"Qualified",,119540.43,"CapPass","92% Nf: Cycle 299-300",299,125979,"J-6","Alloy 617",314626,"Plate"
51.52,-0.00100,"Qualified",,119540.85,"CapPass","92% Nf: Cycle 299-300",299,125980,"J-6","Alloy 617",314626,"Plate"
51.68,-0.00095,"Qualified",,119541.38,"CapPass","92% Nf: Cycle 299-300",299,125981,"J-6","Alloy 617",314626,"Plate"
51.70,-0.00095,"Qualified",,119541.39,"CapPass","92% Nf: Cycle 299-300",299,125982,"J-6","Alloy 617",314626,"Plate"
52.42,-0.00090,"Qualified",,119541.94,"CapPass","92% Nf: Cycle 299-300",299,125983,"J-6","Alloy 617",314626,"Plate"
51.86,-0.00085,"Qualified",,119542.38,"CapPass","92% Nf: Cycle 299-300",299,125984,"J-6","Alloy 617",314626,"Plate"
51.83,-0.00085,"Qualified",,119542.41,"CapPass","92% Nf: Cycle 299-300",299,125985,"J-6","Alloy 617",314626,"Plate"
52.32,-0.00080,"Qualified",,119542.93,"CapPass","92% Nf: Cycle 299-300",299,125986,"J-6","Alloy 617",314626,"Plate"
52.43,-0.00075,"Qualified",,119543.38,"CapPass","92% Nf: Cycle 299-300",299,125987,"J-6","Alloy 617",314626,"Plate"
52.56,-0.00075,"Qualified",,119543.47,"CapPass","92% Nf: Cycle 299-300",299,125988,"J-6","Alloy 617",314626,"Plate"
53.12,-0.00070,"Qualified",,119543.93,"CapPass","92% Nf: Cycle 299-300",299,125989,"J-6","Alloy 617",314626,"Plate"
52.57,-0.00066,"Qualified",,119544.38,"CapPass","92% Nf: Cycle 299-300",299,125990,"J-6","Alloy 617",314626,"Plate"
52.80,-0.00065,"Qualified",,119544.47,"CapPass","92% Nf: Cycle 299-300",299,125991,"J-6","Alloy 617",314626,"Plate"
52.97,-0.00060,"Qualified",,119544.94,"CapPass","92% Nf: Cycle 299-300",299,125992,"J-6","Alloy 617",314626,"Plate"
52.73,-0.00055,"Qualified",,119545.38,"CapPass","92% Nf: Cycle 299-300",299,125993,"J-6","Alloy 617",314626,"Plate"
52.82,-0.00054,"Qualified",,119545.46,"CapPass","92% Nf: Cycle 299-300",299,125994,"J-6","Alloy 617",314626,"Plate"
52.30,-0.00049,"Qualified",,119545.96,"CapPass","92% Nf: Cycle 299-300",299,125995,"J-6","Alloy 617",314626,"Plate"
52.16,-0.00045,"Qualified",,119546.38,"CapPass","92% Nf: Cycle 299-300",299,125996,"J-6","Alloy 617",314626,"Plate"
52.11,-0.00044,"Qualified",,119546.52,"CapPass","92% Nf: Cycle 299-300",299,125997,"J-6","Alloy 617",314626,"Plate"
53.04,-0.00039,"Qualified",,119546.99,"CapPass","92% Nf: Cycle 299-300",299,125998,"J-6","Alloy 617",314626,"Plate"
53.65,-0.00035,"Qualified",,119547.38,"CapPass","92% Nf: Cycle 299-300",299,125999,"J-6","Alloy 617",314626,"Plate"
53.45,-0.00034,"Qualified",,119547.47,"CapPass","92% Nf: Cycle 299-300",299,126000,"J-6","Alloy 617",314626,"Plate"
53.70,-0.00029,"Qualified",,119547.94,"CapPass","92% Nf: Cycle 299-300",299,126001,"J-6","Alloy 617",314626,"Plate"
53.28,-0.00025,"Qualified",,119548.38,"CapPass","92% Nf: Cycle 299-300",299,126002,"J-6","Alloy 617",314626,"Plate"
53.22,-0.00024,"Qualified",,119548.49,"CapPass","92% Nf: Cycle 299-300",299,126003,"J-6","Alloy 617",314626,"Plate"
53.37,-0.00019,"Qualified",,119548.96,"CapPass","92% Nf: Cycle 299-300",299,126004,"J-6","Alloy 617",314626,"Plate"
53.45,-0.00015,"Qualified",,119549.38,"CapPass","92% Nf: Cycle 299-300",299,126005,"J-6","Alloy 617",314626,"Plate"
53.41,-0.00014,"Qualified",,119549.50,"CapPass","92% Nf: Cycle 299-300",299,126006,"J-6","Alloy 617",314626,"Plate"
54.03,-0.00009,"Qualified",,119550.00,"CapPass","92% Nf: Cycle 299-300",299,126007,"J-6","Alloy 617",314626,"Plate"
54.15,-0.00006,"Qualified",,119550.38,"CapPass","92% Nf: Cycle 299-300",299,126008,"J-6","Alloy 617",314626,"Plate"
54.29,-0.00004,"Qualified",,119550.46,"CapPass","92% Nf: Cycle 299-300",299,126009,"J-6","Alloy 617",314626,"Plate"
54.06,0.00001,"Qualified",,119550.99,"CapPass","92% Nf: Cycle 299-300",300,126010,"J-6","Alloy 617",314626,"Plate"
53.51,0.00005,"Qualified",,119551.38,"CapPass","92% Nf: Cycle 299-300",300,126011,"J-6","Alloy 617",314626,"Plate"
53.47,0.00006,"Qualified",,119551.50,"CapPass","92% Nf: Cycle 299-300",300,126012,"J-6","Alloy 617",314626,"Plate"
53.74,0.00011,"Qualified",,119551.99,"CapPass","92% Nf: Cycle 299-300",300,126013,"J-6","Alloy 617",314626,"Plate"
53.77,0.00014,"Qualified",,119552.38,"CapPass","92% Nf: Cycle 299-300",300,126014,"J-6","Alloy 617",314626,"Plate"
53.96,0.00016,"Qualified",,119552.49,"CapPass","92% Nf: Cycle 299-300",300,126015,"J-6","Alloy 617",314626,"Plate"
52.76,0.00021,"Qualified",,119552.99,"CapPass","92% Nf: Cycle 299-300",300,126016,"J-6","Alloy 617",314626,"Plate"
52.62,0.00024,"Qualified",,119553.38,"CapPass","92% Nf: Cycle 299-300",300,126017,"J-6","Alloy 617",314626,"Plate"
52.85,0.00026,"Qualified",,119553.49,"CapPass","92% Nf: Cycle 299-300",300,126018,"J-6","Alloy 617",314626,"Plate"
52.99,0.00031,"Qualified",,119554.00,"CapPass","92% Nf: Cycle 299-300",300,126019,"J-6","Alloy 617",314626,"Plate"
52.20,0.00035,"Qualified",,119554.38,"CapPass","92% Nf: Cycle 299-300",300,126020,"J-6","Alloy 617",314626,"Plate"
51.79,0.00036,"Qualified",,119554.52,"CapPass","92% Nf: Cycle 299-300",300,126021,"J-6","Alloy 617",314626,"Plate"
51.72,0.00041,"Qualified",,119555.00,"CapPass","92% Nf: Cycle 299-300",300,126022,"J-6","Alloy 617",314626,"Plate"
51.42,0.00044,"Qualified",,119555.38,"CapPass","92% Nf: Cycle 299-300",300,126023,"J-6","Alloy 617",314626,"Plate"
51.47,0.00046,"Qualified",,119555.57,"CapPass","92% Nf: Cycle 299-300",300,126024,"J-6","Alloy 617",314626,"Plate"
51.90,0.00051,"Qualified",,119556.03,"CapPass","92% Nf: Cycle 299-300",300,126025,"J-6","Alloy 617",314626,"Plate"
51.90,0.00055,"Qualified",,119556.38,"CapPass","92% Nf: Cycle 299-300",300,126026,"J-6","Alloy 617",314626,"Plate"
51.69,0.00057,"Qualified",,119556.56,"CapPass","92% Nf: Cycle 299-300",300,126027,"J-6","Alloy 617",314626,"Plate"
52.09,0.00062,"Qualified",,119557.06,"CapPass","92% Nf: Cycle 299-300",300,126028,"J-6","Alloy 617",314626,"Plate"
52.39,0.00065,"Qualified",,119557.38,"CapPass","92% Nf: Cycle 299-300",300,126029,"J-6","Alloy 617",314626,"Plate"
52.18,0.00067,"Qualified",,119557.56,"CapPass","92% Nf: Cycle 299-300",300,126030,"J-6","Alloy 617",314626,"Plate"
51.89,0.00072,"Qualified",,119558.06,"CapPass","92% Nf: Cycle 299-300",300,126031,"J-6","Alloy 617",314626,"Plate"
51.46,0.00075,"Qualified",,119558.38,"CapPass","92% Nf: Cycle 299-300",300,126032,"J-6","Alloy 617",314626,"Plate"
51.43,0.00077,"Qualified",,119558.57,"CapPass","92% Nf: Cycle 299-300",300,126033,"J-6","Alloy 617",314626,"Plate"
51.41,0.00082,"Qualified",,119559.12,"CapPass","92% Nf: Cycle 299-300",300,126034,"J-6","Alloy 617",314626,"Plate"
51.66,0.00085,"Qualified",,119559.38,"CapPass","92% Nf: Cycle 299-300",300,126035,"J-6","Alloy 617",314626,"Plate"
52.05,0.00087,"Qualified",,119559.59,"CapPass","92% Nf: Cycle 299-300",300,126036,"J-6","Alloy 617",314626,"Plate"
52.40,0.00092,"Qualified",,119560.09,"CapPass","92% Nf: Cycle 299-300",300,126037,"J-6","Alloy 617",314626,"Plate"
52.31,0.00095,"Qualified",,119560.38,"CapPass","92% Nf: Cycle 299-300",300,126038,"J-6","Alloy 617",314626,"Plate"
52.05,0.00097,"Qualified",,119560.60,"CapPass","92% Nf: Cycle 299-300",300,126039,"J-6","Alloy 617",314626,"Plate"
53.66,0.00102,"Qualified",,119561.10,"CapPass","92% Nf: Cycle 299-300",300,126040,"J-6","Alloy 617",314626,"Plate"
53.56,0.00105,"Qualified",,119561.38,"CapPass","92% Nf: Cycle 299-300",300,126041,"J-6","Alloy 617",314626,"Plate"
53.50,0.00107,"Qualified",,119561.64,"CapPass","92% Nf: Cycle 299-300",300,126042,"J-6","Alloy 617",314626,"Plate"
55.09,0.00112,"Qualified",,119562.10,"CapPass","92% Nf: Cycle 299-300",300,126043,"J-6","Alloy 617",314626,"Plate"
55.10,0.00115,"Qualified",,119562.38,"CapPass","92% Nf: Cycle 299-300",300,126044,"J-6","Alloy 617",314626,"Plate"
54.97,0.00117,"Qualified",,119562.64,"CapPass","92% Nf: Cycle 299-300",300,126045,"J-6","Alloy 617",314626,"Plate"
54.66,0.00122,"Qualified",,119563.14,"CapPass","92% Nf: Cycle 299-300",300,126046,"J-6","Alloy 617",314626,"Plate"
54.67,0.00124,"Qualified",,119563.38,"CapPass","92% Nf: Cycle 299-300",300,126047,"J-6","Alloy 617",314626,"Plate"
54.86,0.00127,"Qualified",,119563.60,"CapPass","92% Nf: Cycle 299-300",300,126048,"J-6","Alloy 617",314626,"Plate"
54.49,0.00132,"Qualified",,119564.14,"CapPass","92% Nf: Cycle 299-300",300,126049,"J-6","Alloy 617",314626,"Plate"
54.34,0.00135,"Qualified",,119564.38,"CapPass","92% Nf: Cycle 299-300",300,126050,"J-6","Alloy 617",314626,"Plate"
54.27,0.00137,"Qualified",,119564.64,"CapPass","92% Nf: Cycle 299-300",300,126051,"J-6","Alloy 617",314626,"Plate"
54.15,0.00142,"Qualified",,119565.14,"CapPass","92% Nf: Cycle 299-300",300,126052,"J-6","Alloy 617",314626,"Plate"
54.56,0.00145,"Qualified",,119565.38,"CapPass","92% Nf: Cycle 299-300",300,126053,"J-6","Alloy 617",314626,"Plate"
54.67,0.00147,"Qualified",,119565.68,"CapPass","92% Nf: Cycle 299-300",300,126054,"J-6","Alloy 617",314626,"Plate"
54.80,0.00152,"Qualified",,119566.12,"CapPass","92% Nf: Cycle 299-300",300,126055,"J-6","Alloy 617",314626,"Plate"
54.58,0.00155,"Qualified",,119566.38,"CapPass","92% Nf: Cycle 299-300",300,126056,"J-6","Alloy 617",314626,"Plate"
54.48,0.00157,"Qualified",,119566.68,"CapPass","92% Nf: Cycle 299-300",300,126057,"J-6","Alloy 617",314626,"Plate"
53.68,0.00163,"Qualified",,119567.15,"CapPass","92% Nf: Cycle 299-300",300,126058,"J-6","Alloy 617",314626,"Plate"
53.58,0.00164,"Qualified",,119567.38,"CapPass","92% Nf: Cycle 299-300",300,126059,"J-6","Alloy 617",314626,"Plate"
54.04,0.00168,"Qualified",,119567.66,"CapPass","92% Nf: Cycle 299-300",300,126060,"J-6","Alloy 617",314626,"Plate"
53.79,0.00173,"Qualified",,119568.18,"CapPass","92% Nf: Cycle 299-300",300,126061,"J-6","Alloy 617",314626,"Plate"
54.26,0.00174,"Qualified",,119568.38,"CapPass","92% Nf: Cycle 299-300",300,126062,"J-6","Alloy 617",314626,"Plate"
54.18,0.00178,"Qualified",,119568.68,"CapPass","92% Nf: Cycle 299-300",300,126063,"J-6","Alloy 617",314626,"Plate"
55.16,0.00183,"Qualified",,119569.18,"CapPass","92% Nf: Cycle 299-300",300,126064,"J-6","Alloy 617",314626,"Plate"
55.02,0.00184,"Qualified",,119569.38,"CapPass","92% Nf: Cycle 299-300",300,126065,"J-6","Alloy 617",314626,"Plate"
55.17,0.00188,"Qualified",,119569.64,"CapPass","92% Nf: Cycle 299-300",300,126066,"J-6","Alloy 617",314626,"Plate"
55.11,0.00193,"Qualified",,119570.21,"CapPass","92% Nf: Cycle 299-300",300,126067,"J-6","Alloy 617",314626,"Plate"
55.17,0.00195,"Qualified",,119570.38,"CapPass","92% Nf: Cycle 299-300",300,126068,"J-6","Alloy 617",314626,"Plate"
55.16,0.00198,"Qualified",,119570.71,"CapPass","92% Nf: Cycle 299-300",300,126069,"J-6","Alloy 617",314626,"Plate"
55.28,0.00203,"Qualified",,119571.18,"CapPass","92% Nf: Cycle 299-300",300,126070,"J-6","Alloy 617",314626,"Plate"
55.02,0.00205,"Qualified",,119571.38,"CapPass","92% Nf: Cycle 299-300",300,126071,"J-6","Alloy 617",314626,"Plate"
54.78,0.00208,"Qualified",,119571.69,"CapPass","92% Nf: Cycle 299-300",300,126072,"J-6","Alloy 617",314626,"Plate"
54.45,0.00213,"Qualified",,119572.22,"CapPass","92% Nf: Cycle 299-300",300,126073,"J-6","Alloy 617",314626,"Plate"
54.60,0.00215,"Qualified",,119572.38,"CapPass","92% Nf: Cycle 299-300",300,126074,"J-6","Alloy 617",314626,"Plate"
54.37,0.00218,"Qualified",,119572.69,"CapPass","92% Nf: Cycle 299-300",300,126075,"J-6","Alloy 617",314626,"Plate"
53.68,0.00223,"Qualified",,119573.19,"CapPass","92% Nf: Cycle 299-300",300,126076,"J-6","Alloy 617",314626,"Plate"
53.11,0.00225,"Qualified",,119573.38,"CapPass","92% Nf: Cycle 299-300",300,126077,"J-6","Alloy 617",314626,"Plate"
52.47,0.00228,"Qualified",,119573.69,"CapPass","92% Nf: Cycle 299-300",300,126078,"J-6","Alloy 617",314626,"Plate"
52.33,0.00233,"Qualified",,119574.21,"CapPass","92% Nf: Cycle 299-300",300,126079,"J-6","Alloy 617",314626,"Plate"
52.37,0.00235,"Qualified",,119574.38,"CapPass","92% Nf: Cycle 299-300",300,126080,"J-6","Alloy 617",314626,"Plate"
52.40,0.00238,"Qualified",,119574.72,"CapPass","92% Nf: Cycle 299-300",300,126081,"J-6","Alloy 617",314626,"Plate"
51.97,0.00243,"Qualified",,119575.18,"CapPass","92% Nf: Cycle 299-300",300,126082,"J-6","Alloy 617",314626,"Plate"
51.54,0.00245,"Qualified",,119575.38,"CapPass","92% Nf: Cycle 299-300",300,126083,"J-6","Alloy 617",314626,"Plate"
51.62,0.00248,"Qualified",,119575.72,"CapPass","92% Nf: Cycle 299-300",300,126084,"J-6","Alloy 617",314626,"Plate"
52.21,0.00253,"Qualified",,119576.25,"CapPass","92% Nf: Cycle 299-300",300,126085,"J-6","Alloy 617",314626,"Plate"
52.62,0.00255,"Qualified",,119576.38,"CapPass","92% Nf: Cycle 299-300",300,126086,"J-6","Alloy 617",314626,"Plate"
52.56,0.00258,"Qualified",,119576.71,"CapPass","92% Nf: Cycle 299-300",300,126087,"J-6","Alloy 617",314626,"Plate"
52.62,0.00263,"Qualified",,119577.18,"CapPass","92% Nf: Cycle 299-300",300,126088,"J-6","Alloy 617",314626,"Plate"
52.18,0.00265,"Qualified",,119577.38,"CapPass","92% Nf: Cycle 299-300",300,126089,"J-6","Alloy 617",314626,"Plate"
51.87,0.00268,"Qualified",,119577.69,"CapPass","92% Nf: Cycle 299-300",300,126090,"J-6","Alloy 617",314626,"Plate"
52.00,0.00273,"Qualified",,119578.19,"CapPass","92% Nf: Cycle 299-300",300,126091,"J-6","Alloy 617",314626,"Plate"
51.70,0.00275,"Qualified",,119578.38,"CapPass","92% Nf: Cycle 299-300",300,126092,"J-6","Alloy 617",314626,"Plate"
52.73,0.00278,"Qualified",,119578.75,"CapPass","92% Nf: Cycle 299-300",300,126093,"J-6","Alloy 617",314626,"Plate"
52.66,0.00283,"Qualified",,119579.22,"CapPass","92% Nf: Cycle 299-300",300,126094,"J-6","Alloy 617",314626,"Plate"
52.47,0.00284,"Qualified",,119579.38,"CapPass","92% Nf: Cycle 299-300",300,126095,"J-6","Alloy 617",314626,"Plate"
53.32,0.00288,"Qualified",,119579.75,"CapPass","92% Nf: Cycle 299-300",300,126096,"J-6","Alloy 617",314626,"Plate"
53.58,0.00293,"Qualified",,119580.30,"CapPass","92% Nf: Cycle 299-300",300,126097,"J-6","Alloy 617",314626,"Plate"
53.81,0.00294,"Qualified",,119580.38,"CapPass","92% Nf: Cycle 299-300",300,126098,"J-6","Alloy 617",314626,"Plate"
53.90,0.00298,"Qualified",,119580.77,"CapPass","92% Nf: Cycle 299-300",300,126099,"J-6","Alloy 617",314626,"Plate"
53.44,0.00303,"Qualified",,119581.25,"CapPass","92% Nf: Cycle 299-300",300,126100,"J-6","Alloy 617",314626,"Plate"
53.28,0.00305,"Qualified",,119581.38,"CapPass","92% Nf: Cycle 299-300",300,126101,"J-6","Alloy 617",314626,"Plate"
53.08,0.00309,"Qualified",,119581.75,"CapPass","92% Nf: Cycle 299-300",300,126102,"J-6","Alloy 617",314626,"Plate"
52.16,0.00314,"Qualified",,119582.25,"CapPass","92% Nf: Cycle 299-300",300,126103,"J-6","Alloy 617",314626,"Plate"
52.22,0.00314,"Qualified",,119582.38,"CapPass","92% Nf: Cycle 299-300",300,126104,"J-6","Alloy 617",314626,"Plate"
52.82,0.00319,"Qualified",,119582.75,"CapPass","92% Nf: Cycle 299-300",300,126105,"J-6","Alloy 617",314626,"Plate"
53.58,0.00324,"Qualified",,119583.28,"CapPass","92% Nf: Cycle 299-300",300,126106,"J-6","Alloy 617",314626,"Plate"
53.73,0.00325,"Qualified",,119583.38,"CapPass","92% Nf: Cycle 299-300",300,126107,"J-6","Alloy 617",314626,"Plate"
53.80,0.00329,"Qualified",,119583.75,"CapPass","92% Nf: Cycle 299-300",300,126108,"J-6","Alloy 617",314626,"Plate"
54.65,0.00334,"Qualified",,119584.28,"CapPass","92% Nf: Cycle 299-300",300,126109,"J-6","Alloy 617",314626,"Plate"
54.71,0.00335,"Qualified",,119584.38,"CapPass","92% Nf: Cycle 299-300",300,126110,"J-6","Alloy 617",314626,"Plate"
54.51,0.00339,"Qualified",,119584.77,"CapPass","92% Nf: Cycle 299-300",300,126111,"J-6","Alloy 617",314626,"Plate"
54.61,0.00344,"Qualified",,119585.31,"CapPass","92% Nf: Cycle 299-300",300,126112,"J-6","Alloy 617",314626,"Plate"
54.59,0.00344,"Qualified",,119585.38,"CapPass","92% Nf: Cycle 299-300",300,126113,"J-6","Alloy 617",314626,"Plate"
55.13,0.00349,"Qualified",,119585.78,"CapPass","92% Nf: Cycle 299-300",300,126114,"J-6","Alloy 617",314626,"Plate"
55.51,0.00354,"Qualified",,119586.32,"CapPass","92% Nf: Cycle 299-300",300,126115,"J-6","Alloy 617",314626,"Plate"
55.61,0.00354,"Qualified",,119586.38,"CapPass","92% Nf: Cycle 299-300",300,126116,"J-6","Alloy 617",314626,"Plate"
56.20,0.00359,"Qualified",,119586.84,"CapPass","92% Nf: Cycle 299-300",300,126117,"J-6","Alloy 617",314626,"Plate"
54.89,0.00364,"Qualified",,119587.31,"CapPass","92% Nf: Cycle 299-300",300,126118,"J-6","Alloy 617",314626,"Plate"
54.75,0.00365,"Qualified",,119587.38,"CapPass","92% Nf: Cycle 299-300",300,126119,"J-6","Alloy 617",314626,"Plate"
54.04,0.00369,"Qualified",,119587.82,"CapPass","92% Nf: Cycle 299-300",300,126120,"J-6","Alloy 617",314626,"Plate"
53.76,0.00374,"Qualified",,119588.31,"CapPass","92% Nf: Cycle 299-300",300,126121,"J-6","Alloy 617",314626,"Plate"
53.71,0.00374,"Qualified",,119588.38,"CapPass","92% Nf: Cycle 299-300",300,126122,"J-6","Alloy 617",314626,"Plate"
54.10,0.00379,"Qualified",,119588.81,"CapPass","92% Nf: Cycle 299-300",300,126123,"J-6","Alloy 617",314626,"Plate"
54.02,0.00384,"Qualified",,119589.31,"CapPass","92% Nf: Cycle 299-300",300,126124,"J-6","Alloy 617",314626,"Plate"
54.11,0.00385,"Qualified",,119589.38,"CapPass","92% Nf: Cycle 299-300",300,126125,"J-6","Alloy 617",314626,"Plate"
54.39,0.00389,"Qualified",,119589.85,"CapPass","92% Nf: Cycle 299-300",300,126126,"J-6","Alloy 617",314626,"Plate"
54.95,0.00394,"Qualified",,119590.34,"CapPass","92% Nf: Cycle 299-300",300,126127,"J-6","Alloy 617",314626,"Plate"
55.10,0.00395,"Qualified",,119590.38,"CapPass","92% Nf: Cycle 299-300",300,126128,"J-6","Alloy 617",314626,"Plate"
55.21,0.00399,"Qualified",,119590.81,"CapPass","92% Nf: Cycle 299-300",300,126129,"J-6","Alloy 617",314626,"Plate"
54.70,0.00404,"Qualified",,119591.34,"CapPass","92% Nf: Cycle 299-300",300,126130,"J-6","Alloy 617",314626,"Plate"
54.70,0.00405,"Qualified",,119591.38,"CapPass","92% Nf: Cycle 299-300",300,126131,"J-6","Alloy 617",314626,"Plate"
53.91,0.00409,"Qualified",,119591.84,"CapPass","92% Nf: Cycle 299-300",300,126132,"J-6","Alloy 617",314626,"Plate"
54.56,0.00414,"Qualified",,119592.34,"CapPass","92% Nf: Cycle 299-300",300,126133,"J-6","Alloy 617",314626,"Plate"
54.57,0.00415,"Qualified",,119592.38,"CapPass","92% Nf: Cycle 299-300",300,126134,"J-6","Alloy 617",314626,"Plate"
54.83,0.00420,"Qualified",,119592.89,"CapPass","92% Nf: Cycle 299-300",300,126135,"J-6","Alloy 617",314626,"Plate"
54.49,0.00425,"Qualified",,119593.34,"CapPass","92% Nf: Cycle 299-300",300,126136,"J-6","Alloy 617",314626,"Plate"
54.50,0.00424,"Qualified",,119593.38,"CapPass","92% Nf: Cycle 299-300",300,126137,"J-6","Alloy 617",314626,"Plate"
54.58,0.00430,"Qualified",,119593.84,"CapPass","92% Nf: Cycle 299-300",300,126138,"J-6","Alloy 617",314626,"Plate"
54.74,0.00435,"Qualified",,119594.35,"CapPass","92% Nf: Cycle 299-300",300,126139,"J-6","Alloy 617",314626,"Plate"
54.81,0.00435,"Qualified",,119594.38,"CapPass","92% Nf: Cycle 299-300",300,126140,"J-6","Alloy 617",314626,"Plate"
55.02,0.00440,"Qualified",,119594.87,"CapPass","92% Nf: Cycle 299-300",300,126141,"J-6","Alloy 617",314626,"Plate"
55.11,0.00445,"Qualified",,119595.38,"CapPass","92% Nf: Cycle 299-300",300,126142,"J-6","Alloy 617",314626,"Plate"
55.14,0.00445,"Qualified",,119595.39,"CapPass","92% Nf: Cycle 299-300",300,126143,"J-6","Alloy 617",314626,"Plate"
54.98,0.00450,"Qualified",,119595.89,"CapPass","92% Nf: Cycle 299-300",300,126144,"J-6","Alloy 617",314626,"Plate"
55.04,0.00455,"Qualified",,119596.35,"CapPass","92% Nf: Cycle 299-300",300,126145,"J-6","Alloy 617",314626,"Plate"
55.02,0.00454,"Qualified",,119596.38,"CapPass","92% Nf: Cycle 299-300",300,126146,"J-6","Alloy 617",314626,"Plate"
55.11,0.00460,"Qualified",,119596.92,"CapPass","92% Nf: Cycle 299-300",300,126147,"J-6","Alloy 617",314626,"Plate"
55.45,0.00464,"Qualified",,119597.38,"CapPass","92% Nf: Cycle 299-300",300,126148,"J-6","Alloy 617",314626,"Plate"
55.39,0.00465,"Qualified",,119597.40,"CapPass","92% Nf: Cycle 299-300",300,126149,"J-6","Alloy 617",314626,"Plate"
55.86,0.00470,"Qualified",,119597.87,"CapPass","92% Nf: Cycle 299-300",300,126150,"J-6","Alloy 617",314626,"Plate"
55.13,0.00474,"Qualified",,119598.38,"CapPass","92% Nf: Cycle 299-300",300,126151,"J-6","Alloy 617",314626,"Plate"
55.13,0.00475,"Qualified",,119598.39,"CapPass","92% Nf: Cycle 299-300",300,126152,"J-6","Alloy 617",314626,"Plate"
54.55,0.00480,"Qualified",,119598.90,"CapPass","92% Nf: Cycle 299-300",300,126153,"J-6","Alloy 617",314626,"Plate"
53.62,0.00485,"Qualified",,119599.38,"CapPass","92% Nf: Cycle 299-300",300,126154,"J-6","Alloy 617",314626,"Plate"
53.72,0.00485,"Qualified",,119599.43,"CapPass","92% Nf: Cycle 299-300",300,126155,"J-6","Alloy 617",314626,"Plate"
53.95,0.00490,"Qualified",,119599.93,"CapPass","92% Nf: Cycle 299-300",300,126156,"J-6","Alloy 617",314626,"Plate"
53.93,0.00495,"Qualified",,119600.38,"CapPass","92% Nf: Cycle 299-300",300,126157,"J-6","Alloy 617",314626,"Plate"
54.09,0.00495,"Qualified",,119600.40,"CapPass","92% Nf: Cycle 299-300",300,126158,"J-6","Alloy 617",314626,"Plate"
54.50,0.00500,"Qualified",,119600.93,"CapPass","92% Nf: Cycle 299-300",300,126159,"J-6","Alloy 617",314626,"Plate"
54.97,0.00505,"Qualified",,119601.38,"CapPass","92% Nf: Cycle 299-300",300,126160,"J-6","Alloy 617",314626,"Plate"
55.05,0.00505,"Qualified",,119601.39,"CapPass","92% Nf: Cycle 299-300",300,126161,"J-6","Alloy 617",314626,"Plate"
54.81,0.00510,"Qualified",,119601.92,"CapPass","92% Nf: Cycle 299-300",300,126162,"J-6","Alloy 617",314626,"Plate"
55.19,0.00514,"Qualified",,119602.38,"CapPass","92% Nf: Cycle 299-300",300,126163,"J-6","Alloy 617",314626,"Plate"
55.25,0.00515,"Qualified",,119602.42,"CapPass","92% Nf: Cycle 299-300",300,126164,"J-6","Alloy 617",314626,"Plate"
55.38,0.00520,"Qualified",,119602.90,"CapPass","92% Nf: Cycle 299-300",300,126165,"J-6","Alloy 617",314626,"Plate"
54.79,0.00524,"Qualified",,119603.38,"CapPass","92% Nf: Cycle 299-300",300,126166,"J-6","Alloy 617",314626,"Plate"
54.90,0.00525,"Qualified",,119603.44,"CapPass","92% Nf: Cycle 299-300",300,126167,"J-6","Alloy 617",314626,"Plate"
54.37,0.00530,"Qualified",,119603.96,"CapPass","92% Nf: Cycle 299-300",300,126168,"J-6","Alloy 617",314626,"Plate"
54.14,0.00534,"Qualified",,119604.38,"CapPass","92% Nf: Cycle 299-300",300,126169,"J-6","Alloy 617",314626,"Plate"
54.26,0.00536,"Qualified",,119604.47,"CapPass","92% Nf: Cycle 299-300",300,126170,"J-6","Alloy 617",314626,"Plate"
53.78,0.00541,"Qualified",,119604.97,"CapPass","92% Nf: Cycle 299-300",300,126171,"J-6","Alloy 617",314626,"Plate"
54.29,0.00545,"Qualified",,119605.38,"CapPass","92% Nf: Cycle 299-300",300,126172,"J-6","Alloy 617",314626,"Plate"
54.25,0.00546,"Qualified",,119605.43,"CapPass","92% Nf: Cycle 299-300",300,126173,"J-6","Alloy 617",314626,"Plate"
54.47,0.00551,"Qualified",,119605.92,"CapPass","92% Nf: Cycle 299-300",300,126174,"J-6","Alloy 617",314626,"Plate"
54.25,0.00554,"Qualified",,119606.38,"CapPass","92% Nf: Cycle 299-300",300,126175,"J-6","Alloy 617",314626,"Plate"
54.29,0.00556,"Qualified",,119606.50,"CapPass","92% Nf: Cycle 299-300",300,126176,"J-6","Alloy 617",314626,"Plate"
54.03,0.00561,"Qualified",,119606.98,"CapPass","92% Nf: Cycle 299-300",300,126177,"J-6","Alloy 617",314626,"Plate"
54.14,0.00564,"Qualified",,119607.38,"CapPass","92% Nf: Cycle 299-300",300,126178,"J-6","Alloy 617",314626,"Plate"
54.30,0.00566,"Qualified",,119607.46,"CapPass","92% Nf: Cycle 299-300",300,126179,"J-6","Alloy 617",314626,"Plate"
54.22,0.00571,"Qualified",,119607.99,"CapPass","92% Nf: Cycle 299-300",300,126180,"J-6","Alloy 617",314626,"Plate"
54.29,0.00574,"Qualified",,119608.38,"CapPass","92% Nf: Cycle 299-300",300,126181,"J-6","Alloy 617",314626,"Plate"
54.55,0.00576,"Qualified",,119608.49,"CapPass","92% Nf: Cycle 299-300",300,126182,"J-6","Alloy 617",314626,"Plate"
54.59,0.00581,"Qualified",,119609.02,"CapPass","92% Nf: Cycle 299-300",300,126183,"J-6","Alloy 617",314626,"Plate"
54.01,0.00584,"Qualified",,119609.38,"CapPass","92% Nf: Cycle 299-300",300,126184,"J-6","Alloy 617",314626,"Plate"
53.99,0.00586,"Qualified",,119609.50,"CapPass","92% Nf: Cycle 299-300",300,126185,"J-6","Alloy 617",314626,"Plate"
54.09,0.00591,"Qualified",,119610.00,"CapPass","92% Nf: Cycle 299-300",300,126186,"J-6","Alloy 617",314626,"Plate"
53.96,0.00594,"Qualified",,119610.38,"CapPass","92% Nf: Cycle 299-300",300,126187,"J-6","Alloy 617",314626,"Plate"
54.48,0.00596,"Qualified",,119610.53,"CapPass","92% Nf: Cycle 299-300",300,126188,"J-6","Alloy 617",314626,"Plate"
54.83,0.00601,"Qualified",,119611.00,"CapPass","92% Nf: Cycle 299-300",300,126189,"J-6","Alloy 617",314626,"Plate"
54.16,0.00604,"Qualified",,119611.38,"CapPass","92% Nf: Cycle 299-300",300,126190,"J-6","Alloy 617",314626,"Plate"
54.44,0.00606,"Qualified",,119611.57,"CapPass","92% Nf: Cycle 299-300",300,126191,"J-6","Alloy 617",314626,"Plate"
55.02,0.00611,"Qualified",,119612.02,"CapPass","92% Nf: Cycle 299-300",300,126192,"J-6","Alloy 617",314626,"Plate"
54.56,0.00614,"Qualified",,119612.38,"CapPass","92% Nf: Cycle 299-300",300,126193,"J-6","Alloy 617",314626,"Plate"
54.50,0.00616,"Qualified",,119612.55,"CapPass","92% Nf: Cycle 299-300",300,126194,"J-6","Alloy 617",314626,"Plate"
55.05,0.00621,"Qualified",,119613.05,"CapPass","92% Nf: Cycle 299-300",300,126195,"J-6","Alloy 617",314626,"Plate"
55.57,0.00625,"Qualified",,119613.38,"CapPass","92% Nf: Cycle 299-300",300,126196,"J-6","Alloy 617",314626,"Plate"
55.34,0.00626,"Qualified",,119613.55,"CapPass","92% Nf: Cycle 299-300",300,126197,"J-6","Alloy 617",314626,"Plate"
55.64,0.00631,"Qualified",,119614.03,"CapPass","92% Nf: Cycle 299-300",300,126198,"J-6","Alloy 617",314626,"Plate"
55.20,0.00634,"Qualified",,119614.38,"CapPass","92% Nf: Cycle 299-300",300,126199,"J-6","Alloy 617",314626,"Plate"
55.05,0.00637,"Qualified",,119614.53,"CapPass","92% Nf: Cycle 299-300",300,126200,"J-6","Alloy 617",314626,"Plate"
54.79,0.00642,"Qualified",,119615.10,"CapPass","92% Nf: Cycle 299-300",300,126201,"J-6","Alloy 617",314626,"Plate"
54.92,0.00645,"Qualified",,119615.38,"CapPass","92% Nf: Cycle 299-300",300,126202,"J-6","Alloy 617",314626,"Plate"
54.22,0.00647,"Qualified",,119615.55,"CapPass","92% Nf: Cycle 299-300",300,126203,"J-6","Alloy 617",314626,"Plate"
53.65,0.00652,"Qualified",,119616.08,"CapPass","92% Nf: Cycle 299-300",300,126204,"J-6","Alloy 617",314626,"Plate"
54.02,0.00654,"Qualified",,119616.38,"CapPass","92% Nf: Cycle 299-300",300,126205,"J-6","Alloy 617",314626,"Plate"
53.76,0.00657,"Qualified",,119616.58,"CapPass","92% Nf: Cycle 299-300",300,126206,"J-6","Alloy 617",314626,"Plate"
53.73,0.00662,"Qualified",,119617.10,"CapPass","92% Nf: Cycle 299-300",300,126207,"J-6","Alloy 617",314626,"Plate"
53.86,0.00664,"Qualified",,119617.38,"CapPass","92% Nf: Cycle 299-300",300,126208,"J-6","Alloy 617",314626,"Plate"
54.16,0.00667,"Qualified",,119617.58,"CapPass","92% Nf: Cycle 299-300",300,126209,"J-6","Alloy 617",314626,"Plate"
53.29,0.00672,"Qualified",,119618.05,"CapPass","92% Nf: Cycle 299-300",300,126210,"J-6","Alloy 617",314626,"Plate"
52.50,0.00674,"Qualified",,119618.38,"CapPass","92% Nf: Cycle 299-300",300,126211,"J-6","Alloy 617",314626,"Plate"
53.02,0.00677,"Qualified",,119618.58,"CapPass","92% Nf: Cycle 299-300",300,126212,"J-6","Alloy 617",314626,"Plate"
53.02,0.00682,"Qualified",,119619.13,"CapPass","92% Nf: Cycle 299-300",300,126213,"J-6","Alloy 617",314626,"Plate"
53.14,0.00684,"Qualified",,119619.38,"CapPass","92% Nf: Cycle 299-300",300,126214,"J-6","Alloy 617",314626,"Plate"
53.25,0.00687,"Qualified",,119619.60,"CapPass","92% Nf: Cycle 299-300",300,126215,"J-6","Alloy 617",314626,"Plate"
53.31,0.00692,"Qualified",,119620.11,"CapPass","92% Nf: Cycle 299-300",300,126216,"J-6","Alloy 617",314626,"Plate"
53.48,0.00693,"Qualified",,119620.38,"CapPass","92% Nf: Cycle 299-300",300,126217,"J-6","Alloy 617",314626,"Plate"
53.84,0.00697,"Qualified",,119620.64,"CapPass","92% Nf: Cycle 299-300",300,126218,"J-6","Alloy 617",314626,"Plate"
54.11,0.00702,"Qualified",,119621.18,"CapPass","92% Nf: Cycle 299-300",300,126219,"J-6","Alloy 617",314626,"Plate"
55.24,0.00704,"Qualified",,119621.38,"CapPass","92% Nf: Cycle 299-300",300,126220,"J-6","Alloy 617",314626,"Plate"
55.46,0.00707,"Qualified",,119621.64,"CapPass","92% Nf: Cycle 299-300",300,126221,"J-6","Alloy 617",314626,"Plate"
55.87,0.00712,"Qualified",,119622.17,"CapPass","92% Nf: Cycle 299-300",300,126222,"J-6","Alloy 617",314626,"Plate"
55.90,0.00714,"Qualified",,119622.38,"CapPass","92% Nf: Cycle 299-300",300,126223,"J-6","Alloy 617",314626,"Plate"
56.36,0.00717,"Qualified",,119622.67,"CapPass","92% Nf: Cycle 299-300",300,126224,"J-6","Alloy 617",314626,"Plate"
57.11,0.00722,"Qualified",,119623.11,"CapPass","92% Nf: Cycle 299-300",300,126225,"J-6","Alloy 617",314626,"Plate"
56.69,0.00724,"Qualified",,119623.38,"CapPass","92% Nf: Cycle 299-300",300,126226,"J-6","Alloy 617",314626,"Plate"
56.42,0.00728,"Qualified",,119623.68,"CapPass","92% Nf: Cycle 299-300",300,126227,"J-6","Alloy 617",314626,"Plate"
56.30,0.00733,"Qualified",,119624.13,"CapPass","92% Nf: Cycle 299-300",300,126228,"J-6","Alloy 617",314626,"Plate"
55.97,0.00734,"Qualified",,119624.38,"CapPass","92% Nf: Cycle 299-300",300,126229,"J-6","Alloy 617",314626,"Plate"
55.78,0.00738,"Qualified",,119624.64,"CapPass","92% Nf: Cycle 299-300",300,126230,"J-6","Alloy 617",314626,"Plate"
55.10,0.00743,"Qualified",,119625.17,"CapPass","92% Nf: Cycle 299-300",300,126231,"J-6","Alloy 617",314626,"Plate"
55.14,0.00744,"Qualified",,119625.38,"CapPass","92% Nf: Cycle 299-300",300,126232,"J-6","Alloy 617",314626,"Plate"
54.92,0.00748,"Qualified",,119625.68,"CapPass","92% Nf: Cycle 299-300",300,126233,"J-6","Alloy 617",314626,"Plate"
54.22,0.00753,"Qualified",,119626.18,"CapPass","92% Nf: Cycle 299-300",300,126234,"J-6","Alloy 617",314626,"Plate"
54.25,0.00754,"Qualified",,119626.38,"CapPass","92% Nf: Cycle 299-300",300,126235,"J-6","Alloy 617",314626,"Plate"
53.82,0.00758,"Qualified",,119626.65,"CapPass","92% Nf: Cycle 299-300",300,126236,"J-6","Alloy 617",314626,"Plate"
54.44,0.00763,"Qualified",,119627.21,"CapPass","92% Nf: Cycle 299-300",300,126237,"J-6","Alloy 617",314626,"Plate"
54.74,0.00764,"Qualified",,119627.38,"CapPass","92% Nf: Cycle 299-300",300,126238,"J-6","Alloy 617",314626,"Plate"
55.37,0.00768,"Qualified",,119627.73,"CapPass","92% Nf: Cycle 299-300",300,126239,"J-6","Alloy 617",314626,"Plate"
55.28,0.00773,"Qualified",,119628.20,"CapPass","92% Nf: Cycle 299-300",300,126240,"J-6","Alloy 617",314626,"Plate"
55.18,0.00774,"Qualified",,119628.38,"CapPass","92% Nf: Cycle 299-300",300,126241,"J-6","Alloy 617",314626,"Plate"
55.60,0.00778,"Qualified",,119628.70,"CapPass","92% Nf: Cycle 299-300",300,126242,"J-6","Alloy 617",314626,"Plate"
56.07,0.00783,"Qualified",,119629.18,"CapPass","92% Nf: Cycle 299-300",300,126243,"J-6","Alloy 617",314626,"Plate"
56.10,0.00784,"Qualified",,119629.38,"CapPass","92% Nf: Cycle 299-300",300,126244,"J-6","Alloy 617",314626,"Plate"
56.06,0.00788,"Qualified",,119629.71,"CapPass","92% Nf: Cycle 299-300",300,126245,"J-6","Alloy 617",314626,"Plate"
56.08,0.00793,"Qualified",,119630.20,"CapPass","92% Nf: Cycle 299-300",300,126246,"J-6","Alloy 617",314626,"Plate"
56.10,0.00794,"Qualified",,119630.38,"CapPass","92% Nf: Cycle 299-300",300,126247,"J-6","Alloy 617",314626,"Plate"
56.00,0.00798,"Qualified",,119630.68,"CapPass","92% Nf: Cycle 299-300",300,126248,"J-6","Alloy 617",314626,"Plate"
55.63,0.00803,"Qualified",,119631.17,"CapPass","92% Nf: Cycle 299-300",300,126249,"J-6","Alloy 617",314626,"Plate"
55.11,0.00804,"Qualified",,119631.38,"CapPass","92% Nf: Cycle 299-300",300,126250,"J-6","Alloy 617",314626,"Plate"
54.84,0.00808,"Qualified",,119631.68,"CapPass","92% Nf: Cycle 299-300",300,126251,"J-6","Alloy 617",314626,"Plate"
54.15,0.00813,"Qualified",,119632.21,"CapPass","92% Nf: Cycle 299-300",300,126252,"J-6","Alloy 617",314626,"Plate"
54.10,0.00814,"Qualified",,119632.38,"CapPass","92% Nf: Cycle 299-300",300,126253,"J-6","Alloy 617",314626,"Plate"
54.37,0.00818,"Qualified",,119632.71,"CapPass","92% Nf: Cycle 299-300",300,126254,"J-6","Alloy 617",314626,"Plate"
54.99,0.00823,"Qualified",,119633.23,"CapPass","92% Nf: Cycle 299-300",300,126255,"J-6","Alloy 617",314626,"Plate"
55.18,0.00824,"Qualified",,119633.38,"CapPass","92% Nf: Cycle 299-300",300,126256,"J-6","Alloy 617",314626,"Plate"
55.47,0.00828,"Qualified",,119633.68,"CapPass","92% Nf: Cycle 299-300",300,126257,"J-6","Alloy 617",314626,"Plate"
54.73,0.00833,"Qualified",,119634.23,"CapPass","92% Nf: Cycle 299-300",300,126258,"J-6","Alloy 617",314626,"Plate"
54.87,0.00834,"Qualified",,119634.38,"CapPass","92% Nf: Cycle 299-300",300,126259,"J-6","Alloy 617",314626,"Plate"
55.43,0.00838,"Qualified",,119634.75,"CapPass","92% Nf: Cycle 299-300",300,126260,"J-6","Alloy 617",314626,"Plate"
56.06,0.00843,"Qualified",,119635.27,"CapPass","92% Nf: Cycle 299-300",300,126261,"J-6","Alloy 617",314626,"Plate"
56.18,0.00844,"Qualified",,119635.38,"CapPass","92% Nf: Cycle 299-300",300,126262,"J-6","Alloy 617",314626,"Plate"
55.23,0.00848,"Qualified",,119635.71,"CapPass","92% Nf: Cycle 299-300",300,126263,"J-6","Alloy 617",314626,"Plate"
55.54,0.00853,"Qualified",,119636.28,"CapPass","92% Nf: Cycle 299-300",300,126264,"J-6","Alloy 617",314626,"Plate"
55.82,0.00854,"Qualified",,119636.38,"CapPass","92% Nf: Cycle 299-300",300,126265,"J-6","Alloy 617",314626,"Plate"
56.30,0.00858,"Qualified",,119636.73,"CapPass","92% Nf: Cycle 299-300",300,126266,"J-6","Alloy 617",314626,"Plate"
55.71,0.00863,"Qualified",,119637.26,"CapPass","92% Nf: Cycle 299-300",300,126267,"J-6","Alloy 617",314626,"Plate"
55.61,0.00864,"Qualified",,119637.38,"CapPass","92% Nf: Cycle 299-300",300,126268,"J-6","Alloy 617",314626,"Plate"
55.33,0.00869,"Qualified",,119637.78,"CapPass","92% Nf: Cycle 299-300",300,126269,"J-6","Alloy 617",314626,"Plate"
55.17,0.00874,"Qualified",,119638.18,"CapPass","92% Nf: Cycle 299-300",300,126270,"J-6","Alloy 617",314626,"Plate"
54.65,0.00874,"Qualified",,119638.38,"CapPass","92% Nf: Cycle 299-300",300,126271,"J-6","Alloy 617",314626,"Plate"
54.16,0.00879,"Qualified",,119638.78,"CapPass","92% Nf: Cycle 299-300",300,126272,"J-6","Alloy 617",314626,"Plate"
53.96,0.00884,"Qualified",,119639.27,"CapPass","92% Nf: Cycle 299-300",300,126273,"J-6","Alloy 617",314626,"Plate"
54.19,0.00884,"Qualified",,119639.38,"CapPass","92% Nf: Cycle 299-300",300,126274,"J-6","Alloy 617",314626,"Plate"
54.18,0.00889,"Qualified",,119639.76,"CapPass","92% Nf: Cycle 299-300",300,126275,"J-6","Alloy 617",314626,"Plate"
55.00,0.00894,"Qualified",,119640.25,"CapPass","92% Nf: Cycle 299-300",300,126276,"J-6","Alloy 617",314626,"Plate"
54.87,0.00894,"Qualified",,119640.38,"CapPass","92% Nf: Cycle 299-300",300,126277,"J-6","Alloy 617",314626,"Plate"
55.52,0.00899,"Qualified",,119640.77,"CapPass","92% Nf: Cycle 299-300",300,126278,"J-6","Alloy 617",314626,"Plate"
55.60,0.00904,"Qualified",,119641.28,"CapPass","92% Nf: Cycle 299-300",300,126279,"J-6","Alloy 617",314626,"Plate"
55.66,0.00904,"Qualified",,119641.38,"CapPass","92% Nf: Cycle 299-300",300,126280,"J-6","Alloy 617",314626,"Plate"
55.91,0.00909,"Qualified",,119641.76,"CapPass","92% Nf: Cycle 299-300",300,126281,"J-6","Alloy 617",314626,"Plate"
56.31,0.00914,"Qualified",,119642.26,"CapPass","92% Nf: Cycle 299-300",300,126282,"J-6","Alloy 617",314626,"Plate"
56.29,0.00914,"Qualified",,119642.38,"CapPass","92% Nf: Cycle 299-300",300,126283,"J-6","Alloy 617",314626,"Plate"
56.93,0.00919,"Qualified",,119642.78,"CapPass","92% Nf: Cycle 299-300",300,126284,"J-6","Alloy 617",314626,"Plate"
57.04,0.00924,"Qualified",,119643.32,"CapPass","92% Nf: Cycle 299-300",300,126285,"J-6","Alloy 617",314626,"Plate"
57.15,0.00924,"Qualified",,119643.38,"CapPass","92% Nf: Cycle 299-300",300,126286,"J-6","Alloy 617",314626,"Plate"
57.47,0.00929,"Qualified",,119643.82,"CapPass","92% Nf: Cycle 299-300",300,126287,"J-6","Alloy 617",314626,"Plate"
57.88,0.00934,"Qualified",,119644.32,"CapPass","92% Nf: Cycle 299-300",300,126288,"J-6","Alloy 617",314626,"Plate"
57.97,0.00934,"Qualified",,119644.38,"CapPass","92% Nf: Cycle 299-300",300,126289,"J-6","Alloy 617",314626,"Plate"
57.90,0.00939,"Qualified",,119644.82,"CapPass","92% Nf: Cycle 299-300",300,126290,"J-6","Alloy 617",314626,"Plate"
58.62,0.00944,"Qualified",,119645.35,"CapPass","92% Nf: Cycle 299-300",300,126291,"J-6","Alloy 617",314626,"Plate"
58.84,0.00945,"Qualified",,119645.38,"CapPass","92% Nf: Cycle 299-300",300,126292,"J-6","Alloy 617",314626,"Plate"
58.68,0.00949,"Qualified",,119645.82,"CapPass","92% Nf: Cycle 299-300",300,126293,"J-6","Alloy 617",314626,"Plate"
57.57,0.00955,"Qualified",,119646.33,"CapPass","92% Nf: Cycle 299-300",300,126294,"J-6","Alloy 617",314626,"Plate"
57.60,0.00955,"Qualified",,119646.38,"CapPass","92% Nf: Cycle 299-300",300,126295,"J-6","Alloy 617",314626,"Plate"
57.36,0.00960,"Qualified",,119646.82,"CapPass","92% Nf: Cycle 299-300",300,126296,"J-6","Alloy 617",314626,"Plate"
57.61,0.00965,"Qualified",,119647.36,"CapPass","92% Nf: Cycle 299-300",300,126297,"J-6","Alloy 617",314626,"Plate"
57.75,0.00964,"Qualified",,119647.38,"CapPass","92% Nf: Cycle 299-300",300,126298,"J-6","Alloy 617",314626,"Plate"
58.20,0.00970,"Qualified",,119647.88,"CapPass","92% Nf: Cycle 299-300",300,126299,"J-6","Alloy 617",314626,"Plate"
57.85,0.00975,"Qualified",,119648.33,"CapPass","92% Nf: Cycle 299-300",300,126300,"J-6","Alloy 617",314626,"Plate"
57.78,0.00975,"Qualified",,119648.38,"CapPass","92% Nf: Cycle 299-300",300,126301,"J-6","Alloy 617",314626,"Plate"
56.42,0.00980,"Qualified",,119648.86,"CapPass","92% Nf: Cycle 299-300",300,126302,"J-6","Alloy 617",314626,"Plate"
56.16,0.00984,"Qualified",,119649.38,"CapPass","92% Nf: Cycle 299-300",300,126303,"J-6","Alloy 617",314626,"Plate"
56.06,0.00985,"Qualified",,119649.38,"CapPass","92% Nf: Cycle 299-300",300,126304,"J-6","Alloy 617",314626,"Plate"
56.67,0.00990,"Qualified",,119649.89,"CapPass","92% Nf: Cycle 299-300",300,126305,"J-6","Alloy 617",314626,"Plate"
56.72,0.00995,"Qualified",,119650.35,"CapPass","92% Nf: Cycle 299-300",300,126306,"J-6","Alloy 617",314626,"Plate"
56.71,0.00994,"Qualified",,119650.38,"CapPass","92% Nf: Cycle 299-300",300,126307,"J-6","Alloy 617",314626,"Plate"
56.24,0.01000,"Qualified",,119650.91,"CapPass","92% Nf: Cycle 299-300",300,126308,"J-6","Alloy 617",314626,"Plate"
