Repository: js-molina/fatigue-A617

File: data/950C/Strain rate 0.0001/2.0% strain/HTM_A19_PeakStress_J6.csv
"Cycle","Data State","Max Stress Mpa","Min Stress Mpa","Qual Exceptions","Qual State","Stress Ratio","Time Max Stress Sec","Time Min Stress Sec","Sample","Count","Alloy","Material_Form","Heat"
1,"CapPass",120.12,-95.21,,"Qualified",1.262,10.88,204.70,"J-6",1,"Alloy 617","Plate",314626
2,"CapPass",96.75,-95.64,,"Qualified",1.012,414.48,662.56,"J-6",2,"Alloy 617","Plate",314626
3,"CapPass",97.63,-95.31,,"Qualified",1.024,782.51,1009.11,"J-6",3,"Alloy 617","Plate",314626
4,"CapPass",98.04,-95.40,,"Qualified",1.028,1250.32,1440.12,"J-6",4,"Alloy 617","Plate",314626
5,"CapPass",99.40,-96.58,,"Qualified",1.029,1595.00,1845.29,"J-6",5,"Alloy 617","Plate",314626
6,"CapPass",96.89,-95.70,,"Qualified",1.012,2035.11,2242.02,"J-6",6,"Alloy 617","Plate",314626
7,"CapPass",97.42,-94.56,,"Qualified",1.030,2388.97,2621.05,"J-6",7,"Alloy 617","Plate",314626
8,"CapPass",98.43,-94.29,,"Qualified",1.044,2774.01,2986.91,"J-6",8,"Alloy 617","Plate",314626
9,"CapPass",97.25,-95.19,,"Qualified",1.022,3218.61,3391.83,"J-6",9,"Alloy 617","Plate",314626
10,"CapPass",95.80,-95.07,,"Qualified",1.008,3640.48,3808.14,"J-6",10,"Alloy 617","Plate",314626
11,"CapPass",96.75,-94.88,,"Qualified",1.020,4036.91,4247.44,"J-6",11,"Alloy 617","Plate",314626
12,"CapPass",96.50,-93.89,,"Qualified",1.028,4432.18,4628.40,"J-6",12,"Alloy 617","Plate",314626
13,"CapPass",96.64,-93.61,,"Qualified",1.032,4733.97,5032.53,"J-6",13,"Alloy 617","Plate",314626
14,"CapPass",96.30,-94.00,,"Qualified",1.025,5169.43,5446.62,"J-6",14,"Alloy 617","Plate",314626
15,"CapPass",95.96,-93.98,,"Qualified",1.021,5580.72,5837.73,"J-6",15,"Alloy 617","Plate",314626
16,"CapPass",96.52,-93.91,,"Qualified",1.028,6044.30,6215.94,"J-6",16,"Alloy 617","Plate",314626
17,"CapPass",96.73,-93.89,,"Qualified",1.030,6437.02,6574.23,"J-6",17,"Alloy 617","Plate",314626
18,"CapPass",96.53,-93.33,,"Qualified",1.034,6805.11,7021.90,"J-6",18,"Alloy 617","Plate",314626
19,"CapPass",96.10,-92.74,,"Qualified",1.036,7164.44,7377.67,"J-6",19,"Alloy 617","Plate",314626
20,"CapPass",94.96,-93.08,,"Qualified",1.020,7624.27,7836.22,"J-6",20,"Alloy 617","Plate",314626
21,"CapPass",96.74,-93.07,,"Qualified",1.039,8018.58,8243.60,"J-6",21,"Alloy 617","Plate",314626
22,"CapPass",95.43,-92.15,,"Qualified",1.036,8339.90,8623.87,"J-6",22,"Alloy 617","Plate",314626
23,"CapPass",95.33,-93.41,,"Qualified",1.021,8811.44,9025.23,"J-6",23,"Alloy 617","Plate",314626
24,"CapPass",96.08,-94.20,,"Qualified",1.020,9196.19,9446.17,"J-6",24,"Alloy 617","Plate",314626
25,"CapPass",95.97,-92.02,,"Qualified",1.043,9578.57,9828.35,"J-6",25,"Alloy 617","Plate",314626
26,"CapPass",95.54,-92.44,,"Qualified",1.034,9937.47,10245.04,"J-6",26,"Alloy 617","Plate",314626
27,"CapPass",96.69,-90.89,,"Qualified",1.064,10336.09,10592.00,"J-6",27,"Alloy 617","Plate",314626
28,"CapPass",95.21,-92.13,,"Qualified",1.033,10792.63,11047.64,"J-6",28,"Alloy 617","Plate",314626
29,"CapPass",95.45,-91.73,,"Qualified",1.041,11195.87,11426.90,"J-6",29,"Alloy 617","Plate",314626
30,"CapPass",96.63,-92.79,,"Qualified",1.041,11627.36,11846.25,"J-6",30,"Alloy 617","Plate",314626
31,"CapPass",95.43,-92.52,,"Qualified",1.031,11981.59,12234.15,"J-6",31,"Alloy 617","Plate",314626
32,"CapPass",95.00,-91.97,,"Qualified",1.033,12360.39,12616.13,"J-6",32,"Alloy 617","Plate",314626
33,"CapPass",94.75,-93.39,,"Qualified",1.015,12795.75,13031.35,"J-6",33,"Alloy 617","Plate",314626
34,"CapPass",93.72,-91.35,,"Qualified",1.026,13166.34,13432.73,"J-6",34,"Alloy 617","Plate",314626
35,"CapPass",94.82,-91.36,,"Qualified",1.038,13609.13,13796.22,"J-6",35,"Alloy 617","Plate",314626
36,"CapPass",95.22,-91.74,,"Qualified",1.038,14024.60,14239.42,"J-6",36,"Alloy 617","Plate",314626
37,"CapPass",94.66,-91.28,,"Qualified",1.037,14401.35,14647.82,"J-6",37,"Alloy 617","Plate",314626
38,"CapPass",94.16,-91.29,,"Qualified",1.031,14735.83,14960.73,"J-6",38,"Alloy 617","Plate",314626
39,"CapPass",94.57,-90.70,,"Qualified",1.043,15247.87,15446.18,"J-6",39,"Alloy 617","Plate",314626
40,"CapPass",95.06,-92.48,,"Qualified",1.028,15582.43,15840.54,"J-6",40,"Alloy 617","Plate",314626
41,"CapPass",94.73,-90.91,,"Qualified",1.042,16043.12,16246.15,"J-6",41,"Alloy 617","Plate",314626
42,"CapPass",93.78,-91.50,,"Qualified",1.025,16426.57,16621.94,"J-6",42,"Alloy 617","Plate",314626
43,"CapPass",95.97,-89.91,,"Qualified",1.067,16785.66,17018.96,"J-6",43,"Alloy 617","Plate",314626
44,"CapPass",94.38,-91.07,,"Qualified",1.036,17193.33,17413.20,"J-6",44,"Alloy 617","Plate",314626
45,"CapPass",94.68,-90.44,,"Qualified",1.047,17640.13,17812.97,"J-6",45,"Alloy 617","Plate",314626
46,"CapPass",93.75,-91.61,,"Qualified",1.023,18026.92,18226.10,"J-6",46,"Alloy 617","Plate",314626
47,"CapPass",94.44,-91.38,,"Qualified",1.033,18444.79,18638.26,"J-6",47,"Alloy 617","Plate",314626
48,"CapPass",94.56,-91.43,,"Qualified",1.034,18828.51,19041.20,"J-6",48,"Alloy 617","Plate",314626
49,"CapPass",94.54,-91.41,,"Qualified",1.034,19228.50,19441.67,"J-6",49,"Alloy 617","Plate",314626
50,"CapPass",93.74,-90.36,,"Qualified",1.037,19642.22,19825.65,"J-6",50,"Alloy 617","Plate",314626
51,"CapPass",94.04,-90.90,,"Qualified",1.035,19947.59,20221.72,"J-6",51,"Alloy 617","Plate",314626
52,"CapPass",93.28,-90.68,,"Qualified",1.029,20374.74,20646.57,"J-6",52,"Alloy 617","Plate",314626
53,"CapPass",93.91,-90.70,,"Qualified",1.035,20806.01,21005.97,"J-6",53,"Alloy 617","Plate",314626
54,"CapPass",94.48,-92.51,,"Qualified",1.021,21230.20,21418.32,"J-6",54,"Alloy 617","Plate",314626
55,"CapPass",92.79,-90.08,,"Qualified",1.030,21551.75,21826.71,"J-6",55,"Alloy 617","Plate",314626
56,"CapPass",94.24,-90.07,,"Qualified",1.046,21960.61,22244.18,"J-6",56,"Alloy 617","Plate",314626
57,"CapPass",93.49,-89.74,,"Qualified",1.042,22361.33,22634.23,"J-6",57,"Alloy 617","Plate",314626
58,"CapPass",92.77,-89.93,,"Qualified",1.032,22783.70,23012.01,"J-6",58,"Alloy 617","Plate",314626
59,"CapPass",93.18,-89.04,,"Qualified",1.046,23233.17,23439.88,"J-6",59,"Alloy 617","Plate",314626
60,"CapPass",93.09,-89.93,,"Qualified",1.035,23543.33,23829.75,"J-6",60,"Alloy 617","Plate",314626
61,"CapPass",93.03,-89.16,,"Qualified",1.043,23986.25,24240.30,"J-6",61,"Alloy 617","Plate",314626
62,"CapPass",92.52,-88.95,,"Qualified",1.040,24341.26,24592.57,"J-6",62,"Alloy 617","Plate",314626
63,"CapPass",92.94,-88.83,,"Qualified",1.046,24780.51,25013.54,"J-6",63,"Alloy 617","Plate",314626
64,"CapPass",92.86,-89.27,,"Qualified",1.040,25201.78,25444.03,"J-6",64,"Alloy 617","Plate",314626
65,"CapPass",92.96,-89.79,,"Qualified",1.035,25615.74,25834.29,"J-6",65,"Alloy 617","Plate",314626
66,"CapPass",93.26,-90.59,,"Qualified",1.030,26033.98,26228.21,"J-6",66,"Alloy 617","Plate",314626
67,"CapPass",93.94,-88.66,,"Qualified",1.060,26439.85,26645.21,"J-6",67,"Alloy 617","Plate",314626
68,"CapPass",93.18,-89.19,,"Qualified",1.045,26817.45,27027.28,"J-6",68,"Alloy 617","Plate",314626
69,"CapPass",92.76,-90.32,,"Qualified",1.027,27141.05,27448.04,"J-6",69,"Alloy 617","Plate",314626
70,"CapPass",91.95,-89.10,,"Qualified",1.032,27641.69,27837.55,"J-6",70,"Alloy 617","Plate",314626
71,"CapPass",92.33,-88.74,,"Qualified",1.041,28025.75,28239.74,"J-6",71,"Alloy 617","Plate",314626
72,"CapPass",93.08,-88.55,,"Qualified",1.051,28326.32,28648.19,"J-6",72,"Alloy 617","Plate",314626
73,"CapPass",92.02,-87.69,,"Qualified",1.049,28774.00,29048.31,"J-6",73,"Alloy 617","Plate",314626
74,"CapPass",92.95,-88.77,,"Qualified",1.047,29188.79,29387.34,"J-6",74,"Alloy 617","Plate",314626
75,"CapPass",92.31,-88.67,,"Qualified",1.041,29586.23,29842.07,"J-6",75,"Alloy 617","Plate",314626
76,"CapPass",91.25,-88.54,,"Qualified",1.031,30041.99,30183.89,"J-6",76,"Alloy 617","Plate",314626
77,"CapPass",91.74,-88.78,,"Qualified",1.033,30430.34,30607.84,"J-6",77,"Alloy 617","Plate",314626
78,"CapPass",91.93,-87.31,,"Qualified",1.053,30810.70,31024.96,"J-6",78,"Alloy 617","Plate",314626
79,"CapPass",91.71,-87.73,,"Qualified",1.045,31143.93,31445.81,"J-6",79,"Alloy 617","Plate",314626
80,"CapPass",91.26,-86.69,,"Qualified",1.053,31593.52,31844.37,"J-6",80,"Alloy 617","Plate",314626
81,"CapPass",91.38,-87.63,,"Qualified",1.043,32008.45,32235.79,"J-6",81,"Alloy 617","Plate",314626
82,"CapPass",92.16,-88.58,,"Qualified",1.040,32443.22,32648.41,"J-6",82,"Alloy 617","Plate",314626
83,"CapPass",91.27,-88.59,,"Qualified",1.030,32794.97,33048.44,"J-6",83,"Alloy 617","Plate",314626
84,"CapPass",92.25,-86.63,,"Qualified",1.065,33224.56,33416.91,"J-6",84,"Alloy 617","Plate",314626
85,"CapPass",91.82,-87.18,,"Qualified",1.053,33612.57,33833.19,"J-6",85,"Alloy 617","Plate",314626
86,"CapPass",91.27,-86.54,,"Qualified",1.055,34011.97,34226.25,"J-6",86,"Alloy 617","Plate",314626
87,"CapPass",91.50,-86.33,,"Qualified",1.060,34409.16,34642.18,"J-6",87,"Alloy 617","Plate",314626
88,"CapPass",91.11,-86.84,,"Qualified",1.049,34805.14,35046.28,"J-6",88,"Alloy 617","Plate",314626
89,"CapPass",91.15,-89.17,,"Qualified",1.022,35227.02,35418.61,"J-6",89,"Alloy 617","Plate",314626
90,"CapPass",90.45,-88.35,,"Qualified",1.024,35620.90,35847.31,"J-6",90,"Alloy 617","Plate",314626
91,"CapPass",90.18,-87.62,,"Qualified",1.029,36033.12,36244.97,"J-6",91,"Alloy 617","Plate",314626
92,"CapPass",90.26,-85.74,,"Qualified",1.053,36393.71,36642.33,"J-6",92,"Alloy 617","Plate",314626
93,"CapPass",89.98,-89.70,,"Qualified",1.003,36835.52,37047.68,"J-6",93,"Alloy 617","Plate",314626
94,"CapPass",89.76,-87.30,,"Qualified",1.028,37243.50,37447.66,"J-6",94,"Alloy 617","Plate",314626
95,"CapPass",90.52,-85.46,,"Qualified",1.059,37581.61,37842.62,"J-6",95,"Alloy 617","Plate",314626
96,"CapPass",89.54,-87.54,,"Qualified",1.023,37943.22,38248.59,"J-6",96,"Alloy 617","Plate",314626
97,"CapPass",89.95,-86.89,,"Qualified",1.035,38358.37,38644.10,"J-6",97,"Alloy 617","Plate",314626
98,"CapPass",89.39,-86.06,,"Qualified",1.039,38820.74,39039.45,"J-6",98,"Alloy 617","Plate",314626
99,"CapPass",90.86,-88.01,,"Qualified",1.032,39132.65,39442.65,"J-6",99,"Alloy 617","Plate",314626
100,"CapPass",89.48,-86.84,,"Qualified",1.030,39586.65,39845.24,"J-6",100,"Alloy 617","Plate",314626
101,"CapPass",89.62,-86.88,,"Qualified",1.032,39996.43,40239.35,"J-6",101,"Alloy 617","Plate",314626
102,"CapPass",90.43,-84.78,,"Qualified",1.067,40395.16,40599.28,"J-6",102,"Alloy 617","Plate",314626
103,"CapPass",89.09,-85.37,,"Qualified",1.044,40810.69,41047.13,"J-6",103,"Alloy 617","Plate",314626
104,"CapPass",89.02,-84.67,,"Qualified",1.051,41244.48,41410.61,"J-6",104,"Alloy 617","Plate",314626
105,"CapPass",89.42,-85.42,,"Qualified",1.047,41625.69,41848.10,"J-6",105,"Alloy 617","Plate",314626
106,"CapPass",88.18,-85.86,,"Qualified",1.027,41987.22,42248.66,"J-6",106,"Alloy 617","Plate",314626
107,"CapPass",88.65,-85.40,,"Qualified",1.038,42399.79,42648.74,"J-6",107,"Alloy 617","Plate",314626
108,"CapPass",89.27,-84.49,,"Qualified",1.057,42818.31,43038.78,"J-6",108,"Alloy 617","Plate",314626
109,"CapPass",88.77,-85.41,,"Qualified",1.039,43204.93,43418.98,"J-6",109,"Alloy 617","Plate",314626
110,"CapPass",88.68,-84.25,,"Qualified",1.053,43648.07,43809.77,"J-6",110,"Alloy 617","Plate",314626
111,"CapPass",88.02,-85.96,,"Qualified",1.024,43949.89,44242.22,"J-6",111,"Alloy 617","Plate",314626
112,"CapPass",88.55,-84.67,,"Qualified",1.046,44365.06,44639.00,"J-6",112,"Alloy 617","Plate",314626
113,"CapPass",89.30,-83.55,,"Qualified",1.069,44770.86,45044.94,"J-6",113,"Alloy 617","Plate",314626
114,"CapPass",88.64,-83.84,,"Qualified",1.057,45168.90,45446.19,"J-6",114,"Alloy 617","Plate",314626
115,"CapPass",88.88,-83.55,,"Qualified",1.064,45622.53,45839.20,"J-6",115,"Alloy 617","Plate",314626
116,"CapPass",88.17,-83.18,,"Qualified",1.060,46002.15,46248.81,"J-6",116,"Alloy 617","Plate",314626
117,"CapPass",87.72,-83.64,,"Qualified",1.049,46376.74,46648.66,"J-6",117,"Alloy 617","Plate",314626
118,"CapPass",87.18,-82.36,,"Qualified",1.059,46838.54,47048.74,"J-6",118,"Alloy 617","Plate",314626
119,"CapPass",88.47,-85.97,,"Qualified",1.029,47244.89,47444.34,"J-6",119,"Alloy 617","Plate",314626
120,"CapPass",88.60,-82.68,,"Qualified",1.072,47619.68,47848.87,"J-6",120,"Alloy 617","Plate",314626
121,"CapPass",87.27,-82.94,,"Qualified",1.052,48034.06,48206.07,"J-6",121,"Alloy 617","Plate",314626
122,"CapPass",86.88,-83.51,,"Qualified",1.040,48417.71,48648.44,"J-6",122,"Alloy 617","Plate",314626
123,"CapPass",87.46,-83.37,,"Qualified",1.049,48840.36,49046.39,"J-6",123,"Alloy 617","Plate",314626
124,"CapPass",87.27,-81.80,,"Qualified",1.067,49221.99,49446.93,"J-6",124,"Alloy 617","Plate",314626
125,"CapPass",88.21,-83.06,,"Qualified",1.062,49622.42,49822.41,"J-6",125,"Alloy 617","Plate",314626
126,"CapPass",87.73,-82.05,,"Qualified",1.069,49975.88,50208.02,"J-6",126,"Alloy 617","Plate",314626
127,"CapPass",87.16,-83.20,,"Qualified",1.048,50361.45,50643.97,"J-6",127,"Alloy 617","Plate",314626
128,"CapPass",85.89,-82.58,,"Qualified",1.040,50800.40,51034.77,"J-6",128,"Alloy 617","Plate",314626
129,"CapPass",87.03,-83.31,,"Qualified",1.045,51239.11,51437.27,"J-6",129,"Alloy 617","Plate",314626
130,"CapPass",86.95,-83.06,,"Qualified",1.047,51625.03,51848.49,"J-6",130,"Alloy 617","Plate",314626
131,"CapPass",85.46,-82.02,,"Qualified",1.042,52029.24,52248.34,"J-6",131,"Alloy 617","Plate",314626
132,"CapPass",85.44,-81.37,,"Qualified",1.050,52430.38,52648.81,"J-6",132,"Alloy 617","Plate",314626
133,"CapPass",85.64,-81.90,,"Qualified",1.046,52842.49,53017.94,"J-6",133,"Alloy 617","Plate",314626
134,"CapPass",86.06,-82.85,,"Qualified",1.039,53235.80,53439.99,"J-6",134,"Alloy 617","Plate",314626
135,"CapPass",85.63,-82.05,,"Qualified",1.044,53600.97,53844.02,"J-6",135,"Alloy 617","Plate",314626
136,"CapPass",85.25,-81.70,,"Qualified",1.044,54017.27,54242.58,"J-6",136,"Alloy 617","Plate",314626
137,"CapPass",84.80,-82.59,,"Qualified",1.027,54391.12,54644.51,"J-6",137,"Alloy 617","Plate",314626
138,"CapPass",85.29,-81.09,,"Qualified",1.052,54799.38,55047.51,"J-6",138,"Alloy 617","Plate",314626
139,"CapPass",87.53,-82.15,,"Qualified",1.066,55207.75,55448.96,"J-6",139,"Alloy 617","Plate",314626
140,"CapPass",84.36,-83.51,,"Qualified",1.010,55642.59,55846.60,"J-6",140,"Alloy 617","Plate",314626
141,"CapPass",85.30,-80.58,,"Qualified",1.059,56043.48,56242.20,"J-6",141,"Alloy 617","Plate",314626
142,"CapPass",84.66,-79.87,,"Qualified",1.060,56441.07,56649.12,"J-6",142,"Alloy 617","Plate",314626
143,"CapPass",84.36,-81.60,,"Qualified",1.034,56790.41,57044.68,"J-6",143,"Alloy 617","Plate",314626
144,"CapPass",84.36,-80.16,,"Qualified",1.052,57227.25,57447.17,"J-6",144,"Alloy 617","Plate",314626
145,"CapPass",84.61,-80.90,,"Qualified",1.046,57624.81,57846.99,"J-6",145,"Alloy 617","Plate",314626
146,"CapPass",84.61,-81.15,,"Qualified",1.043,58041.29,58246.86,"J-6",146,"Alloy 617","Plate",314626
147,"CapPass",84.42,-80.18,,"Qualified",1.053,58340.66,58645.41,"J-6",147,"Alloy 617","Plate",314626
148,"CapPass",83.22,-79.69,,"Qualified",1.044,58769.62,59043.24,"J-6",148,"Alloy 617","Plate",314626
149,"CapPass",84.28,-81.37,,"Qualified",1.036,59238.17,59447.63,"J-6",149,"Alloy 617","Plate",314626
150,"CapPass",83.06,-79.92,,"Qualified",1.039,59647.06,59832.53,"J-6",150,"Alloy 617","Plate",314626
151,"CapPass",84.55,-78.55,,"Qualified",1.076,59969.95,60246.47,"J-6",151,"Alloy 617","Plate",314626
152,"CapPass",83.44,-80.22,,"Qualified",1.040,60444.05,60648.56,"J-6",152,"Alloy 617","Plate",314626
153,"CapPass",83.44,-80.87,,"Qualified",1.032,60839.21,61049.26,"J-6",153,"Alloy 617","Plate",314626
154,"CapPass",82.95,-79.55,,"Qualified",1.043,61249.25,61445.02,"J-6",154,"Alloy 617","Plate",314626
155,"CapPass",82.83,-79.87,,"Qualified",1.037,61629.23,61844.98,"J-6",155,"Alloy 617","Plate",314626
156,"CapPass",83.03,-80.75,,"Qualified",1.028,62034.56,62246.74,"J-6",156,"Alloy 617","Plate",314626
157,"CapPass",82.56,-79.66,,"Qualified",1.036,62426.01,62647.54,"J-6",157,"Alloy 617","Plate",314626
158,"CapPass",82.80,-77.27,,"Qualified",1.072,62809.83,63046.53,"J-6",158,"Alloy 617","Plate",314626
159,"CapPass",81.98,-78.74,,"Qualified",1.041,63230.06,63448.65,"J-6",159,"Alloy 617","Plate",314626
160,"CapPass",82.02,-78.95,,"Qualified",1.039,63622.17,63845.57,"J-6",160,"Alloy 617","Plate",314626
161,"CapPass",82.12,-80.91,,"Qualified",1.015,63944.94,64249.07,"J-6",161,"Alloy 617","Plate",314626
162,"CapPass",82.20,-78.37,,"Qualified",1.049,64391.99,64646.18,"J-6",162,"Alloy 617","Plate",314626
163,"CapPass",82.92,-79.18,,"Qualified",1.047,64770.91,65048.11,"J-6",163,"Alloy 617","Plate",314626
164,"CapPass",81.85,-78.75,,"Qualified",1.039,65187.38,65446.37,"J-6",164,"Alloy 617","Plate",314626
165,"CapPass",80.75,-77.39,,"Qualified",1.043,65610.41,65839.38,"J-6",165,"Alloy 617","Plate",314626
166,"CapPass",81.25,-77.15,,"Qualified",1.053,66010.70,66247.51,"J-6",166,"Alloy 617","Plate",314626
167,"CapPass",80.66,-78.06,,"Qualified",1.033,66425.66,66648.39,"J-6",167,"Alloy 617","Plate",314626
168,"CapPass",80.19,-76.92,,"Qualified",1.043,66820.52,67043.64,"J-6",168,"Alloy 617","Plate",314626
169,"CapPass",81.59,-78.57,,"Qualified",1.039,67224.41,67448.47,"J-6",169,"Alloy 617","Plate",314626
170,"CapPass",81.04,-79.92,,"Qualified",1.014,67640.47,67845.93,"J-6",170,"Alloy 617","Plate",314626
171,"CapPass",80.54,-78.70,,"Qualified",1.023,68037.57,68248.75,"J-6",171,"Alloy 617","Plate",314626
172,"CapPass",80.51,-76.96,,"Qualified",1.046,68447.74,68649.48,"J-6",172,"Alloy 617","Plate",314626
173,"CapPass",79.63,-78.19,,"Qualified",1.018,68822.02,69049.00,"J-6",173,"Alloy 617","Plate",314626
174,"CapPass",80.61,-77.68,,"Qualified",1.038,69210.84,69449.48,"J-6",174,"Alloy 617","Plate",314626
175,"CapPass",80.25,-76.39,,"Qualified",1.051,69624.34,69844.53,"J-6",175,"Alloy 617","Plate",314626
176,"CapPass",79.21,-75.27,,"Qualified",1.052,70027.87,70249.51,"J-6",176,"Alloy 617","Plate",314626
177,"CapPass",79.24,-77.47,,"Qualified",1.023,70432.40,70647.01,"J-6",177,"Alloy 617","Plate",314626
178,"CapPass",78.83,-77.54,,"Qualified",1.017,70834.70,71049.35,"J-6",178,"Alloy 617","Plate",314626
179,"CapPass",78.84,-74.93,,"Qualified",1.052,71240.23,71449.02,"J-6",179,"Alloy 617","Plate",314626
180,"CapPass",78.86,-76.70,,"Qualified",1.028,71622.41,71847.84,"J-6",180,"Alloy 617","Plate",314626
181,"CapPass",79.84,-75.83,,"Qualified",1.053,72044.33,72249.06,"J-6",181,"Alloy 617","Plate",314626
182,"CapPass",79.61,-74.39,,"Qualified",1.070,72412.18,72643.11,"J-6",182,"Alloy 617","Plate",314626
183,"CapPass",78.51,-76.25,,"Qualified",1.030,72842.84,73047.46,"J-6",183,"Alloy 617","Plate",314626
184,"CapPass",79.46,-76.37,,"Qualified",1.040,73244.02,73447.84,"J-6",184,"Alloy 617","Plate",314626
185,"CapPass",78.86,-76.71,,"Qualified",1.028,73633.84,73847.54,"J-6",185,"Alloy 617","Plate",314626
186,"CapPass",77.79,-75.57,,"Qualified",1.029,74028.45,74247.59,"J-6",186,"Alloy 617","Plate",314626
187,"CapPass",77.35,-77.49,,"Qualified",0.998,74420.34,74649.34,"J-6",187,"Alloy 617","Plate",314626
188,"CapPass",78.60,-76.20,,"Qualified",1.031,74814.24,75049.32,"J-6",188,"Alloy 617","Plate",314626
189,"CapPass",77.72,-76.56,,"Qualified",1.015,75209.78,75449.45,"J-6",189,"Alloy 617","Plate",314626
190,"CapPass",77.78,-75.57,,"Qualified",1.029,75643.27,75849.63,"J-6",190,"Alloy 617","Plate",314626
191,"CapPass",77.48,-73.18,,"Qualified",1.059,76000.77,76249.14,"J-6",191,"Alloy 617","Plate",314626
192,"CapPass",77.99,-74.78,,"Qualified",1.043,76446.53,76649.47,"J-6",192,"Alloy 617","Plate",314626
193,"CapPass",77.27,-74.95,,"Qualified",1.031,76818.38,77049.63,"J-6",193,"Alloy 617","Plate",314626
194,"CapPass",77.72,-72.56,,"Qualified",1.071,77211.95,77448.91,"J-6",194,"Alloy 617","Plate",314626
195,"CapPass",76.54,-74.57,,"Qualified",1.026,77645.24,77849.75,"J-6",195,"Alloy 617","Plate",314626
196,"CapPass",76.61,-73.76,,"Qualified",1.039,78032.38,78248.82,"J-6",196,"Alloy 617","Plate",314626
197,"CapPass",76.87,-75.08,,"Qualified",1.024,78443.75,78649.70,"J-6",197,"Alloy 617","Plate",314626
198,"CapPass",77.09,-72.44,,"Qualified",1.064,78849.40,79038.38,"J-6",198,"Alloy 617","Plate",314626
199,"CapPass",76.05,-76.48,,"Qualified",0.994,79199.27,79449.66,"J-6",199,"Alloy 617","Plate",314626
200,"CapPass",76.28,-75.35,,"Qualified",1.012,79639.23,79849.68,"J-6",200,"Alloy 617","Plate",314626
201,"CapPass",76.70,-73.45,,"Qualified",1.044,80044.50,80248.39,"J-6",201,"Alloy 617","Plate",314626
202,"CapPass",76.12,-72.07,,"Qualified",1.056,80439.15,80646.87,"J-6",202,"Alloy 617","Plate",314626
203,"CapPass",75.69,-74.82,,"Qualified",1.012,80847.91,81049.86,"J-6",203,"Alloy 617","Plate",314626
204,"CapPass",75.89,-71.36,,"Qualified",1.063,81248.62,81447.66,"J-6",204,"Alloy 617","Plate",314626
205,"CapPass",75.47,-72.90,,"Qualified",1.035,81610.78,81848.31,"J-6",205,"Alloy 617","Plate",314626
206,"CapPass",75.23,-72.75,,"Qualified",1.034,82045.53,82248.95,"J-6",206,"Alloy 617","Plate",314626
207,"CapPass",75.25,-71.61,,"Qualified",1.051,82448.88,82649.77,"J-6",207,"Alloy 617","Plate",314626
208,"CapPass",74.26,-71.43,,"Qualified",1.040,82842.25,83047.62,"J-6",208,"Alloy 617","Plate",314626
209,"CapPass",75.03,-74.83,,"Qualified",1.003,83240.69,83448.35,"J-6",209,"Alloy 617","Plate",314626
210,"CapPass",75.32,-71.93,,"Qualified",1.047,83649.04,83848.97,"J-6",210,"Alloy 617","Plate",314626
211,"CapPass",75.09,-72.73,,"Qualified",1.032,84040.95,84249.20,"J-6",211,"Alloy 617","Plate",314626
212,"CapPass",74.04,-70.45,,"Qualified",1.051,84447.89,84647.91,"J-6",212,"Alloy 617","Plate",314626
213,"CapPass",73.83,-73.01,,"Qualified",1.011,84813.48,85049.91,"J-6",213,"Alloy 617","Plate",314626
214,"CapPass",73.07,-71.07,,"Qualified",1.028,85185.49,85449.52,"J-6",214,"Alloy 617","Plate",314626
215,"CapPass",74.33,-71.67,,"Qualified",1.037,85635.41,85846.34,"J-6",215,"Alloy 617","Plate",314626
216,"CapPass",74.42,-71.21,,"Qualified",1.045,86044.82,86247.74,"J-6",216,"Alloy 617","Plate",314626
217,"CapPass",72.85,-71.33,,"Qualified",1.021,86388.11,86645.82,"J-6",217,"Alloy 617","Plate",314626
218,"CapPass",73.51,-69.82,,"Qualified",1.053,86826.20,87050.05,"J-6",218,"Alloy 617","Plate",314626
219,"CapPass",73.78,-70.46,,"Qualified",1.047,87242.44,87447.96,"J-6",219,"Alloy 617","Plate",314626
220,"CapPass",73.27,-69.66,,"Qualified",1.052,87636.29,87848.56,"J-6",220,"Alloy 617","Plate",314626
221,"CapPass",73.56,-73.00,,"Qualified",1.008,88047.83,88250.09,"J-6",221,"Alloy 617","Plate",314626
222,"CapPass",72.69,-72.23,,"Qualified",1.006,88421.09,88649.82,"J-6",222,"Alloy 617","Plate",314626
223,"CapPass",72.30,-70.12,,"Qualified",1.031,88842.52,89050.01,"J-6",223,"Alloy 617","Plate",314626
224,"CapPass",72.11,-72.25,,"Qualified",0.998,89247.74,89449.16,"J-6",224,"Alloy 617","Plate",314626
225,"CapPass",71.87,-69.89,,"Qualified",1.028,89587.01,89850.13,"J-6",225,"Alloy 617","Plate",314626
226,"CapPass",71.92,-71.73,,"Qualified",1.003,90044.20,90249.77,"J-6",226,"Alloy 617","Plate",314626
227,"CapPass",70.96,-70.54,,"Qualified",1.006,90410.95,90650.11,"J-6",227,"Alloy 617","Plate",314626
228,"CapPass",71.93,-70.83,,"Qualified",1.016,90798.07,91049.42,"J-6",228,"Alloy 617","Plate",314626
229,"CapPass",72.14,-68.60,,"Qualified",1.052,91248.65,91449.74,"J-6",229,"Alloy 617","Plate",314626
230,"CapPass",72.16,-69.24,,"Qualified",1.042,91637.20,91850.13,"J-6",230,"Alloy 617","Plate",314626
231,"CapPass",71.25,-68.43,,"Qualified",1.041,92048.15,92246.89,"J-6",231,"Alloy 617","Plate",314626
232,"CapPass",71.72,-71.37,,"Qualified",1.005,92427.26,92650.16,"J-6",232,"Alloy 617","Plate",314626
233,"CapPass",71.11,-69.53,,"Qualified",1.023,92839.84,93050.20,"J-6",233,"Alloy 617","Plate",314626
234,"CapPass",71.97,-68.29,,"Qualified",1.054,93249.96,93447.41,"J-6",234,"Alloy 617","Plate",314626
235,"CapPass",70.80,-69.59,,"Qualified",1.017,93647.18,93850.20,"J-6",235,"Alloy 617","Plate",314626
236,"CapPass",71.44,-68.82,,"Qualified",1.038,94038.16,94250.24,"J-6",236,"Alloy 617","Plate",314626
237,"CapPass",69.47,-68.48,,"Qualified",1.014,94412.74,94650.23,"J-6",237,"Alloy 617","Plate",314626
238,"CapPass",70.87,-68.01,,"Qualified",1.042,94850.06,95046.66,"J-6",238,"Alloy 617","Plate",314626
239,"CapPass",70.27,-68.05,,"Qualified",1.033,95242.26,95450.22,"J-6",239,"Alloy 617","Plate",314626
240,"CapPass",69.20,-68.88,,"Qualified",1.005,95581.74,95850.29,"J-6",240,"Alloy 617","Plate",314626
241,"CapPass",69.82,-69.24,,"Qualified",1.008,96047.14,96247.19,"J-6",241,"Alloy 617","Plate",314626
242,"CapPass",68.96,-68.30,,"Qualified",1.010,96444.69,96648.44,"J-6",242,"Alloy 617","Plate",314626
243,"CapPass",68.50,-69.23,,"Qualified",0.989,96810.68,97049.53,"J-6",243,"Alloy 617","Plate",314626
244,"CapPass",69.03,-67.45,,"Qualified",1.023,97238.18,97450.11,"J-6",244,"Alloy 617","Plate",314626
245,"CapPass",68.68,-70.55,,"Qualified",0.974,97623.34,97850.32,"J-6",245,"Alloy 617","Plate",314626
246,"CapPass",68.45,-67.21,,"Qualified",1.019,98031.65,98248.94,"J-6",246,"Alloy 617","Plate",314626
247,"CapPass",68.49,-68.12,,"Qualified",1.005,98450.34,98648.74,"J-6",247,"Alloy 617","Plate",314626
248,"CapPass",68.34,-67.06,,"Qualified",1.019,98820.44,99049.81,"J-6",248,"Alloy 617","Plate",314626
249,"CapPass",68.27,-67.29,,"Qualified",1.014,99240.59,99450.28,"J-6",249,"Alloy 617","Plate",314626
250,"CapPass",67.18,-67.96,,"Qualified",0.989,99629.44,99849.22,"J-6",250,"Alloy 617","Plate",314626
251,"CapPass",68.22,-68.47,,"Qualified",0.996,100043.96,100250.41,"J-6",251,"Alloy 617","Plate",314626
252,"CapPass",67.53,-69.20,,"Qualified",0.976,100449.69,100650.00,"J-6",252,"Alloy 617","Plate",314626
253,"CapPass",67.19,-66.33,,"Qualified",1.013,100847.94,101050.43,"J-6",253,"Alloy 617","Plate",314626
254,"CapPass",67.40,-65.39,,"Qualified",1.031,101250.30,101449.72,"J-6",254,"Alloy 617","Plate",314626
255,"CapPass",66.55,-68.29,,"Qualified",0.974,101641.41,101850.46,"J-6",255,"Alloy 617","Plate",314626
256,"CapPass",66.65,-67.74,,"Qualified",0.984,102041.80,102250.40,"J-6",256,"Alloy 617","Plate",314626
257,"CapPass",66.94,-67.89,,"Qualified",0.986,102439.63,102649.70,"J-6",257,"Alloy 617","Plate",314626
258,"CapPass",65.62,-68.29,,"Qualified",0.961,102802.85,103050.37,"J-6",258,"Alloy 617","Plate",314626
259,"CapPass",66.21,-65.30,,"Qualified",1.014,103243.42,103448.75,"J-6",259,"Alloy 617","Plate",314626
260,"CapPass",66.04,-67.89,,"Qualified",0.973,103649.39,103849.78,"J-6",260,"Alloy 617","Plate",314626
261,"CapPass",65.40,-65.89,,"Qualified",0.992,104027.61,104250.47,"J-6",261,"Alloy 617","Plate",314626
262,"CapPass",65.10,-66.99,,"Qualified",0.972,104443.07,104649.50,"J-6",262,"Alloy 617","Plate",314626
263,"CapPass",65.50,-67.94,,"Qualified",0.964,104847.57,105050.52,"J-6",263,"Alloy 617","Plate",314626
264,"CapPass",65.24,-66.42,,"Qualified",0.982,105208.67,105449.83,"J-6",264,"Alloy 617","Plate",314626
265,"CapPass",65.33,-65.91,,"Qualified",0.991,105643.15,105849.89,"J-6",265,"Alloy 617","Plate",314626
266,"CapPass",65.58,-66.22,,"Qualified",0.990,106047.54,106250.58,"J-6",266,"Alloy 617","Plate",314626
267,"CapPass",64.67,-66.12,,"Qualified",0.978,106444.47,106650.53,"J-6",267,"Alloy 617","Plate",314626
268,"CapPass",65.19,-65.18,,"Qualified",1.000,106846.33,107050.40,"J-6",268,"Alloy 617","Plate",314626
269,"CapPass",63.69,-65.50,,"Qualified",0.972,107248.78,107450.59,"J-6",269,"Alloy 617","Plate",314626
270,"CapPass",63.73,-63.10,,"Qualified",1.010,107650.60,107850.63,"J-6",270,"Alloy 617","Plate",314626
271,"CapPass",63.86,-65.10,,"Qualified",0.981,108043.48,108249.89,"J-6",271,"Alloy 617","Plate",314626
272,"CapPass",63.68,-66.53,,"Qualified",0.957,108449.18,108650.65,"J-6",272,"Alloy 617","Plate",314626
273,"CapPass",64.22,-65.58,,"Qualified",0.979,108849.12,109049.94,"J-6",273,"Alloy 617","Plate",314626
274,"CapPass",62.85,-67.60,,"Qualified",0.930,109241.54,109450.65,"J-6",274,"Alloy 617","Plate",314626
275,"CapPass",63.16,-64.75,,"Qualified",0.975,109641.32,109850.60,"J-6",275,"Alloy 617","Plate",314626
276,"CapPass",63.37,-63.95,,"Qualified",0.991,110044.35,110249.03,"J-6",276,"Alloy 617","Plate",314626
277,"CapPass",63.03,-62.63,,"Qualified",1.006,110447.32,110650.67,"J-6",277,"Alloy 617","Plate",314626
278,"CapPass",62.73,-63.83,,"Qualified",0.983,110839.53,111050.69,"J-6",278,"Alloy 617","Plate",314626
279,"CapPass",62.77,-64.43,,"Qualified",0.974,111249.03,111450.74,"J-6",279,"Alloy 617","Plate",314626
280,"CapPass",61.96,-66.25,,"Qualified",0.935,111649.07,111850.75,"J-6",280,"Alloy 617","Plate",314626
281,"CapPass",62.03,-64.63,,"Qualified",0.960,112048.39,112250.27,"J-6",281,"Alloy 617","Plate",314626
282,"CapPass",62.09,-65.56,,"Qualified",0.947,112440.33,112650.20,"J-6",282,"Alloy 617","Plate",314626
283,"CapPass",61.49,-64.88,,"Qualified",0.948,112829.62,113050.81,"J-6",283,"Alloy 617","Plate",314626
284,"CapPass",61.92,-65.53,,"Qualified",0.945,113250.35,113450.78,"J-6",284,"Alloy 617","Plate",314626
285,"CapPass",61.63,-64.40,,"Qualified",0.957,113621.58,113849.29,"J-6",285,"Alloy 617","Plate",314626
286,"CapPass",62.12,-63.19,,"Qualified",0.983,114050.18,114250.85,"J-6",286,"Alloy 617","Plate",314626
287,"CapPass",61.11,-63.51,,"Qualified",0.962,114449.12,114650.60,"J-6",287,"Alloy 617","Plate",314626
288,"CapPass",59.94,-63.27,,"Qualified",0.947,114845.19,115050.85,"J-6",288,"Alloy 617","Plate",314626
289,"CapPass",61.63,-61.68,,"Qualified",0.999,115249.52,115450.86,"J-6",289,"Alloy 617","Plate",314626
290,"CapPass",60.51,-63.03,,"Qualified",0.960,115637.82,115850.38,"J-6",290,"Alloy 617","Plate",314626
291,"CapPass",60.16,-63.30,,"Qualified",0.950,116047.28,116250.91,"J-6",291,"Alloy 617","Plate",314626
292,"CapPass",60.70,-65.37,,"Qualified",0.929,116446.53,116649.66,"J-6",292,"Alloy 617","Plate",314626
293,"CapPass",59.16,-64.31,,"Qualified",0.920,116846.51,117050.90,"J-6",293,"Alloy 617","Plate",314626
294,"CapPass",59.44,-64.90,,"Qualified",0.916,117246.87,117450.93,"J-6",294,"Alloy 617","Plate",314626
295,"CapPass",58.62,-63.81,,"Qualified",0.919,117644.33,117850.93,"J-6",295,"Alloy 617","Plate",314626
296,"CapPass",59.16,-61.41,,"Qualified",0.963,118042.62,118250.93,"J-6",296,"Alloy 617","Plate",314626
297,"CapPass",59.30,-60.34,,"Qualified",0.983,118450.69,118650.94,"J-6",297,"Alloy 617","Plate",314626
298,"CapPass",58.22,-63.72,,"Qualified",0.914,118850.94,119050.96,"J-6",298,"Alloy 617","Plate",314626
299,"CapPass",58.15,-62.43,,"Qualified",0.931,119248.48,119450.94,"J-6",299,"Alloy 617","Plate",314626
300,"CapPass",58.88,-62.28,,"Qualified",0.946,119645.68,119850.55,"J-6",300,"Alloy 617","Plate",314626
301,"CapPass",57.44,-61.72,,"Qualified",0.931,120036.46,120250.99,"J-6",301,"Alloy 617","Plate",314626
302,"CapPass",57.64,-61.28,,"Qualified",0.941,120447.89,120650.80,"J-6",302,"Alloy 617","Plate",314626
303,"CapPass",56.86,-63.75,,"Qualified",0.892,120850.64,121051.00,"J-6",303,"Alloy 617","Plate",314626
304,"CapPass",57.68,-60.33,,"Qualified",0.956,121248.25,121450.53,"J-6",304,"Alloy 617","Plate",314626
305,"CapPass",57.14,-62.34,,"Qualified",0.917,121648.26,121850.97,"J-6",305,"Alloy 617","Plate",314626
306,"CapPass",55.98,-61.35,,"Qualified",0.912,122047.26,122251.07,"J-6",306,"Alloy 617","Plate",314626
307,"CapPass",55.63,-59.50,,"Qualified",0.935,122448.33,122651.07,"J-6",307,"Alloy 617","Plate",314626
308,"CapPass",56.49,-60.37,,"Qualified",0.936,122849.75,123050.72,"J-6",308,"Alloy 617","Plate",314626
309,"CapPass",55.41,-61.03,,"Qualified",0.908,123249.05,123449.98,"J-6",309,"Alloy 617","Plate",314626
310,"CapPass",54.34,-59.13,,"Qualified",0.919,123637.33,123851.12,"J-6",310,"Alloy 617","Plate",314626
311,"CapPass",54.60,-61.35,,"Qualified",0.890,124034.89,124251.09,"J-6",311,"Alloy 617","Plate",314626
312,"CapPass",54.56,-59.94,,"Qualified",0.910,124450.51,124651.12,"J-6",312,"Alloy 617","Plate",314626
313,"CapPass",54.27,-59.85,,"Qualified",0.907,124849.69,125051.11,"J-6",313,"Alloy 617","Plate",314626
314,"CapPass",53.61,-62.58,,"Qualified",0.857,125250.10,125451.17,"J-6",314,"Alloy 617","Plate",314626
315,"CapPass",53.74,-58.09,,"Qualified",0.925,125651.18,125851.11,"J-6",315,"Alloy 617","Plate",314626
316,"CapPass",53.71,-59.86,,"Qualified",0.897,126050.28,126251.10,"J-6",316,"Alloy 617","Plate",314626
317,"CapPass",52.46,-59.71,,"Qualified",0.879,126443.88,126650.88,"J-6",317,"Alloy 617","Plate",314626
318,"CapPass",52.13,-59.91,,"Qualified",0.870,126850.01,127051.20,"J-6",318,"Alloy 617","Plate",314626
319,"CapPass",52.01,-58.03,,"Qualified",0.896,127243.82,127451.23,"J-6",319,"Alloy 617","Plate",314626
320,"CapPass",51.00,-58.85,,"Qualified",0.867,127650.46,127851.21,"J-6",320,"Alloy 617","Plate",314626
321,"CapPass",50.99,-60.27,,"Qualified",0.846,128044.90,128251.25,"J-6",321,"Alloy 617","Plate",314626
322,"CapPass",51.27,-59.58,,"Qualified",0.860,128450.49,128651.14,"J-6",322,"Alloy 617","Plate",314626
323,"CapPass",50.74,-58.14,,"Qualified",0.873,128851.24,129051.24,"J-6",323,"Alloy 617","Plate",314626
324,"CapPass",49.78,-61.90,,"Qualified",0.804,129246.96,129451.27,"J-6",324,"Alloy 617","Plate",314626
325,"CapPass",49.17,-56.62,,"Qualified",0.868,129635.11,129850.92,"J-6",325,"Alloy 617","Plate",314626
326,"CapPass",48.86,-61.50,,"Qualified",0.795,130051.13,130250.94,"J-6",326,"Alloy 617","Plate",314626
327,"CapPass",48.61,-58.81,,"Qualified",0.827,130441.61,130651.30,"J-6",327,"Alloy 617","Plate",314626
328,"CapPass",48.85,-59.41,,"Qualified",0.822,130851.28,131051.30,"J-6",328,"Alloy 617","Plate",314626
329,"CapPass",47.80,-56.11,,"Qualified",0.852,131251.11,131451.35,"J-6",329,"Alloy 617","Plate",314626
330,"CapPass",47.37,-60.66,,"Qualified",0.781,131651.28,131850.57,"J-6",330,"Alloy 617","Plate",314626
331,"CapPass",46.88,-56.22,,"Qualified",0.834,132039.41,132251.35,"J-6",331,"Alloy 617","Plate",314626
332,"CapPass",46.39,-57.03,,"Qualified",0.814,132449.05,132651.38,"J-6",332,"Alloy 617","Plate",314626
333,"CapPass",45.96,-55.77,,"Qualified",0.824,132844.08,133051.32,"J-6",333,"Alloy 617","Plate",314626
334,"CapPass",46.02,-54.29,,"Qualified",0.848,133250.88,133451.39,"J-6",334,"Alloy 617","Plate",314626
335,"CapPass",45.16,-54.71,,"Qualified",0.826,133639.64,133851.41,"J-6",335,"Alloy 617","Plate",314626
336,"CapPass",44.51,-57.03,,"Qualified",0.780,134051.38,134251.03,"J-6",336,"Alloy 617","Plate",314626
337,"CapPass",43.91,-58.34,,"Qualified",0.753,134450.61,134651.41,"J-6",337,"Alloy 617","Plate",314626
338,"CapPass",43.09,-55.44,,"Qualified",0.777,134851.39,135051.44,"J-6",338,"Alloy 617","Plate",314626
339,"CapPass",42.80,-58.09,,"Qualified",0.737,135249.00,135451.41,"J-6",339,"Alloy 617","Plate",314626
340,"CapPass",43.10,-57.27,,"Qualified",0.753,135648.55,135851.47,"J-6",340,"Alloy 617","Plate",314626
341,"CapPass",42.25,-56.38,,"Qualified",0.749,136045.99,136251.50,"J-6",341,"Alloy 617","Plate",314626
342,"CapPass",41.54,-54.98,,"Qualified",0.756,136451.35,136651.47,"J-6",342,"Alloy 617","Plate",314626
343,"CapPass",40.80,-55.57,,"Qualified",0.734,136833.44,137051.03,"J-6",343,"Alloy 617","Plate",314626
344,"CapPass",41.12,-54.00,,"Qualified",0.762,137250.99,137451.52,"J-6",344,"Alloy 617","Plate",314626
345,"CapPass",40.54,-53.54,,"Qualified",0.757,137647.71,137851.50,"J-6",345,"Alloy 617","Plate",314626
