Repository: js-molina/fatigue-A617

File: data/950C/Strain rate 0.001/0.30% strain/HTM_A20_Cycles_31516.csv (part 1 of 8)
"Cycle Label","Data State","Elapsed Time Sec","Qual State","Strain","Stress Mpa","Count","Sample","Alloy","Material_Form","Heat"
"Cycle 1","CapPass",0.00,"Trend",0.00003,-4.77,1,"315-16","Alloy 617","Plate",314626
"Cycle 1","CapPass",0.04,"Trend",0.00005,-1.07,2,"315-16","Alloy 617","Plate",314626
"Cycle 1","CapPass",0.07,"Trend",0.00008,2.57,3,"315-16","Alloy 617","Plate",314626
"Cycle 1","CapPass",0.10,"Trend",0.00010,5.96,4,"315-16","Alloy 617","Plate",314626
"Cycle 1","CapPass",0.12,"Trend",0.00013,9.46,5,"315-16","Alloy 617","Plate",314626
"Cycle 1","CapPass",0.15,"Trend",0.00015,12.91,6,"315-16","Alloy 617","Plate",314626
"Cycle 1","CapPass",0.18,"Trend",0.00018,16.18,7,"315-16","Alloy 617","Plate",314626
"Cycle 1","CapPass",0.21,"Trend",0.00020,19.36,8,"315-16","Alloy 617","Plate",314626
"Cycle 1","CapPass",0.25,"Trend",0.00023,22.20,9,"315-16","Alloy 617","Plate",314626
"Cycle 1","CapPass",0.33,"Trend",0.00025,25.45,10,"315-16","Alloy 617","Plate",314626
"Cycle 1","CapPass",0.38,"Trend",0.00028,29.02,11,"315-16","Alloy 617","Plate",314626
"Cycle 1","CapPass",0.42,"Trend",0.00030,32.71,12,"315-16","Alloy 617","Plate",314626
"Cycle 1","CapPass",0.44,"Trend",0.00033,37.07,13,"315-16","Alloy 617","Plate",314626
"Cycle 1","CapPass",0.46,"Trend",0.00036,40.64,14,"315-16","Alloy 617","Plate",314626
"Cycle 1","CapPass",0.47,"Trend",0.00038,44.05,15,"315-16","Alloy 617","Plate",314626
"Cycle 1","CapPass",0.49,"Trend",0.00041,47.54,16,"315-16","Alloy 617","Plate",314626
"Cycle 1","CapPass",0.51,"Trend",0.00043,50.93,17,"315-16","Alloy 617","Plate",314626
"Cycle 1","CapPass",0.53,"Trend",0.00046,54.36,18,"315-16","Alloy 617","Plate",314626
"Cycle 1","CapPass",0.55,"Trend",0.00048,57.69,19,"315-16","Alloy 617","Plate",314626
"Cycle 1","CapPass",0.58,"Trend",0.00051,60.90,20,"315-16","Alloy 617","Plate",314626
"Cycle 1","CapPass",0.61,"Trend",0.00054,64.42,21,"315-16","Alloy 617","Plate",314626
"Cycle 1","CapPass",0.65,"Trend",0.00056,67.85,22,"315-16","Alloy 617","Plate",314626
"Cycle 1","CapPass",0.68,"Trend",0.00059,71.04,23,"315-16","Alloy 617","Plate",314626
"Cycle 1","CapPass",0.72,"Trend",0.00061,74.58,24,"315-16","Alloy 617","Plate",314626
"Cycle 1","CapPass",0.76,"Trend",0.00064,78.15,25,"315-16","Alloy 617","Plate",314626
"Cycle 1","CapPass",0.79,"Trend",0.00066,81.81,26,"315-16","Alloy 617","Plate",314626
"Cycle 1","CapPass",0.82,"Trend",0.00069,85.10,27,"315-16","Alloy 617","Plate",314626
"Cycle 1","CapPass",0.85,"Trend",0.00071,88.78,28,"315-16","Alloy 617","Plate",314626
"Cycle 1","CapPass",0.87,"Trend",0.00074,92.57,29,"315-16","Alloy 617","Plate",314626
"Cycle 1","CapPass",0.89,"Trend",0.00076,96.16,30,"315-16","Alloy 617","Plate",314626
"Cycle 1","CapPass",0.91,"Trend",0.00079,99.70,31,"315-16","Alloy 617","Plate",314626
"Cycle 1","CapPass",0.93,"Trend",0.00082,103.33,32,"315-16","Alloy 617","Plate",314626
"Cycle 1","CapPass",0.95,"Trend",0.00084,106.85,33,"315-16","Alloy 617","Plate",314626
"Cycle 1","CapPass",0.97,"Trend",0.00087,110.41,34,"315-16","Alloy 617","Plate",314626
"Cycle 1","CapPass",0.98,"Trend",0.00089,113.86,35,"315-16","Alloy 617","Plate",314626
"Cycle 1","CapPass",1.00,"Trend",0.00092,117.22,36,"315-16","Alloy 617","Plate",314626
"Cycle 1","CapPass",1.02,"Trend",0.00094,120.58,37,"315-16","Alloy 617","Plate",314626
"Cycle 1","CapPass",1.04,"Trend",0.00097,123.89,38,"315-16","Alloy 617","Plate",314626
"Cycle 1","CapPass",1.06,"Trend",0.00100,127.13,39,"315-16","Alloy 617","Plate",314626
"Cycle 1","CapPass",1.08,"Trend",0.00102,130.59,40,"315-16","Alloy 617","Plate",314626
"Cycle 1","CapPass",1.10,"Trend",0.00105,134.05,41,"315-16","Alloy 617","Plate",314626
"Cycle 1","CapPass",1.12,"Trend",0.00107,137.18,42,"315-16","Alloy 617","Plate",314626
"Cycle 1","CapPass",1.14,"Trend",0.00110,140.44,43,"315-16","Alloy 617","Plate",314626
"Cycle 1","CapPass",1.16,"Trend",0.00112,143.62,44,"315-16","Alloy 617","Plate",314626
"Cycle 1","CapPass",1.19,"Trend",0.00115,146.82,45,"315-16","Alloy 617","Plate",314626
"Cycle 1","CapPass",1.21,"Trend",0.00118,149.76,46,"315-16","Alloy 617","Plate",314626
"Cycle 1","CapPass",1.24,"Trend",0.00120,152.38,47,"315-16","Alloy 617","Plate",314626
"Cycle 1","CapPass",1.39,"Trend",0.00118,145.09,48,"315-16","Alloy 617","Plate",314626
"Cycle 1","CapPass",1.42,"Trend",0.00115,141.10,49,"315-16","Alloy 617","Plate",314626
"Cycle 1","CapPass",1.44,"Trend",0.00112,137.37,50,"315-16","Alloy 617","Plate",314626
"Cycle 1","CapPass",1.46,"Trend",0.00110,133.68,51,"315-16","Alloy 617","Plate",314626
"Cycle 1","CapPass",1.49,"Trend",0.00107,129.95,52,"315-16","Alloy 617","Plate",314626
"Cycle 1","CapPass",1.51,"Trend",0.00105,126.48,53,"315-16","Alloy 617","Plate",314626
"Cycle 1","CapPass",1.53,"Trend",0.00102,122.92,54,"315-16","Alloy 617","Plate",314626
"Cycle 1","CapPass",1.56,"Trend",0.00099,119.33,55,"315-16","Alloy 617","Plate",314626
"Cycle 1","CapPass",1.58,"Trend",0.00097,115.90,56,"315-16","Alloy 617","Plate",314626
"Cycle 1","CapPass",1.61,"Trend",0.00094,112.43,57,"315-16","Alloy 617","Plate",314626
"Cycle 1","CapPass",1.63,"Trend",0.00092,108.98,58,"315-16","Alloy 617","Plate",314626
"Cycle 1","CapPass",1.66,"Trend",0.00089,105.53,59,"315-16","Alloy 617","Plate",314626
"Cycle 1","CapPass",1.69,"Trend",0.00087,102.08,60,"315-16","Alloy 617","Plate",314626
"Cycle 1","CapPass",1.72,"Trend",0.00084,98.64,61,"315-16","Alloy 617","Plate",314626
"Cycle 1","CapPass",1.75,"Trend",0.00082,95.11,62,"315-16","Alloy 617","Plate",314626
"Cycle 1","CapPass",1.77,"Trend",0.00079,91.74,63,"315-16","Alloy 617","Plate",314626
"Cycle 1","CapPass",1.80,"Trend",0.00077,88.25,64,"315-16","Alloy 617","Plate",314626
"Cycle 1","CapPass",1.83,"Trend",0.00074,84.79,65,"315-16","Alloy 617","Plate",314626
"Cycle 1","CapPass",1.86,"Trend",0.00071,81.26,66,"315-16","Alloy 617","Plate",314626
"Cycle 1","CapPass",1.89,"Trend",0.00069,77.82,67,"315-16","Alloy 617","Plate",314626
"Cycle 1","CapPass",1.92,"Trend",0.00066,74.29,68,"315-16","Alloy 617","Plate",314626
"Cycle 1","CapPass",1.94,"Trend",0.00064,70.98,69,"315-16","Alloy 617","Plate",314626
"Cycle 1","CapPass",1.97,"Trend",0.00061,67.53,70,"315-16","Alloy 617","Plate",314626
"Cycle 1","CapPass",2.00,"Trend",0.00059,63.93,71,"315-16","Alloy 617","Plate",314626
"Cycle 1","CapPass",2.03,"Trend",0.00056,60.52,72,"315-16","Alloy 617","Plate",314626
"Cycle 1","CapPass",2.06,"Trend",0.00054,57.04,73,"315-16","Alloy 617","Plate",314626
"Cycle 1","CapPass",2.09,"Trend",0.00051,53.53,74,"315-16","Alloy 617","Plate",314626
"Cycle 1","CapPass",2.11,"Trend",0.00049,50.15,75,"315-16","Alloy 617","Plate",314626
"Cycle 1","CapPass",2.14,"Trend",0.00046,46.75,76,"315-16","Alloy 617","Plate",314626
"Cycle 1","CapPass",2.17,"Trend",0.00044,43.28,77,"315-16","Alloy 617","Plate",314626
"Cycle 1","CapPass",2.20,"Trend",0.00041,39.98,78,"315-16","Alloy 617","Plate",314626
"Cycle 1","CapPass",2.22,"Trend",0.00039,36.51,79,"315-16","Alloy 617","Plate",314626
"Cycle 1","CapPass",2.25,"Trend",0.00036,33.17,80,"315-16","Alloy 617","Plate",314626
"Cycle 1","CapPass",2.28,"Trend",0.00033,29.75,81,"315-16","Alloy 617","Plate",314626
"Cycle 1","CapPass",2.31,"Trend",0.00031,26.39,82,"315-16","Alloy 617","Plate",314626
"Cycle 1","CapPass",2.33,"Trend",0.00028,23.00,83,"315-16","Alloy 617","Plate",314626
"Cycle 1","CapPass",2.36,"Trend",0.00026,19.53,84,"315-16","Alloy 617","Plate",314626
"Cycle 1","CapPass",2.39,"Trend",0.00023,16.27,85,"315-16","Alloy 617","Plate",314626
"Cycle 1","CapPass",2.42,"Trend",0.00021,12.86,86,"315-16","Alloy 617","Plate",314626
"Cycle 1","CapPass",2.44,"Trend",0.00018,9.58,87,"315-16","Alloy 617","Plate",314626
"Cycle 1","CapPass",2.47,"Trend",0.00016,6.13,88,"315-16","Alloy 617","Plate",314626
"Cycle 1","CapPass",2.50,"Trend",0.00013,2.89,89,"315-16","Alloy 617","Plate",314626
"Cycle 1","CapPass",2.53,"Trend",0.00011,-0.58,90,"315-16","Alloy 617","Plate",314626
"Cycle 1","CapPass",2.56,"Trend",0.00008,-3.91,91,"315-16","Alloy 617","Plate",314626
"Cycle 1","CapPass",2.58,"Trend",0.00005,-7.12,92,"315-16","Alloy 617","Plate",314626
"Cycle 1","CapPass",2.61,"Trend",0.00003,-10.46,93,"315-16","Alloy 617","Plate",314626
"Cycle 1","CapPass",2.64,"Trend",0.00000,-13.77,94,"315-16","Alloy 617","Plate",314626
"Cycle 1","CapPass",2.67,"Trend",-0.00002,-16.79,95,"315-16","Alloy 617","Plate",314626
"Cycle 1","CapPass",2.72,"Trend",-0.00005,-19.16,96,"315-16","Alloy 617","Plate",314626
"Cycle 1","CapPass",2.83,"Trend",-0.00007,-22.44,97,"315-16","Alloy 617","Plate",314626
"Cycle 1","CapPass",2.87,"Trend",-0.00010,-25.82,98,"315-16","Alloy 617","Plate",314626
"Cycle 1","CapPass",2.91,"Trend",-0.00012,-29.35,99,"315-16","Alloy 617","Plate",314626
"Cycle 1","CapPass",2.94,"Trend",-0.00015,-33.00,100,"315-16","Alloy 617","Plate",314626
"Cycle 1","CapPass",2.97,"Trend",-0.00017,-36.45,101,"315-16","Alloy 617","Plate",314626
"Cycle 1","CapPass",3.00,"Trend",-0.00020,-39.91,102,"315-16","Alloy 617","Plate",314626
"Cycle 1","CapPass",3.02,"Trend",-0.00023,-43.97,103,"315-16","Alloy 617","Plate",314626
"Cycle 1","CapPass",3.04,"Trend",-0.00025,-47.33,104,"315-16","Alloy 617","Plate",314626
"Cycle 1","CapPass",3.05,"Trend",-0.00028,-50.84,105,"315-16","Alloy 617","Plate",314626
"Cycle 1","CapPass",3.07,"Trend",-0.00030,-54.12,106,"315-16","Alloy 617","Plate",314626
"Cycle 1","CapPass",3.09,"Trend",-0.00033,-57.33,107,"315-16","Alloy 617","Plate",314626
"Cycle 1","CapPass",3.11,"Trend",-0.00035,-60.62,108,"315-16","Alloy 617","Plate",314626
"Cycle 1","CapPass",3.13,"Trend",-0.00038,-63.85,109,"315-16","Alloy 617","Plate",314626
"Cycle 1","CapPass",3.16,"Trend",-0.00041,-67.09,110,"315-16","Alloy 617","Plate",314626
"Cycle 1","CapPass",3.18,"Trend",-0.00043,-70.66,111,"315-16","Alloy 617","Plate",314626
"Cycle 1","CapPass",3.20,"Trend",-0.00046,-74.16,112,"315-16","Alloy 617","Plate",314626
"Cycle 1","CapPass",3.22,"Trend",-0.00048,-77.61,113,"315-16","Alloy 617","Plate",314626
"Cycle 1","CapPass",3.24,"Trend",-0.00051,-81.15,114,"315-16","Alloy 617","Plate",314626
"Cycle 1","CapPass",3.25,"Trend",-0.00053,-84.75,115,"315-16","Alloy 617","Plate",314626
"Cycle 1","CapPass",3.27,"Trend",-0.00056,-88.11,116,"315-16","Alloy 617","Plate",314626
"Cycle 1","CapPass",3.29,"Trend",-0.00059,-91.44,117,"315-16","Alloy 617","Plate",314626
"Cycle 1","CapPass",3.30,"Trend",-0.00061,-94.83,118,"315-16","Alloy 617","Plate",314626
"Cycle 1","CapPass",3.32,"Trend",-0.00064,-98.23,119,"315-16","Alloy 617","Plate",314626
"Cycle 1","CapPass",3.34,"Trend",-0.00066,-101.5,120,"315-16","Alloy 617","Plate",314626
"Cycle 1","CapPass",3.36,"Trend",-0.00069,-104.7,121,"315-16","Alloy 617","Plate",314626
"Cycle 1","CapPass",3.38,"Trend",-0.00071,-108.1,122,"315-16","Alloy 617","Plate",314626
"Cycle 1","CapPass",3.40,"Trend",-0.00074,-111.3,123,"315-16","Alloy 617","Plate",314626
"Cycle 1","CapPass",3.42,"Trend",-0.00077,-114.6,124,"315-16","Alloy 617","Plate",314626
"Cycle 1","CapPass",3.44,"Trend",-0.00079,-117.7,125,"315-16","Alloy 617","Plate",314626
"Cycle 1","CapPass",3.46,"Trend",-0.00082,-120.8,126,"315-16","Alloy 617","Plate",314626
"Cycle 1","CapPass",3.48,"Trend",-0.00084,-123.9,127,"315-16","Alloy 617","Plate",314626
"Cycle 1","CapPass",3.51,"Trend",-0.00087,-127.0,128,"315-16","Alloy 617","Plate",314626
"Cycle 1","CapPass",3.53,"Trend",-0.00089,-130.0,129,"315-16","Alloy 617","Plate",314626
"Cycle 1","CapPass",3.55,"Trend",-0.00092,-133.0,130,"315-16","Alloy 617","Plate",314626
"Cycle 1","CapPass",3.58,"Trend",-0.00094,-136.0,131,"315-16","Alloy 617","Plate",314626
"Cycle 1","CapPass",3.60,"Trend",-0.00097,-139.1,132,"315-16","Alloy 617","Plate",314626
"Cycle 1","CapPass",3.63,"Trend",-0.00099,-142.1,133,"315-16","Alloy 617","Plate",314626
"Cycle 1","CapPass",3.66,"Trend",-0.00102,-145.0,134,"315-16","Alloy 617","Plate",314626
"Cycle 1","CapPass",3.68,"Trend",-0.00104,-147.9,135,"315-16","Alloy 617","Plate",314626
"Cycle 1","CapPass",3.71,"Trend",-0.00107,-150.8,136,"315-16","Alloy 617","Plate",314626
"Cycle 1","CapPass",3.74,"Trend",-0.00110,-153.8,137,"315-16","Alloy 617","Plate",314626
"Cycle 1","CapPass",3.76,"Trend",-0.00112,-156.5,138,"315-16","Alloy 617","Plate",314626
"Cycle 1","CapPass",3.79,"Trend",-0.00115,-159.3,139,"315-16","Alloy 617","Plate",314626
"Cycle 1","CapPass",3.82,"Trend",-0.00117,-161.8,140,"315-16","Alloy 617","Plate",314626
"Cycle 1","CapPass",3.84,"Trend",-0.00120,-163.3,141,"315-16","Alloy 617","Plate",314626
"Cycle 1","CapPass",3.88,"Trend",-0.00122,-163.7,142,"315-16","Alloy 617","Plate",314626
"Cycle 1","CapPass",3.98,"Trend",-0.00120,-153.9,143,"315-16","Alloy 617","Plate",314626
"Cycle 1","CapPass",4.00,"Trend",-0.00117,-149.5,144,"315-16","Alloy 617","Plate",314626
"Cycle 1","CapPass",4.02,"Trend",-0.00115,-145.4,145,"315-16","Alloy 617","Plate",314626
"Cycle 1","CapPass",4.04,"Trend",-0.00112,-141.6,146,"315-16","Alloy 617","Plate",314626
"Cycle 1","CapPass",4.06,"Trend",-0.00110,-137.7,147,"315-16","Alloy 617","Plate",314626
"Cycle 1","CapPass",4.08,"Trend",-0.00107,-133.8,148,"315-16","Alloy 617","Plate",314626
"Cycle 1","CapPass",4.11,"Trend",-0.00104,-130.0,149,"315-16","Alloy 617","Plate",314626
"Cycle 1","CapPass",4.13,"Trend",-0.00102,-126.2,150,"315-16","Alloy 617","Plate",314626
"Cycle 1","CapPass",4.15,"Trend",-0.00099,-122.4,151,"315-16","Alloy 617","Plate",314626
"Cycle 1","CapPass",4.17,"Trend",-0.00097,-118.7,152,"315-16","Alloy 617","Plate",314626
"Cycle 1","CapPass",4.20,"Trend",-0.00094,-115.1,153,"315-16","Alloy 617","Plate",314626
"Cycle 1","CapPass",4.22,"Trend",-0.00092,-111.2,154,"315-16","Alloy 617","Plate",314626
"Cycle 1","CapPass",4.25,"Trend",-0.00089,-107.5,155,"315-16","Alloy 617","Plate",314626
"Cycle 1","CapPass",4.28,"Trend",-0.00087,-103.9,156,"315-16","Alloy 617","Plate",314626
"Cycle 1","CapPass",4.31,"Trend",-0.00084,-100.0,157,"315-16","Alloy 617","Plate",314626
"Cycle 1","CapPass",4.33,"Trend",-0.00081,-96.28,158,"315-16","Alloy 617","Plate",314626
"Cycle 1","CapPass",4.36,"Trend",-0.00079,-92.83,159,"315-16","Alloy 617","Plate",314626
"Cycle 1","CapPass",4.39,"Trend",-0.00076,-89.11,160,"315-16","Alloy 617","Plate",314626
"Cycle 1","CapPass",4.42,"Trend",-0.00074,-85.51,161,"315-16","Alloy 617","Plate",314626
"Cycle 1","CapPass",4.45,"Trend",-0.00071,-82.02,162,"315-16","Alloy 617","Plate",314626
"Cycle 1","CapPass",4.47,"Trend",-0.00069,-78.25,163,"315-16","Alloy 617","Plate",314626
"Cycle 1","CapPass",4.50,"Trend",-0.00066,-74.79,164,"315-16","Alloy 617","Plate",314626
"Cycle 1","CapPass",4.53,"Trend",-0.00064,-71.27,165,"315-16","Alloy 617","Plate",314626
"Cycle 1","CapPass",4.56,"Trend",-0.00061,-67.69,166,"315-16","Alloy 617","Plate",314626
"Cycle 1","CapPass",4.58,"Trend",-0.00059,-64.30,167,"315-16","Alloy 617","Plate",314626
"Cycle 1","CapPass",4.61,"Trend",-0.00056,-60.79,168,"315-16","Alloy 617","Plate",314626
"Cycle 1","CapPass",4.64,"Trend",-0.00054,-57.35,169,"315-16","Alloy 617","Plate",314626
"Cycle 1","CapPass",4.66,"Trend",-0.00051,-53.91,170,"315-16","Alloy 617","Plate",314626
"Cycle 1","CapPass",4.69,"Trend",-0.00048,-50.41,171,"315-16","Alloy 617","Plate",314626
"Cycle 1","CapPass",4.72,"Trend",-0.00046,-46.89,172,"315-16","Alloy 617","Plate",314626
"Cycle 1","CapPass",4.75,"Trend",-0.00043,-43.49,173,"315-16","Alloy 617","Plate",314626
"Cycle 1","CapPass",4.77,"Trend",-0.00041,-39.95,174,"315-16","Alloy 617","Plate",314626
"Cycle 1","CapPass",4.80,"Trend",-0.00038,-36.33,175,"315-16","Alloy 617","Plate",314626
"Cycle 1","CapPass",4.83,"Trend",-0.00036,-32.84,176,"315-16","Alloy 617","Plate",314626
"Cycle 1","CapPass",4.86,"Trend",-0.00033,-29.35,177,"315-16","Alloy 617","Plate",314626
"Cycle 1","CapPass",4.89,"Trend",-0.00030,-25.94,178,"315-16","Alloy 617","Plate",314626
"Cycle 1","CapPass",4.92,"Trend",-0.00028,-22.41,179,"315-16","Alloy 617","Plate",314626
"Cycle 1","CapPass",4.94,"Trend",-0.00025,-18.75,180,"315-16","Alloy 617","Plate",314626
"Cycle 1","CapPass",4.97,"Trend",-0.00023,-15.55,181,"315-16","Alloy 617","Plate",314626
"Cycle 1","CapPass",5.00,"Trend",-0.00020,-11.93,182,"315-16","Alloy 617","Plate",314626
"Cycle 1","CapPass",5.02,"Trend",-0.00018,-8.68,183,"315-16","Alloy 617","Plate",314626
"Cycle 1","CapPass",5.05,"Trend",-0.00015,-5.39,184,"315-16","Alloy 617","Plate",314626
"Cycle 2","CapPass",5.08,"Trend",-0.00013,-1.94,185,"315-16","Alloy 617","Plate",314626
"Cycle 2","CapPass",5.11,"Trend",-0.00010,1.51,186,"315-16","Alloy 617","Plate",314626
"Cycle 2","CapPass",5.14,"Trend",-0.00008,4.94,187,"315-16","Alloy 617","Plate",314626
"Cycle 2","CapPass",5.16,"Trend",-0.00005,8.29,188,"315-16","Alloy 617","Plate",314626
"Cycle 2","CapPass",5.19,"Trend",-0.00003,11.69,189,"315-16","Alloy 617","Plate",314626
"Cycle 2","CapPass",5.22,"Trend",-0.00000,15.10,190,"315-16","Alloy 617","Plate",314626
"Cycle 2","CapPass",5.25,"Trend",0.00003,18.28,191,"315-16","Alloy 617","Plate",314626
"Cycle 2","CapPass",5.28,"Trend",0.00005,21.58,192,"315-16","Alloy 617","Plate",314626
"Cycle 2","CapPass",5.31,"Trend",0.00008,24.86,193,"315-16","Alloy 617","Plate",314626
"Cycle 2","CapPass",5.35,"Trend",0.00010,27.73,194,"315-16","Alloy 617","Plate",314626
"Cycle 2","CapPass",5.42,"Trend",0.00013,30.67,195,"315-16","Alloy 617","Plate",314626
"Cycle 2","CapPass",5.49,"Trend",0.00015,34.14,196,"315-16","Alloy 617","Plate",314626
"Cycle 2","CapPass",5.52,"Trend",0.00018,37.89,197,"315-16","Alloy 617","Plate",314626
"Cycle 2","CapPass",5.54,"Trend",0.00020,41.39,198,"315-16","Alloy 617","Plate",314626
"Cycle 2","CapPass",5.57,"Trend",0.00023,44.81,199,"315-16","Alloy 617","Plate",314626
"Cycle 2","CapPass",5.59,"Trend",0.00025,48.81,200,"315-16","Alloy 617","Plate",314626
"Cycle 2","CapPass",5.61,"Trend",0.00028,52.14,201,"315-16","Alloy 617","Plate",314626
"Cycle 2","CapPass",5.62,"Trend",0.00031,55.47,202,"315-16","Alloy 617","Plate",314626
"Cycle 2","CapPass",5.64,"Trend",0.00033,58.78,203,"315-16","Alloy 617","Plate",314626
"Cycle 2","CapPass",5.66,"Trend",0.00036,61.88,204,"315-16","Alloy 617","Plate",314626
"Cycle 2","CapPass",5.69,"Trend",0.00038,65.13,205,"315-16","Alloy 617","Plate",314626
"Cycle 2","CapPass",5.72,"Trend",0.00041,68.42,206,"315-16","Alloy 617","Plate",314626
"Cycle 2","CapPass",5.75,"Trend",0.00043,71.54,207,"315-16","Alloy 617","Plate",314626
"Cycle 2","CapPass",5.78,"Trend",0.00046,74.67,208,"315-16","Alloy 617","Plate",314626
"Cycle 2","CapPass",5.82,"Trend",0.00048,78.08,209,"315-16","Alloy 617","Plate",314626
"Cycle 2","CapPass",5.85,"Trend",0.00051,81.25,210,"315-16","Alloy 617","Plate",314626
"Cycle 2","CapPass",5.89,"Trend",0.00054,84.63,211,"315-16","Alloy 617","Plate",314626
"Cycle 2","CapPass",5.92,"Trend",0.00056,87.94,212,"315-16","Alloy 617","Plate",314626
"Cycle 2","CapPass",5.95,"Trend",0.00059,91.26,213,"315-16","Alloy 617","Plate",314626
"Cycle 2","CapPass",5.97,"Trend",0.00061,94.87,214,"315-16","Alloy 617","Plate",314626
"Cycle 2","CapPass",5.99,"Trend",0.00064,98.39,215,"315-16","Alloy 617","Plate",314626
"Cycle 2","CapPass",6.01,"Trend",0.00066,101.74,216,"315-16","Alloy 617","Plate",314626
"Cycle 2","CapPass",6.02,"Trend",0.00069,104.96,217,"315-16","Alloy 617","Plate",314626
"Cycle 2","CapPass",6.04,"Trend",0.00071,108.28,218,"315-16","Alloy 617","Plate",314626
"Cycle 2","CapPass",6.06,"Trend",0.00074,111.62,219,"315-16","Alloy 617","Plate",314626
"Cycle 2","CapPass",6.07,"Trend",0.00077,114.68,220,"315-16","Alloy 617","Plate",314626
"Cycle 2","CapPass",6.09,"Trend",0.00079,117.88,221,"315-16","Alloy 617","Plate",314626
"Cycle 2","CapPass",6.11,"Trend",0.00082,121.06,222,"315-16","Alloy 617","Plate",314626
"Cycle 2","CapPass",6.12,"Trend",0.00084,124.24,223,"315-16","Alloy 617","Plate",314626
"Cycle 2","CapPass",6.14,"Trend",0.00087,127.31,224,"315-16","Alloy 617","Plate",314626
"Cycle 2","CapPass",6.16,"Trend",0.00089,130.32,225,"315-16","Alloy 617","Plate",314626
"Cycle 2","CapPass",6.18,"Trend",0.00092,133.27,226,"315-16","Alloy 617","Plate",314626
"Cycle 2","CapPass",6.20,"Trend",0.00095,136.02,227,"315-16","Alloy 617","Plate",314626
"Cycle 2","CapPass",6.22,"Trend",0.00097,138.72,228,"315-16","Alloy 617","Plate",314626
"Cycle 2","CapPass",6.24,"Trend",0.00100,141.15,229,"315-16","Alloy 617","Plate",314626
"Cycle 2","CapPass",6.26,"Trend",0.00102,143.88,230,"315-16","Alloy 617","Plate",314626
"Cycle 2","CapPass",6.28,"Trend",0.00105,146.26,231,"315-16","Alloy 617","Plate",314626
"Cycle 2","CapPass",6.30,"Trend",0.00107,148.70,232,"315-16","Alloy 617","Plate",314626
"Cycle 2","CapPass",6.32,"Trend",0.00110,150.81,233,"315-16","Alloy 617","Plate",314626
"Cycle 2","CapPass",6.34,"Trend",0.00113,153.17,234,"315-16","Alloy 617","Plate",314626
"Cycle 2","CapPass",6.37,"Trend",0.00115,155.58,235,"315-16","Alloy 617","Plate",314626
"Cycle 2","CapPass",6.40,"Trend",0.00118,157.99,236,"315-16","Alloy 617","Plate",314626
"Cycle 2","CapPass",6.42,"Trend",0.00120,160.12,237,"315-16","Alloy 617","Plate",314626
"Cycle 2","CapPass",6.45,"Trend",0.00123,162.39,238,"315-16","Alloy 617","Plate",314626
"Cycle 2","CapPass",6.48,"Trend",0.00125,164.88,239,"315-16","Alloy 617","Plate",314626
"Cycle 2","CapPass",6.49,"Trend",0.00128,163.74,240,"315-16","Alloy 617","Plate",314626
"Cycle 2","CapPass",6.49,"Trend",0.00131,163.29,241,"315-16","Alloy 617","Plate",314626
"Cycle 2","CapPass",6.50,"Trend",0.00133,163.33,242,"315-16","Alloy 617","Plate",314626
"Cycle 2","CapPass",6.50,"Trend",0.00136,163.40,243,"315-16","Alloy 617","Plate",314626
"Cycle 2","CapPass",6.50,"Trend",0.00140,163.51,244,"315-16","Alloy 617","Plate",314626
"Cycle 2","CapPass",6.50,"Trend",0.00144,163.59,245,"315-16","Alloy 617","Plate",314626
"Cycle 2","CapPass",6.50,"Trend",0.00147,163.72,246,"315-16","Alloy 617","Plate",314626
"Cycle 2","CapPass",6.51,"Trend",0.00150,163.91,247,"315-16","Alloy 617","Plate",314626
"Cycle 2","CapPass",6.52,"Trend",0.00153,164.44,248,"315-16","Alloy 617","Plate",314626
"Cycle 2","CapPass",6.54,"Trend",0.00155,163.82,249,"315-16","Alloy 617","Plate",314626
"Cycle 2","CapPass",6.59,"Trend",0.00152,155.87,250,"315-16","Alloy 617","Plate",314626
"Cycle 2","CapPass",6.60,"Trend",0.00150,151.40,251,"315-16","Alloy 617","Plate",314626
"Cycle 2","CapPass",6.61,"Trend",0.00147,147.78,252,"315-16","Alloy 617","Plate",314626
"Cycle 2","CapPass",6.63,"Trend",0.00145,143.81,253,"315-16","Alloy 617","Plate",314626
"Cycle 2","CapPass",6.64,"Trend",0.00142,139.97,254,"315-16","Alloy 617","Plate",314626
"Cycle 2","CapPass",6.65,"Trend",0.00139,136.54,255,"315-16","Alloy 617","Plate",314626
"Cycle 2","CapPass",6.67,"Trend",0.00137,132.88,256,"315-16","Alloy 617","Plate",314626
"Cycle 2","CapPass",6.68,"Trend",0.00134,129.06,257,"315-16","Alloy 617","Plate",314626
"Cycle 2","CapPass",6.69,"Trend",0.00132,125.70,258,"315-16","Alloy 617","Plate",314626
"Cycle 2","CapPass",6.71,"Trend",0.00129,122.06,259,"315-16","Alloy 617","Plate",314626
"Cycle 2","CapPass",6.72,"Trend",0.00126,118.35,260,"315-16","Alloy 617","Plate",314626
"Cycle 2","CapPass",6.74,"Trend",0.00124,114.93,261,"315-16","Alloy 617","Plate",314626
"Cycle 2","CapPass",6.75,"Trend",0.00121,111.81,262,"315-16","Alloy 617","Plate",314626
"Cycle 2","CapPass",6.77,"Trend",0.00119,108.36,263,"315-16","Alloy 617","Plate",314626
"Cycle 2","CapPass",6.79,"Trend",0.00116,104.83,264,"315-16","Alloy 617","Plate",314626
"Cycle 2","CapPass",6.81,"Trend",0.00114,101.56,265,"315-16","Alloy 617","Plate",314626
"Cycle 2","CapPass",6.84,"Trend",0.00111,98.20,266,"315-16","Alloy 617","Plate",314626
"Cycle 2","CapPass",6.86,"Trend",0.00109,94.89,267,"315-16","Alloy 617","Plate",314626
"Cycle 2","CapPass",6.89,"Trend",0.00106,91.66,268,"315-16","Alloy 617","Plate",314626
"Cycle 2","CapPass",6.92,"Trend",0.00103,88.19,269,"315-16","Alloy 617","Plate",314626
"Cycle 2","CapPass",6.95,"Trend",0.00101,84.76,270,"315-16","Alloy 617","Plate",314626
"Cycle 2","CapPass",6.98,"Trend",0.00098,81.66,271,"315-16","Alloy 617","Plate",314626
"Cycle 2","CapPass",7.01,"Trend",0.00096,77.92,272,"315-16","Alloy 617","Plate",314626
"Cycle 2","CapPass",7.04,"Trend",0.00093,74.48,273,"315-16","Alloy 617","Plate",314626
"Cycle 2","CapPass",7.07,"Trend",0.00091,70.96,274,"315-16","Alloy 617","Plate",314626
"Cycle 2","CapPass",7.10,"Trend",0.00088,67.56,275,"315-16","Alloy 617","Plate",314626
"Cycle 2","CapPass",7.13,"Trend",0.00086,63.94,276,"315-16","Alloy 617","Plate",314626
"Cycle 2","CapPass",7.16,"Trend",0.00083,60.47,277,"315-16","Alloy 617","Plate",314626
"Cycle 2","CapPass",7.19,"Trend",0.00081,56.98,278,"315-16","Alloy 617","Plate",314626
"Cycle 2","CapPass",7.22,"Trend",0.00078,53.50,279,"315-16","Alloy 617","Plate",314626
"Cycle 2","CapPass",7.25,"Trend",0.00075,49.92,280,"315-16","Alloy 617","Plate",314626
"Cycle 2","CapPass",7.27,"Trend",0.00073,46.56,281,"315-16","Alloy 617","Plate",314626
"Cycle 2","CapPass",7.30,"Trend",0.00070,43.05,282,"315-16","Alloy 617","Plate",314626
"Cycle 2","CapPass",7.33,"Trend",0.00068,39.66,283,"315-16","Alloy 617","Plate",314626
"Cycle 2","CapPass",7.36,"Trend",0.00065,36.14,284,"315-16","Alloy 617","Plate",314626
"Cycle 2","CapPass",7.39,"Trend",0.00063,32.66,285,"315-16","Alloy 617","Plate",314626
"Cycle 2","CapPass",7.41,"Trend",0.00060,29.13,286,"315-16","Alloy 617","Plate",314626
"Cycle 2","CapPass",7.44,"Trend",0.00058,25.77,287,"315-16","Alloy 617","Plate",314626
"Cycle 2","CapPass",7.47,"Trend",0.00055,22.17,288,"315-16","Alloy 617","Plate",314626
"Cycle 2","CapPass",7.50,"Trend",0.00053,18.75,289,"315-16","Alloy 617","Plate",314626
"Cycle 2","CapPass",7.53,"Trend",0.00050,15.33,290,"315-16","Alloy 617","Plate",314626
"Cycle 2","CapPass",7.55,"Trend",0.00047,11.90,291,"315-16","Alloy 617","Plate",314626
"Cycle 2","CapPass",7.58,"Trend",0.00045,8.45,292,"315-16","Alloy 617","Plate",314626
"Cycle 2","CapPass",7.61,"Trend",0.00042,4.90,293,"315-16","Alloy 617","Plate",314626
"Cycle 2","CapPass",7.64,"Trend",0.00040,1.66,294,"315-16","Alloy 617","Plate",314626
"Cycle 2","CapPass",7.67,"Trend",0.00037,-1.76,295,"315-16","Alloy 617","Plate",314626
"Cycle 2","CapPass",7.69,"Trend",0.00035,-5.19,296,"315-16","Alloy 617","Plate",314626
"Cycle 2","CapPass",7.72,"Trend",0.00032,-8.44,297,"315-16","Alloy 617","Plate",314626
"Cycle 2","CapPass",7.75,"Trend",0.00030,-11.81,298,"315-16","Alloy 617","Plate",314626
"Cycle 2","CapPass",7.78,"Trend",0.00027,-15.23,299,"315-16","Alloy 617","Plate",314626
"Cycle 2","CapPass",7.81,"Trend",0.00025,-18.11,300,"315-16","Alloy 617","Plate",314626
"Cycle 2","CapPass",7.94,"Trend",0.00022,-20.59,301,"315-16","Alloy 617","Plate",314626
"Cycle 2","CapPass",8.00,"Trend",0.00020,-24.18,302,"315-16","Alloy 617","Plate",314626
"Cycle 2","CapPass",8.04,"Trend",0.00017,-27.70,303,"315-16","Alloy 617","Plate",314626
"Cycle 2","CapPass",8.07,"Trend",0.00014,-31.02,304,"315-16","Alloy 617","Plate",314626
"Cycle 2","CapPass",8.10,"Trend",0.00012,-34.54,305,"315-16","Alloy 617","Plate",314626
"Cycle 2","CapPass",8.13,"Trend",0.00009,-38.26,306,"315-16","Alloy 617","Plate",314626
"Cycle 2","CapPass",8.15,"Trend",0.00007,-41.67,307,"315-16","Alloy 617","Plate",314626
"Cycle 2","CapPass",8.18,"Trend",0.00004,-45.03,308,"315-16","Alloy 617","Plate",314626
"Cycle 2","CapPass",8.20,"Trend",0.00002,-49.02,309,"315-16","Alloy 617","Plate",314626
"Cycle 2","CapPass",8.21,"Trend",-0.00001,-52.49,310,"315-16","Alloy 617","Plate",314626
"Cycle 2","CapPass",8.23,"Trend",-0.00003,-55.81,311,"315-16","Alloy 617","Plate",314626
"Cycle 2","CapPass",8.24,"Trend",-0.00006,-59.17,312,"315-16","Alloy 617","Plate",314626
"Cycle 2","CapPass",8.26,"Trend",-0.00009,-62.35,313,"315-16","Alloy 617","Plate",314626
"Cycle 2","CapPass",8.28,"Trend",-0.00011,-65.71,314,"315-16","Alloy 617","Plate",314626
"Cycle 2","CapPass",8.30,"Trend",-0.00014,-69.31,315,"315-16","Alloy 617","Plate",314626
"Cycle 2","CapPass",8.31,"Trend",-0.00016,-72.65,316,"315-16","Alloy 617","Plate",314626
"Cycle 2","CapPass",8.33,"Trend",-0.00019,-76.22,317,"315-16","Alloy 617","Plate",314626
"Cycle 2","CapPass",8.34,"Trend",-0.00021,-79.52,318,"315-16","Alloy 617","Plate",314626
"Cycle 2","CapPass",8.36,"Trend",-0.00024,-82.86,319,"315-16","Alloy 617","Plate",314626
"Cycle 2","CapPass",8.38,"Trend",-0.00027,-86.23,320,"315-16","Alloy 617","Plate",314626
"Cycle 2","CapPass",8.39,"Trend",-0.00029,-89.35,321,"315-16","Alloy 617","Plate",314626
"Cycle 2","CapPass",8.41,"Trend",-0.00032,-92.57,322,"315-16","Alloy 617","Plate",314626
"Cycle 2","CapPass",8.43,"Trend",-0.00034,-95.85,323,"315-16","Alloy 617","Plate",314626
"Cycle 2","CapPass",8.44,"Trend",-0.00037,-98.94,324,"315-16","Alloy 617","Plate",314626
"Cycle 2","CapPass",8.46,"Trend",-0.00039,-102.1,325,"315-16","Alloy 617","Plate",314626
"Cycle 2","CapPass",8.48,"Trend",-0.00042,-105.2,326,"315-16","Alloy 617","Plate",314626
"Cycle 2","CapPass",8.50,"Trend",-0.00045,-108.3,327,"315-16","Alloy 617","Plate",314626
"Cycle 2","CapPass",8.52,"Trend",-0.00047,-111.2,328,"315-16","Alloy 617","Plate",314626
"Cycle 2","CapPass",8.54,"Trend",-0.00050,-114.2,329,"315-16","Alloy 617","Plate",314626
"Cycle 2","CapPass",8.57,"Trend",-0.00052,-117.2,330,"315-16","Alloy 617","Plate",314626
"Cycle 2","CapPass",8.59,"Trend",-0.00055,-120.2,331,"315-16","Alloy 617","Plate",314626
"Cycle 2","CapPass",8.61,"Trend",-0.00057,-123.0,332,"315-16","Alloy 617","Plate",314626
"Cycle 2","CapPass",8.64,"Trend",-0.00060,-126.0,333,"315-16","Alloy 617","Plate",314626
"Cycle 2","CapPass",8.66,"Trend",-0.00062,-128.6,334,"315-16","Alloy 617","Plate",314626
"Cycle 2","CapPass",8.68,"Trend",-0.00065,-131.3,335,"315-16","Alloy 617","Plate",314626
"Cycle 2","CapPass",8.71,"Trend",-0.00067,-133.8,336,"315-16","Alloy 617","Plate",314626
"Cycle 2","CapPass",8.73,"Trend",-0.00070,-136.3,337,"315-16","Alloy 617","Plate",314626
"Cycle 2","CapPass",8.75,"Trend",-0.00073,-138.4,338,"315-16","Alloy 617","Plate",314626
"Cycle 2","CapPass",8.77,"Trend",-0.00075,-140.3,339,"315-16","Alloy 617","Plate",314626
"Cycle 2","CapPass",8.79,"Trend",-0.00078,-141.9,340,"315-16","Alloy 617","Plate",314626
"Cycle 2","CapPass",8.81,"Trend",-0.00081,-143.0,341,"315-16","Alloy 617","Plate",314626
"Cycle 2","CapPass",8.81,"Trend",-0.00083,-143.6,342,"315-16","Alloy 617","Plate",314626
"Cycle 2","CapPass",8.83,"Trend",-0.00086,-144.5,343,"315-16","Alloy 617","Plate",314626
"Cycle 2","CapPass",8.84,"Trend",-0.00089,-145.0,344,"315-16","Alloy 617","Plate",314626
"Cycle 2","CapPass",8.85,"Trend",-0.00091,-145.6,345,"315-16","Alloy 617","Plate",314626
"Cycle 2","CapPass",8.87,"Trend",-0.00094,-146.2,346,"315-16","Alloy 617","Plate",314626
"Cycle 2","CapPass",8.89,"Trend",-0.00096,-146.5,347,"315-16","Alloy 617","Plate",314626
"Cycle 2","CapPass",8.95,"Trend",-0.00099,-146.6,348,"315-16","Alloy 617","Plate",314626
"Cycle 2","CapPass",9.01,"Trend",-0.00101,-147.3,349,"315-16","Alloy 617","Plate",314626
"Cycle 2","CapPass",9.07,"Trend",-0.00104,-149.6,350,"315-16","Alloy 617","Plate",314626
"Cycle 2","CapPass",9.10,"Trend",-0.00106,-152.0,351,"315-16","Alloy 617","Plate",314626
"Cycle 2","CapPass",9.14,"Trend",-0.00109,-154.4,352,"315-16","Alloy 617","Plate",314626
"Cycle 2","CapPass",9.17,"Trend",-0.00111,-156.9,353,"315-16","Alloy 617","Plate",314626
"Cycle 2","CapPass",9.19,"Trend",-0.00114,-159.4,354,"315-16","Alloy 617","Plate",314626
"Cycle 2","CapPass",9.22,"Trend",-0.00116,-161.5,355,"315-16","Alloy 617","Plate",314626
"Cycle 2","CapPass",9.24,"Trend",-0.00119,-161.4,356,"315-16","Alloy 617","Plate",314626
"Cycle 2","CapPass",9.24,"Trend",-0.00122,-161.7,357,"315-16","Alloy 617","Plate",314626
"Cycle 2","CapPass",9.24,"Trend",-0.00125,-161.9,358,"315-16","Alloy 617","Plate",314626
"Cycle 2","CapPass",9.25,"Trend",-0.00128,-162.0,359,"315-16","Alloy 617","Plate",314626
"Cycle 2","CapPass",9.25,"Trend",-0.00132,-162.2,360,"315-16","Alloy 617","Plate",314626
"Cycle 2","CapPass",9.25,"Trend",-0.00134,-162.4,361,"315-16","Alloy 617","Plate",314626
"Cycle 2","CapPass",9.25,"Trend",-0.00137,-162.7,362,"315-16","Alloy 617","Plate",314626
"Cycle 2","CapPass",9.28,"Trend",-0.00140,-163.8,363,"315-16","Alloy 617","Plate",314626
"Cycle 2","CapPass",9.42,"Trend",-0.00137,-152.0,364,"315-16","Alloy 617","Plate",314626
"Cycle 2","CapPass",9.44,"Trend",-0.00135,-147.4,365,"315-16","Alloy 617","Plate",314626
"Cycle 2","CapPass",9.47,"Trend",-0.00132,-143.3,366,"315-16","Alloy 617","Plate",314626
"Cycle 2","CapPass",9.49,"Trend",-0.00129,-139.4,367,"315-16","Alloy 617","Plate",314626
"Cycle 2","CapPass",9.51,"Trend",-0.00127,-135.6,368,"315-16","Alloy 617","Plate",314626
"Cycle 2","CapPass",9.53,"Trend",-0.00124,-131.9,369,"315-16","Alloy 617","Plate",314626
"Cycle 2","CapPass",9.55,"Trend",-0.00122,-128.3,370,"315-16","Alloy 617","Plate",314626
"Cycle 2","CapPass",9.57,"Trend",-0.00119,-124.8,371,"315-16","Alloy 617","Plate",314626
"Cycle 2","CapPass",9.59,"Trend",-0.00117,-121.1,372,"315-16","Alloy 617","Plate",314626
"Cycle 2","CapPass",9.61,"Trend",-0.00114,-117.7,373,"315-16","Alloy 617","Plate",314626
"Cycle 2","CapPass",9.64,"Trend",-0.00111,-114.2,374,"315-16","Alloy 617","Plate",314626
"Cycle 2","CapPass",9.66,"Trend",-0.00109,-110.7,375,"315-16","Alloy 617","Plate",314626
"Cycle 2","CapPass",9.69,"Trend",-0.00106,-107.2,376,"315-16","Alloy 617","Plate",314626
"Cycle 2","CapPass",9.71,"Trend",-0.00104,-104.0,377,"315-16","Alloy 617","Plate",314626
"Cycle 2","CapPass",9.74,"Trend",-0.00101,-100.6,378,"315-16","Alloy 617","Plate",314626
"Cycle 2","CapPass",9.77,"Trend",-0.00099,-97.19,379,"315-16","Alloy 617","Plate",314626
"Cycle 2","CapPass",9.80,"Trend",-0.00096,-94.03,380,"315-16","Alloy 617","Plate",314626
"Cycle 2","CapPass",9.82,"Trend",-0.00094,-90.63,381,"315-16","Alloy 617","Plate",314626
"Cycle 2","CapPass",9.83,"Trend",-0.00093,-89.26,382,"315-16","Alloy 617","Plate",314626
"Cycle 2","CapPass",9.85,"Trend",-0.00091,-87.43,383,"315-16","Alloy 617","Plate",314626
"Cycle 2","CapPass",9.88,"Trend",-0.00089,-84.10,384,"315-16","Alloy 617","Plate",314626
"Cycle 2","CapPass",9.91,"Trend",-0.00086,-80.82,385,"315-16","Alloy 617","Plate",314626
"Cycle 2","CapPass",9.93,"Trend",-0.00083,-77.56,386,"315-16","Alloy 617","Plate",314626
"Cycle 2","CapPass",9.96,"Trend",-0.00081,-74.26,387,"315-16","Alloy 617","Plate",314626
"Cycle 2","CapPass",9.99,"Trend",-0.00078,-71.05,388,"315-16","Alloy 617","Plate",314626
"Cycle 2","CapPass",10.02,"Trend",-0.00076,-67.80,389,"315-16","Alloy 617","Plate",314626
"Cycle 2","CapPass",10.05,"Trend",-0.00073,-64.39,390,"315-16","Alloy 617","Plate",314626
"Cycle 2","CapPass",10.07,"Trend",-0.00071,-61.17,391,"315-16","Alloy 617","Plate",314626
"Cycle 2","CapPass",10.10,"Trend",-0.00068,-57.71,392,"315-16","Alloy 617","Plate",314626
"Cycle 2","CapPass",10.13,"Trend",-0.00066,-54.40,393,"315-16","Alloy 617","Plate",314626
"Cycle 2","CapPass",10.16,"Trend",-0.00063,-51.15,394,"315-16","Alloy 617","Plate",314626
"Cycle 2","CapPass",10.19,"Trend",-0.00060,-47.85,395,"315-16","Alloy 617","Plate",314626
"Cycle 2","CapPass",10.22,"Trend",-0.00058,-44.39,396,"315-16","Alloy 617","Plate",314626
"Cycle 2","CapPass",10.24,"Trend",-0.00055,-41.41,397,"315-16","Alloy 617","Plate",314626
"Cycle 2","CapPass",10.27,"Trend",-0.00053,-38.32,398,"315-16","Alloy 617","Plate",314626
"Cycle 2","CapPass",10.29,"Trend",-0.00050,-35.15,399,"315-16","Alloy 617","Plate",314626
"Cycle 2","CapPass",10.32,"Trend",-0.00048,-32.07,400,"315-16","Alloy 617","Plate",314626
"Cycle 2","CapPass",10.35,"Trend",-0.00045,-28.69,401,"315-16","Alloy 617","Plate",314626
"Cycle 2","CapPass",10.38,"Trend",-0.00042,-25.23,402,"315-16","Alloy 617","Plate",314626
"Cycle 2","CapPass",10.41,"Trend",-0.00040,-21.96,403,"315-16","Alloy 617","Plate",314626
"Cycle 2","CapPass",10.43,"Trend",-0.00037,-19.01,404,"315-16","Alloy 617","Plate",314626
"Cycle 2","CapPass",10.46,"Trend",-0.00035,-16.00,405,"315-16","Alloy 617","Plate",314626
"Cycle 2","CapPass",10.48,"Trend",-0.00032,-12.98,406,"315-16","Alloy 617","Plate",314626
"Cycle 2","CapPass",10.51,"Trend",-0.00030,-9.86,407,"315-16","Alloy 617","Plate",314626
"Cycle 2","CapPass",10.54,"Trend",-0.00027,-6.78,408,"315-16","Alloy 617","Plate",314626
"Cycle 2","CapPass",10.57,"Trend",-0.00025,-3.56,409,"315-16","Alloy 617","Plate",314626
"Cycle 2","CapPass",10.60,"Trend",-0.00022,-0.37,410,"315-16","Alloy 617","Plate",314626
"Cycle 2","CapPass",10.63,"Trend",-0.00020,3.00,411,"315-16","Alloy 617","Plate",314626
"Cycle 2","CapPass",10.65,"Trend",-0.00017,6.34,412,"315-16","Alloy 617","Plate",314626
"Cycle 2","CapPass",10.68,"Trend",-0.00015,9.88,413,"315-16","Alloy 617","Plate",314626
"Cycle 5","CapPass",22.42,"Trend",-0.00015,28.74,865,"315-16","Alloy 617","Plate",314626
"Cycle 5","CapPass",22.48,"Trend",-0.00013,31.49,866,"315-16","Alloy 617","Plate",314626
"Cycle 5","CapPass",22.54,"Trend",-0.00010,34.12,867,"315-16","Alloy 617","Plate",314626
"Cycle 5","CapPass",22.58,"Trend",-0.00008,37.32,868,"315-16","Alloy 617","Plate",314626
"Cycle 5","CapPass",22.61,"Trend",-0.00005,40.93,869,"315-16","Alloy 617","Plate",314626
"Cycle 5","CapPass",22.64,"Trend",-0.00002,44.61,870,"315-16","Alloy 617","Plate",314626
"Cycle 5","CapPass",22.66,"Trend",0.00000,48.52,871,"315-16","Alloy 617","Plate",314626
"Cycle 5","CapPass",22.68,"Trend",0.00003,51.60,872,"315-16","Alloy 617","Plate",314626
"Cycle 5","CapPass",22.69,"Trend",0.00005,54.54,873,"315-16","Alloy 617","Plate",314626
"Cycle 5","CapPass",22.71,"Trend",0.00008,57.63,874,"315-16","Alloy 617","Plate",314626
"Cycle 5","CapPass",22.74,"Trend",0.00010,60.66,875,"315-16","Alloy 617","Plate",314626
"Cycle 5","CapPass",22.76,"Trend",0.00013,63.75,876,"315-16","Alloy 617","Plate",314626
"Cycle 5","CapPass",22.78,"Trend",0.00015,66.45,877,"315-16","Alloy 617","Plate",314626
"Cycle 5","CapPass",22.81,"Trend",0.00018,69.21,878,"315-16","Alloy 617","Plate",314626
"Cycle 5","CapPass",22.85,"Trend",0.00020,72.05,879,"315-16","Alloy 617","Plate",314626
"Cycle 5","CapPass",22.88,"Trend",0.00023,74.85,880,"315-16","Alloy 617","Plate",314626
"Cycle 5","CapPass",22.91,"Trend",0.00026,77.43,881,"315-16","Alloy 617","Plate",314626
"Cycle 5","CapPass",22.94,"Trend",0.00028,79.96,882,"315-16","Alloy 617","Plate",314626
"Cycle 5","CapPass",22.97,"Trend",0.00031,82.74,883,"315-16","Alloy 617","Plate",314626
"Cycle 5","CapPass",23.01,"Trend",0.00033,85.63,884,"315-16","Alloy 617","Plate",314626
"Cycle 5","CapPass",23.04,"Trend",0.00036,88.61,885,"315-16","Alloy 617","Plate",314626
"Cycle 5","CapPass",23.06,"Trend",0.00038,91.82,886,"315-16","Alloy 617","Plate",314626
"Cycle 5","CapPass",23.08,"Trend",0.00041,94.82,887,"315-16","Alloy 617","Plate",314626
"Cycle 5","CapPass",23.10,"Trend",0.00043,98.12,888,"315-16","Alloy 617","Plate",314626
"Cycle 5","CapPass",23.12,"Trend",0.00046,101.24,889,"315-16","Alloy 617","Plate",314626
"Cycle 5","CapPass",23.13,"Trend",0.00049,104.24,890,"315-16","Alloy 617","Plate",314626
"Cycle 5","CapPass",23.15,"Trend",0.00051,107.19,891,"315-16","Alloy 617","Plate",314626
"Cycle 5","CapPass",23.16,"Trend",0.00054,110.13,892,"315-16","Alloy 617","Plate",314626
"Cycle 5","CapPass",23.18,"Trend",0.00056,112.89,893,"315-16","Alloy 617","Plate",314626
"Cycle 5","CapPass",23.20,"Trend",0.00059,115.58,894,"315-16","Alloy 617","Plate",314626
"Cycle 5","CapPass",23.21,"Trend",0.00061,118.46,895,"315-16","Alloy 617","Plate",314626
"Cycle 5","CapPass",23.23,"Trend",0.00064,121.28,896,"315-16","Alloy 617","Plate",314626
"Cycle 5","CapPass",23.25,"Trend",0.00066,123.90,897,"315-16","Alloy 617","Plate",314626
"Cycle 5","CapPass",23.27,"Trend",0.00069,126.52,898,"315-16","Alloy 617","Plate",314626
"Cycle 5","CapPass",23.29,"Trend",0.00072,129.14,899,"315-16","Alloy 617","Plate",314626
"Cycle 5","CapPass",23.31,"Trend",0.00074,131.68,900,"315-16","Alloy 617","Plate",314626
"Cycle 5","CapPass",23.33,"Trend",0.00077,134.09,901,"315-16","Alloy 617","Plate",314626
"Cycle 5","CapPass",23.35,"Trend",0.00079,136.50,902,"315-16","Alloy 617","Plate",314626
"Cycle 5","CapPass",23.37,"Trend",0.00082,138.75,903,"315-16","Alloy 617","Plate",314626
"Cycle 5","CapPass",23.39,"Trend",0.00084,140.91,904,"315-16","Alloy 617","Plate",314626
