Repository: js-molina/fatigue-A617

File: data/950C/Strain rate 0.001/0.30% strain/HTM_A20_Cycles_A20.csv (part 1 of 9)
"Cycle Label","Data State","Elapsed Time Sec","Qual State","Strain","Stress Mpa","Count","Sample","Alloy","Material_Form","Heat"
"Cycle 1","CapPass",0.00,"Trend",-0.00001,8.47,1,"A-20","Alloy 617","Plate",314626
"Cycle 1","CapPass",0.09,"Trend",0.00000,11.98,2,"A-20","Alloy 617","Plate",314626
"Cycle 1","CapPass",0.15,"Trend",0.00001,14.12,3,"A-20","Alloy 617","Plate",314626
"Cycle 1","CapPass",0.18,"Trend",0.00004,18.22,4,"A-20","Alloy 617","Plate",314626
"Cycle 1","CapPass",0.21,"Trend",0.00004,18.36,5,"A-20","Alloy 617","Plate",314626
"Cycle 1","CapPass",0.25,"Trend",0.00006,21.86,6,"A-20","Alloy 617","Plate",314626
"Cycle 1","CapPass",0.31,"Trend",0.00009,25.56,7,"A-20","Alloy 617","Plate",314626
"Cycle 1","CapPass",0.31,"Trend",0.00009,25.98,8,"A-20","Alloy 617","Plate",314626
"Cycle 1","CapPass",0.34,"Trend",0.00011,29.63,9,"A-20","Alloy 617","Plate",314626
"Cycle 1","CapPass",0.40,"Trend",0.00014,32.95,10,"A-20","Alloy 617","Plate",314626
"Cycle 1","CapPass",0.40,"Trend",0.00014,33.31,11,"A-20","Alloy 617","Plate",314626
"Cycle 1","CapPass",0.46,"Trend",0.00017,37.38,12,"A-20","Alloy 617","Plate",314626
"Cycle 1","CapPass",0.50,"Trend",0.00018,39.11,13,"A-20","Alloy 617","Plate",314626
"Cycle 1","CapPass",0.53,"Trend",0.00019,42.19,14,"A-20","Alloy 617","Plate",314626
"Cycle 1","CapPass",0.59,"Trend",0.00022,45.97,15,"A-20","Alloy 617","Plate",314626
"Cycle 1","CapPass",0.59,"Trend",0.00023,48.26,16,"A-20","Alloy 617","Plate",314626
"Cycle 1","CapPass",0.62,"Trend",0.00024,50.28,17,"A-20","Alloy 617","Plate",314626
"Cycle 1","CapPass",0.65,"Trend",0.00027,54.11,18,"A-20","Alloy 617","Plate",314626
"Cycle 1","CapPass",0.68,"Trend",0.00029,57.66,19,"A-20","Alloy 617","Plate",314626
"Cycle 1","CapPass",0.68,"Trend",0.00032,61.02,20,"A-20","Alloy 617","Plate",314626
"Cycle 1","CapPass",0.71,"Trend",0.00032,61.77,21,"A-20","Alloy 617","Plate",314626
"Cycle 1","CapPass",0.75,"Trend",0.00034,65.71,22,"A-20","Alloy 617","Plate",314626
"Cycle 1","CapPass",0.78,"Trend",0.00037,69.33,23,"A-20","Alloy 617","Plate",314626
"Cycle 1","CapPass",0.78,"Trend",0.00040,72.23,24,"A-20","Alloy 617","Plate",314626
"Cycle 1","CapPass",0.81,"Trend",0.00040,73.52,25,"A-20","Alloy 617","Plate",314626
"Cycle 1","CapPass",0.84,"Trend",0.00042,76.46,26,"A-20","Alloy 617","Plate",314626
"Cycle 1","CapPass",0.87,"Trend",0.00045,79.67,27,"A-20","Alloy 617","Plate",314626
"Cycle 1","CapPass",0.90,"Trend",0.00047,83.56,28,"A-20","Alloy 617","Plate",314626
"Cycle 1","CapPass",0.90,"Trend",0.00047,83.86,29,"A-20","Alloy 617","Plate",314626
"Cycle 1","CapPass",0.93,"Trend",0.00050,86.53,30,"A-20","Alloy 617","Plate",314626
"Cycle 1","CapPass",0.96,"Trend",0.00052,90.40,31,"A-20","Alloy 617","Plate",314626
"Cycle 1","CapPass",1.00,"Trend",0.00054,92.68,32,"A-20","Alloy 617","Plate",314626
"Cycle 1","CapPass",1.00,"Trend",0.00055,93.43,33,"A-20","Alloy 617","Plate",314626
"Cycle 1","CapPass",1.06,"Trend",0.00057,95.78,34,"A-20","Alloy 617","Plate",314626
"Cycle 1","CapPass",1.09,"Trend",0.00058,96.21,35,"A-20","Alloy 617","Plate",314626
"Cycle 1","CapPass",1.18,"Trend",0.00058,94.00,36,"A-20","Alloy 617","Plate",314626
"Cycle 1","CapPass",1.28,"Trend",0.00055,88.36,37,"A-20","Alloy 617","Plate",314626
"Cycle 1","CapPass",1.31,"Trend",0.00054,88.07,38,"A-20","Alloy 617","Plate",314626
"Cycle 1","CapPass",1.34,"Trend",0.00052,85.34,39,"A-20","Alloy 617","Plate",314626
"Cycle 1","CapPass",1.40,"Trend",0.00050,82.66,40,"A-20","Alloy 617","Plate",314626
"Cycle 1","CapPass",1.40,"Trend",0.00050,81.90,41,"A-20","Alloy 617","Plate",314626
"Cycle 1","CapPass",1.50,"Trend",0.00047,78.10,42,"A-20","Alloy 617","Plate",314626
"Cycle 1","CapPass",1.50,"Trend",0.00047,77.75,43,"A-20","Alloy 617","Plate",314626
"Cycle 1","CapPass",1.56,"Trend",0.00045,73.75,44,"A-20","Alloy 617","Plate",314626
"Cycle 1","CapPass",1.59,"Trend",0.00043,71.45,45,"A-20","Alloy 617","Plate",314626
"Cycle 1","CapPass",1.62,"Trend",0.00042,69.45,46,"A-20","Alloy 617","Plate",314626
"Cycle 1","CapPass",1.65,"Trend",0.00040,66.99,47,"A-20","Alloy 617","Plate",314626
"Cycle 1","CapPass",1.68,"Trend",0.00038,63.76,48,"A-20","Alloy 617","Plate",314626
"Cycle 1","CapPass",1.71,"Trend",0.00037,63.12,49,"A-20","Alloy 617","Plate",314626
"Cycle 1","CapPass",1.75,"Trend",0.00035,59.81,50,"A-20","Alloy 617","Plate",314626
"Cycle 1","CapPass",1.78,"Trend",0.00032,55.75,51,"A-20","Alloy 617","Plate",314626
"Cycle 1","CapPass",1.81,"Trend",0.00032,55.07,52,"A-20","Alloy 617","Plate",314626
"Cycle 1","CapPass",1.81,"Trend",0.00030,52.27,53,"A-20","Alloy 617","Plate",314626
"Cycle 1","CapPass",1.87,"Trend",0.00027,48.30,54,"A-20","Alloy 617","Plate",314626
"Cycle 1","CapPass",1.90,"Trend",0.00025,45.25,55,"A-20","Alloy 617","Plate",314626
"Cycle 1","CapPass",1.90,"Trend",0.00025,45.10,56,"A-20","Alloy 617","Plate",314626
"Cycle 1","CapPass",1.93,"Trend",0.00022,40.48,57,"A-20","Alloy 617","Plate",314626
"Cycle 1","CapPass",1.96,"Trend",0.00019,36.82,58,"A-20","Alloy 617","Plate",314626
"Cycle 1","CapPass",2.00,"Trend",0.00018,34.91,59,"A-20","Alloy 617","Plate",314626
"Cycle 1","CapPass",2.00,"Trend",0.00017,33.11,60,"A-20","Alloy 617","Plate",314626
"Cycle 1","CapPass",2.06,"Trend",0.00014,29.57,61,"A-20","Alloy 617","Plate",314626
"Cycle 1","CapPass",2.09,"Trend",0.00012,25.76,62,"A-20","Alloy 617","Plate",314626
"Cycle 1","CapPass",2.09,"Trend",0.00011,24.10,63,"A-20","Alloy 617","Plate",314626
"Cycle 1","CapPass",2.12,"Trend",0.00009,22.25,64,"A-20","Alloy 617","Plate",314626
"Cycle 1","CapPass",2.15,"Trend",0.00007,17.89,65,"A-20","Alloy 617","Plate",314626
"Cycle 1","CapPass",2.18,"Trend",0.00004,13.48,66,"A-20","Alloy 617","Plate",314626
"Cycle 1","CapPass",2.18,"Trend",0.00004,13.15,67,"A-20","Alloy 617","Plate",314626
"Cycle 1","CapPass",2.21,"Trend",0.00002,9.68,68,"A-20","Alloy 617","Plate",314626
"Cycle 1","CapPass",2.25,"Trend",-0.00001,6.30,69,"A-20","Alloy 617","Plate",314626
"Cycle 1","CapPass",2.28,"Trend",-0.00003,2.61,70,"A-20","Alloy 617","Plate",314626
"Cycle 1","CapPass",2.31,"Trend",-0.00004,1.85,71,"A-20","Alloy 617","Plate",314626
"Cycle 1","CapPass",2.31,"Trend",-0.00006,-1.43,72,"A-20","Alloy 617","Plate",314626
"Cycle 1","CapPass",2.34,"Trend",-0.00008,-4.53,73,"A-20","Alloy 617","Plate",314626
"Cycle 1","CapPass",2.37,"Trend",-0.00011,-7.67,74,"A-20","Alloy 617","Plate",314626
"Cycle 1","CapPass",2.40,"Trend",-0.00011,-8.32,75,"A-20","Alloy 617","Plate",314626
"Cycle 1","CapPass",2.43,"Trend",-0.00013,-10.83,76,"A-20","Alloy 617","Plate",314626
"Cycle 1","CapPass",2.50,"Trend",-0.00016,-13.63,77,"A-20","Alloy 617","Plate",314626
"Cycle 1","CapPass",2.50,"Trend",-0.00016,-14.25,78,"A-20","Alloy 617","Plate",314626
"Cycle 1","CapPass",2.53,"Trend",-0.00018,-16.34,79,"A-20","Alloy 617","Plate",314626
"Cycle 1","CapPass",2.59,"Trend",-0.00021,-19.56,80,"A-20","Alloy 617","Plate",314626
"Cycle 1","CapPass",2.59,"Trend",-0.00021,-20.04,81,"A-20","Alloy 617","Plate",314626
"Cycle 1","CapPass",2.65,"Trend",-0.00024,-24.78,82,"A-20","Alloy 617","Plate",314626
"Cycle 1","CapPass",2.68,"Trend",-0.00026,-29.28,83,"A-20","Alloy 617","Plate",314626
"Cycle 1","CapPass",2.68,"Trend",-0.00026,-30.13,84,"A-20","Alloy 617","Plate",314626
"Cycle 1","CapPass",2.71,"Trend",-0.00029,-34.07,85,"A-20","Alloy 617","Plate",314626
"Cycle 1","CapPass",2.75,"Trend",-0.00031,-37.44,86,"A-20","Alloy 617","Plate",314626
"Cycle 1","CapPass",2.78,"Trend",-0.00034,-41.52,87,"A-20","Alloy 617","Plate",314626
"Cycle 1","CapPass",2.78,"Trend",-0.00035,-42.77,88,"A-20","Alloy 617","Plate",314626
"Cycle 1","CapPass",2.81,"Trend",-0.00036,-45.40,89,"A-20","Alloy 617","Plate",314626
"Cycle 1","CapPass",2.84,"Trend",-0.00039,-49.23,90,"A-20","Alloy 617","Plate",314626
"Cycle 1","CapPass",2.87,"Trend",-0.00041,-52.64,91,"A-20","Alloy 617","Plate",314626
"Cycle 1","CapPass",2.90,"Trend",-0.00042,-54.65,92,"A-20","Alloy 617","Plate",314626
"Cycle 1","CapPass",2.90,"Trend",-0.00044,-56.48,93,"A-20","Alloy 617","Plate",314626
"Cycle 1","CapPass",2.93,"Trend",-0.00046,-59.85,94,"A-20","Alloy 617","Plate",314626
"Cycle 1","CapPass",2.96,"Trend",-0.00049,-63.11,95,"A-20","Alloy 617","Plate",314626
"Cycle 1","CapPass",3.00,"Trend",-0.00050,-64.64,96,"A-20","Alloy 617","Plate",314626
"Cycle 1","CapPass",3.03,"Trend",-0.00051,-66.42,97,"A-20","Alloy 617","Plate",314626
"Cycle 1","CapPass",3.06,"Trend",-0.00054,-68.58,98,"A-20","Alloy 617","Plate",314626
"Cycle 1","CapPass",3.09,"Trend",-0.00054,-69.36,99,"A-20","Alloy 617","Plate",314626
"Cycle 1","CapPass",3.18,"Trend",-0.00054,-68.20,100,"A-20","Alloy 617","Plate",314626
"Cycle 1","CapPass",3.28,"Trend",-0.00052,-65.82,101,"A-20","Alloy 617","Plate",314626
"Cycle 1","CapPass",3.34,"Trend",-0.00051,-65.40,102,"A-20","Alloy 617","Plate",314626
"Cycle 1","CapPass",3.40,"Trend",-0.00051,-64.21,103,"A-20","Alloy 617","Plate",314626
"Cycle 1","CapPass",3.50,"Trend",-0.00050,-60.94,104,"A-20","Alloy 617","Plate",314626
"Cycle 1","CapPass",3.50,"Trend",-0.00049,-60.04,105,"A-20","Alloy 617","Plate",314626
"Cycle 1","CapPass",3.59,"Trend",-0.00046,-56.23,106,"A-20","Alloy 617","Plate",314626
"Cycle 1","CapPass",3.59,"Trend",-0.00046,-55.01,107,"A-20","Alloy 617","Plate",314626
"Cycle 1","CapPass",3.62,"Trend",-0.00044,-52.21,108,"A-20","Alloy 617","Plate",314626
"Cycle 1","CapPass",3.68,"Trend",-0.00041,-48.74,109,"A-20","Alloy 617","Plate",314626
"Cycle 1","CapPass",3.68,"Trend",-0.00040,-46.94,110,"A-20","Alloy 617","Plate",314626
"Cycle 1","CapPass",3.71,"Trend",-0.00039,-44.49,111,"A-20","Alloy 617","Plate",314626
"Cycle 1","CapPass",3.75,"Trend",-0.00036,-41.05,112,"A-20","Alloy 617","Plate",314626
"Cycle 1","CapPass",3.78,"Trend",-0.00034,-37.21,113,"A-20","Alloy 617","Plate",314626
"Cycle 1","CapPass",3.81,"Trend",-0.00031,-33.43,114,"A-20","Alloy 617","Plate",314626
"Cycle 1","CapPass",3.87,"Trend",-0.00029,-29.38,115,"A-20","Alloy 617","Plate",314626
"Cycle 1","CapPass",3.87,"Trend",-0.00027,-26.34,116,"A-20","Alloy 617","Plate",314626
"Cycle 1","CapPass",3.90,"Trend",-0.00026,-25.36,117,"A-20","Alloy 617","Plate",314626
"Cycle 1","CapPass",3.93,"Trend",-0.00024,-22.50,118,"A-20","Alloy 617","Plate",314626
"Cycle 2","CapPass",3.96,"Trend",-0.00021,-18.64,119,"A-20","Alloy 617","Plate",314626
"Cycle 2","CapPass",4.00,"Trend",-0.00019,-14.91,120,"A-20","Alloy 617","Plate",314626
"Cycle 2","CapPass",4.00,"Trend",-0.00019,-14.54,121,"A-20","Alloy 617","Plate",314626
"Cycle 2","CapPass",4.03,"Trend",-0.00016,-10.63,122,"A-20","Alloy 617","Plate",314626
"Cycle 2","CapPass",4.06,"Trend",-0.00013,-7.76,123,"A-20","Alloy 617","Plate",314626
"Cycle 2","CapPass",4.09,"Trend",-0.00011,-3.98,124,"A-20","Alloy 617","Plate",314626
"Cycle 2","CapPass",4.09,"Trend",-0.00011,-3.59,125,"A-20","Alloy 617","Plate",314626
"Cycle 2","CapPass",4.12,"Trend",-0.00008,0.26,126,"A-20","Alloy 617","Plate",314626
"Cycle 2","CapPass",4.15,"Trend",-0.00006,3.76,127,"A-20","Alloy 617","Plate",314626
"Cycle 2","CapPass",4.18,"Trend",-0.00003,7.44,128,"A-20","Alloy 617","Plate",314626
"Cycle 2","CapPass",4.18,"Trend",-0.00003,7.91,129,"A-20","Alloy 617","Plate",314626
"Cycle 2","CapPass",4.21,"Trend",-0.00001,11.15,130,"A-20","Alloy 617","Plate",314626
"Cycle 2","CapPass",4.25,"Trend",0.00002,14.51,131,"A-20","Alloy 617","Plate",314626
"Cycle 2","CapPass",4.28,"Trend",0.00004,18.07,132,"A-20","Alloy 617","Plate",314626
"Cycle 2","CapPass",4.28,"Trend",0.00005,19.17,133,"A-20","Alloy 617","Plate",314626
"Cycle 2","CapPass",4.31,"Trend",0.00007,21.96,134,"A-20","Alloy 617","Plate",314626
"Cycle 2","CapPass",4.34,"Trend",0.00009,25.31,135,"A-20","Alloy 617","Plate",314626
"Cycle 2","CapPass",4.37,"Trend",0.00012,28.60,136,"A-20","Alloy 617","Plate",314626
"Cycle 2","CapPass",4.37,"Trend",0.00013,29.31,137,"A-20","Alloy 617","Plate",314626
"Cycle 2","CapPass",4.40,"Trend",0.00014,31.78,138,"A-20","Alloy 617","Plate",314626
"Cycle 2","CapPass",4.46,"Trend",0.00017,34.70,139,"A-20","Alloy 617","Plate",314626
"Cycle 2","CapPass",4.50,"Trend",0.00018,36.13,140,"A-20","Alloy 617","Plate",314626
"Cycle 2","CapPass",4.53,"Trend",0.00019,38.67,141,"A-20","Alloy 617","Plate",314626
"Cycle 2","CapPass",4.59,"Trend",0.00022,42.01,142,"A-20","Alloy 617","Plate",314626
"Cycle 2","CapPass",4.62,"Trend",0.00025,46.61,143,"A-20","Alloy 617","Plate",314626
"Cycle 2","CapPass",4.68,"Trend",0.00027,51.20,144,"A-20","Alloy 617","Plate",314626
"Cycle 2","CapPass",4.68,"Trend",0.00028,52.09,145,"A-20","Alloy 617","Plate",314626
"Cycle 2","CapPass",4.71,"Trend",0.00030,54.05,146,"A-20","Alloy 617","Plate",314626
"Cycle 2","CapPass",4.71,"Trend",0.00032,57.42,147,"A-20","Alloy 617","Plate",314626
"Cycle 2","CapPass",4.78,"Trend",0.00035,62.65,148,"A-20","Alloy 617","Plate",314626
"Cycle 2","CapPass",4.78,"Trend",0.00036,64.61,149,"A-20","Alloy 617","Plate",314626
"Cycle 2","CapPass",4.81,"Trend",0.00037,66.39,150,"A-20","Alloy 617","Plate",314626
"Cycle 2","CapPass",4.81,"Trend",0.00040,69.92,151,"A-20","Alloy 617","Plate",314626
"Cycle 2","CapPass",4.84,"Trend",0.00042,73.01,152,"A-20","Alloy 617","Plate",314626
"Cycle 2","CapPass",4.87,"Trend",0.00045,76.19,153,"A-20","Alloy 617","Plate",314626
"Cycle 2","CapPass",4.87,"Trend",0.00045,77.21,154,"A-20","Alloy 617","Plate",314626
"Cycle 2","CapPass",4.90,"Trend",0.00047,79.74,155,"A-20","Alloy 617","Plate",314626
"Cycle 2","CapPass",4.93,"Trend",0.00050,83.04,156,"A-20","Alloy 617","Plate",314626
"Cycle 2","CapPass",4.96,"Trend",0.00052,86.24,157,"A-20","Alloy 617","Plate",314626
"Cycle 2","CapPass",5.00,"Trend",0.00054,87.58,158,"A-20","Alloy 617","Plate",314626
"Cycle 2","CapPass",5.00,"Trend",0.00055,88.80,159,"A-20","Alloy 617","Plate",314626
"Cycle 2","CapPass",5.03,"Trend",0.00057,92.05,160,"A-20","Alloy 617","Plate",314626
"Cycle 2","CapPass",5.06,"Trend",0.00060,95.23,161,"A-20","Alloy 617","Plate",314626
"Cycle 2","CapPass",5.09,"Trend",0.00061,96.48,162,"A-20","Alloy 617","Plate",314626
"Cycle 2","CapPass",5.12,"Trend",0.00062,98.55,163,"A-20","Alloy 617","Plate",314626
"Cycle 2","CapPass",5.15,"Trend",0.00065,101.10,164,"A-20","Alloy 617","Plate",314626
"Cycle 2","CapPass",5.18,"Trend",0.00066,101.61,165,"A-20","Alloy 617","Plate",314626
"Cycle 2","CapPass",5.28,"Trend",0.00066,100.30,166,"A-20","Alloy 617","Plate",314626
"Cycle 2","CapPass",5.37,"Trend",0.00064,96.09,167,"A-20","Alloy 617","Plate",314626
"Cycle 2","CapPass",5.50,"Trend",0.00063,92.66,168,"A-20","Alloy 617","Plate",314626
"Cycle 2","CapPass",5.53,"Trend",0.00062,90.89,169,"A-20","Alloy 617","Plate",314626
"Cycle 2","CapPass",5.59,"Trend",0.00061,87.92,170,"A-20","Alloy 617","Plate",314626
"Cycle 2","CapPass",5.62,"Trend",0.00060,85.54,171,"A-20","Alloy 617","Plate",314626
"Cycle 2","CapPass",5.68,"Trend",0.00058,80.98,172,"A-20","Alloy 617","Plate",314626
"Cycle 2","CapPass",5.68,"Trend",0.00057,80.36,173,"A-20","Alloy 617","Plate",314626
"Cycle 2","CapPass",5.75,"Trend",0.00055,75.57,174,"A-20","Alloy 617","Plate",314626
"Cycle 2","CapPass",5.78,"Trend",0.00053,71.96,175,"A-20","Alloy 617","Plate",314626
"Cycle 2","CapPass",5.78,"Trend",0.00052,71.44,176,"A-20","Alloy 617","Plate",314626
"Cycle 2","CapPass",5.81,"Trend",0.00050,67.09,177,"A-20","Alloy 617","Plate",314626
"Cycle 2","CapPass",5.87,"Trend",0.00047,63.34,178,"A-20","Alloy 617","Plate",314626
"Cycle 2","CapPass",5.87,"Trend",0.00046,61.28,179,"A-20","Alloy 617","Plate",314626
"Cycle 2","CapPass",5.90,"Trend",0.00045,59.10,180,"A-20","Alloy 617","Plate",314626
"Cycle 2","CapPass",5.93,"Trend",0.00042,55.05,181,"A-20","Alloy 617","Plate",314626
"Cycle 2","CapPass",5.96,"Trend",0.00040,50.98,182,"A-20","Alloy 617","Plate",314626
"Cycle 2","CapPass",5.96,"Trend",0.00039,49.98,183,"A-20","Alloy 617","Plate",314626
"Cycle 2","CapPass",6.00,"Trend",0.00037,47.22,184,"A-20","Alloy 617","Plate",314626
"Cycle 2","CapPass",6.03,"Trend",0.00035,43.65,185,"A-20","Alloy 617","Plate",314626
"Cycle 2","CapPass",6.06,"Trend",0.00032,39.39,186,"A-20","Alloy 617","Plate",314626
"Cycle 2","CapPass",6.09,"Trend",0.00032,38.45,187,"A-20","Alloy 617","Plate",314626
"Cycle 2","CapPass",6.12,"Trend",0.00030,35.40,188,"A-20","Alloy 617","Plate",314626
"Cycle 2","CapPass",6.12,"Trend",0.00027,31.81,189,"A-20","Alloy 617","Plate",314626
"Cycle 2","CapPass",6.15,"Trend",0.00024,28.43,190,"A-20","Alloy 617","Plate",314626
"Cycle 2","CapPass",6.18,"Trend",0.00023,26.84,191,"A-20","Alloy 617","Plate",314626
"Cycle 2","CapPass",6.18,"Trend",0.00022,24.65,192,"A-20","Alloy 617","Plate",314626
"Cycle 2","CapPass",6.21,"Trend",0.00019,21.18,193,"A-20","Alloy 617","Plate",314626
"Cycle 2","CapPass",6.25,"Trend",0.00017,17.61,194,"A-20","Alloy 617","Plate",314626
"Cycle 2","CapPass",6.28,"Trend",0.00016,15.47,195,"A-20","Alloy 617","Plate",314626
"Cycle 2","CapPass",6.31,"Trend",0.00014,13.58,196,"A-20","Alloy 617","Plate",314626
"Cycle 2","CapPass",6.31,"Trend",0.00012,10.20,197,"A-20","Alloy 617","Plate",314626
"Cycle 2","CapPass",6.37,"Trend",0.00009,6.47,198,"A-20","Alloy 617","Plate",314626
"Cycle 2","CapPass",6.37,"Trend",0.00008,4.41,199,"A-20","Alloy 617","Plate",314626
"Cycle 2","CapPass",6.40,"Trend",0.00007,3.34,200,"A-20","Alloy 617","Plate",314626
"Cycle 2","CapPass",6.43,"Trend",0.00004,-0.26,201,"A-20","Alloy 617","Plate",314626
"Cycle 2","CapPass",6.46,"Trend",0.00002,-3.68,202,"A-20","Alloy 617","Plate",314626
"Cycle 2","CapPass",6.46,"Trend",0.00000,-6.01,203,"A-20","Alloy 617","Plate",314626
"Cycle 2","CapPass",6.50,"Trend",-0.00001,-7.00,204,"A-20","Alloy 617","Plate",314626
"Cycle 2","CapPass",6.53,"Trend",-0.00003,-9.40,205,"A-20","Alloy 617","Plate",314626
"Cycle 2","CapPass",6.56,"Trend",-0.00006,-11.93,206,"A-20","Alloy 617","Plate",314626
"Cycle 2","CapPass",6.59,"Trend",-0.00006,-12.94,207,"A-20","Alloy 617","Plate",314626
"Cycle 2","CapPass",6.62,"Trend",-0.00008,-15.51,208,"A-20","Alloy 617","Plate",314626
"Cycle 2","CapPass",6.68,"Trend",-0.00011,-17.57,209,"A-20","Alloy 617","Plate",314626
"Cycle 2","CapPass",6.68,"Trend",-0.00011,-17.37,210,"A-20","Alloy 617","Plate",314626
"Cycle 2","CapPass",6.75,"Trend",-0.00013,-21.58,211,"A-20","Alloy 617","Plate",314626
"Cycle 2","CapPass",6.78,"Trend",-0.00015,-24.30,212,"A-20","Alloy 617","Plate",314626
"Cycle 2","CapPass",6.78,"Trend",-0.00016,-25.26,213,"A-20","Alloy 617","Plate",314626
"Cycle 2","CapPass",6.81,"Trend",-0.00019,-29.74,214,"A-20","Alloy 617","Plate",314626
"Cycle 2","CapPass",6.84,"Trend",-0.00021,-33.21,215,"A-20","Alloy 617","Plate",314626
"Cycle 2","CapPass",6.87,"Trend",-0.00024,-36.69,216,"A-20","Alloy 617","Plate",314626
"Cycle 2","CapPass",6.90,"Trend",-0.00026,-40.11,217,"A-20","Alloy 617","Plate",314626
"Cycle 2","CapPass",6.93,"Trend",-0.00029,-44.22,218,"A-20","Alloy 617","Plate",314626
"Cycle 2","CapPass",6.96,"Trend",-0.00031,-47.31,219,"A-20","Alloy 617","Plate",314626
"Cycle 2","CapPass",6.96,"Trend",-0.00033,-48.58,220,"A-20","Alloy 617","Plate",314626
"Cycle 2","CapPass",7.00,"Trend",-0.00034,-50.44,221,"A-20","Alloy 617","Plate",314626
"Cycle 2","CapPass",7.03,"Trend",-0.00036,-54.01,222,"A-20","Alloy 617","Plate",314626
"Cycle 2","CapPass",7.06,"Trend",-0.00039,-57.53,223,"A-20","Alloy 617","Plate",314626
"Cycle 2","CapPass",7.06,"Trend",-0.00039,-58.45,224,"A-20","Alloy 617","Plate",314626
"Cycle 2","CapPass",7.09,"Trend",-0.00041,-60.88,225,"A-20","Alloy 617","Plate",314626
"Cycle 2","CapPass",7.12,"Trend",-0.00044,-63.87,226,"A-20","Alloy 617","Plate",314626
"Cycle 2","CapPass",7.18,"Trend",-0.00046,-67.50,227,"A-20","Alloy 617","Plate",314626
"Cycle 2","CapPass",7.18,"Trend",-0.00046,-67.92,228,"A-20","Alloy 617","Plate",314626
"Cycle 2","CapPass",7.21,"Trend",-0.00049,-71.30,229,"A-20","Alloy 617","Plate",314626
"Cycle 2","CapPass",7.25,"Trend",-0.00052,-74.33,230,"A-20","Alloy 617","Plate",314626
"Cycle 2","CapPass",7.28,"Trend",-0.00053,-76.40,231,"A-20","Alloy 617","Plate",314626
"Cycle 2","CapPass",7.31,"Trend",-0.00054,-78.04,232,"A-20","Alloy 617","Plate",314626
"Cycle 2","CapPass",7.34,"Trend",-0.00057,-81.23,233,"A-20","Alloy 617","Plate",314626
"Cycle 2","CapPass",7.37,"Trend",-0.00059,-84.52,234,"A-20","Alloy 617","Plate",314626
"Cycle 2","CapPass",7.37,"Trend",-0.00059,-84.80,235,"A-20","Alloy 617","Plate",314626
"Cycle 2","CapPass",7.43,"Trend",-0.00062,-88.34,236,"A-20","Alloy 617","Plate",314626
"Cycle 2","CapPass",7.46,"Trend",-0.00064,-91.16,237,"A-20","Alloy 617","Plate",314626
"Cycle 2","CapPass",7.46,"Trend",-0.00065,-91.43,238,"A-20","Alloy 617","Plate",314626
"Cycle 2","CapPass",7.53,"Trend",-0.00067,-93.59,239,"A-20","Alloy 617","Plate",314626
"Cycle 2","CapPass",7.56,"Trend",-0.00068,-94.21,240,"A-20","Alloy 617","Plate",314626
"Cycle 2","CapPass",7.68,"Trend",-0.00068,-92.69,241,"A-20","Alloy 617","Plate",314626
"Cycle 2","CapPass",7.78,"Trend",-0.00065,-87.31,242,"A-20","Alloy 617","Plate",314626
"Cycle 2","CapPass",7.81,"Trend",-0.00064,-85.58,243,"A-20","Alloy 617","Plate",314626
"Cycle 2","CapPass",7.84,"Trend",-0.00062,-81.13,244,"A-20","Alloy 617","Plate",314626
"Cycle 2","CapPass",7.87,"Trend",-0.00060,-78.88,245,"A-20","Alloy 617","Plate",314626
"Cycle 2","CapPass",7.90,"Trend",-0.00059,-77.00,246,"A-20","Alloy 617","Plate",314626
"Cycle 2","CapPass",7.93,"Trend",-0.00057,-72.74,247,"A-20","Alloy 617","Plate",314626
"Cycle 2","CapPass",7.96,"Trend",-0.00054,-68.73,248,"A-20","Alloy 617","Plate",314626
"Cycle 2","CapPass",7.96,"Trend",-0.00054,-68.21,249,"A-20","Alloy 617","Plate",314626
"Cycle 2","CapPass",8.00,"Trend",-0.00052,-64.10,250,"A-20","Alloy 617","Plate",314626
"Cycle 2","CapPass",8.03,"Trend",-0.00049,-60.78,251,"A-20","Alloy 617","Plate",314626
"Cycle 2","CapPass",8.06,"Trend",-0.00047,-56.84,252,"A-20","Alloy 617","Plate",314626
"Cycle 2","CapPass",8.06,"Trend",-0.00046,-56.40,253,"A-20","Alloy 617","Plate",314626
"Cycle 2","CapPass",8.09,"Trend",-0.00044,-52.84,254,"A-20","Alloy 617","Plate",314626
"Cycle 2","CapPass",8.12,"Trend",-0.00041,-48.87,255,"A-20","Alloy 617","Plate",314626
"Cycle 2","CapPass",8.15,"Trend",-0.00039,-45.33,256,"A-20","Alloy 617","Plate",314626
"Cycle 2","CapPass",8.18,"Trend",-0.00038,-44.32,257,"A-20","Alloy 617","Plate",314626
"Cycle 2","CapPass",8.18,"Trend",-0.00036,-41.53,258,"A-20","Alloy 617","Plate",314626
"Cycle 2","CapPass",8.21,"Trend",-0.00034,-38.01,259,"A-20","Alloy 617","Plate",314626
"Cycle 2","CapPass",8.25,"Trend",-0.00031,-34.08,260,"A-20","Alloy 617","Plate",314626
"Cycle 2","CapPass",8.28,"Trend",-0.00030,-32.18,261,"A-20","Alloy 617","Plate",314626
"Cycle 2","CapPass",8.28,"Trend",-0.00029,-30.67,262,"A-20","Alloy 617","Plate",314626
"Cycle 2","CapPass",8.31,"Trend",-0.00026,-26.95,263,"A-20","Alloy 617","Plate",314626
"Cycle 2","CapPass",8.34,"Trend",-0.00024,-23.29,264,"A-20","Alloy 617","Plate",314626
"Cycle 5","CapPass",18.40,"Trend",-0.00024,-16.60,626,"A-20","Alloy 617","Plate",314626
"Cycle 5","CapPass",18.43,"Trend",-0.00021,-13.41,627,"A-20","Alloy 617","Plate",314626
"Cycle 5","CapPass",18.43,"Trend",-0.00021,-12.90,628,"A-20","Alloy 617","Plate",314626
"Cycle 5","CapPass",18.46,"Trend",-0.00019,-9.69,629,"A-20","Alloy 617","Plate",314626
"Cycle 5","CapPass",18.50,"Trend",-0.00016,-6.29,630,"A-20","Alloy 617","Plate",314626
"Cycle 5","CapPass",18.53,"Trend",-0.00014,-2.46,631,"A-20","Alloy 617","Plate",314626
"Cycle 5","CapPass",18.53,"Trend",-0.00013,-1.57,632,"A-20","Alloy 617","Plate",314626
"Cycle 5","CapPass",18.56,"Trend",-0.00011,0.51,633,"A-20","Alloy 617","Plate",314626
"Cycle 5","CapPass",18.59,"Trend",-0.00009,4.71,634,"A-20","Alloy 617","Plate",314626
"Cycle 5","CapPass",18.62,"Trend",-0.00006,7.88,635,"A-20","Alloy 617","Plate",314626
"Cycle 5","CapPass",18.62,"Trend",-0.00005,9.62,636,"A-20","Alloy 617","Plate",314626
"Cycle 5","CapPass",18.65,"Trend",-0.00004,10.91,637,"A-20","Alloy 617","Plate",314626
"Cycle 5","CapPass",18.68,"Trend",-0.00001,14.50,638,"A-20","Alloy 617","Plate",314626
"Cycle 5","CapPass",18.71,"Trend",0.00002,17.98,639,"A-20","Alloy 617","Plate",314626
"Cycle 5","CapPass",18.71,"Trend",0.00003,20.67,640,"A-20","Alloy 617","Plate",314626
"Cycle 5","CapPass",18.75,"Trend",0.00004,21.50,641,"A-20","Alloy 617","Plate",314626
"Cycle 5","CapPass",18.78,"Trend",0.00007,24.51,642,"A-20","Alloy 617","Plate",314626
"Cycle 5","CapPass",18.81,"Trend",0.00009,27.95,643,"A-20","Alloy 617","Plate",314626
"Cycle 5","CapPass",18.84,"Trend",0.00011,30.75,644,"A-20","Alloy 617","Plate",314626
"Cycle 5","CapPass",18.84,"Trend",0.00012,31.05,645,"A-20","Alloy 617","Plate",314626
"Cycle 5","CapPass",18.87,"Trend",0.00014,33.93,646,"A-20","Alloy 617","Plate",314626
"Cycle 5","CapPass",18.93,"Trend",0.00017,37.05,647,"A-20","Alloy 617","Plate",314626
"Cycle 5","CapPass",18.93,"Trend",0.00017,37.24,648,"A-20","Alloy 617","Plate",314626
"Cycle 5","CapPass",18.96,"Trend",0.00019,39.70,649,"A-20","Alloy 617","Plate",314626
"Cycle 5","CapPass",19.03,"Trend",0.00021,42.90,650,"A-20","Alloy 617","Plate",314626
"Cycle 5","CapPass",19.03,"Trend",0.00022,43.46,651,"A-20","Alloy 617","Plate",314626
"Cycle 5","CapPass",19.09,"Trend",0.00024,47.91,652,"A-20","Alloy 617","Plate",314626
"Cycle 5","CapPass",19.12,"Trend",0.00027,51.85,653,"A-20","Alloy 617","Plate",314626
"Cycle 5","CapPass",19.12,"Trend",0.00028,53.09,654,"A-20","Alloy 617","Plate",314626
"Cycle 5","CapPass",19.15,"Trend",0.00029,55.45,655,"A-20","Alloy 617","Plate",314626
"Cycle 5","CapPass",19.18,"Trend",0.00032,58.77,656,"A-20","Alloy 617","Plate",314626
"Cycle 5","CapPass",19.21,"Trend",0.00034,62.62,657,"A-20","Alloy 617","Plate",314626
"Cycle 5","CapPass",19.21,"Trend",0.00036,65.14,658,"A-20","Alloy 617","Plate",314626
"Cycle 5","CapPass",19.25,"Trend",0.00037,66.46,659,"A-20","Alloy 617","Plate",314626
"Cycle 5","CapPass",19.25,"Trend",0.00040,69.41,660,"A-20","Alloy 617","Plate",314626
"Cycle 5","CapPass",19.28,"Trend",0.00042,72.58,661,"A-20","Alloy 617","Plate",314626
"Cycle 5","CapPass",19.31,"Trend",0.00045,76.83,662,"A-20","Alloy 617","Plate",314626
"Cycle 5","CapPass",19.34,"Trend",0.00045,77.59,663,"A-20","Alloy 617","Plate",314626
"Cycle 5","CapPass",19.34,"Trend",0.00047,80.24,664,"A-20","Alloy 617","Plate",314626
"Cycle 5","CapPass",19.37,"Trend",0.00050,82.42,665,"A-20","Alloy 617","Plate",314626
"Cycle 5","CapPass",19.40,"Trend",0.00052,87.00,666,"A-20","Alloy 617","Plate",314626
"Cycle 5","CapPass",19.43,"Trend",0.00053,88.10,667,"A-20","Alloy 617","Plate",314626
"Cycle 5","CapPass",19.43,"Trend",0.00055,89.72,668,"A-20","Alloy 617","Plate",314626
"Cycle 5","CapPass",19.50,"Trend",0.00057,93.73,669,"A-20","Alloy 617","Plate",314626
"Cycle 5","CapPass",19.53,"Trend",0.00060,96.33,670,"A-20","Alloy 617","Plate",314626
"Cycle 5","CapPass",19.53,"Trend",0.00061,97.50,671,"A-20","Alloy 617","Plate",314626
"Cycle 5","CapPass",19.56,"Trend",0.00062,99.87,672,"A-20","Alloy 617","Plate",314626
"Cycle 5","CapPass",19.59,"Trend",0.00065,103.69,673,"A-20","Alloy 617","Plate",314626
"Cycle 5","CapPass",19.62,"Trend",0.00068,106.26,674,"A-20","Alloy 617","Plate",314626
"Cycle 5","CapPass",19.62,"Trend",0.00068,106.65,675,"A-20","Alloy 617","Plate",314626
"Cycle 5","CapPass",19.65,"Trend",0.00070,110.52,676,"A-20","Alloy 617","Plate",314626
"Cycle 5","CapPass",19.71,"Trend",0.00073,114.10,677,"A-20","Alloy 617","Plate",314626
"Cycle 5","CapPass",19.71,"Trend",0.00075,116.29,678,"A-20","Alloy 617","Plate",314626
"Cycle 5","CapPass",19.71,"Trend",0.00075,116.74,679,"A-20","Alloy 617","Plate",314626
"Cycle 5","CapPass",19.78,"Trend",0.00078,121.04,680,"A-20","Alloy 617","Plate",314626
"Cycle 5","CapPass",19.81,"Trend",0.00080,124.91,681,"A-20","Alloy 617","Plate",314626
"Cycle 5","CapPass",19.81,"Trend",0.00083,128.52,682,"A-20","Alloy 617","Plate",314626
"Cycle 5","CapPass",19.81,"Trend",0.00083,128.56,683,"A-20","Alloy 617","Plate",314626
"Cycle 5","CapPass",19.84,"Trend",0.00085,132.23,684,"A-20","Alloy 617","Plate",314626
"Cycle 5","CapPass",19.87,"Trend",0.00088,134.90,685,"A-20","Alloy 617","Plate",314626
"Cycle 5","CapPass",19.90,"Trend",0.00090,138.44,686,"A-20","Alloy 617","Plate",314626
"Cycle 5","CapPass",19.93,"Trend",0.00093,140.81,687,"A-20","Alloy 617","Plate",314626
"Cycle 5","CapPass",19.93,"Trend",0.00093,141.32,688,"A-20","Alloy 617","Plate",314626
"Cycle 5","CapPass",19.96,"Trend",0.00096,143.88,689,"A-20","Alloy 617","Plate",314626
"Cycle 5","CapPass",20.00,"Trend",0.00098,146.09,690,"A-20","Alloy 617","Plate",314626
"Cycle 5","CapPass",20.03,"Trend",0.00099,147.29,691,"A-20","Alloy 617","Plate",314626
"Cycle 5","CapPass",20.06,"Trend",0.00101,147.78,692,"A-20","Alloy 617","Plate",314626
"Cycle 5","CapPass",20.12,"Trend",0.00101,146.91,693,"A-20","Alloy 617","Plate",314626
"Cycle 5","CapPass",20.21,"Trend",0.00100,142.18,694,"A-20","Alloy 617","Plate",314626
"Cycle 5","CapPass",20.28,"Trend",0.00098,138.66,695,"A-20","Alloy 617","Plate",314626
"Cycle 5","CapPass",20.31,"Trend",0.00096,134.22,696,"A-20","Alloy 617","Plate",314626
"Cycle 5","CapPass",20.31,"Trend",0.00095,133.55,697,"A-20","Alloy 617","Plate",314626
"Cycle 5","CapPass",20.37,"Trend",0.00093,129.08,698,"A-20","Alloy 617","Plate",314626
"Cycle 5","CapPass",20.40,"Trend",0.00090,125.32,699,"A-20","Alloy 617","Plate",314626
"Cycle 5","CapPass",20.43,"Trend",0.00089,122.72,700,"A-20","Alloy 617","Plate",314626
"Cycle 5","CapPass",20.43,"Trend",0.00088,121.60,701,"A-20","Alloy 617","Plate",314626
"Cycle 5","CapPass",20.46,"Trend",0.00085,117.67,702,"A-20","Alloy 617","Plate",314626
"Cycle 5","CapPass",20.50,"Trend",0.00083,114.26,703,"A-20","Alloy 617","Plate",314626
"Cycle 5","CapPass",20.53,"Trend",0.00081,111.18,704,"A-20","Alloy 617","Plate",314626
"Cycle 5","CapPass",20.53,"Trend",0.00080,109.63,705,"A-20","Alloy 617","Plate",314626
"Cycle 5","CapPass",20.56,"Trend",0.00078,105.91,706,"A-20","Alloy 617","Plate",314626
"Cycle 5","CapPass",20.59,"Trend",0.00075,102.39,707,"A-20","Alloy 617","Plate",314626
"Cycle 5","CapPass",20.62,"Trend",0.00073,99.40,708,"A-20","Alloy 617","Plate",314626
"Cycle 5","CapPass",20.62,"Trend",0.00073,98.36,709,"A-20","Alloy 617","Plate",314626
"Cycle 5","CapPass",20.65,"Trend",0.00070,94.97,710,"A-20","Alloy 617","Plate",314626
"Cycle 5","CapPass",20.68,"Trend",0.00068,91.58,711,"A-20","Alloy 617","Plate",314626
"Cycle 5","CapPass",20.71,"Trend",0.00065,87.99,712,"A-20","Alloy 617","Plate",314626
"Cycle 5","CapPass",20.71,"Trend",0.00065,87.67,713,"A-20","Alloy 617","Plate",314626
"Cycle 5","CapPass",20.75,"Trend",0.00063,83.78,714,"A-20","Alloy 617","Plate",314626
"Cycle 5","CapPass",20.78,"Trend",0.00060,80.27,715,"A-20","Alloy 617","Plate",314626
"Cycle 5","CapPass",20.81,"Trend",0.00058,77.04,716,"A-20","Alloy 617","Plate",314626
"Cycle 5","CapPass",20.81,"Trend",0.00057,76.05,717,"A-20","Alloy 617","Plate",314626
"Cycle 5","CapPass",20.84,"Trend",0.00055,73.54,718,"A-20","Alloy 617","Plate",314626
"Cycle 5","CapPass",20.87,"Trend",0.00052,69.33,719,"A-20","Alloy 617","Plate",314626
"Cycle 5","CapPass",20.90,"Trend",0.00050,65.90,720,"A-20","Alloy 617","Plate",314626
"Cycle 5","CapPass",20.93,"Trend",0.00049,64.43,721,"A-20","Alloy 617","Plate",314626
"Cycle 5","CapPass",20.93,"Trend",0.00047,62.48,722,"A-20","Alloy 617","Plate",314626
"Cycle 5","CapPass",20.96,"Trend",0.00045,57.94,723,"A-20","Alloy 617","Plate",314626
"Cycle 5","CapPass",21.00,"Trend",0.00042,54.13,724,"A-20","Alloy 617","Plate",314626
"Cycle 5","CapPass",21.03,"Trend",0.00041,52.75,725,"A-20","Alloy 617","Plate",314626
"Cycle 5","CapPass",21.03,"Trend",0.00040,50.27,726,"A-20","Alloy 617","Plate",314626
"Cycle 5","CapPass",21.06,"Trend",0.00037,46.14,727,"A-20","Alloy 617","Plate",314626
"Cycle 5","CapPass",21.12,"Trend",0.00034,42.57,728,"A-20","Alloy 617","Plate",314626
"Cycle 5","CapPass",21.12,"Trend",0.00033,41.09,729,"A-20","Alloy 617","Plate",314626
"Cycle 5","CapPass",21.15,"Trend",0.00032,38.74,730,"A-20","Alloy 617","Plate",314626
"Cycle 5","CapPass",21.18,"Trend",0.00029,34.96,731,"A-20","Alloy 617","Plate",314626
"Cycle 5","CapPass",21.21,"Trend",0.00027,31.35,732,"A-20","Alloy 617","Plate",314626
"Cycle 5","CapPass",21.21,"Trend",0.00025,29.38,733,"A-20","Alloy 617","Plate",314626
"Cycle 5","CapPass",21.25,"Trend",0.00024,27.98,734,"A-20","Alloy 617","Plate",314626
"Cycle 5","CapPass",21.28,"Trend",0.00022,24.17,735,"A-20","Alloy 617","Plate",314626
"Cycle 5","CapPass",21.31,"Trend",0.00019,20.05,736,"A-20","Alloy 617","Plate",314626
"Cycle 5","CapPass",21.31,"Trend",0.00017,17.87,737,"A-20","Alloy 617","Plate",314626
"Cycle 5","CapPass",21.31,"Trend",0.00017,17.41,738,"A-20","Alloy 617","Plate",314626
"Cycle 5","CapPass",21.34,"Trend",0.00014,13.61,739,"A-20","Alloy 617","Plate",314626
"Cycle 5","CapPass",21.40,"Trend",0.00012,9.67,740,"A-20","Alloy 617","Plate",314626
"Cycle 5","CapPass",21.43,"Trend",0.00009,6.41,741,"A-20","Alloy 617","Plate",314626
"Cycle 5","CapPass",21.43,"Trend",0.00009,6.03,742,"A-20","Alloy 617","Plate",314626
"Cycle 5","CapPass",21.43,"Trend",0.00006,3.23,743,"A-20","Alloy 617","Plate",314626
"Cycle 5","CapPass",21.50,"Trend",0.00004,-0.53,744,"A-20","Alloy 617","Plate",314626
"Cycle 5","CapPass",21.53,"Trend",0.00001,-4.21,745,"A-20","Alloy 617","Plate",314626
"Cycle 5","CapPass",21.53,"Trend",0.00001,-4.61,746,"A-20","Alloy 617","Plate",314626
"Cycle 5","CapPass",21.56,"Trend",-0.00001,-7.33,747,"A-20","Alloy 617","Plate",314626
"Cycle 5","CapPass",21.59,"Trend",-0.00004,-10.60,748,"A-20","Alloy 617","Plate",314626
"Cycle 5","CapPass",21.62,"Trend",-0.00006,-13.13,749,"A-20","Alloy 617","Plate",314626
"Cycle 5","CapPass",21.62,"Trend",-0.00007,-13.46,750,"A-20","Alloy 617","Plate",314626
"Cycle 5","CapPass",21.65,"Trend",-0.00009,-15.55,751,"A-20","Alloy 617","Plate",314626
"Cycle 5","CapPass",21.71,"Trend",-0.00011,-18.35,752,"A-20","Alloy 617","Plate",314626
"Cycle 5","CapPass",21.71,"Trend",-0.00011,-18.75,753,"A-20","Alloy 617","Plate",314626
"Cycle 5","CapPass",21.78,"Trend",-0.00014,-22.06,754,"A-20","Alloy 617","Plate",314626
"Cycle 5","CapPass",21.81,"Trend",-0.00015,-23.77,755,"A-20","Alloy 617","Plate",314626
"Cycle 5","CapPass",21.84,"Trend",-0.00016,-25.58,756,"A-20","Alloy 617","Plate",314626
"Cycle 5","CapPass",21.87,"Trend",-0.00019,-30.97,757,"A-20","Alloy 617","Plate",314626
"Cycle 5","CapPass",21.90,"Trend",-0.00021,-34.66,758,"A-20","Alloy 617","Plate",314626
"Cycle 5","CapPass",21.90,"Trend",-0.00022,-35.19,759,"A-20","Alloy 617","Plate",314626
"Cycle 5","CapPass",21.93,"Trend",-0.00024,-38.59,760,"A-20","Alloy 617","Plate",314626
"Cycle 5","CapPass",21.96,"Trend",-0.00027,-42.21,761,"A-20","Alloy 617","Plate",314626
"Cycle 5","CapPass",22.00,"Trend",-0.00029,-46.35,762,"A-20","Alloy 617","Plate",314626
"Cycle 5","CapPass",22.03,"Trend",-0.00031,-48.36,763,"A-20","Alloy 617","Plate",314626
"Cycle 5","CapPass",22.03,"Trend",-0.00032,-49.37,764,"A-20","Alloy 617","Plate",314626
"Cycle 5","CapPass",22.06,"Trend",-0.00034,-53.13,765,"A-20","Alloy 617","Plate",314626
"Cycle 5","CapPass",22.09,"Trend",-0.00037,-55.92,766,"A-20","Alloy 617","Plate",314626
"Cycle 5","CapPass",22.12,"Trend",-0.00039,-58.90,767,"A-20","Alloy 617","Plate",314626
"Cycle 5","CapPass",22.12,"Trend",-0.00039,-59.84,768,"A-20","Alloy 617","Plate",314626
"Cycle 5","CapPass",22.15,"Trend",-0.00042,-63.48,769,"A-20","Alloy 617","Plate",314626
"Cycle 5","CapPass",22.21,"Trend",-0.00044,-67.28,770,"A-20","Alloy 617","Plate",314626
"Cycle 5","CapPass",22.21,"Trend",-0.00045,-68.52,771,"A-20","Alloy 617","Plate",314626
"Cycle 5","CapPass",22.25,"Trend",-0.00047,-71.18,772,"A-20","Alloy 617","Plate",314626
"Cycle 5","CapPass",22.28,"Trend",-0.00049,-74.72,773,"A-20","Alloy 617","Plate",314626
"Cycle 5","CapPass",22.31,"Trend",-0.00051,-77.64,774,"A-20","Alloy 617","Plate",314626
"Cycle 5","CapPass",22.34,"Trend",-0.00052,-78.88,775,"A-20","Alloy 617","Plate",314626
"Cycle 5","CapPass",22.37,"Trend",-0.00055,-83.12,776,"A-20","Alloy 617","Plate",314626
"Cycle 5","CapPass",22.40,"Trend",-0.00057,-87.68,777,"A-20","Alloy 617","Plate",314626
"Cycle 5","CapPass",22.40,"Trend",-0.00058,-88.41,778,"A-20","Alloy 617","Plate",314626
"Cycle 5","CapPass",22.43,"Trend",-0.00060,-92.28,779,"A-20","Alloy 617","Plate",314626
"Cycle 5","CapPass",22.46,"Trend",-0.00062,-96.08,780,"A-20","Alloy 617","Plate",314626
"Cycle 5","CapPass",22.50,"Trend",-0.00065,-99.98,781,"A-20","Alloy 617","Plate",314626
"Cycle 5","CapPass",22.50,"Trend",-0.00067,-103.5,782,"A-20","Alloy 617","Plate",314626
"Cycle 5","CapPass",22.53,"Trend",-0.00069,-105.7,783,"A-20","Alloy 617","Plate",314626
"Cycle 5","CapPass",22.53,"Trend",-0.00070,-107.4,784,"A-20","Alloy 617","Plate",314626
"Cycle 5","CapPass",22.53,"Trend",-0.00072,-111.0,785,"A-20","Alloy 617","Plate",314626
"Cycle 5","CapPass",22.56,"Trend",-0.00075,-114.7,786,"A-20","Alloy 617","Plate",314626
"Cycle 5","CapPass",22.59,"Trend",-0.00078,-118.3,787,"A-20","Alloy 617","Plate",314626
"Cycle 5","CapPass",22.59,"Trend",-0.00080,-121.7,788,"A-20","Alloy 617","Plate",314626
"Cycle 5","CapPass",22.62,"Trend",-0.00083,-125.1,789,"A-20","Alloy 617","Plate",314626
"Cycle 5","CapPass",22.62,"Trend",-0.00083,-125.8,790,"A-20","Alloy 617","Plate",314626
"Cycle 5","CapPass",22.62,"Trend",-0.00085,-128.5,791,"A-20","Alloy 617","Plate",314626
"Cycle 5","CapPass",22.65,"Trend",-0.00088,-131.6,792,"A-20","Alloy 617","Plate",314626
"Cycle 5","CapPass",22.65,"Trend",-0.00090,-134.4,793,"A-20","Alloy 617","Plate",314626
"Cycle 5","CapPass",22.68,"Trend",-0.00093,-137.2,794,"A-20","Alloy 617","Plate",314626
"Cycle 5","CapPass",22.68,"Trend",-0.00095,-140.1,795,"A-20","Alloy 617","Plate",314626
"Cycle 5","CapPass",22.71,"Trend",-0.00097,-142.4,796,"A-20","Alloy 617","Plate",314626
"Cycle 5","CapPass",22.71,"Trend",-0.00098,-142.8,797,"A-20","Alloy 617","Plate",314626
"Cycle 5","CapPass",22.75,"Trend",-0.00101,-145.5,798,"A-20","Alloy 617","Plate",314626
"Cycle 5","CapPass",22.78,"Trend",-0.00103,-147.9,799,"A-20","Alloy 617","Plate",314626
"Cycle 5","CapPass",22.81,"Trend",-0.00105,-149.2,800,"A-20","Alloy 617","Plate",314626
"Cycle 5","CapPass",22.81,"Trend",-0.00106,-149.3,801,"A-20","Alloy 617","Plate",314626
"Cycle 5","CapPass",22.90,"Trend",-0.00107,-148.0,802,"A-20","Alloy 617","Plate",314626
"Cycle 5","CapPass",23.00,"Trend",-0.00104,-140.5,803,"A-20","Alloy 617","Plate",314626
"Cycle 5","CapPass",23.03,"Trend",-0.00103,-138.4,804,"A-20","Alloy 617","Plate",314626
"Cycle 5","CapPass",23.09,"Trend",-0.00101,-133.8,805,"A-20","Alloy 617","Plate",314626
"Cycle 5","CapPass",23.12,"Trend",-0.00098,-129.4,806,"A-20","Alloy 617","Plate",314626
"Cycle 5","CapPass",23.12,"Trend",-0.00098,-129.4,807,"A-20","Alloy 617","Plate",314626
"Cycle 5","CapPass",23.15,"Trend",-0.00095,-125.6,808,"A-20","Alloy 617","Plate",314626
"Cycle 5","CapPass",23.18,"Trend",-0.00093,-121.9,809,"A-20","Alloy 617","Plate",314626
"Cycle 5","CapPass",23.21,"Trend",-0.00090,-117.4,810,"A-20","Alloy 617","Plate",314626
"Cycle 5","CapPass",23.21,"Trend",-0.00090,-117.1,811,"A-20","Alloy 617","Plate",314626
"Cycle 5","CapPass",23.25,"Trend",-0.00088,-112.8,812,"A-20","Alloy 617","Plate",314626
"Cycle 5","CapPass",23.28,"Trend",-0.00085,-109.6,813,"A-20","Alloy 617","Plate",314626
"Cycle 5","CapPass",23.31,"Trend",-0.00083,-105.3,814,"A-20","Alloy 617","Plate",314626
"Cycle 5","CapPass",23.31,"Trend",-0.00082,-104.1,815,"A-20","Alloy 617","Plate",314626
"Cycle 5","CapPass",23.34,"Trend",-0.00080,-101.3,816,"A-20","Alloy 617","Plate",314626
"Cycle 5","CapPass",23.37,"Trend",-0.00078,-97.76,817,"A-20","Alloy 617","Plate",314626
"Cycle 5","CapPass",23.40,"Trend",-0.00075,-94.50,818,"A-20","Alloy 617","Plate",314626
"Cycle 5","CapPass",23.40,"Trend",-0.00074,-91.30,819,"A-20","Alloy 617","Plate",314626
"Cycle 5","CapPass",23.43,"Trend",-0.00073,-89.72,820,"A-20","Alloy 617","Plate",314626
"Cycle 5","CapPass",23.43,"Trend",-0.00070,-86.43,821,"A-20","Alloy 617","Plate",314626
"Cycle 5","CapPass",23.46,"Trend",-0.00068,-82.94,822,"A-20","Alloy 617","Plate",314626
"Cycle 5","CapPass",23.50,"Trend",-0.00065,-79.24,823,"A-20","Alloy 617","Plate",314626
"Cycle 5","CapPass",23.50,"Trend",-0.00065,-78.58,824,"A-20","Alloy 617","Plate",314626
