Repository: js-molina/fatigue-A617

File: data/950C/Strain rate 0.001/0.30% strain/HTM_A20_Cycles_B1.csv (part 1 of 7)
"Cycle Label","Data State","Elapsed Time Sec","Qual State","Strain","Stress Mpa","Count","Sample","Alloy","Material_Form","Heat"
"Cycle 1","CapPass",0.00,"Qualified",0.00003,8.23,1,"B-1","Alloy 617","Plate",314626
"Cycle 1","CapPass",0.05,"Qualified",0.00005,12.60,2,"B-1","Alloy 617","Plate",314626
"Cycle 1","CapPass",0.09,"Qualified",0.00008,16.98,3,"B-1","Alloy 617","Plate",314626
"Cycle 1","CapPass",0.13,"Qualified",0.00010,21.13,4,"B-1","Alloy 617","Plate",314626
"Cycle 1","CapPass",0.16,"Qualified",0.00013,24.85,5,"B-1","Alloy 617","Plate",314626
"Cycle 1","CapPass",0.19,"Qualified",0.00015,28.52,6,"B-1","Alloy 617","Plate",314626
"Cycle 1","CapPass",0.21,"Qualified",0.00018,31.89,7,"B-1","Alloy 617","Plate",314626
"Cycle 1","CapPass",0.24,"Qualified",0.00020,35.26,8,"B-1","Alloy 617","Plate",314626
"Cycle 1","CapPass",0.27,"Qualified",0.00023,38.53,9,"B-1","Alloy 617","Plate",314626
"Cycle 1","CapPass",0.31,"Qualified",0.00025,42.23,10,"B-1","Alloy 617","Plate",314626
"Cycle 1","CapPass",0.35,"Qualified",0.00028,45.55,11,"B-1","Alloy 617","Plate",314626
"Cycle 1","CapPass",0.40,"Qualified",0.00030,49.25,12,"B-1","Alloy 617","Plate",314626
"Cycle 1","CapPass",0.45,"Qualified",0.00033,53.11,13,"B-1","Alloy 617","Plate",314626
"Cycle 1","CapPass",0.48,"Qualified",0.00036,57.08,14,"B-1","Alloy 617","Plate",314626
"Cycle 1","CapPass",0.51,"Qualified",0.00038,60.84,15,"B-1","Alloy 617","Plate",314626
"Cycle 1","CapPass",0.54,"Qualified",0.00041,64.80,16,"B-1","Alloy 617","Plate",314626
"Cycle 1","CapPass",0.56,"Qualified",0.00043,68.54,17,"B-1","Alloy 617","Plate",314626
"Cycle 1","CapPass",0.59,"Qualified",0.00046,72.17,18,"B-1","Alloy 617","Plate",314626
"Cycle 1","CapPass",0.61,"Qualified",0.00048,75.63,19,"B-1","Alloy 617","Plate",314626
"Cycle 1","CapPass",0.63,"Qualified",0.00051,79.27,20,"B-1","Alloy 617","Plate",314626
"Cycle 1","CapPass",0.66,"Qualified",0.00053,82.85,21,"B-1","Alloy 617","Plate",314626
"Cycle 1","CapPass",0.68,"Qualified",0.00056,86.02,22,"B-1","Alloy 617","Plate",314626
"Cycle 1","CapPass",0.70,"Qualified",0.00059,89.60,23,"B-1","Alloy 617","Plate",314626
"Cycle 1","CapPass",0.71,"Qualified",0.00060,91.59,24,"B-1","Alloy 617","Plate",314626
"Cycle 1","CapPass",0.72,"Qualified",0.00061,92.99,25,"B-1","Alloy 617","Plate",314626
"Cycle 1","CapPass",0.74,"Qualified",0.00064,96.11,26,"B-1","Alloy 617","Plate",314626
"Cycle 1","CapPass",0.77,"Qualified",0.00066,99.33,27,"B-1","Alloy 617","Plate",314626
"Cycle 1","CapPass",0.80,"Qualified",0.00069,102.74,28,"B-1","Alloy 617","Plate",314626
"Cycle 1","CapPass",0.82,"Qualified",0.00071,105.44,29,"B-1","Alloy 617","Plate",314626
"Cycle 1","CapPass",0.85,"Qualified",0.00074,108.20,30,"B-1","Alloy 617","Plate",314626
"Cycle 1","CapPass",0.90,"Qualified",0.00076,110.23,31,"B-1","Alloy 617","Plate",314626
"Cycle 1","CapPass",1.10,"Qualified",0.00074,101.62,32,"B-1","Alloy 617","Plate",314626
"Cycle 1","CapPass",1.14,"Qualified",0.00071,97.15,33,"B-1","Alloy 617","Plate",314626
"Cycle 1","CapPass",1.18,"Qualified",0.00069,93.16,34,"B-1","Alloy 617","Plate",314626
"Cycle 1","CapPass",1.22,"Qualified",0.00066,89.13,35,"B-1","Alloy 617","Plate",314626
"Cycle 1","CapPass",1.26,"Qualified",0.00064,85.24,36,"B-1","Alloy 617","Plate",314626
"Cycle 1","CapPass",1.29,"Qualified",0.00061,81.62,37,"B-1","Alloy 617","Plate",314626
"Cycle 1","CapPass",1.32,"Qualified",0.00058,78.01,38,"B-1","Alloy 617","Plate",314626
"Cycle 1","CapPass",1.35,"Qualified",0.00056,74.26,39,"B-1","Alloy 617","Plate",314626
"Cycle 1","CapPass",1.38,"Qualified",0.00053,70.81,40,"B-1","Alloy 617","Plate",314626
"Cycle 1","CapPass",1.41,"Qualified",0.00051,67.23,41,"B-1","Alloy 617","Plate",314626
"Cycle 1","CapPass",1.45,"Qualified",0.00048,63.74,42,"B-1","Alloy 617","Plate",314626
"Cycle 1","CapPass",1.48,"Qualified",0.00046,60.37,43,"B-1","Alloy 617","Plate",314626
"Cycle 1","CapPass",1.51,"Qualified",0.00043,56.84,44,"B-1","Alloy 617","Plate",314626
"Cycle 1","CapPass",1.54,"Qualified",0.00041,53.30,45,"B-1","Alloy 617","Plate",314626
"Cycle 1","CapPass",1.57,"Qualified",0.00038,49.89,46,"B-1","Alloy 617","Plate",314626
"Cycle 1","CapPass",1.60,"Qualified",0.00036,46.68,47,"B-1","Alloy 617","Plate",314626
"Cycle 1","CapPass",1.64,"Qualified",0.00033,43.08,48,"B-1","Alloy 617","Plate",314626
"Cycle 1","CapPass",1.68,"Qualified",0.00031,39.26,49,"B-1","Alloy 617","Plate",314626
"Cycle 1","CapPass",1.71,"Qualified",0.00029,36.03,50,"B-1","Alloy 617","Plate",314626
"Cycle 1","CapPass",1.72,"Qualified",0.00028,35.30,51,"B-1","Alloy 617","Plate",314626
"Cycle 1","CapPass",1.76,"Qualified",0.00026,31.45,52,"B-1","Alloy 617","Plate",314626
"Cycle 1","CapPass",1.79,"Qualified",0.00023,27.53,53,"B-1","Alloy 617","Plate",314626
"Cycle 1","CapPass",1.83,"Qualified",0.00020,23.36,54,"B-1","Alloy 617","Plate",314626
"Cycle 1","CapPass",1.86,"Qualified",0.00018,19.67,55,"B-1","Alloy 617","Plate",314626
"Cycle 1","CapPass",1.89,"Qualified",0.00015,15.61,56,"B-1","Alloy 617","Plate",314626
"Cycle 1","CapPass",1.91,"Qualified",0.00013,12.19,57,"B-1","Alloy 617","Plate",314626
"Cycle 1","CapPass",1.95,"Qualified",0.00010,8.46,58,"B-1","Alloy 617","Plate",314626
"Cycle 1","CapPass",1.98,"Qualified",0.00008,4.76,59,"B-1","Alloy 617","Plate",314626
"Cycle 1","CapPass",2.00,"Qualified",0.00005,0.89,60,"B-1","Alloy 617","Plate",314626
"Cycle 1","CapPass",2.02,"Qualified",0.00003,-2.48,61,"B-1","Alloy 617","Plate",314626
"Cycle 1","CapPass",2.05,"Qualified",0.00000,-5.94,62,"B-1","Alloy 617","Plate",314626
"Cycle 1","CapPass",2.09,"Qualified",-0.00003,-9.41,63,"B-1","Alloy 617","Plate",314626
"Cycle 1","CapPass",2.11,"Qualified",-0.00005,-12.58,64,"B-1","Alloy 617","Plate",314626
"Cycle 1","CapPass",2.14,"Qualified",-0.00008,-15.63,65,"B-1","Alloy 617","Plate",314626
"Cycle 1","CapPass",2.18,"Qualified",-0.00010,-18.52,66,"B-1","Alloy 617","Plate",314626
"Cycle 1","CapPass",2.23,"Qualified",-0.00013,-21.48,67,"B-1","Alloy 617","Plate",314626
"Cycle 1","CapPass",2.28,"Qualified",-0.00015,-24.85,68,"B-1","Alloy 617","Plate",314626
"Cycle 1","CapPass",2.34,"Qualified",-0.00018,-28.69,69,"B-1","Alloy 617","Plate",314626
"Cycle 1","CapPass",2.38,"Qualified",-0.00020,-32.50,70,"B-1","Alloy 617","Plate",314626
"Cycle 1","CapPass",2.41,"Qualified",-0.00023,-36.60,71,"B-1","Alloy 617","Plate",314626
"Cycle 1","CapPass",2.44,"Qualified",-0.00025,-40.27,72,"B-1","Alloy 617","Plate",314626
"Cycle 1","CapPass",2.47,"Qualified",-0.00028,-44.32,73,"B-1","Alloy 617","Plate",314626
"Cycle 1","CapPass",2.48,"Qualified",-0.00030,-47.98,74,"B-1","Alloy 617","Plate",314626
"Cycle 1","CapPass",2.51,"Qualified",-0.00033,-51.48,75,"B-1","Alloy 617","Plate",314626
"Cycle 1","CapPass",2.53,"Qualified",-0.00035,-55.10,76,"B-1","Alloy 617","Plate",314626
"Cycle 1","CapPass",2.55,"Qualified",-0.00038,-58.46,77,"B-1","Alloy 617","Plate",314626
"Cycle 1","CapPass",2.57,"Qualified",-0.00040,-61.87,78,"B-1","Alloy 617","Plate",314626
"Cycle 1","CapPass",2.59,"Qualified",-0.00043,-65.17,79,"B-1","Alloy 617","Plate",314626
"Cycle 1","CapPass",2.61,"Qualified",-0.00046,-68.56,80,"B-1","Alloy 617","Plate",314626
"Cycle 1","CapPass",2.63,"Qualified",-0.00048,-71.69,81,"B-1","Alloy 617","Plate",314626
"Cycle 1","CapPass",2.66,"Qualified",-0.00051,-74.92,82,"B-1","Alloy 617","Plate",314626
"Cycle 1","CapPass",2.69,"Qualified",-0.00053,-78.30,83,"B-1","Alloy 617","Plate",314626
"Cycle 1","CapPass",2.71,"Qualified",-0.00056,-81.25,84,"B-1","Alloy 617","Plate",314626
"Cycle 1","CapPass",2.71,"Qualified",-0.00056,-81.45,85,"B-1","Alloy 617","Plate",314626
"Cycle 1","CapPass",2.74,"Qualified",-0.00058,-85.11,86,"B-1","Alloy 617","Plate",314626
"Cycle 1","CapPass",2.78,"Qualified",-0.00061,-88.51,87,"B-1","Alloy 617","Plate",314626
"Cycle 1","CapPass",2.81,"Qualified",-0.00064,-92.11,88,"B-1","Alloy 617","Plate",314626
"Cycle 1","CapPass",2.85,"Qualified",-0.00066,-94.89,89,"B-1","Alloy 617","Plate",314626
"Cycle 1","CapPass",2.91,"Qualified",-0.00069,-97.33,90,"B-1","Alloy 617","Plate",314626
"Cycle 1","CapPass",3.12,"Qualified",-0.00066,-91.43,91,"B-1","Alloy 617","Plate",314626
"Cycle 1","CapPass",3.19,"Qualified",-0.00064,-87.71,92,"B-1","Alloy 617","Plate",314626
"Cycle 1","CapPass",3.24,"Qualified",-0.00061,-84.09,93,"B-1","Alloy 617","Plate",314626
"Cycle 1","CapPass",3.29,"Qualified",-0.00058,-80.25,94,"B-1","Alloy 617","Plate",314626
"Cycle 1","CapPass",3.34,"Qualified",-0.00056,-76.48,95,"B-1","Alloy 617","Plate",314626
"Cycle 1","CapPass",3.38,"Qualified",-0.00053,-73.06,96,"B-1","Alloy 617","Plate",314626
"Cycle 1","CapPass",3.41,"Qualified",-0.00051,-69.41,97,"B-1","Alloy 617","Plate",314626
"Cycle 1","CapPass",3.45,"Qualified",-0.00048,-65.71,98,"B-1","Alloy 617","Plate",314626
"Cycle 1","CapPass",3.48,"Qualified",-0.00046,-61.94,99,"B-1","Alloy 617","Plate",314626
"Cycle 1","CapPass",3.52,"Qualified",-0.00043,-57.99,100,"B-1","Alloy 617","Plate",314626
"Cycle 1","CapPass",3.55,"Qualified",-0.00041,-54.45,101,"B-1","Alloy 617","Plate",314626
"Cycle 1","CapPass",3.58,"Qualified",-0.00038,-50.62,102,"B-1","Alloy 617","Plate",314626
"Cycle 1","CapPass",3.60,"Qualified",-0.00036,-47.13,103,"B-1","Alloy 617","Plate",314626
"Cycle 1","CapPass",3.63,"Qualified",-0.00033,-43.41,104,"B-1","Alloy 617","Plate",314626
"Cycle 1","CapPass",3.66,"Qualified",-0.00031,-39.52,105,"B-1","Alloy 617","Plate",314626
"Cycle 1","CapPass",3.70,"Qualified",-0.00028,-35.97,106,"B-1","Alloy 617","Plate",314626
"Cycle 1","CapPass",3.71,"Qualified",-0.00026,-33.55,107,"B-1","Alloy 617","Plate",314626
"Cycle 1","CapPass",3.72,"Qualified",-0.00026,-32.16,108,"B-1","Alloy 617","Plate",314626
"Cycle 2","CapPass",3.75,"Qualified",-0.00023,-28.69,109,"B-1","Alloy 617","Plate",314626
"Cycle 2","CapPass",3.78,"Qualified",-0.00020,-24.85,110,"B-1","Alloy 617","Plate",314626
"Cycle 2","CapPass",3.80,"Qualified",-0.00018,-21.39,111,"B-1","Alloy 617","Plate",314626
"Cycle 2","CapPass",3.84,"Qualified",-0.00015,-17.85,112,"B-1","Alloy 617","Plate",314626
"Cycle 2","CapPass",3.87,"Qualified",-0.00013,-13.89,113,"B-1","Alloy 617","Plate",314626
"Cycle 2","CapPass",3.90,"Qualified",-0.00010,-10.20,114,"B-1","Alloy 617","Plate",314626
"Cycle 2","CapPass",3.93,"Qualified",-0.00008,-6.47,115,"B-1","Alloy 617","Plate",314626
"Cycle 2","CapPass",3.96,"Qualified",-0.00005,-2.60,116,"B-1","Alloy 617","Plate",314626
"Cycle 2","CapPass",3.99,"Qualified",-0.00003,0.90,117,"B-1","Alloy 617","Plate",314626
"Cycle 2","CapPass",4.02,"Qualified",-0.00000,4.18,118,"B-1","Alloy 617","Plate",314626
"Cycle 2","CapPass",4.05,"Qualified",0.00002,7.85,119,"B-1","Alloy 617","Plate",314626
"Cycle 2","CapPass",4.08,"Qualified",0.00005,11.34,120,"B-1","Alloy 617","Plate",314626
"Cycle 2","CapPass",4.10,"Qualified",0.00007,15.13,121,"B-1","Alloy 617","Plate",314626
"Cycle 2","CapPass",4.13,"Qualified",0.00010,18.48,122,"B-1","Alloy 617","Plate",314626
"Cycle 2","CapPass",4.16,"Qualified",0.00013,22.06,123,"B-1","Alloy 617","Plate",314626
"Cycle 2","CapPass",4.19,"Qualified",0.00015,25.53,124,"B-1","Alloy 617","Plate",314626
"Cycle 2","CapPass",4.22,"Qualified",0.00018,28.93,125,"B-1","Alloy 617","Plate",314626
"Cycle 2","CapPass",4.24,"Qualified",0.00020,32.28,126,"B-1","Alloy 617","Plate",314626
"Cycle 2","CapPass",4.27,"Qualified",0.00023,35.45,127,"B-1","Alloy 617","Plate",314626
"Cycle 2","CapPass",4.30,"Qualified",0.00025,38.30,128,"B-1","Alloy 617","Plate",314626
"Cycle 2","CapPass",4.34,"Qualified",0.00028,41.53,129,"B-1","Alloy 617","Plate",314626
"Cycle 2","CapPass",4.38,"Qualified",0.00030,44.94,130,"B-1","Alloy 617","Plate",314626
"Cycle 2","CapPass",4.43,"Qualified",0.00033,48.45,131,"B-1","Alloy 617","Plate",314626
"Cycle 2","CapPass",4.48,"Qualified",0.00035,51.96,132,"B-1","Alloy 617","Plate",314626
"Cycle 2","CapPass",4.52,"Qualified",0.00038,55.60,133,"B-1","Alloy 617","Plate",314626
"Cycle 2","CapPass",4.56,"Qualified",0.00041,59.99,134,"B-1","Alloy 617","Plate",314626
"Cycle 2","CapPass",4.59,"Qualified",0.00043,64.19,135,"B-1","Alloy 617","Plate",314626
"Cycle 2","CapPass",4.63,"Qualified",0.00046,68.02,136,"B-1","Alloy 617","Plate",314626
"Cycle 2","CapPass",4.65,"Qualified",0.00048,71.75,137,"B-1","Alloy 617","Plate",314626
"Cycle 2","CapPass",4.68,"Qualified",0.00051,75.61,138,"B-1","Alloy 617","Plate",314626
"Cycle 2","CapPass",4.70,"Qualified",0.00053,79.57,139,"B-1","Alloy 617","Plate",314626
"Cycle 2","CapPass",4.71,"Qualified",0.00054,80.45,140,"B-1","Alloy 617","Plate",314626
"Cycle 2","CapPass",4.73,"Qualified",0.00056,82.86,141,"B-1","Alloy 617","Plate",314626
"Cycle 2","CapPass",4.75,"Qualified",0.00058,86.65,142,"B-1","Alloy 617","Plate",314626
"Cycle 2","CapPass",4.77,"Qualified",0.00061,90.05,143,"B-1","Alloy 617","Plate",314626
"Cycle 2","CapPass",4.80,"Qualified",0.00064,93.42,144,"B-1","Alloy 617","Plate",314626
"Cycle 2","CapPass",4.82,"Qualified",0.00066,96.59,145,"B-1","Alloy 617","Plate",314626
"Cycle 2","CapPass",4.85,"Qualified",0.00069,100.21,146,"B-1","Alloy 617","Plate",314626
"Cycle 2","CapPass",4.88,"Qualified",0.00071,103.60,147,"B-1","Alloy 617","Plate",314626
"Cycle 2","CapPass",4.91,"Qualified",0.00074,106.88,148,"B-1","Alloy 617","Plate",314626
"Cycle 2","CapPass",4.95,"Qualified",0.00076,110.01,149,"B-1","Alloy 617","Plate",314626
"Cycle 2","CapPass",4.98,"Qualified",0.00079,112.72,150,"B-1","Alloy 617","Plate",314626
"Cycle 2","CapPass",5.21,"Qualified",0.00076,103.54,151,"B-1","Alloy 617","Plate",314626
"Cycle 2","CapPass",5.25,"Qualified",0.00074,99.16,152,"B-1","Alloy 617","Plate",314626
"Cycle 2","CapPass",5.29,"Qualified",0.00071,95.05,153,"B-1","Alloy 617","Plate",314626
"Cycle 2","CapPass",5.32,"Qualified",0.00069,91.44,154,"B-1","Alloy 617","Plate",314626
"Cycle 2","CapPass",5.36,"Qualified",0.00066,87.47,155,"B-1","Alloy 617","Plate",314626
"Cycle 2","CapPass",5.40,"Qualified",0.00064,83.43,156,"B-1","Alloy 617","Plate",314626
"Cycle 2","CapPass",5.43,"Qualified",0.00061,79.87,157,"B-1","Alloy 617","Plate",314626
"Cycle 2","CapPass",5.46,"Qualified",0.00058,75.72,158,"B-1","Alloy 617","Plate",314626
"Cycle 2","CapPass",5.50,"Qualified",0.00056,72.16,159,"B-1","Alloy 617","Plate",314626
"Cycle 2","CapPass",5.53,"Qualified",0.00053,68.64,160,"B-1","Alloy 617","Plate",314626
"Cycle 2","CapPass",5.57,"Qualified",0.00051,65.26,161,"B-1","Alloy 617","Plate",314626
"Cycle 2","CapPass",5.61,"Qualified",0.00048,61.58,162,"B-1","Alloy 617","Plate",314626
"Cycle 2","CapPass",5.65,"Qualified",0.00046,57.93,163,"B-1","Alloy 617","Plate",314626
"Cycle 2","CapPass",5.69,"Qualified",0.00043,54.39,164,"B-1","Alloy 617","Plate",314626
"Cycle 2","CapPass",5.71,"Qualified",0.00042,52.00,165,"B-1","Alloy 617","Plate",314626
"Cycle 2","CapPass",5.73,"Qualified",0.00041,50.60,166,"B-1","Alloy 617","Plate",314626
"Cycle 2","CapPass",5.77,"Qualified",0.00038,46.87,167,"B-1","Alloy 617","Plate",314626
"Cycle 2","CapPass",5.80,"Qualified",0.00036,43.17,168,"B-1","Alloy 617","Plate",314626
"Cycle 2","CapPass",5.84,"Qualified",0.00033,39.68,169,"B-1","Alloy 617","Plate",314626
"Cycle 2","CapPass",5.87,"Qualified",0.00030,35.96,170,"B-1","Alloy 617","Plate",314626
"Cycle 2","CapPass",5.90,"Qualified",0.00028,32.58,171,"B-1","Alloy 617","Plate",314626
"Cycle 2","CapPass",5.93,"Qualified",0.00025,29.00,172,"B-1","Alloy 617","Plate",314626
"Cycle 2","CapPass",5.96,"Qualified",0.00023,25.17,173,"B-1","Alloy 617","Plate",314626
"Cycle 2","CapPass",5.99,"Qualified",0.00020,21.57,174,"B-1","Alloy 617","Plate",314626
"Cycle 2","CapPass",6.02,"Qualified",0.00018,17.61,175,"B-1","Alloy 617","Plate",314626
"Cycle 2","CapPass",6.05,"Qualified",0.00015,14.11,176,"B-1","Alloy 617","Plate",314626
"Cycle 2","CapPass",6.09,"Qualified",0.00013,10.50,177,"B-1","Alloy 617","Plate",314626
"Cycle 2","CapPass",6.12,"Qualified",0.00010,6.93,178,"B-1","Alloy 617","Plate",314626
"Cycle 2","CapPass",6.14,"Qualified",0.00008,3.27,179,"B-1","Alloy 617","Plate",314626
"Cycle 2","CapPass",6.17,"Qualified",0.00005,-0.20,180,"B-1","Alloy 617","Plate",314626
"Cycle 2","CapPass",6.20,"Qualified",0.00003,-3.86,181,"B-1","Alloy 617","Plate",314626
"Cycle 2","CapPass",6.23,"Qualified",-0.00000,-7.32,182,"B-1","Alloy 617","Plate",314626
"Cycle 2","CapPass",6.27,"Qualified",-0.00003,-10.99,183,"B-1","Alloy 617","Plate",314626
"Cycle 2","CapPass",6.30,"Qualified",-0.00005,-13.81,184,"B-1","Alloy 617","Plate",314626
"Cycle 2","CapPass",6.34,"Qualified",-0.00008,-16.98,185,"B-1","Alloy 617","Plate",314626
"Cycle 2","CapPass",6.40,"Qualified",-0.00010,-20.26,186,"B-1","Alloy 617","Plate",314626
"Cycle 2","CapPass",6.45,"Qualified",-0.00013,-23.67,187,"B-1","Alloy 617","Plate",314626
"Cycle 2","CapPass",6.50,"Qualified",-0.00015,-27.57,188,"B-1","Alloy 617","Plate",314626
"Cycle 2","CapPass",6.55,"Qualified",-0.00018,-31.89,189,"B-1","Alloy 617","Plate",314626
"Cycle 2","CapPass",6.58,"Qualified",-0.00020,-35.26,190,"B-1","Alloy 617","Plate",314626
"Cycle 2","CapPass",6.60,"Qualified",-0.00023,-39.00,191,"B-1","Alloy 617","Plate",314626
"Cycle 2","CapPass",6.63,"Qualified",-0.00025,-43.67,192,"B-1","Alloy 617","Plate",314626
"Cycle 2","CapPass",6.66,"Qualified",-0.00028,-46.83,193,"B-1","Alloy 617","Plate",314626
"Cycle 2","CapPass",6.68,"Qualified",-0.00031,-50.42,194,"B-1","Alloy 617","Plate",314626
"Cycle 2","CapPass",6.70,"Qualified",-0.00033,-54.13,195,"B-1","Alloy 617","Plate",314626
"Cycle 2","CapPass",6.71,"Qualified",-0.00034,-56.05,196,"B-1","Alloy 617","Plate",314626
"Cycle 2","CapPass",6.72,"Qualified",-0.00036,-57.31,197,"B-1","Alloy 617","Plate",314626
"Cycle 2","CapPass",6.74,"Qualified",-0.00038,-60.69,198,"B-1","Alloy 617","Plate",314626
"Cycle 2","CapPass",6.77,"Qualified",-0.00041,-64.21,199,"B-1","Alloy 617","Plate",314626
"Cycle 2","CapPass",6.80,"Qualified",-0.00043,-67.58,200,"B-1","Alloy 617","Plate",314626
"Cycle 2","CapPass",6.82,"Qualified",-0.00046,-70.61,201,"B-1","Alloy 617","Plate",314626
"Cycle 2","CapPass",6.84,"Qualified",-0.00048,-74.01,202,"B-1","Alloy 617","Plate",314626
"Cycle 2","CapPass",6.88,"Qualified",-0.00051,-77.12,203,"B-1","Alloy 617","Plate",314626
"Cycle 2","CapPass",6.91,"Qualified",-0.00053,-80.40,204,"B-1","Alloy 617","Plate",314626
"Cycle 2","CapPass",6.94,"Qualified",-0.00056,-83.66,205,"B-1","Alloy 617","Plate",314626
"Cycle 2","CapPass",6.97,"Qualified",-0.00059,-87.07,206,"B-1","Alloy 617","Plate",314626
"Cycle 2","CapPass",7.00,"Qualified",-0.00061,-90.18,207,"B-1","Alloy 617","Plate",314626
"Cycle 2","CapPass",7.04,"Qualified",-0.00064,-93.88,208,"B-1","Alloy 617","Plate",314626
"Cycle 2","CapPass",7.07,"Qualified",-0.00066,-97.21,209,"B-1","Alloy 617","Plate",314626
"Cycle 2","CapPass",7.10,"Qualified",-0.00069,-100.5,210,"B-1","Alloy 617","Plate",314626
"Cycle 2","CapPass",7.14,"Qualified",-0.00071,-103.5,211,"B-1","Alloy 617","Plate",314626
"Cycle 2","CapPass",7.17,"Qualified",-0.00074,-106.3,212,"B-1","Alloy 617","Plate",314626
"Cycle 2","CapPass",7.23,"Qualified",-0.00076,-109.2,213,"B-1","Alloy 617","Plate",314626
"Cycle 2","CapPass",7.29,"Qualified",-0.00079,-111.7,214,"B-1","Alloy 617","Plate",314626
"Cycle 2","CapPass",7.57,"Qualified",-0.00076,-103.9,215,"B-1","Alloy 617","Plate",314626
"Cycle 2","CapPass",7.62,"Qualified",-0.00074,-99.41,216,"B-1","Alloy 617","Plate",314626
"Cycle 2","CapPass",7.66,"Qualified",-0.00071,-95.30,217,"B-1","Alloy 617","Plate",314626
"Cycle 2","CapPass",7.69,"Qualified",-0.00069,-91.10,218,"B-1","Alloy 617","Plate",314626
"Cycle 2","CapPass",7.71,"Qualified",-0.00067,-88.47,219,"B-1","Alloy 617","Plate",314626
"Cycle 2","CapPass",7.72,"Qualified",-0.00066,-87.35,220,"B-1","Alloy 617","Plate",314626
"Cycle 2","CapPass",7.75,"Qualified",-0.00064,-83.26,221,"B-1","Alloy 617","Plate",314626
"Cycle 2","CapPass",7.78,"Qualified",-0.00061,-79.74,222,"B-1","Alloy 617","Plate",314626
"Cycle 2","CapPass",7.80,"Qualified",-0.00058,-76.12,223,"B-1","Alloy 617","Plate",314626
"Cycle 2","CapPass",7.84,"Qualified",-0.00056,-72.55,224,"B-1","Alloy 617","Plate",314626
"Cycle 2","CapPass",7.87,"Qualified",-0.00053,-68.57,225,"B-1","Alloy 617","Plate",314626
"Cycle 2","CapPass",7.89,"Qualified",-0.00051,-64.88,226,"B-1","Alloy 617","Plate",314626
"Cycle 2","CapPass",7.91,"Qualified",-0.00048,-61.80,227,"B-1","Alloy 617","Plate",314626
"Cycle 2","CapPass",7.95,"Qualified",-0.00046,-57.98,228,"B-1","Alloy 617","Plate",314626
"Cycle 2","CapPass",7.97,"Qualified",-0.00043,-54.30,229,"B-1","Alloy 617","Plate",314626
"Cycle 2","CapPass",8.00,"Qualified",-0.00041,-50.65,230,"B-1","Alloy 617","Plate",314626
"Cycle 2","CapPass",8.02,"Qualified",-0.00038,-47.24,231,"B-1","Alloy 617","Plate",314626
"Cycle 2","CapPass",8.05,"Qualified",-0.00036,-43.45,232,"B-1","Alloy 617","Plate",314626
"Cycle 2","CapPass",8.09,"Qualified",-0.00033,-39.57,233,"B-1","Alloy 617","Plate",314626
"Cycle 2","CapPass",8.11,"Qualified",-0.00030,-35.87,234,"B-1","Alloy 617","Plate",314626
"Cycle 2","CapPass",8.14,"Qualified",-0.00028,-32.06,235,"B-1","Alloy 617","Plate",314626
"Cycle 5","CapPass",18.20,"Qualified",-0.00023,-20.68,549,"B-1","Alloy 617","Plate",314626
"Cycle 5","CapPass",18.23,"Qualified",-0.00020,-17.29,550,"B-1","Alloy 617","Plate",314626
"Cycle 5","CapPass",18.26,"Qualified",-0.00018,-13.60,551,"B-1","Alloy 617","Plate",314626
"Cycle 5","CapPass",18.29,"Qualified",-0.00015,-9.89,552,"B-1","Alloy 617","Plate",314626
"Cycle 5","CapPass",18.32,"Qualified",-0.00013,-6.32,553,"B-1","Alloy 617","Plate",314626
"Cycle 5","CapPass",18.35,"Qualified",-0.00010,-2.61,554,"B-1","Alloy 617","Plate",314626
"Cycle 5","CapPass",18.38,"Qualified",-0.00008,1.17,555,"B-1","Alloy 617","Plate",314626
"Cycle 5","CapPass",18.41,"Qualified",-0.00005,4.92,556,"B-1","Alloy 617","Plate",314626
"Cycle 5","CapPass",18.44,"Qualified",-0.00002,8.48,557,"B-1","Alloy 617","Plate",314626
"Cycle 5","CapPass",18.47,"Qualified",0.00000,12.12,558,"B-1","Alloy 617","Plate",314626
"Cycle 5","CapPass",18.49,"Qualified",0.00003,15.53,559,"B-1","Alloy 617","Plate",314626
"Cycle 5","CapPass",18.52,"Qualified",0.00005,19.31,560,"B-1","Alloy 617","Plate",314626
"Cycle 5","CapPass",18.55,"Qualified",0.00008,22.70,561,"B-1","Alloy 617","Plate",314626
"Cycle 5","CapPass",18.58,"Qualified",0.00010,25.99,562,"B-1","Alloy 617","Plate",314626
"Cycle 5","CapPass",18.60,"Qualified",0.00013,29.46,563,"B-1","Alloy 617","Plate",314626
"Cycle 5","CapPass",18.63,"Qualified",0.00015,32.43,564,"B-1","Alloy 617","Plate",314626
"Cycle 5","CapPass",18.66,"Qualified",0.00018,35.71,565,"B-1","Alloy 617","Plate",314626
"Cycle 5","CapPass",18.69,"Qualified",0.00020,39.01,566,"B-1","Alloy 617","Plate",314626
"Cycle 5","CapPass",18.71,"Qualified",0.00022,40.88,567,"B-1","Alloy 617","Plate",314626
"Cycle 5","CapPass",18.73,"Qualified",0.00023,41.90,568,"B-1","Alloy 617","Plate",314626
"Cycle 5","CapPass",18.77,"Qualified",0.00025,45.21,569,"B-1","Alloy 617","Plate",314626
"Cycle 5","CapPass",18.80,"Qualified",0.00028,48.36,570,"B-1","Alloy 617","Plate",314626
"Cycle 5","CapPass",18.85,"Qualified",0.00030,51.83,571,"B-1","Alloy 617","Plate",314626
"Cycle 5","CapPass",18.90,"Qualified",0.00033,55.55,572,"B-1","Alloy 617","Plate",314626
"Cycle 5","CapPass",18.95,"Qualified",0.00035,59.64,573,"B-1","Alloy 617","Plate",314626
"Cycle 5","CapPass",18.98,"Qualified",0.00038,63.71,574,"B-1","Alloy 617","Plate",314626
"Cycle 5","CapPass",19.01,"Qualified",0.00041,67.37,575,"B-1","Alloy 617","Plate",314626
"Cycle 5","CapPass",19.04,"Qualified",0.00043,71.30,576,"B-1","Alloy 617","Plate",314626
"Cycle 5","CapPass",19.06,"Qualified",0.00046,74.90,577,"B-1","Alloy 617","Plate",314626
"Cycle 5","CapPass",19.09,"Qualified",0.00048,78.39,578,"B-1","Alloy 617","Plate",314626
"Cycle 5","CapPass",19.11,"Qualified",0.00051,81.99,579,"B-1","Alloy 617","Plate",314626
"Cycle 5","CapPass",19.14,"Qualified",0.00053,85.73,580,"B-1","Alloy 617","Plate",314626
"Cycle 5","CapPass",19.16,"Qualified",0.00056,89.09,581,"B-1","Alloy 617","Plate",314626
"Cycle 5","CapPass",19.19,"Qualified",0.00059,92.64,582,"B-1","Alloy 617","Plate",314626
"Cycle 5","CapPass",19.21,"Qualified",0.00061,96.04,583,"B-1","Alloy 617","Plate",314626
"Cycle 5","CapPass",19.23,"Qualified",0.00064,99.29,584,"B-1","Alloy 617","Plate",314626
"Cycle 5","CapPass",19.26,"Qualified",0.00066,102.53,585,"B-1","Alloy 617","Plate",314626
"Cycle 5","CapPass",19.28,"Qualified",0.00069,105.59,586,"B-1","Alloy 617","Plate",314626
"Cycle 5","CapPass",19.30,"Qualified",0.00071,108.47,587,"B-1","Alloy 617","Plate",314626
"Cycle 5","CapPass",19.34,"Qualified",0.00074,111.55,588,"B-1","Alloy 617","Plate",314626
"Cycle 5","CapPass",19.37,"Qualified",0.00076,115.06,589,"B-1","Alloy 617","Plate",314626
"Cycle 5","CapPass",19.40,"Qualified",0.00079,117.92,590,"B-1","Alloy 617","Plate",314626
"Cycle 5","CapPass",19.43,"Qualified",0.00081,121.48,591,"B-1","Alloy 617","Plate",314626
"Cycle 5","CapPass",19.47,"Qualified",0.00084,124.65,592,"B-1","Alloy 617","Plate",314626
"Cycle 5","CapPass",19.50,"Qualified",0.00086,128.07,593,"B-1","Alloy 617","Plate",314626
"Cycle 5","CapPass",19.53,"Qualified",0.00089,131.16,594,"B-1","Alloy 617","Plate",314626
"Cycle 5","CapPass",19.56,"Qualified",0.00092,134.45,595,"B-1","Alloy 617","Plate",314626
"Cycle 5","CapPass",19.59,"Qualified",0.00094,137.60,596,"B-1","Alloy 617","Plate",314626
"Cycle 5","CapPass",19.63,"Qualified",0.00097,140.56,597,"B-1","Alloy 617","Plate",314626
"Cycle 5","CapPass",19.66,"Qualified",0.00099,143.51,598,"B-1","Alloy 617","Plate",314626
"Cycle 5","CapPass",19.68,"Qualified",0.00102,146.29,599,"B-1","Alloy 617","Plate",314626
"Cycle 5","CapPass",19.71,"Qualified",0.00104,148.19,600,"B-1","Alloy 617","Plate",314626
"Cycle 5","CapPass",19.72,"Qualified",0.00104,148.50,601,"B-1","Alloy 617","Plate",314626
"Cycle 5","CapPass",19.77,"Qualified",0.00107,150.00,602,"B-1","Alloy 617","Plate",314626
"Cycle 5","CapPass",20.06,"Qualified",0.00104,139.79,603,"B-1","Alloy 617","Plate",314626
"Cycle 5","CapPass",20.12,"Qualified",0.00102,134.81,604,"B-1","Alloy 617","Plate",314626
"Cycle 5","CapPass",20.15,"Qualified",0.00099,130.39,605,"B-1","Alloy 617","Plate",314626
"Cycle 5","CapPass",20.19,"Qualified",0.00097,126.03,606,"B-1","Alloy 617","Plate",314626
"Cycle 5","CapPass",20.22,"Qualified",0.00094,122.07,607,"B-1","Alloy 617","Plate",314626
"Cycle 5","CapPass",20.25,"Qualified",0.00092,118.07,608,"B-1","Alloy 617","Plate",314626
"Cycle 5","CapPass",20.28,"Qualified",0.00089,114.17,609,"B-1","Alloy 617","Plate",314626
"Cycle 5","CapPass",20.30,"Qualified",0.00087,110.57,610,"B-1","Alloy 617","Plate",314626
"Cycle 5","CapPass",20.34,"Qualified",0.00084,106.77,611,"B-1","Alloy 617","Plate",314626
"Cycle 5","CapPass",20.36,"Qualified",0.00081,103.02,612,"B-1","Alloy 617","Plate",314626
"Cycle 5","CapPass",20.39,"Qualified",0.00079,99.29,613,"B-1","Alloy 617","Plate",314626
"Cycle 5","CapPass",20.42,"Qualified",0.00076,95.34,614,"B-1","Alloy 617","Plate",314626
"Cycle 5","CapPass",20.45,"Qualified",0.00074,91.69,615,"B-1","Alloy 617","Plate",314626
"Cycle 5","CapPass",20.48,"Qualified",0.00071,87.91,616,"B-1","Alloy 617","Plate",314626
"Cycle 5","CapPass",20.51,"Qualified",0.00069,84.40,617,"B-1","Alloy 617","Plate",314626
"Cycle 5","CapPass",20.53,"Qualified",0.00066,80.45,618,"B-1","Alloy 617","Plate",314626
"Cycle 5","CapPass",20.56,"Qualified",0.00064,76.75,619,"B-1","Alloy 617","Plate",314626
"Cycle 5","CapPass",20.59,"Qualified",0.00061,73.20,620,"B-1","Alloy 617","Plate",314626
"Cycle 5","CapPass",20.62,"Qualified",0.00058,69.28,621,"B-1","Alloy 617","Plate",314626
"Cycle 5","CapPass",20.65,"Qualified",0.00056,65.57,622,"B-1","Alloy 617","Plate",314626
"Cycle 5","CapPass",20.68,"Qualified",0.00053,61.67,623,"B-1","Alloy 617","Plate",314626
"Cycle 5","CapPass",20.71,"Qualified",0.00051,58.04,624,"B-1","Alloy 617","Plate",314626
"Cycle 5","CapPass",20.71,"Qualified",0.00051,57.37,625,"B-1","Alloy 617","Plate",314626
"Cycle 5","CapPass",20.74,"Qualified",0.00048,54.09,626,"B-1","Alloy 617","Plate",314626
"Cycle 5","CapPass",20.77,"Qualified",0.00046,50.17,627,"B-1","Alloy 617","Plate",314626
"Cycle 5","CapPass",20.80,"Qualified",0.00043,46.57,628,"B-1","Alloy 617","Plate",314626
"Cycle 5","CapPass",20.82,"Qualified",0.00041,43.02,629,"B-1","Alloy 617","Plate",314626
"Cycle 5","CapPass",20.85,"Qualified",0.00038,39.05,630,"B-1","Alloy 617","Plate",314626
"Cycle 5","CapPass",20.88,"Qualified",0.00036,35.80,631,"B-1","Alloy 617","Plate",314626
"Cycle 5","CapPass",20.91,"Qualified",0.00033,32.22,632,"B-1","Alloy 617","Plate",314626
"Cycle 5","CapPass",20.94,"Qualified",0.00030,28.46,633,"B-1","Alloy 617","Plate",314626
"Cycle 5","CapPass",20.96,"Qualified",0.00028,24.88,634,"B-1","Alloy 617","Plate",314626
"Cycle 5","CapPass",20.99,"Qualified",0.00025,21.39,635,"B-1","Alloy 617","Plate",314626
"Cycle 5","CapPass",21.02,"Qualified",0.00023,17.85,636,"B-1","Alloy 617","Plate",314626
"Cycle 5","CapPass",21.05,"Qualified",0.00020,14.48,637,"B-1","Alloy 617","Plate",314626
"Cycle 5","CapPass",21.08,"Qualified",0.00018,11.12,638,"B-1","Alloy 617","Plate",314626
"Cycle 5","CapPass",21.11,"Qualified",0.00015,7.44,639,"B-1","Alloy 617","Plate",314626
"Cycle 5","CapPass",21.13,"Qualified",0.00013,4.02,640,"B-1","Alloy 617","Plate",314626
"Cycle 5","CapPass",21.16,"Qualified",0.00010,0.58,641,"B-1","Alloy 617","Plate",314626
"Cycle 5","CapPass",21.20,"Qualified",0.00007,-2.85,642,"B-1","Alloy 617","Plate",314626
"Cycle 5","CapPass",21.23,"Qualified",0.00005,-6.35,643,"B-1","Alloy 617","Plate",314626
"Cycle 5","CapPass",21.25,"Qualified",0.00002,-9.53,644,"B-1","Alloy 617","Plate",314626
"Cycle 5","CapPass",21.28,"Qualified",-0.00000,-12.95,645,"B-1","Alloy 617","Plate",314626
"Cycle 5","CapPass",21.30,"Qualified",-0.00003,-16.03,646,"B-1","Alloy 617","Plate",314626
"Cycle 5","CapPass",21.34,"Qualified",-0.00005,-18.67,647,"B-1","Alloy 617","Plate",314626
"Cycle 5","CapPass",21.39,"Qualified",-0.00008,-22.05,648,"B-1","Alloy 617","Plate",314626
"Cycle 5","CapPass",21.45,"Qualified",-0.00010,-25.07,649,"B-1","Alloy 617","Plate",314626
"Cycle 5","CapPass",21.48,"Qualified",-0.00013,-27.92,650,"B-1","Alloy 617","Plate",314626
"Cycle 5","CapPass",21.54,"Qualified",-0.00015,-31.69,651,"B-1","Alloy 617","Plate",314626
"Cycle 5","CapPass",21.58,"Qualified",-0.00018,-35.64,652,"B-1","Alloy 617","Plate",314626
"Cycle 5","CapPass",21.61,"Qualified",-0.00021,-39.11,653,"B-1","Alloy 617","Plate",314626
"Cycle 5","CapPass",21.64,"Qualified",-0.00023,-43.41,654,"B-1","Alloy 617","Plate",314626
"Cycle 5","CapPass",21.66,"Qualified",-0.00026,-46.95,655,"B-1","Alloy 617","Plate",314626
"Cycle 5","CapPass",21.69,"Qualified",-0.00028,-50.43,656,"B-1","Alloy 617","Plate",314626
"Cycle 5","CapPass",21.71,"Qualified",-0.00031,-54.14,657,"B-1","Alloy 617","Plate",314626
"Cycle 5","CapPass",21.71,"Qualified",-0.00031,-54.38,658,"B-1","Alloy 617","Plate",314626
"Cycle 5","CapPass",21.73,"Qualified",-0.00033,-57.38,659,"B-1","Alloy 617","Plate",314626
"Cycle 5","CapPass",21.76,"Qualified",-0.00036,-60.71,660,"B-1","Alloy 617","Plate",314626
"Cycle 5","CapPass",21.77,"Qualified",-0.00038,-63.98,661,"B-1","Alloy 617","Plate",314626
"Cycle 5","CapPass",21.80,"Qualified",-0.00041,-67.29,662,"B-1","Alloy 617","Plate",314626
"Cycle 5","CapPass",21.83,"Qualified",-0.00043,-70.74,663,"B-1","Alloy 617","Plate",314626
"Cycle 5","CapPass",21.85,"Qualified",-0.00046,-73.63,664,"B-1","Alloy 617","Plate",314626
"Cycle 5","CapPass",21.88,"Qualified",-0.00049,-76.70,665,"B-1","Alloy 617","Plate",314626
"Cycle 5","CapPass",21.91,"Qualified",-0.00051,-80.09,666,"B-1","Alloy 617","Plate",314626
"Cycle 5","CapPass",21.95,"Qualified",-0.00054,-83.31,667,"B-1","Alloy 617","Plate",314626
"Cycle 5","CapPass",21.98,"Qualified",-0.00056,-86.60,668,"B-1","Alloy 617","Plate",314626
"Cycle 5","CapPass",22.01,"Qualified",-0.00059,-89.80,669,"B-1","Alloy 617","Plate",314626
"Cycle 5","CapPass",22.05,"Qualified",-0.00061,-93.08,670,"B-1","Alloy 617","Plate",314626
"Cycle 5","CapPass",22.07,"Qualified",-0.00064,-95.84,671,"B-1","Alloy 617","Plate",314626
"Cycle 5","CapPass",22.10,"Qualified",-0.00066,-98.81,672,"B-1","Alloy 617","Plate",314626
"Cycle 5","CapPass",22.14,"Qualified",-0.00069,-102.3,673,"B-1","Alloy 617","Plate",314626
"Cycle 5","CapPass",22.17,"Qualified",-0.00071,-105.4,674,"B-1","Alloy 617","Plate",314626
"Cycle 5","CapPass",22.20,"Qualified",-0.00074,-108.9,675,"B-1","Alloy 617","Plate",314626
"Cycle 5","CapPass",22.23,"Qualified",-0.00077,-111.9,676,"B-1","Alloy 617","Plate",314626
"Cycle 5","CapPass",22.27,"Qualified",-0.00079,-115.2,677,"B-1","Alloy 617","Plate",314626
"Cycle 5","CapPass",22.29,"Qualified",-0.00082,-118.9,678,"B-1","Alloy 617","Plate",314626
"Cycle 5","CapPass",22.31,"Qualified",-0.00084,-122.4,679,"B-1","Alloy 617","Plate",314626
"Cycle 5","CapPass",22.34,"Qualified",-0.00087,-125.9,680,"B-1","Alloy 617","Plate",314626
"Cycle 5","CapPass",22.36,"Qualified",-0.00089,-129.2,681,"B-1","Alloy 617","Plate",314626
"Cycle 5","CapPass",22.38,"Qualified",-0.00092,-132.6,682,"B-1","Alloy 617","Plate",314626
"Cycle 5","CapPass",22.40,"Qualified",-0.00095,-135.9,683,"B-1","Alloy 617","Plate",314626
"Cycle 5","CapPass",22.41,"Qualified",-0.00097,-139.4,684,"B-1","Alloy 617","Plate",314626
"Cycle 5","CapPass",22.43,"Qualified",-0.00100,-142.7,685,"B-1","Alloy 617","Plate",314626
"Cycle 5","CapPass",22.45,"Qualified",-0.00102,-146.0,686,"B-1","Alloy 617","Plate",314626
"Cycle 5","CapPass",22.47,"Qualified",-0.00105,-149.0,687,"B-1","Alloy 617","Plate",314626
"Cycle 5","CapPass",22.48,"Qualified",-0.00107,-151.8,688,"B-1","Alloy 617","Plate",314626
"Cycle 5","CapPass",22.51,"Qualified",-0.00110,-154.6,689,"B-1","Alloy 617","Plate",314626
"Cycle 5","CapPass",22.53,"Qualified",-0.00112,-157.1,690,"B-1","Alloy 617","Plate",314626
"Cycle 5","CapPass",22.55,"Qualified",-0.00115,-159.1,691,"B-1","Alloy 617","Plate",314626
"Cycle 5","CapPass",22.57,"Qualified",-0.00117,-159.8,692,"B-1","Alloy 617","Plate",314626
"Cycle 5","CapPass",22.60,"Qualified",-0.00120,-160.4,693,"B-1","Alloy 617","Plate",314626
"Cycle 5","CapPass",22.63,"Qualified",-0.00122,-160.0,694,"B-1","Alloy 617","Plate",314626
"Cycle 5","CapPass",22.71,"Qualified",-0.00123,-154.7,695,"B-1","Alloy 617","Plate",314626
"Cycle 5","CapPass",22.77,"Qualified",-0.00120,-147.9,696,"B-1","Alloy 617","Plate",314626
"Cycle 5","CapPass",22.80,"Qualified",-0.00117,-143.4,697,"B-1","Alloy 617","Plate",314626
"Cycle 5","CapPass",22.82,"Qualified",-0.00115,-139.0,698,"B-1","Alloy 617","Plate",314626
"Cycle 5","CapPass",22.85,"Qualified",-0.00112,-135.0,699,"B-1","Alloy 617","Plate",314626
"Cycle 5","CapPass",22.88,"Qualified",-0.00110,-131.1,700,"B-1","Alloy 617","Plate",314626
"Cycle 5","CapPass",22.90,"Qualified",-0.00107,-127.1,701,"B-1","Alloy 617","Plate",314626
"Cycle 5","CapPass",22.92,"Qualified",-0.00105,-123.3,702,"B-1","Alloy 617","Plate",314626
"Cycle 5","CapPass",22.95,"Qualified",-0.00102,-119.9,703,"B-1","Alloy 617","Plate",314626
"Cycle 5","CapPass",22.98,"Qualified",-0.00099,-115.9,704,"B-1","Alloy 617","Plate",314626
"Cycle 5","CapPass",23.00,"Qualified",-0.00097,-112.2,705,"B-1","Alloy 617","Plate",314626
"Cycle 5","CapPass",23.02,"Qualified",-0.00094,-108.6,706,"B-1","Alloy 617","Plate",314626
"Cycle 5","CapPass",23.05,"Qualified",-0.00092,-104.7,707,"B-1","Alloy 617","Plate",314626
"Cycle 5","CapPass",23.08,"Qualified",-0.00089,-101.1,708,"B-1","Alloy 617","Plate",314626
"Cycle 5","CapPass",23.10,"Qualified",-0.00087,-97.53,709,"B-1","Alloy 617","Plate",314626
"Cycle 5","CapPass",23.13,"Qualified",-0.00084,-93.81,710,"B-1","Alloy 617","Plate",314626
"Cycle 5","CapPass",23.16,"Qualified",-0.00082,-90.02,711,"B-1","Alloy 617","Plate",314626
"Cycle 5","CapPass",23.18,"Qualified",-0.00079,-86.45,712,"B-1","Alloy 617","Plate",314626
"Cycle 5","CapPass",23.21,"Qualified",-0.00077,-82.99,713,"B-1","Alloy 617","Plate",314626
"Cycle 5","CapPass",23.23,"Qualified",-0.00074,-79.38,714,"B-1","Alloy 617","Plate",314626
"Cycle 5","CapPass",23.27,"Qualified",-0.00071,-76.02,715,"B-1","Alloy 617","Plate",314626
"Cycle 5","CapPass",23.29,"Qualified",-0.00069,-72.49,716,"B-1","Alloy 617","Plate",314626
"Cycle 5","CapPass",23.32,"Qualified",-0.00066,-68.90,717,"B-1","Alloy 617","Plate",314626
"Cycle 5","CapPass",23.35,"Qualified",-0.00064,-65.11,718,"B-1","Alloy 617","Plate",314626
"Cycle 5","CapPass",23.38,"Qualified",-0.00061,-61.35,719,"B-1","Alloy 617","Plate",314626
"Cycle 5","CapPass",23.41,"Qualified",-0.00059,-57.69,720,"B-1","Alloy 617","Plate",314626
"Cycle 5","CapPass",23.44,"Qualified",-0.00056,-54.18,721,"B-1","Alloy 617","Plate",314626
"Cycle 5","CapPass",23.46,"Qualified",-0.00054,-50.83,722,"B-1","Alloy 617","Plate",314626
"Cycle 5","CapPass",23.49,"Qualified",-0.00051,-46.87,723,"B-1","Alloy 617","Plate",314626
"Cycle 5","CapPass",23.52,"Qualified",-0.00049,-43.12,724,"B-1","Alloy 617","Plate",314626
"Cycle 5","CapPass",23.55,"Qualified",-0.00046,-39.73,725,"B-1","Alloy 617","Plate",314626
"Cycle 5","CapPass",23.59,"Qualified",-0.00044,-35.84,726,"B-1","Alloy 617","Plate",314626
"Cycle 5","CapPass",23.61,"Qualified",-0.00041,-32.40,727,"B-1","Alloy 617","Plate",314626
"Cycle 5","CapPass",23.64,"Qualified",-0.00038,-28.63,728,"B-1","Alloy 617","Plate",314626
"Cycle 5","CapPass",23.67,"Qualified",-0.00036,-24.71,729,"B-1","Alloy 617","Plate",314626
"Cycle 5","CapPass",23.70,"Qualified",-0.00033,-21.26,730,"B-1","Alloy 617","Plate",314626
"Cycle 5","CapPass",23.71,"Qualified",-0.00032,-19.84,731,"B-1","Alloy 617","Plate",314626
"Cycle 5","CapPass",23.73,"Qualified",-0.00031,-18.00,732,"B-1","Alloy 617","Plate",314626
"Cycle 5","CapPass",23.76,"Qualified",-0.00028,-14.52,733,"B-1","Alloy 617","Plate",314626
"Cycle 5","CapPass",23.79,"Qualified",-0.00026,-10.56,734,"B-1","Alloy 617","Plate",314626
"Cycle 12","CapPass",59.41,"Qualified",-0.00024,31.30,2172,"B-1","Alloy 617","Plate",314626
"Cycle 12","CapPass",59.45,"Qualified",-0.00021,34.47,2173,"B-1","Alloy 617","Plate",314626
"Cycle 12","CapPass",59.47,"Qualified",-0.00019,37.29,2174,"B-1","Alloy 617","Plate",314626
"Cycle 12","CapPass",59.50,"Qualified",-0.00016,40.34,2175,"B-1","Alloy 617","Plate",314626
"Cycle 12","CapPass",59.53,"Qualified",-0.00014,42.68,2176,"B-1","Alloy 617","Plate",314626
"Cycle 12","CapPass",59.56,"Qualified",-0.00011,45.13,2177,"B-1","Alloy 617","Plate",314626
"Cycle 12","CapPass",59.60,"Qualified",-0.00009,47.72,2178,"B-1","Alloy 617","Plate",314626
"Cycle 12","CapPass",59.65,"Qualified",-0.00006,50.42,2179,"B-1","Alloy 617","Plate",314626
"Cycle 12","CapPass",59.69,"Qualified",-0.00004,52.95,2180,"B-1","Alloy 617","Plate",314626
"Cycle 12","CapPass",59.71,"Qualified",-0.00002,55.02,2181,"B-1","Alloy 617","Plate",314626
"Cycle 12","CapPass",59.73,"Qualified",-0.00001,56.05,2182,"B-1","Alloy 617","Plate",314626
"Cycle 12","CapPass",59.76,"Qualified",0.00001,58.91,2183,"B-1","Alloy 617","Plate",314626
"Cycle 12","CapPass",59.79,"Qualified",0.00004,62.14,2184,"B-1","Alloy 617","Plate",314626
"Cycle 12","CapPass",59.82,"Qualified",0.00007,65.00,2185,"B-1","Alloy 617","Plate",314626
"Cycle 12","CapPass",59.84,"Qualified",0.00009,68.03,2186,"B-1","Alloy 617","Plate",314626
"Cycle 12","CapPass",59.88,"Qualified",0.00012,70.99,2187,"B-1","Alloy 617","Plate",314626
"Cycle 12","CapPass",59.90,"Qualified",0.00014,73.78,2188,"B-1","Alloy 617","Plate",314626
"Cycle 12","CapPass",59.93,"Qualified",0.00017,76.91,2189,"B-1","Alloy 617","Plate",314626
"Cycle 12","CapPass",59.95,"Qualified",0.00019,79.65,2190,"B-1","Alloy 617","Plate",314626
"Cycle 12","CapPass",59.98,"Qualified",0.00022,82.55,2191,"B-1","Alloy 617","Plate",314626
"Cycle 12","CapPass",60.00,"Qualified",0.00024,85.55,2192,"B-1","Alloy 617","Plate",314626
"Cycle 12","CapPass",60.02,"Qualified",0.00027,88.28,2193,"B-1","Alloy 617","Plate",314626
"Cycle 12","CapPass",60.05,"Qualified",0.00029,90.88,2194,"B-1","Alloy 617","Plate",314626
"Cycle 12","CapPass",60.07,"Qualified",0.00032,93.72,2195,"B-1","Alloy 617","Plate",314626
"Cycle 12","CapPass",60.09,"Qualified",0.00035,96.25,2196,"B-1","Alloy 617","Plate",314626
