Repository: js-molina/fatigue-A617

File: data/950C/Strain rate 0.001/0.30% strain/HTM_A20_Cycles_F12.csv (part 1 of 9)
"Cycle Label","Data State","Elapsed Time Sec","Qual State","Strain","Stress Mpa","Count","Sample","Alloy","Material_Form","Heat"
"Cycle 1","CapPass",0.00,"Trend",0.00007,6.24,1,"F-12","Alloy 617","Plate",314626
"Cycle 1","CapPass",0.02,"Trend",0.00007,7.62,2,"F-12","Alloy 617","Plate",314626
"Cycle 1","CapPass",0.05,"Trend",0.00010,11.37,3,"F-12","Alloy 617","Plate",314626
"Cycle 1","CapPass",0.08,"Trend",0.00012,14.92,4,"F-12","Alloy 617","Plate",314626
"Cycle 1","CapPass",0.10,"Trend",0.00014,17.26,5,"F-12","Alloy 617","Plate",314626
"Cycle 1","CapPass",0.11,"Trend",0.00015,18.11,6,"F-12","Alloy 617","Plate",314626
"Cycle 1","CapPass",0.14,"Trend",0.00017,21.69,7,"F-12","Alloy 617","Plate",314626
"Cycle 1","CapPass",0.17,"Trend",0.00020,25.19,8,"F-12","Alloy 617","Plate",314626
"Cycle 1","CapPass",0.20,"Trend",0.00022,28.61,9,"F-12","Alloy 617","Plate",314626
"Cycle 1","CapPass",0.20,"Trend",0.00022,28.83,10,"F-12","Alloy 617","Plate",314626
"Cycle 1","CapPass",0.23,"Trend",0.00025,32.25,11,"F-12","Alloy 617","Plate",314626
"Cycle 1","CapPass",0.27,"Trend",0.00027,35.80,12,"F-12","Alloy 617","Plate",314626
"Cycle 1","CapPass",0.30,"Trend",0.00030,39.36,13,"F-12","Alloy 617","Plate",314626
"Cycle 1","CapPass",0.30,"Trend",0.00030,39.44,14,"F-12","Alloy 617","Plate",314626
"Cycle 1","CapPass",0.33,"Trend",0.00032,43.17,15,"F-12","Alloy 617","Plate",314626
"Cycle 1","CapPass",0.36,"Trend",0.00035,46.33,16,"F-12","Alloy 617","Plate",314626
"Cycle 1","CapPass",0.39,"Trend",0.00038,50.18,17,"F-12","Alloy 617","Plate",314626
"Cycle 1","CapPass",0.40,"Trend",0.00038,51.50,18,"F-12","Alloy 617","Plate",314626
"Cycle 1","CapPass",0.42,"Trend",0.00040,53.85,19,"F-12","Alloy 617","Plate",314626
"Cycle 1","CapPass",0.44,"Trend",0.00043,57.42,20,"F-12","Alloy 617","Plate",314626
"Cycle 1","CapPass",0.47,"Trend",0.00045,60.88,21,"F-12","Alloy 617","Plate",314626
"Cycle 1","CapPass",0.49,"Trend",0.00048,64.57,22,"F-12","Alloy 617","Plate",314626
"Cycle 1","CapPass",0.50,"Trend",0.00048,65.59,23,"F-12","Alloy 617","Plate",314626
"Cycle 1","CapPass",0.52,"Trend",0.00050,67.84,24,"F-12","Alloy 617","Plate",314626
"Cycle 1","CapPass",0.54,"Trend",0.00053,71.62,25,"F-12","Alloy 617","Plate",314626
"Cycle 1","CapPass",0.57,"Trend",0.00055,75.54,26,"F-12","Alloy 617","Plate",314626
"Cycle 1","CapPass",0.60,"Trend",0.00058,79.24,27,"F-12","Alloy 617","Plate",314626
"Cycle 1","CapPass",0.60,"Trend",0.00058,79.57,28,"F-12","Alloy 617","Plate",314626
"Cycle 1","CapPass",0.62,"Trend",0.00060,82.98,29,"F-12","Alloy 617","Plate",314626
"Cycle 1","CapPass",0.64,"Trend",0.00063,85.93,30,"F-12","Alloy 617","Plate",314626
"Cycle 1","CapPass",0.67,"Trend",0.00065,89.47,31,"F-12","Alloy 617","Plate",314626
"Cycle 1","CapPass",0.69,"Trend",0.00068,92.83,32,"F-12","Alloy 617","Plate",314626
"Cycle 1","CapPass",0.70,"Trend",0.00068,93.20,33,"F-12","Alloy 617","Plate",314626
"Cycle 1","CapPass",0.72,"Trend",0.00070,95.98,34,"F-12","Alloy 617","Plate",314626
"Cycle 1","CapPass",0.74,"Trend",0.00073,98.39,35,"F-12","Alloy 617","Plate",314626
"Cycle 1","CapPass",0.77,"Trend",0.00076,101.79,36,"F-12","Alloy 617","Plate",314626
"Cycle 1","CapPass",0.80,"Trend",0.00078,105.30,37,"F-12","Alloy 617","Plate",314626
"Cycle 1","CapPass",0.80,"Trend",0.00078,105.43,38,"F-12","Alloy 617","Plate",314626
"Cycle 1","CapPass",0.83,"Trend",0.00081,108.68,39,"F-12","Alloy 617","Plate",314626
"Cycle 1","CapPass",0.85,"Trend",0.00083,112.27,40,"F-12","Alloy 617","Plate",314626
"Cycle 1","CapPass",0.88,"Trend",0.00086,115.35,41,"F-12","Alloy 617","Plate",314626
"Cycle 1","CapPass",0.90,"Trend",0.00087,118.07,42,"F-12","Alloy 617","Plate",314626
"Cycle 1","CapPass",0.90,"Trend",0.00088,118.81,43,"F-12","Alloy 617","Plate",314626
"Cycle 1","CapPass",0.93,"Trend",0.00091,122.34,44,"F-12","Alloy 617","Plate",314626
"Cycle 1","CapPass",0.96,"Trend",0.00093,124.92,45,"F-12","Alloy 617","Plate",314626
"Cycle 1","CapPass",1.00,"Trend",0.00094,124.85,46,"F-12","Alloy 617","Plate",314626
"Cycle 1","CapPass",1.07,"Trend",0.00091,118.78,47,"F-12","Alloy 617","Plate",314626
"Cycle 1","CapPass",1.10,"Trend",0.00089,116.11,48,"F-12","Alloy 617","Plate",314626
"Cycle 1","CapPass",1.11,"Trend",0.00088,114.97,49,"F-12","Alloy 617","Plate",314626
"Cycle 1","CapPass",1.14,"Trend",0.00086,111.03,50,"F-12","Alloy 617","Plate",314626
"Cycle 1","CapPass",1.17,"Trend",0.00083,107.21,51,"F-12","Alloy 617","Plate",314626
"Cycle 1","CapPass",1.19,"Trend",0.00081,103.44,52,"F-12","Alloy 617","Plate",314626
"Cycle 1","CapPass",1.20,"Trend",0.00080,103.26,53,"F-12","Alloy 617","Plate",314626
"Cycle 1","CapPass",1.23,"Trend",0.00078,99.52,54,"F-12","Alloy 617","Plate",314626
"Cycle 1","CapPass",1.25,"Trend",0.00076,95.85,55,"F-12","Alloy 617","Plate",314626
"Cycle 1","CapPass",1.28,"Trend",0.00073,92.24,56,"F-12","Alloy 617","Plate",314626
"Cycle 1","CapPass",1.30,"Trend",0.00071,90.22,57,"F-12","Alloy 617","Plate",314626
"Cycle 1","CapPass",1.30,"Trend",0.00071,89.50,58,"F-12","Alloy 617","Plate",314626
"Cycle 1","CapPass",1.33,"Trend",0.00068,86.44,59,"F-12","Alloy 617","Plate",314626
"Cycle 1","CapPass",1.36,"Trend",0.00065,82.81,60,"F-12","Alloy 617","Plate",314626
"Cycle 1","CapPass",1.39,"Trend",0.00063,78.84,61,"F-12","Alloy 617","Plate",314626
"Cycle 1","CapPass",1.39,"Trend",0.00063,78.51,62,"F-12","Alloy 617","Plate",314626
"Cycle 1","CapPass",1.42,"Trend",0.00060,75.12,63,"F-12","Alloy 617","Plate",314626
"Cycle 1","CapPass",1.45,"Trend",0.00058,71.68,64,"F-12","Alloy 617","Plate",314626
"Cycle 1","CapPass",1.47,"Trend",0.00055,67.97,65,"F-12","Alloy 617","Plate",314626
"Cycle 1","CapPass",1.49,"Trend",0.00053,65.09,66,"F-12","Alloy 617","Plate",314626
"Cycle 1","CapPass",1.50,"Trend",0.00053,64.33,67,"F-12","Alloy 617","Plate",314626
"Cycle 1","CapPass",1.53,"Trend",0.00050,60.75,68,"F-12","Alloy 617","Plate",314626
"Cycle 1","CapPass",1.55,"Trend",0.00048,57.08,69,"F-12","Alloy 617","Plate",314626
"Cycle 1","CapPass",1.58,"Trend",0.00045,53.67,70,"F-12","Alloy 617","Plate",314626
"Cycle 1","CapPass",1.59,"Trend",0.00044,52.17,71,"F-12","Alloy 617","Plate",314626
"Cycle 1","CapPass",1.61,"Trend",0.00043,49.87,72,"F-12","Alloy 617","Plate",314626
"Cycle 1","CapPass",1.64,"Trend",0.00040,46.29,73,"F-12","Alloy 617","Plate",314626
"Cycle 1","CapPass",1.66,"Trend",0.00038,42.83,74,"F-12","Alloy 617","Plate",314626
"Cycle 1","CapPass",1.69,"Trend",0.00035,38.89,75,"F-12","Alloy 617","Plate",314626
"Cycle 1","CapPass",1.69,"Trend",0.00035,38.79,76,"F-12","Alloy 617","Plate",314626
"Cycle 1","CapPass",1.72,"Trend",0.00033,35.55,77,"F-12","Alloy 617","Plate",314626
"Cycle 1","CapPass",1.75,"Trend",0.00030,31.89,78,"F-12","Alloy 617","Plate",314626
"Cycle 1","CapPass",1.77,"Trend",0.00028,28.26,79,"F-12","Alloy 617","Plate",314626
"Cycle 1","CapPass",1.79,"Trend",0.00026,25.68,80,"F-12","Alloy 617","Plate",314626
"Cycle 1","CapPass",1.80,"Trend",0.00025,24.80,81,"F-12","Alloy 617","Plate",314626
"Cycle 1","CapPass",1.83,"Trend",0.00023,21.28,82,"F-12","Alloy 617","Plate",314626
"Cycle 1","CapPass",1.86,"Trend",0.00020,17.58,83,"F-12","Alloy 617","Plate",314626
"Cycle 1","CapPass",1.88,"Trend",0.00018,14.35,84,"F-12","Alloy 617","Plate",314626
"Cycle 1","CapPass",1.89,"Trend",0.00017,13.09,85,"F-12","Alloy 617","Plate",314626
"Cycle 1","CapPass",1.92,"Trend",0.00015,10.76,86,"F-12","Alloy 617","Plate",314626
"Cycle 1","CapPass",1.95,"Trend",0.00013,7.35,87,"F-12","Alloy 617","Plate",314626
"Cycle 1","CapPass",1.98,"Trend",0.00010,4.26,88,"F-12","Alloy 617","Plate",314626
"Cycle 1","CapPass",1.99,"Trend",0.00009,3.27,89,"F-12","Alloy 617","Plate",314626
"Cycle 1","CapPass",2.02,"Trend",0.00008,0.24,90,"F-12","Alloy 617","Plate",314626
"Cycle 1","CapPass",2.04,"Trend",0.00005,-3.09,91,"F-12","Alloy 617","Plate",314626
"Cycle 1","CapPass",2.07,"Trend",0.00002,-6.45,92,"F-12","Alloy 617","Plate",314626
"Cycle 1","CapPass",2.09,"Trend",0.00001,-8.82,93,"F-12","Alloy 617","Plate",314626
"Cycle 1","CapPass",2.10,"Trend",-0.00000,-9.89,94,"F-12","Alloy 617","Plate",314626
"Cycle 1","CapPass",2.13,"Trend",-0.00003,-13.66,95,"F-12","Alloy 617","Plate",314626
"Cycle 1","CapPass",2.16,"Trend",-0.00005,-17.12,96,"F-12","Alloy 617","Plate",314626
"Cycle 1","CapPass",2.19,"Trend",-0.00008,-20.62,97,"F-12","Alloy 617","Plate",314626
"Cycle 1","CapPass",2.19,"Trend",-0.00008,-21.58,98,"F-12","Alloy 617","Plate",314626
"Cycle 1","CapPass",2.21,"Trend",-0.00010,-24.03,99,"F-12","Alloy 617","Plate",314626
"Cycle 1","CapPass",2.24,"Trend",-0.00013,-27.42,100,"F-12","Alloy 617","Plate",314626
"Cycle 1","CapPass",2.26,"Trend",-0.00015,-30.82,101,"F-12","Alloy 617","Plate",314626
"Cycle 1","CapPass",2.29,"Trend",-0.00018,-34.65,102,"F-12","Alloy 617","Plate",314626
"Cycle 1","CapPass",2.29,"Trend",-0.00018,-35.35,103,"F-12","Alloy 617","Plate",314626
"Cycle 1","CapPass",2.31,"Trend",-0.00020,-38.00,104,"F-12","Alloy 617","Plate",314626
"Cycle 1","CapPass",2.33,"Trend",-0.00023,-41.41,105,"F-12","Alloy 617","Plate",314626
"Cycle 1","CapPass",2.35,"Trend",-0.00025,-44.95,106,"F-12","Alloy 617","Plate",314626
"Cycle 1","CapPass",2.37,"Trend",-0.00028,-48.19,107,"F-12","Alloy 617","Plate",314626
"Cycle 1","CapPass",2.39,"Trend",-0.00030,-51.07,108,"F-12","Alloy 617","Plate",314626
"Cycle 1","CapPass",2.39,"Trend",-0.00030,-51.64,109,"F-12","Alloy 617","Plate",314626
"Cycle 1","CapPass",2.42,"Trend",-0.00033,-54.93,110,"F-12","Alloy 617","Plate",314626
"Cycle 1","CapPass",2.44,"Trend",-0.00035,-58.45,111,"F-12","Alloy 617","Plate",314626
"Cycle 1","CapPass",2.47,"Trend",-0.00038,-62.00,112,"F-12","Alloy 617","Plate",314626
"Cycle 1","CapPass",2.49,"Trend",-0.00040,-65.23,113,"F-12","Alloy 617","Plate",314626
"Cycle 1","CapPass",2.49,"Trend",-0.00040,-65.27,114,"F-12","Alloy 617","Plate",314626
"Cycle 1","CapPass",2.52,"Trend",-0.00043,-68.57,115,"F-12","Alloy 617","Plate",314626
"Cycle 1","CapPass",2.54,"Trend",-0.00045,-72.08,116,"F-12","Alloy 617","Plate",314626
"Cycle 1","CapPass",2.57,"Trend",-0.00048,-75.50,117,"F-12","Alloy 617","Plate",314626
"Cycle 1","CapPass",2.59,"Trend",-0.00050,-78.05,118,"F-12","Alloy 617","Plate",314626
"Cycle 1","CapPass",2.60,"Trend",-0.00050,-78.74,119,"F-12","Alloy 617","Plate",314626
"Cycle 1","CapPass",2.62,"Trend",-0.00053,-81.93,120,"F-12","Alloy 617","Plate",314626
"Cycle 1","CapPass",2.65,"Trend",-0.00056,-84.99,121,"F-12","Alloy 617","Plate",314626
"Cycle 1","CapPass",2.67,"Trend",-0.00058,-88.01,122,"F-12","Alloy 617","Plate",314626
"Cycle 1","CapPass",2.69,"Trend",-0.00060,-90.04,123,"F-12","Alloy 617","Plate",314626
"Cycle 1","CapPass",2.69,"Trend",-0.00061,-90.48,124,"F-12","Alloy 617","Plate",314626
"Cycle 1","CapPass",2.72,"Trend",-0.00063,-93.57,125,"F-12","Alloy 617","Plate",314626
"Cycle 1","CapPass",2.75,"Trend",-0.00066,-97.02,126,"F-12","Alloy 617","Plate",314626
"Cycle 1","CapPass",2.77,"Trend",-0.00068,-100.6,127,"F-12","Alloy 617","Plate",314626
"Cycle 1","CapPass",2.79,"Trend",-0.00069,-102.6,128,"F-12","Alloy 617","Plate",314626
"Cycle 1","CapPass",2.80,"Trend",-0.00071,-103.7,129,"F-12","Alloy 617","Plate",314626
"Cycle 1","CapPass",2.83,"Trend",-0.00073,-107.5,130,"F-12","Alloy 617","Plate",314626
"Cycle 1","CapPass",2.86,"Trend",-0.00076,-110.8,131,"F-12","Alloy 617","Plate",314626
"Cycle 1","CapPass",2.89,"Trend",-0.00078,-114.2,132,"F-12","Alloy 617","Plate",314626
"Cycle 1","CapPass",2.89,"Trend",-0.00078,-114.6,133,"F-12","Alloy 617","Plate",314626
"Cycle 1","CapPass",2.91,"Trend",-0.00081,-117.5,134,"F-12","Alloy 617","Plate",314626
"Cycle 1","CapPass",2.94,"Trend",-0.00083,-120.8,135,"F-12","Alloy 617","Plate",314626
"Cycle 1","CapPass",2.96,"Trend",-0.00086,-123.4,136,"F-12","Alloy 617","Plate",314626
"Cycle 1","CapPass",2.99,"Trend",-0.00086,-123.5,137,"F-12","Alloy 617","Plate",314626
"Cycle 1","CapPass",3.07,"Trend",-0.00083,-117.3,138,"F-12","Alloy 617","Plate",314626
"Cycle 1","CapPass",3.09,"Trend",-0.00082,-115.8,139,"F-12","Alloy 617","Plate",314626
"Cycle 1","CapPass",3.11,"Trend",-0.00081,-113.4,140,"F-12","Alloy 617","Plate",314626
"Cycle 1","CapPass",3.14,"Trend",-0.00078,-109.1,141,"F-12","Alloy 617","Plate",314626
"Cycle 1","CapPass",3.16,"Trend",-0.00076,-105.5,142,"F-12","Alloy 617","Plate",314626
"Cycle 1","CapPass",3.19,"Trend",-0.00074,-102.6,143,"F-12","Alloy 617","Plate",314626
"Cycle 1","CapPass",3.20,"Trend",-0.00073,-101.6,144,"F-12","Alloy 617","Plate",314626
"Cycle 1","CapPass",3.22,"Trend",-0.00071,-97.51,145,"F-12","Alloy 617","Plate",314626
"Cycle 1","CapPass",3.25,"Trend",-0.00068,-94.00,146,"F-12","Alloy 617","Plate",314626
"Cycle 1","CapPass",3.27,"Trend",-0.00066,-90.33,147,"F-12","Alloy 617","Plate",314626
"Cycle 1","CapPass",3.29,"Trend",-0.00064,-88.62,148,"F-12","Alloy 617","Plate",314626
"Cycle 1","CapPass",3.30,"Trend",-0.00063,-86.84,149,"F-12","Alloy 617","Plate",314626
"Cycle 1","CapPass",3.33,"Trend",-0.00061,-83.18,150,"F-12","Alloy 617","Plate",314626
"Cycle 1","CapPass",3.35,"Trend",-0.00058,-80.32,151,"F-12","Alloy 617","Plate",314626
"Cycle 1","CapPass",3.38,"Trend",-0.00056,-77.59,152,"F-12","Alloy 617","Plate",314626
"Cycle 1","CapPass",3.39,"Trend",-0.00055,-76.41,153,"F-12","Alloy 617","Plate",314626
"Cycle 1","CapPass",3.41,"Trend",-0.00053,-73.92,154,"F-12","Alloy 617","Plate",314626
"Cycle 1","CapPass",3.44,"Trend",-0.00050,-70.34,155,"F-12","Alloy 617","Plate",314626
"Cycle 1","CapPass",3.47,"Trend",-0.00048,-66.72,156,"F-12","Alloy 617","Plate",314626
"Cycle 1","CapPass",3.49,"Trend",-0.00046,-64.30,157,"F-12","Alloy 617","Plate",314626
"Cycle 1","CapPass",3.50,"Trend",-0.00045,-62.86,158,"F-12","Alloy 617","Plate",314626
"Cycle 1","CapPass",3.52,"Trend",-0.00043,-59.09,159,"F-12","Alloy 617","Plate",314626
"Cycle 1","CapPass",3.55,"Trend",-0.00040,-55.64,160,"F-12","Alloy 617","Plate",314626
"Cycle 1","CapPass",3.58,"Trend",-0.00038,-52.03,161,"F-12","Alloy 617","Plate",314626
"Cycle 1","CapPass",3.59,"Trend",-0.00037,-50.77,162,"F-12","Alloy 617","Plate",314626
"Cycle 1","CapPass",3.61,"Trend",-0.00035,-48.04,163,"F-12","Alloy 617","Plate",314626
"Cycle 1","CapPass",3.63,"Trend",-0.00033,-44.36,164,"F-12","Alloy 617","Plate",314626
"Cycle 1","CapPass",3.66,"Trend",-0.00030,-40.69,165,"F-12","Alloy 617","Plate",314626
"Cycle 1","CapPass",3.69,"Trend",-0.00028,-37.18,166,"F-12","Alloy 617","Plate",314626
"Cycle 1","CapPass",3.69,"Trend",-0.00028,-37.09,167,"F-12","Alloy 617","Plate",314626
"Cycle 1","CapPass",3.71,"Trend",-0.00025,-33.54,168,"F-12","Alloy 617","Plate",314626
"Cycle 1","CapPass",3.74,"Trend",-0.00023,-30.08,169,"F-12","Alloy 617","Plate",314626
"Cycle 1","CapPass",3.77,"Trend",-0.00020,-26.37,170,"F-12","Alloy 617","Plate",314626
"Cycle 1","CapPass",3.79,"Trend",-0.00018,-23.97,171,"F-12","Alloy 617","Plate",314626
"Cycle 1","CapPass",3.80,"Trend",-0.00018,-22.65,172,"F-12","Alloy 617","Plate",314626
"Cycle 1","CapPass",3.82,"Trend",-0.00015,-19.03,173,"F-12","Alloy 617","Plate",314626
"Cycle 1","CapPass",3.85,"Trend",-0.00013,-15.54,174,"F-12","Alloy 617","Plate",314626
"Cycle 1","CapPass",3.87,"Trend",-0.00010,-12.16,175,"F-12","Alloy 617","Plate",314626
"Cycle 1","CapPass",3.88,"Trend",-0.00009,-10.41,176,"F-12","Alloy 617","Plate",314626
"Cycle 1","CapPass",3.90,"Trend",-0.00008,-8.32,177,"F-12","Alloy 617","Plate",314626
"Cycle 1","CapPass",3.93,"Trend",-0.00005,-4.77,178,"F-12","Alloy 617","Plate",314626
"Cycle 2","CapPass",3.96,"Trend",-0.00002,-1.44,179,"F-12","Alloy 617","Plate",314626
"Cycle 2","CapPass",3.98,"Trend",-0.00000,1.82,180,"F-12","Alloy 617","Plate",314626
"Cycle 2","CapPass",3.99,"Trend",0.00000,2.18,181,"F-12","Alloy 617","Plate",314626
"Cycle 2","CapPass",4.02,"Trend",0.00003,5.94,182,"F-12","Alloy 617","Plate",314626
"Cycle 2","CapPass",4.05,"Trend",0.00005,9.54,183,"F-12","Alloy 617","Plate",314626
"Cycle 2","CapPass",4.07,"Trend",0.00008,12.56,184,"F-12","Alloy 617","Plate",314626
"Cycle 2","CapPass",4.08,"Trend",0.00008,13.97,185,"F-12","Alloy 617","Plate",314626
"Cycle 2","CapPass",4.11,"Trend",0.00010,16.29,186,"F-12","Alloy 617","Plate",314626
"Cycle 2","CapPass",4.14,"Trend",0.00013,19.47,187,"F-12","Alloy 617","Plate",314626
"Cycle 2","CapPass",4.17,"Trend",0.00015,22.95,188,"F-12","Alloy 617","Plate",314626
"Cycle 2","CapPass",4.18,"Trend",0.00016,24.40,189,"F-12","Alloy 617","Plate",314626
"Cycle 2","CapPass",4.20,"Trend",0.00018,26.59,190,"F-12","Alloy 617","Plate",314626
"Cycle 2","CapPass",4.23,"Trend",0.00020,30.00,191,"F-12","Alloy 617","Plate",314626
"Cycle 2","CapPass",4.26,"Trend",0.00023,33.51,192,"F-12","Alloy 617","Plate",314626
"Cycle 2","CapPass",4.28,"Trend",0.00025,36.16,193,"F-12","Alloy 617","Plate",314626
"Cycle 2","CapPass",4.29,"Trend",0.00025,36.79,194,"F-12","Alloy 617","Plate",314626
"Cycle 2","CapPass",4.32,"Trend",0.00028,40.50,195,"F-12","Alloy 617","Plate",314626
"Cycle 2","CapPass",4.35,"Trend",0.00030,44.00,196,"F-12","Alloy 617","Plate",314626
"Cycle 2","CapPass",4.37,"Trend",0.00033,47.48,197,"F-12","Alloy 617","Plate",314626
"Cycle 2","CapPass",4.38,"Trend",0.00034,48.69,198,"F-12","Alloy 617","Plate",314626
"Cycle 2","CapPass",4.40,"Trend",0.00035,51.26,199,"F-12","Alloy 617","Plate",314626
"Cycle 2","CapPass",4.43,"Trend",0.00038,54.80,200,"F-12","Alloy 617","Plate",314626
"Cycle 2","CapPass",4.45,"Trend",0.00040,58.15,201,"F-12","Alloy 617","Plate",314626
"Cycle 2","CapPass",4.48,"Trend",0.00043,61.80,202,"F-12","Alloy 617","Plate",314626
"Cycle 2","CapPass",4.48,"Trend",0.00043,62.40,203,"F-12","Alloy 617","Plate",314626
"Cycle 2","CapPass",4.50,"Trend",0.00045,64.92,204,"F-12","Alloy 617","Plate",314626
"Cycle 2","CapPass",4.52,"Trend",0.00048,68.62,205,"F-12","Alloy 617","Plate",314626
"Cycle 2","CapPass",4.54,"Trend",0.00051,71.80,206,"F-12","Alloy 617","Plate",314626
"Cycle 2","CapPass",4.57,"Trend",0.00053,75.26,207,"F-12","Alloy 617","Plate",314626
"Cycle 2","CapPass",4.58,"Trend",0.00055,77.89,208,"F-12","Alloy 617","Plate",314626
"Cycle 2","CapPass",4.59,"Trend",0.00056,78.64,209,"F-12","Alloy 617","Plate",314626
"Cycle 2","CapPass",4.61,"Trend",0.00058,82.01,210,"F-12","Alloy 617","Plate",314626
"Cycle 2","CapPass",4.64,"Trend",0.00061,85.44,211,"F-12","Alloy 617","Plate",314626
"Cycle 2","CapPass",4.66,"Trend",0.00063,88.95,212,"F-12","Alloy 617","Plate",314626
"Cycle 2","CapPass",4.68,"Trend",0.00065,91.48,213,"F-12","Alloy 617","Plate",314626
"Cycle 2","CapPass",4.69,"Trend",0.00066,92.19,214,"F-12","Alloy 617","Plate",314626
"Cycle 2","CapPass",4.71,"Trend",0.00068,95.65,215,"F-12","Alloy 617","Plate",314626
"Cycle 2","CapPass",4.73,"Trend",0.00071,98.04,216,"F-12","Alloy 617","Plate",314626
"Cycle 2","CapPass",4.76,"Trend",0.00073,100.56,217,"F-12","Alloy 617","Plate",314626
"Cycle 2","CapPass",4.78,"Trend",0.00075,103.35,218,"F-12","Alloy 617","Plate",314626
"Cycle 2","CapPass",4.79,"Trend",0.00076,104.10,219,"F-12","Alloy 617","Plate",314626
"Cycle 2","CapPass",4.82,"Trend",0.00078,107.79,220,"F-12","Alloy 617","Plate",314626
"Cycle 2","CapPass",4.84,"Trend",0.00081,110.73,221,"F-12","Alloy 617","Plate",314626
"Cycle 2","CapPass",4.87,"Trend",0.00083,114.30,222,"F-12","Alloy 617","Plate",314626
"Cycle 2","CapPass",4.88,"Trend",0.00084,115.64,223,"F-12","Alloy 617","Plate",314626
"Cycle 2","CapPass",4.90,"Trend",0.00086,117.59,224,"F-12","Alloy 617","Plate",314626
"Cycle 2","CapPass",4.92,"Trend",0.00088,120.62,225,"F-12","Alloy 617","Plate",314626
"Cycle 2","CapPass",4.95,"Trend",0.00091,123.81,226,"F-12","Alloy 617","Plate",314626
"Cycle 2","CapPass",4.97,"Trend",0.00094,126.62,227,"F-12","Alloy 617","Plate",314626
"Cycle 2","CapPass",4.98,"Trend",0.00094,127.65,228,"F-12","Alloy 617","Plate",314626
"Cycle 2","CapPass",5.00,"Trend",0.00096,129.54,229,"F-12","Alloy 617","Plate",314626
"Cycle 2","CapPass",5.02,"Trend",0.00099,132.57,230,"F-12","Alloy 617","Plate",314626
"Cycle 2","CapPass",5.05,"Trend",0.00101,135.48,231,"F-12","Alloy 617","Plate",314626
"Cycle 2","CapPass",5.08,"Trend",0.00103,137.17,232,"F-12","Alloy 617","Plate",314626
"Cycle 2","CapPass",5.09,"Trend",0.00104,137.00,233,"F-12","Alloy 617","Plate",314626
"Cycle 2","CapPass",5.17,"Trend",0.00101,131.04,234,"F-12","Alloy 617","Plate",314626
"Cycle 2","CapPass",5.18,"Trend",0.00101,129.92,235,"F-12","Alloy 617","Plate",314626
"Cycle 2","CapPass",5.20,"Trend",0.00099,126.59,236,"F-12","Alloy 617","Plate",314626
"Cycle 2","CapPass",5.23,"Trend",0.00096,122.50,237,"F-12","Alloy 617","Plate",314626
"Cycle 2","CapPass",5.26,"Trend",0.00094,118.50,238,"F-12","Alloy 617","Plate",314626
"Cycle 2","CapPass",5.28,"Trend",0.00092,116.08,239,"F-12","Alloy 617","Plate",314626
"Cycle 2","CapPass",5.29,"Trend",0.00091,114.53,240,"F-12","Alloy 617","Plate",314626
"Cycle 2","CapPass",5.32,"Trend",0.00088,110.69,241,"F-12","Alloy 617","Plate",314626
"Cycle 2","CapPass",5.34,"Trend",0.00086,107.24,242,"F-12","Alloy 617","Plate",314626
"Cycle 2","CapPass",5.38,"Trend",0.00083,102.98,243,"F-12","Alloy 617","Plate",314626
"Cycle 2","CapPass",5.38,"Trend",0.00083,102.77,244,"F-12","Alloy 617","Plate",314626
"Cycle 2","CapPass",5.41,"Trend",0.00081,98.86,245,"F-12","Alloy 617","Plate",314626
"Cycle 2","CapPass",5.43,"Trend",0.00078,95.09,246,"F-12","Alloy 617","Plate",314626
"Cycle 2","CapPass",5.46,"Trend",0.00076,91.54,247,"F-12","Alloy 617","Plate",314626
"Cycle 2","CapPass",5.48,"Trend",0.00074,89.07,248,"F-12","Alloy 617","Plate",314626
"Cycle 2","CapPass",5.49,"Trend",0.00073,87.66,249,"F-12","Alloy 617","Plate",314626
"Cycle 2","CapPass",5.51,"Trend",0.00071,84.87,250,"F-12","Alloy 617","Plate",314626
"Cycle 2","CapPass",5.53,"Trend",0.00068,81.76,251,"F-12","Alloy 617","Plate",314626
"Cycle 2","CapPass",5.56,"Trend",0.00066,78.11,252,"F-12","Alloy 617","Plate",314626
"Cycle 2","CapPass",5.58,"Trend",0.00065,76.15,253,"F-12","Alloy 617","Plate",314626
"Cycle 2","CapPass",5.59,"Trend",0.00063,74.30,254,"F-12","Alloy 617","Plate",314626
"Cycle 2","CapPass",5.62,"Trend",0.00061,70.62,255,"F-12","Alloy 617","Plate",314626
"Cycle 2","CapPass",5.65,"Trend",0.00058,67.16,256,"F-12","Alloy 617","Plate",314626
"Cycle 2","CapPass",5.68,"Trend",0.00056,63.46,257,"F-12","Alloy 617","Plate",314626
"Cycle 2","CapPass",5.71,"Trend",0.00053,59.92,258,"F-12","Alloy 617","Plate",314626
"Cycle 2","CapPass",5.73,"Trend",0.00051,56.47,259,"F-12","Alloy 617","Plate",314626
"Cycle 2","CapPass",5.76,"Trend",0.00048,53.10,260,"F-12","Alloy 617","Plate",314626
"Cycle 2","CapPass",5.78,"Trend",0.00046,50.65,261,"F-12","Alloy 617","Plate",314626
"Cycle 2","CapPass",5.79,"Trend",0.00046,49.69,262,"F-12","Alloy 617","Plate",314626
"Cycle 2","CapPass",5.81,"Trend",0.00043,46.22,263,"F-12","Alloy 617","Plate",314626
"Cycle 2","CapPass",5.84,"Trend",0.00041,42.79,264,"F-12","Alloy 617","Plate",314626
"Cycle 2","CapPass",5.87,"Trend",0.00038,39.18,265,"F-12","Alloy 617","Plate",314626
"Cycle 2","CapPass",5.88,"Trend",0.00037,37.91,266,"F-12","Alloy 617","Plate",314626
"Cycle 2","CapPass",5.89,"Trend",0.00035,35.31,267,"F-12","Alloy 617","Plate",314626
"Cycle 2","CapPass",5.92,"Trend",0.00033,31.38,268,"F-12","Alloy 617","Plate",314626
"Cycle 2","CapPass",5.95,"Trend",0.00030,27.97,269,"F-12","Alloy 617","Plate",314626
"Cycle 2","CapPass",5.98,"Trend",0.00028,24.32,270,"F-12","Alloy 617","Plate",314626
"Cycle 2","CapPass",5.98,"Trend",0.00028,24.16,271,"F-12","Alloy 617","Plate",314626
"Cycle 2","CapPass",6.00,"Trend",0.00025,20.78,272,"F-12","Alloy 617","Plate",314626
"Cycle 2","CapPass",6.03,"Trend",0.00023,17.19,273,"F-12","Alloy 617","Plate",314626
"Cycle 2","CapPass",6.06,"Trend",0.00020,13.81,274,"F-12","Alloy 617","Plate",314626
"Cycle 2","CapPass",6.08,"Trend",0.00019,12.08,275,"F-12","Alloy 617","Plate",314626
"Cycle 2","CapPass",6.10,"Trend",0.00018,10.24,276,"F-12","Alloy 617","Plate",314626
"Cycle 2","CapPass",6.13,"Trend",0.00015,6.86,277,"F-12","Alloy 617","Plate",314626
"Cycle 2","CapPass",6.16,"Trend",0.00013,3.27,278,"F-12","Alloy 617","Plate",314626
"Cycle 2","CapPass",6.18,"Trend",0.00012,1.97,279,"F-12","Alloy 617","Plate",314626
"Cycle 2","CapPass",6.20,"Trend",0.00010,-0.37,280,"F-12","Alloy 617","Plate",314626
"Cycle 2","CapPass",6.22,"Trend",0.00008,-3.75,281,"F-12","Alloy 617","Plate",314626
"Cycle 2","CapPass",6.25,"Trend",0.00005,-6.84,282,"F-12","Alloy 617","Plate",314626
"Cycle 2","CapPass",6.28,"Trend",0.00003,-10.25,283,"F-12","Alloy 617","Plate",314626
"Cycle 2","CapPass",6.28,"Trend",0.00003,-10.73,284,"F-12","Alloy 617","Plate",314626
"Cycle 2","CapPass",6.31,"Trend",0.00000,-14.19,285,"F-12","Alloy 617","Plate",314626
"Cycle 2","CapPass",6.33,"Trend",-0.00002,-17.39,286,"F-12","Alloy 617","Plate",314626
"Cycle 2","CapPass",6.36,"Trend",-0.00005,-20.90,287,"F-12","Alloy 617","Plate",314626
"Cycle 2","CapPass",6.38,"Trend",-0.00007,-23.19,288,"F-12","Alloy 617","Plate",314626
"Cycle 2","CapPass",6.38,"Trend",-0.00007,-24.18,289,"F-12","Alloy 617","Plate",314626
"Cycle 2","CapPass",6.41,"Trend",-0.00010,-27.70,290,"F-12","Alloy 617","Plate",314626
"Cycle 2","CapPass",6.44,"Trend",-0.00012,-31.38,291,"F-12","Alloy 617","Plate",314626
"Cycle 2","CapPass",6.46,"Trend",-0.00015,-34.86,292,"F-12","Alloy 617","Plate",314626
"Cycle 2","CapPass",6.47,"Trend",-0.00017,-37.47,293,"F-12","Alloy 617","Plate",314626
"Cycle 2","CapPass",6.48,"Trend",-0.00018,-38.24,294,"F-12","Alloy 617","Plate",314626
"Cycle 2","CapPass",6.50,"Trend",-0.00020,-42.28,295,"F-12","Alloy 617","Plate",314626
"Cycle 2","CapPass",6.52,"Trend",-0.00023,-45.27,296,"F-12","Alloy 617","Plate",314626
"Cycle 2","CapPass",6.55,"Trend",-0.00025,-49.17,297,"F-12","Alloy 617","Plate",314626
"Cycle 2","CapPass",6.57,"Trend",-0.00028,-52.71,298,"F-12","Alloy 617","Plate",314626
"Cycle 2","CapPass",6.60,"Trend",-0.00030,-56.03,299,"F-12","Alloy 617","Plate",314626
"Cycle 2","CapPass",6.62,"Trend",-0.00033,-59.65,300,"F-12","Alloy 617","Plate",314626
"Cycle 2","CapPass",6.65,"Trend",-0.00035,-63.02,301,"F-12","Alloy 617","Plate",314626
"Cycle 2","CapPass",6.67,"Trend",-0.00038,-66.62,302,"F-12","Alloy 617","Plate",314626
"Cycle 2","CapPass",6.67,"Trend",-0.00038,-66.85,303,"F-12","Alloy 617","Plate",314626
"Cycle 2","CapPass",6.70,"Trend",-0.00040,-70.06,304,"F-12","Alloy 617","Plate",314626
"Cycle 2","CapPass",6.72,"Trend",-0.00043,-73.53,305,"F-12","Alloy 617","Plate",314626
"Cycle 2","CapPass",6.74,"Trend",-0.00045,-76.60,306,"F-12","Alloy 617","Plate",314626
"Cycle 2","CapPass",6.77,"Trend",-0.00048,-80.13,307,"F-12","Alloy 617","Plate",314626
"Cycle 2","CapPass",6.77,"Trend",-0.00048,-80.46,308,"F-12","Alloy 617","Plate",314626
"Cycle 2","CapPass",6.80,"Trend",-0.00050,-83.17,309,"F-12","Alloy 617","Plate",314626
"Cycle 2","CapPass",6.82,"Trend",-0.00053,-86.31,310,"F-12","Alloy 617","Plate",314626
"Cycle 2","CapPass",6.84,"Trend",-0.00055,-89.53,311,"F-12","Alloy 617","Plate",314626
"Cycle 2","CapPass",6.86,"Trend",-0.00058,-91.92,312,"F-12","Alloy 617","Plate",314626
"Cycle 2","CapPass",6.87,"Trend",-0.00059,-92.92,313,"F-12","Alloy 617","Plate",314626
"Cycle 2","CapPass",6.89,"Trend",-0.00061,-94.45,314,"F-12","Alloy 617","Plate",314626
"Cycle 2","CapPass",6.92,"Trend",-0.00063,-97.56,315,"F-12","Alloy 617","Plate",314626
"Cycle 2","CapPass",6.94,"Trend",-0.00066,-100.5,316,"F-12","Alloy 617","Plate",314626
"Cycle 2","CapPass",6.97,"Trend",-0.00068,-103.4,317,"F-12","Alloy 617","Plate",314626
"Cycle 2","CapPass",6.97,"Trend",-0.00068,-103.5,318,"F-12","Alloy 617","Plate",314626
"Cycle 2","CapPass",7.00,"Trend",-0.00071,-106.7,319,"F-12","Alloy 617","Plate",314626
"Cycle 2","CapPass",7.03,"Trend",-0.00073,-109.8,320,"F-12","Alloy 617","Plate",314626
"Cycle 2","CapPass",7.06,"Trend",-0.00076,-113.3,321,"F-12","Alloy 617","Plate",314626
"Cycle 2","CapPass",7.07,"Trend",-0.00077,-115.1,322,"F-12","Alloy 617","Plate",314626
"Cycle 2","CapPass",7.08,"Trend",-0.00078,-116.4,323,"F-12","Alloy 617","Plate",314626
"Cycle 2","CapPass",7.11,"Trend",-0.00081,-119.3,324,"F-12","Alloy 617","Plate",314626
"Cycle 2","CapPass",7.13,"Trend",-0.00083,-122.4,325,"F-12","Alloy 617","Plate",314626
"Cycle 2","CapPass",7.16,"Trend",-0.00086,-125.5,326,"F-12","Alloy 617","Plate",314626
"Cycle 2","CapPass",7.17,"Trend",-0.00087,-127.1,327,"F-12","Alloy 617","Plate",314626
"Cycle 2","CapPass",7.18,"Trend",-0.00088,-128.5,328,"F-12","Alloy 617","Plate",314626
"Cycle 2","CapPass",7.22,"Trend",-0.00091,-131.7,329,"F-12","Alloy 617","Plate",314626
"Cycle 2","CapPass",7.24,"Trend",-0.00093,-135.1,330,"F-12","Alloy 617","Plate",314626
"Cycle 2","CapPass",7.27,"Trend",-0.00096,-137.8,331,"F-12","Alloy 617","Plate",314626
"Cycle 2","CapPass",7.27,"Trend",-0.00096,-137.9,332,"F-12","Alloy 617","Plate",314626
"Cycle 2","CapPass",7.37,"Trend",-0.00094,-133.2,333,"F-12","Alloy 617","Plate",314626
"Cycle 2","CapPass",7.38,"Trend",-0.00093,-131.6,334,"F-12","Alloy 617","Plate",314626
"Cycle 2","CapPass",7.42,"Trend",-0.00091,-127.4,335,"F-12","Alloy 617","Plate",314626
"Cycle 2","CapPass",7.44,"Trend",-0.00088,-123.7,336,"F-12","Alloy 617","Plate",314626
"Cycle 2","CapPass",7.47,"Trend",-0.00086,-120.4,337,"F-12","Alloy 617","Plate",314626
"Cycle 2","CapPass",7.47,"Trend",-0.00086,-119.6,338,"F-12","Alloy 617","Plate",314626
"Cycle 2","CapPass",7.50,"Trend",-0.00083,-116.3,339,"F-12","Alloy 617","Plate",314626
"Cycle 2","CapPass",7.53,"Trend",-0.00081,-112.2,340,"F-12","Alloy 617","Plate",314626
"Cycle 2","CapPass",7.56,"Trend",-0.00078,-108.6,341,"F-12","Alloy 617","Plate",314626
"Cycle 2","CapPass",7.57,"Trend",-0.00077,-106.8,342,"F-12","Alloy 617","Plate",314626
"Cycle 2","CapPass",7.58,"Trend",-0.00076,-105.0,343,"F-12","Alloy 617","Plate",314626
"Cycle 2","CapPass",7.62,"Trend",-0.00073,-101.1,344,"F-12","Alloy 617","Plate",314626
"Cycle 2","CapPass",7.64,"Trend",-0.00071,-97.24,345,"F-12","Alloy 617","Plate",314626
"Cycle 2","CapPass",7.67,"Trend",-0.00068,-94.01,346,"F-12","Alloy 617","Plate",314626
"Cycle 2","CapPass",7.67,"Trend",-0.00068,-93.90,347,"F-12","Alloy 617","Plate",314626
"Cycle 2","CapPass",7.70,"Trend",-0.00066,-90.22,348,"F-12","Alloy 617","Plate",314626
"Cycle 2","CapPass",7.73,"Trend",-0.00063,-86.42,349,"F-12","Alloy 617","Plate",314626
"Cycle 2","CapPass",7.75,"Trend",-0.00061,-83.08,350,"F-12","Alloy 617","Plate",314626
"Cycle 2","CapPass",7.77,"Trend",-0.00059,-80.85,351,"F-12","Alloy 617","Plate",314626
"Cycle 2","CapPass",7.77,"Trend",-0.00058,-80.46,352,"F-12","Alloy 617","Plate",314626
"Cycle 2","CapPass",7.80,"Trend",-0.00056,-77.54,353,"F-12","Alloy 617","Plate",314626
"Cycle 2","CapPass",7.83,"Trend",-0.00053,-73.47,354,"F-12","Alloy 617","Plate",314626
"Cycle 2","CapPass",7.85,"Trend",-0.00051,-70.08,355,"F-12","Alloy 617","Plate",314626
"Cycle 2","CapPass",7.87,"Trend",-0.00049,-68.09,356,"F-12","Alloy 617","Plate",314626
"Cycle 2","CapPass",7.88,"Trend",-0.00048,-66.58,357,"F-12","Alloy 617","Plate",314626
"Cycle 2","CapPass",7.91,"Trend",-0.00045,-62.88,358,"F-12","Alloy 617","Plate",314626
"Cycle 2","CapPass",7.94,"Trend",-0.00043,-59.10,359,"F-12","Alloy 617","Plate",314626
"Cycle 2","CapPass",7.97,"Trend",-0.00040,-55.47,360,"F-12","Alloy 617","Plate",314626
"Cycle 2","CapPass",7.97,"Trend",-0.00040,-55.36,361,"F-12","Alloy 617","Plate",314626
"Cycle 2","CapPass",8.00,"Trend",-0.00038,-52.02,362,"F-12","Alloy 617","Plate",314626
"Cycle 2","CapPass",8.02,"Trend",-0.00035,-48.10,363,"F-12","Alloy 617","Plate",314626
"Cycle 2","CapPass",8.05,"Trend",-0.00033,-44.61,364,"F-12","Alloy 617","Plate",314626
"Cycle 2","CapPass",8.07,"Trend",-0.00031,-42.41,365,"F-12","Alloy 617","Plate",314626
"Cycle 2","CapPass",8.08,"Trend",-0.00030,-40.91,366,"F-12","Alloy 617","Plate",314626
"Cycle 2","CapPass",8.11,"Trend",-0.00028,-37.38,367,"F-12","Alloy 617","Plate",314626
"Cycle 2","CapPass",8.14,"Trend",-0.00025,-33.65,368,"F-12","Alloy 617","Plate",314626
"Cycle 2","CapPass",8.16,"Trend",-0.00023,-29.96,369,"F-12","Alloy 617","Plate",314626
"Cycle 2","CapPass",8.17,"Trend",-0.00022,-29.29,370,"F-12","Alloy 617","Plate",314626
"Cycle 2","CapPass",8.19,"Trend",-0.00020,-26.48,371,"F-12","Alloy 617","Plate",314626
"Cycle 2","CapPass",8.22,"Trend",-0.00018,-22.91,372,"F-12","Alloy 617","Plate",314626
"Cycle 2","CapPass",8.25,"Trend",-0.00015,-19.23,373,"F-12","Alloy 617","Plate",314626
"Cycle 2","CapPass",8.27,"Trend",-0.00013,-16.39,374,"F-12","Alloy 617","Plate",314626
"Cycle 2","CapPass",8.27,"Trend",-0.00013,-15.87,375,"F-12","Alloy 617","Plate",314626
"Cycle 2","CapPass",8.30,"Trend",-0.00010,-12.24,376,"F-12","Alloy 617","Plate",314626
"Cycle 2","CapPass",8.33,"Trend",-0.00008,-8.57,377,"F-12","Alloy 617","Plate",314626
"Cycle 5","CapPass",18.38,"Trend",-0.00005,7.02,839,"F-12","Alloy 617","Plate",314626
"Cycle 5","CapPass",18.41,"Trend",-0.00003,10.18,840,"F-12","Alloy 617","Plate",314626
"Cycle 5","CapPass",18.43,"Trend",-0.00001,12.06,841,"F-12","Alloy 617","Plate",314626
"Cycle 5","CapPass",18.44,"Trend",-0.00000,13.63,842,"F-12","Alloy 617","Plate",314626
"Cycle 5","CapPass",18.48,"Trend",0.00002,17.01,843,"F-12","Alloy 617","Plate",314626
"Cycle 5","CapPass",18.51,"Trend",0.00005,20.31,844,"F-12","Alloy 617","Plate",314626
"Cycle 5","CapPass",18.53,"Trend",0.00006,21.85,845,"F-12","Alloy 617","Plate",314626
"Cycle 5","CapPass",18.54,"Trend",0.00007,23.41,846,"F-12","Alloy 617","Plate",314626
"Cycle 5","CapPass",18.57,"Trend",0.00010,26.67,847,"F-12","Alloy 617","Plate",314626
"Cycle 5","CapPass",18.60,"Trend",0.00012,29.75,848,"F-12","Alloy 617","Plate",314626
"Cycle 5","CapPass",18.63,"Trend",0.00015,33.23,849,"F-12","Alloy 617","Plate",314626
"Cycle 5","CapPass",18.63,"Trend",0.00015,33.31,850,"F-12","Alloy 617","Plate",314626
"Cycle 5","CapPass",18.66,"Trend",0.00017,36.29,851,"F-12","Alloy 617","Plate",314626
"Cycle 5","CapPass",18.69,"Trend",0.00020,39.77,852,"F-12","Alloy 617","Plate",314626
"Cycle 5","CapPass",18.71,"Trend",0.00022,42.99,853,"F-12","Alloy 617","Plate",314626
"Cycle 5","CapPass",18.73,"Trend",0.00024,44.61,854,"F-12","Alloy 617","Plate",314626
"Cycle 5","CapPass",18.74,"Trend",0.00025,46.27,855,"F-12","Alloy 617","Plate",314626
"Cycle 5","CapPass",18.77,"Trend",0.00027,49.39,856,"F-12","Alloy 617","Plate",314626
"Cycle 5","CapPass",18.80,"Trend",0.00030,52.83,857,"F-12","Alloy 617","Plate",314626
"Cycle 5","CapPass",18.82,"Trend",0.00032,56.13,858,"F-12","Alloy 617","Plate",314626
"Cycle 5","CapPass",18.83,"Trend",0.00033,56.47,859,"F-12","Alloy 617","Plate",314626
"Cycle 5","CapPass",18.85,"Trend",0.00035,59.38,860,"F-12","Alloy 617","Plate",314626
"Cycle 5","CapPass",18.87,"Trend",0.00038,62.97,861,"F-12","Alloy 617","Plate",314626
"Cycle 5","CapPass",18.89,"Trend",0.00040,66.32,862,"F-12","Alloy 617","Plate",314626
"Cycle 5","CapPass",18.92,"Trend",0.00043,69.57,863,"F-12","Alloy 617","Plate",314626
"Cycle 5","CapPass",18.93,"Trend",0.00044,71.27,864,"F-12","Alloy 617","Plate",314626
"Cycle 5","CapPass",18.94,"Trend",0.00045,72.71,865,"F-12","Alloy 617","Plate",314626
"Cycle 5","CapPass",18.96,"Trend",0.00048,75.89,866,"F-12","Alloy 617","Plate",314626
"Cycle 5","CapPass",18.98,"Trend",0.00050,78.90,867,"F-12","Alloy 617","Plate",314626
"Cycle 5","CapPass",19.00,"Trend",0.00053,82.23,868,"F-12","Alloy 617","Plate",314626
"Cycle 5","CapPass",19.03,"Trend",0.00055,84.85,869,"F-12","Alloy 617","Plate",314626
"Cycle 5","CapPass",19.03,"Trend",0.00055,85.36,870,"F-12","Alloy 617","Plate",314626
"Cycle 5","CapPass",19.06,"Trend",0.00058,88.56,871,"F-12","Alloy 617","Plate",314626
"Cycle 5","CapPass",19.08,"Trend",0.00060,91.62,872,"F-12","Alloy 617","Plate",314626
"Cycle 5","CapPass",19.11,"Trend",0.00063,94.72,873,"F-12","Alloy 617","Plate",314626
"Cycle 5","CapPass",19.13,"Trend",0.00064,96.66,874,"F-12","Alloy 617","Plate",314626
"Cycle 5","CapPass",19.13,"Trend",0.00065,97.77,875,"F-12","Alloy 617","Plate",314626
"Cycle 5","CapPass",19.16,"Trend",0.00068,100.88,876,"F-12","Alloy 617","Plate",314626
"Cycle 5","CapPass",19.18,"Trend",0.00070,103.41,877,"F-12","Alloy 617","Plate",314626
"Cycle 5","CapPass",19.20,"Trend",0.00073,105.62,878,"F-12","Alloy 617","Plate",314626
"Cycle 5","CapPass",19.22,"Trend",0.00075,107.95,879,"F-12","Alloy 617","Plate",314626
"Cycle 5","CapPass",19.23,"Trend",0.00075,108.45,880,"F-12","Alloy 617","Plate",314626
"Cycle 5","CapPass",19.26,"Trend",0.00078,111.39,881,"F-12","Alloy 617","Plate",314626
"Cycle 5","CapPass",19.29,"Trend",0.00081,114.45,882,"F-12","Alloy 617","Plate",314626
"Cycle 5","CapPass",19.31,"Trend",0.00083,117.18,883,"F-12","Alloy 617","Plate",314626
"Cycle 5","CapPass",19.32,"Trend",0.00084,118.27,884,"F-12","Alloy 617","Plate",314626
"Cycle 5","CapPass",19.34,"Trend",0.00086,120.30,885,"F-12","Alloy 617","Plate",314626
"Cycle 5","CapPass",19.37,"Trend",0.00088,123.04,886,"F-12","Alloy 617","Plate",314626
"Cycle 5","CapPass",19.40,"Trend",0.00091,126.06,887,"F-12","Alloy 617","Plate",314626
"Cycle 5","CapPass",19.42,"Trend",0.00093,129.08,888,"F-12","Alloy 617","Plate",314626
"Cycle 5","CapPass",19.42,"Trend",0.00093,129.49,889,"F-12","Alloy 617","Plate",314626
"Cycle 5","CapPass",19.45,"Trend",0.00096,131.92,890,"F-12","Alloy 617","Plate",314626
"Cycle 5","CapPass",19.47,"Trend",0.00098,134.79,891,"F-12","Alloy 617","Plate",314626
"Cycle 5","CapPass",19.50,"Trend",0.00101,137.48,892,"F-12","Alloy 617","Plate",314626
"Cycle 5","CapPass",19.52,"Trend",0.00103,140.36,893,"F-12","Alloy 617","Plate",314626
"Cycle 5","CapPass",19.52,"Trend",0.00103,140.41,894,"F-12","Alloy 617","Plate",314626
"Cycle 5","CapPass",19.55,"Trend",0.00106,143.11,895,"F-12","Alloy 617","Plate",314626
"Cycle 5","CapPass",19.57,"Trend",0.00108,145.94,896,"F-12","Alloy 617","Plate",314626
"Cycle 5","CapPass",19.60,"Trend",0.00111,148.49,897,"F-12","Alloy 617","Plate",314626
"Cycle 5","CapPass",19.62,"Trend",0.00113,151.17,898,"F-12","Alloy 617","Plate",314626
"Cycle 5","CapPass",19.62,"Trend",0.00113,151.31,899,"F-12","Alloy 617","Plate",314626
"Cycle 5","CapPass",19.65,"Trend",0.00116,153.49,900,"F-12","Alloy 617","Plate",314626
"Cycle 5","CapPass",19.67,"Trend",0.00118,155.86,901,"F-12","Alloy 617","Plate",314626
"Cycle 5","CapPass",19.69,"Trend",0.00121,158.14,902,"F-12","Alloy 617","Plate",314626
"Cycle 5","CapPass",19.72,"Trend",0.00124,160.46,903,"F-12","Alloy 617","Plate",314626
"Cycle 5","CapPass",19.72,"Trend",0.00124,160.65,904,"F-12","Alloy 617","Plate",314626
"Cycle 5","CapPass",19.75,"Trend",0.00126,162.64,905,"F-12","Alloy 617","Plate",314626
"Cycle 5","CapPass",19.77,"Trend",0.00129,164.87,906,"F-12","Alloy 617","Plate",314626
"Cycle 5","CapPass",19.79,"Trend",0.00131,166.04,907,"F-12","Alloy 617","Plate",314626
"Cycle 5","CapPass",19.82,"Trend",0.00133,165.55,908,"F-12","Alloy 617","Plate",314626
"Cycle 5","CapPass",19.91,"Trend",0.00129,154.03,909,"F-12","Alloy 617","Plate",314626
"Cycle 5","CapPass",19.92,"Trend",0.00128,152.62,910,"F-12","Alloy 617","Plate",314626
"Cycle 5","CapPass",19.94,"Trend",0.00126,149.23,911,"F-12","Alloy 617","Plate",314626
"Cycle 5","CapPass",19.97,"Trend",0.00124,144.86,912,"F-12","Alloy 617","Plate",314626
"Cycle 5","CapPass",20.00,"Trend",0.00121,140.22,913,"F-12","Alloy 617","Plate",314626
"Cycle 5","CapPass",20.02,"Trend",0.00119,136.98,914,"F-12","Alloy 617","Plate",314626
"Cycle 5","CapPass",20.03,"Trend",0.00119,136.03,915,"F-12","Alloy 617","Plate",314626
"Cycle 5","CapPass",20.06,"Trend",0.00116,131.65,916,"F-12","Alloy 617","Plate",314626
"Cycle 5","CapPass",20.09,"Trend",0.00114,127.30,917,"F-12","Alloy 617","Plate",314626
"Cycle 5","CapPass",20.11,"Trend",0.00111,123.31,918,"F-12","Alloy 617","Plate",314626
"Cycle 5","CapPass",20.12,"Trend",0.00110,121.83,919,"F-12","Alloy 617","Plate",314626
"Cycle 5","CapPass",20.14,"Trend",0.00108,119.01,920,"F-12","Alloy 617","Plate",314626
"Cycle 5","CapPass",20.16,"Trend",0.00106,115.16,921,"F-12","Alloy 617","Plate",314626
"Cycle 5","CapPass",20.19,"Trend",0.00103,111.13,922,"F-12","Alloy 617","Plate",314626
"Cycle 5","CapPass",20.22,"Trend",0.00101,107.36,923,"F-12","Alloy 617","Plate",314626
"Cycle 5","CapPass",20.22,"Trend",0.00100,106.81,924,"F-12","Alloy 617","Plate",314626
"Cycle 5","CapPass",20.24,"Trend",0.00098,103.72,925,"F-12","Alloy 617","Plate",314626
