Repository: js-molina/fatigue-A617

File: data/950C/Strain rate 0.001/0.30% strain/HTM_A20_PeakStress_31516.csv (part 1 of 21)
"Cycle","Data State","Max Stress Mpa","Min Stress Mpa","Qual State","Stress Ratio","Time Max Stress Sec","Time Min Stress Sec","Count","Sample","Alloy","Material_Form","Heat"
1,"CapPass",153.30,-163.9,"Trend",0.936,1.28,3.87,1,"315-16","Alloy 617","Plate",314626
2,"CapPass",164.96,-163.9,"Trend",1.006,6.48,9.29,2,"315-16","Alloy 617","Plate",314626
3,"CapPass",166.86,-171.2,"Trend",0.974,12.24,15.09,3,"315-16","Alloy 617","Plate",314626
4,"CapPass",163.63,-162.4,"Trend",1.007,17.74,20.82,4,"315-16","Alloy 617","Plate",314626
5,"CapPass",166.35,-170.7,"Trend",0.975,23.77,26.99,5,"315-16","Alloy 617","Plate",314626
6,"CapPass",170.20,-169.9,"Trend",1.001,29.85,33.00,6,"315-16","Alloy 617","Plate",314626
7,"CapPass",167.59,-171.2,"Trend",0.979,35.88,38.93,7,"315-16","Alloy 617","Plate",314626
8,"CapPass",165.38,-170.4,"Trend",0.971,41.78,44.90,8,"315-16","Alloy 617","Plate",314626
9,"CapPass",168.46,-167.5,"Trend",1.006,48.00,51.00,9,"315-16","Alloy 617","Plate",314626
10,"CapPass",169.10,-168.4,"Trend",1.004,54.01,57.00,10,"315-16","Alloy 617","Plate",314626
11,"CapPass",168.13,-172.1,"Trend",0.977,60.01,63.01,11,"315-16","Alloy 617","Plate",314626
12,"CapPass",172.52,-167.3,"Trend",1.031,66.03,69.04,12,"315-16","Alloy 617","Plate",314626
13,"CapPass",177.60,-171.1,"Trend",1.038,72.04,75.05,13,"315-16","Alloy 617","Plate",314626
14,"CapPass",174.17,-173.1,"Trend",1.006,78.05,81.06,14,"315-16","Alloy 617","Plate",314626
15,"CapPass",168.12,-177.4,"Trend",0.948,84.06,87.05,15,"315-16","Alloy 617","Plate",314626
16,"CapPass",171.05,-173.3,"Trend",0.987,90.06,93.08,16,"315-16","Alloy 617","Plate",314626
17,"CapPass",171.07,-172.3,"Trend",0.993,96.08,99.09,17,"315-16","Alloy 617","Plate",314626
18,"CapPass",173.04,-173.6,"Trend",0.997,102.09,105.10,18,"315-16","Alloy 617","Plate",314626
19,"CapPass",174.90,-171.2,"Trend",1.022,108.09,111.11,19,"315-16","Alloy 617","Plate",314626
20,"CapPass",170.41,-174.0,"Trend",0.979,114.11,117.11,20,"315-16","Alloy 617","Plate",314626
21,"CapPass",173.25,-174.9,"Trend",0.990,120.11,123.12,21,"315-16","Alloy 617","Plate",314626
22,"CapPass",169.17,-179.5,"Trend",0.942,126.12,129.13,22,"315-16","Alloy 617","Plate",314626
23,"CapPass",163.36,-178.6,"Trend",0.914,132.13,135.15,23,"315-16","Alloy 617","Plate",314626
24,"CapPass",167.74,-172.2,"Trend",0.974,138.14,141.15,24,"315-16","Alloy 617","Plate",314626
25,"CapPass",174.29,-173.8,"Trend",1.003,144.14,147.16,25,"315-16","Alloy 617","Plate",314626
26,"CapPass",169.99,-176.8,"Trend",0.962,150.15,153.17,26,"315-16","Alloy 617","Plate",314626
27,"CapPass",170.49,-171.0,"Trend",0.997,156.17,159.18,27,"315-16","Alloy 617","Plate",314626
28,"CapPass",176.91,-169.8,"Trend",1.042,162.17,165.19,28,"315-16","Alloy 617","Plate",314626
29,"CapPass",177.17,-167.2,"Trend",1.059,168.18,171.20,29,"315-16","Alloy 617","Plate",314626
30,"CapPass",176.02,-172.4,"Trend",1.021,174.19,177.21,30,"315-16","Alloy 617","Plate",314626
31,"CapPass",174.33,-171.1,"Trend",1.019,180.20,183.22,31,"315-16","Alloy 617","Plate",314626
32,"CapPass",174.63,-171.5,"Trend",1.018,186.22,189.22,32,"315-16","Alloy 617","Plate",314626
33,"CapPass",178.08,-169.5,"Trend",1.051,192.21,195.23,33,"315-16","Alloy 617","Plate",314626
34,"CapPass",177.98,-173.4,"Trend",1.027,198.23,201.24,34,"315-16","Alloy 617","Plate",314626
35,"CapPass",170.43,-174.8,"Trend",0.975,204.24,207.25,35,"315-16","Alloy 617","Plate",314626
36,"CapPass",168.18,-170.7,"Trend",0.985,210.25,213.26,36,"315-16","Alloy 617","Plate",314626
37,"CapPass",175.71,-170.7,"Trend",1.029,216.25,219.27,37,"315-16","Alloy 617","Plate",314626
38,"CapPass",174.03,-174.3,"Trend",0.998,222.26,225.28,38,"315-16","Alloy 617","Plate",314626
39,"CapPass",176.65,-167.0,"Trend",1.058,228.26,231.28,39,"315-16","Alloy 617","Plate",314626
40,"CapPass",155.06,-176.9,"Trend",0.877,234.28,237.28,40,"315-16","Alloy 617","Plate",314626
41,"CapPass",160.62,-173.4,"Trend",0.926,240.28,243.29,41,"315-16","Alloy 617","Plate",314626
42,"CapPass",170.89,-168.9,"Trend",1.012,246.29,249.31,42,"315-16","Alloy 617","Plate",314626
43,"CapPass",170.25,-169.8,"Trend",1.003,252.30,255.32,43,"315-16","Alloy 617","Plate",314626
44,"CapPass",166.72,-173.7,"Trend",0.960,258.31,261.32,44,"315-16","Alloy 617","Plate",314626
45,"CapPass",167.62,-177.5,"Trend",0.944,264.32,267.35,45,"315-16","Alloy 617","Plate",314626
46,"CapPass",162.62,-176.8,"Trend",0.920,270.33,273.34,46,"315-16","Alloy 617","Plate",314626
47,"CapPass",168.78,-175.8,"Trend",0.960,276.34,279.35,47,"315-16","Alloy 617","Plate",314626
48,"CapPass",166.15,-168.3,"Trend",0.987,282.35,285.36,48,"315-16","Alloy 617","Plate",314626
49,"CapPass",166.58,-176.1,"Trend",0.946,288.36,291.37,49,"315-16","Alloy 617","Plate",314626
50,"CapPass",167.37,-176.9,"Trend",0.946,294.37,297.38,50,"315-16","Alloy 617","Plate",314626
51,"CapPass",164.95,-174.0,"Trend",0.948,300.38,303.38,51,"315-16","Alloy 617","Plate",314626
52,"CapPass",165.60,-172.4,"Trend",0.961,306.39,309.40,52,"315-16","Alloy 617","Plate",314626
53,"CapPass",171.29,-175.0,"Trend",0.979,312.39,315.41,53,"315-16","Alloy 617","Plate",314626
54,"CapPass",171.02,-167.2,"Trend",1.023,318.41,321.41,54,"315-16","Alloy 617","Plate",314626
55,"CapPass",176.92,-168.0,"Trend",1.053,324.41,327.43,55,"315-16","Alloy 617","Plate",314626
56,"CapPass",174.22,-174.3,"Trend",0.999,330.42,333.43,56,"315-16","Alloy 617","Plate",314626
57,"CapPass",168.27,-176.2,"Trend",0.955,336.43,339.44,57,"315-16","Alloy 617","Plate",314626
58,"CapPass",170.58,-173.7,"Trend",0.982,342.44,345.45,58,"315-16","Alloy 617","Plate",314626
59,"CapPass",165.84,-178.3,"Trend",0.930,348.45,351.46,59,"315-16","Alloy 617","Plate",314626
60,"CapPass",165.10,-178.4,"Trend",0.925,354.46,357.45,60,"315-16","Alloy 617","Plate",314626
61,"CapPass",162.73,-173.6,"Trend",0.938,359.98,363.47,61,"315-16","Alloy 617","Plate",314626
62,"CapPass",169.11,-163.4,"Trend",1.035,366.46,369.49,62,"315-16","Alloy 617","Plate",314626
63,"CapPass",177.70,-164.6,"Trend",1.079,372.46,375.48,63,"315-16","Alloy 617","Plate",314626
64,"CapPass",161.84,-168.9,"Trend",0.958,378.48,381.49,64,"315-16","Alloy 617","Plate",314626
65,"CapPass",167.20,-175.6,"Trend",0.952,384.49,387.51,65,"315-16","Alloy 617","Plate",314626
66,"CapPass",158.17,-176.2,"Trend",0.898,390.51,393.52,66,"315-16","Alloy 617","Plate",314626
67,"CapPass",159.52,-175.8,"Trend",0.907,396.51,399.52,67,"315-16","Alloy 617","Plate",314626
68,"CapPass",166.84,-169.0,"Trend",0.987,402.52,405.54,68,"315-16","Alloy 617","Plate",314626
69,"CapPass",169.78,-170.9,"Trend",0.993,408.53,411.54,69,"315-16","Alloy 617","Plate",314626
70,"CapPass",169.12,-171.2,"Trend",0.988,414.53,417.55,70,"315-16","Alloy 617","Plate",314626
71,"CapPass",167.11,-172.3,"Trend",0.970,420.55,423.56,71,"315-16","Alloy 617","Plate",314626
72,"CapPass",167.34,-174.8,"Trend",0.957,426.56,429.57,72,"315-16","Alloy 617","Plate",314626
73,"CapPass",165.29,-176.7,"Trend",0.935,432.57,435.58,73,"315-16","Alloy 617","Plate",314626
74,"CapPass",168.38,-174.8,"Trend",0.963,438.57,441.59,74,"315-16","Alloy 617","Plate",314626
75,"CapPass",168.09,-173.2,"Trend",0.971,444.58,447.59,75,"315-16","Alloy 617","Plate",314626
76,"CapPass",166.58,-174.1,"Trend",0.957,450.59,453.59,76,"315-16","Alloy 617","Plate",314626
77,"CapPass",169.76,-153.5,"Trend",1.106,456.56,459.61,77,"315-16","Alloy 617","Plate",314626
78,"CapPass",174.10,-161.6,"Trend",1.077,462.59,465.62,78,"315-16","Alloy 617","Plate",314626
79,"CapPass",171.56,-166.6,"Trend",1.030,468.61,471.63,79,"315-16","Alloy 617","Plate",314626
80,"CapPass",170.33,-165.0,"Trend",1.032,474.62,477.63,80,"315-16","Alloy 617","Plate",314626
81,"CapPass",175.32,-169.6,"Trend",1.034,480.62,483.65,81,"315-16","Alloy 617","Plate",314626
82,"CapPass",170.20,-163.5,"Trend",1.041,486.64,489.66,82,"315-16","Alloy 617","Plate",314626
83,"CapPass",175.97,-166.2,"Trend",1.059,492.64,495.67,83,"315-16","Alloy 617","Plate",314626
84,"CapPass",172.52,-167.3,"Trend",1.031,498.66,501.67,84,"315-16","Alloy 617","Plate",314626
85,"CapPass",176.18,-167.4,"Trend",1.052,504.66,507.68,85,"315-16","Alloy 617","Plate",314626
86,"CapPass",176.63,-164.2,"Trend",1.076,510.67,513.70,86,"315-16","Alloy 617","Plate",314626
87,"CapPass",172.97,-165.8,"Trend",1.043,516.69,519.70,87,"315-16","Alloy 617","Plate",314626
88,"CapPass",176.03,-162.6,"Trend",1.082,522.69,525.72,88,"315-16","Alloy 617","Plate",314626
89,"CapPass",176.55,-172.0,"Trend",1.027,528.70,531.56,89,"315-16","Alloy 617","Plate",314626
90,"CapPass",171.89,-164.1,"Trend",1.047,534.70,537.73,90,"315-16","Alloy 617","Plate",314626
91,"CapPass",169.73,-176.5,"Trend",0.962,540.72,543.68,91,"315-16","Alloy 617","Plate",314626
92,"CapPass",168.41,-156.1,"Trend",1.079,546.71,549.74,92,"315-16","Alloy 617","Plate",314626
93,"CapPass",173.43,-155.1,"Trend",1.118,552.73,555.75,93,"315-16","Alloy 617","Plate",314626
94,"CapPass",173.82,-161.6,"Trend",1.075,558.74,561.75,94,"315-16","Alloy 617","Plate",314626
95,"CapPass",173.74,-165.9,"Trend",1.047,564.75,567.77,95,"315-16","Alloy 617","Plate",314626
96,"CapPass",167.75,-174.9,"Trend",0.959,570.77,573.77,96,"315-16","Alloy 617","Plate",314626
97,"CapPass",165.81,-171.3,"Trend",0.968,576.77,579.79,97,"315-16","Alloy 617","Plate",314626
98,"CapPass",171.84,-169.8,"Trend",1.012,582.78,585.79,98,"315-16","Alloy 617","Plate",314626
99,"CapPass",169.53,-164.5,"Trend",1.030,588.79,591.80,99,"315-16","Alloy 617","Plate",314626
100,"CapPass",173.72,-167.7,"Trend",1.036,594.80,597.81,100,"315-16","Alloy 617","Plate",314626
101,"CapPass",174.76,-165.0,"Trend",1.059,600.80,603.83,101,"315-16","Alloy 617","Plate",314626
102,"CapPass",169.92,-167.9,"Trend",1.012,606.82,609.83,102,"315-16","Alloy 617","Plate",314626
103,"CapPass",175.49,-163.8,"Trend",1.071,612.83,615.85,103,"315-16","Alloy 617","Plate",314626
104,"CapPass",176.69,-163.8,"Trend",1.079,618.84,621.85,104,"315-16","Alloy 617","Plate",314626
105,"CapPass",177.98,-164.3,"Trend",1.083,624.84,627.86,105,"315-16","Alloy 617","Plate",314626
106,"CapPass",177.15,-162.2,"Trend",1.092,630.85,633.87,106,"315-16","Alloy 617","Plate",314626
107,"CapPass",172.15,-166.1,"Trend",1.036,636.87,639.88,107,"315-16","Alloy 617","Plate",314626
108,"CapPass",176.28,-168.4,"Trend",1.047,642.87,645.89,108,"315-16","Alloy 617","Plate",314626
109,"CapPass",171.88,-170.6,"Trend",1.008,648.88,651.90,109,"315-16","Alloy 617","Plate",314626
110,"CapPass",173.07,-164.7,"Trend",1.051,654.89,657.91,110,"315-16","Alloy 617","Plate",314626
111,"CapPass",176.97,-165.4,"Trend",1.070,660.90,663.91,111,"315-16","Alloy 617","Plate",314626
112,"CapPass",173.26,-172.8,"Trend",1.003,666.91,669.92,112,"315-16","Alloy 617","Plate",314626
113,"CapPass",171.77,-169.3,"Trend",1.015,672.92,675.94,113,"315-16","Alloy 617","Plate",314626
114,"CapPass",172.95,-172.6,"Trend",1.002,678.92,681.94,114,"315-16","Alloy 617","Plate",314626
115,"CapPass",163.50,-172.2,"Trend",0.949,684.94,687.95,115,"315-16","Alloy 617","Plate",314626
116,"CapPass",174.46,-168.0,"Trend",1.039,690.95,693.96,116,"315-16","Alloy 617","Plate",314626
117,"CapPass",174.10,-175.0,"Trend",0.995,696.95,699.97,117,"315-16","Alloy 617","Plate",314626
118,"CapPass",164.48,-176.8,"Trend",0.930,702.97,705.98,118,"315-16","Alloy 617","Plate",314626
119,"CapPass",167.65,-172.1,"Trend",0.974,708.97,711.99,119,"315-16","Alloy 617","Plate",314626
120,"CapPass",172.76,-173.6,"Trend",0.995,714.98,717.99,120,"315-16","Alloy 617","Plate",314626
121,"CapPass",166.59,-173.3,"Trend",0.961,721.00,724.01,121,"315-16","Alloy 617","Plate",314626
122,"CapPass",165.87,-176.1,"Trend",0.942,727.00,730.01,122,"315-16","Alloy 617","Plate",314626
123,"CapPass",170.68,-177.5,"Trend",0.961,733.00,736.01,123,"315-16","Alloy 617","Plate",314626
124,"CapPass",166.90,-154.5,"Trend",1.080,738.99,742.02,124,"315-16","Alloy 617","Plate",314626
125,"CapPass",176.15,-152.6,"Trend",1.154,745.01,748.04,125,"315-16","Alloy 617","Plate",314626
126,"CapPass",175.47,-159.5,"Trend",1.100,751.02,754.04,126,"315-16","Alloy 617","Plate",314626
127,"CapPass",173.96,-161.6,"Trend",1.077,757.03,760.05,127,"315-16","Alloy 617","Plate",314626
128,"CapPass",173.71,-160.4,"Trend",1.083,763.04,766.06,128,"315-16","Alloy 617","Plate",314626
129,"CapPass",174.91,-163.9,"Trend",1.067,769.05,772.07,129,"315-16","Alloy 617","Plate",314626
130,"CapPass",172.22,-169.1,"Trend",1.019,775.06,778.08,130,"315-16","Alloy 617","Plate",314626
131,"CapPass",168.46,-167.3,"Trend",1.007,781.08,784.09,131,"315-16","Alloy 617","Plate",314626
132,"CapPass",170.49,-167.3,"Trend",1.019,787.08,790.10,132,"315-16","Alloy 617","Plate",314626
133,"CapPass",173.26,-163.9,"Trend",1.057,793.09,796.11,133,"315-16","Alloy 617","Plate",314626
134,"CapPass",174.87,-161.2,"Trend",1.085,799.10,802.12,134,"315-16","Alloy 617","Plate",314626
135,"CapPass",176.92,-168.0,"Trend",1.053,805.08,807.98,135,"315-16","Alloy 617","Plate",314626
136,"CapPass",172.39,-164.9,"Trend",1.046,811.11,814.13,136,"315-16","Alloy 617","Plate",314626
137,"CapPass",172.51,-166.9,"Trend",1.033,817.13,820.14,137,"315-16","Alloy 617","Plate",314626
138,"CapPass",174.21,-168.3,"Trend",1.035,823.13,826.15,138,"315-16","Alloy 617","Plate",314626
139,"CapPass",168.89,-166.5,"Trend",1.015,829.14,832.16,139,"315-16","Alloy 617","Plate",314626
140,"CapPass",174.97,-164.7,"Trend",1.062,835.15,838.17,140,"315-16","Alloy 617","Plate",314626
141,"CapPass",174.17,-169.6,"Trend",1.027,841.16,844.17,141,"315-16","Alloy 617","Plate",314626
142,"CapPass",168.61,-174.1,"Trend",0.969,847.18,850.18,142,"315-16","Alloy 617","Plate",314626
143,"CapPass",163.51,-174.5,"Trend",0.937,853.18,856.18,143,"315-16","Alloy 617","Plate",314626
144,"CapPass",173.17,-169.7,"Trend",1.020,859.19,862.20,144,"315-16","Alloy 617","Plate",314626
145,"CapPass",174.87,-170.5,"Trend",1.026,865.20,868.20,145,"315-16","Alloy 617","Plate",314626
146,"CapPass",172.66,-165.4,"Trend",1.044,871.20,874.23,146,"315-16","Alloy 617","Plate",314626
147,"CapPass",176.24,-164.8,"Trend",1.070,877.21,880.23,147,"315-16","Alloy 617","Plate",314626
148,"CapPass",173.95,-169.7,"Trend",1.025,883.23,886.24,148,"315-16","Alloy 617","Plate",314626
149,"CapPass",171.35,-174.7,"Trend",0.981,889.24,892.25,149,"315-16","Alloy 617","Plate",314626
150,"CapPass",167.44,-175.6,"Trend",0.953,895.25,898.26,150,"315-16","Alloy 617","Plate",314626
151,"CapPass",161.73,-171.4,"Trend",0.944,901.26,904.27,151,"315-16","Alloy 617","Plate",314626
152,"CapPass",175.61,-163.3,"Trend",1.075,907.25,910.28,152,"315-16","Alloy 617","Plate",314626
153,"CapPass",175.74,-172.6,"Trend",1.018,913.26,916.29,153,"315-16","Alloy 617","Plate",314626
154,"CapPass",168.58,-176.9,"Trend",0.953,919.29,922.29,154,"315-16","Alloy 617","Plate",314626
155,"CapPass",171.88,-174.6,"Trend",0.984,925.29,928.30,155,"315-16","Alloy 617","Plate",314626
156,"CapPass",168.96,-167.3,"Trend",1.010,931.30,934.31,156,"315-16","Alloy 617","Plate",314626
157,"CapPass",173.30,-169.5,"Trend",1.022,937.30,940.32,157,"315-16","Alloy 617","Plate",314626
158,"CapPass",176.34,-168.3,"Trend",1.048,943.32,946.33,158,"315-16","Alloy 617","Plate",314626
159,"CapPass",175.24,-166.2,"Trend",1.055,949.32,952.34,159,"315-16","Alloy 617","Plate",314626
160,"CapPass",174.77,-169.5,"Trend",1.031,955.33,958.34,160,"315-16","Alloy 617","Plate",314626
161,"CapPass",176.62,-169.2,"Trend",1.044,961.34,964.36,161,"315-16","Alloy 617","Plate",314626
162,"CapPass",172.68,-173.1,"Trend",0.998,967.35,970.37,162,"315-16","Alloy 617","Plate",314626
163,"CapPass",168.97,-174.2,"Trend",0.970,973.36,976.38,163,"315-16","Alloy 617","Plate",314626
164,"CapPass",168.64,-173.9,"Trend",0.970,979.37,982.38,164,"315-16","Alloy 617","Plate",314626
165,"CapPass",169.85,-174.3,"Trend",0.975,985.38,988.40,165,"315-16","Alloy 617","Plate",314626
166,"CapPass",168.21,-174.9,"Trend",0.962,991.39,994.40,166,"315-16","Alloy 617","Plate",314626
167,"CapPass",169.81,-169.3,"Trend",1.003,997.40,1000.42,167,"315-16","Alloy 617","Plate",314626
168,"CapPass",171.16,-173.3,"Trend",0.988,1003.41,1006.42,168,"315-16","Alloy 617","Plate",314626
169,"CapPass",172.90,-169.5,"Trend",1.020,1009.41,1012.43,169,"315-16","Alloy 617","Plate",314626
170,"CapPass",175.41,-166.2,"Trend",1.055,1015.39,1017.83,170,"315-16","Alloy 617","Plate",314626
171,"CapPass",169.53,-170.9,"Trend",0.992,1021.42,1024.44,171,"315-16","Alloy 617","Plate",314626
172,"CapPass",168.74,-169.5,"Trend",0.995,1027.43,1030.44,172,"315-16","Alloy 617","Plate",314626
173,"CapPass",171.69,-171.1,"Trend",1.004,1033.44,1036.47,173,"315-16","Alloy 617","Plate",314626
174,"CapPass",163.92,-175.7,"Trend",0.933,1039.46,1042.46,174,"315-16","Alloy 617","Plate",314626
175,"CapPass",166.44,-173.6,"Trend",0.959,1045.47,1048.47,175,"315-16","Alloy 617","Plate",314626
176,"CapPass",163.02,-175.3,"Trend",0.930,1051.48,1054.49,176,"315-16","Alloy 617","Plate",314626
177,"CapPass",162.65,-168.0,"Trend",0.968,1057.50,1060.49,177,"315-16","Alloy 617","Plate",314626
178,"CapPass",170.10,-169.0,"Trend",1.006,1063.49,1066.51,178,"315-16","Alloy 617","Plate",314626
179,"CapPass",174.90,-173.9,"Trend",1.006,1069.50,1072.51,179,"315-16","Alloy 617","Plate",314626
180,"CapPass",167.00,-171.0,"Trend",0.977,1075.51,1078.53,180,"315-16","Alloy 617","Plate",314626
181,"CapPass",168.92,-175.0,"Trend",0.965,1081.52,1084.53,181,"315-16","Alloy 617","Plate",314626
182,"CapPass",161.79,-158.9,"Trend",1.018,1086.91,1090.53,182,"315-16","Alloy 617","Plate",314626
183,"CapPass",174.56,-160.9,"Trend",1.085,1093.52,1096.55,183,"315-16","Alloy 617","Plate",314626
184,"CapPass",175.94,-166.8,"Trend",1.055,1099.50,1102.48,184,"315-16","Alloy 617","Plate",314626
185,"CapPass",172.45,-165.9,"Trend",1.039,1105.54,1108.56,185,"315-16","Alloy 617","Plate",314626
186,"CapPass",169.45,-171.3,"Trend",0.989,1111.55,1114.56,186,"315-16","Alloy 617","Plate",314626
187,"CapPass",170.48,-165.0,"Trend",1.033,1117.56,1120.58,187,"315-16","Alloy 617","Plate",314626
188,"CapPass",174.27,-169.5,"Trend",1.028,1123.58,1126.58,188,"315-16","Alloy 617","Plate",314626
189,"CapPass",170.73,-171.0,"Trend",0.998,1129.58,1132.59,189,"315-16","Alloy 617","Plate",314626
190,"CapPass",167.94,-171.1,"Trend",0.982,1135.60,1138.61,190,"315-16","Alloy 617","Plate",314626
191,"CapPass",168.14,-174.8,"Trend",0.962,1141.60,1144.61,191,"315-16","Alloy 617","Plate",314626
192,"CapPass",168.77,-172.4,"Trend",0.979,1147.61,1150.63,192,"315-16","Alloy 617","Plate",314626
193,"CapPass",169.27,-169.5,"Trend",0.999,1153.62,1156.64,193,"315-16","Alloy 617","Plate",314626
194,"CapPass",168.66,-168.2,"Trend",1.003,1159.64,1162.65,194,"315-16","Alloy 617","Plate",314626
195,"CapPass",172.87,-166.8,"Trend",1.037,1165.64,1168.66,195,"315-16","Alloy 617","Plate",314626
196,"CapPass",172.98,-169.7,"Trend",1.019,1171.65,1174.66,196,"315-16","Alloy 617","Plate",314626
197,"CapPass",168.07,-170.0,"Trend",0.989,1177.66,1180.68,197,"315-16","Alloy 617","Plate",314626
198,"CapPass",169.82,-165.6,"Trend",1.026,1183.67,1186.68,198,"315-16","Alloy 617","Plate",314626
199,"CapPass",178.31,-173.0,"Trend",1.030,1189.67,1192.62,199,"315-16","Alloy 617","Plate",314626
200,"CapPass",156.38,-172.4,"Trend",0.907,1195.68,1198.68,200,"315-16","Alloy 617","Plate",314626
201,"CapPass",157.99,-172.2,"Trend",0.918,1201.69,1204.70,201,"315-16","Alloy 617","Plate",314626
202,"CapPass",160.76,-170.0,"Trend",0.946,1207.71,1210.72,202,"315-16","Alloy 617","Plate",314626
203,"CapPass",159.46,-173.9,"Trend",0.917,1213.71,1216.72,203,"315-16","Alloy 617","Plate",314626
204,"CapPass",164.08,-174.6,"Trend",0.940,1219.72,1222.73,204,"315-16","Alloy 617","Plate",314626
205,"CapPass",161.44,-172.2,"Trend",0.937,1225.73,1228.74,205,"315-16","Alloy 617","Plate",314626
206,"CapPass",167.62,-168.5,"Trend",0.995,1231.73,1234.75,206,"315-16","Alloy 617","Plate",314626
207,"CapPass",168.37,-172.6,"Trend",0.975,1237.75,1240.76,207,"315-16","Alloy 617","Plate",314626
208,"CapPass",164.23,-176.0,"Trend",0.933,1243.75,1246.77,208,"315-16","Alloy 617","Plate",314626
209,"CapPass",165.82,-168.5,"Trend",0.984,1249.76,1252.78,209,"315-16","Alloy 617","Plate",314626
210,"CapPass",168.35,-177.5,"Trend",0.949,1255.77,1258.78,210,"315-16","Alloy 617","Plate",314626
211,"CapPass",164.34,-174.7,"Trend",0.941,1261.78,1264.80,211,"315-16","Alloy 617","Plate",314626
212,"CapPass",162.39,-175.3,"Trend",0.926,1267.80,1270.81,212,"315-16","Alloy 617","Plate",314626
213,"CapPass",166.30,-173.7,"Trend",0.957,1273.80,1276.82,213,"315-16","Alloy 617","Plate",314626
214,"CapPass",162.90,-176.3,"Trend",0.924,1279.81,1282.82,214,"315-16","Alloy 617","Plate",314626
215,"CapPass",169.13,-174.9,"Trend",0.967,1285.64,1288.80,215,"315-16","Alloy 617","Plate",314626
216,"CapPass",165.66,-170.7,"Trend",0.971,1291.80,1294.82,216,"315-16","Alloy 617","Plate",314626
217,"CapPass",165.43,-174.8,"Trend",0.947,1297.83,1300.85,217,"315-16","Alloy 617","Plate",314626
218,"CapPass",165.94,-171.8,"Trend",0.966,1303.83,1306.85,218,"315-16","Alloy 617","Plate",314626
219,"CapPass",173.22,-165.0,"Trend",1.050,1309.84,1312.87,219,"315-16","Alloy 617","Plate",314626
220,"CapPass",168.65,-169.5,"Trend",0.995,1315.86,1318.87,220,"315-16","Alloy 617","Plate",314626
221,"CapPass",175.50,-162.8,"Trend",1.078,1321.86,1324.88,221,"315-16","Alloy 617","Plate",314626
222,"CapPass",174.07,-168.8,"Trend",1.031,1327.87,1330.89,222,"315-16","Alloy 617","Plate",314626
223,"CapPass",173.58,-163.4,"Trend",1.062,1333.88,1336.90,223,"315-16","Alloy 617","Plate",314626
224,"CapPass",175.59,-170.7,"Trend",1.029,1339.89,1342.82,224,"315-16","Alloy 617","Plate",314626
225,"CapPass",174.84,-162.2,"Trend",1.078,1345.88,1348.92,225,"315-16","Alloy 617","Plate",314626
226,"CapPass",174.13,-164.1,"Trend",1.061,1351.90,1354.92,226,"315-16","Alloy 617","Plate",314626
227,"CapPass",169.76,-164.6,"Trend",1.032,1357.92,1360.93,227,"315-16","Alloy 617","Plate",314626
228,"CapPass",172.53,-167.3,"Trend",1.031,1363.92,1366.94,228,"315-16","Alloy 617","Plate",314626
229,"CapPass",167.99,-172.9,"Trend",0.971,1369.94,1372.95,229,"315-16","Alloy 617","Plate",314626
230,"CapPass",162.61,-172.3,"Trend",0.944,1375.96,1378.97,230,"315-16","Alloy 617","Plate",314626
231,"CapPass",165.92,-174.6,"Trend",0.950,1381.96,1384.97,231,"315-16","Alloy 617","Plate",314626
232,"CapPass",173.35,-170.5,"Trend",1.017,1387.96,1390.98,232,"315-16","Alloy 617","Plate",314626
233,"CapPass",167.60,-171.0,"Trend",0.980,1393.98,1396.99,233,"315-16","Alloy 617","Plate",314626
234,"CapPass",163.38,-170.7,"Trend",0.957,1399.99,1403.01,234,"315-16","Alloy 617","Plate",314626
235,"CapPass",169.94,-179.1,"Trend",0.949,1405.99,1408.98,235,"315-16","Alloy 617","Plate",314626
236,"CapPass",167.64,-152.1,"Trend",1.102,1411.82,1415.01,236,"315-16","Alloy 617","Plate",314626
237,"CapPass",172.16,-150.5,"Trend",1.144,1417.96,1421.02,237,"315-16","Alloy 617","Plate",314626
238,"CapPass",173.36,-157.6,"Trend",1.100,1423.99,1427.02,238,"315-16","Alloy 617","Plate",314626
239,"CapPass",169.17,-161.5,"Trend",1.048,1430.01,1433.03,239,"315-16","Alloy 617","Plate",314626
240,"CapPass",174.28,-159.4,"Trend",1.093,1436.02,1439.05,240,"315-16","Alloy 617","Plate",314626
241,"CapPass",174.39,-160.7,"Trend",1.085,1442.03,1445.05,241,"315-16","Alloy 617","Plate",314626
242,"CapPass",173.55,-160.6,"Trend",1.081,1448.05,1451.07,242,"315-16","Alloy 617","Plate",314626
243,"CapPass",173.53,-160.9,"Trend",1.079,1454.05,1457.07,243,"315-16","Alloy 617","Plate",314626
244,"CapPass",171.12,-167.6,"Trend",1.021,1460.08,1463.08,244,"315-16","Alloy 617","Plate",314626
245,"CapPass",170.87,-165.7,"Trend",1.031,1466.08,1469.10,245,"315-16","Alloy 617","Plate",314626
246,"CapPass",173.66,-165.1,"Trend",1.052,1472.09,1475.10,246,"315-16","Alloy 617","Plate",314626
247,"CapPass",170.18,-173.4,"Trend",0.982,1478.10,1481.10,247,"315-16","Alloy 617","Plate",314626
248,"CapPass",158.52,-175.4,"Trend",0.904,1484.12,1487.12,248,"315-16","Alloy 617","Plate",314626
249,"CapPass",167.72,-167.0,"Trend",1.004,1490.11,1493.13,249,"315-16","Alloy 617","Plate",314626
250,"CapPass",172.09,-163.7,"Trend",1.051,1496.11,1499.14,250,"315-16","Alloy 617","Plate",314626
251,"CapPass",175.15,-166.9,"Trend",1.049,1502.13,1505.15,251,"315-16","Alloy 617","Plate",314626
252,"CapPass",175.43,-170.2,"Trend",1.031,1508.13,1511.15,252,"315-16","Alloy 617","Plate",314626
253,"CapPass",169.70,-173.4,"Trend",0.979,1514.15,1517.15,253,"315-16","Alloy 617","Plate",314626
254,"CapPass",169.42,-169.6,"Trend",0.999,1519.98,1523.16,254,"315-16","Alloy 617","Plate",314626
255,"CapPass",169.41,-163.3,"Trend",1.037,1526.16,1529.18,255,"315-16","Alloy 617","Plate",314626
256,"CapPass",175.40,-164.3,"Trend",1.068,1532.17,1535.18,256,"315-16","Alloy 617","Plate",314626
257,"CapPass",172.06,-170.5,"Trend",1.009,1538.18,1541.20,257,"315-16","Alloy 617","Plate",314626
258,"CapPass",172.40,-167.0,"Trend",1.033,1544.18,1547.21,258,"315-16","Alloy 617","Plate",314626
259,"CapPass",175.87,-164.2,"Trend",1.071,1550.20,1553.22,259,"315-16","Alloy 617","Plate",314626
260,"CapPass",175.12,-165.1,"Trend",1.061,1556.21,1559.23,260,"315-16","Alloy 617","Plate",314626
261,"CapPass",171.82,-167.2,"Trend",1.028,1562.22,1565.23,261,"315-16","Alloy 617","Plate",314626
262,"CapPass",175.90,-166.7,"Trend",1.055,1568.23,1571.24,262,"315-16","Alloy 617","Plate",314626
263,"CapPass",174.68,-165.2,"Trend",1.057,1574.23,1577.25,263,"315-16","Alloy 617","Plate",314626
264,"CapPass",172.34,-168.0,"Trend",1.026,1580.25,1583.25,264,"315-16","Alloy 617","Plate",314626
265,"CapPass",171.54,-172.1,"Trend",0.997,1586.26,1589.27,265,"315-16","Alloy 617","Plate",314626
266,"CapPass",172.63,-170.3,"Trend",1.014,1592.27,1595.27,266,"315-16","Alloy 617","Plate",314626
267,"CapPass",172.88,-171.0,"Trend",1.011,1598.28,1601.28,267,"315-16","Alloy 617","Plate",314626
268,"CapPass",170.95,-172.1,"Trend",0.993,1604.28,1607.29,268,"315-16","Alloy 617","Plate",314626
269,"CapPass",168.43,-169.7,"Trend",0.993,1610.30,1613.31,269,"315-16","Alloy 617","Plate",314626
270,"CapPass",174.01,-169.2,"Trend",1.029,1616.30,1619.31,270,"315-16","Alloy 617","Plate",314626
271,"CapPass",171.58,-172.6,"Trend",0.994,1622.31,1625.32,271,"315-16","Alloy 617","Plate",314626
272,"CapPass",168.25,-174.2,"Trend",0.966,1628.32,1631.33,272,"315-16","Alloy 617","Plate",314626
273,"CapPass",173.10,-164.5,"Trend",1.052,1634.33,1637.34,273,"315-16","Alloy 617","Plate",314626
274,"CapPass",174.94,-170.8,"Trend",1.024,1640.33,1643.36,274,"315-16","Alloy 617","Plate",314626
275,"CapPass",171.39,-168.0,"Trend",1.020,1646.35,1649.36,275,"315-16","Alloy 617","Plate",314626
276,"CapPass",173.82,-167.0,"Trend",1.041,1652.35,1655.37,276,"315-16","Alloy 617","Plate",314626
277,"CapPass",170.67,-173.1,"Trend",0.986,1658.36,1661.39,277,"315-16","Alloy 617","Plate",314626
278,"CapPass",170.80,-173.2,"Trend",0.986,1664.38,1667.38,278,"315-16","Alloy 617","Plate",314626
279,"CapPass",172.89,-172.2,"Trend",1.004,1670.38,1673.38,279,"315-16","Alloy 617","Plate",314626
280,"CapPass",169.47,-174.7,"Trend",0.970,1676.39,1679.35,280,"315-16","Alloy 617","Plate",314626
281,"CapPass",165.42,-169.9,"Trend",0.974,1682.04,1685.40,281,"315-16","Alloy 617","Plate",314626
282,"CapPass",170.87,-164.6,"Trend",1.038,1688.41,1691.42,282,"315-16","Alloy 617","Plate",314626
283,"CapPass",174.23,-171.3,"Trend",1.017,1694.41,1697.43,283,"315-16","Alloy 617","Plate",314626
284,"CapPass",170.73,-167.5,"Trend",1.019,1700.42,1703.43,284,"315-16","Alloy 617","Plate",314626
285,"CapPass",173.12,-168.4,"Trend",1.028,1706.43,1709.45,285,"315-16","Alloy 617","Plate",314626
286,"CapPass",176.81,-168.3,"Trend",1.051,1712.43,1715.45,286,"315-16","Alloy 617","Plate",314626
287,"CapPass",174.23,-167.2,"Trend",1.042,1718.44,1721.46,287,"315-16","Alloy 617","Plate",314626
288,"CapPass",175.61,-168.1,"Trend",1.045,1724.45,1727.47,288,"315-16","Alloy 617","Plate",314626
289,"CapPass",172.45,-166.5,"Trend",1.036,1730.47,1733.48,289,"315-16","Alloy 617","Plate",314626
290,"CapPass",174.53,-168.2,"Trend",1.037,1736.48,1739.49,290,"315-16","Alloy 617","Plate",314626
291,"CapPass",172.73,-169.9,"Trend",1.017,1742.48,1745.50,291,"315-16","Alloy 617","Plate",314626
292,"CapPass",174.53,-166.9,"Trend",1.046,1748.49,1751.51,292,"315-16","Alloy 617","Plate",314626
293,"CapPass",176.24,-166.1,"Trend",1.061,1754.50,1756.98,293,"315-16","Alloy 617","Plate",314626
294,"CapPass",166.68,-165.9,"Trend",1.005,1760.50,1763.52,294,"315-16","Alloy 617","Plate",314626
295,"CapPass",164.45,-171.4,"Trend",0.960,1766.52,1769.52,295,"315-16","Alloy 617","Plate",314626
296,"CapPass",162.74,-173.6,"Trend",0.937,1772.52,1775.46,296,"315-16","Alloy 617","Plate",314626
297,"CapPass",168.11,-171.4,"Trend",0.981,1778.28,1781.53,297,"315-16","Alloy 617","Plate",314626
298,"CapPass",165.73,-168.6,"Trend",0.983,1784.54,1787.55,298,"315-16","Alloy 617","Plate",314626
299,"CapPass",167.74,-167.6,"Trend",1.001,1790.55,1793.56,299,"315-16","Alloy 617","Plate",314626
300,"CapPass",172.93,-168.5,"Trend",1.026,1796.55,1799.56,300,"315-16","Alloy 617","Plate",314626
301,"CapPass",169.58,-169.9,"Trend",0.998,1802.57,1805.58,301,"315-16","Alloy 617","Plate",314626
302,"CapPass",173.80,-163.8,"Trend",1.061,1808.58,1811.59,302,"315-16","Alloy 617","Plate",314626
303,"CapPass",170.28,-165.8,"Trend",1.027,1814.59,1817.60,303,"315-16","Alloy 617","Plate",314626
304,"CapPass",173.22,-165.6,"Trend",1.046,1820.60,1823.61,304,"315-16","Alloy 617","Plate",314626
305,"CapPass",172.73,-168.5,"Trend",1.025,1826.60,1829.63,305,"315-16","Alloy 617","Plate",314626
306,"CapPass",172.99,-168.5,"Trend",1.026,1832.62,1835.63,306,"315-16","Alloy 617","Plate",314626
307,"CapPass",168.07,-172.1,"Trend",0.977,1838.62,1841.64,307,"315-16","Alloy 617","Plate",314626
308,"CapPass",169.32,-172.1,"Trend",0.984,1844.64,1847.64,308,"315-16","Alloy 617","Plate",314626
309,"CapPass",170.67,-168.7,"Trend",1.012,1850.64,1853.66,309,"315-16","Alloy 617","Plate",314626
310,"CapPass",172.49,-167.8,"Trend",1.028,1856.65,1859.66,310,"315-16","Alloy 617","Plate",314626
311,"CapPass",175.45,-165.9,"Trend",1.058,1862.66,1865.67,311,"315-16","Alloy 617","Plate",314626
312,"CapPass",172.55,-168.5,"Trend",1.024,1868.66,1871.69,312,"315-16","Alloy 617","Plate",314626
313,"CapPass",171.49,-169.1,"Trend",1.014,1874.67,1877.69,313,"315-16","Alloy 617","Plate",314626
314,"CapPass",174.51,-167.0,"Trend",1.045,1880.69,1883.71,314,"315-16","Alloy 617","Plate",314626
315,"CapPass",173.29,-171.8,"Trend",1.009,1886.69,1889.71,315,"315-16","Alloy 617","Plate",314626
316,"CapPass",170.62,-171.5,"Trend",0.995,1892.70,1895.72,316,"315-16","Alloy 617","Plate",314626
317,"CapPass",167.66,-170.5,"Trend",0.983,1898.71,1901.72,317,"315-16","Alloy 617","Plate",314626
318,"CapPass",171.74,-170.8,"Trend",1.005,1904.72,1907.73,318,"315-16","Alloy 617","Plate",314626
319,"CapPass",174.95,-166.1,"Trend",1.053,1910.71,1913.73,319,"315-16","Alloy 617","Plate",314626
320,"CapPass",167.63,-172.8,"Trend",0.970,1916.73,1919.75,320,"315-16","Alloy 617","Plate",314626
321,"CapPass",166.10,-171.0,"Trend",0.971,1922.75,1925.76,321,"315-16","Alloy 617","Plate",314626
322,"CapPass",165.23,-174.1,"Trend",0.949,1928.76,1931.77,322,"315-16","Alloy 617","Plate",314626
323,"CapPass",163.98,-173.4,"Trend",0.945,1934.77,1937.78,323,"315-16","Alloy 617","Plate",314626
324,"CapPass",167.31,-171.5,"Trend",0.976,1940.77,1943.79,324,"315-16","Alloy 617","Plate",314626
325,"CapPass",169.55,-174.8,"Trend",0.970,1946.78,1949.79,325,"315-16","Alloy 617","Plate",314626
326,"CapPass",163.09,-173.3,"Trend",0.941,1952.79,1955.80,326,"315-16","Alloy 617","Plate",314626
327,"CapPass",163.63,-175.9,"Trend",0.930,1958.80,1961.82,327,"315-16","Alloy 617","Plate",314626
328,"CapPass",163.03,-175.2,"Trend",0.931,1964.81,1967.82,328,"315-16","Alloy 617","Plate",314626
329,"CapPass",166.05,-172.7,"Trend",0.961,1970.82,1973.84,329,"315-16","Alloy 617","Plate",314626
330,"CapPass",167.67,-173.8,"Trend",0.965,1976.82,1979.84,330,"315-16","Alloy 617","Plate",314626
331,"CapPass",169.95,-169.8,"Trend",1.001,1982.84,1985.85,331,"315-16","Alloy 617","Plate",314626
332,"CapPass",171.37,-161.2,"Trend",1.063,1988.84,1991.24,332,"315-16","Alloy 617","Plate",314626
333,"CapPass",164.36,-174.1,"Trend",0.944,1994.85,1997.86,333,"315-16","Alloy 617","Plate",314626
334,"CapPass",164.61,-168.8,"Trend",0.975,2000.86,2003.87,334,"315-16","Alloy 617","Plate",314626
335,"CapPass",167.23,-171.4,"Trend",0.976,2006.87,2009.88,335,"315-16","Alloy 617","Plate",314626
336,"CapPass",162.71,-175.5,"Trend",0.927,2012.88,2015.89,336,"315-16","Alloy 617","Plate",314626
337,"CapPass",165.78,-174.8,"Trend",0.948,2018.89,2021.90,337,"315-16","Alloy 617","Plate",314626
338,"CapPass",165.62,-175.3,"Trend",0.945,2024.89,2027.91,338,"315-16","Alloy 617","Plate",314626
339,"CapPass",166.86,-171.4,"Trend",0.973,2030.90,2033.93,339,"315-16","Alloy 617","Plate",314626
340,"CapPass",170.07,-173.0,"Trend",0.983,2036.91,2039.93,340,"315-16","Alloy 617","Plate",314626
341,"CapPass",171.53,-171.7,"Trend",0.999,2042.92,2045.94,341,"315-16","Alloy 617","Plate",314626
342,"CapPass",167.89,-173.4,"Trend",0.968,2048.94,2051.94,342,"315-16","Alloy 617","Plate",314626
343,"CapPass",166.83,-173.9,"Trend",0.959,2054.94,2057.96,343,"315-16","Alloy 617","Plate",314626
344,"CapPass",167.72,-173.7,"Trend",0.965,2060.95,2063.96,344,"315-16","Alloy 617","Plate",314626
345,"CapPass",167.28,-166.2,"Trend",1.006,2066.96,2069.98,345,"315-16","Alloy 617","Plate",314626
346,"CapPass",174.41,-166.7,"Trend",1.046,2072.96,2075.98,346,"315-16","Alloy 617","Plate",314626
347,"CapPass",171.48,-167.7,"Trend",1.023,2078.97,2081.99,347,"315-16","Alloy 617","Plate",314626
348,"CapPass",171.79,-175.8,"Trend",0.977,2084.99,2087.99,348,"315-16","Alloy 617","Plate",314626
349,"CapPass",162.86,-172.5,"Trend",0.944,2091.01,2094.01,349,"315-16","Alloy 617","Plate",314626
350,"CapPass",164.71,-175.9,"Trend",0.936,2097.00,2099.96,350,"315-16","Alloy 617","Plate",314626
351,"CapPass",168.83,-153.0,"Trend",1.104,2102.66,2106.01,351,"315-16","Alloy 617","Plate",314626
352,"CapPass",170.01,-155.2,"Trend",1.095,2109.00,2112.03,352,"315-16","Alloy 617","Plate",314626
353,"CapPass",172.08,-157.8,"Trend",1.091,2115.02,2118.04,353,"315-16","Alloy 617","Plate",314626
354,"CapPass",174.94,-162.2,"Trend",1.078,2121.02,2124.05,354,"315-16","Alloy 617","Plate",314626
355,"CapPass",170.55,-169.1,"Trend",1.009,2127.04,2130.06,355,"315-16","Alloy 617","Plate",314626
356,"CapPass",170.30,-163.2,"Trend",1.044,2133.06,2136.06,356,"315-16","Alloy 617","Plate",314626
357,"CapPass",175.78,-159.8,"Trend",1.100,2139.05,2142.08,357,"315-16","Alloy 617","Plate",314626
358,"CapPass",173.46,-169.3,"Trend",1.025,2145.06,2148.08,358,"315-16","Alloy 617","Plate",314626
359,"CapPass",170.40,-163.1,"Trend",1.045,2151.08,2154.10,359,"315-16","Alloy 617","Plate",314626
360,"CapPass",176.41,-165.9,"Trend",1.063,2157.09,2160.10,360,"315-16","Alloy 617","Plate",314626
361,"CapPass",173.27,-166.7,"Trend",1.039,2163.10,2166.11,361,"315-16","Alloy 617","Plate",314626
362,"CapPass",172.93,-166.7,"Trend",1.037,2169.11,2172.13,362,"315-16","Alloy 617","Plate",314626
363,"CapPass",171.37,-164.4,"Trend",1.042,2175.12,2178.13,363,"315-16","Alloy 617","Plate",314626
364,"CapPass",178.93,-164.9,"Trend",1.085,2181.11,2183.34,364,"315-16","Alloy 617","Plate",314626
365,"CapPass",159.35,-172.0,"Trend",0.926,2187.13,2190.12,365,"315-16","Alloy 617","Plate",314626
366,"CapPass",155.87,-176.2,"Trend",0.885,2193.14,2196.14,366,"315-16","Alloy 617","Plate",314626
367,"CapPass",162.47,-168.2,"Trend",0.966,2199.14,2202.16,367,"315-16","Alloy 617","Plate",314626
368,"CapPass",167.96,-168.7,"Trend",0.996,2205.15,2208.18,368,"315-16","Alloy 617","Plate",314626
369,"CapPass",158.01,-171.2,"Trend",0.923,2211.17,2214.18,369,"315-16","Alloy 617","Plate",314626
370,"CapPass",169.64,-170.7,"Trend",0.994,2217.17,2220.18,370,"315-16","Alloy 617","Plate",314626
371,"CapPass",171.01,-167.2,"Trend",1.023,2223.17,2226.19,371,"315-16","Alloy 617","Plate",314626
372,"CapPass",165.97,-169.0,"Trend",0.982,2229.19,2232.20,372,"315-16","Alloy 617","Plate",314626
373,"CapPass",165.37,-168.2,"Trend",0.983,2235.21,2238.22,373,"315-16","Alloy 617","Plate",314626
374,"CapPass",171.14,-167.9,"Trend",1.019,2241.21,2244.22,374,"315-16","Alloy 617","Plate",314626
375,"CapPass",169.58,-170.8,"Trend",0.993,2247.22,2250.24,375,"315-16","Alloy 617","Plate",314626
376,"CapPass",164.33,-171.1,"Trend",0.960,2253.23,2256.25,376,"315-16","Alloy 617","Plate",314626
377,"CapPass",171.61,-167.9,"Trend",1.022,2259.24,2262.26,377,"315-16","Alloy 617","Plate",314626
378,"CapPass",172.05,-170.6,"Trend",1.009,2265.24,2268.26,378,"315-16","Alloy 617","Plate",314626
379,"CapPass",165.65,-174.6,"Trend",0.949,2271.26,2274.28,379,"315-16","Alloy 617","Plate",314626
380,"CapPass",163.35,-175.2,"Trend",0.933,2277.27,2280.28,380,"315-16","Alloy 617","Plate",314626
381,"CapPass",168.97,-173.5,"Trend",0.974,2283.27,2286.28,381,"315-16","Alloy 617","Plate",314626
382,"CapPass",168.76,-169.5,"Trend",0.996,2289.28,2292.30,382,"315-16","Alloy 617","Plate",314626
383,"CapPass",168.29,-170.3,"Trend",0.988,2295.30,2298.30,383,"315-16","Alloy 617","Plate",314626
384,"CapPass",170.62,-169.3,"Trend",1.008,2301.30,2304.31,384,"315-16","Alloy 617","Plate",314626
385,"CapPass",168.03,-172.7,"Trend",0.973,2307.31,2310.32,385,"315-16","Alloy 617","Plate",314626
386,"CapPass",168.88,-169.7,"Trend",0.995,2313.32,2316.33,386,"315-16","Alloy 617","Plate",314626
387,"CapPass",171.10,-172.3,"Trend",0.993,2319.33,2322.34,387,"315-16","Alloy 617","Plate",314626
388,"CapPass",160.97,-173.6,"Trend",0.927,2325.35,2328.35,388,"315-16","Alloy 617","Plate",314626
389,"CapPass",171.88,-170.8,"Trend",1.006,2331.34,2334.36,389,"315-16","Alloy 617","Plate",314626
390,"CapPass",168.23,-173.6,"Trend",0.969,2337.36,2340.37,390,"315-16","Alloy 617","Plate",314626
391,"CapPass",168.74,-172.6,"Trend",0.978,2343.37,2346.37,391,"315-16","Alloy 617","Plate",314626
392,"CapPass",170.39,-174.4,"Trend",0.977,2349.38,2352.38,392,"315-16","Alloy 617","Plate",314626
393,"CapPass",169.78,-171.3,"Trend",0.991,2355.39,2358.40,393,"315-16","Alloy 617","Plate",314626
394,"CapPass",168.12,-171.0,"Trend",0.983,2361.40,2364.30,394,"315-16","Alloy 617","Plate",314626
395,"CapPass",167.96,-168.1,"Trend",0.999,2367.04,2370.40,395,"315-16","Alloy 617","Plate",314626
396,"CapPass",169.60,-167.5,"Trend",1.013,2373.40,2376.42,396,"315-16","Alloy 617","Plate",314626
397,"CapPass",169.15,-171.0,"Trend",0.989,2379.41,2382.43,397,"315-16","Alloy 617","Plate",314626
398,"CapPass",167.95,-175.3,"Trend",0.958,2385.43,2388.39,398,"315-16","Alloy 617","Plate",314626
399,"CapPass",163.05,-172.0,"Trend",0.948,2391.43,2394.44,399,"315-16","Alloy 617","Plate",314626
400,"CapPass",168.30,-170.9,"Trend",0.985,2397.44,2400.46,400,"315-16","Alloy 617","Plate",314626
401,"CapPass",168.36,-171.3,"Trend",0.983,2403.45,2406.46,401,"315-16","Alloy 617","Plate",314626
402,"CapPass",169.58,-168.1,"Trend",1.009,2409.46,2412.47,402,"315-16","Alloy 617","Plate",314626
403,"CapPass",170.34,-165.9,"Trend",1.027,2415.47,2418.49,403,"315-16","Alloy 617","Plate",314626
404,"CapPass",167.75,-172.4,"Trend",0.973,2421.48,2424.49,404,"315-16","Alloy 617","Plate",314626
405,"CapPass",168.57,-169.0,"Trend",0.998,2427.49,2430.50,405,"315-16","Alloy 617","Plate",314626
406,"CapPass",171.30,-167.6,"Trend",1.022,2433.50,2436.51,406,"315-16","Alloy 617","Plate",314626
407,"CapPass",172.65,-167.2,"Trend",1.032,2439.50,2442.52,407,"315-16","Alloy 617","Plate",314626
408,"CapPass",167.34,-173.6,"Trend",0.964,2445.52,2448.50,408,"315-16","Alloy 617","Plate",314626
409,"CapPass",168.34,-149.5,"Trend",1.126,2451.45,2454.53,409,"315-16","Alloy 617","Plate",314626
410,"CapPass",172.97,-157.8,"Trend",1.096,2457.51,2460.54,410,"315-16","Alloy 617","Plate",314626
411,"CapPass",172.95,-158.1,"Trend",1.094,2463.52,2466.55,411,"315-16","Alloy 617","Plate",314626
412,"CapPass",170.64,-163.4,"Trend",1.045,2469.54,2472.56,412,"315-16","Alloy 617","Plate",314626
