Repository: js-molina/fatigue-A617

File: data/950C/Strain rate 0.001/0.30% strain/HTM_A20_PeakStress_A20.csv (part 1 of 22)
Cycle,Data State,Max Stress Mpa,Min Stress Mpa,Qual State,Stress Ratio,Time Max Stress Sec,Time Min Stress Sec,Count,Sample,Alloy,Material_Form,Heat
1,CapPass,96.52,-69.44,Trend,1.39,1.09,3.12,1,A-20,Alloy 617,Plate,314626
2,CapPass,102.14,-94.46,Trend,1.081,5.18,7.56,2,A-20,Alloy 617,Plate,314626
3,CapPass,108.05,-121.70,Trend,0.888,9.71,12.25,3,A-20,Alloy 617,Plate,314626
4,CapPass,127.22,-122.40,Trend,1.04,14.78,17.37,4,A-20,Alloy 617,Plate,314626
5,CapPass,147.89,-149.70,Trend,0.988,20.06,22.84,5,A-20,Alloy 617,Plate,314626
6,CapPass,142.53,-159.70,Trend,0.893,25.71,28.59,6,A-20,Alloy 617,Plate,314626
7,CapPass,151.46,-161.20,Trend,0.939,31.56,34.46,7,A-20,Alloy 617,Plate,314626
8,CapPass,158.6,-164.40,Trend,0.965,37.43,40.4,8,A-20,Alloy 617,Plate,314626
9,CapPass,156.75,-169.50,Trend,0.925,43.46,46.43,9,A-20,Alloy 617,Plate,314626
10,CapPass,161.2,-168.40,Trend,0.957,49.46,52.4,10,A-20,Alloy 617,Plate,314626
11,CapPass,166,-168.60,Trend,0.985,55.34,58.34,11,A-20,Alloy 617,Plate,314626
12,CapPass,168.02,-166.30,Trend,1.01,61.37,64.34,12,A-20,Alloy 617,Plate,314626
13,CapPass,166.96,-166.80,Trend,1.001,67.4,70.37,13,A-20,Alloy 617,Plate,314626
14,CapPass,168.32,-167.20,Trend,1.007,73.43,76.37,14,A-20,Alloy 617,Plate,314626
15,CapPass,169.88,-166.40,Trend,1.021,79.4,82.37,15,A-20,Alloy 617,Plate,314626
16,CapPass,166.66,-169.70,Trend,0.982,85.46,88.4,16,A-20,Alloy 617,Plate,314626
17,CapPass,170.99,-170.80,Trend,1.001,91.4,94.43,17,A-20,Alloy 617,Plate,314626
18,CapPass,170.07,-167.00,Trend,1.018,97.46,100.46,18,A-20,Alloy 617,Plate,314626
19,CapPass,168.46,-168.90,Trend,0.998,103.5,106.46,19,A-20,Alloy 617,Plate,314626
20,CapPass,173.4,-169.20,Trend,1.025,109.5,112.46,20,A-20,Alloy 617,Plate,314626
21,CapPass,174.11,-169.30,Trend,1.029,115.5,118.46,21,A-20,Alloy 617,Plate,314626
22,CapPass,168.09,-172.20,Trend,0.976,121.5,124.5,22,A-20,Alloy 617,Plate,314626
23,CapPass,168.45,-168.80,Trend,0.998,127.5,130.5,23,A-20,Alloy 617,Plate,314626
24,CapPass,171.76,-170.60,Trend,1.007,133.53,136.5,24,A-20,Alloy 617,Plate,314626
25,CapPass,175.91,-168.80,Trend,1.042,139.53,142.53,25,A-20,Alloy 617,Plate,314626
26,CapPass,167.49,-169.20,Trend,0.99,145.53,148.53,26,A-20,Alloy 617,Plate,314626
27,CapPass,177.6,-168.80,Trend,1.052,151.53,154.53,27,A-20,Alloy 617,Plate,314626
28,CapPass,172.64,-169.50,Trend,1.018,157.56,160.56,28,A-20,Alloy 617,Plate,314626
29,CapPass,172.38,-166.40,Trend,1.036,163.56,166.56,29,A-20,Alloy 617,Plate,314626
30,CapPass,175.9,-163.30,Trend,1.077,169.56,172.59,30,A-20,Alloy 617,Plate,314626
31,CapPass,171.97,-168.90,Trend,1.018,175.59,178.59,31,A-20,Alloy 617,Plate,314626
32,CapPass,174.96,-170.50,Trend,1.026,181.59,184.59,32,A-20,Alloy 617,Plate,314626
33,CapPass,173.22,-168.60,Trend,1.028,187.59,190.62,33,A-20,Alloy 617,Plate,314626
34,CapPass,171.85,-168.20,Trend,1.022,193.62,196.62,34,A-20,Alloy 617,Plate,314626
35,CapPass,174.12,-172.80,Trend,1.008,199.65,202.65,35,A-20,Alloy 617,Plate,314626
36,CapPass,173.38,-167.50,Trend,1.035,205.65,208.65,36,A-20,Alloy 617,Plate,314626
37,CapPass,173.52,-170.40,Trend,1.019,211.65,214.65,37,A-20,Alloy 617,Plate,314626
38,CapPass,173.45,-172.20,Trend,1.007,217.65,220.65,38,A-20,Alloy 617,Plate,314626
39,CapPass,171.59,-170.10,Trend,1.008,223.68,226.68,39,A-20,Alloy 617,Plate,314626
40,CapPass,173.32,-168.70,Trend,1.027,229.68,232.68,40,A-20,Alloy 617,Plate,314626
41,CapPass,170.63,-169.80,Trend,1.005,235.71,238.71,41,A-20,Alloy 617,Plate,314626
42,CapPass,171.25,-168.80,Trend,1.014,241.71,244.71,42,A-20,Alloy 617,Plate,314626
43,CapPass,175.5,-171.50,Trend,1.023,247.71,250.71,43,A-20,Alloy 617,Plate,314626
44,CapPass,173.52,-170.10,Trend,1.02,253.75,256.71,44,A-20,Alloy 617,Plate,314626
45,CapPass,175.4,-169.80,Trend,1.033,259.75,262.75,45,A-20,Alloy 617,Plate,314626
46,CapPass,169.06,-170.00,Trend,0.995,265.78,268.78,46,A-20,Alloy 617,Plate,314626
47,CapPass,170.52,-167.20,Trend,1.02,271.78,274.78,47,A-20,Alloy 617,Plate,314626
48,CapPass,168.41,-173.80,Trend,0.969,277.81,280.81,48,A-20,Alloy 617,Plate,314626
49,CapPass,169.8,-170.80,Trend,0.994,283.78,286.81,49,A-20,Alloy 617,Plate,314626
50,CapPass,171.19,-170.10,Trend,1.006,289.81,292.81,50,A-20,Alloy 617,Plate,314626
51,CapPass,169.6,-169.80,Trend,0.999,295.81,298.84,51,A-20,Alloy 617,Plate,314626
52,CapPass,169.02,-169.50,Trend,0.997,301.84,304.84,52,A-20,Alloy 617,Plate,314626
53,CapPass,168.85,-168.80,Trend,1.001,307.84,310.84,53,A-20,Alloy 617,Plate,314626
54,CapPass,170.03,-169.50,Trend,1.003,313.87,316.87,54,A-20,Alloy 617,Plate,314626
55,CapPass,171.42,-170.30,Trend,1.007,319.87,322.87,55,A-20,Alloy 617,Plate,314626
56,CapPass,173.75,-165.50,Trend,1.05,325.87,328.9,56,A-20,Alloy 617,Plate,314626
57,CapPass,172.57,-167.40,Trend,1.031,331.9,334.9,57,A-20,Alloy 617,Plate,314626
58,CapPass,171.54,-169.60,Trend,1.011,337.9,340.9,58,A-20,Alloy 617,Plate,314626
59,CapPass,169.39,-167.80,Trend,1.01,343.93,346.93,59,A-20,Alloy 617,Plate,314626
60,CapPass,170.41,-168.90,Trend,1.009,349.93,352.93,60,A-20,Alloy 617,Plate,314626
61,CapPass,172.23,-167.60,Trend,1.027,355.93,358.96,61,A-20,Alloy 617,Plate,314626
62,CapPass,170.81,-171.60,Trend,0.995,361.96,364.96,62,A-20,Alloy 617,Plate,314626
63,CapPass,168.88,-171.00,Trend,0.988,367.96,371,63,A-20,Alloy 617,Plate,314626
64,CapPass,167.87,-171.40,Trend,0.979,374,377,64,A-20,Alloy 617,Plate,314626
65,CapPass,172.49,-171.50,Trend,1.006,380,383,65,A-20,Alloy 617,Plate,314626
66,CapPass,167.7,-171.60,Trend,0.977,386,389.03,66,A-20,Alloy 617,Plate,314626
67,CapPass,168.06,-166.90,Trend,1.007,392.03,395.03,67,A-20,Alloy 617,Plate,314626
68,CapPass,171.13,-169.50,Trend,1.009,398.03,401.03,68,A-20,Alloy 617,Plate,314626
69,CapPass,172.46,-169.30,Trend,1.019,404.06,407.09,69,A-20,Alloy 617,Plate,314626
70,CapPass,172.26,-167.40,Trend,1.029,410.06,413.09,70,A-20,Alloy 617,Plate,314626
71,CapPass,173.86,-170.30,Trend,1.021,416.06,419.09,71,A-20,Alloy 617,Plate,314626
72,CapPass,172.51,-164.80,Trend,1.047,422.09,425.12,72,A-20,Alloy 617,Plate,314626
73,CapPass,171.07,-164.30,Trend,1.041,428.09,431.12,73,A-20,Alloy 617,Plate,314626
74,CapPass,175.52,-169.70,Trend,1.034,434.09,437.12,74,A-20,Alloy 617,Plate,314626
75,CapPass,170.85,-169.10,Trend,1.01,440.12,443.12,75,A-20,Alloy 617,Plate,314626
76,CapPass,169.89,-167.70,Trend,1.013,446.12,449.15,76,A-20,Alloy 617,Plate,314626
77,CapPass,172.46,-169.90,Trend,1.015,452.12,455.15,77,A-20,Alloy 617,Plate,314626
78,CapPass,170.54,-168.70,Trend,1.011,458.15,461.15,78,A-20,Alloy 617,Plate,314626
79,CapPass,165.2,-171.20,Trend,0.965,464.18,467.18,79,A-20,Alloy 617,Plate,314626
80,CapPass,171.47,-169.80,Trend,1.01,470.18,473.18,80,A-20,Alloy 617,Plate,314626
81,CapPass,171.08,-168.30,Trend,1.017,476.18,479.18,81,A-20,Alloy 617,Plate,314626
82,CapPass,171.97,-171.90,Trend,1.001,482.21,485.21,82,A-20,Alloy 617,Plate,314626
83,CapPass,168.08,-171.20,Trend,0.982,488.21,491.21,83,A-20,Alloy 617,Plate,314626
84,CapPass,169.08,-168.10,Trend,1.006,494.25,497.25,84,A-20,Alloy 617,Plate,314626
85,CapPass,168.11,-169.30,Trend,0.993,500.25,503.25,85,A-20,Alloy 617,Plate,314626
86,CapPass,168.42,-171.20,Trend,0.984,506.25,509.28,86,A-20,Alloy 617,Plate,314626
87,CapPass,170.13,-168.20,Trend,1.011,512.28,515.28,87,A-20,Alloy 617,Plate,314626
88,CapPass,173.3,-169.20,Trend,1.024,518.28,521.28,88,A-20,Alloy 617,Plate,314626
89,CapPass,171.41,-167.40,Trend,1.024,524.28,527.31,89,A-20,Alloy 617,Plate,314626
90,CapPass,170.52,-171.10,Trend,0.997,530.31,533.31,90,A-20,Alloy 617,Plate,314626
91,CapPass,166.87,-166.80,Trend,1,536.31,539.34,91,A-20,Alloy 617,Plate,314626
92,CapPass,169.67,-170.00,Trend,0.998,542.34,545.34,92,A-20,Alloy 617,Plate,314626
93,CapPass,170.83,-165.60,Trend,1.031,548.34,551.37,93,A-20,Alloy 617,Plate,314626
94,CapPass,174.98,-167.50,Trend,1.045,554.34,557.37,94,A-20,Alloy 617,Plate,314626
95,CapPass,173.42,-167.80,Trend,1.033,560.37,563.4,95,A-20,Alloy 617,Plate,314626
96,CapPass,175.31,-168.20,Trend,1.042,566.37,569.4,96,A-20,Alloy 617,Plate,314626
97,CapPass,170.38,-165.40,Trend,1.03,572.4,575.4,97,A-20,Alloy 617,Plate,314626
98,CapPass,174.64,-169.60,Trend,1.03,578.34,581.4,98,A-20,Alloy 617,Plate,314626
99,CapPass,162.33,-171.50,Trend,0.947,584.4,587.43,99,A-20,Alloy 617,Plate,314626
100,CapPass,162.18,-171.00,Trend,0.948,590.43,593.43,100,A-20,Alloy 617,Plate,314626
101,CapPass,165.2,-171.40,Trend,0.964,596.46,599.43,101,A-20,Alloy 617,Plate,314626
102,CapPass,162.73,-170.50,Trend,0.954,602.46,605.46,102,A-20,Alloy 617,Plate,314626
103,CapPass,167.18,-170.60,Trend,0.98,608.5,611.46,103,A-20,Alloy 617,Plate,314626
104,CapPass,162.69,-172.40,Trend,0.944,614.5,617.5,104,A-20,Alloy 617,Plate,314626
105,CapPass,164.34,-171.90,Trend,0.956,620.5,623.5,105,A-20,Alloy 617,Plate,314626
106,CapPass,163.63,-169.60,Trend,0.965,626.53,629.53,106,A-20,Alloy 617,Plate,314626
107,CapPass,164.1,-170.80,Trend,0.96,632.53,635.56,107,A-20,Alloy 617,Plate,314626
108,CapPass,164.75,-171.80,Trend,0.959,638.56,641.56,108,A-20,Alloy 617,Plate,314626
109,CapPass,164.51,-170.10,Trend,0.967,644.56,647.56,109,A-20,Alloy 617,Plate,314626
110,CapPass,169.67,-169.60,Trend,1,650.56,653.59,110,A-20,Alloy 617,Plate,314626
111,CapPass,168.22,-166.80,Trend,1.009,656.59,659.59,111,A-20,Alloy 617,Plate,314626
112,CapPass,164.84,-168.10,Trend,0.981,662.59,665.59,112,A-20,Alloy 617,Plate,314626
113,CapPass,167.26,-171.20,Trend,0.977,668.59,671.62,113,A-20,Alloy 617,Plate,314626
114,CapPass,166.76,-169.70,Trend,0.982,674.62,677.62,114,A-20,Alloy 617,Plate,314626
115,CapPass,167.15,-172.20,Trend,0.971,680.62,683.62,115,A-20,Alloy 617,Plate,314626
116,CapPass,164.82,-170.40,Trend,0.967,686.65,689.65,116,A-20,Alloy 617,Plate,314626
117,CapPass,169.34,-170.90,Trend,0.991,692.65,695.65,117,A-20,Alloy 617,Plate,314626
118,CapPass,167.77,-171.20,Trend,0.98,698.65,701.68,118,A-20,Alloy 617,Plate,314626
119,CapPass,167.23,-169.70,Trend,0.986,704.68,707.68,119,A-20,Alloy 617,Plate,314626
120,CapPass,164.5,-171.40,Trend,0.96,710.68,713.71,120,A-20,Alloy 617,Plate,314626
121,CapPass,166.79,-168.30,Trend,0.991,716.71,719.71,121,A-20,Alloy 617,Plate,314626
122,CapPass,170.98,-169.90,Trend,1.006,722.71,725.71,122,A-20,Alloy 617,Plate,314626
123,CapPass,169.85,-171.50,Trend,0.99,728.71,731.75,123,A-20,Alloy 617,Plate,314626
124,CapPass,163.17,-170.60,Trend,0.956,734.75,737.75,124,A-20,Alloy 617,Plate,314626
125,CapPass,169.09,-174.70,Trend,0.968,740.75,743.78,125,A-20,Alloy 617,Plate,314626
126,CapPass,166.71,-170.80,Trend,0.976,746.78,749.78,126,A-20,Alloy 617,Plate,314626
127,CapPass,165.77,-170.90,Trend,0.97,752.78,755.78,127,A-20,Alloy 617,Plate,314626
128,CapPass,172.74,-166.50,Trend,1.038,758.78,761.81,128,A-20,Alloy 617,Plate,314626
129,CapPass,170.32,-169.50,Trend,1.005,764.81,767.81,129,A-20,Alloy 617,Plate,314626
130,CapPass,169.1,-172.50,Trend,0.98,770.81,773.84,130,A-20,Alloy 617,Plate,314626
131,CapPass,165.87,-168.40,Trend,0.985,776.84,779.84,131,A-20,Alloy 617,Plate,314626
132,CapPass,169.01,-169.70,Trend,0.996,782.84,785.84,132,A-20,Alloy 617,Plate,314626
133,CapPass,166.95,-170.20,Trend,0.981,788.84,791.87,133,A-20,Alloy 617,Plate,314626
134,CapPass,170.84,-171.40,Trend,0.996,794.87,797.87,134,A-20,Alloy 617,Plate,314626
135,CapPass,169.06,-168.40,Trend,1.004,800.9,803.9,135,A-20,Alloy 617,Plate,314626
136,CapPass,171.33,-168.00,Trend,1.02,806.9,809.9,136,A-20,Alloy 617,Plate,314626
137,CapPass,172.38,-167.60,Trend,1.028,812.9,815.93,137,A-20,Alloy 617,Plate,314626
138,CapPass,171.51,-166.10,Trend,1.032,818.9,821.93,138,A-20,Alloy 617,Plate,314626
139,CapPass,170.42,-170.60,Trend,0.999,824.93,827.93,139,A-20,Alloy 617,Plate,314626
140,CapPass,169.95,-167.50,Trend,1.015,830.93,833.96,140,A-20,Alloy 617,Plate,314626
141,CapPass,169.97,-168.10,Trend,1.011,836.96,839.96,141,A-20,Alloy 617,Plate,314626
142,CapPass,169.46,-172.50,Trend,0.982,842.96,845.96,142,A-20,Alloy 617,Plate,314626
143,CapPass,167.96,-170.40,Trend,0.986,848.96,852,143,A-20,Alloy 617,Plate,314626
144,CapPass,173.13,-170.10,Trend,1.018,855,858,144,A-20,Alloy 617,Plate,314626
145,CapPass,166.9,-170.30,Trend,0.98,861.03,864.03,145,A-20,Alloy 617,Plate,314626
146,CapPass,171.81,-171.40,Trend,1.002,867.03,870.03,146,A-20,Alloy 617,Plate,314626
147,CapPass,169.36,-169.70,Trend,0.998,873.03,876.03,147,A-20,Alloy 617,Plate,314626
148,CapPass,171.06,-167.80,Trend,1.019,879.03,882.06,148,A-20,Alloy 617,Plate,314626
149,CapPass,166.51,-175.20,Trend,0.95,885.06,888.06,149,A-20,Alloy 617,Plate,314626
150,CapPass,166.3,-153.50,Trend,1.083,891.06,894.09,150,A-20,Alloy 617,Plate,314626
151,CapPass,169.01,-157.20,Trend,1.075,897.06,900.09,151,A-20,Alloy 617,Plate,314626
152,CapPass,168.73,-160.70,Trend,1.05,903.06,906.12,152,A-20,Alloy 617,Plate,314626
153,CapPass,169.22,-160.00,Trend,1.057,909.09,912.12,153,A-20,Alloy 617,Plate,314626
154,CapPass,167.23,-164.10,Trend,1.019,915.12,918.15,154,A-20,Alloy 617,Plate,314626
155,CapPass,166.55,-166.90,Trend,0.998,921.12,924.15,155,A-20,Alloy 617,Plate,314626
156,CapPass,169.38,-164.70,Trend,1.028,927.15,930.18,156,A-20,Alloy 617,Plate,314626
157,CapPass,171.62,-165.50,Trend,1.037,933.15,936.18,157,A-20,Alloy 617,Plate,314626
158,CapPass,171.85,-164.40,Trend,1.045,939.15,942.18,158,A-20,Alloy 617,Plate,314626
159,CapPass,171.16,-165.60,Trend,1.034,945.15,948.21,159,A-20,Alloy 617,Plate,314626
160,CapPass,169.34,-165.60,Trend,1.022,951.18,954.21,160,A-20,Alloy 617,Plate,314626
161,CapPass,168.49,-167.00,Trend,1.009,957.18,960.21,161,A-20,Alloy 617,Plate,314626
162,CapPass,169.31,-168.80,Trend,1.003,963.18,966.25,162,A-20,Alloy 617,Plate,314626
163,CapPass,172.04,-161.90,Trend,1.063,969.21,972.25,163,A-20,Alloy 617,Plate,314626
164,CapPass,169.99,-165.20,Trend,1.029,975.25,978.28,164,A-20,Alloy 617,Plate,314626
165,CapPass,170.31,-167.60,Trend,1.016,981.28,984.28,165,A-20,Alloy 617,Plate,314626
166,CapPass,172.8,-165.10,Trend,1.046,987.28,990.28,166,A-20,Alloy 617,Plate,314626
167,CapPass,169.69,-166.90,Trend,1.017,993.31,996.31,167,A-20,Alloy 617,Plate,314626
168,CapPass,166.06,-165.20,Trend,1.005,999.31,1002.31,168,A-20,Alloy 617,Plate,314626
169,CapPass,173.36,-165.90,Trend,1.045,1005.31,1008.34,169,A-20,Alloy 617,Plate,314626
170,CapPass,169.41,-164.70,Trend,1.028,1011.31,1014.34,170,A-20,Alloy 617,Plate,314626
171,CapPass,172.46,-166.10,Trend,1.038,1017.31,1020.34,171,A-20,Alloy 617,Plate,314626
172,CapPass,172.64,-167.00,Trend,1.034,1023.34,1026.37,172,A-20,Alloy 617,Plate,314626
173,CapPass,169.12,-166.60,Trend,1.015,1029.37,1032.37,173,A-20,Alloy 617,Plate,314626
174,CapPass,166.06,-169.00,Trend,0.983,1035.37,1038.37,174,A-20,Alloy 617,Plate,314626
175,CapPass,168.1,-166.30,Trend,1.011,1041.37,1044.4,175,A-20,Alloy 617,Plate,314626
176,CapPass,173.49,-166.00,Trend,1.045,1047.4,1050.43,176,A-20,Alloy 617,Plate,314626
177,CapPass,170.59,-165.70,Trend,1.029,1053.43,1056.43,177,A-20,Alloy 617,Plate,314626
178,CapPass,169.54,-167.50,Trend,1.012,1059.43,1062.43,178,A-20,Alloy 617,Plate,314626
179,CapPass,172.04,-166.50,Trend,1.033,1065.43,1068.46,179,A-20,Alloy 617,Plate,314626
180,CapPass,170.83,-167.10,Trend,1.023,1071.46,1074.46,180,A-20,Alloy 617,Plate,314626
181,CapPass,170.16,-165.30,Trend,1.029,1077.46,1080.46,181,A-20,Alloy 617,Plate,314626
182,CapPass,172.13,-165.70,Trend,1.039,1083.46,1086.5,182,A-20,Alloy 617,Plate,314626
183,CapPass,173.33,-165.90,Trend,1.045,1089.5,1092.5,183,A-20,Alloy 617,Plate,314626
184,CapPass,171.49,-167.60,Trend,1.023,1095.5,1098.53,184,A-20,Alloy 617,Plate,314626
185,CapPass,170.75,-164.10,Trend,1.041,1101.53,1104.53,185,A-20,Alloy 617,Plate,314626
186,CapPass,173.02,-165.70,Trend,1.044,1107.53,1110.53,186,A-20,Alloy 617,Plate,314626
187,CapPass,174.03,-165.90,Trend,1.049,1113.53,1116.56,187,A-20,Alloy 617,Plate,314626
188,CapPass,168.22,-169.80,Trend,0.991,1119.56,1122.56,188,A-20,Alloy 617,Plate,314626
189,CapPass,165.35,-169.70,Trend,0.974,1125.59,1128.56,189,A-20,Alloy 617,Plate,314626
190,CapPass,172.38,-168.00,Trend,1.026,1131.59,1134.59,190,A-20,Alloy 617,Plate,314626
191,CapPass,168.84,-169.30,Trend,0.997,1137.59,1140.59,191,A-20,Alloy 617,Plate,314626
192,CapPass,172.61,-164.40,Trend,1.05,1143.62,1146.62,192,A-20,Alloy 617,Plate,314626
193,CapPass,174.1,-166.30,Trend,1.047,1149.62,1152.62,193,A-20,Alloy 617,Plate,314626
194,CapPass,173.97,-164.90,Trend,1.055,1155.62,1158.65,194,A-20,Alloy 617,Plate,314626
195,CapPass,170.8,-169.30,Trend,1.009,1161.65,1164.65,195,A-20,Alloy 617,Plate,314626
196,CapPass,170.27,-166.40,Trend,1.023,1167.65,1170.65,196,A-20,Alloy 617,Plate,314626
197,CapPass,165.14,-170.30,Trend,0.97,1173.68,1176.68,197,A-20,Alloy 617,Plate,314626
198,CapPass,170.2,-169.50,Trend,1.004,1179.68,1182.68,198,A-20,Alloy 617,Plate,314626
199,CapPass,168.67,-167.40,Trend,1.008,1185.68,1188.71,199,A-20,Alloy 617,Plate,314626
200,CapPass,171.68,-168.10,Trend,1.021,1191.71,1194.71,200,A-20,Alloy 617,Plate,314626
201,CapPass,171.13,-166.90,Trend,1.025,1197.71,1200.75,201,A-20,Alloy 617,Plate,314626
202,CapPass,172.89,-164.60,Trend,1.051,1203.75,1206.75,202,A-20,Alloy 617,Plate,314626
203,CapPass,174.92,-168.70,Trend,1.037,1209.75,1212.78,203,A-20,Alloy 617,Plate,314626
204,CapPass,169.17,-171.60,Trend,0.986,1215.75,1218.78,204,A-20,Alloy 617,Plate,314626
205,CapPass,171.08,-170.80,Trend,1.002,1221.78,1224.78,205,A-20,Alloy 617,Plate,314626
206,CapPass,173.24,-161.90,Trend,1.07,1227.75,1230.4,206,A-20,Alloy 617,Plate,314626
207,CapPass,162.03,-169.10,Trend,0.958,1233.81,1236.81,207,A-20,Alloy 617,Plate,314626
208,CapPass,162.95,-170.00,Trend,0.959,1239.81,1242.81,208,A-20,Alloy 617,Plate,314626
209,CapPass,168.98,-171.50,Trend,0.985,1245.84,1248.81,209,A-20,Alloy 617,Plate,314626
210,CapPass,164.99,-167.40,Trend,0.986,1251.84,1254.84,210,A-20,Alloy 617,Plate,314626
211,CapPass,169.93,-169.90,Trend,1,1257.84,1260.87,211,A-20,Alloy 617,Plate,314626
212,CapPass,168.24,-167.80,Trend,1.003,1263.87,1266.87,212,A-20,Alloy 617,Plate,314626
213,CapPass,171.7,-171.90,Trend,0.999,1269.87,1272.87,213,A-20,Alloy 617,Plate,314626
214,CapPass,164.05,-168.80,Trend,0.972,1275.87,1278.9,214,A-20,Alloy 617,Plate,314626
215,CapPass,167.7,-173.20,Trend,0.968,1281.9,1284.9,215,A-20,Alloy 617,Plate,314626
216,CapPass,167.03,-169.20,Trend,0.987,1287.9,1290.93,216,A-20,Alloy 617,Plate,314626
217,CapPass,165.1,-172.00,Trend,0.96,1293.93,1296.9,217,A-20,Alloy 617,Plate,314626
218,CapPass,166.37,-168.20,Trend,0.989,1299.93,1302.93,218,A-20,Alloy 617,Plate,314626
219,CapPass,169.43,-169.40,Trend,1,1305.93,1308.96,219,A-20,Alloy 617,Plate,314626
220,CapPass,165.63,-168.50,Trend,0.983,1311.96,1315,220,A-20,Alloy 617,Plate,314626
221,CapPass,168.18,-169.10,Trend,0.995,1317.96,1321,221,A-20,Alloy 617,Plate,314626
222,CapPass,170.08,-169.50,Trend,1.004,1323.96,1327,222,A-20,Alloy 617,Plate,314626
223,CapPass,169.25,-169.20,Trend,1,1330,1333.03,223,A-20,Alloy 617,Plate,314626
224,CapPass,166.11,-167.20,Trend,0.994,1336.03,1339.03,224,A-20,Alloy 617,Plate,314626
225,CapPass,171.61,-170.20,Trend,1.008,1342.03,1345.03,225,A-20,Alloy 617,Plate,314626
226,CapPass,166.14,-165.70,Trend,1.003,1348.06,1351.06,226,A-20,Alloy 617,Plate,314626
227,CapPass,173.52,-169.70,Trend,1.023,1354.06,1357.06,227,A-20,Alloy 617,Plate,314626
228,CapPass,171.93,-170.20,Trend,1.01,1360.06,1363.09,228,A-20,Alloy 617,Plate,314626
229,CapPass,168.69,-167.60,Trend,1.006,1366.09,1369.09,229,A-20,Alloy 617,Plate,314626
230,CapPass,169.95,-169.80,Trend,1.001,1372.09,1375.09,230,A-20,Alloy 617,Plate,314626
231,CapPass,171.55,-165.60,Trend,1.036,1378.09,1381.12,231,A-20,Alloy 617,Plate,314626
232,CapPass,169.67,-170.90,Trend,0.993,1384.12,1387.12,232,A-20,Alloy 617,Plate,314626
233,CapPass,167.14,-166.60,Trend,1.003,1390.12,1393.15,233,A-20,Alloy 617,Plate,314626
234,CapPass,167.99,-168.00,Trend,1,1396.12,1399.15,234,A-20,Alloy 617,Plate,314626
235,CapPass,164.83,-170.50,Trend,0.967,1402.15,1405.15,235,A-20,Alloy 617,Plate,314626
236,CapPass,171.14,-166.60,Trend,1.028,1408.15,1411.18,236,A-20,Alloy 617,Plate,314626
237,CapPass,169.62,-172.00,Trend,0.986,1414.18,1417.18,237,A-20,Alloy 617,Plate,314626
238,CapPass,167.99,-168.50,Trend,0.997,1420.21,1423.18,238,A-20,Alloy 617,Plate,314626
239,CapPass,171.21,-171.40,Trend,0.999,1426.21,1429.21,239,A-20,Alloy 617,Plate,314626
240,CapPass,167.55,-167.60,Trend,1,1432.21,1435.25,240,A-20,Alloy 617,Plate,314626
241,CapPass,168.23,-166.10,Trend,1.013,1438.21,1441.25,241,A-20,Alloy 617,Plate,314626
242,CapPass,170.41,-169.80,Trend,1.004,1444.25,1447.25,242,A-20,Alloy 617,Plate,314626
243,CapPass,169.61,-164.20,Trend,1.033,1450.25,1453.28,243,A-20,Alloy 617,Plate,314626
244,CapPass,172.92,-170.50,Trend,1.014,1456.28,1459.31,244,A-20,Alloy 617,Plate,314626
245,CapPass,170.94,-168.90,Trend,1.012,1462.28,1465.28,245,A-20,Alloy 617,Plate,314626
246,CapPass,167.32,-167.50,Trend,0.999,1468.31,1471.31,246,A-20,Alloy 617,Plate,314626
247,CapPass,167.28,-169.70,Trend,0.986,1474.31,1477.31,247,A-20,Alloy 617,Plate,314626
248,CapPass,168.83,-171.20,Trend,0.986,1480.31,1483.34,248,A-20,Alloy 617,Plate,314626
249,CapPass,172.41,-166.00,Trend,1.039,1486.34,1489.34,249,A-20,Alloy 617,Plate,314626
250,CapPass,172.58,-168.90,Trend,1.022,1492.31,1495.34,250,A-20,Alloy 617,Plate,314626
251,CapPass,161.03,-170.80,Trend,0.943,1498.34,1501.34,251,A-20,Alloy 617,Plate,314626
252,CapPass,162.39,-173.00,Trend,0.939,1504.37,1507.37,252,A-20,Alloy 617,Plate,314626
253,CapPass,161.51,-171.20,Trend,0.944,1510.37,1513.4,253,A-20,Alloy 617,Plate,314626
254,CapPass,163.89,-167.60,Trend,0.978,1516.4,1519.4,254,A-20,Alloy 617,Plate,314626
255,CapPass,168.79,-169.50,Trend,0.996,1522.4,1525.43,255,A-20,Alloy 617,Plate,314626
256,CapPass,169.66,-173.20,Trend,0.98,1528.43,1531.43,256,A-20,Alloy 617,Plate,314626
257,CapPass,165.91,-168.30,Trend,0.986,1534.43,1537.43,257,A-20,Alloy 617,Plate,314626
258,CapPass,167.74,-170.00,Trend,0.987,1540.43,1543.43,258,A-20,Alloy 617,Plate,314626
259,CapPass,163.36,-169.10,Trend,0.966,1546.43,1549.46,259,A-20,Alloy 617,Plate,314626
260,CapPass,162.34,-168.30,Trend,0.964,1552.5,1555.5,260,A-20,Alloy 617,Plate,314626
261,CapPass,171.04,-169.00,Trend,1.012,1558.5,1561.5,261,A-20,Alloy 617,Plate,314626
262,CapPass,168.64,-171.00,Trend,0.986,1564.5,1567.5,262,A-20,Alloy 617,Plate,314626
263,CapPass,166.65,-171.50,Trend,0.972,1570.5,1573.53,263,A-20,Alloy 617,Plate,314626
264,CapPass,163.18,-172.00,Trend,0.949,1576.53,1579.53,264,A-20,Alloy 617,Plate,314626
265,CapPass,167.32,-171.10,Trend,0.978,1582.56,1585.53,265,A-20,Alloy 617,Plate,314626
266,CapPass,164.86,-171.40,Trend,0.962,1588.56,1591.56,266,A-20,Alloy 617,Plate,314626
267,CapPass,168.11,-171.60,Trend,0.98,1594.56,1597.56,267,A-20,Alloy 617,Plate,314626
268,CapPass,168.03,-169.90,Trend,0.989,1600.56,1603.59,268,A-20,Alloy 617,Plate,314626
269,CapPass,171.04,-168.70,Trend,1.014,1606.59,1609.59,269,A-20,Alloy 617,Plate,314626
270,CapPass,169.39,-171.00,Trend,0.99,1612.59,1615.62,270,A-20,Alloy 617,Plate,314626
271,CapPass,169.98,-168.50,Trend,1.009,1618.59,1621.62,271,A-20,Alloy 617,Plate,314626
272,CapPass,170.32,-169.60,Trend,1.004,1624.62,1627.62,272,A-20,Alloy 617,Plate,314626
273,CapPass,164.47,-168.60,Trend,0.976,1630.65,1633.65,273,A-20,Alloy 617,Plate,314626
274,CapPass,171.36,-166.40,Trend,1.03,1636.65,1639.68,274,A-20,Alloy 617,Plate,314626
275,CapPass,168.52,-171.50,Trend,0.983,1642.65,1645.68,275,A-20,Alloy 617,Plate,314626
276,CapPass,167.51,-168.30,Trend,0.995,1648.68,1651.68,276,A-20,Alloy 617,Plate,314626
277,CapPass,171.37,-171.20,Trend,1.001,1654.68,1657.71,277,A-20,Alloy 617,Plate,314626
278,CapPass,167.36,-167.80,Trend,0.997,1660.71,1663.71,278,A-20,Alloy 617,Plate,314626
279,CapPass,167.48,-172.50,Trend,0.971,1666.71,1669.71,279,A-20,Alloy 617,Plate,314626
280,CapPass,161.62,-163.50,Trend,0.988,1672.75,1675.75,280,A-20,Alloy 617,Plate,314626
281,CapPass,169.47,-164.30,Trend,1.032,1678.75,1681.75,281,A-20,Alloy 617,Plate,314626
282,CapPass,168.45,-165.60,Trend,1.017,1684.75,1687.75,282,A-20,Alloy 617,Plate,314626
283,CapPass,167.23,-164.00,Trend,1.02,1690.75,1693.78,283,A-20,Alloy 617,Plate,314626
284,CapPass,170.54,-166.90,Trend,1.022,1696.78,1699.78,284,A-20,Alloy 617,Plate,314626
285,CapPass,172.62,-167.70,Trend,1.029,1702.81,1705.81,285,A-20,Alloy 617,Plate,314626
286,CapPass,170.17,-162.20,Trend,1.049,1708.81,1711.81,286,A-20,Alloy 617,Plate,314626
287,CapPass,172.03,-167.50,Trend,1.027,1714.81,1717.84,287,A-20,Alloy 617,Plate,314626
288,CapPass,167.2,-166.60,Trend,1.004,1720.84,1723.84,288,A-20,Alloy 617,Plate,314626
289,CapPass,172.69,-168.90,Trend,1.023,1726.84,1729.87,289,A-20,Alloy 617,Plate,314626
290,CapPass,169.01,-170.00,Trend,0.994,1732.84,1735.87,290,A-20,Alloy 617,Plate,314626
291,CapPass,171.23,-169.60,Trend,1.009,1738.84,1741.87,291,A-20,Alloy 617,Plate,314626
292,CapPass,173.12,-165.90,Trend,1.044,1744.87,1747.9,292,A-20,Alloy 617,Plate,314626
293,CapPass,166.97,-165.60,Trend,1.008,1750.9,1753.9,293,A-20,Alloy 617,Plate,314626
294,CapPass,169.03,-166.50,Trend,1.015,1756.9,1759.93,294,A-20,Alloy 617,Plate,314626
295,CapPass,165.18,-166.20,Trend,0.994,1762.93,1765.93,295,A-20,Alloy 617,Plate,314626
296,CapPass,168.78,-170.20,Trend,0.992,1768.93,1771.93,296,A-20,Alloy 617,Plate,314626
297,CapPass,170.81,-168.90,Trend,1.012,1774.93,1777.96,297,A-20,Alloy 617,Plate,314626
298,CapPass,169.71,-170.40,Trend,0.996,1780.96,1783.96,298,A-20,Alloy 617,Plate,314626
299,CapPass,169.27,-167.70,Trend,1.009,1786.96,1789.96,299,A-20,Alloy 617,Plate,314626
300,CapPass,170.72,-172.00,Trend,0.992,1792.96,1796,300,A-20,Alloy 617,Plate,314626
301,CapPass,170.04,-164.90,Trend,1.031,1799,1802,301,A-20,Alloy 617,Plate,314626
302,CapPass,169.47,-167.70,Trend,1.01,1805,1808.03,302,A-20,Alloy 617,Plate,314626
303,CapPass,169.15,-168.00,Trend,1.007,1811.03,1814.06,303,A-20,Alloy 617,Plate,314626
304,CapPass,170.92,-169.60,Trend,1.008,1817.03,1820.06,304,A-20,Alloy 617,Plate,314626
305,CapPass,169.7,-169.50,Trend,1.001,1823.03,1826.06,305,A-20,Alloy 617,Plate,314626
306,CapPass,170.11,-170.90,Trend,0.995,1829.06,1832.06,306,A-20,Alloy 617,Plate,314626
307,CapPass,171.01,-166.80,Trend,1.025,1835.06,1838.09,307,A-20,Alloy 617,Plate,314626
308,CapPass,173.65,-163.50,Trend,1.062,1841.09,1844.09,308,A-20,Alloy 617,Plate,314626
309,CapPass,173.2,-167.30,Trend,1.035,1847.09,1850.12,309,A-20,Alloy 617,Plate,314626
310,CapPass,171.9,-165.70,Trend,1.037,1853.12,1856.12,310,A-20,Alloy 617,Plate,314626
311,CapPass,173.78,-164.60,Trend,1.056,1859.09,1862.06,311,A-20,Alloy 617,Plate,314626
312,CapPass,151.53,-167.60,Trend,0.904,1865.15,1868.12,312,A-20,Alloy 617,Plate,314626
313,CapPass,161.32,-169.20,Trend,0.953,1871.15,1874.15,313,A-20,Alloy 617,Plate,314626
314,CapPass,161.77,-167.60,Trend,0.965,1877.15,1880.15,314,A-20,Alloy 617,Plate,314626
315,CapPass,160.53,-169.60,Trend,0.947,1883.18,1886.18,315,A-20,Alloy 617,Plate,314626
316,CapPass,165.8,-169.40,Trend,0.979,1889.18,1892.18,316,A-20,Alloy 617,Plate,314626
317,CapPass,163.38,-168.10,Trend,0.972,1895.18,1898.21,317,A-20,Alloy 617,Plate,314626
318,CapPass,160.88,-166.50,Trend,0.966,1901.21,1904.21,318,A-20,Alloy 617,Plate,314626
319,CapPass,163.68,-170.90,Trend,0.958,1907.21,1910.21,319,A-20,Alloy 617,Plate,314626
320,CapPass,161.04,-167.40,Trend,0.962,1913.25,1916.25,320,A-20,Alloy 617,Plate,314626
321,CapPass,168.92,-167.90,Trend,1.006,1919.25,1922.25,321,A-20,Alloy 617,Plate,314626
322,CapPass,166.83,-168.00,Trend,0.993,1925.25,1928.28,322,A-20,Alloy 617,Plate,314626
323,CapPass,166.55,-169.00,Trend,0.986,1931.28,1934.31,323,A-20,Alloy 617,Plate,314626
324,CapPass,164.93,-166.30,Trend,0.992,1937.28,1940.31,324,A-20,Alloy 617,Plate,314626
325,CapPass,169.68,-168.50,Trend,1.007,1943.31,1946.31,325,A-20,Alloy 617,Plate,314626
326,CapPass,165.71,-168.10,Trend,0.986,1949.31,1952.34,326,A-20,Alloy 617,Plate,314626
327,CapPass,168.47,-167.30,Trend,1.007,1955.31,1958.34,327,A-20,Alloy 617,Plate,314626
328,CapPass,161.13,-170.40,Trend,0.946,1961.31,1964.34,328,A-20,Alloy 617,Plate,314626
329,CapPass,166.1,-168.50,Trend,0.986,1967.34,1970.34,329,A-20,Alloy 617,Plate,314626
330,CapPass,166.07,-169.00,Trend,0.983,1973.37,1976.37,330,A-20,Alloy 617,Plate,314626
331,CapPass,167.87,-171.70,Trend,0.978,1979.37,1982.37,331,A-20,Alloy 617,Plate,314626
332,CapPass,161.9,-167.90,Trend,0.964,1985.4,1988.4,332,A-20,Alloy 617,Plate,314626
333,CapPass,166.83,-167.90,Trend,0.993,1991.4,1994.4,333,A-20,Alloy 617,Plate,314626
334,CapPass,166.46,-169.70,Trend,0.981,1997.43,2000.43,334,A-20,Alloy 617,Plate,314626
335,CapPass,169.87,-168.40,Trend,1.009,2003.4,2006.43,335,A-20,Alloy 617,Plate,314626
336,CapPass,169.06,-165.90,Trend,1.019,2009.43,2012.46,336,A-20,Alloy 617,Plate,314626
337,CapPass,169.59,-167.20,Trend,1.014,2015.43,2018.46,337,A-20,Alloy 617,Plate,314626
338,CapPass,166.94,-171.20,Trend,0.975,2021.46,2024.46,338,A-20,Alloy 617,Plate,314626
339,CapPass,167.17,-167.30,Trend,0.999,2027.46,2030.46,339,A-20,Alloy 617,Plate,314626
340,CapPass,167.72,-168.70,Trend,0.994,2033.5,2036.5,340,A-20,Alloy 617,Plate,314626
341,CapPass,164.97,-170.60,Trend,0.967,2039.5,2042.5,341,A-20,Alloy 617,Plate,314626
342,CapPass,162.9,-171.60,Trend,0.949,2045.53,2048.53,342,A-20,Alloy 617,Plate,314626
343,CapPass,167.42,-166.50,Trend,1.006,2051.53,2054.56,343,A-20,Alloy 617,Plate,314626
344,CapPass,171.28,-168.90,Trend,1.014,2057.53,2060.56,344,A-20,Alloy 617,Plate,314626
345,CapPass,169.64,-170.10,Trend,0.997,2063.56,2066.59,345,A-20,Alloy 617,Plate,314626
346,CapPass,162.73,-170.70,Trend,0.953,2069.56,2072.56,346,A-20,Alloy 617,Plate,314626
347,CapPass,165.17,-167.70,Trend,0.985,2075.59,2078.59,347,A-20,Alloy 617,Plate,314626
348,CapPass,170.37,-171.50,Trend,0.993,2081.59,2084.59,348,A-20,Alloy 617,Plate,314626
349,CapPass,166.78,-170.00,Trend,0.981,2087.59,2090.62,349,A-20,Alloy 617,Plate,314626
350,CapPass,168.1,-169.90,Trend,0.989,2093.62,2096.65,350,A-20,Alloy 617,Plate,314626
351,CapPass,170.98,-169.00,Trend,1.012,2099.62,2102.65,351,A-20,Alloy 617,Plate,314626
352,CapPass,168.58,-172.10,Trend,0.98,2105.62,2108.65,352,A-20,Alloy 617,Plate,314626
353,CapPass,166.85,-163.10,Trend,1.023,2111.65,2114.68,353,A-20,Alloy 617,Plate,314626
354,CapPass,170.06,-163.90,Trend,1.038,2117.65,2120.68,354,A-20,Alloy 617,Plate,314626
355,CapPass,169.69,-167.40,Trend,1.013,2123.68,2126.68,355,A-20,Alloy 617,Plate,314626
356,CapPass,167.45,-164.50,Trend,1.018,2129.68,2132.71,356,A-20,Alloy 617,Plate,314626
357,CapPass,170.83,-168.20,Trend,1.016,2135.68,2138.71,357,A-20,Alloy 617,Plate,314626
358,CapPass,166.47,-166.70,Trend,0.998,2141.71,2144.75,358,A-20,Alloy 617,Plate,314626
359,CapPass,168.34,-166.70,Trend,1.01,2147.71,2150.75,359,A-20,Alloy 617,Plate,314626
360,CapPass,167.68,-167.30,Trend,1.002,2153.75,2156.78,360,A-20,Alloy 617,Plate,314626
361,CapPass,167.72,-165.70,Trend,1.012,2159.78,2162.78,361,A-20,Alloy 617,Plate,314626
362,CapPass,173.77,-171.00,Trend,1.016,2165.75,2168.78,362,A-20,Alloy 617,Plate,314626
363,CapPass,165.12,-172.30,Trend,0.958,2171.78,2174.78,363,A-20,Alloy 617,Plate,314626
364,CapPass,168.43,-166.50,Trend,1.011,2177.81,2180.81,364,A-20,Alloy 617,Plate,314626
365,CapPass,170.37,-167.70,Trend,1.016,2183.81,2186.81,365,A-20,Alloy 617,Plate,314626
366,CapPass,168.59,-166.20,Trend,1.015,2189.81,2192.84,366,A-20,Alloy 617,Plate,314626
367,CapPass,169.78,-168.50,Trend,1.008,2195.84,2198.84,367,A-20,Alloy 617,Plate,314626
368,CapPass,166.58,-167.20,Trend,0.997,2201.84,2204.87,368,A-20,Alloy 617,Plate,314626
369,CapPass,167.95,-168.40,Trend,0.997,2207.87,2210.87,369,A-20,Alloy 617,Plate,314626
370,CapPass,170.2,-165.10,Trend,1.031,2213.87,2216.9,370,A-20,Alloy 617,Plate,314626
371,CapPass,170.01,-166.50,Trend,1.021,2219.87,2222.9,371,A-20,Alloy 617,Plate,314626
372,CapPass,171.42,-165.80,Trend,1.034,2225.87,2228.9,372,A-20,Alloy 617,Plate,314626
373,CapPass,171.4,-165.00,Trend,1.039,2231.9,2234.93,373,A-20,Alloy 617,Plate,314626
374,CapPass,164.32,-165.90,Trend,0.991,2237.93,2240.93,374,A-20,Alloy 617,Plate,314626
375,CapPass,174.56,-163.70,Trend,1.066,2243.87,2246.93,375,A-20,Alloy 617,Plate,314626
376,CapPass,157.4,-167.80,Trend,0.938,2249.93,2252.93,376,A-20,Alloy 617,Plate,314626
377,CapPass,160.92,-166.50,Trend,0.966,2255.96,2258.96,377,A-20,Alloy 617,Plate,314626
378,CapPass,162.99,-170.90,Trend,0.954,2261.96,2265,378,A-20,Alloy 617,Plate,314626
379,CapPass,162.82,-167.10,Trend,0.975,2268,2271,379,A-20,Alloy 617,Plate,314626
380,CapPass,164.8,-167.90,Trend,0.981,2274,2277.03,380,A-20,Alloy 617,Plate,314626
381,CapPass,162.68,-166.40,Trend,0.978,2280.03,2283.03,381,A-20,Alloy 617,Plate,314626
382,CapPass,162.24,-167.50,Trend,0.968,2286.03,2289.03,382,A-20,Alloy 617,Plate,314626
383,CapPass,168.21,-169.00,Trend,0.995,2292.03,2295.03,383,A-20,Alloy 617,Plate,314626
384,CapPass,163.84,-166.50,Trend,0.984,2298.03,2301.06,384,A-20,Alloy 617,Plate,314626
385,CapPass,165.57,-168.80,Trend,0.981,2304.06,2307.06,385,A-20,Alloy 617,Plate,314626
386,CapPass,162.67,-171.00,Trend,0.951,2310.09,2313.09,386,A-20,Alloy 617,Plate,314626
387,CapPass,167.94,-168.10,Trend,0.999,2316.09,2319.09,387,A-20,Alloy 617,Plate,314626
388,CapPass,166.27,-171.00,Trend,0.972,2322.12,2325.12,388,A-20,Alloy 617,Plate,314626
389,CapPass,167.27,-169.50,Trend,0.987,2328.12,2331.12,389,A-20,Alloy 617,Plate,314626
390,CapPass,169.97,-168.90,Trend,1.007,2334.12,2337.12,390,A-20,Alloy 617,Plate,314626
391,CapPass,167.74,-171.80,Trend,0.976,2340.12,2343.15,391,A-20,Alloy 617,Plate,314626
392,CapPass,163.37,-170.10,Trend,0.961,2346.15,2349.15,392,A-20,Alloy 617,Plate,314626
393,CapPass,165.93,-170.30,Trend,0.974,2352.15,2355.18,393,A-20,Alloy 617,Plate,314626
394,CapPass,169.13,-168.80,Trend,1.002,2358.18,2361.18,394,A-20,Alloy 617,Plate,314626
395,CapPass,166.29,-167.60,Trend,0.992,2364.18,2367.18,395,A-20,Alloy 617,Plate,314626
396,CapPass,169.7,-171.00,Trend,0.992,2370.21,2373.21,396,A-20,Alloy 617,Plate,314626
397,CapPass,164.2,-171.40,Trend,0.958,2376.21,2379.21,397,A-20,Alloy 617,Plate,314626
398,CapPass,165.66,-169.90,Trend,0.975,2382.21,2385.25,398,A-20,Alloy 617,Plate,314626
399,CapPass,168.12,-173.40,Trend,0.969,2388.25,2391.25,399,A-20,Alloy 617,Plate,314626
400,CapPass,166.78,-171.80,Trend,0.971,2394.25,2397.25,400,A-20,Alloy 617,Plate,314626
401,CapPass,166.6,-170.30,Trend,0.978,2400.28,2403.28,401,A-20,Alloy 617,Plate,314626
402,CapPass,166.43,-169.60,Trend,0.981,2406.28,2409.28,402,A-20,Alloy 617,Plate,314626
403,CapPass,167.02,-168.20,Trend,0.993,2412.31,2415.31,403,A-20,Alloy 617,Plate,314626
404,CapPass,168.08,-172.90,Trend,0.972,2418.31,2421.31,404,A-20,Alloy 617,Plate,314626
405,CapPass,165.15,-168.80,Trend,0.979,2424.34,2427.34,405,A-20,Alloy 617,Plate,314626
406,CapPass,167.46,-169.40,Trend,0.989,2430.34,2433.34,406,A-20,Alloy 617,Plate,314626
407,CapPass,166.69,-168.10,Trend,0.992,2436.34,2439.37,407,A-20,Alloy 617,Plate,314626
408,CapPass,170.59,-167.50,Trend,1.019,2442.31,2445.28,408,A-20,Alloy 617,Plate,314626
409,CapPass,164.12,-169.00,Trend,0.971,2448.37,2451.37,409,A-20,Alloy 617,Plate,314626
410,CapPass,165.17,-168.20,Trend,0.982,2454.37,2457.37,410,A-20,Alloy 617,Plate,314626
411,CapPass,165.21,-170.70,Trend,0.968,2460.4,2463.4,411,A-20,Alloy 617,Plate,314626
412,CapPass,164.31,-169.80,Trend,0.967,2466.4,2469.4,412,A-20,Alloy 617,Plate,314626
413,CapPass,164.04,-168.00,Trend,0.977,2472.4,2475.43,413,A-20,Alloy 617,Plate,314626
414,CapPass,166.14,-171.80,Trend,0.967,2478.43,2481.43,414,A-20,Alloy 617,Plate,314626
415,CapPass,167.31,-167.80,Trend,0.997,2484.43,2487.46,415,A-20,Alloy 617,Plate,314626
416,CapPass,171.09,-168.40,Trend,1.016,2490.46,2493.46,416,A-20,Alloy 617,Plate,314626
417,CapPass,165.56,-170.60,Trend,0.971,2496.46,2499.46,417,A-20,Alloy 617,Plate,314626
418,CapPass,166.8,-166.20,Trend,1.004,2502.5,2505.5,418,A-20,Alloy 617,Plate,314626
419,CapPass,168.21,-171.00,Trend,0.983,2508.5,2511.5,419,A-20,Alloy 617,Plate,314626
420,CapPass,167.34,-167.30,Trend,1,2514.5,2517.5,420,A-20,Alloy 617,Plate,314626
421,CapPass,170.72,-166.30,Trend,1.027,2520.53,2523.56,421,A-20,Alloy 617,Plate,314626
422,CapPass,169.47,-166.50,Trend,1.018,2526.53,2529.56,422,A-20,Alloy 617,Plate,314626
423,CapPass,168.85,-168.10,Trend,1.004,2532.53,2535.56,423,A-20,Alloy 617,Plate,314626
424,CapPass,165.6,-167.50,Trend,0.989,2538.56,2541.59,424,A-20,Alloy 617,Plate,314626
425,CapPass,168.41,-170.20,Trend,0.989,2544.56,2547.59,425,A-20,Alloy 617,Plate,314626
426,CapPass,168.06,-167.40,Trend,1.004,2550.59,2553.59,426,A-20,Alloy 617,Plate,314626
427,CapPass,166.2,-168.00,Trend,0.989,2556.59,2559.62,427,A-20,Alloy 617,Plate,314626
428,CapPass,168.92,-168.30,Trend,1.004,2562.62,2565.62,428,A-20,Alloy 617,Plate,314626
429,CapPass,164.54,-167.80,Trend,0.981,2568.62,2571.62,429,A-20,Alloy 617,Plate,314626
430,CapPass,169.37,-170.70,Trend,0.992,2574.65,2577.65,430,A-20,Alloy 617,Plate,314626
431,CapPass,165.65,-169.40,Trend,0.978,2580.65,2583.65,431,A-20,Alloy 617,Plate,314626
432,CapPass,165.49,-168.30,Trend,0.984,2586.62,2589.68,432,A-20,Alloy 617,Plate,314626
433,CapPass,168.81,-168.50,Trend,1.002,2592.65,2595.68,433,A-20,Alloy 617,Plate,314626
434,CapPass,163.51,-171.30,Trend,0.955,2598.68,2601.71,434,A-20,Alloy 617,Plate,314626
435,CapPass,170.25,-168.80,Trend,1.009,2604.68,2607.71,435,A-20,Alloy 617,Plate,314626
436,CapPass,167.32,-169.20,Trend,0.989,2610.71,2613.71,436,A-20,Alloy 617,Plate,314626
437,CapPass,168.19,-165.10,Trend,1.019,2616.75,2619.75,437,A-20,Alloy 617,Plate,314626
438,CapPass,165.8,-171.00,Trend,0.97,2622.75,2625.75,438,A-20,Alloy 617,Plate,314626
439,CapPass,164.75,-167.00,Trend,0.987,2628.75,2631.75,439,A-20,Alloy 617,Plate,314626
440,CapPass,171.12,-171.30,Trend,0.999,2634.75,2637.78,440,A-20,Alloy 617,Plate,314626
441,CapPass,166.86,-170.00,Trend,0.982,2640.78,2643.78,441,A-20,Alloy 617,Plate,314626
442,CapPass,166.54,-170.30,Trend,0.978,2646.78,2649.81,442,A-20,Alloy 617,Plate,314626
443,CapPass,170.27,-171.60,Trend,0.992,2652.81,2655.81,443,A-20,Alloy 617,Plate,314626
444,CapPass,167.65,-165.50,Trend,1.013,2658.81,2661.84,444,A-20,Alloy 617,Plate,314626
445,CapPass,170.96,-166.20,Trend,1.028,2664.84,2667.84,445,A-20,Alloy 617,Plate,314626
446,CapPass,167.41,-170.00,Trend,0.985,2670.84,2673.84,446,A-20,Alloy 617,Plate,314626
447,CapPass,169.44,-171.20,Trend,0.99,2676.84,2679.87,447,A-20,Alloy 617,Plate,314626
448,CapPass,164.25,-167.90,Trend,0.978,2682.87,2685.87,448,A-20,Alloy 617,Plate,314626
449,CapPass,169.12,-166.90,Trend,1.014,2688.87,2691.87,449,A-20,Alloy 617,Plate,314626
450,CapPass,168.88,-172.30,Trend,0.98,2694.9,2697.87,450,A-20,Alloy 617,Plate,314626
451,CapPass,162.6,-165.70,Trend,0.982,2700.62,2703.9,451,A-20,Alloy 617,Plate,314626
452,CapPass,171.43,-164.10,Trend,1.045,2706.9,2709.93,452,A-20,Alloy 617,Plate,314626
453,CapPass,162.1,-166.90,Trend,0.971,2712.9,2715.93,453,A-20,Alloy 617,Plate,314626
454,CapPass,171.17,-166.80,Trend,1.026,2718.93,2721.96,454,A-20,Alloy 617,Plate,314626
455,CapPass,171.51,-166.00,Trend,1.033,2724.93,2727.96,455,A-20,Alloy 617,Plate,314626
456,CapPass,171.65,-165.00,Trend,1.041,2730.93,2733.96,456,A-20,Alloy 617,Plate,314626
457,CapPass,168.03,-167.50,Trend,1.003,2736.96,2740,457,A-20,Alloy 617,Plate,314626
458,CapPass,169.66,-164.90,Trend,1.029,2743,2746,458,A-20,Alloy 617,Plate,314626
459,CapPass,170.92,-168.80,Trend,1.013,2749,2752,459,A-20,Alloy 617,Plate,314626
460,CapPass,168.09,-166.20,Trend,1.011,2755.03,2758.03,460,A-20,Alloy 617,Plate,314626
461,CapPass,170.37,-166.50,Trend,1.023,2761.03,2764.03,461,A-20,Alloy 617,Plate,314626
462,CapPass,167.96,-166.90,Trend,1.006,2767.03,2770.03,462,A-20,Alloy 617,Plate,314626
463,CapPass,168.47,-165.60,Trend,1.017,2773.06,2776.06,463,A-20,Alloy 617,Plate,314626
464,CapPass,170.01,-165.80,Trend,1.025,2779.06,2782.09,464,A-20,Alloy 617,Plate,314626
465,CapPass,168.73,-168.00,Trend,1.004,2785.09,2788.09,465,A-20,Alloy 617,Plate,314626
466,CapPass,168.78,-165.40,Trend,1.02,2791.09,2794.12,466,A-20,Alloy 617,Plate,314626
467,CapPass,169.4,-169.30,Trend,1.001,2797.12,2800.12,467,A-20,Alloy 617,Plate,314626
468,CapPass,167.11,-168.90,Trend,0.989,2803.12,2806.12,468,A-20,Alloy 617,Plate,314626
