Repository: js-molina/fatigue-A617

File: data/950C/Strain rate 0.001/0.30% strain/HTM_A20_PeakStress_B1.csv (part 1 of 15)
"Cycle","Data State","Max Stress Mpa","Min Stress Mpa","Qual State","Stress Ratio","Time Max Stress Sec","Time Min Stress Sec","Count","Sample","Alloy","Material_Form","Heat"
1,"CapPass",110.86,-97.49,"Qualified",1.137,0.92,2.95,1,"B-1","Alloy 617","Plate",314626
2,"CapPass",113.88,-112.8,"Qualified",1.010,5.04,7.36,2,"B-1","Alloy 617","Plate",314626
3,"CapPass",121.87,-133.1,"Qualified",0.916,9.54,12.03,3,"B-1","Alloy 617","Plate",314626
4,"CapPass",135.23,-144.1,"Qualified",0.939,14.45,17.13,4,"B-1","Alloy 617","Plate",314626
5,"CapPass",150.41,-160.5,"Qualified",0.937,19.79,22.59,5,"B-1","Alloy 617","Plate",314626
6,"CapPass",162.70,-162.2,"Qualified",1.003,25.45,28.24,6,"B-1","Alloy 617","Plate",314626
7,"CapPass",170.25,-158.3,"Qualified",1.076,31.16,34.15,7,"B-1","Alloy 617","Plate",314626
8,"CapPass",167.28,-160.5,"Qualified",1.042,37.07,39.75,8,"B-1","Alloy 617","Plate",314626
9,"CapPass",169.30,-161.9,"Qualified",1.046,43.05,45.78,9,"B-1","Alloy 617","Plate",314626
10,"CapPass",169.29,-163.5,"Qualified",1.035,49.02,51.88,10,"B-1","Alloy 617","Plate",314626
11,"CapPass",170.21,-165.4,"Qualified",1.029,55.03,57.93,11,"B-1","Alloy 617","Plate",314626
12,"CapPass",169.19,-166.6,"Qualified",1.015,60.98,63.92,12,"B-1","Alloy 617","Plate",314626
13,"CapPass",171.41,-165.0,"Qualified",1.039,66.97,69.84,13,"B-1","Alloy 617","Plate",314626
14,"CapPass",171.09,-168.7,"Qualified",1.014,72.91,75.85,14,"B-1","Alloy 617","Plate",314626
15,"CapPass",170.78,-170.6,"Qualified",1.001,78.91,81.85,15,"B-1","Alloy 617","Plate",314626
16,"CapPass",169.32,-171.8,"Qualified",0.986,84.90,87.85,16,"B-1","Alloy 617","Plate",314626
17,"CapPass",167.61,-172.3,"Qualified",0.973,90.89,93.83,17,"B-1","Alloy 617","Plate",314626
18,"CapPass",168.62,-172.0,"Qualified",0.981,96.85,99.80,18,"B-1","Alloy 617","Plate",314626
19,"CapPass",168.27,-170.7,"Qualified",0.986,102.84,105.77,19,"B-1","Alloy 617","Plate",314626
20,"CapPass",170.23,-171.5,"Qualified",0.993,108.80,111.74,20,"B-1","Alloy 617","Plate",314626
21,"CapPass",168.52,-170.9,"Qualified",0.986,114.77,117.66,21,"B-1","Alloy 617","Plate",314626
22,"CapPass",165.73,-166.8,"Qualified",0.994,119.93,123.63,22,"B-1","Alloy 617","Plate",314626
23,"CapPass",176.70,-168.4,"Qualified",1.049,126.65,129.61,23,"B-1","Alloy 617","Plate",314626
24,"CapPass",175.24,-169.2,"Qualified",1.035,132.63,135.59,24,"B-1","Alloy 617","Plate",314626
25,"CapPass",174.39,-169.4,"Qualified",1.029,138.62,141.55,25,"B-1","Alloy 617","Plate",314626
26,"CapPass",174.28,-170.2,"Qualified",1.024,144.58,147.52,26,"B-1","Alloy 617","Plate",314626
27,"CapPass",174.39,-171.3,"Qualified",1.018,150.55,153.50,27,"B-1","Alloy 617","Plate",314626
28,"CapPass",173.70,-170.9,"Qualified",1.016,156.52,159.45,28,"B-1","Alloy 617","Plate",314626
29,"CapPass",167.82,-165.9,"Qualified",1.012,161.95,165.31,29,"B-1","Alloy 617","Plate",314626
30,"CapPass",172.15,-164.5,"Qualified",1.046,168.37,171.37,30,"B-1","Alloy 617","Plate",314626
31,"CapPass",174.96,-166.5,"Qualified",1.051,174.41,177.35,31,"B-1","Alloy 617","Plate",314626
32,"CapPass",173.05,-169.2,"Qualified",1.023,180.38,183.34,32,"B-1","Alloy 617","Plate",314626
33,"CapPass",172.86,-168.0,"Qualified",1.029,186.37,189.32,33,"B-1","Alloy 617","Plate",314626
34,"CapPass",175.20,-167.6,"Qualified",1.045,192.34,195.29,34,"B-1","Alloy 617","Plate",314626
35,"CapPass",171.36,-169.8,"Qualified",1.009,198.32,201.21,35,"B-1","Alloy 617","Plate",314626
36,"CapPass",171.80,-168.5,"Qualified",1.019,204.07,207.17,36,"B-1","Alloy 617","Plate",314626
37,"CapPass",172.56,-165.2,"Qualified",1.044,210.22,213.19,37,"B-1","Alloy 617","Plate",314626
38,"CapPass",173.89,-167.3,"Qualified",1.039,216.18,219.16,38,"B-1","Alloy 617","Plate",314626
39,"CapPass",171.97,-167.9,"Qualified",1.024,222.19,225.13,39,"B-1","Alloy 617","Plate",314626
40,"CapPass",169.96,-169.7,"Qualified",1.002,228.16,231.11,40,"B-1","Alloy 617","Plate",314626
41,"CapPass",172.26,-169.7,"Qualified",1.015,234.13,237.07,41,"B-1","Alloy 617","Plate",314626
42,"CapPass",173.28,-168.5,"Qualified",1.028,240.09,243.05,42,"B-1","Alloy 617","Plate",314626
43,"CapPass",172.62,-169.4,"Qualified",1.019,246.07,248.98,43,"B-1","Alloy 617","Plate",314626
44,"CapPass",170.09,-167.9,"Qualified",1.013,251.55,254.93,44,"B-1","Alloy 617","Plate",314626
45,"CapPass",170.10,-168.8,"Qualified",1.008,257.99,260.95,45,"B-1","Alloy 617","Plate",314626
46,"CapPass",170.62,-170.4,"Qualified",1.002,263.98,266.91,46,"B-1","Alloy 617","Plate",314626
47,"CapPass",171.80,-168.6,"Qualified",1.019,269.95,272.90,47,"B-1","Alloy 617","Plate",314626
48,"CapPass",173.04,-169.3,"Qualified",1.022,275.91,278.87,48,"B-1","Alloy 617","Plate",314626
49,"CapPass",173.39,-169.3,"Qualified",1.024,281.88,284.83,49,"B-1","Alloy 617","Plate",314626
50,"CapPass",171.14,-169.4,"Qualified",1.010,287.86,290.81,50,"B-1","Alloy 617","Plate",314626
51,"CapPass",171.51,-169.1,"Qualified",1.014,293.83,296.72,51,"B-1","Alloy 617","Plate",314626
52,"CapPass",171.17,-167.4,"Qualified",1.022,299.45,302.68,52,"B-1","Alloy 617","Plate",314626
53,"CapPass",169.59,-169.4,"Qualified",1.001,305.74,308.70,53,"B-1","Alloy 617","Plate",314626
54,"CapPass",171.60,-167.7,"Qualified",1.023,311.73,314.60,54,"B-1","Alloy 617","Plate",314626
55,"CapPass",167.25,-165.5,"Qualified",1.011,317.65,320.59,55,"B-1","Alloy 617","Plate",314626
56,"CapPass",169.86,-165.6,"Qualified",1.026,323.61,326.59,56,"B-1","Alloy 617","Plate",314626
57,"CapPass",171.83,-167.0,"Qualified",1.029,329.61,332.57,57,"B-1","Alloy 617","Plate",314626
58,"CapPass",171.18,-169.7,"Qualified",1.009,335.61,338.55,58,"B-1","Alloy 617","Plate",314626
59,"CapPass",169.23,-169.4,"Qualified",0.999,341.58,344.53,59,"B-1","Alloy 617","Plate",314626
60,"CapPass",170.72,-169.2,"Qualified",1.009,347.56,350.51,60,"B-1","Alloy 617","Plate",314626
61,"CapPass",174.14,-168.7,"Qualified",1.032,353.51,356.47,61,"B-1","Alloy 617","Plate",314626
62,"CapPass",172.16,-167.2,"Qualified",1.030,359.43,362.45,62,"B-1","Alloy 617","Plate",314626
63,"CapPass",172.00,-168.6,"Qualified",1.020,365.46,368.33,63,"B-1","Alloy 617","Plate",314626
64,"CapPass",173.58,-166.3,"Qualified",1.044,371.13,374.21,64,"B-1","Alloy 617","Plate",314626
65,"CapPass",165.88,-172.2,"Qualified",0.963,377.38,380.33,65,"B-1","Alloy 617","Plate",314626
66,"CapPass",168.56,-169.9,"Qualified",0.992,383.36,386.31,66,"B-1","Alloy 617","Plate",314626
67,"CapPass",169.07,-170.1,"Qualified",0.994,389.34,392.29,67,"B-1","Alloy 617","Plate",314626
68,"CapPass",168.55,-171.2,"Qualified",0.984,395.32,398.22,68,"B-1","Alloy 617","Plate",314626
69,"CapPass",163.21,-162.6,"Qualified",1.004,400.86,404.20,69,"B-1","Alloy 617","Plate",314626
70,"CapPass",174.57,-165.0,"Qualified",1.058,407.23,410.19,70,"B-1","Alloy 617","Plate",314626
71,"CapPass",175.09,-166.8,"Qualified",1.050,413.20,416.16,71,"B-1","Alloy 617","Plate",314626
72,"CapPass",173.59,-166.8,"Qualified",1.041,419.18,422.12,72,"B-1","Alloy 617","Plate",314626
73,"CapPass",172.62,-168.5,"Qualified",1.024,425.15,428.10,73,"B-1","Alloy 617","Plate",314626
74,"CapPass",172.90,-166.1,"Qualified",1.041,431.13,434.09,74,"B-1","Alloy 617","Plate",314626
75,"CapPass",173.91,-168.4,"Qualified",1.032,437.09,440.05,75,"B-1","Alloy 617","Plate",314626
76,"CapPass",173.52,-167.6,"Qualified",1.035,443.06,446.02,76,"B-1","Alloy 617","Plate",314626
77,"CapPass",173.85,-170.4,"Qualified",1.020,449.03,451.97,77,"B-1","Alloy 617","Plate",314626
78,"CapPass",171.03,-166.6,"Qualified",1.027,454.63,457.91,78,"B-1","Alloy 617","Plate",314626
79,"CapPass",171.42,-168.5,"Qualified",1.018,460.96,463.91,79,"B-1","Alloy 617","Plate",314626
80,"CapPass",170.33,-170.3,"Qualified",1.000,466.95,469.88,80,"B-1","Alloy 617","Plate",314626
81,"CapPass",170.08,-169.1,"Qualified",1.006,472.91,475.86,81,"B-1","Alloy 617","Plate",314626
82,"CapPass",171.69,-169.9,"Qualified",1.010,478.88,481.84,82,"B-1","Alloy 617","Plate",314626
83,"CapPass",169.84,-165.1,"Qualified",1.029,484.80,487.76,83,"B-1","Alloy 617","Plate",314626
84,"CapPass",174.02,-167.1,"Qualified",1.041,490.81,493.77,84,"B-1","Alloy 617","Plate",314626
85,"CapPass",173.86,-167.4,"Qualified",1.039,496.80,499.74,85,"B-1","Alloy 617","Plate",314626
86,"CapPass",173.21,-169.1,"Qualified",1.024,502.76,505.71,86,"B-1","Alloy 617","Plate",314626
87,"CapPass",172.80,-168.4,"Qualified",1.026,508.73,511.69,87,"B-1","Alloy 617","Plate",314626
88,"CapPass",172.56,-167.9,"Qualified",1.028,514.71,517.61,88,"B-1","Alloy 617","Plate",314626
89,"CapPass",168.54,-165.1,"Qualified",1.021,520.56,523.49,89,"B-1","Alloy 617","Plate",314626
90,"CapPass",171.66,-167.5,"Qualified",1.025,526.54,529.58,90,"B-1","Alloy 617","Plate",314626
91,"CapPass",172.44,-168.6,"Qualified",1.023,532.59,535.56,91,"B-1","Alloy 617","Plate",314626
92,"CapPass",171.02,-170.3,"Qualified",1.004,538.59,541.52,92,"B-1","Alloy 617","Plate",314626
93,"CapPass",171.03,-165.5,"Qualified",1.033,544.07,547.47,93,"B-1","Alloy 617","Plate",314626
94,"CapPass",171.52,-167.7,"Qualified",1.023,550.51,553.45,94,"B-1","Alloy 617","Plate",314626
95,"CapPass",172.58,-166.6,"Qualified",1.036,556.48,559.44,95,"B-1","Alloy 617","Plate",314626
96,"CapPass",172.62,-170.5,"Qualified",1.012,562.46,565.41,96,"B-1","Alloy 617","Plate",314626
97,"CapPass",171.33,-169.6,"Qualified",1.010,568.43,571.38,97,"B-1","Alloy 617","Plate",314626
98,"CapPass",171.09,-169.7,"Qualified",1.008,574.39,577.35,98,"B-1","Alloy 617","Plate",314626
99,"CapPass",172.29,-169.7,"Qualified",1.015,580.38,583.32,99,"B-1","Alloy 617","Plate",314626
100,"CapPass",172.18,-169.4,"Qualified",1.016,586.33,589.27,100,"B-1","Alloy 617","Plate",314626
101,"CapPass",168.24,-166.3,"Qualified",1.012,592.09,595.24,101,"B-1","Alloy 617","Plate",314626
102,"CapPass",170.25,-169.9,"Qualified",1.002,598.28,601.20,102,"B-1","Alloy 617","Plate",314626
103,"CapPass",172.82,-165.7,"Qualified",1.043,604.23,607.20,103,"B-1","Alloy 617","Plate",314626
104,"CapPass",171.61,-165.4,"Qualified",1.038,610.23,613.18,104,"B-1","Alloy 617","Plate",314626
105,"CapPass",171.98,-166.2,"Qualified",1.035,616.19,619.14,105,"B-1","Alloy 617","Plate",314626
106,"CapPass",173.25,-167.8,"Qualified",1.032,622.16,625.11,106,"B-1","Alloy 617","Plate",314626
107,"CapPass",173.32,-169.8,"Qualified",1.021,628.13,631.06,107,"B-1","Alloy 617","Plate",314626
108,"CapPass",167.97,-164.3,"Qualified",1.022,633.75,636.86,108,"B-1","Alloy 617","Plate",314626
109,"CapPass",170.83,-168.6,"Qualified",1.013,640.04,642.99,109,"B-1","Alloy 617","Plate",314626
110,"CapPass",172.40,-167.1,"Qualified",1.032,646.01,648.95,110,"B-1","Alloy 617","Plate",314626
111,"CapPass",172.00,-167.2,"Qualified",1.028,651.97,654.95,111,"B-1","Alloy 617","Plate",314626
112,"CapPass",171.79,-168.3,"Qualified",1.021,657.97,660.93,112,"B-1","Alloy 617","Plate",314626
113,"CapPass",170.78,-167.7,"Qualified",1.018,663.94,666.90,113,"B-1","Alloy 617","Plate",314626
114,"CapPass",173.14,-166.9,"Qualified",1.037,669.92,672.88,114,"B-1","Alloy 617","Plate",314626
115,"CapPass",173.84,-168.0,"Qualified",1.035,675.89,678.84,115,"B-1","Alloy 617","Plate",314626
116,"CapPass",171.39,-170.5,"Qualified",1.005,681.85,684.80,116,"B-1","Alloy 617","Plate",314626
117,"CapPass",169.76,-169.7,"Qualified",1.001,687.84,690.75,117,"B-1","Alloy 617","Plate",314626
118,"CapPass",170.45,-165.4,"Qualified",1.031,693.40,696.71,118,"B-1","Alloy 617","Plate",314626
119,"CapPass",171.33,-168.6,"Qualified",1.016,699.75,702.71,119,"B-1","Alloy 617","Plate",314626
120,"CapPass",169.81,-169.7,"Qualified",1.001,705.73,708.68,120,"B-1","Alloy 617","Plate",314626
121,"CapPass",170.23,-169.4,"Qualified",1.005,711.70,714.59,121,"B-1","Alloy 617","Plate",314626
122,"CapPass",168.16,-164.8,"Qualified",1.021,717.54,720.61,122,"B-1","Alloy 617","Plate",314626
123,"CapPass",173.02,-166.6,"Qualified",1.038,723.63,726.59,123,"B-1","Alloy 617","Plate",314626
124,"CapPass",173.27,-167.3,"Qualified",1.036,729.61,732.57,124,"B-1","Alloy 617","Plate",314626
125,"CapPass",172.93,-168.8,"Qualified",1.025,735.58,738.53,125,"B-1","Alloy 617","Plate",314626
126,"CapPass",172.66,-168.6,"Qualified",1.024,741.55,744.50,126,"B-1","Alloy 617","Plate",314626
127,"CapPass",174.70,-166.7,"Qualified",1.048,747.52,750.48,127,"B-1","Alloy 617","Plate",314626
128,"CapPass",174.24,-167.4,"Qualified",1.041,753.48,756.45,128,"B-1","Alloy 617","Plate",314626
129,"CapPass",172.06,-169.5,"Qualified",1.015,759.47,762.38,129,"B-1","Alloy 617","Plate",314626
130,"CapPass",172.20,-168.2,"Qualified",1.024,765.39,768.37,130,"B-1","Alloy 617","Plate",314626
131,"CapPass",169.82,-168.7,"Qualified",1.007,771.35,774.36,131,"B-1","Alloy 617","Plate",314626
132,"CapPass",172.10,-168.2,"Qualified",1.023,777.37,780.33,132,"B-1","Alloy 617","Plate",314626
133,"CapPass",172.63,-168.5,"Qualified",1.024,783.32,786.30,133,"B-1","Alloy 617","Plate",314626
134,"CapPass",171.80,-168.6,"Qualified",1.019,789.32,792.28,134,"B-1","Alloy 617","Plate",314626
135,"CapPass",171.82,-170.6,"Qualified",1.007,795.29,798.23,135,"B-1","Alloy 617","Plate",314626
136,"CapPass",164.02,-163.7,"Qualified",1.002,800.91,804.18,136,"B-1","Alloy 617","Plate",314626
137,"CapPass",174.85,-163.9,"Qualified",1.067,807.21,810.16,137,"B-1","Alloy 617","Plate",314626
138,"CapPass",175.02,-165.1,"Qualified",1.060,813.17,816.15,138,"B-1","Alloy 617","Plate",314626
139,"CapPass",173.07,-167.4,"Qualified",1.034,819.16,822.11,139,"B-1","Alloy 617","Plate",314626
140,"CapPass",174.06,-168.3,"Qualified",1.034,825.13,828.07,140,"B-1","Alloy 617","Plate",314626
141,"CapPass",173.31,-168.5,"Qualified",1.028,831.10,834.05,141,"B-1","Alloy 617","Plate",314626
142,"CapPass",173.29,-168.7,"Qualified",1.027,837.08,840.02,142,"B-1","Alloy 617","Plate",314626
143,"CapPass",174.31,-168.0,"Qualified",1.038,843.04,846.00,143,"B-1","Alloy 617","Plate",314626
144,"CapPass",173.91,-167.8,"Qualified",1.036,849.01,851.96,144,"B-1","Alloy 617","Plate",314626
145,"CapPass",174.28,-167.0,"Qualified",1.043,854.98,857.93,145,"B-1","Alloy 617","Plate",314626
146,"CapPass",176.25,-167.9,"Qualified",1.050,860.95,863.91,146,"B-1","Alloy 617","Plate",314626
147,"CapPass",174.87,-168.7,"Qualified",1.036,866.92,869.88,147,"B-1","Alloy 617","Plate",314626
148,"CapPass",173.86,-169.9,"Qualified",1.023,872.89,875.84,148,"B-1","Alloy 617","Plate",314626
149,"CapPass",171.43,-169.5,"Qualified",1.011,878.88,881.78,149,"B-1","Alloy 617","Plate",314626
150,"CapPass",171.32,-167.0,"Qualified",1.026,884.46,887.73,150,"B-1","Alloy 617","Plate",314626
151,"CapPass",171.05,-169.7,"Qualified",1.008,890.79,893.74,151,"B-1","Alloy 617","Plate",314626
152,"CapPass",171.15,-170.1,"Qualified",1.006,896.77,899.66,152,"B-1","Alloy 617","Plate",314626
153,"CapPass",164.78,-164.9,"Qualified",0.999,902.34,905.66,153,"B-1","Alloy 617","Plate",314626
154,"CapPass",172.38,-167.3,"Qualified",1.031,908.69,911.66,154,"B-1","Alloy 617","Plate",314626
155,"CapPass",174.14,-167.2,"Qualified",1.041,914.66,917.62,155,"B-1","Alloy 617","Plate",314626
156,"CapPass",173.34,-167.2,"Qualified",1.037,920.64,923.59,156,"B-1","Alloy 617","Plate",314626
157,"CapPass",174.17,-168.6,"Qualified",1.033,926.61,929.55,157,"B-1","Alloy 617","Plate",314626
158,"CapPass",174.07,-168.1,"Qualified",1.036,932.59,935.54,158,"B-1","Alloy 617","Plate",314626
159,"CapPass",172.53,-168.6,"Qualified",1.023,938.55,941.51,159,"B-1","Alloy 617","Plate",314626
160,"CapPass",170.37,-169.6,"Qualified",1.005,944.53,947.48,160,"B-1","Alloy 617","Plate",314626
161,"CapPass",172.00,-169.5,"Qualified",1.015,950.50,953.45,161,"B-1","Alloy 617","Plate",314626
162,"CapPass",173.73,-169.2,"Qualified",1.027,956.47,959.41,162,"B-1","Alloy 617","Plate",314626
163,"CapPass",172.64,-166.8,"Qualified",1.035,962.44,965.30,163,"B-1","Alloy 617","Plate",314626
164,"CapPass",168.17,-162.7,"Qualified",1.034,968.14,971.24,164,"B-1","Alloy 617","Plate",314626
165,"CapPass",174.00,-164.4,"Qualified",1.058,974.34,977.23,165,"B-1","Alloy 617","Plate",314626
166,"CapPass",170.53,-166.5,"Qualified",1.024,980.28,983.27,166,"B-1","Alloy 617","Plate",314626
167,"CapPass",170.20,-167.8,"Qualified",1.014,986.30,989.26,167,"B-1","Alloy 617","Plate",314626
168,"CapPass",170.39,-170.3,"Qualified",1.001,992.28,995.23,168,"B-1","Alloy 617","Plate",314626
169,"CapPass",169.38,-169.8,"Qualified",0.997,998.26,1001.16,169,"B-1","Alloy 617","Plate",314626
170,"CapPass",169.36,-165.6,"Qualified",1.022,1003.70,1007.13,170,"B-1","Alloy 617","Plate",314626
171,"CapPass",171.16,-167.7,"Qualified",1.021,1010.17,1013.13,171,"B-1","Alloy 617","Plate",314626
172,"CapPass",171.53,-167.7,"Qualified",1.023,1016.16,1019.11,172,"B-1","Alloy 617","Plate",314626
173,"CapPass",171.70,-168.7,"Qualified",1.018,1022.12,1025.07,173,"B-1","Alloy 617","Plate",314626
174,"CapPass",172.90,-167.2,"Qualified",1.034,1028.09,1031.05,174,"B-1","Alloy 617","Plate",314626
175,"CapPass",171.05,-169.5,"Qualified",1.009,1034.07,1037.02,175,"B-1","Alloy 617","Plate",314626
176,"CapPass",171.40,-169.2,"Qualified",1.013,1040.04,1042.99,176,"B-1","Alloy 617","Plate",314626
177,"CapPass",172.01,-168.9,"Qualified",1.018,1046.01,1048.97,177,"B-1","Alloy 617","Plate",314626
178,"CapPass",170.89,-168.0,"Qualified",1.017,1051.99,1054.93,178,"B-1","Alloy 617","Plate",314626
179,"CapPass",172.74,-169.4,"Qualified",1.020,1057.95,1060.90,179,"B-1","Alloy 617","Plate",314626
180,"CapPass",167.95,-170.0,"Qualified",0.988,1063.92,1066.77,180,"B-1","Alloy 617","Plate",314626
181,"CapPass",169.62,-166.6,"Qualified",1.018,1069.59,1072.80,181,"B-1","Alloy 617","Plate",314626
182,"CapPass",170.05,-166.5,"Qualified",1.021,1075.82,1078.80,182,"B-1","Alloy 617","Plate",314626
183,"CapPass",172.17,-168.9,"Qualified",1.019,1081.82,1084.78,183,"B-1","Alloy 617","Plate",314626
184,"CapPass",173.31,-167.2,"Qualified",1.037,1087.79,1090.75,184,"B-1","Alloy 617","Plate",314626
185,"CapPass",173.98,-168.9,"Qualified",1.030,1093.77,1096.72,185,"B-1","Alloy 617","Plate",314626
186,"CapPass",171.54,-169.9,"Qualified",1.009,1099.74,1102.70,186,"B-1","Alloy 617","Plate",314626
187,"CapPass",172.60,-165.5,"Qualified",1.043,1105.71,1108.67,187,"B-1","Alloy 617","Plate",314626
188,"CapPass",174.03,-168.0,"Qualified",1.036,1111.68,1114.63,188,"B-1","Alloy 617","Plate",314626
189,"CapPass",172.50,-168.3,"Qualified",1.025,1117.64,1120.55,189,"B-1","Alloy 617","Plate",314626
190,"CapPass",167.65,-165.1,"Qualified",1.015,1123.32,1126.55,190,"B-1","Alloy 617","Plate",314626
191,"CapPass",170.90,-167.2,"Qualified",1.022,1129.55,1132.53,191,"B-1","Alloy 617","Plate",314626
192,"CapPass",171.49,-168.5,"Qualified",1.018,1135.55,1138.51,192,"B-1","Alloy 617","Plate",314626
193,"CapPass",170.72,-168.6,"Qualified",1.012,1141.48,1144.47,193,"B-1","Alloy 617","Plate",314626
194,"CapPass",174.06,-166.7,"Qualified",1.044,1147.49,1150.45,194,"B-1","Alloy 617","Plate",314626
195,"CapPass",172.37,-169.1,"Qualified",1.019,1153.48,1156.41,195,"B-1","Alloy 617","Plate",314626
196,"CapPass",173.45,-169.7,"Qualified",1.022,1159.44,1162.39,196,"B-1","Alloy 617","Plate",314626
197,"CapPass",172.38,-170.6,"Qualified",1.010,1165.41,1168.35,197,"B-1","Alloy 617","Plate",314626
198,"CapPass",166.89,-163.4,"Qualified",1.021,1170.86,1174.30,198,"B-1","Alloy 617","Plate",314626
199,"CapPass",174.32,-165.8,"Qualified",1.051,1177.32,1180.29,199,"B-1","Alloy 617","Plate",314626
200,"CapPass",173.84,-166.8,"Qualified",1.042,1183.30,1186.26,200,"B-1","Alloy 617","Plate",314626
201,"CapPass",172.54,-168.7,"Qualified",1.023,1189.28,1192.23,201,"B-1","Alloy 617","Plate",314626
202,"CapPass",172.29,-168.7,"Qualified",1.021,1195.25,1198.21,202,"B-1","Alloy 617","Plate",314626
203,"CapPass",171.94,-168.3,"Qualified",1.022,1201.22,1204.17,203,"B-1","Alloy 617","Plate",314626
204,"CapPass",171.46,-166.8,"Qualified",1.028,1207.20,1210.15,204,"B-1","Alloy 617","Plate",314626
205,"CapPass",175.30,-167.4,"Qualified",1.047,1213.16,1216.11,205,"B-1","Alloy 617","Plate",314626
206,"CapPass",175.85,-167.5,"Qualified",1.050,1219.12,1222.08,206,"B-1","Alloy 617","Plate",314626
207,"CapPass",173.16,-170.2,"Qualified",1.017,1225.10,1228.05,207,"B-1","Alloy 617","Plate",314626
208,"CapPass",171.46,-170.3,"Qualified",1.007,1231.07,1234.02,208,"B-1","Alloy 617","Plate",314626
209,"CapPass",165.62,-165.5,"Qualified",1.001,1236.82,1239.89,209,"B-1","Alloy 617","Plate",314626
210,"CapPass",172.47,-165.7,"Qualified",1.041,1242.97,1245.95,210,"B-1","Alloy 617","Plate",314626
211,"CapPass",172.17,-166.9,"Qualified",1.031,1248.98,1251.94,211,"B-1","Alloy 617","Plate",314626
212,"CapPass",171.70,-167.4,"Qualified",1.026,1254.95,1257.91,212,"B-1","Alloy 617","Plate",314626
213,"CapPass",172.98,-166.0,"Qualified",1.042,1260.93,1263.88,213,"B-1","Alloy 617","Plate",314626
214,"CapPass",172.55,-167.1,"Qualified",1.033,1266.90,1269.86,214,"B-1","Alloy 617","Plate",314626
215,"CapPass",171.59,-167.5,"Qualified",1.024,1272.88,1275.82,215,"B-1","Alloy 617","Plate",314626
216,"CapPass",172.28,-166.1,"Qualified",1.037,1278.84,1281.79,216,"B-1","Alloy 617","Plate",314626
217,"CapPass",172.22,-165.6,"Qualified",1.040,1284.80,1287.74,217,"B-1","Alloy 617","Plate",314626
218,"CapPass",171.99,-162.5,"Qualified",1.058,1290.75,1293.66,218,"B-1","Alloy 617","Plate",314626
219,"CapPass",174.59,-159.8,"Qualified",1.093,1296.71,1299.36,219,"B-1","Alloy 617","Plate",314626
220,"CapPass",173.10,-168.5,"Qualified",1.027,1302.69,1305.65,220,"B-1","Alloy 617","Plate",314626
221,"CapPass",170.43,-169.2,"Qualified",1.007,1308.67,1311.63,221,"B-1","Alloy 617","Plate",314626
222,"CapPass",173.00,-167.8,"Qualified",1.031,1314.66,1317.61,222,"B-1","Alloy 617","Plate",314626
223,"CapPass",170.02,-169.1,"Qualified",1.006,1320.63,1323.59,223,"B-1","Alloy 617","Plate",314626
224,"CapPass",167.63,-169.2,"Qualified",0.990,1326.59,1329.47,224,"B-1","Alloy 617","Plate",314626
225,"CapPass",168.16,-166.5,"Qualified",1.010,1332.08,1335.48,225,"B-1","Alloy 617","Plate",314626
226,"CapPass",171.63,-168.6,"Qualified",1.018,1338.51,1341.46,226,"B-1","Alloy 617","Plate",314626
227,"CapPass",172.32,-168.0,"Qualified",1.026,1344.49,1347.44,227,"B-1","Alloy 617","Plate",314626
228,"CapPass",171.43,-167.6,"Qualified",1.023,1350.46,1353.41,228,"B-1","Alloy 617","Plate",314626
229,"CapPass",172.74,-166.7,"Qualified",1.036,1356.44,1359.38,229,"B-1","Alloy 617","Plate",314626
230,"CapPass",172.12,-170.2,"Qualified",1.011,1362.41,1365.36,230,"B-1","Alloy 617","Plate",314626
231,"CapPass",172.39,-167.2,"Qualified",1.031,1368.38,1371.34,231,"B-1","Alloy 617","Plate",314626
232,"CapPass",173.54,-168.3,"Qualified",1.031,1374.34,1377.30,232,"B-1","Alloy 617","Plate",314626
233,"CapPass",172.76,-168.0,"Qualified",1.029,1380.32,1383.27,233,"B-1","Alloy 617","Plate",314626
234,"CapPass",172.51,-169.8,"Qualified",1.016,1386.30,1389.24,234,"B-1","Alloy 617","Plate",314626
235,"CapPass",170.96,-168.9,"Qualified",1.012,1392.27,1395.22,235,"B-1","Alloy 617","Plate",314626
236,"CapPass",173.61,-168.6,"Qualified",1.030,1398.23,1401.19,236,"B-1","Alloy 617","Plate",314626
237,"CapPass",173.04,-169.7,"Qualified",1.020,1404.20,1407.13,237,"B-1","Alloy 617","Plate",314626
238,"CapPass",168.17,-164.8,"Qualified",1.021,1409.87,1412.95,238,"B-1","Alloy 617","Plate",314626
239,"CapPass",173.46,-163.7,"Qualified",1.059,1416.07,1419.06,239,"B-1","Alloy 617","Plate",314626
240,"CapPass",173.66,-166.4,"Qualified",1.044,1422.10,1425.05,240,"B-1","Alloy 617","Plate",314626
241,"CapPass",173.05,-167.8,"Qualified",1.031,1428.07,1431.03,241,"B-1","Alloy 617","Plate",314626
242,"CapPass",172.11,-169.9,"Qualified",1.013,1434.05,1436.99,242,"B-1","Alloy 617","Plate",314626
243,"CapPass",169.21,-166.4,"Qualified",1.017,1439.67,1442.86,243,"B-1","Alloy 617","Plate",314626
244,"CapPass",173.16,-164.9,"Qualified",1.050,1445.96,1448.87,244,"B-1","Alloy 617","Plate",314626
245,"CapPass",171.29,-168.0,"Qualified",1.020,1451.94,1454.90,245,"B-1","Alloy 617","Plate",314626
246,"CapPass",170.58,-167.5,"Qualified",1.019,1457.91,1460.85,246,"B-1","Alloy 617","Plate",314626
247,"CapPass",171.48,-168.3,"Qualified",1.019,1463.88,1466.84,247,"B-1","Alloy 617","Plate",314626
248,"CapPass",171.00,-169.2,"Qualified",1.011,1469.86,1472.80,248,"B-1","Alloy 617","Plate",314626
249,"CapPass",170.26,-168.1,"Qualified",1.013,1475.83,1478.78,249,"B-1","Alloy 617","Plate",314626
250,"CapPass",170.71,-168.9,"Qualified",1.011,1481.80,1484.75,250,"B-1","Alloy 617","Plate",314626
251,"CapPass",170.69,-168.6,"Qualified",1.012,1487.77,1490.72,251,"B-1","Alloy 617","Plate",314626
252,"CapPass",171.82,-168.9,"Qualified",1.017,1493.74,1496.70,252,"B-1","Alloy 617","Plate",314626
253,"CapPass",172.55,-169.1,"Qualified",1.020,1499.71,1502.66,253,"B-1","Alloy 617","Plate",314626
254,"CapPass",170.44,-169.2,"Qualified",1.007,1505.70,1508.64,254,"B-1","Alloy 617","Plate",314626
255,"CapPass",170.29,-169.7,"Qualified",1.004,1511.66,1514.60,255,"B-1","Alloy 617","Plate",314626
256,"CapPass",172.96,-157.9,"Qualified",1.095,1517.59,1520.09,256,"B-1","Alloy 617","Plate",314626
257,"CapPass",174.67,-167.8,"Qualified",1.041,1523.57,1526.54,257,"B-1","Alloy 617","Plate",314626
258,"CapPass",170.30,-169.9,"Qualified",1.002,1529.56,1532.49,258,"B-1","Alloy 617","Plate",314626
259,"CapPass",171.92,-168.6,"Qualified",1.020,1535.52,1538.48,259,"B-1","Alloy 617","Plate",314626
260,"CapPass",170.42,-167.8,"Qualified",1.015,1541.51,1544.37,260,"B-1","Alloy 617","Plate",314626
261,"CapPass",168.17,-165.8,"Qualified",1.015,1547.39,1550.38,261,"B-1","Alloy 617","Plate",314626
262,"CapPass",172.08,-165.9,"Qualified",1.038,1553.40,1556.37,262,"B-1","Alloy 617","Plate",314626
263,"CapPass",171.60,-166.6,"Qualified",1.030,1559.41,1562.37,263,"B-1","Alloy 617","Plate",314626
264,"CapPass",169.25,-167.7,"Qualified",1.009,1565.38,1568.34,264,"B-1","Alloy 617","Plate",314626
265,"CapPass",171.62,-168.6,"Qualified",1.018,1571.34,1574.30,265,"B-1","Alloy 617","Plate",314626
266,"CapPass",171.91,-169.9,"Qualified",1.012,1577.30,1580.26,266,"B-1","Alloy 617","Plate",314626
267,"CapPass",170.47,-170.1,"Qualified",1.002,1583.29,1586.24,267,"B-1","Alloy 617","Plate",314626
268,"CapPass",168.82,-169.8,"Qualified",0.994,1589.27,1592.19,268,"B-1","Alloy 617","Plate",314626
269,"CapPass",166.96,-166.7,"Qualified",1.002,1594.85,1598.13,269,"B-1","Alloy 617","Plate",314626
270,"CapPass",170.87,-165.6,"Qualified",1.032,1601.16,1604.13,270,"B-1","Alloy 617","Plate",314626
271,"CapPass",171.80,-167.3,"Qualified",1.027,1607.12,1610.11,271,"B-1","Alloy 617","Plate",314626
272,"CapPass",171.52,-167.6,"Qualified",1.024,1613.13,1616.08,272,"B-1","Alloy 617","Plate",314626
273,"CapPass",173.52,-169.6,"Qualified",1.023,1619.10,1622.04,273,"B-1","Alloy 617","Plate",314626
274,"CapPass",172.15,-168.6,"Qualified",1.021,1625.07,1628.02,274,"B-1","Alloy 617","Plate",314626
275,"CapPass",172.38,-168.5,"Qualified",1.023,1631.04,1633.95,275,"B-1","Alloy 617","Plate",314626
276,"CapPass",166.49,-166.6,"Qualified",0.999,1636.73,1639.94,276,"B-1","Alloy 617","Plate",314626
277,"CapPass",170.44,-167.8,"Qualified",1.015,1642.98,1645.93,277,"B-1","Alloy 617","Plate",314626
278,"CapPass",173.05,-167.0,"Qualified",1.036,1648.96,1651.91,278,"B-1","Alloy 617","Plate",314626
279,"CapPass",172.81,-167.8,"Qualified",1.030,1654.91,1657.87,279,"B-1","Alloy 617","Plate",314626
280,"CapPass",170.76,-168.7,"Qualified",1.012,1660.90,1663.84,280,"B-1","Alloy 617","Plate",314626
281,"CapPass",172.01,-168.5,"Qualified",1.021,1666.87,1669.82,281,"B-1","Alloy 617","Plate",314626
282,"CapPass",173.64,-168.3,"Qualified",1.032,1672.84,1675.77,282,"B-1","Alloy 617","Plate",314626
283,"CapPass",172.23,-164.5,"Qualified",1.047,1678.79,1681.71,283,"B-1","Alloy 617","Plate",314626
284,"CapPass",173.01,-166.9,"Qualified",1.036,1684.76,1687.70,284,"B-1","Alloy 617","Plate",314626
285,"CapPass",170.80,-167.0,"Qualified",1.023,1690.73,1693.68,285,"B-1","Alloy 617","Plate",314626
286,"CapPass",172.38,-168.2,"Qualified",1.025,1696.66,1699.65,286,"B-1","Alloy 617","Plate",314626
287,"CapPass",170.91,-171.4,"Qualified",0.997,1702.70,1705.63,287,"B-1","Alloy 617","Plate",314626
288,"CapPass",171.54,-168.8,"Qualified",1.016,1708.66,1711.61,288,"B-1","Alloy 617","Plate",314626
289,"CapPass",171.29,-168.9,"Qualified",1.014,1714.63,1717.58,289,"B-1","Alloy 617","Plate",314626
290,"CapPass",173.28,-168.3,"Qualified",1.029,1720.59,1723.55,290,"B-1","Alloy 617","Plate",314626
291,"CapPass",172.46,-169.2,"Qualified",1.019,1726.56,1729.51,291,"B-1","Alloy 617","Plate",314626
292,"CapPass",168.77,-166.5,"Qualified",1.013,1732.16,1735.45,292,"B-1","Alloy 617","Plate",314626
293,"CapPass",168.29,-170.5,"Qualified",0.987,1738.51,1741.45,293,"B-1","Alloy 617","Plate",314626
294,"CapPass",167.79,-170.2,"Qualified",0.986,1744.47,1747.39,294,"B-1","Alloy 617","Plate",314626
295,"CapPass",168.30,-164.2,"Qualified",1.025,1750.12,1753.37,295,"B-1","Alloy 617","Plate",314626
296,"CapPass",170.98,-167.1,"Qualified",1.023,1756.40,1759.35,296,"B-1","Alloy 617","Plate",314626
297,"CapPass",172.53,-167.4,"Qualified",1.031,1762.37,1765.32,297,"B-1","Alloy 617","Plate",314626
298,"CapPass",172.69,-169.0,"Qualified",1.022,1768.35,1771.29,298,"B-1","Alloy 617","Plate",314626
299,"CapPass",172.68,-168.2,"Qualified",1.027,1774.32,1777.26,299,"B-1","Alloy 617","Plate",314626
300,"CapPass",172.60,-168.0,"Qualified",1.027,1780.28,1783.24,300,"B-1","Alloy 617","Plate",314626
301,"CapPass",170.49,-168.8,"Qualified",1.010,1786.27,1789.20,301,"B-1","Alloy 617","Plate",314626
302,"CapPass",173.30,-166.5,"Qualified",1.041,1792.23,1795.18,302,"B-1","Alloy 617","Plate",314626
303,"CapPass",171.81,-169.5,"Qualified",1.014,1798.20,1801.13,303,"B-1","Alloy 617","Plate",314626
304,"CapPass",168.75,-165.6,"Qualified",1.019,1803.75,1807.09,304,"B-1","Alloy 617","Plate",314626
305,"CapPass",170.26,-168.5,"Qualified",1.011,1810.13,1813.08,305,"B-1","Alloy 617","Plate",314626
306,"CapPass",170.93,-168.3,"Qualified",1.016,1816.10,1819.05,306,"B-1","Alloy 617","Plate",314626
307,"CapPass",171.67,-168.8,"Qualified",1.017,1822.07,1825.02,307,"B-1","Alloy 617","Plate",314626
308,"CapPass",172.19,-168.3,"Qualified",1.023,1828.04,1830.99,308,"B-1","Alloy 617","Plate",314626
309,"CapPass",170.62,-169.0,"Qualified",1.010,1834.02,1836.98,309,"B-1","Alloy 617","Plate",314626
310,"CapPass",171.80,-170.0,"Qualified",1.011,1839.98,1842.94,310,"B-1","Alloy 617","Plate",314626
311,"CapPass",170.81,-169.2,"Qualified",1.009,1845.95,1848.91,311,"B-1","Alloy 617","Plate",314626
312,"CapPass",171.05,-170.9,"Qualified",1.001,1851.94,1854.87,312,"B-1","Alloy 617","Plate",314626
313,"CapPass",171.77,-162.5,"Qualified",1.057,1857.80,1860.83,313,"B-1","Alloy 617","Plate",314626
314,"CapPass",175.56,-165.5,"Qualified",1.061,1863.85,1866.80,314,"B-1","Alloy 617","Plate",314626
315,"CapPass",174.41,-165.0,"Qualified",1.057,1869.82,1872.78,315,"B-1","Alloy 617","Plate",314626
316,"CapPass",174.05,-165.5,"Qualified",1.052,1875.80,1878.76,316,"B-1","Alloy 617","Plate",314626
317,"CapPass",173.72,-167.6,"Qualified",1.036,1881.77,1884.73,317,"B-1","Alloy 617","Plate",314626
318,"CapPass",174.39,-167.2,"Qualified",1.043,1887.74,1890.70,318,"B-1","Alloy 617","Plate",314626
319,"CapPass",174.47,-166.3,"Qualified",1.049,1893.71,1896.66,319,"B-1","Alloy 617","Plate",314626
320,"CapPass",174.20,-167.1,"Qualified",1.042,1899.68,1902.64,320,"B-1","Alloy 617","Plate",314626
321,"CapPass",174.25,-167.7,"Qualified",1.039,1905.66,1908.62,321,"B-1","Alloy 617","Plate",314626
322,"CapPass",173.14,-166.8,"Qualified",1.038,1911.63,1914.59,322,"B-1","Alloy 617","Plate",314626
323,"CapPass",173.44,-166.2,"Qualified",1.043,1917.57,1920.54,323,"B-1","Alloy 617","Plate",314626
324,"CapPass",170.45,-167.1,"Qualified",1.020,1923.52,1926.52,324,"B-1","Alloy 617","Plate",314626
325,"CapPass",172.59,-167.3,"Qualified",1.032,1929.50,1932.49,325,"B-1","Alloy 617","Plate",314626
326,"CapPass",171.97,-168.6,"Qualified",1.020,1935.50,1938.48,326,"B-1","Alloy 617","Plate",314626
327,"CapPass",172.16,-168.5,"Qualified",1.022,1941.48,1944.44,327,"B-1","Alloy 617","Plate",314626
328,"CapPass",171.10,-168.5,"Qualified",1.016,1947.45,1950.39,328,"B-1","Alloy 617","Plate",314626
329,"CapPass",172.87,-167.4,"Qualified",1.033,1953.40,1956.38,329,"B-1","Alloy 617","Plate",314626
330,"CapPass",172.37,-168.4,"Qualified",1.024,1959.39,1962.30,330,"B-1","Alloy 617","Plate",314626
331,"CapPass",162.99,-166.0,"Qualified",0.982,1964.95,1968.28,331,"B-1","Alloy 617","Plate",314626
332,"CapPass",174.02,-165.9,"Qualified",1.049,1971.30,1974.27,332,"B-1","Alloy 617","Plate",314626
333,"CapPass",172.86,-165.7,"Qualified",1.043,1977.28,1980.24,333,"B-1","Alloy 617","Plate",314626
334,"CapPass",173.30,-167.2,"Qualified",1.037,1983.27,1986.22,334,"B-1","Alloy 617","Plate",314626
335,"CapPass",170.33,-169.6,"Qualified",1.005,1989.23,1992.19,335,"B-1","Alloy 617","Plate",314626
336,"CapPass",169.35,-165.5,"Qualified",1.024,1995.12,1998.14,336,"B-1","Alloy 617","Plate",314626
337,"CapPass",172.46,-166.0,"Qualified",1.039,2001.15,2004.06,337,"B-1","Alloy 617","Plate",314626
338,"CapPass",172.99,-165.8,"Qualified",1.043,2007.07,2009.97,338,"B-1","Alloy 617","Plate",314626
339,"CapPass",172.04,-166.9,"Qualified",1.031,2013.06,2016.03,339,"B-1","Alloy 617","Plate",314626
340,"CapPass",174.07,-165.7,"Qualified",1.051,2019.07,2022.03,340,"B-1","Alloy 617","Plate",314626
341,"CapPass",175.77,-166.4,"Qualified",1.056,2025.04,2028.01,341,"B-1","Alloy 617","Plate",314626
342,"CapPass",173.33,-168.1,"Qualified",1.031,2031.02,2033.96,342,"B-1","Alloy 617","Plate",314626
343,"CapPass",173.48,-168.1,"Qualified",1.032,2036.99,2039.95,343,"B-1","Alloy 617","Plate",314626
344,"CapPass",174.44,-157.9,"Qualified",1.104,2042.95,2045.31,344,"B-1","Alloy 617","Plate",314626
345,"CapPass",170.45,-169.6,"Qualified",1.005,2048.91,2051.86,345,"B-1","Alloy 617","Plate",314626
346,"CapPass",167.89,-171.4,"Qualified",0.980,2054.89,2057.84,346,"B-1","Alloy 617","Plate",314626
347,"CapPass",169.05,-169.1,"Qualified",1.000,2060.87,2063.82,347,"B-1","Alloy 617","Plate",314626
348,"CapPass",171.67,-169.6,"Qualified",1.012,2066.84,2069.78,348,"B-1","Alloy 617","Plate",314626
349,"CapPass",169.69,-169.2,"Qualified",1.003,2072.80,2075.76,349,"B-1","Alloy 617","Plate",314626
350,"CapPass",170.18,-168.6,"Qualified",1.009,2078.78,2081.73,350,"B-1","Alloy 617","Plate",314626
351,"CapPass",171.31,-168.1,"Qualified",1.019,2084.76,2087.70,351,"B-1","Alloy 617","Plate",314626
352,"CapPass",168.20,-171.2,"Qualified",0.983,2090.72,2093.61,352,"B-1","Alloy 617","Plate",314626
353,"CapPass",166.33,-165.4,"Qualified",1.006,2096.59,2099.52,353,"B-1","Alloy 617","Plate",314626
354,"CapPass",167.76,-168.5,"Qualified",0.996,2102.61,2105.62,354,"B-1","Alloy 617","Plate",314626
355,"CapPass",171.24,-168.9,"Qualified",1.014,2108.63,2111.57,355,"B-1","Alloy 617","Plate",314626
356,"CapPass",171.44,-168.8,"Qualified",1.015,2114.60,2117.55,356,"B-1","Alloy 617","Plate",314626
357,"CapPass",170.12,-168.1,"Qualified",1.012,2120.56,2123.52,357,"B-1","Alloy 617","Plate",314626
358,"CapPass",171.65,-167.4,"Qualified",1.026,2126.53,2129.49,358,"B-1","Alloy 617","Plate",314626
359,"CapPass",173.74,-166.2,"Qualified",1.045,2132.48,2135.45,359,"B-1","Alloy 617","Plate",314626
360,"CapPass",173.39,-166.9,"Qualified",1.039,2138.46,2141.42,360,"B-1","Alloy 617","Plate",314626
361,"CapPass",172.54,-167.4,"Qualified",1.031,2144.45,2147.38,361,"B-1","Alloy 617","Plate",314626
362,"CapPass",172.21,-168.1,"Qualified",1.024,2150.41,2153.38,362,"B-1","Alloy 617","Plate",314626
363,"CapPass",172.17,-168.2,"Qualified",1.024,2156.38,2159.33,363,"B-1","Alloy 617","Plate",314626
364,"CapPass",166.33,-165.9,"Qualified",1.003,2162.09,2165.27,364,"B-1","Alloy 617","Plate",314626
365,"CapPass",170.56,-168.2,"Qualified",1.014,2168.32,2171.27,365,"B-1","Alloy 617","Plate",314626
366,"CapPass",169.38,-168.5,"Qualified",1.005,2174.30,2177.24,366,"B-1","Alloy 617","Plate",314626
367,"CapPass",171.12,-168.2,"Qualified",1.017,2180.27,2183.21,367,"B-1","Alloy 617","Plate",314626
368,"CapPass",172.83,-168.9,"Qualified",1.023,2186.23,2189.18,368,"B-1","Alloy 617","Plate",314626
369,"CapPass",171.81,-169.2,"Qualified",1.016,2192.21,2195.16,369,"B-1","Alloy 617","Plate",314626
370,"CapPass",172.19,-169.2,"Qualified",1.018,2198.18,2201.13,370,"B-1","Alloy 617","Plate",314626
371,"CapPass",169.74,-169.0,"Qualified",1.005,2204.14,2207.00,371,"B-1","Alloy 617","Plate",314626
372,"CapPass",167.72,-165.0,"Qualified",1.016,2209.66,2213.03,372,"B-1","Alloy 617","Plate",314626
373,"CapPass",171.36,-168.9,"Qualified",1.015,2216.07,2219.02,373,"B-1","Alloy 617","Plate",314626
374,"CapPass",170.31,-170.0,"Qualified",1.002,2222.04,2225.00,374,"B-1","Alloy 617","Plate",314626
375,"CapPass",168.48,-168.2,"Qualified",1.002,2228.02,2230.97,375,"B-1","Alloy 617","Plate",314626
376,"CapPass",172.25,-167.9,"Qualified",1.026,2233.99,2236.94,376,"B-1","Alloy 617","Plate",314626
377,"CapPass",171.54,-169.7,"Qualified",1.011,2239.96,2242.91,377,"B-1","Alloy 617","Plate",314626
378,"CapPass",170.03,-169.3,"Qualified",1.004,2245.93,2248.88,378,"B-1","Alloy 617","Plate",314626
379,"CapPass",172.53,-167.2,"Qualified",1.032,2251.90,2254.85,379,"B-1","Alloy 617","Plate",314626
380,"CapPass",171.66,-166.6,"Qualified",1.031,2257.87,2260.82,380,"B-1","Alloy 617","Plate",314626
381,"CapPass",174.67,-159.0,"Qualified",1.099,2263.83,2266.61,381,"B-1","Alloy 617","Plate",314626
382,"CapPass",172.19,-164.6,"Qualified",1.046,2269.75,2272.74,382,"B-1","Alloy 617","Plate",314626
383,"CapPass",171.09,-170.1,"Qualified",1.006,2275.75,2278.73,383,"B-1","Alloy 617","Plate",314626
384,"CapPass",170.19,-169.1,"Qualified",1.007,2281.75,2284.70,384,"B-1","Alloy 617","Plate",314626
385,"CapPass",169.22,-169.4,"Qualified",0.999,2287.72,2290.67,385,"B-1","Alloy 617","Plate",314626
386,"CapPass",171.23,-169.1,"Qualified",1.013,2293.69,2296.64,386,"B-1","Alloy 617","Plate",314626
387,"CapPass",170.45,-168.8,"Qualified",1.010,2299.67,2302.61,387,"B-1","Alloy 617","Plate",314626
388,"CapPass",172.20,-168.9,"Qualified",1.020,2305.63,2308.57,388,"B-1","Alloy 617","Plate",314626
389,"CapPass",171.88,-169.3,"Qualified",1.015,2311.60,2314.53,389,"B-1","Alloy 617","Plate",314626
390,"CapPass",165.09,-167.0,"Qualified",0.988,2317.19,2320.48,390,"B-1","Alloy 617","Plate",314626
391,"CapPass",171.46,-168.5,"Qualified",1.018,2323.52,2326.48,391,"B-1","Alloy 617","Plate",314626
392,"CapPass",171.07,-168.3,"Qualified",1.016,2329.50,2332.46,392,"B-1","Alloy 617","Plate",314626
393,"CapPass",171.84,-168.5,"Qualified",1.020,2335.48,2338.42,393,"B-1","Alloy 617","Plate",314626
394,"CapPass",172.34,-169.1,"Qualified",1.019,2341.44,2344.40,394,"B-1","Alloy 617","Plate",314626
395,"CapPass",170.66,-170.1,"Qualified",1.003,2347.41,2350.37,395,"B-1","Alloy 617","Plate",314626
396,"CapPass",170.18,-168.2,"Qualified",1.012,2353.39,2356.29,396,"B-1","Alloy 617","Plate",314626
397,"CapPass",166.11,-167.0,"Qualified",0.995,2358.97,2362.27,397,"B-1","Alloy 617","Plate",314626
398,"CapPass",172.28,-166.9,"Qualified",1.032,2365.30,2368.26,398,"B-1","Alloy 617","Plate",314626
399,"CapPass",169.25,-168.9,"Qualified",1.002,2371.29,2374.24,399,"B-1","Alloy 617","Plate",314626
400,"CapPass",172.45,-167.8,"Qualified",1.028,2377.26,2380.21,400,"B-1","Alloy 617","Plate",314626
401,"CapPass",170.04,-169.4,"Qualified",1.004,2383.24,2386.18,401,"B-1","Alloy 617","Plate",314626
402,"CapPass",171.16,-167.9,"Qualified",1.020,2389.21,2392.16,402,"B-1","Alloy 617","Plate",314626
403,"CapPass",172.21,-167.8,"Qualified",1.026,2395.18,2398.13,403,"B-1","Alloy 617","Plate",314626
404,"CapPass",172.78,-168.9,"Qualified",1.023,2401.14,2404.09,404,"B-1","Alloy 617","Plate",314626
405,"CapPass",171.23,-169.8,"Qualified",1.009,2407.13,2410.06,405,"B-1","Alloy 617","Plate",314626
406,"CapPass",170.89,-169.7,"Qualified",1.007,2413.09,2416.00,406,"B-1","Alloy 617","Plate",314626
407,"CapPass",164.61,-166.1,"Qualified",0.991,2418.67,2421.97,407,"B-1","Alloy 617","Plate",314626
408,"CapPass",171.56,-167.4,"Qualified",1.025,2425.02,2427.97,408,"B-1","Alloy 617","Plate",314626
