Repository: js-molina/fatigue-A617

File: data/950C/Strain rate 0.001/0.30% strain/HTM_A20_PeakStress_B3.csv (part 1 of 23)
"Cycle","Data State","Max Stress Mpa","Min Stress Mpa","Qual State","Stress Ratio","Time Max Stress Sec","Time Min Stress Sec","Count","Sample","Alloy","Material_Form","Heat"
1,"CapPass",106.69,-112.4,"Trend",0.949,0.93,3.03,1,"B-3","Alloy 617","Plate",314626
2,"CapPass",116.21,-132.9,"Trend",0.874,5.04,7.32,2,"B-3","Alloy 617","Plate",314626
3,"CapPass",122.80,-155.1,"Trend",0.792,9.54,12.01,3,"B-3","Alloy 617","Plate",314626
4,"CapPass",133.47,-162.0,"Trend",0.824,14.47,17.00,4,"B-3","Alloy 617","Plate",314626
5,"CapPass",165.10,-166.2,"Trend",0.993,19.70,22.53,5,"B-3","Alloy 617","Plate",314626
6,"CapPass",172.74,-163.2,"Trend",1.059,25.36,28.31,6,"B-3","Alloy 617","Plate",314626
7,"CapPass",169.07,-165.2,"Trend",1.024,31.12,34.20,7,"B-3","Alloy 617","Plate",314626
8,"CapPass",169.78,-158.7,"Trend",1.070,37.04,39.81,8,"B-3","Alloy 617","Plate",314626
9,"CapPass",169.38,-164.6,"Trend",1.029,42.95,46.11,9,"B-3","Alloy 617","Plate",314626
10,"CapPass",172.63,-166.5,"Trend",1.037,49.04,52.06,10,"B-3","Alloy 617","Plate",314626
11,"CapPass",173.46,-159.7,"Trend",1.086,55.01,57.73,11,"B-3","Alloy 617","Plate",314626
12,"CapPass",171.57,-165.7,"Trend",1.036,60.93,64.01,12,"B-3","Alloy 617","Plate",314626
13,"CapPass",172.25,-162.6,"Trend",1.059,66.95,69.76,13,"B-3","Alloy 617","Plate",314626
14,"CapPass",171.82,-159.3,"Trend",1.079,72.82,75.67,14,"B-3","Alloy 617","Plate",314626
15,"CapPass",170.07,-163.7,"Trend",1.039,78.79,81.70,15,"B-3","Alloy 617","Plate",314626
16,"CapPass",169.01,-161.7,"Trend",1.045,84.70,87.57,16,"B-3","Alloy 617","Plate",314626
17,"CapPass",171.81,-158.5,"Trend",1.084,90.70,93.42,17,"B-3","Alloy 617","Plate",314626
18,"CapPass",176.31,-167.9,"Trend",1.050,96.79,99.84,18,"B-3","Alloy 617","Plate",314626
19,"CapPass",169.31,-170.0,"Trend",0.996,102.81,105.61,19,"B-3","Alloy 617","Plate",314626
20,"CapPass",166.42,-166.1,"Trend",1.002,108.65,111.53,20,"B-3","Alloy 617","Plate",314626
21,"CapPass",170.08,-166.6,"Trend",1.021,114.70,117.56,21,"B-3","Alloy 617","Plate",314626
22,"CapPass",172.05,-172.6,"Trend",0.997,120.67,123.59,22,"B-3","Alloy 617","Plate",314626
23,"CapPass",169.29,-170.6,"Trend",0.992,126.20,129.67,23,"B-3","Alloy 617","Plate",314626
24,"CapPass",177.19,-170.1,"Trend",1.041,132.67,135.62,24,"B-3","Alloy 617","Plate",314626
25,"CapPass",180.12,-169.9,"Trend",1.060,138.64,141.62,25,"B-3","Alloy 617","Plate",314626
26,"CapPass",175.76,-169.0,"Trend",1.040,144.48,147.51,26,"B-3","Alloy 617","Plate",314626
27,"CapPass",174.34,-164.4,"Trend",1.061,150.56,153.54,27,"B-3","Alloy 617","Plate",314626
28,"CapPass",172.04,-169.4,"Trend",1.016,156.53,159.51,28,"B-3","Alloy 617","Plate",314626
29,"CapPass",173.41,-172.1,"Trend",1.008,162.51,165.47,29,"B-3","Alloy 617","Plate",314626
30,"CapPass",175.36,-171.1,"Trend",1.025,168.47,171.43,30,"B-3","Alloy 617","Plate",314626
31,"CapPass",175.66,-167.4,"Trend",1.050,174.39,176.98,31,"B-3","Alloy 617","Plate",314626
32,"CapPass",167.10,-174.2,"Trend",0.959,180.42,183.39,32,"B-3","Alloy 617","Plate",314626
33,"CapPass",172.33,-174.4,"Trend",0.988,186.39,189.34,33,"B-3","Alloy 617","Plate",314626
34,"CapPass",174.22,-172.8,"Trend",1.008,192.37,195.32,34,"B-3","Alloy 617","Plate",314626
35,"CapPass",174.74,-174.4,"Trend",1.002,198.34,201.29,35,"B-3","Alloy 617","Plate",314626
36,"CapPass",176.10,-173.8,"Trend",1.013,204.31,207.26,36,"B-3","Alloy 617","Plate",314626
37,"CapPass",170.76,-168.7,"Trend",1.012,210.23,213.18,37,"B-3","Alloy 617","Plate",314626
38,"CapPass",173.08,-169.2,"Trend",1.023,216.18,219.20,38,"B-3","Alloy 617","Plate",314626
39,"CapPass",177.55,-170.9,"Trend",1.039,222.22,225.20,39,"B-3","Alloy 617","Plate",314626
40,"CapPass",174.82,-172.3,"Trend",1.014,228.18,231.07,40,"B-3","Alloy 617","Plate",314626
41,"CapPass",164.17,-165.2,"Trend",0.994,233.78,236.67,41,"B-3","Alloy 617","Plate",314626
42,"CapPass",172.03,-166.3,"Trend",1.034,240.11,242.72,42,"B-3","Alloy 617","Plate",314626
43,"CapPass",174.35,-176.5,"Trend",0.988,246.09,249.06,43,"B-3","Alloy 617","Plate",314626
44,"CapPass",174.60,-175.5,"Trend",0.995,252.09,255.01,44,"B-3","Alloy 617","Plate",314626
45,"CapPass",166.55,-167.5,"Trend",0.994,257.36,261.00,45,"B-3","Alloy 617","Plate",314626
46,"CapPass",179.10,-167.9,"Trend",1.067,264.00,266.97,46,"B-3","Alloy 617","Plate",314626
47,"CapPass",179.41,-170.5,"Trend",1.052,269.97,272.95,47,"B-3","Alloy 617","Plate",314626
48,"CapPass",178.56,-175.2,"Trend",1.019,275.89,278.87,48,"B-3","Alloy 617","Plate",314626
49,"CapPass",160.66,-177.4,"Trend",0.906,281.90,284.86,49,"B-3","Alloy 617","Plate",314626
50,"CapPass",167.01,-173.8,"Trend",0.961,287.87,290.84,50,"B-3","Alloy 617","Plate",314626
51,"CapPass",170.68,-175.4,"Trend",0.973,293.86,296.81,51,"B-3","Alloy 617","Plate",314626
52,"CapPass",171.51,-176.0,"Trend",0.974,299.81,302.78,52,"B-3","Alloy 617","Plate",314626
53,"CapPass",169.26,-174.3,"Trend",0.971,305.81,308.76,53,"B-3","Alloy 617","Plate",314626
54,"CapPass",172.94,-174.3,"Trend",0.992,311.76,314.67,54,"B-3","Alloy 617","Plate",314626
55,"CapPass",171.55,-179.2,"Trend",0.957,317.57,320.29,55,"B-3","Alloy 617","Plate",314626
56,"CapPass",168.18,-171.8,"Trend",0.979,323.65,326.67,56,"B-3","Alloy 617","Plate",314626
57,"CapPass",171.45,-173.2,"Trend",0.990,329.65,332.64,57,"B-3","Alloy 617","Plate",314626
58,"CapPass",172.61,-174.8,"Trend",0.987,335.64,338.59,58,"B-3","Alloy 617","Plate",314626
59,"CapPass",172.57,-174.1,"Trend",0.991,341.61,344.59,59,"B-3","Alloy 617","Plate",314626
60,"CapPass",174.02,-172.3,"Trend",1.010,347.54,350.50,60,"B-3","Alloy 617","Plate",314626
61,"CapPass",171.41,-174.6,"Trend",0.982,353.54,356.51,61,"B-3","Alloy 617","Plate",314626
62,"CapPass",172.80,-174.5,"Trend",0.990,359.53,362.50,62,"B-3","Alloy 617","Plate",314626
63,"CapPass",173.65,-172.9,"Trend",1.004,365.50,368.45,63,"B-3","Alloy 617","Plate",314626
64,"CapPass",176.02,-173.0,"Trend",1.017,371.47,374.40,64,"B-3","Alloy 617","Plate",314626
65,"CapPass",165.86,-175.9,"Trend",0.943,377.43,380.39,65,"B-3","Alloy 617","Plate",314626
66,"CapPass",171.25,-174.1,"Trend",0.984,383.39,386.36,66,"B-3","Alloy 617","Plate",314626
67,"CapPass",171.59,-175.9,"Trend",0.975,389.37,392.32,67,"B-3","Alloy 617","Plate",314626
68,"CapPass",171.88,-177.1,"Trend",0.970,395.34,398.31,68,"B-3","Alloy 617","Plate",314626
69,"CapPass",169.12,-176.9,"Trend",0.956,401.31,404.28,69,"B-3","Alloy 617","Plate",314626
70,"CapPass",172.88,-176.4,"Trend",0.980,407.28,410.25,70,"B-3","Alloy 617","Plate",314626
71,"CapPass",174.86,-171.3,"Trend",1.021,413.23,416.22,71,"B-3","Alloy 617","Plate",314626
72,"CapPass",169.74,-172.5,"Trend",0.984,419.22,422.17,72,"B-3","Alloy 617","Plate",314626
73,"CapPass",171.45,-176.4,"Trend",0.972,425.18,428.15,73,"B-3","Alloy 617","Plate",314626
74,"CapPass",170.05,-175.3,"Trend",0.970,431.12,434.12,74,"B-3","Alloy 617","Plate",314626
75,"CapPass",173.45,-172.1,"Trend",1.008,437.12,440.07,75,"B-3","Alloy 617","Plate",314626
76,"CapPass",172.00,-171.8,"Trend",1.001,443.06,445.97,76,"B-3","Alloy 617","Plate",314626
77,"CapPass",168.38,-170.6,"Trend",0.987,448.98,451.82,77,"B-3","Alloy 617","Plate",314626
78,"CapPass",169.52,-167.6,"Trend",1.012,454.92,457.72,78,"B-3","Alloy 617","Plate",314626
79,"CapPass",174.24,-174.2,"Trend",1.000,460.98,463.97,79,"B-3","Alloy 617","Plate",314626
80,"CapPass",174.79,-175.6,"Trend",0.996,466.95,469.93,80,"B-3","Alloy 617","Plate",314626
81,"CapPass",163.88,-177.8,"Trend",0.922,472.93,475.90,81,"B-3","Alloy 617","Plate",314626
82,"CapPass",169.52,-175.4,"Trend",0.967,478.90,481.87,82,"B-3","Alloy 617","Plate",314626
83,"CapPass",169.70,-177.5,"Trend",0.956,484.89,487.84,83,"B-3","Alloy 617","Plate",314626
84,"CapPass",170.81,-175.1,"Trend",0.975,490.86,493.81,84,"B-3","Alloy 617","Plate",314626
85,"CapPass",173.43,-173.0,"Trend",1.002,496.82,499.79,85,"B-3","Alloy 617","Plate",314626
86,"CapPass",173.88,-173.8,"Trend",1.001,502.73,505.76,86,"B-3","Alloy 617","Plate",314626
87,"CapPass",167.35,-177.0,"Trend",0.945,508.75,511.61,87,"B-3","Alloy 617","Plate",314626
88,"CapPass",167.82,-167.4,"Trend",1.003,514.48,517.70,88,"B-3","Alloy 617","Plate",314626
89,"CapPass",176.45,-166.2,"Trend",1.062,520.67,523.43,89,"B-3","Alloy 617","Plate",314626
90,"CapPass",174.17,-169.6,"Trend",1.027,526.65,529.64,90,"B-3","Alloy 617","Plate",314626
91,"CapPass",172.26,-172.7,"Trend",0.998,532.64,535.62,91,"B-3","Alloy 617","Plate",314626
92,"CapPass",174.59,-171.8,"Trend",1.016,538.61,541.57,92,"B-3","Alloy 617","Plate",314626
93,"CapPass",172.07,-172.9,"Trend",0.995,544.61,547.54,93,"B-3","Alloy 617","Plate",314626
94,"CapPass",175.88,-162.9,"Trend",1.080,550.53,553.18,94,"B-3","Alloy 617","Plate",314626
95,"CapPass",174.83,-168.9,"Trend",1.035,556.43,559.48,95,"B-3","Alloy 617","Plate",314626
96,"CapPass",170.51,-175.5,"Trend",0.972,562.48,565.45,96,"B-3","Alloy 617","Plate",314626
97,"CapPass",171.47,-175.5,"Trend",0.977,568.47,571.34,97,"B-3","Alloy 617","Plate",314626
98,"CapPass",161.66,-169.2,"Trend",0.956,573.98,577.39,98,"B-3","Alloy 617","Plate",314626
99,"CapPass",173.43,-173.6,"Trend",0.999,580.31,583.34,99,"B-3","Alloy 617","Plate",314626
100,"CapPass",166.87,-174.8,"Trend",0.955,586.36,589.32,100,"B-3","Alloy 617","Plate",314626
101,"CapPass",170.58,-174.1,"Trend",0.980,592.32,595.31,101,"B-3","Alloy 617","Plate",314626
102,"CapPass",175.08,-174.1,"Trend",1.006,598.29,601.28,102,"B-3","Alloy 617","Plate",314626
103,"CapPass",173.56,-174.9,"Trend",0.992,604.28,607.25,103,"B-3","Alloy 617","Plate",314626
104,"CapPass",164.88,-169.4,"Trend",0.974,610.00,613.14,104,"B-3","Alloy 617","Plate",314626
105,"CapPass",169.15,-172.4,"Trend",0.981,616.09,619.17,105,"B-3","Alloy 617","Plate",314626
106,"CapPass",171.52,-174.4,"Trend",0.984,622.18,625.06,106,"B-3","Alloy 617","Plate",314626
107,"CapPass",167.58,-173.6,"Trend",0.965,627.73,631.09,107,"B-3","Alloy 617","Plate",314626
108,"CapPass",168.70,-173.1,"Trend",0.975,634.12,637.07,108,"B-3","Alloy 617","Plate",314626
109,"CapPass",173.63,-172.6,"Trend",1.006,640.09,643.06,109,"B-3","Alloy 617","Plate",314626
110,"CapPass",176.42,-172.5,"Trend",1.023,646.06,649.03,110,"B-3","Alloy 617","Plate",314626
111,"CapPass",176.58,-172.7,"Trend",1.023,652.03,655.01,111,"B-3","Alloy 617","Plate",314626
112,"CapPass",176.76,-175.7,"Trend",1.006,657.98,660.97,112,"B-3","Alloy 617","Plate",314626
113,"CapPass",161.01,-178.4,"Trend",0.902,663.98,666.92,113,"B-3","Alloy 617","Plate",314626
114,"CapPass",168.75,-177.1,"Trend",0.953,669.93,672.90,114,"B-3","Alloy 617","Plate",314626
115,"CapPass",169.17,-180.3,"Trend",0.938,675.90,678.86,115,"B-3","Alloy 617","Plate",314626
116,"CapPass",165.10,-176.8,"Trend",0.934,681.59,684.86,116,"B-3","Alloy 617","Plate",314626
117,"CapPass",167.65,-176.3,"Trend",0.951,687.86,690.81,117,"B-3","Alloy 617","Plate",314626
118,"CapPass",170.10,-174.8,"Trend",0.973,693.82,696.79,118,"B-3","Alloy 617","Plate",314626
119,"CapPass",170.13,-175.9,"Trend",0.967,699.81,702.76,119,"B-3","Alloy 617","Plate",314626
120,"CapPass",173.29,-176.6,"Trend",0.981,705.78,708.73,120,"B-3","Alloy 617","Plate",314626
121,"CapPass",173.51,-171.9,"Trend",1.009,711.70,714.72,121,"B-3","Alloy 617","Plate",314626
122,"CapPass",170.29,-176.3,"Trend",0.966,717.70,720.67,122,"B-3","Alloy 617","Plate",314626
123,"CapPass",172.21,-172.2,"Trend",1.000,723.67,726.64,123,"B-3","Alloy 617","Plate",314626
124,"CapPass",170.99,-170.3,"Trend",1.004,729.62,732.61,124,"B-3","Alloy 617","Plate",314626
125,"CapPass",169.71,-173.2,"Trend",0.980,735.56,738.57,125,"B-3","Alloy 617","Plate",314626
126,"CapPass",172.76,-172.6,"Trend",1.001,741.56,744.51,126,"B-3","Alloy 617","Plate",314626
127,"CapPass",172.03,-170.1,"Trend",1.011,747.50,750.53,127,"B-3","Alloy 617","Plate",314626
128,"CapPass",169.36,-178.9,"Trend",0.947,753.53,756.45,128,"B-3","Alloy 617","Plate",314626
129,"CapPass",168.91,-175.8,"Trend",0.961,759.15,762.43,129,"B-3","Alloy 617","Plate",314626
130,"CapPass",166.56,-175.7,"Trend",0.948,765.45,768.40,130,"B-3","Alloy 617","Plate",314626
131,"CapPass",170.13,-174.6,"Trend",0.974,771.43,774.39,131,"B-3","Alloy 617","Plate",314626
132,"CapPass",169.90,-177.0,"Trend",0.960,777.39,780.37,132,"B-3","Alloy 617","Plate",314626
133,"CapPass",171.08,-176.1,"Trend",0.972,783.39,786.36,133,"B-3","Alloy 617","Plate",314626
134,"CapPass",171.75,-173.5,"Trend",0.990,789.37,792.34,134,"B-3","Alloy 617","Plate",314626
135,"CapPass",174.42,-175.0,"Trend",0.996,795.34,798.31,135,"B-3","Alloy 617","Plate",314626
136,"CapPass",172.53,-176.6,"Trend",0.977,801.31,804.26,136,"B-3","Alloy 617","Plate",314626
137,"CapPass",172.89,-174.9,"Trend",0.989,807.28,810.23,137,"B-3","Alloy 617","Plate",314626
138,"CapPass",174.44,-177.5,"Trend",0.983,813.25,816.18,138,"B-3","Alloy 617","Plate",314626
139,"CapPass",165.72,-173.6,"Trend",0.955,818.67,822.17,139,"B-3","Alloy 617","Plate",314626
140,"CapPass",171.58,-173.4,"Trend",0.989,825.17,828.15,140,"B-3","Alloy 617","Plate",314626
141,"CapPass",173.62,-175.2,"Trend",0.991,831.14,834.12,141,"B-3","Alloy 617","Plate",314626
142,"CapPass",174.38,-173.8,"Trend",1.003,837.12,840.09,142,"B-3","Alloy 617","Plate",314626
143,"CapPass",174.23,-175.5,"Trend",0.993,843.09,846.03,143,"B-3","Alloy 617","Plate",314626
144,"CapPass",163.61,-171.3,"Trend",0.955,848.98,851.76,144,"B-3","Alloy 617","Plate",314626
145,"CapPass",167.85,-177.0,"Trend",0.948,855.03,857.98,145,"B-3","Alloy 617","Plate",314626
146,"CapPass",169.64,-177.1,"Trend",0.958,861.01,863.97,146,"B-3","Alloy 617","Plate",314626
147,"CapPass",171.11,-175.8,"Trend",0.973,866.97,869.93,147,"B-3","Alloy 617","Plate",314626
148,"CapPass",172.83,-173.7,"Trend",0.995,872.93,875.92,148,"B-3","Alloy 617","Plate",314626
149,"CapPass",174.71,-168.1,"Trend",1.039,878.89,881.89,149,"B-3","Alloy 617","Plate",314626
150,"CapPass",168.01,-175.8,"Trend",0.956,884.87,887.84,150,"B-3","Alloy 617","Plate",314626
151,"CapPass",170.14,-176.1,"Trend",0.966,890.86,893.75,151,"B-3","Alloy 617","Plate",314626
152,"CapPass",164.57,-167.6,"Trend",0.982,896.26,899.78,152,"B-3","Alloy 617","Plate",314626
153,"CapPass",176.44,-169.4,"Trend",1.041,902.78,905.75,153,"B-3","Alloy 617","Plate",314626
154,"CapPass",174.43,-173.1,"Trend",1.007,908.68,911.72,154,"B-3","Alloy 617","Plate",314626
155,"CapPass",168.86,-175.7,"Trend",0.961,914.72,917.65,155,"B-3","Alloy 617","Plate",314626
156,"CapPass",166.58,-170.3,"Trend",0.978,920.64,923.67,156,"B-3","Alloy 617","Plate",314626
157,"CapPass",175.83,-171.3,"Trend",1.026,926.67,929.62,157,"B-3","Alloy 617","Plate",314626
158,"CapPass",176.53,-167.7,"Trend",1.053,932.61,935.32,158,"B-3","Alloy 617","Plate",314626
159,"CapPass",173.37,-172.7,"Trend",1.004,938.50,941.50,159,"B-3","Alloy 617","Plate",314626
160,"CapPass",174.06,-170.8,"Trend",1.019,944.56,947.54,160,"B-3","Alloy 617","Plate",314626
161,"CapPass",174.14,-171.7,"Trend",1.014,950.54,953.53,161,"B-3","Alloy 617","Plate",314626
162,"CapPass",177.42,-171.6,"Trend",1.034,956.51,959.50,162,"B-3","Alloy 617","Plate",314626
163,"CapPass",176.25,-169.1,"Trend",1.042,962.48,965.43,163,"B-3","Alloy 617","Plate",314626
164,"CapPass",168.83,-177.4,"Trend",0.952,968.45,971.43,164,"B-3","Alloy 617","Plate",314626
165,"CapPass",169.89,-176.0,"Trend",0.966,974.43,977.40,165,"B-3","Alloy 617","Plate",314626
166,"CapPass",173.03,-176.4,"Trend",0.981,980.40,983.36,166,"B-3","Alloy 617","Plate",314626
167,"CapPass",173.53,-174.7,"Trend",0.993,986.39,989.34,167,"B-3","Alloy 617","Plate",314626
168,"CapPass",173.65,-175.7,"Trend",0.989,992.36,995.31,168,"B-3","Alloy 617","Plate",314626
169,"CapPass",172.03,-174.7,"Trend",0.985,998.32,1001.28,169,"B-3","Alloy 617","Plate",314626
170,"CapPass",175.37,-174.3,"Trend",1.006,1004.29,1007.18,170,"B-3","Alloy 617","Plate",314626
171,"CapPass",167.30,-174.1,"Trend",0.961,1009.73,1013.20,171,"B-3","Alloy 617","Plate",314626
172,"CapPass",173.47,-173.2,"Trend",1.002,1016.20,1019.18,172,"B-3","Alloy 617","Plate",314626
173,"CapPass",175.56,-171.6,"Trend",1.023,1022.18,1025.15,173,"B-3","Alloy 617","Plate",314626
174,"CapPass",176.15,-174.9,"Trend",1.007,1028.12,1030.90,174,"B-3","Alloy 617","Plate",314626
175,"CapPass",166.80,-165.3,"Trend",1.009,1033.90,1037.07,175,"B-3","Alloy 617","Plate",314626
176,"CapPass",175.84,-168.5,"Trend",1.043,1040.07,1043.07,176,"B-3","Alloy 617","Plate",314626
177,"CapPass",175.06,-171.7,"Trend",1.020,1046.07,1049.04,177,"B-3","Alloy 617","Plate",314626
178,"CapPass",176.09,-171.5,"Trend",1.027,1052.03,1055.01,178,"B-3","Alloy 617","Plate",314626
179,"CapPass",175.94,-174.0,"Trend",1.011,1058.01,1060.98,179,"B-3","Alloy 617","Plate",314626
180,"CapPass",176.10,-171.5,"Trend",1.027,1063.98,1066.97,180,"B-3","Alloy 617","Plate",314626
181,"CapPass",176.37,-172.8,"Trend",1.021,1069.97,1072.93,181,"B-3","Alloy 617","Plate",314626
182,"CapPass",175.76,-174.0,"Trend",1.010,1075.93,1078.89,182,"B-3","Alloy 617","Plate",314626
183,"CapPass",173.29,-176.7,"Trend",0.981,1081.90,1084.86,183,"B-3","Alloy 617","Plate",314626
184,"CapPass",173.30,-174.0,"Trend",0.996,1087.87,1090.84,184,"B-3","Alloy 617","Plate",314626
185,"CapPass",176.66,-175.1,"Trend",1.009,1093.84,1096.79,185,"B-3","Alloy 617","Plate",314626
186,"CapPass",176.59,-173.9,"Trend",1.016,1099.79,1102.78,186,"B-3","Alloy 617","Plate",314626
187,"CapPass",174.42,-176.1,"Trend",0.991,1105.78,1108.75,187,"B-3","Alloy 617","Plate",314626
188,"CapPass",173.01,-176.5,"Trend",0.980,1111.75,1114.72,188,"B-3","Alloy 617","Plate",314626
189,"CapPass",174.91,-174.4,"Trend",1.003,1117.72,1120.67,189,"B-3","Alloy 617","Plate",314626
190,"CapPass",163.68,-170.5,"Trend",0.960,1123.29,1126.61,190,"B-3","Alloy 617","Plate",314626
191,"CapPass",171.39,-170.3,"Trend",1.006,1129.54,1132.62,191,"B-3","Alloy 617","Plate",314626
192,"CapPass",177.92,-161.1,"Trend",1.104,1135.62,1138.09,192,"B-3","Alloy 617","Plate",314626
193,"CapPass",170.39,-172.8,"Trend",0.986,1141.59,1144.56,193,"B-3","Alloy 617","Plate",314626
194,"CapPass",172.37,-174.9,"Trend",0.985,1147.57,1150.53,194,"B-3","Alloy 617","Plate",314626
195,"CapPass",174.31,-171.6,"Trend",1.016,1153.50,1156.50,195,"B-3","Alloy 617","Plate",314626
196,"CapPass",175.60,-173.2,"Trend",1.014,1159.51,1162.47,196,"B-3","Alloy 617","Plate",314626
197,"CapPass",175.74,-174.7,"Trend",1.006,1165.47,1168.45,197,"B-3","Alloy 617","Plate",314626
198,"CapPass",173.03,-174.3,"Trend",0.993,1171.45,1174.42,198,"B-3","Alloy 617","Plate",314626
199,"CapPass",175.70,-177.2,"Trend",0.992,1177.42,1180.36,199,"B-3","Alloy 617","Plate",314626
200,"CapPass",162.97,-178.1,"Trend",0.915,1183.39,1186.34,200,"B-3","Alloy 617","Plate",314626
201,"CapPass",168.76,-175.8,"Trend",0.960,1189.28,1192.31,201,"B-3","Alloy 617","Plate",314626
202,"CapPass",168.04,-177.1,"Trend",0.949,1195.34,1198.29,202,"B-3","Alloy 617","Plate",314626
203,"CapPass",169.92,-175.7,"Trend",0.967,1201.31,1204.26,203,"B-3","Alloy 617","Plate",314626
204,"CapPass",172.10,-177.0,"Trend",0.972,1207.26,1210.23,204,"B-3","Alloy 617","Plate",314626
205,"CapPass",171.64,-178.3,"Trend",0.962,1213.25,1216.20,205,"B-3","Alloy 617","Plate",314626
206,"CapPass",172.34,-175.2,"Trend",0.984,1219.22,1222.17,206,"B-3","Alloy 617","Plate",314626
207,"CapPass",174.88,-164.3,"Trend",1.065,1225.18,1227.73,207,"B-3","Alloy 617","Plate",314626
208,"CapPass",173.35,-177.9,"Trend",0.974,1231.12,1234.00,208,"B-3","Alloy 617","Plate",314626
209,"CapPass",162.52,-169.4,"Trend",0.960,1236.64,1240.07,209,"B-3","Alloy 617","Plate",314626
210,"CapPass",174.36,-170.6,"Trend",1.022,1243.07,1246.06,210,"B-3","Alloy 617","Plate",314626
211,"CapPass",173.91,-171.7,"Trend",1.013,1249.04,1252.03,211,"B-3","Alloy 617","Plate",314626
212,"CapPass",173.29,-173.7,"Trend",0.998,1255.03,1257.98,212,"B-3","Alloy 617","Plate",314626
213,"CapPass",173.97,-173.5,"Trend",1.003,1261.00,1263.97,213,"B-3","Alloy 617","Plate",314626
214,"CapPass",175.52,-172.3,"Trend",1.019,1266.97,1269.93,214,"B-3","Alloy 617","Plate",314626
215,"CapPass",175.72,-171.5,"Trend",1.025,1272.93,1275.90,215,"B-3","Alloy 617","Plate",314626
216,"CapPass",176.27,-171.8,"Trend",1.026,1278.90,1281.87,216,"B-3","Alloy 617","Plate",314626
217,"CapPass",176.04,-173.0,"Trend",1.018,1284.87,1287.84,217,"B-3","Alloy 617","Plate",314626
218,"CapPass",177.44,-172.9,"Trend",1.026,1290.84,1293.82,218,"B-3","Alloy 617","Plate",314626
219,"CapPass",176.36,-172.8,"Trend",1.021,1296.81,1299.79,219,"B-3","Alloy 617","Plate",314626
220,"CapPass",175.86,-164.5,"Trend",1.069,1302.78,1305.31,220,"B-3","Alloy 617","Plate",314626
221,"CapPass",176.33,-173.5,"Trend",1.016,1308.72,1311.64,221,"B-3","Alloy 617","Plate",314626
222,"CapPass",166.10,-176.6,"Trend",0.940,1314.72,1317.67,222,"B-3","Alloy 617","Plate",314626
223,"CapPass",169.37,-175.4,"Trend",0.966,1320.68,1323.65,223,"B-3","Alloy 617","Plate",314626
224,"CapPass",173.23,-174.5,"Trend",0.993,1326.65,1329.62,224,"B-3","Alloy 617","Plate",314626
225,"CapPass",174.72,-172.8,"Trend",1.011,1332.61,1335.61,225,"B-3","Alloy 617","Plate",314626
226,"CapPass",174.25,-174.5,"Trend",0.998,1338.59,1341.57,226,"B-3","Alloy 617","Plate",314626
227,"CapPass",174.60,-173.8,"Trend",1.004,1344.57,1347.54,227,"B-3","Alloy 617","Plate",314626
228,"CapPass",174.41,-168.1,"Trend",1.037,1350.51,1353.53,228,"B-3","Alloy 617","Plate",314626
229,"CapPass",171.64,-171.5,"Trend",1.001,1356.50,1359.50,229,"B-3","Alloy 617","Plate",314626
230,"CapPass",171.40,-174.4,"Trend",0.983,1362.50,1365.47,230,"B-3","Alloy 617","Plate",314626
231,"CapPass",174.32,-170.9,"Trend",1.020,1368.40,1371.40,231,"B-3","Alloy 617","Plate",314626
232,"CapPass",174.15,-172.3,"Trend",1.011,1374.37,1377.36,232,"B-3","Alloy 617","Plate",314626
233,"CapPass",170.33,-177.6,"Trend",0.959,1380.40,1383.32,233,"B-3","Alloy 617","Plate",314626
234,"CapPass",163.45,-172.9,"Trend",0.945,1386.18,1389.31,234,"B-3","Alloy 617","Plate",314626
235,"CapPass",173.53,-171.7,"Trend",1.011,1392.31,1395.09,235,"B-3","Alloy 617","Plate",314626
236,"CapPass",173.91,-172.9,"Trend",1.006,1398.28,1401.28,236,"B-3","Alloy 617","Plate",314626
237,"CapPass",172.14,-174.3,"Trend",0.988,1404.26,1407.25,237,"B-3","Alloy 617","Plate",314626
238,"CapPass",175.09,-174.8,"Trend",1.001,1410.25,1413.20,238,"B-3","Alloy 617","Plate",314626
239,"CapPass",174.66,-169.2,"Trend",1.032,1416.22,1419.17,239,"B-3","Alloy 617","Plate",314626
240,"CapPass",173.43,-172.0,"Trend",1.008,1422.09,1425.15,240,"B-3","Alloy 617","Plate",314626
241,"CapPass",171.70,-175.6,"Trend",0.978,1428.15,1431.11,241,"B-3","Alloy 617","Plate",314626
242,"CapPass",174.30,-175.4,"Trend",0.994,1434.12,1437.09,242,"B-3","Alloy 617","Plate",314626
243,"CapPass",174.29,-173.9,"Trend",1.002,1440.09,1443.06,243,"B-3","Alloy 617","Plate",314626
244,"CapPass",174.28,-171.3,"Trend",1.017,1446.03,1449.03,244,"B-3","Alloy 617","Plate",314626
245,"CapPass",170.17,-177.0,"Trend",0.961,1452.03,1455.00,245,"B-3","Alloy 617","Plate",314626
246,"CapPass",173.32,-176.1,"Trend",0.984,1458.00,1460.97,246,"B-3","Alloy 617","Plate",314626
247,"CapPass",172.32,-176.6,"Trend",0.976,1463.97,1466.93,247,"B-3","Alloy 617","Plate",314626
248,"CapPass",174.13,-174.9,"Trend",0.996,1469.93,1472.92,248,"B-3","Alloy 617","Plate",314626
249,"CapPass",175.77,-174.6,"Trend",1.006,1475.92,1478.89,249,"B-3","Alloy 617","Plate",314626
250,"CapPass",173.29,-175.0,"Trend",0.990,1481.89,1484.86,250,"B-3","Alloy 617","Plate",314626
251,"CapPass",173.91,-175.8,"Trend",0.989,1487.84,1490.76,251,"B-3","Alloy 617","Plate",314626
252,"CapPass",168.68,-172.1,"Trend",0.980,1493.36,1496.76,252,"B-3","Alloy 617","Plate",314626
253,"CapPass",170.21,-174.7,"Trend",0.974,1499.75,1502.75,253,"B-3","Alloy 617","Plate",314626
254,"CapPass",171.72,-173.3,"Trend",0.991,1505.75,1508.72,254,"B-3","Alloy 617","Plate",314626
255,"CapPass",173.63,-173.7,"Trend",1.000,1511.68,1514.70,255,"B-3","Alloy 617","Plate",314626
256,"CapPass",171.91,-173.7,"Trend",0.990,1517.70,1520.65,256,"B-3","Alloy 617","Plate",314626
257,"CapPass",173.85,-174.2,"Trend",0.998,1523.67,1526.64,257,"B-3","Alloy 617","Plate",314626
258,"CapPass",174.26,-171.1,"Trend",1.018,1529.64,1532.59,258,"B-3","Alloy 617","Plate",314626
259,"CapPass",173.81,-171.6,"Trend",1.013,1535.57,1538.56,259,"B-3","Alloy 617","Plate",314626
260,"CapPass",173.70,-173.3,"Trend",1.003,1541.56,1544.54,260,"B-3","Alloy 617","Plate",314626
261,"CapPass",175.44,-175.0,"Trend",1.002,1547.54,1550.50,261,"B-3","Alloy 617","Plate",314626
262,"CapPass",168.91,-175.5,"Trend",0.963,1553.23,1556.48,262,"B-3","Alloy 617","Plate",314626
263,"CapPass",170.44,-176.4,"Trend",0.966,1559.48,1562.43,263,"B-3","Alloy 617","Plate",314626
264,"CapPass",165.70,-171.7,"Trend",0.965,1565.11,1568.06,264,"B-3","Alloy 617","Plate",314626
265,"CapPass",170.43,-175.9,"Trend",0.969,1571.32,1574.37,265,"B-3","Alloy 617","Plate",314626
266,"CapPass",160.11,-176.8,"Trend",0.906,1577.40,1580.34,266,"B-3","Alloy 617","Plate",314626
267,"CapPass",166.48,-176.5,"Trend",0.943,1583.34,1586.32,267,"B-3","Alloy 617","Plate",314626
268,"CapPass",171.35,-175.5,"Trend",0.976,1589.32,1592.29,268,"B-3","Alloy 617","Plate",314626
269,"CapPass",172.71,-175.8,"Trend",0.983,1595.29,1598.28,269,"B-3","Alloy 617","Plate",314626
270,"CapPass",171.78,-176.2,"Trend",0.975,1601.28,1604.25,270,"B-3","Alloy 617","Plate",314626
271,"CapPass",172.15,-176.5,"Trend",0.975,1607.25,1610.20,271,"B-3","Alloy 617","Plate",314626
272,"CapPass",172.98,-175.6,"Trend",0.985,1613.23,1616.17,272,"B-3","Alloy 617","Plate",314626
273,"CapPass",175.47,-173.4,"Trend",1.012,1619.18,1622.15,273,"B-3","Alloy 617","Plate",314626
274,"CapPass",175.99,-169.9,"Trend",1.036,1625.15,1628.12,274,"B-3","Alloy 617","Plate",314626
275,"CapPass",170.65,-176.2,"Trend",0.968,1631.12,1634.09,275,"B-3","Alloy 617","Plate",314626
276,"CapPass",173.04,-172.9,"Trend",1.001,1637.09,1640.01,276,"B-3","Alloy 617","Plate",314626
277,"CapPass",171.23,-172.9,"Trend",0.990,1643.04,1646.01,277,"B-3","Alloy 617","Plate",314626
278,"CapPass",168.68,-172.4,"Trend",0.979,1649.03,1651.84,278,"B-3","Alloy 617","Plate",314626
279,"CapPass",171.19,-173.3,"Trend",0.988,1654.95,1657.84,279,"B-3","Alloy 617","Plate",314626
280,"CapPass",170.93,-176.3,"Trend",0.970,1660.90,1663.93,280,"B-3","Alloy 617","Plate",314626
281,"CapPass",171.84,-174.2,"Trend",0.987,1666.93,1669.90,281,"B-3","Alloy 617","Plate",314626
282,"CapPass",173.99,-175.3,"Trend",0.992,1672.90,1675.89,282,"B-3","Alloy 617","Plate",314626
283,"CapPass",173.91,-174.9,"Trend",0.994,1678.87,1681.86,283,"B-3","Alloy 617","Plate",314626
284,"CapPass",173.83,-174.4,"Trend",0.996,1684.86,1687.81,284,"B-3","Alloy 617","Plate",314626
285,"CapPass",175.43,-175.1,"Trend",1.002,1690.82,1693.78,285,"B-3","Alloy 617","Plate",314626
286,"CapPass",172.38,-177.7,"Trend",0.970,1696.79,1699.73,286,"B-3","Alloy 617","Plate",314626
287,"CapPass",170.77,-163.5,"Trend",1.045,1702.23,1705.72,287,"B-3","Alloy 617","Plate",314626
288,"CapPass",177.44,-168.3,"Trend",1.054,1708.72,1711.68,288,"B-3","Alloy 617","Plate",314626
289,"CapPass",177.99,-168.5,"Trend",1.056,1714.68,1717.65,289,"B-3","Alloy 617","Plate",314626
290,"CapPass",178.25,-171.0,"Trend",1.042,1720.64,1723.54,290,"B-3","Alloy 617","Plate",314626
291,"CapPass",171.92,-171.4,"Trend",1.003,1726.62,1729.59,291,"B-3","Alloy 617","Plate",314626
292,"CapPass",175.07,-172.1,"Trend",1.017,1732.61,1735.57,292,"B-3","Alloy 617","Plate",314626
293,"CapPass",176.74,-173.4,"Trend",1.019,1738.56,1741.54,293,"B-3","Alloy 617","Plate",314626
294,"CapPass",175.29,-172.2,"Trend",1.018,1744.54,1747.47,294,"B-3","Alloy 617","Plate",314626
295,"CapPass",166.92,-168.5,"Trend",0.990,1750.23,1753.36,295,"B-3","Alloy 617","Plate",314626
296,"CapPass",171.37,-172.1,"Trend",0.995,1756.42,1759.43,296,"B-3","Alloy 617","Plate",314626
297,"CapPass",174.05,-170.9,"Trend",1.019,1762.43,1765.43,297,"B-3","Alloy 617","Plate",314626
298,"CapPass",175.94,-171.9,"Trend",1.024,1768.43,1771.39,298,"B-3","Alloy 617","Plate",314626
299,"CapPass",176.34,-172.9,"Trend",1.020,1774.39,1777.37,299,"B-3","Alloy 617","Plate",314626
300,"CapPass",174.50,-171.6,"Trend",1.017,1780.39,1783.31,300,"B-3","Alloy 617","Plate",314626
301,"CapPass",174.83,-170.8,"Trend",1.024,1786.25,1789.18,301,"B-3","Alloy 617","Plate",314626
302,"CapPass",174.69,-171.2,"Trend",1.020,1792.18,1795.09,302,"B-3","Alloy 617","Plate",314626
303,"CapPass",173.08,-174.3,"Trend",0.993,1798.15,1801.11,303,"B-3","Alloy 617","Plate",314626
304,"CapPass",170.41,-174.1,"Trend",0.979,1803.95,1807.18,304,"B-3","Alloy 617","Plate",314626
305,"CapPass",167.59,-175.3,"Trend",0.956,1810.22,1813.17,305,"B-3","Alloy 617","Plate",314626
306,"CapPass",172.34,-175.9,"Trend",0.980,1816.18,1819.14,306,"B-3","Alloy 617","Plate",314626
307,"CapPass",171.75,-175.5,"Trend",0.979,1822.15,1825.11,307,"B-3","Alloy 617","Plate",314626
308,"CapPass",173.50,-173.8,"Trend",0.998,1828.12,1831.09,308,"B-3","Alloy 617","Plate",314626
309,"CapPass",173.00,-173.6,"Trend",0.997,1834.09,1837.06,309,"B-3","Alloy 617","Plate",314626
310,"CapPass",175.46,-174.6,"Trend",1.005,1840.06,1843.04,310,"B-3","Alloy 617","Plate",314626
311,"CapPass",173.02,-174.6,"Trend",0.991,1846.03,1849.01,311,"B-3","Alloy 617","Plate",314626
312,"CapPass",174.17,-173.3,"Trend",1.005,1852.01,1854.98,312,"B-3","Alloy 617","Plate",314626
313,"CapPass",177.53,-161.9,"Trend",1.096,1857.92,1860.43,313,"B-3","Alloy 617","Plate",314626
314,"CapPass",172.62,-176.4,"Trend",0.979,1863.93,1866.90,314,"B-3","Alloy 617","Plate",314626
315,"CapPass",174.42,-175.9,"Trend",0.992,1869.90,1872.87,315,"B-3","Alloy 617","Plate",314626
316,"CapPass",173.82,-174.0,"Trend",0.999,1875.89,1878.84,316,"B-3","Alloy 617","Plate",314626
317,"CapPass",176.00,-173.8,"Trend",1.013,1881.86,1884.76,317,"B-3","Alloy 617","Plate",314626
318,"CapPass",166.86,-171.6,"Trend",0.972,1887.53,1890.78,318,"B-3","Alloy 617","Plate",314626
319,"CapPass",166.01,-178.1,"Trend",0.932,1893.78,1896.75,319,"B-3","Alloy 617","Plate",314626
320,"CapPass",166.60,-177.6,"Trend",0.938,1899.76,1902.68,320,"B-3","Alloy 617","Plate",314626
321,"CapPass",166.04,-177.0,"Trend",0.938,1905.67,1908.70,321,"B-3","Alloy 617","Plate",314626
322,"CapPass",166.25,-177.0,"Trend",0.939,1911.68,1914.67,322,"B-3","Alloy 617","Plate",314626
323,"CapPass",167.81,-178.9,"Trend",0.938,1917.67,1920.65,323,"B-3","Alloy 617","Plate",314626
324,"CapPass",172.28,-175.1,"Trend",0.984,1923.65,1926.61,324,"B-3","Alloy 617","Plate",314626
325,"CapPass",175.24,-168.0,"Trend",1.043,1929.61,1932.54,325,"B-3","Alloy 617","Plate",314626
326,"CapPass",175.57,-173.6,"Trend",1.011,1935.57,1938.48,326,"B-3","Alloy 617","Plate",314626
327,"CapPass",172.86,-172.5,"Trend",1.002,1941.51,1944.51,327,"B-3","Alloy 617","Plate",314626
328,"CapPass",175.19,-174.1,"Trend",1.006,1947.51,1950.48,328,"B-3","Alloy 617","Plate",314626
329,"CapPass",174.69,-178.5,"Trend",0.979,1953.47,1956.20,329,"B-3","Alloy 617","Plate",314626
330,"CapPass",165.51,-171.5,"Trend",0.965,1959.28,1962.43,330,"B-3","Alloy 617","Plate",314626
331,"CapPass",174.53,-171.9,"Trend",1.016,1965.42,1968.40,331,"B-3","Alloy 617","Plate",314626
332,"CapPass",175.77,-173.8,"Trend",1.011,1971.39,1974.36,332,"B-3","Alloy 617","Plate",314626
333,"CapPass",177.48,-173.1,"Trend",1.026,1977.36,1980.32,333,"B-3","Alloy 617","Plate",314626
334,"CapPass",174.25,-174.1,"Trend",1.001,1983.34,1986.31,334,"B-3","Alloy 617","Plate",314626
335,"CapPass",173.37,-176.7,"Trend",0.981,1989.31,1992.26,335,"B-3","Alloy 617","Plate",314626
336,"CapPass",172.48,-174.4,"Trend",0.989,1995.29,1998.25,336,"B-3","Alloy 617","Plate",314626
337,"CapPass",173.44,-174.9,"Trend",0.991,2001.25,2004.22,337,"B-3","Alloy 617","Plate",314626
338,"CapPass",174.18,-173.6,"Trend",1.003,2007.22,2010.20,338,"B-3","Alloy 617","Plate",314626
339,"CapPass",174.39,-174.5,"Trend",0.999,2013.18,2016.12,339,"B-3","Alloy 617","Plate",314626
340,"CapPass",171.08,-175.6,"Trend",0.974,2018.84,2022.11,340,"B-3","Alloy 617","Plate",314626
341,"CapPass",170.29,-174.9,"Trend",0.973,2025.12,2028.07,341,"B-3","Alloy 617","Plate",314626
342,"CapPass",173.53,-176.6,"Trend",0.983,2031.09,2034.04,342,"B-3","Alloy 617","Plate",314626
343,"CapPass",171.92,-175.9,"Trend",0.977,2037.06,2040.03,343,"B-3","Alloy 617","Plate",314626
344,"CapPass",173.21,-176.6,"Trend",0.981,2043.03,2046.00,344,"B-3","Alloy 617","Plate",314626
345,"CapPass",173.14,-177.1,"Trend",0.977,2049.01,2051.98,345,"B-3","Alloy 617","Plate",314626
346,"CapPass",172.49,-176.9,"Trend",0.975,2054.97,2057.95,346,"B-3","Alloy 617","Plate",314626
347,"CapPass",174.46,-176.7,"Trend",0.987,2060.95,2063.92,347,"B-3","Alloy 617","Plate",314626
348,"CapPass",174.44,-175.8,"Trend",0.992,2066.92,2069.87,348,"B-3","Alloy 617","Plate",314626
349,"CapPass",175.33,-178.0,"Trend",0.985,2072.84,2075.68,349,"B-3","Alloy 617","Plate",314626
350,"CapPass",168.93,-166.3,"Trend",1.016,2078.70,2081.81,350,"B-3","Alloy 617","Plate",314626
351,"CapPass",174.22,-171.0,"Trend",1.019,2084.81,2087.78,351,"B-3","Alloy 617","Plate",314626
352,"CapPass",175.26,-170.4,"Trend",1.028,2090.78,2093.76,352,"B-3","Alloy 617","Plate",314626
353,"CapPass",175.11,-173.0,"Trend",1.012,2096.75,2099.73,353,"B-3","Alloy 617","Plate",314626
354,"CapPass",175.30,-173.7,"Trend",1.009,2102.72,2105.70,354,"B-3","Alloy 617","Plate",314626
355,"CapPass",173.66,-176.0,"Trend",0.987,2108.70,2111.67,355,"B-3","Alloy 617","Plate",314626
356,"CapPass",173.40,-176.4,"Trend",0.983,2114.67,2117.62,356,"B-3","Alloy 617","Plate",314626
357,"CapPass",171.69,-175.7,"Trend",0.977,2120.65,2123.61,357,"B-3","Alloy 617","Plate",314626
358,"CapPass",174.70,-173.6,"Trend",1.006,2126.62,2129.57,358,"B-3","Alloy 617","Plate",314626
359,"CapPass",174.58,-175.3,"Trend",0.996,2132.57,2135.54,359,"B-3","Alloy 617","Plate",314626
360,"CapPass",173.00,-175.1,"Trend",0.988,2138.56,2141.53,360,"B-3","Alloy 617","Plate",314626
361,"CapPass",175.81,-172.9,"Trend",1.017,2144.53,2147.50,361,"B-3","Alloy 617","Plate",314626
362,"CapPass",176.46,-160.8,"Trend",1.097,2150.45,2152.90,362,"B-3","Alloy 617","Plate",314626
363,"CapPass",172.70,-173.9,"Trend",0.993,2156.47,2159.42,363,"B-3","Alloy 617","Plate",314626
364,"CapPass",178.20,-174.4,"Trend",1.022,2162.43,2165.40,364,"B-3","Alloy 617","Plate",314626
365,"CapPass",174.86,-175.3,"Trend",0.997,2168.40,2171.37,365,"B-3","Alloy 617","Plate",314626
366,"CapPass",175.63,-173.7,"Trend",1.011,2174.36,2177.32,366,"B-3","Alloy 617","Plate",314626
367,"CapPass",174.07,-174.9,"Trend",0.995,2180.34,2183.31,367,"B-3","Alloy 617","Plate",314626
368,"CapPass",174.82,-169.6,"Trend",1.031,2186.29,2189.14,368,"B-3","Alloy 617","Plate",314626
369,"CapPass",173.49,-169.0,"Trend",1.026,2192.26,2195.03,369,"B-3","Alloy 617","Plate",314626
370,"CapPass",175.23,-171.8,"Trend",1.020,2198.25,2201.20,370,"B-3","Alloy 617","Plate",314626
371,"CapPass",174.00,-175.5,"Trend",0.991,2204.20,2207.18,371,"B-3","Alloy 617","Plate",314626
372,"CapPass",170.90,-175.5,"Trend",0.974,2210.20,2213.15,372,"B-3","Alloy 617","Plate",314626
373,"CapPass",171.39,-174.9,"Trend",0.980,2216.17,2219.03,373,"B-3","Alloy 617","Plate",314626
374,"CapPass",165.92,-174.7,"Trend",0.950,2221.92,2224.97,374,"B-3","Alloy 617","Plate",314626
375,"CapPass",167.98,-173.0,"Trend",0.971,2227.97,2231.04,375,"B-3","Alloy 617","Plate",314626
376,"CapPass",171.96,-171.2,"Trend",1.004,2234.04,2237.01,376,"B-3","Alloy 617","Plate",314626
377,"CapPass",172.07,-174.0,"Trend",0.989,2240.00,2243.00,377,"B-3","Alloy 617","Plate",314626
378,"CapPass",173.05,-175.5,"Trend",0.986,2246.00,2248.98,378,"B-3","Alloy 617","Plate",314626
379,"CapPass",173.21,-175.5,"Trend",0.987,2251.98,2254.95,379,"B-3","Alloy 617","Plate",314626
380,"CapPass",171.21,-177.1,"Trend",0.967,2257.95,2260.84,380,"B-3","Alloy 617","Plate",314626
381,"CapPass",172.39,-174.5,"Trend",0.988,2263.90,2266.87,381,"B-3","Alloy 617","Plate",314626
382,"CapPass",172.47,-173.4,"Trend",0.995,2269.90,2272.86,382,"B-3","Alloy 617","Plate",314626
383,"CapPass",174.05,-175.0,"Trend",0.994,2275.87,2278.82,383,"B-3","Alloy 617","Plate",314626
384,"CapPass",172.86,-175.1,"Trend",0.987,2281.84,2284.79,384,"B-3","Alloy 617","Plate",314626
385,"CapPass",173.35,-172.6,"Trend",1.004,2287.81,2290.76,385,"B-3","Alloy 617","Plate",314626
386,"CapPass",177.10,-172.1,"Trend",1.029,2293.76,2296.73,386,"B-3","Alloy 617","Plate",314626
387,"CapPass",175.59,-174.3,"Trend",1.008,2299.75,2302.70,387,"B-3","Alloy 617","Plate",314626
388,"CapPass",175.59,-174.9,"Trend",1.004,2305.72,2308.68,388,"B-3","Alloy 617","Plate",314626
389,"CapPass",175.59,-176.0,"Trend",0.997,2311.67,2314.64,389,"B-3","Alloy 617","Plate",314626
390,"CapPass",164.76,-169.9,"Trend",0.970,2317.09,2320.61,390,"B-3","Alloy 617","Plate",314626
391,"CapPass",178.97,-168.9,"Trend",1.059,2323.61,2326.56,391,"B-3","Alloy 617","Plate",314626
392,"CapPass",180.80,-170.5,"Trend",1.061,2329.54,2332.51,392,"B-3","Alloy 617","Plate",314626
393,"CapPass",162.19,-174.8,"Trend",0.928,2335.54,2338.50,393,"B-3","Alloy 617","Plate",314626
394,"CapPass",167.94,-174.1,"Trend",0.965,2341.51,2344.47,394,"B-3","Alloy 617","Plate",314626
395,"CapPass",172.24,-173.2,"Trend",0.994,2347.50,2350.47,395,"B-3","Alloy 617","Plate",314626
396,"CapPass",173.91,-174.0,"Trend",0.999,2353.45,2356.43,396,"B-3","Alloy 617","Plate",314626
397,"CapPass",175.74,-174.4,"Trend",1.008,2359.42,2362.39,397,"B-3","Alloy 617","Plate",314626
398,"CapPass",173.47,-174.8,"Trend",0.992,2365.40,2368.37,398,"B-3","Alloy 617","Plate",314626
399,"CapPass",174.54,-173.3,"Trend",1.007,2371.37,2374.34,399,"B-3","Alloy 617","Plate",314626
400,"CapPass",175.96,-175.5,"Trend",1.003,2377.34,2380.31,400,"B-3","Alloy 617","Plate",314626
401,"CapPass",175.51,-170.9,"Trend",1.027,2383.26,2386.28,401,"B-3","Alloy 617","Plate",314626
402,"CapPass",175.02,-172.0,"Trend",1.018,2389.26,2392.25,402,"B-3","Alloy 617","Plate",314626
403,"CapPass",173.61,-174.4,"Trend",0.995,2395.26,2398.22,403,"B-3","Alloy 617","Plate",314626
404,"CapPass",173.27,-175.5,"Trend",0.987,2401.23,2404.15,404,"B-3","Alloy 617","Plate",314626
405,"CapPass",173.31,-172.0,"Trend",1.007,2406.86,2410.14,405,"B-3","Alloy 617","Plate",314626
406,"CapPass",171.96,-172.8,"Trend",0.995,2413.15,2416.12,406,"B-3","Alloy 617","Plate",314626
407,"CapPass",173.34,-175.1,"Trend",0.990,2419.14,2422.09,407,"B-3","Alloy 617","Plate",314626
408,"CapPass",172.19,-175.4,"Trend",0.982,2425.11,2428.06,408,"B-3","Alloy 617","Plate",314626
409,"CapPass",173.43,-173.2,"Trend",1.001,2431.07,2434.03,409,"B-3","Alloy 617","Plate",314626
410,"CapPass",176.37,-174.2,"Trend",1.012,2437.04,2440.00,410,"B-3","Alloy 617","Plate",314626
411,"CapPass",176.74,-172.1,"Trend",1.027,2442.98,2445.97,411,"B-3","Alloy 617","Plate",314626
412,"CapPass",171.35,-173.8,"Trend",0.986,2449.00,2451.89,412,"B-3","Alloy 617","Plate",314626
413,"CapPass",168.82,-171.9,"Trend",0.982,2454.73,2457.90,413,"B-3","Alloy 617","Plate",314626
414,"CapPass",176.91,-173.3,"Trend",1.021,2460.90,2463.87,414,"B-3","Alloy 617","Plate",314626
415,"CapPass",177.70,-171.6,"Trend",1.035,2466.89,2469.86,415,"B-3","Alloy 617","Plate",314626
416,"CapPass",176.81,-166.4,"Trend",1.063,2472.79,2475.84,416,"B-3","Alloy 617","Plate",314626
417,"CapPass",172.86,-173.3,"Trend",0.997,2478.82,2481.79,417,"B-3","Alloy 617","Plate",314626
418,"CapPass",174.89,-171.6,"Trend",1.019,2484.79,2487.76,418,"B-3","Alloy 617","Plate",314626
419,"CapPass",174.65,-168.6,"Trend",1.036,2490.76,2493.73,419,"B-3","Alloy 617","Plate",314626
420,"CapPass",174.80,-165.9,"Trend",1.054,2496.72,2499.70,420,"B-3","Alloy 617","Plate",314626
421,"CapPass",174.53,-169.5,"Trend",1.030,2502.68,2505.59,421,"B-3","Alloy 617","Plate",314626
422,"CapPass",174.24,-172.6,"Trend",1.009,2508.62,2511.64,422,"B-3","Alloy 617","Plate",314626
423,"CapPass",173.98,-174.5,"Trend",0.997,2514.64,2517.61,423,"B-3","Alloy 617","Plate",314626
424,"CapPass",173.07,-175.9,"Trend",0.984,2520.62,2523.57,424,"B-3","Alloy 617","Plate",314626
425,"CapPass",174.73,-174.5,"Trend",1.001,2526.59,2529.56,425,"B-3","Alloy 617","Plate",314626
