Repository: js-molina/fatigue-A617

File: data/950C/Strain rate 0.001/0.30% strain/HTM_A20_PeakStress_F12.csv (part 1 of 18)
"Cycle","Data State","Max Stress Mpa","Min Stress Mpa","Qual State","Stress Ratio","Time Max Stress Sec","Time Min Stress Sec","Count","Sample","Alloy","Material_Form","Heat"
1,"CapPass",125.34,-123.7,"Trend",1.013,0.98,2.98,1,"F-12","Alloy 617","Plate",314626
2,"CapPass",137.19,-138.2,"Trend",0.993,5.08,7.29,2,"F-12","Alloy 617","Plate",314626
3,"CapPass",146.16,-152.2,"Trend",0.960,9.59,12.00,3,"F-12","Alloy 617","Plate",314626
4,"CapPass",155.93,-164.6,"Trend",0.947,14.50,17.09,4,"F-12","Alloy 617","Plate",314626
5,"CapPass",166.20,-168.7,"Trend",0.985,19.80,22.58,5,"F-12","Alloy 617","Plate",314626
6,"CapPass",166.18,-170.4,"Trend",0.975,25.45,28.35,6,"F-12","Alloy 617","Plate",314626
7,"CapPass",165.13,-168.9,"Trend",0.977,31.27,34.23,7,"F-12","Alloy 617","Plate",314626
8,"CapPass",165.83,-169.6,"Trend",0.978,37.19,40.19,8,"F-12","Alloy 617","Plate",314626
9,"CapPass",164.11,-167.5,"Trend",0.980,43.21,46.21,9,"F-12","Alloy 617","Plate",314626
10,"CapPass",163.48,-167.9,"Trend",0.974,49.20,52.21,10,"F-12","Alloy 617","Plate",314626
11,"CapPass",162.06,-166.5,"Trend",0.973,55.22,58.22,11,"F-12","Alloy 617","Plate",314626
12,"CapPass",162.26,-165.0,"Trend",0.983,61.22,64.22,12,"F-12","Alloy 617","Plate",314626
13,"CapPass",162.52,-165.5,"Trend",0.982,67.23,70.23,13,"F-12","Alloy 617","Plate",314626
14,"CapPass",161.94,-165.6,"Trend",0.978,73.24,76.23,14,"F-12","Alloy 617","Plate",314626
15,"CapPass",161.14,-165.2,"Trend",0.975,79.24,82.24,15,"F-12","Alloy 617","Plate",314626
16,"CapPass",161.05,-165.0,"Trend",0.976,85.24,88.25,16,"F-12","Alloy 617","Plate",314626
17,"CapPass",161.55,-165.0,"Trend",0.979,91.25,94.26,17,"F-12","Alloy 617","Plate",314626
18,"CapPass",160.70,-164.3,"Trend",0.978,97.25,100.26,18,"F-12","Alloy 617","Plate",314626
19,"CapPass",160.57,-164.3,"Trend",0.977,103.26,106.26,19,"F-12","Alloy 617","Plate",314626
20,"CapPass",161.15,-164.3,"Trend",0.981,109.27,112.27,20,"F-12","Alloy 617","Plate",314626
21,"CapPass",161.03,-164.3,"Trend",0.980,115.27,118.28,21,"F-12","Alloy 617","Plate",314626
22,"CapPass",160.68,-164.6,"Trend",0.976,121.28,124.28,22,"F-12","Alloy 617","Plate",314626
23,"CapPass",160.80,-164.4,"Trend",0.978,127.28,130.29,23,"F-12","Alloy 617","Plate",314626
24,"CapPass",160.60,-164.7,"Trend",0.975,133.29,136.29,24,"F-12","Alloy 617","Plate",314626
25,"CapPass",160.90,-164.3,"Trend",0.979,139.30,142.30,25,"F-12","Alloy 617","Plate",314626
26,"CapPass",160.61,-164.3,"Trend",0.977,145.31,148.31,26,"F-12","Alloy 617","Plate",314626
27,"CapPass",160.96,-164.4,"Trend",0.979,151.30,154.31,27,"F-12","Alloy 617","Plate",314626
28,"CapPass",161.01,-164.1,"Trend",0.981,157.32,160.32,28,"F-12","Alloy 617","Plate",314626
29,"CapPass",160.84,-164.6,"Trend",0.977,163.32,166.32,29,"F-12","Alloy 617","Plate",314626
30,"CapPass",158.97,-164.1,"Trend",0.969,169.33,172.33,30,"F-12","Alloy 617","Plate",314626
31,"CapPass",161.47,-164.4,"Trend",0.982,175.33,178.34,31,"F-12","Alloy 617","Plate",314626
32,"CapPass",160.92,-164.0,"Trend",0.981,181.34,184.34,32,"F-12","Alloy 617","Plate",314626
33,"CapPass",160.83,-164.2,"Trend",0.980,187.34,190.35,33,"F-12","Alloy 617","Plate",314626
34,"CapPass",160.68,-164.5,"Trend",0.977,193.35,196.35,34,"F-12","Alloy 617","Plate",314626
35,"CapPass",160.80,-164.0,"Trend",0.980,199.36,202.36,35,"F-12","Alloy 617","Plate",314626
36,"CapPass",160.93,-163.8,"Trend",0.983,205.36,208.36,36,"F-12","Alloy 617","Plate",314626
37,"CapPass",159.93,-165.1,"Trend",0.969,211.37,214.37,37,"F-12","Alloy 617","Plate",314626
38,"CapPass",161.06,-164.2,"Trend",0.981,217.38,220.38,38,"F-12","Alloy 617","Plate",314626
39,"CapPass",160.88,-165.4,"Trend",0.973,223.38,226.38,39,"F-12","Alloy 617","Plate",314626
40,"CapPass",159.14,-164.4,"Trend",0.968,229.38,232.39,40,"F-12","Alloy 617","Plate",314626
41,"CapPass",159.85,-163.9,"Trend",0.975,235.39,238.39,41,"F-12","Alloy 617","Plate",314626
42,"CapPass",160.48,-163.9,"Trend",0.979,241.40,244.40,42,"F-12","Alloy 617","Plate",314626
43,"CapPass",160.75,-163.4,"Trend",0.984,247.41,250.41,43,"F-12","Alloy 617","Plate",314626
44,"CapPass",161.21,-164.8,"Trend",0.978,253.41,256.41,44,"F-12","Alloy 617","Plate",314626
45,"CapPass",160.86,-163.9,"Trend",0.981,259.41,262.42,45,"F-12","Alloy 617","Plate",314626
46,"CapPass",160.71,-164.5,"Trend",0.977,265.42,268.42,46,"F-12","Alloy 617","Plate",314626
47,"CapPass",160.54,-164.0,"Trend",0.979,271.42,274.43,47,"F-12","Alloy 617","Plate",314626
48,"CapPass",160.66,-163.8,"Trend",0.981,277.43,280.44,48,"F-12","Alloy 617","Plate",314626
49,"CapPass",160.57,-164.9,"Trend",0.974,283.44,286.44,49,"F-12","Alloy 617","Plate",314626
50,"CapPass",160.37,-163.9,"Trend",0.978,289.45,292.45,50,"F-12","Alloy 617","Plate",314626
51,"CapPass",161.36,-164.3,"Trend",0.982,295.45,298.45,51,"F-12","Alloy 617","Plate",314626
52,"CapPass",160.47,-164.3,"Trend",0.977,301.45,304.46,52,"F-12","Alloy 617","Plate",314626
53,"CapPass",160.18,-164.3,"Trend",0.975,307.46,310.46,53,"F-12","Alloy 617","Plate",314626
54,"CapPass",160.95,-163.7,"Trend",0.983,313.47,316.47,54,"F-12","Alloy 617","Plate",314626
55,"CapPass",161.46,-164.4,"Trend",0.982,319.48,322.48,55,"F-12","Alloy 617","Plate",314626
56,"CapPass",160.45,-163.7,"Trend",0.980,325.49,328.49,56,"F-12","Alloy 617","Plate",314626
57,"CapPass",161.80,-164.0,"Trend",0.987,331.49,334.49,57,"F-12","Alloy 617","Plate",314626
58,"CapPass",160.65,-163.9,"Trend",0.980,337.49,340.50,58,"F-12","Alloy 617","Plate",314626
59,"CapPass",161.67,-164.6,"Trend",0.982,343.50,346.50,59,"F-12","Alloy 617","Plate",314626
60,"CapPass",160.10,-164.0,"Trend",0.976,349.51,352.51,60,"F-12","Alloy 617","Plate",314626
61,"CapPass",160.86,-163.8,"Trend",0.982,355.51,358.52,61,"F-12","Alloy 617","Plate",314626
62,"CapPass",160.84,-163.9,"Trend",0.981,361.52,364.52,62,"F-12","Alloy 617","Plate",314626
63,"CapPass",161.30,-164.3,"Trend",0.982,367.52,370.53,63,"F-12","Alloy 617","Plate",314626
64,"CapPass",160.54,-164.1,"Trend",0.978,373.53,376.53,64,"F-12","Alloy 617","Plate",314626
65,"CapPass",161.12,-163.6,"Trend",0.985,379.54,382.53,65,"F-12","Alloy 617","Plate",314626
66,"CapPass",161.29,-164.7,"Trend",0.980,385.54,388.54,66,"F-12","Alloy 617","Plate",314626
67,"CapPass",160.88,-164.2,"Trend",0.980,391.55,394.55,67,"F-12","Alloy 617","Plate",314626
68,"CapPass",161.25,-165.0,"Trend",0.977,397.55,400.55,68,"F-12","Alloy 617","Plate",314626
69,"CapPass",160.09,-164.1,"Trend",0.975,403.56,406.56,69,"F-12","Alloy 617","Plate",314626
70,"CapPass",160.59,-164.6,"Trend",0.976,409.57,412.57,70,"F-12","Alloy 617","Plate",314626
71,"CapPass",161.02,-164.5,"Trend",0.979,415.57,418.57,71,"F-12","Alloy 617","Plate",314626
72,"CapPass",160.49,-164.2,"Trend",0.977,421.58,424.58,72,"F-12","Alloy 617","Plate",314626
73,"CapPass",160.53,-164.2,"Trend",0.978,427.59,430.59,73,"F-12","Alloy 617","Plate",314626
74,"CapPass",160.56,-165.0,"Trend",0.973,433.59,436.59,74,"F-12","Alloy 617","Plate",314626
75,"CapPass",160.84,-164.5,"Trend",0.978,439.60,442.59,75,"F-12","Alloy 617","Plate",314626
76,"CapPass",160.11,-164.5,"Trend",0.973,445.59,448.60,76,"F-12","Alloy 617","Plate",314626
77,"CapPass",160.38,-164.6,"Trend",0.974,451.61,454.61,77,"F-12","Alloy 617","Plate",314626
78,"CapPass",160.12,-164.1,"Trend",0.976,457.61,460.61,78,"F-12","Alloy 617","Plate",314626
79,"CapPass",160.48,-164.5,"Trend",0.975,463.62,466.62,79,"F-12","Alloy 617","Plate",314626
80,"CapPass",161.09,-164.9,"Trend",0.977,469.62,472.62,80,"F-12","Alloy 617","Plate",314626
81,"CapPass",159.45,-164.4,"Trend",0.970,475.63,478.63,81,"F-12","Alloy 617","Plate",314626
82,"CapPass",160.33,-164.8,"Trend",0.973,481.64,484.63,82,"F-12","Alloy 617","Plate",314626
83,"CapPass",160.28,-163.9,"Trend",0.978,487.64,490.65,83,"F-12","Alloy 617","Plate",314626
84,"CapPass",160.91,-164.0,"Trend",0.981,493.65,496.65,84,"F-12","Alloy 617","Plate",314626
85,"CapPass",161.60,-164.1,"Trend",0.985,499.65,502.65,85,"F-12","Alloy 617","Plate",314626
86,"CapPass",160.68,-164.5,"Trend",0.977,505.66,508.66,86,"F-12","Alloy 617","Plate",314626
87,"CapPass",160.81,-163.8,"Trend",0.982,511.67,514.67,87,"F-12","Alloy 617","Plate",314626
88,"CapPass",160.40,-164.6,"Trend",0.975,517.67,520.68,88,"F-12","Alloy 617","Plate",314626
89,"CapPass",160.70,-164.5,"Trend",0.977,523.67,526.68,89,"F-12","Alloy 617","Plate",314626
90,"CapPass",160.82,-164.4,"Trend",0.978,529.68,532.69,90,"F-12","Alloy 617","Plate",314626
91,"CapPass",160.50,-164.6,"Trend",0.975,535.69,538.69,91,"F-12","Alloy 617","Plate",314626
92,"CapPass",160.55,-164.5,"Trend",0.976,541.70,544.70,92,"F-12","Alloy 617","Plate",314626
93,"CapPass",160.87,-164.7,"Trend",0.977,547.70,550.71,93,"F-12","Alloy 617","Plate",314626
94,"CapPass",160.15,-164.3,"Trend",0.974,553.70,556.70,94,"F-12","Alloy 617","Plate",314626
95,"CapPass",160.44,-164.1,"Trend",0.978,559.71,562.71,95,"F-12","Alloy 617","Plate",314626
96,"CapPass",159.96,-164.5,"Trend",0.973,565.72,568.72,96,"F-12","Alloy 617","Plate",314626
97,"CapPass",160.03,-164.5,"Trend",0.973,571.72,574.73,97,"F-12","Alloy 617","Plate",314626
98,"CapPass",160.60,-164.5,"Trend",0.977,577.73,580.73,98,"F-12","Alloy 617","Plate",314626
99,"CapPass",160.56,-164.2,"Trend",0.978,583.73,586.74,99,"F-12","Alloy 617","Plate",314626
100,"CapPass",160.87,-163.7,"Trend",0.983,589.74,592.74,100,"F-12","Alloy 617","Plate",314626
101,"CapPass",160.21,-164.2,"Trend",0.975,595.75,598.75,101,"F-12","Alloy 617","Plate",314626
102,"CapPass",160.65,-164.4,"Trend",0.977,601.76,604.76,102,"F-12","Alloy 617","Plate",314626
103,"CapPass",160.62,-164.1,"Trend",0.979,607.76,610.76,103,"F-12","Alloy 617","Plate",314626
104,"CapPass",160.95,-164.2,"Trend",0.980,613.76,616.77,104,"F-12","Alloy 617","Plate",314626
105,"CapPass",161.04,-163.8,"Trend",0.983,619.77,622.77,105,"F-12","Alloy 617","Plate",314626
106,"CapPass",161.43,-164.5,"Trend",0.982,625.77,628.78,106,"F-12","Alloy 617","Plate",314626
107,"CapPass",160.97,-163.9,"Trend",0.982,631.78,634.79,107,"F-12","Alloy 617","Plate",314626
108,"CapPass",161.53,-163.9,"Trend",0.986,637.79,640.79,108,"F-12","Alloy 617","Plate",314626
109,"CapPass",161.11,-163.8,"Trend",0.984,643.80,646.80,109,"F-12","Alloy 617","Plate",314626
110,"CapPass",160.74,-163.9,"Trend",0.981,649.80,652.80,110,"F-12","Alloy 617","Plate",314626
111,"CapPass",160.74,-164.4,"Trend",0.977,655.81,658.81,111,"F-12","Alloy 617","Plate",314626
112,"CapPass",160.98,-164.3,"Trend",0.980,661.81,664.81,112,"F-12","Alloy 617","Plate",314626
113,"CapPass",159.85,-164.8,"Trend",0.970,667.82,670.82,113,"F-12","Alloy 617","Plate",314626
114,"CapPass",161.48,-164.1,"Trend",0.984,673.82,676.82,114,"F-12","Alloy 617","Plate",314626
115,"CapPass",160.25,-164.2,"Trend",0.976,679.83,682.83,115,"F-12","Alloy 617","Plate",314626
116,"CapPass",160.79,-164.9,"Trend",0.975,685.84,688.84,116,"F-12","Alloy 617","Plate",314626
117,"CapPass",160.45,-164.3,"Trend",0.977,691.84,694.84,117,"F-12","Alloy 617","Plate",314626
118,"CapPass",160.53,-164.3,"Trend",0.977,697.85,700.85,118,"F-12","Alloy 617","Plate",314626
119,"CapPass",161.17,-164.2,"Trend",0.981,703.85,706.86,119,"F-12","Alloy 617","Plate",314626
120,"CapPass",160.76,-164.5,"Trend",0.978,709.85,712.86,120,"F-12","Alloy 617","Plate",314626
121,"CapPass",160.47,-164.3,"Trend",0.977,715.86,718.87,121,"F-12","Alloy 617","Plate",314626
122,"CapPass",160.99,-164.2,"Trend",0.981,721.87,724.87,122,"F-12","Alloy 617","Plate",314626
123,"CapPass",161.38,-164.2,"Trend",0.983,727.88,730.88,123,"F-12","Alloy 617","Plate",314626
124,"CapPass",160.99,-164.1,"Trend",0.981,733.88,736.88,124,"F-12","Alloy 617","Plate",314626
125,"CapPass",161.53,-164.1,"Trend",0.984,739.89,742.89,125,"F-12","Alloy 617","Plate",314626
126,"CapPass",161.49,-164.0,"Trend",0.985,745.90,748.90,126,"F-12","Alloy 617","Plate",314626
127,"CapPass",161.17,-163.8,"Trend",0.984,751.90,754.90,127,"F-12","Alloy 617","Plate",314626
128,"CapPass",161.34,-164.7,"Trend",0.980,757.90,760.91,128,"F-12","Alloy 617","Plate",314626
129,"CapPass",161.04,-164.1,"Trend",0.981,763.91,766.91,129,"F-12","Alloy 617","Plate",314626
130,"CapPass",160.85,-164.2,"Trend",0.980,769.92,772.92,130,"F-12","Alloy 617","Plate",314626
131,"CapPass",160.99,-163.8,"Trend",0.983,775.92,778.92,131,"F-12","Alloy 617","Plate",314626
132,"CapPass",160.88,-163.9,"Trend",0.982,781.93,784.93,132,"F-12","Alloy 617","Plate",314626
133,"CapPass",160.70,-164.6,"Trend",0.976,787.94,790.94,133,"F-12","Alloy 617","Plate",314626
134,"CapPass",160.92,-164.0,"Trend",0.981,793.94,796.94,134,"F-12","Alloy 617","Plate",314626
135,"CapPass",160.15,-164.7,"Trend",0.972,799.95,802.95,135,"F-12","Alloy 617","Plate",314626
136,"CapPass",160.64,-164.4,"Trend",0.977,805.95,808.96,136,"F-12","Alloy 617","Plate",314626
137,"CapPass",160.28,-164.7,"Trend",0.973,811.96,814.96,137,"F-12","Alloy 617","Plate",314626
138,"CapPass",160.53,-163.9,"Trend",0.979,817.96,820.97,138,"F-12","Alloy 617","Plate",314626
139,"CapPass",161.10,-163.8,"Trend",0.984,823.97,826.97,139,"F-12","Alloy 617","Plate",314626
140,"CapPass",160.75,-164.4,"Trend",0.978,829.97,832.98,140,"F-12","Alloy 617","Plate",314626
141,"CapPass",160.80,-165.6,"Trend",0.971,835.98,838.99,141,"F-12","Alloy 617","Plate",314626
142,"CapPass",160.16,-164.4,"Trend",0.974,841.99,844.99,142,"F-12","Alloy 617","Plate",314626
143,"CapPass",160.86,-164.4,"Trend",0.979,848.00,851.00,143,"F-12","Alloy 617","Plate",314626
144,"CapPass",160.51,-164.6,"Trend",0.975,854.00,857.00,144,"F-12","Alloy 617","Plate",314626
145,"CapPass",160.89,-164.5,"Trend",0.978,860.00,863.01,145,"F-12","Alloy 617","Plate",314626
146,"CapPass",160.71,-164.3,"Trend",0.978,866.01,869.01,146,"F-12","Alloy 617","Plate",314626
147,"CapPass",161.13,-163.4,"Trend",0.986,872.02,875.02,147,"F-12","Alloy 617","Plate",314626
148,"CapPass",160.41,-164.4,"Trend",0.976,878.03,881.03,148,"F-12","Alloy 617","Plate",314626
149,"CapPass",161.43,-164.4,"Trend",0.982,884.03,887.03,149,"F-12","Alloy 617","Plate",314626
150,"CapPass",160.38,-163.9,"Trend",0.979,890.04,893.04,150,"F-12","Alloy 617","Plate",314626
151,"CapPass",160.99,-163.9,"Trend",0.982,896.04,899.05,151,"F-12","Alloy 617","Plate",314626
152,"CapPass",160.31,-164.7,"Trend",0.974,902.05,905.05,152,"F-12","Alloy 617","Plate",314626
153,"CapPass",160.27,-164.3,"Trend",0.975,908.05,911.05,153,"F-12","Alloy 617","Plate",314626
154,"CapPass",160.52,-163.6,"Trend",0.981,914.06,917.07,154,"F-12","Alloy 617","Plate",314626
155,"CapPass",161.07,-164.2,"Trend",0.981,920.06,923.07,155,"F-12","Alloy 617","Plate",314626
156,"CapPass",161.00,-164.2,"Trend",0.980,926.07,929.08,156,"F-12","Alloy 617","Plate",314626
157,"CapPass",160.74,-164.5,"Trend",0.977,932.08,935.08,157,"F-12","Alloy 617","Plate",314626
158,"CapPass",160.94,-164.1,"Trend",0.981,938.08,941.09,158,"F-12","Alloy 617","Plate",314626
159,"CapPass",161.18,-164.1,"Trend",0.982,944.09,947.09,159,"F-12","Alloy 617","Plate",314626
160,"CapPass",160.58,-164.6,"Trend",0.975,950.10,953.10,160,"F-12","Alloy 617","Plate",314626
161,"CapPass",160.40,-165.4,"Trend",0.970,956.10,959.10,161,"F-12","Alloy 617","Plate",314626
162,"CapPass",161.62,-164.1,"Trend",0.985,962.10,965.11,162,"F-12","Alloy 617","Plate",314626
163,"CapPass",161.04,-164.8,"Trend",0.977,968.12,971.11,163,"F-12","Alloy 617","Plate",314626
164,"CapPass",160.58,-164.5,"Trend",0.976,974.12,977.13,164,"F-12","Alloy 617","Plate",314626
165,"CapPass",159.71,-164.2,"Trend",0.972,980.12,983.13,165,"F-12","Alloy 617","Plate",314626
166,"CapPass",160.63,-164.4,"Trend",0.977,986.13,989.13,166,"F-12","Alloy 617","Plate",314626
167,"CapPass",160.74,-164.6,"Trend",0.977,992.14,995.14,167,"F-12","Alloy 617","Plate",314626
168,"CapPass",160.96,-164.6,"Trend",0.978,998.14,1001.15,168,"F-12","Alloy 617","Plate",314626
169,"CapPass",160.89,-165.3,"Trend",0.973,1004.15,1007.15,169,"F-12","Alloy 617","Plate",314626
170,"CapPass",160.31,-164.2,"Trend",0.976,1010.15,1013.16,170,"F-12","Alloy 617","Plate",314626
171,"CapPass",161.02,-164.7,"Trend",0.978,1016.16,1019.17,171,"F-12","Alloy 617","Plate",314626
172,"CapPass",161.31,-164.8,"Trend",0.979,1022.17,1025.17,172,"F-12","Alloy 617","Plate",314626
173,"CapPass",160.66,-163.9,"Trend",0.980,1028.17,1031.17,173,"F-12","Alloy 617","Plate",314626
174,"CapPass",161.18,-164.8,"Trend",0.978,1034.17,1037.18,174,"F-12","Alloy 617","Plate",314626
175,"CapPass",160.62,-164.4,"Trend",0.977,1040.18,1043.19,175,"F-12","Alloy 617","Plate",314626
176,"CapPass",160.65,-164.4,"Trend",0.977,1046.19,1049.19,176,"F-12","Alloy 617","Plate",314626
177,"CapPass",160.60,-165.0,"Trend",0.973,1052.20,1055.20,177,"F-12","Alloy 617","Plate",314626
178,"CapPass",160.05,-165.3,"Trend",0.968,1058.20,1061.21,178,"F-12","Alloy 617","Plate",314626
179,"CapPass",160.61,-164.1,"Trend",0.979,1064.20,1067.21,179,"F-12","Alloy 617","Plate",314626
180,"CapPass",160.56,-164.4,"Trend",0.977,1070.22,1073.21,180,"F-12","Alloy 617","Plate",314626
181,"CapPass",160.90,-163.3,"Trend",0.985,1076.22,1079.22,181,"F-12","Alloy 617","Plate",314626
182,"CapPass",160.83,-164.2,"Trend",0.979,1082.23,1085.23,182,"F-12","Alloy 617","Plate",314626
183,"CapPass",160.41,-164.2,"Trend",0.977,1088.23,1091.23,183,"F-12","Alloy 617","Plate",314626
184,"CapPass",160.48,-164.1,"Trend",0.978,1094.24,1097.24,184,"F-12","Alloy 617","Plate",314626
185,"CapPass",160.80,-164.0,"Trend",0.981,1100.24,1103.25,185,"F-12","Alloy 617","Plate",314626
186,"CapPass",161.35,-164.7,"Trend",0.980,1106.25,1109.26,186,"F-12","Alloy 617","Plate",314626
187,"CapPass",160.40,-164.2,"Trend",0.977,1112.26,1115.26,187,"F-12","Alloy 617","Plate",314626
188,"CapPass",160.90,-163.9,"Trend",0.982,1118.26,1121.26,188,"F-12","Alloy 617","Plate",314626
189,"CapPass",161.18,-164.4,"Trend",0.980,1124.27,1127.27,189,"F-12","Alloy 617","Plate",314626
190,"CapPass",160.87,-164.4,"Trend",0.979,1130.27,1133.28,190,"F-12","Alloy 617","Plate",314626
191,"CapPass",160.67,-164.4,"Trend",0.978,1136.28,1139.28,191,"F-12","Alloy 617","Plate",314626
192,"CapPass",161.01,-163.9,"Trend",0.982,1142.29,1145.29,192,"F-12","Alloy 617","Plate",314626
193,"CapPass",160.96,-163.8,"Trend",0.983,1148.29,1151.30,193,"F-12","Alloy 617","Plate",314626
194,"CapPass",161.18,-164.3,"Trend",0.981,1154.29,1157.30,194,"F-12","Alloy 617","Plate",314626
195,"CapPass",160.74,-164.2,"Trend",0.979,1160.30,1163.31,195,"F-12","Alloy 617","Plate",314626
196,"CapPass",160.96,-164.5,"Trend",0.978,1166.31,1169.31,196,"F-12","Alloy 617","Plate",314626
197,"CapPass",160.96,-164.9,"Trend",0.976,1172.31,1175.32,197,"F-12","Alloy 617","Plate",314626
198,"CapPass",160.90,-164.8,"Trend",0.977,1178.32,1181.32,198,"F-12","Alloy 617","Plate",314626
199,"CapPass",161.21,-163.8,"Trend",0.984,1184.32,1187.33,199,"F-12","Alloy 617","Plate",314626
200,"CapPass",161.81,-164.3,"Trend",0.985,1190.33,1193.33,200,"F-12","Alloy 617","Plate",314626
201,"CapPass",161.30,-164.2,"Trend",0.982,1196.34,1199.34,201,"F-12","Alloy 617","Plate",314626
202,"CapPass",161.58,-163.9,"Trend",0.986,1202.34,1205.34,202,"F-12","Alloy 617","Plate",314626
203,"CapPass",161.02,-164.7,"Trend",0.978,1208.35,1211.36,203,"F-12","Alloy 617","Plate",314626
204,"CapPass",161.36,-165.0,"Trend",0.978,1214.35,1217.35,204,"F-12","Alloy 617","Plate",314626
205,"CapPass",160.97,-164.1,"Trend",0.981,1220.36,1223.37,205,"F-12","Alloy 617","Plate",314626
206,"CapPass",159.54,-164.7,"Trend",0.969,1226.37,1229.37,206,"F-12","Alloy 617","Plate",314626
207,"CapPass",160.47,-164.5,"Trend",0.975,1232.37,1235.38,207,"F-12","Alloy 617","Plate",314626
208,"CapPass",160.65,-164.7,"Trend",0.975,1238.38,1241.38,208,"F-12","Alloy 617","Plate",314626
209,"CapPass",159.26,-164.8,"Trend",0.967,1244.38,1247.39,209,"F-12","Alloy 617","Plate",314626
210,"CapPass",160.13,-164.5,"Trend",0.974,1250.39,1253.39,210,"F-12","Alloy 617","Plate",314626
211,"CapPass",160.85,-164.8,"Trend",0.976,1256.40,1259.40,211,"F-12","Alloy 617","Plate",314626
212,"CapPass",160.37,-164.4,"Trend",0.976,1262.40,1265.41,212,"F-12","Alloy 617","Plate",314626
213,"CapPass",161.46,-164.5,"Trend",0.982,1268.41,1271.41,213,"F-12","Alloy 617","Plate",314626
214,"CapPass",160.22,-164.3,"Trend",0.975,1274.41,1277.42,214,"F-12","Alloy 617","Plate",314626
215,"CapPass",160.33,-164.6,"Trend",0.974,1280.42,1283.42,215,"F-12","Alloy 617","Plate",314626
216,"CapPass",160.91,-164.1,"Trend",0.980,1286.43,1289.43,216,"F-12","Alloy 617","Plate",314626
217,"CapPass",160.88,-164.5,"Trend",0.978,1292.43,1295.43,217,"F-12","Alloy 617","Plate",314626
218,"CapPass",160.69,-164.9,"Trend",0.975,1298.43,1301.44,218,"F-12","Alloy 617","Plate",314626
219,"CapPass",160.35,-163.7,"Trend",0.979,1304.44,1307.45,219,"F-12","Alloy 617","Plate",314626
220,"CapPass",161.07,-164.6,"Trend",0.978,1310.45,1313.45,220,"F-12","Alloy 617","Plate",314626
221,"CapPass",160.67,-164.7,"Trend",0.975,1316.45,1319.46,221,"F-12","Alloy 617","Plate",314626
222,"CapPass",161.56,-164.6,"Trend",0.982,1322.46,1325.46,222,"F-12","Alloy 617","Plate",314626
223,"CapPass",161.04,-165.2,"Trend",0.975,1328.46,1331.47,223,"F-12","Alloy 617","Plate",314626
224,"CapPass",160.95,-164.7,"Trend",0.977,1334.47,1337.47,224,"F-12","Alloy 617","Plate",314626
225,"CapPass",160.39,-164.4,"Trend",0.976,1340.48,1343.48,225,"F-12","Alloy 617","Plate",314626
226,"CapPass",160.92,-164.6,"Trend",0.978,1346.48,1349.49,226,"F-12","Alloy 617","Plate",314626
227,"CapPass",160.90,-164.6,"Trend",0.978,1352.49,1355.50,227,"F-12","Alloy 617","Plate",314626
228,"CapPass",160.24,-164.3,"Trend",0.975,1358.50,1361.50,228,"F-12","Alloy 617","Plate",314626
229,"CapPass",161.60,-164.5,"Trend",0.982,1364.50,1367.51,229,"F-12","Alloy 617","Plate",314626
230,"CapPass",160.36,-164.6,"Trend",0.974,1370.51,1373.51,230,"F-12","Alloy 617","Plate",314626
231,"CapPass",160.96,-164.9,"Trend",0.976,1376.51,1379.52,231,"F-12","Alloy 617","Plate",314626
232,"CapPass",160.93,-164.5,"Trend",0.978,1382.52,1385.52,232,"F-12","Alloy 617","Plate",314626
233,"CapPass",161.60,-165.5,"Trend",0.977,1388.53,1391.53,233,"F-12","Alloy 617","Plate",314626
234,"CapPass",160.33,-164.6,"Trend",0.974,1394.53,1397.54,234,"F-12","Alloy 617","Plate",314626
235,"CapPass",161.01,-164.5,"Trend",0.979,1400.54,1403.54,235,"F-12","Alloy 617","Plate",314626
236,"CapPass",161.20,-164.3,"Trend",0.981,1406.55,1409.55,236,"F-12","Alloy 617","Plate",314626
237,"CapPass",159.86,-164.6,"Trend",0.971,1412.55,1415.56,237,"F-12","Alloy 617","Plate",314626
238,"CapPass",160.99,-164.4,"Trend",0.979,1418.56,1421.56,238,"F-12","Alloy 617","Plate",314626
239,"CapPass",160.90,-163.8,"Trend",0.982,1424.56,1427.56,239,"F-12","Alloy 617","Plate",314626
240,"CapPass",161.46,-164.7,"Trend",0.980,1430.57,1433.57,240,"F-12","Alloy 617","Plate",314626
241,"CapPass",161.41,-164.3,"Trend",0.982,1436.57,1439.58,241,"F-12","Alloy 617","Plate",314626
242,"CapPass",161.61,-165.0,"Trend",0.979,1442.58,1445.58,242,"F-12","Alloy 617","Plate",314626
243,"CapPass",161.23,-164.4,"Trend",0.981,1448.59,1451.59,243,"F-12","Alloy 617","Plate",314626
244,"CapPass",160.81,-164.9,"Trend",0.975,1454.59,1457.60,244,"F-12","Alloy 617","Plate",314626
245,"CapPass",160.77,-164.7,"Trend",0.976,1460.60,1463.60,245,"F-12","Alloy 617","Plate",314626
246,"CapPass",161.08,-164.7,"Trend",0.978,1466.60,1469.61,246,"F-12","Alloy 617","Plate",314626
247,"CapPass",160.96,-163.9,"Trend",0.982,1472.62,1475.61,247,"F-12","Alloy 617","Plate",314626
248,"CapPass",161.11,-165.3,"Trend",0.975,1478.61,1481.62,248,"F-12","Alloy 617","Plate",314626
249,"CapPass",161.81,-165.7,"Trend",0.977,1484.62,1487.63,249,"F-12","Alloy 617","Plate",314626
250,"CapPass",160.50,-164.8,"Trend",0.974,1490.63,1493.63,250,"F-12","Alloy 617","Plate",314626
251,"CapPass",160.65,-164.5,"Trend",0.976,1496.63,1499.64,251,"F-12","Alloy 617","Plate",314626
252,"CapPass",161.11,-164.5,"Trend",0.980,1502.64,1505.65,252,"F-12","Alloy 617","Plate",314626
253,"CapPass",160.39,-164.3,"Trend",0.976,1508.64,1511.65,253,"F-12","Alloy 617","Plate",314626
254,"CapPass",161.47,-165.0,"Trend",0.978,1514.65,1517.65,254,"F-12","Alloy 617","Plate",314626
255,"CapPass",160.76,-164.1,"Trend",0.980,1520.65,1523.66,255,"F-12","Alloy 617","Plate",314626
256,"CapPass",161.68,-164.1,"Trend",0.985,1526.66,1529.67,256,"F-12","Alloy 617","Plate",314626
257,"CapPass",161.58,-163.9,"Trend",0.986,1532.67,1535.67,257,"F-12","Alloy 617","Plate",314626
258,"CapPass",162.27,-163.5,"Trend",0.992,1538.67,1541.68,258,"F-12","Alloy 617","Plate",314626
259,"CapPass",161.58,-164.4,"Trend",0.983,1544.68,1547.68,259,"F-12","Alloy 617","Plate",314626
260,"CapPass",160.68,-164.4,"Trend",0.978,1550.68,1553.69,260,"F-12","Alloy 617","Plate",314626
261,"CapPass",161.45,-164.3,"Trend",0.983,1556.69,1559.69,261,"F-12","Alloy 617","Plate",314626
262,"CapPass",160.85,-164.3,"Trend",0.979,1562.70,1565.70,262,"F-12","Alloy 617","Plate",314626
263,"CapPass",161.02,-164.4,"Trend",0.980,1568.70,1571.71,263,"F-12","Alloy 617","Plate",314626
264,"CapPass",161.10,-165.1,"Trend",0.976,1574.71,1577.71,264,"F-12","Alloy 617","Plate",314626
265,"CapPass",160.65,-164.6,"Trend",0.976,1580.71,1583.72,265,"F-12","Alloy 617","Plate",314626
266,"CapPass",161.85,-164.2,"Trend",0.986,1586.72,1589.72,266,"F-12","Alloy 617","Plate",314626
267,"CapPass",160.49,-165.3,"Trend",0.971,1592.73,1595.73,267,"F-12","Alloy 617","Plate",314626
268,"CapPass",160.52,-164.6,"Trend",0.975,1598.73,1601.74,268,"F-12","Alloy 617","Plate",314626
269,"CapPass",161.52,-164.3,"Trend",0.983,1604.74,1607.74,269,"F-12","Alloy 617","Plate",314626
270,"CapPass",161.54,-163.8,"Trend",0.986,1610.75,1613.75,270,"F-12","Alloy 617","Plate",314626
271,"CapPass",161.57,-164.0,"Trend",0.985,1616.75,1619.75,271,"F-12","Alloy 617","Plate",314626
272,"CapPass",162.12,-164.7,"Trend",0.984,1622.75,1625.76,272,"F-12","Alloy 617","Plate",314626
273,"CapPass",161.96,-164.1,"Trend",0.987,1628.76,1631.77,273,"F-12","Alloy 617","Plate",314626
274,"CapPass",162.06,-163.9,"Trend",0.989,1634.77,1637.77,274,"F-12","Alloy 617","Plate",314626
275,"CapPass",161.90,-164.3,"Trend",0.985,1640.77,1643.78,275,"F-12","Alloy 617","Plate",314626
276,"CapPass",160.63,-164.9,"Trend",0.974,1646.78,1649.78,276,"F-12","Alloy 617","Plate",314626
277,"CapPass",161.35,-164.2,"Trend",0.983,1652.79,1655.79,277,"F-12","Alloy 617","Plate",314626
278,"CapPass",161.93,-164.0,"Trend",0.987,1658.79,1661.79,278,"F-12","Alloy 617","Plate",314626
279,"CapPass",161.63,-163.7,"Trend",0.987,1664.80,1667.81,279,"F-12","Alloy 617","Plate",314626
280,"CapPass",161.98,-163.9,"Trend",0.988,1670.81,1673.80,280,"F-12","Alloy 617","Plate",314626
281,"CapPass",161.40,-164.8,"Trend",0.979,1676.81,1679.81,281,"F-12","Alloy 617","Plate",314626
282,"CapPass",160.49,-164.7,"Trend",0.974,1682.81,1685.82,282,"F-12","Alloy 617","Plate",314626
283,"CapPass",160.53,-164.5,"Trend",0.976,1688.82,1691.82,283,"F-12","Alloy 617","Plate",314626
284,"CapPass",161.26,-164.3,"Trend",0.981,1694.82,1697.83,284,"F-12","Alloy 617","Plate",314626
285,"CapPass",160.99,-164.8,"Trend",0.977,1700.84,1703.84,285,"F-12","Alloy 617","Plate",314626
286,"CapPass",160.73,-164.1,"Trend",0.979,1706.84,1709.84,286,"F-12","Alloy 617","Plate",314626
287,"CapPass",160.64,-164.8,"Trend",0.974,1712.84,1715.85,287,"F-12","Alloy 617","Plate",314626
288,"CapPass",161.03,-164.8,"Trend",0.977,1718.85,1721.86,288,"F-12","Alloy 617","Plate",314626
289,"CapPass",161.52,-164.7,"Trend",0.981,1724.86,1727.86,289,"F-12","Alloy 617","Plate",314626
290,"CapPass",161.25,-164.6,"Trend",0.980,1730.86,1733.86,290,"F-12","Alloy 617","Plate",314626
291,"CapPass",161.21,-164.5,"Trend",0.980,1736.87,1739.87,291,"F-12","Alloy 617","Plate",314626
292,"CapPass",161.40,-164.5,"Trend",0.981,1742.88,1745.88,292,"F-12","Alloy 617","Plate",314626
293,"CapPass",161.44,-164.3,"Trend",0.982,1748.88,1751.89,293,"F-12","Alloy 617","Plate",314626
294,"CapPass",162.06,-164.5,"Trend",0.985,1754.89,1757.89,294,"F-12","Alloy 617","Plate",314626
295,"CapPass",161.61,-164.4,"Trend",0.983,1760.89,1763.90,295,"F-12","Alloy 617","Plate",314626
296,"CapPass",161.54,-164.6,"Trend",0.982,1766.89,1769.90,296,"F-12","Alloy 617","Plate",314626
297,"CapPass",160.57,-164.4,"Trend",0.977,1772.90,1775.91,297,"F-12","Alloy 617","Plate",314626
298,"CapPass",161.83,-164.3,"Trend",0.985,1778.91,1781.92,298,"F-12","Alloy 617","Plate",314626
299,"CapPass",160.64,-165.0,"Trend",0.973,1784.92,1787.92,299,"F-12","Alloy 617","Plate",314626
300,"CapPass",161.10,-164.0,"Trend",0.982,1790.92,1793.92,300,"F-12","Alloy 617","Plate",314626
301,"CapPass",160.85,-164.9,"Trend",0.975,1796.93,1799.93,301,"F-12","Alloy 617","Plate",314626
302,"CapPass",160.86,-164.1,"Trend",0.980,1802.93,1805.94,302,"F-12","Alloy 617","Plate",314626
303,"CapPass",160.71,-164.3,"Trend",0.978,1808.94,1811.94,303,"F-12","Alloy 617","Plate",314626
304,"CapPass",161.13,-165.3,"Trend",0.975,1814.95,1817.95,304,"F-12","Alloy 617","Plate",314626
305,"CapPass",161.34,-164.1,"Trend",0.983,1820.95,1823.95,305,"F-12","Alloy 617","Plate",314626
306,"CapPass",161.05,-164.4,"Trend",0.980,1826.96,1829.96,306,"F-12","Alloy 617","Plate",314626
307,"CapPass",161.79,-164.3,"Trend",0.985,1832.96,1835.97,307,"F-12","Alloy 617","Plate",314626
308,"CapPass",161.70,-163.8,"Trend",0.987,1838.97,1841.97,308,"F-12","Alloy 617","Plate",314626
309,"CapPass",162.01,-164.1,"Trend",0.987,1844.97,1847.98,309,"F-12","Alloy 617","Plate",314626
310,"CapPass",162.50,-164.8,"Trend",0.986,1850.98,1853.98,310,"F-12","Alloy 617","Plate",314626
311,"CapPass",161.96,-164.3,"Trend",0.986,1856.98,1859.99,311,"F-12","Alloy 617","Plate",314626
312,"CapPass",162.33,-164.4,"Trend",0.987,1862.99,1866.00,312,"F-12","Alloy 617","Plate",314626
313,"CapPass",161.04,-164.4,"Trend",0.980,1869.00,1872.00,313,"F-12","Alloy 617","Plate",314626
314,"CapPass",161.52,-164.3,"Trend",0.983,1875.00,1878.00,314,"F-12","Alloy 617","Plate",314626
315,"CapPass",161.67,-165.0,"Trend",0.980,1881.01,1884.02,315,"F-12","Alloy 617","Plate",314626
316,"CapPass",161.17,-164.6,"Trend",0.979,1887.01,1890.02,316,"F-12","Alloy 617","Plate",314626
317,"CapPass",161.15,-164.4,"Trend",0.980,1893.02,1896.02,317,"F-12","Alloy 617","Plate",314626
318,"CapPass",161.92,-164.6,"Trend",0.984,1899.03,1902.03,318,"F-12","Alloy 617","Plate",314626
319,"CapPass",162.24,-164.1,"Trend",0.989,1905.03,1908.04,319,"F-12","Alloy 617","Plate",314626
320,"CapPass",161.75,-164.3,"Trend",0.984,1911.04,1914.04,320,"F-12","Alloy 617","Plate",314626
321,"CapPass",160.94,-164.1,"Trend",0.981,1917.04,1920.05,321,"F-12","Alloy 617","Plate",314626
322,"CapPass",161.21,-164.6,"Trend",0.980,1923.05,1926.05,322,"F-12","Alloy 617","Plate",314626
323,"CapPass",161.41,-163.8,"Trend",0.985,1929.06,1932.06,323,"F-12","Alloy 617","Plate",314626
324,"CapPass",161.72,-163.8,"Trend",0.987,1935.06,1938.07,324,"F-12","Alloy 617","Plate",314626
325,"CapPass",161.70,-164.5,"Trend",0.983,1941.07,1944.07,325,"F-12","Alloy 617","Plate",314626
326,"CapPass",161.47,-164.3,"Trend",0.983,1947.08,1950.08,326,"F-12","Alloy 617","Plate",314626
327,"CapPass",161.95,-164.2,"Trend",0.986,1953.08,1956.08,327,"F-12","Alloy 617","Plate",314626
328,"CapPass",161.99,-164.4,"Trend",0.985,1959.09,1962.09,328,"F-12","Alloy 617","Plate",314626
329,"CapPass",162.55,-164.5,"Trend",0.988,1965.09,1968.10,329,"F-12","Alloy 617","Plate",314626
330,"CapPass",162.95,-164.0,"Trend",0.993,1971.09,1974.10,330,"F-12","Alloy 617","Plate",314626
331,"CapPass",162.74,-164.1,"Trend",0.992,1977.11,1980.11,331,"F-12","Alloy 617","Plate",314626
332,"CapPass",161.44,-164.3,"Trend",0.983,1983.11,1986.12,332,"F-12","Alloy 617","Plate",314626
333,"CapPass",161.62,-165.1,"Trend",0.979,1989.12,1992.12,333,"F-12","Alloy 617","Plate",314626
334,"CapPass",161.01,-164.6,"Trend",0.978,1995.12,1998.13,334,"F-12","Alloy 617","Plate",314626
335,"CapPass",161.32,-164.2,"Trend",0.982,2001.13,2004.13,335,"F-12","Alloy 617","Plate",314626
336,"CapPass",161.56,-165.4,"Trend",0.977,2007.13,2010.14,336,"F-12","Alloy 617","Plate",314626
337,"CapPass",161.02,-164.4,"Trend",0.979,2013.14,2016.15,337,"F-12","Alloy 617","Plate",314626
338,"CapPass",161.37,-164.1,"Trend",0.983,2019.15,2022.15,338,"F-12","Alloy 617","Plate",314626
339,"CapPass",161.44,-164.2,"Trend",0.983,2025.15,2028.16,339,"F-12","Alloy 617","Plate",314626
340,"CapPass",161.70,-165.0,"Trend",0.980,2031.16,2034.16,340,"F-12","Alloy 617","Plate",314626
341,"CapPass",161.67,-164.1,"Trend",0.985,2037.16,2040.17,341,"F-12","Alloy 617","Plate",314626
342,"CapPass",161.69,-164.3,"Trend",0.984,2043.17,2046.17,342,"F-12","Alloy 617","Plate",314626
343,"CapPass",161.64,-164.1,"Trend",0.985,2049.18,2052.18,343,"F-12","Alloy 617","Plate",314626
344,"CapPass",161.46,-164.0,"Trend",0.984,2055.18,2058.19,344,"F-12","Alloy 617","Plate",314626
345,"CapPass",161.77,-164.9,"Trend",0.981,2061.19,2064.19,345,"F-12","Alloy 617","Plate",314626
346,"CapPass",161.93,-164.5,"Trend",0.984,2067.20,2070.20,346,"F-12","Alloy 617","Plate",314626
347,"CapPass",162.36,-164.8,"Trend",0.985,2073.20,2076.20,347,"F-12","Alloy 617","Plate",314626
348,"CapPass",161.56,-164.5,"Trend",0.982,2079.20,2082.21,348,"F-12","Alloy 617","Plate",314626
349,"CapPass",161.61,-164.6,"Trend",0.982,2085.21,2088.21,349,"F-12","Alloy 617","Plate",314626
350,"CapPass",162.05,-164.3,"Trend",0.987,2091.22,2094.22,350,"F-12","Alloy 617","Plate",314626
351,"CapPass",161.09,-165.3,"Trend",0.975,2097.22,2100.23,351,"F-12","Alloy 617","Plate",314626
352,"CapPass",161.90,-164.3,"Trend",0.985,2103.23,2106.24,352,"F-12","Alloy 617","Plate",314626
353,"CapPass",161.94,-163.9,"Trend",0.988,2109.24,2112.24,353,"F-12","Alloy 617","Plate",314626
354,"CapPass",161.97,-164.5,"Trend",0.985,2115.24,2118.24,354,"F-12","Alloy 617","Plate",314626
355,"CapPass",161.60,-164.4,"Trend",0.983,2121.25,2124.25,355,"F-12","Alloy 617","Plate",314626
356,"CapPass",161.79,-164.4,"Trend",0.984,2127.26,2130.26,356,"F-12","Alloy 617","Plate",314626
357,"CapPass",162.17,-164.4,"Trend",0.986,2133.26,2136.26,357,"F-12","Alloy 617","Plate",314626
358,"CapPass",162.00,-164.1,"Trend",0.987,2139.27,2142.27,358,"F-12","Alloy 617","Plate",314626
359,"CapPass",162.10,-164.5,"Trend",0.985,2145.27,2148.27,359,"F-12","Alloy 617","Plate",314626
360,"CapPass",162.51,-164.5,"Trend",0.988,2151.28,2154.28,360,"F-12","Alloy 617","Plate",314626
361,"CapPass",162.28,-164.2,"Trend",0.988,2157.28,2160.29,361,"F-12","Alloy 617","Plate",314626
362,"CapPass",162.67,-164.1,"Trend",0.991,2163.29,2166.29,362,"F-12","Alloy 617","Plate",314626
363,"CapPass",161.68,-164.6,"Trend",0.982,2169.30,2172.30,363,"F-12","Alloy 617","Plate",314626
364,"CapPass",161.69,-165.2,"Trend",0.979,2175.30,2178.31,364,"F-12","Alloy 617","Plate",314626
365,"CapPass",161.91,-164.1,"Trend",0.987,2181.31,2184.31,365,"F-12","Alloy 617","Plate",314626
366,"CapPass",161.82,-164.0,"Trend",0.987,2187.31,2190.32,366,"F-12","Alloy 617","Plate",314626
367,"CapPass",162.20,-164.0,"Trend",0.989,2193.32,2196.33,367,"F-12","Alloy 617","Plate",314626
368,"CapPass",162.83,-164.8,"Trend",0.988,2199.33,2202.33,368,"F-12","Alloy 617","Plate",314626
369,"CapPass",161.98,-164.4,"Trend",0.985,2205.33,2208.33,369,"F-12","Alloy 617","Plate",314626
370,"CapPass",162.99,-164.8,"Trend",0.989,2211.33,2214.34,370,"F-12","Alloy 617","Plate",314626
371,"CapPass",162.40,-164.8,"Trend",0.986,2217.34,2220.34,371,"F-12","Alloy 617","Plate",314626
372,"CapPass",162.34,-164.8,"Trend",0.985,2223.35,2226.35,372,"F-12","Alloy 617","Plate",314626
373,"CapPass",162.74,-164.4,"Trend",0.990,2229.35,2232.36,373,"F-12","Alloy 617","Plate",314626
374,"CapPass",163.18,-164.3,"Trend",0.993,2235.35,2238.36,374,"F-12","Alloy 617","Plate",314626
375,"CapPass",162.39,-164.0,"Trend",0.990,2241.37,2244.37,375,"F-12","Alloy 617","Plate",314626
376,"CapPass",162.16,-165.2,"Trend",0.982,2247.37,2250.38,376,"F-12","Alloy 617","Plate",314626
377,"CapPass",161.54,-164.5,"Trend",0.982,2253.38,2256.38,377,"F-12","Alloy 617","Plate",314626
378,"CapPass",162.04,-164.2,"Trend",0.987,2259.38,2262.38,378,"F-12","Alloy 617","Plate",314626
379,"CapPass",162.86,-163.9,"Trend",0.994,2265.39,2268.39,379,"F-12","Alloy 617","Plate",314626
380,"CapPass",162.59,-164.4,"Trend",0.989,2271.39,2274.40,380,"F-12","Alloy 617","Plate",314626
381,"CapPass",162.10,-164.2,"Trend",0.987,2277.40,2280.41,381,"F-12","Alloy 617","Plate",314626
382,"CapPass",161.77,-164.7,"Trend",0.982,2283.40,2286.41,382,"F-12","Alloy 617","Plate",314626
383,"CapPass",162.14,-164.6,"Trend",0.985,2289.41,2292.42,383,"F-12","Alloy 617","Plate",314626
384,"CapPass",162.68,-164.2,"Trend",0.991,2295.42,2298.42,384,"F-12","Alloy 617","Plate",314626
385,"CapPass",162.75,-164.6,"Trend",0.989,2301.43,2304.43,385,"F-12","Alloy 617","Plate",314626
386,"CapPass",162.25,-163.6,"Trend",0.992,2307.43,2310.43,386,"F-12","Alloy 617","Plate",314626
387,"CapPass",162.97,-164.1,"Trend",0.993,2313.44,2316.44,387,"F-12","Alloy 617","Plate",314626
388,"CapPass",162.33,-164.7,"Trend",0.985,2319.44,2322.45,388,"F-12","Alloy 617","Plate",314626
389,"CapPass",162.30,-165.1,"Trend",0.983,2325.45,2328.45,389,"F-12","Alloy 617","Plate",314626
390,"CapPass",161.85,-164.8,"Trend",0.982,2331.45,2334.46,390,"F-12","Alloy 617","Plate",314626
391,"CapPass",162.41,-164.4,"Trend",0.988,2337.46,2340.46,391,"F-12","Alloy 617","Plate",314626
392,"CapPass",162.61,-163.8,"Trend",0.993,2343.47,2346.47,392,"F-12","Alloy 617","Plate",314626
393,"CapPass",162.63,-164.8,"Trend",0.987,2349.47,2352.48,393,"F-12","Alloy 617","Plate",314626
394,"CapPass",161.61,-164.4,"Trend",0.983,2355.47,2358.48,394,"F-12","Alloy 617","Plate",314626
395,"CapPass",162.26,-164.1,"Trend",0.989,2361.48,2364.49,395,"F-12","Alloy 617","Plate",314626
396,"CapPass",162.52,-165.1,"Trend",0.984,2367.49,2370.49,396,"F-12","Alloy 617","Plate",314626
397,"CapPass",162.74,-164.4,"Trend",0.990,2373.49,2376.50,397,"F-12","Alloy 617","Plate",314626
398,"CapPass",162.60,-164.5,"Trend",0.988,2379.50,2382.51,398,"F-12","Alloy 617","Plate",314626
399,"CapPass",162.05,-164.7,"Trend",0.984,2385.51,2388.51,399,"F-12","Alloy 617","Plate",314626
400,"CapPass",162.80,-164.4,"Trend",0.990,2391.51,2394.52,400,"F-12","Alloy 617","Plate",314626
401,"CapPass",163.18,-164.2,"Trend",0.994,2397.52,2400.52,401,"F-12","Alloy 617","Plate",314626
402,"CapPass",162.16,-164.7,"Trend",0.985,2403.52,2406.53,402,"F-12","Alloy 617","Plate",314626
403,"CapPass",162.82,-164.9,"Trend",0.987,2409.53,2412.53,403,"F-12","Alloy 617","Plate",314626
404,"CapPass",162.55,-164.4,"Trend",0.989,2415.54,2418.54,404,"F-12","Alloy 617","Plate",314626
405,"CapPass",162.31,-164.8,"Trend",0.985,2421.54,2424.55,405,"F-12","Alloy 617","Plate",314626
406,"CapPass",162.34,-165.3,"Trend",0.982,2427.55,2430.55,406,"F-12","Alloy 617","Plate",314626
407,"CapPass",161.50,-165.7,"Trend",0.975,2433.56,2436.56,407,"F-12","Alloy 617","Plate",314626
408,"CapPass",162.11,-164.5,"Trend",0.986,2439.56,2442.57,408,"F-12","Alloy 617","Plate",314626
409,"CapPass",161.93,-165.2,"Trend",0.980,2445.56,2448.57,409,"F-12","Alloy 617","Plate",314626
410,"CapPass",161.73,-164.9,"Trend",0.981,2451.57,2454.57,410,"F-12","Alloy 617","Plate",314626
411,"CapPass",161.79,-164.7,"Trend",0.982,2457.58,2460.58,411,"F-12","Alloy 617","Plate",314626
412,"CapPass",162.49,-164.7,"Trend",0.987,2463.58,2466.58,412,"F-12","Alloy 617","Plate",314626
413,"CapPass",162.23,-164.8,"Trend",0.984,2469.59,2472.59,413,"F-12","Alloy 617","Plate",314626
414,"CapPass",162.70,-164.2,"Trend",0.991,2475.59,2478.60,414,"F-12","Alloy 617","Plate",314626
415,"CapPass",162.77,-164.9,"Trend",0.987,2481.60,2484.61,415,"F-12","Alloy 617","Plate",314626
416,"CapPass",162.53,-164.2,"Trend",0.990,2487.61,2490.61,416,"F-12","Alloy 617","Plate",314626
417,"CapPass",162.62,-164.6,"Trend",0.988,2493.61,2496.61,417,"F-12","Alloy 617","Plate",314626
418,"CapPass",161.98,-165.0,"Trend",0.982,2499.62,2502.62,418,"F-12","Alloy 617","Plate",314626
419,"CapPass",162.32,-165.0,"Trend",0.984,2505.62,2508.63,419,"F-12","Alloy 617","Plate",314626
420,"CapPass",161.55,-165.1,"Trend",0.979,2511.63,2514.63,420,"F-12","Alloy 617","Plate",314626
421,"CapPass",161.47,-165.1,"Trend",0.978,2517.63,2520.64,421,"F-12","Alloy 617","Plate",314626
