Repository: js-molina/fatigue-A617

File: data/950C/Strain rate 0.001/0.30% strain/HTM_A20_Cycles_31516.csv (part 2 of 8)
"Cycle Label","Data State","Elapsed Time Sec","Qual State","Strain","Stress Mpa","Count","Sample","Alloy","Material_Form","Heat"
"Cycle 5","CapPass",23.41,"Trend",0.00087,143.16,905,"315-16","Alloy 617","Plate",314626
"Cycle 5","CapPass",23.44,"Trend",0.00090,145.29,906,"315-16","Alloy 617","Plate",314626
"Cycle 5","CapPass",23.46,"Trend",0.00092,147.34,907,"315-16","Alloy 617","Plate",314626
"Cycle 5","CapPass",23.49,"Trend",0.00095,149.44,908,"315-16","Alloy 617","Plate",314626
"Cycle 5","CapPass",23.51,"Trend",0.00097,151.41,909,"315-16","Alloy 617","Plate",314626
"Cycle 5","CapPass",23.54,"Trend",0.00100,153.48,910,"315-16","Alloy 617","Plate",314626
"Cycle 5","CapPass",23.56,"Trend",0.00102,155.46,911,"315-16","Alloy 617","Plate",314626
"Cycle 5","CapPass",23.59,"Trend",0.00105,157.38,912,"315-16","Alloy 617","Plate",314626
"Cycle 5","CapPass",23.61,"Trend",0.00107,159.27,913,"315-16","Alloy 617","Plate",314626
"Cycle 5","CapPass",23.64,"Trend",0.00110,161.04,914,"315-16","Alloy 617","Plate",314626
"Cycle 5","CapPass",23.67,"Trend",0.00112,162.92,915,"315-16","Alloy 617","Plate",314626
"Cycle 5","CapPass",23.70,"Trend",0.00115,164.93,916,"315-16","Alloy 617","Plate",314626
"Cycle 5","CapPass",23.72,"Trend",0.00118,163.81,917,"315-16","Alloy 617","Plate",314626
"Cycle 5","CapPass",23.72,"Trend",0.00120,164.17,918,"315-16","Alloy 617","Plate",314626
"Cycle 5","CapPass",23.72,"Trend",0.00123,164.31,919,"315-16","Alloy 617","Plate",314626
"Cycle 5","CapPass",23.72,"Trend",0.00126,164.44,920,"315-16","Alloy 617","Plate",314626
"Cycle 5","CapPass",23.73,"Trend",0.00129,164.69,921,"315-16","Alloy 617","Plate",314626
"Cycle 5","CapPass",23.75,"Trend",0.00132,165.95,922,"315-16","Alloy 617","Plate",314626
"Cycle 5","CapPass",23.78,"Trend",0.00134,166.32,923,"315-16","Alloy 617","Plate",314626
"Cycle 5","CapPass",23.82,"Trend",0.00137,165.69,924,"315-16","Alloy 617","Plate",314626
"Cycle 5","CapPass",23.88,"Trend",0.00139,164.53,925,"315-16","Alloy 617","Plate",314626
"Cycle 5","CapPass",23.94,"Trend",0.00142,164.35,926,"315-16","Alloy 617","Plate",314626
"Cycle 5","CapPass",24.03,"Trend",0.00144,162.23,927,"315-16","Alloy 617","Plate",314626
"Cycle 5","CapPass",24.10,"Trend",0.00142,153.56,928,"315-16","Alloy 617","Plate",314626
"Cycle 5","CapPass",24.13,"Trend",0.00139,148.81,929,"315-16","Alloy 617","Plate",314626
"Cycle 5","CapPass",24.15,"Trend",0.00137,144.37,930,"315-16","Alloy 617","Plate",314626
"Cycle 5","CapPass",24.18,"Trend",0.00134,139.89,931,"315-16","Alloy 617","Plate",314626
"Cycle 5","CapPass",24.20,"Trend",0.00132,135.66,932,"315-16","Alloy 617","Plate",314626
"Cycle 5","CapPass",24.22,"Trend",0.00129,131.49,933,"315-16","Alloy 617","Plate",314626
"Cycle 5","CapPass",24.24,"Trend",0.00127,127.35,934,"315-16","Alloy 617","Plate",314626
"Cycle 5","CapPass",24.27,"Trend",0.00124,123.25,935,"315-16","Alloy 617","Plate",314626
"Cycle 5","CapPass",24.29,"Trend",0.00121,119.19,936,"315-16","Alloy 617","Plate",314626
"Cycle 5","CapPass",24.31,"Trend",0.00119,115.17,937,"315-16","Alloy 617","Plate",314626
"Cycle 5","CapPass",24.34,"Trend",0.00116,111.33,938,"315-16","Alloy 617","Plate",314626
"Cycle 5","CapPass",24.36,"Trend",0.00114,107.71,939,"315-16","Alloy 617","Plate",314626
"Cycle 5","CapPass",24.39,"Trend",0.00111,104.02,940,"315-16","Alloy 617","Plate",314626
"Cycle 5","CapPass",24.41,"Trend",0.00109,100.34,941,"315-16","Alloy 617","Plate",314626
"Cycle 5","CapPass",24.44,"Trend",0.00106,96.53,942,"315-16","Alloy 617","Plate",314626
"Cycle 5","CapPass",24.47,"Trend",0.00104,92.92,943,"315-16","Alloy 617","Plate",314626
"Cycle 5","CapPass",24.50,"Trend",0.00101,88.98,944,"315-16","Alloy 617","Plate",314626
"Cycle 5","CapPass",24.53,"Trend",0.00099,85.30,945,"315-16","Alloy 617","Plate",314626
"Cycle 5","CapPass",24.56,"Trend",0.00096,81.52,946,"315-16","Alloy 617","Plate",314626
"Cycle 5","CapPass",24.58,"Trend",0.00093,77.73,947,"315-16","Alloy 617","Plate",314626
"Cycle 5","CapPass",24.61,"Trend",0.00091,73.85,948,"315-16","Alloy 617","Plate",314626
"Cycle 5","CapPass",24.64,"Trend",0.00088,70.28,949,"315-16","Alloy 617","Plate",314626
"Cycle 5","CapPass",24.67,"Trend",0.00086,66.82,950,"315-16","Alloy 617","Plate",314626
"Cycle 5","CapPass",24.69,"Trend",0.00083,63.18,951,"315-16","Alloy 617","Plate",314626
"Cycle 5","CapPass",24.72,"Trend",0.00081,59.66,952,"315-16","Alloy 617","Plate",314626
"Cycle 5","CapPass",24.75,"Trend",0.00078,56.04,953,"315-16","Alloy 617","Plate",314626
"Cycle 5","CapPass",24.78,"Trend",0.00076,52.63,954,"315-16","Alloy 617","Plate",314626
"Cycle 5","CapPass",24.80,"Trend",0.00073,49.09,955,"315-16","Alloy 617","Plate",314626
"Cycle 5","CapPass",24.83,"Trend",0.00070,45.28,956,"315-16","Alloy 617","Plate",314626
"Cycle 5","CapPass",24.86,"Trend",0.00068,41.70,957,"315-16","Alloy 617","Plate",314626
"Cycle 5","CapPass",24.89,"Trend",0.00065,38.25,958,"315-16","Alloy 617","Plate",314626
"Cycle 5","CapPass",24.92,"Trend",0.00063,34.71,959,"315-16","Alloy 617","Plate",314626
"Cycle 5","CapPass",24.95,"Trend",0.00060,31.00,960,"315-16","Alloy 617","Plate",314626
"Cycle 5","CapPass",24.97,"Trend",0.00058,27.51,961,"315-16","Alloy 617","Plate",314626
"Cycle 5","CapPass",25.00,"Trend",0.00055,24.00,962,"315-16","Alloy 617","Plate",314626
"Cycle 5","CapPass",25.03,"Trend",0.00053,20.72,963,"315-16","Alloy 617","Plate",314626
"Cycle 5","CapPass",25.05,"Trend",0.00050,17.39,964,"315-16","Alloy 617","Plate",314626
"Cycle 5","CapPass",25.08,"Trend",0.00048,14.24,965,"315-16","Alloy 617","Plate",314626
"Cycle 5","CapPass",25.11,"Trend",0.00045,10.73,966,"315-16","Alloy 617","Plate",314626
"Cycle 5","CapPass",25.13,"Trend",0.00042,7.49,967,"315-16","Alloy 617","Plate",314626
"Cycle 5","CapPass",25.16,"Trend",0.00040,4.32,968,"315-16","Alloy 617","Plate",314626
"Cycle 5","CapPass",25.19,"Trend",0.00037,1.07,969,"315-16","Alloy 617","Plate",314626
"Cycle 5","CapPass",25.22,"Trend",0.00035,-2.11,970,"315-16","Alloy 617","Plate",314626
"Cycle 5","CapPass",25.24,"Trend",0.00032,-5.31,971,"315-16","Alloy 617","Plate",314626
"Cycle 5","CapPass",25.27,"Trend",0.00030,-8.43,972,"315-16","Alloy 617","Plate",314626
"Cycle 5","CapPass",25.30,"Trend",0.00027,-11.57,973,"315-16","Alloy 617","Plate",314626
"Cycle 5","CapPass",25.33,"Trend",0.00025,-14.71,974,"315-16","Alloy 617","Plate",314626
"Cycle 5","CapPass",25.36,"Trend",0.00022,-17.74,975,"315-16","Alloy 617","Plate",314626
"Cycle 5","CapPass",25.49,"Trend",0.00020,-20.25,976,"315-16","Alloy 617","Plate",314626
"Cycle 5","CapPass",25.55,"Trend",0.00017,-24.22,977,"315-16","Alloy 617","Plate",314626
"Cycle 5","CapPass",25.58,"Trend",0.00014,-27.61,978,"315-16","Alloy 617","Plate",314626
"Cycle 5","CapPass",25.62,"Trend",0.00012,-30.83,979,"315-16","Alloy 617","Plate",314626
"Cycle 5","CapPass",25.65,"Trend",0.00009,-34.14,980,"315-16","Alloy 617","Plate",314626
"Cycle 5","CapPass",25.68,"Trend",0.00007,-37.43,981,"315-16","Alloy 617","Plate",314626
"Cycle 5","CapPass",25.70,"Trend",0.00004,-40.74,982,"315-16","Alloy 617","Plate",314626
"Cycle 5","CapPass",25.72,"Trend",0.00002,-43.91,983,"315-16","Alloy 617","Plate",314626
"Cycle 5","CapPass",25.74,"Trend",-0.00001,-47.22,984,"315-16","Alloy 617","Plate",314626
"Cycle 5","CapPass",25.76,"Trend",-0.00003,-51.14,985,"315-16","Alloy 617","Plate",314626
"Cycle 5","CapPass",25.78,"Trend",-0.00006,-54.49,986,"315-16","Alloy 617","Plate",314626
"Cycle 5","CapPass",25.79,"Trend",-0.00009,-57.42,987,"315-16","Alloy 617","Plate",314626
"Cycle 5","CapPass",25.81,"Trend",-0.00011,-60.68,988,"315-16","Alloy 617","Plate",314626
"Cycle 5","CapPass",25.82,"Trend",-0.00014,-63.83,989,"315-16","Alloy 617","Plate",314626
"Cycle 5","CapPass",25.84,"Trend",-0.00016,-67.13,990,"315-16","Alloy 617","Plate",314626
"Cycle 5","CapPass",25.85,"Trend",-0.00019,-70.60,991,"315-16","Alloy 617","Plate",314626
"Cycle 5","CapPass",25.87,"Trend",-0.00021,-73.50,992,"315-16","Alloy 617","Plate",314626
"Cycle 5","CapPass",25.88,"Trend",-0.00024,-76.61,993,"315-16","Alloy 617","Plate",314626
"Cycle 5","CapPass",25.90,"Trend",-0.00027,-79.59,994,"315-16","Alloy 617","Plate",314626
"Cycle 5","CapPass",25.91,"Trend",-0.00029,-82.59,995,"315-16","Alloy 617","Plate",314626
"Cycle 5","CapPass",25.93,"Trend",-0.00032,-85.43,996,"315-16","Alloy 617","Plate",314626
"Cycle 5","CapPass",25.94,"Trend",-0.00034,-88.37,997,"315-16","Alloy 617","Plate",314626
"Cycle 5","CapPass",25.96,"Trend",-0.00037,-91.12,998,"315-16","Alloy 617","Plate",314626
"Cycle 5","CapPass",25.97,"Trend",-0.00039,-93.99,999,"315-16","Alloy 617","Plate",314626
"Cycle 5","CapPass",25.99,"Trend",-0.00042,-96.66,1000,"315-16","Alloy 617","Plate",314626
"Cycle 5","CapPass",26.01,"Trend",-0.00045,-99.49,1001,"315-16","Alloy 617","Plate",314626
"Cycle 5","CapPass",26.03,"Trend",-0.00047,-102.2,1002,"315-16","Alloy 617","Plate",314626
"Cycle 5","CapPass",26.05,"Trend",-0.00050,-105.1,1003,"315-16","Alloy 617","Plate",314626
"Cycle 5","CapPass",26.07,"Trend",-0.00052,-108.0,1004,"315-16","Alloy 617","Plate",314626
"Cycle 5","CapPass",26.10,"Trend",-0.00055,-110.6,1005,"315-16","Alloy 617","Plate",314626
"Cycle 5","CapPass",26.12,"Trend",-0.00058,-113.3,1006,"315-16","Alloy 617","Plate",314626
"Cycle 5","CapPass",26.15,"Trend",-0.00060,-116.0,1007,"315-16","Alloy 617","Plate",314626
"Cycle 5","CapPass",26.17,"Trend",-0.00063,-118.5,1008,"315-16","Alloy 617","Plate",314626
"Cycle 5","CapPass",26.19,"Trend",-0.00065,-120.8,1009,"315-16","Alloy 617","Plate",314626
"Cycle 5","CapPass",26.22,"Trend",-0.00068,-123.2,1010,"315-16","Alloy 617","Plate",314626
"Cycle 5","CapPass",26.24,"Trend",-0.00070,-125.6,1011,"315-16","Alloy 617","Plate",314626
"Cycle 5","CapPass",26.26,"Trend",-0.00073,-127.9,1012,"315-16","Alloy 617","Plate",314626
"Cycle 5","CapPass",26.29,"Trend",-0.00075,-130.0,1013,"315-16","Alloy 617","Plate",314626
"Cycle 5","CapPass",26.31,"Trend",-0.00078,-132.3,1014,"315-16","Alloy 617","Plate",314626
"Cycle 5","CapPass",26.34,"Trend",-0.00080,-134.8,1015,"315-16","Alloy 617","Plate",314626
"Cycle 5","CapPass",26.37,"Trend",-0.00083,-137.3,1016,"315-16","Alloy 617","Plate",314626
"Cycle 5","CapPass",26.40,"Trend",-0.00085,-139.6,1017,"315-16","Alloy 617","Plate",314626
"Cycle 5","CapPass",26.42,"Trend",-0.00088,-141.8,1018,"315-16","Alloy 617","Plate",314626
"Cycle 5","CapPass",26.45,"Trend",-0.00090,-144.0,1019,"315-16","Alloy 617","Plate",314626
"Cycle 5","CapPass",26.47,"Trend",-0.00093,-146.1,1020,"315-16","Alloy 617","Plate",314626
"Cycle 5","CapPass",26.50,"Trend",-0.00096,-148.2,1021,"315-16","Alloy 617","Plate",314626
"Cycle 5","CapPass",26.52,"Trend",-0.00098,-150.2,1022,"315-16","Alloy 617","Plate",314626
"Cycle 5","CapPass",26.55,"Trend",-0.00101,-152.2,1023,"315-16","Alloy 617","Plate",314626
"Cycle 5","CapPass",26.57,"Trend",-0.00103,-154.0,1024,"315-16","Alloy 617","Plate",314626
"Cycle 5","CapPass",26.60,"Trend",-0.00106,-156.0,1025,"315-16","Alloy 617","Plate",314626
"Cycle 5","CapPass",26.62,"Trend",-0.00108,-157.9,1026,"315-16","Alloy 617","Plate",314626
"Cycle 5","CapPass",26.65,"Trend",-0.00111,-160.0,1027,"315-16","Alloy 617","Plate",314626
"Cycle 5","CapPass",26.68,"Trend",-0.00113,-161.8,1028,"315-16","Alloy 617","Plate",314626
"Cycle 5","CapPass",26.69,"Trend",-0.00116,-161.1,1029,"315-16","Alloy 617","Plate",314626
"Cycle 5","CapPass",26.69,"Trend",-0.00119,-161.4,1030,"315-16","Alloy 617","Plate",314626
"Cycle 5","CapPass",26.70,"Trend",-0.00122,-161.6,1031,"315-16","Alloy 617","Plate",314626
"Cycle 5","CapPass",26.72,"Trend",-0.00125,-163.1,1032,"315-16","Alloy 617","Plate",314626
"Cycle 5","CapPass",26.76,"Trend",-0.00127,-164.2,1033,"315-16","Alloy 617","Plate",314626
"Cycle 5","CapPass",26.80,"Trend",-0.00130,-164.9,1034,"315-16","Alloy 617","Plate",314626
"Cycle 5","CapPass",26.84,"Trend",-0.00132,-165.8,1035,"315-16","Alloy 617","Plate",314626
"Cycle 5","CapPass",26.88,"Trend",-0.00135,-167.0,1036,"315-16","Alloy 617","Plate",314626
"Cycle 5","CapPass",26.92,"Trend",-0.00137,-168.5,1037,"315-16","Alloy 617","Plate",314626
"Cycle 5","CapPass",26.95,"Trend",-0.00140,-170.0,1038,"315-16","Alloy 617","Plate",314626
"Cycle 5","CapPass",26.98,"Trend",-0.00142,-170.7,1039,"315-16","Alloy 617","Plate",314626
"Cycle 5","CapPass",27.13,"Trend",-0.00140,-156.1,1040,"315-16","Alloy 617","Plate",314626
"Cycle 5","CapPass",27.15,"Trend",-0.00137,-151.3,1041,"315-16","Alloy 617","Plate",314626
"Cycle 5","CapPass",27.18,"Trend",-0.00135,-146.9,1042,"315-16","Alloy 617","Plate",314626
"Cycle 5","CapPass",27.20,"Trend",-0.00132,-142.5,1043,"315-16","Alloy 617","Plate",314626
"Cycle 5","CapPass",27.22,"Trend",-0.00130,-138.1,1044,"315-16","Alloy 617","Plate",314626
"Cycle 5","CapPass",27.24,"Trend",-0.00127,-133.8,1045,"315-16","Alloy 617","Plate",314626
"Cycle 5","CapPass",27.26,"Trend",-0.00125,-129.7,1046,"315-16","Alloy 617","Plate",314626
"Cycle 5","CapPass",27.28,"Trend",-0.00122,-125.5,1047,"315-16","Alloy 617","Plate",314626
"Cycle 5","CapPass",27.30,"Trend",-0.00120,-121.9,1048,"315-16","Alloy 617","Plate",314626
"Cycle 5","CapPass",27.33,"Trend",-0.00117,-118.0,1049,"315-16","Alloy 617","Plate",314626
"Cycle 5","CapPass",27.35,"Trend",-0.00114,-114.2,1050,"315-16","Alloy 617","Plate",314626
"Cycle 5","CapPass",27.37,"Trend",-0.00112,-110.6,1051,"315-16","Alloy 617","Plate",314626
"Cycle 5","CapPass",27.40,"Trend",-0.00109,-106.7,1052,"315-16","Alloy 617","Plate",314626
"Cycle 5","CapPass",27.42,"Trend",-0.00107,-103.0,1053,"315-16","Alloy 617","Plate",314626
"Cycle 5","CapPass",27.45,"Trend",-0.00104,-99.24,1054,"315-16","Alloy 617","Plate",314626
"Cycle 5","CapPass",27.48,"Trend",-0.00102,-95.41,1055,"315-16","Alloy 617","Plate",314626
"Cycle 5","CapPass",27.51,"Trend",-0.00099,-91.65,1056,"315-16","Alloy 617","Plate",314626
"Cycle 5","CapPass",27.53,"Trend",-0.00097,-88.27,1057,"315-16","Alloy 617","Plate",314626
"Cycle 5","CapPass",27.56,"Trend",-0.00094,-84.51,1058,"315-16","Alloy 617","Plate",314626
"Cycle 5","CapPass",27.59,"Trend",-0.00091,-80.72,1059,"315-16","Alloy 617","Plate",314626
"Cycle 5","CapPass",27.62,"Trend",-0.00089,-77.13,1060,"315-16","Alloy 617","Plate",314626
"Cycle 5","CapPass",27.64,"Trend",-0.00086,-73.46,1061,"315-16","Alloy 617","Plate",314626
"Cycle 5","CapPass",27.67,"Trend",-0.00084,-69.75,1062,"315-16","Alloy 617","Plate",314626
"Cycle 5","CapPass",27.70,"Trend",-0.00081,-66.20,1063,"315-16","Alloy 617","Plate",314626
"Cycle 5","CapPass",27.73,"Trend",-0.00079,-62.77,1064,"315-16","Alloy 617","Plate",314626
"Cycle 5","CapPass",27.75,"Trend",-0.00076,-59.24,1065,"315-16","Alloy 617","Plate",314626
"Cycle 5","CapPass",27.78,"Trend",-0.00074,-55.72,1066,"315-16","Alloy 617","Plate",314626
"Cycle 5","CapPass",27.81,"Trend",-0.00071,-52.34,1067,"315-16","Alloy 617","Plate",314626
"Cycle 5","CapPass",27.84,"Trend",-0.00069,-48.92,1068,"315-16","Alloy 617","Plate",314626
"Cycle 5","CapPass",27.86,"Trend",-0.00066,-45.39,1069,"315-16","Alloy 617","Plate",314626
"Cycle 5","CapPass",27.89,"Trend",-0.00064,-42.19,1070,"315-16","Alloy 617","Plate",314626
"Cycle 5","CapPass",27.92,"Trend",-0.00061,-38.62,1071,"315-16","Alloy 617","Plate",314626
"Cycle 5","CapPass",27.94,"Trend",-0.00058,-35.25,1072,"315-16","Alloy 617","Plate",314626
"Cycle 5","CapPass",27.97,"Trend",-0.00056,-31.97,1073,"315-16","Alloy 617","Plate",314626
"Cycle 5","CapPass",28.00,"Trend",-0.00053,-28.56,1074,"315-16","Alloy 617","Plate",314626
"Cycle 5","CapPass",28.02,"Trend",-0.00051,-25.12,1075,"315-16","Alloy 617","Plate",314626
"Cycle 5","CapPass",28.05,"Trend",-0.00048,-21.81,1076,"315-16","Alloy 617","Plate",314626
"Cycle 5","CapPass",28.08,"Trend",-0.00046,-18.50,1077,"315-16","Alloy 617","Plate",314626
"Cycle 5","CapPass",28.11,"Trend",-0.00043,-15.12,1078,"315-16","Alloy 617","Plate",314626
"Cycle 5","CapPass",28.14,"Trend",-0.00041,-11.62,1079,"315-16","Alloy 617","Plate",314626
"Cycle 5","CapPass",28.16,"Trend",-0.00038,-8.30,1080,"315-16","Alloy 617","Plate",314626
"Cycle 5","CapPass",28.19,"Trend",-0.00036,-5.06,1081,"315-16","Alloy 617","Plate",314626
"Cycle 5","CapPass",28.22,"Trend",-0.00033,-1.54,1082,"315-16","Alloy 617","Plate",314626
"Cycle 5","CapPass",28.25,"Trend",-0.00031,1.74,1083,"315-16","Alloy 617","Plate",314626
"Cycle 5","CapPass",28.27,"Trend",-0.00028,5.09,1084,"315-16","Alloy 617","Plate",314626
"Cycle 5","CapPass",28.30,"Trend",-0.00025,8.59,1085,"315-16","Alloy 617","Plate",314626
"Cycle 5","CapPass",28.33,"Trend",-0.00023,11.75,1086,"315-16","Alloy 617","Plate",314626
"Cycle 5","CapPass",28.36,"Trend",-0.00020,15.00,1087,"315-16","Alloy 617","Plate",314626
"Cycle 5","CapPass",28.38,"Trend",-0.00018,18.26,1088,"315-16","Alloy 617","Plate",314626
"Cycle 5","CapPass",28.41,"Trend",-0.00015,21.45,1089,"315-16","Alloy 617","Plate",314626
"Cycle 10","CapPass",52.47,"Trend",-0.00017,29.86,2041,"315-16","Alloy 617","Plate",314626
"Cycle 10","CapPass",52.52,"Trend",-0.00015,32.40,2042,"315-16","Alloy 617","Plate",314626
"Cycle 10","CapPass",52.58,"Trend",-0.00012,35.40,2043,"315-16","Alloy 617","Plate",314626
"Cycle 10","CapPass",52.61,"Trend",-0.00010,38.83,2044,"315-16","Alloy 617","Plate",314626
"Cycle 10","CapPass",52.64,"Trend",-0.00007,41.97,2045,"315-16","Alloy 617","Plate",314626
"Cycle 10","CapPass",52.66,"Trend",-0.00004,45.52,2046,"315-16","Alloy 617","Plate",314626
"Cycle 10","CapPass",52.68,"Trend",-0.00002,48.64,2047,"315-16","Alloy 617","Plate",314626
"Cycle 10","CapPass",52.69,"Trend",0.00001,51.78,2048,"315-16","Alloy 617","Plate",314626
"Cycle 10","CapPass",52.71,"Trend",0.00003,54.71,2049,"315-16","Alloy 617","Plate",314626
"Cycle 10","CapPass",52.73,"Trend",0.00006,57.44,2050,"315-16","Alloy 617","Plate",314626
"Cycle 10","CapPass",52.75,"Trend",0.00008,60.29,2051,"315-16","Alloy 617","Plate",314626
"Cycle 10","CapPass",52.77,"Trend",0.00011,62.85,2052,"315-16","Alloy 617","Plate",314626
"Cycle 10","CapPass",52.80,"Trend",0.00013,65.51,2053,"315-16","Alloy 617","Plate",314626
"Cycle 10","CapPass",52.83,"Trend",0.00016,67.90,2054,"315-16","Alloy 617","Plate",314626
"Cycle 10","CapPass",52.86,"Trend",0.00019,70.24,2055,"315-16","Alloy 617","Plate",314626
"Cycle 10","CapPass",52.89,"Trend",0.00021,72.40,2056,"315-16","Alloy 617","Plate",314626
"Cycle 10","CapPass",52.92,"Trend",0.00024,74.48,2057,"315-16","Alloy 617","Plate",314626
"Cycle 10","CapPass",52.95,"Trend",0.00026,76.71,2058,"315-16","Alloy 617","Plate",314626
"Cycle 10","CapPass",52.98,"Trend",0.00029,79.04,2059,"315-16","Alloy 617","Plate",314626
"Cycle 10","CapPass",53.02,"Trend",0.00031,81.50,2060,"315-16","Alloy 617","Plate",314626
"Cycle 10","CapPass",53.04,"Trend",0.00034,83.91,2061,"315-16","Alloy 617","Plate",314626
"Cycle 10","CapPass",53.07,"Trend",0.00036,86.79,2062,"315-16","Alloy 617","Plate",314626
"Cycle 10","CapPass",53.09,"Trend",0.00039,89.77,2063,"315-16","Alloy 617","Plate",314626
"Cycle 10","CapPass",53.11,"Trend",0.00042,92.54,2064,"315-16","Alloy 617","Plate",314626
"Cycle 10","CapPass",53.13,"Trend",0.00044,95.33,2065,"315-16","Alloy 617","Plate",314626
"Cycle 10","CapPass",53.15,"Trend",0.00047,98.30,2066,"315-16","Alloy 617","Plate",314626
"Cycle 10","CapPass",53.16,"Trend",0.00049,101.08,2067,"315-16","Alloy 617","Plate",314626
"Cycle 10","CapPass",53.18,"Trend",0.00052,103.84,2068,"315-16","Alloy 617","Plate",314626
"Cycle 10","CapPass",53.20,"Trend",0.00054,106.54,2069,"315-16","Alloy 617","Plate",314626
"Cycle 10","CapPass",53.22,"Trend",0.00057,109.38,2070,"315-16","Alloy 617","Plate",314626
"Cycle 10","CapPass",53.23,"Trend",0.00060,112.10,2071,"315-16","Alloy 617","Plate",314626
"Cycle 10","CapPass",53.25,"Trend",0.00062,114.81,2072,"315-16","Alloy 617","Plate",314626
"Cycle 10","CapPass",53.27,"Trend",0.00065,117.44,2073,"315-16","Alloy 617","Plate",314626
"Cycle 10","CapPass",53.29,"Trend",0.00067,120.02,2074,"315-16","Alloy 617","Plate",314626
"Cycle 10","CapPass",53.31,"Trend",0.00070,122.60,2075,"315-16","Alloy 617","Plate",314626
"Cycle 10","CapPass",53.33,"Trend",0.00072,125.19,2076,"315-16","Alloy 617","Plate",314626
"Cycle 10","CapPass",53.35,"Trend",0.00075,127.52,2077,"315-16","Alloy 617","Plate",314626
"Cycle 10","CapPass",53.37,"Trend",0.00078,129.90,2078,"315-16","Alloy 617","Plate",314626
"Cycle 10","CapPass",53.40,"Trend",0.00080,132.33,2079,"315-16","Alloy 617","Plate",314626
"Cycle 10","CapPass",53.42,"Trend",0.00083,134.48,2080,"315-16","Alloy 617","Plate",314626
"Cycle 10","CapPass",53.44,"Trend",0.00085,136.58,2081,"315-16","Alloy 617","Plate",314626
"Cycle 10","CapPass",53.47,"Trend",0.00088,138.67,2082,"315-16","Alloy 617","Plate",314626
"Cycle 10","CapPass",53.49,"Trend",0.00090,140.65,2083,"315-16","Alloy 617","Plate",314626
"Cycle 10","CapPass",53.51,"Trend",0.00093,142.74,2084,"315-16","Alloy 617","Plate",314626
"Cycle 10","CapPass",53.54,"Trend",0.00096,144.63,2085,"315-16","Alloy 617","Plate",314626
"Cycle 10","CapPass",53.56,"Trend",0.00098,146.55,2086,"315-16","Alloy 617","Plate",314626
"Cycle 10","CapPass",53.59,"Trend",0.00101,148.39,2087,"315-16","Alloy 617","Plate",314626
"Cycle 10","CapPass",53.61,"Trend",0.00103,150.36,2088,"315-16","Alloy 617","Plate",314626
"Cycle 10","CapPass",53.64,"Trend",0.00106,152.20,2089,"315-16","Alloy 617","Plate",314626
"Cycle 10","CapPass",53.67,"Trend",0.00108,154.06,2090,"315-16","Alloy 617","Plate",314626
"Cycle 10","CapPass",53.69,"Trend",0.00111,155.89,2091,"315-16","Alloy 617","Plate",314626
"Cycle 10","CapPass",53.72,"Trend",0.00113,157.63,2092,"315-16","Alloy 617","Plate",314626
"Cycle 10","CapPass",53.74,"Trend",0.00116,159.31,2093,"315-16","Alloy 617","Plate",314626
"Cycle 10","CapPass",53.76,"Trend",0.00118,160.97,2094,"315-16","Alloy 617","Plate",314626
"Cycle 10","CapPass",53.79,"Trend",0.00121,160.78,2095,"315-16","Alloy 617","Plate",314626
"Cycle 10","CapPass",53.80,"Trend",0.00123,161.38,2096,"315-16","Alloy 617","Plate",314626
"Cycle 10","CapPass",53.80,"Trend",0.00126,161.84,2097,"315-16","Alloy 617","Plate",314626
"Cycle 10","CapPass",53.83,"Trend",0.00129,163.35,2098,"315-16","Alloy 617","Plate",314626
"Cycle 10","CapPass",53.86,"Trend",0.00131,164.62,2099,"315-16","Alloy 617","Plate",314626
"Cycle 10","CapPass",53.89,"Trend",0.00134,165.70,2100,"315-16","Alloy 617","Plate",314626
"Cycle 10","CapPass",53.92,"Trend",0.00136,166.69,2101,"315-16","Alloy 617","Plate",314626
"Cycle 10","CapPass",53.95,"Trend",0.00139,167.69,2102,"315-16","Alloy 617","Plate",314626
"Cycle 10","CapPass",53.98,"Trend",0.00141,168.61,2103,"315-16","Alloy 617","Plate",314626
"Cycle 10","CapPass",54.01,"Trend",0.00144,169.10,2104,"315-16","Alloy 617","Plate",314626
"Cycle 10","CapPass",54.16,"Trend",0.00141,152.79,2105,"315-16","Alloy 617","Plate",314626
"Cycle 10","CapPass",54.18,"Trend",0.00139,148.23,2106,"315-16","Alloy 617","Plate",314626
"Cycle 10","CapPass",54.20,"Trend",0.00136,143.79,2107,"315-16","Alloy 617","Plate",314626
"Cycle 10","CapPass",54.22,"Trend",0.00134,139.28,2108,"315-16","Alloy 617","Plate",314626
"Cycle 10","CapPass",54.25,"Trend",0.00131,134.76,2109,"315-16","Alloy 617","Plate",314626
"Cycle 10","CapPass",54.27,"Trend",0.00129,130.28,2110,"315-16","Alloy 617","Plate",314626
"Cycle 10","CapPass",54.29,"Trend",0.00126,126.18,2111,"315-16","Alloy 617","Plate",314626
"Cycle 10","CapPass",54.31,"Trend",0.00124,122.24,2112,"315-16","Alloy 617","Plate",314626
"Cycle 10","CapPass",54.33,"Trend",0.00121,118.54,2113,"315-16","Alloy 617","Plate",314626
"Cycle 10","CapPass",54.36,"Trend",0.00119,114.75,2114,"315-16","Alloy 617","Plate",314626
"Cycle 10","CapPass",54.38,"Trend",0.00116,110.98,2115,"315-16","Alloy 617","Plate",314626
"Cycle 10","CapPass",54.40,"Trend",0.00113,107.28,2116,"315-16","Alloy 617","Plate",314626
"Cycle 10","CapPass",54.43,"Trend",0.00111,103.74,2117,"315-16","Alloy 617","Plate",314626
"Cycle 10","CapPass",54.45,"Trend",0.00108,100.09,2118,"315-16","Alloy 617","Plate",314626
"Cycle 10","CapPass",54.48,"Trend",0.00106,96.61,2119,"315-16","Alloy 617","Plate",314626
"Cycle 10","CapPass",54.51,"Trend",0.00103,93.03,2120,"315-16","Alloy 617","Plate",314626
"Cycle 10","CapPass",54.53,"Trend",0.00101,89.39,2121,"315-16","Alloy 617","Plate",314626
"Cycle 10","CapPass",54.56,"Trend",0.00098,85.72,2122,"315-16","Alloy 617","Plate",314626
"Cycle 10","CapPass",54.59,"Trend",0.00096,82.05,2123,"315-16","Alloy 617","Plate",314626
"Cycle 10","CapPass",54.62,"Trend",0.00093,78.36,2124,"315-16","Alloy 617","Plate",314626
"Cycle 10","CapPass",54.65,"Trend",0.00091,74.90,2125,"315-16","Alloy 617","Plate",314626
"Cycle 10","CapPass",54.67,"Trend",0.00088,71.65,2126,"315-16","Alloy 617","Plate",314626
"Cycle 10","CapPass",54.70,"Trend",0.00086,68.28,2127,"315-16","Alloy 617","Plate",314626
"Cycle 10","CapPass",54.73,"Trend",0.00083,65.04,2128,"315-16","Alloy 617","Plate",314626
"Cycle 10","CapPass",54.75,"Trend",0.00080,61.74,2129,"315-16","Alloy 617","Plate",314626
"Cycle 10","CapPass",54.78,"Trend",0.00078,58.40,2130,"315-16","Alloy 617","Plate",314626
"Cycle 10","CapPass",54.81,"Trend",0.00075,54.98,2131,"315-16","Alloy 617","Plate",314626
"Cycle 10","CapPass",54.84,"Trend",0.00073,51.56,2132,"315-16","Alloy 617","Plate",314626
"Cycle 10","CapPass",54.86,"Trend",0.00070,48.34,2133,"315-16","Alloy 617","Plate",314626
"Cycle 10","CapPass",54.89,"Trend",0.00068,45.04,2134,"315-16","Alloy 617","Plate",314626
"Cycle 10","CapPass",54.92,"Trend",0.00065,41.92,2135,"315-16","Alloy 617","Plate",314626
"Cycle 10","CapPass",54.95,"Trend",0.00063,38.34,2136,"315-16","Alloy 617","Plate",314626
"Cycle 10","CapPass",54.98,"Trend",0.00060,35.00,2137,"315-16","Alloy 617","Plate",314626
"Cycle 10","CapPass",55.00,"Trend",0.00058,31.63,2138,"315-16","Alloy 617","Plate",314626
"Cycle 10","CapPass",55.03,"Trend",0.00055,28.09,2139,"315-16","Alloy 617","Plate",314626
"Cycle 10","CapPass",55.06,"Trend",0.00052,24.85,2140,"315-16","Alloy 617","Plate",314626
"Cycle 10","CapPass",55.09,"Trend",0.00050,21.58,2141,"315-16","Alloy 617","Plate",314626
"Cycle 10","CapPass",55.11,"Trend",0.00047,18.39,2142,"315-16","Alloy 617","Plate",314626
"Cycle 10","CapPass",55.14,"Trend",0.00045,15.21,2143,"315-16","Alloy 617","Plate",314626
"Cycle 10","CapPass",55.17,"Trend",0.00042,12.29,2144,"315-16","Alloy 617","Plate",314626
"Cycle 10","CapPass",55.19,"Trend",0.00040,9.01,2145,"315-16","Alloy 617","Plate",314626
"Cycle 10","CapPass",55.22,"Trend",0.00037,5.90,2146,"315-16","Alloy 617","Plate",314626
"Cycle 10","CapPass",55.25,"Trend",0.00035,2.61,2147,"315-16","Alloy 617","Plate",314626
"Cycle 10","CapPass",55.28,"Trend",0.00032,-0.55,2148,"315-16","Alloy 617","Plate",314626
"Cycle 10","CapPass",55.31,"Trend",0.00029,-3.84,2149,"315-16","Alloy 617","Plate",314626
"Cycle 10","CapPass",55.34,"Trend",0.00027,-7.11,2150,"315-16","Alloy 617","Plate",314626
"Cycle 10","CapPass",55.36,"Trend",0.00024,-10.15,2151,"315-16","Alloy 617","Plate",314626
"Cycle 10","CapPass",55.39,"Trend",0.00022,-13.31,2152,"315-16","Alloy 617","Plate",314626
"Cycle 10","CapPass",55.42,"Trend",0.00019,-16.36,2153,"315-16","Alloy 617","Plate",314626
"Cycle 10","CapPass",55.49,"Trend",0.00017,-18.17,2154,"315-16","Alloy 617","Plate",314626
"Cycle 10","CapPass",55.59,"Trend",0.00014,-20.82,2155,"315-16","Alloy 617","Plate",314626
"Cycle 10","CapPass",55.63,"Trend",0.00012,-23.86,2156,"315-16","Alloy 617","Plate",314626
"Cycle 10","CapPass",55.66,"Trend",0.00009,-26.83,2157,"315-16","Alloy 617","Plate",314626
"Cycle 10","CapPass",55.70,"Trend",0.00007,-29.50,2158,"315-16","Alloy 617","Plate",314626
"Cycle 10","CapPass",55.73,"Trend",0.00004,-32.48,2159,"315-16","Alloy 617","Plate",314626
"Cycle 10","CapPass",55.76,"Trend",0.00001,-35.47,2160,"315-16","Alloy 617","Plate",314626
"Cycle 10","CapPass",55.78,"Trend",-0.00001,-38.72,2161,"315-16","Alloy 617","Plate",314626
"Cycle 10","CapPass",55.80,"Trend",-0.00004,-41.70,2162,"315-16","Alloy 617","Plate",314626
"Cycle 10","CapPass",55.83,"Trend",-0.00006,-44.77,2163,"315-16","Alloy 617","Plate",314626
"Cycle 10","CapPass",55.85,"Trend",-0.00009,-48.49,2164,"315-16","Alloy 617","Plate",314626
"Cycle 10","CapPass",55.86,"Trend",-0.00011,-51.76,2165,"315-16","Alloy 617","Plate",314626
"Cycle 10","CapPass",55.88,"Trend",-0.00014,-54.67,2166,"315-16","Alloy 617","Plate",314626
"Cycle 10","CapPass",55.89,"Trend",-0.00016,-57.82,2167,"315-16","Alloy 617","Plate",314626
"Cycle 10","CapPass",55.91,"Trend",-0.00019,-61.13,2168,"315-16","Alloy 617","Plate",314626
"Cycle 10","CapPass",55.93,"Trend",-0.00022,-64.39,2169,"315-16","Alloy 617","Plate",314626
"Cycle 10","CapPass",55.94,"Trend",-0.00024,-67.45,2170,"315-16","Alloy 617","Plate",314626
"Cycle 10","CapPass",55.96,"Trend",-0.00027,-70.63,2171,"315-16","Alloy 617","Plate",314626
"Cycle 10","CapPass",55.97,"Trend",-0.00029,-73.75,2172,"315-16","Alloy 617","Plate",314626
"Cycle 10","CapPass",55.99,"Trend",-0.00032,-76.75,2173,"315-16","Alloy 617","Plate",314626
"Cycle 10","CapPass",56.00,"Trend",-0.00035,-79.74,2174,"315-16","Alloy 617","Plate",314626
"Cycle 10","CapPass",56.02,"Trend",-0.00037,-82.87,2175,"315-16","Alloy 617","Plate",314626
"Cycle 10","CapPass",56.04,"Trend",-0.00040,-85.62,2176,"315-16","Alloy 617","Plate",314626
"Cycle 10","CapPass",56.05,"Trend",-0.00042,-88.42,2177,"315-16","Alloy 617","Plate",314626
"Cycle 10","CapPass",56.07,"Trend",-0.00045,-91.31,2178,"315-16","Alloy 617","Plate",314626
"Cycle 10","CapPass",56.09,"Trend",-0.00047,-94.10,2179,"315-16","Alloy 617","Plate",314626
"Cycle 10","CapPass",56.11,"Trend",-0.00050,-96.61,2180,"315-16","Alloy 617","Plate",314626
"Cycle 10","CapPass",56.13,"Trend",-0.00053,-99.31,2181,"315-16","Alloy 617","Plate",314626
"Cycle 10","CapPass",56.15,"Trend",-0.00055,-101.9,2182,"315-16","Alloy 617","Plate",314626
"Cycle 10","CapPass",56.17,"Trend",-0.00058,-104.6,2183,"315-16","Alloy 617","Plate",314626
"Cycle 10","CapPass",56.19,"Trend",-0.00060,-107.4,2184,"315-16","Alloy 617","Plate",314626
"Cycle 10","CapPass",56.22,"Trend",-0.00063,-110.0,2185,"315-16","Alloy 617","Plate",314626
"Cycle 10","CapPass",56.24,"Trend",-0.00065,-112.4,2186,"315-16","Alloy 617","Plate",314626
"Cycle 10","CapPass",56.26,"Trend",-0.00068,-114.9,2187,"315-16","Alloy 617","Plate",314626
"Cycle 10","CapPass",56.29,"Trend",-0.00070,-117.3,2188,"315-16","Alloy 617","Plate",314626
"Cycle 10","CapPass",56.31,"Trend",-0.00073,-119.6,2189,"315-16","Alloy 617","Plate",314626
"Cycle 10","CapPass",56.33,"Trend",-0.00076,-121.8,2190,"315-16","Alloy 617","Plate",314626
"Cycle 10","CapPass",56.36,"Trend",-0.00078,-123.9,2191,"315-16","Alloy 617","Plate",314626
"Cycle 10","CapPass",56.38,"Trend",-0.00081,-126.2,2192,"315-16","Alloy 617","Plate",314626
"Cycle 10","CapPass",56.41,"Trend",-0.00083,-128.4,2193,"315-16","Alloy 617","Plate",314626
"Cycle 10","CapPass",56.43,"Trend",-0.00086,-130.5,2194,"315-16","Alloy 617","Plate",314626
"Cycle 10","CapPass",56.46,"Trend",-0.00088,-132.6,2195,"315-16","Alloy 617","Plate",314626
"Cycle 10","CapPass",56.48,"Trend",-0.00091,-134.6,2196,"315-16","Alloy 617","Plate",314626
"Cycle 10","CapPass",56.51,"Trend",-0.00093,-136.7,2197,"315-16","Alloy 617","Plate",314626
"Cycle 10","CapPass",56.54,"Trend",-0.00096,-138.9,2198,"315-16","Alloy 617","Plate",314626
"Cycle 10","CapPass",56.56,"Trend",-0.00098,-140.9,2199,"315-16","Alloy 617","Plate",314626
"Cycle 10","CapPass",56.59,"Trend",-0.00101,-142.9,2200,"315-16","Alloy 617","Plate",314626
"Cycle 10","CapPass",56.62,"Trend",-0.00104,-145.0,2201,"315-16","Alloy 617","Plate",314626
"Cycle 10","CapPass",56.64,"Trend",-0.00106,-146.9,2202,"315-16","Alloy 617","Plate",314626
"Cycle 10","CapPass",56.67,"Trend",-0.00109,-148.7,2203,"315-16","Alloy 617","Plate",314626
"Cycle 10","CapPass",56.69,"Trend",-0.00111,-150.4,2204,"315-16","Alloy 617","Plate",314626
"Cycle 10","CapPass",56.71,"Trend",-0.00114,-152.1,2205,"315-16","Alloy 617","Plate",314626
"Cycle 10","CapPass",56.74,"Trend",-0.00116,-153.9,2206,"315-16","Alloy 617","Plate",314626
"Cycle 10","CapPass",56.77,"Trend",-0.00119,-155.8,2207,"315-16","Alloy 617","Plate",314626
"Cycle 10","CapPass",56.80,"Trend",-0.00121,-157.7,2208,"315-16","Alloy 617","Plate",314626
"Cycle 10","CapPass",56.83,"Trend",-0.00124,-159.9,2209,"315-16","Alloy 617","Plate",314626
"Cycle 10","CapPass",56.85,"Trend",-0.00126,-161.7,2210,"315-16","Alloy 617","Plate",314626
"Cycle 10","CapPass",56.88,"Trend",-0.00129,-163.6,2211,"315-16","Alloy 617","Plate",314626
"Cycle 10","CapPass",56.90,"Trend",-0.00131,-165.2,2212,"315-16","Alloy 617","Plate",314626
"Cycle 10","CapPass",56.93,"Trend",-0.00134,-166.6,2213,"315-16","Alloy 617","Plate",314626
"Cycle 10","CapPass",56.95,"Trend",-0.00137,-168.0,2214,"315-16","Alloy 617","Plate",314626
"Cycle 10","CapPass",56.96,"Trend",-0.00139,-166.5,2215,"315-16","Alloy 617","Plate",314626
"Cycle 10","CapPass",56.96,"Trend",-0.00142,-166.8,2216,"315-16","Alloy 617","Plate",314626
"Cycle 10","CapPass",56.97,"Trend",-0.00145,-167.1,2217,"315-16","Alloy 617","Plate",314626
"Cycle 10","CapPass",57.00,"Trend",-0.00147,-168.4,2218,"315-16","Alloy 617","Plate",314626
"Cycle 10","CapPass",57.15,"Trend",-0.00145,-150.7,2219,"315-16","Alloy 617","Plate",314626
"Cycle 10","CapPass",57.17,"Trend",-0.00142,-145.9,2220,"315-16","Alloy 617","Plate",314626
"Cycle 10","CapPass",57.19,"Trend",-0.00140,-141.4,2221,"315-16","Alloy 617","Plate",314626
"Cycle 10","CapPass",57.21,"Trend",-0.00137,-137.2,2222,"315-16","Alloy 617","Plate",314626
"Cycle 10","CapPass",57.23,"Trend",-0.00134,-132.9,2223,"315-16","Alloy 617","Plate",314626
"Cycle 10","CapPass",57.24,"Trend",-0.00132,-129.0,2224,"315-16","Alloy 617","Plate",314626
"Cycle 10","CapPass",57.26,"Trend",-0.00129,-125.0,2225,"315-16","Alloy 617","Plate",314626
"Cycle 10","CapPass",57.28,"Trend",-0.00127,-121.1,2226,"315-16","Alloy 617","Plate",314626
"Cycle 10","CapPass",57.30,"Trend",-0.00124,-117.0,2227,"315-16","Alloy 617","Plate",314626
"Cycle 10","CapPass",57.33,"Trend",-0.00122,-113.0,2228,"315-16","Alloy 617","Plate",314626
"Cycle 10","CapPass",57.35,"Trend",-0.00119,-109.2,2229,"315-16","Alloy 617","Plate",314626
"Cycle 10","CapPass",57.37,"Trend",-0.00116,-105.5,2230,"315-16","Alloy 617","Plate",314626
"Cycle 10","CapPass",57.40,"Trend",-0.00114,-101.7,2231,"315-16","Alloy 617","Plate",314626
"Cycle 10","CapPass",57.42,"Trend",-0.00111,-97.91,2232,"315-16","Alloy 617","Plate",314626
"Cycle 10","CapPass",57.45,"Trend",-0.00109,-94.24,2233,"315-16","Alloy 617","Plate",314626
"Cycle 10","CapPass",57.48,"Trend",-0.00106,-90.29,2234,"315-16","Alloy 617","Plate",314626
"Cycle 10","CapPass",57.50,"Trend",-0.00104,-86.80,2235,"315-16","Alloy 617","Plate",314626
"Cycle 10","CapPass",57.53,"Trend",-0.00101,-83.11,2236,"315-16","Alloy 617","Plate",314626
"Cycle 10","CapPass",57.56,"Trend",-0.00099,-79.34,2237,"315-16","Alloy 617","Plate",314626
"Cycle 10","CapPass",57.59,"Trend",-0.00096,-76.16,2238,"315-16","Alloy 617","Plate",314626
"Cycle 10","CapPass",57.61,"Trend",-0.00093,-73.19,2239,"315-16","Alloy 617","Plate",314626
"Cycle 10","CapPass",57.64,"Trend",-0.00091,-69.45,2240,"315-16","Alloy 617","Plate",314626
"Cycle 10","CapPass",57.67,"Trend",-0.00088,-66.04,2241,"315-16","Alloy 617","Plate",314626
"Cycle 10","CapPass",57.70,"Trend",-0.00086,-62.15,2242,"315-16","Alloy 617","Plate",314626
"Cycle 10","CapPass",57.73,"Trend",-0.00083,-58.45,2243,"315-16","Alloy 617","Plate",314626
"Cycle 10","CapPass",57.75,"Trend",-0.00081,-55.13,2244,"315-16","Alloy 617","Plate",314626
"Cycle 10","CapPass",57.78,"Trend",-0.00078,-51.60,2245,"315-16","Alloy 617","Plate",314626
"Cycle 10","CapPass",57.81,"Trend",-0.00076,-48.04,2246,"315-16","Alloy 617","Plate",314626
"Cycle 10","CapPass",57.84,"Trend",-0.00073,-44.53,2247,"315-16","Alloy 617","Plate",314626
"Cycle 10","CapPass",57.86,"Trend",-0.00070,-41.30,2248,"315-16","Alloy 617","Plate",314626
"Cycle 10","CapPass",57.89,"Trend",-0.00068,-37.93,2249,"315-16","Alloy 617","Plate",314626
"Cycle 10","CapPass",57.92,"Trend",-0.00065,-34.37,2250,"315-16","Alloy 617","Plate",314626
"Cycle 10","CapPass",57.94,"Trend",-0.00063,-31.02,2251,"315-16","Alloy 617","Plate",314626
"Cycle 10","CapPass",57.97,"Trend",-0.00060,-27.34,2252,"315-16","Alloy 617","Plate",314626
"Cycle 10","CapPass",58.00,"Trend",-0.00058,-23.79,2253,"315-16","Alloy 617","Plate",314626
"Cycle 10","CapPass",58.03,"Trend",-0.00055,-20.53,2254,"315-16","Alloy 617","Plate",314626
"Cycle 10","CapPass",58.06,"Trend",-0.00053,-17.20,2255,"315-16","Alloy 617","Plate",314626
"Cycle 10","CapPass",58.08,"Trend",-0.00050,-13.67,2256,"315-16","Alloy 617","Plate",314626
"Cycle 10","CapPass",58.11,"Trend",-0.00048,-10.37,2257,"315-16","Alloy 617","Plate",314626
"Cycle 10","CapPass",58.14,"Trend",-0.00045,-6.91,2258,"315-16","Alloy 617","Plate",314626
"Cycle 10","CapPass",58.17,"Trend",-0.00042,-3.59,2259,"315-16","Alloy 617","Plate",314626
"Cycle 10","CapPass",58.20,"Trend",-0.00040,0.01,2260,"315-16","Alloy 617","Plate",314626
"Cycle 10","CapPass",58.22,"Trend",-0.00037,3.27,2261,"315-16","Alloy 617","Plate",314626
"Cycle 10","CapPass",58.25,"Trend",-0.00035,6.77,2262,"315-16","Alloy 617","Plate",314626
"Cycle 10","CapPass",58.28,"Trend",-0.00032,10.03,2263,"315-16","Alloy 617","Plate",314626
"Cycle 10","CapPass",58.30,"Trend",-0.00030,13.11,2264,"315-16","Alloy 617","Plate",314626
"Cycle 10","CapPass",58.33,"Trend",-0.00027,16.14,2265,"315-16","Alloy 617","Plate",314626
"Cycle 10","CapPass",58.36,"Trend",-0.00025,19.51,2266,"315-16","Alloy 617","Plate",314626
"Cycle 10","CapPass",58.38,"Trend",-0.00022,22.69,2267,"315-16","Alloy 617","Plate",314626
"Cycle 10","CapPass",58.42,"Trend",-0.00020,25.79,2268,"315-16","Alloy 617","Plate",314626
"Cycle 20","CapPass",112.55,"Trend",-0.00013,22.94,4327,"315-16","Alloy 617","Plate",314626
"Cycle 20","CapPass",112.58,"Trend",-0.00010,25.51,4328,"315-16","Alloy 617","Plate",314626
"Cycle 20","CapPass",112.63,"Trend",-0.00008,27.72,4329,"315-16","Alloy 617","Plate",314626
"Cycle 20","CapPass",112.68,"Trend",-0.00005,30.05,4330,"315-16","Alloy 617","Plate",314626
"Cycle 20","CapPass",112.73,"Trend",-0.00003,32.53,4331,"315-16","Alloy 617","Plate",314626
"Cycle 20","CapPass",112.78,"Trend",0.00000,35.23,4332,"315-16","Alloy 617","Plate",314626
"Cycle 20","CapPass",112.81,"Trend",0.00003,38.40,4333,"315-16","Alloy 617","Plate",314626
"Cycle 20","CapPass",112.83,"Trend",0.00005,41.87,4334,"315-16","Alloy 617","Plate",314626
"Cycle 20","CapPass",112.85,"Trend",0.00008,45.10,4335,"315-16","Alloy 617","Plate",314626
"Cycle 20","CapPass",112.87,"Trend",0.00010,48.08,4336,"315-16","Alloy 617","Plate",314626
"Cycle 20","CapPass",112.89,"Trend",0.00013,51.12,4337,"315-16","Alloy 617","Plate",314626
"Cycle 20","CapPass",112.91,"Trend",0.00015,54.23,4338,"315-16","Alloy 617","Plate",314626
"Cycle 20","CapPass",112.93,"Trend",0.00018,57.07,4339,"315-16","Alloy 617","Plate",314626
"Cycle 20","CapPass",112.96,"Trend",0.00021,59.83,4340,"315-16","Alloy 617","Plate",314626
"Cycle 20","CapPass",112.98,"Trend",0.00023,62.50,4341,"315-16","Alloy 617","Plate",314626
"Cycle 20","CapPass",113.01,"Trend",0.00026,65.17,4342,"315-16","Alloy 617","Plate",314626
"Cycle 20","CapPass",113.05,"Trend",0.00028,67.77,4343,"315-16","Alloy 617","Plate",314626
"Cycle 20","CapPass",113.08,"Trend",0.00031,70.40,4344,"315-16","Alloy 617","Plate",314626
"Cycle 20","CapPass",113.11,"Trend",0.00033,72.91,4345,"315-16","Alloy 617","Plate",314626
"Cycle 20","CapPass",113.15,"Trend",0.00036,75.75,4346,"315-16","Alloy 617","Plate",314626
"Cycle 20","CapPass",113.18,"Trend",0.00038,78.45,4347,"315-16","Alloy 617","Plate",314626
"Cycle 20","CapPass",113.21,"Trend",0.00041,81.40,4348,"315-16","Alloy 617","Plate",314626
"Cycle 20","CapPass",113.24,"Trend",0.00043,84.09,4349,"315-16","Alloy 617","Plate",314626
"Cycle 20","CapPass",113.27,"Trend",0.00046,87.00,4350,"315-16","Alloy 617","Plate",314626
"Cycle 20","CapPass",113.29,"Trend",0.00048,90.12,4351,"315-16","Alloy 617","Plate",314626
"Cycle 20","CapPass",113.31,"Trend",0.00051,93.11,4352,"315-16","Alloy 617","Plate",314626
"Cycle 20","CapPass",113.33,"Trend",0.00054,96.22,4353,"315-16","Alloy 617","Plate",314626
"Cycle 20","CapPass",113.35,"Trend",0.00056,99.26,4354,"315-16","Alloy 617","Plate",314626
