Repository: js-molina/fatigue-A617

File: data/950C/Strain rate 0.001/0.30% strain/HTM_A20_Cycles_A20.csv (part 2 of 9)
"Cycle Label","Data State","Elapsed Time Sec","Qual State","Strain","Stress Mpa","Count","Sample","Alloy","Material_Form","Heat"
"Cycle 5","CapPass",23.53,"Trend",-0.00062,-75.88,825,"A-20","Alloy 617","Plate",314626
"Cycle 5","CapPass",23.56,"Trend",-0.00060,-72.72,826,"A-20","Alloy 617","Plate",314626
"Cycle 5","CapPass",23.59,"Trend",-0.00057,-68.73,827,"A-20","Alloy 617","Plate",314626
"Cycle 5","CapPass",23.62,"Trend",-0.00056,-66.53,828,"A-20","Alloy 617","Plate",314626
"Cycle 5","CapPass",23.62,"Trend",-0.00055,-65.52,829,"A-20","Alloy 617","Plate",314626
"Cycle 5","CapPass",23.65,"Trend",-0.00052,-61.88,830,"A-20","Alloy 617","Plate",314626
"Cycle 5","CapPass",23.68,"Trend",-0.00050,-58.72,831,"A-20","Alloy 617","Plate",314626
"Cycle 5","CapPass",23.71,"Trend",-0.00047,-55.26,832,"A-20","Alloy 617","Plate",314626
"Cycle 5","CapPass",23.71,"Trend",-0.00047,-54.52,833,"A-20","Alloy 617","Plate",314626
"Cycle 5","CapPass",23.75,"Trend",-0.00045,-51.89,834,"A-20","Alloy 617","Plate",314626
"Cycle 5","CapPass",23.75,"Trend",-0.00042,-48.32,835,"A-20","Alloy 617","Plate",314626
"Cycle 5","CapPass",23.78,"Trend",-0.00040,-45.12,836,"A-20","Alloy 617","Plate",314626
"Cycle 5","CapPass",23.81,"Trend",-0.00038,-43.24,837,"A-20","Alloy 617","Plate",314626
"Cycle 5","CapPass",23.81,"Trend",-0.00037,-41.98,838,"A-20","Alloy 617","Plate",314626
"Cycle 5","CapPass",23.84,"Trend",-0.00034,-38.23,839,"A-20","Alloy 617","Plate",314626
"Cycle 5","CapPass",23.87,"Trend",-0.00032,-34.88,840,"A-20","Alloy 617","Plate",314626
"Cycle 5","CapPass",23.90,"Trend",-0.00030,-32.14,841,"A-20","Alloy 617","Plate",314626
"Cycle 5","CapPass",23.90,"Trend",-0.00029,-31.26,842,"A-20","Alloy 617","Plate",314626
"Cycle 5","CapPass",23.93,"Trend",-0.00027,-28.23,843,"A-20","Alloy 617","Plate",314626
"Cycle 5","CapPass",23.96,"Trend",-0.00024,-25.23,844,"A-20","Alloy 617","Plate",314626
"Cycle 9-10","CapPass",43.25,"Trend",0.00091,134.31,1614,"A-20","Alloy 617","Plate",314626
"Cycle 9-10","CapPass",43.25,"Trend",0.00092,135.36,1615,"A-20","Alloy 617","Plate",314626
"Cycle 9-10","CapPass",43.25,"Trend",0.00095,138.80,1616,"A-20","Alloy 617","Plate",314626
"Cycle 9-10","CapPass",43.28,"Trend",0.00097,141.66,1617,"A-20","Alloy 617","Plate",314626
"Cycle 9-10","CapPass",43.31,"Trend",0.00100,144.11,1618,"A-20","Alloy 617","Plate",314626
"Cycle 9-10","CapPass",43.31,"Trend",0.00102,146.72,1619,"A-20","Alloy 617","Plate",314626
"Cycle 9-10","CapPass",43.34,"Trend",0.00104,148.93,1620,"A-20","Alloy 617","Plate",314626
"Cycle 9-10","CapPass",43.34,"Trend",0.00105,149.51,1621,"A-20","Alloy 617","Plate",314626
"Cycle 9-10","CapPass",43.37,"Trend",0.00107,152.47,1622,"A-20","Alloy 617","Plate",314626
"Cycle 9-10","CapPass",43.40,"Trend",0.00110,154.49,1623,"A-20","Alloy 617","Plate",314626
"Cycle 9-10","CapPass",43.43,"Trend",0.00112,156.07,1624,"A-20","Alloy 617","Plate",314626
"Cycle 9-10","CapPass",43.43,"Trend",0.00112,156.09,1625,"A-20","Alloy 617","Plate",314626
"Cycle 9-10","CapPass",43.50,"Trend",0.00115,156.24,1626,"A-20","Alloy 617","Plate",314626
"Cycle 9-10","CapPass",43.53,"Trend",0.00116,155.51,1627,"A-20","Alloy 617","Plate",314626
"Cycle 9-10","CapPass",43.62,"Trend",0.00115,149.26,1628,"A-20","Alloy 617","Plate",314626
"Cycle 9-10","CapPass",43.68,"Trend",0.00112,143.58,1629,"A-20","Alloy 617","Plate",314626
"Cycle 9-10","CapPass",43.71,"Trend",0.00110,140.54,1630,"A-20","Alloy 617","Plate",314626
"Cycle 9-10","CapPass",43.75,"Trend",0.00109,138.85,1631,"A-20","Alloy 617","Plate",314626
"Cycle 9-10","CapPass",43.78,"Trend",0.00107,135.05,1632,"A-20","Alloy 617","Plate",314626
"Cycle 9-10","CapPass",43.78,"Trend",0.00105,131.80,1633,"A-20","Alloy 617","Plate",314626
"Cycle 9-10","CapPass",43.84,"Trend",0.00103,127.01,1634,"A-20","Alloy 617","Plate",314626
"Cycle 9-10","CapPass",43.84,"Trend",0.00102,125.76,1635,"A-20","Alloy 617","Plate",314626
"Cycle 9-10","CapPass",43.87,"Trend",0.00100,122.45,1636,"A-20","Alloy 617","Plate",314626
"Cycle 9-10","CapPass",43.90,"Trend",0.00097,118.97,1637,"A-20","Alloy 617","Plate",314626
"Cycle 9-10","CapPass",43.93,"Trend",0.00095,114.43,1638,"A-20","Alloy 617","Plate",314626
"Cycle 9-10","CapPass",43.93,"Trend",0.00095,114.05,1639,"A-20","Alloy 617","Plate",314626
"Cycle 9-10","CapPass",43.96,"Trend",0.00092,109.96,1640,"A-20","Alloy 617","Plate",314626
"Cycle 9-10","CapPass",44.00,"Trend",0.00090,105.91,1641,"A-20","Alloy 617","Plate",314626
"Cycle 9-10","CapPass",44.03,"Trend",0.00087,101.59,1642,"A-20","Alloy 617","Plate",314626
"Cycle 9-10","CapPass",44.06,"Trend",0.00084,97.85,1643,"A-20","Alloy 617","Plate",314626
"Cycle 9-10","CapPass",44.09,"Trend",0.00082,94.54,1644,"A-20","Alloy 617","Plate",314626
"Cycle 9-10","CapPass",44.12,"Trend",0.00079,90.51,1645,"A-20","Alloy 617","Plate",314626
"Cycle 9-10","CapPass",44.12,"Trend",0.00078,88.84,1646,"A-20","Alloy 617","Plate",314626
"Cycle 9-10","CapPass",44.15,"Trend",0.00077,86.77,1647,"A-20","Alloy 617","Plate",314626
"Cycle 9-10","CapPass",44.18,"Trend",0.00074,83.07,1648,"A-20","Alloy 617","Plate",314626
"Cycle 9-10","CapPass",44.21,"Trend",0.00072,79.53,1649,"A-20","Alloy 617","Plate",314626
"Cycle 9-10","CapPass",44.21,"Trend",0.00070,76.56,1650,"A-20","Alloy 617","Plate",314626
"Cycle 9-10","CapPass",44.25,"Trend",0.00069,75.81,1651,"A-20","Alloy 617","Plate",314626
"Cycle 9-10","CapPass",44.28,"Trend",0.00067,72.00,1652,"A-20","Alloy 617","Plate",314626
"Cycle 9-10","CapPass",44.28,"Trend",0.00064,68.80,1653,"A-20","Alloy 617","Plate",314626
"Cycle 9-10","CapPass",44.31,"Trend",0.00061,65.26,1654,"A-20","Alloy 617","Plate",314626
"Cycle 9-10","CapPass",44.34,"Trend",0.00061,64.47,1655,"A-20","Alloy 617","Plate",314626
"Cycle 9-10","CapPass",44.34,"Trend",0.00059,61.38,1656,"A-20","Alloy 617","Plate",314626
"Cycle 9-10","CapPass",44.37,"Trend",0.00056,58.29,1657,"A-20","Alloy 617","Plate",314626
"Cycle 9-10","CapPass",44.40,"Trend",0.00054,54.59,1658,"A-20","Alloy 617","Plate",314626
"Cycle 9-10","CapPass",44.43,"Trend",0.00053,52.85,1659,"A-20","Alloy 617","Plate",314626
"Cycle 9-10","CapPass",44.43,"Trend",0.00051,51.15,1660,"A-20","Alloy 617","Plate",314626
"Cycle 9-10","CapPass",44.46,"Trend",0.00049,47.48,1661,"A-20","Alloy 617","Plate",314626
"Cycle 9-10","CapPass",44.50,"Trend",0.00046,44.07,1662,"A-20","Alloy 617","Plate",314626
"Cycle 9-10","CapPass",44.53,"Trend",0.00045,41.55,1663,"A-20","Alloy 617","Plate",314626
"Cycle 9-10","CapPass",44.53,"Trend",0.00044,40.40,1664,"A-20","Alloy 617","Plate",314626
"Cycle 9-10","CapPass",44.56,"Trend",0.00041,37.02,1665,"A-20","Alloy 617","Plate",314626
"Cycle 9-10","CapPass",44.59,"Trend",0.00039,33.42,1666,"A-20","Alloy 617","Plate",314626
"Cycle 9-10","CapPass",44.62,"Trend",0.00037,30.40,1667,"A-20","Alloy 617","Plate",314626
"Cycle 9-10","CapPass",44.62,"Trend",0.00036,29.84,1668,"A-20","Alloy 617","Plate",314626
"Cycle 9-10","CapPass",44.65,"Trend",0.00033,26.37,1669,"A-20","Alloy 617","Plate",314626
"Cycle 9-10","CapPass",44.68,"Trend",0.00031,22.66,1670,"A-20","Alloy 617","Plate",314626
"Cycle 9-10","CapPass",44.71,"Trend",0.00028,19.38,1671,"A-20","Alloy 617","Plate",314626
"Cycle 9-10","CapPass",44.71,"Trend",0.00028,19.10,1672,"A-20","Alloy 617","Plate",314626
"Cycle 9-10","CapPass",44.75,"Trend",0.00026,15.69,1673,"A-20","Alloy 617","Plate",314626
"Cycle 9-10","CapPass",44.78,"Trend",0.00023,12.38,1674,"A-20","Alloy 617","Plate",314626
"Cycle 9-10","CapPass",44.81,"Trend",0.00021,8.81,1675,"A-20","Alloy 617","Plate",314626
"Cycle 9-10","CapPass",44.84,"Trend",0.00020,8.41,1676,"A-20","Alloy 617","Plate",314626
"Cycle 9-10","CapPass",44.84,"Trend",0.00018,5.11,1677,"A-20","Alloy 617","Plate",314626
"Cycle 9-10","CapPass",44.87,"Trend",0.00016,2.02,1678,"A-20","Alloy 617","Plate",314626
"Cycle 9-10","CapPass",44.93,"Trend",0.00013,-1.52,1679,"A-20","Alloy 617","Plate",314626
"Cycle 9-10","CapPass",44.93,"Trend",0.00012,-2.32,1680,"A-20","Alloy 617","Plate",314626
"Cycle 9-10","CapPass",44.93,"Trend",0.00011,-4.77,1681,"A-20","Alloy 617","Plate",314626
"Cycle 9-10","CapPass",45.00,"Trend",0.00008,-8.26,1682,"A-20","Alloy 617","Plate",314626
"Cycle 9-10","CapPass",45.03,"Trend",0.00005,-11.64,1683,"A-20","Alloy 617","Plate",314626
"Cycle 9-10","CapPass",45.03,"Trend",0.00005,-12.12,1684,"A-20","Alloy 617","Plate",314626
"Cycle 9-10","CapPass",45.06,"Trend",0.00003,-13.70,1685,"A-20","Alloy 617","Plate",314626
"Cycle 9-10","CapPass",45.09,"Trend",0.00000,-15.97,1686,"A-20","Alloy 617","Plate",314626
"Cycle 9-10","CapPass",45.12,"Trend",-0.00001,-17.21,1687,"A-20","Alloy 617","Plate",314626
"Cycle 9-10","CapPass",45.15,"Trend",-0.00002,-18.67,1688,"A-20","Alloy 617","Plate",314626
"Cycle 9-10","CapPass",45.21,"Trend",-0.00004,-21.82,1689,"A-20","Alloy 617","Plate",314626
"Cycle 9-10","CapPass",45.25,"Trend",-0.00005,-22.10,1690,"A-20","Alloy 617","Plate",314626
"Cycle 9-10","CapPass",45.28,"Trend",-0.00007,-25.78,1691,"A-20","Alloy 617","Plate",314626
"Cycle 9-10","CapPass",45.31,"Trend",-0.00010,-30.38,1692,"A-20","Alloy 617","Plate",314626
"Cycle 9-10","CapPass",45.31,"Trend",-0.00011,-31.68,1693,"A-20","Alloy 617","Plate",314626
"Cycle 9-10","CapPass",45.34,"Trend",-0.00012,-33.76,1694,"A-20","Alloy 617","Plate",314626
"Cycle 9-10","CapPass",45.37,"Trend",-0.00015,-37.78,1695,"A-20","Alloy 617","Plate",314626
"Cycle 9-10","CapPass",45.40,"Trend",-0.00017,-40.40,1696,"A-20","Alloy 617","Plate",314626
"Cycle 9-10","CapPass",45.43,"Trend",-0.00020,-44.27,1697,"A-20","Alloy 617","Plate",314626
"Cycle 9-10","CapPass",45.43,"Trend",-0.00020,-44.73,1698,"A-20","Alloy 617","Plate",314626
"Cycle 9-10","CapPass",45.43,"Trend",-0.00022,-47.32,1699,"A-20","Alloy 617","Plate",314626
"Cycle 9-10","CapPass",45.46,"Trend",-0.00025,-50.43,1700,"A-20","Alloy 617","Plate",314626
"Cycle 9-10","CapPass",45.50,"Trend",-0.00027,-53.39,1701,"A-20","Alloy 617","Plate",314626
"Cycle 9-10","CapPass",45.53,"Trend",-0.00029,-55.24,1702,"A-20","Alloy 617","Plate",314626
"Cycle 9-10","CapPass",45.53,"Trend",-0.00030,-56.39,1703,"A-20","Alloy 617","Plate",314626
"Cycle 9-10","CapPass",45.56,"Trend",-0.00033,-59.08,1704,"A-20","Alloy 617","Plate",314626
"Cycle 9-10","CapPass",45.59,"Trend",-0.00035,-62.63,1705,"A-20","Alloy 617","Plate",314626
"Cycle 9-10","CapPass",45.62,"Trend",-0.00037,-64.31,1706,"A-20","Alloy 617","Plate",314626
"Cycle 9-10","CapPass",45.62,"Trend",-0.00038,-65.20,1707,"A-20","Alloy 617","Plate",314626
"Cycle 9-10","CapPass",45.68,"Trend",-0.00040,-68.46,1708,"A-20","Alloy 617","Plate",314626
"Cycle 9-10","CapPass",45.71,"Trend",-0.00043,-72.03,1709,"A-20","Alloy 617","Plate",314626
"Cycle 9-10","CapPass",45.71,"Trend",-0.00043,-72.67,1710,"A-20","Alloy 617","Plate",314626
"Cycle 9-10","CapPass",45.75,"Trend",-0.00045,-75.31,1711,"A-20","Alloy 617","Plate",314626
"Cycle 9-10","CapPass",45.81,"Trend",-0.00048,-78.73,1712,"A-20","Alloy 617","Plate",314626
"Cycle 9-10","CapPass",45.81,"Trend",-0.00049,-81.45,1713,"A-20","Alloy 617","Plate",314626
"Cycle 9-10","CapPass",45.84,"Trend",-0.00050,-82.76,1714,"A-20","Alloy 617","Plate",314626
"Cycle 9-10","CapPass",45.87,"Trend",-0.00053,-86.82,1715,"A-20","Alloy 617","Plate",314626
"Cycle 9-10","CapPass",45.90,"Trend",-0.00055,-91.37,1716,"A-20","Alloy 617","Plate",314626
"Cycle 9-10","CapPass",45.93,"Trend",-0.00058,-94.46,1717,"A-20","Alloy 617","Plate",314626
"Cycle 9-10","CapPass",45.93,"Trend",-0.00058,-94.73,1718,"A-20","Alloy 617","Plate",314626
"Cycle 9-10","CapPass",45.93,"Trend",-0.00060,-98.70,1719,"A-20","Alloy 617","Plate",314626
"Cycle 9-10","CapPass",45.96,"Trend",-0.00063,-102.0,1720,"A-20","Alloy 617","Plate",314626
"Cycle 9-10","CapPass",46.00,"Trend",-0.00066,-105.6,1721,"A-20","Alloy 617","Plate",314626
"Cycle 9-10","CapPass",46.00,"Trend",-0.00068,-109.4,1722,"A-20","Alloy 617","Plate",314626
"Cycle 9-10","CapPass",46.03,"Trend",-0.00070,-112.6,1723,"A-20","Alloy 617","Plate",314626
"Cycle 9-10","CapPass",46.03,"Trend",-0.00071,-112.8,1724,"A-20","Alloy 617","Plate",314626
"Cycle 9-10","CapPass",46.03,"Trend",-0.00073,-116.3,1725,"A-20","Alloy 617","Plate",314626
"Cycle 9-10","CapPass",46.06,"Trend",-0.00076,-120.0,1726,"A-20","Alloy 617","Plate",314626
"Cycle 9-10","CapPass",46.09,"Trend",-0.00078,-123.3,1727,"A-20","Alloy 617","Plate",314626
"Cycle 9-10","CapPass",46.09,"Trend",-0.00081,-126.6,1728,"A-20","Alloy 617","Plate",314626
"Cycle 9-10","CapPass",46.12,"Trend",-0.00084,-130.1,1729,"A-20","Alloy 617","Plate",314626
"Cycle 9-10","CapPass",46.12,"Trend",-0.00085,-131.4,1730,"A-20","Alloy 617","Plate",314626
"Cycle 9-10","CapPass",46.12,"Trend",-0.00086,-133.2,1731,"A-20","Alloy 617","Plate",314626
"Cycle 9-10","CapPass",46.15,"Trend",-0.00089,-136.4,1732,"A-20","Alloy 617","Plate",314626
"Cycle 9-10","CapPass",46.15,"Trend",-0.00091,-139.7,1733,"A-20","Alloy 617","Plate",314626
"Cycle 9-10","CapPass",46.18,"Trend",-0.00094,-142.7,1734,"A-20","Alloy 617","Plate",314626
"Cycle 9-10","CapPass",46.21,"Trend",-0.00096,-146.0,1735,"A-20","Alloy 617","Plate",314626
"Cycle 9-10","CapPass",46.21,"Trend",-0.00099,-149.1,1736,"A-20","Alloy 617","Plate",314626
"Cycle 9-10","CapPass",46.21,"Trend",-0.00099,-149.1,1737,"A-20","Alloy 617","Plate",314626
"Cycle 9-10","CapPass",46.25,"Trend",-0.00102,-152.2,1738,"A-20","Alloy 617","Plate",314626
"Cycle 9-10","CapPass",46.25,"Trend",-0.00104,-155.1,1739,"A-20","Alloy 617","Plate",314626
"Cycle 9-10","CapPass",46.28,"Trend",-0.00107,-157.8,1740,"A-20","Alloy 617","Plate",314626
"Cycle 9-10","CapPass",46.31,"Trend",-0.00109,-160.5,1741,"A-20","Alloy 617","Plate",314626
"Cycle 9-10","CapPass",46.31,"Trend",-0.00112,-163.8,1742,"A-20","Alloy 617","Plate",314626
"Cycle 9-10","CapPass",46.31,"Trend",-0.00112,-163.7,1743,"A-20","Alloy 617","Plate",314626
"Cycle 9-10","CapPass",46.34,"Trend",-0.00114,-165.5,1744,"A-20","Alloy 617","Plate",314626
"Cycle 9-10","CapPass",46.37,"Trend",-0.00117,-167.6,1745,"A-20","Alloy 617","Plate",314626
"Cycle 9-10","CapPass",46.40,"Trend",-0.00119,-169.0,1746,"A-20","Alloy 617","Plate",314626
"Cycle 9-10","CapPass",46.43,"Trend",-0.00121,-169.4,1747,"A-20","Alloy 617","Plate",314626
"Cycle 9-10","CapPass",46.46,"Trend",-0.00122,-168.9,1748,"A-20","Alloy 617","Plate",314626
"Cycle 9-10","CapPass",46.53,"Trend",-0.00122,-166.2,1749,"A-20","Alloy 617","Plate",314626
"Cycle 9-10","CapPass",46.62,"Trend",-0.00119,-156.7,1750,"A-20","Alloy 617","Plate",314626
"Cycle 9-10","CapPass",46.68,"Trend",-0.00117,-150.1,1751,"A-20","Alloy 617","Plate",314626
"Cycle 9-10","CapPass",46.71,"Trend",-0.00114,-145.1,1752,"A-20","Alloy 617","Plate",314626
"Cycle 9-10","CapPass",46.71,"Trend",-0.00114,-143.7,1753,"A-20","Alloy 617","Plate",314626
"Cycle 9-10","CapPass",46.75,"Trend",-0.00112,-140.2,1754,"A-20","Alloy 617","Plate",314626
"Cycle 9-10","CapPass",46.78,"Trend",-0.00109,-135.4,1755,"A-20","Alloy 617","Plate",314626
"Cycle 9-10","CapPass",46.81,"Trend",-0.00107,-131.1,1756,"A-20","Alloy 617","Plate",314626
"Cycle 9-10","CapPass",46.81,"Trend",-0.00106,-129.3,1757,"A-20","Alloy 617","Plate",314626
"Cycle 9-10","CapPass",46.84,"Trend",-0.00104,-127.3,1758,"A-20","Alloy 617","Plate",314626
"Cycle 9-10","CapPass",46.87,"Trend",-0.00102,-122.9,1759,"A-20","Alloy 617","Plate",314626
"Cycle 9-10","CapPass",46.90,"Trend",-0.00099,-117.9,1760,"A-20","Alloy 617","Plate",314626
"Cycle 9-10","CapPass",46.93,"Trend",-0.00097,-114.7,1761,"A-20","Alloy 617","Plate",314626
"Cycle 9-10","CapPass",46.93,"Trend",-0.00096,-113.9,1762,"A-20","Alloy 617","Plate",314626
"Cycle 9-10","CapPass",46.96,"Trend",-0.00094,-109.5,1763,"A-20","Alloy 617","Plate",314626
"Cycle 9-10","CapPass",46.96,"Trend",-0.00091,-106.1,1764,"A-20","Alloy 617","Plate",314626
"Cycle 9-10","CapPass",47.00,"Trend",-0.00089,-102.3,1765,"A-20","Alloy 617","Plate",314626
"Cycle 9-10","CapPass",47.03,"Trend",-0.00088,-100.6,1766,"A-20","Alloy 617","Plate",314626
"Cycle 9-10","CapPass",47.03,"Trend",-0.00086,-99.17,1767,"A-20","Alloy 617","Plate",314626
"Cycle 9-10","CapPass",47.06,"Trend",-0.00084,-94.41,1768,"A-20","Alloy 617","Plate",314626
"Cycle 9-10","CapPass",47.09,"Trend",-0.00081,-91.51,1769,"A-20","Alloy 617","Plate",314626
"Cycle 9-10","CapPass",47.12,"Trend",-0.00079,-87.96,1770,"A-20","Alloy 617","Plate",314626
"Cycle 9-10","CapPass",47.12,"Trend",-0.00078,-87.52,1771,"A-20","Alloy 617","Plate",314626
"Cycle 9-10","CapPass",47.15,"Trend",-0.00076,-83.21,1772,"A-20","Alloy 617","Plate",314626
"Cycle 9-10","CapPass",47.18,"Trend",-0.00073,-80.68,1773,"A-20","Alloy 617","Plate",314626
"Cycle 9-10","CapPass",47.18,"Trend",-0.00071,-77.66,1774,"A-20","Alloy 617","Plate",314626
"Cycle 9-10","CapPass",47.21,"Trend",-0.00070,-75.15,1775,"A-20","Alloy 617","Plate",314626
"Cycle 9-10","CapPass",47.25,"Trend",-0.00068,-71.96,1776,"A-20","Alloy 617","Plate",314626
"Cycle 9-10","CapPass",47.28,"Trend",-0.00066,-68.48,1777,"A-20","Alloy 617","Plate",314626
"Cycle 9-10","CapPass",47.31,"Trend",-0.00063,-64.21,1778,"A-20","Alloy 617","Plate",314626
"Cycle 9-10","CapPass",47.31,"Trend",-0.00062,-63.03,1779,"A-20","Alloy 617","Plate",314626
"Cycle 9-10","CapPass",47.34,"Trend",-0.00061,-60.68,1780,"A-20","Alloy 617","Plate",314626
"Cycle 9-10","CapPass",47.37,"Trend",-0.00058,-56.88,1781,"A-20","Alloy 617","Plate",314626
"Cycle 9-10","CapPass",47.40,"Trend",-0.00056,-53.38,1782,"A-20","Alloy 617","Plate",314626
"Cycle 9-10","CapPass",47.40,"Trend",-0.00054,-50.56,1783,"A-20","Alloy 617","Plate",314626
"Cycle 9-10","CapPass",47.43,"Trend",-0.00053,-48.55,1784,"A-20","Alloy 617","Plate",314626
"Cycle 9-10","CapPass",47.46,"Trend",-0.00051,-43.68,1785,"A-20","Alloy 617","Plate",314626
"Cycle 9-10","CapPass",47.50,"Trend",-0.00048,-39.62,1786,"A-20","Alloy 617","Plate",314626
"Cycle 9-10","CapPass",47.53,"Trend",-0.00046,-37.93,1787,"A-20","Alloy 617","Plate",314626
"Cycle 9-10","CapPass",47.53,"Trend",-0.00045,-36.99,1788,"A-20","Alloy 617","Plate",314626
"Cycle 9-10","CapPass",47.56,"Trend",-0.00043,-33.74,1789,"A-20","Alloy 617","Plate",314626
"Cycle 9-10","CapPass",47.59,"Trend",-0.00040,-29.21,1790,"A-20","Alloy 617","Plate",314626
"Cycle 9-10","CapPass",47.62,"Trend",-0.00039,-25.53,1791,"A-20","Alloy 617","Plate",314626
"Cycle 9-10","CapPass",47.62,"Trend",-0.00038,-24.30,1792,"A-20","Alloy 617","Plate",314626
"Cycle 9-10","CapPass",47.65,"Trend",-0.00035,-21.63,1793,"A-20","Alloy 617","Plate",314626
"Cycle 9-10","CapPass",47.68,"Trend",-0.00033,-17.84,1794,"A-20","Alloy 617","Plate",314626
"Cycle 9-10","CapPass",47.71,"Trend",-0.00030,-13.08,1795,"A-20","Alloy 617","Plate",314626
"Cycle 9-10","CapPass",47.71,"Trend",-0.00030,-12.60,1796,"A-20","Alloy 617","Plate",314626
"Cycle 9-10","CapPass",47.75,"Trend",-0.00028,-9.66,1797,"A-20","Alloy 617","Plate",314626
"Cycle 9-10","CapPass",47.78,"Trend",-0.00025,-6.13,1798,"A-20","Alloy 617","Plate",314626
"Cycle 9-10","CapPass",47.81,"Trend",-0.00023,-3.27,1799,"A-20","Alloy 617","Plate",314626
"Cycle 9-10","CapPass",47.81,"Trend",-0.00020,-1.02,1800,"A-20","Alloy 617","Plate",314626
"Cycle 9-10","CapPass",47.81,"Trend",-0.00020,-0.88,1801,"A-20","Alloy 617","Plate",314626
"Cycle 9-10","CapPass",47.87,"Trend",-0.00018,4.34,1802,"A-20","Alloy 617","Plate",314626
"Cycle 9-10","CapPass",47.90,"Trend",-0.00015,8.08,1803,"A-20","Alloy 617","Plate",314626
"Cycle 9-10","CapPass",47.90,"Trend",-0.00013,10.32,1804,"A-20","Alloy 617","Plate",314626
"Cycle 9-10","CapPass",47.93,"Trend",-0.00012,11.47,1805,"A-20","Alloy 617","Plate",314626
"Cycle 9-10","CapPass",47.93,"Trend",-0.00010,14.35,1806,"A-20","Alloy 617","Plate",314626
"Cycle 9-10","CapPass",47.96,"Trend",-0.00007,16.56,1807,"A-20","Alloy 617","Plate",314626
"Cycle 9-10","CapPass",48.03,"Trend",-0.00005,21.54,1808,"A-20","Alloy 617","Plate",314626
"Cycle 9-10","CapPass",48.03,"Trend",-0.00005,22.13,1809,"A-20","Alloy 617","Plate",314626
"Cycle 9-10","CapPass",48.06,"Trend",-0.00002,25.63,1810,"A-20","Alloy 617","Plate",314626
"Cycle 9-10","CapPass",48.09,"Trend",0.00000,28.65,1811,"A-20","Alloy 617","Plate",314626
"Cycle 9-10","CapPass",48.12,"Trend",0.00003,31.55,1812,"A-20","Alloy 617","Plate",314626
"Cycle 9-10","CapPass",48.12,"Trend",0.00003,32.04,1813,"A-20","Alloy 617","Plate",314626
"Cycle 9-10","CapPass",48.15,"Trend",0.00005,34.97,1814,"A-20","Alloy 617","Plate",314626
"Cycle 9-10","CapPass",48.18,"Trend",0.00008,36.98,1815,"A-20","Alloy 617","Plate",314626
"Cycle 9-10","CapPass",48.21,"Trend",0.00009,38.78,1816,"A-20","Alloy 617","Plate",314626
"Cycle 9-10","CapPass",48.25,"Trend",0.00010,39.82,1817,"A-20","Alloy 617","Plate",314626
"Cycle 9-10","CapPass",48.28,"Trend",0.00013,42.96,1818,"A-20","Alloy 617","Plate",314626
"Cycle 9-10","CapPass",48.31,"Trend",0.00014,44.11,1819,"A-20","Alloy 617","Plate",314626
"Cycle 9-10","CapPass",48.34,"Trend",0.00016,47.61,1820,"A-20","Alloy 617","Plate",314626
"Cycle 9-10","CapPass",48.40,"Trend",0.00018,51.19,1821,"A-20","Alloy 617","Plate",314626
"Cycle 9-10","CapPass",48.40,"Trend",0.00021,53.77,1822,"A-20","Alloy 617","Plate",314626
"Cycle 9-10","CapPass",48.40,"Trend",0.00021,54.06,1823,"A-20","Alloy 617","Plate",314626
"Cycle 9-10","CapPass",48.43,"Trend",0.00023,56.44,1824,"A-20","Alloy 617","Plate",314626
"Cycle 9-10","CapPass",48.46,"Trend",0.00026,59.25,1825,"A-20","Alloy 617","Plate",314626
"Cycle 9-10","CapPass",48.50,"Trend",0.00028,62.89,1826,"A-20","Alloy 617","Plate",314626
"Cycle 9-10","CapPass",48.50,"Trend",0.00029,65.00,1827,"A-20","Alloy 617","Plate",314626
"Cycle 9-10","CapPass",48.53,"Trend",0.00031,66.72,1828,"A-20","Alloy 617","Plate",314626
"Cycle 9-10","CapPass",48.56,"Trend",0.00033,69.34,1829,"A-20","Alloy 617","Plate",314626
"Cycle 9-10","CapPass",48.59,"Trend",0.00036,72.52,1830,"A-20","Alloy 617","Plate",314626
"Cycle 9-10","CapPass",48.62,"Trend",0.00039,76.11,1831,"A-20","Alloy 617","Plate",314626
"Cycle 9-10","CapPass",48.62,"Trend",0.00039,76.35,1832,"A-20","Alloy 617","Plate",314626
"Cycle 9-10","CapPass",48.65,"Trend",0.00041,79.06,1833,"A-20","Alloy 617","Plate",314626
"Cycle 9-10","CapPass",48.65,"Trend",0.00044,81.81,1834,"A-20","Alloy 617","Plate",314626
"Cycle 9-10","CapPass",48.68,"Trend",0.00046,84.30,1835,"A-20","Alloy 617","Plate",314626
"Cycle 9-10","CapPass",48.71,"Trend",0.00048,86.07,1836,"A-20","Alloy 617","Plate",314626
"Cycle 9-10","CapPass",48.71,"Trend",0.00049,86.45,1837,"A-20","Alloy 617","Plate",314626
"Cycle 9-10","CapPass",48.75,"Trend",0.00051,88.48,1838,"A-20","Alloy 617","Plate",314626
"Cycle 9-10","CapPass",48.78,"Trend",0.00054,91.75,1839,"A-20","Alloy 617","Plate",314626
"Cycle 9-10","CapPass",48.81,"Trend",0.00056,94.30,1840,"A-20","Alloy 617","Plate",314626
"Cycle 9-10","CapPass",48.81,"Trend",0.00056,95.04,1841,"A-20","Alloy 617","Plate",314626
"Cycle 9-10","CapPass",48.84,"Trend",0.00059,97.28,1842,"A-20","Alloy 617","Plate",314626
"Cycle 9-10","CapPass",48.90,"Trend",0.00061,101.25,1843,"A-20","Alloy 617","Plate",314626
"Cycle 9-10","CapPass",48.90,"Trend",0.00063,102.17,1844,"A-20","Alloy 617","Plate",314626
"Cycle 9-10","CapPass",48.93,"Trend",0.00064,103.85,1845,"A-20","Alloy 617","Plate",314626
"Cycle 9-10","CapPass",48.96,"Trend",0.00067,106.87,1846,"A-20","Alloy 617","Plate",314626
"Cycle 9-10","CapPass",49.00,"Trend",0.00069,109.35,1847,"A-20","Alloy 617","Plate",314626
"Cycle 9-10","CapPass",49.00,"Trend",0.00070,111.12,1848,"A-20","Alloy 617","Plate",314626
"Cycle 9-10","CapPass",49.03,"Trend",0.00072,112.31,1849,"A-20","Alloy 617","Plate",314626
"Cycle 9-10","CapPass",49.06,"Trend",0.00074,114.97,1850,"A-20","Alloy 617","Plate",314626
"Cycle 9-10","CapPass",49.09,"Trend",0.00077,117.73,1851,"A-20","Alloy 617","Plate",314626
"Cycle 9-10","CapPass",49.12,"Trend",0.00079,121.46,1852,"A-20","Alloy 617","Plate",314626
"Cycle 9-10","CapPass",49.12,"Trend",0.00079,121.75,1853,"A-20","Alloy 617","Plate",314626
"Cycle 9-10","CapPass",49.12,"Trend",0.00082,124.23,1854,"A-20","Alloy 617","Plate",314626
"Cycle 9-10","CapPass",49.15,"Trend",0.00084,127.55,1855,"A-20","Alloy 617","Plate",314626
"Cycle 9-10","CapPass",49.18,"Trend",0.00087,130.88,1856,"A-20","Alloy 617","Plate",314626
"Cycle 9-10","CapPass",49.18,"Trend",0.00090,134.05,1857,"A-20","Alloy 617","Plate",314626
"Cycle 9-10","CapPass",49.21,"Trend",0.00091,135.87,1858,"A-20","Alloy 617","Plate",314626
"Cycle 9-10","CapPass",49.21,"Trend",0.00092,137.64,1859,"A-20","Alloy 617","Plate",314626
"Cycle 9-10","CapPass",49.25,"Trend",0.00095,141.04,1860,"A-20","Alloy 617","Plate",314626
"Cycle 19-20","CapPass",103.37,"Trend",0.00113,160.57,1861,"A-20","Alloy 617","Plate",314626
"Cycle 19-20","CapPass",103.40,"Trend",0.00116,162.47,1862,"A-20","Alloy 617","Plate",314626
"Cycle 19-20","CapPass",103.40,"Trend",0.00117,162.97,1863,"A-20","Alloy 617","Plate",314626
"Cycle 19-20","CapPass",103.40,"Trend",0.00119,164.64,1864,"A-20","Alloy 617","Plate",314626
"Cycle 19-20","CapPass",103.43,"Trend",0.00121,165.83,1865,"A-20","Alloy 617","Plate",314626
"Cycle 19-20","CapPass",103.43,"Trend",0.00124,166.96,1866,"A-20","Alloy 617","Plate",314626
"Cycle 19-20","CapPass",103.46,"Trend",0.00126,168.04,1867,"A-20","Alloy 617","Plate",314626
"Cycle 19-20","CapPass",103.50,"Trend",0.00129,168.21,1868,"A-20","Alloy 617","Plate",314626
"Cycle 19-20","CapPass",103.50,"Trend",0.00129,168.20,1869,"A-20","Alloy 617","Plate",314626
"Cycle 19-20","CapPass",103.53,"Trend",0.00131,167.70,1870,"A-20","Alloy 617","Plate",314626
"Cycle 19-20","CapPass",103.56,"Trend",0.00134,165.29,1871,"A-20","Alloy 617","Plate",314626
"Cycle 19-20","CapPass",103.59,"Trend",0.00134,163.02,1872,"A-20","Alloy 617","Plate",314626
"Cycle 19-20","CapPass",103.68,"Trend",0.00132,149.76,1873,"A-20","Alloy 617","Plate",314626
"Cycle 19-20","CapPass",103.71,"Trend",0.00131,147.10,1874,"A-20","Alloy 617","Plate",314626
"Cycle 19-20","CapPass",103.75,"Trend",0.00129,140.68,1875,"A-20","Alloy 617","Plate",314626
"Cycle 19-20","CapPass",103.78,"Trend",0.00126,135.79,1876,"A-20","Alloy 617","Plate",314626
"Cycle 19-20","CapPass",103.81,"Trend",0.00125,132.94,1877,"A-20","Alloy 617","Plate",314626
"Cycle 19-20","CapPass",103.81,"Trend",0.00124,131.05,1878,"A-20","Alloy 617","Plate",314626
"Cycle 19-20","CapPass",103.84,"Trend",0.00121,125.79,1879,"A-20","Alloy 617","Plate",314626
"Cycle 19-20","CapPass",103.87,"Trend",0.00119,121.29,1880,"A-20","Alloy 617","Plate",314626
"Cycle 19-20","CapPass",103.90,"Trend",0.00116,116.51,1881,"A-20","Alloy 617","Plate",314626
"Cycle 19-20","CapPass",103.90,"Trend",0.00116,115.57,1882,"A-20","Alloy 617","Plate",314626
"Cycle 19-20","CapPass",103.90,"Trend",0.00114,112.29,1883,"A-20","Alloy 617","Plate",314626
"Cycle 19-20","CapPass",103.93,"Trend",0.00111,107.83,1884,"A-20","Alloy 617","Plate",314626
"Cycle 19-20","CapPass",103.96,"Trend",0.00108,104.09,1885,"A-20","Alloy 617","Plate",314626
"Cycle 19-20","CapPass",104.00,"Trend",0.00106,99.97,1886,"A-20","Alloy 617","Plate",314626
"Cycle 19-20","CapPass",104.00,"Trend",0.00105,99.11,1887,"A-20","Alloy 617","Plate",314626
"Cycle 19-20","CapPass",104.03,"Trend",0.00103,95.97,1888,"A-20","Alloy 617","Plate",314626
"Cycle 19-20","CapPass",104.03,"Trend",0.00101,92.32,1889,"A-20","Alloy 617","Plate",314626
"Cycle 19-20","CapPass",104.06,"Trend",0.00098,88.43,1890,"A-20","Alloy 617","Plate",314626
"Cycle 19-20","CapPass",104.09,"Trend",0.00096,84.46,1891,"A-20","Alloy 617","Plate",314626
"Cycle 19-20","CapPass",104.09,"Trend",0.00095,84.08,1892,"A-20","Alloy 617","Plate",314626
"Cycle 19-20","CapPass",104.12,"Trend",0.00093,81.03,1893,"A-20","Alloy 617","Plate",314626
"Cycle 19-20","CapPass",104.15,"Trend",0.00091,76.98,1894,"A-20","Alloy 617","Plate",314626
"Cycle 19-20","CapPass",104.18,"Trend",0.00088,73.15,1895,"A-20","Alloy 617","Plate",314626
"Cycle 19-20","CapPass",104.18,"Trend",0.00086,70.36,1896,"A-20","Alloy 617","Plate",314626
"Cycle 19-20","CapPass",104.21,"Trend",0.00086,69.41,1897,"A-20","Alloy 617","Plate",314626
"Cycle 19-20","CapPass",104.25,"Trend",0.00083,65.37,1898,"A-20","Alloy 617","Plate",314626
"Cycle 19-20","CapPass",104.25,"Trend",0.00080,61.92,1899,"A-20","Alloy 617","Plate",314626
"Cycle 19-20","CapPass",104.28,"Trend",0.00078,58.07,1900,"A-20","Alloy 617","Plate",314626
"Cycle 19-20","CapPass",104.31,"Trend",0.00077,57.46,1901,"A-20","Alloy 617","Plate",314626
"Cycle 19-20","CapPass",104.31,"Trend",0.00075,54.44,1902,"A-20","Alloy 617","Plate",314626
"Cycle 19-20","CapPass",104.34,"Trend",0.00073,50.50,1903,"A-20","Alloy 617","Plate",314626
"Cycle 19-20","CapPass",104.37,"Trend",0.00070,47.19,1904,"A-20","Alloy 617","Plate",314626
"Cycle 19-20","CapPass",104.40,"Trend",0.00069,45.16,1905,"A-20","Alloy 617","Plate",314626
"Cycle 19-20","CapPass",104.40,"Trend",0.00068,43.34,1906,"A-20","Alloy 617","Plate",314626
"Cycle 19-20","CapPass",104.43,"Trend",0.00065,40.02,1907,"A-20","Alloy 617","Plate",314626
"Cycle 19-20","CapPass",104.46,"Trend",0.00063,36.15,1908,"A-20","Alloy 617","Plate",314626
"Cycle 19-20","CapPass",104.50,"Trend",0.00060,33.05,1909,"A-20","Alloy 617","Plate",314626
"Cycle 19-20","CapPass",104.50,"Trend",0.00060,32.59,1910,"A-20","Alloy 617","Plate",314626
"Cycle 19-20","CapPass",104.53,"Trend",0.00058,29.13,1911,"A-20","Alloy 617","Plate",314626
"Cycle 19-20","CapPass",104.56,"Trend",0.00055,25.26,1912,"A-20","Alloy 617","Plate",314626
"Cycle 19-20","CapPass",104.59,"Trend",0.00052,21.31,1913,"A-20","Alloy 617","Plate",314626
"Cycle 19-20","CapPass",104.59,"Trend",0.00052,20.94,1914,"A-20","Alloy 617","Plate",314626
"Cycle 19-20","CapPass",104.62,"Trend",0.00050,17.82,1915,"A-20","Alloy 617","Plate",314626
"Cycle 19-20","CapPass",104.65,"Trend",0.00047,14.49,1916,"A-20","Alloy 617","Plate",314626
"Cycle 19-20","CapPass",104.68,"Trend",0.00045,11.09,1917,"A-20","Alloy 617","Plate",314626
"Cycle 19-20","CapPass",104.68,"Trend",0.00043,9.14,1918,"A-20","Alloy 617","Plate",314626
"Cycle 19-20","CapPass",104.71,"Trend",0.00042,7.55,1919,"A-20","Alloy 617","Plate",314626
"Cycle 19-20","CapPass",104.75,"Trend",0.00040,4.22,1920,"A-20","Alloy 617","Plate",314626
"Cycle 19-20","CapPass",104.78,"Trend",0.00037,0.58,1921,"A-20","Alloy 617","Plate",314626
"Cycle 19-20","CapPass",104.78,"Trend",0.00035,-2.31,1922,"A-20","Alloy 617","Plate",314626
"Cycle 19-20","CapPass",104.81,"Trend",0.00035,-2.89,1923,"A-20","Alloy 617","Plate",314626
"Cycle 19-20","CapPass",104.84,"Trend",0.00032,-6.26,1924,"A-20","Alloy 617","Plate",314626
"Cycle 19-20","CapPass",104.87,"Trend",0.00030,-9.93,1925,"A-20","Alloy 617","Plate",314626
"Cycle 19-20","CapPass",104.90,"Trend",0.00027,-13.03,1926,"A-20","Alloy 617","Plate",314626
"Cycle 19-20","CapPass",104.90,"Trend",0.00027,-13.20,1927,"A-20","Alloy 617","Plate",314626
"Cycle 19-20","CapPass",104.93,"Trend",0.00024,-15.80,1928,"A-20","Alloy 617","Plate",314626
"Cycle 19-20","CapPass",105.00,"Trend",0.00022,-18.65,1929,"A-20","Alloy 617","Plate",314626
"Cycle 19-20","CapPass",105.00,"Trend",0.00022,-18.70,1930,"A-20","Alloy 617","Plate",314626
"Cycle 19-20","CapPass",105.06,"Trend",0.00019,-21.76,1931,"A-20","Alloy 617","Plate",314626
"Cycle 19-20","CapPass",105.09,"Trend",0.00019,-23.19,1932,"A-20","Alloy 617","Plate",314626
"Cycle 19-20","CapPass",105.12,"Trend",0.00017,-25.50,1933,"A-20","Alloy 617","Plate",314626
"Cycle 19-20","CapPass",105.15,"Trend",0.00014,-29.92,1934,"A-20","Alloy 617","Plate",314626
"Cycle 19-20","CapPass",105.18,"Trend",0.00012,-33.76,1935,"A-20","Alloy 617","Plate",314626
"Cycle 19-20","CapPass",105.21,"Trend",0.00009,-37.01,1936,"A-20","Alloy 617","Plate",314626
"Cycle 19-20","CapPass",105.25,"Trend",0.00007,-40.28,1937,"A-20","Alloy 617","Plate",314626
"Cycle 19-20","CapPass",105.25,"Trend",0.00004,-43.59,1938,"A-20","Alloy 617","Plate",314626
"Cycle 19-20","CapPass",105.28,"Trend",0.00002,-46.32,1939,"A-20","Alloy 617","Plate",314626
"Cycle 19-20","CapPass",105.28,"Trend",0.00001,-47.10,1940,"A-20","Alloy 617","Plate",314626
"Cycle 19-20","CapPass",105.31,"Trend",-0.00001,-49.05,1941,"A-20","Alloy 617","Plate",314626
"Cycle 19-20","CapPass",105.34,"Trend",-0.00003,-51.72,1942,"A-20","Alloy 617","Plate",314626
"Cycle 19-20","CapPass",105.37,"Trend",-0.00006,-54.28,1943,"A-20","Alloy 617","Plate",314626
"Cycle 19-20","CapPass",105.37,"Trend",-0.00009,-56.78,1944,"A-20","Alloy 617","Plate",314626
"Cycle 19-20","CapPass",105.40,"Trend",-0.00009,-57.32,1945,"A-20","Alloy 617","Plate",314626
"Cycle 19-20","CapPass",105.40,"Trend",-0.00011,-59.51,1946,"A-20","Alloy 617","Plate",314626
"Cycle 19-20","CapPass",105.43,"Trend",-0.00014,-62.18,1947,"A-20","Alloy 617","Plate",314626
"Cycle 19-20","CapPass",105.46,"Trend",-0.00016,-64.07,1948,"A-20","Alloy 617","Plate",314626
"Cycle 19-20","CapPass",105.50,"Trend",-0.00017,-65.36,1949,"A-20","Alloy 617","Plate",314626
"Cycle 19-20","CapPass",105.50,"Trend",-0.00019,-67.00,1950,"A-20","Alloy 617","Plate",314626
"Cycle 19-20","CapPass",105.56,"Trend",-0.00021,-69.18,1951,"A-20","Alloy 617","Plate",314626
"Cycle 19-20","CapPass",105.56,"Trend",-0.00024,-71.56,1952,"A-20","Alloy 617","Plate",314626
"Cycle 19-20","CapPass",105.59,"Trend",-0.00025,-72.52,1953,"A-20","Alloy 617","Plate",314626
"Cycle 19-20","CapPass",105.62,"Trend",-0.00026,-73.95,1954,"A-20","Alloy 617","Plate",314626
"Cycle 19-20","CapPass",105.65,"Trend",-0.00029,-76.35,1955,"A-20","Alloy 617","Plate",314626
"Cycle 19-20","CapPass",105.68,"Trend",-0.00032,-78.80,1956,"A-20","Alloy 617","Plate",314626
"Cycle 19-20","CapPass",105.68,"Trend",-0.00033,-80.49,1957,"A-20","Alloy 617","Plate",314626
"Cycle 19-20","CapPass",105.68,"Trend",-0.00034,-81.42,1958,"A-20","Alloy 617","Plate",314626
"Cycle 19-20","CapPass",105.71,"Trend",-0.00037,-84.00,1959,"A-20","Alloy 617","Plate",314626
"Cycle 19-20","CapPass",105.75,"Trend",-0.00039,-87.60,1960,"A-20","Alloy 617","Plate",314626
"Cycle 19-20","CapPass",105.78,"Trend",-0.00042,-90.75,1961,"A-20","Alloy 617","Plate",314626
"Cycle 19-20","CapPass",105.78,"Trend",-0.00042,-91.21,1962,"A-20","Alloy 617","Plate",314626
"Cycle 19-20","CapPass",105.81,"Trend",-0.00044,-93.73,1963,"A-20","Alloy 617","Plate",314626
"Cycle 19-20","CapPass",105.81,"Trend",-0.00047,-96.64,1964,"A-20","Alloy 617","Plate",314626
"Cycle 19-20","CapPass",105.84,"Trend",-0.00049,-99.97,1965,"A-20","Alloy 617","Plate",314626
"Cycle 19-20","CapPass",105.87,"Trend",-0.00052,-102.9,1966,"A-20","Alloy 617","Plate",314626
"Cycle 19-20","CapPass",105.87,"Trend",-0.00055,-105.6,1967,"A-20","Alloy 617","Plate",314626
"Cycle 19-20","CapPass",105.87,"Trend",-0.00056,-107.0,1968,"A-20","Alloy 617","Plate",314626
"Cycle 19-20","CapPass",105.90,"Trend",-0.00057,-108.2,1969,"A-20","Alloy 617","Plate",314626
"Cycle 19-20","CapPass",105.90,"Trend",-0.00060,-111.5,1970,"A-20","Alloy 617","Plate",314626
"Cycle 19-20","CapPass",105.93,"Trend",-0.00062,-114.4,1971,"A-20","Alloy 617","Plate",314626
"Cycle 19-20","CapPass",105.93,"Trend",-0.00065,-117.4,1972,"A-20","Alloy 617","Plate",314626
"Cycle 19-20","CapPass",105.96,"Trend",-0.00067,-119.8,1973,"A-20","Alloy 617","Plate",314626
"Cycle 19-20","CapPass",106.00,"Trend",-0.00070,-122.7,1974,"A-20","Alloy 617","Plate",314626
"Cycle 19-20","CapPass",106.00,"Trend",-0.00071,-123.4,1975,"A-20","Alloy 617","Plate",314626
"Cycle 19-20","CapPass",106.00,"Trend",-0.00073,-125.4,1976,"A-20","Alloy 617","Plate",314626
"Cycle 19-20","CapPass",106.03,"Trend",-0.00075,-128.0,1977,"A-20","Alloy 617","Plate",314626
"Cycle 19-20","CapPass",106.03,"Trend",-0.00078,-130.4,1978,"A-20","Alloy 617","Plate",314626
"Cycle 19-20","CapPass",106.06,"Trend",-0.00080,-132.9,1979,"A-20","Alloy 617","Plate",314626
"Cycle 19-20","CapPass",106.06,"Trend",-0.00083,-135.0,1980,"A-20","Alloy 617","Plate",314626
"Cycle 19-20","CapPass",106.09,"Trend",-0.00086,-137.5,1981,"A-20","Alloy 617","Plate",314626
"Cycle 19-20","CapPass",106.09,"Trend",-0.00086,-138.2,1982,"A-20","Alloy 617","Plate",314626
"Cycle 19-20","CapPass",106.09,"Trend",-0.00088,-139.8,1983,"A-20","Alloy 617","Plate",314626
"Cycle 19-20","CapPass",106.12,"Trend",-0.00091,-141.6,1984,"A-20","Alloy 617","Plate",314626
"Cycle 19-20","CapPass",106.12,"Trend",-0.00093,-143.8,1985,"A-20","Alloy 617","Plate",314626
"Cycle 19-20","CapPass",106.15,"Trend",-0.00096,-145.9,1986,"A-20","Alloy 617","Plate",314626
"Cycle 19-20","CapPass",106.18,"Trend",-0.00099,-147.8,1987,"A-20","Alloy 617","Plate",314626
"Cycle 19-20","CapPass",106.18,"Trend",-0.00101,-150.0,1988,"A-20","Alloy 617","Plate",314626
"Cycle 19-20","CapPass",106.18,"Trend",-0.00101,-150.1,1989,"A-20","Alloy 617","Plate",314626
"Cycle 19-20","CapPass",106.21,"Trend",-0.00104,-151.9,1990,"A-20","Alloy 617","Plate",314626
"Cycle 19-20","CapPass",106.21,"Trend",-0.00106,-153.7,1991,"A-20","Alloy 617","Plate",314626
"Cycle 19-20","CapPass",106.25,"Trend",-0.00109,-155.5,1992,"A-20","Alloy 617","Plate",314626
"Cycle 19-20","CapPass",106.28,"Trend",-0.00111,-157.2,1993,"A-20","Alloy 617","Plate",314626
"Cycle 19-20","CapPass",106.28,"Trend",-0.00114,-159.1,1994,"A-20","Alloy 617","Plate",314626
"Cycle 19-20","CapPass",106.28,"Trend",-0.00114,-159.1,1995,"A-20","Alloy 617","Plate",314626
"Cycle 19-20","CapPass",106.31,"Trend",-0.00117,-160.6,1996,"A-20","Alloy 617","Plate",314626
"Cycle 19-20","CapPass",106.34,"Trend",-0.00119,-162.1,1997,"A-20","Alloy 617","Plate",314626
"Cycle 19-20","CapPass",106.34,"Trend",-0.00122,-163.9,1998,"A-20","Alloy 617","Plate",314626
"Cycle 19-20","CapPass",106.37,"Trend",-0.00124,-165.3,1999,"A-20","Alloy 617","Plate",314626
"Cycle 19-20","CapPass",106.37,"Trend",-0.00126,-166.1,2000,"A-20","Alloy 617","Plate",314626
"Cycle 19-20","CapPass",106.40,"Trend",-0.00127,-166.7,2001,"A-20","Alloy 617","Plate",314626
"Cycle 19-20","CapPass",106.40,"Trend",-0.00129,-167.8,2002,"A-20","Alloy 617","Plate",314626
"Cycle 19-20","CapPass",106.43,"Trend",-0.00132,-168.6,2003,"A-20","Alloy 617","Plate",314626
"Cycle 19-20","CapPass",106.46,"Trend",-0.00135,-168.7,2004,"A-20","Alloy 617","Plate",314626
"Cycle 19-20","CapPass",106.50,"Trend",-0.00136,-168.2,2005,"A-20","Alloy 617","Plate",314626
"Cycle 19-20","CapPass",106.50,"Trend",-0.00137,-168.0,2006,"A-20","Alloy 617","Plate",314626
"Cycle 19-20","CapPass",106.56,"Trend",-0.00140,-164.5,2007,"A-20","Alloy 617","Plate",314626
"Cycle 19-20","CapPass",106.59,"Trend",-0.00140,-161.0,2008,"A-20","Alloy 617","Plate",314626
"Cycle 19-20","CapPass",106.65,"Trend",-0.00137,-149.8,2009,"A-20","Alloy 617","Plate",314626
"Cycle 19-20","CapPass",106.68,"Trend",-0.00136,-145.4,2010,"A-20","Alloy 617","Plate",314626
"Cycle 19-20","CapPass",106.68,"Trend",-0.00135,-142.9,2011,"A-20","Alloy 617","Plate",314626
"Cycle 19-20","CapPass",106.71,"Trend",-0.00132,-137.3,2012,"A-20","Alloy 617","Plate",314626
"Cycle 19-20","CapPass",106.75,"Trend",-0.00129,-132.2,2013,"A-20","Alloy 617","Plate",314626
"Cycle 19-20","CapPass",106.78,"Trend",-0.00127,-127.4,2014,"A-20","Alloy 617","Plate",314626
"Cycle 19-20","CapPass",106.78,"Trend",-0.00127,-127.2,2015,"A-20","Alloy 617","Plate",314626
"Cycle 19-20","CapPass",106.81,"Trend",-0.00124,-122.8,2016,"A-20","Alloy 617","Plate",314626
"Cycle 19-20","CapPass",106.84,"Trend",-0.00122,-118.3,2017,"A-20","Alloy 617","Plate",314626
"Cycle 19-20","CapPass",106.84,"Trend",-0.00119,-114.3,2018,"A-20","Alloy 617","Plate",314626
"Cycle 19-20","CapPass",106.87,"Trend",-0.00117,-109.9,2019,"A-20","Alloy 617","Plate",314626
"Cycle 19-20","CapPass",106.87,"Trend",-0.00116,-109.3,2020,"A-20","Alloy 617","Plate",314626
"Cycle 19-20","CapPass",106.90,"Trend",-0.00114,-105.4,2021,"A-20","Alloy 617","Plate",314626
"Cycle 19-20","CapPass",106.93,"Trend",-0.00112,-101.3,2022,"A-20","Alloy 617","Plate",314626
"Cycle 19-20","CapPass",106.96,"Trend",-0.00109,-97.46,2023,"A-20","Alloy 617","Plate",314626
"Cycle 19-20","CapPass",106.96,"Trend",-0.00106,-93.48,2024,"A-20","Alloy 617","Plate",314626
"Cycle 19-20","CapPass",107.00,"Trend",-0.00106,-92.94,2025,"A-20","Alloy 617","Plate",314626
"Cycle 19-20","CapPass",107.00,"Trend",-0.00104,-89.26,2026,"A-20","Alloy 617","Plate",314626
"Cycle 19-20","CapPass",107.03,"Trend",-0.00101,-85.69,2027,"A-20","Alloy 617","Plate",314626
"Cycle 19-20","CapPass",107.06,"Trend",-0.00099,-81.72,2028,"A-20","Alloy 617","Plate",314626
