Repository: js-molina/fatigue-A617

File: data/950C/Strain rate 0.001/0.30% strain/HTM_A20_Cycles_B1.csv (part 2 of 7)
"Cycle Label","Data State","Elapsed Time Sec","Qual State","Strain","Stress Mpa","Count","Sample","Alloy","Material_Form","Heat"
"Cycle 12","CapPass",60.12,"Qualified",0.00037,98.48,2197,"B-1","Alloy 617","Plate",314626
"Cycle 12","CapPass",60.14,"Qualified",0.00040,100.86,2198,"B-1","Alloy 617","Plate",314626
"Cycle 12","CapPass",60.17,"Qualified",0.00042,103.36,2199,"B-1","Alloy 617","Plate",314626
"Cycle 12","CapPass",60.20,"Qualified",0.00045,105.49,2200,"B-1","Alloy 617","Plate",314626
"Cycle 12","CapPass",60.23,"Qualified",0.00047,107.69,2201,"B-1","Alloy 617","Plate",314626
"Cycle 12","CapPass",60.25,"Qualified",0.00050,109.94,2202,"B-1","Alloy 617","Plate",314626
"Cycle 12","CapPass",60.28,"Qualified",0.00052,112.07,2203,"B-1","Alloy 617","Plate",314626
"Cycle 12","CapPass",60.31,"Qualified",0.00055,114.05,2204,"B-1","Alloy 617","Plate",314626
"Cycle 12","CapPass",60.34,"Qualified",0.00057,116.22,2205,"B-1","Alloy 617","Plate",314626
"Cycle 12","CapPass",60.37,"Qualified",0.00060,118.10,2206,"B-1","Alloy 617","Plate",314626
"Cycle 12","CapPass",60.40,"Qualified",0.00063,120.16,2207,"B-1","Alloy 617","Plate",314626
"Cycle 12","CapPass",60.43,"Qualified",0.00065,122.10,2208,"B-1","Alloy 617","Plate",314626
"Cycle 12","CapPass",60.46,"Qualified",0.00068,124.27,2209,"B-1","Alloy 617","Plate",314626
"Cycle 12","CapPass",60.48,"Qualified",0.00070,126.22,2210,"B-1","Alloy 617","Plate",314626
"Cycle 12","CapPass",60.51,"Qualified",0.00073,128.19,2211,"B-1","Alloy 617","Plate",314626
"Cycle 12","CapPass",60.54,"Qualified",0.00075,130.22,2212,"B-1","Alloy 617","Plate",314626
"Cycle 12","CapPass",60.57,"Qualified",0.00078,131.93,2213,"B-1","Alloy 617","Plate",314626
"Cycle 12","CapPass",60.59,"Qualified",0.00080,134.00,2214,"B-1","Alloy 617","Plate",314626
"Cycle 12","CapPass",60.62,"Qualified",0.00083,135.88,2215,"B-1","Alloy 617","Plate",314626
"Cycle 12","CapPass",60.65,"Qualified",0.00085,137.84,2216,"B-1","Alloy 617","Plate",314626
"Cycle 12","CapPass",60.67,"Qualified",0.00088,139.70,2217,"B-1","Alloy 617","Plate",314626
"Cycle 12","CapPass",60.70,"Qualified",0.00090,141.80,2218,"B-1","Alloy 617","Plate",314626
"Cycle 12","CapPass",60.71,"Qualified",0.00093,143.66,2219,"B-1","Alloy 617","Plate",314626
"Cycle 12","CapPass",60.72,"Qualified",0.00093,144.04,2220,"B-1","Alloy 617","Plate",314626
"Cycle 12","CapPass",60.74,"Qualified",0.00096,146.26,2221,"B-1","Alloy 617","Plate",314626
"Cycle 12","CapPass",60.76,"Qualified",0.00098,148.39,2222,"B-1","Alloy 617","Plate",314626
"Cycle 12","CapPass",60.77,"Qualified",0.00101,150.62,2223,"B-1","Alloy 617","Plate",314626
"Cycle 12","CapPass",60.80,"Qualified",0.00103,152.80,2224,"B-1","Alloy 617","Plate",314626
"Cycle 12","CapPass",60.81,"Qualified",0.00106,155.06,2225,"B-1","Alloy 617","Plate",314626
"Cycle 12","CapPass",60.84,"Qualified",0.00108,157.09,2226,"B-1","Alloy 617","Plate",314626
"Cycle 12","CapPass",60.85,"Qualified",0.00111,159.34,2227,"B-1","Alloy 617","Plate",314626
"Cycle 12","CapPass",60.87,"Qualified",0.00114,161.29,2228,"B-1","Alloy 617","Plate",314626
"Cycle 12","CapPass",60.88,"Qualified",0.00116,161.80,2229,"B-1","Alloy 617","Plate",314626
"Cycle 12","CapPass",60.90,"Qualified",0.00119,163.36,2230,"B-1","Alloy 617","Plate",314626
"Cycle 12","CapPass",60.91,"Qualified",0.00121,164.84,2231,"B-1","Alloy 617","Plate",314626
"Cycle 12","CapPass",60.92,"Qualified",0.00124,166.43,2232,"B-1","Alloy 617","Plate",314626
"Cycle 12","CapPass",60.94,"Qualified",0.00127,166.44,2233,"B-1","Alloy 617","Plate",314626
"Cycle 12","CapPass",60.95,"Qualified",0.00129,167.54,2234,"B-1","Alloy 617","Plate",314626
"Cycle 12","CapPass",60.96,"Qualified",0.00132,168.29,2235,"B-1","Alloy 617","Plate",314626
"Cycle 12","CapPass",60.98,"Qualified",0.00134,169.15,2236,"B-1","Alloy 617","Plate",314626
"Cycle 12","CapPass",60.98,"Qualified",0.00137,168.46,2237,"B-1","Alloy 617","Plate",314626
"Cycle 12","CapPass",60.99,"Qualified",0.00140,168.50,2238,"B-1","Alloy 617","Plate",314626
"Cycle 12","CapPass",61.01,"Qualified",0.00142,168.71,2239,"B-1","Alloy 617","Plate",314626
"Cycle 12","CapPass",61.02,"Qualified",0.00145,168.56,2240,"B-1","Alloy 617","Plate",314626
"Cycle 12","CapPass",61.03,"Qualified",0.00147,167.89,2241,"B-1","Alloy 617","Plate",314626
"Cycle 12","CapPass",61.08,"Qualified",0.00150,163.83,2242,"B-1","Alloy 617","Plate",314626
"Cycle 12","CapPass",61.16,"Qualified",0.00147,150.55,2243,"B-1","Alloy 617","Plate",314626
"Cycle 12","CapPass",61.19,"Qualified",0.00145,144.50,2244,"B-1","Alloy 617","Plate",314626
"Cycle 12","CapPass",61.21,"Qualified",0.00142,139.20,2245,"B-1","Alloy 617","Plate",314626
"Cycle 12","CapPass",61.23,"Qualified",0.00140,134.49,2246,"B-1","Alloy 617","Plate",314626
"Cycle 12","CapPass",61.26,"Qualified",0.00137,129.78,2247,"B-1","Alloy 617","Plate",314626
"Cycle 12","CapPass",61.28,"Qualified",0.00134,125.66,2248,"B-1","Alloy 617","Plate",314626
"Cycle 12","CapPass",61.30,"Qualified",0.00132,121.32,2249,"B-1","Alloy 617","Plate",314626
"Cycle 12","CapPass",61.32,"Qualified",0.00129,117.26,2250,"B-1","Alloy 617","Plate",314626
"Cycle 12","CapPass",61.34,"Qualified",0.00127,113.47,2251,"B-1","Alloy 617","Plate",314626
"Cycle 12","CapPass",61.36,"Qualified",0.00124,109.20,2252,"B-1","Alloy 617","Plate",314626
"Cycle 12","CapPass",61.38,"Qualified",0.00122,105.48,2253,"B-1","Alloy 617","Plate",314626
"Cycle 12","CapPass",61.40,"Qualified",0.00119,101.73,2254,"B-1","Alloy 617","Plate",314626
"Cycle 12","CapPass",61.42,"Qualified",0.00116,97.97,2255,"B-1","Alloy 617","Plate",314626
"Cycle 12","CapPass",61.45,"Qualified",0.00114,94.24,2256,"B-1","Alloy 617","Plate",314626
"Cycle 12","CapPass",61.47,"Qualified",0.00111,90.65,2257,"B-1","Alloy 617","Plate",314626
"Cycle 12","CapPass",61.49,"Qualified",0.00109,86.97,2258,"B-1","Alloy 617","Plate",314626
"Cycle 12","CapPass",61.51,"Qualified",0.00106,83.49,2259,"B-1","Alloy 617","Plate",314626
"Cycle 12","CapPass",61.54,"Qualified",0.00104,79.86,2260,"B-1","Alloy 617","Plate",314626
"Cycle 12","CapPass",61.56,"Qualified",0.00101,76.30,2261,"B-1","Alloy 617","Plate",314626
"Cycle 12","CapPass",61.59,"Qualified",0.00099,72.63,2262,"B-1","Alloy 617","Plate",314626
"Cycle 12","CapPass",61.61,"Qualified",0.00096,69.08,2263,"B-1","Alloy 617","Plate",314626
"Cycle 12","CapPass",61.64,"Qualified",0.00094,65.46,2264,"B-1","Alloy 617","Plate",314626
"Cycle 12","CapPass",61.66,"Qualified",0.00091,61.82,2265,"B-1","Alloy 617","Plate",314626
"Cycle 12","CapPass",61.70,"Qualified",0.00088,58.00,2266,"B-1","Alloy 617","Plate",314626
"Cycle 12","CapPass",61.71,"Qualified",0.00087,55.86,2267,"B-1","Alloy 617","Plate",314626
"Cycle 12","CapPass",61.73,"Qualified",0.00086,54.46,2268,"B-1","Alloy 617","Plate",314626
"Cycle 12","CapPass",61.75,"Qualified",0.00083,50.64,2269,"B-1","Alloy 617","Plate",314626
"Cycle 12","CapPass",61.78,"Qualified",0.00081,47.14,2270,"B-1","Alloy 617","Plate",314626
"Cycle 12","CapPass",61.80,"Qualified",0.00078,43.99,2271,"B-1","Alloy 617","Plate",314626
"Cycle 12","CapPass",61.84,"Qualified",0.00076,40.42,2272,"B-1","Alloy 617","Plate",314626
"Cycle 12","CapPass",61.87,"Qualified",0.00073,36.99,2273,"B-1","Alloy 617","Plate",314626
"Cycle 12","CapPass",61.89,"Qualified",0.00071,33.66,2274,"B-1","Alloy 617","Plate",314626
"Cycle 12","CapPass",61.92,"Qualified",0.00068,30.33,2275,"B-1","Alloy 617","Plate",314626
"Cycle 12","CapPass",61.95,"Qualified",0.00066,26.87,2276,"B-1","Alloy 617","Plate",314626
"Cycle 12","CapPass",61.98,"Qualified",0.00063,23.41,2277,"B-1","Alloy 617","Plate",314626
"Cycle 12","CapPass",62.01,"Qualified",0.00061,20.14,2278,"B-1","Alloy 617","Plate",314626
"Cycle 12","CapPass",62.04,"Qualified",0.00058,16.48,2279,"B-1","Alloy 617","Plate",314626
"Cycle 12","CapPass",62.06,"Qualified",0.00056,13.14,2280,"B-1","Alloy 617","Plate",314626
"Cycle 12","CapPass",62.09,"Qualified",0.00053,9.89,2281,"B-1","Alloy 617","Plate",314626
"Cycle 12","CapPass",62.12,"Qualified",0.00051,6.64,2282,"B-1","Alloy 617","Plate",314626
"Cycle 12","CapPass",62.15,"Qualified",0.00048,3.08,2283,"B-1","Alloy 617","Plate",314626
"Cycle 12","CapPass",62.18,"Qualified",0.00045,-0.13,2284,"B-1","Alloy 617","Plate",314626
"Cycle 12","CapPass",62.20,"Qualified",0.00043,-3.33,2285,"B-1","Alloy 617","Plate",314626
"Cycle 12","CapPass",62.23,"Qualified",0.00040,-6.67,2286,"B-1","Alloy 617","Plate",314626
"Cycle 12","CapPass",62.27,"Qualified",0.00038,-9.87,2287,"B-1","Alloy 617","Plate",314626
"Cycle 12","CapPass",62.29,"Qualified",0.00035,-12.86,2288,"B-1","Alloy 617","Plate",314626
"Cycle 12","CapPass",62.32,"Qualified",0.00033,-15.97,2289,"B-1","Alloy 617","Plate",314626
"Cycle 12","CapPass",62.35,"Qualified",0.00030,-19.01,2290,"B-1","Alloy 617","Plate",314626
"Cycle 12","CapPass",62.38,"Qualified",0.00028,-21.12,2291,"B-1","Alloy 617","Plate",314626
"Cycle 12","CapPass",62.43,"Qualified",0.00025,-23.65,2292,"B-1","Alloy 617","Plate",314626
"Cycle 12","CapPass",62.48,"Qualified",0.00023,-26.46,2293,"B-1","Alloy 617","Plate",314626
"Cycle 12","CapPass",62.54,"Qualified",0.00020,-29.45,2294,"B-1","Alloy 617","Plate",314626
"Cycle 12","CapPass",62.58,"Qualified",0.00018,-32.76,2295,"B-1","Alloy 617","Plate",314626
"Cycle 12","CapPass",62.62,"Qualified",0.00015,-36.17,2296,"B-1","Alloy 617","Plate",314626
"Cycle 12","CapPass",62.65,"Qualified",0.00012,-40.15,2297,"B-1","Alloy 617","Plate",314626
"Cycle 12","CapPass",62.67,"Qualified",0.00010,-43.36,2298,"B-1","Alloy 617","Plate",314626
"Cycle 12","CapPass",62.70,"Qualified",0.00007,-46.56,2299,"B-1","Alloy 617","Plate",314626
"Cycle 12","CapPass",62.71,"Qualified",0.00005,-49.32,2300,"B-1","Alloy 617","Plate",314626
"Cycle 12","CapPass",62.71,"Qualified",0.00005,-49.78,2301,"B-1","Alloy 617","Plate",314626
"Cycle 12","CapPass",62.73,"Qualified",0.00002,-52.64,2302,"B-1","Alloy 617","Plate",314626
"Cycle 12","CapPass",62.76,"Qualified",-0.00000,-55.62,2303,"B-1","Alloy 617","Plate",314626
"Cycle 12","CapPass",62.78,"Qualified",-0.00003,-58.57,2304,"B-1","Alloy 617","Plate",314626
"Cycle 12","CapPass",62.80,"Qualified",-0.00005,-61.22,2305,"B-1","Alloy 617","Plate",314626
"Cycle 12","CapPass",62.82,"Qualified",-0.00008,-63.69,2306,"B-1","Alloy 617","Plate",314626
"Cycle 12","CapPass",62.84,"Qualified",-0.00010,-66.50,2307,"B-1","Alloy 617","Plate",314626
"Cycle 12","CapPass",62.88,"Qualified",-0.00013,-69.07,2308,"B-1","Alloy 617","Plate",314626
"Cycle 12","CapPass",62.90,"Qualified",-0.00016,-71.78,2309,"B-1","Alloy 617","Plate",314626
"Cycle 12","CapPass",62.92,"Qualified",-0.00018,-74.20,2310,"B-1","Alloy 617","Plate",314626
"Cycle 12","CapPass",62.95,"Qualified",-0.00021,-76.60,2311,"B-1","Alloy 617","Plate",314626
"Cycle 12","CapPass",62.98,"Qualified",-0.00023,-79.19,2312,"B-1","Alloy 617","Plate",314626
"Cycle 12","CapPass",63.02,"Qualified",-0.00026,-81.62,2313,"B-1","Alloy 617","Plate",314626
"Cycle 12","CapPass",63.04,"Qualified",-0.00028,-83.84,2314,"B-1","Alloy 617","Plate",314626
"Cycle 12","CapPass",63.07,"Qualified",-0.00031,-86.18,2315,"B-1","Alloy 617","Plate",314626
"Cycle 12","CapPass",63.10,"Qualified",-0.00033,-88.53,2316,"B-1","Alloy 617","Plate",314626
"Cycle 12","CapPass",63.13,"Qualified",-0.00036,-90.87,2317,"B-1","Alloy 617","Plate",314626
"Cycle 12","CapPass",63.16,"Qualified",-0.00039,-93.28,2318,"B-1","Alloy 617","Plate",314626
"Cycle 12","CapPass",63.20,"Qualified",-0.00041,-95.76,2319,"B-1","Alloy 617","Plate",314626
"Cycle 12","CapPass",63.23,"Qualified",-0.00044,-98.12,2320,"B-1","Alloy 617","Plate",314626
"Cycle 12","CapPass",63.26,"Qualified",-0.00046,-100.7,2321,"B-1","Alloy 617","Plate",314626
"Cycle 12","CapPass",63.29,"Qualified",-0.00049,-103.0,2322,"B-1","Alloy 617","Plate",314626
"Cycle 12","CapPass",63.31,"Qualified",-0.00051,-105.5,2323,"B-1","Alloy 617","Plate",314626
"Cycle 12","CapPass",63.34,"Qualified",-0.00054,-107.7,2324,"B-1","Alloy 617","Plate",314626
"Cycle 12","CapPass",63.37,"Qualified",-0.00057,-110.3,2325,"B-1","Alloy 617","Plate",314626
"Cycle 12","CapPass",63.38,"Qualified",-0.00059,-112.8,2326,"B-1","Alloy 617","Plate",314626
"Cycle 12","CapPass",63.41,"Qualified",-0.00062,-115.7,2327,"B-1","Alloy 617","Plate",314626
"Cycle 12","CapPass",63.43,"Qualified",-0.00064,-118.3,2328,"B-1","Alloy 617","Plate",314626
"Cycle 12","CapPass",63.45,"Qualified",-0.00067,-120.9,2329,"B-1","Alloy 617","Plate",314626
"Cycle 12","CapPass",63.47,"Qualified",-0.00069,-123.6,2330,"B-1","Alloy 617","Plate",314626
"Cycle 12","CapPass",63.49,"Qualified",-0.00072,-126.3,2331,"B-1","Alloy 617","Plate",314626
"Cycle 12","CapPass",63.51,"Qualified",-0.00075,-128.8,2332,"B-1","Alloy 617","Plate",314626
"Cycle 12","CapPass",63.52,"Qualified",-0.00077,-131.5,2333,"B-1","Alloy 617","Plate",314626
"Cycle 12","CapPass",63.54,"Qualified",-0.00080,-134.0,2334,"B-1","Alloy 617","Plate",314626
"Cycle 12","CapPass",63.55,"Qualified",-0.00082,-136.4,2335,"B-1","Alloy 617","Plate",314626
"Cycle 12","CapPass",63.57,"Qualified",-0.00085,-139.0,2336,"B-1","Alloy 617","Plate",314626
"Cycle 12","CapPass",63.59,"Qualified",-0.00087,-141.4,2337,"B-1","Alloy 617","Plate",314626
"Cycle 12","CapPass",63.61,"Qualified",-0.00090,-143.8,2338,"B-1","Alloy 617","Plate",314626
"Cycle 12","CapPass",63.63,"Qualified",-0.00093,-146.1,2339,"B-1","Alloy 617","Plate",314626
"Cycle 12","CapPass",63.64,"Qualified",-0.00095,-148.3,2340,"B-1","Alloy 617","Plate",314626
"Cycle 12","CapPass",63.66,"Qualified",-0.00098,-150.3,2341,"B-1","Alloy 617","Plate",314626
"Cycle 12","CapPass",63.67,"Qualified",-0.00100,-152.4,2342,"B-1","Alloy 617","Plate",314626
"Cycle 12","CapPass",63.69,"Qualified",-0.00103,-154.3,2343,"B-1","Alloy 617","Plate",314626
"Cycle 12","CapPass",63.70,"Qualified",-0.00105,-155.8,2344,"B-1","Alloy 617","Plate",314626
"Cycle 12","CapPass",63.71,"Qualified",-0.00107,-156.0,2345,"B-1","Alloy 617","Plate",314626
"Cycle 12","CapPass",63.72,"Qualified",-0.00108,-156.1,2346,"B-1","Alloy 617","Plate",314626
"Cycle 12","CapPass",63.73,"Qualified",-0.00111,-157.1,2347,"B-1","Alloy 617","Plate",314626
"Cycle 12","CapPass",63.73,"Qualified",-0.00113,-157.9,2348,"B-1","Alloy 617","Plate",314626
"Cycle 12","CapPass",63.74,"Qualified",-0.00116,-158.8,2349,"B-1","Alloy 617","Plate",314626
"Cycle 12","CapPass",63.75,"Qualified",-0.00118,-159.7,2350,"B-1","Alloy 617","Plate",314626
"Cycle 12","CapPass",63.77,"Qualified",-0.00121,-160.7,2351,"B-1","Alloy 617","Plate",314626
"Cycle 12","CapPass",63.77,"Qualified",-0.00124,-161.0,2352,"B-1","Alloy 617","Plate",314626
"Cycle 12","CapPass",63.79,"Qualified",-0.00126,-162.1,2353,"B-1","Alloy 617","Plate",314626
"Cycle 12","CapPass",63.80,"Qualified",-0.00129,-162.9,2354,"B-1","Alloy 617","Plate",314626
"Cycle 12","CapPass",63.83,"Qualified",-0.00131,-163.8,2355,"B-1","Alloy 617","Plate",314626
"Cycle 12","CapPass",63.84,"Qualified",-0.00134,-164.8,2356,"B-1","Alloy 617","Plate",314626
"Cycle 12","CapPass",63.87,"Qualified",-0.00136,-165.4,2357,"B-1","Alloy 617","Plate",314626
"Cycle 12","CapPass",63.89,"Qualified",-0.00139,-166.0,2358,"B-1","Alloy 617","Plate",314626
"Cycle 12","CapPass",63.91,"Qualified",-0.00141,-166.5,2359,"B-1","Alloy 617","Plate",314626
"Cycle 12","CapPass",63.95,"Qualified",-0.00144,-166.5,2360,"B-1","Alloy 617","Plate",314626
"Cycle 12","CapPass",63.98,"Qualified",-0.00146,-165.6,2361,"B-1","Alloy 617","Plate",314626
"Cycle 12","CapPass",64.03,"Qualified",-0.00149,-161.3,2362,"B-1","Alloy 617","Plate",314626
"Cycle 12","CapPass",64.13,"Qualified",-0.00146,-146.5,2363,"B-1","Alloy 617","Plate",314626
"Cycle 12","CapPass",64.16,"Qualified",-0.00144,-140.5,2364,"B-1","Alloy 617","Plate",314626
"Cycle 12","CapPass",64.19,"Qualified",-0.00141,-135.0,2365,"B-1","Alloy 617","Plate",314626
"Cycle 12","CapPass",64.21,"Qualified",-0.00139,-130.0,2366,"B-1","Alloy 617","Plate",314626
"Cycle 12","CapPass",64.23,"Qualified",-0.00136,-125.5,2367,"B-1","Alloy 617","Plate",314626
"Cycle 12","CapPass",64.26,"Qualified",-0.00134,-120.9,2368,"B-1","Alloy 617","Plate",314626
"Cycle 12","CapPass",64.28,"Qualified",-0.00131,-116.4,2369,"B-1","Alloy 617","Plate",314626
"Cycle 12","CapPass",64.30,"Qualified",-0.00128,-112.1,2370,"B-1","Alloy 617","Plate",314626
"Cycle 12","CapPass",64.32,"Qualified",-0.00126,-108.0,2371,"B-1","Alloy 617","Plate",314626
"Cycle 12","CapPass",64.34,"Qualified",-0.00123,-104.3,2372,"B-1","Alloy 617","Plate",314626
"Cycle 12","CapPass",64.36,"Qualified",-0.00121,-100.4,2373,"B-1","Alloy 617","Plate",314626
"Cycle 12","CapPass",64.38,"Qualified",-0.00118,-96.52,2374,"B-1","Alloy 617","Plate",314626
"Cycle 12","CapPass",64.41,"Qualified",-0.00116,-92.46,2375,"B-1","Alloy 617","Plate",314626
"Cycle 12","CapPass",64.43,"Qualified",-0.00113,-88.68,2376,"B-1","Alloy 617","Plate",314626
"Cycle 12","CapPass",64.45,"Qualified",-0.00111,-84.94,2377,"B-1","Alloy 617","Plate",314626
"Cycle 12","CapPass",64.48,"Qualified",-0.00108,-81.27,2378,"B-1","Alloy 617","Plate",314626
"Cycle 12","CapPass",64.49,"Qualified",-0.00106,-77.84,2379,"B-1","Alloy 617","Plate",314626
"Cycle 12","CapPass",64.52,"Qualified",-0.00103,-74.13,2380,"B-1","Alloy 617","Plate",314626
"Cycle 12","CapPass",64.55,"Qualified",-0.00100,-70.26,2381,"B-1","Alloy 617","Plate",314626
"Cycle 12","CapPass",64.57,"Qualified",-0.00098,-66.36,2382,"B-1","Alloy 617","Plate",314626
"Cycle 12","CapPass",64.59,"Qualified",-0.00095,-63.21,2383,"B-1","Alloy 617","Plate",314626
"Cycle 12","CapPass",64.62,"Qualified",-0.00093,-59.52,2384,"B-1","Alloy 617","Plate",314626
"Cycle 12","CapPass",64.65,"Qualified",-0.00090,-55.92,2385,"B-1","Alloy 617","Plate",314626
"Cycle 12","CapPass",64.67,"Qualified",-0.00088,-52.71,2386,"B-1","Alloy 617","Plate",314626
"Cycle 12","CapPass",64.70,"Qualified",-0.00085,-48.82,2387,"B-1","Alloy 617","Plate",314626
"Cycle 12","CapPass",64.71,"Qualified",-0.00084,-47.34,2388,"B-1","Alloy 617","Plate",314626
"Cycle 12","CapPass",64.73,"Qualified",-0.00083,-45.08,2389,"B-1","Alloy 617","Plate",314626
"Cycle 12","CapPass",64.76,"Qualified",-0.00080,-41.82,2390,"B-1","Alloy 617","Plate",314626
"Cycle 12","CapPass",64.78,"Qualified",-0.00078,-38.44,2391,"B-1","Alloy 617","Plate",314626
"Cycle 12","CapPass",64.81,"Qualified",-0.00075,-34.57,2392,"B-1","Alloy 617","Plate",314626
"Cycle 12","CapPass",64.84,"Qualified",-0.00073,-31.28,2393,"B-1","Alloy 617","Plate",314626
"Cycle 12","CapPass",64.88,"Qualified",-0.00070,-27.45,2394,"B-1","Alloy 617","Plate",314626
"Cycle 12","CapPass",64.90,"Qualified",-0.00068,-24.15,2395,"B-1","Alloy 617","Plate",314626
"Cycle 12","CapPass",64.93,"Qualified",-0.00065,-20.72,2396,"B-1","Alloy 617","Plate",314626
"Cycle 12","CapPass",64.96,"Qualified",-0.00062,-17.23,2397,"B-1","Alloy 617","Plate",314626
"Cycle 12","CapPass",64.99,"Qualified",-0.00060,-13.71,2398,"B-1","Alloy 617","Plate",314626
"Cycle 12","CapPass",65.02,"Qualified",-0.00057,-10.12,2399,"B-1","Alloy 617","Plate",314626
"Cycle 12","CapPass",65.05,"Qualified",-0.00055,-6.58,2400,"B-1","Alloy 617","Plate",314626
"Cycle 12","CapPass",65.08,"Qualified",-0.00052,-3.35,2401,"B-1","Alloy 617","Plate",314626
"Cycle 12","CapPass",65.11,"Qualified",-0.00050,-0.01,2402,"B-1","Alloy 617","Plate",314626
"Cycle 12","CapPass",65.13,"Qualified",-0.00047,3.63,2403,"B-1","Alloy 617","Plate",314626
"Cycle 12","CapPass",65.16,"Qualified",-0.00045,6.71,2404,"B-1","Alloy 617","Plate",314626
"Cycle 12","CapPass",65.20,"Qualified",-0.00042,10.10,2405,"B-1","Alloy 617","Plate",314626
"Cycle 12","CapPass",65.22,"Qualified",-0.00040,13.38,2406,"B-1","Alloy 617","Plate",314626
"Cycle 12","CapPass",65.24,"Qualified",-0.00037,16.22,2407,"B-1","Alloy 617","Plate",314626
"Cycle 12","CapPass",65.27,"Qualified",-0.00035,19.53,2408,"B-1","Alloy 617","Plate",314626
"Cycle 12","CapPass",65.30,"Qualified",-0.00032,22.96,2409,"B-1","Alloy 617","Plate",314626
"Cycle 12","CapPass",65.33,"Qualified",-0.00029,26.01,2410,"B-1","Alloy 617","Plate",314626
"Cycle 12","CapPass",65.36,"Qualified",-0.00027,29.13,2411,"B-1","Alloy 617","Plate",314626
"Cycle 51","CapPass",292.23,"Qualified",-0.00022,32.62,2893,"B-1","Alloy 617","Plate",314626
"Cycle 51","CapPass",292.27,"Qualified",-0.00020,35.54,2894,"B-1","Alloy 617","Plate",314626
"Cycle 51","CapPass",292.29,"Qualified",-0.00017,38.27,2895,"B-1","Alloy 617","Plate",314626
"Cycle 51","CapPass",292.32,"Qualified",-0.00015,40.83,2896,"B-1","Alloy 617","Plate",314626
"Cycle 51","CapPass",292.36,"Qualified",-0.00012,43.30,2897,"B-1","Alloy 617","Plate",314626
"Cycle 51","CapPass",292.40,"Qualified",-0.00010,45.68,2898,"B-1","Alloy 617","Plate",314626
"Cycle 51","CapPass",292.43,"Qualified",-0.00007,48.03,2899,"B-1","Alloy 617","Plate",314626
"Cycle 51","CapPass",292.47,"Qualified",-0.00005,50.53,2900,"B-1","Alloy 617","Plate",314626
"Cycle 51","CapPass",292.51,"Qualified",-0.00002,52.86,2901,"B-1","Alloy 617","Plate",314626
"Cycle 51","CapPass",292.54,"Qualified",0.00001,55.69,2902,"B-1","Alloy 617","Plate",314626
"Cycle 51","CapPass",292.57,"Qualified",0.00003,58.47,2903,"B-1","Alloy 617","Plate",314626
"Cycle 51","CapPass",292.60,"Qualified",0.00006,61.10,2904,"B-1","Alloy 617","Plate",314626
"Cycle 51","CapPass",292.63,"Qualified",0.00008,64.18,2905,"B-1","Alloy 617","Plate",314626
"Cycle 51","CapPass",292.66,"Qualified",0.00011,66.76,2906,"B-1","Alloy 617","Plate",314626
"Cycle 51","CapPass",292.68,"Qualified",0.00013,69.33,2907,"B-1","Alloy 617","Plate",314626
"Cycle 51","CapPass",292.71,"Qualified",0.00016,72.13,2908,"B-1","Alloy 617","Plate",314626
"Cycle 51","CapPass",292.71,"Qualified",0.00016,72.55,2909,"B-1","Alloy 617","Plate",314626
"Cycle 51","CapPass",292.73,"Qualified",0.00018,74.88,2910,"B-1","Alloy 617","Plate",314626
"Cycle 51","CapPass",292.76,"Qualified",0.00021,77.76,2911,"B-1","Alloy 617","Plate",314626
"Cycle 51","CapPass",292.78,"Qualified",0.00023,80.37,2912,"B-1","Alloy 617","Plate",314626
"Cycle 51","CapPass",292.80,"Qualified",0.00026,83.11,2913,"B-1","Alloy 617","Plate",314626
"Cycle 51","CapPass",292.83,"Qualified",0.00029,85.79,2914,"B-1","Alloy 617","Plate",314626
"Cycle 51","CapPass",292.85,"Qualified",0.00031,88.29,2915,"B-1","Alloy 617","Plate",314626
"Cycle 51","CapPass",292.88,"Qualified",0.00034,90.90,2916,"B-1","Alloy 617","Plate",314626
"Cycle 51","CapPass",292.90,"Qualified",0.00036,93.16,2917,"B-1","Alloy 617","Plate",314626
"Cycle 51","CapPass",292.93,"Qualified",0.00039,95.35,2918,"B-1","Alloy 617","Plate",314626
"Cycle 51","CapPass",292.95,"Qualified",0.00041,97.74,2919,"B-1","Alloy 617","Plate",314626
"Cycle 51","CapPass",292.98,"Qualified",0.00044,100.07,2920,"B-1","Alloy 617","Plate",314626
"Cycle 51","CapPass",293.01,"Qualified",0.00046,102.25,2921,"B-1","Alloy 617","Plate",314626
"Cycle 51","CapPass",293.04,"Qualified",0.00049,104.47,2922,"B-1","Alloy 617","Plate",314626
"Cycle 51","CapPass",293.06,"Qualified",0.00052,106.62,2923,"B-1","Alloy 617","Plate",314626
"Cycle 51","CapPass",293.09,"Qualified",0.00054,108.64,2924,"B-1","Alloy 617","Plate",314626
"Cycle 51","CapPass",293.13,"Qualified",0.00057,110.84,2925,"B-1","Alloy 617","Plate",314626
"Cycle 51","CapPass",293.15,"Qualified",0.00059,112.84,2926,"B-1","Alloy 617","Plate",314626
"Cycle 51","CapPass",293.18,"Qualified",0.00062,114.83,2927,"B-1","Alloy 617","Plate",314626
"Cycle 51","CapPass",293.21,"Qualified",0.00064,117.06,2928,"B-1","Alloy 617","Plate",314626
"Cycle 51","CapPass",293.24,"Qualified",0.00067,118.92,2929,"B-1","Alloy 617","Plate",314626
"Cycle 51","CapPass",293.27,"Qualified",0.00069,121.02,2930,"B-1","Alloy 617","Plate",314626
"Cycle 51","CapPass",293.30,"Qualified",0.00072,123.26,2931,"B-1","Alloy 617","Plate",314626
"Cycle 51","CapPass",293.32,"Qualified",0.00074,125.40,2932,"B-1","Alloy 617","Plate",314626
"Cycle 51","CapPass",293.35,"Qualified",0.00077,127.42,2933,"B-1","Alloy 617","Plate",314626
"Cycle 51","CapPass",293.38,"Qualified",0.00080,129.38,2934,"B-1","Alloy 617","Plate",314626
"Cycle 51","CapPass",293.41,"Qualified",0.00082,131.44,2935,"B-1","Alloy 617","Plate",314626
"Cycle 51","CapPass",293.43,"Qualified",0.00085,133.36,2936,"B-1","Alloy 617","Plate",314626
"Cycle 51","CapPass",293.46,"Qualified",0.00087,135.71,2937,"B-1","Alloy 617","Plate",314626
"Cycle 51","CapPass",293.48,"Qualified",0.00090,137.67,2938,"B-1","Alloy 617","Plate",314626
"Cycle 51","CapPass",293.51,"Qualified",0.00092,139.80,2939,"B-1","Alloy 617","Plate",314626
"Cycle 51","CapPass",293.54,"Qualified",0.00095,142.14,2940,"B-1","Alloy 617","Plate",314626
"Cycle 51","CapPass",293.56,"Qualified",0.00097,144.58,2941,"B-1","Alloy 617","Plate",314626
"Cycle 51","CapPass",293.58,"Qualified",0.00100,146.83,2942,"B-1","Alloy 617","Plate",314626
"Cycle 51","CapPass",293.60,"Qualified",0.00103,149.09,2943,"B-1","Alloy 617","Plate",314626
"Cycle 51","CapPass",293.62,"Qualified",0.00105,151.36,2944,"B-1","Alloy 617","Plate",314626
"Cycle 51","CapPass",293.64,"Qualified",0.00108,153.48,2945,"B-1","Alloy 617","Plate",314626
"Cycle 51","CapPass",293.66,"Qualified",0.00110,155.59,2946,"B-1","Alloy 617","Plate",314626
"Cycle 51","CapPass",293.67,"Qualified",0.00113,157.70,2947,"B-1","Alloy 617","Plate",314626
"Cycle 51","CapPass",293.69,"Qualified",0.00115,159.96,2948,"B-1","Alloy 617","Plate",314626
"Cycle 51","CapPass",293.71,"Qualified",0.00118,161.89,2949,"B-1","Alloy 617","Plate",314626
"Cycle 51","CapPass",293.71,"Qualified",0.00119,162.34,2950,"B-1","Alloy 617","Plate",314626
"Cycle 51","CapPass",293.73,"Qualified",0.00120,163.84,2951,"B-1","Alloy 617","Plate",314626
"Cycle 51","CapPass",293.74,"Qualified",0.00123,165.70,2952,"B-1","Alloy 617","Plate",314626
"Cycle 51","CapPass",293.76,"Qualified",0.00126,167.44,2953,"B-1","Alloy 617","Plate",314626
"Cycle 51","CapPass",293.77,"Qualified",0.00128,168.79,2954,"B-1","Alloy 617","Plate",314626
"Cycle 51","CapPass",293.79,"Qualified",0.00131,170.05,2955,"B-1","Alloy 617","Plate",314626
"Cycle 51","CapPass",293.80,"Qualified",0.00133,170.96,2956,"B-1","Alloy 617","Plate",314626
"Cycle 51","CapPass",293.83,"Qualified",0.00136,171.37,2957,"B-1","Alloy 617","Plate",314626
"Cycle 51","CapPass",293.84,"Qualified",0.00138,171.31,2958,"B-1","Alloy 617","Plate",314626
"Cycle 51","CapPass",293.87,"Qualified",0.00141,170.52,2959,"B-1","Alloy 617","Plate",314626
"Cycle 51","CapPass",293.91,"Qualified",0.00143,167.91,2960,"B-1","Alloy 617","Plate",314626
"Cycle 51","CapPass",294.04,"Qualified",0.00141,146.60,2961,"B-1","Alloy 617","Plate",314626
"Cycle 51","CapPass",294.07,"Qualified",0.00138,140.58,2962,"B-1","Alloy 617","Plate",314626
"Cycle 51","CapPass",294.09,"Qualified",0.00136,135.02,2963,"B-1","Alloy 617","Plate",314626
"Cycle 51","CapPass",294.12,"Qualified",0.00133,130.16,2964,"B-1","Alloy 617","Plate",314626
"Cycle 51","CapPass",294.13,"Qualified",0.00131,125.92,2965,"B-1","Alloy 617","Plate",314626
"Cycle 51","CapPass",294.16,"Qualified",0.00128,121.54,2966,"B-1","Alloy 617","Plate",314626
"Cycle 51","CapPass",294.18,"Qualified",0.00126,117.27,2967,"B-1","Alloy 617","Plate",314626
"Cycle 51","CapPass",294.20,"Qualified",0.00123,113.32,2968,"B-1","Alloy 617","Plate",314626
"Cycle 51","CapPass",294.21,"Qualified",0.00121,109.37,2969,"B-1","Alloy 617","Plate",314626
"Cycle 51","CapPass",294.23,"Qualified",0.00118,105.67,2970,"B-1","Alloy 617","Plate",314626
"Cycle 51","CapPass",294.26,"Qualified",0.00115,101.94,2971,"B-1","Alloy 617","Plate",314626
"Cycle 51","CapPass",294.27,"Qualified",0.00113,98.07,2972,"B-1","Alloy 617","Plate",314626
"Cycle 51","CapPass",294.30,"Qualified",0.00110,94.58,2973,"B-1","Alloy 617","Plate",314626
"Cycle 51","CapPass",294.32,"Qualified",0.00108,90.85,2974,"B-1","Alloy 617","Plate",314626
"Cycle 51","CapPass",294.34,"Qualified",0.00105,87.29,2975,"B-1","Alloy 617","Plate",314626
"Cycle 51","CapPass",294.36,"Qualified",0.00103,83.98,2976,"B-1","Alloy 617","Plate",314626
"Cycle 51","CapPass",294.38,"Qualified",0.00100,80.48,2977,"B-1","Alloy 617","Plate",314626
"Cycle 51","CapPass",294.41,"Qualified",0.00098,76.81,2978,"B-1","Alloy 617","Plate",314626
"Cycle 51","CapPass",294.43,"Qualified",0.00095,73.53,2979,"B-1","Alloy 617","Plate",314626
"Cycle 51","CapPass",294.45,"Qualified",0.00093,70.00,2980,"B-1","Alloy 617","Plate",314626
"Cycle 51","CapPass",294.48,"Qualified",0.00090,66.41,2981,"B-1","Alloy 617","Plate",314626
"Cycle 51","CapPass",294.51,"Qualified",0.00087,62.99,2982,"B-1","Alloy 617","Plate",314626
"Cycle 51","CapPass",294.53,"Qualified",0.00085,59.52,2983,"B-1","Alloy 617","Plate",314626
"Cycle 51","CapPass",294.56,"Qualified",0.00082,55.92,2984,"B-1","Alloy 617","Plate",314626
"Cycle 51","CapPass",294.59,"Qualified",0.00080,52.13,2985,"B-1","Alloy 617","Plate",314626
"Cycle 51","CapPass",294.62,"Qualified",0.00077,48.89,2986,"B-1","Alloy 617","Plate",314626
"Cycle 51","CapPass",294.65,"Qualified",0.00075,45.26,2987,"B-1","Alloy 617","Plate",314626
"Cycle 51","CapPass",294.68,"Qualified",0.00072,41.98,2988,"B-1","Alloy 617","Plate",314626
"Cycle 51","CapPass",294.71,"Qualified",0.00070,38.16,2989,"B-1","Alloy 617","Plate",314626
"Cycle 51","CapPass",294.71,"Qualified",0.00069,37.66,2990,"B-1","Alloy 617","Plate",314626
"Cycle 51","CapPass",294.74,"Qualified",0.00067,34.64,2991,"B-1","Alloy 617","Plate",314626
"Cycle 51","CapPass",294.77,"Qualified",0.00064,30.84,2992,"B-1","Alloy 617","Plate",314626
"Cycle 51","CapPass",294.80,"Qualified",0.00062,27.08,2993,"B-1","Alloy 617","Plate",314626
"Cycle 51","CapPass",294.83,"Qualified",0.00059,23.82,2994,"B-1","Alloy 617","Plate",314626
"Cycle 51","CapPass",294.86,"Qualified",0.00057,20.37,2995,"B-1","Alloy 617","Plate",314626
"Cycle 51","CapPass",294.88,"Qualified",0.00054,16.65,2996,"B-1","Alloy 617","Plate",314626
"Cycle 51","CapPass",294.91,"Qualified",0.00052,13.29,2997,"B-1","Alloy 617","Plate",314626
"Cycle 51","CapPass",294.95,"Qualified",0.00049,10.02,2998,"B-1","Alloy 617","Plate",314626
"Cycle 51","CapPass",294.98,"Qualified",0.00047,6.29,2999,"B-1","Alloy 617","Plate",314626
"Cycle 51","CapPass",295.00,"Qualified",0.00044,2.97,3000,"B-1","Alloy 617","Plate",314626
"Cycle 51","CapPass",295.03,"Qualified",0.00042,-0.30,3001,"B-1","Alloy 617","Plate",314626
"Cycle 51","CapPass",295.05,"Qualified",0.00039,-3.63,3002,"B-1","Alloy 617","Plate",314626
"Cycle 51","CapPass",295.09,"Qualified",0.00036,-7.25,3003,"B-1","Alloy 617","Plate",314626
"Cycle 51","CapPass",295.11,"Qualified",0.00034,-10.07,3004,"B-1","Alloy 617","Plate",314626
"Cycle 51","CapPass",295.14,"Qualified",0.00031,-12.95,3005,"B-1","Alloy 617","Plate",314626
"Cycle 51","CapPass",295.16,"Qualified",0.00029,-16.06,3006,"B-1","Alloy 617","Plate",314626
"Cycle 51","CapPass",295.20,"Qualified",0.00026,-18.87,3007,"B-1","Alloy 617","Plate",314626
"Cycle 51","CapPass",295.23,"Qualified",0.00024,-21.15,3008,"B-1","Alloy 617","Plate",314626
"Cycle 51","CapPass",295.26,"Qualified",0.00021,-23.03,3009,"B-1","Alloy 617","Plate",314626
"Cycle 51","CapPass",295.30,"Qualified",0.00019,-25.32,3010,"B-1","Alloy 617","Plate",314626
"Cycle 51","CapPass",295.36,"Qualified",0.00016,-27.84,3011,"B-1","Alloy 617","Plate",314626
"Cycle 51","CapPass",295.41,"Qualified",0.00014,-30.65,3012,"B-1","Alloy 617","Plate",314626
"Cycle 51","CapPass",295.45,"Qualified",0.00011,-34.11,3013,"B-1","Alloy 617","Plate",314626
"Cycle 51","CapPass",295.48,"Qualified",0.00008,-37.91,3014,"B-1","Alloy 617","Plate",314626
"Cycle 51","CapPass",295.51,"Qualified",0.00006,-41.42,3015,"B-1","Alloy 617","Plate",314626
"Cycle 51","CapPass",295.53,"Qualified",0.00003,-44.60,3016,"B-1","Alloy 617","Plate",314626
"Cycle 51","CapPass",295.55,"Qualified",0.00001,-47.53,3017,"B-1","Alloy 617","Plate",314626
"Cycle 51","CapPass",295.58,"Qualified",-0.00002,-50.60,3018,"B-1","Alloy 617","Plate",314626
"Cycle 51","CapPass",295.60,"Qualified",-0.00004,-53.74,3019,"B-1","Alloy 617","Plate",314626
"Cycle 51","CapPass",295.63,"Qualified",-0.00007,-56.73,3020,"B-1","Alloy 617","Plate",314626
"Cycle 51","CapPass",295.64,"Qualified",-0.00009,-59.28,3021,"B-1","Alloy 617","Plate",314626
"Cycle 51","CapPass",295.66,"Qualified",-0.00012,-61.95,3022,"B-1","Alloy 617","Plate",314626
"Cycle 51","CapPass",295.69,"Qualified",-0.00015,-64.54,3023,"B-1","Alloy 617","Plate",314626
"Cycle 51","CapPass",295.71,"Qualified",-0.00017,-66.95,3024,"B-1","Alloy 617","Plate",314626
"Cycle 51","CapPass",295.71,"Qualified",-0.00017,-67.12,3025,"B-1","Alloy 617","Plate",314626
"Cycle 51","CapPass",295.74,"Qualified",-0.00020,-69.83,3026,"B-1","Alloy 617","Plate",314626
"Cycle 51","CapPass",295.77,"Qualified",-0.00022,-72.19,3027,"B-1","Alloy 617","Plate",314626
"Cycle 51","CapPass",295.79,"Qualified",-0.00025,-74.61,3028,"B-1","Alloy 617","Plate",314626
"Cycle 51","CapPass",295.82,"Qualified",-0.00027,-76.95,3029,"B-1","Alloy 617","Plate",314626
"Cycle 51","CapPass",295.85,"Qualified",-0.00030,-79.14,3030,"B-1","Alloy 617","Plate",314626
"Cycle 51","CapPass",295.88,"Qualified",-0.00032,-81.46,3031,"B-1","Alloy 617","Plate",314626
"Cycle 51","CapPass",295.91,"Qualified",-0.00035,-83.98,3032,"B-1","Alloy 617","Plate",314626
"Cycle 51","CapPass",295.95,"Qualified",-0.00037,-86.12,3033,"B-1","Alloy 617","Plate",314626
"Cycle 51","CapPass",295.98,"Qualified",-0.00040,-88.48,3034,"B-1","Alloy 617","Plate",314626
"Cycle 51","CapPass",296.01,"Qualified",-0.00043,-90.78,3035,"B-1","Alloy 617","Plate",314626
"Cycle 51","CapPass",296.04,"Qualified",-0.00045,-93.21,3036,"B-1","Alloy 617","Plate",314626
"Cycle 51","CapPass",296.07,"Qualified",-0.00048,-95.42,3037,"B-1","Alloy 617","Plate",314626
"Cycle 51","CapPass",296.09,"Qualified",-0.00050,-97.80,3038,"B-1","Alloy 617","Plate",314626
"Cycle 51","CapPass",296.13,"Qualified",-0.00053,-100.1,3039,"B-1","Alloy 617","Plate",314626
"Cycle 51","CapPass",296.15,"Qualified",-0.00055,-102.2,3040,"B-1","Alloy 617","Plate",314626
"Cycle 51","CapPass",296.18,"Qualified",-0.00058,-105.0,3041,"B-1","Alloy 617","Plate",314626
"Cycle 51","CapPass",296.20,"Qualified",-0.00060,-107.3,3042,"B-1","Alloy 617","Plate",314626
"Cycle 51","CapPass",296.23,"Qualified",-0.00063,-109.5,3043,"B-1","Alloy 617","Plate",314626
"Cycle 51","CapPass",296.25,"Qualified",-0.00066,-112.2,3044,"B-1","Alloy 617","Plate",314626
"Cycle 51","CapPass",296.27,"Qualified",-0.00068,-115.1,3045,"B-1","Alloy 617","Plate",314626
"Cycle 51","CapPass",296.30,"Qualified",-0.00071,-117.5,3046,"B-1","Alloy 617","Plate",314626
"Cycle 51","CapPass",296.32,"Qualified",-0.00073,-120.3,3047,"B-1","Alloy 617","Plate",314626
"Cycle 51","CapPass",296.34,"Qualified",-0.00076,-122.8,3048,"B-1","Alloy 617","Plate",314626
"Cycle 51","CapPass",296.35,"Qualified",-0.00078,-125.6,3049,"B-1","Alloy 617","Plate",314626
"Cycle 51","CapPass",296.37,"Qualified",-0.00081,-127.9,3050,"B-1","Alloy 617","Plate",314626
"Cycle 51","CapPass",296.39,"Qualified",-0.00084,-130.8,3051,"B-1","Alloy 617","Plate",314626
"Cycle 51","CapPass",296.41,"Qualified",-0.00086,-133.2,3052,"B-1","Alloy 617","Plate",314626
"Cycle 51","CapPass",296.42,"Qualified",-0.00089,-135.7,3053,"B-1","Alloy 617","Plate",314626
"Cycle 51","CapPass",296.44,"Qualified",-0.00091,-138.1,3054,"B-1","Alloy 617","Plate",314626
"Cycle 51","CapPass",296.45,"Qualified",-0.00094,-140.4,3055,"B-1","Alloy 617","Plate",314626
"Cycle 51","CapPass",296.47,"Qualified",-0.00096,-142.7,3056,"B-1","Alloy 617","Plate",314626
"Cycle 51","CapPass",296.48,"Qualified",-0.00099,-144.9,3057,"B-1","Alloy 617","Plate",314626
"Cycle 51","CapPass",296.51,"Qualified",-0.00102,-147.3,3058,"B-1","Alloy 617","Plate",314626
"Cycle 51","CapPass",296.52,"Qualified",-0.00104,-149.2,3059,"B-1","Alloy 617","Plate",314626
"Cycle 51","CapPass",296.53,"Qualified",-0.00107,-151.3,3060,"B-1","Alloy 617","Plate",314626
"Cycle 51","CapPass",296.55,"Qualified",-0.00109,-153.4,3061,"B-1","Alloy 617","Plate",314626
"Cycle 51","CapPass",296.56,"Qualified",-0.00112,-155.1,3062,"B-1","Alloy 617","Plate",314626
"Cycle 51","CapPass",296.59,"Qualified",-0.00115,-157.2,3063,"B-1","Alloy 617","Plate",314626
"Cycle 51","CapPass",296.60,"Qualified",-0.00117,-158.9,3064,"B-1","Alloy 617","Plate",314626
"Cycle 51","CapPass",296.62,"Qualified",-0.00120,-160.7,3065,"B-1","Alloy 617","Plate",314626
"Cycle 51","CapPass",296.63,"Qualified",-0.00122,-162.3,3066,"B-1","Alloy 617","Plate",314626
"Cycle 51","CapPass",296.65,"Qualified",-0.00125,-163.6,3067,"B-1","Alloy 617","Plate",314626
"Cycle 51","CapPass",296.66,"Qualified",-0.00127,-165.2,3068,"B-1","Alloy 617","Plate",314626
"Cycle 51","CapPass",296.68,"Qualified",-0.00130,-166.6,3069,"B-1","Alloy 617","Plate",314626
"Cycle 51","CapPass",296.70,"Qualified",-0.00132,-167.8,3070,"B-1","Alloy 617","Plate",314626
"Cycle 51","CapPass",296.71,"Qualified",-0.00134,-168.8,3071,"B-1","Alloy 617","Plate",314626
"Cycle 51","CapPass",296.71,"Qualified",-0.00135,-169.0,3072,"B-1","Alloy 617","Plate",314626
"Cycle 51","CapPass",296.73,"Qualified",-0.00138,-164.0,3073,"B-1","Alloy 617","Plate",314626
"Cycle 51","CapPass",296.73,"Qualified",-0.00141,-164.4,3074,"B-1","Alloy 617","Plate",314626
"Cycle 51","CapPass",296.73,"Qualified",-0.00144,-164.5,3075,"B-1","Alloy 617","Plate",314626
"Cycle 51","CapPass",296.74,"Qualified",-0.00147,-164.7,3076,"B-1","Alloy 617","Plate",314626
"Cycle 51","CapPass",296.74,"Qualified",-0.00150,-164.7,3077,"B-1","Alloy 617","Plate",314626
"Cycle 51","CapPass",296.74,"Qualified",-0.00153,-164.6,3078,"B-1","Alloy 617","Plate",314626
"Cycle 51","CapPass",296.74,"Qualified",-0.00156,-165.0,3079,"B-1","Alloy 617","Plate",314626
"Cycle 51","CapPass",296.75,"Qualified",-0.00160,-164.9,3080,"B-1","Alloy 617","Plate",314626
"Cycle 51","CapPass",296.75,"Qualified",-0.00163,-165.0,3081,"B-1","Alloy 617","Plate",314626
"Cycle 51","CapPass",296.75,"Qualified",-0.00165,-165.1,3082,"B-1","Alloy 617","Plate",314626
"Cycle 51","CapPass",296.75,"Qualified",-0.00168,-165.1,3083,"B-1","Alloy 617","Plate",314626
"Cycle 51","CapPass",296.76,"Qualified",-0.00171,-165.2,3084,"B-1","Alloy 617","Plate",314626
"Cycle 51","CapPass",296.76,"Qualified",-0.00174,-165.3,3085,"B-1","Alloy 617","Plate",314626
"Cycle 51","CapPass",296.76,"Qualified",-0.00177,-165.2,3086,"B-1","Alloy 617","Plate",314626
"Cycle 51","CapPass",296.77,"Qualified",-0.00180,-165.0,3087,"B-1","Alloy 617","Plate",314626
"Cycle 51","CapPass",296.77,"Qualified",-0.00183,-164.9,3088,"B-1","Alloy 617","Plate",314626
"Cycle 51","CapPass",296.78,"Qualified",-0.00185,-164.5,3089,"B-1","Alloy 617","Plate",314626
"Cycle 51","CapPass",296.86,"Qualified",-0.00183,-144.0,3090,"B-1","Alloy 617","Plate",314626
"Cycle 51","CapPass",296.88,"Qualified",-0.00180,-138.3,3091,"B-1","Alloy 617","Plate",314626
"Cycle 51","CapPass",296.88,"Qualified",-0.00177,-133.3,3092,"B-1","Alloy 617","Plate",314626
"Cycle 51","CapPass",296.90,"Qualified",-0.00175,-128.4,3093,"B-1","Alloy 617","Plate",314626
"Cycle 51","CapPass",296.91,"Qualified",-0.00172,-123.7,3094,"B-1","Alloy 617","Plate",314626
"Cycle 51","CapPass",296.92,"Qualified",-0.00169,-119.7,3095,"B-1","Alloy 617","Plate",314626
"Cycle 51","CapPass",296.93,"Qualified",-0.00167,-115.6,3096,"B-1","Alloy 617","Plate",314626
"Cycle 51","CapPass",296.95,"Qualified",-0.00164,-111.5,3097,"B-1","Alloy 617","Plate",314626
"Cycle 51","CapPass",296.95,"Qualified",-0.00162,-107.8,3098,"B-1","Alloy 617","Plate",314626
"Cycle 51","CapPass",296.96,"Qualified",-0.00159,-103.8,3099,"B-1","Alloy 617","Plate",314626
"Cycle 51","CapPass",296.98,"Qualified",-0.00156,-100.1,3100,"B-1","Alloy 617","Plate",314626
"Cycle 51","CapPass",296.98,"Qualified",-0.00154,-96.44,3101,"B-1","Alloy 617","Plate",314626
"Cycle 51","CapPass",296.99,"Qualified",-0.00151,-92.80,3102,"B-1","Alloy 617","Plate",314626
"Cycle 51","CapPass",297.01,"Qualified",-0.00149,-89.30,3103,"B-1","Alloy 617","Plate",314626
"Cycle 51","CapPass",297.02,"Qualified",-0.00146,-85.91,3104,"B-1","Alloy 617","Plate",314626
"Cycle 51","CapPass",297.02,"Qualified",-0.00144,-82.54,3105,"B-1","Alloy 617","Plate",314626
"Cycle 51","CapPass",297.04,"Qualified",-0.00141,-79.01,3106,"B-1","Alloy 617","Plate",314626
"Cycle 51","CapPass",297.05,"Qualified",-0.00138,-75.50,3107,"B-1","Alloy 617","Plate",314626
"Cycle 51","CapPass",297.06,"Qualified",-0.00136,-72.21,3108,"B-1","Alloy 617","Plate",314626
