Repository: js-molina/fatigue-A617

File: data/950C/Strain rate 0.001/0.30% strain/HTM_A20_Cycles_B3.csv (part 2 of 8)
"Cycle Label","Data State","Elapsed Time Sec","Qual State","Strain","Stress Mpa","Count","Sample","Alloy","Material_Form","Heat"
"Cycle 5","CapPass",22.78,"Trend",-0.00131,-87.29,831,"B-3","Alloy 617","Plate",314626
"Cycle 5","CapPass",22.79,"Trend",-0.00128,-83.90,832,"B-3","Alloy 617","Plate",314626
"Cycle 5","CapPass",22.81,"Trend",-0.00126,-80.37,833,"B-3","Alloy 617","Plate",314626
"Cycle 5","CapPass",22.81,"Trend",-0.00123,-76.89,834,"B-3","Alloy 617","Plate",314626
"Cycle 5","CapPass",22.82,"Trend",-0.00120,-73.46,835,"B-3","Alloy 617","Plate",314626
"Cycle 5","CapPass",22.84,"Trend",-0.00118,-70.19,836,"B-3","Alloy 617","Plate",314626
"Cycle 5","CapPass",22.86,"Trend",-0.00115,-66.73,837,"B-3","Alloy 617","Plate",314626
"Cycle 5","CapPass",22.87,"Trend",-0.00113,-63.68,838,"B-3","Alloy 617","Plate",314626
"Cycle 5","CapPass",22.89,"Trend",-0.00110,-60.45,839,"B-3","Alloy 617","Plate",314626
"Cycle 5","CapPass",22.90,"Trend",-0.00107,-57.48,840,"B-3","Alloy 617","Plate",314626
"Cycle 5","CapPass",22.92,"Trend",-0.00105,-54.47,841,"B-3","Alloy 617","Plate",314626
"Cycle 5","CapPass",22.95,"Trend",-0.00102,-51.01,842,"B-3","Alloy 617","Plate",314626
"Cycle 5","CapPass",22.97,"Trend",-0.00100,-47.93,843,"B-3","Alloy 617","Plate",314626
"Cycle 5","CapPass",23.00,"Trend",-0.00097,-44.34,844,"B-3","Alloy 617","Plate",314626
"Cycle 5","CapPass",23.03,"Trend",-0.00095,-40.93,845,"B-3","Alloy 617","Plate",314626
"Cycle 5","CapPass",23.06,"Trend",-0.00092,-37.59,846,"B-3","Alloy 617","Plate",314626
"Cycle 5","CapPass",23.11,"Trend",-0.00090,-34.01,847,"B-3","Alloy 617","Plate",314626
"Cycle 5","CapPass",23.14,"Trend",-0.00087,-30.49,848,"B-3","Alloy 617","Plate",314626
"Cycle 5","CapPass",23.17,"Trend",-0.00085,-26.77,849,"B-3","Alloy 617","Plate",314626
"Cycle 5","CapPass",23.20,"Trend",-0.00082,-23.21,850,"B-3","Alloy 617","Plate",314626
"Cycle 5","CapPass",23.23,"Trend",-0.00080,-19.37,851,"B-3","Alloy 617","Plate",314626
"Cycle 5","CapPass",23.26,"Trend",-0.00077,-16.16,852,"B-3","Alloy 617","Plate",314626
"Cycle 5","CapPass",23.29,"Trend",-0.00074,-12.64,853,"B-3","Alloy 617","Plate",314626
"Cycle 5","CapPass",23.31,"Trend",-0.00072,-9.06,854,"B-3","Alloy 617","Plate",314626
"Cycle 5","CapPass",23.36,"Trend",-0.00069,-5.05,855,"B-3","Alloy 617","Plate",314626
"Cycle 5","CapPass",23.37,"Trend",-0.00067,-0.88,856,"B-3","Alloy 617","Plate",314626
"Cycle 5","CapPass",23.40,"Trend",-0.00064,1.53,857,"B-3","Alloy 617","Plate",314626
"Cycle 5","CapPass",23.43,"Trend",-0.00062,5.49,858,"B-3","Alloy 617","Plate",314626
"Cycle 5","CapPass",23.47,"Trend",-0.00059,9.40,859,"B-3","Alloy 617","Plate",314626
"Cycle 5","CapPass",23.50,"Trend",-0.00057,12.49,860,"B-3","Alloy 617","Plate",314626
"Cycle 5","CapPass",23.51,"Trend",-0.00054,16.01,861,"B-3","Alloy 617","Plate",314626
"Cycle 5","CapPass",23.54,"Trend",-0.00052,19.62,862,"B-3","Alloy 617","Plate",314626
"Cycle 5","CapPass",23.57,"Trend",-0.00049,22.69,863,"B-3","Alloy 617","Plate",314626
"Cycle 5","CapPass",23.59,"Trend",-0.00046,25.70,864,"B-3","Alloy 617","Plate",314626
"Cycle 5","CapPass",23.62,"Trend",-0.00044,28.70,865,"B-3","Alloy 617","Plate",314626
"Cycle 5","CapPass",23.65,"Trend",-0.00041,31.86,866,"B-3","Alloy 617","Plate",314626
"Cycle 5","CapPass",23.68,"Trend",-0.00039,35.36,867,"B-3","Alloy 617","Plate",314626
"Cycle 5","CapPass",23.70,"Trend",-0.00036,38.06,868,"B-3","Alloy 617","Plate",314626
"Cycle 5","CapPass",23.73,"Trend",-0.00034,40.63,869,"B-3","Alloy 617","Plate",314626
"Cycle 5","CapPass",23.78,"Trend",-0.00031,43.41,870,"B-3","Alloy 617","Plate",314626
"Cycle 5","CapPass",23.78,"Trend",-0.00031,43.55,871,"B-3","Alloy 617","Plate",314626
"Cycle 5","CapPass",23.81,"Trend",-0.00029,46.43,872,"B-3","Alloy 617","Plate",314626
"Cycle 5","CapPass",23.86,"Trend",-0.00026,48.80,873,"B-3","Alloy 617","Plate",314626
"Cycle 10","CapPass",47.53,"Trend",-0.00020,26.46,1805,"B-3","Alloy 617","Plate",314626
"Cycle 10","CapPass",47.54,"Trend",-0.00018,28.40,1806,"B-3","Alloy 617","Plate",314626
"Cycle 10","CapPass",47.57,"Trend",-0.00015,32.73,1807,"B-3","Alloy 617","Plate",314626
"Cycle 10","CapPass",47.61,"Trend",-0.00013,36.19,1808,"B-3","Alloy 617","Plate",314626
"Cycle 10","CapPass",47.64,"Trend",-0.00010,38.44,1809,"B-3","Alloy 617","Plate",314626
"Cycle 10","CapPass",47.65,"Trend",-0.00008,40.84,1810,"B-3","Alloy 617","Plate",314626
"Cycle 10","CapPass",47.68,"Trend",-0.00005,43.60,1811,"B-3","Alloy 617","Plate",314626
"Cycle 10","CapPass",47.73,"Trend",-0.00002,45.81,1812,"B-3","Alloy 617","Plate",314626
"Cycle 10","CapPass",47.78,"Trend",-0.00000,48.74,1813,"B-3","Alloy 617","Plate",314626
"Cycle 10","CapPass",47.79,"Trend",0.00000,50.12,1814,"B-3","Alloy 617","Plate",314626
"Cycle 10","CapPass",47.82,"Trend",0.00003,52.81,1815,"B-3","Alloy 617","Plate",314626
"Cycle 10","CapPass",47.87,"Trend",0.00005,57.19,1816,"B-3","Alloy 617","Plate",314626
"Cycle 10","CapPass",47.90,"Trend",0.00008,59.28,1817,"B-3","Alloy 617","Plate",314626
"Cycle 10","CapPass",47.93,"Trend",0.00010,63.45,1818,"B-3","Alloy 617","Plate",314626
"Cycle 10","CapPass",47.97,"Trend",0.00013,66.96,1819,"B-3","Alloy 617","Plate",314626
"Cycle 10","CapPass",47.98,"Trend",0.00015,69.53,1820,"B-3","Alloy 617","Plate",314626
"Cycle 10","CapPass",48.01,"Trend",0.00018,73.60,1821,"B-3","Alloy 617","Plate",314626
"Cycle 10","CapPass",48.03,"Trend",0.00020,75.78,1822,"B-3","Alloy 617","Plate",314626
"Cycle 10","CapPass",48.06,"Trend",0.00023,79.96,1823,"B-3","Alloy 617","Plate",314626
"Cycle 10","CapPass",48.07,"Trend",0.00026,82.11,1824,"B-3","Alloy 617","Plate",314626
"Cycle 10","CapPass",48.11,"Trend",0.00028,85.95,1825,"B-3","Alloy 617","Plate",314626
"Cycle 10","CapPass",48.14,"Trend",0.00031,89.59,1826,"B-3","Alloy 617","Plate",314626
"Cycle 10","CapPass",48.15,"Trend",0.00033,91.67,1827,"B-3","Alloy 617","Plate",314626
"Cycle 10","CapPass",48.18,"Trend",0.00036,95.32,1828,"B-3","Alloy 617","Plate",314626
"Cycle 10","CapPass",48.20,"Trend",0.00038,97.22,1829,"B-3","Alloy 617","Plate",314626
"Cycle 10","CapPass",48.23,"Trend",0.00041,100.42,1830,"B-3","Alloy 617","Plate",314626
"Cycle 10","CapPass",48.26,"Trend",0.00043,103.36,1831,"B-3","Alloy 617","Plate",314626
"Cycle 10","CapPass",48.28,"Trend",0.00046,105.03,1832,"B-3","Alloy 617","Plate",314626
"Cycle 10","CapPass",48.31,"Trend",0.00048,108.01,1833,"B-3","Alloy 617","Plate",314626
"Cycle 10","CapPass",48.34,"Trend",0.00051,110.92,1834,"B-3","Alloy 617","Plate",314626
"Cycle 10","CapPass",48.37,"Trend",0.00054,113.42,1835,"B-3","Alloy 617","Plate",314626
"Cycle 10","CapPass",48.40,"Trend",0.00056,115.08,1836,"B-3","Alloy 617","Plate",314626
"Cycle 10","CapPass",48.42,"Trend",0.00059,117.69,1837,"B-3","Alloy 617","Plate",314626
"Cycle 10","CapPass",48.45,"Trend",0.00061,120.12,1838,"B-3","Alloy 617","Plate",314626
"Cycle 10","CapPass",48.48,"Trend",0.00064,122.75,1839,"B-3","Alloy 617","Plate",314626
"Cycle 10","CapPass",48.51,"Trend",0.00066,124.94,1840,"B-3","Alloy 617","Plate",314626
"Cycle 10","CapPass",48.54,"Trend",0.00069,127.30,1841,"B-3","Alloy 617","Plate",314626
"Cycle 10","CapPass",48.56,"Trend",0.00071,129.81,1842,"B-3","Alloy 617","Plate",314626
"Cycle 10","CapPass",48.59,"Trend",0.00074,132.12,1843,"B-3","Alloy 617","Plate",314626
"Cycle 10","CapPass",48.62,"Trend",0.00077,134.31,1844,"B-3","Alloy 617","Plate",314626
"Cycle 10","CapPass",48.65,"Trend",0.00079,136.95,1845,"B-3","Alloy 617","Plate",314626
"Cycle 10","CapPass",48.67,"Trend",0.00082,139.15,1846,"B-3","Alloy 617","Plate",314626
"Cycle 10","CapPass",48.70,"Trend",0.00084,141.92,1847,"B-3","Alloy 617","Plate",314626
"Cycle 10","CapPass",48.72,"Trend",0.00087,144.50,1848,"B-3","Alloy 617","Plate",314626
"Cycle 10","CapPass",48.73,"Trend",0.00089,147.41,1849,"B-3","Alloy 617","Plate",314626
"Cycle 10","CapPass",48.75,"Trend",0.00092,149.78,1850,"B-3","Alloy 617","Plate",314626
"Cycle 10","CapPass",48.78,"Trend",0.00094,152.15,1851,"B-3","Alloy 617","Plate",314626
"Cycle 10","CapPass",48.78,"Trend",0.00094,152.45,1852,"B-3","Alloy 617","Plate",314626
"Cycle 10","CapPass",48.79,"Trend",0.00097,154.68,1853,"B-3","Alloy 617","Plate",314626
"Cycle 10","CapPass",48.81,"Trend",0.00099,157.31,1854,"B-3","Alloy 617","Plate",314626
"Cycle 10","CapPass",48.82,"Trend",0.00102,159.81,1855,"B-3","Alloy 617","Plate",314626
"Cycle 10","CapPass",48.84,"Trend",0.00105,161.70,1856,"B-3","Alloy 617","Plate",314626
"Cycle 10","CapPass",48.86,"Trend",0.00107,162.81,1857,"B-3","Alloy 617","Plate",314626
"Cycle 10","CapPass",48.87,"Trend",0.00110,164.03,1858,"B-3","Alloy 617","Plate",314626
"Cycle 10","CapPass",48.87,"Trend",0.00112,164.94,1859,"B-3","Alloy 617","Plate",314626
"Cycle 10","CapPass",48.89,"Trend",0.00115,164.72,1860,"B-3","Alloy 617","Plate",314626
"Cycle 10","CapPass",48.90,"Trend",0.00118,165.70,1861,"B-3","Alloy 617","Plate",314626
"Cycle 10","CapPass",48.90,"Trend",0.00120,166.33,1862,"B-3","Alloy 617","Plate",314626
"Cycle 10","CapPass",48.90,"Trend",0.00123,167.09,1863,"B-3","Alloy 617","Plate",314626
"Cycle 10","CapPass",48.92,"Trend",0.00126,167.76,1864,"B-3","Alloy 617","Plate",314626
"Cycle 10","CapPass",48.92,"Trend",0.00128,168.79,1865,"B-3","Alloy 617","Plate",314626
"Cycle 10","CapPass",48.93,"Trend",0.00131,169.94,1866,"B-3","Alloy 617","Plate",314626
"Cycle 10","CapPass",48.97,"Trend",0.00134,171.02,1867,"B-3","Alloy 617","Plate",314626
"Cycle 10","CapPass",49.00,"Trend",0.00136,171.55,1868,"B-3","Alloy 617","Plate",314626
"Cycle 10","CapPass",49.03,"Trend",0.00139,172.22,1869,"B-3","Alloy 617","Plate",314626
"Cycle 10","CapPass",49.04,"Trend",0.00141,172.63,1870,"B-3","Alloy 617","Plate",314626
"Cycle 10","CapPass",49.09,"Trend",0.00144,171.21,1871,"B-3","Alloy 617","Plate",314626
"Cycle 10","CapPass",49.25,"Trend",0.00141,152.83,1872,"B-3","Alloy 617","Plate",314626
"Cycle 10","CapPass",49.28,"Trend",0.00139,147.17,1873,"B-3","Alloy 617","Plate",314626
"Cycle 10","CapPass",49.31,"Trend",0.00136,141.97,1874,"B-3","Alloy 617","Plate",314626
"Cycle 10","CapPass",49.32,"Trend",0.00134,137.23,1875,"B-3","Alloy 617","Plate",314626
"Cycle 10","CapPass",49.36,"Trend",0.00131,132.69,1876,"B-3","Alloy 617","Plate",314626
"Cycle 10","CapPass",49.37,"Trend",0.00129,128.76,1877,"B-3","Alloy 617","Plate",314626
"Cycle 10","CapPass",49.40,"Trend",0.00126,124.37,1878,"B-3","Alloy 617","Plate",314626
"Cycle 10","CapPass",49.42,"Trend",0.00123,120.82,1879,"B-3","Alloy 617","Plate",314626
"Cycle 10","CapPass",49.43,"Trend",0.00121,116.98,1880,"B-3","Alloy 617","Plate",314626
"Cycle 10","CapPass",49.47,"Trend",0.00118,113.25,1881,"B-3","Alloy 617","Plate",314626
"Cycle 10","CapPass",49.48,"Trend",0.00116,107.89,1882,"B-3","Alloy 617","Plate",314626
"Cycle 10","CapPass",49.51,"Trend",0.00113,103.89,1883,"B-3","Alloy 617","Plate",314626
"Cycle 10","CapPass",49.53,"Trend",0.00110,100.77,1884,"B-3","Alloy 617","Plate",314626
"Cycle 10","CapPass",49.56,"Trend",0.00108,97.16,1885,"B-3","Alloy 617","Plate",314626
"Cycle 10","CapPass",49.57,"Trend",0.00105,93.42,1886,"B-3","Alloy 617","Plate",314626
"Cycle 10","CapPass",49.61,"Trend",0.00103,89.82,1887,"B-3","Alloy 617","Plate",314626
"Cycle 10","CapPass",49.64,"Trend",0.00100,85.86,1888,"B-3","Alloy 617","Plate",314626
"Cycle 10","CapPass",49.67,"Trend",0.00098,82.00,1889,"B-3","Alloy 617","Plate",314626
"Cycle 10","CapPass",49.68,"Trend",0.00095,78.46,1890,"B-3","Alloy 617","Plate",314626
"Cycle 10","CapPass",49.72,"Trend",0.00093,74.88,1891,"B-3","Alloy 617","Plate",314626
"Cycle 10","CapPass",49.75,"Trend",0.00090,70.94,1892,"B-3","Alloy 617","Plate",314626
"Cycle 10","CapPass",49.78,"Trend",0.00088,67.92,1893,"B-3","Alloy 617","Plate",314626
"Cycle 10","CapPass",49.78,"Trend",0.00087,67.64,1894,"B-3","Alloy 617","Plate",314626
"Cycle 10","CapPass",49.81,"Trend",0.00085,64.06,1895,"B-3","Alloy 617","Plate",314626
"Cycle 10","CapPass",49.82,"Trend",0.00082,60.50,1896,"B-3","Alloy 617","Plate",314626
"Cycle 10","CapPass",49.87,"Trend",0.00080,55.70,1897,"B-3","Alloy 617","Plate",314626
"Cycle 10","CapPass",49.90,"Trend",0.00077,52.15,1898,"B-3","Alloy 617","Plate",314626
"Cycle 10","CapPass",49.93,"Trend",0.00075,47.72,1899,"B-3","Alloy 617","Plate",314626
"Cycle 10","CapPass",49.95,"Trend",0.00072,45.19,1900,"B-3","Alloy 617","Plate",314626
"Cycle 10","CapPass",49.97,"Trend",0.00070,42.76,1901,"B-3","Alloy 617","Plate",314626
"Cycle 10","CapPass",50.00,"Trend",0.00067,40.09,1902,"B-3","Alloy 617","Plate",314626
"Cycle 10","CapPass",50.03,"Trend",0.00064,35.14,1903,"B-3","Alloy 617","Plate",314626
"Cycle 10","CapPass",50.06,"Trend",0.00062,32.77,1904,"B-3","Alloy 617","Plate",314626
"Cycle 10","CapPass",50.07,"Trend",0.00059,30.10,1905,"B-3","Alloy 617","Plate",314626
"Cycle 10","CapPass",50.11,"Trend",0.00057,26.46,1906,"B-3","Alloy 617","Plate",314626
"Cycle 10","CapPass",50.14,"Trend",0.00054,22.50,1907,"B-3","Alloy 617","Plate",314626
"Cycle 10","CapPass",50.17,"Trend",0.00052,18.97,1908,"B-3","Alloy 617","Plate",314626
"Cycle 10","CapPass",50.20,"Trend",0.00049,15.86,1909,"B-3","Alloy 617","Plate",314626
"Cycle 10","CapPass",50.25,"Trend",0.00047,10.97,1910,"B-3","Alloy 617","Plate",314626
"Cycle 10","CapPass",50.26,"Trend",0.00044,8.79,1911,"B-3","Alloy 617","Plate",314626
"Cycle 10","CapPass",50.28,"Trend",0.00041,5.89,1912,"B-3","Alloy 617","Plate",314626
"Cycle 10","CapPass",50.31,"Trend",0.00039,3.14,1913,"B-3","Alloy 617","Plate",314626
"Cycle 10","CapPass",50.36,"Trend",0.00036,-2.73,1914,"B-3","Alloy 617","Plate",314626
"Cycle 10","CapPass",50.37,"Trend",0.00034,-5.59,1915,"B-3","Alloy 617","Plate",314626
"Cycle 10","CapPass",50.39,"Trend",0.00031,-7.60,1916,"B-3","Alloy 617","Plate",314626
"Cycle 10","CapPass",50.42,"Trend",0.00029,-10.17,1917,"B-3","Alloy 617","Plate",314626
"Cycle 10","CapPass",50.45,"Trend",0.00026,-13.39,1918,"B-3","Alloy 617","Plate",314626
"Cycle 10","CapPass",50.50,"Trend",0.00024,-17.40,1919,"B-3","Alloy 617","Plate",314626
"Cycle 10","CapPass",50.53,"Trend",0.00021,-20.33,1920,"B-3","Alloy 617","Plate",314626
"Cycle 10","CapPass",50.56,"Trend",0.00019,-22.05,1921,"B-3","Alloy 617","Plate",314626
"Cycle 10","CapPass",50.61,"Trend",0.00016,-24.08,1922,"B-3","Alloy 617","Plate",314626
"Cycle 10","CapPass",50.68,"Trend",0.00013,-29.32,1923,"B-3","Alloy 617","Plate",314626
"Cycle 10","CapPass",50.73,"Trend",0.00011,-33.51,1924,"B-3","Alloy 617","Plate",314626
"Cycle 10","CapPass",50.75,"Trend",0.00008,-37.42,1925,"B-3","Alloy 617","Plate",314626
"Cycle 10","CapPass",50.76,"Trend",0.00006,-39.47,1926,"B-3","Alloy 617","Plate",314626
"Cycle 10","CapPass",50.78,"Trend",0.00005,-40.56,1927,"B-3","Alloy 617","Plate",314626
"Cycle 10","CapPass",50.79,"Trend",0.00003,-44.03,1928,"B-3","Alloy 617","Plate",314626
"Cycle 10","CapPass",50.81,"Trend",0.00001,-46.86,1929,"B-3","Alloy 617","Plate",314626
"Cycle 10","CapPass",50.82,"Trend",-0.00002,-49.95,1930,"B-3","Alloy 617","Plate",314626
"Cycle 10","CapPass",50.84,"Trend",-0.00004,-52.65,1931,"B-3","Alloy 617","Plate",314626
"Cycle 10","CapPass",50.87,"Trend",-0.00007,-55.59,1932,"B-3","Alloy 617","Plate",314626
"Cycle 10","CapPass",50.89,"Trend",-0.00009,-58.40,1933,"B-3","Alloy 617","Plate",314626
"Cycle 10","CapPass",50.92,"Trend",-0.00012,-61.19,1934,"B-3","Alloy 617","Plate",314626
"Cycle 10","CapPass",50.93,"Trend",-0.00015,-64.07,1935,"B-3","Alloy 617","Plate",314626
"Cycle 10","CapPass",50.97,"Trend",-0.00017,-66.76,1936,"B-3","Alloy 617","Plate",314626
"Cycle 10","CapPass",51.00,"Trend",-0.00020,-69.54,1937,"B-3","Alloy 617","Plate",314626
"Cycle 10","CapPass",51.03,"Trend",-0.00022,-71.94,1938,"B-3","Alloy 617","Plate",314626
"Cycle 10","CapPass",51.06,"Trend",-0.00025,-74.61,1939,"B-3","Alloy 617","Plate",314626
"Cycle 10","CapPass",51.09,"Trend",-0.00027,-77.30,1940,"B-3","Alloy 617","Plate",314626
"Cycle 10","CapPass",51.12,"Trend",-0.00030,-79.62,1941,"B-3","Alloy 617","Plate",314626
"Cycle 10","CapPass",51.15,"Trend",-0.00032,-82.63,1942,"B-3","Alloy 617","Plate",314626
"Cycle 10","CapPass",51.18,"Trend",-0.00035,-85.13,1943,"B-3","Alloy 617","Plate",314626
"Cycle 10","CapPass",51.22,"Trend",-0.00038,-88.09,1944,"B-3","Alloy 617","Plate",314626
"Cycle 10","CapPass",51.25,"Trend",-0.00040,-90.73,1945,"B-3","Alloy 617","Plate",314626
"Cycle 10","CapPass",51.28,"Trend",-0.00043,-93.67,1946,"B-3","Alloy 617","Plate",314626
"Cycle 10","CapPass",51.31,"Trend",-0.00045,-96.13,1947,"B-3","Alloy 617","Plate",314626
"Cycle 10","CapPass",51.34,"Trend",-0.00048,-99.14,1948,"B-3","Alloy 617","Plate",314626
"Cycle 10","CapPass",51.36,"Trend",-0.00050,-102.2,1949,"B-3","Alloy 617","Plate",314626
"Cycle 10","CapPass",51.39,"Trend",-0.00053,-105.1,1950,"B-3","Alloy 617","Plate",314626
"Cycle 10","CapPass",51.42,"Trend",-0.00055,-108.3,1951,"B-3","Alloy 617","Plate",314626
"Cycle 10","CapPass",51.43,"Trend",-0.00058,-111.1,1952,"B-3","Alloy 617","Plate",314626
"Cycle 10","CapPass",51.45,"Trend",-0.00060,-114.4,1953,"B-3","Alloy 617","Plate",314626
"Cycle 10","CapPass",51.47,"Trend",-0.00063,-117.6,1954,"B-3","Alloy 617","Plate",314626
"Cycle 10","CapPass",51.50,"Trend",-0.00065,-120.3,1955,"B-3","Alloy 617","Plate",314626
"Cycle 10","CapPass",51.51,"Trend",-0.00068,-123.2,1956,"B-3","Alloy 617","Plate",314626
"Cycle 10","CapPass",51.53,"Trend",-0.00071,-126.0,1957,"B-3","Alloy 617","Plate",314626
"Cycle 10","CapPass",51.54,"Trend",-0.00073,-128.8,1958,"B-3","Alloy 617","Plate",314626
"Cycle 10","CapPass",51.56,"Trend",-0.00076,-131.6,1959,"B-3","Alloy 617","Plate",314626
"Cycle 10","CapPass",51.57,"Trend",-0.00078,-134.2,1960,"B-3","Alloy 617","Plate",314626
"Cycle 10","CapPass",51.59,"Trend",-0.00081,-136.5,1961,"B-3","Alloy 617","Plate",314626
"Cycle 10","CapPass",51.61,"Trend",-0.00083,-139.1,1962,"B-3","Alloy 617","Plate",314626
"Cycle 10","CapPass",51.62,"Trend",-0.00086,-141.6,1963,"B-3","Alloy 617","Plate",314626
"Cycle 10","CapPass",51.64,"Trend",-0.00088,-143.9,1964,"B-3","Alloy 617","Plate",314626
"Cycle 10","CapPass",51.65,"Trend",-0.00091,-146.3,1965,"B-3","Alloy 617","Plate",314626
"Cycle 10","CapPass",51.67,"Trend",-0.00094,-148.5,1966,"B-3","Alloy 617","Plate",314626
"Cycle 10","CapPass",51.68,"Trend",-0.00096,-149.7,1967,"B-3","Alloy 617","Plate",314626
"Cycle 10","CapPass",51.70,"Trend",-0.00099,-151.4,1968,"B-3","Alloy 617","Plate",314626
"Cycle 10","CapPass",51.72,"Trend",-0.00101,-153.2,1969,"B-3","Alloy 617","Plate",314626
"Cycle 10","CapPass",51.73,"Trend",-0.00104,-154.5,1970,"B-3","Alloy 617","Plate",314626
"Cycle 10","CapPass",51.75,"Trend",-0.00107,-155.1,1971,"B-3","Alloy 617","Plate",314626
"Cycle 10","CapPass",51.75,"Trend",-0.00109,-156.0,1972,"B-3","Alloy 617","Plate",314626
"Cycle 10","CapPass",51.76,"Trend",-0.00112,-157.1,1973,"B-3","Alloy 617","Plate",314626
"Cycle 10","CapPass",51.78,"Trend",-0.00115,-157.9,1974,"B-3","Alloy 617","Plate",314626
"Cycle 10","CapPass",51.78,"Trend",-0.00115,-157.8,1975,"B-3","Alloy 617","Plate",314626
"Cycle 10","CapPass",51.79,"Trend",-0.00117,-158.9,1976,"B-3","Alloy 617","Plate",314626
"Cycle 10","CapPass",51.81,"Trend",-0.00120,-160.1,1977,"B-3","Alloy 617","Plate",314626
"Cycle 10","CapPass",51.82,"Trend",-0.00123,-161.2,1978,"B-3","Alloy 617","Plate",314626
"Cycle 10","CapPass",51.86,"Trend",-0.00125,-161.7,1979,"B-3","Alloy 617","Plate",314626
"Cycle 10","CapPass",51.89,"Trend",-0.00128,-162.4,1980,"B-3","Alloy 617","Plate",314626
"Cycle 10","CapPass",51.92,"Trend",-0.00130,-163.1,1981,"B-3","Alloy 617","Plate",314626
"Cycle 10","CapPass",51.95,"Trend",-0.00133,-163.7,1982,"B-3","Alloy 617","Plate",314626
"Cycle 10","CapPass",52.00,"Trend",-0.00135,-164.5,1983,"B-3","Alloy 617","Plate",314626
"Cycle 10","CapPass",52.03,"Trend",-0.00138,-165.7,1984,"B-3","Alloy 617","Plate",314626
"Cycle 10","CapPass",52.06,"Trend",-0.00140,-166.2,1985,"B-3","Alloy 617","Plate",314626
"Cycle 10","CapPass",52.09,"Trend",-0.00143,-166.1,1986,"B-3","Alloy 617","Plate",314626
"Cycle 10","CapPass",52.15,"Trend",-0.00145,-162.4,1987,"B-3","Alloy 617","Plate",314626
"Cycle 10","CapPass",52.23,"Trend",-0.00143,-150.5,1988,"B-3","Alloy 617","Plate",314626
"Cycle 10","CapPass",52.26,"Trend",-0.00140,-144.8,1989,"B-3","Alloy 617","Plate",314626
"Cycle 10","CapPass",52.28,"Trend",-0.00138,-139.5,1990,"B-3","Alloy 617","Plate",314626
"Cycle 10","CapPass",52.31,"Trend",-0.00135,-134.7,1991,"B-3","Alloy 617","Plate",314626
"Cycle 10","CapPass",52.32,"Trend",-0.00133,-130.1,1992,"B-3","Alloy 617","Plate",314626
"Cycle 10","CapPass",52.36,"Trend",-0.00130,-125.1,1993,"B-3","Alloy 617","Plate",314626
"Cycle 10","CapPass",52.37,"Trend",-0.00127,-121.6,1994,"B-3","Alloy 617","Plate",314626
"Cycle 10","CapPass",52.39,"Trend",-0.00125,-117.9,1995,"B-3","Alloy 617","Plate",314626
"Cycle 10","CapPass",52.40,"Trend",-0.00122,-113.7,1996,"B-3","Alloy 617","Plate",314626
"Cycle 10","CapPass",52.43,"Trend",-0.00120,-109.8,1997,"B-3","Alloy 617","Plate",314626
"Cycle 10","CapPass",52.45,"Trend",-0.00117,-105.7,1998,"B-3","Alloy 617","Plate",314626
"Cycle 10","CapPass",52.48,"Trend",-0.00114,-101.0,1999,"B-3","Alloy 617","Plate",314626
"Cycle 10","CapPass",52.50,"Trend",-0.00112,-98.17,2000,"B-3","Alloy 617","Plate",314626
"Cycle 10","CapPass",52.51,"Trend",-0.00109,-94.94,2001,"B-3","Alloy 617","Plate",314626
"Cycle 10","CapPass",52.54,"Trend",-0.00107,-90.56,2002,"B-3","Alloy 617","Plate",314626
"Cycle 10","CapPass",52.57,"Trend",-0.00104,-87.06,2003,"B-3","Alloy 617","Plate",314626
"Cycle 10","CapPass",52.59,"Trend",-0.00102,-83.42,2004,"B-3","Alloy 617","Plate",314626
"Cycle 10","CapPass",52.62,"Trend",-0.00099,-78.74,2005,"B-3","Alloy 617","Plate",314626
"Cycle 10","CapPass",52.65,"Trend",-0.00097,-75.23,2006,"B-3","Alloy 617","Plate",314626
"Cycle 10","CapPass",52.68,"Trend",-0.00094,-71.87,2007,"B-3","Alloy 617","Plate",314626
"Cycle 10","CapPass",52.70,"Trend",-0.00092,-67.86,2008,"B-3","Alloy 617","Plate",314626
"Cycle 10","CapPass",52.73,"Trend",-0.00089,-64.00,2009,"B-3","Alloy 617","Plate",314626
"Cycle 10","CapPass",52.76,"Trend",-0.00086,-60.62,2010,"B-3","Alloy 617","Plate",314626
"Cycle 10","CapPass",52.78,"Trend",-0.00086,-59.14,2011,"B-3","Alloy 617","Plate",314626
"Cycle 10","CapPass",52.79,"Trend",-0.00084,-56.49,2012,"B-3","Alloy 617","Plate",314626
"Cycle 10","CapPass",52.82,"Trend",-0.00081,-52.55,2013,"B-3","Alloy 617","Plate",314626
"Cycle 10","CapPass",52.86,"Trend",-0.00079,-49.08,2014,"B-3","Alloy 617","Plate",314626
"Cycle 10","CapPass",52.87,"Trend",-0.00076,-45.84,2015,"B-3","Alloy 617","Plate",314626
"Cycle 10","CapPass",52.90,"Trend",-0.00074,-42.46,2016,"B-3","Alloy 617","Plate",314626
"Cycle 10","CapPass",52.93,"Trend",-0.00071,-38.94,2017,"B-3","Alloy 617","Plate",314626
"Cycle 10","CapPass",52.97,"Trend",-0.00069,-35.13,2018,"B-3","Alloy 617","Plate",314626
"Cycle 10","CapPass",53.00,"Trend",-0.00066,-30.43,2019,"B-3","Alloy 617","Plate",314626
"Cycle 10","CapPass",53.01,"Trend",-0.00063,-27.64,2020,"B-3","Alloy 617","Plate",314626
"Cycle 10","CapPass",53.04,"Trend",-0.00061,-24.48,2021,"B-3","Alloy 617","Plate",314626
"Cycle 10","CapPass",53.07,"Trend",-0.00058,-20.93,2022,"B-3","Alloy 617","Plate",314626
"Cycle 10","CapPass",53.09,"Trend",-0.00056,-17.99,2023,"B-3","Alloy 617","Plate",314626
"Cycle 10","CapPass",53.12,"Trend",-0.00053,-15.20,2024,"B-3","Alloy 617","Plate",314626
"Cycle 10","CapPass",53.14,"Trend",-0.00051,-12.46,2025,"B-3","Alloy 617","Plate",314626
"Cycle 10","CapPass",53.17,"Trend",-0.00048,-8.99,2026,"B-3","Alloy 617","Plate",314626
"Cycle 10","CapPass",53.20,"Trend",-0.00046,-6.34,2027,"B-3","Alloy 617","Plate",314626
"Cycle 10","CapPass",53.22,"Trend",-0.00043,-3.11,2028,"B-3","Alloy 617","Plate",314626
"Cycle 10","CapPass",53.25,"Trend",-0.00041,0.04,2029,"B-3","Alloy 617","Plate",314626
"Cycle 10","CapPass",53.28,"Trend",-0.00038,3.24,2030,"B-3","Alloy 617","Plate",314626
"Cycle 10","CapPass",53.31,"Trend",-0.00036,6.52,2031,"B-3","Alloy 617","Plate",314626
"Cycle 10","CapPass",53.34,"Trend",-0.00033,9.45,2032,"B-3","Alloy 617","Plate",314626
"Cycle 10","CapPass",53.37,"Trend",-0.00031,12.71,2033,"B-3","Alloy 617","Plate",314626
"Cycle 10","CapPass",53.39,"Trend",-0.00028,15.49,2034,"B-3","Alloy 617","Plate",314626
"Cycle 10","CapPass",53.42,"Trend",-0.00025,18.89,2035,"B-3","Alloy 617","Plate",314626
"Cycle 10","CapPass",53.45,"Trend",-0.00023,22.04,2036,"B-3","Alloy 617","Plate",314626
"Cycle 10","CapPass",53.48,"Trend",-0.00020,24.83,2037,"B-3","Alloy 617","Plate",314626
"Cycle 19-20","CapPass",102.75,"Trend",0.00131,167.61,4004,"B-3","Alloy 617","Plate",314626
"Cycle 19-20","CapPass",102.76,"Trend",0.00134,167.14,4005,"B-3","Alloy 617","Plate",314626
"Cycle 19-20","CapPass",102.78,"Trend",0.00136,167.72,4006,"B-3","Alloy 617","Plate",314626
"Cycle 19-20","CapPass",102.78,"Trend",0.00137,167.90,4007,"B-3","Alloy 617","Plate",314626
"Cycle 19-20","CapPass",102.79,"Trend",0.00139,168.31,4008,"B-3","Alloy 617","Plate",314626
"Cycle 19-20","CapPass",102.81,"Trend",0.00142,169.00,4009,"B-3","Alloy 617","Plate",314626
"Cycle 19-20","CapPass",102.82,"Trend",0.00144,168.67,4010,"B-3","Alloy 617","Plate",314626
"Cycle 19-20","CapPass",102.87,"Trend",0.00147,166.42,4011,"B-3","Alloy 617","Plate",314626
"Cycle 19-20","CapPass",102.98,"Trend",0.00144,148.56,4012,"B-3","Alloy 617","Plate",314626
"Cycle 19-20","CapPass",103.01,"Trend",0.00142,142.94,4013,"B-3","Alloy 617","Plate",314626
"Cycle 19-20","CapPass",103.03,"Trend",0.00139,137.94,4014,"B-3","Alloy 617","Plate",314626
"Cycle 19-20","CapPass",103.04,"Trend",0.00137,133.34,4015,"B-3","Alloy 617","Plate",314626
"Cycle 19-20","CapPass",103.07,"Trend",0.00134,128.57,4016,"B-3","Alloy 617","Plate",314626
"Cycle 19-20","CapPass",103.09,"Trend",0.00131,124.59,4017,"B-3","Alloy 617","Plate",314626
"Cycle 19-20","CapPass",103.11,"Trend",0.00129,120.32,4018,"B-3","Alloy 617","Plate",314626
"Cycle 19-20","CapPass",103.12,"Trend",0.00126,116.60,4019,"B-3","Alloy 617","Plate",314626
"Cycle 19-20","CapPass",103.15,"Trend",0.00124,112.35,4020,"B-3","Alloy 617","Plate",314626
"Cycle 19-20","CapPass",103.17,"Trend",0.00121,108.35,4021,"B-3","Alloy 617","Plate",314626
"Cycle 19-20","CapPass",103.18,"Trend",0.00119,104.59,4022,"B-3","Alloy 617","Plate",314626
"Cycle 19-20","CapPass",103.22,"Trend",0.00116,100.86,4023,"B-3","Alloy 617","Plate",314626
"Cycle 19-20","CapPass",103.23,"Trend",0.00114,97.17,4024,"B-3","Alloy 617","Plate",314626
"Cycle 19-20","CapPass",103.25,"Trend",0.00111,93.17,4025,"B-3","Alloy 617","Plate",314626
"Cycle 19-20","CapPass",103.28,"Trend",0.00108,89.53,4026,"B-3","Alloy 617","Plate",314626
"Cycle 19-20","CapPass",103.31,"Trend",0.00106,85.41,4027,"B-3","Alloy 617","Plate",314626
"Cycle 19-20","CapPass",103.32,"Trend",0.00103,81.84,4028,"B-3","Alloy 617","Plate",314626
"Cycle 19-20","CapPass",103.36,"Trend",0.00101,77.81,4029,"B-3","Alloy 617","Plate",314626
"Cycle 19-20","CapPass",103.39,"Trend",0.00098,73.98,4030,"B-3","Alloy 617","Plate",314626
"Cycle 19-20","CapPass",103.42,"Trend",0.00096,69.81,4031,"B-3","Alloy 617","Plate",314626
"Cycle 19-20","CapPass",103.45,"Trend",0.00093,66.27,4032,"B-3","Alloy 617","Plate",314626
"Cycle 19-20","CapPass",103.48,"Trend",0.00091,62.19,4033,"B-3","Alloy 617","Plate",314626
"Cycle 19-20","CapPass",103.51,"Trend",0.00088,58.36,4034,"B-3","Alloy 617","Plate",314626
"Cycle 19-20","CapPass",103.53,"Trend",0.00085,54.29,4035,"B-3","Alloy 617","Plate",314626
"Cycle 19-20","CapPass",103.56,"Trend",0.00083,51.11,4036,"B-3","Alloy 617","Plate",314626
"Cycle 19-20","CapPass",103.59,"Trend",0.00080,47.04,4037,"B-3","Alloy 617","Plate",314626
"Cycle 19-20","CapPass",103.62,"Trend",0.00078,43.24,4038,"B-3","Alloy 617","Plate",314626
"Cycle 19-20","CapPass",103.65,"Trend",0.00075,40.11,4039,"B-3","Alloy 617","Plate",314626
"Cycle 19-20","CapPass",103.67,"Trend",0.00073,36.92,4040,"B-3","Alloy 617","Plate",314626
"Cycle 19-20","CapPass",103.70,"Trend",0.00070,32.86,4041,"B-3","Alloy 617","Plate",314626
"Cycle 19-20","CapPass",103.73,"Trend",0.00068,28.87,4042,"B-3","Alloy 617","Plate",314626
"Cycle 19-20","CapPass",103.76,"Trend",0.00065,24.73,4043,"B-3","Alloy 617","Plate",314626
"Cycle 19-20","CapPass",103.78,"Trend",0.00065,24.37,4044,"B-3","Alloy 617","Plate",314626
"Cycle 19-20","CapPass",103.79,"Trend",0.00062,22.49,4045,"B-3","Alloy 617","Plate",314626
"Cycle 19-20","CapPass",103.82,"Trend",0.00060,18.59,4046,"B-3","Alloy 617","Plate",314626
"Cycle 19-20","CapPass",103.84,"Trend",0.00057,15.57,4047,"B-3","Alloy 617","Plate",314626
"Cycle 19-20","CapPass",103.87,"Trend",0.00055,12.03,4048,"B-3","Alloy 617","Plate",314626
"Cycle 19-20","CapPass",103.90,"Trend",0.00052,8.79,4049,"B-3","Alloy 617","Plate",314626
"Cycle 19-20","CapPass",103.93,"Trend",0.00050,5.62,4050,"B-3","Alloy 617","Plate",314626
"Cycle 19-20","CapPass",103.95,"Trend",0.00047,2.14,4051,"B-3","Alloy 617","Plate",314626
"Cycle 19-20","CapPass",103.98,"Trend",0.00045,-0.75,4052,"B-3","Alloy 617","Plate",314626
"Cycle 19-20","CapPass",104.01,"Trend",0.00042,-4.42,4053,"B-3","Alloy 617","Plate",314626
"Cycle 19-20","CapPass",104.04,"Trend",0.00040,-7.59,4054,"B-3","Alloy 617","Plate",314626
"Cycle 19-20","CapPass",104.07,"Trend",0.00037,-11.15,4055,"B-3","Alloy 617","Plate",314626
"Cycle 19-20","CapPass",104.09,"Trend",0.00034,-14.04,4056,"B-3","Alloy 617","Plate",314626
"Cycle 19-20","CapPass",104.12,"Trend",0.00032,-17.08,4057,"B-3","Alloy 617","Plate",314626
"Cycle 19-20","CapPass",104.15,"Trend",0.00029,-19.09,4058,"B-3","Alloy 617","Plate",314626
"Cycle 19-20","CapPass",104.20,"Trend",0.00027,-21.37,4059,"B-3","Alloy 617","Plate",314626
"Cycle 19-20","CapPass",104.25,"Trend",0.00024,-24.11,4060,"B-3","Alloy 617","Plate",314626
"Cycle 19-20","CapPass",104.31,"Trend",0.00022,-26.85,4061,"B-3","Alloy 617","Plate",314626
"Cycle 19-20","CapPass",104.36,"Trend",0.00019,-31.34,4062,"B-3","Alloy 617","Plate",314626
"Cycle 19-20","CapPass",104.39,"Trend",0.00017,-35.85,4063,"B-3","Alloy 617","Plate",314626
"Cycle 19-20","CapPass",104.40,"Trend",0.00014,-38.65,4064,"B-3","Alloy 617","Plate",314626
"Cycle 19-20","CapPass",104.43,"Trend",0.00012,-42.40,4065,"B-3","Alloy 617","Plate",314626
"Cycle 19-20","CapPass",104.45,"Trend",0.00009,-46.01,4066,"B-3","Alloy 617","Plate",314626
"Cycle 19-20","CapPass",104.47,"Trend",0.00006,-48.60,4067,"B-3","Alloy 617","Plate",314626
"Cycle 19-20","CapPass",104.50,"Trend",0.00004,-52.34,4068,"B-3","Alloy 617","Plate",314626
"Cycle 19-20","CapPass",104.51,"Trend",0.00001,-55.63,4069,"B-3","Alloy 617","Plate",314626
"Cycle 19-20","CapPass",104.53,"Trend",-0.00001,-57.48,4070,"B-3","Alloy 617","Plate",314626
"Cycle 19-20","CapPass",104.56,"Trend",-0.00004,-60.93,4071,"B-3","Alloy 617","Plate",314626
"Cycle 19-20","CapPass",104.57,"Trend",-0.00006,-63.79,4072,"B-3","Alloy 617","Plate",314626
"Cycle 19-20","CapPass",104.61,"Trend",-0.00009,-65.85,4073,"B-3","Alloy 617","Plate",314626
"Cycle 19-20","CapPass",104.64,"Trend",-0.00011,-68.76,4074,"B-3","Alloy 617","Plate",314626
"Cycle 19-20","CapPass",104.67,"Trend",-0.00014,-71.68,4075,"B-3","Alloy 617","Plate",314626
"Cycle 19-20","CapPass",104.70,"Trend",-0.00017,-74.26,4076,"B-3","Alloy 617","Plate",314626
"Cycle 19-20","CapPass",104.73,"Trend",-0.00019,-76.54,4077,"B-3","Alloy 617","Plate",314626
"Cycle 19-20","CapPass",104.76,"Trend",-0.00022,-79.43,4078,"B-3","Alloy 617","Plate",314626
"Cycle 19-20","CapPass",104.78,"Trend",-0.00023,-80.91,4079,"B-3","Alloy 617","Plate",314626
"Cycle 19-20","CapPass",104.79,"Trend",-0.00024,-82.11,4080,"B-3","Alloy 617","Plate",314626
"Cycle 19-20","CapPass",104.82,"Trend",-0.00027,-84.97,4081,"B-3","Alloy 617","Plate",314626
"Cycle 19-20","CapPass",104.86,"Trend",-0.00029,-87.61,4082,"B-3","Alloy 617","Plate",314626
"Cycle 19-20","CapPass",104.89,"Trend",-0.00032,-90.28,4083,"B-3","Alloy 617","Plate",314626
"Cycle 19-20","CapPass",104.90,"Trend",-0.00034,-92.69,4084,"B-3","Alloy 617","Plate",314626
"Cycle 19-20","CapPass",104.93,"Trend",-0.00037,-95.53,4085,"B-3","Alloy 617","Plate",314626
"Cycle 19-20","CapPass",104.97,"Trend",-0.00039,-98.00,4086,"B-3","Alloy 617","Plate",314626
"Cycle 19-20","CapPass",105.00,"Trend",-0.00042,-101.1,4087,"B-3","Alloy 617","Plate",314626
"Cycle 19-20","CapPass",105.03,"Trend",-0.00045,-103.7,4088,"B-3","Alloy 617","Plate",314626
"Cycle 19-20","CapPass",105.04,"Trend",-0.00047,-106.6,4089,"B-3","Alloy 617","Plate",314626
"Cycle 19-20","CapPass",105.06,"Trend",-0.00050,-109.8,4090,"B-3","Alloy 617","Plate",314626
"Cycle 19-20","CapPass",105.09,"Trend",-0.00052,-112.9,4091,"B-3","Alloy 617","Plate",314626
"Cycle 19-20","CapPass",105.11,"Trend",-0.00055,-115.5,4092,"B-3","Alloy 617","Plate",314626
"Cycle 19-20","CapPass",105.12,"Trend",-0.00057,-118.9,4093,"B-3","Alloy 617","Plate",314626
"Cycle 19-20","CapPass",105.14,"Trend",-0.00060,-121.6,4094,"B-3","Alloy 617","Plate",314626
"Cycle 19-20","CapPass",105.15,"Trend",-0.00063,-124.2,4095,"B-3","Alloy 617","Plate",314626
"Cycle 19-20","CapPass",105.17,"Trend",-0.00065,-126.9,4096,"B-3","Alloy 617","Plate",314626
"Cycle 19-20","CapPass",105.20,"Trend",-0.00068,-130.2,4097,"B-3","Alloy 617","Plate",314626
"Cycle 19-20","CapPass",105.22,"Trend",-0.00070,-132.8,4098,"B-3","Alloy 617","Plate",314626
"Cycle 19-20","CapPass",105.23,"Trend",-0.00073,-135.5,4099,"B-3","Alloy 617","Plate",314626
"Cycle 19-20","CapPass",105.25,"Trend",-0.00076,-138.0,4100,"B-3","Alloy 617","Plate",314626
"Cycle 19-20","CapPass",105.26,"Trend",-0.00078,-140.6,4101,"B-3","Alloy 617","Plate",314626
"Cycle 19-20","CapPass",105.28,"Trend",-0.00081,-143.0,4102,"B-3","Alloy 617","Plate",314626
"Cycle 19-20","CapPass",105.29,"Trend",-0.00083,-144.8,4103,"B-3","Alloy 617","Plate",314626
"Cycle 19-20","CapPass",105.31,"Trend",-0.00086,-147.1,4104,"B-3","Alloy 617","Plate",314626
"Cycle 19-20","CapPass",105.32,"Trend",-0.00089,-149.7,4105,"B-3","Alloy 617","Plate",314626
"Cycle 19-20","CapPass",105.34,"Trend",-0.00091,-151.8,4106,"B-3","Alloy 617","Plate",314626
"Cycle 19-20","CapPass",105.37,"Trend",-0.00094,-153.6,4107,"B-3","Alloy 617","Plate",314626
"Cycle 19-20","CapPass",105.39,"Trend",-0.00096,-155.2,4108,"B-3","Alloy 617","Plate",314626
"Cycle 19-20","CapPass",105.40,"Trend",-0.00099,-156.5,4109,"B-3","Alloy 617","Plate",314626
"Cycle 19-20","CapPass",105.42,"Trend",-0.00101,-157.9,4110,"B-3","Alloy 617","Plate",314626
"Cycle 19-20","CapPass",105.43,"Trend",-0.00104,-159.1,4111,"B-3","Alloy 617","Plate",314626
"Cycle 19-20","CapPass",105.45,"Trend",-0.00106,-161.0,4112,"B-3","Alloy 617","Plate",314626
"Cycle 19-20","CapPass",105.47,"Trend",-0.00109,-162.4,4113,"B-3","Alloy 617","Plate",314626
"Cycle 19-20","CapPass",105.50,"Trend",-0.00112,-163.7,4114,"B-3","Alloy 617","Plate",314626
"Cycle 19-20","CapPass",105.51,"Trend",-0.00114,-165.1,4115,"B-3","Alloy 617","Plate",314626
"Cycle 19-20","CapPass",105.53,"Trend",-0.00117,-166.4,4116,"B-3","Alloy 617","Plate",314626
"Cycle 19-20","CapPass",105.56,"Trend",-0.00119,-167.4,4117,"B-3","Alloy 617","Plate",314626
"Cycle 19-20","CapPass",105.57,"Trend",-0.00122,-168.5,4118,"B-3","Alloy 617","Plate",314626
"Cycle 19-20","CapPass",105.61,"Trend",-0.00124,-169.5,4119,"B-3","Alloy 617","Plate",314626
"Cycle 19-20","CapPass",105.62,"Trend",-0.00127,-166.3,4120,"B-3","Alloy 617","Plate",314626
"Cycle 19-20","CapPass",105.64,"Trend",-0.00130,-166.8,4121,"B-3","Alloy 617","Plate",314626
"Cycle 19-20","CapPass",105.64,"Trend",-0.00132,-166.9,4122,"B-3","Alloy 617","Plate",314626
"Cycle 19-20","CapPass",105.64,"Trend",-0.00135,-167.0,4123,"B-3","Alloy 617","Plate",314626
"Cycle 19-20","CapPass",105.65,"Trend",-0.00138,-167.0,4124,"B-3","Alloy 617","Plate",314626
"Cycle 19-20","CapPass",105.65,"Trend",-0.00140,-167.5,4125,"B-3","Alloy 617","Plate",314626
"Cycle 19-20","CapPass",105.67,"Trend",-0.00143,-167.5,4126,"B-3","Alloy 617","Plate",314626
"Cycle 19-20","CapPass",105.67,"Trend",-0.00146,-167.4,4127,"B-3","Alloy 617","Plate",314626
"Cycle 19-20","CapPass",105.70,"Trend",-0.00148,-167.4,4128,"B-3","Alloy 617","Plate",314626
"Cycle 19-20","CapPass",105.73,"Trend",-0.00151,-166.3,4129,"B-3","Alloy 617","Plate",314626
"Cycle 19-20","CapPass",105.78,"Trend",-0.00151,-163.5,4130,"B-3","Alloy 617","Plate",314626
"Cycle 19-20","CapPass",105.92,"Trend",-0.00148,-141.3,4131,"B-3","Alloy 617","Plate",314626
"Cycle 19-20","CapPass",105.93,"Trend",-0.00146,-136.4,4132,"B-3","Alloy 617","Plate",314626
"Cycle 19-20","CapPass",105.97,"Trend",-0.00143,-132.5,4133,"B-3","Alloy 617","Plate",314626
"Cycle 19-20","CapPass",106.00,"Trend",-0.00141,-126.6,4134,"B-3","Alloy 617","Plate",314626
"Cycle 19-20","CapPass",106.01,"Trend",-0.00138,-121.7,4135,"B-3","Alloy 617","Plate",314626
"Cycle 19-20","CapPass",106.03,"Trend",-0.00135,-118.3,4136,"B-3","Alloy 617","Plate",314626
"Cycle 19-20","CapPass",106.04,"Trend",-0.00133,-115.0,4137,"B-3","Alloy 617","Plate",314626
"Cycle 19-20","CapPass",106.06,"Trend",-0.00130,-111.0,4138,"B-3","Alloy 617","Plate",314626
"Cycle 19-20","CapPass",106.09,"Trend",-0.00128,-107.1,4139,"B-3","Alloy 617","Plate",314626
"Cycle 19-20","CapPass",106.11,"Trend",-0.00125,-103.0,4140,"B-3","Alloy 617","Plate",314626
"Cycle 19-20","CapPass",106.12,"Trend",-0.00122,-99.62,4141,"B-3","Alloy 617","Plate",314626
"Cycle 19-20","CapPass",106.15,"Trend",-0.00120,-96.03,4142,"B-3","Alloy 617","Plate",314626
"Cycle 19-20","CapPass",106.17,"Trend",-0.00117,-91.74,4143,"B-3","Alloy 617","Plate",314626
"Cycle 19-20","CapPass",106.20,"Trend",-0.00115,-88.45,4144,"B-3","Alloy 617","Plate",314626
"Cycle 19-20","CapPass",106.22,"Trend",-0.00112,-85.35,4145,"B-3","Alloy 617","Plate",314626
"Cycle 19-20","CapPass",106.25,"Trend",-0.00110,-81.80,4146,"B-3","Alloy 617","Plate",314626
"Cycle 19-20","CapPass",106.28,"Trend",-0.00107,-78.46,4147,"B-3","Alloy 617","Plate",314626
"Cycle 19-20","CapPass",106.29,"Trend",-0.00105,-74.34,4148,"B-3","Alloy 617","Plate",314626
"Cycle 19-20","CapPass",106.32,"Trend",-0.00102,-71.13,4149,"B-3","Alloy 617","Plate",314626
"Cycle 19-20","CapPass",106.36,"Trend",-0.00100,-67.75,4150,"B-3","Alloy 617","Plate",314626
"Cycle 19-20","CapPass",106.39,"Trend",-0.00097,-64.23,4151,"B-3","Alloy 617","Plate",314626
"Cycle 19-20","CapPass",106.40,"Trend",-0.00095,-60.76,4152,"B-3","Alloy 617","Plate",314626
"Cycle 19-20","CapPass",106.43,"Trend",-0.00092,-56.38,4153,"B-3","Alloy 617","Plate",314626
"Cycle 19-20","CapPass",106.47,"Trend",-0.00089,-53.20,4154,"B-3","Alloy 617","Plate",314626
"Cycle 19-20","CapPass",106.50,"Trend",-0.00087,-49.76,4155,"B-3","Alloy 617","Plate",314626
"Cycle 19-20","CapPass",106.53,"Trend",-0.00084,-46.23,4156,"B-3","Alloy 617","Plate",314626
"Cycle 19-20","CapPass",106.56,"Trend",-0.00082,-42.75,4157,"B-3","Alloy 617","Plate",314626
"Cycle 19-20","CapPass",106.57,"Trend",-0.00079,-40.05,4158,"B-3","Alloy 617","Plate",314626
"Cycle 19-20","CapPass",106.62,"Trend",-0.00077,-35.37,4159,"B-3","Alloy 617","Plate",314626
"Cycle 19-20","CapPass",106.64,"Trend",-0.00074,-31.78,4160,"B-3","Alloy 617","Plate",314626
"Cycle 19-20","CapPass",106.67,"Trend",-0.00072,-28.72,4161,"B-3","Alloy 617","Plate",314626
"Cycle 19-20","CapPass",106.70,"Trend",-0.00069,-25.23,4162,"B-3","Alloy 617","Plate",314626
"Cycle 19-20","CapPass",106.72,"Trend",-0.00066,-22.10,4163,"B-3","Alloy 617","Plate",314626
"Cycle 19-20","CapPass",106.75,"Trend",-0.00064,-18.58,4164,"B-3","Alloy 617","Plate",314626
"Cycle 19-20","CapPass",106.78,"Trend",-0.00061,-16.03,4165,"B-3","Alloy 617","Plate",314626
"Cycle 19-20","CapPass",106.78,"Trend",-0.00061,-15.70,4166,"B-3","Alloy 617","Plate",314626
"Cycle 19-20","CapPass",106.79,"Trend",-0.00059,-12.54,4167,"B-3","Alloy 617","Plate",314626
"Cycle 19-20","CapPass",106.82,"Trend",-0.00056,-9.15,4168,"B-3","Alloy 617","Plate",314626
"Cycle 19-20","CapPass",106.86,"Trend",-0.00054,-6.26,4169,"B-3","Alloy 617","Plate",314626
"Cycle 19-20","CapPass",106.89,"Trend",-0.00051,-2.95,4170,"B-3","Alloy 617","Plate",314626
"Cycle 19-20","CapPass",106.90,"Trend",-0.00049,0.19,4171,"B-3","Alloy 617","Plate",314626
"Cycle 19-20","CapPass",106.93,"Trend",-0.00046,3.24,4172,"B-3","Alloy 617","Plate",314626
"Cycle 19-20","CapPass",106.97,"Trend",-0.00043,6.78,4173,"B-3","Alloy 617","Plate",314626
