Repository: js-molina/fatigue-A617

File: data/950C/Strain rate 0.001/0.30% strain/HTM_A20_PeakStress_31516.csv (part 2 of 21)
"Cycle","Data State","Max Stress Mpa","Min Stress Mpa","Qual State","Stress Ratio","Time Max Stress Sec","Time Min Stress Sec","Count","Sample","Alloy","Material_Form","Heat"
413,"CapPass",172.76,-157.5,"Trend",1.097,2475.54,2478.57,413,"315-16","Alloy 617","Plate",314626
414,"CapPass",172.97,-167.6,"Trend",1.032,2481.56,2484.58,414,"315-16","Alloy 617","Plate",314626
415,"CapPass",167.40,-168.0,"Trend",0.997,2487.58,2490.59,415,"315-16","Alloy 617","Plate",314626
416,"CapPass",167.20,-170.8,"Trend",0.979,2493.59,2496.59,416,"315-16","Alloy 617","Plate",314626
417,"CapPass",165.37,-172.3,"Trend",0.960,2499.60,2502.60,417,"315-16","Alloy 617","Plate",314626
418,"CapPass",172.50,-165.7,"Trend",1.041,2505.60,2508.62,418,"315-16","Alloy 617","Plate",314626
419,"CapPass",170.87,-166.1,"Trend",1.029,2511.61,2514.63,419,"315-16","Alloy 617","Plate",314626
420,"CapPass",173.02,-170.8,"Trend",1.013,2517.61,2520.63,420,"315-16","Alloy 617","Plate",314626
421,"CapPass",175.43,-164.4,"Trend",1.067,2523.62,2526.64,421,"315-16","Alloy 617","Plate",314626
422,"CapPass",175.72,-161.2,"Trend",1.090,2529.63,2532.65,422,"315-16","Alloy 617","Plate",314626
423,"CapPass",172.49,-167.7,"Trend",1.029,2535.64,2538.66,423,"315-16","Alloy 617","Plate",314626
424,"CapPass",172.11,-165.5,"Trend",1.040,2541.65,2544.68,424,"315-16","Alloy 617","Plate",314626
425,"CapPass",175.67,-162.7,"Trend",1.080,2547.64,2550.48,425,"315-16","Alloy 617","Plate",314626
426,"CapPass",170.14,-165.8,"Trend",1.026,2553.67,2556.69,426,"315-16","Alloy 617","Plate",314626
427,"CapPass",171.49,-168.1,"Trend",1.020,2559.68,2562.69,427,"315-16","Alloy 617","Plate",314626
428,"CapPass",167.24,-168.5,"Trend",0.992,2565.70,2568.69,428,"315-16","Alloy 617","Plate",314626
429,"CapPass",171.74,-169.9,"Trend",1.011,2571.70,2574.72,429,"315-16","Alloy 617","Plate",314626
430,"CapPass",167.56,-173.8,"Trend",0.964,2577.71,2580.72,430,"315-16","Alloy 617","Plate",314626
431,"CapPass",168.81,-165.9,"Trend",1.018,2583.72,2586.73,431,"315-16","Alloy 617","Plate",314626
432,"CapPass",170.69,-171.6,"Trend",0.995,2589.73,2592.74,432,"315-16","Alloy 617","Plate",314626
433,"CapPass",168.05,-171.3,"Trend",0.981,2595.74,2598.74,433,"315-16","Alloy 617","Plate",314626
434,"CapPass",171.70,-174.5,"Trend",0.984,2601.74,2604.76,434,"315-16","Alloy 617","Plate",314626
435,"CapPass",166.60,-167.9,"Trend",0.992,2607.76,2610.77,435,"315-16","Alloy 617","Plate",314626
436,"CapPass",172.03,-168.9,"Trend",1.018,2613.64,2616.51,436,"315-16","Alloy 617","Plate",314626
437,"CapPass",164.43,-165.2,"Trend",0.995,2619.76,2622.78,437,"315-16","Alloy 617","Plate",314626
438,"CapPass",165.97,-171.9,"Trend",0.966,2625.77,2628.78,438,"315-16","Alloy 617","Plate",314626
439,"CapPass",168.94,-168.7,"Trend",1.002,2631.78,2634.80,439,"315-16","Alloy 617","Plate",314626
440,"CapPass",167.90,-170.0,"Trend",0.988,2637.80,2640.80,440,"315-16","Alloy 617","Plate",314626
441,"CapPass",172.09,-164.7,"Trend",1.045,2643.80,2646.82,441,"315-16","Alloy 617","Plate",314626
442,"CapPass",168.46,-170.7,"Trend",0.987,2649.82,2652.82,442,"315-16","Alloy 617","Plate",314626
443,"CapPass",172.47,-166.9,"Trend",1.033,2655.82,2658.84,443,"315-16","Alloy 617","Plate",314626
444,"CapPass",169.46,-172.8,"Trend",0.981,2661.83,2664.84,444,"315-16","Alloy 617","Plate",314626
445,"CapPass",166.51,-174.5,"Trend",0.954,2667.85,2670.86,445,"315-16","Alloy 617","Plate",314626
446,"CapPass",167.24,-168.7,"Trend",0.991,2673.85,2676.86,446,"315-16","Alloy 617","Plate",314626
447,"CapPass",170.16,-168.2,"Trend",1.011,2679.85,2682.87,447,"315-16","Alloy 617","Plate",314626
448,"CapPass",172.29,-167.9,"Trend",1.026,2685.86,2688.88,448,"315-16","Alloy 617","Plate",314626
449,"CapPass",172.44,-169.1,"Trend",1.020,2691.87,2694.89,449,"315-16","Alloy 617","Plate",314626
450,"CapPass",166.30,-172.5,"Trend",0.964,2697.89,2700.90,450,"315-16","Alloy 617","Plate",314626
451,"CapPass",166.37,-172.4,"Trend",0.965,2703.90,2706.90,451,"315-16","Alloy 617","Plate",314626
452,"CapPass",167.86,-174.9,"Trend",0.960,2709.90,2712.92,452,"315-16","Alloy 617","Plate",314626
453,"CapPass",161.37,-178.2,"Trend",0.905,2715.91,2718.84,453,"315-16","Alloy 617","Plate",314626
454,"CapPass",165.93,-145.1,"Trend",1.143,2721.28,2724.91,454,"315-16","Alloy 617","Plate",314626
455,"CapPass",169.71,-148.8,"Trend",1.140,2727.90,2730.94,455,"315-16","Alloy 617","Plate",314626
456,"CapPass",168.63,-159.6,"Trend",1.056,2733.89,2736.94,456,"315-16","Alloy 617","Plate",314626
457,"CapPass",170.07,-157.3,"Trend",1.081,2739.93,2742.96,457,"315-16","Alloy 617","Plate",314626
458,"CapPass",168.17,-157.8,"Trend",1.066,2745.94,2748.96,458,"315-16","Alloy 617","Plate",314626
459,"CapPass",171.81,-159.0,"Trend",1.081,2751.95,2754.97,459,"315-16","Alloy 617","Plate",314626
460,"CapPass",169.90,-163.9,"Trend",1.037,2757.97,2760.98,460,"315-16","Alloy 617","Plate",314626
461,"CapPass",171.28,-159.4,"Trend",1.075,2763.97,2766.99,461,"315-16","Alloy 617","Plate",314626
462,"CapPass",170.66,-163.3,"Trend",1.045,2769.98,2773.00,462,"315-16","Alloy 617","Plate",314626
463,"CapPass",172.32,-165.4,"Trend",1.042,2775.99,2779.01,463,"315-16","Alloy 617","Plate",314626
464,"CapPass",174.70,-163.2,"Trend",1.071,2782.00,2785.02,464,"315-16","Alloy 617","Plate",314626
465,"CapPass",169.76,-163.7,"Trend",1.037,2788.02,2791.03,465,"315-16","Alloy 617","Plate",314626
466,"CapPass",176.28,-158.4,"Trend",1.113,2794.01,2797.04,466,"315-16","Alloy 617","Plate",314626
467,"CapPass",173.23,-164.6,"Trend",1.053,2800.03,2803.05,467,"315-16","Alloy 617","Plate",314626
468,"CapPass",172.66,-162.9,"Trend",1.060,2806.04,2809.06,468,"315-16","Alloy 617","Plate",314626
469,"CapPass",172.99,-172.9,"Trend",1.001,2812.05,2815.04,469,"315-16","Alloy 617","Plate",314626
470,"CapPass",164.11,-159.9,"Trend",1.027,2817.55,2821.06,470,"315-16","Alloy 617","Plate",314626
471,"CapPass",171.10,-161.0,"Trend",1.063,2824.06,2827.08,471,"315-16","Alloy 617","Plate",314626
472,"CapPass",169.80,-164.5,"Trend",1.032,2830.07,2833.09,472,"315-16","Alloy 617","Plate",314626
473,"CapPass",172.22,-162.5,"Trend",1.060,2836.08,2839.10,473,"315-16","Alloy 617","Plate",314626
474,"CapPass",168.79,-167.0,"Trend",1.011,2842.09,2845.10,474,"315-16","Alloy 617","Plate",314626
475,"CapPass",167.08,-171.7,"Trend",0.973,2848.11,2851.11,475,"315-16","Alloy 617","Plate",314626
476,"CapPass",169.83,-160.1,"Trend",1.061,2854.11,2857.14,476,"315-16","Alloy 617","Plate",314626
477,"CapPass",173.70,-164.8,"Trend",1.054,2860.12,2863.13,477,"315-16","Alloy 617","Plate",314626
478,"CapPass",176.25,-163.8,"Trend",1.076,2866.12,2869.15,478,"315-16","Alloy 617","Plate",314626
479,"CapPass",174.18,-164.2,"Trend",1.061,2872.14,2875.15,479,"315-16","Alloy 617","Plate",314626
480,"CapPass",172.99,-168.4,"Trend",1.027,2878.13,2881.15,480,"315-16","Alloy 617","Plate",314626
481,"CapPass",170.64,-168.2,"Trend",1.014,2884.16,2887.15,481,"315-16","Alloy 617","Plate",314626
482,"CapPass",173.75,-168.4,"Trend",1.032,2890.15,2893.18,482,"315-16","Alloy 617","Plate",314626
483,"CapPass",174.44,-170.2,"Trend",1.025,2896.17,2899.19,483,"315-16","Alloy 617","Plate",314626
484,"CapPass",172.31,-161.6,"Trend",1.066,2902.18,2905.19,484,"315-16","Alloy 617","Plate",314626
485,"CapPass",170.77,-167.3,"Trend",1.021,2908.19,2911.21,485,"315-16","Alloy 617","Plate",314626
486,"CapPass",172.77,-170.9,"Trend",1.011,2914.17,2917.17,486,"315-16","Alloy 617","Plate",314626
487,"CapPass",155.20,-169.5,"Trend",0.916,2920.21,2923.21,487,"315-16","Alloy 617","Plate",314626
488,"CapPass",163.25,-171.6,"Trend",0.952,2926.21,2929.22,488,"315-16","Alloy 617","Plate",314626
489,"CapPass",161.41,-172.3,"Trend",0.937,2932.23,2935.23,489,"315-16","Alloy 617","Plate",314626
490,"CapPass",162.28,-170.0,"Trend",0.954,2938.23,2941.23,490,"315-16","Alloy 617","Plate",314626
491,"CapPass",169.30,-169.6,"Trend",0.998,2944.23,2947.26,491,"315-16","Alloy 617","Plate",314626
492,"CapPass",166.25,-172.2,"Trend",0.965,2950.25,2953.25,492,"315-16","Alloy 617","Plate",314626
493,"CapPass",165.34,-172.7,"Trend",0.957,2956.26,2959.27,493,"315-16","Alloy 617","Plate",314626
494,"CapPass",165.09,-168.5,"Trend",0.980,2962.27,2965.28,494,"315-16","Alloy 617","Plate",314626
495,"CapPass",168.71,-168.9,"Trend",0.999,2968.28,2971.29,495,"315-16","Alloy 617","Plate",314626
496,"CapPass",166.88,-165.5,"Trend",1.008,2974.29,2977.30,496,"315-16","Alloy 617","Plate",314626
497,"CapPass",171.94,-169.3,"Trend",1.015,2980.29,2983.31,497,"315-16","Alloy 617","Plate",314626
498,"CapPass",170.66,-166.5,"Trend",1.025,2986.31,2989.32,498,"315-16","Alloy 617","Plate",314626
499,"CapPass",166.20,-172.8,"Trend",0.962,2992.32,2995.33,499,"315-16","Alloy 617","Plate",314626
500,"CapPass",164.61,-175.3,"Trend",0.939,2998.33,3001.32,500,"315-16","Alloy 617","Plate",314626
501,"CapPass",168.07,-151.3,"Trend",1.111,3004.15,3007.34,501,"315-16","Alloy 617","Plate",314626
502,"CapPass",172.19,-156.4,"Trend",1.101,3010.32,3013.35,502,"315-16","Alloy 617","Plate",314626
503,"CapPass",172.67,-158.3,"Trend",1.091,3016.34,3019.35,503,"315-16","Alloy 617","Plate",314626
504,"CapPass",174.13,-159.7,"Trend",1.091,3022.34,3025.37,504,"315-16","Alloy 617","Plate",314626
505,"CapPass",173.29,-166.6,"Trend",1.040,3028.35,3031.38,505,"315-16","Alloy 617","Plate",314626
506,"CapPass",165.84,-169.1,"Trend",0.980,3034.37,3037.37,506,"315-16","Alloy 617","Plate",314626
507,"CapPass",168.69,-164.7,"Trend",1.024,3040.40,3043.40,507,"315-16","Alloy 617","Plate",314626
508,"CapPass",172.05,-166.2,"Trend",1.035,3046.39,3049.41,508,"315-16","Alloy 617","Plate",314626
509,"CapPass",175.03,-159.2,"Trend",1.099,3052.40,3055.42,509,"315-16","Alloy 617","Plate",314626
510,"CapPass",176.04,-159.0,"Trend",1.107,3058.40,3061.43,510,"315-16","Alloy 617","Plate",314626
511,"CapPass",175.02,-168.1,"Trend",1.041,3064.41,3067.42,511,"315-16","Alloy 617","Plate",314626
512,"CapPass",167.51,-170.1,"Trend",0.985,3070.44,3073.44,512,"315-16","Alloy 617","Plate",314626
513,"CapPass",168.48,-170.2,"Trend",0.990,3076.44,3079.45,513,"315-16","Alloy 617","Plate",314626
514,"CapPass",171.49,-164.2,"Trend",1.044,3082.44,3085.46,514,"315-16","Alloy 617","Plate",314626
515,"CapPass",172.81,-164.2,"Trend",1.053,3088.36,3091.47,515,"315-16","Alloy 617","Plate",314626
516,"CapPass",167.77,-166.6,"Trend",1.007,3094.46,3097.47,516,"315-16","Alloy 617","Plate",314626
517,"CapPass",170.22,-165.1,"Trend",1.031,3100.46,3103.48,517,"315-16","Alloy 617","Plate",314626
518,"CapPass",170.26,-167.6,"Trend",1.016,3106.48,3109.49,518,"315-16","Alloy 617","Plate",314626
519,"CapPass",172.77,-167.7,"Trend",1.030,3112.48,3115.50,519,"315-16","Alloy 617","Plate",314626
520,"CapPass",172.37,-174.5,"Trend",0.988,3118.49,3121.51,520,"315-16","Alloy 617","Plate",314626
521,"CapPass",163.52,-172.7,"Trend",0.947,3124.51,3127.52,521,"315-16","Alloy 617","Plate",314626
522,"CapPass",165.02,-170.6,"Trend",0.967,3130.52,3133.53,522,"315-16","Alloy 617","Plate",314626
523,"CapPass",168.83,-171.0,"Trend",0.988,3136.52,3139.53,523,"315-16","Alloy 617","Plate",314626
524,"CapPass",167.02,-170.7,"Trend",0.979,3142.54,3145.55,524,"315-16","Alloy 617","Plate",314626
525,"CapPass",167.95,-169.6,"Trend",0.990,3148.55,3151.55,525,"315-16","Alloy 617","Plate",314626
526,"CapPass",161.47,-170.1,"Trend",0.949,3154.56,3157.57,526,"315-16","Alloy 617","Plate",314626
527,"CapPass",166.68,-169.9,"Trend",0.981,3160.57,3163.58,527,"315-16","Alloy 617","Plate",314626
528,"CapPass",173.97,-161.6,"Trend",1.077,3166.55,3169.23,528,"315-16","Alloy 617","Plate",314626
529,"CapPass",164.14,-168.1,"Trend",0.977,3172.58,3175.59,529,"315-16","Alloy 617","Plate",314626
530,"CapPass",171.82,-168.5,"Trend",1.020,3178.58,3181.60,530,"315-16","Alloy 617","Plate",314626
531,"CapPass",168.50,-169.6,"Trend",0.994,3184.60,3187.60,531,"315-16","Alloy 617","Plate",314626
532,"CapPass",166.92,-170.7,"Trend",0.978,3190.60,3193.61,532,"315-16","Alloy 617","Plate",314626
533,"CapPass",168.83,-170.5,"Trend",0.990,3196.61,3199.63,533,"315-16","Alloy 617","Plate",314626
534,"CapPass",166.64,-174.3,"Trend",0.956,3202.63,3205.63,534,"315-16","Alloy 617","Plate",314626
535,"CapPass",170.48,-171.2,"Trend",0.996,3208.63,3211.65,535,"315-16","Alloy 617","Plate",314626
536,"CapPass",172.00,-166.1,"Trend",1.036,3214.64,3217.66,536,"315-16","Alloy 617","Plate",314626
537,"CapPass",172.30,-172.4,"Trend",0.999,3220.64,3223.66,537,"315-16","Alloy 617","Plate",314626
538,"CapPass",170.65,-165.0,"Trend",1.035,3226.62,3229.21,538,"315-16","Alloy 617","Plate",314626
539,"CapPass",164.44,-169.0,"Trend",0.973,3232.66,3235.67,539,"315-16","Alloy 617","Plate",314626
540,"CapPass",168.53,-175.4,"Trend",0.961,3238.67,3241.68,540,"315-16","Alloy 617","Plate",314626
541,"CapPass",165.48,-167.5,"Trend",0.988,3244.68,3247.69,541,"315-16","Alloy 617","Plate",314626
542,"CapPass",171.64,-163.4,"Trend",1.050,3250.68,3253.70,542,"315-16","Alloy 617","Plate",314626
543,"CapPass",168.89,-171.6,"Trend",0.984,3256.71,3259.71,543,"315-16","Alloy 617","Plate",314626
544,"CapPass",166.50,-168.1,"Trend",0.991,3262.72,3265.72,544,"315-16","Alloy 617","Plate",314626
545,"CapPass",170.91,-169.7,"Trend",1.007,3268.72,3271.73,545,"315-16","Alloy 617","Plate",314626
546,"CapPass",168.74,-169.2,"Trend",0.997,3274.72,3277.74,546,"315-16","Alloy 617","Plate",314626
547,"CapPass",170.27,-176.1,"Trend",0.967,3280.73,3283.71,547,"315-16","Alloy 617","Plate",314626
548,"CapPass",169.82,-155.1,"Trend",1.095,3286.71,3289.76,548,"315-16","Alloy 617","Plate",314626
549,"CapPass",174.26,-159.6,"Trend",1.092,3292.74,3295.77,549,"315-16","Alloy 617","Plate",314626
550,"CapPass",173.97,-162.5,"Trend",1.071,3298.75,3301.77,550,"315-16","Alloy 617","Plate",314626
551,"CapPass",172.35,-164.7,"Trend",1.046,3304.77,3307.78,551,"315-16","Alloy 617","Plate",314626
552,"CapPass",172.68,-167.1,"Trend",1.033,3310.78,3313.80,552,"315-16","Alloy 617","Plate",314626
553,"CapPass",167.85,-168.5,"Trend",0.996,3316.79,3319.80,553,"315-16","Alloy 617","Plate",314626
554,"CapPass",171.20,-170.6,"Trend",1.004,3322.79,3325.80,554,"315-16","Alloy 617","Plate",314626
555,"CapPass",171.33,-169.3,"Trend",1.012,3328.81,3331.82,555,"315-16","Alloy 617","Plate",314626
556,"CapPass",168.69,-168.9,"Trend",0.999,3334.83,3337.83,556,"315-16","Alloy 617","Plate",314626
557,"CapPass",171.95,-164.7,"Trend",1.044,3340.82,3343.84,557,"315-16","Alloy 617","Plate",314626
558,"CapPass",170.82,-166.7,"Trend",1.025,3346.84,3349.85,558,"315-16","Alloy 617","Plate",314626
559,"CapPass",171.30,-165.3,"Trend",1.037,3352.85,3355.86,559,"315-16","Alloy 617","Plate",314626
560,"CapPass",172.98,-163.4,"Trend",1.058,3358.85,3361.87,560,"315-16","Alloy 617","Plate",314626
561,"CapPass",174.09,-169.2,"Trend",1.029,3364.86,3367.88,561,"315-16","Alloy 617","Plate",314626
562,"CapPass",166.13,-174.8,"Trend",0.951,3370.88,3373.88,562,"315-16","Alloy 617","Plate",314626
563,"CapPass",168.45,-153.6,"Trend",1.097,3376.56,3379.88,563,"315-16","Alloy 617","Plate",314626
564,"CapPass",168.88,-157.2,"Trend",1.074,3382.86,3385.89,564,"315-16","Alloy 617","Plate",314626
565,"CapPass",172.41,-156.1,"Trend",1.105,3388.88,3391.91,565,"315-16","Alloy 617","Plate",314626
566,"CapPass",169.33,-162.4,"Trend",1.043,3394.90,3397.92,566,"315-16","Alloy 617","Plate",314626
567,"CapPass",168.61,-164.3,"Trend",1.026,3400.90,3403.93,567,"315-16","Alloy 617","Plate",314626
568,"CapPass",167.25,-160.1,"Trend",1.045,3406.92,3409.93,568,"315-16","Alloy 617","Plate",314626
569,"CapPass",171.28,-165.9,"Trend",1.033,3412.93,3415.94,569,"315-16","Alloy 617","Plate",314626
570,"CapPass",169.01,-161.8,"Trend",1.045,3418.94,3421.95,570,"315-16","Alloy 617","Plate",314626
571,"CapPass",172.95,-168.2,"Trend",1.029,3424.89,3427.91,571,"315-16","Alloy 617","Plate",314626
572,"CapPass",156.14,-170.8,"Trend",0.914,3430.95,3433.96,572,"315-16","Alloy 617","Plate",314626
573,"CapPass",164.91,-165.9,"Trend",0.994,3436.97,3439.98,573,"315-16","Alloy 617","Plate",314626
574,"CapPass",165.23,-174.7,"Trend",0.946,3442.97,3445.97,574,"315-16","Alloy 617","Plate",314626
575,"CapPass",159.07,-169.1,"Trend",0.941,3448.98,3451.99,575,"315-16","Alloy 617","Plate",314626
576,"CapPass",165.54,-169.2,"Trend",0.978,3454.99,3458.00,576,"315-16","Alloy 617","Plate",314626
577,"CapPass",169.03,-167.8,"Trend",1.007,3461.00,3464.00,577,"315-16","Alloy 617","Plate",314626
578,"CapPass",165.28,-174.5,"Trend",0.947,3467.02,3470.02,578,"315-16","Alloy 617","Plate",314626
579,"CapPass",166.72,-171.1,"Trend",0.974,3473.02,3476.03,579,"315-16","Alloy 617","Plate",314626
580,"CapPass",169.40,-164.5,"Trend",1.030,3479.02,3482.04,580,"315-16","Alloy 617","Plate",314626
581,"CapPass",172.93,-162.1,"Trend",1.067,3485.03,3488.05,581,"315-16","Alloy 617","Plate",314626
582,"CapPass",167.93,-166.2,"Trend",1.010,3491.05,3494.06,582,"315-16","Alloy 617","Plate",314626
583,"CapPass",173.06,-166.0,"Trend",1.043,3497.05,3500.07,583,"315-16","Alloy 617","Plate",314626
584,"CapPass",173.64,-162.9,"Trend",1.066,3503.06,3506.08,584,"315-16","Alloy 617","Plate",314626
585,"CapPass",170.28,-165.5,"Trend",1.029,3509.08,3512.08,585,"315-16","Alloy 617","Plate",314626
586,"CapPass",175.42,-170.0,"Trend",1.032,3515.07,3518.09,586,"315-16","Alloy 617","Plate",314626
587,"CapPass",166.56,-169.4,"Trend",0.984,3521.10,3524.10,587,"315-16","Alloy 617","Plate",314626
588,"CapPass",173.17,-162.8,"Trend",1.064,3527.03,3529.92,588,"315-16","Alloy 617","Plate",314626
589,"CapPass",170.06,-166.4,"Trend",1.022,3533.10,3536.12,589,"315-16","Alloy 617","Plate",314626
590,"CapPass",169.12,-171.1,"Trend",0.989,3539.12,3542.13,590,"315-16","Alloy 617","Plate",314626
591,"CapPass",165.94,-170.4,"Trend",0.974,3545.13,3548.14,591,"315-16","Alloy 617","Plate",314626
592,"CapPass",165.23,-171.8,"Trend",0.962,3551.14,3554.14,592,"315-16","Alloy 617","Plate",314626
593,"CapPass",164.36,-174.5,"Trend",0.942,3557.15,3560.16,593,"315-16","Alloy 617","Plate",314626
594,"CapPass",168.81,-169.4,"Trend",0.997,3563.15,3566.16,594,"315-16","Alloy 617","Plate",314626
595,"CapPass",162.66,-173.8,"Trend",0.936,3569.16,3572.17,595,"315-16","Alloy 617","Plate",314626
596,"CapPass",168.53,-169.6,"Trend",0.994,3575.17,3578.19,596,"315-16","Alloy 617","Plate",314626
597,"CapPass",169.73,-175.2,"Trend",0.969,3581.18,3584.19,597,"315-16","Alloy 617","Plate",314626
598,"CapPass",166.05,-175.2,"Trend",0.948,3587.19,3590.21,598,"315-16","Alloy 617","Plate",314626
599,"CapPass",166.53,-166.2,"Trend",1.002,3592.71,3596.19,599,"315-16","Alloy 617","Plate",314626
600,"CapPass",172.18,-158.5,"Trend",1.086,3599.20,3602.22,600,"315-16","Alloy 617","Plate",314626
601,"CapPass",171.58,-164.0,"Trend",1.046,3605.21,3608.22,601,"315-16","Alloy 617","Plate",314626
602,"CapPass",173.21,-167.3,"Trend",1.035,3611.19,3614.11,602,"315-16","Alloy 617","Plate",314626
603,"CapPass",165.76,-167.7,"Trend",0.988,3617.22,3620.23,603,"315-16","Alloy 617","Plate",314626
604,"CapPass",168.39,-172.3,"Trend",0.977,3623.23,3626.25,604,"315-16","Alloy 617","Plate",314626
605,"CapPass",166.14,-168.8,"Trend",0.984,3629.24,3632.26,605,"315-16","Alloy 617","Plate",314626
606,"CapPass",169.27,-165.4,"Trend",1.023,3635.25,3638.27,606,"315-16","Alloy 617","Plate",314626
607,"CapPass",170.41,-166.9,"Trend",1.021,3641.26,3644.27,607,"315-16","Alloy 617","Plate",314626
608,"CapPass",170.41,-167.6,"Trend",1.017,3647.27,3650.28,608,"315-16","Alloy 617","Plate",314626
609,"CapPass",171.06,-165.0,"Trend",1.037,3653.27,3656.29,609,"315-16","Alloy 617","Plate",314626
610,"CapPass",169.85,-172.8,"Trend",0.983,3659.29,3662.29,610,"315-16","Alloy 617","Plate",314626
611,"CapPass",165.53,-169.0,"Trend",0.980,3665.30,3668.31,611,"315-16","Alloy 617","Plate",314626
612,"CapPass",169.77,-166.5,"Trend",1.020,3671.31,3674.32,612,"315-16","Alloy 617","Plate",314626
613,"CapPass",170.78,-169.3,"Trend",1.009,3677.32,3680.33,613,"315-16","Alloy 617","Plate",314626
614,"CapPass",168.51,-174.0,"Trend",0.969,3683.33,3686.26,614,"315-16","Alloy 617","Plate",314626
615,"CapPass",168.83,-153.0,"Trend",1.103,3689.29,3692.34,615,"315-16","Alloy 617","Plate",314626
616,"CapPass",168.73,-162.8,"Trend",1.037,3695.33,3698.33,616,"315-16","Alloy 617","Plate",314626
617,"CapPass",167.27,-166.5,"Trend",1.005,3701.34,3704.36,617,"315-16","Alloy 617","Plate",314626
618,"CapPass",171.52,-157.8,"Trend",1.087,3707.35,3710.38,618,"315-16","Alloy 617","Plate",314626
619,"CapPass",173.12,-165.9,"Trend",1.044,3713.36,3716.38,619,"315-16","Alloy 617","Plate",314626
620,"CapPass",170.97,-162.6,"Trend",1.052,3719.37,3722.39,620,"315-16","Alloy 617","Plate",314626
621,"CapPass",172.33,-166.2,"Trend",1.037,3725.38,3728.40,621,"315-16","Alloy 617","Plate",314626
622,"CapPass",173.76,-160.5,"Trend",1.083,3731.39,3734.41,622,"315-16","Alloy 617","Plate",314626
623,"CapPass",175.68,-162.3,"Trend",1.083,3737.40,3740.42,623,"315-16","Alloy 617","Plate",314626
624,"CapPass",174.93,-163.3,"Trend",1.071,3743.41,3746.43,624,"315-16","Alloy 617","Plate",314626
625,"CapPass",170.01,-167.5,"Trend",1.015,3749.42,3752.44,625,"315-16","Alloy 617","Plate",314626
626,"CapPass",172.87,-166.3,"Trend",1.039,3755.43,3758.44,626,"315-16","Alloy 617","Plate",314626
627,"CapPass",166.19,-171.4,"Trend",0.969,3761.44,3764.44,627,"315-16","Alloy 617","Plate",314626
628,"CapPass",172.96,-163.9,"Trend",1.055,3767.44,3770.15,628,"315-16","Alloy 617","Plate",314626
629,"CapPass",171.19,-167.1,"Trend",1.025,3773.45,3776.47,629,"315-16","Alloy 617","Plate",314626
630,"CapPass",173.08,-164.9,"Trend",1.050,3779.46,3782.48,630,"315-16","Alloy 617","Plate",314626
631,"CapPass",171.35,-165.9,"Trend",1.033,3785.47,3788.49,631,"315-16","Alloy 617","Plate",314626
632,"CapPass",172.12,-166.8,"Trend",1.032,3791.48,3794.50,632,"315-16","Alloy 617","Plate",314626
633,"CapPass",170.11,-171.0,"Trend",0.995,3797.49,3800.51,633,"315-16","Alloy 617","Plate",314626
634,"CapPass",166.13,-169.1,"Trend",0.982,3803.50,3806.51,634,"315-16","Alloy 617","Plate",314626
635,"CapPass",173.44,-170.3,"Trend",1.018,3809.51,3812.52,635,"315-16","Alloy 617","Plate",314626
636,"CapPass",163.63,-169.4,"Trend",0.966,3815.52,3818.52,636,"315-16","Alloy 617","Plate",314626
637,"CapPass",168.37,-176.2,"Trend",0.955,3821.53,3824.43,637,"315-16","Alloy 617","Plate",314626
638,"CapPass",166.96,-149.4,"Trend",1.118,3827.43,3830.54,638,"315-16","Alloy 617","Plate",314626
639,"CapPass",169.71,-156.5,"Trend",1.085,3833.52,3836.55,639,"315-16","Alloy 617","Plate",314626
640,"CapPass",172.37,-157.7,"Trend",1.093,3839.53,3842.56,640,"315-16","Alloy 617","Plate",314626
641,"CapPass",172.85,-159.8,"Trend",1.081,3845.56,3848.57,641,"315-16","Alloy 617","Plate",314626
642,"CapPass",173.49,-160.5,"Trend",1.081,3851.56,3854.58,642,"315-16","Alloy 617","Plate",314626
643,"CapPass",173.97,-158.2,"Trend",1.100,3857.56,3860.59,643,"315-16","Alloy 617","Plate",314626
644,"CapPass",174.85,-159.8,"Trend",1.094,3863.58,3866.60,644,"315-16","Alloy 617","Plate",314626
645,"CapPass",172.61,-164.7,"Trend",1.048,3869.60,3872.60,645,"315-16","Alloy 617","Plate",314626
646,"CapPass",170.32,-161.3,"Trend",1.056,3875.60,3878.62,646,"315-16","Alloy 617","Plate",314626
647,"CapPass",175.45,-163.6,"Trend",1.073,3881.60,3884.63,647,"315-16","Alloy 617","Plate",314626
648,"CapPass",169.43,-162.2,"Trend",1.045,3887.62,3890.64,648,"315-16","Alloy 617","Plate",314626
649,"CapPass",171.98,-162.5,"Trend",1.058,3893.64,3896.64,649,"315-16","Alloy 617","Plate",314626
650,"CapPass",174.67,-167.7,"Trend",1.042,3899.63,3902.66,650,"315-16","Alloy 617","Plate",314626
651,"CapPass",173.05,-164.3,"Trend",1.053,3905.65,3908.67,651,"315-16","Alloy 617","Plate",314626
652,"CapPass",175.59,-159.4,"Trend",1.102,3911.65,3914.68,652,"315-16","Alloy 617","Plate",314626
653,"CapPass",174.01,-161.4,"Trend",1.078,3917.67,3920.68,653,"315-16","Alloy 617","Plate",314626
654,"CapPass",175.38,-163.7,"Trend",1.072,3923.67,3926.69,654,"315-16","Alloy 617","Plate",314626
655,"CapPass",168.67,-172.7,"Trend",0.977,3929.69,3932.68,655,"315-16","Alloy 617","Plate",314626
656,"CapPass",166.10,-151.3,"Trend",1.098,3935.66,3938.70,656,"315-16","Alloy 617","Plate",314626
657,"CapPass",173.28,-154.0,"Trend",1.125,3941.68,3944.71,657,"315-16","Alloy 617","Plate",314626
658,"CapPass",174.77,-155.0,"Trend",1.128,3947.69,3950.73,658,"315-16","Alloy 617","Plate",314626
659,"CapPass",171.07,-159.3,"Trend",1.074,3953.72,3956.73,659,"315-16","Alloy 617","Plate",314626
660,"CapPass",169.41,-162.4,"Trend",1.043,3959.73,3962.74,660,"315-16","Alloy 617","Plate",314626
661,"CapPass",171.69,-165.5,"Trend",1.037,3965.73,3968.76,661,"315-16","Alloy 617","Plate",314626
662,"CapPass",171.07,-164.6,"Trend",1.039,3971.75,3974.76,662,"315-16","Alloy 617","Plate",314626
663,"CapPass",170.21,-164.4,"Trend",1.035,3977.75,3980.77,663,"315-16","Alloy 617","Plate",314626
664,"CapPass",169.31,-163.4,"Trend",1.036,3983.77,3986.77,664,"315-16","Alloy 617","Plate",314626
665,"CapPass",169.81,-168.3,"Trend",1.009,3989.77,3992.79,665,"315-16","Alloy 617","Plate",314626
666,"CapPass",173.66,-160.4,"Trend",1.082,3995.78,3998.80,666,"315-16","Alloy 617","Plate",314626
667,"CapPass",174.76,-169.4,"Trend",1.031,4001.78,4004.79,667,"315-16","Alloy 617","Plate",314626
668,"CapPass",172.39,-163.2,"Trend",1.056,4007.80,4010.81,668,"315-16","Alloy 617","Plate",314626
669,"CapPass",175.71,-168.2,"Trend",1.044,4013.79,4016.56,669,"315-16","Alloy 617","Plate",314626
670,"CapPass",161.15,-167.7,"Trend",0.961,4019.82,4022.82,670,"315-16","Alloy 617","Plate",314626
671,"CapPass",167.12,-166.6,"Trend",1.003,4025.83,4028.84,671,"315-16","Alloy 617","Plate",314626
672,"CapPass",167.57,-170.0,"Trend",0.986,4031.83,4034.85,672,"315-16","Alloy 617","Plate",314626
673,"CapPass",161.36,-171.0,"Trend",0.944,4037.85,4040.85,673,"315-16","Alloy 617","Plate",314626
674,"CapPass",162.81,-170.7,"Trend",0.954,4043.85,4046.86,674,"315-16","Alloy 617","Plate",314626
675,"CapPass",163.01,-175.4,"Trend",0.929,4049.87,4052.87,675,"315-16","Alloy 617","Plate",314626
676,"CapPass",162.72,-171.7,"Trend",0.947,4055.87,4058.88,676,"315-16","Alloy 617","Plate",314626
677,"CapPass",170.56,-167.6,"Trend",1.018,4061.87,4064.90,677,"315-16","Alloy 617","Plate",314626
678,"CapPass",171.62,-166.4,"Trend",1.031,4067.88,4070.90,678,"315-16","Alloy 617","Plate",314626
679,"CapPass",170.18,-166.7,"Trend",1.021,4073.89,4076.91,679,"315-16","Alloy 617","Plate",314626
680,"CapPass",170.62,-170.1,"Trend",1.003,4079.90,4082.92,680,"315-16","Alloy 617","Plate",314626
681,"CapPass",169.18,-168.5,"Trend",1.004,4085.92,4088.93,681,"315-16","Alloy 617","Plate",314626
682,"CapPass",172.32,-169.8,"Trend",1.015,4091.92,4094.94,682,"315-16","Alloy 617","Plate",314626
683,"CapPass",166.62,-172.2,"Trend",0.967,4097.94,4100.93,683,"315-16","Alloy 617","Plate",314626
684,"CapPass",160.85,-171.1,"Trend",0.940,4103.94,4106.95,684,"315-16","Alloy 617","Plate",314626
685,"CapPass",168.99,-170.9,"Trend",0.989,4109.95,4112.96,685,"315-16","Alloy 617","Plate",314626
686,"CapPass",167.58,-170.4,"Trend",0.984,4115.96,4118.98,686,"315-16","Alloy 617","Plate",314626
687,"CapPass",170.76,-169.8,"Trend",1.005,4121.97,4124.98,687,"315-16","Alloy 617","Plate",314626
688,"CapPass",167.39,-172.4,"Trend",0.971,4127.98,4131.00,688,"315-16","Alloy 617","Plate",314626
689,"CapPass",165.38,-173.5,"Trend",0.953,4133.99,4137.00,689,"315-16","Alloy 617","Plate",314626
690,"CapPass",165.77,-170.9,"Trend",0.970,4140.00,4143.01,690,"315-16","Alloy 617","Plate",314626
691,"CapPass",164.61,-171.6,"Trend",0.959,4146.01,4149.02,691,"315-16","Alloy 617","Plate",314626
692,"CapPass",166.87,-172.4,"Trend",0.968,4152.02,4155.02,692,"315-16","Alloy 617","Plate",314626
693,"CapPass",170.36,-167.6,"Trend",1.016,4158.02,4161.04,693,"315-16","Alloy 617","Plate",314626
694,"CapPass",169.92,-171.3,"Trend",0.992,4164.03,4167.04,694,"315-16","Alloy 617","Plate",314626
695,"CapPass",170.43,-169.6,"Trend",1.005,4170.04,4173.06,695,"315-16","Alloy 617","Plate",314626
696,"CapPass",170.15,-168.4,"Trend",1.010,4176.05,4179.06,696,"315-16","Alloy 617","Plate",314626
697,"CapPass",169.27,-165.5,"Trend",1.023,4182.05,4185.09,697,"315-16","Alloy 617","Plate",314626
698,"CapPass",170.72,-166.6,"Trend",1.025,4188.07,4191.08,698,"315-16","Alloy 617","Plate",314626
699,"CapPass",170.45,-173.0,"Trend",0.985,4194.07,4197.03,699,"315-16","Alloy 617","Plate",314626
700,"CapPass",172.39,-160.2,"Trend",1.076,4200.08,4203.10,700,"315-16","Alloy 617","Plate",314626
701,"CapPass",173.83,-165.6,"Trend",1.050,4206.08,4209.10,701,"315-16","Alloy 617","Plate",314626
702,"CapPass",175.74,-170.7,"Trend",1.029,4212.09,4215.06,702,"315-16","Alloy 617","Plate",314626
703,"CapPass",148.86,-171.7,"Trend",0.867,4218.10,4221.09,703,"315-16","Alloy 617","Plate",314626
704,"CapPass",157.58,-169.7,"Trend",0.929,4224.11,4227.12,704,"315-16","Alloy 617","Plate",314626
705,"CapPass",161.99,-171.1,"Trend",0.947,4230.12,4233.13,705,"315-16","Alloy 617","Plate",314626
706,"CapPass",164.28,-173.3,"Trend",0.948,4236.14,4239.14,706,"315-16","Alloy 617","Plate",314626
707,"CapPass",156.70,-172.5,"Trend",0.908,4242.15,4245.15,707,"315-16","Alloy 617","Plate",314626
708,"CapPass",163.16,-172.1,"Trend",0.948,4248.16,4251.16,708,"315-16","Alloy 617","Plate",314626
709,"CapPass",167.09,-167.2,"Trend",0.999,4254.16,4257.17,709,"315-16","Alloy 617","Plate",314626
710,"CapPass",167.06,-170.9,"Trend",0.977,4260.17,4263.18,710,"315-16","Alloy 617","Plate",314626
711,"CapPass",167.87,-168.3,"Trend",0.998,4266.17,4269.19,711,"315-16","Alloy 617","Plate",314626
712,"CapPass",168.85,-168.8,"Trend",1.000,4272.18,4275.20,712,"315-16","Alloy 617","Plate",314626
713,"CapPass",162.77,-172.0,"Trend",0.946,4278.21,4281.21,713,"315-16","Alloy 617","Plate",314626
714,"CapPass",169.67,-166.3,"Trend",1.020,4284.20,4287.22,714,"315-16","Alloy 617","Plate",314626
715,"CapPass",169.05,-170.2,"Trend",0.993,4290.21,4293.22,715,"315-16","Alloy 617","Plate",314626
716,"CapPass",167.52,-171.9,"Trend",0.975,4296.22,4299.23,716,"315-16","Alloy 617","Plate",314626
717,"CapPass",163.86,-174.0,"Trend",0.942,4302.24,4305.19,717,"315-16","Alloy 617","Plate",314626
718,"CapPass",166.34,-152.9,"Trend",1.088,4308.18,4311.25,718,"315-16","Alloy 617","Plate",314626
719,"CapPass",168.58,-162.1,"Trend",1.040,4314.23,4317.26,719,"315-16","Alloy 617","Plate",314626
720,"CapPass",172.13,-159.1,"Trend",1.082,4320.24,4323.27,720,"315-16","Alloy 617","Plate",314626
721,"CapPass",173.78,-158.6,"Trend",1.096,4326.24,4329.28,721,"315-16","Alloy 617","Plate",314626
722,"CapPass",168.99,-162.0,"Trend",1.043,4332.27,4335.29,722,"315-16","Alloy 617","Plate",314626
723,"CapPass",171.89,-164.2,"Trend",1.047,4338.27,4341.30,723,"315-16","Alloy 617","Plate",314626
724,"CapPass",170.44,-162.8,"Trend",1.047,4344.29,4347.31,724,"315-16","Alloy 617","Plate",314626
725,"CapPass",173.00,-165.1,"Trend",1.048,4350.29,4353.31,725,"315-16","Alloy 617","Plate",314626
726,"CapPass",171.86,-162.4,"Trend",1.058,4356.31,4359.32,726,"315-16","Alloy 617","Plate",314626
727,"CapPass",173.59,-165.2,"Trend",1.051,4362.31,4365.33,727,"315-16","Alloy 617","Plate",314626
728,"CapPass",173.28,-162.4,"Trend",1.067,4368.32,4371.35,728,"315-16","Alloy 617","Plate",314626
729,"CapPass",172.73,-162.9,"Trend",1.060,4374.33,4377.35,729,"315-16","Alloy 617","Plate",314626
730,"CapPass",174.02,-166.3,"Trend",1.046,4380.34,4383.36,730,"315-16","Alloy 617","Plate",314626
731,"CapPass",165.76,-168.4,"Trend",0.984,4386.36,4389.37,731,"315-16","Alloy 617","Plate",314626
732,"CapPass",171.45,-166.3,"Trend",1.031,4392.36,4395.38,732,"315-16","Alloy 617","Plate",314626
733,"CapPass",172.82,-172.1,"Trend",1.004,4398.37,4401.36,733,"315-16","Alloy 617","Plate",314626
734,"CapPass",165.89,-168.0,"Trend",0.987,4404.04,4407.38,734,"315-16","Alloy 617","Plate",314626
735,"CapPass",166.87,-163.6,"Trend",1.020,4410.39,4413.40,735,"315-16","Alloy 617","Plate",314626
736,"CapPass",172.20,-158.4,"Trend",1.087,4416.39,4419.41,736,"315-16","Alloy 617","Plate",314626
737,"CapPass",169.87,-169.5,"Trend",1.002,4422.41,4425.42,737,"315-16","Alloy 617","Plate",314626
738,"CapPass",170.67,-165.4,"Trend",1.032,4428.42,4431.43,738,"315-16","Alloy 617","Plate",314626
739,"CapPass",170.51,-164.8,"Trend",1.035,4434.42,4437.44,739,"315-16","Alloy 617","Plate",314626
740,"CapPass",171.28,-167.2,"Trend",1.024,4440.43,4443.44,740,"315-16","Alloy 617","Plate",314626
741,"CapPass",171.51,-167.2,"Trend",1.026,4446.44,4449.46,741,"315-16","Alloy 617","Plate",314626
742,"CapPass",171.66,-165.0,"Trend",1.041,4452.45,4455.47,742,"315-16","Alloy 617","Plate",314626
743,"CapPass",172.33,-165.6,"Trend",1.040,4458.46,4461.48,743,"315-16","Alloy 617","Plate",314626
744,"CapPass",171.61,-168.8,"Trend",1.017,4464.47,4467.47,744,"315-16","Alloy 617","Plate",314626
745,"CapPass",168.17,-167.3,"Trend",1.005,4470.48,4473.49,745,"315-16","Alloy 617","Plate",314626
746,"CapPass",169.11,-168.1,"Trend",1.006,4476.49,4479.50,746,"315-16","Alloy 617","Plate",314626
747,"CapPass",172.07,-166.5,"Trend",1.033,4482.50,4485.51,747,"315-16","Alloy 617","Plate",314626
748,"CapPass",173.60,-168.8,"Trend",1.028,4488.51,4491.52,748,"315-16","Alloy 617","Plate",314626
749,"CapPass",168.52,-173.0,"Trend",0.974,4494.52,4497.50,749,"315-16","Alloy 617","Plate",314626
750,"CapPass",160.76,-165.0,"Trend",0.975,4500.06,4503.53,750,"315-16","Alloy 617","Plate",314626
751,"CapPass",166.62,-164.0,"Trend",1.016,4506.54,4509.54,751,"315-16","Alloy 617","Plate",314626
752,"CapPass",171.79,-168.4,"Trend",1.020,4512.52,4515.56,752,"315-16","Alloy 617","Plate",314626
753,"CapPass",171.83,-166.7,"Trend",1.031,4518.55,4521.56,753,"315-16","Alloy 617","Plate",314626
754,"CapPass",173.99,-161.7,"Trend",1.076,4524.55,4527.57,754,"315-16","Alloy 617","Plate",314626
755,"CapPass",173.44,-166.5,"Trend",1.042,4530.57,4533.58,755,"315-16","Alloy 617","Plate",314626
756,"CapPass",172.41,-167.6,"Trend",1.029,4536.57,4539.58,756,"315-16","Alloy 617","Plate",314626
757,"CapPass",172.74,-169.6,"Trend",1.019,4542.58,4545.60,757,"315-16","Alloy 617","Plate",314626
758,"CapPass",168.19,-169.6,"Trend",0.992,4548.60,4551.61,758,"315-16","Alloy 617","Plate",314626
759,"CapPass",167.59,-165.9,"Trend",1.010,4554.61,4557.61,759,"315-16","Alloy 617","Plate",314626
760,"CapPass",176.52,-167.3,"Trend",1.055,4560.58,4563.43,760,"315-16","Alloy 617","Plate",314626
761,"CapPass",144.37,-172.1,"Trend",0.839,4566.61,4569.60,761,"315-16","Alloy 617","Plate",314626
762,"CapPass",157.16,-171.4,"Trend",0.917,4572.62,4575.63,762,"315-16","Alloy 617","Plate",314626
763,"CapPass",161.80,-167.7,"Trend",0.965,4578.63,4581.64,763,"315-16","Alloy 617","Plate",314626
764,"CapPass",164.25,-168.2,"Trend",0.977,4584.64,4587.66,764,"315-16","Alloy 617","Plate",314626
765,"CapPass",165.24,-166.3,"Trend",0.994,4590.65,4593.66,765,"315-16","Alloy 617","Plate",314626
766,"CapPass",167.19,-169.7,"Trend",0.985,4596.66,4599.68,766,"315-16","Alloy 617","Plate",314626
767,"CapPass",163.31,-174.5,"Trend",0.936,4602.67,4605.67,767,"315-16","Alloy 617","Plate",314626
768,"CapPass",165.05,-177.1,"Trend",0.932,4608.69,4611.69,768,"315-16","Alloy 617","Plate",314626
769,"CapPass",157.24,-172.0,"Trend",0.914,4614.69,4617.69,769,"315-16","Alloy 617","Plate",314626
770,"CapPass",163.90,-166.8,"Trend",0.983,4620.70,4623.72,770,"315-16","Alloy 617","Plate",314626
771,"CapPass",165.49,-172.0,"Trend",0.962,4626.71,4629.72,771,"315-16","Alloy 617","Plate",314626
772,"CapPass",163.25,-172.4,"Trend",0.947,4632.72,4635.73,772,"315-16","Alloy 617","Plate",314626
773,"CapPass",163.14,-169.7,"Trend",0.962,4638.72,4641.74,773,"315-16","Alloy 617","Plate",314626
774,"CapPass",167.76,-170.2,"Trend",0.986,4644.74,4647.75,774,"315-16","Alloy 617","Plate",314626
775,"CapPass",165.35,-175.0,"Trend",0.945,4650.75,4653.75,775,"315-16","Alloy 617","Plate",314626
776,"CapPass",164.54,-169.2,"Trend",0.972,4656.37,4659.77,776,"315-16","Alloy 617","Plate",314626
777,"CapPass",164.59,-164.1,"Trend",1.003,4662.76,4665.78,777,"315-16","Alloy 617","Plate",314626
778,"CapPass",169.48,-168.4,"Trend",1.006,4668.77,4671.78,778,"315-16","Alloy 617","Plate",314626
779,"CapPass",166.78,-167.1,"Trend",0.998,4674.78,4677.79,779,"315-16","Alloy 617","Plate",314626
780,"CapPass",170.28,-164.4,"Trend",1.036,4680.78,4683.80,780,"315-16","Alloy 617","Plate",314626
781,"CapPass",168.19,-169.3,"Trend",0.993,4686.79,4689.81,781,"315-16","Alloy 617","Plate",314626
782,"CapPass",168.22,-169.1,"Trend",0.995,4692.81,4695.81,782,"315-16","Alloy 617","Plate",314626
783,"CapPass",170.32,-164.9,"Trend",1.033,4698.81,4701.83,783,"315-16","Alloy 617","Plate",314626
784,"CapPass",173.44,-162.8,"Trend",1.066,4704.82,4707.65,784,"315-16","Alloy 617","Plate",314626
785,"CapPass",167.02,-167.0,"Trend",1.000,4710.83,4713.84,785,"315-16","Alloy 617","Plate",314626
786,"CapPass",171.90,-168.6,"Trend",1.020,4716.83,4719.86,786,"315-16","Alloy 617","Plate",314626
787,"CapPass",167.73,-164.9,"Trend",1.017,4722.85,4725.86,787,"315-16","Alloy 617","Plate",314626
788,"CapPass",166.95,-171.6,"Trend",0.973,4728.86,4731.87,788,"315-16","Alloy 617","Plate",314626
789,"CapPass",171.24,-168.7,"Trend",1.015,4734.87,4737.88,789,"315-16","Alloy 617","Plate",314626
790,"CapPass",168.66,-166.5,"Trend",1.013,4740.88,4743.89,790,"315-16","Alloy 617","Plate",314626
791,"CapPass",171.07,-165.5,"Trend",1.034,4746.89,4749.90,791,"315-16","Alloy 617","Plate",314626
792,"CapPass",171.37,-171.4,"Trend",1.000,4752.90,4755.91,792,"315-16","Alloy 617","Plate",314626
793,"CapPass",158.29,-171.0,"Trend",0.925,4758.90,4761.91,793,"315-16","Alloy 617","Plate",314626
794,"CapPass",169.23,-165.7,"Trend",1.021,4764.91,4767.93,794,"315-16","Alloy 617","Plate",314626
795,"CapPass",166.08,-170.7,"Trend",0.973,4770.93,4773.94,795,"315-16","Alloy 617","Plate",314626
796,"CapPass",168.83,-169.2,"Trend",0.998,4776.95,4779.94,796,"315-16","Alloy 617","Plate",314626
797,"CapPass",170.71,-174.8,"Trend",0.976,4782.94,4785.96,797,"315-16","Alloy 617","Plate",314626
798,"CapPass",165.95,-149.3,"Trend",1.112,4788.71,4791.96,798,"315-16","Alloy 617","Plate",314626
799,"CapPass",169.71,-157.9,"Trend",1.075,4794.93,4797.96,799,"315-16","Alloy 617","Plate",314626
800,"CapPass",170.40,-155.2,"Trend",1.098,4800.95,4803.97,800,"315-16","Alloy 617","Plate",314626
801,"CapPass",171.57,-156.0,"Trend",1.100,4806.96,4809.98,801,"315-16","Alloy 617","Plate",314626
802,"CapPass",173.32,-158.5,"Trend",1.093,4812.96,4816.00,802,"315-16","Alloy 617","Plate",314626
803,"CapPass",171.99,-166.2,"Trend",1.035,4818.99,4822.00,803,"315-16","Alloy 617","Plate",314626
804,"CapPass",168.67,-166.4,"Trend",1.014,4825.00,4828.01,804,"315-16","Alloy 617","Plate",314626
805,"CapPass",166.62,-162.9,"Trend",1.023,4831.01,4834.03,805,"315-16","Alloy 617","Plate",314626
806,"CapPass",170.47,-165.9,"Trend",1.027,4837.02,4840.02,806,"315-16","Alloy 617","Plate",314626
807,"CapPass",173.76,-165.5,"Trend",1.050,4843.02,4846.03,807,"315-16","Alloy 617","Plate",314626
808,"CapPass",173.61,-166.2,"Trend",1.045,4849.02,4852.05,808,"315-16","Alloy 617","Plate",314626
809,"CapPass",172.91,-165.4,"Trend",1.045,4855.04,4858.06,809,"315-16","Alloy 617","Plate",314626
810,"CapPass",171.21,-170.0,"Trend",1.007,4861.06,4864.06,810,"315-16","Alloy 617","Plate",314626
811,"CapPass",167.60,-171.8,"Trend",0.975,4867.06,4870.05,811,"315-16","Alloy 617","Plate",314626
812,"CapPass",168.80,-163.2,"Trend",1.034,4872.83,4876.07,812,"315-16","Alloy 617","Plate",314626
813,"CapPass",166.65,-163.4,"Trend",1.020,4879.07,4882.09,813,"315-16","Alloy 617","Plate",314626
814,"CapPass",167.79,-167.9,"Trend",0.999,4885.09,4888.10,814,"315-16","Alloy 617","Plate",314626
815,"CapPass",170.05,-165.0,"Trend",1.030,4891.09,4894.11,815,"315-16","Alloy 617","Plate",314626
816,"CapPass",169.59,-171.3,"Trend",0.990,4897.10,4900.12,816,"315-16","Alloy 617","Plate",314626
817,"CapPass",162.84,-168.3,"Trend",0.967,4903.11,4906.12,817,"315-16","Alloy 617","Plate",314626
818,"CapPass",171.10,-162.0,"Trend",1.056,4909.13,4912.14,818,"315-16","Alloy 617","Plate",314626
819,"CapPass",174.01,-165.7,"Trend",1.050,4915.13,4918.14,819,"315-16","Alloy 617","Plate",314626
820,"CapPass",169.71,-169.6,"Trend",1.001,4921.14,4924.15,820,"315-16","Alloy 617","Plate",314626
