Repository: js-molina/fatigue-A617

File: data/950C/Strain rate 0.001/0.30% strain/HTM_A20_PeakStress_A20.csv (part 2 of 22)
Cycle,Data State,Max Stress Mpa,Min Stress Mpa,Qual State,Stress Ratio,Time Max Stress Sec,Time Min Stress Sec,Count,Sample,Alloy,Material_Form,Heat
469,CapPass,167.29,-165.50,Trend,1.011,2809.12,2812.15,469,A-20,Alloy 617,Plate,314626
470,CapPass,165.77,-169.80,Trend,0.976,2815.15,2818.15,470,A-20,Alloy 617,Plate,314626
471,CapPass,168.93,-167.80,Trend,1.007,2821.15,2824.18,471,A-20,Alloy 617,Plate,314626
472,CapPass,170.33,-167.60,Trend,1.016,2827.18,2830.18,472,A-20,Alloy 617,Plate,314626
473,CapPass,170.62,-171.50,Trend,0.995,2833.18,2836.21,473,A-20,Alloy 617,Plate,314626
474,CapPass,167.52,-171.00,Trend,0.979,2839.18,2842.21,474,A-20,Alloy 617,Plate,314626
475,CapPass,167.62,-168.70,Trend,0.994,2845.21,2848.21,475,A-20,Alloy 617,Plate,314626
476,CapPass,160.98,-169.00,Trend,0.953,2851.25,2854.25,476,A-20,Alloy 617,Plate,314626
477,CapPass,171.66,-163.80,Trend,1.048,2857.15,2860.21,477,A-20,Alloy 617,Plate,314626
478,CapPass,156.62,-166.90,Trend,0.939,2863.25,2866.21,478,A-20,Alloy 617,Plate,314626
479,CapPass,158.13,-169.20,Trend,0.935,2869.25,2872.28,479,A-20,Alloy 617,Plate,314626
480,CapPass,159.81,-166.90,Trend,0.958,2875.28,2878.28,480,A-20,Alloy 617,Plate,314626
481,CapPass,161.54,-166.30,Trend,0.971,2881.28,2884.28,481,A-20,Alloy 617,Plate,314626
482,CapPass,158.42,-169.80,Trend,0.933,2887.28,2890.31,482,A-20,Alloy 617,Plate,314626
483,CapPass,161.32,-169.20,Trend,0.954,2893.31,2896.31,483,A-20,Alloy 617,Plate,314626
484,CapPass,161.03,-167.30,Trend,0.963,2899.31,2902.31,484,A-20,Alloy 617,Plate,314626
485,CapPass,160.15,-169.70,Trend,0.944,2905.31,2908.34,485,A-20,Alloy 617,Plate,314626
486,CapPass,167.3,-167.50,Trend,0.999,2911.34,2914.34,486,A-20,Alloy 617,Plate,314626
487,CapPass,166.59,-165.70,Trend,1.006,2917.34,2920.37,487,A-20,Alloy 617,Plate,314626
488,CapPass,167.7,-165.30,Trend,1.015,2923.37,2926.4,488,A-20,Alloy 617,Plate,314626
489,CapPass,166.74,-167.10,Trend,0.998,2929.37,2932.4,489,A-20,Alloy 617,Plate,314626
490,CapPass,167.12,-166.00,Trend,1.007,2935.4,2938.4,490,A-20,Alloy 617,Plate,314626
491,CapPass,161.3,-167.60,Trend,0.962,2941.4,2944.4,491,A-20,Alloy 617,Plate,314626
492,CapPass,164.37,-168.00,Trend,0.978,2947.43,2950.43,492,A-20,Alloy 617,Plate,314626
493,CapPass,165.94,-167.00,Trend,0.993,2953.43,2956.43,493,A-20,Alloy 617,Plate,314626
494,CapPass,167.01,-167.30,Trend,0.998,2959.43,2962.46,494,A-20,Alloy 617,Plate,314626
495,CapPass,164.61,-165.70,Trend,0.993,2965.46,2968.46,495,A-20,Alloy 617,Plate,314626
496,CapPass,168.15,-167.30,Trend,1.005,2971.46,2974.46,496,A-20,Alloy 617,Plate,314626
497,CapPass,166.07,-167.50,Trend,0.992,2977.5,2980.46,497,A-20,Alloy 617,Plate,314626
498,CapPass,165.87,-166.60,Trend,0.996,2983.5,2986.5,498,A-20,Alloy 617,Plate,314626
499,CapPass,167.24,-167.40,Trend,0.999,2989.5,2992.53,499,A-20,Alloy 617,Plate,314626
500,CapPass,166.94,-165.80,Trend,1.007,2995.53,2998.53,500,A-20,Alloy 617,Plate,314626
501,CapPass,171.14,-170.40,Trend,1.004,3001.53,3004.56,501,A-20,Alloy 617,Plate,314626
502,CapPass,167.54,-169.50,Trend,0.989,3007.56,3010.56,502,A-20,Alloy 617,Plate,314626
503,CapPass,168.67,-168.50,Trend,1.001,3013.56,3016.59,503,A-20,Alloy 617,Plate,314626
504,CapPass,160.66,-169.80,Trend,0.946,3019.56,3022.59,504,A-20,Alloy 617,Plate,314626
505,CapPass,168.39,-172.00,Trend,0.979,3025.59,3028.59,505,A-20,Alloy 617,Plate,314626
506,CapPass,165.79,-167.30,Trend,0.991,3031.62,3034.62,506,A-20,Alloy 617,Plate,314626
507,CapPass,169.13,-168.80,Trend,1.002,3037.62,3040.62,507,A-20,Alloy 617,Plate,314626
508,CapPass,169.24,-170.50,Trend,0.993,3043.62,3046.62,508,A-20,Alloy 617,Plate,314626
509,CapPass,166.56,-170.40,Trend,0.978,3049.65,3052.65,509,A-20,Alloy 617,Plate,314626
510,CapPass,168.4,-170.60,Trend,0.987,3055.65,3058.65,510,A-20,Alloy 617,Plate,314626
511,CapPass,167.18,-168.50,Trend,0.992,3061.65,3064.68,511,A-20,Alloy 617,Plate,314626
512,CapPass,168.53,-168.40,Trend,1.001,3067.68,3070.68,512,A-20,Alloy 617,Plate,314626
513,CapPass,169.07,-171.20,Trend,0.988,3073.68,3076.68,513,A-20,Alloy 617,Plate,314626
514,CapPass,160.16,-169.70,Trend,0.944,3079.71,3082.71,514,A-20,Alloy 617,Plate,314626
515,CapPass,164.37,-168.20,Trend,0.977,3085.71,3088.71,515,A-20,Alloy 617,Plate,314626
516,CapPass,168.37,-168.30,Trend,1.001,3091.75,3094.75,516,A-20,Alloy 617,Plate,314626
517,CapPass,168.07,-168.20,Trend,0.999,3097.75,3100.75,517,A-20,Alloy 617,Plate,314626
518,CapPass,164.31,-171.20,Trend,0.96,3103.78,3106.78,518,A-20,Alloy 617,Plate,314626
519,CapPass,162.67,-169.50,Trend,0.96,3109.78,3112.78,519,A-20,Alloy 617,Plate,314626
520,CapPass,162.75,-171.70,Trend,0.948,3115.78,3118.78,520,A-20,Alloy 617,Plate,314626
521,CapPass,169.07,-167.00,Trend,1.012,3121.78,3124.81,521,A-20,Alloy 617,Plate,314626
522,CapPass,167.47,-167.70,Trend,0.999,3127.81,3130.81,522,A-20,Alloy 617,Plate,314626
523,CapPass,170.73,-171.20,Trend,0.997,3133.81,3136.81,523,A-20,Alloy 617,Plate,314626
524,CapPass,169.2,-168.80,Trend,1.002,3139.84,3142.84,524,A-20,Alloy 617,Plate,314626
525,CapPass,169.19,-168.50,Trend,1.004,3145.84,3148.84,525,A-20,Alloy 617,Plate,314626
526,CapPass,167.2,-167.60,Trend,0.998,3151.84,3154.87,526,A-20,Alloy 617,Plate,314626
527,CapPass,167.25,-171.70,Trend,0.974,3157.87,3160.87,527,A-20,Alloy 617,Plate,314626
528,CapPass,170.21,-168.20,Trend,1.012,3163.87,3166.9,528,A-20,Alloy 617,Plate,314626
529,CapPass,169.21,-169.30,Trend,1,3169.9,3172.9,529,A-20,Alloy 617,Plate,314626
530,CapPass,169.34,-168.30,Trend,1.006,3175.9,3178.93,530,A-20,Alloy 617,Plate,314626
531,CapPass,171.19,-168.10,Trend,1.018,3181.93,3184.96,531,A-20,Alloy 617,Plate,314626
532,CapPass,170.06,-167.60,Trend,1.014,3187.96,3190.96,532,A-20,Alloy 617,Plate,314626
533,CapPass,167.4,-170.30,Trend,0.983,3193.96,3196.96,533,A-20,Alloy 617,Plate,314626
534,CapPass,168.75,-168.80,Trend,1,3199.96,3203,534,A-20,Alloy 617,Plate,314626
535,CapPass,167.4,-169.50,Trend,0.987,3205.96,3209,535,A-20,Alloy 617,Plate,314626
536,CapPass,166.87,-167.60,Trend,0.995,3212,3215,536,A-20,Alloy 617,Plate,314626
537,CapPass,171.87,-167.80,Trend,1.024,3218.03,3221.03,537,A-20,Alloy 617,Plate,314626
538,CapPass,171.26,-169.20,Trend,1.012,3224.03,3227.03,538,A-20,Alloy 617,Plate,314626
539,CapPass,168.38,-170.60,Trend,0.987,3230.03,3233.06,539,A-20,Alloy 617,Plate,314626
540,CapPass,170.69,-167.90,Trend,1.017,3236.06,3239.06,540,A-20,Alloy 617,Plate,314626
541,CapPass,167.84,-168.40,Trend,0.997,3242.06,3245.09,541,A-20,Alloy 617,Plate,314626
542,CapPass,165.67,-169.10,Trend,0.98,3248.06,3251.09,542,A-20,Alloy 617,Plate,314626
543,CapPass,171.33,-171.30,Trend,1,3254.09,3257.09,543,A-20,Alloy 617,Plate,314626
544,CapPass,168.57,-161.80,Trend,1.042,3260.09,3263.12,544,A-20,Alloy 617,Plate,314626
545,CapPass,171.75,-163.00,Trend,1.053,3266.09,3269.12,545,A-20,Alloy 617,Plate,314626
546,CapPass,168.3,-162.90,Trend,1.033,3272.12,3275.12,546,A-20,Alloy 617,Plate,314626
547,CapPass,169.89,-166.70,Trend,1.019,3278.12,3281.15,547,A-20,Alloy 617,Plate,314626
548,CapPass,170.72,-163.60,Trend,1.043,3284.15,3287.15,548,A-20,Alloy 617,Plate,314626
549,CapPass,171.75,-168.30,Trend,1.02,3290.15,3293.18,549,A-20,Alloy 617,Plate,314626
550,CapPass,170.12,-165.80,Trend,1.026,3296.18,3299.18,550,A-20,Alloy 617,Plate,314626
551,CapPass,170.43,-166.10,Trend,1.026,3302.18,3305.21,551,A-20,Alloy 617,Plate,314626
552,CapPass,166.36,-167.00,Trend,0.996,3308.18,3311.21,552,A-20,Alloy 617,Plate,314626
553,CapPass,167.24,-166.70,Trend,1.003,3314.21,3317.21,553,A-20,Alloy 617,Plate,314626
554,CapPass,170.34,-164.10,Trend,1.038,3320.21,3323.25,554,A-20,Alloy 617,Plate,314626
555,CapPass,166.54,-167.70,Trend,0.993,3326.25,3329.25,555,A-20,Alloy 617,Plate,314626
556,CapPass,170.52,-166.60,Trend,1.024,3332.25,3335.25,556,A-20,Alloy 617,Plate,314626
557,CapPass,170.69,-166.70,Trend,1.024,3338.28,3341.28,557,A-20,Alloy 617,Plate,314626
558,CapPass,165.86,-167.30,Trend,0.991,3344.28,3347.28,558,A-20,Alloy 617,Plate,314626
559,CapPass,172.68,-166.20,Trend,1.039,3350.28,3353.31,559,A-20,Alloy 617,Plate,314626
560,CapPass,169.56,-164.10,Trend,1.033,3356.31,3359.31,560,A-20,Alloy 617,Plate,314626
561,CapPass,162.69,-168.10,Trend,0.968,3362.31,3365.34,561,A-20,Alloy 617,Plate,314626
562,CapPass,173.51,-168.90,Trend,1.027,3368.31,3371.34,562,A-20,Alloy 617,Plate,314626
563,CapPass,155.56,-167.90,Trend,0.926,3374.34,3377.34,563,A-20,Alloy 617,Plate,314626
564,CapPass,164.28,-167.90,Trend,0.979,3380.34,3383.34,564,A-20,Alloy 617,Plate,314626
565,CapPass,165.78,-170.10,Trend,0.975,3386.34,3389.37,565,A-20,Alloy 617,Plate,314626
566,CapPass,167.47,-168.30,Trend,0.995,3392.37,3395.37,566,A-20,Alloy 617,Plate,314626
567,CapPass,163.64,-166.70,Trend,0.982,3398.4,3401.4,567,A-20,Alloy 617,Plate,314626
568,CapPass,165.7,-169.40,Trend,0.978,3404.4,3407.4,568,A-20,Alloy 617,Plate,314626
569,CapPass,169.48,-165.50,Trend,1.024,3410.4,3413.43,569,A-20,Alloy 617,Plate,314626
570,CapPass,167.96,-166.70,Trend,1.008,3416.43,3419.43,570,A-20,Alloy 617,Plate,314626
571,CapPass,168.61,-168.20,Trend,1.002,3422.43,3425.46,571,A-20,Alloy 617,Plate,314626
572,CapPass,168.96,-166.80,Trend,1.013,3428.46,3431.46,572,A-20,Alloy 617,Plate,314626
573,CapPass,168.68,-166.60,Trend,1.012,3434.46,3437.46,573,A-20,Alloy 617,Plate,314626
574,CapPass,169.68,-168.80,Trend,1.005,3440.5,3443.46,574,A-20,Alloy 617,Plate,314626
575,CapPass,167.76,-169.10,Trend,0.992,3446.5,3449.5,575,A-20,Alloy 617,Plate,314626
576,CapPass,167.8,-169.00,Trend,0.993,3452.5,3455.53,576,A-20,Alloy 617,Plate,314626
577,CapPass,164.76,-167.60,Trend,0.983,3458.53,3461.53,577,A-20,Alloy 617,Plate,314626
578,CapPass,167.88,-170.50,Trend,0.985,3464.53,3467.53,578,A-20,Alloy 617,Plate,314626
579,CapPass,169.89,-166.50,Trend,1.021,3470.56,3473.56,579,A-20,Alloy 617,Plate,314626
580,CapPass,166.79,-172.30,Trend,0.968,3476.56,3479.56,580,A-20,Alloy 617,Plate,314626
581,CapPass,167.09,-166.10,Trend,1.006,3482.56,3485.59,581,A-20,Alloy 617,Plate,314626
582,CapPass,165.96,-172.10,Trend,0.964,3488.59,3491.59,582,A-20,Alloy 617,Plate,314626
583,CapPass,165.11,-171.20,Trend,0.964,3494.62,3497.59,583,A-20,Alloy 617,Plate,314626
584,CapPass,166.18,-172.40,Trend,0.964,3500.62,3503.59,584,A-20,Alloy 617,Plate,314626
585,CapPass,171.62,-168.20,Trend,1.021,3506.59,3509.62,585,A-20,Alloy 617,Plate,314626
586,CapPass,162.29,-171.10,Trend,0.949,3512.65,3515.62,586,A-20,Alloy 617,Plate,314626
587,CapPass,161.35,-170.70,Trend,0.945,3518.65,3521.65,587,A-20,Alloy 617,Plate,314626
588,CapPass,162.17,-168.50,Trend,0.962,3524.65,3527.65,588,A-20,Alloy 617,Plate,314626
589,CapPass,167.82,-168.70,Trend,0.995,3530.68,3533.68,589,A-20,Alloy 617,Plate,314626
590,CapPass,169.37,-169.10,Trend,1.002,3536.68,3539.68,590,A-20,Alloy 617,Plate,314626
591,CapPass,169.36,-168.00,Trend,1.008,3542.71,3545.71,591,A-20,Alloy 617,Plate,314626
592,CapPass,164.64,-169.90,Trend,0.969,3548.71,3551.71,592,A-20,Alloy 617,Plate,314626
593,CapPass,162.23,-167.10,Trend,0.971,3554.75,3557.71,593,A-20,Alloy 617,Plate,314626
594,CapPass,170.6,-169.40,Trend,1.007,3560.71,3563.75,594,A-20,Alloy 617,Plate,314626
595,CapPass,165.32,-171.30,Trend,0.965,3566.75,3569.75,595,A-20,Alloy 617,Plate,314626
596,CapPass,163.21,-170.90,Trend,0.955,3572.75,3575.78,596,A-20,Alloy 617,Plate,314626
597,CapPass,164.91,-171.50,Trend,0.962,3578.75,3581.78,597,A-20,Alloy 617,Plate,314626
598,CapPass,162.31,-169.00,Trend,0.961,3584.78,3587.78,598,A-20,Alloy 617,Plate,314626
599,CapPass,168.99,-167.90,Trend,1.006,3590.81,3593.81,599,A-20,Alloy 617,Plate,314626
600,CapPass,167.26,-169.80,Trend,0.985,3596.81,3599.81,600,A-20,Alloy 617,Plate,314626
601,CapPass,167.58,-172.10,Trend,0.974,3602.81,3605.84,601,A-20,Alloy 617,Plate,314626
602,CapPass,165.47,-169.70,Trend,0.975,3608.84,3611.84,602,A-20,Alloy 617,Plate,314626
603,CapPass,164.83,-167.40,Trend,0.985,3614.84,3617.87,603,A-20,Alloy 617,Plate,314626
604,CapPass,169.43,-168.60,Trend,1.005,3620.84,3623.87,604,A-20,Alloy 617,Plate,314626
605,CapPass,166.63,-170.20,Trend,0.979,3626.87,3629.87,605,A-20,Alloy 617,Plate,314626
606,CapPass,167.15,-167.00,Trend,1.001,3632.9,3635.9,606,A-20,Alloy 617,Plate,314626
607,CapPass,167.86,-169.50,Trend,0.99,3638.9,3641.9,607,A-20,Alloy 617,Plate,314626
608,CapPass,164.78,-172.90,Trend,0.953,3644.9,3647.9,608,A-20,Alloy 617,Plate,314626
609,CapPass,161.08,-157.20,Trend,1.025,3650.46,3653.93,609,A-20,Alloy 617,Plate,314626
610,CapPass,168.08,-158.90,Trend,1.058,3656.93,3659.93,610,A-20,Alloy 617,Plate,314626
611,CapPass,166.01,-163.30,Trend,1.017,3662.93,3665.96,611,A-20,Alloy 617,Plate,314626
612,CapPass,169.61,-163.10,Trend,1.04,3668.93,3671.96,612,A-20,Alloy 617,Plate,314626
613,CapPass,168.26,-164.30,Trend,1.024,3674.96,3678,613,A-20,Alloy 617,Plate,314626
614,CapPass,170.96,-167.10,Trend,1.023,3680.96,3684,614,A-20,Alloy 617,Plate,314626
615,CapPass,167.15,-168.60,Trend,0.991,3687,3690,615,A-20,Alloy 617,Plate,314626
616,CapPass,167.4,-170.00,Trend,0.985,3693.03,3696.03,616,A-20,Alloy 617,Plate,314626
617,CapPass,166.46,-165.90,Trend,1.003,3699,3702.03,617,A-20,Alloy 617,Plate,314626
618,CapPass,166.15,-167.00,Trend,0.995,3705.03,3708.06,618,A-20,Alloy 617,Plate,314626
619,CapPass,171.32,-166.70,Trend,1.028,3711.06,3714.06,619,A-20,Alloy 617,Plate,314626
620,CapPass,169.52,-164.10,Trend,1.033,3717.06,3720.06,620,A-20,Alloy 617,Plate,314626
621,CapPass,173.72,-166.50,Trend,1.044,3723.06,3726.06,621,A-20,Alloy 617,Plate,314626
622,CapPass,169.39,-164.40,Trend,1.03,3729.09,3732.12,622,A-20,Alloy 617,Plate,314626
623,CapPass,173.57,-166.10,Trend,1.045,3735.09,3738.12,623,A-20,Alloy 617,Plate,314626
624,CapPass,165.72,-165.70,Trend,1,3741.12,3744.12,624,A-20,Alloy 617,Plate,314626
625,CapPass,170.73,-166.50,Trend,1.026,3747.12,3750.15,625,A-20,Alloy 617,Plate,314626
626,CapPass,169.04,-168.90,Trend,1.001,3753.12,3756.15,626,A-20,Alloy 617,Plate,314626
627,CapPass,166.07,-169.00,Trend,0.983,3759.15,3762.15,627,A-20,Alloy 617,Plate,314626
628,CapPass,168.73,-167.40,Trend,1.008,3765.15,3768.18,628,A-20,Alloy 617,Plate,314626
629,CapPass,170.63,-165.10,Trend,1.034,3771.18,3774.21,629,A-20,Alloy 617,Plate,314626
630,CapPass,171.03,-161.00,Trend,1.062,3777.09,3780.21,630,A-20,Alloy 617,Plate,314626
631,CapPass,162.65,-167.90,Trend,0.969,3783.21,3786.21,631,A-20,Alloy 617,Plate,314626
632,CapPass,161.74,-166.70,Trend,0.97,3789.18,3792.21,632,A-20,Alloy 617,Plate,314626
633,CapPass,161.36,-169.70,Trend,0.951,3795.25,3798.25,633,A-20,Alloy 617,Plate,314626
634,CapPass,165.09,-164.20,Trend,1.005,3801.25,3804.25,634,A-20,Alloy 617,Plate,314626
635,CapPass,163.74,-168.30,Trend,0.973,3807.25,3810.25,635,A-20,Alloy 617,Plate,314626
636,CapPass,163.56,-167.60,Trend,0.976,3813.28,3816.28,636,A-20,Alloy 617,Plate,314626
637,CapPass,165.74,-169.80,Trend,0.976,3819.28,3822.28,637,A-20,Alloy 617,Plate,314626
638,CapPass,165.54,-164.80,Trend,1.005,3825.28,3828.31,638,A-20,Alloy 617,Plate,314626
639,CapPass,169.73,-169.00,Trend,1.004,3831.31,3834.31,639,A-20,Alloy 617,Plate,314626
640,CapPass,166.86,-168.30,Trend,0.991,3837.31,3840.34,640,A-20,Alloy 617,Plate,314626
641,CapPass,167.58,-168.60,Trend,0.994,3843.31,3846.34,641,A-20,Alloy 617,Plate,314626
642,CapPass,162.29,-169.30,Trend,0.959,3849.34,3852.34,642,A-20,Alloy 617,Plate,314626
643,CapPass,163.57,-172.80,Trend,0.947,3855.37,3858.37,643,A-20,Alloy 617,Plate,314626
644,CapPass,166.19,-161.20,Trend,1.031,3861.37,3864.37,644,A-20,Alloy 617,Plate,314626
645,CapPass,169.66,-163.30,Trend,1.039,3867.37,3870.4,645,A-20,Alloy 617,Plate,314626
646,CapPass,171.43,-162.50,Trend,1.055,3873.37,3876.4,646,A-20,Alloy 617,Plate,314626
647,CapPass,168.33,-168.50,Trend,0.999,3879.4,3882.4,647,A-20,Alloy 617,Plate,314626
648,CapPass,169.67,-162.70,Trend,1.043,3885.43,3888.43,648,A-20,Alloy 617,Plate,314626
649,CapPass,171.09,-163.60,Trend,1.046,3891.43,3894.43,649,A-20,Alloy 617,Plate,314626
650,CapPass,164.61,-167.50,Trend,0.983,3897.43,3900.46,650,A-20,Alloy 617,Plate,314626
651,CapPass,167.9,-170.40,Trend,0.986,3903.46,3906.46,651,A-20,Alloy 617,Plate,314626
652,CapPass,167.43,-168.10,Trend,0.996,3909.46,3912.46,652,A-20,Alloy 617,Plate,314626
653,CapPass,168.94,-164.80,Trend,1.025,3915.5,3918.5,653,A-20,Alloy 617,Plate,314626
654,CapPass,169.52,-165.30,Trend,1.025,3921.5,3924.5,654,A-20,Alloy 617,Plate,314626
655,CapPass,171.03,-167.20,Trend,1.023,3927.5,3930.53,655,A-20,Alloy 617,Plate,314626
656,CapPass,167.3,-165.10,Trend,1.013,3933.53,3936.53,656,A-20,Alloy 617,Plate,314626
657,CapPass,168.1,-168.00,Trend,1.001,3939.53,3942.56,657,A-20,Alloy 617,Plate,314626
658,CapPass,167.1,-165.30,Trend,1.011,3945.56,3948.56,658,A-20,Alloy 617,Plate,314626
659,CapPass,168.91,-167.70,Trend,1.007,3951.56,3954.56,659,A-20,Alloy 617,Plate,314626
660,CapPass,166.28,-169.80,Trend,0.979,3957.56,3960.59,660,A-20,Alloy 617,Plate,314626
661,CapPass,164.62,-165.90,Trend,0.992,3963.59,3966.59,661,A-20,Alloy 617,Plate,314626
662,CapPass,169.5,-169.20,Trend,1.002,3969.59,3972.59,662,A-20,Alloy 617,Plate,314626
663,CapPass,166.08,-167.70,Trend,0.99,3975.62,3978.62,663,A-20,Alloy 617,Plate,314626
664,CapPass,169.88,-164.00,Trend,1.036,3981.62,3984.62,664,A-20,Alloy 617,Plate,314626
665,CapPass,169.6,-166.00,Trend,1.022,3987.62,3990.65,665,A-20,Alloy 617,Plate,314626
666,CapPass,169.52,-168.30,Trend,1.007,3993.65,3996.65,666,A-20,Alloy 617,Plate,314626
667,CapPass,165.84,-166.60,Trend,0.996,3999.65,4002.65,667,A-20,Alloy 617,Plate,314626
668,CapPass,169.73,-165.80,Trend,1.024,4005.68,4008.68,668,A-20,Alloy 617,Plate,314626
669,CapPass,167.88,-169.60,Trend,0.99,4011.68,4014.68,669,A-20,Alloy 617,Plate,314626
670,CapPass,166.51,-167.30,Trend,0.995,4017.71,4020.71,670,A-20,Alloy 617,Plate,314626
671,CapPass,167.2,-166.90,Trend,1.002,4023.71,4026.75,671,A-20,Alloy 617,Plate,314626
672,CapPass,168.52,-167.10,Trend,1.009,4029.71,4032.75,672,A-20,Alloy 617,Plate,314626
673,CapPass,168.47,-168.00,Trend,1.003,4035.75,4038.75,673,A-20,Alloy 617,Plate,314626
674,CapPass,168.55,-166.20,Trend,1.014,4041.75,4044.75,674,A-20,Alloy 617,Plate,314626
675,CapPass,168.9,-169.40,Trend,0.997,4047.75,4050.78,675,A-20,Alloy 617,Plate,314626
676,CapPass,169.7,-168.60,Trend,1.006,4053.78,4056.78,676,A-20,Alloy 617,Plate,314626
677,CapPass,170.82,-167.50,Trend,1.02,4059.78,4062.81,677,A-20,Alloy 617,Plate,314626
678,CapPass,166.93,-165.30,Trend,1.01,4065.81,4068.81,678,A-20,Alloy 617,Plate,314626
679,CapPass,171.05,-163.30,Trend,1.047,4071.81,4074.84,679,A-20,Alloy 617,Plate,314626
680,CapPass,173.22,-167.20,Trend,1.036,4077.81,4080.81,680,A-20,Alloy 617,Plate,314626
681,CapPass,159.34,-168.00,Trend,0.949,4083.84,4086.84,681,A-20,Alloy 617,Plate,314626
682,CapPass,160,-168.80,Trend,0.948,4089.87,4092.84,682,A-20,Alloy 617,Plate,314626
683,CapPass,164.37,-169.10,Trend,0.972,4095.87,4098.87,683,A-20,Alloy 617,Plate,314626
684,CapPass,165.14,-169.60,Trend,0.973,4101.87,4104.87,684,A-20,Alloy 617,Plate,314626
685,CapPass,166.41,-171.30,Trend,0.971,4107.87,4110.9,685,A-20,Alloy 617,Plate,314626
686,CapPass,166.97,-169.10,Trend,0.987,4113.9,4116.9,686,A-20,Alloy 617,Plate,314626
687,CapPass,161.68,-166.10,Trend,0.974,4119.9,4122.93,687,A-20,Alloy 617,Plate,314626
688,CapPass,169.43,-165.80,Trend,1.022,4125.93,4128.93,688,A-20,Alloy 617,Plate,314626
689,CapPass,165.91,-166.70,Trend,0.995,4131.93,4134.93,689,A-20,Alloy 617,Plate,314626
690,CapPass,162.72,-169.70,Trend,0.959,4137.96,4140.96,690,A-20,Alloy 617,Plate,314626
691,CapPass,169.14,-165.40,Trend,1.022,4143.96,4147,691,A-20,Alloy 617,Plate,314626
692,CapPass,167.67,-168.00,Trend,0.998,4149.96,4153,692,A-20,Alloy 617,Plate,314626
693,CapPass,166.88,-168.80,Trend,0.989,4155.96,4159,693,A-20,Alloy 617,Plate,314626
694,CapPass,165.02,-166.90,Trend,0.989,4162,4165,694,A-20,Alloy 617,Plate,314626
695,CapPass,164.05,-171.30,Trend,0.957,4168.03,4171.03,695,A-20,Alloy 617,Plate,314626
696,CapPass,165.24,-169.00,Trend,0.978,4174.03,4177.03,696,A-20,Alloy 617,Plate,314626
697,CapPass,169.69,-167.30,Trend,1.014,4180.03,4183.06,697,A-20,Alloy 617,Plate,314626
698,CapPass,168.53,-170.80,Trend,0.987,4186.06,4189.06,698,A-20,Alloy 617,Plate,314626
699,CapPass,167.72,-167.30,Trend,1.002,4192.06,4195.09,699,A-20,Alloy 617,Plate,314626
700,CapPass,168.15,-167.60,Trend,1.003,4198.06,4201.09,700,A-20,Alloy 617,Plate,314626
701,CapPass,168.55,-165.80,Trend,1.017,4204.09,4207.12,701,A-20,Alloy 617,Plate,314626
702,CapPass,171.52,-169.70,Trend,1.011,4210.06,4213.12,702,A-20,Alloy 617,Plate,314626
703,CapPass,158.87,-170.00,Trend,0.935,4216.12,4219.12,703,A-20,Alloy 617,Plate,314626
704,CapPass,162.16,-168.50,Trend,0.962,4222.15,4225.12,704,A-20,Alloy 617,Plate,314626
705,CapPass,163.31,-170.10,Trend,0.96,4228.15,4231.15,705,A-20,Alloy 617,Plate,314626
706,CapPass,161.74,-169.30,Trend,0.955,4234.15,4237.15,706,A-20,Alloy 617,Plate,314626
707,CapPass,163.15,-171.70,Trend,0.95,4240.18,4243.18,707,A-20,Alloy 617,Plate,314626
708,CapPass,166.26,-168.20,Trend,0.988,4246.18,4249.18,708,A-20,Alloy 617,Plate,314626
709,CapPass,159.28,-169.80,Trend,0.938,4252.18,4255.21,709,A-20,Alloy 617,Plate,314626
710,CapPass,161.52,-169.80,Trend,0.951,4258.21,4261.21,710,A-20,Alloy 617,Plate,314626
711,CapPass,168.91,-168.70,Trend,1.001,4264.21,4267.21,711,A-20,Alloy 617,Plate,314626
712,CapPass,165.09,-169.80,Trend,0.973,4270.21,4273.25,712,A-20,Alloy 617,Plate,314626
713,CapPass,167.14,-169.80,Trend,0.984,4276.25,4279.25,713,A-20,Alloy 617,Plate,314626
714,CapPass,161.27,-167.80,Trend,0.961,4282.25,4285.25,714,A-20,Alloy 617,Plate,314626
715,CapPass,167.45,-168.80,Trend,0.992,4288.28,4291.28,715,A-20,Alloy 617,Plate,314626
716,CapPass,166.42,-167.10,Trend,0.996,4294.28,4297.31,716,A-20,Alloy 617,Plate,314626
717,CapPass,163.14,-169.20,Trend,0.964,4300.28,4303.28,717,A-20,Alloy 617,Plate,314626
718,CapPass,164.75,-171.00,Trend,0.963,4306.31,4309.31,718,A-20,Alloy 617,Plate,314626
719,CapPass,164.57,-166.30,Trend,0.99,4312.31,4315.34,719,A-20,Alloy 617,Plate,314626
720,CapPass,171.5,-168.40,Trend,1.019,4318.31,4321.34,720,A-20,Alloy 617,Plate,314626
721,CapPass,165.81,-165.20,Trend,1.004,4324.34,4327.34,721,A-20,Alloy 617,Plate,314626
722,CapPass,166.65,-171.30,Trend,0.973,4330.34,4333.34,722,A-20,Alloy 617,Plate,314626
723,CapPass,163.61,-168.40,Trend,0.972,4336.37,4339.4,723,A-20,Alloy 617,Plate,314626
724,CapPass,167.39,-172.20,Trend,0.972,4342.37,4345.4,724,A-20,Alloy 617,Plate,314626
725,CapPass,167.51,-164.70,Trend,1.017,4348.4,4351.4,725,A-20,Alloy 617,Plate,314626
726,CapPass,167.11,-170.70,Trend,0.979,4354.4,4357.4,726,A-20,Alloy 617,Plate,314626
727,CapPass,167,-168.00,Trend,0.994,4360.4,4363.43,727,A-20,Alloy 617,Plate,314626
728,CapPass,171.1,-172.00,Trend,0.995,4366.4,4369.43,728,A-20,Alloy 617,Plate,314626
729,CapPass,165.59,-168.30,Trend,0.984,4372.43,4375.43,729,A-20,Alloy 617,Plate,314626
730,CapPass,170.7,-165.40,Trend,1.032,4378.46,4381.5,730,A-20,Alloy 617,Plate,314626
731,CapPass,168.25,-167.70,Trend,1.003,4384.46,4387.5,731,A-20,Alloy 617,Plate,314626
732,CapPass,165.49,-171.30,Trend,0.966,4390.5,4393.5,732,A-20,Alloy 617,Plate,314626
733,CapPass,161.54,-166.40,Trend,0.971,4396.5,4399.5,733,A-20,Alloy 617,Plate,314626
734,CapPass,167.58,-170.60,Trend,0.982,4402.5,4405.53,734,A-20,Alloy 617,Plate,314626
735,CapPass,167.25,-171.40,Trend,0.976,4408.53,4411.53,735,A-20,Alloy 617,Plate,314626
736,CapPass,168.74,-170.10,Trend,0.992,4414.53,4417.56,736,A-20,Alloy 617,Plate,314626
737,CapPass,165.64,-168.40,Trend,0.984,4420.56,4423.59,737,A-20,Alloy 617,Plate,314626
738,CapPass,170.7,-167.20,Trend,1.021,4426.53,4429.56,738,A-20,Alloy 617,Plate,314626
739,CapPass,165.52,-165.20,Trend,1.002,4432.56,4435.59,739,A-20,Alloy 617,Plate,314626
740,CapPass,169.59,-166.10,Trend,1.021,4438.59,4441.59,740,A-20,Alloy 617,Plate,314626
741,CapPass,164.3,-169.20,Trend,0.971,4444.59,4447.62,741,A-20,Alloy 617,Plate,314626
742,CapPass,165.93,-170.60,Trend,0.972,4450.62,4453.62,742,A-20,Alloy 617,Plate,314626
743,CapPass,166.38,-166.20,Trend,1.001,4456.62,4459.62,743,A-20,Alloy 617,Plate,314626
744,CapPass,167.2,-171.50,Trend,0.975,4462.62,4465.65,744,A-20,Alloy 617,Plate,314626
745,CapPass,165.9,-169.60,Trend,0.978,4468.65,4471.68,745,A-20,Alloy 617,Plate,314626
746,CapPass,164.28,-168.90,Trend,0.973,4474.65,4477.68,746,A-20,Alloy 617,Plate,314626
747,CapPass,167.52,-168.50,Trend,0.994,4480.68,4483.68,747,A-20,Alloy 617,Plate,314626
748,CapPass,164.62,-167.10,Trend,0.985,4486.68,4489.71,748,A-20,Alloy 617,Plate,314626
749,CapPass,168.86,-169.50,Trend,0.996,4492.71,4495.71,749,A-20,Alloy 617,Plate,314626
750,CapPass,166.72,-169.20,Trend,0.985,4498.71,4501.71,750,A-20,Alloy 617,Plate,314626
751,CapPass,165.6,-166.10,Trend,0.997,4504.71,4507.75,751,A-20,Alloy 617,Plate,314626
752,CapPass,172.57,-167.50,Trend,1.03,4510.71,4513.56,752,A-20,Alloy 617,Plate,314626
753,CapPass,157.53,-167.80,Trend,0.939,4516.75,4519.75,753,A-20,Alloy 617,Plate,314626
754,CapPass,163.11,-168.20,Trend,0.97,4522.75,4525.78,754,A-20,Alloy 617,Plate,314626
755,CapPass,167.28,-166.40,Trend,1.006,4528.78,4531.81,755,A-20,Alloy 617,Plate,314626
756,CapPass,164.97,-170.50,Trend,0.968,4534.81,4537.81,756,A-20,Alloy 617,Plate,314626
757,CapPass,164.02,-169.20,Trend,0.969,4540.81,4543.81,757,A-20,Alloy 617,Plate,314626
758,CapPass,165.25,-165.60,Trend,0.998,4546.81,4549.84,758,A-20,Alloy 617,Plate,314626
759,CapPass,165.92,-172.70,Trend,0.961,4552.81,4555.81,759,A-20,Alloy 617,Plate,314626
760,CapPass,165.36,-168.50,Trend,0.981,4558.84,4561.84,760,A-20,Alloy 617,Plate,314626
761,CapPass,162.69,-168.80,Trend,0.964,4564.84,4567.87,761,A-20,Alloy 617,Plate,314626
762,CapPass,162.55,-167.90,Trend,0.968,4570.87,4573.87,762,A-20,Alloy 617,Plate,314626
763,CapPass,165.44,-164.80,Trend,1.004,4576.87,4579.9,763,A-20,Alloy 617,Plate,314626
764,CapPass,168.46,-166.50,Trend,1.012,4582.9,4585.9,764,A-20,Alloy 617,Plate,314626
765,CapPass,170.35,-166.50,Trend,1.023,4588.9,4591.9,765,A-20,Alloy 617,Plate,314626
766,CapPass,167.81,-168.20,Trend,0.998,4594.93,4597.93,766,A-20,Alloy 617,Plate,314626
767,CapPass,166.38,-169.80,Trend,0.98,4600.93,4603.93,767,A-20,Alloy 617,Plate,314626
768,CapPass,164.49,-166.50,Trend,0.988,4606.93,4609.93,768,A-20,Alloy 617,Plate,314626
769,CapPass,167.83,-170.10,Trend,0.987,4612.96,4615.96,769,A-20,Alloy 617,Plate,314626
770,CapPass,163.75,-170.60,Trend,0.96,4618.96,4621.96,770,A-20,Alloy 617,Plate,314626
771,CapPass,168,-170.30,Trend,0.987,4624.96,4627.96,771,A-20,Alloy 617,Plate,314626
772,CapPass,166.29,-165.20,Trend,1.006,4631,4634,772,A-20,Alloy 617,Plate,314626
773,CapPass,170.66,-171.80,Trend,0.993,4637,4640.03,773,A-20,Alloy 617,Plate,314626
774,CapPass,168.72,-167.50,Trend,1.007,4643,4646.03,774,A-20,Alloy 617,Plate,314626
775,CapPass,168.72,-168.10,Trend,1.004,4649.03,4652.06,775,A-20,Alloy 617,Plate,314626
776,CapPass,168.03,-167.30,Trend,1.004,4655.03,4658.06,776,A-20,Alloy 617,Plate,314626
777,CapPass,165.89,-167.00,Trend,0.993,4661.06,4664.06,777,A-20,Alloy 617,Plate,314626
778,CapPass,167.77,-169.70,Trend,0.989,4667.06,4670.09,778,A-20,Alloy 617,Plate,314626
779,CapPass,169.4,-165.80,Trend,1.022,4673.09,4676.09,779,A-20,Alloy 617,Plate,314626
780,CapPass,168.45,-169.20,Trend,0.996,4679.09,4682.12,780,A-20,Alloy 617,Plate,314626
781,CapPass,166.13,-165.90,Trend,1.002,4685.12,4688.12,781,A-20,Alloy 617,Plate,314626
782,CapPass,165.29,-171.60,Trend,0.963,4691.12,4694.12,782,A-20,Alloy 617,Plate,314626
783,CapPass,167.74,-165.00,Trend,1.017,4697.12,4700.15,783,A-20,Alloy 617,Plate,314626
784,CapPass,166.24,-169.30,Trend,0.982,4703.15,4706.15,784,A-20,Alloy 617,Plate,314626
785,CapPass,168.32,-168.30,Trend,1,4709.18,4712.15,785,A-20,Alloy 617,Plate,314626
786,CapPass,164.55,-168.20,Trend,0.978,4715.15,4718.18,786,A-20,Alloy 617,Plate,314626
787,CapPass,166.16,-169.00,Trend,0.983,4721.18,4724.21,787,A-20,Alloy 617,Plate,314626
788,CapPass,165.61,-167.40,Trend,0.989,4727.18,4730.21,788,A-20,Alloy 617,Plate,314626
789,CapPass,169.06,-167.20,Trend,1.011,4733.21,4736.21,789,A-20,Alloy 617,Plate,314626
790,CapPass,168.93,-167.00,Trend,1.012,4739.21,4742.25,790,A-20,Alloy 617,Plate,314626
791,CapPass,167.43,-168.50,Trend,0.993,4745.25,4748.25,791,A-20,Alloy 617,Plate,314626
792,CapPass,167.31,-169.80,Trend,0.985,4751.25,4754.25,792,A-20,Alloy 617,Plate,314626
793,CapPass,169.11,-165.90,Trend,1.019,4757.25,4760.28,793,A-20,Alloy 617,Plate,314626
794,CapPass,170.22,-164.70,Trend,1.034,4763.28,4766.28,794,A-20,Alloy 617,Plate,314626
795,CapPass,164.8,-168.70,Trend,0.977,4769.28,4772.31,795,A-20,Alloy 617,Plate,314626
796,CapPass,166.17,-166.50,Trend,0.998,4775.28,4778.31,796,A-20,Alloy 617,Plate,314626
797,CapPass,171.54,-168.40,Trend,1.019,4781.31,4784.31,797,A-20,Alloy 617,Plate,314626
798,CapPass,167.69,-165.20,Trend,1.015,4787.31,4790.34,798,A-20,Alloy 617,Plate,314626
799,CapPass,171.03,-170.00,Trend,1.006,4793.31,4796.34,799,A-20,Alloy 617,Plate,314626
800,CapPass,169.28,-170.30,Trend,0.994,4799.34,4802.37,800,A-20,Alloy 617,Plate,314626
801,CapPass,164.4,-170.70,Trend,0.963,4805.37,4808.37,801,A-20,Alloy 617,Plate,314626
802,CapPass,164.33,-171.50,Trend,0.958,4811.37,4814.4,802,A-20,Alloy 617,Plate,314626
803,CapPass,166.26,-167.00,Trend,0.996,4817.4,4820.4,803,A-20,Alloy 617,Plate,314626
804,CapPass,169.4,-165.40,Trend,1.024,4823.4,4826.43,804,A-20,Alloy 617,Plate,314626
805,CapPass,171.22,-170.80,Trend,1.002,4829.4,4832.43,805,A-20,Alloy 617,Plate,314626
806,CapPass,169.01,-169.70,Trend,0.996,4835.43,4838.43,806,A-20,Alloy 617,Plate,314626
807,CapPass,166.16,-169.90,Trend,0.978,4841.43,4844.46,807,A-20,Alloy 617,Plate,314626
808,CapPass,165.07,-165.90,Trend,0.995,4847.46,4850.46,808,A-20,Alloy 617,Plate,314626
809,CapPass,168.41,-170.10,Trend,0.99,4853.46,4856.5,809,A-20,Alloy 617,Plate,314626
810,CapPass,172.02,-168.90,Trend,1.018,4859.46,4862.5,810,A-20,Alloy 617,Plate,314626
811,CapPass,168.93,-169.70,Trend,0.996,4865.5,4868.5,811,A-20,Alloy 617,Plate,314626
812,CapPass,170.45,-166.30,Trend,1.025,4871.5,4874.53,812,A-20,Alloy 617,Plate,314626
813,CapPass,170.79,-168.90,Trend,1.011,4877.5,4880.53,813,A-20,Alloy 617,Plate,314626
814,CapPass,164.22,-168.90,Trend,0.972,4883.53,4886.56,814,A-20,Alloy 617,Plate,314626
815,CapPass,166.74,-171.00,Trend,0.975,4889.56,4892.53,815,A-20,Alloy 617,Plate,314626
816,CapPass,168.88,-168.90,Trend,1,4895.56,4898.59,816,A-20,Alloy 617,Plate,314626
817,CapPass,169.59,-169.70,Trend,0.999,4901.59,4904.56,817,A-20,Alloy 617,Plate,314626
818,CapPass,167.32,-169.80,Trend,0.985,4907.59,4910.59,818,A-20,Alloy 617,Plate,314626
819,CapPass,167.42,-170.40,Trend,0.982,4913.59,4916.62,819,A-20,Alloy 617,Plate,314626
820,CapPass,169.17,-170.90,Trend,0.99,4919.62,4922.62,820,A-20,Alloy 617,Plate,314626
821,CapPass,167.49,-172.70,Trend,0.97,4925.62,4928.62,821,A-20,Alloy 617,Plate,314626
822,CapPass,164.38,-165.80,Trend,0.992,4931.62,4934.65,822,A-20,Alloy 617,Plate,314626
823,CapPass,168.8,-169.90,Trend,0.994,4937.62,4940.65,823,A-20,Alloy 617,Plate,314626
824,CapPass,166.78,-170.40,Trend,0.979,4943.65,4946.65,824,A-20,Alloy 617,Plate,314626
825,CapPass,169.92,-166.90,Trend,1.018,4949.68,4952.68,825,A-20,Alloy 617,Plate,314626
826,CapPass,170.92,-167.50,Trend,1.02,4955.68,4958.71,826,A-20,Alloy 617,Plate,314626
827,CapPass,170.42,-168.30,Trend,1.013,4961.68,4964.71,827,A-20,Alloy 617,Plate,314626
828,CapPass,165.43,-167.70,Trend,0.986,4967.71,4970.71,828,A-20,Alloy 617,Plate,314626
829,CapPass,167.65,-166.90,Trend,1.004,4973.71,4976.75,829,A-20,Alloy 617,Plate,314626
830,CapPass,169.96,-169.50,Trend,1.003,4979.71,4982.75,830,A-20,Alloy 617,Plate,314626
831,CapPass,168.52,-170.30,Trend,0.99,4985.75,4988.75,831,A-20,Alloy 617,Plate,314626
832,CapPass,169.57,-167.00,Trend,1.016,4991.75,4994.78,832,A-20,Alloy 617,Plate,314626
833,CapPass,171.67,-168.80,Trend,1.017,4997.78,5000.78,833,A-20,Alloy 617,Plate,314626
834,CapPass,169.02,-170.70,Trend,0.99,5003.78,5006.81,834,A-20,Alloy 617,Plate,314626
835,CapPass,168.23,-167.70,Trend,1.003,5009.81,5012.81,835,A-20,Alloy 617,Plate,314626
836,CapPass,170.01,-164.50,Trend,1.034,5015.81,5018.84,836,A-20,Alloy 617,Plate,314626
837,CapPass,169.01,-167.90,Trend,1.006,5021.81,5024.84,837,A-20,Alloy 617,Plate,314626
838,CapPass,166.15,-167.60,Trend,0.991,5027.84,5030.84,838,A-20,Alloy 617,Plate,314626
839,CapPass,169.73,-157.40,Trend,1.078,5033.71,5036.87,839,A-20,Alloy 617,Plate,314626
840,CapPass,162.08,-173.10,Trend,0.936,5039.87,5042.87,840,A-20,Alloy 617,Plate,314626
841,CapPass,163.72,-167.80,Trend,0.976,5045.87,5048.87,841,A-20,Alloy 617,Plate,314626
842,CapPass,169.04,-165.90,Trend,1.019,5051.9,5054.87,842,A-20,Alloy 617,Plate,314626
843,CapPass,167.73,-172.80,Trend,0.971,5057.9,5060.87,843,A-20,Alloy 617,Plate,314626
844,CapPass,164.11,-161.30,Trend,1.017,5063.9,5066.9,844,A-20,Alloy 617,Plate,314626
845,CapPass,166.87,-163.80,Trend,1.019,5069.9,5072.93,845,A-20,Alloy 617,Plate,314626
846,CapPass,164.38,-162.90,Trend,1.009,5075.9,5078.96,846,A-20,Alloy 617,Plate,314626
847,CapPass,171.15,-164.40,Trend,1.041,5081.93,5084.96,847,A-20,Alloy 617,Plate,314626
848,CapPass,163.89,-161.40,Trend,1.015,5087.93,5090.96,848,A-20,Alloy 617,Plate,314626
849,CapPass,168.34,-163.70,Trend,1.028,5093.96,5097,849,A-20,Alloy 617,Plate,314626
850,CapPass,170.23,-162.80,Trend,1.045,5100,5103,850,A-20,Alloy 617,Plate,314626
851,CapPass,169.47,-162.30,Trend,1.044,5106,5109,851,A-20,Alloy 617,Plate,314626
852,CapPass,171.83,-163.30,Trend,1.052,5112,5115.03,852,A-20,Alloy 617,Plate,314626
853,CapPass,168.3,-165.40,Trend,1.018,5118.03,5121.03,853,A-20,Alloy 617,Plate,314626
854,CapPass,170.4,-167.20,Trend,1.019,5124.03,5127.06,854,A-20,Alloy 617,Plate,314626
855,CapPass,163.64,-165.20,Trend,0.991,5130.06,5133.06,855,A-20,Alloy 617,Plate,314626
856,CapPass,163.36,-166.00,Trend,0.984,5136.06,5139.09,856,A-20,Alloy 617,Plate,314626
857,CapPass,165.91,-170.90,Trend,0.971,5142.09,5145.09,857,A-20,Alloy 617,Plate,314626
858,CapPass,168.66,-163.50,Trend,1.031,5148.09,5151.12,858,A-20,Alloy 617,Plate,314626
859,CapPass,166.28,-166.80,Trend,0.997,5154.09,5157.12,859,A-20,Alloy 617,Plate,314626
860,CapPass,171.02,-169.60,Trend,1.008,5160.12,5163.12,860,A-20,Alloy 617,Plate,314626
861,CapPass,167.12,-168.40,Trend,0.993,5166.12,5169.15,861,A-20,Alloy 617,Plate,314626
862,CapPass,168.42,-164.40,Trend,1.024,5172.15,5175.15,862,A-20,Alloy 617,Plate,314626
863,CapPass,171.97,-167.00,Trend,1.03,5178.15,5181.15,863,A-20,Alloy 617,Plate,314626
864,CapPass,169.33,-165.80,Trend,1.021,5184.15,5187.18,864,A-20,Alloy 617,Plate,314626
865,CapPass,167.15,-170.20,Trend,0.982,5190.18,5193.18,865,A-20,Alloy 617,Plate,314626
866,CapPass,167.6,-166.70,Trend,1.006,5196.18,5199.18,866,A-20,Alloy 617,Plate,314626
867,CapPass,167.97,-167.20,Trend,1.005,5202.18,5205.21,867,A-20,Alloy 617,Plate,314626
868,CapPass,169.22,-164.00,Trend,1.032,5208.21,5211.21,868,A-20,Alloy 617,Plate,314626
869,CapPass,172.9,-165.70,Trend,1.043,5214.21,5217.25,869,A-20,Alloy 617,Plate,314626
870,CapPass,170.18,-164.40,Trend,1.035,5220.25,5223.25,870,A-20,Alloy 617,Plate,314626
871,CapPass,168.5,-170.30,Trend,0.989,5226.25,5229.25,871,A-20,Alloy 617,Plate,314626
872,CapPass,165.95,-165.70,Trend,1.001,5232.25,5235.28,872,A-20,Alloy 617,Plate,314626
873,CapPass,165.65,-165.90,Trend,0.999,5238.28,5241.28,873,A-20,Alloy 617,Plate,314626
874,CapPass,170.81,-166.90,Trend,1.023,5244.28,5247.31,874,A-20,Alloy 617,Plate,314626
875,CapPass,166.7,-166.10,Trend,1.004,5250.31,5253.31,875,A-20,Alloy 617,Plate,314626
876,CapPass,170.55,-166.70,Trend,1.023,5256.31,5259.34,876,A-20,Alloy 617,Plate,314626
877,CapPass,168.5,-164.90,Trend,1.022,5262.34,5265.34,877,A-20,Alloy 617,Plate,314626
878,CapPass,172.72,-164.70,Trend,1.049,5268.34,5271.37,878,A-20,Alloy 617,Plate,314626
879,CapPass,166.73,-168.20,Trend,0.991,5274.34,5277.37,879,A-20,Alloy 617,Plate,314626
880,CapPass,164.68,-170.30,Trend,0.967,5280.37,5283.37,880,A-20,Alloy 617,Plate,314626
881,CapPass,164.58,-171.00,Trend,0.962,5286.4,5289.4,881,A-20,Alloy 617,Plate,314626
882,CapPass,170.66,-164.10,Trend,1.04,5292.34,5295.4,882,A-20,Alloy 617,Plate,314626
883,CapPass,169.77,-166.80,Trend,1.018,5298.4,5301.4,883,A-20,Alloy 617,Plate,314626
884,CapPass,168.87,-165.70,Trend,1.019,5304.37,5307.43,884,A-20,Alloy 617,Plate,314626
885,CapPass,166.32,-166.70,Trend,0.998,5310.43,5313.43,885,A-20,Alloy 617,Plate,314626
886,CapPass,164.62,-167.10,Trend,0.985,5316.46,5319.43,886,A-20,Alloy 617,Plate,314626
887,CapPass,162.66,-171.40,Trend,0.949,5322.46,5325.46,887,A-20,Alloy 617,Plate,314626
888,CapPass,168.88,-166.60,Trend,1.013,5328.46,5331.5,888,A-20,Alloy 617,Plate,314626
889,CapPass,170.56,-165.30,Trend,1.032,5334.46,5337.5,889,A-20,Alloy 617,Plate,314626
890,CapPass,170.12,-166.90,Trend,1.019,5340.5,5343.5,890,A-20,Alloy 617,Plate,314626
891,CapPass,168.93,-168.30,Trend,1.004,5346.5,5349.53,891,A-20,Alloy 617,Plate,314626
892,CapPass,168.74,-168.40,Trend,1.002,5352.53,5355.53,892,A-20,Alloy 617,Plate,314626
893,CapPass,168.96,-168.30,Trend,1.004,5358.53,5361.53,893,A-20,Alloy 617,Plate,314626
894,CapPass,169,-166.00,Trend,1.018,5364.56,5367.56,894,A-20,Alloy 617,Plate,314626
895,CapPass,170.33,-166.90,Trend,1.021,5370.56,5373.56,895,A-20,Alloy 617,Plate,314626
896,CapPass,170.24,-167.40,Trend,1.017,5376.56,5379.59,896,A-20,Alloy 617,Plate,314626
897,CapPass,167.79,-166.20,Trend,1.009,5382.59,5385.59,897,A-20,Alloy 617,Plate,314626
898,CapPass,166.74,-165.30,Trend,1.009,5388.59,5391.62,898,A-20,Alloy 617,Plate,314626
899,CapPass,172,-167.30,Trend,1.028,5394.62,5397.62,899,A-20,Alloy 617,Plate,314626
900,CapPass,171.01,-167.70,Trend,1.02,5400.62,5403.62,900,A-20,Alloy 617,Plate,314626
901,CapPass,166.24,-169.40,Trend,0.981,5406.65,5409.62,901,A-20,Alloy 617,Plate,314626
902,CapPass,167.76,-168.70,Trend,0.995,5412.65,5415.68,902,A-20,Alloy 617,Plate,314626
903,CapPass,168.81,-167.60,Trend,1.007,5418.65,5421.68,903,A-20,Alloy 617,Plate,314626
904,CapPass,166.53,-170.10,Trend,0.979,5424.68,5427.68,904,A-20,Alloy 617,Plate,314626
905,CapPass,166.17,-166.10,Trend,1,5430.68,5433.71,905,A-20,Alloy 617,Plate,314626
906,CapPass,168.12,-167.70,Trend,1.003,5436.68,5439.71,906,A-20,Alloy 617,Plate,314626
907,CapPass,169.54,-169.10,Trend,1.003,5442.71,5445.71,907,A-20,Alloy 617,Plate,314626
908,CapPass,164.63,-170.80,Trend,0.964,5448.71,5451.71,908,A-20,Alloy 617,Plate,314626
909,CapPass,169.45,-167.70,Trend,1.01,5454.75,5457.75,909,A-20,Alloy 617,Plate,314626
910,CapPass,170.47,-165.80,Trend,1.028,5460.75,5463.75,910,A-20,Alloy 617,Plate,314626
911,CapPass,167.08,-166.70,Trend,1.002,5466.78,5469.78,911,A-20,Alloy 617,Plate,314626
912,CapPass,167.1,-169.80,Trend,0.984,5472.78,5475.78,912,A-20,Alloy 617,Plate,314626
913,CapPass,170.29,-167.50,Trend,1.017,5478.78,5481.81,913,A-20,Alloy 617,Plate,314626
914,CapPass,171.77,-156.60,Trend,1.097,5484.78,5487.37,914,A-20,Alloy 617,Plate,314626
915,CapPass,164.89,-166.30,Trend,0.992,5490.81,5493.81,915,A-20,Alloy 617,Plate,314626
916,CapPass,163.56,-171.70,Trend,0.952,5496.84,5499.81,916,A-20,Alloy 617,Plate,314626
917,CapPass,162.75,-169.00,Trend,0.963,5502.84,5505.87,917,A-20,Alloy 617,Plate,314626
918,CapPass,164.22,-167.20,Trend,0.982,5508.84,5511.87,918,A-20,Alloy 617,Plate,314626
919,CapPass,165.06,-168.40,Trend,0.98,5514.87,5517.87,919,A-20,Alloy 617,Plate,314626
920,CapPass,161.9,-167.70,Trend,0.965,5520.87,5523.9,920,A-20,Alloy 617,Plate,314626
921,CapPass,165.13,-169.80,Trend,0.973,5526.9,5529.9,921,A-20,Alloy 617,Plate,314626
922,CapPass,163.48,-169.60,Trend,0.964,5532.9,5535.9,922,A-20,Alloy 617,Plate,314626
923,CapPass,166.65,-167.80,Trend,0.993,5538.9,5541.93,923,A-20,Alloy 617,Plate,314626
924,CapPass,166.71,-170.20,Trend,0.979,5544.93,5547.93,924,A-20,Alloy 617,Plate,314626
925,CapPass,167.47,-168.50,Trend,0.994,5550.93,5553.96,925,A-20,Alloy 617,Plate,314626
926,CapPass,162.69,-172.00,Trend,0.946,5556.96,5559.96,926,A-20,Alloy 617,Plate,314626
927,CapPass,168.48,-168.00,Trend,1.003,5562.96,5566,927,A-20,Alloy 617,Plate,314626
928,CapPass,168.36,-166.50,Trend,1.011,5568.96,5572,928,A-20,Alloy 617,Plate,314626
929,CapPass,168.08,-169.20,Trend,0.993,5575,5578,929,A-20,Alloy 617,Plate,314626
930,CapPass,164.96,-168.20,Trend,0.981,5581,5584,930,A-20,Alloy 617,Plate,314626
931,CapPass,167.59,-168.30,Trend,0.996,5587.03,5590.03,931,A-20,Alloy 617,Plate,314626
