Repository: js-molina/fatigue-A617

File: data/950C/Strain rate 0.001/0.30% strain/HTM_A20_PeakStress_B1.csv (part 2 of 15)
"Cycle","Data State","Max Stress Mpa","Min Stress Mpa","Qual State","Stress Ratio","Time Max Stress Sec","Time Min Stress Sec","Count","Sample","Alloy","Material_Form","Heat"
409,"CapPass",172.43,-166.7,"Qualified",1.034,2430.98,2433.94,409,"B-1","Alloy 617","Plate",314626
410,"CapPass",171.47,-169.1,"Qualified",1.014,2436.96,2439.91,410,"B-1","Alloy 617","Plate",314626
411,"CapPass",169.85,-167.1,"Qualified",1.017,2442.94,2445.80,411,"B-1","Alloy 617","Plate",314626
412,"CapPass",167.16,-164.5,"Qualified",1.016,2448.82,2451.73,412,"B-1","Alloy 617","Plate",314626
413,"CapPass",172.92,-164.6,"Qualified",1.051,2454.84,2457.81,413,"B-1","Alloy 617","Plate",314626
414,"CapPass",170.81,-167.6,"Qualified",1.019,2460.84,2463.79,414,"B-1","Alloy 617","Plate",314626
415,"CapPass",172.68,-166.1,"Qualified",1.040,2466.80,2469.76,415,"B-1","Alloy 617","Plate",314626
416,"CapPass",174.14,-167.1,"Qualified",1.042,2472.77,2475.73,416,"B-1","Alloy 617","Plate",314626
417,"CapPass",172.83,-168.6,"Qualified",1.025,2478.74,2481.70,417,"B-1","Alloy 617","Plate",314626
418,"CapPass",172.23,-167.6,"Qualified",1.028,2484.73,2487.67,418,"B-1","Alloy 617","Plate",314626
419,"CapPass",173.06,-168.3,"Qualified",1.028,2490.70,2493.64,419,"B-1","Alloy 617","Plate",314626
420,"CapPass",169.11,-165.7,"Qualified",1.020,2496.56,2499.52,420,"B-1","Alloy 617","Plate",314626
421,"CapPass",174.92,-165.0,"Qualified",1.060,2502.55,2505.50,421,"B-1","Alloy 617","Plate",314626
422,"CapPass",168.60,-169.7,"Qualified",0.993,2508.59,2511.54,422,"B-1","Alloy 617","Plate",314626
423,"CapPass",170.54,-169.0,"Qualified",1.009,2514.56,2517.52,423,"B-1","Alloy 617","Plate",314626
424,"CapPass",169.84,-169.3,"Qualified",1.003,2520.55,2523.48,424,"B-1","Alloy 617","Plate",314626
425,"CapPass",170.36,-169.2,"Qualified",1.007,2526.51,2529.46,425,"B-1","Alloy 617","Plate",314626
426,"CapPass",171.15,-169.4,"Qualified",1.010,2532.48,2535.42,426,"B-1","Alloy 617","Plate",314626
427,"CapPass",169.18,-169.8,"Qualified",0.996,2538.46,2541.40,427,"B-1","Alloy 617","Plate",314626
428,"CapPass",172.60,-169.6,"Qualified",1.018,2544.41,2547.35,428,"B-1","Alloy 617","Plate",314626
429,"CapPass",166.41,-166.3,"Qualified",1.001,2550.24,2553.31,429,"B-1","Alloy 617","Plate",314626
430,"CapPass",170.81,-169.6,"Qualified",1.007,2556.36,2559.30,430,"B-1","Alloy 617","Plate",314626
431,"CapPass",172.33,-165.8,"Qualified",1.040,2562.25,2565.25,431,"B-1","Alloy 617","Plate",314626
432,"CapPass",170.90,-167.3,"Qualified",1.021,2568.25,2571.25,432,"B-1","Alloy 617","Plate",314626
433,"CapPass",171.67,-166.4,"Qualified",1.032,2574.24,2577.22,433,"B-1","Alloy 617","Plate",314626
434,"CapPass",170.73,-169.0,"Qualified",1.010,2580.24,2583.20,434,"B-1","Alloy 617","Plate",314626
435,"CapPass",169.89,-169.7,"Qualified",1.001,2586.18,2589.16,435,"B-1","Alloy 617","Plate",314626
436,"CapPass",170.08,-170.6,"Qualified",0.997,2592.18,2595.12,436,"B-1","Alloy 617","Plate",314626
437,"CapPass",170.84,-168.9,"Qualified",1.011,2598.15,2601.10,437,"B-1","Alloy 617","Plate",314626
438,"CapPass",171.25,-169.8,"Qualified",1.008,2604.13,2607.07,438,"B-1","Alloy 617","Plate",314626
439,"CapPass",171.79,-169.3,"Qualified",1.015,2610.10,2613.04,439,"B-1","Alloy 617","Plate",314626
440,"CapPass",165.55,-169.9,"Qualified",0.974,2616.06,2618.97,440,"B-1","Alloy 617","Plate",314626
441,"CapPass",167.12,-163.9,"Qualified",1.020,2621.40,2624.95,441,"B-1","Alloy 617","Plate",314626
442,"CapPass",173.00,-166.0,"Qualified",1.042,2627.98,2630.93,442,"B-1","Alloy 617","Plate",314626
443,"CapPass",172.40,-165.9,"Qualified",1.039,2633.95,2636.90,443,"B-1","Alloy 617","Plate",314626
444,"CapPass",172.64,-166.7,"Qualified",1.036,2639.91,2642.88,444,"B-1","Alloy 617","Plate",314626
445,"CapPass",171.78,-167.8,"Qualified",1.024,2645.90,2648.86,445,"B-1","Alloy 617","Plate",314626
446,"CapPass",172.52,-168.7,"Qualified",1.023,2651.87,2654.81,446,"B-1","Alloy 617","Plate",314626
447,"CapPass",171.94,-166.6,"Qualified",1.032,2657.84,2660.80,447,"B-1","Alloy 617","Plate",314626
448,"CapPass",171.82,-165.6,"Qualified",1.038,2663.80,2666.77,448,"B-1","Alloy 617","Plate",314626
449,"CapPass",174.72,-166.3,"Qualified",1.051,2669.77,2672.73,449,"B-1","Alloy 617","Plate",314626
450,"CapPass",172.79,-168.2,"Qualified",1.027,2675.76,2678.71,450,"B-1","Alloy 617","Plate",314626
451,"CapPass",172.68,-168.4,"Qualified",1.025,2681.73,2684.67,451,"B-1","Alloy 617","Plate",314626
452,"CapPass",172.51,-168.0,"Qualified",1.027,2687.70,2690.63,452,"B-1","Alloy 617","Plate",314626
453,"CapPass",172.19,-167.9,"Qualified",1.026,2693.66,2696.61,453,"B-1","Alloy 617","Plate",314626
454,"CapPass",173.64,-168.1,"Qualified",1.033,2699.63,2702.59,454,"B-1","Alloy 617","Plate",314626
455,"CapPass",172.68,-169.3,"Qualified",1.020,2705.61,2708.55,455,"B-1","Alloy 617","Plate",314626
456,"CapPass",170.08,-164.1,"Qualified",1.036,2711.19,2714.32,456,"B-1","Alloy 617","Plate",314626
457,"CapPass",171.78,-160.3,"Qualified",1.072,2717.46,2720.27,457,"B-1","Alloy 617","Plate",314626
458,"CapPass",169.74,-168.4,"Qualified",1.008,2723.48,2726.44,458,"B-1","Alloy 617","Plate",314626
459,"CapPass",171.47,-167.0,"Qualified",1.027,2729.45,2732.43,459,"B-1","Alloy 617","Plate",314626
460,"CapPass",171.90,-166.0,"Qualified",1.036,2735.45,2738.40,460,"B-1","Alloy 617","Plate",314626
461,"CapPass",172.50,-167.7,"Qualified",1.029,2741.42,2744.36,461,"B-1","Alloy 617","Plate",314626
462,"CapPass",171.38,-167.2,"Qualified",1.025,2747.39,2750.28,462,"B-1","Alloy 617","Plate",314626
463,"CapPass",166.86,-163.3,"Qualified",1.022,2753.13,2756.13,463,"B-1","Alloy 617","Plate",314626
464,"CapPass",174.97,-166.7,"Qualified",1.050,2759.29,2762.24,464,"B-1","Alloy 617","Plate",314626
465,"CapPass",168.21,-169.3,"Qualified",0.994,2765.30,2768.24,465,"B-1","Alloy 617","Plate",314626
466,"CapPass",171.14,-168.8,"Qualified",1.014,2771.24,2774.22,466,"B-1","Alloy 617","Plate",314626
467,"CapPass",171.88,-169.0,"Qualified",1.017,2777.23,2780.19,467,"B-1","Alloy 617","Plate",314626
468,"CapPass",170.71,-168.7,"Qualified",1.012,2783.20,2786.16,468,"B-1","Alloy 617","Plate",314626
469,"CapPass",170.12,-169.5,"Qualified",1.003,2789.18,2792.12,469,"B-1","Alloy 617","Plate",314626
470,"CapPass",170.24,-168.9,"Qualified",1.008,2795.16,2798.10,470,"B-1","Alloy 617","Plate",314626
471,"CapPass",171.03,-169.5,"Qualified",1.009,2801.12,2804.06,471,"B-1","Alloy 617","Plate",314626
472,"CapPass",170.80,-169.0,"Qualified",1.011,2807.09,2809.99,472,"B-1","Alloy 617","Plate",314626
473,"CapPass",168.08,-165.3,"Qualified",1.017,2812.63,2815.97,473,"B-1","Alloy 617","Plate",314626
474,"CapPass",171.32,-166.8,"Qualified",1.027,2819.00,2821.96,474,"B-1","Alloy 617","Plate",314626
475,"CapPass",170.12,-167.7,"Qualified",1.014,2824.99,2827.94,475,"B-1","Alloy 617","Plate",314626
476,"CapPass",171.92,-167.8,"Qualified",1.025,2830.96,2833.91,476,"B-1","Alloy 617","Plate",314626
477,"CapPass",171.68,-168.7,"Qualified",1.018,2836.94,2839.88,477,"B-1","Alloy 617","Plate",314626
478,"CapPass",169.01,-170.1,"Qualified",0.994,2842.91,2845.84,478,"B-1","Alloy 617","Plate",314626
479,"CapPass",165.92,-164.7,"Qualified",1.007,2848.66,2851.81,479,"B-1","Alloy 617","Plate",314626
480,"CapPass",171.70,-165.6,"Qualified",1.037,2854.83,2857.80,480,"B-1","Alloy 617","Plate",314626
481,"CapPass",173.48,-165.7,"Qualified",1.047,2860.81,2863.76,481,"B-1","Alloy 617","Plate",314626
482,"CapPass",173.80,-167.0,"Qualified",1.041,2866.78,2869.73,482,"B-1","Alloy 617","Plate",314626
483,"CapPass",171.12,-168.4,"Qualified",1.016,2872.75,2875.70,483,"B-1","Alloy 617","Plate",314626
484,"CapPass",173.07,-167.8,"Qualified",1.031,2878.72,2881.67,484,"B-1","Alloy 617","Plate",314626
485,"CapPass",172.62,-167.6,"Qualified",1.030,2884.69,2887.65,485,"B-1","Alloy 617","Plate",314626
486,"CapPass",172.50,-167.0,"Qualified",1.033,2890.66,2893.62,486,"B-1","Alloy 617","Plate",314626
487,"CapPass",172.47,-168.7,"Qualified",1.022,2896.63,2899.59,487,"B-1","Alloy 617","Plate",314626
488,"CapPass",169.25,-168.2,"Qualified",1.006,2902.62,2905.55,488,"B-1","Alloy 617","Plate",314626
489,"CapPass",170.97,-168.7,"Qualified",1.013,2908.57,2911.52,489,"B-1","Alloy 617","Plate",314626
490,"CapPass",171.63,-169.5,"Qualified",1.012,2914.54,2917.45,490,"B-1","Alloy 617","Plate",314626
491,"CapPass",164.86,-166.4,"Qualified",0.991,2920.30,2923.41,491,"B-1","Alloy 617","Plate",314626
492,"CapPass",171.00,-165.0,"Qualified",1.036,2926.46,2929.41,492,"B-1","Alloy 617","Plate",314626
493,"CapPass",172.64,-166.5,"Qualified",1.037,2932.43,2935.39,493,"B-1","Alloy 617","Plate",314626
494,"CapPass",173.45,-167.2,"Qualified",1.037,2938.41,2941.37,494,"B-1","Alloy 617","Plate",314626
495,"CapPass",171.79,-166.8,"Qualified",1.030,2944.39,2947.35,495,"B-1","Alloy 617","Plate",314626
496,"CapPass",171.40,-168.3,"Qualified",1.019,2950.36,2953.30,496,"B-1","Alloy 617","Plate",314626
497,"CapPass",172.59,-165.3,"Qualified",1.044,2956.07,2958.85,497,"B-1","Alloy 617","Plate",314626
498,"CapPass",161.04,-172.7,"Qualified",0.932,2962.28,2965.22,498,"B-1","Alloy 617","Plate",314626
499,"CapPass",163.26,-173.0,"Qualified",0.943,2968.26,2971.20,499,"B-1","Alloy 617","Plate",314626
500,"CapPass",165.02,-170.7,"Qualified",0.967,2974.23,2977.18,500,"B-1","Alloy 617","Plate",314626
501,"CapPass",166.54,-171.4,"Qualified",0.972,2980.21,2983.15,501,"B-1","Alloy 617","Plate",314626
502,"CapPass",167.53,-169.9,"Qualified",0.986,2986.18,2989.12,502,"B-1","Alloy 617","Plate",314626
503,"CapPass",169.07,-170.2,"Qualified",0.993,2992.14,2995.09,503,"B-1","Alloy 617","Plate",314626
504,"CapPass",167.62,-171.2,"Qualified",0.979,2998.13,3001.06,504,"B-1","Alloy 617","Plate",314626
505,"CapPass",167.51,-171.4,"Qualified",0.977,3004.09,3007.02,505,"B-1","Alloy 617","Plate",314626
506,"CapPass",169.32,-164.3,"Qualified",1.030,3009.62,3012.97,506,"B-1","Alloy 617","Plate",314626
507,"CapPass",168.11,-167.1,"Qualified",1.006,3016.01,3018.96,507,"B-1","Alloy 617","Plate",314626
508,"CapPass",171.07,-168.5,"Qualified",1.015,3021.98,3024.93,508,"B-1","Alloy 617","Plate",314626
509,"CapPass",170.10,-167.2,"Qualified",1.017,3027.95,3030.91,509,"B-1","Alloy 617","Plate",314626
510,"CapPass",170.40,-167.9,"Qualified",1.015,3033.93,3036.88,510,"B-1","Alloy 617","Plate",314626
511,"CapPass",168.64,-169.0,"Qualified",0.998,3039.90,3042.84,511,"B-1","Alloy 617","Plate",314626
512,"CapPass",168.01,-168.1,"Qualified",1.000,3045.87,3048.82,512,"B-1","Alloy 617","Plate",314626
513,"CapPass",170.52,-168.0,"Qualified",1.015,3051.85,3054.80,513,"B-1","Alloy 617","Plate",314626
514,"CapPass",171.43,-169.2,"Qualified",1.013,3057.81,3060.76,514,"B-1","Alloy 617","Plate",314626
515,"CapPass",170.27,-170.1,"Qualified",1.001,3063.79,3066.74,515,"B-1","Alloy 617","Plate",314626
516,"CapPass",169.30,-168.0,"Qualified",1.008,3069.75,3072.66,516,"B-1","Alloy 617","Plate",314626
517,"CapPass",170.48,-165.7,"Qualified",1.029,3075.55,3078.63,517,"B-1","Alloy 617","Plate",314626
518,"CapPass",168.23,-167.7,"Qualified",1.003,3081.66,3084.63,518,"B-1","Alloy 617","Plate",314626
519,"CapPass",166.98,-168.2,"Qualified",0.993,3087.65,3090.60,519,"B-1","Alloy 617","Plate",314626
520,"CapPass",167.95,-169.4,"Qualified",0.991,3093.63,3096.57,520,"B-1","Alloy 617","Plate",314626
521,"CapPass",168.42,-170.0,"Qualified",0.991,3099.60,3102.55,521,"B-1","Alloy 617","Plate",314626
522,"CapPass",170.00,-169.2,"Qualified",1.005,3105.57,3108.52,522,"B-1","Alloy 617","Plate",314626
523,"CapPass",170.06,-169.9,"Qualified",1.001,3111.55,3114.50,523,"B-1","Alloy 617","Plate",314626
524,"CapPass",167.15,-170.4,"Qualified",0.981,3117.52,3120.46,524,"B-1","Alloy 617","Plate",314626
525,"CapPass",170.36,-169.3,"Qualified",1.006,3123.48,3126.44,525,"B-1","Alloy 617","Plate",314626
526,"CapPass",170.58,-169.2,"Qualified",1.008,3129.46,3132.37,526,"B-1","Alloy 617","Plate",314626
527,"CapPass",164.10,-166.6,"Qualified",0.985,3135.16,3138.36,527,"B-1","Alloy 617","Plate",314626
528,"CapPass",169.83,-167.9,"Qualified",1.012,3141.39,3144.34,528,"B-1","Alloy 617","Plate",314626
529,"CapPass",169.69,-169.8,"Qualified",1.000,3147.36,3150.30,529,"B-1","Alloy 617","Plate",314626
530,"CapPass",169.06,-168.8,"Qualified",1.001,3153.32,3156.28,530,"B-1","Alloy 617","Plate",314626
531,"CapPass",169.18,-170.2,"Qualified",0.994,3159.30,3162.21,531,"B-1","Alloy 617","Plate",314626
532,"CapPass",166.73,-162.4,"Qualified",1.027,3164.84,3168.19,532,"B-1","Alloy 617","Plate",314626
533,"CapPass",172.11,-165.6,"Qualified",1.039,3171.23,3174.18,533,"B-1","Alloy 617","Plate",314626
534,"CapPass",173.18,-166.4,"Qualified",1.041,3177.20,3180.15,534,"B-1","Alloy 617","Plate",314626
535,"CapPass",170.38,-166.8,"Qualified",1.022,3183.18,3186.12,535,"B-1","Alloy 617","Plate",314626
536,"CapPass",171.57,-166.9,"Qualified",1.028,3189.14,3192.09,536,"B-1","Alloy 617","Plate",314626
537,"CapPass",173.49,-165.4,"Qualified",1.049,3195.09,3198.05,537,"B-1","Alloy 617","Plate",314626
538,"CapPass",170.64,-166.3,"Qualified",1.026,3201.09,3204.03,538,"B-1","Alloy 617","Plate",314626
539,"CapPass",169.76,-165.0,"Qualified",1.029,3207.04,3210.02,539,"B-1","Alloy 617","Plate",314626
540,"CapPass",170.52,-165.3,"Qualified",1.032,3212.99,3215.98,540,"B-1","Alloy 617","Plate",314626
541,"CapPass",173.23,-164.4,"Qualified",1.054,3218.96,3221.95,541,"B-1","Alloy 617","Plate",314626
542,"CapPass",172.77,-164.7,"Qualified",1.049,3224.93,3227.92,542,"B-1","Alloy 617","Plate",314626
543,"CapPass",172.73,-164.9,"Qualified",1.048,3230.93,3233.89,543,"B-1","Alloy 617","Plate",314626
544,"CapPass",171.56,-166.9,"Qualified",1.028,3236.91,3239.87,544,"B-1","Alloy 617","Plate",314626
545,"CapPass",171.16,-169.1,"Qualified",1.012,3242.88,3245.82,545,"B-1","Alloy 617","Plate",314626
546,"CapPass",169.62,-168.2,"Qualified",1.009,3248.86,3251.76,546,"B-1","Alloy 617","Plate",314626
547,"CapPass",165.90,-165.4,"Qualified",1.003,3254.42,3257.73,547,"B-1","Alloy 617","Plate",314626
548,"CapPass",170.69,-168.5,"Qualified",1.013,3260.78,3263.73,548,"B-1","Alloy 617","Plate",314626
549,"CapPass",169.69,-168.2,"Qualified",1.009,3266.76,3269.70,549,"B-1","Alloy 617","Plate",314626
550,"CapPass",171.15,-167.1,"Qualified",1.024,3272.72,3275.67,550,"B-1","Alloy 617","Plate",314626
551,"CapPass",171.85,-166.9,"Qualified",1.030,3278.69,3281.64,551,"B-1","Alloy 617","Plate",314626
552,"CapPass",171.23,-168.6,"Qualified",1.015,3284.66,3287.61,552,"B-1","Alloy 617","Plate",314626
553,"CapPass",171.31,-168.7,"Qualified",1.016,3290.63,3293.58,553,"B-1","Alloy 617","Plate",314626
554,"CapPass",170.57,-168.3,"Qualified",1.013,3296.60,3299.55,554,"B-1","Alloy 617","Plate",314626
555,"CapPass",171.69,-167.8,"Qualified",1.023,3302.56,3305.52,555,"B-1","Alloy 617","Plate",314626
556,"CapPass",169.60,-169.1,"Qualified",1.003,3308.55,3311.46,556,"B-1","Alloy 617","Plate",314626
557,"CapPass",164.77,-164.8,"Qualified",1.000,3314.33,3317.38,557,"B-1","Alloy 617","Plate",314626
558,"CapPass",168.84,-167.8,"Qualified",1.006,3320.46,3323.41,558,"B-1","Alloy 617","Plate",314626
559,"CapPass",168.81,-169.1,"Qualified",0.998,3326.45,3329.40,559,"B-1","Alloy 617","Plate",314626
560,"CapPass",170.10,-168.5,"Qualified",1.010,3332.43,3335.37,560,"B-1","Alloy 617","Plate",314626
561,"CapPass",171.22,-169.8,"Qualified",1.009,3338.39,3341.35,561,"B-1","Alloy 617","Plate",314626
562,"CapPass",168.68,-168.1,"Qualified",1.003,3344.36,3347.31,562,"B-1","Alloy 617","Plate",314626
563,"CapPass",167.00,-170.0,"Qualified",0.982,3350.34,3353.28,563,"B-1","Alloy 617","Plate",314626
564,"CapPass",169.27,-167.7,"Qualified",1.009,3356.31,3359.20,564,"B-1","Alloy 617","Plate",314626
565,"CapPass",167.01,-165.8,"Qualified",1.007,3361.95,3365.08,565,"B-1","Alloy 617","Plate",314626
566,"CapPass",172.15,-164.5,"Qualified",1.047,3368.15,3371.13,566,"B-1","Alloy 617","Plate",314626
567,"CapPass",169.20,-168.3,"Qualified",1.005,3374.20,3377.15,567,"B-1","Alloy 617","Plate",314626
568,"CapPass",167.68,-170.3,"Qualified",0.985,3380.18,3383.12,568,"B-1","Alloy 617","Plate",314626
569,"CapPass",168.75,-169.1,"Qualified",0.998,3386.14,3389.09,569,"B-1","Alloy 617","Plate",314626
570,"CapPass",168.77,-169.9,"Qualified",0.993,3392.13,3395.06,570,"B-1","Alloy 617","Plate",314626
571,"CapPass",169.30,-169.0,"Qualified",1.002,3398.09,3401.04,571,"B-1","Alloy 617","Plate",314626
572,"CapPass",170.78,-167.6,"Qualified",1.019,3404.06,3407.01,572,"B-1","Alloy 617","Plate",314626
573,"CapPass",167.72,-170.3,"Qualified",0.985,3410.02,3412.96,573,"B-1","Alloy 617","Plate",314626
574,"CapPass",170.40,-162.8,"Qualified",1.047,3415.59,3418.83,574,"B-1","Alloy 617","Plate",314626
575,"CapPass",167.88,-165.9,"Qualified",1.012,3421.95,3424.91,575,"B-1","Alloy 617","Plate",314626
576,"CapPass",170.74,-167.7,"Qualified",1.018,3427.93,3430.88,576,"B-1","Alloy 617","Plate",314626
577,"CapPass",169.78,-167.5,"Qualified",1.014,3433.89,3436.85,577,"B-1","Alloy 617","Plate",314626
578,"CapPass",168.67,-171.1,"Qualified",0.986,3439.88,3442.79,578,"B-1","Alloy 617","Plate",314626
579,"CapPass",168.98,-164.7,"Qualified",1.026,3445.79,3448.78,579,"B-1","Alloy 617","Plate",314626
580,"CapPass",172.26,-166.9,"Qualified",1.032,3451.79,3454.77,580,"B-1","Alloy 617","Plate",314626
581,"CapPass",172.46,-165.5,"Qualified",1.042,3457.78,3460.74,581,"B-1","Alloy 617","Plate",314626
582,"CapPass",172.33,-166.7,"Qualified",1.034,3463.76,3466.70,582,"B-1","Alloy 617","Plate",314626
583,"CapPass",172.09,-167.5,"Qualified",1.028,3469.71,3472.67,583,"B-1","Alloy 617","Plate",314626
584,"CapPass",171.90,-167.0,"Qualified",1.029,3475.70,3478.66,584,"B-1","Alloy 617","Plate",314626
585,"CapPass",173.88,-167.0,"Qualified",1.041,3481.66,3484.62,585,"B-1","Alloy 617","Plate",314626
586,"CapPass",172.51,-167.2,"Qualified",1.032,3487.63,3490.59,586,"B-1","Alloy 617","Plate",314626
587,"CapPass",171.94,-168.2,"Qualified",1.022,3493.60,3496.55,587,"B-1","Alloy 617","Plate",314626
588,"CapPass",171.68,-168.3,"Qualified",1.020,3499.58,3502.52,588,"B-1","Alloy 617","Plate",314626
589,"CapPass",170.45,-168.7,"Qualified",1.010,3505.55,3508.50,589,"B-1","Alloy 617","Plate",314626
590,"CapPass",171.71,-169.1,"Qualified",1.015,3511.52,3514.47,590,"B-1","Alloy 617","Plate",314626
591,"CapPass",170.32,-169.2,"Qualified",1.007,3517.48,3520.42,591,"B-1","Alloy 617","Plate",314626
592,"CapPass",168.07,-165.8,"Qualified",1.014,3523.07,3526.32,592,"B-1","Alloy 617","Plate",314626
593,"CapPass",169.29,-166.8,"Qualified",1.015,3529.41,3532.36,593,"B-1","Alloy 617","Plate",314626
594,"CapPass",169.35,-169.0,"Qualified",1.002,3535.39,3538.34,594,"B-1","Alloy 617","Plate",314626
595,"CapPass",171.47,-169.1,"Qualified",1.014,3541.37,3544.30,595,"B-1","Alloy 617","Plate",314626
596,"CapPass",170.04,-168.7,"Qualified",1.008,3547.33,3550.29,596,"B-1","Alloy 617","Plate",314626
597,"CapPass",170.62,-167.7,"Qualified",1.017,3553.31,3556.25,597,"B-1","Alloy 617","Plate",314626
598,"CapPass",170.58,-169.1,"Qualified",1.009,3559.28,3562.23,598,"B-1","Alloy 617","Plate",314626
599,"CapPass",171.64,-165.5,"Qualified",1.037,3565.21,3568.19,599,"B-1","Alloy 617","Plate",314626
600,"CapPass",171.55,-166.8,"Qualified",1.028,3571.20,3574.16,600,"B-1","Alloy 617","Plate",314626
601,"CapPass",171.02,-164.1,"Qualified",1.042,3577.10,3580.11,601,"B-1","Alloy 617","Plate",314626
602,"CapPass",170.01,-166.7,"Qualified",1.020,3583.15,3586.09,602,"B-1","Alloy 617","Plate",314626
603,"CapPass",171.80,-167.5,"Qualified",1.026,3589.12,3592.07,603,"B-1","Alloy 617","Plate",314626
604,"CapPass",168.47,-169.5,"Qualified",0.994,3595.10,3598.00,604,"B-1","Alloy 617","Plate",314626
605,"CapPass",165.07,-160.1,"Qualified",1.031,3600.48,3603.99,605,"B-1","Alloy 617","Plate",314626
606,"CapPass",173.85,-163.3,"Qualified",1.064,3607.00,3609.96,606,"B-1","Alloy 617","Plate",314626
607,"CapPass",172.28,-163.3,"Qualified",1.055,3612.98,3615.94,607,"B-1","Alloy 617","Plate",314626
608,"CapPass",173.88,-165.2,"Qualified",1.052,3618.96,3621.91,608,"B-1","Alloy 617","Plate",314626
609,"CapPass",171.11,-167.0,"Qualified",1.024,3624.94,3627.89,609,"B-1","Alloy 617","Plate",314626
610,"CapPass",173.64,-156.6,"Qualified",1.109,3630.88,3633.65,610,"B-1","Alloy 617","Plate",314626
611,"CapPass",171.36,-168.1,"Qualified",1.019,3636.86,3639.82,611,"B-1","Alloy 617","Plate",314626
612,"CapPass",171.01,-167.3,"Qualified",1.022,3642.84,3645.79,612,"B-1","Alloy 617","Plate",314626
613,"CapPass",170.77,-168.6,"Qualified",1.013,3648.82,3651.77,613,"B-1","Alloy 617","Plate",314626
614,"CapPass",170.40,-167.0,"Qualified",1.020,3654.79,3657.73,614,"B-1","Alloy 617","Plate",314626
615,"CapPass",171.61,-168.9,"Qualified",1.016,3660.76,3663.71,615,"B-1","Alloy 617","Plate",314626
616,"CapPass",170.00,-168.9,"Qualified",1.006,3666.73,3669.67,616,"B-1","Alloy 617","Plate",314626
617,"CapPass",172.63,-167.8,"Qualified",1.029,3672.70,3675.65,617,"B-1","Alloy 617","Plate",314626
618,"CapPass",171.60,-166.8,"Qualified",1.029,3678.66,3681.62,618,"B-1","Alloy 617","Plate",314626
619,"CapPass",171.72,-169.5,"Qualified",1.013,3684.64,3687.59,619,"B-1","Alloy 617","Plate",314626
620,"CapPass",167.67,-164.5,"Qualified",1.019,3690.34,3693.44,620,"B-1","Alloy 617","Plate",314626
621,"CapPass",172.20,-166.1,"Qualified",1.037,3696.56,3699.52,621,"B-1","Alloy 617","Plate",314626
622,"CapPass",171.00,-169.1,"Qualified",1.012,3702.53,3705.49,622,"B-1","Alloy 617","Plate",314626
623,"CapPass",170.68,-167.5,"Qualified",1.019,3708.52,3711.45,623,"B-1","Alloy 617","Plate",314626
624,"CapPass",173.17,-159.8,"Qualified",1.084,3714.47,3717.10,624,"B-1","Alloy 617","Plate",314626
625,"CapPass",171.89,-166.6,"Qualified",1.032,3720.44,3723.36,625,"B-1","Alloy 617","Plate",314626
626,"CapPass",168.76,-169.3,"Qualified",0.997,3726.41,3729.36,626,"B-1","Alloy 617","Plate",314626
627,"CapPass",168.52,-168.0,"Qualified",1.003,3732.39,3735.34,627,"B-1","Alloy 617","Plate",314626
628,"CapPass",170.05,-167.4,"Qualified",1.016,3738.35,3741.31,628,"B-1","Alloy 617","Plate",314626
629,"CapPass",170.36,-167.9,"Qualified",1.015,3744.34,3747.28,629,"B-1","Alloy 617","Plate",314626
630,"CapPass",164.98,-169.0,"Qualified",0.976,3750.33,3753.13,630,"B-1","Alloy 617","Plate",314626
631,"CapPass",169.66,-166.2,"Qualified",1.021,3755.91,3759.12,631,"B-1","Alloy 617","Plate",314626
632,"CapPass",166.29,-169.0,"Qualified",0.984,3762.23,3765.18,632,"B-1","Alloy 617","Plate",314626
633,"CapPass",168.08,-167.3,"Qualified",1.004,3768.20,3771.16,633,"B-1","Alloy 617","Plate",314626
634,"CapPass",172.12,-165.4,"Qualified",1.041,3774.18,3777.13,634,"B-1","Alloy 617","Plate",314626
635,"CapPass",169.51,-168.9,"Qualified",1.004,3780.15,3783.10,635,"B-1","Alloy 617","Plate",314626
636,"CapPass",170.60,-166.9,"Qualified",1.022,3786.12,3789.07,636,"B-1","Alloy 617","Plate",314626
637,"CapPass",171.11,-168.5,"Qualified",1.016,3792.09,3795.03,637,"B-1","Alloy 617","Plate",314626
638,"CapPass",172.53,-167.5,"Qualified",1.030,3798.05,3801.02,638,"B-1","Alloy 617","Plate",314626
639,"CapPass",172.76,-168.0,"Qualified",1.028,3804.02,3806.98,639,"B-1","Alloy 617","Plate",314626
640,"CapPass",171.00,-167.8,"Qualified",1.019,3810.01,3812.95,640,"B-1","Alloy 617","Plate",314626
641,"CapPass",170.52,-167.6,"Qualified",1.017,3815.98,3818.93,641,"B-1","Alloy 617","Plate",314626
642,"CapPass",171.38,-169.7,"Qualified",1.010,3821.95,3824.89,642,"B-1","Alloy 617","Plate",314626
643,"CapPass",169.76,-166.6,"Qualified",1.019,3827.87,3830.80,643,"B-1","Alloy 617","Plate",314626
644,"CapPass",170.22,-164.6,"Qualified",1.034,3833.86,3836.84,644,"B-1","Alloy 617","Plate",314626
645,"CapPass",170.81,-166.1,"Qualified",1.028,3839.86,3842.80,645,"B-1","Alloy 617","Plate",314626
646,"CapPass",170.30,-167.1,"Qualified",1.019,3845.83,3848.78,646,"B-1","Alloy 617","Plate",314626
647,"CapPass",171.01,-169.0,"Qualified",1.012,3851.79,3854.73,647,"B-1","Alloy 617","Plate",314626
648,"CapPass",165.09,-165.1,"Qualified",1.000,3857.44,3860.68,648,"B-1","Alloy 617","Plate",314626
649,"CapPass",170.92,-166.6,"Qualified",1.026,3863.71,3866.67,649,"B-1","Alloy 617","Plate",314626
650,"CapPass",170.71,-166.6,"Qualified",1.025,3869.70,3872.65,650,"B-1","Alloy 617","Plate",314626
651,"CapPass",170.94,-168.9,"Qualified",1.012,3875.68,3878.62,651,"B-1","Alloy 617","Plate",314626
652,"CapPass",173.00,-166.5,"Qualified",1.039,3881.63,3884.59,652,"B-1","Alloy 617","Plate",314626
653,"CapPass",170.84,-168.3,"Qualified",1.015,3887.62,3890.56,653,"B-1","Alloy 617","Plate",314626
654,"CapPass",171.34,-168.0,"Qualified",1.020,3893.59,3896.54,654,"B-1","Alloy 617","Plate",314626
655,"CapPass",171.08,-168.3,"Qualified",1.016,3899.55,3902.49,655,"B-1","Alloy 617","Plate",314626
656,"CapPass",171.61,-168.3,"Qualified",1.019,3905.52,3908.47,656,"B-1","Alloy 617","Plate",314626
657,"CapPass",171.79,-168.5,"Qualified",1.020,3911.48,3914.44,657,"B-1","Alloy 617","Plate",314626
658,"CapPass",170.46,-168.3,"Qualified",1.013,3917.47,3920.42,658,"B-1","Alloy 617","Plate",314626
659,"CapPass",169.63,-168.6,"Qualified",1.006,3923.43,3926.38,659,"B-1","Alloy 617","Plate",314626
660,"CapPass",171.19,-168.3,"Qualified",1.017,3929.40,3932.32,660,"B-1","Alloy 617","Plate",314626
661,"CapPass",167.39,-165.5,"Qualified",1.011,3935.29,3938.21,661,"B-1","Alloy 617","Plate",314626
662,"CapPass",169.97,-166.9,"Qualified",1.018,3941.27,3944.27,662,"B-1","Alloy 617","Plate",314626
663,"CapPass",171.37,-168.1,"Qualified",1.020,3947.30,3950.25,663,"B-1","Alloy 617","Plate",314626
664,"CapPass",170.46,-168.0,"Qualified",1.014,3953.28,3956.23,664,"B-1","Alloy 617","Plate",314626
665,"CapPass",169.26,-170.0,"Qualified",0.996,3959.24,3962.20,665,"B-1","Alloy 617","Plate",314626
666,"CapPass",170.46,-169.7,"Qualified",1.004,3965.23,3968.14,666,"B-1","Alloy 617","Plate",314626
667,"CapPass",168.21,-163.6,"Qualified",1.028,3970.77,3974.09,667,"B-1","Alloy 617","Plate",314626
668,"CapPass",170.12,-167.2,"Qualified",1.018,3977.13,3980.09,668,"B-1","Alloy 617","Plate",314626
669,"CapPass",172.12,-166.5,"Qualified",1.034,3983.11,3986.07,669,"B-1","Alloy 617","Plate",314626
670,"CapPass",171.74,-166.6,"Qualified",1.031,3989.08,3992.04,670,"B-1","Alloy 617","Plate",314626
671,"CapPass",170.65,-165.7,"Qualified",1.030,3995.05,3998.02,671,"B-1","Alloy 617","Plate",314626
672,"CapPass",170.95,-166.2,"Qualified",1.028,4001.02,4003.98,672,"B-1","Alloy 617","Plate",314626
673,"CapPass",171.31,-167.9,"Qualified",1.021,4007.01,4009.95,673,"B-1","Alloy 617","Plate",314626
674,"CapPass",170.89,-168.9,"Qualified",1.012,4012.98,4015.91,674,"B-1","Alloy 617","Plate",314626
675,"CapPass",171.27,-169.0,"Qualified",1.013,4018.94,4021.89,675,"B-1","Alloy 617","Plate",314626
676,"CapPass",171.01,-168.1,"Qualified",1.017,4024.91,4027.82,676,"B-1","Alloy 617","Plate",314626
677,"CapPass",168.28,-165.0,"Qualified",1.020,4030.79,4033.80,677,"B-1","Alloy 617","Plate",314626
678,"CapPass",172.08,-164.1,"Qualified",1.049,4036.80,4039.80,678,"B-1","Alloy 617","Plate",314626
679,"CapPass",170.87,-165.2,"Qualified",1.035,4042.82,4045.76,679,"B-1","Alloy 617","Plate",314626
680,"CapPass",171.26,-166.1,"Qualified",1.031,4048.78,4051.73,680,"B-1","Alloy 617","Plate",314626
681,"CapPass",171.35,-169.7,"Qualified",1.010,4054.76,4057.70,681,"B-1","Alloy 617","Plate",314626
682,"CapPass",166.55,-166.3,"Qualified",1.002,4060.59,4063.66,682,"B-1","Alloy 617","Plate",314626
683,"CapPass",171.65,-165.9,"Qualified",1.035,4066.68,4069.63,683,"B-1","Alloy 617","Plate",314626
684,"CapPass",172.64,-166.0,"Qualified",1.040,4072.66,4075.62,684,"B-1","Alloy 617","Plate",314626
685,"CapPass",173.14,-167.2,"Qualified",1.036,4078.63,4081.59,685,"B-1","Alloy 617","Plate",314626
686,"CapPass",170.54,-167.8,"Qualified",1.016,4084.61,4087.55,686,"B-1","Alloy 617","Plate",314626
687,"CapPass",170.12,-169.3,"Qualified",1.005,4090.58,4093.53,687,"B-1","Alloy 617","Plate",314626
688,"CapPass",170.61,-167.6,"Qualified",1.018,4096.55,4099.50,688,"B-1","Alloy 617","Plate",314626
689,"CapPass",170.82,-168.5,"Qualified",1.014,4102.52,4105.48,689,"B-1","Alloy 617","Plate",314626
690,"CapPass",171.11,-167.1,"Qualified",1.024,4108.49,4111.45,690,"B-1","Alloy 617","Plate",314626
691,"CapPass",170.14,-168.3,"Qualified",1.011,4114.47,4117.37,691,"B-1","Alloy 617","Plate",314626
692,"CapPass",165.33,-163.2,"Qualified",1.013,4119.96,4123.36,692,"B-1","Alloy 617","Plate",314626
693,"CapPass",172.07,-166.0,"Qualified",1.037,4126.38,4129.34,693,"B-1","Alloy 617","Plate",314626
694,"CapPass",174.96,-165.7,"Qualified",1.056,4132.35,4135.31,694,"B-1","Alloy 617","Plate",314626
695,"CapPass",171.54,-168.0,"Qualified",1.021,4138.34,4141.28,695,"B-1","Alloy 617","Plate",314626
696,"CapPass",173.06,-168.3,"Qualified",1.028,4144.30,4147.23,696,"B-1","Alloy 617","Plate",314626
697,"CapPass",171.02,-164.7,"Qualified",1.038,4150.23,4153.21,697,"B-1","Alloy 617","Plate",314626
698,"CapPass",171.36,-164.7,"Qualified",1.040,4156.20,4159.19,698,"B-1","Alloy 617","Plate",314626
699,"CapPass",171.36,-166.6,"Qualified",1.029,4162.21,4165.16,699,"B-1","Alloy 617","Plate",314626
700,"CapPass",171.87,-167.7,"Qualified",1.025,4168.19,4171.13,700,"B-1","Alloy 617","Plate",314626
701,"CapPass",171.18,-167.3,"Qualified",1.023,4174.16,4177.11,701,"B-1","Alloy 617","Plate",314626
702,"CapPass",169.37,-168.0,"Qualified",1.008,4180.13,4183.08,702,"B-1","Alloy 617","Plate",314626
703,"CapPass",170.98,-168.2,"Qualified",1.016,4186.09,4189.05,703,"B-1","Alloy 617","Plate",314626
704,"CapPass",170.67,-168.7,"Qualified",1.012,4192.06,4195.02,704,"B-1","Alloy 617","Plate",314626
705,"CapPass",171.00,-168.8,"Qualified",1.013,4198.04,4200.98,705,"B-1","Alloy 617","Plate",314626
706,"CapPass",171.07,-168.3,"Qualified",1.016,4204.01,4206.95,706,"B-1","Alloy 617","Plate",314626
707,"CapPass",169.80,-168.6,"Qualified",1.007,4209.98,4212.90,707,"B-1","Alloy 617","Plate",314626
708,"CapPass",164.43,-162.9,"Qualified",1.009,4215.42,4218.87,708,"B-1","Alloy 617","Plate",314626
709,"CapPass",172.31,-165.9,"Qualified",1.039,4221.90,4224.85,709,"B-1","Alloy 617","Plate",314626
710,"CapPass",172.10,-165.3,"Qualified",1.041,4227.88,4230.82,710,"B-1","Alloy 617","Plate",314626
711,"CapPass",172.93,-166.6,"Qualified",1.038,4233.84,4236.80,711,"B-1","Alloy 617","Plate",314626
712,"CapPass",172.92,-166.6,"Qualified",1.038,4239.82,4242.77,712,"B-1","Alloy 617","Plate",314626
713,"CapPass",171.34,-166.4,"Qualified",1.030,4245.80,4248.73,713,"B-1","Alloy 617","Plate",314626
714,"CapPass",173.31,-166.3,"Qualified",1.042,4251.77,4254.71,714,"B-1","Alloy 617","Plate",314626
715,"CapPass",172.97,-166.6,"Qualified",1.039,4257.73,4260.68,715,"B-1","Alloy 617","Plate",314626
716,"CapPass",171.36,-167.4,"Qualified",1.024,4263.71,4266.62,716,"B-1","Alloy 617","Plate",314626
717,"CapPass",172.83,-164.1,"Qualified",1.053,4269.60,4272.29,717,"B-1","Alloy 617","Plate",314626
718,"CapPass",173.42,-164.0,"Qualified",1.058,4275.54,4278.49,718,"B-1","Alloy 617","Plate",314626
719,"CapPass",166.19,-169.7,"Qualified",0.979,4281.59,4284.55,719,"B-1","Alloy 617","Plate",314626
720,"CapPass",166.74,-169.9,"Qualified",0.982,4287.57,4290.52,720,"B-1","Alloy 617","Plate",314626
721,"CapPass",170.14,-169.3,"Qualified",1.005,4293.55,4296.50,721,"B-1","Alloy 617","Plate",314626
722,"CapPass",169.46,-168.8,"Qualified",1.004,4299.52,4302.48,722,"B-1","Alloy 617","Plate",314626
723,"CapPass",168.56,-169.2,"Qualified",0.996,4305.49,4308.40,723,"B-1","Alloy 617","Plate",314626
724,"CapPass",164.57,-164.7,"Qualified",0.999,4311.29,4314.39,724,"B-1","Alloy 617","Plate",314626
725,"CapPass",170.39,-166.6,"Qualified",1.023,4317.42,4320.38,725,"B-1","Alloy 617","Plate",314626
726,"CapPass",171.11,-167.4,"Qualified",1.022,4323.40,4326.34,726,"B-1","Alloy 617","Plate",314626
727,"CapPass",171.47,-166.4,"Qualified",1.030,4329.36,4332.33,727,"B-1","Alloy 617","Plate",314626
728,"CapPass",170.31,-166.9,"Qualified",1.020,4335.34,4338.30,728,"B-1","Alloy 617","Plate",314626
729,"CapPass",171.35,-167.1,"Qualified",1.026,4341.30,4344.26,729,"B-1","Alloy 617","Plate",314626
730,"CapPass",170.08,-168.1,"Qualified",1.012,4347.29,4350.23,730,"B-1","Alloy 617","Plate",314626
731,"CapPass",169.85,-167.1,"Qualified",1.016,4353.26,4356.20,731,"B-1","Alloy 617","Plate",314626
732,"CapPass",172.37,-167.9,"Qualified",1.027,4359.22,4362.16,732,"B-1","Alloy 617","Plate",314626
733,"CapPass",169.36,-163.7,"Qualified",1.035,4365.09,4367.96,733,"B-1","Alloy 617","Plate",314626
734,"CapPass",172.66,-166.3,"Qualified",1.038,4371.10,4374.09,734,"B-1","Alloy 617","Plate",314626
735,"CapPass",167.31,-169.5,"Qualified",0.987,4377.13,4380.07,735,"B-1","Alloy 617","Plate",314626
736,"CapPass",169.75,-168.8,"Qualified",1.006,4383.10,4386.05,736,"B-1","Alloy 617","Plate",314626
737,"CapPass",171.14,-167.2,"Qualified",1.023,4389.07,4392.02,737,"B-1","Alloy 617","Plate",314626
738,"CapPass",171.94,-168.1,"Qualified",1.023,4395.04,4397.98,738,"B-1","Alloy 617","Plate",314626
739,"CapPass",170.83,-168.2,"Qualified",1.016,4401.01,4403.97,739,"B-1","Alloy 617","Plate",314626
740,"CapPass",170.90,-169.4,"Qualified",1.009,4406.99,4409.93,740,"B-1","Alloy 617","Plate",314626
741,"CapPass",170.72,-168.2,"Qualified",1.015,4412.95,4415.90,741,"B-1","Alloy 617","Plate",314626
742,"CapPass",171.99,-167.3,"Qualified",1.028,4418.92,4421.88,742,"B-1","Alloy 617","Plate",314626
743,"CapPass",172.31,-169.1,"Qualified",1.019,4424.90,4427.84,743,"B-1","Alloy 617","Plate",314626
744,"CapPass",173.12,-167.6,"Qualified",1.033,4430.85,4433.80,744,"B-1","Alloy 617","Plate",314626
745,"CapPass",170.32,-167.1,"Qualified",1.019,4436.81,4439.78,745,"B-1","Alloy 617","Plate",314626
746,"CapPass",169.48,-168.7,"Qualified",1.005,4442.80,4445.75,746,"B-1","Alloy 617","Plate",314626
747,"CapPass",169.23,-165.2,"Qualified",1.024,4448.73,4451.70,747,"B-1","Alloy 617","Plate",314626
748,"CapPass",171.60,-168.9,"Qualified",1.016,4454.73,4457.69,748,"B-1","Alloy 617","Plate",314626
749,"CapPass",172.38,-167.5,"Qualified",1.029,4460.71,4463.66,749,"B-1","Alloy 617","Plate",314626
750,"CapPass",170.41,-168.4,"Qualified",1.012,4466.68,4469.63,750,"B-1","Alloy 617","Plate",314626
751,"CapPass",171.40,-168.7,"Qualified",1.016,4472.65,4475.59,751,"B-1","Alloy 617","Plate",314626
752,"CapPass",169.39,-166.4,"Qualified",1.018,4478.59,4481.57,752,"B-1","Alloy 617","Plate",314626
753,"CapPass",169.40,-167.1,"Qualified",1.014,4484.58,4487.54,753,"B-1","Alloy 617","Plate",314626
754,"CapPass",170.12,-168.5,"Qualified",1.010,4490.56,4493.52,754,"B-1","Alloy 617","Plate",314626
755,"CapPass",171.17,-165.9,"Qualified",1.032,4496.50,4499.48,755,"B-1","Alloy 617","Plate",314626
756,"CapPass",173.02,-165.3,"Qualified",1.047,4502.48,4505.45,756,"B-1","Alloy 617","Plate",314626
757,"CapPass",170.93,-166.7,"Qualified",1.026,4508.47,4511.41,757,"B-1","Alloy 617","Plate",314626
758,"CapPass",171.97,-167.5,"Qualified",1.027,4514.45,4517.39,758,"B-1","Alloy 617","Plate",314626
759,"CapPass",168.71,-169.2,"Qualified",0.997,4520.41,4523.36,759,"B-1","Alloy 617","Plate",314626
760,"CapPass",170.62,-167.2,"Qualified",1.020,4526.38,4529.34,760,"B-1","Alloy 617","Plate",314626
761,"CapPass",171.27,-168.6,"Qualified",1.016,4532.35,4535.30,761,"B-1","Alloy 617","Plate",314626
762,"CapPass",171.62,-168.7,"Qualified",1.017,4538.32,4541.23,762,"B-1","Alloy 617","Plate",314626
763,"CapPass",171.47,-164.3,"Qualified",1.044,4543.92,4547.09,763,"B-1","Alloy 617","Plate",314626
764,"CapPass",167.91,-168.5,"Qualified",0.996,4550.23,4553.18,764,"B-1","Alloy 617","Plate",314626
765,"CapPass",170.15,-168.4,"Qualified",1.010,4556.21,4559.16,765,"B-1","Alloy 617","Plate",314626
766,"CapPass",169.23,-169.1,"Qualified",1.001,4562.20,4565.14,766,"B-1","Alloy 617","Plate",314626
767,"CapPass",169.08,-168.1,"Qualified",1.006,4568.16,4571.12,767,"B-1","Alloy 617","Plate",314626
768,"CapPass",170.47,-169.4,"Qualified",1.006,4574.13,4577.07,768,"B-1","Alloy 617","Plate",314626
769,"CapPass",169.87,-168.1,"Qualified",1.010,4580.10,4583.05,769,"B-1","Alloy 617","Plate",314626
770,"CapPass",170.19,-168.5,"Qualified",1.010,4586.08,4589.02,770,"B-1","Alloy 617","Plate",314626
771,"CapPass",171.85,-168.5,"Qualified",1.020,4592.05,4594.99,771,"B-1","Alloy 617","Plate",314626
772,"CapPass",172.12,-167.8,"Qualified",1.026,4598.02,4600.97,772,"B-1","Alloy 617","Plate",314626
773,"CapPass",169.19,-168.0,"Qualified",1.007,4603.99,4606.87,773,"B-1","Alloy 617","Plate",314626
774,"CapPass",168.01,-167.1,"Qualified",1.006,4609.57,4612.88,774,"B-1","Alloy 617","Plate",314626
775,"CapPass",171.75,-166.2,"Qualified",1.033,4615.90,4618.86,775,"B-1","Alloy 617","Plate",314626
776,"CapPass",173.12,-167.2,"Qualified",1.035,4621.88,4624.84,776,"B-1","Alloy 617","Plate",314626
777,"CapPass",172.37,-166.6,"Qualified",1.035,4627.85,4630.81,777,"B-1","Alloy 617","Plate",314626
778,"CapPass",171.40,-166.7,"Qualified",1.028,4633.83,4636.78,778,"B-1","Alloy 617","Plate",314626
779,"CapPass",170.20,-168.9,"Qualified",1.008,4639.80,4642.75,779,"B-1","Alloy 617","Plate",314626
780,"CapPass",171.47,-169.1,"Qualified",1.014,4645.77,4648.73,780,"B-1","Alloy 617","Plate",314626
781,"CapPass",172.55,-168.2,"Qualified",1.026,4651.73,4654.63,781,"B-1","Alloy 617","Plate",314626
782,"CapPass",163.67,-163.8,"Qualified",0.999,4657.45,4660.65,782,"B-1","Alloy 617","Plate",314626
783,"CapPass",173.77,-164.6,"Qualified",1.056,4663.66,4666.63,783,"B-1","Alloy 617","Plate",314626
784,"CapPass",173.28,-165.1,"Qualified",1.050,4669.64,4672.60,784,"B-1","Alloy 617","Plate",314626
785,"CapPass",174.34,-163.6,"Qualified",1.066,4675.60,4678.57,785,"B-1","Alloy 617","Plate",314626
786,"CapPass",175.42,-162.1,"Qualified",1.082,4681.55,4684.35,786,"B-1","Alloy 617","Plate",314626
787,"CapPass",171.96,-166.2,"Qualified",1.035,4687.51,4690.49,787,"B-1","Alloy 617","Plate",314626
788,"CapPass",169.99,-167.6,"Qualified",1.014,4693.52,4696.47,788,"B-1","Alloy 617","Plate",314626
789,"CapPass",169.87,-169.3,"Qualified",1.003,4699.49,4702.45,789,"B-1","Alloy 617","Plate",314626
790,"CapPass",170.62,-167.0,"Qualified",1.022,4705.46,4708.41,790,"B-1","Alloy 617","Plate",314626
791,"CapPass",170.76,-168.8,"Qualified",1.012,4711.44,4714.38,791,"B-1","Alloy 617","Plate",314626
792,"CapPass",170.73,-169.0,"Qualified",1.010,4717.41,4720.36,792,"B-1","Alloy 617","Plate",314626
793,"CapPass",172.03,-167.2,"Qualified",1.029,4723.38,4726.32,793,"B-1","Alloy 617","Plate",314626
794,"CapPass",170.75,-167.4,"Qualified",1.020,4729.34,4732.30,794,"B-1","Alloy 617","Plate",314626
795,"CapPass",170.06,-169.6,"Qualified",1.003,4735.32,4738.27,795,"B-1","Alloy 617","Plate",314626
796,"CapPass",170.80,-167.4,"Qualified",1.020,4741.28,4744.23,796,"B-1","Alloy 617","Plate",314626
797,"CapPass",170.20,-167.7,"Qualified",1.015,4747.26,4750.20,797,"B-1","Alloy 617","Plate",314626
798,"CapPass",170.05,-170.2,"Qualified",0.999,4753.23,4756.16,798,"B-1","Alloy 617","Plate",314626
799,"CapPass",170.04,-160.8,"Qualified",1.058,4758.77,4762.12,799,"B-1","Alloy 617","Plate",314626
800,"CapPass",172.59,-164.3,"Qualified",1.050,4765.14,4768.10,800,"B-1","Alloy 617","Plate",314626
801,"CapPass",171.27,-165.8,"Qualified",1.033,4771.13,4774.07,801,"B-1","Alloy 617","Plate",314626
802,"CapPass",172.40,-166.3,"Qualified",1.037,4777.09,4780.04,802,"B-1","Alloy 617","Plate",314626
803,"CapPass",172.42,-165.2,"Qualified",1.043,4783.06,4786.02,803,"B-1","Alloy 617","Plate",314626
804,"CapPass",172.59,-167.1,"Qualified",1.033,4789.04,4791.99,804,"B-1","Alloy 617","Plate",314626
805,"CapPass",173.60,-165.9,"Qualified",1.046,4795.01,4797.96,805,"B-1","Alloy 617","Plate",314626
806,"CapPass",172.83,-164.9,"Qualified",1.048,4800.95,4803.91,806,"B-1","Alloy 617","Plate",314626
807,"CapPass",172.75,-161.8,"Qualified",1.067,4806.90,4809.85,807,"B-1","Alloy 617","Plate",314626
808,"CapPass",168.29,-169.1,"Qualified",0.995,4812.91,4815.87,808,"B-1","Alloy 617","Plate",314626
809,"CapPass",168.65,-169.5,"Qualified",0.995,4818.88,4821.82,809,"B-1","Alloy 617","Plate",314626
810,"CapPass",168.50,-167.6,"Qualified",1.006,4824.85,4827.80,810,"B-1","Alloy 617","Plate",314626
811,"CapPass",170.45,-169.2,"Qualified",1.007,4830.82,4833.77,811,"B-1","Alloy 617","Plate",314626
812,"CapPass",171.67,-167.7,"Qualified",1.023,4836.80,4839.74,812,"B-1","Alloy 617","Plate",314626
