Repository: js-molina/fatigue-A617

File: data/950C/Strain rate 0.001/0.30% strain/HTM_A20_PeakStress_B3.csv (part 2 of 23)
"Cycle","Data State","Max Stress Mpa","Min Stress Mpa","Qual State","Stress Ratio","Time Max Stress Sec","Time Min Stress Sec","Count","Sample","Alloy","Material_Form","Heat"
426,"CapPass",174.60,-174.6,"Trend",1.000,2532.54,2535.43,426,"B-3","Alloy 617","Plate",314626
427,"CapPass",166.20,-168.9,"Trend",0.984,2538.12,2541.48,427,"B-3","Alloy 617","Plate",314626
428,"CapPass",176.36,-170.3,"Trend",1.036,2544.48,2547.47,428,"B-3","Alloy 617","Plate",314626
429,"CapPass",178.53,-161.4,"Trend",1.106,2550.42,2552.95,429,"B-3","Alloy 617","Plate",314626
430,"CapPass",172.36,-170.5,"Trend",1.011,2556.36,2559.39,430,"B-3","Alloy 617","Plate",314626
431,"CapPass",173.45,-174.6,"Trend",0.993,2562.40,2565.37,431,"B-3","Alloy 617","Plate",314626
432,"CapPass",176.04,-174.0,"Trend",1.012,2568.37,2571.34,432,"B-3","Alloy 617","Plate",314626
433,"CapPass",176.13,-172.6,"Trend",1.020,2574.34,2577.31,433,"B-3","Alloy 617","Plate",314626
434,"CapPass",176.60,-174.2,"Trend",1.014,2580.31,2583.28,434,"B-3","Alloy 617","Plate",314626
435,"CapPass",177.05,-171.9,"Trend",1.030,2586.28,2589.26,435,"B-3","Alloy 617","Plate",314626
436,"CapPass",176.97,-168.6,"Trend",1.050,2592.23,2595.22,436,"B-3","Alloy 617","Plate",314626
437,"CapPass",175.14,-172.0,"Trend",1.018,2598.20,2601.18,437,"B-3","Alloy 617","Plate",314626
438,"CapPass",174.37,-172.3,"Trend",1.012,2604.15,2607.04,438,"B-3","Alloy 617","Plate",314626
439,"CapPass",175.06,-172.7,"Trend",1.014,2610.09,2612.72,439,"B-3","Alloy 617","Plate",314626
440,"CapPass",169.48,-178.2,"Trend",0.951,2616.14,2619.09,440,"B-3","Alloy 617","Plate",314626
441,"CapPass",169.83,-177.1,"Trend",0.959,2622.11,2625.06,441,"B-3","Alloy 617","Plate",314626
442,"CapPass",169.95,-177.0,"Trend",0.960,2628.09,2631.00,442,"B-3","Alloy 617","Plate",314626
443,"CapPass",164.81,-172.4,"Trend",0.956,2633.81,2636.73,443,"B-3","Alloy 617","Plate",314626
444,"CapPass",167.40,-179.2,"Trend",0.934,2640.01,2642.95,444,"B-3","Alloy 617","Plate",314626
445,"CapPass",171.13,-169.0,"Trend",1.012,2645.65,2648.95,445,"B-3","Alloy 617","Plate",314626
446,"CapPass",173.35,-171.6,"Trend",1.010,2651.95,2654.90,446,"B-3","Alloy 617","Plate",314626
447,"CapPass",171.57,-173.7,"Trend",0.988,2657.93,2660.89,447,"B-3","Alloy 617","Plate",314626
448,"CapPass",174.44,-173.5,"Trend",1.006,2663.87,2666.86,448,"B-3","Alloy 617","Plate",314626
449,"CapPass",173.06,-172.9,"Trend",1.001,2669.86,2672.82,449,"B-3","Alloy 617","Plate",314626
450,"CapPass",175.36,-173.5,"Trend",1.011,2675.82,2678.79,450,"B-3","Alloy 617","Plate",314626
451,"CapPass",173.52,-168.6,"Trend",1.029,2681.75,2684.75,451,"B-3","Alloy 617","Plate",314626
452,"CapPass",173.10,-179.7,"Trend",0.963,2687.72,2690.70,452,"B-3","Alloy 617","Plate",314626
453,"CapPass",170.53,-163.7,"Trend",1.042,2693.57,2696.70,453,"B-3","Alloy 617","Plate",314626
454,"CapPass",176.42,-169.5,"Trend",1.041,2699.68,2702.67,454,"B-3","Alloy 617","Plate",314626
455,"CapPass",176.85,-168.7,"Trend",1.048,2705.65,2708.65,455,"B-3","Alloy 617","Plate",314626
456,"CapPass",178.67,-167.0,"Trend",1.070,2711.62,2714.62,456,"B-3","Alloy 617","Plate",314626
457,"CapPass",178.45,-171.5,"Trend",1.041,2717.59,2720.59,457,"B-3","Alloy 617","Plate",314626
458,"CapPass",171.80,-173.5,"Trend",0.990,2723.59,2726.56,458,"B-3","Alloy 617","Plate",314626
459,"CapPass",172.27,-173.3,"Trend",0.994,2729.56,2732.51,459,"B-3","Alloy 617","Plate",314626
460,"CapPass",174.70,-171.8,"Trend",1.017,2735.53,2738.48,460,"B-3","Alloy 617","Plate",314626
461,"CapPass",177.20,-171.0,"Trend",1.036,2741.50,2744.47,461,"B-3","Alloy 617","Plate",314626
462,"CapPass",178.50,-166.2,"Trend",1.074,2747.43,2750.29,462,"B-3","Alloy 617","Plate",314626
463,"CapPass",174.84,-172.5,"Trend",1.014,2753.42,2756.42,463,"B-3","Alloy 617","Plate",314626
464,"CapPass",176.63,-172.9,"Trend",1.022,2759.42,2762.39,464,"B-3","Alloy 617","Plate",314626
465,"CapPass",176.44,-173.4,"Trend",1.017,2765.37,2768.36,465,"B-3","Alloy 617","Plate",314626
466,"CapPass",175.25,-172.5,"Trend",1.016,2771.31,2774.31,466,"B-3","Alloy 617","Plate",314626
467,"CapPass",174.09,-173.4,"Trend",1.004,2777.32,2780.28,467,"B-3","Alloy 617","Plate",314626
468,"CapPass",175.96,-172.7,"Trend",1.019,2783.29,2786.25,468,"B-3","Alloy 617","Plate",314626
469,"CapPass",177.83,-172.0,"Trend",1.034,2789.25,2792.23,469,"B-3","Alloy 617","Plate",314626
470,"CapPass",177.98,-175.5,"Trend",1.014,2795.17,2798.17,470,"B-3","Alloy 617","Plate",314626
471,"CapPass",167.94,-177.8,"Trend",0.944,2801.18,2804.17,471,"B-3","Alloy 617","Plate",314626
472,"CapPass",168.88,-178.9,"Trend",0.944,2807.17,2810.07,472,"B-3","Alloy 617","Plate",314626
473,"CapPass",167.33,-170.7,"Trend",0.980,2812.75,2816.09,473,"B-3","Alloy 617","Plate",314626
474,"CapPass",173.03,-174.4,"Trend",0.992,2819.11,2822.06,474,"B-3","Alloy 617","Plate",314626
475,"CapPass",172.96,-172.4,"Trend",1.003,2825.07,2828.03,475,"B-3","Alloy 617","Plate",314626
476,"CapPass",173.88,-173.5,"Trend",1.002,2831.04,2834.01,476,"B-3","Alloy 617","Plate",314626
477,"CapPass",173.42,-172.2,"Trend",1.007,2837.01,2839.98,477,"B-3","Alloy 617","Plate",314626
478,"CapPass",175.97,-173.0,"Trend",1.017,2842.98,2845.95,478,"B-3","Alloy 617","Plate",314626
479,"CapPass",176.37,-171.9,"Trend",1.026,2848.95,2851.92,479,"B-3","Alloy 617","Plate",314626
480,"CapPass",177.29,-171.3,"Trend",1.035,2854.90,2857.89,480,"B-3","Alloy 617","Plate",314626
481,"CapPass",178.16,-172.2,"Trend",1.035,2860.86,2863.86,481,"B-3","Alloy 617","Plate",314626
482,"CapPass",169.79,-176.1,"Trend",0.964,2866.86,2869.82,482,"B-3","Alloy 617","Plate",314626
483,"CapPass",172.60,-176.0,"Trend",0.981,2872.82,2875.81,483,"B-3","Alloy 617","Plate",314626
484,"CapPass",169.49,-177.3,"Trend",0.956,2878.81,2881.75,484,"B-3","Alloy 617","Plate",314626
485,"CapPass",171.16,-176.7,"Trend",0.968,2884.78,2887.72,485,"B-3","Alloy 617","Plate",314626
486,"CapPass",172.81,-177.6,"Trend",0.973,2890.75,2893.70,486,"B-3","Alloy 617","Plate",314626
487,"CapPass",169.46,-168.2,"Trend",1.007,2896.54,2899.68,487,"B-3","Alloy 617","Plate",314626
488,"CapPass",179.86,-172.0,"Trend",1.046,2902.67,2905.65,488,"B-3","Alloy 617","Plate",314626
489,"CapPass",172.20,-173.8,"Trend",0.991,2908.64,2911.62,489,"B-3","Alloy 617","Plate",314626
490,"CapPass",173.45,-175.8,"Trend",0.987,2914.62,2917.59,490,"B-3","Alloy 617","Plate",314626
491,"CapPass",174.49,-173.5,"Trend",1.006,2920.59,2923.56,491,"B-3","Alloy 617","Plate",314626
492,"CapPass",175.25,-173.1,"Trend",1.013,2926.56,2929.53,492,"B-3","Alloy 617","Plate",314626
493,"CapPass",177.02,-173.4,"Trend",1.021,2932.53,2935.50,493,"B-3","Alloy 617","Plate",314626
494,"CapPass",176.37,-175.4,"Trend",1.005,2938.50,2941.47,494,"B-3","Alloy 617","Plate",314626
495,"CapPass",175.16,-174.0,"Trend",1.007,2944.48,2947.43,495,"B-3","Alloy 617","Plate",314626
496,"CapPass",176.75,-174.3,"Trend",1.014,2950.45,2953.40,496,"B-3","Alloy 617","Plate",314626
497,"CapPass",176.57,-176.1,"Trend",1.002,2956.37,2959.18,497,"B-3","Alloy 617","Plate",314626
498,"CapPass",172.22,-169.0,"Trend",1.019,2962.32,2965.34,498,"B-3","Alloy 617","Plate",314626
499,"CapPass",173.96,-172.0,"Trend",1.011,2968.32,2971.32,499,"B-3","Alloy 617","Plate",314626
500,"CapPass",175.21,-172.1,"Trend",1.018,2974.29,2977.29,500,"B-3","Alloy 617","Plate",314626
501,"CapPass",176.18,-172.4,"Trend",1.022,2980.28,2983.26,501,"B-3","Alloy 617","Plate",314626
502,"CapPass",168.20,-174.1,"Trend",0.966,2986.26,2989.22,502,"B-3","Alloy 617","Plate",314626
503,"CapPass",173.11,-175.0,"Trend",0.989,2992.20,2995.18,503,"B-3","Alloy 617","Plate",314626
504,"CapPass",172.49,-177.5,"Trend",0.972,2998.20,3001.15,504,"B-3","Alloy 617","Plate",314626
505,"CapPass",171.30,-176.2,"Trend",0.972,3004.18,3007.14,505,"B-3","Alloy 617","Plate",314626
506,"CapPass",172.93,-177.2,"Trend",0.976,3010.14,3013.11,506,"B-3","Alloy 617","Plate",314626
507,"CapPass",173.31,-175.9,"Trend",0.985,3016.11,3019.07,507,"B-3","Alloy 617","Plate",314626
508,"CapPass",174.34,-175.7,"Trend",0.992,3022.07,3025.06,508,"B-3","Alloy 617","Plate",314626
509,"CapPass",174.18,-177.8,"Trend",0.980,3028.04,3031.00,509,"B-3","Alloy 617","Plate",314626
510,"CapPass",166.50,-173.3,"Trend",0.961,3033.57,3036.97,510,"B-3","Alloy 617","Plate",314626
511,"CapPass",172.30,-175.6,"Trend",0.981,3039.98,3042.95,511,"B-3","Alloy 617","Plate",314626
512,"CapPass",174.93,-173.0,"Trend",1.011,3045.93,3048.92,512,"B-3","Alloy 617","Plate",314626
513,"CapPass",175.15,-176.8,"Trend",0.990,3051.90,3054.81,513,"B-3","Alloy 617","Plate",314626
514,"CapPass",170.75,-162.9,"Trend",1.048,3057.81,3060.87,514,"B-3","Alloy 617","Plate",314626
515,"CapPass",178.75,-168.2,"Trend",1.062,3063.84,3066.81,515,"B-3","Alloy 617","Plate",314626
516,"CapPass",176.69,-172.2,"Trend",1.026,3069.82,3072.79,516,"B-3","Alloy 617","Plate",314626
517,"CapPass",173.52,-172.0,"Trend",1.009,3075.81,3078.78,517,"B-3","Alloy 617","Plate",314626
518,"CapPass",175.59,-171.3,"Trend",1.025,3081.78,3084.75,518,"B-3","Alloy 617","Plate",314626
519,"CapPass",178.03,-167.6,"Trend",1.062,3087.72,3090.43,519,"B-3","Alloy 617","Plate",314626
520,"CapPass",173.02,-173.2,"Trend",0.999,3093.70,3096.68,520,"B-3","Alloy 617","Plate",314626
521,"CapPass",174.94,-173.9,"Trend",1.006,3099.68,3102.65,521,"B-3","Alloy 617","Plate",314626
522,"CapPass",173.77,-172.9,"Trend",1.005,3105.65,3108.62,522,"B-3","Alloy 617","Plate",314626
523,"CapPass",175.49,-173.6,"Trend",1.011,3111.62,3114.57,523,"B-3","Alloy 617","Plate",314626
524,"CapPass",172.86,-174.9,"Trend",0.988,3117.59,3120.56,524,"B-3","Alloy 617","Plate",314626
525,"CapPass",173.05,-174.2,"Trend",0.993,3123.57,3126.53,525,"B-3","Alloy 617","Plate",314626
526,"CapPass",175.23,-162.1,"Trend",1.081,3129.48,3132.12,526,"B-3","Alloy 617","Plate",314626
527,"CapPass",173.07,-168.7,"Trend",1.026,3135.45,3138.47,527,"B-3","Alloy 617","Plate",314626
528,"CapPass",169.41,-175.8,"Trend",0.964,3141.47,3144.45,528,"B-3","Alloy 617","Plate",314626
529,"CapPass",170.92,-174.8,"Trend",0.978,3147.43,3150.36,529,"B-3","Alloy 617","Plate",314626
530,"CapPass",172.94,-169.7,"Trend",1.019,3153.32,3156.17,530,"B-3","Alloy 617","Plate",314626
531,"CapPass",173.94,-173.1,"Trend",1.005,3159.36,3162.28,531,"B-3","Alloy 617","Plate",314626
532,"CapPass",173.18,-171.8,"Trend",1.008,3165.37,3168.31,532,"B-3","Alloy 617","Plate",314626
533,"CapPass",178.84,-169.9,"Trend",1.053,3171.29,3174.26,533,"B-3","Alloy 617","Plate",314626
534,"CapPass",167.90,-177.1,"Trend",0.948,3177.28,3180.25,534,"B-3","Alloy 617","Plate",314626
535,"CapPass",170.59,-177.3,"Trend",0.962,3183.25,3186.22,535,"B-3","Alloy 617","Plate",314626
536,"CapPass",169.60,-178.8,"Trend",0.948,3189.23,3192.20,536,"B-3","Alloy 617","Plate",314626
537,"CapPass",171.74,-176.9,"Trend",0.971,3195.20,3198.17,537,"B-3","Alloy 617","Plate",314626
538,"CapPass",174.23,-174.1,"Trend",1.001,3201.17,3204.14,538,"B-3","Alloy 617","Plate",314626
539,"CapPass",175.17,-176.9,"Trend",0.990,3207.12,3210.11,539,"B-3","Alloy 617","Plate",314626
540,"CapPass",170.16,-176.6,"Trend",0.964,3213.11,3216.07,540,"B-3","Alloy 617","Plate",314626
541,"CapPass",173.92,-174.4,"Trend",0.997,3219.07,3222.04,541,"B-3","Alloy 617","Plate",314626
542,"CapPass",175.82,-167.5,"Trend",1.050,3225.03,3228.01,542,"B-3","Alloy 617","Plate",314626
543,"CapPass",172.92,-174.2,"Trend",0.993,3231.00,3233.95,543,"B-3","Alloy 617","Plate",314626
544,"CapPass",173.08,-173.3,"Trend",0.999,3236.98,3239.92,544,"B-3","Alloy 617","Plate",314626
545,"CapPass",173.58,-170.9,"Trend",1.016,3242.93,3245.82,545,"B-3","Alloy 617","Plate",314626
546,"CapPass",172.40,-176.2,"Trend",0.979,3248.87,3251.89,546,"B-3","Alloy 617","Plate",314626
547,"CapPass",174.99,-173.2,"Trend",1.011,3254.89,3257.87,547,"B-3","Alloy 617","Plate",314626
548,"CapPass",174.48,-175.2,"Trend",0.996,3260.87,3263.84,548,"B-3","Alloy 617","Plate",314626
549,"CapPass",172.16,-178.0,"Trend",0.967,3266.84,3269.81,549,"B-3","Alloy 617","Plate",314626
550,"CapPass",170.62,-175.1,"Trend",0.975,3272.81,3275.78,550,"B-3","Alloy 617","Plate",314626
551,"CapPass",174.51,-176.3,"Trend",0.990,3278.79,3281.75,551,"B-3","Alloy 617","Plate",314626
552,"CapPass",175.36,-174.8,"Trend",1.003,3284.75,3287.72,552,"B-3","Alloy 617","Plate",314626
553,"CapPass",174.37,-175.7,"Trend",0.992,3290.72,3293.68,553,"B-3","Alloy 617","Plate",314626
554,"CapPass",176.54,-163.8,"Trend",1.078,3296.64,3299.22,554,"B-3","Alloy 617","Plate",314626
555,"CapPass",174.39,-166.5,"Trend",1.048,3302.62,3305.47,555,"B-3","Alloy 617","Plate",314626
556,"CapPass",173.89,-172.2,"Trend",1.010,3308.54,3311.59,556,"B-3","Alloy 617","Plate",314626
557,"CapPass",172.34,-175.5,"Trend",0.982,3314.61,3317.56,557,"B-3","Alloy 617","Plate",314626
558,"CapPass",174.82,-174.6,"Trend",1.002,3320.56,3323.53,558,"B-3","Alloy 617","Plate",314626
559,"CapPass",175.72,-175.9,"Trend",0.999,3326.54,3329.50,559,"B-3","Alloy 617","Plate",314626
560,"CapPass",173.68,-174.5,"Trend",0.995,3332.51,3335.48,560,"B-3","Alloy 617","Plate",314626
561,"CapPass",175.68,-173.7,"Trend",1.011,3338.48,3341.43,561,"B-3","Alloy 617","Plate",314626
562,"CapPass",173.44,-177.3,"Trend",0.978,3344.47,3347.34,562,"B-3","Alloy 617","Plate",314626
563,"CapPass",167.19,-171.5,"Trend",0.975,3350.00,3353.37,563,"B-3","Alloy 617","Plate",314626
564,"CapPass",177.26,-171.2,"Trend",1.035,3356.37,3359.34,564,"B-3","Alloy 617","Plate",314626
565,"CapPass",176.36,-174.0,"Trend",1.014,3362.34,3365.31,565,"B-3","Alloy 617","Plate",314626
566,"CapPass",175.68,-174.9,"Trend",1.005,3368.32,3371.28,566,"B-3","Alloy 617","Plate",314626
567,"CapPass",176.10,-174.1,"Trend",1.011,3374.29,3377.25,567,"B-3","Alloy 617","Plate",314626
568,"CapPass",174.77,-175.3,"Trend",0.997,3380.26,3383.23,568,"B-3","Alloy 617","Plate",314626
569,"CapPass",175.92,-171.9,"Trend",1.023,3386.25,3389.20,569,"B-3","Alloy 617","Plate",314626
570,"CapPass",178.38,-172.8,"Trend",1.032,3392.20,3395.17,570,"B-3","Alloy 617","Plate",314626
571,"CapPass",178.35,-172.7,"Trend",1.033,3398.15,3401.14,571,"B-3","Alloy 617","Plate",314626
572,"CapPass",176.53,-169.0,"Trend",1.044,3404.14,3407.12,572,"B-3","Alloy 617","Plate",314626
573,"CapPass",176.65,-171.0,"Trend",1.033,3410.11,3413.06,573,"B-3","Alloy 617","Plate",314626
574,"CapPass",178.52,-171.2,"Trend",1.043,3416.06,3419.04,574,"B-3","Alloy 617","Plate",314626
575,"CapPass",175.45,-175.1,"Trend",1.002,3422.06,3425.01,575,"B-3","Alloy 617","Plate",314626
576,"CapPass",174.88,-174.4,"Trend",1.003,3428.03,3431.00,576,"B-3","Alloy 617","Plate",314626
577,"CapPass",174.26,-174.1,"Trend",1.001,3434.00,3436.92,577,"B-3","Alloy 617","Plate",314626
578,"CapPass",178.07,-176.9,"Trend",1.007,3439.97,3442.90,578,"B-3","Alloy 617","Plate",314626
579,"CapPass",172.14,-174.8,"Trend",0.985,3445.90,3448.89,579,"B-3","Alloy 617","Plate",314626
580,"CapPass",173.01,-175.7,"Trend",0.985,3451.89,3454.87,580,"B-3","Alloy 617","Plate",314626
581,"CapPass",173.16,-176.9,"Trend",0.979,3457.87,3460.84,581,"B-3","Alloy 617","Plate",314626
582,"CapPass",172.87,-177.0,"Trend",0.976,3463.84,3466.78,582,"B-3","Alloy 617","Plate",314626
583,"CapPass",172.17,-173.3,"Trend",0.994,3469.50,3472.76,583,"B-3","Alloy 617","Plate",314626
584,"CapPass",173.58,-174.0,"Trend",0.997,3475.78,3478.75,584,"B-3","Alloy 617","Plate",314626
585,"CapPass",173.54,-175.2,"Trend",0.990,3481.75,3484.72,585,"B-3","Alloy 617","Plate",314626
586,"CapPass",174.92,-174.8,"Trend",1.001,3487.72,3490.68,586,"B-3","Alloy 617","Plate",314626
587,"CapPass",174.67,-174.5,"Trend",1.001,3493.68,3496.65,587,"B-3","Alloy 617","Plate",314626
588,"CapPass",175.79,-173.8,"Trend",1.011,3499.65,3502.64,588,"B-3","Alloy 617","Plate",314626
589,"CapPass",175.89,-173.9,"Trend",1.011,3505.62,3508.59,589,"B-3","Alloy 617","Plate",314626
590,"CapPass",174.26,-176.1,"Trend",0.990,3511.61,3514.53,590,"B-3","Alloy 617","Plate",314626
591,"CapPass",164.30,-169.7,"Trend",0.968,3517.22,3520.31,591,"B-3","Alloy 617","Plate",314626
592,"CapPass",170.63,-176.0,"Trend",0.970,3523.54,3526.50,592,"B-3","Alloy 617","Plate",314626
593,"CapPass",171.77,-176.1,"Trend",0.975,3529.51,3532.47,593,"B-3","Alloy 617","Plate",314626
594,"CapPass",171.99,-176.5,"Trend",0.975,3535.48,3538.43,594,"B-3","Alloy 617","Plate",314626
595,"CapPass",173.26,-176.4,"Trend",0.982,3541.45,3544.40,595,"B-3","Alloy 617","Plate",314626
596,"CapPass",174.41,-174.0,"Trend",1.002,3547.40,3550.39,596,"B-3","Alloy 617","Plate",314626
597,"CapPass",174.69,-164.7,"Trend",1.061,3553.37,3556.04,597,"B-3","Alloy 617","Plate",314626
598,"CapPass",171.28,-176.4,"Trend",0.971,3559.34,3562.28,598,"B-3","Alloy 617","Plate",314626
599,"CapPass",171.44,-173.4,"Trend",0.989,3565.01,3568.28,599,"B-3","Alloy 617","Plate",314626
600,"CapPass",171.07,-173.6,"Trend",0.986,3571.29,3574.25,600,"B-3","Alloy 617","Plate",314626
601,"CapPass",174.53,-173.7,"Trend",1.005,3577.26,3580.23,601,"B-3","Alloy 617","Plate",314626
602,"CapPass",177.19,-172.9,"Trend",1.025,3583.22,3586.20,602,"B-3","Alloy 617","Plate",314626
603,"CapPass",174.98,-174.1,"Trend",1.005,3589.20,3592.17,603,"B-3","Alloy 617","Plate",314626
604,"CapPass",175.46,-173.7,"Trend",1.010,3595.17,3598.15,604,"B-3","Alloy 617","Plate",314626
605,"CapPass",173.44,-174.0,"Trend",0.997,3601.14,3604.09,605,"B-3","Alloy 617","Plate",314626
606,"CapPass",176.21,-175.6,"Trend",1.004,3607.12,3610.07,606,"B-3","Alloy 617","Plate",314626
607,"CapPass",174.64,-173.5,"Trend",1.007,3613.09,3616.06,607,"B-3","Alloy 617","Plate",314626
608,"CapPass",176.75,-174.9,"Trend",1.011,3619.06,3622.03,608,"B-3","Alloy 617","Plate",314626
609,"CapPass",175.28,-171.9,"Trend",1.019,3625.03,3628.00,609,"B-3","Alloy 617","Plate",314626
610,"CapPass",176.79,-175.0,"Trend",1.010,3631.00,3633.97,610,"B-3","Alloy 617","Plate",314626
611,"CapPass",174.87,-171.8,"Trend",1.018,3636.95,3639.93,611,"B-3","Alloy 617","Plate",314626
612,"CapPass",176.37,-167.0,"Trend",1.056,3642.87,3645.92,612,"B-3","Alloy 617","Plate",314626
613,"CapPass",172.26,-177.7,"Trend",0.969,3648.90,3651.86,613,"B-3","Alloy 617","Plate",314626
614,"CapPass",167.71,-172.5,"Trend",0.972,3654.68,3657.82,614,"B-3","Alloy 617","Plate",314626
615,"CapPass",177.46,-169.9,"Trend",1.045,3660.82,3663.79,615,"B-3","Alloy 617","Plate",314626
616,"CapPass",177.20,-167.4,"Trend",1.059,3666.79,3669.73,616,"B-3","Alloy 617","Plate",314626
617,"CapPass",174.80,-169.5,"Trend",1.031,3672.75,3675.72,617,"B-3","Alloy 617","Plate",314626
618,"CapPass",174.42,-167.5,"Trend",1.041,3678.65,3681.48,618,"B-3","Alloy 617","Plate",314626
619,"CapPass",175.00,-175.5,"Trend",0.997,3684.72,3687.68,619,"B-3","Alloy 617","Plate",314626
620,"CapPass",173.60,-174.6,"Trend",0.994,3690.68,3693.65,620,"B-3","Alloy 617","Plate",314626
621,"CapPass",175.19,-176.5,"Trend",0.993,3696.65,3699.62,621,"B-3","Alloy 617","Plate",314626
622,"CapPass",177.07,-175.5,"Trend",1.009,3702.64,3705.59,622,"B-3","Alloy 617","Plate",314626
623,"CapPass",175.05,-173.8,"Trend",1.007,3708.61,3711.56,623,"B-3","Alloy 617","Plate",314626
624,"CapPass",176.23,-173.4,"Trend",1.016,3714.59,3717.47,624,"B-3","Alloy 617","Plate",314626
625,"CapPass",169.29,-175.2,"Trend",0.966,3720.31,3723.50,625,"B-3","Alloy 617","Plate",314626
626,"CapPass",174.29,-176.8,"Trend",0.986,3726.51,3729.43,626,"B-3","Alloy 617","Plate",314626
627,"CapPass",170.18,-175.0,"Trend",0.973,3732.28,3735.43,627,"B-3","Alloy 617","Plate",314626
628,"CapPass",174.63,-173.3,"Trend",1.008,3738.43,3741.42,628,"B-3","Alloy 617","Plate",314626
629,"CapPass",175.50,-174.0,"Trend",1.009,3744.42,3747.37,629,"B-3","Alloy 617","Plate",314626
630,"CapPass",172.42,-174.2,"Trend",0.990,3750.40,3753.34,630,"B-3","Alloy 617","Plate",314626
631,"CapPass",177.19,-173.1,"Trend",1.024,3756.36,3759.32,631,"B-3","Alloy 617","Plate",314626
632,"CapPass",176.95,-172.9,"Trend",1.024,3762.32,3765.29,632,"B-3","Alloy 617","Plate",314626
633,"CapPass",176.72,-173.2,"Trend",1.020,3768.29,3771.26,633,"B-3","Alloy 617","Plate",314626
634,"CapPass",176.38,-172.2,"Trend",1.024,3774.28,3777.23,634,"B-3","Alloy 617","Plate",314626
635,"CapPass",175.67,-174.5,"Trend",1.007,3780.23,3783.20,635,"B-3","Alloy 617","Plate",314626
636,"CapPass",176.24,-175.1,"Trend",1.006,3786.20,3789.12,636,"B-3","Alloy 617","Plate",314626
637,"CapPass",168.23,-170.1,"Trend",0.989,3792.01,3795.14,637,"B-3","Alloy 617","Plate",314626
638,"CapPass",175.55,-174.2,"Trend",1.008,3798.14,3801.12,638,"B-3","Alloy 617","Plate",314626
639,"CapPass",175.52,-173.9,"Trend",1.010,3804.11,3807.07,639,"B-3","Alloy 617","Plate",314626
640,"CapPass",176.45,-171.8,"Trend",1.027,3810.09,3813.06,640,"B-3","Alloy 617","Plate",314626
641,"CapPass",175.99,-170.7,"Trend",1.031,3816.04,3819.01,641,"B-3","Alloy 617","Plate",314626
642,"CapPass",175.99,-169.0,"Trend",1.041,3821.95,3824.98,642,"B-3","Alloy 617","Plate",314626
643,"CapPass",177.51,-165.6,"Trend",1.072,3827.93,3830.65,643,"B-3","Alloy 617","Plate",314626
644,"CapPass",175.59,-164.8,"Trend",1.066,3833.93,3836.92,644,"B-3","Alloy 617","Plate",314626
645,"CapPass",174.61,-162.5,"Trend",1.074,3839.89,3842.90,645,"B-3","Alloy 617","Plate",314626
646,"CapPass",174.39,-170.2,"Trend",1.024,3845.86,3848.87,646,"B-3","Alloy 617","Plate",314626
647,"CapPass",174.60,-174.0,"Trend",1.003,3851.86,3854.84,647,"B-3","Alloy 617","Plate",314626
648,"CapPass",175.22,-174.5,"Trend",1.004,3857.84,3860.81,648,"B-3","Alloy 617","Plate",314626
649,"CapPass",176.91,-174.4,"Trend",1.014,3863.81,3866.78,649,"B-3","Alloy 617","Plate",314626
650,"CapPass",176.21,-175.1,"Trend",1.007,3869.78,3872.75,650,"B-3","Alloy 617","Plate",314626
651,"CapPass",176.05,-174.9,"Trend",1.006,3875.75,3878.73,651,"B-3","Alloy 617","Plate",314626
652,"CapPass",174.93,-175.7,"Trend",0.995,3881.72,3884.64,652,"B-3","Alloy 617","Plate",314626
653,"CapPass",170.54,-169.8,"Trend",1.004,3887.23,3890.65,653,"B-3","Alloy 617","Plate",314626
654,"CapPass",176.74,-171.0,"Trend",1.034,3893.64,3896.64,654,"B-3","Alloy 617","Plate",314626
655,"CapPass",180.18,-176.7,"Trend",1.020,3899.61,3902.14,655,"B-3","Alloy 617","Plate",314626
656,"CapPass",165.99,-168.8,"Trend",0.983,3905.39,3908.56,656,"B-3","Alloy 617","Plate",314626
657,"CapPass",174.79,-170.6,"Trend",1.025,3911.54,3914.53,657,"B-3","Alloy 617","Plate",314626
658,"CapPass",175.27,-171.1,"Trend",1.025,3917.53,3920.51,658,"B-3","Alloy 617","Plate",314626
659,"CapPass",172.83,-173.2,"Trend",0.998,3923.50,3926.48,659,"B-3","Alloy 617","Plate",314626
660,"CapPass",170.59,-174.1,"Trend",0.980,3929.47,3932.45,660,"B-3","Alloy 617","Plate",314626
661,"CapPass",175.34,-174.2,"Trend",1.006,3935.43,3938.42,661,"B-3","Alloy 617","Plate",314626
662,"CapPass",176.30,-173.0,"Trend",1.019,3941.40,3944.39,662,"B-3","Alloy 617","Plate",314626
663,"CapPass",177.90,-176.3,"Trend",1.009,3947.37,3950.07,663,"B-3","Alloy 617","Plate",314626
664,"CapPass",171.88,-174.0,"Trend",0.988,3953.32,3956.31,664,"B-3","Alloy 617","Plate",314626
665,"CapPass",172.65,-174.4,"Trend",0.990,3959.32,3962.29,665,"B-3","Alloy 617","Plate",314626
666,"CapPass",176.02,-172.7,"Trend",1.019,3965.29,3968.28,666,"B-3","Alloy 617","Plate",314626
667,"CapPass",172.15,-177.3,"Trend",0.971,3971.26,3974.23,667,"B-3","Alloy 617","Plate",314626
668,"CapPass",170.94,-174.4,"Trend",0.980,3977.23,3980.20,668,"B-3","Alloy 617","Plate",314626
669,"CapPass",174.10,-175.2,"Trend",0.994,3983.20,3986.17,669,"B-3","Alloy 617","Plate",314626
670,"CapPass",176.61,-174.3,"Trend",1.013,3989.17,3992.15,670,"B-3","Alloy 617","Plate",314626
671,"CapPass",175.93,-174.4,"Trend",1.009,3995.14,3998.12,671,"B-3","Alloy 617","Plate",314626
672,"CapPass",172.85,-174.3,"Trend",0.992,4001.11,4004.07,672,"B-3","Alloy 617","Plate",314626
673,"CapPass",173.59,-175.0,"Trend",0.992,4007.09,4010.04,673,"B-3","Alloy 617","Plate",314626
674,"CapPass",173.30,-174.6,"Trend",0.992,4013.06,4016.03,674,"B-3","Alloy 617","Plate",314626
675,"CapPass",175.80,-173.0,"Trend",1.016,4019.01,4022.00,675,"B-3","Alloy 617","Plate",314626
676,"CapPass",177.37,-173.5,"Trend",1.023,4024.98,4027.97,676,"B-3","Alloy 617","Plate",314626
677,"CapPass",175.38,-175.8,"Trend",0.998,4030.97,4033.93,677,"B-3","Alloy 617","Plate",314626
678,"CapPass",176.52,-176.1,"Trend",1.002,4036.93,4039.90,678,"B-3","Alloy 617","Plate",314626
679,"CapPass",176.56,-174.9,"Trend",1.009,4042.90,4045.87,679,"B-3","Alloy 617","Plate",314626
680,"CapPass",177.12,-165.3,"Trend",1.072,4048.84,4051.42,680,"B-3","Alloy 617","Plate",314626
681,"CapPass",172.37,-170.8,"Trend",1.009,4054.79,4057.65,681,"B-3","Alloy 617","Plate",314626
682,"CapPass",173.74,-176.2,"Trend",0.986,4060.79,4063.76,682,"B-3","Alloy 617","Plate",314626
683,"CapPass",173.31,-174.5,"Trend",0.993,4066.78,4069.72,683,"B-3","Alloy 617","Plate",314626
684,"CapPass",174.15,-175.7,"Trend",0.991,4072.75,4075.73,684,"B-3","Alloy 617","Plate",314626
685,"CapPass",171.93,-174.7,"Trend",0.984,4078.73,4081.68,685,"B-3","Alloy 617","Plate",314626
686,"CapPass",175.93,-164.3,"Trend",1.070,4084.65,4087.67,686,"B-3","Alloy 617","Plate",314626
687,"CapPass",172.59,-171.3,"Trend",1.007,4090.65,4093.61,687,"B-3","Alloy 617","Plate",314626
688,"CapPass",173.94,-174.3,"Trend",0.998,4096.62,4099.61,688,"B-3","Alloy 617","Plate",314626
689,"CapPass",173.17,-175.0,"Trend",0.990,4102.59,4105.56,689,"B-3","Alloy 617","Plate",314626
690,"CapPass",170.52,-176.0,"Trend",0.969,4108.57,4111.53,690,"B-3","Alloy 617","Plate",314626
691,"CapPass",177.12,-172.4,"Trend",1.028,4114.54,4117.48,691,"B-3","Alloy 617","Plate",314626
692,"CapPass",173.91,-174.5,"Trend",0.997,4120.51,4123.45,692,"B-3","Alloy 617","Plate",314626
693,"CapPass",173.48,-175.5,"Trend",0.988,4126.45,4129.45,693,"B-3","Alloy 617","Plate",314626
694,"CapPass",176.43,-174.7,"Trend",1.010,4132.45,4135.42,694,"B-3","Alloy 617","Plate",314626
695,"CapPass",176.17,-174.9,"Trend",1.007,4138.42,4141.39,695,"B-3","Alloy 617","Plate",314626
696,"CapPass",172.37,-176.4,"Trend",0.977,4144.40,4147.34,696,"B-3","Alloy 617","Plate",314626
697,"CapPass",174.50,-174.7,"Trend",0.999,4150.36,4153.32,697,"B-3","Alloy 617","Plate",314626
698,"CapPass",174.28,-175.4,"Trend",0.993,4156.34,4159.29,698,"B-3","Alloy 617","Plate",314626
699,"CapPass",176.08,-174.3,"Trend",1.010,4162.31,4165.26,699,"B-3","Alloy 617","Plate",314626
700,"CapPass",176.15,-161.7,"Trend",1.089,4168.22,4170.78,700,"B-3","Alloy 617","Plate",314626
701,"CapPass",173.99,-175.5,"Trend",0.992,4174.23,4177.20,701,"B-3","Alloy 617","Plate",314626
702,"CapPass",175.03,-172.9,"Trend",1.012,4180.20,4183.18,702,"B-3","Alloy 617","Plate",314626
703,"CapPass",175.60,-175.1,"Trend",1.003,4186.15,4189.14,703,"B-3","Alloy 617","Plate",314626
704,"CapPass",171.72,-176.4,"Trend",0.973,4192.15,4195.12,704,"B-3","Alloy 617","Plate",314626
705,"CapPass",172.53,-177.4,"Trend",0.973,4198.12,4201.09,705,"B-3","Alloy 617","Plate",314626
706,"CapPass",175.03,-173.8,"Trend",1.007,4204.07,4207.06,706,"B-3","Alloy 617","Plate",314626
707,"CapPass",174.64,-175.9,"Trend",0.993,4210.04,4213.03,707,"B-3","Alloy 617","Plate",314626
708,"CapPass",174.78,-175.4,"Trend",0.997,4216.03,4219.00,708,"B-3","Alloy 617","Plate",314626
709,"CapPass",174.42,-176.2,"Trend",0.990,4222.00,4224.95,709,"B-3","Alloy 617","Plate",314626
710,"CapPass",174.94,-175.6,"Trend",0.996,4227.98,4230.93,710,"B-3","Alloy 617","Plate",314626
711,"CapPass",176.96,-163.8,"Trend",1.080,4233.92,4236.51,711,"B-3","Alloy 617","Plate",314626
712,"CapPass",175.61,-173.4,"Trend",1.013,4239.90,4242.87,712,"B-3","Alloy 617","Plate",314626
713,"CapPass",177.74,-172.6,"Trend",1.030,4245.86,4248.84,713,"B-3","Alloy 617","Plate",314626
714,"CapPass",177.92,-163.3,"Trend",1.090,4251.79,4254.82,714,"B-3","Alloy 617","Plate",314626
715,"CapPass",174.80,-168.6,"Trend",1.036,4257.78,4260.62,715,"B-3","Alloy 617","Plate",314626
716,"CapPass",175.08,-174.2,"Trend",1.005,4263.73,4266.73,716,"B-3","Alloy 617","Plate",314626
717,"CapPass",170.09,-176.3,"Trend",0.964,4269.76,4272.72,717,"B-3","Alloy 617","Plate",314626
718,"CapPass",171.91,-176.2,"Trend",0.975,4275.73,4278.68,718,"B-3","Alloy 617","Plate",314626
719,"CapPass",173.68,-176.0,"Trend",0.987,4281.70,4284.65,719,"B-3","Alloy 617","Plate",314626
720,"CapPass",173.03,-176.4,"Trend",0.981,4287.67,4290.62,720,"B-3","Alloy 617","Plate",314626
721,"CapPass",174.65,-176.6,"Trend",0.989,4293.62,4296.56,721,"B-3","Alloy 617","Plate",314626
722,"CapPass",170.39,-175.2,"Trend",0.972,4299.57,4302.56,722,"B-3","Alloy 617","Plate",314626
723,"CapPass",173.99,-173.8,"Trend",1.001,4305.54,4308.54,723,"B-3","Alloy 617","Plate",314626
724,"CapPass",174.39,-174.0,"Trend",1.002,4311.56,4314.53,724,"B-3","Alloy 617","Plate",314626
725,"CapPass",173.36,-177.0,"Trend",0.979,4317.51,4320.50,725,"B-3","Alloy 617","Plate",314626
726,"CapPass",172.92,-172.6,"Trend",1.002,4323.43,4326.47,726,"B-3","Alloy 617","Plate",314626
727,"CapPass",175.89,-173.8,"Trend",1.012,4329.47,4332.37,727,"B-3","Alloy 617","Plate",314626
728,"CapPass",172.93,-176.0,"Trend",0.983,4335.43,4338.39,728,"B-3","Alloy 617","Plate",314626
729,"CapPass",175.15,-173.7,"Trend",1.008,4341.39,4344.37,729,"B-3","Alloy 617","Plate",314626
730,"CapPass",174.70,-174.8,"Trend",1.000,4347.37,4350.34,730,"B-3","Alloy 617","Plate",314626
731,"CapPass",176.79,-175.2,"Trend",1.009,4353.32,4356.29,731,"B-3","Alloy 617","Plate",314626
732,"CapPass",172.65,-175.2,"Trend",0.985,4359.31,4362.26,732,"B-3","Alloy 617","Plate",314626
733,"CapPass",175.82,-174.8,"Trend",1.006,4365.28,4368.25,733,"B-3","Alloy 617","Plate",314626
734,"CapPass",174.75,-176.3,"Trend",0.991,4371.25,4374.22,734,"B-3","Alloy 617","Plate",314626
735,"CapPass",176.03,-173.8,"Trend",1.013,4377.22,4380.20,735,"B-3","Alloy 617","Plate",314626
736,"CapPass",177.17,-167.1,"Trend",1.060,4383.14,4386.15,736,"B-3","Alloy 617","Plate",314626
737,"CapPass",175.04,-175.0,"Trend",1.000,4389.15,4392.11,737,"B-3","Alloy 617","Plate",314626
738,"CapPass",174.64,-174.7,"Trend",1.000,4395.11,4398.09,738,"B-3","Alloy 617","Plate",314626
739,"CapPass",171.93,-175.5,"Trend",0.979,4401.09,4404.06,739,"B-3","Alloy 617","Plate",314626
740,"CapPass",173.14,-173.5,"Trend",0.998,4407.04,4410.03,740,"B-3","Alloy 617","Plate",314626
741,"CapPass",176.82,-175.5,"Trend",1.008,4413.03,4416.00,741,"B-3","Alloy 617","Plate",314626
742,"CapPass",177.08,-174.1,"Trend",1.017,4419.01,4421.97,742,"B-3","Alloy 617","Plate",314626
743,"CapPass",177.48,-174.6,"Trend",1.017,4424.97,4427.93,743,"B-3","Alloy 617","Plate",314626
744,"CapPass",178.58,-163.6,"Trend",1.092,4430.93,4433.47,744,"B-3","Alloy 617","Plate",314626
745,"CapPass",176.09,-174.4,"Trend",1.010,4436.87,4439.87,745,"B-3","Alloy 617","Plate",314626
746,"CapPass",173.95,-175.0,"Trend",0.994,4442.87,4445.84,746,"B-3","Alloy 617","Plate",314626
747,"CapPass",174.81,-176.2,"Trend",0.992,4448.86,4451.81,747,"B-3","Alloy 617","Plate",314626
748,"CapPass",174.81,-174.6,"Trend",1.001,4454.82,4457.78,748,"B-3","Alloy 617","Plate",314626
749,"CapPass",173.93,-176.4,"Trend",0.986,4460.81,4463.75,749,"B-3","Alloy 617","Plate",314626
750,"CapPass",176.22,-175.3,"Trend",1.005,4466.75,4469.73,750,"B-3","Alloy 617","Plate",314626
751,"CapPass",176.68,-168.2,"Trend",1.051,4472.70,4475.70,751,"B-3","Alloy 617","Plate",314626
752,"CapPass",173.55,-175.0,"Trend",0.992,4478.68,4481.65,752,"B-3","Alloy 617","Plate",314626
753,"CapPass",174.28,-174.4,"Trend",1.000,4484.65,4487.64,753,"B-3","Alloy 617","Plate",314626
754,"CapPass",173.44,-172.6,"Trend",1.005,4490.62,4493.54,754,"B-3","Alloy 617","Plate",314626
755,"CapPass",174.25,-171.3,"Trend",1.017,4496.59,4499.56,755,"B-3","Alloy 617","Plate",314626
756,"CapPass",174.89,-171.8,"Trend",1.018,4502.56,4505.53,756,"B-3","Alloy 617","Plate",314626
757,"CapPass",174.10,-175.1,"Trend",0.994,4508.54,4511.53,757,"B-3","Alloy 617","Plate",314626
758,"CapPass",174.46,-177.2,"Trend",0.985,4514.51,4517.45,758,"B-3","Alloy 617","Plate",314626
759,"CapPass",164.13,-175.3,"Trend",0.936,4520.17,4523.43,759,"B-3","Alloy 617","Plate",314626
760,"CapPass",172.27,-172.6,"Trend",0.998,4526.32,4529.26,760,"B-3","Alloy 617","Plate",314626
761,"CapPass",172.05,-172.9,"Trend",0.995,4532.40,4535.39,761,"B-3","Alloy 617","Plate",314626
762,"CapPass",172.57,-174.8,"Trend",0.987,4538.39,4541.36,762,"B-3","Alloy 617","Plate",314626
763,"CapPass",172.87,-174.6,"Trend",0.990,4544.37,4547.34,763,"B-3","Alloy 617","Plate",314626
764,"CapPass",174.42,-174.7,"Trend",0.998,4550.34,4553.29,764,"B-3","Alloy 617","Plate",314626
765,"CapPass",175.95,-173.9,"Trend",1.012,4556.31,4559.26,765,"B-3","Alloy 617","Plate",314626
766,"CapPass",176.66,-176.0,"Trend",1.004,4562.28,4565.25,766,"B-3","Alloy 617","Plate",314626
767,"CapPass",172.54,-176.1,"Trend",0.980,4568.25,4571.22,767,"B-3","Alloy 617","Plate",314626
768,"CapPass",175.48,-174.9,"Trend",1.003,4574.22,4577.18,768,"B-3","Alloy 617","Plate",314626
769,"CapPass",176.20,-169.8,"Trend",1.038,4580.12,4582.89,769,"B-3","Alloy 617","Plate",314626
770,"CapPass",176.26,-172.6,"Trend",1.021,4586.14,4589.11,770,"B-3","Alloy 617","Plate",314626
771,"CapPass",176.05,-174.0,"Trend",1.012,4592.12,4595.09,771,"B-3","Alloy 617","Plate",314626
772,"CapPass",175.11,-175.5,"Trend",0.998,4598.07,4601.06,772,"B-3","Alloy 617","Plate",314626
773,"CapPass",174.25,-175.2,"Trend",0.994,4604.06,4607.03,773,"B-3","Alloy 617","Plate",314626
774,"CapPass",174.57,-173.1,"Trend",1.009,4610.04,4613.00,774,"B-3","Alloy 617","Plate",314626
775,"CapPass",176.94,-172.1,"Trend",1.028,4616.00,4618.98,775,"B-3","Alloy 617","Plate",314626
776,"CapPass",177.46,-173.4,"Trend",1.023,4621.98,4624.95,776,"B-3","Alloy 617","Plate",314626
777,"CapPass",177.71,-164.0,"Trend",1.084,4627.92,4630.51,777,"B-3","Alloy 617","Plate",314626
778,"CapPass",174.54,-173.8,"Trend",1.004,4633.89,4636.89,778,"B-3","Alloy 617","Plate",314626
779,"CapPass",172.73,-175.6,"Trend",0.984,4639.87,4642.86,779,"B-3","Alloy 617","Plate",314626
780,"CapPass",175.22,-174.5,"Trend",1.004,4645.84,4648.81,780,"B-3","Alloy 617","Plate",314626
781,"CapPass",175.27,-175.0,"Trend",1.002,4651.81,4654.76,781,"B-3","Alloy 617","Plate",314626
782,"CapPass",175.18,-171.2,"Trend",1.023,4657.76,4660.68,782,"B-3","Alloy 617","Plate",314626
783,"CapPass",174.69,-173.5,"Trend",1.007,4663.72,4666.73,783,"B-3","Alloy 617","Plate",314626
784,"CapPass",175.12,-175.2,"Trend",0.999,4669.72,4672.70,784,"B-3","Alloy 617","Plate",314626
785,"CapPass",174.46,-174.3,"Trend",1.001,4675.70,4678.67,785,"B-3","Alloy 617","Plate",314626
786,"CapPass",177.44,-174.8,"Trend",1.015,4681.68,4684.65,786,"B-3","Alloy 617","Plate",314626
787,"CapPass",174.51,-173.8,"Trend",1.004,4687.65,4690.62,787,"B-3","Alloy 617","Plate",314626
788,"CapPass",177.05,-173.0,"Trend",1.024,4693.62,4696.56,788,"B-3","Alloy 617","Plate",314626
789,"CapPass",176.88,-172.9,"Trend",1.023,4699.57,4702.51,789,"B-3","Alloy 617","Plate",314626
790,"CapPass",173.86,-170.6,"Trend",1.019,4705.51,4708.45,790,"B-3","Alloy 617","Plate",314626
791,"CapPass",174.73,-173.5,"Trend",1.007,4711.50,4714.42,791,"B-3","Alloy 617","Plate",314626
792,"CapPass",172.70,-175.4,"Trend",0.984,4717.42,4720.45,792,"B-3","Alloy 617","Plate",314626
793,"CapPass",173.76,-176.3,"Trend",0.986,4723.47,4726.40,793,"B-3","Alloy 617","Plate",314626
794,"CapPass",170.27,-171.0,"Trend",0.995,4729.09,4732.39,794,"B-3","Alloy 617","Plate",314626
795,"CapPass",175.50,-173.4,"Trend",1.012,4735.39,4738.36,795,"B-3","Alloy 617","Plate",314626
796,"CapPass",176.35,-172.4,"Trend",1.023,4741.36,4744.34,796,"B-3","Alloy 617","Plate",314626
797,"CapPass",177.05,-172.9,"Trend",1.024,4747.32,4750.29,797,"B-3","Alloy 617","Plate",314626
798,"CapPass",177.87,-162.4,"Trend",1.096,4753.28,4756.29,798,"B-3","Alloy 617","Plate",314626
799,"CapPass",174.84,-172.7,"Trend",1.012,4759.26,4762.23,799,"B-3","Alloy 617","Plate",314626
800,"CapPass",173.79,-173.9,"Trend",0.999,4765.25,4768.22,800,"B-3","Alloy 617","Plate",314626
801,"CapPass",172.69,-173.9,"Trend",0.993,4771.22,4774.17,801,"B-3","Alloy 617","Plate",314626
802,"CapPass",174.68,-174.8,"Trend",0.999,4777.18,4780.12,802,"B-3","Alloy 617","Plate",314626
803,"CapPass",172.17,-177.5,"Trend",0.970,4782.97,4786.11,803,"B-3","Alloy 617","Plate",314626
804,"CapPass",171.05,-175.7,"Trend",0.973,4789.12,4792.09,804,"B-3","Alloy 617","Plate",314626
805,"CapPass",172.83,-175.6,"Trend",0.984,4795.09,4798.06,805,"B-3","Alloy 617","Plate",314626
806,"CapPass",175.94,-174.4,"Trend",1.009,4801.06,4804.03,806,"B-3","Alloy 617","Plate",314626
807,"CapPass",177.94,-175.4,"Trend",1.015,4807.01,4810.01,807,"B-3","Alloy 617","Plate",314626
808,"CapPass",177.40,-174.4,"Trend",1.017,4813.01,4815.98,808,"B-3","Alloy 617","Plate",314626
809,"CapPass",174.91,-175.0,"Trend",1.000,4818.98,4821.93,809,"B-3","Alloy 617","Plate",314626
810,"CapPass",176.44,-175.9,"Trend",1.003,4824.95,4827.90,810,"B-3","Alloy 617","Plate",314626
811,"CapPass",174.96,-176.0,"Trend",0.994,4830.92,4833.87,811,"B-3","Alloy 617","Plate",314626
812,"CapPass",176.12,-174.9,"Trend",1.007,4836.89,4839.84,812,"B-3","Alloy 617","Plate",314626
813,"CapPass",176.77,-174.8,"Trend",1.011,4842.87,4845.82,813,"B-3","Alloy 617","Plate",314626
814,"CapPass",174.98,-175.2,"Trend",0.999,4848.82,4851.79,814,"B-3","Alloy 617","Plate",314626
815,"CapPass",176.43,-162.9,"Trend",1.083,4854.76,4857.36,815,"B-3","Alloy 617","Plate",314626
816,"CapPass",175.93,-174.0,"Trend",1.011,4860.75,4863.72,816,"B-3","Alloy 617","Plate",314626
817,"CapPass",176.97,-174.5,"Trend",1.014,4866.73,4869.70,817,"B-3","Alloy 617","Plate",314626
818,"CapPass",175.79,-175.9,"Trend",1.000,4872.70,4875.65,818,"B-3","Alloy 617","Plate",314626
819,"CapPass",176.40,-175.8,"Trend",1.003,4878.67,4881.62,819,"B-3","Alloy 617","Plate",314626
820,"CapPass",172.27,-176.2,"Trend",0.978,4884.65,4887.61,820,"B-3","Alloy 617","Plate",314626
821,"CapPass",177.08,-176.5,"Trend",1.003,4890.62,4893.56,821,"B-3","Alloy 617","Plate",314626
822,"CapPass",176.56,-173.8,"Trend",1.016,4896.57,4899.54,822,"B-3","Alloy 617","Plate",314626
823,"CapPass",179.20,-168.3,"Trend",1.065,4902.53,4905.53,823,"B-3","Alloy 617","Plate",314626
824,"CapPass",173.11,-172.6,"Trend",1.003,4908.50,4911.48,824,"B-3","Alloy 617","Plate",314626
825,"CapPass",175.23,-174.6,"Trend",1.004,4914.50,4917.47,825,"B-3","Alloy 617","Plate",314626
826,"CapPass",175.83,-173.1,"Trend",1.016,4920.45,4923.43,826,"B-3","Alloy 617","Plate",314626
827,"CapPass",174.96,-173.0,"Trend",1.012,4926.43,4929.40,827,"B-3","Alloy 617","Plate",314626
828,"CapPass",175.44,-175.7,"Trend",0.999,4932.40,4935.37,828,"B-3","Alloy 617","Plate",314626
829,"CapPass",173.31,-172.9,"Trend",1.002,4938.22,4941.32,829,"B-3","Alloy 617","Plate",314626
830,"CapPass",175.39,-176.5,"Trend",0.993,4944.34,4947.25,830,"B-3","Alloy 617","Plate",314626
831,"CapPass",169.54,-167.3,"Trend",1.013,4949.90,4953.25,831,"B-3","Alloy 617","Plate",314626
832,"CapPass",178.21,-168.3,"Trend",1.059,4956.23,4959.23,832,"B-3","Alloy 617","Plate",314626
833,"CapPass",175.21,-172.9,"Trend",1.014,4962.25,4965.22,833,"B-3","Alloy 617","Plate",314626
834,"CapPass",175.84,-172.6,"Trend",1.019,4968.22,4971.20,834,"B-3","Alloy 617","Plate",314626
835,"CapPass",178.14,-173.6,"Trend",1.026,4974.18,4977.15,835,"B-3","Alloy 617","Plate",314626
836,"CapPass",178.13,-173.7,"Trend",1.026,4980.14,4983.12,836,"B-3","Alloy 617","Plate",314626
837,"CapPass",178.20,-175.6,"Trend",1.015,4986.12,4989.09,837,"B-3","Alloy 617","Plate",314626
838,"CapPass",171.41,-170.2,"Trend",1.007,4992.01,4995.06,838,"B-3","Alloy 617","Plate",314626
839,"CapPass",180.36,-170.5,"Trend",1.058,4998.03,5001.04,839,"B-3","Alloy 617","Plate",314626
840,"CapPass",169.59,-177.0,"Trend",0.958,5004.03,5007.01,840,"B-3","Alloy 617","Plate",314626
841,"CapPass",171.35,-176.5,"Trend",0.971,5010.01,5012.95,841,"B-3","Alloy 617","Plate",314626
842,"CapPass",174.57,-174.9,"Trend",0.998,5015.97,5018.93,842,"B-3","Alloy 617","Plate",314626
843,"CapPass",173.55,-175.3,"Trend",0.990,5021.95,5024.90,843,"B-3","Alloy 617","Plate",314626
844,"CapPass",174.14,-177.4,"Trend",0.982,5027.92,5030.89,844,"B-3","Alloy 617","Plate",314626
845,"CapPass",172.56,-176.3,"Trend",0.979,5033.90,5036.84,845,"B-3","Alloy 617","Plate",314626
846,"CapPass",176.17,-175.4,"Trend",1.004,5039.86,5042.82,846,"B-3","Alloy 617","Plate",314626
