Repository: js-molina/fatigue-A617

File: data/950C/Strain rate 0.001/0.30% strain/HTM_A20_PeakStress_F12.csv (part 2 of 18)
"Cycle","Data State","Max Stress Mpa","Min Stress Mpa","Qual State","Stress Ratio","Time Max Stress Sec","Time Min Stress Sec","Count","Sample","Alloy","Material_Form","Heat"
422,"CapPass",162.41,-164.9,"Trend",0.985,2523.64,2526.65,422,"F-12","Alloy 617","Plate",314626
423,"CapPass",162.29,-164.2,"Trend",0.988,2529.65,2532.65,423,"F-12","Alloy 617","Plate",314626
424,"CapPass",162.30,-164.5,"Trend",0.987,2535.65,2538.66,424,"F-12","Alloy 617","Plate",314626
425,"CapPass",160.98,-164.8,"Trend",0.977,2541.66,2544.66,425,"F-12","Alloy 617","Plate",314626
426,"CapPass",162.03,-164.5,"Trend",0.985,2547.67,2550.67,426,"F-12","Alloy 617","Plate",314626
427,"CapPass",162.32,-164.8,"Trend",0.985,2553.67,2556.68,427,"F-12","Alloy 617","Plate",314626
428,"CapPass",162.29,-165.1,"Trend",0.983,2559.68,2562.68,428,"F-12","Alloy 617","Plate",314626
429,"CapPass",161.70,-164.8,"Trend",0.981,2565.68,2568.69,429,"F-12","Alloy 617","Plate",314626
430,"CapPass",161.78,-164.6,"Trend",0.983,2571.69,2574.69,430,"F-12","Alloy 617","Plate",314626
431,"CapPass",162.66,-164.9,"Trend",0.987,2577.69,2580.70,431,"F-12","Alloy 617","Plate",314626
432,"CapPass",162.34,-164.3,"Trend",0.988,2583.71,2586.70,432,"F-12","Alloy 617","Plate",314626
433,"CapPass",162.35,-165.2,"Trend",0.983,2589.71,2592.71,433,"F-12","Alloy 617","Plate",314626
434,"CapPass",161.44,-165.5,"Trend",0.976,2595.71,2598.72,434,"F-12","Alloy 617","Plate",314626
435,"CapPass",161.28,-164.9,"Trend",0.978,2601.72,2604.72,435,"F-12","Alloy 617","Plate",314626
436,"CapPass",161.67,-164.3,"Trend",0.984,2607.73,2610.73,436,"F-12","Alloy 617","Plate",314626
437,"CapPass",161.77,-164.4,"Trend",0.984,2613.72,2616.73,437,"F-12","Alloy 617","Plate",314626
438,"CapPass",161.44,-165.1,"Trend",0.978,2619.74,2622.74,438,"F-12","Alloy 617","Plate",314626
439,"CapPass",162.18,-164.5,"Trend",0.986,2625.74,2628.75,439,"F-12","Alloy 617","Plate",314626
440,"CapPass",162.02,-164.9,"Trend",0.983,2631.75,2634.76,440,"F-12","Alloy 617","Plate",314626
441,"CapPass",162.02,-164.2,"Trend",0.987,2637.76,2640.76,441,"F-12","Alloy 617","Plate",314626
442,"CapPass",162.17,-164.7,"Trend",0.985,2643.76,2646.76,442,"F-12","Alloy 617","Plate",314626
443,"CapPass",161.67,-165.1,"Trend",0.979,2649.77,2652.77,443,"F-12","Alloy 617","Plate",314626
444,"CapPass",162.38,-164.7,"Trend",0.986,2655.77,2658.78,444,"F-12","Alloy 617","Plate",314626
445,"CapPass",162.47,-164.8,"Trend",0.986,2661.78,2664.79,445,"F-12","Alloy 617","Plate",314626
446,"CapPass",161.98,-164.9,"Trend",0.982,2667.79,2670.79,446,"F-12","Alloy 617","Plate",314626
447,"CapPass",162.19,-164.1,"Trend",0.988,2673.79,2676.80,447,"F-12","Alloy 617","Plate",314626
448,"CapPass",160.96,-165.2,"Trend",0.974,2679.80,2682.80,448,"F-12","Alloy 617","Plate",314626
449,"CapPass",162.34,-165.0,"Trend",0.984,2685.80,2688.81,449,"F-12","Alloy 617","Plate",314626
450,"CapPass",162.77,-164.7,"Trend",0.988,2691.81,2694.81,450,"F-12","Alloy 617","Plate",314626
451,"CapPass",161.71,-164.9,"Trend",0.980,2697.81,2700.81,451,"F-12","Alloy 617","Plate",314626
452,"CapPass",161.71,-164.4,"Trend",0.984,2703.82,2706.82,452,"F-12","Alloy 617","Plate",314626
453,"CapPass",162.10,-164.6,"Trend",0.985,2709.83,2712.83,453,"F-12","Alloy 617","Plate",314626
454,"CapPass",162.40,-164.9,"Trend",0.985,2715.83,2718.84,454,"F-12","Alloy 617","Plate",314626
455,"CapPass",162.12,-164.4,"Trend",0.986,2721.84,2724.84,455,"F-12","Alloy 617","Plate",314626
456,"CapPass",162.74,-164.7,"Trend",0.988,2727.85,2730.84,456,"F-12","Alloy 617","Plate",314626
457,"CapPass",162.13,-164.9,"Trend",0.983,2733.85,2736.86,457,"F-12","Alloy 617","Plate",314626
458,"CapPass",162.64,-164.5,"Trend",0.989,2739.86,2742.86,458,"F-12","Alloy 617","Plate",314626
459,"CapPass",162.19,-165.6,"Trend",0.979,2745.86,2748.87,459,"F-12","Alloy 617","Plate",314626
460,"CapPass",162.83,-164.7,"Trend",0.989,2751.87,2754.87,460,"F-12","Alloy 617","Plate",314626
461,"CapPass",161.56,-165.3,"Trend",0.978,2757.87,2760.88,461,"F-12","Alloy 617","Plate",314626
462,"CapPass",162.65,-164.9,"Trend",0.987,2763.88,2766.89,462,"F-12","Alloy 617","Plate",314626
463,"CapPass",162.18,-164.8,"Trend",0.984,2769.89,2772.89,463,"F-12","Alloy 617","Plate",314626
464,"CapPass",162.16,-164.9,"Trend",0.983,2775.89,2778.90,464,"F-12","Alloy 617","Plate",314626
465,"CapPass",162.55,-165.1,"Trend",0.984,2781.89,2784.90,465,"F-12","Alloy 617","Plate",314626
466,"CapPass",162.55,-164.8,"Trend",0.986,2787.90,2790.91,466,"F-12","Alloy 617","Plate",314626
467,"CapPass",162.25,-165.2,"Trend",0.982,2793.92,2796.91,467,"F-12","Alloy 617","Plate",314626
468,"CapPass",162.12,-165.7,"Trend",0.978,2799.92,2802.91,468,"F-12","Alloy 617","Plate",314626
469,"CapPass",161.42,-165.1,"Trend",0.978,2805.92,2808.93,469,"F-12","Alloy 617","Plate",314626
470,"CapPass",162.01,-165.2,"Trend",0.981,2811.93,2814.93,470,"F-12","Alloy 617","Plate",314626
471,"CapPass",161.93,-164.9,"Trend",0.982,2817.93,2820.94,471,"F-12","Alloy 617","Plate",314626
472,"CapPass",162.50,-164.6,"Trend",0.987,2823.93,2826.94,472,"F-12","Alloy 617","Plate",314626
473,"CapPass",162.05,-164.8,"Trend",0.983,2829.94,2832.95,473,"F-12","Alloy 617","Plate",314626
474,"CapPass",161.43,-165.5,"Trend",0.975,2835.95,2838.95,474,"F-12","Alloy 617","Plate",314626
475,"CapPass",162.13,-165.1,"Trend",0.982,2841.96,2844.96,475,"F-12","Alloy 617","Plate",314626
476,"CapPass",162.16,-165.0,"Trend",0.983,2847.96,2850.97,476,"F-12","Alloy 617","Plate",314626
477,"CapPass",161.53,-165.3,"Trend",0.977,2853.97,2856.98,477,"F-12","Alloy 617","Plate",314626
478,"CapPass",162.48,-165.0,"Trend",0.985,2859.97,2862.98,478,"F-12","Alloy 617","Plate",314626
479,"CapPass",161.98,-165.3,"Trend",0.980,2865.98,2868.98,479,"F-12","Alloy 617","Plate",314626
480,"CapPass",162.48,-165.6,"Trend",0.981,2871.98,2874.99,480,"F-12","Alloy 617","Plate",314626
481,"CapPass",162.39,-165.3,"Trend",0.982,2878.00,2881.00,481,"F-12","Alloy 617","Plate",314626
482,"CapPass",164.51,-165.6,"Trend",0.993,2884.00,2887.01,482,"F-12","Alloy 617","Plate",314626
483,"CapPass",164.28,-165.0,"Trend",0.996,2890.09,2893.10,483,"F-12","Alloy 617","Plate",314626
484,"CapPass",163.15,-164.0,"Trend",0.995,2896.10,2899.10,484,"F-12","Alloy 617","Plate",314626
485,"CapPass",161.61,-165.4,"Trend",0.977,2902.10,2905.11,485,"F-12","Alloy 617","Plate",314626
486,"CapPass",162.35,-165.6,"Trend",0.981,2908.10,2911.11,486,"F-12","Alloy 617","Plate",314626
487,"CapPass",161.74,-165.5,"Trend",0.978,2914.11,2917.12,487,"F-12","Alloy 617","Plate",314626
488,"CapPass",161.98,-165.6,"Trend",0.978,2920.12,2923.12,488,"F-12","Alloy 617","Plate",314626
489,"CapPass",161.66,-164.8,"Trend",0.981,2926.13,2929.13,489,"F-12","Alloy 617","Plate",314626
490,"CapPass",162.67,-164.8,"Trend",0.987,2932.13,2935.13,490,"F-12","Alloy 617","Plate",314626
491,"CapPass",161.68,-164.8,"Trend",0.981,2938.14,2941.14,491,"F-12","Alloy 617","Plate",314626
492,"CapPass",161.66,-165.6,"Trend",0.976,2944.15,2947.15,492,"F-12","Alloy 617","Plate",314626
493,"CapPass",161.83,-165.6,"Trend",0.977,2950.15,2953.15,493,"F-12","Alloy 617","Plate",314626
494,"CapPass",162.55,-165.0,"Trend",0.985,2956.15,2959.15,494,"F-12","Alloy 617","Plate",314626
495,"CapPass",162.29,-165.7,"Trend",0.979,2962.16,2965.17,495,"F-12","Alloy 617","Plate",314626
496,"CapPass",161.98,-164.9,"Trend",0.982,2968.17,2971.17,496,"F-12","Alloy 617","Plate",314626
497,"CapPass",162.18,-165.3,"Trend",0.981,2974.18,2977.17,497,"F-12","Alloy 617","Plate",314626
498,"CapPass",162.64,-165.3,"Trend",0.984,2980.18,2983.18,498,"F-12","Alloy 617","Plate",314626
499,"CapPass",162.55,-165.2,"Trend",0.984,2986.18,2989.19,499,"F-12","Alloy 617","Plate",314626
500,"CapPass",161.69,-165.1,"Trend",0.979,2992.19,2995.20,500,"F-12","Alloy 617","Plate",314626
501,"CapPass",162.14,-165.1,"Trend",0.982,2998.20,3001.20,501,"F-12","Alloy 617","Plate",314626
502,"CapPass",161.97,-165.4,"Trend",0.979,3004.20,3007.20,502,"F-12","Alloy 617","Plate",314626
503,"CapPass",162.06,-165.4,"Trend",0.980,3010.21,3013.21,503,"F-12","Alloy 617","Plate",314626
504,"CapPass",161.51,-165.8,"Trend",0.974,3016.21,3019.22,504,"F-12","Alloy 617","Plate",314626
505,"CapPass",161.83,-165.3,"Trend",0.979,3022.22,3025.22,505,"F-12","Alloy 617","Plate",314626
506,"CapPass",161.73,-164.9,"Trend",0.981,3028.23,3031.23,506,"F-12","Alloy 617","Plate",314626
507,"CapPass",162.44,-165.1,"Trend",0.984,3034.23,3037.23,507,"F-12","Alloy 617","Plate",314626
508,"CapPass",162.32,-164.8,"Trend",0.985,3040.24,3043.24,508,"F-12","Alloy 617","Plate",314626
509,"CapPass",162.69,-164.7,"Trend",0.988,3046.24,3049.25,509,"F-12","Alloy 617","Plate",314626
510,"CapPass",162.38,-164.7,"Trend",0.986,3052.25,3055.25,510,"F-12","Alloy 617","Plate",314626
511,"CapPass",162.45,-165.3,"Trend",0.983,3058.25,3061.26,511,"F-12","Alloy 617","Plate",314626
512,"CapPass",162.62,-165.1,"Trend",0.985,3064.26,3067.27,512,"F-12","Alloy 617","Plate",314626
513,"CapPass",162.73,-165.1,"Trend",0.985,3070.27,3073.27,513,"F-12","Alloy 617","Plate",314626
514,"CapPass",162.58,-164.7,"Trend",0.987,3076.28,3079.28,514,"F-12","Alloy 617","Plate",314626
515,"CapPass",162.20,-165.1,"Trend",0.983,3082.28,3085.28,515,"F-12","Alloy 617","Plate",314626
516,"CapPass",162.31,-164.8,"Trend",0.985,3088.29,3091.29,516,"F-12","Alloy 617","Plate",314626
517,"CapPass",161.83,-165.6,"Trend",0.977,3094.29,3097.30,517,"F-12","Alloy 617","Plate",314626
518,"CapPass",162.63,-165.4,"Trend",0.984,3100.30,3103.30,518,"F-12","Alloy 617","Plate",314626
519,"CapPass",162.29,-164.5,"Trend",0.987,3106.30,3109.31,519,"F-12","Alloy 617","Plate",314626
520,"CapPass",162.56,-164.3,"Trend",0.989,3112.31,3115.31,520,"F-12","Alloy 617","Plate",314626
521,"CapPass",162.89,-164.5,"Trend",0.990,3118.31,3121.32,521,"F-12","Alloy 617","Plate",314626
522,"CapPass",162.66,-164.7,"Trend",0.988,3124.32,3127.33,522,"F-12","Alloy 617","Plate",314626
523,"CapPass",163.32,-164.7,"Trend",0.992,3130.33,3133.33,523,"F-12","Alloy 617","Plate",314626
524,"CapPass",162.47,-164.0,"Trend",0.991,3136.33,3139.34,524,"F-12","Alloy 617","Plate",314626
525,"CapPass",162.17,-165.0,"Trend",0.983,3142.34,3145.34,525,"F-12","Alloy 617","Plate",314626
526,"CapPass",162.85,-164.7,"Trend",0.989,3148.34,3151.35,526,"F-12","Alloy 617","Plate",314626
527,"CapPass",162.61,-165.3,"Trend",0.984,3154.35,3157.36,527,"F-12","Alloy 617","Plate",314626
528,"CapPass",161.97,-164.4,"Trend",0.985,3160.35,3163.36,528,"F-12","Alloy 617","Plate",314626
529,"CapPass",162.59,-165.4,"Trend",0.983,3166.36,3169.37,529,"F-12","Alloy 617","Plate",314626
530,"CapPass",161.06,-164.1,"Trend",0.981,3172.36,3175.37,530,"F-12","Alloy 617","Plate",314626
531,"CapPass",161.53,-165.1,"Trend",0.979,3178.37,3181.38,531,"F-12","Alloy 617","Plate",314626
532,"CapPass",161.13,-165.3,"Trend",0.975,3184.38,3187.39,532,"F-12","Alloy 617","Plate",314626
533,"CapPass",161.69,-165.1,"Trend",0.980,3190.38,3193.39,533,"F-12","Alloy 617","Plate",314626
534,"CapPass",162.37,-164.9,"Trend",0.985,3196.39,3199.40,534,"F-12","Alloy 617","Plate",314626
535,"CapPass",161.65,-165.4,"Trend",0.977,3202.40,3205.40,535,"F-12","Alloy 617","Plate",314626
536,"CapPass",162.47,-165.5,"Trend",0.982,3208.41,3211.41,536,"F-12","Alloy 617","Plate",314626
537,"CapPass",162.16,-165.5,"Trend",0.980,3214.41,3217.41,537,"F-12","Alloy 617","Plate",314626
538,"CapPass",162.41,-165.1,"Trend",0.983,3220.42,3223.42,538,"F-12","Alloy 617","Plate",314626
539,"CapPass",161.53,-164.8,"Trend",0.980,3226.42,3229.43,539,"F-12","Alloy 617","Plate",314626
540,"CapPass",161.84,-165.1,"Trend",0.980,3232.43,3235.43,540,"F-12","Alloy 617","Plate",314626
541,"CapPass",162.29,-165.3,"Trend",0.982,3238.43,3241.44,541,"F-12","Alloy 617","Plate",314626
542,"CapPass",161.88,-165.6,"Trend",0.978,3244.44,3247.45,542,"F-12","Alloy 617","Plate",314626
543,"CapPass",162.10,-165.2,"Trend",0.981,3250.44,3253.45,543,"F-12","Alloy 617","Plate",314626
544,"CapPass",163.16,-165.6,"Trend",0.985,3256.45,3259.46,544,"F-12","Alloy 617","Plate",314626
545,"CapPass",161.07,-165.3,"Trend",0.974,3262.46,3265.46,545,"F-12","Alloy 617","Plate",314626
546,"CapPass",162.49,-165.8,"Trend",0.980,3268.46,3271.47,546,"F-12","Alloy 617","Plate",314626
547,"CapPass",161.85,-164.7,"Trend",0.983,3274.47,3277.47,547,"F-12","Alloy 617","Plate",314626
548,"CapPass",161.78,-165.0,"Trend",0.981,3280.47,3283.48,548,"F-12","Alloy 617","Plate",314626
549,"CapPass",162.71,-165.3,"Trend",0.984,3286.48,3289.49,549,"F-12","Alloy 617","Plate",314626
550,"CapPass",161.55,-165.0,"Trend",0.979,3292.48,3295.49,550,"F-12","Alloy 617","Plate",314626
551,"CapPass",161.98,-164.9,"Trend",0.982,3298.50,3301.50,551,"F-12","Alloy 617","Plate",314626
552,"CapPass",161.63,-165.0,"Trend",0.979,3304.50,3307.50,552,"F-12","Alloy 617","Plate",314626
553,"CapPass",162.56,-165.8,"Trend",0.980,3310.51,3313.51,553,"F-12","Alloy 617","Plate",314626
554,"CapPass",162.26,-164.9,"Trend",0.984,3316.51,3319.51,554,"F-12","Alloy 617","Plate",314626
555,"CapPass",162.25,-164.7,"Trend",0.985,3322.52,3325.52,555,"F-12","Alloy 617","Plate",314626
556,"CapPass",162.38,-164.6,"Trend",0.987,3328.52,3331.52,556,"F-12","Alloy 617","Plate",314626
557,"CapPass",162.52,-164.0,"Trend",0.991,3334.52,3337.53,557,"F-12","Alloy 617","Plate",314626
558,"CapPass",161.25,-164.6,"Trend",0.980,3340.53,3343.54,558,"F-12","Alloy 617","Plate",314626
559,"CapPass",162.37,-164.8,"Trend",0.985,3346.54,3349.54,559,"F-12","Alloy 617","Plate",314626
560,"CapPass",161.89,-164.7,"Trend",0.983,3352.55,3355.55,560,"F-12","Alloy 617","Plate",314626
561,"CapPass",162.82,-164.2,"Trend",0.992,3358.55,3361.55,561,"F-12","Alloy 617","Plate",314626
562,"CapPass",162.69,-165.2,"Trend",0.985,3364.55,3367.56,562,"F-12","Alloy 617","Plate",314626
563,"CapPass",162.24,-164.7,"Trend",0.985,3370.56,3373.57,563,"F-12","Alloy 617","Plate",314626
564,"CapPass",162.50,-164.9,"Trend",0.985,3376.57,3379.57,564,"F-12","Alloy 617","Plate",314626
565,"CapPass",161.98,-164.5,"Trend",0.984,3382.57,3385.58,565,"F-12","Alloy 617","Plate",314626
566,"CapPass",162.36,-164.9,"Trend",0.985,3388.58,3391.59,566,"F-12","Alloy 617","Plate",314626
567,"CapPass",162.07,-164.8,"Trend",0.983,3394.58,3397.59,567,"F-12","Alloy 617","Plate",314626
568,"CapPass",161.29,-165.2,"Trend",0.976,3400.59,3403.59,568,"F-12","Alloy 617","Plate",314626
569,"CapPass",162.42,-165.1,"Trend",0.984,3406.60,3409.60,569,"F-12","Alloy 617","Plate",314626
570,"CapPass",162.44,-164.9,"Trend",0.985,3412.61,3415.61,570,"F-12","Alloy 617","Plate",314626
571,"CapPass",162.15,-164.6,"Trend",0.985,3418.61,3421.61,571,"F-12","Alloy 617","Plate",314626
572,"CapPass",162.39,-164.3,"Trend",0.989,3424.61,3427.62,572,"F-12","Alloy 617","Plate",314626
573,"CapPass",162.44,-165.0,"Trend",0.984,3430.62,3433.63,573,"F-12","Alloy 617","Plate",314626
574,"CapPass",162.26,-164.6,"Trend",0.986,3436.62,3439.63,574,"F-12","Alloy 617","Plate",314626
575,"CapPass",161.94,-164.7,"Trend",0.983,3442.63,3445.63,575,"F-12","Alloy 617","Plate",314626
576,"CapPass",162.28,-164.3,"Trend",0.988,3448.64,3451.65,576,"F-12","Alloy 617","Plate",314626
577,"CapPass",162.26,-165.1,"Trend",0.983,3454.65,3457.65,577,"F-12","Alloy 617","Plate",314626
578,"CapPass",162.58,-164.9,"Trend",0.986,3460.65,3463.65,578,"F-12","Alloy 617","Plate",314626
579,"CapPass",162.88,-165.1,"Trend",0.987,3466.66,3469.66,579,"F-12","Alloy 617","Plate",314626
580,"CapPass",162.45,-165.3,"Trend",0.983,3472.66,3475.66,580,"F-12","Alloy 617","Plate",314626
581,"CapPass",162.41,-164.8,"Trend",0.986,3478.67,3481.67,581,"F-12","Alloy 617","Plate",314626
582,"CapPass",162.52,-164.8,"Trend",0.986,3484.67,3487.68,582,"F-12","Alloy 617","Plate",314626
583,"CapPass",161.95,-164.9,"Trend",0.982,3490.68,3493.68,583,"F-12","Alloy 617","Plate",314626
584,"CapPass",161.88,-164.4,"Trend",0.985,3496.69,3499.68,584,"F-12","Alloy 617","Plate",314626
585,"CapPass",162.50,-164.3,"Trend",0.989,3502.69,3505.70,585,"F-12","Alloy 617","Plate",314626
586,"CapPass",162.67,-165.0,"Trend",0.986,3508.70,3511.70,586,"F-12","Alloy 617","Plate",314626
587,"CapPass",161.50,-164.7,"Trend",0.981,3514.70,3517.71,587,"F-12","Alloy 617","Plate",314626
588,"CapPass",161.95,-165.0,"Trend",0.981,3520.71,3523.72,588,"F-12","Alloy 617","Plate",314626
589,"CapPass",161.92,-165.3,"Trend",0.979,3526.72,3529.72,589,"F-12","Alloy 617","Plate",314626
590,"CapPass",162.57,-164.8,"Trend",0.986,3532.72,3535.73,590,"F-12","Alloy 617","Plate",314626
591,"CapPass",162.34,-164.4,"Trend",0.988,3538.73,3541.73,591,"F-12","Alloy 617","Plate",314626
592,"CapPass",161.94,-164.7,"Trend",0.984,3544.73,3547.74,592,"F-12","Alloy 617","Plate",314626
593,"CapPass",162.32,-164.8,"Trend",0.985,3550.74,3553.75,593,"F-12","Alloy 617","Plate",314626
594,"CapPass",162.23,-164.4,"Trend",0.987,3556.75,3559.75,594,"F-12","Alloy 617","Plate",314626
595,"CapPass",161.93,-164.7,"Trend",0.983,3562.76,3565.76,595,"F-12","Alloy 617","Plate",314626
596,"CapPass",161.88,-164.6,"Trend",0.984,3568.75,3571.76,596,"F-12","Alloy 617","Plate",314626
597,"CapPass",162.39,-164.6,"Trend",0.987,3574.76,3577.76,597,"F-12","Alloy 617","Plate",314626
598,"CapPass",162.53,-164.7,"Trend",0.987,3580.77,3583.77,598,"F-12","Alloy 617","Plate",314626
599,"CapPass",161.83,-164.9,"Trend",0.981,3586.77,3589.77,599,"F-12","Alloy 617","Plate",314626
600,"CapPass",162.48,-165.0,"Trend",0.985,3592.78,3595.79,600,"F-12","Alloy 617","Plate",314626
601,"CapPass",162.53,-165.2,"Trend",0.984,3598.79,3601.79,601,"F-12","Alloy 617","Plate",314626
602,"CapPass",162.50,-164.8,"Trend",0.986,3604.79,3607.80,602,"F-12","Alloy 617","Plate",314626
603,"CapPass",161.48,-164.7,"Trend",0.981,3610.80,3613.80,603,"F-12","Alloy 617","Plate",314626
604,"CapPass",161.94,-165.8,"Trend",0.977,3616.81,3619.81,604,"F-12","Alloy 617","Plate",314626
605,"CapPass",162.06,-164.8,"Trend",0.983,3622.81,3625.81,605,"F-12","Alloy 617","Plate",314626
606,"CapPass",162.10,-164.6,"Trend",0.985,3628.82,3631.82,606,"F-12","Alloy 617","Plate",314626
607,"CapPass",162.22,-165.1,"Trend",0.983,3634.83,3637.83,607,"F-12","Alloy 617","Plate",314626
608,"CapPass",162.30,-165.0,"Trend",0.984,3640.83,3643.83,608,"F-12","Alloy 617","Plate",314626
609,"CapPass",162.03,-164.9,"Trend",0.983,3646.84,3649.84,609,"F-12","Alloy 617","Plate",314626
610,"CapPass",162.10,-164.9,"Trend",0.983,3652.84,3655.85,610,"F-12","Alloy 617","Plate",314626
611,"CapPass",162.21,-164.7,"Trend",0.985,3658.84,3661.85,611,"F-12","Alloy 617","Plate",314626
612,"CapPass",161.90,-165.4,"Trend",0.979,3664.85,3667.86,612,"F-12","Alloy 617","Plate",314626
613,"CapPass",161.71,-164.9,"Trend",0.980,3670.86,3673.86,613,"F-12","Alloy 617","Plate",314626
614,"CapPass",162.12,-165.1,"Trend",0.982,3676.86,3679.87,614,"F-12","Alloy 617","Plate",314626
615,"CapPass",162.11,-164.5,"Trend",0.986,3682.87,3685.87,615,"F-12","Alloy 617","Plate",314626
616,"CapPass",162.02,-164.7,"Trend",0.984,3688.87,3691.88,616,"F-12","Alloy 617","Plate",314626
617,"CapPass",161.84,-165.3,"Trend",0.979,3694.88,3697.89,617,"F-12","Alloy 617","Plate",314626
618,"CapPass",162.32,-165.6,"Trend",0.980,3700.88,3703.89,618,"F-12","Alloy 617","Plate",314626
619,"CapPass",161.21,-165.2,"Trend",0.976,3706.90,3709.90,619,"F-12","Alloy 617","Plate",314626
620,"CapPass",162.09,-165.1,"Trend",0.982,3712.90,3715.90,620,"F-12","Alloy 617","Plate",314626
621,"CapPass",162.03,-165.1,"Trend",0.982,3718.90,3721.91,621,"F-12","Alloy 617","Plate",314626
622,"CapPass",161.74,-164.9,"Trend",0.981,3724.91,3727.91,622,"F-12","Alloy 617","Plate",314626
623,"CapPass",162.46,-164.4,"Trend",0.988,3730.92,3733.93,623,"F-12","Alloy 617","Plate",314626
624,"CapPass",162.44,-164.3,"Trend",0.989,3736.92,3739.93,624,"F-12","Alloy 617","Plate",314626
625,"CapPass",162.75,-164.6,"Trend",0.989,3742.93,3745.94,625,"F-12","Alloy 617","Plate",314626
626,"CapPass",162.83,-165.0,"Trend",0.987,3748.93,3751.94,626,"F-12","Alloy 617","Plate",314626
627,"CapPass",162.32,-165.5,"Trend",0.981,3754.94,3757.94,627,"F-12","Alloy 617","Plate",314626
628,"CapPass",160.39,-164.7,"Trend",0.974,3760.95,3763.95,628,"F-12","Alloy 617","Plate",314626
629,"CapPass",161.82,-164.9,"Trend",0.981,3766.95,3769.95,629,"F-12","Alloy 617","Plate",314626
630,"CapPass",162.23,-164.4,"Trend",0.987,3772.96,3775.96,630,"F-12","Alloy 617","Plate",314626
631,"CapPass",162.37,-164.4,"Trend",0.987,3778.96,3781.97,631,"F-12","Alloy 617","Plate",314626
632,"CapPass",162.66,-164.1,"Trend",0.991,3784.97,3787.97,632,"F-12","Alloy 617","Plate",314626
633,"CapPass",163.16,-164.0,"Trend",0.995,3790.97,3793.98,633,"F-12","Alloy 617","Plate",314626
634,"CapPass",162.49,-165.6,"Trend",0.981,3796.98,3799.98,634,"F-12","Alloy 617","Plate",314626
635,"CapPass",161.48,-164.5,"Trend",0.982,3802.98,3805.99,635,"F-12","Alloy 617","Plate",314626
636,"CapPass",161.69,-164.1,"Trend",0.985,3808.99,3812.00,636,"F-12","Alloy 617","Plate",314626
637,"CapPass",162.72,-165.0,"Trend",0.986,3815.00,3818.00,637,"F-12","Alloy 617","Plate",314626
638,"CapPass",162.26,-164.4,"Trend",0.987,3821.01,3824.01,638,"F-12","Alloy 617","Plate",314626
639,"CapPass",161.98,-164.5,"Trend",0.984,3827.01,3830.01,639,"F-12","Alloy 617","Plate",314626
640,"CapPass",162.38,-164.6,"Trend",0.986,3833.02,3836.02,640,"F-12","Alloy 617","Plate",314626
641,"CapPass",162.38,-164.4,"Trend",0.988,3839.02,3842.03,641,"F-12","Alloy 617","Plate",314626
642,"CapPass",161.73,-165.2,"Trend",0.979,3845.03,3848.03,642,"F-12","Alloy 617","Plate",314626
643,"CapPass",162.36,-164.6,"Trend",0.986,3851.03,3854.04,643,"F-12","Alloy 617","Plate",314626
644,"CapPass",162.58,-164.5,"Trend",0.988,3857.04,3860.04,644,"F-12","Alloy 617","Plate",314626
645,"CapPass",162.23,-165.2,"Trend",0.982,3863.05,3866.05,645,"F-12","Alloy 617","Plate",314626
646,"CapPass",162.42,-164.9,"Trend",0.985,3869.05,3872.06,646,"F-12","Alloy 617","Plate",314626
647,"CapPass",162.45,-164.8,"Trend",0.986,3875.06,3878.06,647,"F-12","Alloy 617","Plate",314626
648,"CapPass",163.18,-164.7,"Trend",0.991,3881.06,3884.06,648,"F-12","Alloy 617","Plate",314626
649,"CapPass",163.19,-164.6,"Trend",0.991,3887.07,3890.08,649,"F-12","Alloy 617","Plate",314626
650,"CapPass",160.91,-164.4,"Trend",0.979,3893.08,3896.08,650,"F-12","Alloy 617","Plate",314626
651,"CapPass",162.32,-164.6,"Trend",0.986,3899.08,3902.08,651,"F-12","Alloy 617","Plate",314626
652,"CapPass",162.32,-165.2,"Trend",0.983,3905.08,3908.09,652,"F-12","Alloy 617","Plate",314626
653,"CapPass",161.51,-163.8,"Trend",0.986,3911.09,3914.10,653,"F-12","Alloy 617","Plate",314626
654,"CapPass",162.36,-164.6,"Trend",0.986,3917.10,3920.10,654,"F-12","Alloy 617","Plate",314626
655,"CapPass",161.71,-165.3,"Trend",0.978,3923.10,3926.11,655,"F-12","Alloy 617","Plate",314626
656,"CapPass",161.81,-164.8,"Trend",0.982,3929.11,3932.12,656,"F-12","Alloy 617","Plate",314626
657,"CapPass",161.30,-165.6,"Trend",0.974,3935.12,3938.12,657,"F-12","Alloy 617","Plate",314626
658,"CapPass",161.39,-164.8,"Trend",0.979,3941.12,3944.12,658,"F-12","Alloy 617","Plate",314626
659,"CapPass",161.87,-165.7,"Trend",0.977,3947.13,3950.13,659,"F-12","Alloy 617","Plate",314626
660,"CapPass",161.32,-165.2,"Trend",0.976,3953.13,3956.14,660,"F-12","Alloy 617","Plate",314626
661,"CapPass",162.46,-165.1,"Trend",0.984,3959.14,3962.15,661,"F-12","Alloy 617","Plate",314626
662,"CapPass",162.10,-165.7,"Trend",0.978,3965.15,3968.15,662,"F-12","Alloy 617","Plate",314626
663,"CapPass",162.12,-165.3,"Trend",0.981,3971.15,3974.15,663,"F-12","Alloy 617","Plate",314626
664,"CapPass",161.96,-164.8,"Trend",0.983,3977.15,3980.16,664,"F-12","Alloy 617","Plate",314626
665,"CapPass",162.31,-164.8,"Trend",0.985,3983.16,3986.16,665,"F-12","Alloy 617","Plate",314626
666,"CapPass",162.46,-164.4,"Trend",0.988,3989.17,3992.17,666,"F-12","Alloy 617","Plate",314626
667,"CapPass",162.64,-165.2,"Trend",0.985,3995.18,3998.18,667,"F-12","Alloy 617","Plate",314626
668,"CapPass",162.30,-164.3,"Trend",0.988,4001.18,4004.19,668,"F-12","Alloy 617","Plate",314626
669,"CapPass",162.96,-163.9,"Trend",0.994,4007.19,4010.19,669,"F-12","Alloy 617","Plate",314626
670,"CapPass",162.44,-164.3,"Trend",0.989,4013.20,4016.20,670,"F-12","Alloy 617","Plate",314626
671,"CapPass",162.02,-164.7,"Trend",0.984,4019.20,4022.20,671,"F-12","Alloy 617","Plate",314626
672,"CapPass",162.64,-164.8,"Trend",0.987,4025.21,4028.21,672,"F-12","Alloy 617","Plate",314626
673,"CapPass",162.43,-164.4,"Trend",0.988,4031.21,4034.22,673,"F-12","Alloy 617","Plate",314626
674,"CapPass",162.13,-164.3,"Trend",0.987,4037.22,4040.23,674,"F-12","Alloy 617","Plate",314626
675,"CapPass",162.69,-164.5,"Trend",0.989,4043.22,4046.23,675,"F-12","Alloy 617","Plate",314626
676,"CapPass",162.84,-164.5,"Trend",0.990,4049.23,4052.23,676,"F-12","Alloy 617","Plate",314626
677,"CapPass",162.85,-164.5,"Trend",0.990,4055.24,4058.24,677,"F-12","Alloy 617","Plate",314626
678,"CapPass",162.31,-164.8,"Trend",0.985,4061.24,4064.24,678,"F-12","Alloy 617","Plate",314626
679,"CapPass",162.29,-165.5,"Trend",0.981,4067.25,4070.25,679,"F-12","Alloy 617","Plate",314626
680,"CapPass",161.90,-164.5,"Trend",0.984,4073.25,4076.26,680,"F-12","Alloy 617","Plate",314626
681,"CapPass",162.90,-164.8,"Trend",0.989,4079.26,4082.26,681,"F-12","Alloy 617","Plate",314626
682,"CapPass",162.78,-165.1,"Trend",0.986,4085.26,4088.27,682,"F-12","Alloy 617","Plate",314626
683,"CapPass",161.49,-165.0,"Trend",0.979,4091.27,4094.27,683,"F-12","Alloy 617","Plate",314626
684,"CapPass",161.41,-164.9,"Trend",0.979,4097.27,4100.28,684,"F-12","Alloy 617","Plate",314626
685,"CapPass",162.26,-164.7,"Trend",0.985,4103.28,4106.29,685,"F-12","Alloy 617","Plate",314626
686,"CapPass",162.67,-164.4,"Trend",0.989,4109.29,4112.29,686,"F-12","Alloy 617","Plate",314626
687,"CapPass",161.75,-164.2,"Trend",0.985,4115.29,4118.30,687,"F-12","Alloy 617","Plate",314626
688,"CapPass",161.99,-164.5,"Trend",0.984,4121.30,4124.30,688,"F-12","Alloy 617","Plate",314626
689,"CapPass",162.31,-164.4,"Trend",0.987,4127.30,4130.31,689,"F-12","Alloy 617","Plate",314626
690,"CapPass",162.39,-164.5,"Trend",0.987,4133.31,4136.31,690,"F-12","Alloy 617","Plate",314626
691,"CapPass",162.13,-164.5,"Trend",0.986,4139.32,4142.32,691,"F-12","Alloy 617","Plate",314626
692,"CapPass",162.65,-164.6,"Trend",0.988,4145.33,4148.33,692,"F-12","Alloy 617","Plate",314626
693,"CapPass",162.58,-165.0,"Trend",0.985,4151.33,4154.34,693,"F-12","Alloy 617","Plate",314626
694,"CapPass",162.41,-164.2,"Trend",0.989,4157.34,4160.34,694,"F-12","Alloy 617","Plate",314626
695,"CapPass",162.93,-164.3,"Trend",0.992,4163.34,4166.35,695,"F-12","Alloy 617","Plate",314626
696,"CapPass",162.80,-164.7,"Trend",0.989,4169.35,4172.36,696,"F-12","Alloy 617","Plate",314626
697,"CapPass",162.95,-164.2,"Trend",0.993,4175.35,4178.36,697,"F-12","Alloy 617","Plate",314626
698,"CapPass",162.76,-164.5,"Trend",0.990,4181.36,4184.36,698,"F-12","Alloy 617","Plate",314626
699,"CapPass",163.25,-163.9,"Trend",0.996,4187.36,4190.37,699,"F-12","Alloy 617","Plate",314626
700,"CapPass",162.60,-165.0,"Trend",0.986,4193.37,4196.37,700,"F-12","Alloy 617","Plate",314626
701,"CapPass",162.54,-165.3,"Trend",0.984,4199.38,4202.39,701,"F-12","Alloy 617","Plate",314626
702,"CapPass",162.17,-164.6,"Trend",0.985,4205.39,4208.39,702,"F-12","Alloy 617","Plate",314626
703,"CapPass",162.15,-164.1,"Trend",0.988,4211.39,4214.39,703,"F-12","Alloy 617","Plate",314626
704,"CapPass",163.25,-164.4,"Trend",0.993,4217.39,4220.40,704,"F-12","Alloy 617","Plate",314626
705,"CapPass",162.50,-164.4,"Trend",0.988,4223.40,4226.41,705,"F-12","Alloy 617","Plate",314626
706,"CapPass",163.18,-164.8,"Trend",0.990,4229.41,4232.41,706,"F-12","Alloy 617","Plate",314626
707,"CapPass",162.01,-164.5,"Trend",0.985,4235.41,4238.42,707,"F-12","Alloy 617","Plate",314626
708,"CapPass",163.45,-164.6,"Trend",0.993,4241.42,4244.42,708,"F-12","Alloy 617","Plate",314626
709,"CapPass",162.70,-164.7,"Trend",0.988,4247.42,4250.43,709,"F-12","Alloy 617","Plate",314626
710,"CapPass",162.32,-164.3,"Trend",0.988,4253.43,4256.43,710,"F-12","Alloy 617","Plate",314626
711,"CapPass",162.68,-163.7,"Trend",0.994,4259.44,4262.44,711,"F-12","Alloy 617","Plate",314626
712,"CapPass",162.91,-165.0,"Trend",0.987,4265.44,4268.44,712,"F-12","Alloy 617","Plate",314626
713,"CapPass",162.29,-164.7,"Trend",0.986,4271.45,4274.45,713,"F-12","Alloy 617","Plate",314626
714,"CapPass",162.40,-164.5,"Trend",0.987,4277.46,4280.46,714,"F-12","Alloy 617","Plate",314626
715,"CapPass",163.10,-164.6,"Trend",0.991,4283.46,4286.46,715,"F-12","Alloy 617","Plate",314626
716,"CapPass",162.81,-164.5,"Trend",0.990,4289.47,4292.47,716,"F-12","Alloy 617","Plate",314626
717,"CapPass",162.77,-165.2,"Trend",0.985,4295.47,4298.48,717,"F-12","Alloy 617","Plate",314626
718,"CapPass",162.10,-165.1,"Trend",0.982,4301.48,4304.48,718,"F-12","Alloy 617","Plate",314626
719,"CapPass",162.48,-165.2,"Trend",0.984,4307.49,4310.49,719,"F-12","Alloy 617","Plate",314626
720,"CapPass",162.75,-164.9,"Trend",0.987,4313.49,4316.49,720,"F-12","Alloy 617","Plate",314626
721,"CapPass",162.84,-164.6,"Trend",0.989,4319.50,4322.50,721,"F-12","Alloy 617","Plate",314626
722,"CapPass",162.73,-164.4,"Trend",0.990,4325.50,4328.50,722,"F-12","Alloy 617","Plate",314626
723,"CapPass",162.71,-164.5,"Trend",0.989,4331.51,4334.51,723,"F-12","Alloy 617","Plate",314626
724,"CapPass",162.69,-164.6,"Trend",0.988,4337.51,4340.52,724,"F-12","Alloy 617","Plate",314626
725,"CapPass",162.62,-164.8,"Trend",0.987,4343.52,4346.52,725,"F-12","Alloy 617","Plate",314626
726,"CapPass",162.86,-164.2,"Trend",0.992,4349.53,4352.53,726,"F-12","Alloy 617","Plate",314626
727,"CapPass",163.37,-164.8,"Trend",0.992,4355.53,4358.54,727,"F-12","Alloy 617","Plate",314626
728,"CapPass",162.42,-164.2,"Trend",0.989,4361.53,4364.54,728,"F-12","Alloy 617","Plate",314626
729,"CapPass",162.77,-164.8,"Trend",0.988,4367.54,4370.55,729,"F-12","Alloy 617","Plate",314626
730,"CapPass",162.59,-164.7,"Trend",0.987,4373.55,4376.55,730,"F-12","Alloy 617","Plate",314626
731,"CapPass",161.78,-164.5,"Trend",0.984,4379.56,4382.56,731,"F-12","Alloy 617","Plate",314626
732,"CapPass",162.10,-164.7,"Trend",0.984,4385.56,4388.56,732,"F-12","Alloy 617","Plate",314626
733,"CapPass",162.13,-164.4,"Trend",0.986,4391.56,4394.57,733,"F-12","Alloy 617","Plate",314626
734,"CapPass",162.96,-164.1,"Trend",0.993,4397.57,4400.57,734,"F-12","Alloy 617","Plate",314626
735,"CapPass",163.01,-165.2,"Trend",0.987,4403.58,4406.59,735,"F-12","Alloy 617","Plate",314626
736,"CapPass",162.44,-164.6,"Trend",0.987,4409.59,4412.59,736,"F-12","Alloy 617","Plate",314626
737,"CapPass",162.92,-164.7,"Trend",0.989,4415.59,4418.59,737,"F-12","Alloy 617","Plate",314626
738,"CapPass",162.54,-163.9,"Trend",0.992,4421.60,4424.60,738,"F-12","Alloy 617","Plate",314626
739,"CapPass",162.39,-164.2,"Trend",0.989,4427.60,4430.61,739,"F-12","Alloy 617","Plate",314626
740,"CapPass",162.55,-164.3,"Trend",0.989,4433.61,4436.61,740,"F-12","Alloy 617","Plate",314626
741,"CapPass",163.19,-164.2,"Trend",0.994,4439.62,4442.62,741,"F-12","Alloy 617","Plate",314626
742,"CapPass",162.69,-164.8,"Trend",0.987,4445.62,4448.62,742,"F-12","Alloy 617","Plate",314626
743,"CapPass",162.75,-165.3,"Trend",0.985,4451.63,4454.63,743,"F-12","Alloy 617","Plate",314626
744,"CapPass",161.33,-166.0,"Trend",0.972,4457.63,4460.63,744,"F-12","Alloy 617","Plate",314626
745,"CapPass",161.58,-165.0,"Trend",0.979,4463.64,4466.64,745,"F-12","Alloy 617","Plate",314626
746,"CapPass",162.50,-164.8,"Trend",0.986,4469.64,4472.65,746,"F-12","Alloy 617","Plate",314626
747,"CapPass",162.77,-165.5,"Trend",0.984,4475.65,4478.65,747,"F-12","Alloy 617","Plate",314626
748,"CapPass",161.68,-164.7,"Trend",0.982,4481.66,4484.66,748,"F-12","Alloy 617","Plate",314626
749,"CapPass",161.68,-165.0,"Trend",0.980,4487.66,4490.67,749,"F-12","Alloy 617","Plate",314626
750,"CapPass",162.09,-164.9,"Trend",0.983,4493.66,4496.67,750,"F-12","Alloy 617","Plate",314626
751,"CapPass",162.34,-164.8,"Trend",0.985,4499.67,4502.68,751,"F-12","Alloy 617","Plate",314626
752,"CapPass",162.32,-165.2,"Trend",0.983,4505.68,4508.68,752,"F-12","Alloy 617","Plate",314626
753,"CapPass",162.66,-165.5,"Trend",0.983,4511.69,4514.69,753,"F-12","Alloy 617","Plate",314626
754,"CapPass",162.23,-165.7,"Trend",0.979,4517.70,4520.70,754,"F-12","Alloy 617","Plate",314626
755,"CapPass",162.68,-165.0,"Trend",0.986,4523.70,4526.70,755,"F-12","Alloy 617","Plate",314626
756,"CapPass",163.21,-164.9,"Trend",0.990,4529.70,4532.71,756,"F-12","Alloy 617","Plate",314626
757,"CapPass",163.13,-164.6,"Trend",0.991,4535.70,4538.71,757,"F-12","Alloy 617","Plate",314626
758,"CapPass",162.56,-164.8,"Trend",0.986,4541.71,4544.72,758,"F-12","Alloy 617","Plate",314626
759,"CapPass",162.59,-165.1,"Trend",0.985,4547.72,4550.73,759,"F-12","Alloy 617","Plate",314626
760,"CapPass",162.68,-165.1,"Trend",0.985,4553.73,4556.73,760,"F-12","Alloy 617","Plate",314626
761,"CapPass",162.26,-164.5,"Trend",0.986,4559.73,4562.74,761,"F-12","Alloy 617","Plate",314626
762,"CapPass",162.61,-164.8,"Trend",0.987,4565.73,4568.74,762,"F-12","Alloy 617","Plate",314626
763,"CapPass",162.67,-164.8,"Trend",0.987,4571.75,4574.75,763,"F-12","Alloy 617","Plate",314626
764,"CapPass",162.46,-165.1,"Trend",0.984,4577.75,4580.76,764,"F-12","Alloy 617","Plate",314626
765,"CapPass",161.80,-164.5,"Trend",0.984,4583.76,4586.76,765,"F-12","Alloy 617","Plate",314626
766,"CapPass",162.84,-164.7,"Trend",0.989,4589.76,4592.77,766,"F-12","Alloy 617","Plate",314626
767,"CapPass",162.16,-165.6,"Trend",0.979,4595.77,4598.77,767,"F-12","Alloy 617","Plate",314626
768,"CapPass",162.40,-164.9,"Trend",0.985,4601.77,4604.78,768,"F-12","Alloy 617","Plate",314626
769,"CapPass",162.16,-165.1,"Trend",0.982,4607.78,4610.78,769,"F-12","Alloy 617","Plate",314626
770,"CapPass",162.00,-165.2,"Trend",0.981,4613.79,4616.79,770,"F-12","Alloy 617","Plate",314626
771,"CapPass",162.54,-165.2,"Trend",0.984,4619.79,4622.79,771,"F-12","Alloy 617","Plate",314626
772,"CapPass",162.14,-164.9,"Trend",0.983,4625.80,4628.80,772,"F-12","Alloy 617","Plate",314626
773,"CapPass",162.12,-165.4,"Trend",0.980,4631.80,4634.80,773,"F-12","Alloy 617","Plate",314626
774,"CapPass",161.57,-165.4,"Trend",0.977,4637.81,4640.81,774,"F-12","Alloy 617","Plate",314626
775,"CapPass",161.74,-164.9,"Trend",0.981,4643.82,4646.82,775,"F-12","Alloy 617","Plate",314626
776,"CapPass",161.65,-164.7,"Trend",0.981,4649.82,4652.83,776,"F-12","Alloy 617","Plate",314626
777,"CapPass",162.43,-164.8,"Trend",0.986,4655.83,4658.83,777,"F-12","Alloy 617","Plate",314626
778,"CapPass",161.91,-164.8,"Trend",0.982,4661.83,4664.84,778,"F-12","Alloy 617","Plate",314626
779,"CapPass",162.27,-165.0,"Trend",0.983,4667.84,4670.85,779,"F-12","Alloy 617","Plate",314626
780,"CapPass",162.48,-164.8,"Trend",0.986,4673.84,4676.85,780,"F-12","Alloy 617","Plate",314626
781,"CapPass",162.79,-165.2,"Trend",0.985,4679.85,4682.85,781,"F-12","Alloy 617","Plate",314626
782,"CapPass",161.92,-165.4,"Trend",0.979,4685.86,4688.86,782,"F-12","Alloy 617","Plate",314626
783,"CapPass",162.35,-164.7,"Trend",0.986,4691.86,4694.87,783,"F-12","Alloy 617","Plate",314626
784,"CapPass",162.13,-164.8,"Trend",0.984,4697.87,4700.88,784,"F-12","Alloy 617","Plate",314626
785,"CapPass",163.15,-164.5,"Trend",0.992,4703.87,4706.88,785,"F-12","Alloy 617","Plate",314626
786,"CapPass",162.38,-164.6,"Trend",0.986,4709.88,4712.88,786,"F-12","Alloy 617","Plate",314626
787,"CapPass",162.25,-164.3,"Trend",0.987,4715.89,4718.89,787,"F-12","Alloy 617","Plate",314626
788,"CapPass",163.03,-165.6,"Trend",0.984,4721.90,4724.90,788,"F-12","Alloy 617","Plate",314626
789,"CapPass",162.86,-164.5,"Trend",0.990,4727.90,4730.90,789,"F-12","Alloy 617","Plate",314626
790,"CapPass",162.66,-165.0,"Trend",0.986,4733.90,4736.91,790,"F-12","Alloy 617","Plate",314626
791,"CapPass",162.52,-166.5,"Trend",0.976,4739.91,4742.91,791,"F-12","Alloy 617","Plate",314626
792,"CapPass",162.05,-164.4,"Trend",0.985,4745.92,4748.92,792,"F-12","Alloy 617","Plate",314626
793,"CapPass",162.03,-165.3,"Trend",0.980,4751.92,4754.92,793,"F-12","Alloy 617","Plate",314626
794,"CapPass",161.95,-164.5,"Trend",0.985,4757.93,4760.93,794,"F-12","Alloy 617","Plate",314626
795,"CapPass",162.37,-164.5,"Trend",0.987,4763.93,4766.94,795,"F-12","Alloy 617","Plate",314626
796,"CapPass",162.49,-164.5,"Trend",0.988,4769.94,4772.94,796,"F-12","Alloy 617","Plate",314626
797,"CapPass",162.75,-164.4,"Trend",0.990,4775.94,4778.95,797,"F-12","Alloy 617","Plate",314626
798,"CapPass",162.53,-164.4,"Trend",0.989,4781.95,4784.96,798,"F-12","Alloy 617","Plate",314626
799,"CapPass",162.90,-164.8,"Trend",0.989,4787.96,4790.96,799,"F-12","Alloy 617","Plate",314626
800,"CapPass",162.91,-164.5,"Trend",0.990,4793.97,4796.97,800,"F-12","Alloy 617","Plate",314626
801,"CapPass",162.25,-165.1,"Trend",0.982,4799.97,4802.97,801,"F-12","Alloy 617","Plate",314626
802,"CapPass",162.56,-165.0,"Trend",0.985,4805.97,4808.98,802,"F-12","Alloy 617","Plate",314626
803,"CapPass",161.75,-164.5,"Trend",0.984,4811.98,4814.98,803,"F-12","Alloy 617","Plate",314626
804,"CapPass",162.78,-164.6,"Trend",0.989,4817.99,4820.99,804,"F-12","Alloy 617","Plate",314626
805,"CapPass",162.68,-164.5,"Trend",0.989,4823.99,4827.00,805,"F-12","Alloy 617","Plate",314626
806,"CapPass",162.54,-164.5,"Trend",0.988,4830.00,4833.01,806,"F-12","Alloy 617","Plate",314626
807,"CapPass",162.98,-164.7,"Trend",0.990,4836.00,4839.01,807,"F-12","Alloy 617","Plate",314626
808,"CapPass",162.80,-164.3,"Trend",0.991,4842.01,4845.01,808,"F-12","Alloy 617","Plate",314626
809,"CapPass",163.02,-165.1,"Trend",0.987,4848.02,4851.02,809,"F-12","Alloy 617","Plate",314626
810,"CapPass",162.73,-164.9,"Trend",0.987,4854.03,4857.02,810,"F-12","Alloy 617","Plate",314626
811,"CapPass",162.72,-164.6,"Trend",0.988,4860.03,4863.03,811,"F-12","Alloy 617","Plate",314626
812,"CapPass",162.67,-165.4,"Trend",0.984,4866.04,4869.04,812,"F-12","Alloy 617","Plate",314626
813,"CapPass",163.05,-165.0,"Trend",0.988,4872.04,4875.04,813,"F-12","Alloy 617","Plate",314626
814,"CapPass",162.18,-164.3,"Trend",0.987,4878.04,4881.05,814,"F-12","Alloy 617","Plate",314626
815,"CapPass",163.00,-164.5,"Trend",0.991,4884.05,4887.06,815,"F-12","Alloy 617","Plate",314626
816,"CapPass",162.70,-164.5,"Trend",0.989,4890.06,4893.06,816,"F-12","Alloy 617","Plate",314626
817,"CapPass",161.79,-165.1,"Trend",0.980,4896.06,4899.07,817,"F-12","Alloy 617","Plate",314626
818,"CapPass",162.01,-164.7,"Trend",0.983,4902.07,4905.07,818,"F-12","Alloy 617","Plate",314626
819,"CapPass",161.57,-165.2,"Trend",0.978,4908.07,4911.08,819,"F-12","Alloy 617","Plate",314626
820,"CapPass",161.51,-164.9,"Trend",0.980,4914.08,4917.08,820,"F-12","Alloy 617","Plate",314626
821,"CapPass",162.25,-164.6,"Trend",0.985,4920.09,4923.09,821,"F-12","Alloy 617","Plate",314626
822,"CapPass",162.68,-165.1,"Trend",0.985,4926.09,4929.10,822,"F-12","Alloy 617","Plate",314626
823,"CapPass",162.55,-164.4,"Trend",0.989,4932.09,4935.11,823,"F-12","Alloy 617","Plate",314626
824,"CapPass",163.09,-164.9,"Trend",0.989,4938.10,4941.11,824,"F-12","Alloy 617","Plate",314626
825,"CapPass",162.00,-165.3,"Trend",0.980,4944.11,4947.11,825,"F-12","Alloy 617","Plate",314626
826,"CapPass",162.64,-165.1,"Trend",0.985,4950.12,4953.12,826,"F-12","Alloy 617","Plate",314626
827,"CapPass",162.27,-164.5,"Trend",0.987,4956.13,4959.13,827,"F-12","Alloy 617","Plate",314626
828,"CapPass",162.38,-164.9,"Trend",0.985,4962.13,4965.13,828,"F-12","Alloy 617","Plate",314626
829,"CapPass",162.70,-164.7,"Trend",0.988,4968.13,4971.14,829,"F-12","Alloy 617","Plate",314626
830,"CapPass",161.50,-165.2,"Trend",0.977,4974.14,4977.14,830,"F-12","Alloy 617","Plate",314626
831,"CapPass",161.71,-165.4,"Trend",0.978,4980.14,4983.15,831,"F-12","Alloy 617","Plate",314626
832,"CapPass",161.80,-165.1,"Trend",0.980,4986.15,4989.16,832,"F-12","Alloy 617","Plate",314626
833,"CapPass",162.58,-165.2,"Trend",0.984,4992.16,4995.16,833,"F-12","Alloy 617","Plate",314626
834,"CapPass",162.01,-165.1,"Trend",0.981,4998.16,5001.16,834,"F-12","Alloy 617","Plate",314626
835,"CapPass",162.70,-164.9,"Trend",0.987,5004.17,5007.18,835,"F-12","Alloy 617","Plate",314626
836,"CapPass",162.01,-165.1,"Trend",0.981,5010.18,5013.18,836,"F-12","Alloy 617","Plate",314626
837,"CapPass",162.41,-165.2,"Trend",0.983,5016.18,5019.18,837,"F-12","Alloy 617","Plate",314626
