Repository: js-molina/fatigue-A617

File: data/950C/Strain rate 0.001/0.30% strain/HTM_A20_Cycles_A20.csv (part 3 of 9)
"Cycle Label","Data State","Elapsed Time Sec","Qual State","Strain","Stress Mpa","Count","Sample","Alloy","Material_Form","Heat"
"Cycle 19-20","CapPass",107.09,"Trend",-0.00096,-78.10,2029,"A-20","Alloy 617","Plate",314626
"Cycle 19-20","CapPass",107.09,"Trend",-0.00096,-78.11,2030,"A-20","Alloy 617","Plate",314626
"Cycle 19-20","CapPass",107.12,"Trend",-0.00094,-73.73,2031,"A-20","Alloy 617","Plate",314626
"Cycle 19-20","CapPass",107.15,"Trend",-0.00091,-70.13,2032,"A-20","Alloy 617","Plate",314626
"Cycle 19-20","CapPass",107.15,"Trend",-0.00089,-66.63,2033,"A-20","Alloy 617","Plate",314626
"Cycle 19-20","CapPass",107.18,"Trend",-0.00087,-64.04,2034,"A-20","Alloy 617","Plate",314626
"Cycle 19-20","CapPass",107.18,"Trend",-0.00086,-62.43,2035,"A-20","Alloy 617","Plate",314626
"Cycle 19-20","CapPass",107.21,"Trend",-0.00084,-59.14,2036,"A-20","Alloy 617","Plate",314626
"Cycle 19-20","CapPass",107.25,"Trend",-0.00081,-55.33,2037,"A-20","Alloy 617","Plate",314626
"Cycle 19-20","CapPass",107.28,"Trend",-0.00078,-52.18,2038,"A-20","Alloy 617","Plate",314626
"Cycle 19-20","CapPass",107.28,"Trend",-0.00078,-51.15,2039,"A-20","Alloy 617","Plate",314626
"Cycle 19-20","CapPass",107.31,"Trend",-0.00076,-47.93,2040,"A-20","Alloy 617","Plate",314626
"Cycle 19-20","CapPass",107.34,"Trend",-0.00073,-44.06,2041,"A-20","Alloy 617","Plate",314626
"Cycle 19-20","CapPass",107.37,"Trend",-0.00071,-40.28,2042,"A-20","Alloy 617","Plate",314626
"Cycle 19-20","CapPass",107.37,"Trend",-0.00069,-38.64,2043,"A-20","Alloy 617","Plate",314626
"Cycle 19-20","CapPass",107.40,"Trend",-0.00068,-37.06,2044,"A-20","Alloy 617","Plate",314626
"Cycle 19-20","CapPass",107.43,"Trend",-0.00066,-33.18,2045,"A-20","Alloy 617","Plate",314626
"Cycle 19-20","CapPass",107.46,"Trend",-0.00063,-30.08,2046,"A-20","Alloy 617","Plate",314626
"Cycle 19-20","CapPass",107.50,"Trend",-0.00061,-26.47,2047,"A-20","Alloy 617","Plate",314626
"Cycle 19-20","CapPass",107.50,"Trend",-0.00058,-22.56,2048,"A-20","Alloy 617","Plate",314626
"Cycle 19-20","CapPass",107.53,"Trend",-0.00055,-19.42,2049,"A-20","Alloy 617","Plate",314626
"Cycle 19-20","CapPass",107.56,"Trend",-0.00053,-16.14,2050,"A-20","Alloy 617","Plate",314626
"Cycle 19-20","CapPass",107.59,"Trend",-0.00052,-14.70,2051,"A-20","Alloy 617","Plate",314626
"Cycle 19-20","CapPass",107.59,"Trend",-0.00050,-12.38,2052,"A-20","Alloy 617","Plate",314626
"Cycle 19-20","CapPass",107.62,"Trend",-0.00048,-8.51,2053,"A-20","Alloy 617","Plate",314626
"Cycle 19-20","CapPass",107.65,"Trend",-0.00045,-5.63,2054,"A-20","Alloy 617","Plate",314626
"Cycle 19-20","CapPass",107.68,"Trend",-0.00043,-3.05,2055,"A-20","Alloy 617","Plate",314626
"Cycle 19-20","CapPass",107.68,"Trend",-0.00042,-2.87,2056,"A-20","Alloy 617","Plate",314626
"Cycle 19-20","CapPass",107.71,"Trend",-0.00040,0.96,2057,"A-20","Alloy 617","Plate",314626
"Cycle 19-20","CapPass",107.75,"Trend",-0.00038,4.35,2058,"A-20","Alloy 617","Plate",314626
"Cycle 19-20","CapPass",107.78,"Trend",-0.00035,8.52,2059,"A-20","Alloy 617","Plate",314626
"Cycle 19-20","CapPass",107.78,"Trend",-0.00035,8.95,2060,"A-20","Alloy 617","Plate",314626
"Cycle 19-20","CapPass",107.81,"Trend",-0.00033,11.55,2061,"A-20","Alloy 617","Plate",314626
"Cycle 19-20","CapPass",107.84,"Trend",-0.00030,14.58,2062,"A-20","Alloy 617","Plate",314626
"Cycle 19-20","CapPass",107.87,"Trend",-0.00027,17.92,2063,"A-20","Alloy 617","Plate",314626
"Cycle 19-20","CapPass",107.87,"Trend",-0.00026,20.60,2064,"A-20","Alloy 617","Plate",314626
"Cycle 19-20","CapPass",107.87,"Trend",-0.00025,21.12,2065,"A-20","Alloy 617","Plate",314626
"Cycle 19-20","CapPass",107.90,"Trend",-0.00022,24.27,2066,"A-20","Alloy 617","Plate",314626
"Cycle 19-20","CapPass",107.93,"Trend",-0.00020,27.80,2067,"A-20","Alloy 617","Plate",314626
"Cycle 19-20","CapPass",107.96,"Trend",-0.00017,30.49,2068,"A-20","Alloy 617","Plate",314626
"Cycle 19-20","CapPass",107.96,"Trend",-0.00017,31.12,2069,"A-20","Alloy 617","Plate",314626
"Cycle 19-20","CapPass",108.00,"Trend",-0.00015,33.57,2070,"A-20","Alloy 617","Plate",314626
"Cycle 19-20","CapPass",108.06,"Trend",-0.00012,35.89,2071,"A-20","Alloy 617","Plate",314626
"Cycle 19-20","CapPass",108.09,"Trend",-0.00010,37.97,2072,"A-20","Alloy 617","Plate",314626
"Cycle 19-20","CapPass",108.09,"Trend",-0.00010,38.08,2073,"A-20","Alloy 617","Plate",314626
"Cycle 19-20","CapPass",108.12,"Trend",-0.00007,40.71,2074,"A-20","Alloy 617","Plate",314626
"Cycle 19-20","CapPass",108.18,"Trend",-0.00005,42.94,2075,"A-20","Alloy 617","Plate",314626
"Cycle 19-20","CapPass",108.18,"Trend",-0.00005,43.39,2076,"A-20","Alloy 617","Plate",314626
"Cycle 19-20","CapPass",108.21,"Trend",-0.00002,46.38,2077,"A-20","Alloy 617","Plate",314626
"Cycle 19-20","CapPass",108.28,"Trend",0.00000,50.50,2078,"A-20","Alloy 617","Plate",314626
"Cycle 19-20","CapPass",108.28,"Trend",0.00001,51.43,2079,"A-20","Alloy 617","Plate",314626
"Cycle 19-20","CapPass",108.31,"Trend",0.00003,53.53,2080,"A-20","Alloy 617","Plate",314626
"Cycle 19-20","CapPass",108.31,"Trend",0.00006,56.12,2081,"A-20","Alloy 617","Plate",314626
"Cycle 19-20","CapPass",108.34,"Trend",0.00008,59.55,2082,"A-20","Alloy 617","Plate",314626
"Cycle 19-20","CapPass",108.37,"Trend",0.00010,62.39,2083,"A-20","Alloy 617","Plate",314626
"Cycle 19-20","CapPass",108.37,"Trend",0.00011,63.05,2084,"A-20","Alloy 617","Plate",314626
"Cycle 19-20","CapPass",108.40,"Trend",0.00013,65.98,2085,"A-20","Alloy 617","Plate",314626
"Cycle 19-20","CapPass",108.43,"Trend",0.00016,68.77,2086,"A-20","Alloy 617","Plate",314626
"Cycle 19-20","CapPass",108.43,"Trend",0.00018,71.43,2087,"A-20","Alloy 617","Plate",314626
"Cycle 19-20","CapPass",108.46,"Trend",0.00021,74.18,2088,"A-20","Alloy 617","Plate",314626
"Cycle 19-20","CapPass",108.46,"Trend",0.00021,74.73,2089,"A-20","Alloy 617","Plate",314626
"Cycle 19-20","CapPass",108.50,"Trend",0.00023,76.53,2090,"A-20","Alloy 617","Plate",314626
"Cycle 19-20","CapPass",108.53,"Trend",0.00026,79.74,2091,"A-20","Alloy 617","Plate",314626
"Cycle 19-20","CapPass",108.56,"Trend",0.00028,82.09,2092,"A-20","Alloy 617","Plate",314626
"Cycle 19-20","CapPass",108.59,"Trend",0.00031,85.11,2093,"A-20","Alloy 617","Plate",314626
"Cycle 19-20","CapPass",108.59,"Trend",0.00031,84.91,2094,"A-20","Alloy 617","Plate",314626
"Cycle 19-20","CapPass",108.59,"Trend",0.00033,87.01,2095,"A-20","Alloy 617","Plate",314626
"Cycle 19-20","CapPass",108.62,"Trend",0.00036,89.53,2096,"A-20","Alloy 617","Plate",314626
"Cycle 19-20","CapPass",108.65,"Trend",0.00039,91.08,2097,"A-20","Alloy 617","Plate",314626
"Cycle 19-20","CapPass",108.68,"Trend",0.00040,93.39,2098,"A-20","Alloy 617","Plate",314626
"Cycle 19-20","CapPass",108.68,"Trend",0.00041,94.37,2099,"A-20","Alloy 617","Plate",314626
"Cycle 19-20","CapPass",108.71,"Trend",0.00044,97.22,2100,"A-20","Alloy 617","Plate",314626
"Cycle 19-20","CapPass",108.75,"Trend",0.00046,98.66,2101,"A-20","Alloy 617","Plate",314626
"Cycle 19-20","CapPass",108.78,"Trend",0.00048,101.00,2102,"A-20","Alloy 617","Plate",314626
"Cycle 19-20","CapPass",108.78,"Trend",0.00049,101.53,2103,"A-20","Alloy 617","Plate",314626
"Cycle 19-20","CapPass",108.81,"Trend",0.00051,103.65,2104,"A-20","Alloy 617","Plate",314626
"Cycle 19-20","CapPass",108.84,"Trend",0.00054,106.13,2105,"A-20","Alloy 617","Plate",314626
"Cycle 19-20","CapPass",108.87,"Trend",0.00056,108.52,2106,"A-20","Alloy 617","Plate",314626
"Cycle 19-20","CapPass",108.87,"Trend",0.00057,108.94,2107,"A-20","Alloy 617","Plate",314626
"Cycle 19-20","CapPass",108.90,"Trend",0.00059,111.00,2108,"A-20","Alloy 617","Plate",314626
"Cycle 19-20","CapPass",108.93,"Trend",0.00061,113.33,2109,"A-20","Alloy 617","Plate",314626
"Cycle 19-20","CapPass",108.96,"Trend",0.00064,116.12,2110,"A-20","Alloy 617","Plate",314626
"Cycle 19-20","CapPass",108.96,"Trend",0.00065,118.25,2111,"A-20","Alloy 617","Plate",314626
"Cycle 19-20","CapPass",109.00,"Trend",0.00067,119.33,2112,"A-20","Alloy 617","Plate",314626
"Cycle 19-20","CapPass",109.00,"Trend",0.00069,122.08,2113,"A-20","Alloy 617","Plate",314626
"Cycle 19-20","CapPass",109.03,"Trend",0.00072,124.98,2114,"A-20","Alloy 617","Plate",314626
"Cycle 19-20","CapPass",109.06,"Trend",0.00074,128.11,2115,"A-20","Alloy 617","Plate",314626
"Cycle 19-20","CapPass",109.06,"Trend",0.00077,130.69,2116,"A-20","Alloy 617","Plate",314626
"Cycle 19-20","CapPass",109.06,"Trend",0.00078,131.51,2117,"A-20","Alloy 617","Plate",314626
"Cycle 19-20","CapPass",109.09,"Trend",0.00080,133.12,2118,"A-20","Alloy 617","Plate",314626
"Cycle 19-20","CapPass",109.09,"Trend",0.00082,135.77,2119,"A-20","Alloy 617","Plate",314626
"Cycle 19-20","CapPass",109.12,"Trend",0.00085,138.99,2120,"A-20","Alloy 617","Plate",314626
"Cycle 19-20","CapPass",109.15,"Trend",0.00087,141.35,2121,"A-20","Alloy 617","Plate",314626
"Cycle 19-20","CapPass",109.15,"Trend",0.00090,143.72,2122,"A-20","Alloy 617","Plate",314626
"Cycle 19-20","CapPass",109.18,"Trend",0.00092,145.62,2123,"A-20","Alloy 617","Plate",314626
"Cycle 19-20","CapPass",109.18,"Trend",0.00092,145.96,2124,"A-20","Alloy 617","Plate",314626
"Cycle 19-20","CapPass",109.18,"Trend",0.00095,148.55,2125,"A-20","Alloy 617","Plate",314626
"Cycle 19-20","CapPass",109.21,"Trend",0.00098,150.69,2126,"A-20","Alloy 617","Plate",314626
"Cycle 19-20","CapPass",109.21,"Trend",0.00100,152.81,2127,"A-20","Alloy 617","Plate",314626
"Cycle 19-20","CapPass",109.25,"Trend",0.00103,154.81,2128,"A-20","Alloy 617","Plate",314626
"Cycle 19-20","CapPass",109.25,"Trend",0.00105,157.01,2129,"A-20","Alloy 617","Plate",314626
"Cycle 19-20","CapPass",109.28,"Trend",0.00107,158.10,2130,"A-20","Alloy 617","Plate",314626
"Cycle 19-20","CapPass",109.28,"Trend",0.00108,158.92,2131,"A-20","Alloy 617","Plate",314626
"Cycle 19-20","CapPass",109.31,"Trend",0.00110,160.39,2132,"A-20","Alloy 617","Plate",314626
"Cycle 19-20","CapPass",109.31,"Trend",0.00113,162.27,2133,"A-20","Alloy 617","Plate",314626
"Cycle 19-20","CapPass",109.34,"Trend",0.00115,164.46,2134,"A-20","Alloy 617","Plate",314626
"Cycle 19-20","CapPass",109.34,"Trend",0.00118,166.25,2135,"A-20","Alloy 617","Plate",314626
"Cycle 49-50","CapPass",283.75,"Trend",0.00138,168.91,2709,"A-20","Alloy 617","Plate",314626
"Cycle 49-50","CapPass",283.78,"Trend",0.00140,169.54,2710,"A-20","Alloy 617","Plate",314626
"Cycle 49-50","CapPass",283.78,"Trend",0.00142,169.44,2711,"A-20","Alloy 617","Plate",314626
"Cycle 49-50","CapPass",283.81,"Trend",0.00143,169.34,2712,"A-20","Alloy 617","Plate",314626
"Cycle 49-50","CapPass",283.81,"Trend",0.00146,168.75,2713,"A-20","Alloy 617","Plate",314626
"Cycle 49-50","CapPass",283.87,"Trend",0.00148,164.87,2714,"A-20","Alloy 617","Plate",314626
"Cycle 49-50","CapPass",283.90,"Trend",0.00148,162.64,2715,"A-20","Alloy 617","Plate",314626
"Cycle 49-50","CapPass",283.96,"Trend",0.00146,149.68,2716,"A-20","Alloy 617","Plate",314626
"Cycle 49-50","CapPass",284.00,"Trend",0.00143,142.89,2717,"A-20","Alloy 617","Plate",314626
"Cycle 49-50","CapPass",284.00,"Trend",0.00143,142.21,2718,"A-20","Alloy 617","Plate",314626
"Cycle 49-50","CapPass",284.00,"Trend",0.00140,138.56,2719,"A-20","Alloy 617","Plate",314626
"Cycle 49-50","CapPass",284.03,"Trend",0.00138,133.75,2720,"A-20","Alloy 617","Plate",314626
"Cycle 49-50","CapPass",284.06,"Trend",0.00135,127.89,2721,"A-20","Alloy 617","Plate",314626
"Cycle 49-50","CapPass",284.06,"Trend",0.00133,123.39,2722,"A-20","Alloy 617","Plate",314626
"Cycle 49-50","CapPass",284.09,"Trend",0.00130,119.84,2723,"A-20","Alloy 617","Plate",314626
"Cycle 49-50","CapPass",284.09,"Trend",0.00129,118.78,2724,"A-20","Alloy 617","Plate",314626
"Cycle 49-50","CapPass",284.09,"Trend",0.00128,115.90,2725,"A-20","Alloy 617","Plate",314626
"Cycle 49-50","CapPass",284.12,"Trend",0.00125,112.10,2726,"A-20","Alloy 617","Plate",314626
"Cycle 49-50","CapPass",284.12,"Trend",0.00123,108.38,2727,"A-20","Alloy 617","Plate",314626
"Cycle 49-50","CapPass",284.15,"Trend",0.00120,103.54,2728,"A-20","Alloy 617","Plate",314626
"Cycle 49-50","CapPass",284.18,"Trend",0.00117,100.68,2729,"A-20","Alloy 617","Plate",314626
"Cycle 49-50","CapPass",284.18,"Trend",0.00116,99.29,2730,"A-20","Alloy 617","Plate",314626
"Cycle 49-50","CapPass",284.18,"Trend",0.00115,97.66,2731,"A-20","Alloy 617","Plate",314626
"Cycle 49-50","CapPass",284.21,"Trend",0.00112,93.73,2732,"A-20","Alloy 617","Plate",314626
"Cycle 49-50","CapPass",284.25,"Trend",0.00110,89.99,2733,"A-20","Alloy 617","Plate",314626
"Cycle 49-50","CapPass",284.28,"Trend",0.00107,86.57,2734,"A-20","Alloy 617","Plate",314626
"Cycle 49-50","CapPass",284.28,"Trend",0.00106,84.17,2735,"A-20","Alloy 617","Plate",314626
"Cycle 49-50","CapPass",284.31,"Trend",0.00105,82.32,2736,"A-20","Alloy 617","Plate",314626
"Cycle 49-50","CapPass",284.31,"Trend",0.00102,79.70,2737,"A-20","Alloy 617","Plate",314626
"Cycle 49-50","CapPass",284.34,"Trend",0.00100,75.85,2738,"A-20","Alloy 617","Plate",314626
"Cycle 49-50","CapPass",284.37,"Trend",0.00097,71.59,2739,"A-20","Alloy 617","Plate",314626
"Cycle 49-50","CapPass",284.37,"Trend",0.00097,71.14,2740,"A-20","Alloy 617","Plate",314626
"Cycle 49-50","CapPass",284.40,"Trend",0.00095,68.25,2741,"A-20","Alloy 617","Plate",314626
"Cycle 49-50","CapPass",284.43,"Trend",0.00092,65.10,2742,"A-20","Alloy 617","Plate",314626
"Cycle 49-50","CapPass",284.46,"Trend",0.00090,61.25,2743,"A-20","Alloy 617","Plate",314626
"Cycle 49-50","CapPass",284.50,"Trend",0.00088,58.66,2744,"A-20","Alloy 617","Plate",314626
"Cycle 49-50","CapPass",284.50,"Trend",0.00087,57.67,2745,"A-20","Alloy 617","Plate",314626
"Cycle 49-50","CapPass",284.53,"Trend",0.00084,54.18,2746,"A-20","Alloy 617","Plate",314626
"Cycle 49-50","CapPass",284.56,"Trend",0.00082,50.91,2747,"A-20","Alloy 617","Plate",314626
"Cycle 49-50","CapPass",284.59,"Trend",0.00079,46.90,2748,"A-20","Alloy 617","Plate",314626
"Cycle 49-50","CapPass",284.59,"Trend",0.00079,46.37,2749,"A-20","Alloy 617","Plate",314626
"Cycle 49-50","CapPass",284.62,"Trend",0.00077,43.90,2750,"A-20","Alloy 617","Plate",314626
"Cycle 49-50","CapPass",284.62,"Trend",0.00074,40.58,2751,"A-20","Alloy 617","Plate",314626
"Cycle 49-50","CapPass",284.65,"Trend",0.00072,36.97,2752,"A-20","Alloy 617","Plate",314626
"Cycle 49-50","CapPass",284.68,"Trend",0.00070,34.13,2753,"A-20","Alloy 617","Plate",314626
"Cycle 49-50","CapPass",284.68,"Trend",0.00069,33.77,2754,"A-20","Alloy 617","Plate",314626
"Cycle 49-50","CapPass",284.71,"Trend",0.00067,30.17,2755,"A-20","Alloy 617","Plate",314626
"Cycle 49-50","CapPass",284.75,"Trend",0.00064,27.08,2756,"A-20","Alloy 617","Plate",314626
"Cycle 49-50","CapPass",284.78,"Trend",0.00062,23.40,2757,"A-20","Alloy 617","Plate",314626
"Cycle 49-50","CapPass",284.78,"Trend",0.00061,22.33,2758,"A-20","Alloy 617","Plate",314626
"Cycle 49-50","CapPass",284.81,"Trend",0.00059,19.39,2759,"A-20","Alloy 617","Plate",314626
"Cycle 49-50","CapPass",284.84,"Trend",0.00056,16.52,2760,"A-20","Alloy 617","Plate",314626
"Cycle 49-50","CapPass",284.87,"Trend",0.00054,13.03,2761,"A-20","Alloy 617","Plate",314626
"Cycle 49-50","CapPass",284.87,"Trend",0.00052,10.51,2762,"A-20","Alloy 617","Plate",314626
"Cycle 49-50","CapPass",284.90,"Trend",0.00051,9.92,2763,"A-20","Alloy 617","Plate",314626
"Cycle 49-50","CapPass",284.90,"Trend",0.00049,6.85,2764,"A-20","Alloy 617","Plate",314626
"Cycle 49-50","CapPass",284.93,"Trend",0.00046,2.99,2765,"A-20","Alloy 617","Plate",314626
"Cycle 49-50","CapPass",284.96,"Trend",0.00044,-0.38,2766,"A-20","Alloy 617","Plate",314626
"Cycle 49-50","CapPass",285.00,"Trend",0.00043,-1.09,2767,"A-20","Alloy 617","Plate",314626
"Cycle 49-50","CapPass",285.00,"Trend",0.00041,-3.74,2768,"A-20","Alloy 617","Plate",314626
"Cycle 49-50","CapPass",285.03,"Trend",0.00039,-6.79,2769,"A-20","Alloy 617","Plate",314626
"Cycle 49-50","CapPass",285.06,"Trend",0.00036,-9.61,2770,"A-20","Alloy 617","Plate",314626
"Cycle 49-50","CapPass",285.09,"Trend",0.00034,-12.30,2771,"A-20","Alloy 617","Plate",314626
"Cycle 49-50","CapPass",285.09,"Trend",0.00033,-12.46,2772,"A-20","Alloy 617","Plate",314626
"Cycle 49-50","CapPass",285.15,"Trend",0.00031,-16.76,2773,"A-20","Alloy 617","Plate",314626
"Cycle 49-50","CapPass",285.18,"Trend",0.00028,-18.29,2774,"A-20","Alloy 617","Plate",314626
"Cycle 49-50","CapPass",285.18,"Trend",0.00028,-19.19,2775,"A-20","Alloy 617","Plate",314626
"Cycle 49-50","CapPass",285.21,"Trend",0.00026,-21.45,2776,"A-20","Alloy 617","Plate",314626
"Cycle 49-50","CapPass",285.28,"Trend",0.00023,-23.63,2777,"A-20","Alloy 617","Plate",314626
"Cycle 49-50","CapPass",285.28,"Trend",0.00023,-24.54,2778,"A-20","Alloy 617","Plate",314626
"Cycle 49-50","CapPass",285.31,"Trend",0.00021,-27.51,2779,"A-20","Alloy 617","Plate",314626
"Cycle 49-50","CapPass",285.34,"Trend",0.00018,-31.66,2780,"A-20","Alloy 617","Plate",314626
"Cycle 49-50","CapPass",285.37,"Trend",0.00016,-34.99,2781,"A-20","Alloy 617","Plate",314626
"Cycle 49-50","CapPass",285.37,"Trend",0.00014,-36.63,2782,"A-20","Alloy 617","Plate",314626
"Cycle 49-50","CapPass",285.40,"Trend",0.00013,-38.07,2783,"A-20","Alloy 617","Plate",314626
"Cycle 49-50","CapPass",285.40,"Trend",0.00011,-41.08,2784,"A-20","Alloy 617","Plate",314626
"Cycle 49-50","CapPass",285.43,"Trend",0.00008,-45.29,2785,"A-20","Alloy 617","Plate",314626
"Cycle 49-50","CapPass",285.46,"Trend",0.00005,-47.92,2786,"A-20","Alloy 617","Plate",314626
"Cycle 49-50","CapPass",285.46,"Trend",0.00003,-50.53,2787,"A-20","Alloy 617","Plate",314626
"Cycle 49-50","CapPass",285.50,"Trend",0.00003,-51.15,2788,"A-20","Alloy 617","Plate",314626
"Cycle 49-50","CapPass",285.50,"Trend",0.00000,-53.45,2789,"A-20","Alloy 617","Plate",314626
"Cycle 49-50","CapPass",285.53,"Trend",-0.00002,-55.92,2790,"A-20","Alloy 617","Plate",314626
"Cycle 49-50","CapPass",285.56,"Trend",-0.00005,-58.90,2791,"A-20","Alloy 617","Plate",314626
"Cycle 49-50","CapPass",285.59,"Trend",-0.00007,-61.21,2792,"A-20","Alloy 617","Plate",314626
"Cycle 49-50","CapPass",285.59,"Trend",-0.00008,-61.43,2793,"A-20","Alloy 617","Plate",314626
"Cycle 49-50","CapPass",285.62,"Trend",-0.00010,-63.75,2794,"A-20","Alloy 617","Plate",314626
"Cycle 49-50","CapPass",285.62,"Trend",-0.00012,-65.87,2795,"A-20","Alloy 617","Plate",314626
"Cycle 49-50","CapPass",285.68,"Trend",-0.00015,-68.59,2796,"A-20","Alloy 617","Plate",314626
"Cycle 49-50","CapPass",285.68,"Trend",-0.00016,-69.37,2797,"A-20","Alloy 617","Plate",314626
"Cycle 49-50","CapPass",285.71,"Trend",-0.00017,-71.37,2798,"A-20","Alloy 617","Plate",314626
"Cycle 49-50","CapPass",285.75,"Trend",-0.00020,-73.91,2799,"A-20","Alloy 617","Plate",314626
"Cycle 49-50","CapPass",285.78,"Trend",-0.00022,-76.35,2800,"A-20","Alloy 617","Plate",314626
"Cycle 49-50","CapPass",285.78,"Trend",-0.00024,-77.61,2801,"A-20","Alloy 617","Plate",314626
"Cycle 49-50","CapPass",285.81,"Trend",-0.00025,-79.36,2802,"A-20","Alloy 617","Plate",314626
"Cycle 49-50","CapPass",285.84,"Trend",-0.00028,-81.99,2803,"A-20","Alloy 617","Plate",314626
"Cycle 49-50","CapPass",285.87,"Trend",-0.00030,-84.85,2804,"A-20","Alloy 617","Plate",314626
"Cycle 49-50","CapPass",285.87,"Trend",-0.00032,-86.91,2805,"A-20","Alloy 617","Plate",314626
"Cycle 49-50","CapPass",285.90,"Trend",-0.00033,-87.86,2806,"A-20","Alloy 617","Plate",314626
"Cycle 49-50","CapPass",285.93,"Trend",-0.00035,-90.86,2807,"A-20","Alloy 617","Plate",314626
"Cycle 49-50","CapPass",285.93,"Trend",-0.00038,-94.24,2808,"A-20","Alloy 617","Plate",314626
"Cycle 49-50","CapPass",285.96,"Trend",-0.00040,-97.48,2809,"A-20","Alloy 617","Plate",314626
"Cycle 49-50","CapPass",286.00,"Trend",-0.00042,-99.97,2810,"A-20","Alloy 617","Plate",314626
"Cycle 49-50","CapPass",286.00,"Trend",-0.00043,-100.8,2811,"A-20","Alloy 617","Plate",314626
"Cycle 49-50","CapPass",286.00,"Trend",-0.00046,-104.1,2812,"A-20","Alloy 617","Plate",314626
"Cycle 49-50","CapPass",286.03,"Trend",-0.00048,-106.9,2813,"A-20","Alloy 617","Plate",314626
"Cycle 49-50","CapPass",286.03,"Trend",-0.00051,-109.9,2814,"A-20","Alloy 617","Plate",314626
"Cycle 49-50","CapPass",286.06,"Trend",-0.00053,-112.9,2815,"A-20","Alloy 617","Plate",314626
"Cycle 49-50","CapPass",286.06,"Trend",-0.00056,-115.6,2816,"A-20","Alloy 617","Plate",314626
"Cycle 49-50","CapPass",286.09,"Trend",-0.00057,-116.8,2817,"A-20","Alloy 617","Plate",314626
"Cycle 49-50","CapPass",286.09,"Trend",-0.00058,-118.3,2818,"A-20","Alloy 617","Plate",314626
"Cycle 49-50","CapPass",286.12,"Trend",-0.00061,-121.1,2819,"A-20","Alloy 617","Plate",314626
"Cycle 49-50","CapPass",286.12,"Trend",-0.00064,-123.8,2820,"A-20","Alloy 617","Plate",314626
"Cycle 49-50","CapPass",286.15,"Trend",-0.00066,-125.8,2821,"A-20","Alloy 617","Plate",314626
"Cycle 49-50","CapPass",286.15,"Trend",-0.00069,-128.7,2822,"A-20","Alloy 617","Plate",314626
"Cycle 49-50","CapPass",286.18,"Trend",-0.00071,-130.7,2823,"A-20","Alloy 617","Plate",314626
"Cycle 49-50","CapPass",286.18,"Trend",-0.00073,-132.0,2824,"A-20","Alloy 617","Plate",314626
"Cycle 49-50","CapPass",286.18,"Trend",-0.00074,-133.2,2825,"A-20","Alloy 617","Plate",314626
"Cycle 49-50","CapPass",286.21,"Trend",-0.00077,-135.7,2826,"A-20","Alloy 617","Plate",314626
"Cycle 49-50","CapPass",286.21,"Trend",-0.00079,-137.5,2827,"A-20","Alloy 617","Plate",314626
"Cycle 49-50","CapPass",286.25,"Trend",-0.00082,-139.6,2828,"A-20","Alloy 617","Plate",314626
"Cycle 49-50","CapPass",286.25,"Trend",-0.00084,-141.7,2829,"A-20","Alloy 617","Plate",314626
"Cycle 49-50","CapPass",286.28,"Trend",-0.00087,-143.3,2830,"A-20","Alloy 617","Plate",314626
"Cycle 49-50","CapPass",286.28,"Trend",-0.00087,-143.6,2831,"A-20","Alloy 617","Plate",314626
"Cycle 49-50","CapPass",286.31,"Trend",-0.00089,-145.5,2832,"A-20","Alloy 617","Plate",314626
"Cycle 49-50","CapPass",286.31,"Trend",-0.00092,-147.0,2833,"A-20","Alloy 617","Plate",314626
"Cycle 49-50","CapPass",286.34,"Trend",-0.00095,-148.4,2834,"A-20","Alloy 617","Plate",314626
"Cycle 49-50","CapPass",286.37,"Trend",-0.00097,-150.2,2835,"A-20","Alloy 617","Plate",314626
"Cycle 49-50","CapPass",286.37,"Trend",-0.00099,-151.3,2836,"A-20","Alloy 617","Plate",314626
"Cycle 49-50","CapPass",286.37,"Trend",-0.00100,-151.6,2837,"A-20","Alloy 617","Plate",314626
"Cycle 49-50","CapPass",286.40,"Trend",-0.00102,-153.0,2838,"A-20","Alloy 617","Plate",314626
"Cycle 49-50","CapPass",286.43,"Trend",-0.00105,-154.6,2839,"A-20","Alloy 617","Plate",314626
"Cycle 49-50","CapPass",286.46,"Trend",-0.00107,-155.5,2840,"A-20","Alloy 617","Plate",314626
"Cycle 49-50","CapPass",286.46,"Trend",-0.00110,-156.7,2841,"A-20","Alloy 617","Plate",314626
"Cycle 49-50","CapPass",286.50,"Trend",-0.00110,-157.1,2842,"A-20","Alloy 617","Plate",314626
"Cycle 49-50","CapPass",286.50,"Trend",-0.00112,-158.4,2843,"A-20","Alloy 617","Plate",314626
"Cycle 49-50","CapPass",286.53,"Trend",-0.00115,-159.6,2844,"A-20","Alloy 617","Plate",314626
"Cycle 49-50","CapPass",286.56,"Trend",-0.00117,-160.9,2845,"A-20","Alloy 617","Plate",314626
"Cycle 49-50","CapPass",286.59,"Trend",-0.00120,-161.8,2846,"A-20","Alloy 617","Plate",314626
"Cycle 49-50","CapPass",286.59,"Trend",-0.00120,-161.9,2847,"A-20","Alloy 617","Plate",314626
"Cycle 49-50","CapPass",286.62,"Trend",-0.00123,-162.9,2848,"A-20","Alloy 617","Plate",314626
"Cycle 49-50","CapPass",286.62,"Trend",-0.00125,-164.3,2849,"A-20","Alloy 617","Plate",314626
"Cycle 49-50","CapPass",286.65,"Trend",-0.00128,-165.4,2850,"A-20","Alloy 617","Plate",314626
"Cycle 49-50","CapPass",286.68,"Trend",-0.00130,-166.2,2851,"A-20","Alloy 617","Plate",314626
"Cycle 49-50","CapPass",286.68,"Trend",-0.00130,-166.5,2852,"A-20","Alloy 617","Plate",314626
"Cycle 49-50","CapPass",286.71,"Trend",-0.00133,-167.6,2853,"A-20","Alloy 617","Plate",314626
"Cycle 49-50","CapPass",286.75,"Trend",-0.00135,-168.6,2854,"A-20","Alloy 617","Plate",314626
"Cycle 49-50","CapPass",286.75,"Trend",-0.00138,-169.4,2855,"A-20","Alloy 617","Plate",314626
"Cycle 49-50","CapPass",286.78,"Trend",-0.00140,-170.3,2856,"A-20","Alloy 617","Plate",314626
"Cycle 49-50","CapPass",286.78,"Trend",-0.00140,-170.3,2857,"A-20","Alloy 617","Plate",314626
"Cycle 49-50","CapPass",286.81,"Trend",-0.00143,-170.6,2858,"A-20","Alloy 617","Plate",314626
"Cycle 49-50","CapPass",286.84,"Trend",-0.00146,-170.1,2859,"A-20","Alloy 617","Plate",314626
"Cycle 49-50","CapPass",286.87,"Trend",-0.00148,-168.1,2860,"A-20","Alloy 617","Plate",314626
"Cycle 49-50","CapPass",286.87,"Trend",-0.00148,-166.6,2861,"A-20","Alloy 617","Plate",314626
"Cycle 49-50","CapPass",286.96,"Trend",-0.00146,-148.7,2862,"A-20","Alloy 617","Plate",314626
"Cycle 49-50","CapPass",286.96,"Trend",-0.00145,-147.5,2863,"A-20","Alloy 617","Plate",314626
"Cycle 49-50","CapPass",287.00,"Trend",-0.00143,-142.4,2864,"A-20","Alloy 617","Plate",314626
"Cycle 49-50","CapPass",287.03,"Trend",-0.00140,-137.3,2865,"A-20","Alloy 617","Plate",314626
"Cycle 49-50","CapPass",287.03,"Trend",-0.00138,-132.5,2866,"A-20","Alloy 617","Plate",314626
"Cycle 49-50","CapPass",287.06,"Trend",-0.00135,-127.3,2867,"A-20","Alloy 617","Plate",314626
"Cycle 49-50","CapPass",287.09,"Trend",-0.00133,-122.7,2868,"A-20","Alloy 617","Plate",314626
"Cycle 49-50","CapPass",287.09,"Trend",-0.00133,-122.4,2869,"A-20","Alloy 617","Plate",314626
"Cycle 49-50","CapPass",287.09,"Trend",-0.00130,-118.0,2870,"A-20","Alloy 617","Plate",314626
"Cycle 49-50","CapPass",287.12,"Trend",-0.00128,-114.3,2871,"A-20","Alloy 617","Plate",314626
"Cycle 49-50","CapPass",287.12,"Trend",-0.00125,-110.4,2872,"A-20","Alloy 617","Plate",314626
"Cycle 49-50","CapPass",287.15,"Trend",-0.00122,-106.4,2873,"A-20","Alloy 617","Plate",314626
"Cycle 49-50","CapPass",287.18,"Trend",-0.00120,-102.2,2874,"A-20","Alloy 617","Plate",314626
"Cycle 49-50","CapPass",287.18,"Trend",-0.00119,-100.8,2875,"A-20","Alloy 617","Plate",314626
"Cycle 49-50","CapPass",287.18,"Trend",-0.00117,-98.12,2876,"A-20","Alloy 617","Plate",314626
"Cycle 49-50","CapPass",287.21,"Trend",-0.00115,-93.80,2877,"A-20","Alloy 617","Plate",314626
"Cycle 49-50","CapPass",287.25,"Trend",-0.00112,-89.90,2878,"A-20","Alloy 617","Plate",314626
"Cycle 49-50","CapPass",287.25,"Trend",-0.00110,-86.81,2879,"A-20","Alloy 617","Plate",314626
"Cycle 49-50","CapPass",287.28,"Trend",-0.00107,-83.68,2880,"A-20","Alloy 617","Plate",314626
"Cycle 49-50","CapPass",287.28,"Trend",-0.00107,-82.75,2881,"A-20","Alloy 617","Plate",314626
"Cycle 49-50","CapPass",287.31,"Trend",-0.00104,-79.26,2882,"A-20","Alloy 617","Plate",314626
"Cycle 49-50","CapPass",287.34,"Trend",-0.00102,-75.48,2883,"A-20","Alloy 617","Plate",314626
"Cycle 49-50","CapPass",287.37,"Trend",-0.00099,-71.75,2884,"A-20","Alloy 617","Plate",314626
"Cycle 49-50","CapPass",287.37,"Trend",-0.00098,-69.74,2885,"A-20","Alloy 617","Plate",314626
"Cycle 49-50","CapPass",287.40,"Trend",-0.00097,-67.88,2886,"A-20","Alloy 617","Plate",314626
"Cycle 49-50","CapPass",287.43,"Trend",-0.00094,-64.10,2887,"A-20","Alloy 617","Plate",314626
"Cycle 49-50","CapPass",287.43,"Trend",-0.00092,-60.22,2888,"A-20","Alloy 617","Plate",314626
"Cycle 49-50","CapPass",287.46,"Trend",-0.00089,-56.55,2889,"A-20","Alloy 617","Plate",314626
"Cycle 49-50","CapPass",287.46,"Trend",-0.00089,-56.58,2890,"A-20","Alloy 617","Plate",314626
"Cycle 49-50","CapPass",287.50,"Trend",-0.00087,-52.57,2891,"A-20","Alloy 617","Plate",314626
"Cycle 49-50","CapPass",287.53,"Trend",-0.00084,-49.02,2892,"A-20","Alloy 617","Plate",314626
"Cycle 49-50","CapPass",287.56,"Trend",-0.00082,-44.89,2893,"A-20","Alloy 617","Plate",314626
"Cycle 49-50","CapPass",287.56,"Trend",-0.00081,-43.45,2894,"A-20","Alloy 617","Plate",314626
"Cycle 49-50","CapPass",287.59,"Trend",-0.00079,-41.50,2895,"A-20","Alloy 617","Plate",314626
"Cycle 49-50","CapPass",287.62,"Trend",-0.00076,-37.30,2896,"A-20","Alloy 617","Plate",314626
"Cycle 49-50","CapPass",287.65,"Trend",-0.00074,-34.12,2897,"A-20","Alloy 617","Plate",314626
"Cycle 49-50","CapPass",287.68,"Trend",-0.00071,-30.94,2898,"A-20","Alloy 617","Plate",314626
"Cycle 49-50","CapPass",287.68,"Trend",-0.00071,-30.63,2899,"A-20","Alloy 617","Plate",314626
"Cycle 49-50","CapPass",287.71,"Trend",-0.00069,-27.04,2900,"A-20","Alloy 617","Plate",314626
"Cycle 49-50","CapPass",287.75,"Trend",-0.00066,-23.22,2901,"A-20","Alloy 617","Plate",314626
"Cycle 49-50","CapPass",287.75,"Trend",-0.00064,-20.40,2902,"A-20","Alloy 617","Plate",314626
"Cycle 49-50","CapPass",287.78,"Trend",-0.00062,-17.99,2903,"A-20","Alloy 617","Plate",314626
"Cycle 49-50","CapPass",287.78,"Trend",-0.00061,-16.97,2904,"A-20","Alloy 617","Plate",314626
"Cycle 49-50","CapPass",287.81,"Trend",-0.00059,-14.03,2905,"A-20","Alloy 617","Plate",314626
"Cycle 49-50","CapPass",287.84,"Trend",-0.00056,-11.62,2906,"A-20","Alloy 617","Plate",314626
"Cycle 49-50","CapPass",287.87,"Trend",-0.00054,-6.92,2907,"A-20","Alloy 617","Plate",314626
"Cycle 49-50","CapPass",287.87,"Trend",-0.00053,-6.14,2908,"A-20","Alloy 617","Plate",314626
"Cycle 49-50","CapPass",287.90,"Trend",-0.00051,-3.16,2909,"A-20","Alloy 617","Plate",314626
"Cycle 49-50","CapPass",287.93,"Trend",-0.00049,0.29,2910,"A-20","Alloy 617","Plate",314626
"Cycle 49-50","CapPass",287.96,"Trend",-0.00046,3.31,2911,"A-20","Alloy 617","Plate",314626
"Cycle 49-50","CapPass",287.96,"Trend",-0.00044,5.58,2912,"A-20","Alloy 617","Plate",314626
"Cycle 49-50","CapPass",288.00,"Trend",-0.00043,6.60,2913,"A-20","Alloy 617","Plate",314626
"Cycle 49-50","CapPass",288.00,"Trend",-0.00041,9.92,2914,"A-20","Alloy 617","Plate",314626
"Cycle 49-50","CapPass",288.03,"Trend",-0.00038,13.28,2915,"A-20","Alloy 617","Plate",314626
"Cycle 49-50","CapPass",288.06,"Trend",-0.00036,16.33,2916,"A-20","Alloy 617","Plate",314626
"Cycle 49-50","CapPass",288.06,"Trend",-0.00035,17.57,2917,"A-20","Alloy 617","Plate",314626
"Cycle 49-50","CapPass",288.09,"Trend",-0.00033,19.76,2918,"A-20","Alloy 617","Plate",314626
"Cycle 49-50","CapPass",288.12,"Trend",-0.00031,22.99,2919,"A-20","Alloy 617","Plate",314626
"Cycle 49-50","CapPass",288.15,"Trend",-0.00028,25.99,2920,"A-20","Alloy 617","Plate",314626
"Cycle 49-50","CapPass",288.18,"Trend",-0.00026,28.72,2921,"A-20","Alloy 617","Plate",314626
"Cycle 49-50","CapPass",288.18,"Trend",-0.00025,29.19,2922,"A-20","Alloy 617","Plate",314626
"Cycle 49-50","CapPass",288.18,"Trend",-0.00023,31.55,2923,"A-20","Alloy 617","Plate",314626
"Cycle 49-50","CapPass",288.21,"Trend",-0.00021,33.94,2924,"A-20","Alloy 617","Plate",314626
"Cycle 49-50","CapPass",288.25,"Trend",-0.00018,36.31,2925,"A-20","Alloy 617","Plate",314626
"Cycle 49-50","CapPass",288.28,"Trend",-0.00017,37.15,2926,"A-20","Alloy 617","Plate",314626
"Cycle 49-50","CapPass",288.31,"Trend",-0.00015,39.06,2927,"A-20","Alloy 617","Plate",314626
"Cycle 49-50","CapPass",288.34,"Trend",-0.00013,41.11,2928,"A-20","Alloy 617","Plate",314626
"Cycle 49-50","CapPass",288.37,"Trend",-0.00012,42.56,2929,"A-20","Alloy 617","Plate",314626
"Cycle 49-50","CapPass",288.40,"Trend",-0.00010,43.76,2930,"A-20","Alloy 617","Plate",314626
"Cycle 49-50","CapPass",288.43,"Trend",-0.00008,46.90,2931,"A-20","Alloy 617","Plate",314626
"Cycle 49-50","CapPass",288.46,"Trend",-0.00006,50.60,2932,"A-20","Alloy 617","Plate",314626
"Cycle 49-50","CapPass",288.46,"Trend",-0.00005,50.94,2933,"A-20","Alloy 617","Plate",314626
"Cycle 49-50","CapPass",288.50,"Trend",-0.00003,54.09,2934,"A-20","Alloy 617","Plate",314626
"Cycle 49-50","CapPass",288.53,"Trend",-0.00000,57.16,2935,"A-20","Alloy 617","Plate",314626
"Cycle 49-50","CapPass",288.56,"Trend",0.00002,59.77,2936,"A-20","Alloy 617","Plate",314626
"Cycle 49-50","CapPass",288.56,"Trend",0.00005,63.07,2937,"A-20","Alloy 617","Plate",314626
"Cycle 49-50","CapPass",288.59,"Trend",0.00007,65.79,2938,"A-20","Alloy 617","Plate",314626
"Cycle 49-50","CapPass",288.62,"Trend",0.00010,68.55,2939,"A-20","Alloy 617","Plate",314626
"Cycle 49-50","CapPass",288.62,"Trend",0.00013,71.34,2940,"A-20","Alloy 617","Plate",314626
"Cycle 49-50","CapPass",288.65,"Trend",0.00015,73.86,2941,"A-20","Alloy 617","Plate",314626
"Cycle 49-50","CapPass",288.68,"Trend",0.00017,75.51,2942,"A-20","Alloy 617","Plate",314626
"Cycle 49-50","CapPass",288.68,"Trend",0.00018,76.80,2943,"A-20","Alloy 617","Plate",314626
"Cycle 49-50","CapPass",288.71,"Trend",0.00020,79.33,2944,"A-20","Alloy 617","Plate",314626
"Cycle 49-50","CapPass",288.71,"Trend",0.00023,81.65,2945,"A-20","Alloy 617","Plate",314626
"Cycle 49-50","CapPass",288.75,"Trend",0.00025,84.06,2946,"A-20","Alloy 617","Plate",314626
"Cycle 49-50","CapPass",288.78,"Trend",0.00026,84.93,2947,"A-20","Alloy 617","Plate",314626
"Cycle 49-50","CapPass",288.78,"Trend",0.00028,86.21,2948,"A-20","Alloy 617","Plate",314626
"Cycle 49-50","CapPass",288.81,"Trend",0.00030,88.28,2949,"A-20","Alloy 617","Plate",314626
"Cycle 49-50","CapPass",288.84,"Trend",0.00033,90.30,2950,"A-20","Alloy 617","Plate",314626
"Cycle 49-50","CapPass",288.87,"Trend",0.00035,92.60,2951,"A-20","Alloy 617","Plate",314626
"Cycle 49-50","CapPass",288.87,"Trend",0.00036,92.68,2952,"A-20","Alloy 617","Plate",314626
"Cycle 49-50","CapPass",288.90,"Trend",0.00038,94.97,2953,"A-20","Alloy 617","Plate",314626
"Cycle 49-50","CapPass",288.93,"Trend",0.00041,96.85,2954,"A-20","Alloy 617","Plate",314626
"Cycle 49-50","CapPass",288.96,"Trend",0.00043,99.36,2955,"A-20","Alloy 617","Plate",314626
"Cycle 49-50","CapPass",288.96,"Trend",0.00044,99.73,2956,"A-20","Alloy 617","Plate",314626
"Cycle 49-50","CapPass",289.00,"Trend",0.00046,101.36,2957,"A-20","Alloy 617","Plate",314626
"Cycle 49-50","CapPass",289.03,"Trend",0.00048,103.92,2958,"A-20","Alloy 617","Plate",314626
"Cycle 49-50","CapPass",289.06,"Trend",0.00051,106.60,2959,"A-20","Alloy 617","Plate",314626
"Cycle 49-50","CapPass",289.06,"Trend",0.00052,107.61,2960,"A-20","Alloy 617","Plate",314626
"Cycle 49-50","CapPass",289.09,"Trend",0.00053,108.84,2961,"A-20","Alloy 617","Plate",314626
"Cycle 49-50","CapPass",289.12,"Trend",0.00056,111.09,2962,"A-20","Alloy 617","Plate",314626
"Cycle 49-50","CapPass",289.12,"Trend",0.00058,113.77,2963,"A-20","Alloy 617","Plate",314626
"Cycle 49-50","CapPass",289.15,"Trend",0.00061,116.58,2964,"A-20","Alloy 617","Plate",314626
"Cycle 49-50","CapPass",289.18,"Trend",0.00062,116.93,2965,"A-20","Alloy 617","Plate",314626
"Cycle 49-50","CapPass",289.18,"Trend",0.00063,118.99,2966,"A-20","Alloy 617","Plate",314626
"Cycle 49-50","CapPass",289.21,"Trend",0.00066,121.91,2967,"A-20","Alloy 617","Plate",314626
"Cycle 49-50","CapPass",289.25,"Trend",0.00069,124.75,2968,"A-20","Alloy 617","Plate",314626
"Cycle 49-50","CapPass",289.25,"Trend",0.00071,127.35,2969,"A-20","Alloy 617","Plate",314626
"Cycle 49-50","CapPass",289.28,"Trend",0.00073,129.75,2970,"A-20","Alloy 617","Plate",314626
"Cycle 49-50","CapPass",289.28,"Trend",0.00074,130.18,2971,"A-20","Alloy 617","Plate",314626
"Cycle 49-50","CapPass",289.28,"Trend",0.00076,133.03,2972,"A-20","Alloy 617","Plate",314626
"Cycle 49-50","CapPass",289.31,"Trend",0.00079,135.21,2973,"A-20","Alloy 617","Plate",314626
"Cycle 49-50","CapPass",289.31,"Trend",0.00081,137.41,2974,"A-20","Alloy 617","Plate",314626
"Cycle 49-50","CapPass",289.34,"Trend",0.00084,139.58,2975,"A-20","Alloy 617","Plate",314626
"Cycle 49-50","CapPass",289.37,"Trend",0.00087,141.74,2976,"A-20","Alloy 617","Plate",314626
"Cycle 49-50","CapPass",289.37,"Trend",0.00088,143.14,2977,"A-20","Alloy 617","Plate",314626
"Cycle 49-50","CapPass",289.37,"Trend",0.00089,144.19,2978,"A-20","Alloy 617","Plate",314626
"Cycle 49-50","CapPass",289.40,"Trend",0.00092,146.60,2979,"A-20","Alloy 617","Plate",314626
"Cycle 49-50","CapPass",289.40,"Trend",0.00094,148.78,2980,"A-20","Alloy 617","Plate",314626
"Cycle 49-50","CapPass",289.43,"Trend",0.00097,150.56,2981,"A-20","Alloy 617","Plate",314626
"Cycle 49-50","CapPass",289.43,"Trend",0.00099,152.14,2982,"A-20","Alloy 617","Plate",314626
"Cycle 49-50","CapPass",289.46,"Trend",0.00102,154.11,2983,"A-20","Alloy 617","Plate",314626
"Cycle 49-50","CapPass",289.46,"Trend",0.00102,154.17,2984,"A-20","Alloy 617","Plate",314626
"Cycle 49-50","CapPass",289.50,"Trend",0.00104,155.92,2985,"A-20","Alloy 617","Plate",314626
"Cycle 49-50","CapPass",289.50,"Trend",0.00107,157.80,2986,"A-20","Alloy 617","Plate",314626
"Cycle 49-50","CapPass",289.53,"Trend",0.00110,159.29,2987,"A-20","Alloy 617","Plate",314626
"Cycle 49-50","CapPass",289.56,"Trend",0.00112,160.64,2988,"A-20","Alloy 617","Plate",314626
"Cycle 49-50","CapPass",289.56,"Trend",0.00115,162.27,2989,"A-20","Alloy 617","Plate",314626
"Cycle 49-50","CapPass",289.59,"Trend",0.00117,163.29,2990,"A-20","Alloy 617","Plate",314626
"Cycle 49-50","CapPass",289.59,"Trend",0.00120,164.76,2991,"A-20","Alloy 617","Plate",314626
"Cycle 49-50","CapPass",289.62,"Trend",0.00122,165.66,2992,"A-20","Alloy 617","Plate",314626
"Cycle 49-50","CapPass",289.65,"Trend",0.00125,166.66,2993,"A-20","Alloy 617","Plate",314626
"Cycle 49-50","CapPass",289.65,"Trend",0.00127,167.32,2994,"A-20","Alloy 617","Plate",314626
"Cycle 49-50","CapPass",289.68,"Trend",0.00128,167.33,2995,"A-20","Alloy 617","Plate",314626
"Cycle 49-50","CapPass",289.68,"Trend",0.00130,168.16,2996,"A-20","Alloy 617","Plate",314626
"Cycle 49-50","CapPass",289.71,"Trend",0.00133,168.98,2997,"A-20","Alloy 617","Plate",314626
"Cycle 49-50","CapPass",289.75,"Trend",0.00135,169.57,2998,"A-20","Alloy 617","Plate",314626
"Cycle 99-100","CapPass",584.40,"Trend",0.00141,161.73,4154,"A-20","Alloy 617","Plate",314626
"Cycle 99-100","CapPass",584.40,"Trend",0.00142,161.86,4155,"A-20","Alloy 617","Plate",314626
"Cycle 99-100","CapPass",584.43,"Trend",0.00143,162.05,4156,"A-20","Alloy 617","Plate",314626
"Cycle 99-100","CapPass",584.43,"Trend",0.00146,161.75,4157,"A-20","Alloy 617","Plate",314626
"Cycle 99-100","CapPass",584.50,"Trend",0.00149,159.31,4158,"A-20","Alloy 617","Plate",314626
"Cycle 99-100","CapPass",584.50,"Trend",0.00149,157.04,4159,"A-20","Alloy 617","Plate",314626
"Cycle 99-100","CapPass",584.59,"Trend",0.00146,142.29,4160,"A-20","Alloy 617","Plate",314626
"Cycle 99-100","CapPass",584.62,"Trend",0.00144,137.43,4161,"A-20","Alloy 617","Plate",314626
"Cycle 99-100","CapPass",584.62,"Trend",0.00143,136.91,4162,"A-20","Alloy 617","Plate",314626
"Cycle 99-100","CapPass",584.62,"Trend",0.00141,131.79,4163,"A-20","Alloy 617","Plate",314626
"Cycle 99-100","CapPass",584.65,"Trend",0.00138,124.18,4164,"A-20","Alloy 617","Plate",314626
"Cycle 99-100","CapPass",584.68,"Trend",0.00136,120.55,4165,"A-20","Alloy 617","Plate",314626
"Cycle 99-100","CapPass",584.68,"Trend",0.00133,117.41,4166,"A-20","Alloy 617","Plate",314626
"Cycle 99-100","CapPass",584.71,"Trend",0.00131,113.74,4167,"A-20","Alloy 617","Plate",314626
"Cycle 99-100","CapPass",584.71,"Trend",0.00130,113.50,4168,"A-20","Alloy 617","Plate",314626
"Cycle 99-100","CapPass",584.71,"Trend",0.00128,109.82,4169,"A-20","Alloy 617","Plate",314626
"Cycle 99-100","CapPass",584.75,"Trend",0.00125,104.60,4170,"A-20","Alloy 617","Plate",314626
"Cycle 99-100","CapPass",584.78,"Trend",0.00123,100.55,4171,"A-20","Alloy 617","Plate",314626
"Cycle 99-100","CapPass",584.78,"Trend",0.00120,97.08,4172,"A-20","Alloy 617","Plate",314626
"Cycle 99-100","CapPass",584.81,"Trend",0.00118,93.68,4173,"A-20","Alloy 617","Plate",314626
"Cycle 99-100","CapPass",584.81,"Trend",0.00117,93.34,4174,"A-20","Alloy 617","Plate",314626
"Cycle 99-100","CapPass",584.84,"Trend",0.00115,89.83,4175,"A-20","Alloy 617","Plate",314626
"Cycle 99-100","CapPass",584.84,"Trend",0.00113,86.09,4176,"A-20","Alloy 617","Plate",314626
"Cycle 99-100","CapPass",584.87,"Trend",0.00110,82.61,4177,"A-20","Alloy 617","Plate",314626
"Cycle 99-100","CapPass",584.90,"Trend",0.00108,78.84,4178,"A-20","Alloy 617","Plate",314626
"Cycle 99-100","CapPass",584.90,"Trend",0.00107,78.18,4179,"A-20","Alloy 617","Plate",314626
"Cycle 99-100","CapPass",584.93,"Trend",0.00105,74.94,4180,"A-20","Alloy 617","Plate",314626
"Cycle 99-100","CapPass",584.96,"Trend",0.00103,70.95,4181,"A-20","Alloy 617","Plate",314626
"Cycle 99-100","CapPass",585.00,"Trend",0.00100,67.27,4182,"A-20","Alloy 617","Plate",314626
"Cycle 99-100","CapPass",585.00,"Trend",0.00099,65.06,4183,"A-20","Alloy 617","Plate",314626
"Cycle 99-100","CapPass",585.03,"Trend",0.00097,63.03,4184,"A-20","Alloy 617","Plate",314626
"Cycle 99-100","CapPass",585.06,"Trend",0.00095,59.63,4185,"A-20","Alloy 617","Plate",314626
