Repository: js-molina/fatigue-A617

File: data/950C/Strain rate 0.001/0.30% strain/HTM_A20_Cycles_B1.csv (part 3 of 7)
"Cycle Label","Data State","Elapsed Time Sec","Qual State","Strain","Stress Mpa","Count","Sample","Alloy","Material_Form","Heat"
"Cycle 51","CapPass",297.08,"Qualified",-0.00133,-68.84,3109,"B-1","Alloy 617","Plate",314626
"Cycle 51","CapPass",297.09,"Qualified",-0.00131,-65.43,3110,"B-1","Alloy 617","Plate",314626
"Cycle 51","CapPass",297.11,"Qualified",-0.00128,-62.24,3111,"B-1","Alloy 617","Plate",314626
"Cycle 51","CapPass",297.13,"Qualified",-0.00125,-58.90,3112,"B-1","Alloy 617","Plate",314626
"Cycle 51","CapPass",297.14,"Qualified",-0.00123,-55.44,3113,"B-1","Alloy 617","Plate",314626
"Cycle 51","CapPass",297.16,"Qualified",-0.00120,-52.60,3114,"B-1","Alloy 617","Plate",314626
"Cycle 51","CapPass",297.18,"Qualified",-0.00118,-49.56,3115,"B-1","Alloy 617","Plate",314626
"Cycle 51","CapPass",297.21,"Qualified",-0.00115,-45.48,3116,"B-1","Alloy 617","Plate",314626
"Cycle 51","CapPass",297.23,"Qualified",-0.00112,-42.31,3117,"B-1","Alloy 617","Plate",314626
"Cycle 51","CapPass",297.26,"Qualified",-0.00110,-38.80,3118,"B-1","Alloy 617","Plate",314626
"Cycle 51","CapPass",297.28,"Qualified",-0.00107,-35.30,3119,"B-1","Alloy 617","Plate",314626
"Cycle 51","CapPass",297.31,"Qualified",-0.00105,-31.98,3120,"B-1","Alloy 617","Plate",314626
"Cycle 51","CapPass",297.34,"Qualified",-0.00102,-27.93,3121,"B-1","Alloy 617","Plate",314626
"Cycle 51","CapPass",297.38,"Qualified",-0.00100,-24.33,3122,"B-1","Alloy 617","Plate",314626
"Cycle 51","CapPass",297.40,"Qualified",-0.00097,-21.33,3123,"B-1","Alloy 617","Plate",314626
"Cycle 51","CapPass",297.43,"Qualified",-0.00095,-17.77,3124,"B-1","Alloy 617","Plate",314626
"Cycle 51","CapPass",297.46,"Qualified",-0.00092,-14.11,3125,"B-1","Alloy 617","Plate",314626
"Cycle 51","CapPass",297.49,"Qualified",-0.00090,-10.79,3126,"B-1","Alloy 617","Plate",314626
"Cycle 51","CapPass",297.52,"Qualified",-0.00087,-7.40,3127,"B-1","Alloy 617","Plate",314626
"Cycle 51","CapPass",297.55,"Qualified",-0.00084,-4.12,3128,"B-1","Alloy 617","Plate",314626
"Cycle 51","CapPass",297.58,"Qualified",-0.00082,-0.60,3129,"B-1","Alloy 617","Plate",314626
"Cycle 51","CapPass",297.61,"Qualified",-0.00079,2.88,3130,"B-1","Alloy 617","Plate",314626
"Cycle 51","CapPass",297.63,"Qualified",-0.00077,6.11,3131,"B-1","Alloy 617","Plate",314626
"Cycle 51","CapPass",297.66,"Qualified",-0.00074,9.27,3132,"B-1","Alloy 617","Plate",314626
"Cycle 51","CapPass",297.70,"Qualified",-0.00072,12.51,3133,"B-1","Alloy 617","Plate",314626
"Cycle 51","CapPass",297.71,"Qualified",-0.00070,14.82,3134,"B-1","Alloy 617","Plate",314626
"Cycle 51","CapPass",297.72,"Qualified",-0.00069,15.47,3135,"B-1","Alloy 617","Plate",314626
"Cycle 51","CapPass",297.74,"Qualified",-0.00067,18.75,3136,"B-1","Alloy 617","Plate",314626
"Cycle 51","CapPass",297.77,"Qualified",-0.00064,21.77,3137,"B-1","Alloy 617","Plate",314626
"Cycle 51","CapPass",297.80,"Qualified",-0.00062,24.61,3138,"B-1","Alloy 617","Plate",314626
"Cycle 51","CapPass",297.83,"Qualified",-0.00059,27.82,3139,"B-1","Alloy 617","Plate",314626
"Cycle 51","CapPass",297.85,"Qualified",-0.00057,30.46,3140,"B-1","Alloy 617","Plate",314626
"Cycle 51","CapPass",297.88,"Qualified",-0.00054,33.60,3141,"B-1","Alloy 617","Plate",314626
"Cycle 51","CapPass",297.91,"Qualified",-0.00051,36.71,3142,"B-1","Alloy 617","Plate",314626
"Cycle 51","CapPass",297.94,"Qualified",-0.00049,39.28,3143,"B-1","Alloy 617","Plate",314626
"Cycle 51","CapPass",297.97,"Qualified",-0.00046,41.60,3144,"B-1","Alloy 617","Plate",314626
"Cycle 51","CapPass",298.01,"Qualified",-0.00044,44.17,3145,"B-1","Alloy 617","Plate",314626
"Cycle 51","CapPass",298.05,"Qualified",-0.00041,46.85,3146,"B-1","Alloy 617","Plate",314626
"Cycle 51","CapPass",298.09,"Qualified",-0.00039,49.61,3147,"B-1","Alloy 617","Plate",314626
"Cycle 51","CapPass",298.13,"Qualified",-0.00036,52.12,3148,"B-1","Alloy 617","Plate",314626
"Cycle 51","CapPass",298.16,"Qualified",-0.00034,55.13,3149,"B-1","Alloy 617","Plate",314626
"Cycle 92","CapPass",536.99,"Qualified",-0.00023,31.79,4116,"B-1","Alloy 617","Plate",314626
"Cycle 92","CapPass",537.02,"Qualified",-0.00020,34.84,4117,"B-1","Alloy 617","Plate",314626
"Cycle 92","CapPass",537.05,"Qualified",-0.00018,37.76,4118,"B-1","Alloy 617","Plate",314626
"Cycle 92","CapPass",537.07,"Qualified",-0.00015,40.28,4119,"B-1","Alloy 617","Plate",314626
"Cycle 92","CapPass",537.11,"Qualified",-0.00013,42.66,4120,"B-1","Alloy 617","Plate",314626
"Cycle 92","CapPass",537.14,"Qualified",-0.00010,45.02,4121,"B-1","Alloy 617","Plate",314626
"Cycle 92","CapPass",537.19,"Qualified",-0.00007,47.52,4122,"B-1","Alloy 617","Plate",314626
"Cycle 92","CapPass",537.23,"Qualified",-0.00005,50.32,4123,"B-1","Alloy 617","Plate",314626
"Cycle 92","CapPass",537.27,"Qualified",-0.00002,53.04,4124,"B-1","Alloy 617","Plate",314626
"Cycle 92","CapPass",537.30,"Qualified",0.00000,55.81,4125,"B-1","Alloy 617","Plate",314626
"Cycle 92","CapPass",537.34,"Qualified",0.00003,58.99,4126,"B-1","Alloy 617","Plate",314626
"Cycle 92","CapPass",537.37,"Qualified",0.00005,61.88,4127,"B-1","Alloy 617","Plate",314626
"Cycle 92","CapPass",537.39,"Qualified",0.00008,64.47,4128,"B-1","Alloy 617","Plate",314626
"Cycle 92","CapPass",537.41,"Qualified",0.00010,67.14,4129,"B-1","Alloy 617","Plate",314626
"Cycle 92","CapPass",537.44,"Qualified",0.00013,69.77,4130,"B-1","Alloy 617","Plate",314626
"Cycle 92","CapPass",537.47,"Qualified",0.00015,72.46,4131,"B-1","Alloy 617","Plate",314626
"Cycle 92","CapPass",537.49,"Qualified",0.00018,75.30,4132,"B-1","Alloy 617","Plate",314626
"Cycle 92","CapPass",537.52,"Qualified",0.00020,78.07,4133,"B-1","Alloy 617","Plate",314626
"Cycle 92","CapPass",537.54,"Qualified",0.00023,80.76,4134,"B-1","Alloy 617","Plate",314626
"Cycle 92","CapPass",537.56,"Qualified",0.00025,83.39,4135,"B-1","Alloy 617","Plate",314626
"Cycle 92","CapPass",537.59,"Qualified",0.00028,85.82,4136,"B-1","Alloy 617","Plate",314626
"Cycle 92","CapPass",537.60,"Qualified",0.00030,88.31,4137,"B-1","Alloy 617","Plate",314626
"Cycle 92","CapPass",537.63,"Qualified",0.00033,90.70,4138,"B-1","Alloy 617","Plate",314626
"Cycle 92","CapPass",537.65,"Qualified",0.00035,92.98,4139,"B-1","Alloy 617","Plate",314626
"Cycle 92","CapPass",537.68,"Qualified",0.00038,95.21,4140,"B-1","Alloy 617","Plate",314626
"Cycle 92","CapPass",537.70,"Qualified",0.00041,97.36,4141,"B-1","Alloy 617","Plate",314626
"Cycle 92","CapPass",537.71,"Qualified",0.00042,98.34,4142,"B-1","Alloy 617","Plate",314626
"Cycle 92","CapPass",537.73,"Qualified",0.00043,99.47,4143,"B-1","Alloy 617","Plate",314626
"Cycle 92","CapPass",537.76,"Qualified",0.00046,101.68,4144,"B-1","Alloy 617","Plate",314626
"Cycle 92","CapPass",537.78,"Qualified",0.00048,103.84,4145,"B-1","Alloy 617","Plate",314626
"Cycle 92","CapPass",537.81,"Qualified",0.00051,105.75,4146,"B-1","Alloy 617","Plate",314626
"Cycle 92","CapPass",537.84,"Qualified",0.00053,107.72,4147,"B-1","Alloy 617","Plate",314626
"Cycle 92","CapPass",537.87,"Qualified",0.00056,109.77,4148,"B-1","Alloy 617","Plate",314626
"Cycle 92","CapPass",537.90,"Qualified",0.00058,111.63,4149,"B-1","Alloy 617","Plate",314626
"Cycle 92","CapPass",537.93,"Qualified",0.00061,113.65,4150,"B-1","Alloy 617","Plate",314626
"Cycle 92","CapPass",537.95,"Qualified",0.00063,115.71,4151,"B-1","Alloy 617","Plate",314626
"Cycle 92","CapPass",537.98,"Qualified",0.00066,117.58,4152,"B-1","Alloy 617","Plate",314626
"Cycle 92","CapPass",538.02,"Qualified",0.00068,119.65,4153,"B-1","Alloy 617","Plate",314626
"Cycle 92","CapPass",538.05,"Qualified",0.00071,121.78,4154,"B-1","Alloy 617","Plate",314626
"Cycle 92","CapPass",538.07,"Qualified",0.00074,123.94,4155,"B-1","Alloy 617","Plate",314626
"Cycle 92","CapPass",538.10,"Qualified",0.00076,125.95,4156,"B-1","Alloy 617","Plate",314626
"Cycle 92","CapPass",538.13,"Qualified",0.00079,128.13,4157,"B-1","Alloy 617","Plate",314626
"Cycle 92","CapPass",538.16,"Qualified",0.00081,130.23,4158,"B-1","Alloy 617","Plate",314626
"Cycle 92","CapPass",538.19,"Qualified",0.00084,132.37,4159,"B-1","Alloy 617","Plate",314626
"Cycle 92","CapPass",538.21,"Qualified",0.00086,134.54,4160,"B-1","Alloy 617","Plate",314626
"Cycle 92","CapPass",538.23,"Qualified",0.00089,136.30,4161,"B-1","Alloy 617","Plate",314626
"Cycle 92","CapPass",538.27,"Qualified",0.00091,138.58,4162,"B-1","Alloy 617","Plate",314626
"Cycle 92","CapPass",538.29,"Qualified",0.00094,140.91,4163,"B-1","Alloy 617","Plate",314626
"Cycle 92","CapPass",538.30,"Qualified",0.00096,143.08,4164,"B-1","Alloy 617","Plate",314626
"Cycle 92","CapPass",538.33,"Qualified",0.00099,145.30,4165,"B-1","Alloy 617","Plate",314626
"Cycle 92","CapPass",538.35,"Qualified",0.00101,147.69,4166,"B-1","Alloy 617","Plate",314626
"Cycle 92","CapPass",538.37,"Qualified",0.00104,149.91,4167,"B-1","Alloy 617","Plate",314626
"Cycle 92","CapPass",538.39,"Qualified",0.00107,152.02,4168,"B-1","Alloy 617","Plate",314626
"Cycle 92","CapPass",538.41,"Qualified",0.00109,154.13,4169,"B-1","Alloy 617","Plate",314626
"Cycle 92","CapPass",538.43,"Qualified",0.00112,156.50,4170,"B-1","Alloy 617","Plate",314626
"Cycle 92","CapPass",538.45,"Qualified",0.00114,158.54,4171,"B-1","Alloy 617","Plate",314626
"Cycle 92","CapPass",538.46,"Qualified",0.00117,160.55,4172,"B-1","Alloy 617","Plate",314626
"Cycle 92","CapPass",538.48,"Qualified",0.00119,162.48,4173,"B-1","Alloy 617","Plate",314626
"Cycle 92","CapPass",538.49,"Qualified",0.00122,164.23,4174,"B-1","Alloy 617","Plate",314626
"Cycle 92","CapPass",538.51,"Qualified",0.00125,166.05,4175,"B-1","Alloy 617","Plate",314626
"Cycle 92","CapPass",538.52,"Qualified",0.00127,167.65,4176,"B-1","Alloy 617","Plate",314626
"Cycle 92","CapPass",538.54,"Qualified",0.00130,168.95,4177,"B-1","Alloy 617","Plate",314626
"Cycle 92","CapPass",538.55,"Qualified",0.00132,169.97,4178,"B-1","Alloy 617","Plate",314626
"Cycle 92","CapPass",538.57,"Qualified",0.00135,170.60,4179,"B-1","Alloy 617","Plate",314626
"Cycle 92","CapPass",538.59,"Qualified",0.00137,170.85,4180,"B-1","Alloy 617","Plate",314626
"Cycle 92","CapPass",538.62,"Qualified",0.00140,170.16,4181,"B-1","Alloy 617","Plate",314626
"Cycle 92","CapPass",538.66,"Qualified",0.00142,168.34,4182,"B-1","Alloy 617","Plate",314626
"Cycle 92","CapPass",538.71,"Qualified",0.00144,161.73,4183,"B-1","Alloy 617","Plate",314626
"Cycle 92","CapPass",538.80,"Qualified",0.00140,146.21,4184,"B-1","Alloy 617","Plate",314626
"Cycle 92","CapPass",538.83,"Qualified",0.00137,140.18,4185,"B-1","Alloy 617","Plate",314626
"Cycle 92","CapPass",538.85,"Qualified",0.00135,135.33,4186,"B-1","Alloy 617","Plate",314626
"Cycle 92","CapPass",538.88,"Qualified",0.00132,130.27,4187,"B-1","Alloy 617","Plate",314626
"Cycle 92","CapPass",538.90,"Qualified",0.00130,125.71,4188,"B-1","Alloy 617","Plate",314626
"Cycle 92","CapPass",538.91,"Qualified",0.00127,121.26,4189,"B-1","Alloy 617","Plate",314626
"Cycle 92","CapPass",538.94,"Qualified",0.00124,117.02,4190,"B-1","Alloy 617","Plate",314626
"Cycle 92","CapPass",538.96,"Qualified",0.00122,112.84,4191,"B-1","Alloy 617","Plate",314626
"Cycle 92","CapPass",538.98,"Qualified",0.00119,108.83,4192,"B-1","Alloy 617","Plate",314626
"Cycle 92","CapPass",539.00,"Qualified",0.00117,104.84,4193,"B-1","Alloy 617","Plate",314626
"Cycle 92","CapPass",539.02,"Qualified",0.00114,100.85,4194,"B-1","Alloy 617","Plate",314626
"Cycle 92","CapPass",539.05,"Qualified",0.00112,97.33,4195,"B-1","Alloy 617","Plate",314626
"Cycle 92","CapPass",539.07,"Qualified",0.00109,93.50,4196,"B-1","Alloy 617","Plate",314626
"Cycle 92","CapPass",539.09,"Qualified",0.00107,89.71,4197,"B-1","Alloy 617","Plate",314626
"Cycle 92","CapPass",539.11,"Qualified",0.00104,86.03,4198,"B-1","Alloy 617","Plate",314626
"Cycle 92","CapPass",539.13,"Qualified",0.00101,82.42,4199,"B-1","Alloy 617","Plate",314626
"Cycle 92","CapPass",539.16,"Qualified",0.00099,78.92,4200,"B-1","Alloy 617","Plate",314626
"Cycle 92","CapPass",539.18,"Qualified",0.00096,75.25,4201,"B-1","Alloy 617","Plate",314626
"Cycle 92","CapPass",539.21,"Qualified",0.00094,71.46,4202,"B-1","Alloy 617","Plate",314626
"Cycle 92","CapPass",539.23,"Qualified",0.00091,67.92,4203,"B-1","Alloy 617","Plate",314626
"Cycle 92","CapPass",539.27,"Qualified",0.00089,64.01,4204,"B-1","Alloy 617","Plate",314626
"Cycle 92","CapPass",539.29,"Qualified",0.00086,60.39,4205,"B-1","Alloy 617","Plate",314626
"Cycle 92","CapPass",539.32,"Qualified",0.00084,56.67,4206,"B-1","Alloy 617","Plate",314626
"Cycle 92","CapPass",539.35,"Qualified",0.00081,52.86,4207,"B-1","Alloy 617","Plate",314626
"Cycle 92","CapPass",539.38,"Qualified",0.00079,49.31,4208,"B-1","Alloy 617","Plate",314626
"Cycle 92","CapPass",539.41,"Qualified",0.00076,45.73,4209,"B-1","Alloy 617","Plate",314626
"Cycle 92","CapPass",539.44,"Qualified",0.00073,41.93,4210,"B-1","Alloy 617","Plate",314626
"Cycle 92","CapPass",539.46,"Qualified",0.00071,38.49,4211,"B-1","Alloy 617","Plate",314626
"Cycle 92","CapPass",539.49,"Qualified",0.00068,35.03,4212,"B-1","Alloy 617","Plate",314626
"Cycle 92","CapPass",539.52,"Qualified",0.00066,31.20,4213,"B-1","Alloy 617","Plate",314626
"Cycle 92","CapPass",539.55,"Qualified",0.00063,27.86,4214,"B-1","Alloy 617","Plate",314626
"Cycle 92","CapPass",539.58,"Qualified",0.00061,24.62,4215,"B-1","Alloy 617","Plate",314626
"Cycle 92","CapPass",539.61,"Qualified",0.00058,20.95,4216,"B-1","Alloy 617","Plate",314626
"Cycle 92","CapPass",539.63,"Qualified",0.00056,17.80,4217,"B-1","Alloy 617","Plate",314626
"Cycle 92","CapPass",539.66,"Qualified",0.00053,14.66,4218,"B-1","Alloy 617","Plate",314626
"Cycle 92","CapPass",539.69,"Qualified",0.00051,11.32,4219,"B-1","Alloy 617","Plate",314626
"Cycle 92","CapPass",539.71,"Qualified",0.00048,8.24,4220,"B-1","Alloy 617","Plate",314626
"Cycle 92","CapPass",539.71,"Qualified",0.00048,8.00,4221,"B-1","Alloy 617","Plate",314626
"Cycle 92","CapPass",539.74,"Qualified",0.00046,4.76,4222,"B-1","Alloy 617","Plate",314626
"Cycle 92","CapPass",539.77,"Qualified",0.00043,1.64,4223,"B-1","Alloy 617","Plate",314626
"Cycle 92","CapPass",539.80,"Qualified",0.00040,-1.44,4224,"B-1","Alloy 617","Plate",314626
"Cycle 92","CapPass",539.82,"Qualified",0.00038,-4.84,4225,"B-1","Alloy 617","Plate",314626
"Cycle 92","CapPass",539.85,"Qualified",0.00035,-7.90,4226,"B-1","Alloy 617","Plate",314626
"Cycle 92","CapPass",539.88,"Qualified",0.00033,-10.91,4227,"B-1","Alloy 617","Plate",314626
"Cycle 92","CapPass",539.91,"Qualified",0.00030,-14.00,4228,"B-1","Alloy 617","Plate",314626
"Cycle 92","CapPass",539.94,"Qualified",0.00028,-17.07,4229,"B-1","Alloy 617","Plate",314626
"Cycle 92","CapPass",539.96,"Qualified",0.00025,-19.76,4230,"B-1","Alloy 617","Plate",314626
"Cycle 92","CapPass",540.00,"Qualified",0.00023,-22.01,4231,"B-1","Alloy 617","Plate",314626
"Cycle 92","CapPass",540.05,"Qualified",0.00020,-24.23,4232,"B-1","Alloy 617","Plate",314626
"Cycle 92","CapPass",540.10,"Qualified",0.00017,-26.96,4233,"B-1","Alloy 617","Plate",314626
"Cycle 92","CapPass",540.15,"Qualified",0.00015,-29.87,4234,"B-1","Alloy 617","Plate",314626
"Cycle 92","CapPass",540.20,"Qualified",0.00012,-33.46,4235,"B-1","Alloy 617","Plate",314626
"Cycle 92","CapPass",540.23,"Qualified",0.00010,-37.02,4236,"B-1","Alloy 617","Plate",314626
"Cycle 92","CapPass",540.26,"Qualified",0.00007,-40.65,4237,"B-1","Alloy 617","Plate",314626
"Cycle 92","CapPass",540.28,"Qualified",0.00005,-43.90,4238,"B-1","Alloy 617","Plate",314626
"Cycle 92","CapPass",540.30,"Qualified",0.00002,-47.13,4239,"B-1","Alloy 617","Plate",314626
"Cycle 92","CapPass",540.33,"Qualified",-0.00000,-49.90,4240,"B-1","Alloy 617","Plate",314626
"Cycle 92","CapPass",540.35,"Qualified",-0.00003,-53.42,4241,"B-1","Alloy 617","Plate",314626
"Cycle 92","CapPass",540.37,"Qualified",-0.00006,-55.78,4242,"B-1","Alloy 617","Plate",314626
"Cycle 92","CapPass",540.39,"Qualified",-0.00008,-58.76,4243,"B-1","Alloy 617","Plate",314626
"Cycle 92","CapPass",540.41,"Qualified",-0.00011,-61.15,4244,"B-1","Alloy 617","Plate",314626
"Cycle 92","CapPass",540.43,"Qualified",-0.00013,-63.61,4245,"B-1","Alloy 617","Plate",314626
"Cycle 92","CapPass",540.46,"Qualified",-0.00016,-66.29,4246,"B-1","Alloy 617","Plate",314626
"Cycle 92","CapPass",540.48,"Qualified",-0.00018,-68.52,4247,"B-1","Alloy 617","Plate",314626
"Cycle 92","CapPass",540.51,"Qualified",-0.00021,-71.05,4248,"B-1","Alloy 617","Plate",314626
"Cycle 92","CapPass",540.53,"Qualified",-0.00023,-73.41,4249,"B-1","Alloy 617","Plate",314626
"Cycle 92","CapPass",540.56,"Qualified",-0.00026,-75.87,4250,"B-1","Alloy 617","Plate",314626
"Cycle 92","CapPass",540.59,"Qualified",-0.00028,-77.92,4251,"B-1","Alloy 617","Plate",314626
"Cycle 92","CapPass",540.62,"Qualified",-0.00031,-79.77,4252,"B-1","Alloy 617","Plate",314626
"Cycle 92","CapPass",540.65,"Qualified",-0.00033,-82.28,4253,"B-1","Alloy 617","Plate",314626
"Cycle 92","CapPass",540.67,"Qualified",-0.00036,-84.23,4254,"B-1","Alloy 617","Plate",314626
"Cycle 92","CapPass",540.70,"Qualified",-0.00038,-86.47,4255,"B-1","Alloy 617","Plate",314626
"Cycle 92","CapPass",540.71,"Qualified",-0.00039,-86.80,4256,"B-1","Alloy 617","Plate",314626
"Cycle 92","CapPass",540.73,"Qualified",-0.00041,-88.49,4257,"B-1","Alloy 617","Plate",314626
"Cycle 92","CapPass",540.77,"Qualified",-0.00044,-90.45,4258,"B-1","Alloy 617","Plate",314626
"Cycle 92","CapPass",540.80,"Qualified",-0.00046,-92.78,4259,"B-1","Alloy 617","Plate",314626
"Cycle 92","CapPass",540.82,"Qualified",-0.00049,-94.83,4260,"B-1","Alloy 617","Plate",314626
"Cycle 92","CapPass",540.85,"Qualified",-0.00051,-97.15,4261,"B-1","Alloy 617","Plate",314626
"Cycle 92","CapPass",540.89,"Qualified",-0.00054,-99.76,4262,"B-1","Alloy 617","Plate",314626
"Cycle 92","CapPass",540.91,"Qualified",-0.00056,-101.6,4263,"B-1","Alloy 617","Plate",314626
"Cycle 92","CapPass",540.95,"Qualified",-0.00059,-104.1,4264,"B-1","Alloy 617","Plate",314626
"Cycle 92","CapPass",540.97,"Qualified",-0.00061,-106.8,4265,"B-1","Alloy 617","Plate",314626
"Cycle 92","CapPass",540.99,"Qualified",-0.00064,-109.0,4266,"B-1","Alloy 617","Plate",314626
"Cycle 92","CapPass",541.02,"Qualified",-0.00067,-111.9,4267,"B-1","Alloy 617","Plate",314626
"Cycle 92","CapPass",541.04,"Qualified",-0.00069,-114.4,4268,"B-1","Alloy 617","Plate",314626
"Cycle 92","CapPass",541.06,"Qualified",-0.00072,-117.1,4269,"B-1","Alloy 617","Plate",314626
"Cycle 92","CapPass",541.08,"Qualified",-0.00074,-119.7,4270,"B-1","Alloy 617","Plate",314626
"Cycle 92","CapPass",541.10,"Qualified",-0.00077,-122.8,4271,"B-1","Alloy 617","Plate",314626
"Cycle 92","CapPass",541.12,"Qualified",-0.00079,-125.2,4272,"B-1","Alloy 617","Plate",314626
"Cycle 92","CapPass",541.13,"Qualified",-0.00082,-127.6,4273,"B-1","Alloy 617","Plate",314626
"Cycle 92","CapPass",541.16,"Qualified",-0.00084,-130.6,4274,"B-1","Alloy 617","Plate",314626
"Cycle 92","CapPass",541.17,"Qualified",-0.00087,-132.9,4275,"B-1","Alloy 617","Plate",314626
"Cycle 92","CapPass",541.19,"Qualified",-0.00090,-135.1,4276,"B-1","Alloy 617","Plate",314626
"Cycle 92","CapPass",541.20,"Qualified",-0.00092,-137.9,4277,"B-1","Alloy 617","Plate",314626
"Cycle 92","CapPass",541.22,"Qualified",-0.00095,-140.0,4278,"B-1","Alloy 617","Plate",314626
"Cycle 92","CapPass",541.23,"Qualified",-0.00097,-142.2,4279,"B-1","Alloy 617","Plate",314626
"Cycle 92","CapPass",541.26,"Qualified",-0.00100,-145.0,4280,"B-1","Alloy 617","Plate",314626
"Cycle 92","CapPass",541.27,"Qualified",-0.00102,-147.0,4281,"B-1","Alloy 617","Plate",314626
"Cycle 92","CapPass",541.29,"Qualified",-0.00105,-149.2,4282,"B-1","Alloy 617","Plate",314626
"Cycle 92","CapPass",541.30,"Qualified",-0.00108,-151.5,4283,"B-1","Alloy 617","Plate",314626
"Cycle 92","CapPass",541.32,"Qualified",-0.00110,-153.2,4284,"B-1","Alloy 617","Plate",314626
"Cycle 92","CapPass",541.34,"Qualified",-0.00113,-155.1,4285,"B-1","Alloy 617","Plate",314626
"Cycle 92","CapPass",541.35,"Qualified",-0.00116,-157.3,4286,"B-1","Alloy 617","Plate",314626
"Cycle 92","CapPass",541.37,"Qualified",-0.00118,-159.0,4287,"B-1","Alloy 617","Plate",314626
"Cycle 92","CapPass",541.38,"Qualified",-0.00121,-160.4,4288,"B-1","Alloy 617","Plate",314626
"Cycle 92","CapPass",541.40,"Qualified",-0.00123,-162.2,4289,"B-1","Alloy 617","Plate",314626
"Cycle 92","CapPass",541.42,"Qualified",-0.00126,-163.8,4290,"B-1","Alloy 617","Plate",314626
"Cycle 92","CapPass",541.44,"Qualified",-0.00129,-165.1,4291,"B-1","Alloy 617","Plate",314626
"Cycle 92","CapPass",541.45,"Qualified",-0.00131,-166.4,4292,"B-1","Alloy 617","Plate",314626
"Cycle 92","CapPass",541.47,"Qualified",-0.00134,-167.9,4293,"B-1","Alloy 617","Plate",314626
"Cycle 92","CapPass",541.48,"Qualified",-0.00136,-168.8,4294,"B-1","Alloy 617","Plate",314626
"Cycle 92","CapPass",541.51,"Qualified",-0.00139,-169.7,4295,"B-1","Alloy 617","Plate",314626
"Cycle 92","CapPass",541.52,"Qualified",-0.00141,-170.3,4296,"B-1","Alloy 617","Plate",314626
"Cycle 92","CapPass",541.54,"Qualified",-0.00144,-163.0,4297,"B-1","Alloy 617","Plate",314626
"Cycle 92","CapPass",541.54,"Qualified",-0.00147,-162.9,4298,"B-1","Alloy 617","Plate",314626
"Cycle 92","CapPass",541.54,"Qualified",-0.00149,-162.8,4299,"B-1","Alloy 617","Plate",314626
"Cycle 92","CapPass",541.55,"Qualified",-0.00153,-162.7,4300,"B-1","Alloy 617","Plate",314626
"Cycle 92","CapPass",541.55,"Qualified",-0.00156,-162.7,4301,"B-1","Alloy 617","Plate",314626
"Cycle 92","CapPass",541.55,"Qualified",-0.00161,-162.9,4302,"B-1","Alloy 617","Plate",314626
"Cycle 92","CapPass",541.55,"Qualified",-0.00165,-162.6,4303,"B-1","Alloy 617","Plate",314626
"Cycle 92","CapPass",541.55,"Qualified",-0.00169,-162.7,4304,"B-1","Alloy 617","Plate",314626
"Cycle 92","CapPass",541.55,"Qualified",-0.00173,-162.8,4305,"B-1","Alloy 617","Plate",314626
"Cycle 92","CapPass",541.55,"Qualified",-0.00177,-162.6,4306,"B-1","Alloy 617","Plate",314626
"Cycle 92","CapPass",541.55,"Qualified",-0.00180,-162.5,4307,"B-1","Alloy 617","Plate",314626
"Cycle 92","CapPass",541.56,"Qualified",-0.00184,-162.4,4308,"B-1","Alloy 617","Plate",314626
"Cycle 92","CapPass",541.56,"Qualified",-0.00187,-162.4,4309,"B-1","Alloy 617","Plate",314626
"Cycle 92","CapPass",541.56,"Qualified",-0.00189,-162.2,4310,"B-1","Alloy 617","Plate",314626
"Cycle 92","CapPass",541.57,"Qualified",-0.00193,-162.1,4311,"B-1","Alloy 617","Plate",314626
"Cycle 92","CapPass",541.57,"Qualified",-0.00196,-161.9,4312,"B-1","Alloy 617","Plate",314626
"Cycle 92","CapPass",541.57,"Qualified",-0.00199,-161.6,4313,"B-1","Alloy 617","Plate",314626
"Cycle 92","CapPass",541.58,"Qualified",-0.00201,-160.9,4314,"B-1","Alloy 617","Plate",314626
"Cycle 92","CapPass",541.59,"Qualified",-0.00204,-159.0,4315,"B-1","Alloy 617","Plate",314626
"Cycle 92","CapPass",541.63,"Qualified",-0.00201,-145.3,4316,"B-1","Alloy 617","Plate",314626
"Cycle 92","CapPass",541.64,"Qualified",-0.00198,-138.7,4317,"B-1","Alloy 617","Plate",314626
"Cycle 92","CapPass",541.66,"Qualified",-0.00196,-132.1,4318,"B-1","Alloy 617","Plate",314626
"Cycle 92","CapPass",541.66,"Qualified",-0.00193,-127.1,4319,"B-1","Alloy 617","Plate",314626
"Cycle 92","CapPass",541.68,"Qualified",-0.00191,-122.7,4320,"B-1","Alloy 617","Plate",314626
"Cycle 92","CapPass",541.68,"Qualified",-0.00188,-118.6,4321,"B-1","Alloy 617","Plate",314626
"Cycle 92","CapPass",541.70,"Qualified",-0.00186,-114.5,4322,"B-1","Alloy 617","Plate",314626
"Cycle 92","CapPass",541.70,"Qualified",-0.00183,-109.9,4323,"B-1","Alloy 617","Plate",314626
"Cycle 92","CapPass",541.71,"Qualified",-0.00180,-105.3,4324,"B-1","Alloy 617","Plate",314626
"Cycle 92","CapPass",541.71,"Qualified",-0.00179,-103.8,4325,"B-1","Alloy 617","Plate",314626
"Cycle 92","CapPass",541.72,"Qualified",-0.00178,-101.4,4326,"B-1","Alloy 617","Plate",314626
"Cycle 92","CapPass",541.73,"Qualified",-0.00175,-97.53,4327,"B-1","Alloy 617","Plate",314626
"Cycle 92","CapPass",541.73,"Qualified",-0.00172,-93.60,4328,"B-1","Alloy 617","Plate",314626
"Cycle 92","CapPass",541.74,"Qualified",-0.00170,-90.14,4329,"B-1","Alloy 617","Plate",314626
"Cycle 92","CapPass",541.75,"Qualified",-0.00167,-86.43,4330,"B-1","Alloy 617","Plate",314626
"Cycle 92","CapPass",541.76,"Qualified",-0.00164,-82.24,4331,"B-1","Alloy 617","Plate",314626
"Cycle 92","CapPass",541.77,"Qualified",-0.00161,-78.16,4332,"B-1","Alloy 617","Plate",314626
"Cycle 92","CapPass",541.77,"Qualified",-0.00159,-74.37,4333,"B-1","Alloy 617","Plate",314626
"Cycle 92","CapPass",541.78,"Qualified",-0.00156,-70.86,4334,"B-1","Alloy 617","Plate",314626
"Cycle 92","CapPass",541.79,"Qualified",-0.00154,-67.71,4335,"B-1","Alloy 617","Plate",314626
"Cycle 92","CapPass",541.80,"Qualified",-0.00151,-64.61,4336,"B-1","Alloy 617","Plate",314626
"Cycle 92","CapPass",541.80,"Qualified",-0.00148,-61.17,4337,"B-1","Alloy 617","Plate",314626
"Cycle 92","CapPass",541.81,"Qualified",-0.00146,-57.62,4338,"B-1","Alloy 617","Plate",314626
"Cycle 92","CapPass",541.83,"Qualified",-0.00143,-53.89,4339,"B-1","Alloy 617","Plate",314626
"Cycle 92","CapPass",541.84,"Qualified",-0.00140,-50.66,4340,"B-1","Alloy 617","Plate",314626
"Cycle 92","CapPass",541.84,"Qualified",-0.00138,-47.58,4341,"B-1","Alloy 617","Plate",314626
"Cycle 92","CapPass",541.85,"Qualified",-0.00135,-44.78,4342,"B-1","Alloy 617","Plate",314626
"Cycle 92","CapPass",541.87,"Qualified",-0.00132,-41.33,4343,"B-1","Alloy 617","Plate",314626
"Cycle 92","CapPass",541.88,"Qualified",-0.00130,-37.81,4344,"B-1","Alloy 617","Plate",314626
"Cycle 92","CapPass",541.89,"Qualified",-0.00127,-35.05,4345,"B-1","Alloy 617","Plate",314626
"Cycle 92","CapPass",541.91,"Qualified",-0.00125,-32.25,4346,"B-1","Alloy 617","Plate",314626
"Cycle 92","CapPass",541.92,"Qualified",-0.00122,-28.86,4347,"B-1","Alloy 617","Plate",314626
"Cycle 92","CapPass",541.94,"Qualified",-0.00120,-25.85,4348,"B-1","Alloy 617","Plate",314626
"Cycle 92","CapPass",541.96,"Qualified",-0.00117,-23.19,4349,"B-1","Alloy 617","Plate",314626
"Cycle 92","CapPass",541.98,"Qualified",-0.00115,-19.61,4350,"B-1","Alloy 617","Plate",314626
"Cycle 92","CapPass",542.00,"Qualified",-0.00112,-17.26,4351,"B-1","Alloy 617","Plate",314626
"Cycle 92","CapPass",542.02,"Qualified",-0.00110,-13.59,4352,"B-1","Alloy 617","Plate",314626
"Cycle 92","CapPass",542.05,"Qualified",-0.00107,-10.77,4353,"B-1","Alloy 617","Plate",314626
"Cycle 92","CapPass",542.09,"Qualified",-0.00105,-7.31,4354,"B-1","Alloy 617","Plate",314626
"Cycle 92","CapPass",542.11,"Qualified",-0.00102,-4.28,4355,"B-1","Alloy 617","Plate",314626
"Cycle 92","CapPass",542.14,"Qualified",-0.00099,-1.19,4356,"B-1","Alloy 617","Plate",314626
"Cycle 92","CapPass",542.17,"Qualified",-0.00097,2.03,4357,"B-1","Alloy 617","Plate",314626
"Cycle 92","CapPass",542.20,"Qualified",-0.00094,5.24,4358,"B-1","Alloy 617","Plate",314626
"Cycle 92","CapPass",542.23,"Qualified",-0.00092,8.52,4359,"B-1","Alloy 617","Plate",314626
"Cycle 92","CapPass",542.26,"Qualified",-0.00089,11.72,4360,"B-1","Alloy 617","Plate",314626
"Cycle 92","CapPass",542.29,"Qualified",-0.00087,14.68,4361,"B-1","Alloy 617","Plate",314626
"Cycle 92","CapPass",542.32,"Qualified",-0.00084,17.77,4362,"B-1","Alloy 617","Plate",314626
"Cycle 92","CapPass",542.34,"Qualified",-0.00082,20.96,4363,"B-1","Alloy 617","Plate",314626
"Cycle 92","CapPass",542.38,"Qualified",-0.00079,23.92,4364,"B-1","Alloy 617","Plate",314626
"Cycle 92","CapPass",542.40,"Qualified",-0.00077,26.88,4365,"B-1","Alloy 617","Plate",314626
"Cycle 92","CapPass",542.43,"Qualified",-0.00074,29.84,4366,"B-1","Alloy 617","Plate",314626
"Cycle 92","CapPass",542.46,"Qualified",-0.00072,32.80,4367,"B-1","Alloy 617","Plate",314626
"Cycle 92","CapPass",542.48,"Qualified",-0.00069,35.53,4368,"B-1","Alloy 617","Plate",314626
"Cycle 92","CapPass",542.51,"Qualified",-0.00066,38.33,4369,"B-1","Alloy 617","Plate",314626
"Cycle 92","CapPass",542.54,"Qualified",-0.00064,40.68,4370,"B-1","Alloy 617","Plate",314626
"Cycle 92","CapPass",542.58,"Qualified",-0.00061,43.02,4371,"B-1","Alloy 617","Plate",314626
"Cycle 92","CapPass",542.62,"Qualified",-0.00059,45.54,4372,"B-1","Alloy 617","Plate",314626
"Cycle 92","CapPass",542.66,"Qualified",-0.00056,47.99,4373,"B-1","Alloy 617","Plate",314626
"Cycle 92","CapPass",542.70,"Qualified",-0.00054,50.40,4374,"B-1","Alloy 617","Plate",314626
"Cycle 92","CapPass",542.71,"Qualified",-0.00053,51.59,4375,"B-1","Alloy 617","Plate",314626
"Cycle 92","CapPass",542.73,"Qualified",-0.00051,52.93,4376,"B-1","Alloy 617","Plate",314626
"Cycle 92","CapPass",542.77,"Qualified",-0.00049,55.89,4377,"B-1","Alloy 617","Plate",314626
"Cycle 92","CapPass",542.80,"Qualified",-0.00046,58.91,4378,"B-1","Alloy 617","Plate",314626
"Cycle 92","CapPass",542.83,"Qualified",-0.00044,61.72,4379,"B-1","Alloy 617","Plate",314626
"Cycle 92","CapPass",542.86,"Qualified",-0.00041,64.55,4380,"B-1","Alloy 617","Plate",314626
"Cycle 92","CapPass",542.88,"Qualified",-0.00039,67.44,4381,"B-1","Alloy 617","Plate",314626
"Cycle 92","CapPass",542.91,"Qualified",-0.00036,70.08,4382,"B-1","Alloy 617","Plate",314626
"Cycle 92","CapPass",542.94,"Qualified",-0.00034,73.02,4383,"B-1","Alloy 617","Plate",314626
"Cycle 192","CapPass",1133.95,"Qualified",-0.00024,33.34,6544,"B-1","Alloy 617","Plate",314626
"Cycle 192","CapPass",1133.98,"Qualified",-0.00021,36.32,6545,"B-1","Alloy 617","Plate",314626
"Cycle 192","CapPass",1134.01,"Qualified",-0.00018,38.95,6546,"B-1","Alloy 617","Plate",314626
"Cycle 192","CapPass",1134.04,"Qualified",-0.00016,41.60,6547,"B-1","Alloy 617","Plate",314626
"Cycle 192","CapPass",1134.08,"Qualified",-0.00013,44.04,6548,"B-1","Alloy 617","Plate",314626
"Cycle 192","CapPass",1134.12,"Qualified",-0.00011,46.40,6549,"B-1","Alloy 617","Plate",314626
"Cycle 192","CapPass",1134.16,"Qualified",-0.00008,49.12,6550,"B-1","Alloy 617","Plate",314626
"Cycle 192","CapPass",1134.20,"Qualified",-0.00006,51.59,6551,"B-1","Alloy 617","Plate",314626
"Cycle 192","CapPass",1134.23,"Qualified",-0.00003,54.26,6552,"B-1","Alloy 617","Plate",314626
"Cycle 192","CapPass",1134.27,"Qualified",-0.00001,57.33,6553,"B-1","Alloy 617","Plate",314626
"Cycle 192","CapPass",1134.30,"Qualified",0.00002,60.26,6554,"B-1","Alloy 617","Plate",314626
"Cycle 192","CapPass",1134.34,"Qualified",0.00004,63.33,6555,"B-1","Alloy 617","Plate",314626
"Cycle 192","CapPass",1134.36,"Qualified",0.00007,66.28,6556,"B-1","Alloy 617","Plate",314626
"Cycle 192","CapPass",1134.38,"Qualified",0.00009,69.08,6557,"B-1","Alloy 617","Plate",314626
"Cycle 192","CapPass",1134.41,"Qualified",0.00012,71.96,6558,"B-1","Alloy 617","Plate",314626
"Cycle 192","CapPass",1134.44,"Qualified",0.00014,74.77,6559,"B-1","Alloy 617","Plate",314626
"Cycle 192","CapPass",1134.46,"Qualified",0.00017,77.76,6560,"B-1","Alloy 617","Plate",314626
"Cycle 192","CapPass",1134.48,"Qualified",0.00020,80.56,6561,"B-1","Alloy 617","Plate",314626
"Cycle 192","CapPass",1134.51,"Qualified",0.00022,83.23,6562,"B-1","Alloy 617","Plate",314626
"Cycle 192","CapPass",1134.53,"Qualified",0.00025,85.82,6563,"B-1","Alloy 617","Plate",314626
"Cycle 192","CapPass",1134.55,"Qualified",0.00027,88.39,6564,"B-1","Alloy 617","Plate",314626
"Cycle 192","CapPass",1134.57,"Qualified",0.00030,90.87,6565,"B-1","Alloy 617","Plate",314626
"Cycle 192","CapPass",1134.59,"Qualified",0.00032,93.12,6566,"B-1","Alloy 617","Plate",314626
"Cycle 192","CapPass",1134.62,"Qualified",0.00035,95.46,6567,"B-1","Alloy 617","Plate",314626
"Cycle 192","CapPass",1134.65,"Qualified",0.00037,97.73,6568,"B-1","Alloy 617","Plate",314626
"Cycle 192","CapPass",1134.67,"Qualified",0.00040,99.91,6569,"B-1","Alloy 617","Plate",314626
"Cycle 192","CapPass",1134.70,"Qualified",0.00042,102.16,6570,"B-1","Alloy 617","Plate",314626
"Cycle 192","CapPass",1134.71,"Qualified",0.00044,103.28,6571,"B-1","Alloy 617","Plate",314626
"Cycle 192","CapPass",1134.73,"Qualified",0.00045,104.15,6572,"B-1","Alloy 617","Plate",314626
"Cycle 192","CapPass",1134.75,"Qualified",0.00048,106.19,6573,"B-1","Alloy 617","Plate",314626
"Cycle 192","CapPass",1134.78,"Qualified",0.00050,108.27,6574,"B-1","Alloy 617","Plate",314626
"Cycle 192","CapPass",1134.81,"Qualified",0.00053,110.31,6575,"B-1","Alloy 617","Plate",314626
"Cycle 192","CapPass",1134.84,"Qualified",0.00055,112.30,6576,"B-1","Alloy 617","Plate",314626
"Cycle 192","CapPass",1134.87,"Qualified",0.00058,114.31,6577,"B-1","Alloy 617","Plate",314626
"Cycle 192","CapPass",1134.90,"Qualified",0.00060,116.36,6578,"B-1","Alloy 617","Plate",314626
"Cycle 192","CapPass",1134.93,"Qualified",0.00063,118.25,6579,"B-1","Alloy 617","Plate",314626
"Cycle 192","CapPass",1134.96,"Qualified",0.00065,120.40,6580,"B-1","Alloy 617","Plate",314626
"Cycle 192","CapPass",1134.98,"Qualified",0.00068,122.34,6581,"B-1","Alloy 617","Plate",314626
"Cycle 192","CapPass",1135.02,"Qualified",0.00070,124.32,6582,"B-1","Alloy 617","Plate",314626
"Cycle 192","CapPass",1135.04,"Qualified",0.00073,126.40,6583,"B-1","Alloy 617","Plate",314626
"Cycle 192","CapPass",1135.07,"Qualified",0.00076,128.07,6584,"B-1","Alloy 617","Plate",314626
"Cycle 192","CapPass",1135.09,"Qualified",0.00078,130.14,6585,"B-1","Alloy 617","Plate",314626
"Cycle 192","CapPass",1135.12,"Qualified",0.00081,131.97,6586,"B-1","Alloy 617","Plate",314626
"Cycle 192","CapPass",1135.15,"Qualified",0.00083,133.98,6587,"B-1","Alloy 617","Plate",314626
"Cycle 192","CapPass",1135.17,"Qualified",0.00086,135.85,6588,"B-1","Alloy 617","Plate",314626
"Cycle 192","CapPass",1135.20,"Qualified",0.00088,137.77,6589,"B-1","Alloy 617","Plate",314626
"Cycle 192","CapPass",1135.22,"Qualified",0.00091,139.98,6590,"B-1","Alloy 617","Plate",314626
"Cycle 192","CapPass",1135.24,"Qualified",0.00093,142.08,6591,"B-1","Alloy 617","Plate",314626
"Cycle 192","CapPass",1135.27,"Qualified",0.00096,144.28,6592,"B-1","Alloy 617","Plate",314626
"Cycle 192","CapPass",1135.29,"Qualified",0.00098,146.43,6593,"B-1","Alloy 617","Plate",314626
"Cycle 192","CapPass",1135.30,"Qualified",0.00101,148.60,6594,"B-1","Alloy 617","Plate",314626
"Cycle 192","CapPass",1135.33,"Qualified",0.00103,150.83,6595,"B-1","Alloy 617","Plate",314626
"Cycle 192","CapPass",1135.34,"Qualified",0.00106,153.04,6596,"B-1","Alloy 617","Plate",314626
"Cycle 192","CapPass",1135.36,"Qualified",0.00109,155.02,6597,"B-1","Alloy 617","Plate",314626
"Cycle 192","CapPass",1135.38,"Qualified",0.00111,157.22,6598,"B-1","Alloy 617","Plate",314626
"Cycle 192","CapPass",1135.40,"Qualified",0.00114,159.18,6599,"B-1","Alloy 617","Plate",314626
"Cycle 192","CapPass",1135.41,"Qualified",0.00116,161.12,6600,"B-1","Alloy 617","Plate",314626
"Cycle 192","CapPass",1135.43,"Qualified",0.00119,162.97,6601,"B-1","Alloy 617","Plate",314626
"Cycle 192","CapPass",1135.45,"Qualified",0.00122,164.78,6602,"B-1","Alloy 617","Plate",314626
"Cycle 192","CapPass",1135.46,"Qualified",0.00124,166.11,6603,"B-1","Alloy 617","Plate",314626
"Cycle 192","CapPass",1135.48,"Qualified",0.00127,167.51,6604,"B-1","Alloy 617","Plate",314626
"Cycle 192","CapPass",1135.49,"Qualified",0.00129,168.88,6605,"B-1","Alloy 617","Plate",314626
"Cycle 192","CapPass",1135.51,"Qualified",0.00132,170.11,6606,"B-1","Alloy 617","Plate",314626
"Cycle 192","CapPass",1135.52,"Qualified",0.00134,171.01,6607,"B-1","Alloy 617","Plate",314626
"Cycle 192","CapPass",1135.55,"Qualified",0.00137,171.38,6608,"B-1","Alloy 617","Plate",314626
"Cycle 192","CapPass",1135.57,"Qualified",0.00140,171.20,6609,"B-1","Alloy 617","Plate",314626
"Cycle 192","CapPass",1135.59,"Qualified",0.00142,170.34,6610,"B-1","Alloy 617","Plate",314626
"Cycle 192","CapPass",1135.63,"Qualified",0.00145,167.69,6611,"B-1","Alloy 617","Plate",314626
"Cycle 192","CapPass",1135.71,"Qualified",0.00145,156.04,6612,"B-1","Alloy 617","Plate",314626
"Cycle 192","CapPass",1135.76,"Qualified",0.00142,147.88,6613,"B-1","Alloy 617","Plate",314626
"Cycle 192","CapPass",1135.79,"Qualified",0.00139,141.53,6614,"B-1","Alloy 617","Plate",314626
"Cycle 192","CapPass",1135.81,"Qualified",0.00137,136.15,6615,"B-1","Alloy 617","Plate",314626
"Cycle 192","CapPass",1135.84,"Qualified",0.00134,130.90,6616,"B-1","Alloy 617","Plate",314626
"Cycle 192","CapPass",1135.85,"Qualified",0.00132,126.34,6617,"B-1","Alloy 617","Plate",314626
"Cycle 192","CapPass",1135.88,"Qualified",0.00129,121.86,6618,"B-1","Alloy 617","Plate",314626
"Cycle 192","CapPass",1135.90,"Qualified",0.00127,117.33,6619,"B-1","Alloy 617","Plate",314626
"Cycle 192","CapPass",1135.92,"Qualified",0.00124,113.28,6620,"B-1","Alloy 617","Plate",314626
"Cycle 192","CapPass",1135.94,"Qualified",0.00122,109.00,6621,"B-1","Alloy 617","Plate",314626
"Cycle 192","CapPass",1135.96,"Qualified",0.00119,105.07,6622,"B-1","Alloy 617","Plate",314626
"Cycle 192","CapPass",1135.98,"Qualified",0.00116,101.03,6623,"B-1","Alloy 617","Plate",314626
"Cycle 192","CapPass",1136.01,"Qualified",0.00114,96.99,6624,"B-1","Alloy 617","Plate",314626
"Cycle 192","CapPass",1136.02,"Qualified",0.00111,93.22,6625,"B-1","Alloy 617","Plate",314626
"Cycle 192","CapPass",1136.05,"Qualified",0.00109,89.34,6626,"B-1","Alloy 617","Plate",314626
"Cycle 192","CapPass",1136.07,"Qualified",0.00106,85.59,6627,"B-1","Alloy 617","Plate",314626
"Cycle 192","CapPass",1136.09,"Qualified",0.00104,82.02,6628,"B-1","Alloy 617","Plate",314626
"Cycle 192","CapPass",1136.12,"Qualified",0.00101,78.17,6629,"B-1","Alloy 617","Plate",314626
"Cycle 192","CapPass",1136.14,"Qualified",0.00099,74.33,6630,"B-1","Alloy 617","Plate",314626
"Cycle 192","CapPass",1136.17,"Qualified",0.00096,70.57,6631,"B-1","Alloy 617","Plate",314626
"Cycle 192","CapPass",1136.20,"Qualified",0.00093,66.89,6632,"B-1","Alloy 617","Plate",314626
"Cycle 192","CapPass",1136.22,"Qualified",0.00091,63.27,6633,"B-1","Alloy 617","Plate",314626
"Cycle 192","CapPass",1136.24,"Qualified",0.00088,59.79,6634,"B-1","Alloy 617","Plate",314626
"Cycle 192","CapPass",1136.27,"Qualified",0.00086,56.40,6635,"B-1","Alloy 617","Plate",314626
"Cycle 192","CapPass",1136.30,"Qualified",0.00083,53.05,6636,"B-1","Alloy 617","Plate",314626
"Cycle 192","CapPass",1136.32,"Qualified",0.00081,49.85,6637,"B-1","Alloy 617","Plate",314626
"Cycle 192","CapPass",1136.34,"Qualified",0.00078,46.66,6638,"B-1","Alloy 617","Plate",314626
"Cycle 192","CapPass",1136.38,"Qualified",0.00076,43.37,6639,"B-1","Alloy 617","Plate",314626
"Cycle 192","CapPass",1136.41,"Qualified",0.00073,39.58,6640,"B-1","Alloy 617","Plate",314626
"Cycle 192","CapPass",1136.43,"Qualified",0.00070,36.19,6641,"B-1","Alloy 617","Plate",314626
"Cycle 192","CapPass",1136.46,"Qualified",0.00068,32.81,6642,"B-1","Alloy 617","Plate",314626
"Cycle 192","CapPass",1136.49,"Qualified",0.00065,29.29,6643,"B-1","Alloy 617","Plate",314626
"Cycle 192","CapPass",1136.52,"Qualified",0.00063,25.88,6644,"B-1","Alloy 617","Plate",314626
"Cycle 192","CapPass",1136.55,"Qualified",0.00060,22.54,6645,"B-1","Alloy 617","Plate",314626
"Cycle 192","CapPass",1136.58,"Qualified",0.00058,18.88,6646,"B-1","Alloy 617","Plate",314626
"Cycle 192","CapPass",1136.61,"Qualified",0.00055,15.47,6647,"B-1","Alloy 617","Plate",314626
"Cycle 192","CapPass",1136.63,"Qualified",0.00053,12.07,6648,"B-1","Alloy 617","Plate",314626
"Cycle 192","CapPass",1136.66,"Qualified",0.00050,8.69,6649,"B-1","Alloy 617","Plate",314626
"Cycle 192","CapPass",1136.70,"Qualified",0.00048,5.07,6650,"B-1","Alloy 617","Plate",314626
"Cycle 192","CapPass",1136.71,"Qualified",0.00046,3.12,6651,"B-1","Alloy 617","Plate",314626
"Cycle 192","CapPass",1136.73,"Qualified",0.00045,1.88,6652,"B-1","Alloy 617","Plate",314626
"Cycle 192","CapPass",1136.75,"Qualified",0.00042,-1.47,6653,"B-1","Alloy 617","Plate",314626
"Cycle 192","CapPass",1136.78,"Qualified",0.00040,-4.79,6654,"B-1","Alloy 617","Plate",314626
"Cycle 192","CapPass",1136.80,"Qualified",0.00037,-7.80,6655,"B-1","Alloy 617","Plate",314626
"Cycle 192","CapPass",1136.84,"Qualified",0.00035,-10.88,6656,"B-1","Alloy 617","Plate",314626
"Cycle 192","CapPass",1136.86,"Qualified",0.00032,-13.85,6657,"B-1","Alloy 617","Plate",314626
"Cycle 192","CapPass",1136.89,"Qualified",0.00030,-16.95,6658,"B-1","Alloy 617","Plate",314626
"Cycle 192","CapPass",1136.91,"Qualified",0.00027,-19.54,6659,"B-1","Alloy 617","Plate",314626
"Cycle 192","CapPass",1136.95,"Qualified",0.00025,-21.74,6660,"B-1","Alloy 617","Plate",314626
"Cycle 192","CapPass",1136.99,"Qualified",0.00022,-23.68,6661,"B-1","Alloy 617","Plate",314626
