Repository: js-molina/fatigue-A617

File: data/950C/Strain rate 0.001/0.30% strain/HTM_A20_PeakStress_31516.csv (part 3 of 21)
"Cycle","Data State","Max Stress Mpa","Min Stress Mpa","Qual State","Stress Ratio","Time Max Stress Sec","Time Min Stress Sec","Count","Sample","Alloy","Material_Form","Heat"
821,"CapPass",168.81,-164.6,"Trend",1.026,4927.15,4930.16,821,"315-16","Alloy 617","Plate",314626
822,"CapPass",171.80,-169.3,"Trend",1.015,4933.16,4936.16,822,"315-16","Alloy 617","Plate",314626
823,"CapPass",171.17,-169.7,"Trend",1.009,4939.17,4942.17,823,"315-16","Alloy 617","Plate",314626
824,"CapPass",171.78,-168.3,"Trend",1.021,4945.18,4948.19,824,"315-16","Alloy 617","Plate",314626
825,"CapPass",171.06,-165.7,"Trend",1.032,4951.18,4954.20,825,"315-16","Alloy 617","Plate",314626
826,"CapPass",172.09,-162.3,"Trend",1.060,4957.19,4960.21,826,"315-16","Alloy 617","Plate",314626
827,"CapPass",174.02,-167.0,"Trend",1.042,4963.20,4966.22,827,"315-16","Alloy 617","Plate",314626
828,"CapPass",169.24,-170.9,"Trend",0.990,4969.21,4972.22,828,"315-16","Alloy 617","Plate",314626
829,"CapPass",169.83,-171.1,"Trend",0.992,4975.23,4978.23,829,"315-16","Alloy 617","Plate",314626
830,"CapPass",168.34,-171.4,"Trend",0.982,4981.23,4984.25,830,"315-16","Alloy 617","Plate",314626
831,"CapPass",166.08,-170.7,"Trend",0.973,4987.01,4990.24,831,"315-16","Alloy 617","Plate",314626
832,"CapPass",167.83,-169.1,"Trend",0.992,4993.25,4996.26,832,"315-16","Alloy 617","Plate",314626
833,"CapPass",167.74,-165.4,"Trend",1.014,4999.26,5002.26,833,"315-16","Alloy 617","Plate",314626
834,"CapPass",173.27,-168.1,"Trend",1.031,5005.23,5008.13,834,"315-16","Alloy 617","Plate",314626
835,"CapPass",150.71,-169.9,"Trend",0.887,5011.27,5014.26,835,"315-16","Alloy 617","Plate",314626
836,"CapPass",158.78,-169.6,"Trend",0.936,5017.28,5020.28,836,"315-16","Alloy 617","Plate",314626
837,"CapPass",160.78,-169.4,"Trend",0.949,5023.28,5026.29,837,"315-16","Alloy 617","Plate",314626
838,"CapPass",161.03,-172.7,"Trend",0.932,5029.31,5032.30,838,"315-16","Alloy 617","Plate",314626
839,"CapPass",163.13,-170.0,"Trend",0.960,5035.31,5038.31,839,"315-16","Alloy 617","Plate",314626
840,"CapPass",166.94,-168.3,"Trend",0.992,5041.31,5044.33,840,"315-16","Alloy 617","Plate",314626
841,"CapPass",166.62,-172.2,"Trend",0.968,5047.32,5050.33,841,"315-16","Alloy 617","Plate",314626
842,"CapPass",160.55,-169.5,"Trend",0.947,5053.33,5056.35,842,"315-16","Alloy 617","Plate",314626
843,"CapPass",167.69,-167.8,"Trend",0.999,5059.34,5062.36,843,"315-16","Alloy 617","Plate",314626
844,"CapPass",166.13,-172.2,"Trend",0.965,5065.35,5068.36,844,"315-16","Alloy 617","Plate",314626
845,"CapPass",168.11,-168.3,"Trend",0.999,5071.35,5074.37,845,"315-16","Alloy 617","Plate",314626
846,"CapPass",169.52,-170.2,"Trend",0.996,5077.36,5080.38,846,"315-16","Alloy 617","Plate",314626
847,"CapPass",163.23,-171.0,"Trend",0.955,5083.38,5086.39,847,"315-16","Alloy 617","Plate",314626
848,"CapPass",166.76,-168.0,"Trend",0.992,5089.39,5092.40,848,"315-16","Alloy 617","Plate",314626
849,"CapPass",166.45,-173.3,"Trend",0.960,5095.39,5098.41,849,"315-16","Alloy 617","Plate",314626
850,"CapPass",158.96,-173.0,"Trend",0.919,5101.41,5104.41,850,"315-16","Alloy 617","Plate",314626
851,"CapPass",170.49,-172.2,"Trend",0.990,5107.41,5110.43,851,"315-16","Alloy 617","Plate",314626
852,"CapPass",167.11,-166.4,"Trend",1.004,5113.42,5116.43,852,"315-16","Alloy 617","Plate",314626
853,"CapPass",171.00,-167.2,"Trend",1.023,5119.43,5122.45,853,"315-16","Alloy 617","Plate",314626
854,"CapPass",171.06,-169.0,"Trend",1.012,5125.43,5128.46,854,"315-16","Alloy 617","Plate",314626
855,"CapPass",171.69,-168.2,"Trend",1.021,5131.45,5134.46,855,"315-16","Alloy 617","Plate",314626
856,"CapPass",171.16,-169.0,"Trend",1.013,5137.46,5140.47,856,"315-16","Alloy 617","Plate",314626
857,"CapPass",162.56,-172.2,"Trend",0.944,5143.47,5146.43,857,"315-16","Alloy 617","Plate",314626
858,"CapPass",160.73,-165.4,"Trend",0.972,5148.85,5152.48,858,"315-16","Alloy 617","Plate",314626
859,"CapPass",166.93,-166.2,"Trend",1.004,5155.48,5158.49,859,"315-16","Alloy 617","Plate",314626
860,"CapPass",167.88,-170.8,"Trend",0.983,5161.49,5164.50,860,"315-16","Alloy 617","Plate",314626
861,"CapPass",168.32,-167.8,"Trend",1.003,5167.50,5170.52,861,"315-16","Alloy 617","Plate",314626
862,"CapPass",169.23,-168.2,"Trend",1.006,5173.50,5176.52,862,"315-16","Alloy 617","Plate",314626
863,"CapPass",169.99,-164.9,"Trend",1.031,5179.52,5182.53,863,"315-16","Alloy 617","Plate",314626
864,"CapPass",171.94,-167.5,"Trend",1.027,5185.52,5188.53,864,"315-16","Alloy 617","Plate",314626
865,"CapPass",173.48,-161.3,"Trend",1.076,5191.53,5194.55,865,"315-16","Alloy 617","Plate",314626
866,"CapPass",174.17,-166.8,"Trend",1.044,5197.53,5200.56,866,"315-16","Alloy 617","Plate",314626
867,"CapPass",167.69,-173.6,"Trend",0.966,5203.56,5206.56,867,"315-16","Alloy 617","Plate",314626
868,"CapPass",168.51,-167.6,"Trend",1.005,5209.56,5212.57,868,"315-16","Alloy 617","Plate",314626
869,"CapPass",169.27,-168.5,"Trend",1.005,5215.58,5218.59,869,"315-16","Alloy 617","Plate",314626
870,"CapPass",165.83,-174.3,"Trend",0.951,5221.59,5224.59,870,"315-16","Alloy 617","Plate",314626
871,"CapPass",166.26,-166.1,"Trend",1.001,5227.59,5230.60,871,"315-16","Alloy 617","Plate",314626
872,"CapPass",170.15,-164.0,"Trend",1.038,5233.60,5236.61,872,"315-16","Alloy 617","Plate",314626
873,"CapPass",172.26,-161.1,"Trend",1.069,5239.61,5242.62,873,"315-16","Alloy 617","Plate",314626
874,"CapPass",175.84,-166.6,"Trend",1.056,5245.61,5248.33,874,"315-16","Alloy 617","Plate",314626
875,"CapPass",166.57,-164.6,"Trend",1.012,5251.61,5254.63,875,"315-16","Alloy 617","Plate",314626
876,"CapPass",165.97,-170.2,"Trend",0.975,5257.64,5260.64,876,"315-16","Alloy 617","Plate",314626
877,"CapPass",164.01,-172.9,"Trend",0.949,5263.64,5266.66,877,"315-16","Alloy 617","Plate",314626
878,"CapPass",160.51,-169.3,"Trend",0.948,5269.65,5272.66,878,"315-16","Alloy 617","Plate",314626
879,"CapPass",169.34,-168.3,"Trend",1.006,5275.65,5278.67,879,"315-16","Alloy 617","Plate",314626
880,"CapPass",169.23,-168.8,"Trend",1.003,5281.66,5284.68,880,"315-16","Alloy 617","Plate",314626
881,"CapPass",171.70,-165.4,"Trend",1.038,5287.67,5290.69,881,"315-16","Alloy 617","Plate",314626
882,"CapPass",172.04,-167.5,"Trend",1.027,5293.68,5296.70,882,"315-16","Alloy 617","Plate",314626
883,"CapPass",170.79,-167.4,"Trend",1.021,5299.69,5302.71,883,"315-16","Alloy 617","Plate",314626
884,"CapPass",170.64,-169.8,"Trend",1.005,5305.70,5308.72,884,"315-16","Alloy 617","Plate",314626
885,"CapPass",167.98,-169.1,"Trend",0.993,5311.72,5314.72,885,"315-16","Alloy 617","Plate",314626
886,"CapPass",171.08,-167.1,"Trend",1.024,5317.72,5320.74,886,"315-16","Alloy 617","Plate",314626
887,"CapPass",170.53,-170.1,"Trend",1.003,5323.73,5326.74,887,"315-16","Alloy 617","Plate",314626
888,"CapPass",167.57,-169.0,"Trend",0.992,5329.74,5332.74,888,"315-16","Alloy 617","Plate",314626
889,"CapPass",170.53,-172.9,"Trend",0.986,5335.74,5338.62,889,"315-16","Alloy 617","Plate",314626
890,"CapPass",167.16,-171.9,"Trend",0.973,5341.34,5344.74,890,"315-16","Alloy 617","Plate",314626
891,"CapPass",166.12,-164.3,"Trend",1.011,5347.76,5350.76,891,"315-16","Alloy 617","Plate",314626
892,"CapPass",173.08,-167.8,"Trend",1.032,5353.76,5356.79,892,"315-16","Alloy 617","Plate",314626
893,"CapPass",166.23,-166.7,"Trend",0.997,5359.77,5362.79,893,"315-16","Alloy 617","Plate",314626
894,"CapPass",165.85,-170.4,"Trend",0.973,5365.79,5368.80,894,"315-16","Alloy 617","Plate",314626
895,"CapPass",168.84,-165.8,"Trend",1.018,5371.80,5374.81,895,"315-16","Alloy 617","Plate",314626
896,"CapPass",170.48,-167.6,"Trend",1.017,5377.81,5380.82,896,"315-16","Alloy 617","Plate",314626
897,"CapPass",168.08,-168.3,"Trend",0.999,5383.81,5386.83,897,"315-16","Alloy 617","Plate",314626
898,"CapPass",168.08,-170.0,"Trend",0.989,5389.83,5392.84,898,"315-16","Alloy 617","Plate",314626
899,"CapPass",160.57,-173.9,"Trend",0.923,5395.83,5398.78,899,"315-16","Alloy 617","Plate",314626
900,"CapPass",168.14,-150.1,"Trend",1.120,5401.82,5404.85,900,"315-16","Alloy 617","Plate",314626
901,"CapPass",173.29,-154.2,"Trend",1.124,5407.83,5410.87,901,"315-16","Alloy 617","Plate",314626
902,"CapPass",171.27,-153.5,"Trend",1.116,5413.84,5416.86,902,"315-16","Alloy 617","Plate",314626
903,"CapPass",172.73,-158.6,"Trend",1.089,5419.85,5422.88,903,"315-16","Alloy 617","Plate",314626
904,"CapPass",169.91,-163.0,"Trend",1.043,5425.88,5428.89,904,"315-16","Alloy 617","Plate",314626
905,"CapPass",173.86,-156.0,"Trend",1.114,5431.88,5434.90,905,"315-16","Alloy 617","Plate",314626
906,"CapPass",172.41,-158.0,"Trend",1.091,5437.89,5440.90,906,"315-16","Alloy 617","Plate",314626
907,"CapPass",173.79,-161.3,"Trend",1.077,5443.90,5446.92,907,"315-16","Alloy 617","Plate",314626
908,"CapPass",170.12,-164.4,"Trend",1.035,5449.92,5452.92,908,"315-16","Alloy 617","Plate",314626
909,"CapPass",166.19,-167.5,"Trend",0.992,5455.92,5458.93,909,"315-16","Alloy 617","Plate",314626
910,"CapPass",169.22,-165.1,"Trend",1.025,5461.93,5464.95,910,"315-16","Alloy 617","Plate",314626
911,"CapPass",172.62,-163.3,"Trend",1.057,5467.94,5470.96,911,"315-16","Alloy 617","Plate",314626
912,"CapPass",174.04,-165.4,"Trend",1.052,5473.95,5476.96,912,"315-16","Alloy 617","Plate",314626
913,"CapPass",170.18,-169.4,"Trend",1.005,5479.96,5482.96,913,"315-16","Alloy 617","Plate",314626
914,"CapPass",174.24,-161.2,"Trend",1.081,5485.96,5488.98,914,"315-16","Alloy 617","Plate",314626
915,"CapPass",173.31,-164.7,"Trend",1.052,5491.92,5494.67,915,"315-16","Alloy 617","Plate",314626
916,"CapPass",166.17,-166.0,"Trend",1.001,5497.98,5500.99,916,"315-16","Alloy 617","Plate",314626
917,"CapPass",165.54,-166.2,"Trend",0.996,5503.99,5507.01,917,"315-16","Alloy 617","Plate",314626
918,"CapPass",167.54,-167.9,"Trend",0.998,5510.00,5513.01,918,"315-16","Alloy 617","Plate",314626
919,"CapPass",166.45,-172.5,"Trend",0.965,5516.01,5519.01,919,"315-16","Alloy 617","Plate",314626
920,"CapPass",162.62,-169.7,"Trend",0.958,5522.02,5525.02,920,"315-16","Alloy 617","Plate",314626
921,"CapPass",168.11,-169.4,"Trend",0.992,5528.03,5531.04,921,"315-16","Alloy 617","Plate",314626
922,"CapPass",160.92,-167.3,"Trend",0.962,5534.04,5537.05,922,"315-16","Alloy 617","Plate",314626
923,"CapPass",170.12,-169.7,"Trend",1.003,5540.04,5543.06,923,"315-16","Alloy 617","Plate",314626
924,"CapPass",165.47,-171.5,"Trend",0.965,5546.06,5549.07,924,"315-16","Alloy 617","Plate",314626
925,"CapPass",160.48,-174.7,"Trend",0.918,5552.07,5555.08,925,"315-16","Alloy 617","Plate",314626
926,"CapPass",164.48,-171.4,"Trend",0.960,5558.08,5561.09,926,"315-16","Alloy 617","Plate",314626
927,"CapPass",167.58,-167.1,"Trend",1.003,5564.09,5567.10,927,"315-16","Alloy 617","Plate",314626
928,"CapPass",171.19,-167.5,"Trend",1.022,5570.09,5573.11,928,"315-16","Alloy 617","Plate",314626
929,"CapPass",168.22,-173.9,"Trend",0.967,5576.10,5579.11,929,"315-16","Alloy 617","Plate",314626
930,"CapPass",168.68,-165.9,"Trend",1.017,5582.11,5585.12,930,"315-16","Alloy 617","Plate",314626
931,"CapPass",168.43,-165.0,"Trend",1.021,5588.12,5591.13,931,"315-16","Alloy 617","Plate",314626
932,"CapPass",172.73,-165.8,"Trend",1.042,5594.07,5596.86,932,"315-16","Alloy 617","Plate",314626
933,"CapPass",166.31,-167.1,"Trend",0.995,5600.13,5603.15,933,"315-16","Alloy 617","Plate",314626
934,"CapPass",169.56,-171.8,"Trend",0.987,5606.14,5609.11,934,"315-16","Alloy 617","Plate",314626
935,"CapPass",165.19,-159.3,"Trend",1.037,5612.12,5615.16,935,"315-16","Alloy 617","Plate",314626
936,"CapPass",168.15,-163.8,"Trend",1.026,5618.14,5621.17,936,"315-16","Alloy 617","Plate",314626
937,"CapPass",172.58,-159.4,"Trend",1.083,5624.16,5627.18,937,"315-16","Alloy 617","Plate",314626
938,"CapPass",170.38,-159.8,"Trend",1.066,5630.17,5633.19,938,"315-16","Alloy 617","Plate",314626
939,"CapPass",172.24,-161.4,"Trend",1.067,5636.18,5639.20,939,"315-16","Alloy 617","Plate",314626
940,"CapPass",172.62,-164.2,"Trend",1.051,5642.18,5645.21,940,"315-16","Alloy 617","Plate",314626
941,"CapPass",168.11,-163.2,"Trend",1.030,5648.20,5651.22,941,"315-16","Alloy 617","Plate",314626
942,"CapPass",168.86,-170.7,"Trend",0.989,5654.21,5657.22,942,"315-16","Alloy 617","Plate",314626
943,"CapPass",169.67,-161.2,"Trend",1.053,5660.22,5663.23,943,"315-16","Alloy 617","Plate",314626
944,"CapPass",171.97,-161.4,"Trend",1.066,5666.22,5669.25,944,"315-16","Alloy 617","Plate",314626
945,"CapPass",173.74,-163.8,"Trend",1.061,5672.23,5675.25,945,"315-16","Alloy 617","Plate",314626
946,"CapPass",173.92,-167.1,"Trend",1.041,5678.25,5681.27,946,"315-16","Alloy 617","Plate",314626
947,"CapPass",169.59,-174.2,"Trend",0.974,5684.25,5687.27,947,"315-16","Alloy 617","Plate",314626
948,"CapPass",165.76,-169.3,"Trend",0.979,5690.27,5693.27,948,"315-16","Alloy 617","Plate",314626
949,"CapPass",170.59,-167.6,"Trend",1.018,5696.27,5699.29,949,"315-16","Alloy 617","Plate",314626
950,"CapPass",173.60,-169.2,"Trend",1.026,5702.27,5705.22,950,"315-16","Alloy 617","Plate",314626
951,"CapPass",153.37,-169.4,"Trend",0.905,5708.29,5711.28,951,"315-16","Alloy 617","Plate",314626
952,"CapPass",158.28,-171.7,"Trend",0.922,5714.29,5717.30,952,"315-16","Alloy 617","Plate",314626
953,"CapPass",159.48,-172.2,"Trend",0.926,5720.31,5723.31,953,"315-16","Alloy 617","Plate",314626
954,"CapPass",157.39,-176.0,"Trend",0.894,5726.32,5729.32,954,"315-16","Alloy 617","Plate",314626
955,"CapPass",157.42,-169.9,"Trend",0.927,5732.33,5735.33,955,"315-16","Alloy 617","Plate",314626
956,"CapPass",163.10,-166.3,"Trend",0.981,5738.33,5741.35,956,"315-16","Alloy 617","Plate",314626
957,"CapPass",170.39,-166.2,"Trend",1.025,5744.34,5747.35,957,"315-16","Alloy 617","Plate",314626
958,"CapPass",169.80,-165.8,"Trend",1.024,5750.35,5753.37,958,"315-16","Alloy 617","Plate",314626
959,"CapPass",166.95,-171.6,"Trend",0.973,5756.36,5759.37,959,"315-16","Alloy 617","Plate",314626
960,"CapPass",164.49,-171.6,"Trend",0.958,5762.36,5765.39,960,"315-16","Alloy 617","Plate",314626
961,"CapPass",165.46,-170.7,"Trend",0.969,5768.38,5771.39,961,"315-16","Alloy 617","Plate",314626
962,"CapPass",170.19,-164.2,"Trend",1.036,5774.38,5777.40,962,"315-16","Alloy 617","Plate",314626
963,"CapPass",170.84,-166.7,"Trend",1.025,5780.40,5783.41,963,"315-16","Alloy 617","Plate",314626
964,"CapPass",166.57,-174.2,"Trend",0.956,5786.41,5789.41,964,"315-16","Alloy 617","Plate",314626
965,"CapPass",164.10,-171.1,"Trend",0.959,5792.24,5795.43,965,"315-16","Alloy 617","Plate",314626
966,"CapPass",166.66,-167.6,"Trend",0.994,5798.42,5801.44,966,"315-16","Alloy 617","Plate",314626
967,"CapPass",171.41,-163.5,"Trend",1.048,5804.43,5807.44,967,"315-16","Alloy 617","Plate",314626
968,"CapPass",173.05,-165.4,"Trend",1.046,5810.44,5813.05,968,"315-16","Alloy 617","Plate",314626
969,"CapPass",163.55,-167.4,"Trend",0.977,5816.44,5819.46,969,"315-16","Alloy 617","Plate",314626
970,"CapPass",163.58,-170.2,"Trend",0.961,5822.46,5825.46,970,"315-16","Alloy 617","Plate",314626
971,"CapPass",168.74,-167.5,"Trend",1.007,5828.46,5831.48,971,"315-16","Alloy 617","Plate",314626
972,"CapPass",167.42,-172.8,"Trend",0.969,5834.46,5837.49,972,"315-16","Alloy 617","Plate",314626
973,"CapPass",161.47,-173.7,"Trend",0.930,5840.49,5843.48,973,"315-16","Alloy 617","Plate",314626
974,"CapPass",158.86,-174.0,"Trend",0.913,5846.50,5849.50,974,"315-16","Alloy 617","Plate",314626
975,"CapPass",165.39,-169.6,"Trend",0.975,5852.50,5855.51,975,"315-16","Alloy 617","Plate",314626
976,"CapPass",168.82,-169.6,"Trend",0.995,5858.50,5861.51,976,"315-16","Alloy 617","Plate",314626
977,"CapPass",168.93,-170.9,"Trend",0.989,5864.52,5867.53,977,"315-16","Alloy 617","Plate",314626
978,"CapPass",164.20,-172.5,"Trend",0.952,5870.54,5873.54,978,"315-16","Alloy 617","Plate",314626
979,"CapPass",167.73,-170.3,"Trend",0.985,5876.54,5879.54,979,"315-16","Alloy 617","Plate",314626
980,"CapPass",168.82,-170.8,"Trend",0.988,5882.55,5885.56,980,"315-16","Alloy 617","Plate",314626
981,"CapPass",168.60,-168.4,"Trend",1.001,5888.55,5891.56,981,"315-16","Alloy 617","Plate",314626
982,"CapPass",169.70,-167.3,"Trend",1.014,5894.57,5897.58,982,"315-16","Alloy 617","Plate",314626
983,"CapPass",169.54,-170.5,"Trend",0.994,5900.57,5903.59,983,"315-16","Alloy 617","Plate",314626
984,"CapPass",165.26,-172.8,"Trend",0.956,5906.59,5909.59,984,"315-16","Alloy 617","Plate",314626
985,"CapPass",166.70,-174.7,"Trend",0.954,5912.59,5915.53,985,"315-16","Alloy 617","Plate",314626
986,"CapPass",167.30,-146.2,"Trend",1.144,5918.41,5921.61,986,"315-16","Alloy 617","Plate",314626
987,"CapPass",169.23,-153.1,"Trend",1.105,5924.60,5927.62,987,"315-16","Alloy 617","Plate",314626
988,"CapPass",173.66,-155.2,"Trend",1.119,5930.59,5933.62,988,"315-16","Alloy 617","Plate",314626
989,"CapPass",170.86,-157.4,"Trend",1.085,5936.62,5939.63,989,"315-16","Alloy 617","Plate",314626
990,"CapPass",172.47,-159.4,"Trend",1.082,5942.62,5945.64,990,"315-16","Alloy 617","Plate",314626
991,"CapPass",174.33,-164.5,"Trend",1.060,5948.63,5951.65,991,"315-16","Alloy 617","Plate",314626
992,"CapPass",169.62,-162.2,"Trend",1.046,5954.65,5957.67,992,"315-16","Alloy 617","Plate",314626
993,"CapPass",173.06,-165.6,"Trend",1.045,5960.65,5963.67,993,"315-16","Alloy 617","Plate",314626
994,"CapPass",169.66,-168.9,"Trend",1.005,5966.66,5969.68,994,"315-16","Alloy 617","Plate",314626
995,"CapPass",167.58,-165.3,"Trend",1.014,5972.68,5975.69,995,"315-16","Alloy 617","Plate",314626
996,"CapPass",171.86,-165.3,"Trend",1.040,5978.68,5981.70,996,"315-16","Alloy 617","Plate",314626
997,"CapPass",170.41,-168.0,"Trend",1.014,5984.69,5987.71,997,"315-16","Alloy 617","Plate",314626
998,"CapPass",170.84,-165.4,"Trend",1.033,5990.70,5993.72,998,"315-16","Alloy 617","Plate",314626
999,"CapPass",166.08,-167.8,"Trend",0.990,5996.71,5999.72,999,"315-16","Alloy 617","Plate",314626
1000,"CapPass",167.64,-167.7,"Trend",1.000,6002.72,6005.73,1000,"315-16","Alloy 617","Plate",314626
1001,"CapPass",168.11,-168.9,"Trend",0.995,6008.73,6011.74,1001,"315-16","Alloy 617","Plate",314626
1002,"CapPass",172.87,-168.9,"Trend",1.023,6014.73,6017.49,1002,"315-16","Alloy 617","Plate",314626
1003,"CapPass",161.10,-171.0,"Trend",0.942,6020.75,6023.76,1003,"315-16","Alloy 617","Plate",314626
1004,"CapPass",163.12,-172.0,"Trend",0.949,6026.75,6029.77,1004,"315-16","Alloy 617","Plate",314626
1005,"CapPass",167.50,-167.2,"Trend",1.002,6032.77,6035.78,1005,"315-16","Alloy 617","Plate",314626
1006,"CapPass",169.03,-166.9,"Trend",1.013,6038.78,6041.78,1006,"315-16","Alloy 617","Plate",314626
1007,"CapPass",167.17,-169.9,"Trend",0.984,6044.79,6047.80,1007,"315-16","Alloy 617","Plate",314626
1008,"CapPass",167.40,-170.3,"Trend",0.983,6050.80,6053.80,1008,"315-16","Alloy 617","Plate",314626
1009,"CapPass",168.39,-169.7,"Trend",0.992,6056.81,6059.82,1009,"315-16","Alloy 617","Plate",314626
1010,"CapPass",163.41,-173.9,"Trend",0.940,6062.82,6065.76,1010,"315-16","Alloy 617","Plate",314626
1011,"CapPass",168.39,-149.1,"Trend",1.129,6068.64,6071.82,1011,"315-16","Alloy 617","Plate",314626
1012,"CapPass",172.60,-152.8,"Trend",1.130,6074.79,6077.84,1012,"315-16","Alloy 617","Plate",314626
1013,"CapPass",171.81,-156.7,"Trend",1.097,6080.82,6083.85,1013,"315-16","Alloy 617","Plate",314626
1014,"CapPass",172.69,-158.4,"Trend",1.090,6086.83,6089.86,1014,"315-16","Alloy 617","Plate",314626
1015,"CapPass",170.57,-159.6,"Trend",1.069,6092.84,6095.87,1015,"315-16","Alloy 617","Plate",314626
1016,"CapPass",165.94,-167.3,"Trend",0.992,6098.86,6101.87,1016,"315-16","Alloy 617","Plate",314626
1017,"CapPass",168.85,-161.9,"Trend",1.043,6104.87,6107.89,1017,"315-16","Alloy 617","Plate",314626
1018,"CapPass",168.94,-169.1,"Trend",0.999,6110.88,6113.88,1018,"315-16","Alloy 617","Plate",314626
1019,"CapPass",171.58,-163.1,"Trend",1.052,6116.88,6119.90,1019,"315-16","Alloy 617","Plate",314626
1020,"CapPass",170.82,-163.2,"Trend",1.047,6122.90,6125.91,1020,"315-16","Alloy 617","Plate",314626
1021,"CapPass",168.80,-172.0,"Trend",0.982,6128.91,6131.91,1021,"315-16","Alloy 617","Plate",314626
1022,"CapPass",170.57,-155.9,"Trend",1.094,6134.91,6137.92,1022,"315-16","Alloy 617","Plate",314626
1023,"CapPass",174.32,-162.1,"Trend",1.075,6140.91,6143.93,1023,"315-16","Alloy 617","Plate",314626
1024,"CapPass",174.47,-163.0,"Trend",1.070,6146.93,6149.94,1024,"315-16","Alloy 617","Plate",314626
1025,"CapPass",173.71,-162.2,"Trend",1.071,6152.93,6155.95,1025,"315-16","Alloy 617","Plate",314626
1026,"CapPass",170.15,-165.1,"Trend",1.031,6158.95,6161.97,1026,"315-16","Alloy 617","Plate",314626
1027,"CapPass",162.39,-171.1,"Trend",0.949,6164.97,6167.97,1027,"315-16","Alloy 617","Plate",314626
1028,"CapPass",165.78,-169.6,"Trend",0.978,6170.97,6173.97,1028,"315-16","Alloy 617","Plate",314626
1029,"CapPass",164.18,-166.4,"Trend",0.987,6176.99,6180.00,1029,"315-16","Alloy 617","Plate",314626
1030,"CapPass",173.93,-170.8,"Trend",1.018,6182.94,6185.97,1030,"315-16","Alloy 617","Plate",314626
1031,"CapPass",154.16,-168.9,"Trend",0.913,6188.99,6191.98,1031,"315-16","Alloy 617","Plate",314626
1032,"CapPass",161.14,-168.5,"Trend",0.956,6195.00,6198.01,1032,"315-16","Alloy 617","Plate",314626
1033,"CapPass",165.61,-169.0,"Trend",0.980,6201.01,6204.02,1033,"315-16","Alloy 617","Plate",314626
1034,"CapPass",166.11,-172.2,"Trend",0.964,6207.01,6210.03,1034,"315-16","Alloy 617","Plate",314626
1035,"CapPass",160.48,-168.7,"Trend",0.951,6213.03,6216.04,1035,"315-16","Alloy 617","Plate",314626
1036,"CapPass",166.81,-168.1,"Trend",0.992,6219.04,6222.05,1036,"315-16","Alloy 617","Plate",314626
1037,"CapPass",164.23,-169.4,"Trend",0.970,6225.05,6228.06,1037,"315-16","Alloy 617","Plate",314626
1038,"CapPass",167.18,-172.9,"Trend",0.967,6231.05,6234.06,1038,"315-16","Alloy 617","Plate",314626
1039,"CapPass",159.43,-173.9,"Trend",0.917,6237.07,6239.96,1039,"315-16","Alloy 617","Plate",314626
1040,"CapPass",162.85,-169.6,"Trend",0.960,6242.65,6246.08,1040,"315-16","Alloy 617","Plate",314626
1041,"CapPass",160.79,-174.4,"Trend",0.922,6249.08,6252.10,1041,"315-16","Alloy 617","Plate",314626
1042,"CapPass",165.37,-161.3,"Trend",1.025,6255.09,6258.10,1042,"315-16","Alloy 617","Plate",314626
1043,"CapPass",169.15,-166.1,"Trend",1.018,6261.10,6264.11,1043,"315-16","Alloy 617","Plate",314626
1044,"CapPass",170.99,-168.4,"Trend",1.016,6267.10,6270.12,1044,"315-16","Alloy 617","Plate",314626
1045,"CapPass",169.52,-165.3,"Trend",1.025,6273.11,6276.13,1045,"315-16","Alloy 617","Plate",314626
1046,"CapPass",173.32,-167.7,"Trend",1.033,6279.12,6282.14,1046,"315-16","Alloy 617","Plate",314626
1047,"CapPass",165.71,-168.7,"Trend",0.982,6285.14,6288.15,1047,"315-16","Alloy 617","Plate",314626
1048,"CapPass",170.20,-169.9,"Trend",1.002,6291.14,6294.15,1048,"315-16","Alloy 617","Plate",314626
1049,"CapPass",167.26,-170.4,"Trend",0.982,6297.15,6300.16,1049,"315-16","Alloy 617","Plate",314626
1050,"CapPass",170.45,-169.1,"Trend",1.008,6303.16,6306.17,1050,"315-16","Alloy 617","Plate",314626
1051,"CapPass",166.35,-171.0,"Trend",0.973,6309.17,6312.18,1051,"315-16","Alloy 617","Plate",314626
1052,"CapPass",168.24,-165.8,"Trend",1.015,6315.17,6318.19,1052,"315-16","Alloy 617","Plate",314626
1053,"CapPass",170.67,-169.7,"Trend",1.005,6321.18,6324.20,1053,"315-16","Alloy 617","Plate",314626
1054,"CapPass",168.93,-168.9,"Trend",1.000,6327.20,6330.21,1054,"315-16","Alloy 617","Plate",314626
1055,"CapPass",169.18,-171.6,"Trend",0.986,6333.21,6336.22,1055,"315-16","Alloy 617","Plate",314626
1056,"CapPass",169.61,-164.7,"Trend",1.030,6339.22,6342.23,1056,"315-16","Alloy 617","Plate",314626
1057,"CapPass",168.14,-171.2,"Trend",0.982,6345.23,6348.24,1057,"315-16","Alloy 617","Plate",314626
1058,"CapPass",170.38,-168.4,"Trend",1.012,6351.23,6354.25,1058,"315-16","Alloy 617","Plate",314626
1059,"CapPass",171.67,-162.8,"Trend",1.054,6357.25,6360.26,1059,"315-16","Alloy 617","Plate",314626
1060,"CapPass",172.30,-170.6,"Trend",1.010,6363.19,6366.23,1060,"315-16","Alloy 617","Plate",314626
1061,"CapPass",154.32,-169.5,"Trend",0.910,6369.26,6372.26,1061,"315-16","Alloy 617","Plate",314626
1062,"CapPass",165.65,-169.9,"Trend",0.975,6375.26,6378.26,1062,"315-16","Alloy 617","Plate",314626
1063,"CapPass",164.61,-171.0,"Trend",0.963,6381.27,6384.28,1063,"315-16","Alloy 617","Plate",314626
1064,"CapPass",162.24,-174.3,"Trend",0.931,6387.29,6390.29,1064,"315-16","Alloy 617","Plate",314626
1065,"CapPass",157.78,-175.1,"Trend",0.901,6393.30,6396.19,1065,"315-16","Alloy 617","Plate",314626
1066,"CapPass",165.76,-153.1,"Trend",1.083,6399.27,6402.31,1066,"315-16","Alloy 617","Plate",314626
1067,"CapPass",172.07,-153.2,"Trend",1.123,6405.28,6408.32,1067,"315-16","Alloy 617","Plate",314626
1068,"CapPass",171.31,-158.5,"Trend",1.081,6411.30,6414.33,1068,"315-16","Alloy 617","Plate",314626
1069,"CapPass",170.48,-167.2,"Trend",1.019,6417.32,6420.34,1069,"315-16","Alloy 617","Plate",314626
1070,"CapPass",164.50,-171.3,"Trend",0.960,6423.33,6426.34,1070,"315-16","Alloy 617","Plate",314626
1071,"CapPass",169.37,-161.3,"Trend",1.050,6429.34,6432.36,1071,"315-16","Alloy 617","Plate",314626
1072,"CapPass",173.98,-161.2,"Trend",1.080,6435.35,6438.36,1072,"315-16","Alloy 617","Plate",314626
1073,"CapPass",173.02,-165.5,"Trend",1.045,6441.35,6444.38,1073,"315-16","Alloy 617","Plate",314626
1074,"CapPass",169.91,-166.6,"Trend",1.020,6447.37,6450.38,1074,"315-16","Alloy 617","Plate",314626
1075,"CapPass",167.51,-166.0,"Trend",1.009,6453.38,6456.39,1075,"315-16","Alloy 617","Plate",314626
1076,"CapPass",169.76,-165.5,"Trend",1.026,6459.39,6462.40,1076,"315-16","Alloy 617","Plate",314626
1077,"CapPass",170.38,-168.6,"Trend",1.011,6465.39,6468.41,1077,"315-16","Alloy 617","Plate",314626
1078,"CapPass",170.56,-166.0,"Trend",1.027,6471.41,6474.42,1078,"315-16","Alloy 617","Plate",314626
1079,"CapPass",168.77,-172.6,"Trend",0.978,6477.41,6480.39,1079,"315-16","Alloy 617","Plate",314626
1080,"CapPass",163.70,-167.1,"Trend",0.980,6483.42,6486.43,1080,"315-16","Alloy 617","Plate",314626
1081,"CapPass",166.88,-164.8,"Trend",1.013,6489.43,6492.45,1081,"315-16","Alloy 617","Plate",314626
1082,"CapPass",172.26,-168.8,"Trend",1.020,6495.35,6498.36,1082,"315-16","Alloy 617","Plate",314626
1083,"CapPass",162.88,-169.2,"Trend",0.962,6501.44,6504.45,1083,"315-16","Alloy 617","Plate",314626
1084,"CapPass",165.11,-160.5,"Trend",1.029,6507.46,6510.47,1084,"315-16","Alloy 617","Plate",314626
1085,"CapPass",170.16,-161.3,"Trend",1.055,6513.46,6516.49,1085,"315-16","Alloy 617","Plate",314626
1086,"CapPass",171.66,-162.2,"Trend",1.058,6519.47,6522.49,1086,"315-16","Alloy 617","Plate",314626
1087,"CapPass",171.07,-164.7,"Trend",1.038,6525.48,6528.50,1087,"315-16","Alloy 617","Plate",314626
1088,"CapPass",170.49,-165.2,"Trend",1.032,6531.49,6534.51,1088,"315-16","Alloy 617","Plate",314626
1089,"CapPass",166.72,-171.5,"Trend",0.972,6537.50,6540.52,1089,"315-16","Alloy 617","Plate",314626
1090,"CapPass",166.29,-169.7,"Trend",0.980,6543.51,6546.52,1090,"315-16","Alloy 617","Plate",314626
1091,"CapPass",166.88,-167.6,"Trend",0.996,6549.52,6552.54,1091,"315-16","Alloy 617","Plate",314626
1092,"CapPass",167.28,-173.8,"Trend",0.963,6555.54,6558.54,1092,"315-16","Alloy 617","Plate",314626
1093,"CapPass",167.87,-164.2,"Trend",1.022,6561.54,6564.56,1093,"315-16","Alloy 617","Plate",314626
1094,"CapPass",170.00,-168.0,"Trend",1.012,6567.56,6570.56,1094,"315-16","Alloy 617","Plate",314626
1095,"CapPass",169.70,-170.0,"Trend",0.998,6573.56,6576.57,1095,"315-16","Alloy 617","Plate",314626
1096,"CapPass",172.20,-162.8,"Trend",1.057,6579.57,6582.59,1096,"315-16","Alloy 617","Plate",314626
1097,"CapPass",174.14,-162.6,"Trend",1.071,6585.57,6588.59,1097,"315-16","Alloy 617","Plate",314626
1098,"CapPass",173.11,-167.4,"Trend",1.034,6591.58,6594.59,1098,"315-16","Alloy 617","Plate",314626
1099,"CapPass",169.77,-166.8,"Trend",1.018,6597.59,6600.60,1099,"315-16","Alloy 617","Plate",314626
1100,"CapPass",172.78,-165.3,"Trend",1.046,6603.60,6606.62,1100,"315-16","Alloy 617","Plate",314626
1101,"CapPass",172.59,-162.6,"Trend",1.061,6609.61,6612.63,1101,"315-16","Alloy 617","Plate",314626
1102,"CapPass",171.91,-170.8,"Trend",1.006,6615.62,6618.63,1102,"315-16","Alloy 617","Plate",314626
1103,"CapPass",166.53,-171.9,"Trend",0.969,6621.63,6624.64,1103,"315-16","Alloy 617","Plate",314626
1104,"CapPass",164.12,-172.7,"Trend",0.951,6627.64,6630.65,1104,"315-16","Alloy 617","Plate",314626
1105,"CapPass",168.59,-168.5,"Trend",1.000,6633.65,6636.66,1105,"315-16","Alloy 617","Plate",314626
1106,"CapPass",169.26,-169.0,"Trend",1.001,6639.66,6642.66,1106,"315-16","Alloy 617","Plate",314626
1107,"CapPass",168.78,-171.4,"Trend",0.985,6645.66,6648.68,1107,"315-16","Alloy 617","Plate",314626
1108,"CapPass",165.95,-171.4,"Trend",0.968,6651.67,6654.68,1108,"315-16","Alloy 617","Plate",314626
1109,"CapPass",165.86,-174.1,"Trend",0.953,6657.68,6660.70,1109,"315-16","Alloy 617","Plate",314626
1110,"CapPass",164.87,-174.2,"Trend",0.946,6663.70,6666.71,1110,"315-16","Alloy 617","Plate",314626
1111,"CapPass",167.58,-170.6,"Trend",0.982,6669.70,6672.72,1111,"315-16","Alloy 617","Plate",314626
1112,"CapPass",172.81,-168.2,"Trend",1.028,6675.70,6678.34,1112,"315-16","Alloy 617","Plate",314626
1113,"CapPass",162.29,-173.0,"Trend",0.938,6681.71,6684.72,1113,"315-16","Alloy 617","Plate",314626
1114,"CapPass",171.02,-166.5,"Trend",1.027,6687.72,6690.74,1114,"315-16","Alloy 617","Plate",314626
1115,"CapPass",161.47,-172.5,"Trend",0.936,6693.74,6696.74,1115,"315-16","Alloy 617","Plate",314626
1116,"CapPass",166.34,-167.7,"Trend",0.992,6699.75,6702.76,1116,"315-16","Alloy 617","Plate",314626
1117,"CapPass",168.55,-166.8,"Trend",1.011,6705.75,6708.76,1117,"315-16","Alloy 617","Plate",314626
1118,"CapPass",171.48,-169.1,"Trend",1.014,6711.73,6714.72,1118,"315-16","Alloy 617","Plate",314626
1119,"CapPass",166.97,-165.3,"Trend",1.010,6717.76,6720.78,1119,"315-16","Alloy 617","Plate",314626
1120,"CapPass",169.50,-170.0,"Trend",0.997,6723.77,6726.79,1120,"315-16","Alloy 617","Plate",314626
1121,"CapPass",166.68,-166.7,"Trend",1.000,6729.79,6732.80,1121,"315-16","Alloy 617","Plate",314626
1122,"CapPass",170.23,-165.5,"Trend",1.029,6735.80,6738.81,1122,"315-16","Alloy 617","Plate",314626
1123,"CapPass",170.38,-166.9,"Trend",1.021,6741.80,6744.81,1123,"315-16","Alloy 617","Plate",314626
1124,"CapPass",169.30,-164.6,"Trend",1.029,6747.81,6750.83,1124,"315-16","Alloy 617","Plate",314626
1125,"CapPass",170.66,-167.0,"Trend",1.022,6753.82,6756.84,1125,"315-16","Alloy 617","Plate",314626
1126,"CapPass",170.98,-166.9,"Trend",1.025,6759.84,6762.85,1126,"315-16","Alloy 617","Plate",314626
1127,"CapPass",166.78,-169.6,"Trend",0.983,6765.84,6768.85,1127,"315-16","Alloy 617","Plate",314626
1128,"CapPass",170.02,-169.6,"Trend",1.003,6771.85,6774.86,1128,"315-16","Alloy 617","Plate",314626
1129,"CapPass",165.90,-169.9,"Trend",0.976,6777.86,6780.88,1129,"315-16","Alloy 617","Plate",314626
1130,"CapPass",170.43,-166.4,"Trend",1.024,6783.86,6786.89,1130,"315-16","Alloy 617","Plate",314626
1131,"CapPass",168.25,-171.5,"Trend",0.981,6789.88,6792.89,1131,"315-16","Alloy 617","Plate",314626
1132,"CapPass",168.93,-168.4,"Trend",1.003,6795.88,6798.90,1132,"315-16","Alloy 617","Plate",314626
1133,"CapPass",171.09,-167.3,"Trend",1.023,6801.89,6804.91,1133,"315-16","Alloy 617","Plate",314626
1134,"CapPass",166.76,-173.0,"Trend",0.964,6807.90,6810.81,1134,"315-16","Alloy 617","Plate",314626
1135,"CapPass",163.31,-166.8,"Trend",0.979,6813.54,6816.92,1135,"315-16","Alloy 617","Plate",314626
1136,"CapPass",171.09,-160.1,"Trend",1.069,6819.91,6822.94,1136,"315-16","Alloy 617","Plate",314626
1137,"CapPass",173.30,-165.8,"Trend",1.045,6825.92,6828.93,1137,"315-16","Alloy 617","Plate",314626
1138,"CapPass",166.34,-165.6,"Trend",1.004,6831.94,6834.95,1138,"315-16","Alloy 617","Plate",314626
1139,"CapPass",173.86,-165.2,"Trend",1.052,6837.94,6840.96,1139,"315-16","Alloy 617","Plate",314626
1140,"CapPass",168.44,-164.2,"Trend",1.026,6843.96,6846.97,1140,"315-16","Alloy 617","Plate",314626
1141,"CapPass",174.42,-167.0,"Trend",1.044,6849.95,6852.56,1141,"315-16","Alloy 617","Plate",314626
1142,"CapPass",157.97,-171.2,"Trend",0.923,6855.96,6858.97,1142,"315-16","Alloy 617","Plate",314626
1143,"CapPass",159.79,-171.0,"Trend",0.934,6861.98,6864.99,1143,"315-16","Alloy 617","Plate",314626
1144,"CapPass",160.07,-173.3,"Trend",0.924,6867.99,6870.99,1144,"315-16","Alloy 617","Plate",314626
1145,"CapPass",163.64,-172.7,"Trend",0.947,6874.00,6877.00,1145,"315-16","Alloy 617","Plate",314626
1146,"CapPass",164.52,-170.0,"Trend",0.968,6880.01,6883.01,1146,"315-16","Alloy 617","Plate",314626
1147,"CapPass",168.63,-167.1,"Trend",1.009,6886.01,6889.03,1147,"315-16","Alloy 617","Plate",314626
1148,"CapPass",170.68,-169.1,"Trend",1.009,6892.01,6895.03,1148,"315-16","Alloy 617","Plate",314626
1149,"CapPass",168.05,-165.1,"Trend",1.018,6898.03,6901.04,1149,"315-16","Alloy 617","Plate",314626
1150,"CapPass",172.61,-164.4,"Trend",1.050,6904.00,6906.97,1150,"315-16","Alloy 617","Plate",314626
1151,"CapPass",170.64,-165.0,"Trend",1.034,6910.05,6913.06,1151,"315-16","Alloy 617","Plate",314626
1152,"CapPass",165.37,-170.9,"Trend",0.968,6916.06,6919.07,1152,"315-16","Alloy 617","Plate",314626
1153,"CapPass",166.33,-172.2,"Trend",0.966,6922.07,6925.07,1153,"315-16","Alloy 617","Plate",314626
1154,"CapPass",163.79,-169.4,"Trend",0.967,6928.08,6931.09,1154,"315-16","Alloy 617","Plate",314626
1155,"CapPass",167.14,-171.5,"Trend",0.974,6934.08,6937.10,1155,"315-16","Alloy 617","Plate",314626
1156,"CapPass",163.61,-168.6,"Trend",0.970,6940.10,6943.10,1156,"315-16","Alloy 617","Plate",314626
1157,"CapPass",167.58,-173.7,"Trend",0.965,6946.10,6949.12,1157,"315-16","Alloy 617","Plate",314626
1158,"CapPass",165.57,-164.5,"Trend",1.006,6952.12,6955.13,1158,"315-16","Alloy 617","Plate",314626
1159,"CapPass",170.44,-168.4,"Trend",1.012,6958.12,6961.13,1159,"315-16","Alloy 617","Plate",314626
1160,"CapPass",169.15,-171.9,"Trend",0.984,6964.12,6967.15,1160,"315-16","Alloy 617","Plate",314626
1161,"CapPass",169.22,-168.6,"Trend",1.004,6970.14,6973.15,1161,"315-16","Alloy 617","Plate",314626
1162,"CapPass",169.90,-172.0,"Trend",0.988,6976.14,6979.16,1162,"315-16","Alloy 617","Plate",314626
1163,"CapPass",168.25,-166.7,"Trend",1.009,6982.16,6985.16,1163,"315-16","Alloy 617","Plate",314626
1164,"CapPass",171.04,-166.3,"Trend",1.029,6988.16,6991.18,1164,"315-16","Alloy 617","Plate",314626
1165,"CapPass",168.32,-172.5,"Trend",0.976,6994.17,6997.18,1165,"315-16","Alloy 617","Plate",314626
1166,"CapPass",169.75,-165.8,"Trend",1.024,7000.01,7003.19,1166,"315-16","Alloy 617","Plate",314626
1167,"CapPass",165.61,-169.0,"Trend",0.980,7006.18,7009.20,1167,"315-16","Alloy 617","Plate",314626
1168,"CapPass",167.63,-164.3,"Trend",1.020,7012.19,7015.22,1168,"315-16","Alloy 617","Plate",314626
1169,"CapPass",170.20,-167.6,"Trend",1.016,7018.21,7021.22,1169,"315-16","Alloy 617","Plate",314626
1170,"CapPass",170.43,-169.5,"Trend",1.005,7024.21,7027.22,1170,"315-16","Alloy 617","Plate",314626
1171,"CapPass",167.51,-174.2,"Trend",0.962,7030.23,7033.22,1171,"315-16","Alloy 617","Plate",314626
1172,"CapPass",166.87,-149.2,"Trend",1.118,7036.07,7039.24,1172,"315-16","Alloy 617","Plate",314626
1173,"CapPass",169.97,-153.0,"Trend",1.111,7042.23,7045.25,1173,"315-16","Alloy 617","Plate",314626
1174,"CapPass",171.37,-157.2,"Trend",1.090,7048.24,7051.27,1174,"315-16","Alloy 617","Plate",314626
1175,"CapPass",170.78,-160.7,"Trend",1.063,7054.25,7057.27,1175,"315-16","Alloy 617","Plate",314626
1176,"CapPass",168.94,-159.1,"Trend",1.062,7060.26,7063.28,1176,"315-16","Alloy 617","Plate",314626
1177,"CapPass",172.37,-160.8,"Trend",1.072,7066.27,7069.29,1177,"315-16","Alloy 617","Plate",314626
1178,"CapPass",171.62,-165.8,"Trend",1.035,7072.28,7075.30,1178,"315-16","Alloy 617","Plate",314626
1179,"CapPass",169.70,-164.1,"Trend",1.034,7078.30,7081.31,1179,"315-16","Alloy 617","Plate",314626
1180,"CapPass",173.71,-162.9,"Trend",1.066,7084.30,7087.32,1180,"315-16","Alloy 617","Plate",314626
1181,"CapPass",168.53,-165.4,"Trend",1.019,7090.31,7093.33,1181,"315-16","Alloy 617","Plate",314626
1182,"CapPass",167.89,-161.4,"Trend",1.040,7096.32,7099.33,1182,"315-16","Alloy 617","Plate",314626
1183,"CapPass",167.31,-165.7,"Trend",1.010,7102.34,7105.35,1183,"315-16","Alloy 617","Plate",314626
1184,"CapPass",173.16,-169.8,"Trend",1.020,7108.34,7111.35,1184,"315-16","Alloy 617","Plate",314626
1185,"CapPass",173.33,-168.8,"Trend",1.027,7114.34,7117.36,1185,"315-16","Alloy 617","Plate",314626
1186,"CapPass",166.76,-165.3,"Trend",1.009,7120.36,7123.37,1186,"315-16","Alloy 617","Plate",314626
1187,"CapPass",166.87,-172.0,"Trend",0.970,7126.38,7129.36,1187,"315-16","Alloy 617","Plate",314626
1188,"CapPass",160.39,-166.7,"Trend",0.962,7131.94,7135.38,1188,"315-16","Alloy 617","Plate",314626
1189,"CapPass",172.31,-164.3,"Trend",1.049,7138.37,7141.39,1189,"315-16","Alloy 617","Plate",314626
1190,"CapPass",166.41,-169.1,"Trend",0.984,7144.40,7147.41,1190,"315-16","Alloy 617","Plate",314626
1191,"CapPass",165.06,-166.4,"Trend",0.992,7150.41,7153.41,1191,"315-16","Alloy 617","Plate",314626
1192,"CapPass",171.89,-163.5,"Trend",1.051,7156.40,7159.43,1192,"315-16","Alloy 617","Plate",314626
1193,"CapPass",171.46,-163.5,"Trend",1.049,7162.42,7165.43,1193,"315-16","Alloy 617","Plate",314626
1194,"CapPass",172.90,-161.0,"Trend",1.074,7168.43,7171.45,1194,"315-16","Alloy 617","Plate",314626
1195,"CapPass",174.61,-163.8,"Trend",1.066,7174.43,7177.45,1195,"315-16","Alloy 617","Plate",314626
1196,"CapPass",169.82,-165.9,"Trend",1.024,7180.44,7183.46,1196,"315-16","Alloy 617","Plate",314626
1197,"CapPass",174.52,-163.5,"Trend",1.068,7186.45,7189.46,1197,"315-16","Alloy 617","Plate",314626
1198,"CapPass",172.34,-165.0,"Trend",1.045,7192.47,7195.48,1198,"315-16","Alloy 617","Plate",314626
1199,"CapPass",173.04,-162.9,"Trend",1.062,7198.47,7201.48,1199,"315-16","Alloy 617","Plate",314626
1200,"CapPass",169.22,-167.8,"Trend",1.008,7204.48,7207.49,1200,"315-16","Alloy 617","Plate",314626
1201,"CapPass",172.15,-168.2,"Trend",1.023,7210.49,7213.50,1201,"315-16","Alloy 617","Plate",314626
1202,"CapPass",174.48,-169.4,"Trend",1.030,7216.49,7219.51,1202,"315-16","Alloy 617","Plate",314626
1203,"CapPass",165.21,-170.0,"Trend",0.972,7222.51,7225.51,1203,"315-16","Alloy 617","Plate",314626
1204,"CapPass",173.43,-166.4,"Trend",1.042,7228.52,7231.54,1204,"315-16","Alloy 617","Plate",314626
1205,"CapPass",171.17,-168.5,"Trend",1.016,7234.53,7237.54,1205,"315-16","Alloy 617","Plate",314626
1206,"CapPass",166.00,-165.6,"Trend",1.002,7240.53,7243.55,1206,"315-16","Alloy 617","Plate",314626
1207,"CapPass",169.29,-166.4,"Trend",1.017,7246.55,7249.55,1207,"315-16","Alloy 617","Plate",314626
1208,"CapPass",174.54,-169.9,"Trend",1.027,7252.55,7255.42,1208,"315-16","Alloy 617","Plate",314626
1209,"CapPass",152.11,-170.6,"Trend",0.892,7258.56,7261.54,1209,"315-16","Alloy 617","Plate",314626
1210,"CapPass",157.82,-170.9,"Trend",0.924,7264.56,7267.57,1210,"315-16","Alloy 617","Plate",314626
1211,"CapPass",159.50,-172.7,"Trend",0.924,7270.58,7273.58,1211,"315-16","Alloy 617","Plate",314626
1212,"CapPass",154.25,-172.7,"Trend",0.893,7276.60,7279.59,1212,"315-16","Alloy 617","Plate",314626
1213,"CapPass",161.62,-171.4,"Trend",0.943,7282.59,7285.60,1213,"315-16","Alloy 617","Plate",314626
1214,"CapPass",162.15,-171.4,"Trend",0.946,7288.60,7291.61,1214,"315-16","Alloy 617","Plate",314626
1215,"CapPass",166.54,-170.3,"Trend",0.978,7294.61,7297.62,1215,"315-16","Alloy 617","Plate",314626
1216,"CapPass",164.13,-168.0,"Trend",0.977,7300.62,7303.63,1216,"315-16","Alloy 617","Plate",314626
1217,"CapPass",167.39,-168.4,"Trend",0.994,7306.63,7309.65,1217,"315-16","Alloy 617","Plate",314626
1218,"CapPass",162.88,-170.8,"Trend",0.954,7312.64,7315.65,1218,"315-16","Alloy 617","Plate",314626
1219,"CapPass",168.17,-167.6,"Trend",1.003,7318.64,7321.67,1219,"315-16","Alloy 617","Plate",314626
1220,"CapPass",168.67,-170.5,"Trend",0.989,7324.66,7327.67,1220,"315-16","Alloy 617","Plate",314626
1221,"CapPass",165.35,-171.4,"Trend",0.965,7330.67,7333.68,1221,"315-16","Alloy 617","Plate",314626
1222,"CapPass",164.23,-174.8,"Trend",0.939,7336.67,7339.69,1222,"315-16","Alloy 617","Plate",314626
1223,"CapPass",167.04,-168.0,"Trend",0.994,7342.57,7345.70,1223,"315-16","Alloy 617","Plate",314626
