Repository: js-molina/fatigue-A617

File: data/950C/Strain rate 0.001/0.30% strain/HTM_A20_PeakStress_A20.csv (part 3 of 22)
Cycle,Data State,Max Stress Mpa,Min Stress Mpa,Qual State,Stress Ratio,Time Max Stress Sec,Time Min Stress Sec,Count,Sample,Alloy,Material_Form,Heat
932,CapPass,167.04,-166.30,Trend,1.004,5593.03,5596.03,932,A-20,Alloy 617,Plate,314626
933,CapPass,169.99,-168.10,Trend,1.011,5599.03,5602.06,933,A-20,Alloy 617,Plate,314626
934,CapPass,166.22,-170.30,Trend,0.976,5605.06,5608.06,934,A-20,Alloy 617,Plate,314626
935,CapPass,166.67,-170.60,Trend,0.977,5611.06,5614.09,935,A-20,Alloy 617,Plate,314626
936,CapPass,168.61,-168.60,Trend,1,5617.06,5620.09,936,A-20,Alloy 617,Plate,314626
937,CapPass,168.24,-164.50,Trend,1.023,5623.09,5626.12,937,A-20,Alloy 617,Plate,314626
938,CapPass,169.81,-166.60,Trend,1.019,5629.09,5632.12,938,A-20,Alloy 617,Plate,314626
939,CapPass,170.55,-166.30,Trend,1.026,5635.12,5638.12,939,A-20,Alloy 617,Plate,314626
940,CapPass,165.36,-167.50,Trend,0.987,5641.15,5644.15,940,A-20,Alloy 617,Plate,314626
941,CapPass,165.62,-165.50,Trend,1.001,5647.15,5650.15,941,A-20,Alloy 617,Plate,314626
942,CapPass,167.74,-164.80,Trend,1.018,5653.15,5656.18,942,A-20,Alloy 617,Plate,314626
943,CapPass,171.73,-167.50,Trend,1.025,5659.15,5662.18,943,A-20,Alloy 617,Plate,314626
944,CapPass,167.62,-169.30,Trend,0.99,5665.18,5668.18,944,A-20,Alloy 617,Plate,314626
945,CapPass,164.45,-171.00,Trend,0.962,5671.18,5674.21,945,A-20,Alloy 617,Plate,314626
946,CapPass,166.09,-167.10,Trend,0.994,5677.21,5680.21,946,A-20,Alloy 617,Plate,314626
947,CapPass,169.87,-164.70,Trend,1.031,5683.21,5686.25,947,A-20,Alloy 617,Plate,314626
948,CapPass,172.85,-165.80,Trend,1.042,5689.21,5692.25,948,A-20,Alloy 617,Plate,314626
949,CapPass,169.41,-166.90,Trend,1.015,5695.25,5698.25,949,A-20,Alloy 617,Plate,314626
950,CapPass,168.79,-166.40,Trend,1.014,5701.25,5704.28,950,A-20,Alloy 617,Plate,314626
951,CapPass,167.54,-168.80,Trend,0.993,5707.28,5710.28,951,A-20,Alloy 617,Plate,314626
952,CapPass,170.08,-172.30,Trend,0.987,5713.28,5716.31,952,A-20,Alloy 617,Plate,314626
953,CapPass,165.15,-163.60,Trend,1.01,5719.31,5722.31,953,A-20,Alloy 617,Plate,314626
954,CapPass,169.15,-164.70,Trend,1.027,5725.31,5728.34,954,A-20,Alloy 617,Plate,314626
955,CapPass,165.69,-168.00,Trend,0.986,5731.31,5734.34,955,A-20,Alloy 617,Plate,314626
956,CapPass,171.67,-168.70,Trend,1.018,5737.34,5740.34,956,A-20,Alloy 617,Plate,314626
957,CapPass,168.64,-165.30,Trend,1.02,5743.34,5746.37,957,A-20,Alloy 617,Plate,314626
958,CapPass,169.13,-166.80,Trend,1.014,5749.37,5752.37,958,A-20,Alloy 617,Plate,314626
959,CapPass,170.98,-169.40,Trend,1.009,5755.37,5758.37,959,A-20,Alloy 617,Plate,314626
960,CapPass,168.22,-170.80,Trend,0.985,5761.4,5764.4,960,A-20,Alloy 617,Plate,314626
961,CapPass,168,-171.30,Trend,0.981,5767.4,5770.4,961,A-20,Alloy 617,Plate,314626
962,CapPass,164.99,-170.30,Trend,0.969,5773.4,5776.43,962,A-20,Alloy 617,Plate,314626
963,CapPass,165.71,-170.70,Trend,0.971,5779.43,5782.43,963,A-20,Alloy 617,Plate,314626
964,CapPass,166.68,-170.60,Trend,0.977,5785.43,5788.46,964,A-20,Alloy 617,Plate,314626
965,CapPass,167.75,-171.00,Trend,0.981,5791.43,5794.46,965,A-20,Alloy 617,Plate,314626
966,CapPass,165.72,-167.40,Trend,0.99,5797.46,5800.46,966,A-20,Alloy 617,Plate,314626
967,CapPass,168.63,-168.50,Trend,1.001,5803.46,5806.5,967,A-20,Alloy 617,Plate,314626
968,CapPass,166.87,-172.70,Trend,0.966,5809.5,5812.46,968,A-20,Alloy 617,Plate,314626
969,CapPass,163.17,-158.40,Trend,1.03,5815.5,5818.53,969,A-20,Alloy 617,Plate,314626
970,CapPass,165.87,-158.40,Trend,1.047,5821.5,5824.53,970,A-20,Alloy 617,Plate,314626
971,CapPass,171.94,-163.00,Trend,1.055,5827.53,5830.56,971,A-20,Alloy 617,Plate,314626
972,CapPass,167.62,-162.20,Trend,1.033,5833.53,5836.56,972,A-20,Alloy 617,Plate,314626
973,CapPass,166.06,-162.40,Trend,1.022,5839.53,5842.56,973,A-20,Alloy 617,Plate,314626
974,CapPass,169.54,-165.50,Trend,1.024,5845.56,5848.59,974,A-20,Alloy 617,Plate,314626
975,CapPass,169.22,-164.90,Trend,1.026,5851.56,5854.59,975,A-20,Alloy 617,Plate,314626
976,CapPass,167.62,-164.50,Trend,1.019,5857.59,5860.59,976,A-20,Alloy 617,Plate,314626
977,CapPass,168.48,-164.00,Trend,1.027,5863.59,5866.62,977,A-20,Alloy 617,Plate,314626
978,CapPass,171.41,-163.30,Trend,1.05,5869.59,5872.62,978,A-20,Alloy 617,Plate,314626
979,CapPass,166.82,-166.70,Trend,1,5875.62,5878.65,979,A-20,Alloy 617,Plate,314626
980,CapPass,168.56,-165.70,Trend,1.017,5881.62,5884.65,980,A-20,Alloy 617,Plate,314626
981,CapPass,167.01,-165.70,Trend,1.008,5887.65,5890.65,981,A-20,Alloy 617,Plate,314626
982,CapPass,169.64,-168.80,Trend,1.005,5893.68,5896.65,982,A-20,Alloy 617,Plate,314626
983,CapPass,166.33,-162.10,Trend,1.026,5899.68,5902.68,983,A-20,Alloy 617,Plate,314626
984,CapPass,171.88,-166.60,Trend,1.032,5905.68,5908.71,984,A-20,Alloy 617,Plate,314626
985,CapPass,167.28,-166.80,Trend,1.003,5911.71,5914.71,985,A-20,Alloy 617,Plate,314626
986,CapPass,168.21,-165.40,Trend,1.017,5917.71,5920.75,986,A-20,Alloy 617,Plate,314626
987,CapPass,164.29,-167.00,Trend,0.984,5923.71,5926.75,987,A-20,Alloy 617,Plate,314626
988,CapPass,169.64,-164.40,Trend,1.032,5929.75,5932.75,988,A-20,Alloy 617,Plate,314626
989,CapPass,170.93,-168.70,Trend,1.013,5935.75,5938.78,989,A-20,Alloy 617,Plate,314626
990,CapPass,167.59,-166.80,Trend,1.005,5941.78,5944.78,990,A-20,Alloy 617,Plate,314626
991,CapPass,170.6,-164.60,Trend,1.036,5947.78,5950.81,991,A-20,Alloy 617,Plate,314626
992,CapPass,171.55,-164.70,Trend,1.042,5953.81,5956.81,992,A-20,Alloy 617,Plate,314626
993,CapPass,169.04,-165.50,Trend,1.022,5959.81,5962.81,993,A-20,Alloy 617,Plate,314626
994,CapPass,171.48,-165.40,Trend,1.037,5965.81,5968.84,994,A-20,Alloy 617,Plate,314626
995,CapPass,168.8,-167.80,Trend,1.006,5971.84,5974.84,995,A-20,Alloy 617,Plate,314626
996,CapPass,170.25,-163.80,Trend,1.039,5977.84,5980.87,996,A-20,Alloy 617,Plate,314626
997,CapPass,172.82,-164.30,Trend,1.052,5983.84,5986.9,997,A-20,Alloy 617,Plate,314626
998,CapPass,169.43,-164.50,Trend,1.03,5989.87,5992.9,998,A-20,Alloy 617,Plate,314626
999,CapPass,168.94,-163.90,Trend,1.031,5995.87,5998.9,999,A-20,Alloy 617,Plate,314626
1000,CapPass,172.24,-165.00,Trend,1.044,6001.9,6004.9,1000,A-20,Alloy 617,Plate,314626
1001,CapPass,167.13,-164.60,Trend,1.015,6007.9,6010.93,1001,A-20,Alloy 617,Plate,314626
1002,CapPass,165.53,-166.90,Trend,0.992,6013.9,6016.9,1002,A-20,Alloy 617,Plate,314626
1003,CapPass,169.52,-166.50,Trend,1.018,6019.93,6022.93,1003,A-20,Alloy 617,Plate,314626
1004,CapPass,169.6,-166.10,Trend,1.021,6025.96,6028.96,1004,A-20,Alloy 617,Plate,314626
1005,CapPass,169.22,-167.10,Trend,1.013,6031.96,6034.96,1005,A-20,Alloy 617,Plate,314626
1006,CapPass,160.74,-164.60,Trend,0.977,6037.96,6041,1006,A-20,Alloy 617,Plate,314626
1007,CapPass,169.25,-166.70,Trend,1.015,6044,6047,1007,A-20,Alloy 617,Plate,314626
1008,CapPass,171.59,-164.70,Trend,1.042,6050,6053.03,1008,A-20,Alloy 617,Plate,314626
1009,CapPass,171.4,-163.40,Trend,1.049,6056,6059.03,1009,A-20,Alloy 617,Plate,314626
1010,CapPass,171.28,-166.30,Trend,1.03,6062.03,6065.03,1010,A-20,Alloy 617,Plate,314626
1011,CapPass,166.59,-165.10,Trend,1.009,6068.06,6071.06,1011,A-20,Alloy 617,Plate,314626
1012,CapPass,171.19,-168.30,Trend,1.017,6074.06,6077.06,1012,A-20,Alloy 617,Plate,314626
1013,CapPass,169.8,-166.50,Trend,1.02,6080.06,6083.06,1013,A-20,Alloy 617,Plate,314626
1014,CapPass,168.76,-167.60,Trend,1.007,6086.09,6089.09,1014,A-20,Alloy 617,Plate,314626
1015,CapPass,171.55,-167.00,Trend,1.027,6092.06,6095.06,1015,A-20,Alloy 617,Plate,314626
1016,CapPass,161.41,-167.60,Trend,0.963,6098.09,6101.12,1016,A-20,Alloy 617,Plate,314626
1017,CapPass,167.71,-165.20,Trend,1.015,6104.12,6107.12,1017,A-20,Alloy 617,Plate,314626
1018,CapPass,168.47,-166.40,Trend,1.012,6110.12,6113.15,1018,A-20,Alloy 617,Plate,314626
1019,CapPass,165.63,-169.00,Trend,0.98,6116.15,6119.15,1019,A-20,Alloy 617,Plate,314626
1020,CapPass,165.27,-171.30,Trend,0.965,6122.15,6125.15,1020,A-20,Alloy 617,Plate,314626
1021,CapPass,163.65,-167.90,Trend,0.975,6128.15,6131.18,1021,A-20,Alloy 617,Plate,314626
1022,CapPass,164,-169.10,Trend,0.97,6134.18,6137.18,1022,A-20,Alloy 617,Plate,314626
1023,CapPass,164.81,-167.80,Trend,0.982,6140.18,6143.21,1023,A-20,Alloy 617,Plate,314626
1024,CapPass,171.15,-166.50,Trend,1.028,6146.21,6149.21,1024,A-20,Alloy 617,Plate,314626
1025,CapPass,167.13,-171.00,Trend,0.978,6152.21,6155.25,1025,A-20,Alloy 617,Plate,314626
1026,CapPass,166.81,-167.30,Trend,0.997,6158.21,6161.25,1026,A-20,Alloy 617,Plate,314626
1027,CapPass,165.78,-171.30,Trend,0.968,6164.25,6167.25,1027,A-20,Alloy 617,Plate,314626
1028,CapPass,166.84,-169.00,Trend,0.987,6170.25,6173.25,1028,A-20,Alloy 617,Plate,314626
1029,CapPass,166.44,-165.90,Trend,1.003,6176.28,6179.28,1029,A-20,Alloy 617,Plate,314626
1030,CapPass,167.6,-165.90,Trend,1.01,6182.28,6185.28,1030,A-20,Alloy 617,Plate,314626
1031,CapPass,168.79,-169.80,Trend,0.994,6188.31,6191.31,1031,A-20,Alloy 617,Plate,314626
1032,CapPass,168.24,-165.80,Trend,1.015,6194.31,6197.31,1032,A-20,Alloy 617,Plate,314626
1033,CapPass,166.4,-167.70,Trend,0.992,6200.31,6203.31,1033,A-20,Alloy 617,Plate,314626
1034,CapPass,168.64,-168.70,Trend,1,6206.34,6209.34,1034,A-20,Alloy 617,Plate,314626
1035,CapPass,167.23,-170.40,Trend,0.981,6212.34,6215.34,1035,A-20,Alloy 617,Plate,314626
1036,CapPass,168.14,-168.30,Trend,0.999,6218.37,6221.37,1036,A-20,Alloy 617,Plate,314626
1037,CapPass,168.33,-168.70,Trend,0.998,6224.37,6227.37,1037,A-20,Alloy 617,Plate,314626
1038,CapPass,161.27,-169.20,Trend,0.953,6230.4,6233.4,1038,A-20,Alloy 617,Plate,314626
1039,CapPass,170,-166.80,Trend,1.019,6236.4,6239.4,1039,A-20,Alloy 617,Plate,314626
1040,CapPass,172,-165.80,Trend,1.037,6242.4,6245.43,1040,A-20,Alloy 617,Plate,314626
1041,CapPass,168.43,-165.10,Trend,1.02,6248.43,6251.43,1041,A-20,Alloy 617,Plate,314626
1042,CapPass,169.59,-169.10,Trend,1.003,6254.43,6257.43,1042,A-20,Alloy 617,Plate,314626
1043,CapPass,167.51,-169.80,Trend,0.987,6260.43,6263.46,1043,A-20,Alloy 617,Plate,314626
1044,CapPass,168.95,-170.40,Trend,0.992,6266.46,6269.46,1044,A-20,Alloy 617,Plate,314626
1045,CapPass,168.17,-164.90,Trend,1.02,6272.43,6275.5,1045,A-20,Alloy 617,Plate,314626
1046,CapPass,163.36,-165.50,Trend,0.987,6278.5,6281.5,1046,A-20,Alloy 617,Plate,314626
1047,CapPass,170.31,-163.40,Trend,1.042,6284.5,6287.5,1047,A-20,Alloy 617,Plate,314626
1048,CapPass,170.51,-162.70,Trend,1.048,6290.43,6293.53,1048,A-20,Alloy 617,Plate,314626
1049,CapPass,169.08,-163.70,Trend,1.033,6296.53,6299.53,1049,A-20,Alloy 617,Plate,314626
1050,CapPass,167.49,-168.30,Trend,0.995,6302.53,6305.56,1050,A-20,Alloy 617,Plate,314626
1051,CapPass,167.21,-171.00,Trend,0.978,6308.56,6311.56,1051,A-20,Alloy 617,Plate,314626
1052,CapPass,165.26,-168.50,Trend,0.981,6314.56,6317.56,1052,A-20,Alloy 617,Plate,314626
1053,CapPass,167.57,-167.70,Trend,0.999,6320.56,6323.59,1053,A-20,Alloy 617,Plate,314626
1054,CapPass,166.8,-165.70,Trend,1.006,6326.59,6329.59,1054,A-20,Alloy 617,Plate,314626
1055,CapPass,166.21,-167.50,Trend,0.992,6332.59,6335.59,1055,A-20,Alloy 617,Plate,314626
1056,CapPass,167.4,-167.30,Trend,1.001,6338.59,6341.62,1056,A-20,Alloy 617,Plate,314626
1057,CapPass,167.22,-169.80,Trend,0.985,6344.62,6347.65,1057,A-20,Alloy 617,Plate,314626
1058,CapPass,168.78,-168.50,Trend,1.001,6350.62,6353.65,1058,A-20,Alloy 617,Plate,314626
1059,CapPass,167,-171.70,Trend,0.973,6356.62,6359.65,1059,A-20,Alloy 617,Plate,314626
1060,CapPass,167.64,-167.30,Trend,1.002,6362.65,6365.65,1060,A-20,Alloy 617,Plate,314626
1061,CapPass,167.97,-168.50,Trend,0.997,6368.68,6371.68,1061,A-20,Alloy 617,Plate,314626
1062,CapPass,169.87,-169.40,Trend,1.003,6374.68,6377.71,1062,A-20,Alloy 617,Plate,314626
1063,CapPass,169.65,-165.30,Trend,1.027,6380.68,6383.71,1063,A-20,Alloy 617,Plate,314626
1064,CapPass,169.29,-169.00,Trend,1.002,6386.71,6389.71,1064,A-20,Alloy 617,Plate,314626
1065,CapPass,166.52,-167.80,Trend,0.992,6392.71,6395.75,1065,A-20,Alloy 617,Plate,314626
1066,CapPass,170.71,-169.30,Trend,1.008,6398.75,6401.75,1066,A-20,Alloy 617,Plate,314626
1067,CapPass,170.99,-167.40,Trend,1.021,6404.75,6407.75,1067,A-20,Alloy 617,Plate,314626
1068,CapPass,167.89,-167.70,Trend,1.001,6410.78,6413.78,1068,A-20,Alloy 617,Plate,314626
1069,CapPass,168.51,-168.40,Trend,1.001,6416.78,6419.78,1069,A-20,Alloy 617,Plate,314626
1070,CapPass,169.85,-166.60,Trend,1.019,6422.78,6425.81,1070,A-20,Alloy 617,Plate,314626
1071,CapPass,170.2,-168.40,Trend,1.011,6428.81,6431.81,1071,A-20,Alloy 617,Plate,314626
1072,CapPass,165.83,-167.00,Trend,0.993,6434.81,6437.81,1072,A-20,Alloy 617,Plate,314626
1073,CapPass,169.27,-169.00,Trend,1.001,6440.84,6443.84,1073,A-20,Alloy 617,Plate,314626
1074,CapPass,167.07,-169.50,Trend,0.986,6446.84,6449.84,1074,A-20,Alloy 617,Plate,314626
1075,CapPass,163.14,-168.80,Trend,0.967,6452.87,6455.84,1075,A-20,Alloy 617,Plate,314626
1076,CapPass,164.85,-167.00,Trend,0.987,6458.84,6461.87,1076,A-20,Alloy 617,Plate,314626
1077,CapPass,169.2,-165.20,Trend,1.024,6464.87,6467.87,1077,A-20,Alloy 617,Plate,314626
1078,CapPass,167.86,-169.40,Trend,0.991,6470.9,6473.9,1078,A-20,Alloy 617,Plate,314626
1079,CapPass,165.18,-165.80,Trend,0.996,6476.87,6479.9,1079,A-20,Alloy 617,Plate,314626
1080,CapPass,168.11,-167.30,Trend,1.005,6482.93,6485.93,1080,A-20,Alloy 617,Plate,314626
1081,CapPass,166.9,-166.10,Trend,1.005,6488.93,6491.93,1081,A-20,Alloy 617,Plate,314626
1082,CapPass,170.59,-170.50,Trend,1,6494.93,6497.93,1082,A-20,Alloy 617,Plate,314626
1083,CapPass,170.35,-168.00,Trend,1.014,6500.96,6503.96,1083,A-20,Alloy 617,Plate,314626
1084,CapPass,165.42,-164.80,Trend,1.004,6506.96,6509.96,1084,A-20,Alloy 617,Plate,314626
1085,CapPass,169.36,-167.90,Trend,1.009,6512.96,6516,1085,A-20,Alloy 617,Plate,314626
1086,CapPass,167.39,-169.70,Trend,0.986,6519,6522,1086,A-20,Alloy 617,Plate,314626
1087,CapPass,166.71,-168.50,Trend,0.989,6525,6528,1087,A-20,Alloy 617,Plate,314626
1088,CapPass,169.58,-165.80,Trend,1.023,6531.03,6534.03,1088,A-20,Alloy 617,Plate,314626
1089,CapPass,167.25,-168.00,Trend,0.996,6537.03,6540.03,1089,A-20,Alloy 617,Plate,314626
1090,CapPass,170.12,-166.40,Trend,1.022,6543,6546.06,1090,A-20,Alloy 617,Plate,314626
1091,CapPass,166.33,-169.00,Trend,0.984,6549.06,6552.06,1091,A-20,Alloy 617,Plate,314626
1092,CapPass,166.78,-167.50,Trend,0.996,6555.06,6558.09,1092,A-20,Alloy 617,Plate,314626
1093,CapPass,162.15,-167.50,Trend,0.968,6561.09,6564.09,1093,A-20,Alloy 617,Plate,314626
1094,CapPass,167.74,-165.80,Trend,1.012,6567.09,6570.12,1094,A-20,Alloy 617,Plate,314626
1095,CapPass,169.06,-168.70,Trend,1.002,6573.12,6576.12,1095,A-20,Alloy 617,Plate,314626
1096,CapPass,165.69,-166.50,Trend,0.995,6579.12,6582.12,1096,A-20,Alloy 617,Plate,314626
1097,CapPass,164.17,-167.90,Trend,0.978,6585.12,6588.15,1097,A-20,Alloy 617,Plate,314626
1098,CapPass,167.36,-166.80,Trend,1.003,6591.15,6594.15,1098,A-20,Alloy 617,Plate,314626
1099,CapPass,166.78,-170.40,Trend,0.979,6597.15,6600.15,1099,A-20,Alloy 617,Plate,314626
1100,CapPass,166.31,-169.20,Trend,0.983,6603.18,6606.18,1100,A-20,Alloy 617,Plate,314626
1101,CapPass,167.09,-166.60,Trend,1.003,6609.18,6612.18,1101,A-20,Alloy 617,Plate,314626
1102,CapPass,168.08,-166.60,Trend,1.009,6615.18,6618.21,1102,A-20,Alloy 617,Plate,314626
1103,CapPass,167.08,-169.70,Trend,0.984,6621.21,6624.21,1103,A-20,Alloy 617,Plate,314626
1104,CapPass,164.04,-168.20,Trend,0.975,6627.21,6630.21,1104,A-20,Alloy 617,Plate,314626
1105,CapPass,168.97,-168.60,Trend,1.002,6633.25,6636.25,1105,A-20,Alloy 617,Plate,314626
1106,CapPass,167.21,-169.20,Trend,0.988,6639.25,6642.25,1106,A-20,Alloy 617,Plate,314626
1107,CapPass,167.32,-168.60,Trend,0.993,6645.25,6648.28,1107,A-20,Alloy 617,Plate,314626
1108,CapPass,169.57,-169.40,Trend,1.001,6651.28,6654.28,1108,A-20,Alloy 617,Plate,314626
1109,CapPass,165.73,-167.70,Trend,0.988,6657.28,6660.31,1109,A-20,Alloy 617,Plate,314626
1110,CapPass,167.45,-166.60,Trend,1.005,6663.31,6666.31,1110,A-20,Alloy 617,Plate,314626
1111,CapPass,167.69,-168.00,Trend,0.998,6669.31,6672.31,1111,A-20,Alloy 617,Plate,314626
1112,CapPass,166.94,-169.80,Trend,0.983,6675.31,6678.34,1112,A-20,Alloy 617,Plate,314626
1113,CapPass,164.12,-168.70,Trend,0.973,6681.34,6684.34,1113,A-20,Alloy 617,Plate,314626
1114,CapPass,168.81,-166.80,Trend,1.012,6687.34,6690.37,1114,A-20,Alloy 617,Plate,314626
1115,CapPass,168.3,-167.30,Trend,1.006,6693.37,6696.37,1115,A-20,Alloy 617,Plate,314626
1116,CapPass,170.55,-168.00,Trend,1.015,6699.37,6702.37,1116,A-20,Alloy 617,Plate,314626
1117,CapPass,168.29,-166.10,Trend,1.013,6705.4,6708.4,1117,A-20,Alloy 617,Plate,314626
1118,CapPass,165.59,-168.60,Trend,0.982,6711.4,6714.43,1118,A-20,Alloy 617,Plate,314626
1119,CapPass,170.03,-166.00,Trend,1.025,6717.4,6720.43,1119,A-20,Alloy 617,Plate,314626
1120,CapPass,163.76,-170.00,Trend,0.963,6723.43,6726.4,1120,A-20,Alloy 617,Plate,314626
1121,CapPass,165.9,-165.30,Trend,1.004,6729.43,6732.43,1121,A-20,Alloy 617,Plate,314626
1122,CapPass,167.2,-171.40,Trend,0.975,6735.46,6738.46,1122,A-20,Alloy 617,Plate,314626
1123,CapPass,163.68,-166.80,Trend,0.981,6741.46,6744.46,1123,A-20,Alloy 617,Plate,314626
1124,CapPass,169.68,-167.20,Trend,1.015,6747.46,6750.5,1124,A-20,Alloy 617,Plate,314626
1125,CapPass,168.57,-168.40,Trend,1.001,6753.5,6756.5,1125,A-20,Alloy 617,Plate,314626
1126,CapPass,169.25,-167.10,Trend,1.013,6759.5,6762.53,1126,A-20,Alloy 617,Plate,314626
1127,CapPass,169.55,-167.00,Trend,1.015,6765.5,6768.53,1127,A-20,Alloy 617,Plate,314626
1128,CapPass,171.09,-164.90,Trend,1.038,6771.53,6774.53,1128,A-20,Alloy 617,Plate,314626
1129,CapPass,166.05,-169.90,Trend,0.977,6777.56,6780.56,1129,A-20,Alloy 617,Plate,314626
1130,CapPass,166.94,-169.60,Trend,0.984,6783.56,6786.56,1130,A-20,Alloy 617,Plate,314626
1131,CapPass,170.17,-165.90,Trend,1.026,6789.56,6792.56,1131,A-20,Alloy 617,Plate,314626
1132,CapPass,167,-166.90,Trend,1.001,6795.59,6798.59,1132,A-20,Alloy 617,Plate,314626
1133,CapPass,170.47,-165.10,Trend,1.032,6801.59,6804.62,1133,A-20,Alloy 617,Plate,314626
1134,CapPass,170.83,-171.60,Trend,0.995,6807.59,6810.59,1134,A-20,Alloy 617,Plate,314626
1135,CapPass,159.41,-158.90,Trend,1.003,6813.62,6816.62,1135,A-20,Alloy 617,Plate,314626
1136,CapPass,171.06,-162.20,Trend,1.054,6819.62,6822.62,1136,A-20,Alloy 617,Plate,314626
1137,CapPass,166.4,-164.80,Trend,1.01,6825.65,6828.65,1137,A-20,Alloy 617,Plate,314626
1138,CapPass,162.81,-165.40,Trend,0.984,6831.65,6834.65,1138,A-20,Alloy 617,Plate,314626
1139,CapPass,167.02,-162.10,Trend,1.03,6837.65,6840.65,1139,A-20,Alloy 617,Plate,314626
1140,CapPass,163.26,-164.10,Trend,0.995,6843.68,6846.68,1140,A-20,Alloy 617,Plate,314626
1141,CapPass,166.59,-168.30,Trend,0.99,6849.68,6852.71,1141,A-20,Alloy 617,Plate,314626
1142,CapPass,167.5,-162.10,Trend,1.033,6855.68,6858.71,1142,A-20,Alloy 617,Plate,314626
1143,CapPass,167.86,-164.60,Trend,1.02,6861.71,6864.71,1143,A-20,Alloy 617,Plate,314626
1144,CapPass,165.21,-169.40,Trend,0.975,6867.71,6870.71,1144,A-20,Alloy 617,Plate,314626
1145,CapPass,166.82,-166.00,Trend,1.005,6873.75,6876.75,1145,A-20,Alloy 617,Plate,314626
1146,CapPass,166.54,-163.60,Trend,1.018,6879.75,6882.75,1146,A-20,Alloy 617,Plate,314626
1147,CapPass,170.72,-164.90,Trend,1.036,6885.75,6888.78,1147,A-20,Alloy 617,Plate,314626
1148,CapPass,168.43,-164.60,Trend,1.023,6891.78,6894.81,1148,A-20,Alloy 617,Plate,314626
1149,CapPass,168.83,-165.50,Trend,1.02,6897.78,6900.81,1149,A-20,Alloy 617,Plate,314626
1150,CapPass,167.85,-161.20,Trend,1.041,6903.81,6906.81,1150,A-20,Alloy 617,Plate,314626
1151,CapPass,169.63,-163.30,Trend,1.039,6909.81,6912.84,1151,A-20,Alloy 617,Plate,314626
1152,CapPass,167.82,-170.10,Trend,0.987,6915.81,6918.84,1152,A-20,Alloy 617,Plate,314626
1153,CapPass,165.14,-167.80,Trend,0.984,6921.84,6924.84,1153,A-20,Alloy 617,Plate,314626
1154,CapPass,167.12,-166.90,Trend,1.001,6927.84,6930.87,1154,A-20,Alloy 617,Plate,314626
1155,CapPass,167.47,-168.30,Trend,0.995,6933.87,6936.9,1155,A-20,Alloy 617,Plate,314626
1156,CapPass,168.72,-164.20,Trend,1.027,6939.87,6942.9,1156,A-20,Alloy 617,Plate,314626
1157,CapPass,168.8,-165.50,Trend,1.02,6945.9,6948.9,1157,A-20,Alloy 617,Plate,314626
1158,CapPass,170.37,-169.70,Trend,1.004,6951.9,6954.9,1158,A-20,Alloy 617,Plate,314626
1159,CapPass,166.74,-165.20,Trend,1.01,6957.93,6960.93,1159,A-20,Alloy 617,Plate,314626
1160,CapPass,166.19,-165.70,Trend,1.003,6963.93,6966.93,1160,A-20,Alloy 617,Plate,314626
1161,CapPass,170.21,-166.10,Trend,1.025,6969.93,6972.96,1161,A-20,Alloy 617,Plate,314626
1162,CapPass,166.74,-165.20,Trend,1.009,6975.96,6978.96,1162,A-20,Alloy 617,Plate,314626
1163,CapPass,171.29,-170.70,Trend,1.004,6981.96,6985,1163,A-20,Alloy 617,Plate,314626
1164,CapPass,167,-168.90,Trend,0.989,6987.96,6991,1164,A-20,Alloy 617,Plate,314626
1165,CapPass,166.94,-168.00,Trend,0.994,6994,6997.03,1165,A-20,Alloy 617,Plate,314626
1166,CapPass,172.18,-164.30,Trend,1.048,6999.96,7002.9,1166,A-20,Alloy 617,Plate,314626
1167,CapPass,156.01,-167.80,Trend,0.93,7006.03,7009,1167,A-20,Alloy 617,Plate,314626
1168,CapPass,161,-165.70,Trend,0.972,7012.03,7015.03,1168,A-20,Alloy 617,Plate,314626
1169,CapPass,158.43,-168.70,Trend,0.939,7018.06,7021.03,1169,A-20,Alloy 617,Plate,314626
1170,CapPass,161.2,-166.50,Trend,0.968,7024.03,7027.06,1170,A-20,Alloy 617,Plate,314626
1171,CapPass,161.27,-166.30,Trend,0.969,7030.09,7033.09,1171,A-20,Alloy 617,Plate,314626
1172,CapPass,166.6,-164.70,Trend,1.012,7036.06,7039.09,1172,A-20,Alloy 617,Plate,314626
1173,CapPass,167.36,-164.50,Trend,1.018,7042.09,7045.09,1173,A-20,Alloy 617,Plate,314626
1174,CapPass,163.08,-165.30,Trend,0.987,7048.12,7051.12,1174,A-20,Alloy 617,Plate,314626
1175,CapPass,162.51,-167.80,Trend,0.969,7054.12,7057.12,1175,A-20,Alloy 617,Plate,314626
1176,CapPass,164.29,-168.70,Trend,0.974,7060.12,7063.12,1176,A-20,Alloy 617,Plate,314626
1177,CapPass,161.26,-169.50,Trend,0.951,7066.15,7069.15,1177,A-20,Alloy 617,Plate,314626
1178,CapPass,161.56,-169.80,Trend,0.951,7072.18,7075.15,1178,A-20,Alloy 617,Plate,314626
1179,CapPass,165.88,-170.30,Trend,0.974,7078.15,7081.18,1179,A-20,Alloy 617,Plate,314626
1180,CapPass,162.2,-169.30,Trend,0.958,7084.18,7087.21,1180,A-20,Alloy 617,Plate,314626
1181,CapPass,164.39,-167.50,Trend,0.981,7090.18,7093.21,1181,A-20,Alloy 617,Plate,314626
1182,CapPass,165.7,-169.90,Trend,0.975,7096.18,7099.21,1182,A-20,Alloy 617,Plate,314626
1183,CapPass,166.64,-164.50,Trend,1.013,7102.25,7105.21,1183,A-20,Alloy 617,Plate,314626
1184,CapPass,166.42,-168.30,Trend,0.989,7108.21,7111.25,1184,A-20,Alloy 617,Plate,314626
1185,CapPass,167.46,-166.80,Trend,1.004,7114.25,7117.25,1185,A-20,Alloy 617,Plate,314626
1186,CapPass,164.53,-168.30,Trend,0.978,7120.25,7123.28,1186,A-20,Alloy 617,Plate,314626
1187,CapPass,167.19,-166.20,Trend,1.006,7126.28,7129.28,1187,A-20,Alloy 617,Plate,314626
1188,CapPass,169.2,-166.70,Trend,1.015,7132.28,7135.31,1188,A-20,Alloy 617,Plate,314626
1189,CapPass,168.83,-165.10,Trend,1.023,7138.28,7141.31,1189,A-20,Alloy 617,Plate,314626
1190,CapPass,165.92,-164.30,Trend,1.01,7144.31,7147.34,1190,A-20,Alloy 617,Plate,314626
1191,CapPass,168.15,-167.00,Trend,1.007,7150.31,7153.34,1191,A-20,Alloy 617,Plate,314626
1192,CapPass,165.49,-168.70,Trend,0.981,7156.34,7159.34,1192,A-20,Alloy 617,Plate,314626
1193,CapPass,166.54,-167.30,Trend,0.995,7162.34,7165.37,1193,A-20,Alloy 617,Plate,314626
1194,CapPass,166.15,-166.30,Trend,0.999,7168.34,7171.37,1194,A-20,Alloy 617,Plate,314626
1195,CapPass,167.08,-169.10,Trend,0.988,7174.37,7177.37,1195,A-20,Alloy 617,Plate,314626
1196,CapPass,166.33,-165.90,Trend,1.003,7180.37,7183.4,1196,A-20,Alloy 617,Plate,314626
1197,CapPass,165.45,-167.30,Trend,0.989,7186.4,7189.4,1197,A-20,Alloy 617,Plate,314626
1198,CapPass,164.12,-167.60,Trend,0.979,7192.4,7195.43,1198,A-20,Alloy 617,Plate,314626
1199,CapPass,168.35,-170.10,Trend,0.99,7198.43,7201.43,1199,A-20,Alloy 617,Plate,314626
1200,CapPass,162.32,-167.60,Trend,0.968,7204.43,7207.43,1200,A-20,Alloy 617,Plate,314626
1201,CapPass,166.19,-169.90,Trend,0.978,7210.46,7213.46,1201,A-20,Alloy 617,Plate,314626
1202,CapPass,163.71,-171.40,Trend,0.955,7216.46,7219.46,1202,A-20,Alloy 617,Plate,314626
1203,CapPass,168.55,-168.30,Trend,1.001,7222.5,7225.5,1203,A-20,Alloy 617,Plate,314626
1204,CapPass,163.7,-167.80,Trend,0.975,7228.5,7231.5,1204,A-20,Alloy 617,Plate,314626
1205,CapPass,170.07,-166.10,Trend,1.024,7234.5,7237.53,1205,A-20,Alloy 617,Plate,314626
1206,CapPass,170.49,-167.30,Trend,1.019,7240.53,7243.53,1206,A-20,Alloy 617,Plate,314626
1207,CapPass,168.26,-167.10,Trend,1.007,7246.53,7249.53,1207,A-20,Alloy 617,Plate,314626
1208,CapPass,163.9,-168.70,Trend,0.972,7252.56,7255.56,1208,A-20,Alloy 617,Plate,314626
1209,CapPass,170.48,-166.40,Trend,1.025,7258.56,7261.56,1209,A-20,Alloy 617,Plate,314626
1210,CapPass,170.86,-165.80,Trend,1.031,7264.53,7267.43,1210,A-20,Alloy 617,Plate,314626
1211,CapPass,165,-167.80,Trend,0.983,7270.56,7273.59,1211,A-20,Alloy 617,Plate,314626
1212,CapPass,168.24,-165.30,Trend,1.018,7276.56,7279.59,1212,A-20,Alloy 617,Plate,314626
1213,CapPass,165.97,-165.40,Trend,1.004,7282.62,7285.59,1213,A-20,Alloy 617,Plate,314626
1214,CapPass,166.25,-163.70,Trend,1.016,7288.62,7291.62,1214,A-20,Alloy 617,Plate,314626
1215,CapPass,169.95,-168.40,Trend,1.009,7294.62,7297.65,1215,A-20,Alloy 617,Plate,314626
1216,CapPass,166.27,-169.20,Trend,0.983,7300.62,7303.65,1216,A-20,Alloy 617,Plate,314626
1217,CapPass,168.84,-164.20,Trend,1.028,7306.65,7309.65,1217,A-20,Alloy 617,Plate,314626
1218,CapPass,171.1,-167.60,Trend,1.021,7312.65,7315.68,1218,A-20,Alloy 617,Plate,314626
1219,CapPass,162.91,-168.00,Trend,0.97,7318.68,7321.68,1219,A-20,Alloy 617,Plate,314626
1220,CapPass,162.81,-168.40,Trend,0.967,7324.68,7327.68,1220,A-20,Alloy 617,Plate,314626
1221,CapPass,163.18,-167.90,Trend,0.972,7330.71,7333.71,1221,A-20,Alloy 617,Plate,314626
1222,CapPass,164.97,-168.10,Trend,0.982,7336.71,7339.71,1222,A-20,Alloy 617,Plate,314626
1223,CapPass,162.37,-170.70,Trend,0.951,7342.75,7345.75,1223,A-20,Alloy 617,Plate,314626
1224,CapPass,163.84,-166.10,Trend,0.986,7348.75,7351.75,1224,A-20,Alloy 617,Plate,314626
1225,CapPass,165.05,-165.70,Trend,0.996,7354.75,7357.78,1225,A-20,Alloy 617,Plate,314626
1226,CapPass,165.26,-165.60,Trend,0.998,7360.78,7363.78,1226,A-20,Alloy 617,Plate,314626
1227,CapPass,162.45,-168.00,Trend,0.967,7366.78,7369.78,1227,A-20,Alloy 617,Plate,314626
1228,CapPass,164.86,-169.50,Trend,0.973,7372.81,7375.81,1228,A-20,Alloy 617,Plate,314626
1229,CapPass,160.69,-166.70,Trend,0.964,7378.81,7381.81,1229,A-20,Alloy 617,Plate,314626
1230,CapPass,162.49,-171.30,Trend,0.949,7384.81,7387.81,1230,A-20,Alloy 617,Plate,314626
1231,CapPass,159.17,-164.50,Trend,0.968,7390.84,7393.84,1231,A-20,Alloy 617,Plate,314626
1232,CapPass,170.33,-165.10,Trend,1.032,7396.84,7399.87,1232,A-20,Alloy 617,Plate,314626
1233,CapPass,162.81,-166.70,Trend,0.976,7402.87,7405.87,1233,A-20,Alloy 617,Plate,314626
1234,CapPass,165.24,-165.60,Trend,0.998,7408.87,7411.87,1234,A-20,Alloy 617,Plate,314626
1235,CapPass,165.98,-164.50,Trend,1.009,7414.9,7417.87,1235,A-20,Alloy 617,Plate,314626
1236,CapPass,163.8,-170.30,Trend,0.962,7420.9,7423.9,1236,A-20,Alloy 617,Plate,314626
1237,CapPass,168.91,-164.40,Trend,1.027,7426.9,7429.93,1237,A-20,Alloy 617,Plate,314626
1238,CapPass,167.83,-165.10,Trend,1.017,7432.9,7435.93,1238,A-20,Alloy 617,Plate,314626
1239,CapPass,167.92,-165.60,Trend,1.014,7438.93,7441.93,1239,A-20,Alloy 617,Plate,314626
1240,CapPass,167.06,-165.70,Trend,1.008,7444.93,7447.96,1240,A-20,Alloy 617,Plate,314626
1241,CapPass,168.09,-166.00,Trend,1.013,7450.93,7453.96,1241,A-20,Alloy 617,Plate,314626
1242,CapPass,166.48,-163.30,Trend,1.019,7456.96,7460,1242,A-20,Alloy 617,Plate,314626
1243,CapPass,169.47,-168.40,Trend,1.006,7463,7466,1243,A-20,Alloy 617,Plate,314626
1244,CapPass,168.39,-166.50,Trend,1.011,7469,7472,1244,A-20,Alloy 617,Plate,314626
1245,CapPass,168.98,-166.10,Trend,1.017,7475,7478.03,1245,A-20,Alloy 617,Plate,314626
1246,CapPass,165.95,-164.80,Trend,1.007,7481.03,7484.03,1246,A-20,Alloy 617,Plate,314626
1247,CapPass,171.15,-165.70,Trend,1.033,7487.06,7490.06,1247,A-20,Alloy 617,Plate,314626
1248,CapPass,171.7,-164.00,Trend,1.047,7493.03,7495.93,1248,A-20,Alloy 617,Plate,314626
1249,CapPass,155.37,-167.40,Trend,0.928,7499.06,7502.03,1249,A-20,Alloy 617,Plate,314626
1250,CapPass,158.24,-167.50,Trend,0.945,7505.06,7508.06,1250,A-20,Alloy 617,Plate,314626
1251,CapPass,157.48,-170.20,Trend,0.925,7511.09,7514.06,1251,A-20,Alloy 617,Plate,314626
1252,CapPass,159.65,-167.90,Trend,0.951,7517.09,7520.12,1252,A-20,Alloy 617,Plate,314626
1253,CapPass,163.71,-166.10,Trend,0.986,7523.12,7526.12,1253,A-20,Alloy 617,Plate,314626
1254,CapPass,164.93,-167.70,Trend,0.983,7529.12,7532.12,1254,A-20,Alloy 617,Plate,314626
1255,CapPass,164.73,-167.60,Trend,0.983,7535.12,7538.15,1255,A-20,Alloy 617,Plate,314626
1256,CapPass,163.98,-166.90,Trend,0.982,7541.15,7544.15,1256,A-20,Alloy 617,Plate,314626
1257,CapPass,168.06,-166.60,Trend,1.009,7547.15,7550.18,1257,A-20,Alloy 617,Plate,314626
1258,CapPass,164.13,-167.10,Trend,0.982,7553.15,7556.18,1258,A-20,Alloy 617,Plate,314626
1259,CapPass,162.79,-165.20,Trend,0.986,7559.18,7562.18,1259,A-20,Alloy 617,Plate,314626
1260,CapPass,161.61,-168.40,Trend,0.959,7565.21,7568.18,1260,A-20,Alloy 617,Plate,314626
1261,CapPass,162.92,-166.60,Trend,0.978,7571.21,7574.21,1261,A-20,Alloy 617,Plate,314626
1262,CapPass,164.01,-165.20,Trend,0.993,7577.21,7580.21,1262,A-20,Alloy 617,Plate,314626
1263,CapPass,163.07,-167.90,Trend,0.971,7583.21,7586.25,1263,A-20,Alloy 617,Plate,314626
1264,CapPass,166.65,-167.10,Trend,0.997,7589.25,7592.28,1264,A-20,Alloy 617,Plate,314626
1265,CapPass,166.49,-166.90,Trend,0.998,7595.28,7598.28,1265,A-20,Alloy 617,Plate,314626
1266,CapPass,168.7,-167.80,Trend,1.005,7601.28,7604.28,1266,A-20,Alloy 617,Plate,314626
1267,CapPass,166.46,-167.90,Trend,0.992,7607.28,7610.31,1267,A-20,Alloy 617,Plate,314626
1268,CapPass,167.14,-169.30,Trend,0.987,7613.31,7616.31,1268,A-20,Alloy 617,Plate,314626
1269,CapPass,166.54,-167.40,Trend,0.995,7619.34,7622.31,1269,A-20,Alloy 617,Plate,314626
1270,CapPass,165.64,-169.70,Trend,0.976,7625.31,7628.34,1270,A-20,Alloy 617,Plate,314626
1271,CapPass,165.22,-166.60,Trend,0.992,7631.34,7634.37,1271,A-20,Alloy 617,Plate,314626
1272,CapPass,166.86,-166.80,Trend,1,7637.34,7640.37,1272,A-20,Alloy 617,Plate,314626
1273,CapPass,164.33,-167.30,Trend,0.982,7643.37,7646.37,1273,A-20,Alloy 617,Plate,314626
1274,CapPass,169.48,-169.60,Trend,0.999,7649.37,7652.4,1274,A-20,Alloy 617,Plate,314626
1275,CapPass,167.89,-163.90,Trend,1.025,7655.4,7658.4,1275,A-20,Alloy 617,Plate,314626
1276,CapPass,168.21,-168.40,Trend,0.999,7661.4,7664.4,1276,A-20,Alloy 617,Plate,314626
1277,CapPass,166.99,-168.30,Trend,0.992,7667.4,7670.43,1277,A-20,Alloy 617,Plate,314626
1278,CapPass,165.71,-164.10,Trend,1.01,7673.4,7676.46,1278,A-20,Alloy 617,Plate,314626
1279,CapPass,164.65,-166.50,Trend,0.989,7679.43,7682.46,1279,A-20,Alloy 617,Plate,314626
1280,CapPass,168.8,-168.30,Trend,1.003,7685.43,7688.46,1280,A-20,Alloy 617,Plate,314626
1281,CapPass,164.92,-164.50,Trend,1.002,7691.46,7694.5,1281,A-20,Alloy 617,Plate,314626
1282,CapPass,168.87,-168.80,Trend,1.001,7697.46,7700.5,1282,A-20,Alloy 617,Plate,314626
1283,CapPass,167.84,-169.20,Trend,0.992,7703.5,7706.5,1283,A-20,Alloy 617,Plate,314626
1284,CapPass,164.37,-167.70,Trend,0.98,7709.53,7712.53,1284,A-20,Alloy 617,Plate,314626
1285,CapPass,168.24,-166.00,Trend,1.013,7715.53,7718.53,1285,A-20,Alloy 617,Plate,314626
1286,CapPass,170.61,-168.00,Trend,1.016,7721.53,7724.56,1286,A-20,Alloy 617,Plate,314626
1287,CapPass,164.66,-166.60,Trend,0.989,7727.53,7730.56,1287,A-20,Alloy 617,Plate,314626
1288,CapPass,168.32,-167.60,Trend,1.004,7733.56,7736.56,1288,A-20,Alloy 617,Plate,314626
1289,CapPass,164.57,-169.10,Trend,0.973,7739.59,7742.59,1289,A-20,Alloy 617,Plate,314626
1290,CapPass,169.59,-164.50,Trend,1.031,7745.59,7748.59,1290,A-20,Alloy 617,Plate,314626
1291,CapPass,169,-170.20,Trend,0.993,7751.59,7754.59,1291,A-20,Alloy 617,Plate,314626
1292,CapPass,169.12,-167.40,Trend,1.01,7757.62,7760.62,1292,A-20,Alloy 617,Plate,314626
1293,CapPass,161.77,-168.00,Trend,0.963,7763.62,7766.62,1293,A-20,Alloy 617,Plate,314626
1294,CapPass,167.26,-167.20,Trend,1,7769.62,7772.65,1294,A-20,Alloy 617,Plate,314626
1295,CapPass,168.6,-164.30,Trend,1.026,7775.65,7778.65,1295,A-20,Alloy 617,Plate,314626
1296,CapPass,166.23,-168.00,Trend,0.989,7781.65,7784.65,1296,A-20,Alloy 617,Plate,314626
1297,CapPass,167.77,-165.50,Trend,1.014,7787.68,7790.68,1297,A-20,Alloy 617,Plate,314626
1298,CapPass,166.2,-169.30,Trend,0.982,7793.68,7796.71,1298,A-20,Alloy 617,Plate,314626
1299,CapPass,170.46,-169.40,Trend,1.006,7799.68,7802.71,1299,A-20,Alloy 617,Plate,314626
1300,CapPass,168,-164.30,Trend,1.023,7805.71,7808.71,1300,A-20,Alloy 617,Plate,314626
1301,CapPass,171.74,-165.80,Trend,1.036,7811.68,7814.71,1301,A-20,Alloy 617,Plate,314626
1302,CapPass,158.37,-167.70,Trend,0.944,7817.75,7820.71,1302,A-20,Alloy 617,Plate,314626
1303,CapPass,159.55,-171.90,Trend,0.928,7823.75,7826.75,1303,A-20,Alloy 617,Plate,314626
1304,CapPass,160.37,-167.60,Trend,0.957,7829.75,7832.78,1304,A-20,Alloy 617,Plate,314626
1305,CapPass,161.52,-169.60,Trend,0.952,7835.75,7838.78,1305,A-20,Alloy 617,Plate,314626
1306,CapPass,162.24,-171.80,Trend,0.944,7841.78,7844.78,1306,A-20,Alloy 617,Plate,314626
1307,CapPass,165.08,-167.30,Trend,0.987,7847.81,7850.81,1307,A-20,Alloy 617,Plate,314626
1308,CapPass,162.29,-165.40,Trend,0.981,7853.81,7856.81,1308,A-20,Alloy 617,Plate,314626
1309,CapPass,165.45,-165.10,Trend,1.002,7859.84,7862.84,1309,A-20,Alloy 617,Plate,314626
1310,CapPass,163.2,-167.90,Trend,0.972,7865.81,7868.84,1310,A-20,Alloy 617,Plate,314626
1311,CapPass,163.75,-165.60,Trend,0.989,7871.84,7874.87,1311,A-20,Alloy 617,Plate,314626
1312,CapPass,163.52,-169.10,Trend,0.967,7877.87,7880.87,1312,A-20,Alloy 617,Plate,314626
1313,CapPass,165.06,-168.10,Trend,0.982,7883.87,7886.87,1313,A-20,Alloy 617,Plate,314626
1314,CapPass,162.82,-166.70,Trend,0.976,7889.9,7892.9,1314,A-20,Alloy 617,Plate,314626
1315,CapPass,165.91,-170.00,Trend,0.976,7895.9,7898.9,1315,A-20,Alloy 617,Plate,314626
1316,CapPass,164.36,-169.50,Trend,0.97,7901.9,7904.93,1316,A-20,Alloy 617,Plate,314626
1317,CapPass,160.89,-167.10,Trend,0.963,7907.9,7910.93,1317,A-20,Alloy 617,Plate,314626
1318,CapPass,163.28,-165.80,Trend,0.985,7913.93,7916.96,1318,A-20,Alloy 617,Plate,314626
1319,CapPass,169.36,-166.20,Trend,1.019,7919.93,7922.96,1319,A-20,Alloy 617,Plate,314626
1320,CapPass,167.22,-165.90,Trend,1.008,7925.96,7928.96,1320,A-20,Alloy 617,Plate,314626
1321,CapPass,167.02,-170.00,Trend,0.983,7931.96,7935,1321,A-20,Alloy 617,Plate,314626
1322,CapPass,164.55,-169.20,Trend,0.973,7938,7941,1322,A-20,Alloy 617,Plate,314626
1323,CapPass,166.51,-165.30,Trend,1.007,7944,7947.03,1323,A-20,Alloy 617,Plate,314626
1324,CapPass,164.58,-167.80,Trend,0.981,7950,7953.03,1324,A-20,Alloy 617,Plate,314626
1325,CapPass,168.02,-166.90,Trend,1.006,7956.03,7959.03,1325,A-20,Alloy 617,Plate,314626
1326,CapPass,163.2,-167.70,Trend,0.973,7962.03,7965.06,1326,A-20,Alloy 617,Plate,314626
1327,CapPass,167.58,-168.40,Trend,0.995,7968.06,7971.06,1327,A-20,Alloy 617,Plate,314626
1328,CapPass,165.4,-165.80,Trend,0.998,7974.06,7977.09,1328,A-20,Alloy 617,Plate,314626
1329,CapPass,168.48,-166.20,Trend,1.014,7980.09,7983.09,1329,A-20,Alloy 617,Plate,314626
1330,CapPass,167.68,-167.70,Trend,1,7986.09,7989.12,1330,A-20,Alloy 617,Plate,314626
1331,CapPass,161.38,-166.40,Trend,0.97,7992.12,7995.12,1331,A-20,Alloy 617,Plate,314626
1332,CapPass,167.47,-169.80,Trend,0.986,7998.12,8001.12,1332,A-20,Alloy 617,Plate,314626
1333,CapPass,162.88,-166.40,Trend,0.979,8004.12,8007.15,1333,A-20,Alloy 617,Plate,314626
1334,CapPass,169.58,-166.90,Trend,1.016,8010.12,8013.15,1334,A-20,Alloy 617,Plate,314626
1335,CapPass,168.78,-165.80,Trend,1.018,8016.15,8019.18,1335,A-20,Alloy 617,Plate,314626
1336,CapPass,166.17,-166.40,Trend,0.999,8022.18,8025.18,1336,A-20,Alloy 617,Plate,314626
1337,CapPass,168.78,-166.00,Trend,1.017,8028.18,8031.21,1337,A-20,Alloy 617,Plate,314626
1338,CapPass,166.98,-170.10,Trend,0.982,8034.18,8037.21,1338,A-20,Alloy 617,Plate,314626
1339,CapPass,164.12,-165.10,Trend,0.994,8040.18,8043.21,1339,A-20,Alloy 617,Plate,314626
1340,CapPass,167.24,-168.00,Trend,0.995,8046.21,8049.25,1340,A-20,Alloy 617,Plate,314626
1341,CapPass,167.52,-171.50,Trend,0.977,8052.25,8055.25,1341,A-20,Alloy 617,Plate,314626
1342,CapPass,163.45,-163.50,Trend,1,8058.25,8061.25,1342,A-20,Alloy 617,Plate,314626
1343,CapPass,170.87,-161.60,Trend,1.057,8064.18,8067.06,1343,A-20,Alloy 617,Plate,314626
1344,CapPass,164.38,-163.60,Trend,1.005,8070.28,8073.28,1344,A-20,Alloy 617,Plate,314626
1345,CapPass,166.58,-164.80,Trend,1.011,8076.28,8079.31,1345,A-20,Alloy 617,Plate,314626
1346,CapPass,166.39,-169.40,Trend,0.982,8082.28,8085.31,1346,A-20,Alloy 617,Plate,314626
1347,CapPass,165.04,-164.50,Trend,1.003,8088.31,8091.31,1347,A-20,Alloy 617,Plate,314626
1348,CapPass,168.55,-162.70,Trend,1.036,8094.31,8097.34,1348,A-20,Alloy 617,Plate,314626
1349,CapPass,169.46,-160.10,Trend,1.058,8100.31,8103.34,1349,A-20,Alloy 617,Plate,314626
1350,CapPass,165.09,-163.60,Trend,1.009,8106.34,8109.34,1350,A-20,Alloy 617,Plate,314626
1351,CapPass,169.46,-163.80,Trend,1.035,8112.34,8115.37,1351,A-20,Alloy 617,Plate,314626
1352,CapPass,163.16,-165.30,Trend,0.987,8118.37,8121.37,1352,A-20,Alloy 617,Plate,314626
1353,CapPass,164.46,-165.50,Trend,0.994,8124.37,8127.4,1353,A-20,Alloy 617,Plate,314626
1354,CapPass,163.67,-167.70,Trend,0.976,8130.37,8133.4,1354,A-20,Alloy 617,Plate,314626
1355,CapPass,166.82,-166.00,Trend,1.005,8136.4,8139.4,1355,A-20,Alloy 617,Plate,314626
1356,CapPass,167.41,-167.20,Trend,1.001,8142.43,8145.43,1356,A-20,Alloy 617,Plate,314626
1357,CapPass,162.82,-167.40,Trend,0.973,8148.43,8151.43,1357,A-20,Alloy 617,Plate,314626
1358,CapPass,168.78,-164.80,Trend,1.024,8154.43,8157.46,1358,A-20,Alloy 617,Plate,314626
1359,CapPass,168.69,-166.00,Trend,1.016,8160.46,8163.46,1359,A-20,Alloy 617,Plate,314626
1360,CapPass,162.54,-165.50,Trend,0.982,8166.46,8169.5,1360,A-20,Alloy 617,Plate,314626
1361,CapPass,166.8,-165.20,Trend,1.01,8172.46,8175.5,1361,A-20,Alloy 617,Plate,314626
1362,CapPass,166.78,-168.10,Trend,0.992,8178.5,8181.5,1362,A-20,Alloy 617,Plate,314626
1363,CapPass,164.62,-163.70,Trend,1.006,8184.5,8187.53,1363,A-20,Alloy 617,Plate,314626
1364,CapPass,170.65,-165.80,Trend,1.029,8190.53,8193.53,1364,A-20,Alloy 617,Plate,314626
1365,CapPass,167.7,-167.30,Trend,1.002,8196.53,8199.56,1365,A-20,Alloy 617,Plate,314626
1366,CapPass,164.79,-167.60,Trend,0.983,8202.53,8205.56,1366,A-20,Alloy 617,Plate,314626
1367,CapPass,168.15,-165.80,Trend,1.014,8208.56,8211.56,1367,A-20,Alloy 617,Plate,314626
1368,CapPass,169.1,-166.60,Trend,1.015,8214.59,8217.59,1368,A-20,Alloy 617,Plate,314626
1369,CapPass,169.52,-165.10,Trend,1.027,8220.59,8223.59,1369,A-20,Alloy 617,Plate,314626
1370,CapPass,169.66,-163.70,Trend,1.036,8226.59,8229.62,1370,A-20,Alloy 617,Plate,314626
1371,CapPass,169.63,-166.30,Trend,1.02,8232.62,8235.62,1371,A-20,Alloy 617,Plate,314626
1372,CapPass,162.59,-165.10,Trend,0.985,8238.62,8241.65,1372,A-20,Alloy 617,Plate,314626
1373,CapPass,169.6,-167.80,Trend,1.011,8244.62,8247.65,1373,A-20,Alloy 617,Plate,314626
1374,CapPass,168.52,-165.90,Trend,1.016,8250.65,8253.65,1374,A-20,Alloy 617,Plate,314626
1375,CapPass,170.68,-163.90,Trend,1.041,8256.65,8259.68,1375,A-20,Alloy 617,Plate,314626
1376,CapPass,171.4,-162.70,Trend,1.053,8262.68,8265.68,1376,A-20,Alloy 617,Plate,314626
1377,CapPass,165.47,-165.60,Trend,0.999,8268.68,8271.71,1377,A-20,Alloy 617,Plate,314626
1378,CapPass,166.05,-166.60,Trend,0.997,8274.68,8277.71,1378,A-20,Alloy 617,Plate,314626
1379,CapPass,169.46,-166.00,Trend,1.021,8280.71,8283.71,1379,A-20,Alloy 617,Plate,314626
1380,CapPass,165.5,-170.10,Trend,0.973,8286.75,8289.75,1380,A-20,Alloy 617,Plate,314626
1381,CapPass,166.38,-167.50,Trend,0.993,8292.75,8295.75,1381,A-20,Alloy 617,Plate,314626
1382,CapPass,167.89,-167.90,Trend,1,8298.75,8301.75,1382,A-20,Alloy 617,Plate,314626
1383,CapPass,169.07,-164.60,Trend,1.027,8304.75,8307.78,1383,A-20,Alloy 617,Plate,314626
1384,CapPass,167.09,-166.40,Trend,1.004,8310.78,8313.81,1384,A-20,Alloy 617,Plate,314626
1385,CapPass,165.23,-167.10,Trend,0.989,8316.81,8319.78,1385,A-20,Alloy 617,Plate,314626
