Repository: js-molina/fatigue-A617

File: data/950C/Strain rate 0.001/0.30% strain/HTM_A20_PeakStress_B1.csv (part 3 of 15)
"Cycle","Data State","Max Stress Mpa","Min Stress Mpa","Qual State","Stress Ratio","Time Max Stress Sec","Time Min Stress Sec","Count","Sample","Alloy","Material_Form","Heat"
813,"CapPass",170.73,-168.3,"Qualified",1.014,4842.77,4845.72,813,"B-1","Alloy 617","Plate",314626
814,"CapPass",169.41,-169.8,"Qualified",0.998,4848.75,4851.69,814,"B-1","Alloy 617","Plate",314626
815,"CapPass",169.41,-168.5,"Qualified",1.005,4854.72,4857.66,815,"B-1","Alloy 617","Plate",314626
816,"CapPass",170.29,-168.7,"Qualified",1.010,4860.68,4863.63,816,"B-1","Alloy 617","Plate",314626
817,"CapPass",169.33,-170.4,"Qualified",0.994,4866.65,4869.60,817,"B-1","Alloy 617","Plate",314626
818,"CapPass",166.89,-165.6,"Qualified",1.008,4872.45,4875.55,818,"B-1","Alloy 617","Plate",314626
819,"CapPass",171.44,-167.2,"Qualified",1.025,4878.57,4881.53,819,"B-1","Alloy 617","Plate",314626
820,"CapPass",171.86,-167.6,"Qualified",1.026,4884.55,4887.50,820,"B-1","Alloy 617","Plate",314626
821,"CapPass",169.81,-168.1,"Qualified",1.010,4890.52,4893.48,821,"B-1","Alloy 617","Plate",314626
822,"CapPass",171.26,-169.2,"Qualified",1.012,4896.50,4899.45,822,"B-1","Alloy 617","Plate",314626
823,"CapPass",170.14,-168.8,"Qualified",1.008,4902.47,4905.43,823,"B-1","Alloy 617","Plate",314626
824,"CapPass",169.97,-169.2,"Qualified",1.004,4908.45,4911.39,824,"B-1","Alloy 617","Plate",314626
825,"CapPass",171.09,-168.2,"Qualified",1.017,4914.41,4917.37,825,"B-1","Alloy 617","Plate",314626
826,"CapPass",171.25,-168.2,"Qualified",1.018,4920.38,4923.29,826,"B-1","Alloy 617","Plate",314626
827,"CapPass",170.96,-165.5,"Qualified",1.033,4926.33,4929.30,827,"B-1","Alloy 617","Plate",314626
828,"CapPass",170.74,-166.1,"Qualified",1.028,4932.30,4935.27,828,"B-1","Alloy 617","Plate",314626
829,"CapPass",170.68,-166.8,"Qualified",1.023,4938.25,4941.25,829,"B-1","Alloy 617","Plate",314626
830,"CapPass",169.67,-167.7,"Qualified",1.012,4944.26,4947.20,830,"B-1","Alloy 617","Plate",314626
831,"CapPass",170.44,-167.2,"Qualified",1.019,4950.23,4953.18,831,"B-1","Alloy 617","Plate",314626
832,"CapPass",169.92,-168.4,"Qualified",1.009,4956.20,4959.14,832,"B-1","Alloy 617","Plate",314626
833,"CapPass",171.55,-168.3,"Qualified",1.019,4962.15,4965.12,833,"B-1","Alloy 617","Plate",314626
834,"CapPass",171.12,-167.8,"Qualified",1.020,4968.13,4971.08,834,"B-1","Alloy 617","Plate",314626
835,"CapPass",170.52,-167.3,"Qualified",1.019,4974.08,4977.05,835,"B-1","Alloy 617","Plate",314626
836,"CapPass",172.18,-167.1,"Qualified",1.030,4980.09,4983.01,836,"B-1","Alloy 617","Plate",314626
837,"CapPass",172.01,-168.2,"Qualified",1.022,4986.05,4989.00,837,"B-1","Alloy 617","Plate",314626
838,"CapPass",169.43,-168.0,"Qualified",1.009,4992.02,4994.93,838,"B-1","Alloy 617","Plate",314626
839,"CapPass",165.48,-162.2,"Qualified",1.020,4997.57,5000.84,839,"B-1","Alloy 617","Plate",314626
840,"CapPass",171.14,-170.8,"Qualified",1.002,5003.91,5006.93,840,"B-1","Alloy 617","Plate",314626
841,"CapPass",170.38,-159.0,"Qualified",1.072,5009.70,5012.84,841,"B-1","Alloy 617","Plate",314626
842,"CapPass",170.94,-163.6,"Qualified",1.045,5015.88,5018.83,842,"B-1","Alloy 617","Plate",314626
843,"CapPass",171.65,-165.3,"Qualified",1.039,5021.85,5024.80,843,"B-1","Alloy 617","Plate",314626
844,"CapPass",170.20,-166.0,"Qualified",1.025,5027.82,5030.78,844,"B-1","Alloy 617","Plate",314626
845,"CapPass",169.34,-166.0,"Qualified",1.020,5033.80,5036.74,845,"B-1","Alloy 617","Plate",314626
846,"CapPass",170.84,-167.2,"Qualified",1.022,5039.77,5042.73,846,"B-1","Alloy 617","Plate",314626
847,"CapPass",169.67,-167.5,"Qualified",1.013,5045.73,5048.68,847,"B-1","Alloy 617","Plate",314626
848,"CapPass",170.63,-166.1,"Qualified",1.027,5051.70,5054.66,848,"B-1","Alloy 617","Plate",314626
849,"CapPass",171.81,-166.2,"Qualified",1.034,5057.68,5060.63,849,"B-1","Alloy 617","Plate",314626
850,"CapPass",170.07,-167.3,"Qualified",1.016,5063.65,5066.60,850,"B-1","Alloy 617","Plate",314626
851,"CapPass",170.03,-169.3,"Qualified",1.005,5069.62,5072.56,851,"B-1","Alloy 617","Plate",314626
852,"CapPass",166.33,-166.7,"Qualified",0.998,5075.32,5078.52,852,"B-1","Alloy 617","Plate",314626
853,"CapPass",170.13,-167.4,"Qualified",1.016,5081.54,5084.51,853,"B-1","Alloy 617","Plate",314626
854,"CapPass",170.09,-169.1,"Qualified",1.006,5087.52,5090.47,854,"B-1","Alloy 617","Plate",314626
855,"CapPass",168.05,-168.8,"Qualified",0.995,5093.50,5096.45,855,"B-1","Alloy 617","Plate",314626
856,"CapPass",170.67,-166.9,"Qualified",1.022,5099.47,5102.41,856,"B-1","Alloy 617","Plate",314626
857,"CapPass",171.95,-166.8,"Qualified",1.031,5105.43,5108.39,857,"B-1","Alloy 617","Plate",314626
858,"CapPass",170.29,-167.0,"Qualified",1.020,5111.41,5114.36,858,"B-1","Alloy 617","Plate",314626
859,"CapPass",170.05,-168.7,"Qualified",1.008,5117.38,5120.33,859,"B-1","Alloy 617","Plate",314626
860,"CapPass",169.42,-163.7,"Qualified",1.035,5123.31,5126.27,860,"B-1","Alloy 617","Plate",314626
861,"CapPass",170.95,-165.5,"Qualified",1.033,5129.29,5132.26,861,"B-1","Alloy 617","Plate",314626
862,"CapPass",173.20,-165.3,"Qualified",1.048,5135.27,5138.25,862,"B-1","Alloy 617","Plate",314626
863,"CapPass",172.02,-167.2,"Qualified",1.029,5141.26,5144.22,863,"B-1","Alloy 617","Plate",314626
864,"CapPass",173.30,-166.4,"Qualified",1.042,5147.22,5150.11,864,"B-1","Alloy 617","Plate",314626
865,"CapPass",167.05,-162.6,"Qualified",1.027,5153.05,5155.98,865,"B-1","Alloy 617","Plate",314626
866,"CapPass",170.06,-164.6,"Qualified",1.033,5159.11,5162.07,866,"B-1","Alloy 617","Plate",314626
867,"CapPass",169.70,-167.1,"Qualified",1.016,5165.13,5168.08,867,"B-1","Alloy 617","Plate",314626
868,"CapPass",169.28,-167.4,"Qualified",1.011,5171.10,5174.05,868,"B-1","Alloy 617","Plate",314626
869,"CapPass",169.93,-168.4,"Qualified",1.009,5177.07,5180.02,869,"B-1","Alloy 617","Plate",314626
870,"CapPass",171.90,-169.2,"Qualified",1.016,5183.04,5185.98,870,"B-1","Alloy 617","Plate",314626
871,"CapPass",170.42,-168.5,"Qualified",1.012,5189.02,5191.97,871,"B-1","Alloy 617","Plate",314626
872,"CapPass",170.54,-167.5,"Qualified",1.018,5194.99,5197.91,872,"B-1","Alloy 617","Plate",314626
873,"CapPass",168.31,-166.7,"Qualified",1.009,5200.70,5203.87,873,"B-1","Alloy 617","Plate",314626
874,"CapPass",166.99,-170.5,"Qualified",0.979,5206.91,5209.87,874,"B-1","Alloy 617","Plate",314626
875,"CapPass",168.16,-169.2,"Qualified",0.994,5212.89,5215.84,875,"B-1","Alloy 617","Plate",314626
876,"CapPass",168.41,-170.2,"Qualified",0.989,5218.86,5221.80,876,"B-1","Alloy 617","Plate",314626
877,"CapPass",167.43,-168.2,"Qualified",0.995,5224.84,5227.79,877,"B-1","Alloy 617","Plate",314626
878,"CapPass",169.29,-169.7,"Qualified",0.997,5230.79,5233.75,878,"B-1","Alloy 617","Plate",314626
879,"CapPass",167.68,-170.4,"Qualified",0.984,5236.77,5239.73,879,"B-1","Alloy 617","Plate",314626
880,"CapPass",169.01,-167.7,"Qualified",1.008,5242.74,5245.70,880,"B-1","Alloy 617","Plate",314626
881,"CapPass",170.66,-167.7,"Qualified",1.017,5248.71,5251.67,881,"B-1","Alloy 617","Plate",314626
882,"CapPass",171.80,-168.8,"Qualified",1.018,5254.69,5257.63,882,"B-1","Alloy 617","Plate",314626
883,"CapPass",170.50,-168.6,"Qualified",1.011,5260.65,5263.60,883,"B-1","Alloy 617","Plate",314626
884,"CapPass",171.41,-169.8,"Qualified",1.009,5266.62,5269.56,884,"B-1","Alloy 617","Plate",314626
885,"CapPass",168.82,-168.0,"Qualified",1.005,5272.59,5275.54,885,"B-1","Alloy 617","Plate",314626
886,"CapPass",169.97,-167.9,"Qualified",1.012,5278.54,5281.51,886,"B-1","Alloy 617","Plate",314626
887,"CapPass",169.44,-166.8,"Qualified",1.016,5284.47,5287.48,887,"B-1","Alloy 617","Plate",314626
888,"CapPass",169.44,-167.5,"Qualified",1.012,5290.50,5293.45,888,"B-1","Alloy 617","Plate",314626
889,"CapPass",170.46,-168.4,"Qualified",1.012,5296.46,5299.42,889,"B-1","Alloy 617","Plate",314626
890,"CapPass",168.68,-169.3,"Qualified",0.996,5302.44,5305.39,890,"B-1","Alloy 617","Plate",314626
891,"CapPass",168.41,-169.4,"Qualified",0.994,5308.41,5311.36,891,"B-1","Alloy 617","Plate",314626
892,"CapPass",170.92,-167.7,"Qualified",1.019,5314.38,5317.34,892,"B-1","Alloy 617","Plate",314626
893,"CapPass",171.22,-169.5,"Qualified",1.010,5320.35,5323.30,893,"B-1","Alloy 617","Plate",314626
894,"CapPass",170.07,-168.8,"Qualified",1.008,5326.32,5329.27,894,"B-1","Alloy 617","Plate",314626
895,"CapPass",169.29,-167.8,"Qualified",1.009,5332.30,5335.20,895,"B-1","Alloy 617","Plate",314626
896,"CapPass",164.77,-164.7,"Qualified",1.001,5337.79,5341.17,896,"B-1","Alloy 617","Plate",314626
897,"CapPass",170.89,-166.6,"Qualified",1.026,5344.20,5347.17,897,"B-1","Alloy 617","Plate",314626
898,"CapPass",170.23,-167.9,"Qualified",1.014,5350.19,5353.14,898,"B-1","Alloy 617","Plate",314626
899,"CapPass",169.42,-167.4,"Qualified",1.012,5356.16,5359.11,899,"B-1","Alloy 617","Plate",314626
900,"CapPass",169.09,-168.5,"Qualified",1.003,5362.13,5365.09,900,"B-1","Alloy 617","Plate",314626
901,"CapPass",169.85,-167.3,"Qualified",1.015,5368.11,5371.06,901,"B-1","Alloy 617","Plate",314626
902,"CapPass",169.82,-168.0,"Qualified",1.011,5374.09,5377.03,902,"B-1","Alloy 617","Plate",314626
903,"CapPass",171.56,-167.8,"Qualified",1.022,5380.03,5382.98,903,"B-1","Alloy 617","Plate",314626
904,"CapPass",170.85,-167.4,"Qualified",1.021,5386.02,5388.97,904,"B-1","Alloy 617","Plate",314626
905,"CapPass",171.85,-167.1,"Qualified",1.028,5391.99,5394.90,905,"B-1","Alloy 617","Plate",314626
906,"CapPass",165.89,-166.9,"Qualified",0.994,5397.74,5400.89,906,"B-1","Alloy 617","Plate",314626
907,"CapPass",171.14,-165.6,"Qualified",1.033,5403.88,5406.86,907,"B-1","Alloy 617","Plate",314626
908,"CapPass",170.08,-168.3,"Qualified",1.011,5409.88,5412.84,908,"B-1","Alloy 617","Plate",314626
909,"CapPass",169.80,-168.4,"Qualified",1.008,5415.86,5418.81,909,"B-1","Alloy 617","Plate",314626
910,"CapPass",171.64,-167.8,"Qualified",1.023,5421.83,5424.78,910,"B-1","Alloy 617","Plate",314626
911,"CapPass",171.38,-167.3,"Qualified",1.024,5427.80,5430.76,911,"B-1","Alloy 617","Plate",314626
912,"CapPass",170.84,-168.0,"Qualified",1.017,5433.78,5436.73,912,"B-1","Alloy 617","Plate",314626
913,"CapPass",169.93,-168.2,"Qualified",1.010,5439.75,5442.69,913,"B-1","Alloy 617","Plate",314626
914,"CapPass",172.20,-168.0,"Qualified",1.025,5445.72,5448.66,914,"B-1","Alloy 617","Plate",314626
915,"CapPass",169.91,-167.5,"Qualified",1.014,5451.69,5454.63,915,"B-1","Alloy 617","Plate",314626
916,"CapPass",169.23,-168.7,"Qualified",1.003,5457.66,5460.59,916,"B-1","Alloy 617","Plate",314626
917,"CapPass",166.58,-164.9,"Qualified",1.010,5463.46,5466.55,917,"B-1","Alloy 617","Plate",314626
918,"CapPass",172.02,-167.5,"Qualified",1.027,5469.59,5472.54,918,"B-1","Alloy 617","Plate",314626
919,"CapPass",171.26,-168.0,"Qualified",1.019,5475.55,5478.47,919,"B-1","Alloy 617","Plate",314626
920,"CapPass",165.95,-164.4,"Qualified",1.009,5481.15,5484.45,920,"B-1","Alloy 617","Plate",314626
921,"CapPass",170.70,-166.8,"Qualified",1.023,5487.49,5490.44,921,"B-1","Alloy 617","Plate",314626
922,"CapPass",171.39,-165.8,"Qualified",1.034,5493.45,5496.42,922,"B-1","Alloy 617","Plate",314626
923,"CapPass",173.19,-166.5,"Qualified",1.040,5499.43,5502.38,923,"B-1","Alloy 617","Plate",314626
924,"CapPass",171.69,-166.7,"Qualified",1.030,5505.41,5508.35,924,"B-1","Alloy 617","Plate",314626
925,"CapPass",171.45,-167.6,"Qualified",1.023,5511.38,5514.32,925,"B-1","Alloy 617","Plate",314626
926,"CapPass",171.00,-168.2,"Qualified",1.017,5517.34,5520.30,926,"B-1","Alloy 617","Plate",314626
927,"CapPass",171.61,-167.3,"Qualified",1.026,5523.32,5526.27,927,"B-1","Alloy 617","Plate",314626
928,"CapPass",171.21,-168.8,"Qualified",1.014,5529.29,5532.24,928,"B-1","Alloy 617","Plate",314626
929,"CapPass",163.96,-165.9,"Qualified",0.988,5535.07,5538.15,929,"B-1","Alloy 617","Plate",314626
930,"CapPass",168.82,-166.1,"Qualified",1.017,5541.16,5544.16,930,"B-1","Alloy 617","Plate",314626
931,"CapPass",169.47,-167.8,"Qualified",1.010,5547.18,5550.13,931,"B-1","Alloy 617","Plate",314626
932,"CapPass",167.48,-169.2,"Qualified",0.990,5553.16,5556.13,932,"B-1","Alloy 617","Plate",314626
933,"CapPass",169.43,-168.2,"Qualified",1.008,5559.13,5562.09,933,"B-1","Alloy 617","Plate",314626
934,"CapPass",168.05,-168.5,"Qualified",0.997,5565.12,5568.01,934,"B-1","Alloy 617","Plate",314626
935,"CapPass",166.88,-165.3,"Qualified",1.010,5570.98,5573.97,935,"B-1","Alloy 617","Plate",314626
936,"CapPass",169.99,-165.8,"Qualified",1.025,5577.03,5579.98,936,"B-1","Alloy 617","Plate",314626
937,"CapPass",170.53,-167.1,"Qualified",1.021,5583.01,5585.97,937,"B-1","Alloy 617","Plate",314626
938,"CapPass",170.78,-166.3,"Qualified",1.027,5588.98,5591.95,938,"B-1","Alloy 617","Plate",314626
939,"CapPass",170.29,-165.4,"Qualified",1.029,5594.96,5597.91,939,"B-1","Alloy 617","Plate",314626
940,"CapPass",169.40,-165.4,"Qualified",1.024,5600.93,5603.88,940,"B-1","Alloy 617","Plate",314626
941,"CapPass",170.14,-166.1,"Qualified",1.025,5606.90,5609.85,941,"B-1","Alloy 617","Plate",314626
942,"CapPass",169.68,-166.1,"Qualified",1.022,5612.86,5615.82,942,"B-1","Alloy 617","Plate",314626
943,"CapPass",170.92,-167.2,"Qualified",1.022,5618.80,5621.80,943,"B-1","Alloy 617","Plate",314626
944,"CapPass",170.27,-167.7,"Qualified",1.015,5624.81,5627.73,944,"B-1","Alloy 617","Plate",314626
945,"CapPass",165.30,-165.1,"Qualified",1.001,5630.50,5633.70,945,"B-1","Alloy 617","Plate",314626
946,"CapPass",169.56,-167.4,"Qualified",1.013,5636.73,5639.69,946,"B-1","Alloy 617","Plate",314626
947,"CapPass",167.99,-168.3,"Qualified",0.998,5642.71,5645.66,947,"B-1","Alloy 617","Plate",314626
948,"CapPass",169.34,-167.0,"Qualified",1.014,5648.68,5651.63,948,"B-1","Alloy 617","Plate",314626
949,"CapPass",169.31,-167.7,"Qualified",1.010,5654.65,5657.60,949,"B-1","Alloy 617","Plate",314626
950,"CapPass",173.35,-166.6,"Qualified",1.040,5660.62,5663.56,950,"B-1","Alloy 617","Plate",314626
951,"CapPass",170.68,-167.8,"Qualified",1.017,5666.59,5669.53,951,"B-1","Alloy 617","Plate",314626
952,"CapPass",168.35,-168.9,"Qualified",0.997,5672.56,5675.48,952,"B-1","Alloy 617","Plate",314626
953,"CapPass",167.88,-165.2,"Qualified",1.016,5678.16,5681.45,953,"B-1","Alloy 617","Plate",314626
954,"CapPass",169.93,-167.1,"Qualified",1.017,5684.48,5687.45,954,"B-1","Alloy 617","Plate",314626
955,"CapPass",171.87,-166.2,"Qualified",1.034,5690.46,5693.40,955,"B-1","Alloy 617","Plate",314626
956,"CapPass",171.46,-166.2,"Qualified",1.031,5696.45,5699.38,956,"B-1","Alloy 617","Plate",314626
957,"CapPass",173.58,-167.0,"Qualified",1.040,5702.40,5705.35,957,"B-1","Alloy 617","Plate",314626
958,"CapPass",170.88,-166.7,"Qualified",1.025,5708.38,5711.34,958,"B-1","Alloy 617","Plate",314626
959,"CapPass",171.24,-167.4,"Qualified",1.023,5714.34,5717.29,959,"B-1","Alloy 617","Plate",314626
960,"CapPass",171.45,-166.5,"Qualified",1.030,5720.32,5723.27,960,"B-1","Alloy 617","Plate",314626
961,"CapPass",173.64,-166.1,"Qualified",1.046,5726.29,5729.23,961,"B-1","Alloy 617","Plate",314626
962,"CapPass",171.47,-168.9,"Qualified",1.015,5732.27,5735.20,962,"B-1","Alloy 617","Plate",314626
963,"CapPass",167.90,-162.8,"Qualified",1.032,5738.13,5741.16,963,"B-1","Alloy 617","Plate",314626
964,"CapPass",173.04,-165.5,"Qualified",1.046,5744.19,5747.14,964,"B-1","Alloy 617","Plate",314626
965,"CapPass",169.29,-167.1,"Qualified",1.013,5750.16,5753.12,965,"B-1","Alloy 617","Plate",314626
966,"CapPass",171.60,-166.8,"Qualified",1.029,5756.13,5759.09,966,"B-1","Alloy 617","Plate",314626
967,"CapPass",171.80,-166.5,"Qualified",1.032,5762.12,5765.06,967,"B-1","Alloy 617","Plate",314626
968,"CapPass",172.26,-167.9,"Qualified",1.026,5768.08,5771.03,968,"B-1","Alloy 617","Plate",314626
969,"CapPass",172.51,-167.4,"Qualified",1.030,5774.04,5776.99,969,"B-1","Alloy 617","Plate",314626
970,"CapPass",172.11,-166.0,"Qualified",1.037,5780.02,5782.97,970,"B-1","Alloy 617","Plate",314626
971,"CapPass",171.53,-167.7,"Qualified",1.023,5785.99,5788.88,971,"B-1","Alloy 617","Plate",314626
972,"CapPass",165.15,-163.8,"Qualified",1.008,5791.71,5794.86,972,"B-1","Alloy 617","Plate",314626
973,"CapPass",169.75,-165.0,"Qualified",1.029,5797.89,5800.81,973,"B-1","Alloy 617","Plate",314626
974,"CapPass",173.24,-164.9,"Qualified",1.051,5803.88,5806.84,974,"B-1","Alloy 617","Plate",314626
975,"CapPass",173.11,-163.4,"Qualified",1.059,5809.84,5812.76,975,"B-1","Alloy 617","Plate",314626
976,"CapPass",170.06,-165.9,"Qualified",1.025,5815.79,5818.77,976,"B-1","Alloy 617","Plate",314626
977,"CapPass",170.24,-167.1,"Qualified",1.019,5821.80,5824.76,977,"B-1","Alloy 617","Plate",314626
978,"CapPass",170.21,-167.4,"Qualified",1.017,5827.77,5830.73,978,"B-1","Alloy 617","Plate",314626
979,"CapPass",170.89,-168.5,"Qualified",1.014,5833.74,5836.66,979,"B-1","Alloy 617","Plate",314626
980,"CapPass",164.16,-164.5,"Qualified",0.998,5839.42,5842.63,980,"B-1","Alloy 617","Plate",314626
981,"CapPass",173.05,-164.7,"Qualified",1.051,5845.67,5848.63,981,"B-1","Alloy 617","Plate",314626
982,"CapPass",172.94,-164.7,"Qualified",1.050,5851.63,5854.60,982,"B-1","Alloy 617","Plate",314626
983,"CapPass",174.84,-165.4,"Qualified",1.057,5857.62,5860.56,983,"B-1","Alloy 617","Plate",314626
984,"CapPass",170.97,-167.4,"Qualified",1.021,5863.59,5866.54,984,"B-1","Alloy 617","Plate",314626
985,"CapPass",170.44,-166.9,"Qualified",1.021,5869.57,5872.52,985,"B-1","Alloy 617","Plate",314626
986,"CapPass",170.22,-168.1,"Qualified",1.013,5875.53,5878.48,986,"B-1","Alloy 617","Plate",314626
987,"CapPass",171.62,-168.7,"Qualified",1.017,5881.50,5884.45,987,"B-1","Alloy 617","Plate",314626
988,"CapPass",169.91,-167.9,"Qualified",1.012,5887.47,5890.42,988,"B-1","Alloy 617","Plate",314626
989,"CapPass",170.83,-168.1,"Qualified",1.016,5893.45,5896.35,989,"B-1","Alloy 617","Plate",314626
990,"CapPass",169.94,-165.4,"Qualified",1.028,5899.36,5902.31,990,"B-1","Alloy 617","Plate",314626
991,"CapPass",171.20,-164.3,"Qualified",1.042,5905.36,5908.32,991,"B-1","Alloy 617","Plate",314626
992,"CapPass",172.13,-164.9,"Qualified",1.044,5911.30,5914.28,992,"B-1","Alloy 617","Plate",314626
993,"CapPass",171.02,-165.3,"Qualified",1.034,5917.31,5920.28,993,"B-1","Alloy 617","Plate",314626
994,"CapPass",170.48,-168.1,"Qualified",1.014,5923.29,5926.24,994,"B-1","Alloy 617","Plate",314626
995,"CapPass",169.28,-168.6,"Qualified",1.004,5929.26,5932.21,995,"B-1","Alloy 617","Plate",314626
996,"CapPass",171.73,-167.7,"Qualified",1.024,5935.22,5938.18,996,"B-1","Alloy 617","Plate",314626
997,"CapPass",171.70,-167.4,"Qualified",1.026,5941.20,5944.15,997,"B-1","Alloy 617","Plate",314626
998,"CapPass",171.00,-167.8,"Qualified",1.019,5947.17,5950.13,998,"B-1","Alloy 617","Plate",314626
999,"CapPass",171.03,-169.5,"Qualified",1.009,5953.13,5956.07,999,"B-1","Alloy 617","Plate",314626
1000,"CapPass",165.30,-163.0,"Qualified",1.014,5958.60,5962.04,1000,"B-1","Alloy 617","Plate",314626
1001,"CapPass",172.53,-165.2,"Qualified",1.045,5965.06,5968.02,1001,"B-1","Alloy 617","Plate",314626
1002,"CapPass",172.51,-165.3,"Qualified",1.044,5971.03,5973.98,1002,"B-1","Alloy 617","Plate",314626
1003,"CapPass",170.92,-167.1,"Qualified",1.023,5977.02,5979.97,1003,"B-1","Alloy 617","Plate",314626
1004,"CapPass",172.72,-166.5,"Qualified",1.038,5982.98,5985.94,1004,"B-1","Alloy 617","Plate",314626
1005,"CapPass",172.10,-165.7,"Qualified",1.039,5988.95,5991.91,1005,"B-1","Alloy 617","Plate",314626
1006,"CapPass",172.65,-166.7,"Qualified",1.036,5994.92,5997.87,1006,"B-1","Alloy 617","Plate",314626
1007,"CapPass",173.09,-166.7,"Qualified",1.039,6000.89,6003.85,1007,"B-1","Alloy 617","Plate",314626
1008,"CapPass",173.09,-167.2,"Qualified",1.035,6006.86,6009.82,1008,"B-1","Alloy 617","Plate",314626
1009,"CapPass",170.89,-167.6,"Qualified",1.020,6012.84,6015.79,1009,"B-1","Alloy 617","Plate",314626
1010,"CapPass",171.60,-167.6,"Qualified",1.024,6018.80,6021.76,1010,"B-1","Alloy 617","Plate",314626
1011,"CapPass",170.99,-166.8,"Qualified",1.025,6024.77,6027.73,1011,"B-1","Alloy 617","Plate",314626
1012,"CapPass",171.22,-167.8,"Qualified",1.021,6030.75,6033.70,1012,"B-1","Alloy 617","Plate",314626
1013,"CapPass",171.69,-167.0,"Qualified",1.028,6036.72,6039.68,1013,"B-1","Alloy 617","Plate",314626
1014,"CapPass",171.26,-168.0,"Qualified",1.020,6042.70,6045.64,1014,"B-1","Alloy 617","Plate",314626
1015,"CapPass",173.25,-166.7,"Qualified",1.039,6048.66,6051.62,1015,"B-1","Alloy 617","Plate",314626
1016,"CapPass",172.51,-166.8,"Qualified",1.034,6054.63,6057.59,1016,"B-1","Alloy 617","Plate",314626
1017,"CapPass",171.30,-168.2,"Qualified",1.018,6060.61,6063.55,1017,"B-1","Alloy 617","Plate",314626
1018,"CapPass",171.41,-168.0,"Qualified",1.020,6066.58,6069.48,1018,"B-1","Alloy 617","Plate",314626
1019,"CapPass",168.64,-162.7,"Qualified",1.036,6072.23,6075.36,1019,"B-1","Alloy 617","Plate",314626
1020,"CapPass",169.84,-167.3,"Qualified",1.015,6078.49,6081.45,1020,"B-1","Alloy 617","Plate",314626
1021,"CapPass",171.31,-166.0,"Qualified",1.032,6084.46,6087.40,1021,"B-1","Alloy 617","Plate",314626
1022,"CapPass",168.78,-167.6,"Qualified",1.007,6090.44,6093.38,1022,"B-1","Alloy 617","Plate",314626
1023,"CapPass",171.99,-166.7,"Qualified",1.032,6096.41,6099.36,1023,"B-1","Alloy 617","Plate",314626
1024,"CapPass",171.70,-165.7,"Qualified",1.036,6102.37,6105.34,1024,"B-1","Alloy 617","Plate",314626
1025,"CapPass",170.82,-166.5,"Qualified",1.026,6108.35,6111.30,1025,"B-1","Alloy 617","Plate",314626
1026,"CapPass",171.04,-167.9,"Qualified",1.018,6114.33,6117.26,1026,"B-1","Alloy 617","Plate",314626
1027,"CapPass",164.83,-164.9,"Qualified",0.999,6119.97,6123.16,1027,"B-1","Alloy 617","Plate",314626
1028,"CapPass",171.95,-162.2,"Qualified",1.060,6126.17,6129.07,1028,"B-1","Alloy 617","Plate",314626
1029,"CapPass",170.89,-167.7,"Qualified",1.019,6132.21,6135.17,1029,"B-1","Alloy 617","Plate",314626
1030,"CapPass",170.10,-168.6,"Qualified",1.009,6138.20,6141.13,1030,"B-1","Alloy 617","Plate",314626
1031,"CapPass",171.43,-167.2,"Qualified",1.025,6144.16,6147.11,1031,"B-1","Alloy 617","Plate",314626
1032,"CapPass",170.90,-168.8,"Qualified",1.012,6150.13,6153.09,1032,"B-1","Alloy 617","Plate",314626
1033,"CapPass",170.83,-165.5,"Qualified",1.032,6156.10,6159.07,1033,"B-1","Alloy 617","Plate",314626
1034,"CapPass",172.47,-166.7,"Qualified",1.035,6162.08,6165.03,1034,"B-1","Alloy 617","Plate",314626
1035,"CapPass",171.05,-166.9,"Qualified",1.025,6168.04,6171.00,1035,"B-1","Alloy 617","Plate",314626
1036,"CapPass",169.76,-168.4,"Qualified",1.008,6174.02,6176.95,1036,"B-1","Alloy 617","Plate",314626
1037,"CapPass",164.61,-165.7,"Qualified",0.993,6179.71,6182.91,1037,"B-1","Alloy 617","Plate",314626
1038,"CapPass",170.76,-165.8,"Qualified",1.030,6185.95,6188.91,1038,"B-1","Alloy 617","Plate",314626
1039,"CapPass",170.27,-167.7,"Qualified",1.016,6191.93,6194.87,1039,"B-1","Alloy 617","Plate",314626
1040,"CapPass",169.81,-168.2,"Qualified",1.010,6197.90,6200.84,1040,"B-1","Alloy 617","Plate",314626
1041,"CapPass",171.02,-167.1,"Qualified",1.024,6203.87,6206.82,1041,"B-1","Alloy 617","Plate",314626
1042,"CapPass",171.47,-167.1,"Qualified",1.026,6209.84,6212.80,1042,"B-1","Alloy 617","Plate",314626
1043,"CapPass",169.72,-167.6,"Qualified",1.013,6215.80,6218.76,1043,"B-1","Alloy 617","Plate",314626
1044,"CapPass",171.30,-167.9,"Qualified",1.020,6221.77,6224.73,1044,"B-1","Alloy 617","Plate",314626
1045,"CapPass",171.29,-168.8,"Qualified",1.015,6227.76,6230.70,1045,"B-1","Alloy 617","Plate",314626
1046,"CapPass",171.26,-167.6,"Qualified",1.022,6233.71,6236.67,1046,"B-1","Alloy 617","Plate",314626
1047,"CapPass",169.97,-167.3,"Qualified",1.016,6239.69,6242.63,1047,"B-1","Alloy 617","Plate",314626
1048,"CapPass",170.60,-167.0,"Qualified",1.021,6245.65,6248.62,1048,"B-1","Alloy 617","Plate",314626
1049,"CapPass",171.26,-167.1,"Qualified",1.025,6251.63,6254.59,1049,"B-1","Alloy 617","Plate",314626
1050,"CapPass",170.72,-166.3,"Qualified",1.027,6257.60,6260.55,1050,"B-1","Alloy 617","Plate",314626
1051,"CapPass",172.23,-167.3,"Qualified",1.030,6263.56,6266.52,1051,"B-1","Alloy 617","Plate",314626
1052,"CapPass",170.62,-168.6,"Qualified",1.012,6269.55,6272.48,1052,"B-1","Alloy 617","Plate",314626
1053,"CapPass",164.36,-164.7,"Qualified",0.998,6275.11,6278.43,1053,"B-1","Alloy 617","Plate",314626
1054,"CapPass",170.50,-167.3,"Qualified",1.019,6281.46,6284.42,1054,"B-1","Alloy 617","Plate",314626
1055,"CapPass",171.60,-167.6,"Qualified",1.024,6287.44,6290.40,1055,"B-1","Alloy 617","Plate",314626
1056,"CapPass",171.06,-166.5,"Qualified",1.028,6293.41,6296.37,1056,"B-1","Alloy 617","Plate",314626
1057,"CapPass",173.01,-158.0,"Qualified",1.095,6299.36,6302.30,1057,"B-1","Alloy 617","Plate",314626
1058,"CapPass",170.07,-167.9,"Qualified",1.013,6305.34,6308.30,1058,"B-1","Alloy 617","Plate",314626
1059,"CapPass",168.93,-168.9,"Qualified",1.000,6311.33,6314.27,1059,"B-1","Alloy 617","Plate",314626
1060,"CapPass",170.91,-168.8,"Qualified",1.012,6317.29,6320.24,1060,"B-1","Alloy 617","Plate",314626
1061,"CapPass",170.26,-167.3,"Qualified",1.018,6323.26,6326.21,1061,"B-1","Alloy 617","Plate",314626
1062,"CapPass",170.77,-166.8,"Qualified",1.024,6329.23,6332.18,1062,"B-1","Alloy 617","Plate",314626
1063,"CapPass",170.35,-167.1,"Qualified",1.020,6335.20,6338.16,1063,"B-1","Alloy 617","Plate",314626
1064,"CapPass",172.89,-167.0,"Qualified",1.035,6341.17,6344.13,1064,"B-1","Alloy 617","Plate",314626
1065,"CapPass",169.09,-169.0,"Qualified",1.001,6347.14,6350.10,1065,"B-1","Alloy 617","Plate",314626
1066,"CapPass",170.23,-168.9,"Qualified",1.008,6353.11,6356.06,1066,"B-1","Alloy 617","Plate",314626
1067,"CapPass",171.53,-167.9,"Qualified",1.022,6359.09,6362.05,1067,"B-1","Alloy 617","Plate",314626
1068,"CapPass",171.30,-167.2,"Qualified",1.024,6365.05,6368.01,1068,"B-1","Alloy 617","Plate",314626
1069,"CapPass",170.85,-168.8,"Qualified",1.012,6371.02,6373.98,1069,"B-1","Alloy 617","Plate",314626
1070,"CapPass",170.66,-167.2,"Qualified",1.021,6376.99,6379.90,1070,"B-1","Alloy 617","Plate",314626
1071,"CapPass",165.98,-165.9,"Qualified",1.000,6382.79,6385.88,1071,"B-1","Alloy 617","Plate",314626
1072,"CapPass",170.30,-166.7,"Qualified",1.022,6388.92,6391.88,1072,"B-1","Alloy 617","Plate",314626
1073,"CapPass",171.04,-166.4,"Qualified",1.028,6394.84,6397.86,1073,"B-1","Alloy 617","Plate",314626
1074,"CapPass",171.14,-167.2,"Qualified",1.023,6400.87,6403.82,1074,"B-1","Alloy 617","Plate",314626
1075,"CapPass",168.99,-168.4,"Qualified",1.003,6406.84,6409.80,1075,"B-1","Alloy 617","Plate",314626
1076,"CapPass",170.90,-167.2,"Qualified",1.022,6412.82,6415.76,1076,"B-1","Alloy 617","Plate",314626
1077,"CapPass",170.95,-165.8,"Qualified",1.031,6418.76,6421.73,1077,"B-1","Alloy 617","Plate",314626
1078,"CapPass",170.86,-166.2,"Qualified",1.028,6424.75,6427.70,1078,"B-1","Alloy 617","Plate",314626
1079,"CapPass",171.20,-167.9,"Qualified",1.019,6430.72,6433.67,1079,"B-1","Alloy 617","Plate",314626
1080,"CapPass",170.85,-168.0,"Qualified",1.017,6436.69,6439.61,1080,"B-1","Alloy 617","Plate",314626
1081,"CapPass",164.87,-165.5,"Qualified",0.996,6442.27,6445.59,1081,"B-1","Alloy 617","Plate",314626
1082,"CapPass",170.63,-167.3,"Qualified",1.020,6448.62,6451.57,1082,"B-1","Alloy 617","Plate",314626
1083,"CapPass",172.03,-166.7,"Qualified",1.032,6454.59,6457.54,1083,"B-1","Alloy 617","Plate",314626
1084,"CapPass",171.54,-167.8,"Qualified",1.022,6460.56,6463.52,1084,"B-1","Alloy 617","Plate",314626
1085,"CapPass",170.31,-166.7,"Qualified",1.021,6466.53,6469.48,1085,"B-1","Alloy 617","Plate",314626
1086,"CapPass",172.34,-166.1,"Qualified",1.037,6472.51,6475.46,1086,"B-1","Alloy 617","Plate",314626
1087,"CapPass",171.00,-168.1,"Qualified",1.017,6478.48,6481.42,1087,"B-1","Alloy 617","Plate",314626
1088,"CapPass",172.35,-167.2,"Qualified",1.031,6484.45,6487.40,1088,"B-1","Alloy 617","Plate",314626
1089,"CapPass",171.66,-168.5,"Qualified",1.019,6490.42,6493.37,1089,"B-1","Alloy 617","Plate",314626
1090,"CapPass",170.96,-168.4,"Qualified",1.015,6496.39,6499.30,1090,"B-1","Alloy 617","Plate",314626
1091,"CapPass",163.78,-165.4,"Qualified",0.990,6502.13,6505.20,1091,"B-1","Alloy 617","Plate",314626
1092,"CapPass",168.87,-166.3,"Qualified",1.016,6508.30,6511.23,1092,"B-1","Alloy 617","Plate",314626
1093,"CapPass",169.31,-165.7,"Qualified",1.022,6514.22,6517.23,1093,"B-1","Alloy 617","Plate",314626
1094,"CapPass",171.13,-167.5,"Qualified",1.022,6520.25,6523.22,1094,"B-1","Alloy 617","Plate",314626
1095,"CapPass",170.03,-168.3,"Qualified",1.010,6526.23,6529.19,1095,"B-1","Alloy 617","Plate",314626
1096,"CapPass",170.05,-168.8,"Qualified",1.007,6532.20,6535.13,1096,"B-1","Alloy 617","Plate",314626
1097,"CapPass",166.69,-164.6,"Qualified",1.013,6538.09,6541.11,1097,"B-1","Alloy 617","Plate",314626
1098,"CapPass",171.18,-166.7,"Qualified",1.027,6544.13,6547.09,1098,"B-1","Alloy 617","Plate",314626
1099,"CapPass",169.42,-167.6,"Qualified",1.011,6550.12,6553.06,1099,"B-1","Alloy 617","Plate",314626
1100,"CapPass",170.72,-168.1,"Qualified",1.016,6556.09,6559.04,1100,"B-1","Alloy 617","Plate",314626
1101,"CapPass",171.67,-166.9,"Qualified",1.028,6562.05,6565.00,1101,"B-1","Alloy 617","Plate",314626
1102,"CapPass",171.64,-168.4,"Qualified",1.019,6568.03,6570.97,1102,"B-1","Alloy 617","Plate",314626
1103,"CapPass",168.93,-168.1,"Qualified",1.005,6574.00,6576.95,1103,"B-1","Alloy 617","Plate",314626
1104,"CapPass",170.09,-168.3,"Qualified",1.011,6579.96,6582.91,1104,"B-1","Alloy 617","Plate",314626
1105,"CapPass",171.68,-167.4,"Qualified",1.025,6585.93,6588.88,1105,"B-1","Alloy 617","Plate",314626
1106,"CapPass",170.39,-168.5,"Qualified",1.011,6591.91,6594.86,1106,"B-1","Alloy 617","Plate",314626
1107,"CapPass",171.99,-168.6,"Qualified",1.020,6597.88,6600.84,1107,"B-1","Alloy 617","Plate",314626
1108,"CapPass",170.98,-167.4,"Qualified",1.021,6603.85,6606.80,1108,"B-1","Alloy 617","Plate",314626
1109,"CapPass",171.87,-167.5,"Qualified",1.026,6609.80,6612.77,1109,"B-1","Alloy 617","Plate",314626
1110,"CapPass",171.24,-167.6,"Qualified",1.021,6615.79,6618.71,1110,"B-1","Alloy 617","Plate",314626
1111,"CapPass",166.13,-166.7,"Qualified",0.997,6621.39,6624.66,1111,"B-1","Alloy 617","Plate",314626
1112,"CapPass",165.97,-170.2,"Qualified",0.975,6627.71,6630.61,1112,"B-1","Alloy 617","Plate",314626
1113,"CapPass",164.11,-165.1,"Qualified",0.994,6633.41,6636.60,1113,"B-1","Alloy 617","Plate",314626
1114,"CapPass",168.46,-166.6,"Qualified",1.011,6639.63,6642.61,1114,"B-1","Alloy 617","Plate",314626
1115,"CapPass",168.90,-168.0,"Qualified",1.005,6645.59,6648.57,1115,"B-1","Alloy 617","Plate",314626
1116,"CapPass",168.84,-168.0,"Qualified",1.005,6651.59,6654.55,1116,"B-1","Alloy 617","Plate",314626
1117,"CapPass",169.87,-168.0,"Qualified",1.011,6657.57,6660.52,1117,"B-1","Alloy 617","Plate",314626
1118,"CapPass",171.52,-167.0,"Qualified",1.027,6663.55,6666.49,1118,"B-1","Alloy 617","Plate",314626
1119,"CapPass",171.28,-166.5,"Qualified",1.028,6669.51,6672.45,1119,"B-1","Alloy 617","Plate",314626
1120,"CapPass",171.29,-168.0,"Qualified",1.020,6675.48,6678.44,1120,"B-1","Alloy 617","Plate",314626
1121,"CapPass",172.27,-165.9,"Qualified",1.038,6681.44,6684.40,1121,"B-1","Alloy 617","Plate",314626
1122,"CapPass",170.45,-168.7,"Qualified",1.011,6687.41,6690.37,1122,"B-1","Alloy 617","Plate",314626
1123,"CapPass",170.84,-167.1,"Qualified",1.023,6693.38,6696.34,1123,"B-1","Alloy 617","Plate",314626
1124,"CapPass",172.09,-168.8,"Qualified",1.019,6699.35,6702.30,1124,"B-1","Alloy 617","Plate",314626
1125,"CapPass",170.67,-167.3,"Qualified",1.020,6705.34,6708.28,1125,"B-1","Alloy 617","Plate",314626
1126,"CapPass",172.03,-167.4,"Qualified",1.028,6711.30,6714.26,1126,"B-1","Alloy 617","Plate",314626
1127,"CapPass",170.99,-167.5,"Qualified",1.021,6717.27,6720.22,1127,"B-1","Alloy 617","Plate",314626
1128,"CapPass",170.67,-168.2,"Qualified",1.015,6723.23,6726.20,1128,"B-1","Alloy 617","Plate",314626
1129,"CapPass",170.05,-169.3,"Qualified",1.004,6729.21,6732.15,1129,"B-1","Alloy 617","Plate",314626
1130,"CapPass",169.25,-168.5,"Qualified",1.005,6735.18,6738.13,1130,"B-1","Alloy 617","Plate",314626
1131,"CapPass",170.52,-168.2,"Qualified",1.014,6741.15,6744.11,1131,"B-1","Alloy 617","Plate",314626
1132,"CapPass",171.04,-167.1,"Qualified",1.023,6747.13,6750.07,1132,"B-1","Alloy 617","Plate",314626
1133,"CapPass",172.68,-168.4,"Qualified",1.025,6753.09,6756.02,1133,"B-1","Alloy 617","Plate",314626
1134,"CapPass",165.60,-165.9,"Qualified",0.998,6758.85,6761.99,1134,"B-1","Alloy 617","Plate",314626
1135,"CapPass",172.08,-167.0,"Qualified",1.031,6765.02,6767.98,1135,"B-1","Alloy 617","Plate",314626
1136,"CapPass",170.92,-168.0,"Qualified",1.018,6771.00,6773.94,1136,"B-1","Alloy 617","Plate",314626
1137,"CapPass",169.38,-167.9,"Qualified",1.009,6776.97,6779.91,1137,"B-1","Alloy 617","Plate",314626
1138,"CapPass",170.15,-168.2,"Qualified",1.011,6782.94,6785.88,1138,"B-1","Alloy 617","Plate",314626
1139,"CapPass",169.81,-168.3,"Qualified",1.009,6788.91,6791.86,1139,"B-1","Alloy 617","Plate",314626
1140,"CapPass",172.36,-168.2,"Qualified",1.025,6794.88,6797.80,1140,"B-1","Alloy 617","Plate",314626
1141,"CapPass",169.28,-165.9,"Qualified",1.020,6800.83,6803.80,1141,"B-1","Alloy 617","Plate",314626
1142,"CapPass",170.67,-164.4,"Qualified",1.038,6806.80,6809.77,1142,"B-1","Alloy 617","Plate",314626
1143,"CapPass",170.64,-167.3,"Qualified",1.020,6812.73,6815.73,1143,"B-1","Alloy 617","Plate",314626
1144,"CapPass",169.86,-166.6,"Qualified",1.020,6818.76,6821.71,1144,"B-1","Alloy 617","Plate",314626
1145,"CapPass",169.98,-168.2,"Qualified",1.011,6824.70,6827.66,1145,"B-1","Alloy 617","Plate",314626
1146,"CapPass",167.05,-164.6,"Qualified",1.015,6830.37,6833.49,1146,"B-1","Alloy 617","Plate",314626
1147,"CapPass",170.05,-163.8,"Qualified",1.038,6836.59,6839.51,1147,"B-1","Alloy 617","Plate",314626
1148,"CapPass",170.77,-165.0,"Qualified",1.035,6842.59,6845.55,1148,"B-1","Alloy 617","Plate",314626
1149,"CapPass",170.25,-166.8,"Qualified",1.020,6848.57,6851.55,1149,"B-1","Alloy 617","Plate",314626
1150,"CapPass",169.42,-167.4,"Qualified",1.012,6854.57,6857.52,1150,"B-1","Alloy 617","Plate",314626
1151,"CapPass",171.97,-166.5,"Qualified",1.033,6860.54,6863.49,1151,"B-1","Alloy 617","Plate",314626
1152,"CapPass",170.26,-167.3,"Qualified",1.018,6866.51,6869.46,1152,"B-1","Alloy 617","Plate",314626
1153,"CapPass",169.69,-167.3,"Qualified",1.015,6872.48,6875.43,1153,"B-1","Alloy 617","Plate",314626
1154,"CapPass",172.32,-167.5,"Qualified",1.029,6878.45,6881.40,1154,"B-1","Alloy 617","Plate",314626
1155,"CapPass",170.25,-167.4,"Qualified",1.017,6884.41,6887.38,1155,"B-1","Alloy 617","Plate",314626
1156,"CapPass",173.13,-166.3,"Qualified",1.041,6890.38,6893.34,1156,"B-1","Alloy 617","Plate",314626
1157,"CapPass",170.99,-167.8,"Qualified",1.019,6896.37,6899.32,1157,"B-1","Alloy 617","Plate",314626
1158,"CapPass",171.53,-168.0,"Qualified",1.021,6902.33,6905.25,1158,"B-1","Alloy 617","Plate",314626
1159,"CapPass",166.05,-164.3,"Qualified",1.010,6907.93,6911.22,1159,"B-1","Alloy 617","Plate",314626
1160,"CapPass",170.67,-166.5,"Qualified",1.025,6914.27,6917.22,1160,"B-1","Alloy 617","Plate",314626
1161,"CapPass",172.81,-165.7,"Qualified",1.043,6920.23,6923.18,1161,"B-1","Alloy 617","Plate",314626
1162,"CapPass",171.00,-166.7,"Qualified",1.026,6926.21,6929.16,1162,"B-1","Alloy 617","Plate",314626
1163,"CapPass",171.03,-168.8,"Qualified",1.013,6932.18,6935.12,1163,"B-1","Alloy 617","Plate",314626
1164,"CapPass",171.13,-166.1,"Qualified",1.030,6938.14,6941.09,1164,"B-1","Alloy 617","Plate",314626
1165,"CapPass",169.72,-168.9,"Qualified",1.005,6944.13,6947.06,1165,"B-1","Alloy 617","Plate",314626
1166,"CapPass",170.31,-169.0,"Qualified",1.008,6950.09,6953.02,1166,"B-1","Alloy 617","Plate",314626
1167,"CapPass",169.40,-168.0,"Qualified",1.008,6956.05,6959.02,1167,"B-1","Alloy 617","Plate",314626
1168,"CapPass",171.14,-168.5,"Qualified",1.016,6962.03,6964.98,1168,"B-1","Alloy 617","Plate",314626
1169,"CapPass",171.03,-167.7,"Qualified",1.020,6968.01,6970.95,1169,"B-1","Alloy 617","Plate",314626
1170,"CapPass",170.19,-169.2,"Qualified",1.006,6973.97,6976.93,1170,"B-1","Alloy 617","Plate",314626
1171,"CapPass",167.03,-167.8,"Qualified",0.995,6979.94,6982.89,1171,"B-1","Alloy 617","Plate",314626
1172,"CapPass",169.51,-167.8,"Qualified",1.010,6985.91,6988.80,1172,"B-1","Alloy 617","Plate",314626
1173,"CapPass",165.03,-165.7,"Qualified",0.996,6991.57,6994.80,1173,"B-1","Alloy 617","Plate",314626
1174,"CapPass",169.01,-166.7,"Qualified",1.014,6997.84,7000.79,1174,"B-1","Alloy 617","Plate",314626
1175,"CapPass",171.57,-166.4,"Qualified",1.031,7003.80,7006.76,1175,"B-1","Alloy 617","Plate",314626
1176,"CapPass",170.80,-166.5,"Qualified",1.026,7009.78,7012.73,1176,"B-1","Alloy 617","Plate",314626
1177,"CapPass",170.72,-168.6,"Qualified",1.013,7015.76,7018.71,1177,"B-1","Alloy 617","Plate",314626
1178,"CapPass",171.52,-168.6,"Qualified",1.017,7021.72,7024.65,1178,"B-1","Alloy 617","Plate",314626
1179,"CapPass",167.81,-165.3,"Qualified",1.015,7027.63,7030.63,1179,"B-1","Alloy 617","Plate",314626
1180,"CapPass",170.12,-166.6,"Qualified",1.021,7033.65,7036.59,1180,"B-1","Alloy 617","Plate",314626
1181,"CapPass",168.03,-168.2,"Qualified",0.999,7039.63,7042.58,1181,"B-1","Alloy 617","Plate",314626
1182,"CapPass",170.29,-167.2,"Qualified",1.018,7045.58,7048.55,1182,"B-1","Alloy 617","Plate",314626
1183,"CapPass",169.97,-166.9,"Qualified",1.019,7051.56,7054.52,1183,"B-1","Alloy 617","Plate",314626
1184,"CapPass",168.99,-168.5,"Qualified",1.003,7057.55,7060.49,1184,"B-1","Alloy 617","Plate",314626
1185,"CapPass",171.24,-167.1,"Qualified",1.024,7063.52,7066.47,1185,"B-1","Alloy 617","Plate",314626
1186,"CapPass",170.81,-166.4,"Qualified",1.027,7069.48,7072.44,1186,"B-1","Alloy 617","Plate",314626
1187,"CapPass",173.10,-167.6,"Qualified",1.033,7075.45,7078.40,1187,"B-1","Alloy 617","Plate",314626
1188,"CapPass",171.73,-166.1,"Qualified",1.034,7081.41,7084.38,1188,"B-1","Alloy 617","Plate",314626
1189,"CapPass",172.72,-167.9,"Qualified",1.029,7087.39,7090.35,1189,"B-1","Alloy 617","Plate",314626
1190,"CapPass",171.79,-167.6,"Qualified",1.025,7093.36,7096.32,1190,"B-1","Alloy 617","Plate",314626
1191,"CapPass",169.54,-169.7,"Qualified",0.999,7099.34,7102.25,1191,"B-1","Alloy 617","Plate",314626
1192,"CapPass",166.08,-165.6,"Qualified",1.003,7105.08,7108.23,1192,"B-1","Alloy 617","Plate",314626
1193,"CapPass",170.68,-167.3,"Qualified",1.020,7111.23,7114.22,1193,"B-1","Alloy 617","Plate",314626
1194,"CapPass",169.98,-166.4,"Qualified",1.022,7117.19,7120.20,1194,"B-1","Alloy 617","Plate",314626
1195,"CapPass",169.41,-164.8,"Qualified",1.028,7123.16,7126.13,1195,"B-1","Alloy 617","Plate",314626
1196,"CapPass",169.48,-169.0,"Qualified",1.003,7129.17,7132.14,1196,"B-1","Alloy 617","Plate",314626
1197,"CapPass",170.21,-167.7,"Qualified",1.015,7135.16,7138.09,1197,"B-1","Alloy 617","Plate",314626
1198,"CapPass",171.94,-166.6,"Qualified",1.032,7141.12,7144.06,1198,"B-1","Alloy 617","Plate",314626
1199,"CapPass",170.37,-160.5,"Qualified",1.061,7147.07,7149.89,1199,"B-1","Alloy 617","Plate",314626
1200,"CapPass",172.54,-160.4,"Qualified",1.076,7152.99,7155.63,1200,"B-1","Alloy 617","Plate",314626
1201,"CapPass",170.88,-165.6,"Qualified",1.032,7159.01,7161.96,1201,"B-1","Alloy 617","Plate",314626
1202,"CapPass",171.03,-166.6,"Qualified",1.026,7164.99,7167.95,1202,"B-1","Alloy 617","Plate",314626
1203,"CapPass",171.40,-167.7,"Qualified",1.022,7170.96,7173.91,1203,"B-1","Alloy 617","Plate",314626
1204,"CapPass",170.30,-167.2,"Qualified",1.019,7176.94,7179.88,1204,"B-1","Alloy 617","Plate",314626
1205,"CapPass",170.40,-167.8,"Qualified",1.016,7182.91,7185.86,1205,"B-1","Alloy 617","Plate",314626
1206,"CapPass",171.46,-168.4,"Qualified",1.018,7188.88,7191.83,1206,"B-1","Alloy 617","Plate",314626
1207,"CapPass",169.00,-167.4,"Qualified",1.010,7194.85,7197.80,1207,"B-1","Alloy 617","Plate",314626
1208,"CapPass",171.30,-169.3,"Qualified",1.012,7200.81,7203.76,1208,"B-1","Alloy 617","Plate",314626
1209,"CapPass",170.85,-166.8,"Qualified",1.024,7206.79,7209.74,1209,"B-1","Alloy 617","Plate",314626
1210,"CapPass",168.24,-167.9,"Qualified",1.002,7212.76,7215.65,1210,"B-1","Alloy 617","Plate",314626
1211,"CapPass",167.05,-165.5,"Qualified",1.009,7218.36,7221.63,1211,"B-1","Alloy 617","Plate",314626
