Repository: js-molina/fatigue-A617

File: data/950C/Strain rate 0.001/0.30% strain/HTM_A20_PeakStress_B3.csv (part 3 of 23)
"Cycle","Data State","Max Stress Mpa","Min Stress Mpa","Qual State","Stress Ratio","Time Max Stress Sec","Time Min Stress Sec","Count","Sample","Alloy","Material_Form","Heat"
847,"CapPass",172.94,-176.6,"Trend",0.979,5045.84,5048.79,847,"B-3","Alloy 617","Plate",314626
848,"CapPass",175.48,-176.6,"Trend",0.994,5051.81,5054.76,848,"B-3","Alloy 617","Plate",314626
849,"CapPass",171.98,-176.0,"Trend",0.977,5057.78,5060.73,849,"B-3","Alloy 617","Plate",314626
850,"CapPass",175.91,-172.2,"Trend",1.022,5063.73,5066.67,850,"B-3","Alloy 617","Plate",314626
851,"CapPass",175.21,-170.8,"Trend",1.026,5069.70,5072.64,851,"B-3","Alloy 617","Plate",314626
852,"CapPass",175.45,-173.4,"Trend",1.012,5075.64,5078.61,852,"B-3","Alloy 617","Plate",314626
853,"CapPass",174.03,-172.4,"Trend",1.009,5081.62,5084.59,853,"B-3","Alloy 617","Plate",314626
854,"CapPass",173.50,-174.9,"Trend",0.992,5087.61,5090.57,854,"B-3","Alloy 617","Plate",314626
855,"CapPass",174.36,-175.0,"Trend",0.996,5093.56,5096.56,855,"B-3","Alloy 617","Plate",314626
856,"CapPass",174.25,-175.6,"Trend",0.992,5099.51,5102.53,856,"B-3","Alloy 617","Plate",314626
857,"CapPass",172.87,-176.2,"Trend",0.981,5105.51,5108.50,857,"B-3","Alloy 617","Plate",314626
858,"CapPass",176.54,-162.8,"Trend",1.084,5111.47,5114.48,858,"B-3","Alloy 617","Plate",314626
859,"CapPass",175.43,-167.4,"Trend",1.048,5117.40,5120.45,859,"B-3","Alloy 617","Plate",314626
860,"CapPass",173.08,-175.8,"Trend",0.984,5123.43,5126.40,860,"B-3","Alloy 617","Plate",314626
861,"CapPass",173.28,-175.9,"Trend",0.985,5129.40,5132.36,861,"B-3","Alloy 617","Plate",314626
862,"CapPass",175.80,-177.0,"Trend",0.993,5135.37,5138.34,862,"B-3","Alloy 617","Plate",314626
863,"CapPass",175.15,-175.2,"Trend",1.000,5141.34,5144.31,863,"B-3","Alloy 617","Plate",314626
864,"CapPass",174.47,-175.8,"Trend",0.992,5147.32,5150.28,864,"B-3","Alloy 617","Plate",314626
865,"CapPass",176.50,-174.6,"Trend",1.011,5153.28,5156.25,865,"B-3","Alloy 617","Plate",314626
866,"CapPass",175.98,-176.3,"Trend",0.998,5159.25,5162.22,866,"B-3","Alloy 617","Plate",314626
867,"CapPass",168.25,-171.4,"Trend",0.982,5164.84,5168.18,867,"B-3","Alloy 617","Plate",314626
868,"CapPass",176.28,-171.9,"Trend",1.026,5171.17,5174.15,868,"B-3","Alloy 617","Plate",314626
869,"CapPass",177.61,-172.9,"Trend",1.027,5177.15,5180.14,869,"B-3","Alloy 617","Plate",314626
870,"CapPass",176.21,-172.6,"Trend",1.021,5183.12,5186.11,870,"B-3","Alloy 617","Plate",314626
871,"CapPass",178.16,-171.3,"Trend",1.040,5189.06,5192.07,871,"B-3","Alloy 617","Plate",314626
872,"CapPass",175.05,-176.4,"Trend",0.992,5195.06,5198.00,872,"B-3","Alloy 617","Plate",314626
873,"CapPass",172.37,-172.6,"Trend",0.999,5200.98,5204.00,873,"B-3","Alloy 617","Plate",314626
874,"CapPass",177.20,-171.4,"Trend",1.034,5207.00,5209.97,874,"B-3","Alloy 617","Plate",314626
875,"CapPass",178.81,-172.7,"Trend",1.035,5212.98,5215.95,875,"B-3","Alloy 617","Plate",314626
876,"CapPass",179.25,-173.7,"Trend",1.032,5218.92,5221.90,876,"B-3","Alloy 617","Plate",314626
877,"CapPass",173.37,-175.4,"Trend",0.989,5224.92,5227.87,877,"B-3","Alloy 617","Plate",314626
878,"CapPass",173.46,-175.9,"Trend",0.986,5230.89,5233.84,878,"B-3","Alloy 617","Plate",314626
879,"CapPass",174.62,-174.9,"Trend",0.998,5236.86,5239.82,879,"B-3","Alloy 617","Plate",314626
880,"CapPass",174.59,-174.8,"Trend",0.999,5242.82,5245.79,880,"B-3","Alloy 617","Plate",314626
881,"CapPass",175.18,-175.7,"Trend",0.997,5248.81,5251.76,881,"B-3","Alloy 617","Plate",314626
882,"CapPass",175.30,-175.8,"Trend",0.997,5254.78,5257.73,882,"B-3","Alloy 617","Plate",314626
883,"CapPass",177.48,-174.2,"Trend",1.019,5260.75,5263.72,883,"B-3","Alloy 617","Plate",314626
884,"CapPass",172.89,-175.6,"Trend",0.984,5266.73,5269.67,884,"B-3","Alloy 617","Plate",314626
885,"CapPass",176.53,-173.8,"Trend",1.016,5272.67,5275.64,885,"B-3","Alloy 617","Plate",314626
886,"CapPass",178.03,-167.2,"Trend",1.065,5278.64,5281.37,886,"B-3","Alloy 617","Plate",314626
887,"CapPass",174.71,-172.8,"Trend",1.011,5284.50,5287.56,887,"B-3","Alloy 617","Plate",314626
888,"CapPass",173.60,-174.6,"Trend",0.994,5290.57,5293.56,888,"B-3","Alloy 617","Plate",314626
889,"CapPass",177.09,-174.5,"Trend",1.015,5296.56,5299.53,889,"B-3","Alloy 617","Plate",314626
890,"CapPass",174.68,-176.0,"Trend",0.992,5302.53,5305.50,890,"B-3","Alloy 617","Plate",314626
891,"CapPass",173.98,-176.4,"Trend",0.986,5308.50,5311.43,891,"B-3","Alloy 617","Plate",314626
892,"CapPass",171.36,-168.1,"Trend",1.020,5314.45,5317.43,892,"B-3","Alloy 617","Plate",314626
893,"CapPass",180.95,-168.4,"Trend",1.074,5320.40,5323.40,893,"B-3","Alloy 617","Plate",314626
894,"CapPass",171.82,-176.0,"Trend",0.976,5326.40,5329.36,894,"B-3","Alloy 617","Plate",314626
895,"CapPass",172.17,-177.5,"Trend",0.970,5332.37,5335.29,895,"B-3","Alloy 617","Plate",314626
896,"CapPass",171.06,-174.6,"Trend",0.980,5338.29,5341.29,896,"B-3","Alloy 617","Plate",314626
897,"CapPass",173.24,-174.5,"Trend",0.993,5344.31,5347.28,897,"B-3","Alloy 617","Plate",314626
898,"CapPass",176.23,-173.9,"Trend",1.013,5350.28,5353.25,898,"B-3","Alloy 617","Plate",314626
899,"CapPass",177.99,-166.6,"Trend",1.068,5356.23,5359.23,899,"B-3","Alloy 617","Plate",314626
900,"CapPass",172.06,-174.9,"Trend",0.984,5362.22,5365.20,900,"B-3","Alloy 617","Plate",314626
901,"CapPass",173.65,-175.4,"Trend",0.990,5368.22,5371.15,901,"B-3","Alloy 617","Plate",314626
902,"CapPass",176.45,-173.8,"Trend",1.015,5374.15,5377.14,902,"B-3","Alloy 617","Plate",314626
903,"CapPass",177.27,-176.1,"Trend",1.007,5380.12,5383.11,903,"B-3","Alloy 617","Plate",314626
904,"CapPass",171.89,-174.7,"Trend",0.984,5386.11,5389.06,904,"B-3","Alloy 617","Plate",314626
905,"CapPass",175.01,-173.0,"Trend",1.012,5392.07,5395.04,905,"B-3","Alloy 617","Plate",314626
906,"CapPass",173.50,-172.5,"Trend",1.006,5398.03,5401.01,906,"B-3","Alloy 617","Plate",314626
907,"CapPass",176.50,-174.0,"Trend",1.014,5404.01,5406.98,907,"B-3","Alloy 617","Plate",314626
908,"CapPass",176.75,-164.9,"Trend",1.072,5409.95,5412.76,908,"B-3","Alloy 617","Plate",314626
909,"CapPass",175.06,-169.2,"Trend",1.034,5415.89,5418.70,909,"B-3","Alloy 617","Plate",314626
910,"CapPass",175.26,-174.5,"Trend",1.004,5421.92,5424.89,910,"B-3","Alloy 617","Plate",314626
911,"CapPass",175.84,-174.5,"Trend",1.008,5427.90,5430.86,911,"B-3","Alloy 617","Plate",314626
912,"CapPass",175.80,-174.5,"Trend",1.007,5433.87,5436.82,912,"B-3","Alloy 617","Plate",314626
913,"CapPass",176.74,-173.3,"Trend",1.020,5439.82,5442.79,913,"B-3","Alloy 617","Plate",314626
914,"CapPass",175.05,-174.9,"Trend",1.001,5445.79,5448.78,914,"B-3","Alloy 617","Plate",314626
915,"CapPass",177.10,-172.3,"Trend",1.028,5451.70,5454.75,915,"B-3","Alloy 617","Plate",314626
916,"CapPass",173.52,-176.4,"Trend",0.984,5457.73,5460.72,916,"B-3","Alloy 617","Plate",314626
917,"CapPass",173.31,-176.4,"Trend",0.983,5463.72,5466.68,917,"B-3","Alloy 617","Plate",314626
918,"CapPass",174.15,-176.6,"Trend",0.986,5469.68,5472.64,918,"B-3","Alloy 617","Plate",314626
919,"CapPass",173.81,-175.9,"Trend",0.988,5475.65,5478.61,919,"B-3","Alloy 617","Plate",314626
920,"CapPass",173.28,-175.9,"Trend",0.985,5481.64,5484.57,920,"B-3","Alloy 617","Plate",314626
921,"CapPass",176.46,-174.3,"Trend",1.012,5487.59,5490.57,921,"B-3","Alloy 617","Plate",314626
922,"CapPass",177.11,-161.6,"Trend",1.096,5493.51,5496.01,922,"B-3","Alloy 617","Plate",314626
923,"CapPass",173.35,-175.4,"Trend",0.989,5499.51,5502.50,923,"B-3","Alloy 617","Plate",314626
924,"CapPass",175.88,-174.6,"Trend",1.007,5505.50,5508.47,924,"B-3","Alloy 617","Plate",314626
925,"CapPass",175.12,-174.1,"Trend",1.006,5511.47,5514.45,925,"B-3","Alloy 617","Plate",314626
926,"CapPass",175.27,-174.8,"Trend",1.003,5517.43,5520.40,926,"B-3","Alloy 617","Plate",314626
927,"CapPass",177.37,-163.8,"Trend",1.083,5523.37,5526.06,927,"B-3","Alloy 617","Plate",314626
928,"CapPass",175.68,-176.5,"Trend",0.995,5529.37,5532.32,928,"B-3","Alloy 617","Plate",314626
929,"CapPass",167.41,-171.4,"Trend",0.977,5535.06,5538.31,929,"B-3","Alloy 617","Plate",314626
930,"CapPass",175.69,-172.9,"Trend",1.016,5541.31,5544.28,930,"B-3","Alloy 617","Plate",314626
931,"CapPass",177.45,-172.5,"Trend",1.028,5547.26,5550.26,931,"B-3","Alloy 617","Plate",314626
932,"CapPass",172.66,-174.2,"Trend",0.991,5553.25,5556.22,932,"B-3","Alloy 617","Plate",314626
933,"CapPass",174.64,-171.7,"Trend",1.017,5559.23,5562.20,933,"B-3","Alloy 617","Plate",314626
934,"CapPass",176.65,-171.9,"Trend",1.028,5565.20,5568.18,934,"B-3","Alloy 617","Plate",314626
935,"CapPass",178.47,-171.8,"Trend",1.039,5571.17,5574.15,935,"B-3","Alloy 617","Plate",314626
936,"CapPass",176.48,-171.8,"Trend",1.027,5577.14,5580.09,936,"B-3","Alloy 617","Plate",314626
937,"CapPass",175.80,-169.8,"Trend",1.035,5583.09,5586.04,937,"B-3","Alloy 617","Plate",314626
938,"CapPass",176.70,-169.4,"Trend",1.043,5589.03,5592.00,938,"B-3","Alloy 617","Plate",314626
939,"CapPass",177.39,-167.8,"Trend",1.057,5595.01,5597.98,939,"B-3","Alloy 617","Plate",314626
940,"CapPass",176.16,-169.0,"Trend",1.043,5600.93,5603.76,940,"B-3","Alloy 617","Plate",314626
941,"CapPass",178.18,-166.7,"Trend",1.069,5606.92,5609.97,941,"B-3","Alloy 617","Plate",314626
942,"CapPass",172.14,-175.4,"Trend",0.981,5612.93,5615.90,942,"B-3","Alloy 617","Plate",314626
943,"CapPass",173.55,-176.0,"Trend",0.986,5618.92,5621.89,943,"B-3","Alloy 617","Plate",314626
944,"CapPass",172.43,-177.4,"Trend",0.972,5624.89,5627.86,944,"B-3","Alloy 617","Plate",314626
945,"CapPass",171.21,-170.9,"Trend",1.002,5630.72,5633.82,945,"B-3","Alloy 617","Plate",314626
946,"CapPass",177.09,-171.7,"Trend",1.031,5636.81,5639.81,946,"B-3","Alloy 617","Plate",314626
947,"CapPass",178.27,-172.7,"Trend",1.032,5642.79,5645.78,947,"B-3","Alloy 617","Plate",314626
948,"CapPass",178.40,-170.7,"Trend",1.045,5648.76,5651.75,948,"B-3","Alloy 617","Plate",314626
949,"CapPass",178.39,-173.4,"Trend",1.029,5654.75,5657.72,949,"B-3","Alloy 617","Plate",314626
950,"CapPass",177.38,-172.2,"Trend",1.030,5660.70,5663.68,950,"B-3","Alloy 617","Plate",314626
951,"CapPass",177.03,-162.8,"Trend",1.087,5666.67,5669.67,951,"B-3","Alloy 617","Plate",314626
952,"CapPass",176.84,-163.8,"Trend",1.080,5672.62,5675.34,952,"B-3","Alloy 617","Plate",314626
953,"CapPass",176.01,-172.4,"Trend",1.021,5678.61,5681.59,953,"B-3","Alloy 617","Plate",314626
954,"CapPass",177.25,-172.7,"Trend",1.026,5684.61,5687.56,954,"B-3","Alloy 617","Plate",314626
955,"CapPass",177.17,-174.6,"Trend",1.014,5690.54,5693.53,955,"B-3","Alloy 617","Plate",314626
956,"CapPass",175.85,-173.8,"Trend",1.012,5696.53,5699.50,956,"B-3","Alloy 617","Plate",314626
957,"CapPass",176.80,-175.2,"Trend",1.009,5702.50,5705.47,957,"B-3","Alloy 617","Plate",314626
958,"CapPass",176.57,-174.8,"Trend",1.010,5708.47,5711.45,958,"B-3","Alloy 617","Plate",314626
959,"CapPass",177.13,-169.1,"Trend",1.047,5714.40,5717.40,959,"B-3","Alloy 617","Plate",314626
960,"CapPass",174.83,-170.8,"Trend",1.023,5720.40,5723.37,960,"B-3","Alloy 617","Plate",314626
961,"CapPass",176.17,-171.7,"Trend",1.026,5726.37,5729.29,961,"B-3","Alloy 617","Plate",314626
962,"CapPass",175.47,-175.1,"Trend",1.002,5732.32,5735.31,962,"B-3","Alloy 617","Plate",314626
963,"CapPass",175.25,-175.3,"Trend",1.000,5738.32,5741.28,963,"B-3","Alloy 617","Plate",314626
964,"CapPass",175.27,-174.7,"Trend",1.003,5744.31,5747.26,964,"B-3","Alloy 617","Plate",314626
965,"CapPass",177.87,-173.7,"Trend",1.024,5750.26,5753.22,965,"B-3","Alloy 617","Plate",314626
966,"CapPass",175.77,-173.6,"Trend",1.013,5756.22,5759.18,966,"B-3","Alloy 617","Plate",314626
967,"CapPass",176.62,-171.2,"Trend",1.032,5762.18,5765.15,967,"B-3","Alloy 617","Plate",314626
968,"CapPass",178.31,-169.5,"Trend",1.052,5768.14,5771.15,968,"B-3","Alloy 617","Plate",314626
969,"CapPass",172.60,-176.7,"Trend",0.977,5774.14,5777.04,969,"B-3","Alloy 617","Plate",314626
970,"CapPass",168.97,-170.8,"Trend",0.990,5779.64,5783.06,970,"B-3","Alloy 617","Plate",314626
971,"CapPass",177.90,-173.3,"Trend",1.026,5786.07,5789.03,971,"B-3","Alloy 617","Plate",314626
972,"CapPass",175.47,-172.3,"Trend",1.018,5792.04,5795.00,972,"B-3","Alloy 617","Plate",314626
973,"CapPass",176.98,-172.2,"Trend",1.028,5798.00,5800.98,973,"B-3","Alloy 617","Plate",314626
974,"CapPass",178.53,-171.7,"Trend",1.040,5803.98,5806.95,974,"B-3","Alloy 617","Plate",314626
975,"CapPass",178.75,-171.4,"Trend",1.043,5809.93,5812.93,975,"B-3","Alloy 617","Plate",314626
976,"CapPass",179.70,-169.3,"Trend",1.062,5815.92,5818.90,976,"B-3","Alloy 617","Plate",314626
977,"CapPass",175.49,-171.9,"Trend",1.021,5821.89,5824.87,977,"B-3","Alloy 617","Plate",314626
978,"CapPass",175.02,-171.8,"Trend",1.018,5827.87,5830.82,978,"B-3","Alloy 617","Plate",314626
979,"CapPass",175.28,-171.9,"Trend",1.020,5833.84,5836.75,979,"B-3","Alloy 617","Plate",314626
980,"CapPass",174.00,-171.1,"Trend",1.017,5839.73,5842.68,980,"B-3","Alloy 617","Plate",314626
981,"CapPass",173.82,-172.9,"Trend",1.005,5845.76,5848.75,981,"B-3","Alloy 617","Plate",314626
982,"CapPass",178.51,-173.4,"Trend",1.029,5851.73,5854.70,982,"B-3","Alloy 617","Plate",314626
983,"CapPass",178.95,-170.5,"Trend",1.050,5857.68,5860.68,983,"B-3","Alloy 617","Plate",314626
984,"CapPass",171.20,-175.2,"Trend",0.977,5863.67,5866.64,984,"B-3","Alloy 617","Plate",314626
985,"CapPass",171.83,-176.4,"Trend",0.974,5869.65,5872.57,985,"B-3","Alloy 617","Plate",314626
986,"CapPass",172.33,-172.1,"Trend",1.001,5875.34,5878.56,986,"B-3","Alloy 617","Plate",314626
987,"CapPass",174.49,-171.6,"Trend",1.017,5881.59,5884.56,987,"B-3","Alloy 617","Plate",314626
988,"CapPass",175.97,-172.7,"Trend",1.019,5887.56,5890.53,988,"B-3","Alloy 617","Plate",314626
989,"CapPass",177.20,-172.3,"Trend",1.029,5893.53,5896.50,989,"B-3","Alloy 617","Plate",314626
990,"CapPass",179.15,-172.5,"Trend",1.038,5899.50,5902.48,990,"B-3","Alloy 617","Plate",314626
991,"CapPass",177.38,-168.0,"Trend",1.056,5905.43,5908.43,991,"B-3","Alloy 617","Plate",314626
992,"CapPass",174.46,-169.0,"Trend",1.032,5911.45,5914.39,992,"B-3","Alloy 617","Plate",314626
993,"CapPass",175.88,-170.4,"Trend",1.032,5917.36,5920.37,993,"B-3","Alloy 617","Plate",314626
994,"CapPass",174.09,-173.2,"Trend",1.005,5923.37,5926.36,994,"B-3","Alloy 617","Plate",314626
995,"CapPass",174.19,-175.7,"Trend",0.991,5929.34,5932.32,995,"B-3","Alloy 617","Plate",314626
996,"CapPass",173.95,-175.9,"Trend",0.989,5935.31,5938.29,996,"B-3","Alloy 617","Plate",314626
997,"CapPass",176.80,-173.8,"Trend",1.017,5941.29,5944.28,997,"B-3","Alloy 617","Plate",314626
998,"CapPass",175.45,-173.5,"Trend",1.011,5947.22,5950.25,998,"B-3","Alloy 617","Plate",314626
999,"CapPass",178.39,-171.9,"Trend",1.038,5953.23,5956.22,999,"B-3","Alloy 617","Plate",314626
1000,"CapPass",178.76,-165.5,"Trend",1.080,5959.18,5962.20,1000,"B-3","Alloy 617","Plate",314626
1001,"CapPass",173.61,-175.2,"Trend",0.991,5965.17,5968.14,1001,"B-3","Alloy 617","Plate",314626
1002,"CapPass",174.14,-175.9,"Trend",0.990,5971.15,5974.11,1002,"B-3","Alloy 617","Plate",314626
1003,"CapPass",173.31,-176.0,"Trend",0.985,5977.12,5980.07,1003,"B-3","Alloy 617","Plate",314626
1004,"CapPass",176.99,-176.0,"Trend",1.006,5983.09,5986.04,1004,"B-3","Alloy 617","Plate",314626
1005,"CapPass",174.75,-176.3,"Trend",0.991,5989.04,5991.98,1005,"B-3","Alloy 617","Plate",314626
1006,"CapPass",169.86,-172.8,"Trend",0.983,5994.65,5998.00,1006,"B-3","Alloy 617","Plate",314626
1007,"CapPass",175.65,-172.3,"Trend",1.019,6000.98,6003.95,1007,"B-3","Alloy 617","Plate",314626
1008,"CapPass",177.28,-173.0,"Trend",1.024,6006.95,6009.93,1008,"B-3","Alloy 617","Plate",314626
1009,"CapPass",178.95,-164.4,"Trend",1.089,6012.89,6015.42,1009,"B-3","Alloy 617","Plate",314626
1010,"CapPass",172.15,-173.5,"Trend",0.992,6018.89,6021.86,1010,"B-3","Alloy 617","Plate",314626
1011,"CapPass",175.52,-173.2,"Trend",1.013,6024.87,6027.82,1011,"B-3","Alloy 617","Plate",314626
1012,"CapPass",176.44,-175.5,"Trend",1.005,6030.84,6033.79,1012,"B-3","Alloy 617","Plate",314626
1013,"CapPass",174.45,-174.7,"Trend",0.998,6036.81,6039.78,1013,"B-3","Alloy 617","Plate",314626
1014,"CapPass",173.10,-176.3,"Trend",0.982,6042.78,6045.73,1014,"B-3","Alloy 617","Plate",314626
1015,"CapPass",175.25,-176.1,"Trend",0.995,6048.75,6051.70,1015,"B-3","Alloy 617","Plate",314626
1016,"CapPass",176.54,-164.2,"Trend",1.075,6054.67,6057.40,1016,"B-3","Alloy 617","Plate",314626
1017,"CapPass",175.03,-173.5,"Trend",1.009,6060.68,6063.65,1017,"B-3","Alloy 617","Plate",314626
1018,"CapPass",177.70,-172.2,"Trend",1.032,6066.65,6069.62,1018,"B-3","Alloy 617","Plate",314626
1019,"CapPass",177.59,-173.4,"Trend",1.024,6072.62,6075.59,1019,"B-3","Alloy 617","Plate",314626
1020,"CapPass",176.94,-173.9,"Trend",1.018,6078.61,6081.56,1020,"B-3","Alloy 617","Plate",314626
1021,"CapPass",178.25,-174.5,"Trend",1.022,6084.57,6087.53,1021,"B-3","Alloy 617","Plate",314626
1022,"CapPass",176.71,-175.2,"Trend",1.008,6090.53,6093.50,1022,"B-3","Alloy 617","Plate",314626
1023,"CapPass",177.29,-168.0,"Trend",1.055,6096.48,6099.47,1023,"B-3","Alloy 617","Plate",314626
1024,"CapPass",176.09,-165.0,"Trend",1.067,6102.47,6105.22,1024,"B-3","Alloy 617","Plate",314626
1025,"CapPass",174.47,-168.4,"Trend",1.036,6108.37,6111.14,1025,"B-3","Alloy 617","Plate",314626
1026,"CapPass",173.85,-171.5,"Trend",1.014,6114.37,6117.37,1026,"B-3","Alloy 617","Plate",314626
1027,"CapPass",172.23,-175.9,"Trend",0.979,6120.37,6123.36,1027,"B-3","Alloy 617","Plate",314626
1028,"CapPass",174.35,-175.2,"Trend",0.995,6126.34,6129.32,1028,"B-3","Alloy 617","Plate",314626
1029,"CapPass",176.42,-174.8,"Trend",1.010,6132.32,6135.29,1029,"B-3","Alloy 617","Plate",314626
1030,"CapPass",175.57,-174.0,"Trend",1.009,6138.29,6141.20,1030,"B-3","Alloy 617","Plate",314626
1031,"CapPass",168.47,-171.4,"Trend",0.983,6144.09,6147.18,1031,"B-3","Alloy 617","Plate",314626
1032,"CapPass",173.71,-171.5,"Trend",1.013,6150.12,6153.20,1032,"B-3","Alloy 617","Plate",314626
1033,"CapPass",172.56,-177.0,"Trend",0.975,6156.20,6159.17,1033,"B-3","Alloy 617","Plate",314626
1034,"CapPass",174.61,-176.9,"Trend",0.987,6162.17,6165.15,1034,"B-3","Alloy 617","Plate",314626
1035,"CapPass",172.61,-176.2,"Trend",0.979,6168.15,6171.11,1035,"B-3","Alloy 617","Plate",314626
1036,"CapPass",173.99,-175.5,"Trend",0.992,6174.12,6177.09,1036,"B-3","Alloy 617","Plate",314626
1037,"CapPass",177.63,-165.1,"Trend",1.076,6180.07,6182.70,1037,"B-3","Alloy 617","Plate",314626
1038,"CapPass",175.60,-173.4,"Trend",1.012,6185.97,6188.86,1038,"B-3","Alloy 617","Plate",314626
1039,"CapPass",175.95,-170.6,"Trend",1.031,6191.98,6194.98,1039,"B-3","Alloy 617","Plate",314626
1040,"CapPass",176.25,-173.3,"Trend",1.017,6197.98,6200.95,1040,"B-3","Alloy 617","Plate",314626
1041,"CapPass",176.44,-171.8,"Trend",1.027,6203.95,6206.92,1041,"B-3","Alloy 617","Plate",314626
1042,"CapPass",178.53,-173.2,"Trend",1.031,6209.89,6212.89,1042,"B-3","Alloy 617","Plate",314626
1043,"CapPass",168.41,-177.0,"Trend",0.951,6215.89,6218.82,1043,"B-3","Alloy 617","Plate",314626
1044,"CapPass",167.82,-173.3,"Trend",0.969,6221.59,6224.84,1044,"B-3","Alloy 617","Plate",314626
1045,"CapPass",174.49,-171.8,"Trend",1.016,6227.82,6230.81,1045,"B-3","Alloy 617","Plate",314626
1046,"CapPass",177.68,-172.2,"Trend",1.032,6233.81,6236.78,1046,"B-3","Alloy 617","Plate",314626
1047,"CapPass",177.97,-173.3,"Trend",1.027,6239.78,6242.73,1047,"B-3","Alloy 617","Plate",314626
1048,"CapPass",176.71,-173.6,"Trend",1.018,6245.75,6248.72,1048,"B-3","Alloy 617","Plate",314626
1049,"CapPass",177.92,-172.0,"Trend",1.034,6251.70,6254.68,1049,"B-3","Alloy 617","Plate",314626
1050,"CapPass",172.06,-177.1,"Trend",0.971,6257.70,6260.64,1050,"B-3","Alloy 617","Plate",314626
1051,"CapPass",172.16,-175.1,"Trend",0.983,6263.64,6266.61,1051,"B-3","Alloy 617","Plate",314626
1052,"CapPass",172.17,-175.1,"Trend",0.983,6269.62,6272.59,1052,"B-3","Alloy 617","Plate",314626
1053,"CapPass",174.62,-174.7,"Trend",1.000,6275.59,6278.56,1053,"B-3","Alloy 617","Plate",314626
1054,"CapPass",175.67,-174.1,"Trend",1.009,6281.54,6284.54,1054,"B-3","Alloy 617","Plate",314626
1055,"CapPass",174.14,-175.4,"Trend",0.993,6287.54,6290.51,1055,"B-3","Alloy 617","Plate",314626
1056,"CapPass",174.09,-177.0,"Trend",0.983,6293.51,6296.47,1056,"B-3","Alloy 617","Plate",314626
1057,"CapPass",173.91,-175.6,"Trend",0.990,6299.50,6302.45,1057,"B-3","Alloy 617","Plate",314626
1058,"CapPass",174.31,-174.7,"Trend",0.998,6305.47,6308.42,1058,"B-3","Alloy 617","Plate",314626
1059,"CapPass",176.19,-169.5,"Trend",1.040,6311.40,6314.36,1059,"B-3","Alloy 617","Plate",314626
1060,"CapPass",176.82,-170.8,"Trend",1.035,6317.36,6320.18,1060,"B-3","Alloy 617","Plate",314626
1061,"CapPass",177.37,-172.1,"Trend",1.031,6323.25,6326.26,1061,"B-3","Alloy 617","Plate",314626
1062,"CapPass",174.73,-174.6,"Trend",1.001,6329.31,6332.29,1062,"B-3","Alloy 617","Plate",314626
1063,"CapPass",176.53,-175.1,"Trend",1.008,6335.29,6338.26,1063,"B-3","Alloy 617","Plate",314626
1064,"CapPass",175.83,-176.4,"Trend",0.997,6341.26,6344.23,1064,"B-3","Alloy 617","Plate",314626
1065,"CapPass",175.05,-175.3,"Trend",0.998,6347.23,6350.20,1065,"B-3","Alloy 617","Plate",314626
1066,"CapPass",177.61,-160.0,"Trend",1.110,6353.18,6355.73,1066,"B-3","Alloy 617","Plate",314626
1067,"CapPass",174.72,-174.8,"Trend",1.000,6359.15,6362.14,1067,"B-3","Alloy 617","Plate",314626
1068,"CapPass",176.33,-170.5,"Trend",1.034,6365.11,6368.11,1068,"B-3","Alloy 617","Plate",314626
1069,"CapPass",173.32,-175.7,"Trend",0.986,6371.11,6374.07,1069,"B-3","Alloy 617","Plate",314626
1070,"CapPass",175.22,-175.0,"Trend",1.001,6377.07,6380.04,1070,"B-3","Alloy 617","Plate",314626
1071,"CapPass",174.64,-175.3,"Trend",0.996,6383.04,6386.01,1071,"B-3","Alloy 617","Plate",314626
1072,"CapPass",174.50,-175.9,"Trend",0.992,6389.03,6391.98,1072,"B-3","Alloy 617","Plate",314626
1073,"CapPass",176.28,-174.7,"Trend",1.009,6394.98,6397.95,1073,"B-3","Alloy 617","Plate",314626
1074,"CapPass",175.90,-175.9,"Trend",1.000,6400.97,6403.93,1074,"B-3","Alloy 617","Plate",314626
1075,"CapPass",175.98,-174.7,"Trend",1.007,6406.93,6409.90,1075,"B-3","Alloy 617","Plate",314626
1076,"CapPass",175.59,-177.1,"Trend",0.991,6412.90,6415.87,1076,"B-3","Alloy 617","Plate",314626
1077,"CapPass",172.98,-177.1,"Trend",0.977,6418.87,6421.84,1077,"B-3","Alloy 617","Plate",314626
1078,"CapPass",173.76,-176.9,"Trend",0.982,6424.86,6427.81,1078,"B-3","Alloy 617","Plate",314626
1079,"CapPass",171.54,-172.8,"Trend",0.993,6430.76,6433.78,1079,"B-3","Alloy 617","Plate",314626
1080,"CapPass",179.00,-165.6,"Trend",1.081,6436.76,6439.36,1080,"B-3","Alloy 617","Plate",314626
1081,"CapPass",175.76,-172.4,"Trend",1.020,6442.73,6445.72,1081,"B-3","Alloy 617","Plate",314626
1082,"CapPass",176.38,-172.9,"Trend",1.020,6448.72,6451.68,1082,"B-3","Alloy 617","Plate",314626
1083,"CapPass",176.90,-173.5,"Trend",1.019,6454.68,6457.65,1083,"B-3","Alloy 617","Plate",314626
1084,"CapPass",177.17,-166.8,"Trend",1.062,6460.62,6463.62,1084,"B-3","Alloy 617","Plate",314626
1085,"CapPass",173.81,-174.3,"Trend",0.997,6466.64,6469.61,1085,"B-3","Alloy 617","Plate",314626
1086,"CapPass",177.13,-166.1,"Trend",1.066,6472.56,6475.31,1086,"B-3","Alloy 617","Plate",314626
1087,"CapPass",177.61,-172.3,"Trend",1.031,6478.54,6481.40,1087,"B-3","Alloy 617","Plate",314626
1088,"CapPass",173.85,-171.2,"Trend",1.016,6484.50,6487.45,1088,"B-3","Alloy 617","Plate",314626
1089,"CapPass",174.58,-175.1,"Trend",0.997,6490.48,6493.47,1089,"B-3","Alloy 617","Plate",314626
1090,"CapPass",171.23,-174.5,"Trend",0.981,6496.48,6499.45,1090,"B-3","Alloy 617","Plate",314626
1091,"CapPass",175.93,-174.2,"Trend",1.010,6502.43,6505.42,1091,"B-3","Alloy 617","Plate",314626
1092,"CapPass",177.11,-175.0,"Trend",1.012,6508.42,6511.39,1092,"B-3","Alloy 617","Plate",314626
1093,"CapPass",177.64,-174.7,"Trend",1.017,6514.39,6517.36,1093,"B-3","Alloy 617","Plate",314626
1094,"CapPass",177.97,-164.9,"Trend",1.079,6520.34,6523.32,1094,"B-3","Alloy 617","Plate",314626
1095,"CapPass",173.16,-175.4,"Trend",0.987,6526.32,6529.29,1095,"B-3","Alloy 617","Plate",314626
1096,"CapPass",173.15,-176.4,"Trend",0.981,6532.29,6535.26,1096,"B-3","Alloy 617","Plate",314626
1097,"CapPass",174.00,-174.9,"Trend",0.995,6538.26,6541.25,1097,"B-3","Alloy 617","Plate",314626
1098,"CapPass",175.09,-175.8,"Trend",0.996,6544.25,6547.22,1098,"B-3","Alloy 617","Plate",314626
1099,"CapPass",175.58,-176.4,"Trend",0.996,6550.20,6553.18,1099,"B-3","Alloy 617","Plate",314626
1100,"CapPass",175.49,-176.3,"Trend",0.995,6556.18,6559.12,1100,"B-3","Alloy 617","Plate",314626
1101,"CapPass",168.20,-169.0,"Trend",0.995,6562.14,6565.11,1101,"B-3","Alloy 617","Plate",314626
1102,"CapPass",179.75,-162.8,"Trend",1.104,6568.11,6571.07,1102,"B-3","Alloy 617","Plate",314626
1103,"CapPass",174.92,-172.5,"Trend",1.014,6574.07,6577.04,1103,"B-3","Alloy 617","Plate",314626
1104,"CapPass",174.93,-173.5,"Trend",1.008,6580.06,6583.01,1104,"B-3","Alloy 617","Plate",314626
1105,"CapPass",174.60,-176.9,"Trend",0.987,6586.03,6588.98,1105,"B-3","Alloy 617","Plate",314626
1106,"CapPass",175.29,-174.3,"Trend",1.005,6592.00,6594.95,1106,"B-3","Alloy 617","Plate",314626
1107,"CapPass",177.39,-174.9,"Trend",1.014,6597.97,6600.93,1107,"B-3","Alloy 617","Plate",314626
1108,"CapPass",176.97,-174.0,"Trend",1.017,6603.93,6606.90,1108,"B-3","Alloy 617","Plate",314626
1109,"CapPass",176.04,-173.8,"Trend",1.013,6609.92,6612.87,1109,"B-3","Alloy 617","Plate",314626
1110,"CapPass",177.03,-174.0,"Trend",1.018,6615.89,6618.84,1110,"B-3","Alloy 617","Plate",314626
1111,"CapPass",179.23,-170.8,"Trend",1.049,6621.82,6624.81,1111,"B-3","Alloy 617","Plate",314626
1112,"CapPass",173.72,-175.1,"Trend",0.992,6627.81,6630.68,1112,"B-3","Alloy 617","Plate",314626
1113,"CapPass",169.05,-170.5,"Trend",0.991,6633.42,6636.73,1113,"B-3","Alloy 617","Plate",314626
1114,"CapPass",178.09,-172.5,"Trend",1.032,6639.75,6642.72,1114,"B-3","Alloy 617","Plate",314626
1115,"CapPass",179.26,-171.8,"Trend",1.044,6645.73,6648.68,1115,"B-3","Alloy 617","Plate",314626
1116,"CapPass",177.00,-173.8,"Trend",1.018,6651.70,6654.67,1116,"B-3","Alloy 617","Plate",314626
1117,"CapPass",176.91,-173.9,"Trend",1.017,6657.67,6660.62,1117,"B-3","Alloy 617","Plate",314626
1118,"CapPass",177.36,-173.6,"Trend",1.022,6663.64,6666.61,1118,"B-3","Alloy 617","Plate",314626
1119,"CapPass",177.96,-174.0,"Trend",1.023,6669.61,6672.56,1119,"B-3","Alloy 617","Plate",314626
1120,"CapPass",175.67,-172.6,"Trend",1.018,6675.57,6678.53,1120,"B-3","Alloy 617","Plate",314626
1121,"CapPass",179.46,-173.0,"Trend",1.038,6681.54,6684.53,1121,"B-3","Alloy 617","Plate",314626
1122,"CapPass",177.08,-171.1,"Trend",1.035,6687.51,6690.48,1122,"B-3","Alloy 617","Plate",314626
1123,"CapPass",176.43,-171.8,"Trend",1.027,6693.43,6696.45,1123,"B-3","Alloy 617","Plate",314626
1124,"CapPass",176.06,-174.2,"Trend",1.011,6699.45,6702.43,1124,"B-3","Alloy 617","Plate",314626
1125,"CapPass",175.67,-170.4,"Trend",1.031,6705.37,6708.40,1125,"B-3","Alloy 617","Plate",314626
1126,"CapPass",176.64,-171.8,"Trend",1.028,6711.40,6714.37,1126,"B-3","Alloy 617","Plate",314626
1127,"CapPass",177.28,-172.5,"Trend",1.028,6717.37,6720.34,1127,"B-3","Alloy 617","Plate",314626
1128,"CapPass",177.91,-173.0,"Trend",1.029,6723.34,6726.29,1128,"B-3","Alloy 617","Plate",314626
1129,"CapPass",177.07,-172.8,"Trend",1.025,6729.26,6732.20,1129,"B-3","Alloy 617","Plate",314626
1130,"CapPass",175.57,-170.2,"Trend",1.032,6735.14,6738.18,1130,"B-3","Alloy 617","Plate",314626
1131,"CapPass",177.75,-167.6,"Trend",1.060,6741.20,6743.87,1131,"B-3","Alloy 617","Plate",314626
1132,"CapPass",176.03,-174.2,"Trend",1.010,6747.14,6750.17,1132,"B-3","Alloy 617","Plate",314626
1133,"CapPass",174.01,-175.3,"Trend",0.993,6753.17,6756.12,1133,"B-3","Alloy 617","Plate",314626
1134,"CapPass",172.73,-174.2,"Trend",0.992,6759.15,6762.12,1134,"B-3","Alloy 617","Plate",314626
1135,"CapPass",174.72,-175.1,"Trend",0.998,6765.12,6768.07,1135,"B-3","Alloy 617","Plate",314626
1136,"CapPass",167.73,-172.5,"Trend",0.972,6770.89,6774.04,1136,"B-3","Alloy 617","Plate",314626
1137,"CapPass",171.20,-170.5,"Trend",1.004,6776.95,6779.92,1137,"B-3","Alloy 617","Plate",314626
1138,"CapPass",172.11,-173.3,"Trend",0.993,6783.01,6785.98,1138,"B-3","Alloy 617","Plate",314626
1139,"CapPass",174.22,-176.2,"Trend",0.989,6789.00,6791.95,1139,"B-3","Alloy 617","Plate",314626
1140,"CapPass",175.03,-175.8,"Trend",0.996,6794.97,6797.93,1140,"B-3","Alloy 617","Plate",314626
1141,"CapPass",176.15,-176.1,"Trend",1.000,6800.95,6803.90,1141,"B-3","Alloy 617","Plate",314626
1142,"CapPass",175.53,-175.7,"Trend",0.999,6806.92,6809.87,1142,"B-3","Alloy 617","Plate",314626
1143,"CapPass",173.98,-175.6,"Trend",0.991,6812.89,6815.84,1143,"B-3","Alloy 617","Plate",314626
1144,"CapPass",172.31,-176.9,"Trend",0.974,6818.87,6821.81,1144,"B-3","Alloy 617","Plate",314626
1145,"CapPass",178.11,-176.6,"Trend",1.009,6824.82,6827.75,1145,"B-3","Alloy 617","Plate",314626
1146,"CapPass",172.41,-171.2,"Trend",1.007,6830.39,6833.75,1146,"B-3","Alloy 617","Plate",314626
1147,"CapPass",178.84,-172.6,"Trend",1.036,6836.76,6839.72,1147,"B-3","Alloy 617","Plate",314626
1148,"CapPass",179.14,-174.4,"Trend",1.027,6842.73,6845.70,1148,"B-3","Alloy 617","Plate",314626
1149,"CapPass",175.88,-174.5,"Trend",1.008,6848.70,6851.67,1149,"B-3","Alloy 617","Plate",314626
1150,"CapPass",174.76,-176.1,"Trend",0.992,6854.65,6857.62,1150,"B-3","Alloy 617","Plate",314626
1151,"CapPass",175.21,-176.2,"Trend",0.995,6860.64,6863.61,1151,"B-3","Alloy 617","Plate",314626
1152,"CapPass",177.30,-175.0,"Trend",1.013,6866.59,6869.57,1152,"B-3","Alloy 617","Plate",314626
1153,"CapPass",178.46,-170.4,"Trend",1.047,6872.57,6875.54,1153,"B-3","Alloy 617","Plate",314626
1154,"CapPass",177.26,-169.9,"Trend",1.043,6878.53,6881.50,1154,"B-3","Alloy 617","Plate",314626
1155,"CapPass",177.09,-173.1,"Trend",1.023,6884.48,6887.48,1155,"B-3","Alloy 617","Plate",314626
1156,"CapPass",178.01,-174.7,"Trend",1.019,6890.48,6893.47,1156,"B-3","Alloy 617","Plate",314626
1157,"CapPass",178.12,-174.0,"Trend",1.023,6896.42,6899.29,1157,"B-3","Alloy 617","Plate",314626
1158,"CapPass",174.60,-175.3,"Trend",0.996,6902.37,6905.34,1158,"B-3","Alloy 617","Plate",314626
1159,"CapPass",174.42,-174.5,"Trend",1.000,6908.37,6911.37,1159,"B-3","Alloy 617","Plate",314626
1160,"CapPass",174.47,-176.1,"Trend",0.990,6914.37,6917.34,1160,"B-3","Alloy 617","Plate",314626
1161,"CapPass",174.67,-175.8,"Trend",0.994,6920.32,6923.29,1161,"B-3","Alloy 617","Plate",314626
1162,"CapPass",174.37,-177.4,"Trend",0.983,6926.31,6929.26,1162,"B-3","Alloy 617","Plate",314626
1163,"CapPass",174.29,-176.9,"Trend",0.985,6932.28,6935.23,1163,"B-3","Alloy 617","Plate",314626
1164,"CapPass",173.99,-174.8,"Trend",0.995,6938.25,6941.20,1164,"B-3","Alloy 617","Plate",314626
1165,"CapPass",176.23,-176.6,"Trend",0.998,6944.22,6947.17,1165,"B-3","Alloy 617","Plate",314626
1166,"CapPass",175.95,-175.6,"Trend",1.002,6950.18,6953.15,1166,"B-3","Alloy 617","Plate",314626
1167,"CapPass",177.87,-173.6,"Trend",1.025,6956.14,6959.11,1167,"B-3","Alloy 617","Plate",314626
1168,"CapPass",173.19,-176.1,"Trend",0.984,6962.14,6965.07,1168,"B-3","Alloy 617","Plate",314626
1169,"CapPass",174.28,-177.7,"Trend",0.981,6968.11,6971.06,1169,"B-3","Alloy 617","Plate",314626
1170,"CapPass",175.34,-177.1,"Trend",0.990,6974.07,6977.03,1170,"B-3","Alloy 617","Plate",314626
1171,"CapPass",176.32,-176.2,"Trend",1.001,6980.04,6983.01,1171,"B-3","Alloy 617","Plate",314626
1172,"CapPass",172.03,-175.2,"Trend",0.982,6986.01,6988.97,1172,"B-3","Alloy 617","Plate",314626
1173,"CapPass",175.65,-171.8,"Trend",1.022,6991.98,6994.93,1173,"B-3","Alloy 617","Plate",314626
1174,"CapPass",173.21,-171.8,"Trend",1.008,6997.90,7000.90,1174,"B-3","Alloy 617","Plate",314626
1175,"CapPass",176.70,-171.2,"Trend",1.032,7003.89,7006.87,1175,"B-3","Alloy 617","Plate",314626
1176,"CapPass",175.49,-176.5,"Trend",0.994,7009.89,7012.84,1176,"B-3","Alloy 617","Plate",314626
1177,"CapPass",176.98,-175.2,"Trend",1.010,7015.84,7018.81,1177,"B-3","Alloy 617","Plate",314626
1178,"CapPass",176.86,-164.7,"Trend",1.074,7021.78,7024.79,1178,"B-3","Alloy 617","Plate",314626
1179,"CapPass",174.38,-165.0,"Trend",1.057,7027.73,7030.50,1179,"B-3","Alloy 617","Plate",314626
1180,"CapPass",174.09,-170.8,"Trend",1.019,7033.75,7036.65,1180,"B-3","Alloy 617","Plate",314626
1181,"CapPass",176.23,-174.4,"Trend",1.011,7039.73,7042.70,1181,"B-3","Alloy 617","Plate",314626
1182,"CapPass",174.58,-176.9,"Trend",0.987,7045.72,7048.65,1182,"B-3","Alloy 617","Plate",314626
1183,"CapPass",169.63,-170.8,"Trend",0.993,7051.20,7054.62,1183,"B-3","Alloy 617","Plate",314626
1184,"CapPass",175.83,-174.2,"Trend",1.010,7057.62,7060.61,1184,"B-3","Alloy 617","Plate",314626
1185,"CapPass",174.84,-174.0,"Trend",1.005,7063.61,7066.57,1185,"B-3","Alloy 617","Plate",314626
1186,"CapPass",176.29,-172.2,"Trend",1.024,7069.57,7072.54,1186,"B-3","Alloy 617","Plate",314626
1187,"CapPass",179.95,-167.6,"Trend",1.074,7075.53,7078.51,1187,"B-3","Alloy 617","Plate",314626
1188,"CapPass",171.72,-176.3,"Trend",0.974,7081.51,7084.48,1188,"B-3","Alloy 617","Plate",314626
1189,"CapPass",175.27,-175.9,"Trend",0.996,7087.47,7090.45,1189,"B-3","Alloy 617","Plate",314626
1190,"CapPass",175.47,-175.8,"Trend",0.998,7093.45,7096.43,1190,"B-3","Alloy 617","Plate",314626
1191,"CapPass",176.40,-176.0,"Trend",1.003,7099.42,7102.31,1191,"B-3","Alloy 617","Plate",314626
1192,"CapPass",166.63,-171.5,"Trend",0.971,7105.09,7108.37,1192,"B-3","Alloy 617","Plate",314626
1193,"CapPass",177.77,-170.7,"Trend",1.042,7111.36,7114.34,1193,"B-3","Alloy 617","Plate",314626
1194,"CapPass",179.72,-172.7,"Trend",1.041,7117.29,7120.28,1194,"B-3","Alloy 617","Plate",314626
1195,"CapPass",167.79,-176.2,"Trend",0.952,7123.29,7126.25,1195,"B-3","Alloy 617","Plate",314626
1196,"CapPass",172.61,-177.4,"Trend",0.973,7129.26,7132.23,1196,"B-3","Alloy 617","Plate",314626
1197,"CapPass",171.70,-175.9,"Trend",0.976,7135.25,7138.22,1197,"B-3","Alloy 617","Plate",314626
1198,"CapPass",176.73,-175.7,"Trend",1.006,7141.20,7144.17,1198,"B-3","Alloy 617","Plate",314626
1199,"CapPass",176.65,-175.6,"Trend",1.006,7147.18,7150.14,1199,"B-3","Alloy 617","Plate",314626
1200,"CapPass",174.17,-176.1,"Trend",0.989,7153.15,7156.12,1200,"B-3","Alloy 617","Plate",314626
1201,"CapPass",177.27,-176.2,"Trend",1.006,7159.12,7162.09,1201,"B-3","Alloy 617","Plate",314626
1202,"CapPass",177.57,-174.9,"Trend",1.015,7165.09,7168.07,1202,"B-3","Alloy 617","Plate",314626
1203,"CapPass",178.92,-170.3,"Trend",1.050,7171.06,7174.04,1203,"B-3","Alloy 617","Plate",314626
1204,"CapPass",175.14,-170.3,"Trend",1.028,7177.03,7180.00,1204,"B-3","Alloy 617","Plate",314626
1205,"CapPass",172.94,-174.9,"Trend",0.989,7182.98,7185.98,1205,"B-3","Alloy 617","Plate",314626
1206,"CapPass",176.54,-174.6,"Trend",1.011,7188.98,7191.95,1206,"B-3","Alloy 617","Plate",314626
1207,"CapPass",176.44,-175.8,"Trend",1.003,7194.95,7197.92,1207,"B-3","Alloy 617","Plate",314626
1208,"CapPass",174.06,-176.4,"Trend",0.987,7200.92,7203.89,1208,"B-3","Alloy 617","Plate",314626
1209,"CapPass",177.66,-174.4,"Trend",1.019,7206.89,7209.86,1209,"B-3","Alloy 617","Plate",314626
1210,"CapPass",176.66,-172.2,"Trend",1.026,7212.87,7215.82,1210,"B-3","Alloy 617","Plate",314626
1211,"CapPass",175.37,-172.8,"Trend",1.015,7218.82,7221.78,1211,"B-3","Alloy 617","Plate",314626
1212,"CapPass",177.49,-173.1,"Trend",1.026,7224.81,7227.76,1212,"B-3","Alloy 617","Plate",314626
1213,"CapPass",175.35,-175.4,"Trend",1.000,7230.78,7233.73,1213,"B-3","Alloy 617","Plate",314626
1214,"CapPass",175.20,-177.9,"Trend",0.985,7236.73,7239.70,1214,"B-3","Alloy 617","Plate",314626
1215,"CapPass",177.10,-174.2,"Trend",1.017,7242.72,7245.67,1215,"B-3","Alloy 617","Plate",314626
1216,"CapPass",178.52,-169.8,"Trend",1.051,7248.65,7251.65,1216,"B-3","Alloy 617","Plate",314626
1217,"CapPass",171.48,-177.1,"Trend",0.968,7254.64,7257.59,1217,"B-3","Alloy 617","Plate",314626
1218,"CapPass",168.66,-171.6,"Trend",0.983,7260.18,7263.57,1218,"B-3","Alloy 617","Plate",314626
1219,"CapPass",177.16,-172.9,"Trend",1.025,7266.56,7269.54,1219,"B-3","Alloy 617","Plate",314626
1220,"CapPass",176.29,-172.9,"Trend",1.020,7272.47,7275.51,1220,"B-3","Alloy 617","Plate",314626
1221,"CapPass",171.38,-174.9,"Trend",0.980,7278.53,7281.50,1221,"B-3","Alloy 617","Plate",314626
1222,"CapPass",176.35,-165.2,"Trend",1.067,7284.47,7287.23,1222,"B-3","Alloy 617","Plate",314626
1223,"CapPass",174.27,-170.6,"Trend",1.022,7290.45,7293.34,1223,"B-3","Alloy 617","Plate",314626
1224,"CapPass",173.80,-173.4,"Trend",1.002,7296.40,7299.26,1224,"B-3","Alloy 617","Plate",314626
1225,"CapPass",175.64,-173.1,"Trend",1.015,7302.36,7305.34,1225,"B-3","Alloy 617","Plate",314626
1226,"CapPass",173.15,-177.0,"Trend",0.978,7308.37,7311.32,1226,"B-3","Alloy 617","Plate",314626
1227,"CapPass",176.10,-174.0,"Trend",1.012,7314.34,7317.29,1227,"B-3","Alloy 617","Plate",314626
1228,"CapPass",175.00,-175.8,"Trend",0.996,7320.31,7323.26,1228,"B-3","Alloy 617","Plate",314626
1229,"CapPass",174.32,-175.7,"Trend",0.992,7326.29,7329.25,1229,"B-3","Alloy 617","Plate",314626
1230,"CapPass",174.97,-175.5,"Trend",0.997,7332.25,7335.20,1230,"B-3","Alloy 617","Plate",314626
1231,"CapPass",177.11,-173.4,"Trend",1.022,7338.22,7341.18,1231,"B-3","Alloy 617","Plate",314626
1232,"CapPass",177.62,-174.7,"Trend",1.017,7344.20,7347.15,1232,"B-3","Alloy 617","Plate",314626
1233,"CapPass",178.71,-174.1,"Trend",1.026,7350.17,7353.12,1233,"B-3","Alloy 617","Plate",314626
1234,"CapPass",178.40,-174.3,"Trend",1.024,7356.14,7359.09,1234,"B-3","Alloy 617","Plate",314626
1235,"CapPass",178.49,-161.8,"Trend",1.103,7362.09,7364.61,1235,"B-3","Alloy 617","Plate",314626
1236,"CapPass",176.51,-169.6,"Trend",1.041,7368.01,7370.92,1236,"B-3","Alloy 617","Plate",314626
1237,"CapPass",176.25,-174.3,"Trend",1.011,7374.03,7377.00,1237,"B-3","Alloy 617","Plate",314626
1238,"CapPass",177.01,-173.6,"Trend",1.019,7380.01,7382.97,1238,"B-3","Alloy 617","Plate",314626
1239,"CapPass",175.14,-175.4,"Trend",0.998,7385.98,7388.93,1239,"B-3","Alloy 617","Plate",314626
1240,"CapPass",177.10,-168.1,"Trend",1.054,7391.92,7394.90,1240,"B-3","Alloy 617","Plate",314626
1241,"CapPass",174.76,-167.8,"Trend",1.042,7397.90,7400.84,1241,"B-3","Alloy 617","Plate",314626
1242,"CapPass",177.89,-170.1,"Trend",1.046,7403.86,7406.84,1242,"B-3","Alloy 617","Plate",314626
1243,"CapPass",173.85,-174.6,"Trend",0.996,7409.86,7412.82,1243,"B-3","Alloy 617","Plate",314626
1244,"CapPass",177.49,-173.2,"Trend",1.025,7415.78,7418.79,1244,"B-3","Alloy 617","Plate",314626
1245,"CapPass",175.39,-174.7,"Trend",1.004,7421.79,7424.76,1245,"B-3","Alloy 617","Plate",314626
1246,"CapPass",176.29,-174.0,"Trend",1.013,7427.76,7430.75,1246,"B-3","Alloy 617","Plate",314626
1247,"CapPass",176.96,-176.1,"Trend",1.005,7433.73,7436.70,1247,"B-3","Alloy 617","Plate",314626
1248,"CapPass",175.38,-174.5,"Trend",1.005,7439.72,7442.67,1248,"B-3","Alloy 617","Plate",314626
1249,"CapPass",176.19,-174.3,"Trend",1.011,7445.68,7448.65,1249,"B-3","Alloy 617","Plate",314626
1250,"CapPass",177.57,-165.2,"Trend",1.075,7451.61,7454.28,1250,"B-3","Alloy 617","Plate",314626
1251,"CapPass",177.80,-171.6,"Trend",1.036,7457.56,7460.34,1251,"B-3","Alloy 617","Plate",314626
1252,"CapPass",177.12,-173.3,"Trend",1.022,7463.57,7466.54,1252,"B-3","Alloy 617","Plate",314626
1253,"CapPass",177.59,-173.8,"Trend",1.022,7469.54,7472.51,1253,"B-3","Alloy 617","Plate",314626
1254,"CapPass",175.54,-174.1,"Trend",1.008,7475.53,7478.48,1254,"B-3","Alloy 617","Plate",314626
1255,"CapPass",176.50,-172.9,"Trend",1.021,7481.50,7484.45,1255,"B-3","Alloy 617","Plate",314626
1256,"CapPass",178.37,-174.0,"Trend",1.025,7487.47,7490.43,1256,"B-3","Alloy 617","Plate",314626
1257,"CapPass",178.32,-174.3,"Trend",1.023,7493.43,7496.40,1257,"B-3","Alloy 617","Plate",314626
1258,"CapPass",176.40,-175.5,"Trend",1.005,7499.42,7502.36,1258,"B-3","Alloy 617","Plate",314626
1259,"CapPass",173.31,-174.7,"Trend",0.992,7505.39,7508.32,1259,"B-3","Alloy 617","Plate",314626
1260,"CapPass",176.44,-176.6,"Trend",0.999,7511.36,7514.28,1260,"B-3","Alloy 617","Plate",314626
1261,"CapPass",167.70,-170.3,"Trend",0.985,7517.28,7520.28,1261,"B-3","Alloy 617","Plate",314626
