Repository: js-molina/fatigue-A617

File: data/950C/Strain rate 0.001/0.30% strain/HTM_A20_Cycles_31516.csv (part 4 of 8)
"Cycle Label","Data State","Elapsed Time Sec","Qual State","Strain","Stress Mpa","Count","Sample","Alloy","Material_Form","Heat"
"Cycle 100","CapPass",593.46,"Trend",-0.00007,40.68,22832,"315-16","Alloy 617","Plate",314626
"Cycle 100","CapPass",593.49,"Trend",-0.00005,44.42,22833,"315-16","Alloy 617","Plate",314626
"Cycle 100","CapPass",593.51,"Trend",-0.00002,48.38,22834,"315-16","Alloy 617","Plate",314626
"Cycle 100","CapPass",593.52,"Trend",0.00001,51.58,22835,"315-16","Alloy 617","Plate",314626
"Cycle 100","CapPass",593.54,"Trend",0.00003,54.70,22836,"315-16","Alloy 617","Plate",314626
"Cycle 100","CapPass",593.55,"Trend",0.00006,57.70,22837,"315-16","Alloy 617","Plate",314626
"Cycle 100","CapPass",593.57,"Trend",0.00008,60.83,22838,"315-16","Alloy 617","Plate",314626
"Cycle 100","CapPass",593.59,"Trend",0.00011,63.75,22839,"315-16","Alloy 617","Plate",314626
"Cycle 100","CapPass",593.61,"Trend",0.00013,66.58,22840,"315-16","Alloy 617","Plate",314626
"Cycle 100","CapPass",593.63,"Trend",0.00016,69.16,22841,"315-16","Alloy 617","Plate",314626
"Cycle 100","CapPass",593.66,"Trend",0.00019,71.63,22842,"315-16","Alloy 617","Plate",314626
"Cycle 100","CapPass",593.68,"Trend",0.00021,74.08,22843,"315-16","Alloy 617","Plate",314626
"Cycle 100","CapPass",593.72,"Trend",0.00024,76.55,22844,"315-16","Alloy 617","Plate",314626
"Cycle 100","CapPass",593.75,"Trend",0.00026,78.91,22845,"315-16","Alloy 617","Plate",314626
"Cycle 100","CapPass",593.78,"Trend",0.00029,81.42,22846,"315-16","Alloy 617","Plate",314626
"Cycle 100","CapPass",593.82,"Trend",0.00031,84.06,22847,"315-16","Alloy 617","Plate",314626
"Cycle 100","CapPass",593.85,"Trend",0.00034,86.76,22848,"315-16","Alloy 617","Plate",314626
"Cycle 100","CapPass",593.87,"Trend",0.00036,89.73,22849,"315-16","Alloy 617","Plate",314626
"Cycle 100","CapPass",593.89,"Trend",0.00039,92.67,22850,"315-16","Alloy 617","Plate",314626
"Cycle 100","CapPass",593.91,"Trend",0.00041,95.61,22851,"315-16","Alloy 617","Plate",314626
"Cycle 100","CapPass",593.93,"Trend",0.00044,98.46,22852,"315-16","Alloy 617","Plate",314626
"Cycle 100","CapPass",593.94,"Trend",0.00046,101.27,22853,"315-16","Alloy 617","Plate",314626
"Cycle 100","CapPass",593.96,"Trend",0.00049,104.09,22854,"315-16","Alloy 617","Plate",314626
"Cycle 100","CapPass",593.97,"Trend",0.00052,106.89,22855,"315-16","Alloy 617","Plate",314626
"Cycle 100","CapPass",593.99,"Trend",0.00054,109.88,22856,"315-16","Alloy 617","Plate",314626
"Cycle 100","CapPass",594.01,"Trend",0.00057,112.71,22857,"315-16","Alloy 617","Plate",314626
"Cycle 100","CapPass",594.03,"Trend",0.00059,115.48,22858,"315-16","Alloy 617","Plate",314626
"Cycle 100","CapPass",594.05,"Trend",0.00062,118.09,22859,"315-16","Alloy 617","Plate",314626
"Cycle 100","CapPass",594.06,"Trend",0.00065,120.80,22860,"315-16","Alloy 617","Plate",314626
"Cycle 100","CapPass",594.08,"Trend",0.00067,123.19,22861,"315-16","Alloy 617","Plate",314626
"Cycle 100","CapPass",594.10,"Trend",0.00070,125.53,22862,"315-16","Alloy 617","Plate",314626
"Cycle 100","CapPass",594.12,"Trend",0.00072,127.75,22863,"315-16","Alloy 617","Plate",314626
"Cycle 100","CapPass",594.14,"Trend",0.00075,129.89,22864,"315-16","Alloy 617","Plate",314626
"Cycle 100","CapPass",594.16,"Trend",0.00077,132.21,22865,"315-16","Alloy 617","Plate",314626
"Cycle 100","CapPass",594.18,"Trend",0.00080,134.28,22866,"315-16","Alloy 617","Plate",314626
"Cycle 100","CapPass",594.20,"Trend",0.00082,136.38,22867,"315-16","Alloy 617","Plate",314626
"Cycle 100","CapPass",594.23,"Trend",0.00085,138.29,22868,"315-16","Alloy 617","Plate",314626
"Cycle 100","CapPass",594.25,"Trend",0.00087,140.20,22869,"315-16","Alloy 617","Plate",314626
"Cycle 100","CapPass",594.27,"Trend",0.00090,142.15,22870,"315-16","Alloy 617","Plate",314626
"Cycle 100","CapPass",594.30,"Trend",0.00093,144.08,22871,"315-16","Alloy 617","Plate",314626
"Cycle 100","CapPass",594.33,"Trend",0.00095,145.99,22872,"315-16","Alloy 617","Plate",314626
"Cycle 100","CapPass",594.35,"Trend",0.00098,147.81,22873,"315-16","Alloy 617","Plate",314626
"Cycle 100","CapPass",594.38,"Trend",0.00100,149.57,22874,"315-16","Alloy 617","Plate",314626
"Cycle 100","CapPass",594.40,"Trend",0.00103,151.30,22875,"315-16","Alloy 617","Plate",314626
"Cycle 100","CapPass",594.43,"Trend",0.00105,153.04,22876,"315-16","Alloy 617","Plate",314626
"Cycle 100","CapPass",594.45,"Trend",0.00108,154.65,22877,"315-16","Alloy 617","Plate",314626
"Cycle 100","CapPass",594.47,"Trend",0.00110,156.26,22878,"315-16","Alloy 617","Plate",314626
"Cycle 100","CapPass",594.50,"Trend",0.00113,157.92,22879,"315-16","Alloy 617","Plate",314626
"Cycle 100","CapPass",594.52,"Trend",0.00115,159.48,22880,"315-16","Alloy 617","Plate",314626
"Cycle 100","CapPass",594.55,"Trend",0.00118,160.98,22881,"315-16","Alloy 617","Plate",314626
"Cycle 100","CapPass",594.57,"Trend",0.00120,162.42,22882,"315-16","Alloy 617","Plate",314626
"Cycle 100","CapPass",594.60,"Trend",0.00123,163.84,22883,"315-16","Alloy 617","Plate",314626
"Cycle 100","CapPass",594.62,"Trend",0.00126,165.34,22884,"315-16","Alloy 617","Plate",314626
"Cycle 100","CapPass",594.65,"Trend",0.00128,166.80,22885,"315-16","Alloy 617","Plate",314626
"Cycle 100","CapPass",594.67,"Trend",0.00131,168.13,22886,"315-16","Alloy 617","Plate",314626
"Cycle 100","CapPass",594.70,"Trend",0.00133,169.37,22887,"315-16","Alloy 617","Plate",314626
"Cycle 100","CapPass",594.72,"Trend",0.00136,170.63,22888,"315-16","Alloy 617","Plate",314626
"Cycle 100","CapPass",594.75,"Trend",0.00138,171.89,22889,"315-16","Alloy 617","Plate",314626
"Cycle 100","CapPass",594.77,"Trend",0.00141,173.01,22890,"315-16","Alloy 617","Plate",314626
"Cycle 100","CapPass",594.80,"Trend",0.00143,173.69,22891,"315-16","Alloy 617","Plate",314626
"Cycle 100","CapPass",594.83,"Trend",0.00146,173.08,22892,"315-16","Alloy 617","Plate",314626
"Cycle 100","CapPass",594.95,"Trend",0.00143,156.84,22893,"315-16","Alloy 617","Plate",314626
"Cycle 100","CapPass",594.97,"Trend",0.00141,151.29,22894,"315-16","Alloy 617","Plate",314626
"Cycle 100","CapPass",595.00,"Trend",0.00138,146.72,22895,"315-16","Alloy 617","Plate",314626
"Cycle 100","CapPass",595.02,"Trend",0.00136,142.14,22896,"315-16","Alloy 617","Plate",314626
"Cycle 100","CapPass",595.04,"Trend",0.00133,137.53,22897,"315-16","Alloy 617","Plate",314626
"Cycle 100","CapPass",595.06,"Trend",0.00131,133.51,22898,"315-16","Alloy 617","Plate",314626
"Cycle 100","CapPass",595.07,"Trend",0.00128,129.39,22899,"315-16","Alloy 617","Plate",314626
"Cycle 100","CapPass",595.10,"Trend",0.00126,125.36,22900,"315-16","Alloy 617","Plate",314626
"Cycle 100","CapPass",595.12,"Trend",0.00123,121.43,22901,"315-16","Alloy 617","Plate",314626
"Cycle 100","CapPass",595.14,"Trend",0.00120,117.46,22902,"315-16","Alloy 617","Plate",314626
"Cycle 100","CapPass",595.16,"Trend",0.00118,113.44,22903,"315-16","Alloy 617","Plate",314626
"Cycle 100","CapPass",595.18,"Trend",0.00115,109.65,22904,"315-16","Alloy 617","Plate",314626
"Cycle 100","CapPass",595.21,"Trend",0.00113,105.85,22905,"315-16","Alloy 617","Plate",314626
"Cycle 100","CapPass",595.23,"Trend",0.00110,101.98,22906,"315-16","Alloy 617","Plate",314626
"Cycle 100","CapPass",595.26,"Trend",0.00108,98.12,22907,"315-16","Alloy 617","Plate",314626
"Cycle 100","CapPass",595.29,"Trend",0.00105,94.36,22908,"315-16","Alloy 617","Plate",314626
"Cycle 100","CapPass",595.32,"Trend",0.00103,90.57,22909,"315-16","Alloy 617","Plate",314626
"Cycle 100","CapPass",595.35,"Trend",0.00100,86.83,22910,"315-16","Alloy 617","Plate",314626
"Cycle 100","CapPass",595.37,"Trend",0.00098,83.21,22911,"315-16","Alloy 617","Plate",314626
"Cycle 100","CapPass",595.40,"Trend",0.00095,79.48,22912,"315-16","Alloy 617","Plate",314626
"Cycle 100","CapPass",595.43,"Trend",0.00092,75.65,22913,"315-16","Alloy 617","Plate",314626
"Cycle 100","CapPass",595.46,"Trend",0.00090,71.91,22914,"315-16","Alloy 617","Plate",314626
"Cycle 100","CapPass",595.49,"Trend",0.00087,68.14,22915,"315-16","Alloy 617","Plate",314626
"Cycle 100","CapPass",595.52,"Trend",0.00085,64.35,22916,"315-16","Alloy 617","Plate",314626
"Cycle 100","CapPass",595.54,"Trend",0.00082,60.67,22917,"315-16","Alloy 617","Plate",314626
"Cycle 100","CapPass",595.57,"Trend",0.00080,57.10,22918,"315-16","Alloy 617","Plate",314626
"Cycle 100","CapPass",595.60,"Trend",0.00077,53.50,22919,"315-16","Alloy 617","Plate",314626
"Cycle 100","CapPass",595.63,"Trend",0.00075,49.60,22920,"315-16","Alloy 617","Plate",314626
"Cycle 100","CapPass",595.66,"Trend",0.00072,45.76,22921,"315-16","Alloy 617","Plate",314626
"Cycle 100","CapPass",595.68,"Trend",0.00070,42.18,22922,"315-16","Alloy 617","Plate",314626
"Cycle 100","CapPass",595.71,"Trend",0.00067,38.41,22923,"315-16","Alloy 617","Plate",314626
"Cycle 100","CapPass",595.74,"Trend",0.00065,34.97,22924,"315-16","Alloy 617","Plate",314626
"Cycle 100","CapPass",595.76,"Trend",0.00062,31.50,22925,"315-16","Alloy 617","Plate",314626
"Cycle 100","CapPass",595.79,"Trend",0.00059,27.89,22926,"315-16","Alloy 617","Plate",314626
"Cycle 100","CapPass",595.82,"Trend",0.00057,24.76,22927,"315-16","Alloy 617","Plate",314626
"Cycle 100","CapPass",595.84,"Trend",0.00054,21.41,22928,"315-16","Alloy 617","Plate",314626
"Cycle 100","CapPass",595.87,"Trend",0.00052,17.81,22929,"315-16","Alloy 617","Plate",314626
"Cycle 100","CapPass",595.90,"Trend",0.00049,14.33,22930,"315-16","Alloy 617","Plate",314626
"Cycle 100","CapPass",595.93,"Trend",0.00047,10.71,22931,"315-16","Alloy 617","Plate",314626
"Cycle 100","CapPass",595.96,"Trend",0.00044,7.14,22932,"315-16","Alloy 617","Plate",314626
"Cycle 100","CapPass",595.99,"Trend",0.00042,3.65,22933,"315-16","Alloy 617","Plate",314626
"Cycle 100","CapPass",596.01,"Trend",0.00039,0.15,22934,"315-16","Alloy 617","Plate",314626
"Cycle 100","CapPass",596.04,"Trend",0.00037,-3.65,22935,"315-16","Alloy 617","Plate",314626
"Cycle 100","CapPass",596.07,"Trend",0.00034,-7.28,22936,"315-16","Alloy 617","Plate",314626
"Cycle 100","CapPass",596.10,"Trend",0.00032,-10.60,22937,"315-16","Alloy 617","Plate",314626
"Cycle 100","CapPass",596.13,"Trend",0.00029,-13.90,22938,"315-16","Alloy 617","Plate",314626
"Cycle 100","CapPass",596.16,"Trend",0.00027,-16.93,22939,"315-16","Alloy 617","Plate",314626
"Cycle 100","CapPass",596.19,"Trend",0.00024,-19.25,22940,"315-16","Alloy 617","Plate",314626
"Cycle 100","CapPass",596.33,"Trend",0.00021,-21.79,22941,"315-16","Alloy 617","Plate",314626
"Cycle 100","CapPass",596.37,"Trend",0.00019,-25.23,22942,"315-16","Alloy 617","Plate",314626
"Cycle 100","CapPass",596.41,"Trend",0.00016,-28.72,22943,"315-16","Alloy 617","Plate",314626
"Cycle 100","CapPass",596.45,"Trend",0.00014,-31.77,22944,"315-16","Alloy 617","Plate",314626
"Cycle 100","CapPass",596.48,"Trend",0.00011,-35.15,22945,"315-16","Alloy 617","Plate",314626
"Cycle 100","CapPass",596.51,"Trend",0.00009,-38.38,22946,"315-16","Alloy 617","Plate",314626
"Cycle 100","CapPass",596.53,"Trend",0.00006,-41.74,22947,"315-16","Alloy 617","Plate",314626
"Cycle 100","CapPass",596.55,"Trend",0.00004,-44.99,22948,"315-16","Alloy 617","Plate",314626
"Cycle 100","CapPass",596.56,"Trend",0.00001,-48.21,22949,"315-16","Alloy 617","Plate",314626
"Cycle 100","CapPass",596.58,"Trend",-0.00002,-51.87,22950,"315-16","Alloy 617","Plate",314626
"Cycle 100","CapPass",596.59,"Trend",-0.00004,-54.97,22951,"315-16","Alloy 617","Plate",314626
"Cycle 100","CapPass",596.61,"Trend",-0.00007,-57.87,22952,"315-16","Alloy 617","Plate",314626
"Cycle 100","CapPass",596.62,"Trend",-0.00009,-60.74,22953,"315-16","Alloy 617","Plate",314626
"Cycle 100","CapPass",596.64,"Trend",-0.00012,-63.66,22954,"315-16","Alloy 617","Plate",314626
"Cycle 100","CapPass",596.65,"Trend",-0.00014,-66.67,22955,"315-16","Alloy 617","Plate",314626
"Cycle 100","CapPass",596.66,"Trend",-0.00017,-69.32,22956,"315-16","Alloy 617","Plate",314626
"Cycle 100","CapPass",596.68,"Trend",-0.00019,-72.17,22957,"315-16","Alloy 617","Plate",314626
"Cycle 100","CapPass",596.69,"Trend",-0.00022,-74.93,22958,"315-16","Alloy 617","Plate",314626
"Cycle 100","CapPass",596.71,"Trend",-0.00025,-77.77,22959,"315-16","Alloy 617","Plate",314626
"Cycle 100","CapPass",596.72,"Trend",-0.00027,-80.51,22960,"315-16","Alloy 617","Plate",314626
"Cycle 100","CapPass",596.73,"Trend",-0.00030,-83.22,22961,"315-16","Alloy 617","Plate",314626
"Cycle 100","CapPass",596.75,"Trend",-0.00032,-85.91,22962,"315-16","Alloy 617","Plate",314626
"Cycle 100","CapPass",596.77,"Trend",-0.00035,-88.46,22963,"315-16","Alloy 617","Plate",314626
"Cycle 100","CapPass",596.78,"Trend",-0.00038,-91.00,22964,"315-16","Alloy 617","Plate",314626
"Cycle 100","CapPass",596.80,"Trend",-0.00040,-93.47,22965,"315-16","Alloy 617","Plate",314626
"Cycle 100","CapPass",596.82,"Trend",-0.00043,-95.86,22966,"315-16","Alloy 617","Plate",314626
"Cycle 100","CapPass",596.84,"Trend",-0.00045,-98.35,22967,"315-16","Alloy 617","Plate",314626
"Cycle 100","CapPass",596.86,"Trend",-0.00048,-100.6,22968,"315-16","Alloy 617","Plate",314626
"Cycle 100","CapPass",596.88,"Trend",-0.00050,-102.8,22969,"315-16","Alloy 617","Plate",314626
"Cycle 100","CapPass",596.90,"Trend",-0.00053,-105.2,22970,"315-16","Alloy 617","Plate",314626
"Cycle 100","CapPass",596.92,"Trend",-0.00056,-107.3,22971,"315-16","Alloy 617","Plate",314626
"Cycle 100","CapPass",596.94,"Trend",-0.00058,-109.4,22972,"315-16","Alloy 617","Plate",314626
"Cycle 100","CapPass",596.97,"Trend",-0.00061,-111.4,22973,"315-16","Alloy 617","Plate",314626
"Cycle 100","CapPass",596.99,"Trend",-0.00063,-113.3,22974,"315-16","Alloy 617","Plate",314626
"Cycle 100","CapPass",597.01,"Trend",-0.00066,-115.4,22975,"315-16","Alloy 617","Plate",314626
"Cycle 100","CapPass",597.04,"Trend",-0.00068,-117.2,22976,"315-16","Alloy 617","Plate",314626
"Cycle 100","CapPass",597.07,"Trend",-0.00071,-119.3,22977,"315-16","Alloy 617","Plate",314626
"Cycle 100","CapPass",597.09,"Trend",-0.00073,-121.3,22978,"315-16","Alloy 617","Plate",314626
"Cycle 100","CapPass",597.12,"Trend",-0.00076,-123.1,22979,"315-16","Alloy 617","Plate",314626
"Cycle 100","CapPass",597.14,"Trend",-0.00078,-125.0,22980,"315-16","Alloy 617","Plate",314626
"Cycle 100","CapPass",597.17,"Trend",-0.00081,-126.9,22981,"315-16","Alloy 617","Plate",314626
"Cycle 100","CapPass",597.19,"Trend",-0.00084,-128.7,22982,"315-16","Alloy 617","Plate",314626
"Cycle 100","CapPass",597.22,"Trend",-0.00086,-130.6,22983,"315-16","Alloy 617","Plate",314626
"Cycle 100","CapPass",597.25,"Trend",-0.00089,-132.6,22984,"315-16","Alloy 617","Plate",314626
"Cycle 100","CapPass",597.28,"Trend",-0.00091,-134.4,22985,"315-16","Alloy 617","Plate",314626
"Cycle 100","CapPass",597.31,"Trend",-0.00094,-136.5,22986,"315-16","Alloy 617","Plate",314626
"Cycle 100","CapPass",597.33,"Trend",-0.00096,-138.5,22987,"315-16","Alloy 617","Plate",314626
"Cycle 100","CapPass",597.36,"Trend",-0.00099,-140.4,22988,"315-16","Alloy 617","Plate",314626
"Cycle 100","CapPass",597.39,"Trend",-0.00101,-142.3,22989,"315-16","Alloy 617","Plate",314626
"Cycle 100","CapPass",597.41,"Trend",-0.00104,-144.0,22990,"315-16","Alloy 617","Plate",314626
"Cycle 100","CapPass",597.44,"Trend",-0.00106,-145.9,22991,"315-16","Alloy 617","Plate",314626
"Cycle 100","CapPass",597.46,"Trend",-0.00109,-147.7,22992,"315-16","Alloy 617","Plate",314626
"Cycle 100","CapPass",597.49,"Trend",-0.00112,-149.5,22993,"315-16","Alloy 617","Plate",314626
"Cycle 100","CapPass",597.51,"Trend",-0.00114,-151.1,22994,"315-16","Alloy 617","Plate",314626
"Cycle 100","CapPass",597.54,"Trend",-0.00117,-152.8,22995,"315-16","Alloy 617","Plate",314626
"Cycle 100","CapPass",597.56,"Trend",-0.00119,-154.5,22996,"315-16","Alloy 617","Plate",314626
"Cycle 100","CapPass",597.59,"Trend",-0.00122,-156.1,22997,"315-16","Alloy 617","Plate",314626
"Cycle 100","CapPass",597.61,"Trend",-0.00124,-157.6,22998,"315-16","Alloy 617","Plate",314626
"Cycle 100","CapPass",597.64,"Trend",-0.00127,-159.2,22999,"315-16","Alloy 617","Plate",314626
"Cycle 100","CapPass",597.66,"Trend",-0.00129,-160.7,23000,"315-16","Alloy 617","Plate",314626
"Cycle 100","CapPass",597.68,"Trend",-0.00132,-162.1,23001,"315-16","Alloy 617","Plate",314626
"Cycle 100","CapPass",597.71,"Trend",-0.00134,-163.6,23002,"315-16","Alloy 617","Plate",314626
"Cycle 100","CapPass",597.73,"Trend",-0.00137,-164.9,23003,"315-16","Alloy 617","Plate",314626
"Cycle 100","CapPass",597.76,"Trend",-0.00139,-166.2,23004,"315-16","Alloy 617","Plate",314626
"Cycle 100","CapPass",597.79,"Trend",-0.00142,-167.3,23005,"315-16","Alloy 617","Plate",314626
"Cycle 100","CapPass",597.82,"Trend",-0.00145,-167.6,23006,"315-16","Alloy 617","Plate",314626
"Cycle 100","CapPass",597.88,"Trend",-0.00147,-164.7,23007,"315-16","Alloy 617","Plate",314626
"Cycle 100","CapPass",597.95,"Trend",-0.00144,-154.6,23008,"315-16","Alloy 617","Plate",314626
"Cycle 100","CapPass",597.97,"Trend",-0.00142,-149.0,23009,"315-16","Alloy 617","Plate",314626
"Cycle 100","CapPass",598.00,"Trend",-0.00139,-143.9,23010,"315-16","Alloy 617","Plate",314626
"Cycle 100","CapPass",598.02,"Trend",-0.00137,-139.2,23011,"315-16","Alloy 617","Plate",314626
"Cycle 100","CapPass",598.04,"Trend",-0.00134,-134.5,23012,"315-16","Alloy 617","Plate",314626
"Cycle 100","CapPass",598.06,"Trend",-0.00132,-130.2,23013,"315-16","Alloy 617","Plate",314626
"Cycle 100","CapPass",598.08,"Trend",-0.00129,-125.9,23014,"315-16","Alloy 617","Plate",314626
"Cycle 100","CapPass",598.10,"Trend",-0.00127,-121.7,23015,"315-16","Alloy 617","Plate",314626
"Cycle 100","CapPass",598.12,"Trend",-0.00124,-117.5,23016,"315-16","Alloy 617","Plate",314626
"Cycle 100","CapPass",598.14,"Trend",-0.00122,-113.3,23017,"315-16","Alloy 617","Plate",314626
"Cycle 100","CapPass",598.16,"Trend",-0.00119,-109.2,23018,"315-16","Alloy 617","Plate",314626
"Cycle 100","CapPass",598.18,"Trend",-0.00116,-105.1,23019,"315-16","Alloy 617","Plate",314626
"Cycle 100","CapPass",598.21,"Trend",-0.00114,-101.0,23020,"315-16","Alloy 617","Plate",314626
"Cycle 100","CapPass",598.23,"Trend",-0.00111,-97.27,23021,"315-16","Alloy 617","Plate",314626
"Cycle 100","CapPass",598.26,"Trend",-0.00109,-93.14,23022,"315-16","Alloy 617","Plate",314626
"Cycle 100","CapPass",598.28,"Trend",-0.00106,-89.18,23023,"315-16","Alloy 617","Plate",314626
"Cycle 100","CapPass",598.31,"Trend",-0.00104,-85.18,23024,"315-16","Alloy 617","Plate",314626
"Cycle 100","CapPass",598.34,"Trend",-0.00101,-81.46,23025,"315-16","Alloy 617","Plate",314626
"Cycle 100","CapPass",598.37,"Trend",-0.00098,-77.55,23026,"315-16","Alloy 617","Plate",314626
"Cycle 100","CapPass",598.39,"Trend",-0.00096,-73.92,23027,"315-16","Alloy 617","Plate",314626
"Cycle 100","CapPass",598.42,"Trend",-0.00093,-70.34,23028,"315-16","Alloy 617","Plate",314626
"Cycle 100","CapPass",598.45,"Trend",-0.00091,-66.44,23029,"315-16","Alloy 617","Plate",314626
"Cycle 100","CapPass",598.47,"Trend",-0.00088,-62.92,23030,"315-16","Alloy 617","Plate",314626
"Cycle 100","CapPass",598.50,"Trend",-0.00086,-59.41,23031,"315-16","Alloy 617","Plate",314626
"Cycle 100","CapPass",598.53,"Trend",-0.00083,-55.80,23032,"315-16","Alloy 617","Plate",314626
"Cycle 100","CapPass",598.56,"Trend",-0.00081,-52.25,23033,"315-16","Alloy 617","Plate",314626
"Cycle 100","CapPass",598.58,"Trend",-0.00078,-48.69,23034,"315-16","Alloy 617","Plate",314626
"Cycle 100","CapPass",598.61,"Trend",-0.00076,-45.16,23035,"315-16","Alloy 617","Plate",314626
"Cycle 100","CapPass",598.64,"Trend",-0.00073,-41.65,23036,"315-16","Alloy 617","Plate",314626
"Cycle 100","CapPass",598.66,"Trend",-0.00070,-38.40,23037,"315-16","Alloy 617","Plate",314626
"Cycle 100","CapPass",598.69,"Trend",-0.00068,-34.74,23038,"315-16","Alloy 617","Plate",314626
"Cycle 100","CapPass",598.72,"Trend",-0.00065,-31.45,23039,"315-16","Alloy 617","Plate",314626
"Cycle 100","CapPass",598.74,"Trend",-0.00063,-28.11,23040,"315-16","Alloy 617","Plate",314626
"Cycle 100","CapPass",598.77,"Trend",-0.00060,-24.58,23041,"315-16","Alloy 617","Plate",314626
"Cycle 100","CapPass",598.80,"Trend",-0.00058,-21.21,23042,"315-16","Alloy 617","Plate",314626
"Cycle 100","CapPass",598.83,"Trend",-0.00055,-17.98,23043,"315-16","Alloy 617","Plate",314626
"Cycle 100","CapPass",598.85,"Trend",-0.00053,-14.70,23044,"315-16","Alloy 617","Plate",314626
"Cycle 100","CapPass",598.88,"Trend",-0.00050,-11.05,23045,"315-16","Alloy 617","Plate",314626
"Cycle 100","CapPass",598.91,"Trend",-0.00048,-7.76,23046,"315-16","Alloy 617","Plate",314626
"Cycle 100","CapPass",598.94,"Trend",-0.00045,-4.45,23047,"315-16","Alloy 617","Plate",314626
"Cycle 100","CapPass",598.96,"Trend",-0.00042,-1.07,23048,"315-16","Alloy 617","Plate",314626
"Cycle 100","CapPass",598.99,"Trend",-0.00040,2.24,23049,"315-16","Alloy 617","Plate",314626
"Cycle 100","CapPass",599.02,"Trend",-0.00037,5.35,23050,"315-16","Alloy 617","Plate",314626
"Cycle 100","CapPass",599.04,"Trend",-0.00035,8.64,23051,"315-16","Alloy 617","Plate",314626
"Cycle 100","CapPass",599.07,"Trend",-0.00032,11.93,23052,"315-16","Alloy 617","Plate",314626
"Cycle 100","CapPass",599.10,"Trend",-0.00030,15.00,23053,"315-16","Alloy 617","Plate",314626
"Cycle 100","CapPass",599.12,"Trend",-0.00027,18.06,23054,"315-16","Alloy 617","Plate",314626
"Cycle 100","CapPass",599.15,"Trend",-0.00025,21.31,23055,"315-16","Alloy 617","Plate",314626
"Cycle 100","CapPass",599.18,"Trend",-0.00022,24.12,23056,"315-16","Alloy 617","Plate",314626
"Cycle 100","CapPass",599.21,"Trend",-0.00019,26.75,23057,"315-16","Alloy 617","Plate",314626
"Cycle 200","CapPass",1194.12,"Trend",-0.00020,31.44,45886,"315-16","Alloy 617","Plate",314626
"Cycle 200","CapPass",1194.17,"Trend",-0.00017,33.58,45887,"315-16","Alloy 617","Plate",314626
"Cycle 200","CapPass",1194.22,"Trend",-0.00014,36.22,45888,"315-16","Alloy 617","Plate",314626
"Cycle 200","CapPass",1194.26,"Trend",-0.00012,39.29,45889,"315-16","Alloy 617","Plate",314626
"Cycle 200","CapPass",1194.29,"Trend",-0.00009,43.54,45890,"315-16","Alloy 617","Plate",314626
"Cycle 200","CapPass",1194.30,"Trend",-0.00007,46.44,45891,"315-16","Alloy 617","Plate",314626
"Cycle 200","CapPass",1194.32,"Trend",-0.00004,49.61,45892,"315-16","Alloy 617","Plate",314626
"Cycle 200","CapPass",1194.34,"Trend",-0.00002,52.76,45893,"315-16","Alloy 617","Plate",314626
"Cycle 200","CapPass",1194.36,"Trend",0.00001,55.79,45894,"315-16","Alloy 617","Plate",314626
"Cycle 200","CapPass",1194.38,"Trend",0.00003,58.26,45895,"315-16","Alloy 617","Plate",314626
"Cycle 200","CapPass",1194.40,"Trend",0.00006,60.88,45896,"315-16","Alloy 617","Plate",314626
"Cycle 200","CapPass",1194.42,"Trend",0.00009,63.45,45897,"315-16","Alloy 617","Plate",314626
"Cycle 200","CapPass",1194.45,"Trend",0.00011,65.63,45898,"315-16","Alloy 617","Plate",314626
"Cycle 200","CapPass",1194.47,"Trend",0.00014,67.83,45899,"315-16","Alloy 617","Plate",314626
"Cycle 200","CapPass",1194.50,"Trend",0.00016,69.86,45900,"315-16","Alloy 617","Plate",314626
"Cycle 200","CapPass",1194.53,"Trend",0.00019,71.72,45901,"315-16","Alloy 617","Plate",314626
"Cycle 200","CapPass",1194.56,"Trend",0.00021,73.71,45902,"315-16","Alloy 617","Plate",314626
"Cycle 200","CapPass",1194.60,"Trend",0.00024,75.93,45903,"315-16","Alloy 617","Plate",314626
"Cycle 200","CapPass",1194.63,"Trend",0.00026,78.21,45904,"315-16","Alloy 617","Plate",314626
"Cycle 200","CapPass",1194.66,"Trend",0.00029,80.54,45905,"315-16","Alloy 617","Plate",314626
"Cycle 200","CapPass",1194.69,"Trend",0.00031,82.81,45906,"315-16","Alloy 617","Plate",314626
"Cycle 200","CapPass",1194.71,"Trend",0.00034,85.31,45907,"315-16","Alloy 617","Plate",314626
"Cycle 200","CapPass",1194.73,"Trend",0.00037,88.10,45908,"315-16","Alloy 617","Plate",314626
"Cycle 200","CapPass",1194.75,"Trend",0.00039,90.77,45909,"315-16","Alloy 617","Plate",314626
"Cycle 200","CapPass",1194.77,"Trend",0.00042,93.23,45910,"315-16","Alloy 617","Plate",314626
"Cycle 200","CapPass",1194.78,"Trend",0.00044,95.77,45911,"315-16","Alloy 617","Plate",314626
"Cycle 200","CapPass",1194.80,"Trend",0.00047,98.29,45912,"315-16","Alloy 617","Plate",314626
"Cycle 200","CapPass",1194.82,"Trend",0.00049,100.83,45913,"315-16","Alloy 617","Plate",314626
"Cycle 200","CapPass",1194.83,"Trend",0.00052,103.17,45914,"315-16","Alloy 617","Plate",314626
"Cycle 200","CapPass",1194.85,"Trend",0.00054,105.60,45915,"315-16","Alloy 617","Plate",314626
"Cycle 200","CapPass",1194.87,"Trend",0.00057,108.02,45916,"315-16","Alloy 617","Plate",314626
"Cycle 200","CapPass",1194.88,"Trend",0.00059,110.24,45917,"315-16","Alloy 617","Plate",314626
"Cycle 200","CapPass",1194.90,"Trend",0.00062,112.47,45918,"315-16","Alloy 617","Plate",314626
"Cycle 200","CapPass",1194.92,"Trend",0.00065,114.49,45919,"315-16","Alloy 617","Plate",314626
"Cycle 200","CapPass",1194.94,"Trend",0.00067,116.40,45920,"315-16","Alloy 617","Plate",314626
"Cycle 200","CapPass",1194.95,"Trend",0.00070,118.28,45921,"315-16","Alloy 617","Plate",314626
"Cycle 200","CapPass",1194.97,"Trend",0.00072,120.09,45922,"315-16","Alloy 617","Plate",314626
"Cycle 200","CapPass",1194.99,"Trend",0.00075,121.77,45923,"315-16","Alloy 617","Plate",314626
"Cycle 200","CapPass",1195.01,"Trend",0.00077,123.48,45924,"315-16","Alloy 617","Plate",314626
"Cycle 200","CapPass",1195.04,"Trend",0.00080,124.96,45925,"315-16","Alloy 617","Plate",314626
"Cycle 200","CapPass",1195.06,"Trend",0.00082,126.46,45926,"315-16","Alloy 617","Plate",314626
"Cycle 200","CapPass",1195.08,"Trend",0.00085,127.89,45927,"315-16","Alloy 617","Plate",314626
"Cycle 200","CapPass",1195.11,"Trend",0.00088,129.22,45928,"315-16","Alloy 617","Plate",314626
"Cycle 200","CapPass",1195.13,"Trend",0.00090,130.61,45929,"315-16","Alloy 617","Plate",314626
"Cycle 200","CapPass",1195.16,"Trend",0.00093,131.87,45930,"315-16","Alloy 617","Plate",314626
"Cycle 200","CapPass",1195.18,"Trend",0.00095,133.23,45931,"315-16","Alloy 617","Plate",314626
"Cycle 200","CapPass",1195.21,"Trend",0.00098,134.52,45932,"315-16","Alloy 617","Plate",314626
"Cycle 200","CapPass",1195.23,"Trend",0.00100,135.81,45933,"315-16","Alloy 617","Plate",314626
"Cycle 200","CapPass",1195.26,"Trend",0.00103,137.04,45934,"315-16","Alloy 617","Plate",314626
"Cycle 200","CapPass",1195.28,"Trend",0.00105,138.30,45935,"315-16","Alloy 617","Plate",314626
"Cycle 200","CapPass",1195.31,"Trend",0.00108,139.55,45936,"315-16","Alloy 617","Plate",314626
"Cycle 200","CapPass",1195.33,"Trend",0.00110,140.85,45937,"315-16","Alloy 617","Plate",314626
"Cycle 200","CapPass",1195.36,"Trend",0.00113,142.29,45938,"315-16","Alloy 617","Plate",314626
"Cycle 200","CapPass",1195.39,"Trend",0.00115,143.48,45939,"315-16","Alloy 617","Plate",314626
"Cycle 200","CapPass",1195.41,"Trend",0.00118,144.67,45940,"315-16","Alloy 617","Plate",314626
"Cycle 200","CapPass",1195.43,"Trend",0.00121,145.87,45941,"315-16","Alloy 617","Plate",314626
"Cycle 200","CapPass",1195.46,"Trend",0.00123,147.06,45942,"315-16","Alloy 617","Plate",314626
"Cycle 200","CapPass",1195.49,"Trend",0.00126,148.23,45943,"315-16","Alloy 617","Plate",314626
"Cycle 200","CapPass",1195.51,"Trend",0.00128,149.44,45944,"315-16","Alloy 617","Plate",314626
"Cycle 200","CapPass",1195.54,"Trend",0.00131,150.63,45945,"315-16","Alloy 617","Plate",314626
"Cycle 200","CapPass",1195.56,"Trend",0.00133,151.83,45946,"315-16","Alloy 617","Plate",314626
"Cycle 200","CapPass",1195.59,"Trend",0.00136,153.11,45947,"315-16","Alloy 617","Plate",314626
"Cycle 200","CapPass",1195.62,"Trend",0.00138,154.29,45948,"315-16","Alloy 617","Plate",314626
"Cycle 200","CapPass",1195.64,"Trend",0.00141,155.44,45949,"315-16","Alloy 617","Plate",314626
"Cycle 200","CapPass",1195.67,"Trend",0.00144,156.23,45950,"315-16","Alloy 617","Plate",314626
"Cycle 200","CapPass",1195.70,"Trend",0.00146,156.15,45951,"315-16","Alloy 617","Plate",314626
"Cycle 200","CapPass",1195.83,"Trend",0.00143,140.64,45952,"315-16","Alloy 617","Plate",314626
"Cycle 200","CapPass",1195.85,"Trend",0.00141,135.90,45953,"315-16","Alloy 617","Plate",314626
"Cycle 200","CapPass",1195.87,"Trend",0.00138,131.44,45954,"315-16","Alloy 617","Plate",314626
"Cycle 200","CapPass",1195.89,"Trend",0.00136,127.15,45955,"315-16","Alloy 617","Plate",314626
"Cycle 200","CapPass",1195.91,"Trend",0.00133,122.78,45956,"315-16","Alloy 617","Plate",314626
"Cycle 200","CapPass",1195.93,"Trend",0.00131,118.58,45957,"315-16","Alloy 617","Plate",314626
"Cycle 200","CapPass",1195.96,"Trend",0.00128,114.21,45958,"315-16","Alloy 617","Plate",314626
"Cycle 200","CapPass",1195.98,"Trend",0.00126,109.92,45959,"315-16","Alloy 617","Plate",314626
"Cycle 200","CapPass",1196.00,"Trend",0.00123,105.86,45960,"315-16","Alloy 617","Plate",314626
"Cycle 200","CapPass",1196.03,"Trend",0.00121,101.88,45961,"315-16","Alloy 617","Plate",314626
"Cycle 200","CapPass",1196.05,"Trend",0.00118,98.08,45962,"315-16","Alloy 617","Plate",314626
"Cycle 200","CapPass",1196.07,"Trend",0.00115,94.23,45963,"315-16","Alloy 617","Plate",314626
"Cycle 200","CapPass",1196.10,"Trend",0.00113,90.70,45964,"315-16","Alloy 617","Plate",314626
"Cycle 200","CapPass",1196.12,"Trend",0.00110,87.16,45965,"315-16","Alloy 617","Plate",314626
"Cycle 200","CapPass",1196.15,"Trend",0.00108,83.37,45966,"315-16","Alloy 617","Plate",314626
"Cycle 200","CapPass",1196.18,"Trend",0.00105,79.73,45967,"315-16","Alloy 617","Plate",314626
"Cycle 200","CapPass",1196.20,"Trend",0.00103,75.97,45968,"315-16","Alloy 617","Plate",314626
"Cycle 200","CapPass",1196.23,"Trend",0.00100,72.08,45969,"315-16","Alloy 617","Plate",314626
"Cycle 200","CapPass",1196.26,"Trend",0.00098,68.52,45970,"315-16","Alloy 617","Plate",314626
"Cycle 200","CapPass",1196.29,"Trend",0.00095,64.73,45971,"315-16","Alloy 617","Plate",314626
"Cycle 200","CapPass",1196.32,"Trend",0.00093,60.88,45972,"315-16","Alloy 617","Plate",314626
"Cycle 200","CapPass",1196.35,"Trend",0.00090,57.28,45973,"315-16","Alloy 617","Plate",314626
"Cycle 200","CapPass",1196.37,"Trend",0.00087,53.65,45974,"315-16","Alloy 617","Plate",314626
"Cycle 200","CapPass",1196.40,"Trend",0.00085,49.78,45975,"315-16","Alloy 617","Plate",314626
"Cycle 200","CapPass",1196.43,"Trend",0.00082,46.27,45976,"315-16","Alloy 617","Plate",314626
"Cycle 200","CapPass",1196.46,"Trend",0.00080,42.42,45977,"315-16","Alloy 617","Plate",314626
"Cycle 200","CapPass",1196.49,"Trend",0.00077,38.55,45978,"315-16","Alloy 617","Plate",314626
"Cycle 200","CapPass",1196.52,"Trend",0.00075,34.79,45979,"315-16","Alloy 617","Plate",314626
"Cycle 200","CapPass",1196.55,"Trend",0.00072,31.10,45980,"315-16","Alloy 617","Plate",314626
"Cycle 200","CapPass",1196.57,"Trend",0.00070,27.33,45981,"315-16","Alloy 617","Plate",314626
"Cycle 200","CapPass",1196.60,"Trend",0.00067,23.61,45982,"315-16","Alloy 617","Plate",314626
"Cycle 200","CapPass",1196.63,"Trend",0.00065,20.03,45983,"315-16","Alloy 617","Plate",314626
"Cycle 200","CapPass",1196.66,"Trend",0.00062,16.25,45984,"315-16","Alloy 617","Plate",314626
"Cycle 200","CapPass",1196.69,"Trend",0.00059,12.61,45985,"315-16","Alloy 617","Plate",314626
"Cycle 200","CapPass",1196.72,"Trend",0.00057,8.90,45986,"315-16","Alloy 617","Plate",314626
"Cycle 200","CapPass",1196.74,"Trend",0.00054,5.28,45987,"315-16","Alloy 617","Plate",314626
"Cycle 200","CapPass",1196.77,"Trend",0.00052,1.79,45988,"315-16","Alloy 617","Plate",314626
"Cycle 200","CapPass",1196.80,"Trend",0.00049,-1.67,45989,"315-16","Alloy 617","Plate",314626
"Cycle 200","CapPass",1196.82,"Trend",0.00047,-5.19,45990,"315-16","Alloy 617","Plate",314626
"Cycle 200","CapPass",1196.85,"Trend",0.00044,-8.55,45991,"315-16","Alloy 617","Plate",314626
"Cycle 200","CapPass",1196.88,"Trend",0.00042,-11.90,45992,"315-16","Alloy 617","Plate",314626
"Cycle 200","CapPass",1196.91,"Trend",0.00039,-15.19,45993,"315-16","Alloy 617","Plate",314626
"Cycle 200","CapPass",1196.94,"Trend",0.00037,-18.04,45994,"315-16","Alloy 617","Plate",314626
"Cycle 200","CapPass",1197.05,"Trend",0.00034,-20.07,45995,"315-16","Alloy 617","Plate",314626
"Cycle 200","CapPass",1197.11,"Trend",0.00031,-23.51,45996,"315-16","Alloy 617","Plate",314626
"Cycle 200","CapPass",1197.15,"Trend",0.00029,-26.87,45997,"315-16","Alloy 617","Plate",314626
"Cycle 200","CapPass",1197.19,"Trend",0.00026,-29.82,45998,"315-16","Alloy 617","Plate",314626
"Cycle 200","CapPass",1197.22,"Trend",0.00024,-32.66,45999,"315-16","Alloy 617","Plate",314626
"Cycle 200","CapPass",1197.26,"Trend",0.00021,-36.20,46000,"315-16","Alloy 617","Plate",314626
"Cycle 200","CapPass",1197.28,"Trend",0.00019,-39.73,46001,"315-16","Alloy 617","Plate",314626
"Cycle 200","CapPass",1197.30,"Trend",0.00016,-42.77,46002,"315-16","Alloy 617","Plate",314626
"Cycle 200","CapPass",1197.32,"Trend",0.00014,-46.05,46003,"315-16","Alloy 617","Plate",314626
"Cycle 200","CapPass",1197.34,"Trend",0.00011,-49.86,46004,"315-16","Alloy 617","Plate",314626
"Cycle 200","CapPass",1197.35,"Trend",0.00008,-53.22,46005,"315-16","Alloy 617","Plate",314626
"Cycle 200","CapPass",1197.37,"Trend",0.00006,-56.34,46006,"315-16","Alloy 617","Plate",314626
"Cycle 200","CapPass",1197.39,"Trend",0.00003,-59.63,46007,"315-16","Alloy 617","Plate",314626
"Cycle 200","CapPass",1197.40,"Trend",0.00001,-62.58,46008,"315-16","Alloy 617","Plate",314626
"Cycle 200","CapPass",1197.42,"Trend",-0.00002,-65.86,46009,"315-16","Alloy 617","Plate",314626
"Cycle 200","CapPass",1197.43,"Trend",-0.00005,-69.16,46010,"315-16","Alloy 617","Plate",314626
"Cycle 200","CapPass",1197.44,"Trend",-0.00007,-72.12,46011,"315-16","Alloy 617","Plate",314626
"Cycle 200","CapPass",1197.46,"Trend",-0.00010,-75.10,46012,"315-16","Alloy 617","Plate",314626
"Cycle 200","CapPass",1197.47,"Trend",-0.00012,-78.09,46013,"315-16","Alloy 617","Plate",314626
"Cycle 200","CapPass",1197.49,"Trend",-0.00015,-81.39,46014,"315-16","Alloy 617","Plate",314626
"Cycle 200","CapPass",1197.51,"Trend",-0.00017,-84.55,46015,"315-16","Alloy 617","Plate",314626
"Cycle 200","CapPass",1197.52,"Trend",-0.00020,-87.62,46016,"315-16","Alloy 617","Plate",314626
"Cycle 200","CapPass",1197.54,"Trend",-0.00023,-90.52,46017,"315-16","Alloy 617","Plate",314626
"Cycle 200","CapPass",1197.56,"Trend",-0.00025,-93.22,46018,"315-16","Alloy 617","Plate",314626
"Cycle 200","CapPass",1197.57,"Trend",-0.00028,-95.84,46019,"315-16","Alloy 617","Plate",314626
"Cycle 200","CapPass",1197.59,"Trend",-0.00030,-98.53,46020,"315-16","Alloy 617","Plate",314626
"Cycle 200","CapPass",1197.61,"Trend",-0.00033,-101.0,46021,"315-16","Alloy 617","Plate",314626
"Cycle 200","CapPass",1197.63,"Trend",-0.00035,-103.8,46022,"315-16","Alloy 617","Plate",314626
"Cycle 200","CapPass",1197.65,"Trend",-0.00038,-106.3,46023,"315-16","Alloy 617","Plate",314626
"Cycle 200","CapPass",1197.67,"Trend",-0.00041,-108.9,46024,"315-16","Alloy 617","Plate",314626
"Cycle 200","CapPass",1197.69,"Trend",-0.00043,-111.4,46025,"315-16","Alloy 617","Plate",314626
"Cycle 200","CapPass",1197.72,"Trend",-0.00046,-113.9,46026,"315-16","Alloy 617","Plate",314626
"Cycle 200","CapPass",1197.74,"Trend",-0.00048,-116.3,46027,"315-16","Alloy 617","Plate",314626
"Cycle 200","CapPass",1197.76,"Trend",-0.00051,-118.3,46028,"315-16","Alloy 617","Plate",314626
"Cycle 200","CapPass",1197.78,"Trend",-0.00053,-120.3,46029,"315-16","Alloy 617","Plate",314626
"Cycle 200","CapPass",1197.80,"Trend",-0.00056,-122.3,46030,"315-16","Alloy 617","Plate",314626
"Cycle 200","CapPass",1197.83,"Trend",-0.00059,-124.4,46031,"315-16","Alloy 617","Plate",314626
"Cycle 200","CapPass",1197.85,"Trend",-0.00061,-126.6,46032,"315-16","Alloy 617","Plate",314626
"Cycle 200","CapPass",1197.88,"Trend",-0.00064,-128.5,46033,"315-16","Alloy 617","Plate",314626
"Cycle 200","CapPass",1197.90,"Trend",-0.00066,-130.3,46034,"315-16","Alloy 617","Plate",314626
"Cycle 200","CapPass",1197.93,"Trend",-0.00069,-132.1,46035,"315-16","Alloy 617","Plate",314626
"Cycle 200","CapPass",1197.95,"Trend",-0.00071,-134.0,46036,"315-16","Alloy 617","Plate",314626
"Cycle 200","CapPass",1197.98,"Trend",-0.00074,-135.7,46037,"315-16","Alloy 617","Plate",314626
"Cycle 200","CapPass",1198.01,"Trend",-0.00076,-137.6,46038,"315-16","Alloy 617","Plate",314626
"Cycle 200","CapPass",1198.03,"Trend",-0.00079,-139.3,46039,"315-16","Alloy 617","Plate",314626
"Cycle 200","CapPass",1198.06,"Trend",-0.00081,-141.0,46040,"315-16","Alloy 617","Plate",314626
"Cycle 200","CapPass",1198.08,"Trend",-0.00084,-142.6,46041,"315-16","Alloy 617","Plate",314626
"Cycle 200","CapPass",1198.11,"Trend",-0.00087,-144.3,46042,"315-16","Alloy 617","Plate",314626
"Cycle 200","CapPass",1198.14,"Trend",-0.00089,-146.0,46043,"315-16","Alloy 617","Plate",314626
"Cycle 200","CapPass",1198.16,"Trend",-0.00092,-147.6,46044,"315-16","Alloy 617","Plate",314626
"Cycle 200","CapPass",1198.19,"Trend",-0.00094,-149.2,46045,"315-16","Alloy 617","Plate",314626
"Cycle 200","CapPass",1198.21,"Trend",-0.00097,-150.8,46046,"315-16","Alloy 617","Plate",314626
"Cycle 200","CapPass",1198.24,"Trend",-0.00099,-152.3,46047,"315-16","Alloy 617","Plate",314626
"Cycle 200","CapPass",1198.26,"Trend",-0.00102,-153.9,46048,"315-16","Alloy 617","Plate",314626
"Cycle 200","CapPass",1198.29,"Trend",-0.00104,-155.5,46049,"315-16","Alloy 617","Plate",314626
"Cycle 200","CapPass",1198.32,"Trend",-0.00107,-157.0,46050,"315-16","Alloy 617","Plate",314626
"Cycle 200","CapPass",1198.34,"Trend",-0.00110,-158.5,46051,"315-16","Alloy 617","Plate",314626
"Cycle 200","CapPass",1198.37,"Trend",-0.00112,-160.0,46052,"315-16","Alloy 617","Plate",314626
"Cycle 200","CapPass",1198.39,"Trend",-0.00115,-161.4,46053,"315-16","Alloy 617","Plate",314626
"Cycle 200","CapPass",1198.42,"Trend",-0.00117,-162.8,46054,"315-16","Alloy 617","Plate",314626
"Cycle 200","CapPass",1198.44,"Trend",-0.00120,-164.1,46055,"315-16","Alloy 617","Plate",314626
"Cycle 200","CapPass",1198.47,"Trend",-0.00122,-165.3,46056,"315-16","Alloy 617","Plate",314626
"Cycle 200","CapPass",1198.49,"Trend",-0.00125,-166.5,46057,"315-16","Alloy 617","Plate",314626
"Cycle 200","CapPass",1198.52,"Trend",-0.00127,-167.5,46058,"315-16","Alloy 617","Plate",314626
"Cycle 200","CapPass",1198.54,"Trend",-0.00130,-168.6,46059,"315-16","Alloy 617","Plate",314626
"Cycle 200","CapPass",1198.56,"Trend",-0.00133,-169.4,46060,"315-16","Alloy 617","Plate",314626
"Cycle 200","CapPass",1198.59,"Trend",-0.00135,-170.3,46061,"315-16","Alloy 617","Plate",314626
"Cycle 200","CapPass",1198.61,"Trend",-0.00138,-171.1,46062,"315-16","Alloy 617","Plate",314626
"Cycle 200","CapPass",1198.64,"Trend",-0.00140,-171.8,46063,"315-16","Alloy 617","Plate",314626
"Cycle 200","CapPass",1198.66,"Trend",-0.00143,-172.2,46064,"315-16","Alloy 617","Plate",314626
"Cycle 200","CapPass",1198.69,"Trend",-0.00145,-172.4,46065,"315-16","Alloy 617","Plate",314626
"Cycle 200","CapPass",1198.72,"Trend",-0.00148,-171.4,46066,"315-16","Alloy 617","Plate",314626
"Cycle 200","CapPass",1198.85,"Trend",-0.00145,-150.8,46067,"315-16","Alloy 617","Plate",314626
"Cycle 200","CapPass",1198.88,"Trend",-0.00143,-145.5,46068,"315-16","Alloy 617","Plate",314626
"Cycle 200","CapPass",1198.89,"Trend",-0.00140,-140.5,46069,"315-16","Alloy 617","Plate",314626
"Cycle 200","CapPass",1198.91,"Trend",-0.00138,-135.8,46070,"315-16","Alloy 617","Plate",314626
"Cycle 200","CapPass",1198.93,"Trend",-0.00135,-131.5,46071,"315-16","Alloy 617","Plate",314626
"Cycle 200","CapPass",1198.94,"Trend",-0.00133,-127.3,46072,"315-16","Alloy 617","Plate",314626
"Cycle 200","CapPass",1198.96,"Trend",-0.00130,-123.1,46073,"315-16","Alloy 617","Plate",314626
"Cycle 200","CapPass",1198.98,"Trend",-0.00127,-119.1,46074,"315-16","Alloy 617","Plate",314626
"Cycle 200","CapPass",1199.00,"Trend",-0.00125,-115.2,46075,"315-16","Alloy 617","Plate",314626
"Cycle 200","CapPass",1199.01,"Trend",-0.00122,-111.4,46076,"315-16","Alloy 617","Plate",314626
"Cycle 200","CapPass",1199.03,"Trend",-0.00120,-107.8,46077,"315-16","Alloy 617","Plate",314626
"Cycle 200","CapPass",1199.05,"Trend",-0.00117,-104.0,46078,"315-16","Alloy 617","Plate",314626
"Cycle 200","CapPass",1199.07,"Trend",-0.00114,-100.0,46079,"315-16","Alloy 617","Plate",314626
"Cycle 200","CapPass",1199.10,"Trend",-0.00112,-96.48,46080,"315-16","Alloy 617","Plate",314626
"Cycle 200","CapPass",1199.12,"Trend",-0.00109,-92.69,46081,"315-16","Alloy 617","Plate",314626
