Repository: js-molina/fatigue-A617

File: data/950C/Strain rate 0.001/0.30% strain/HTM_A20_Cycles_B3.csv (part 4 of 8)
"Cycle Label","Data State","Elapsed Time Sec","Qual State","Strain","Stress Mpa","Count","Sample","Alloy","Material_Form","Heat"
"Cycle 99-100","CapPass",582.82,"Trend",-0.00088,-159.0,6025,"B-3","Alloy 617","Plate",314626
"Cycle 99-100","CapPass",582.86,"Trend",-0.00090,-160.1,6026,"B-3","Alloy 617","Plate",314626
"Cycle 99-100","CapPass",582.87,"Trend",-0.00093,-161.5,6027,"B-3","Alloy 617","Plate",314626
"Cycle 99-100","CapPass",582.89,"Trend",-0.00095,-162.4,6028,"B-3","Alloy 617","Plate",314626
"Cycle 99-100","CapPass",582.92,"Trend",-0.00098,-163.4,6029,"B-3","Alloy 617","Plate",314626
"Cycle 99-100","CapPass",582.93,"Trend",-0.00100,-164.4,6030,"B-3","Alloy 617","Plate",314626
"Cycle 99-100","CapPass",582.97,"Trend",-0.00103,-165.0,6031,"B-3","Alloy 617","Plate",314626
"Cycle 99-100","CapPass",582.98,"Trend",-0.00105,-165.9,6032,"B-3","Alloy 617","Plate",314626
"Cycle 99-100","CapPass",583.01,"Trend",-0.00108,-167.0,6033,"B-3","Alloy 617","Plate",314626
"Cycle 99-100","CapPass",583.03,"Trend",-0.00111,-167.7,6034,"B-3","Alloy 617","Plate",314626
"Cycle 99-100","CapPass",583.06,"Trend",-0.00113,-168.4,6035,"B-3","Alloy 617","Plate",314626
"Cycle 99-100","CapPass",583.07,"Trend",-0.00116,-168.7,6036,"B-3","Alloy 617","Plate",314626
"Cycle 99-100","CapPass",583.11,"Trend",-0.00118,-169.7,6037,"B-3","Alloy 617","Plate",314626
"Cycle 99-100","CapPass",583.12,"Trend",-0.00121,-170.2,6038,"B-3","Alloy 617","Plate",314626
"Cycle 99-100","CapPass",583.15,"Trend",-0.00123,-170.5,6039,"B-3","Alloy 617","Plate",314626
"Cycle 99-100","CapPass",583.17,"Trend",-0.00126,-171.2,6040,"B-3","Alloy 617","Plate",314626
"Cycle 99-100","CapPass",583.20,"Trend",-0.00128,-171.6,6041,"B-3","Alloy 617","Plate",314626
"Cycle 99-100","CapPass",583.22,"Trend",-0.00131,-172.0,6042,"B-3","Alloy 617","Plate",314626
"Cycle 99-100","CapPass",583.25,"Trend",-0.00134,-172.2,6043,"B-3","Alloy 617","Plate",314626
"Cycle 99-100","CapPass",583.28,"Trend",-0.00136,-172.9,6044,"B-3","Alloy 617","Plate",314626
"Cycle 99-100","CapPass",583.29,"Trend",-0.00139,-173.1,6045,"B-3","Alloy 617","Plate",314626
"Cycle 99-100","CapPass",583.32,"Trend",-0.00141,-173.1,6046,"B-3","Alloy 617","Plate",314626
"Cycle 99-100","CapPass",583.34,"Trend",-0.00144,-173.3,6047,"B-3","Alloy 617","Plate",314626
"Cycle 99-100","CapPass",583.37,"Trend",-0.00146,-172.7,6048,"B-3","Alloy 617","Plate",314626
"Cycle 99-100","CapPass",583.40,"Trend",-0.00149,-171.5,6049,"B-3","Alloy 617","Plate",314626
"Cycle 99-100","CapPass",583.47,"Trend",-0.00151,-163.9,6050,"B-3","Alloy 617","Plate",314626
"Cycle 99-100","CapPass",583.53,"Trend",-0.00149,-151.4,6051,"B-3","Alloy 617","Plate",314626
"Cycle 99-100","CapPass",583.54,"Trend",-0.00146,-145.9,6052,"B-3","Alloy 617","Plate",314626
"Cycle 99-100","CapPass",583.57,"Trend",-0.00144,-140.1,6053,"B-3","Alloy 617","Plate",314626
"Cycle 99-100","CapPass",583.59,"Trend",-0.00141,-135.3,6054,"B-3","Alloy 617","Plate",314626
"Cycle 99-100","CapPass",583.61,"Trend",-0.00138,-130.2,6055,"B-3","Alloy 617","Plate",314626
"Cycle 99-100","CapPass",583.62,"Trend",-0.00136,-125.5,6056,"B-3","Alloy 617","Plate",314626
"Cycle 99-100","CapPass",583.65,"Trend",-0.00133,-121.5,6057,"B-3","Alloy 617","Plate",314626
"Cycle 99-100","CapPass",583.67,"Trend",-0.00131,-117.5,6058,"B-3","Alloy 617","Plate",314626
"Cycle 99-100","CapPass",583.68,"Trend",-0.00128,-113.5,6059,"B-3","Alloy 617","Plate",314626
"Cycle 99-100","CapPass",583.70,"Trend",-0.00126,-110.0,6060,"B-3","Alloy 617","Plate",314626
"Cycle 99-100","CapPass",583.72,"Trend",-0.00123,-105.7,6061,"B-3","Alloy 617","Plate",314626
"Cycle 99-100","CapPass",583.73,"Trend",-0.00121,-102.1,6062,"B-3","Alloy 617","Plate",314626
"Cycle 99-100","CapPass",583.75,"Trend",-0.00118,-98.53,6063,"B-3","Alloy 617","Plate",314626
"Cycle 99-100","CapPass",583.78,"Trend",-0.00116,-95.10,6064,"B-3","Alloy 617","Plate",314626
"Cycle 99-100","CapPass",583.78,"Trend",-0.00116,-94.70,6065,"B-3","Alloy 617","Plate",314626
"Cycle 99-100","CapPass",583.79,"Trend",-0.00113,-91.00,6066,"B-3","Alloy 617","Plate",314626
"Cycle 99-100","CapPass",583.81,"Trend",-0.00110,-87.91,6067,"B-3","Alloy 617","Plate",314626
"Cycle 99-100","CapPass",583.84,"Trend",-0.00108,-83.84,6068,"B-3","Alloy 617","Plate",314626
"Cycle 99-100","CapPass",583.86,"Trend",-0.00105,-80.75,6069,"B-3","Alloy 617","Plate",314626
"Cycle 99-100","CapPass",583.89,"Trend",-0.00103,-76.14,6070,"B-3","Alloy 617","Plate",314626
"Cycle 99-100","CapPass",583.92,"Trend",-0.00100,-73.76,6071,"B-3","Alloy 617","Plate",314626
"Cycle 99-100","CapPass",583.95,"Trend",-0.00098,-68.36,6072,"B-3","Alloy 617","Plate",314626
"Cycle 99-100","CapPass",583.98,"Trend",-0.00095,-65.34,6073,"B-3","Alloy 617","Plate",314626
"Cycle 99-100","CapPass",584.00,"Trend",-0.00093,-62.55,6074,"B-3","Alloy 617","Plate",314626
"Cycle 99-100","CapPass",584.03,"Trend",-0.00090,-59.22,6075,"B-3","Alloy 617","Plate",314626
"Cycle 99-100","CapPass",584.06,"Trend",-0.00088,-55.42,6076,"B-3","Alloy 617","Plate",314626
"Cycle 99-100","CapPass",584.07,"Trend",-0.00085,-52.26,6077,"B-3","Alloy 617","Plate",314626
"Cycle 99-100","CapPass",584.11,"Trend",-0.00082,-48.47,6078,"B-3","Alloy 617","Plate",314626
"Cycle 99-100","CapPass",584.14,"Trend",-0.00080,-44.33,6079,"B-3","Alloy 617","Plate",314626
"Cycle 99-100","CapPass",584.17,"Trend",-0.00077,-41.74,6080,"B-3","Alloy 617","Plate",314626
"Cycle 99-100","CapPass",584.18,"Trend",-0.00075,-39.04,6081,"B-3","Alloy 617","Plate",314626
"Cycle 99-100","CapPass",584.22,"Trend",-0.00072,-35.38,6082,"B-3","Alloy 617","Plate",314626
"Cycle 99-100","CapPass",584.25,"Trend",-0.00070,-31.82,6083,"B-3","Alloy 617","Plate",314626
"Cycle 99-100","CapPass",584.28,"Trend",-0.00067,-28.68,6084,"B-3","Alloy 617","Plate",314626
"Cycle 99-100","CapPass",584.31,"Trend",-0.00065,-25.25,6085,"B-3","Alloy 617","Plate",314626
"Cycle 99-100","CapPass",584.34,"Trend",-0.00062,-21.56,6086,"B-3","Alloy 617","Plate",314626
"Cycle 99-100","CapPass",584.37,"Trend",-0.00059,-18.19,6087,"B-3","Alloy 617","Plate",314626
"Cycle 99-100","CapPass",584.40,"Trend",-0.00057,-14.92,6088,"B-3","Alloy 617","Plate",314626
"Cycle 99-100","CapPass",584.42,"Trend",-0.00054,-11.90,6089,"B-3","Alloy 617","Plate",314626
"Cycle 99-100","CapPass",584.45,"Trend",-0.00052,-8.38,6090,"B-3","Alloy 617","Plate",314626
"Cycle 99-100","CapPass",584.48,"Trend",-0.00049,-4.99,6091,"B-3","Alloy 617","Plate",314626
"Cycle 99-100","CapPass",584.50,"Trend",-0.00047,-2.20,6092,"B-3","Alloy 617","Plate",314626
"Cycle 99-100","CapPass",584.53,"Trend",-0.00044,1.25,6093,"B-3","Alloy 617","Plate",314626
"Cycle 99-100","CapPass",584.56,"Trend",-0.00042,4.25,6094,"B-3","Alloy 617","Plate",314626
"Cycle 99-100","CapPass",584.59,"Trend",-0.00039,7.49,6095,"B-3","Alloy 617","Plate",314626
"Cycle 99-100","CapPass",584.61,"Trend",-0.00037,10.55,6096,"B-3","Alloy 617","Plate",314626
"Cycle 99-100","CapPass",584.64,"Trend",-0.00034,13.81,6097,"B-3","Alloy 617","Plate",314626
"Cycle 99-100","CapPass",584.67,"Trend",-0.00032,16.38,6098,"B-3","Alloy 617","Plate",314626
"Cycle 99-100","CapPass",584.68,"Trend",-0.00029,19.43,6099,"B-3","Alloy 617","Plate",314626
"Cycle 99-100","CapPass",584.72,"Trend",-0.00026,22.71,6100,"B-3","Alloy 617","Plate",314626
"Cycle 99-100","CapPass",584.75,"Trend",-0.00024,25.70,6101,"B-3","Alloy 617","Plate",314626
"Cycle 99-100","CapPass",584.78,"Trend",-0.00021,28.67,6102,"B-3","Alloy 617","Plate",314626
"Cycle 99-100","CapPass",584.79,"Trend",-0.00019,31.34,6103,"B-3","Alloy 617","Plate",314626
"Cycle 99-100","CapPass",584.82,"Trend",-0.00016,34.77,6104,"B-3","Alloy 617","Plate",314626
"Cycle 99-100","CapPass",584.86,"Trend",-0.00014,37.21,6105,"B-3","Alloy 617","Plate",314626
"Cycle 99-100","CapPass",584.89,"Trend",-0.00011,39.23,6106,"B-3","Alloy 617","Plate",314626
"Cycle 99-100","CapPass",584.90,"Trend",-0.00009,41.59,6107,"B-3","Alloy 617","Plate",314626
"Cycle 99-100","CapPass",584.97,"Trend",-0.00006,44.29,6108,"B-3","Alloy 617","Plate",314626
"Cycle 99-100","CapPass",585.00,"Trend",-0.00004,46.45,6109,"B-3","Alloy 617","Plate",314626
"Cycle 99-100","CapPass",585.03,"Trend",-0.00001,48.65,6110,"B-3","Alloy 617","Plate",314626
"Cycle 99-100","CapPass",585.07,"Trend",0.00001,52.14,6111,"B-3","Alloy 617","Plate",314626
"Cycle 99-100","CapPass",585.11,"Trend",0.00004,55.77,6112,"B-3","Alloy 617","Plate",314626
"Cycle 99-100","CapPass",585.12,"Trend",0.00007,58.49,6113,"B-3","Alloy 617","Plate",314626
"Cycle 99-100","CapPass",585.15,"Trend",0.00009,60.98,6114,"B-3","Alloy 617","Plate",314626
"Cycle 99-100","CapPass",585.18,"Trend",0.00012,63.49,6115,"B-3","Alloy 617","Plate",314626
"Cycle 99-100","CapPass",585.22,"Trend",0.00014,66.48,6116,"B-3","Alloy 617","Plate",314626
"Cycle 99-100","CapPass",585.23,"Trend",0.00017,69.11,6117,"B-3","Alloy 617","Plate",314626
"Cycle 99-100","CapPass",585.26,"Trend",0.00019,71.58,6118,"B-3","Alloy 617","Plate",314626
"Cycle 99-100","CapPass",585.28,"Trend",0.00022,74.52,6119,"B-3","Alloy 617","Plate",314626
"Cycle 99-100","CapPass",585.31,"Trend",0.00024,76.72,6120,"B-3","Alloy 617","Plate",314626
"Cycle 99-100","CapPass",585.32,"Trend",0.00027,79.89,6121,"B-3","Alloy 617","Plate",314626
"Cycle 99-100","CapPass",585.34,"Trend",0.00030,81.59,6122,"B-3","Alloy 617","Plate",314626
"Cycle 99-100","CapPass",585.37,"Trend",0.00032,84.11,6123,"B-3","Alloy 617","Plate",314626
"Cycle 99-100","CapPass",585.40,"Trend",0.00035,86.55,6124,"B-3","Alloy 617","Plate",314626
"Cycle 99-100","CapPass",585.42,"Trend",0.00037,88.62,6125,"B-3","Alloy 617","Plate",314626
"Cycle 99-100","CapPass",585.45,"Trend",0.00040,90.97,6126,"B-3","Alloy 617","Plate",314626
"Cycle 99-100","CapPass",585.48,"Trend",0.00042,93.48,6127,"B-3","Alloy 617","Plate",314626
"Cycle 99-100","CapPass",585.51,"Trend",0.00045,95.36,6128,"B-3","Alloy 617","Plate",314626
"Cycle 99-100","CapPass",585.54,"Trend",0.00048,97.49,6129,"B-3","Alloy 617","Plate",314626
"Cycle 99-100","CapPass",585.57,"Trend",0.00050,99.27,6130,"B-3","Alloy 617","Plate",314626
"Cycle 99-100","CapPass",585.61,"Trend",0.00053,101.91,6131,"B-3","Alloy 617","Plate",314626
"Cycle 99-100","CapPass",585.64,"Trend",0.00055,103.57,6132,"B-3","Alloy 617","Plate",314626
"Cycle 99-100","CapPass",585.65,"Trend",0.00058,105.51,6133,"B-3","Alloy 617","Plate",314626
"Cycle 99-100","CapPass",585.68,"Trend",0.00060,107.62,6134,"B-3","Alloy 617","Plate",314626
"Cycle 99-100","CapPass",585.72,"Trend",0.00063,109.97,6135,"B-3","Alloy 617","Plate",314626
"Cycle 99-100","CapPass",585.75,"Trend",0.00066,112.46,6136,"B-3","Alloy 617","Plate",314626
"Cycle 99-100","CapPass",585.78,"Trend",0.00068,113.74,6137,"B-3","Alloy 617","Plate",314626
"Cycle 99-100","CapPass",585.78,"Trend",0.00068,114.43,6138,"B-3","Alloy 617","Plate",314626
"Cycle 99-100","CapPass",585.81,"Trend",0.00071,116.33,6139,"B-3","Alloy 617","Plate",314626
"Cycle 99-100","CapPass",585.84,"Trend",0.00073,118.63,6140,"B-3","Alloy 617","Plate",314626
"Cycle 99-100","CapPass",585.86,"Trend",0.00076,120.53,6141,"B-3","Alloy 617","Plate",314626
"Cycle 99-100","CapPass",585.89,"Trend",0.00078,122.70,6142,"B-3","Alloy 617","Plate",314626
"Cycle 99-100","CapPass",585.90,"Trend",0.00081,124.23,6143,"B-3","Alloy 617","Plate",314626
"Cycle 99-100","CapPass",585.93,"Trend",0.00083,126.17,6144,"B-3","Alloy 617","Plate",314626
"Cycle 99-100","CapPass",585.95,"Trend",0.00086,128.29,6145,"B-3","Alloy 617","Plate",314626
"Cycle 99-100","CapPass",585.98,"Trend",0.00089,130.53,6146,"B-3","Alloy 617","Plate",314626
"Cycle 99-100","CapPass",586.00,"Trend",0.00091,132.72,6147,"B-3","Alloy 617","Plate",314626
"Cycle 99-100","CapPass",586.03,"Trend",0.00094,135.56,6148,"B-3","Alloy 617","Plate",314626
"Cycle 99-100","CapPass",586.04,"Trend",0.00096,137.59,6149,"B-3","Alloy 617","Plate",314626
"Cycle 99-100","CapPass",586.07,"Trend",0.00099,139.93,6150,"B-3","Alloy 617","Plate",314626
"Cycle 99-100","CapPass",586.09,"Trend",0.00101,142.06,6151,"B-3","Alloy 617","Plate",314626
"Cycle 99-100","CapPass",586.11,"Trend",0.00104,143.90,6152,"B-3","Alloy 617","Plate",314626
"Cycle 99-100","CapPass",586.12,"Trend",0.00106,146.20,6153,"B-3","Alloy 617","Plate",314626
"Cycle 99-100","CapPass",586.14,"Trend",0.00109,148.36,6154,"B-3","Alloy 617","Plate",314626
"Cycle 99-100","CapPass",586.15,"Trend",0.00112,150.27,6155,"B-3","Alloy 617","Plate",314626
"Cycle 99-100","CapPass",586.17,"Trend",0.00114,152.12,6156,"B-3","Alloy 617","Plate",314626
"Cycle 99-100","CapPass",586.18,"Trend",0.00117,153.91,6157,"B-3","Alloy 617","Plate",314626
"Cycle 99-100","CapPass",586.22,"Trend",0.00119,155.92,6158,"B-3","Alloy 617","Plate",314626
"Cycle 99-100","CapPass",586.23,"Trend",0.00122,157.64,6159,"B-3","Alloy 617","Plate",314626
"Cycle 99-100","CapPass",586.25,"Trend",0.00125,159.16,6160,"B-3","Alloy 617","Plate",314626
"Cycle 99-100","CapPass",586.26,"Trend",0.00127,160.87,6161,"B-3","Alloy 617","Plate",314626
"Cycle 99-100","CapPass",586.28,"Trend",0.00130,162.60,6162,"B-3","Alloy 617","Plate",314626
"Cycle 199-200","CapPass",1177.34,"Trend",0.00129,171.09,8322,"B-3","Alloy 617","Plate",314626
"Cycle 199-200","CapPass",1177.36,"Trend",0.00132,172.49,8323,"B-3","Alloy 617","Plate",314626
"Cycle 199-200","CapPass",1177.37,"Trend",0.00135,173.97,8324,"B-3","Alloy 617","Plate",314626
"Cycle 199-200","CapPass",1177.40,"Trend",0.00137,174.68,8325,"B-3","Alloy 617","Plate",314626
"Cycle 199-200","CapPass",1177.42,"Trend",0.00140,175.23,8326,"B-3","Alloy 617","Plate",314626
"Cycle 199-200","CapPass",1177.43,"Trend",0.00142,170.97,8327,"B-3","Alloy 617","Plate",314626
"Cycle 199-200","CapPass",1177.45,"Trend",0.00145,170.84,8328,"B-3","Alloy 617","Plate",314626
"Cycle 199-200","CapPass",1177.45,"Trend",0.00148,170.69,8329,"B-3","Alloy 617","Plate",314626
"Cycle 199-200","CapPass",1177.45,"Trend",0.00151,170.45,8330,"B-3","Alloy 617","Plate",314626
"Cycle 199-200","CapPass",1177.45,"Trend",0.00155,170.42,8331,"B-3","Alloy 617","Plate",314626
"Cycle 199-200","CapPass",1177.45,"Trend",0.00158,170.29,8332,"B-3","Alloy 617","Plate",314626
"Cycle 199-200","CapPass",1177.47,"Trend",0.00162,170.21,8333,"B-3","Alloy 617","Plate",314626
"Cycle 199-200","CapPass",1177.47,"Trend",0.00165,170.14,8334,"B-3","Alloy 617","Plate",314626
"Cycle 199-200","CapPass",1177.47,"Trend",0.00167,169.79,8335,"B-3","Alloy 617","Plate",314626
"Cycle 199-200","CapPass",1177.47,"Trend",0.00170,169.44,8336,"B-3","Alloy 617","Plate",314626
"Cycle 199-200","CapPass",1177.47,"Trend",0.00173,169.20,8337,"B-3","Alloy 617","Plate",314626
"Cycle 199-200","CapPass",1177.48,"Trend",0.00176,168.60,8338,"B-3","Alloy 617","Plate",314626
"Cycle 199-200","CapPass",1177.50,"Trend",0.00178,165.96,8339,"B-3","Alloy 617","Plate",314626
"Cycle 199-200","CapPass",1177.53,"Trend",0.00176,155.01,8340,"B-3","Alloy 617","Plate",314626
"Cycle 199-200","CapPass",1177.54,"Trend",0.00173,148.60,8341,"B-3","Alloy 617","Plate",314626
"Cycle 199-200","CapPass",1177.56,"Trend",0.00170,142.73,8342,"B-3","Alloy 617","Plate",314626
"Cycle 199-200","CapPass",1177.57,"Trend",0.00168,138.49,8343,"B-3","Alloy 617","Plate",314626
"Cycle 199-200","CapPass",1177.57,"Trend",0.00165,134.41,8344,"B-3","Alloy 617","Plate",314626
"Cycle 199-200","CapPass",1177.59,"Trend",0.00162,129.35,8345,"B-3","Alloy 617","Plate",314626
"Cycle 199-200","CapPass",1177.61,"Trend",0.00160,124.17,8346,"B-3","Alloy 617","Plate",314626
"Cycle 199-200","CapPass",1177.61,"Trend",0.00157,120.42,8347,"B-3","Alloy 617","Plate",314626
"Cycle 199-200","CapPass",1177.62,"Trend",0.00155,116.86,8348,"B-3","Alloy 617","Plate",314626
"Cycle 199-200","CapPass",1177.64,"Trend",0.00152,113.05,8349,"B-3","Alloy 617","Plate",314626
"Cycle 199-200","CapPass",1177.64,"Trend",0.00149,108.80,8350,"B-3","Alloy 617","Plate",314626
"Cycle 199-200","CapPass",1177.65,"Trend",0.00147,105.07,8351,"B-3","Alloy 617","Plate",314626
"Cycle 199-200","CapPass",1177.65,"Trend",0.00144,101.13,8352,"B-3","Alloy 617","Plate",314626
"Cycle 199-200","CapPass",1177.67,"Trend",0.00141,97.59,8353,"B-3","Alloy 617","Plate",314626
"Cycle 199-200","CapPass",1177.68,"Trend",0.00139,93.84,8354,"B-3","Alloy 617","Plate",314626
"Cycle 199-200","CapPass",1177.68,"Trend",0.00136,90.42,8355,"B-3","Alloy 617","Plate",314626
"Cycle 199-200","CapPass",1177.70,"Trend",0.00133,87.01,8356,"B-3","Alloy 617","Plate",314626
"Cycle 199-200","CapPass",1177.72,"Trend",0.00131,84.14,8357,"B-3","Alloy 617","Plate",314626
"Cycle 199-200","CapPass",1177.73,"Trend",0.00128,80.44,8358,"B-3","Alloy 617","Plate",314626
"Cycle 199-200","CapPass",1177.75,"Trend",0.00126,76.94,8359,"B-3","Alloy 617","Plate",314626
"Cycle 199-200","CapPass",1177.75,"Trend",0.00123,73.59,8360,"B-3","Alloy 617","Plate",314626
"Cycle 199-200","CapPass",1177.76,"Trend",0.00121,70.59,8361,"B-3","Alloy 617","Plate",314626
"Cycle 199-200","CapPass",1177.78,"Trend",0.00120,69.97,8362,"B-3","Alloy 617","Plate",314626
"Cycle 199-200","CapPass",1177.78,"Trend",0.00118,67.29,8363,"B-3","Alloy 617","Plate",314626
"Cycle 199-200","CapPass",1177.81,"Trend",0.00116,63.96,8364,"B-3","Alloy 617","Plate",314626
"Cycle 199-200","CapPass",1177.82,"Trend",0.00113,61.07,8365,"B-3","Alloy 617","Plate",314626
"Cycle 199-200","CapPass",1177.84,"Trend",0.00110,57.44,8366,"B-3","Alloy 617","Plate",314626
"Cycle 199-200","CapPass",1177.87,"Trend",0.00108,53.95,8367,"B-3","Alloy 617","Plate",314626
"Cycle 199-200","CapPass",1177.89,"Trend",0.00105,50.87,8368,"B-3","Alloy 617","Plate",314626
"Cycle 199-200","CapPass",1177.92,"Trend",0.00103,47.82,8369,"B-3","Alloy 617","Plate",314626
"Cycle 199-200","CapPass",1177.97,"Trend",0.00100,43.75,8370,"B-3","Alloy 617","Plate",314626
"Cycle 199-200","CapPass",1177.98,"Trend",0.00098,40.51,8371,"B-3","Alloy 617","Plate",314626
"Cycle 199-200","CapPass",1178.01,"Trend",0.00095,36.57,8372,"B-3","Alloy 617","Plate",314626
"Cycle 199-200","CapPass",1178.04,"Trend",0.00093,33.13,8373,"B-3","Alloy 617","Plate",314626
"Cycle 199-200","CapPass",1178.07,"Trend",0.00090,29.83,8374,"B-3","Alloy 617","Plate",314626
"Cycle 199-200","CapPass",1178.12,"Trend",0.00088,25.36,8375,"B-3","Alloy 617","Plate",314626
"Cycle 199-200","CapPass",1178.14,"Trend",0.00085,23.07,8376,"B-3","Alloy 617","Plate",314626
"Cycle 199-200","CapPass",1178.17,"Trend",0.00083,18.94,8377,"B-3","Alloy 617","Plate",314626
"Cycle 199-200","CapPass",1178.18,"Trend",0.00080,16.58,8378,"B-3","Alloy 617","Plate",314626
"Cycle 199-200","CapPass",1178.23,"Trend",0.00077,11.98,8379,"B-3","Alloy 617","Plate",314626
"Cycle 199-200","CapPass",1178.25,"Trend",0.00075,9.15,8380,"B-3","Alloy 617","Plate",314626
"Cycle 199-200","CapPass",1178.28,"Trend",0.00072,5.94,8381,"B-3","Alloy 617","Plate",314626
"Cycle 199-200","CapPass",1178.31,"Trend",0.00070,2.35,8382,"B-3","Alloy 617","Plate",314626
"Cycle 199-200","CapPass",1178.34,"Trend",0.00067,-0.74,8383,"B-3","Alloy 617","Plate",314626
"Cycle 199-200","CapPass",1178.36,"Trend",0.00065,-3.79,8384,"B-3","Alloy 617","Plate",314626
"Cycle 199-200","CapPass",1178.39,"Trend",0.00062,-6.76,8385,"B-3","Alloy 617","Plate",314626
"Cycle 199-200","CapPass",1178.42,"Trend",0.00060,-10.16,8386,"B-3","Alloy 617","Plate",314626
"Cycle 199-200","CapPass",1178.45,"Trend",0.00057,-13.04,8387,"B-3","Alloy 617","Plate",314626
"Cycle 199-200","CapPass",1178.47,"Trend",0.00055,-15.38,8388,"B-3","Alloy 617","Plate",314626
"Cycle 199-200","CapPass",1178.50,"Trend",0.00052,-17.72,8389,"B-3","Alloy 617","Plate",314626
"Cycle 199-200","CapPass",1178.56,"Trend",0.00050,-20.39,8390,"B-3","Alloy 617","Plate",314626
"Cycle 199-200","CapPass",1178.61,"Trend",0.00047,-22.98,8391,"B-3","Alloy 617","Plate",314626
"Cycle 199-200","CapPass",1178.67,"Trend",0.00045,-25.60,8392,"B-3","Alloy 617","Plate",314626
"Cycle 199-200","CapPass",1178.70,"Trend",0.00042,-28.86,8393,"B-3","Alloy 617","Plate",314626
"Cycle 199-200","CapPass",1178.73,"Trend",0.00039,-32.60,8394,"B-3","Alloy 617","Plate",314626
"Cycle 199-200","CapPass",1178.76,"Trend",0.00037,-37.57,8395,"B-3","Alloy 617","Plate",314626
"Cycle 199-200","CapPass",1178.78,"Trend",0.00036,-38.01,8396,"B-3","Alloy 617","Plate",314626
"Cycle 199-200","CapPass",1178.79,"Trend",0.00034,-40.42,8397,"B-3","Alloy 617","Plate",314626
"Cycle 199-200","CapPass",1178.81,"Trend",0.00032,-42.88,8398,"B-3","Alloy 617","Plate",314626
"Cycle 199-200","CapPass",1178.82,"Trend",0.00029,-46.40,8399,"B-3","Alloy 617","Plate",314626
"Cycle 199-200","CapPass",1178.84,"Trend",0.00027,-49.25,8400,"B-3","Alloy 617","Plate",314626
"Cycle 199-200","CapPass",1178.87,"Trend",0.00024,-51.61,8401,"B-3","Alloy 617","Plate",314626
"Cycle 199-200","CapPass",1178.89,"Trend",0.00022,-54.55,8402,"B-3","Alloy 617","Plate",314626
"Cycle 199-200","CapPass",1178.92,"Trend",0.00019,-57.63,8403,"B-3","Alloy 617","Plate",314626
"Cycle 199-200","CapPass",1178.93,"Trend",0.00016,-60.69,8404,"B-3","Alloy 617","Plate",314626
"Cycle 199-200","CapPass",1178.97,"Trend",0.00014,-62.83,8405,"B-3","Alloy 617","Plate",314626
"Cycle 199-200","CapPass",1179.00,"Trend",0.00011,-65.53,8406,"B-3","Alloy 617","Plate",314626
"Cycle 199-200","CapPass",1179.03,"Trend",0.00009,-68.33,8407,"B-3","Alloy 617","Plate",314626
"Cycle 199-200","CapPass",1179.06,"Trend",0.00006,-70.66,8408,"B-3","Alloy 617","Plate",314626
"Cycle 199-200","CapPass",1179.09,"Trend",0.00004,-73.33,8409,"B-3","Alloy 617","Plate",314626
"Cycle 199-200","CapPass",1179.12,"Trend",0.00001,-75.92,8410,"B-3","Alloy 617","Plate",314626
"Cycle 199-200","CapPass",1179.14,"Trend",-0.00001,-77.69,8411,"B-3","Alloy 617","Plate",314626
"Cycle 199-200","CapPass",1179.17,"Trend",-0.00004,-80.43,8412,"B-3","Alloy 617","Plate",314626
"Cycle 199-200","CapPass",1179.20,"Trend",-0.00006,-82.73,8413,"B-3","Alloy 617","Plate",314626
"Cycle 199-200","CapPass",1179.23,"Trend",-0.00009,-85.23,8414,"B-3","Alloy 617","Plate",314626
"Cycle 199-200","CapPass",1179.26,"Trend",-0.00012,-88.23,8415,"B-3","Alloy 617","Plate",314626
"Cycle 199-200","CapPass",1179.29,"Trend",-0.00014,-90.89,8416,"B-3","Alloy 617","Plate",314626
"Cycle 199-200","CapPass",1179.32,"Trend",-0.00017,-93.03,8417,"B-3","Alloy 617","Plate",314626
"Cycle 199-200","CapPass",1179.36,"Trend",-0.00019,-95.63,8418,"B-3","Alloy 617","Plate",314626
"Cycle 199-200","CapPass",1179.39,"Trend",-0.00022,-98.96,8419,"B-3","Alloy 617","Plate",314626
"Cycle 199-200","CapPass",1179.40,"Trend",-0.00024,-101.7,8420,"B-3","Alloy 617","Plate",314626
"Cycle 199-200","CapPass",1179.43,"Trend",-0.00027,-104.8,8421,"B-3","Alloy 617","Plate",314626
"Cycle 199-200","CapPass",1179.45,"Trend",-0.00030,-107.2,8422,"B-3","Alloy 617","Plate",314626
"Cycle 199-200","CapPass",1179.48,"Trend",-0.00032,-110.8,8423,"B-3","Alloy 617","Plate",314626
"Cycle 199-200","CapPass",1179.50,"Trend",-0.00035,-113.8,8424,"B-3","Alloy 617","Plate",314626
"Cycle 199-200","CapPass",1179.51,"Trend",-0.00037,-116.2,8425,"B-3","Alloy 617","Plate",314626
"Cycle 199-200","CapPass",1179.53,"Trend",-0.00040,-118.9,8426,"B-3","Alloy 617","Plate",314626
"Cycle 199-200","CapPass",1179.54,"Trend",-0.00043,-122.4,8427,"B-3","Alloy 617","Plate",314626
"Cycle 199-200","CapPass",1179.56,"Trend",-0.00045,-125.1,8428,"B-3","Alloy 617","Plate",314626
"Cycle 199-200","CapPass",1179.59,"Trend",-0.00048,-127.8,8429,"B-3","Alloy 617","Plate",314626
"Cycle 199-200","CapPass",1179.59,"Trend",-0.00050,-130.2,8430,"B-3","Alloy 617","Plate",314626
"Cycle 199-200","CapPass",1179.62,"Trend",-0.00053,-133.0,8431,"B-3","Alloy 617","Plate",314626
"Cycle 199-200","CapPass",1179.64,"Trend",-0.00056,-135.1,8432,"B-3","Alloy 617","Plate",314626
"Cycle 199-200","CapPass",1179.65,"Trend",-0.00058,-137.5,8433,"B-3","Alloy 617","Plate",314626
"Cycle 199-200","CapPass",1179.67,"Trend",-0.00061,-139.7,8434,"B-3","Alloy 617","Plate",314626
"Cycle 199-200","CapPass",1179.68,"Trend",-0.00063,-142.2,8435,"B-3","Alloy 617","Plate",314626
"Cycle 199-200","CapPass",1179.70,"Trend",-0.00066,-144.3,8436,"B-3","Alloy 617","Plate",314626
"Cycle 199-200","CapPass",1179.72,"Trend",-0.00069,-146.3,8437,"B-3","Alloy 617","Plate",314626
"Cycle 199-200","CapPass",1179.73,"Trend",-0.00071,-148.4,8438,"B-3","Alloy 617","Plate",314626
"Cycle 199-200","CapPass",1179.75,"Trend",-0.00074,-150.1,8439,"B-3","Alloy 617","Plate",314626
"Cycle 199-200","CapPass",1179.78,"Trend",-0.00076,-151.9,8440,"B-3","Alloy 617","Plate",314626
"Cycle 199-200","CapPass",1179.78,"Trend",-0.00076,-151.7,8441,"B-3","Alloy 617","Plate",314626
"Cycle 199-200","CapPass",1179.79,"Trend",-0.00079,-153.3,8442,"B-3","Alloy 617","Plate",314626
"Cycle 199-200","CapPass",1179.81,"Trend",-0.00081,-155.1,8443,"B-3","Alloy 617","Plate",314626
"Cycle 199-200","CapPass",1179.82,"Trend",-0.00084,-156.8,8444,"B-3","Alloy 617","Plate",314626
"Cycle 199-200","CapPass",1179.84,"Trend",-0.00086,-158.0,8445,"B-3","Alloy 617","Plate",314626
"Cycle 199-200","CapPass",1179.87,"Trend",-0.00089,-159.7,8446,"B-3","Alloy 617","Plate",314626
"Cycle 199-200","CapPass",1179.89,"Trend",-0.00092,-161.0,8447,"B-3","Alloy 617","Plate",314626
"Cycle 199-200","CapPass",1179.92,"Trend",-0.00094,-162.1,8448,"B-3","Alloy 617","Plate",314626
"Cycle 199-200","CapPass",1179.93,"Trend",-0.00097,-163.5,8449,"B-3","Alloy 617","Plate",314626
"Cycle 199-200","CapPass",1179.95,"Trend",-0.00099,-164.4,8450,"B-3","Alloy 617","Plate",314626
"Cycle 199-200","CapPass",1179.98,"Trend",-0.00102,-161.0,8451,"B-3","Alloy 617","Plate",314626
"Cycle 199-200","CapPass",1180.04,"Trend",-0.00104,-164.0,8452,"B-3","Alloy 617","Plate",314626
"Cycle 199-200","CapPass",1180.06,"Trend",-0.00107,-165.6,8453,"B-3","Alloy 617","Plate",314626
"Cycle 199-200","CapPass",1180.07,"Trend",-0.00109,-166.6,8454,"B-3","Alloy 617","Plate",314626
"Cycle 199-200","CapPass",1180.09,"Trend",-0.00112,-167.7,8455,"B-3","Alloy 617","Plate",314626
"Cycle 199-200","CapPass",1180.12,"Trend",-0.00114,-169.1,8456,"B-3","Alloy 617","Plate",314626
"Cycle 199-200","CapPass",1180.14,"Trend",-0.00117,-170.0,8457,"B-3","Alloy 617","Plate",314626
"Cycle 199-200","CapPass",1180.17,"Trend",-0.00120,-171.3,8458,"B-3","Alloy 617","Plate",314626
"Cycle 199-200","CapPass",1180.18,"Trend",-0.00122,-172.2,8459,"B-3","Alloy 617","Plate",314626
"Cycle 199-200","CapPass",1180.20,"Trend",-0.00125,-173.2,8460,"B-3","Alloy 617","Plate",314626
"Cycle 199-200","CapPass",1180.22,"Trend",-0.00127,-174.0,8461,"B-3","Alloy 617","Plate",314626
"Cycle 199-200","CapPass",1180.25,"Trend",-0.00130,-174.8,8462,"B-3","Alloy 617","Plate",314626
"Cycle 199-200","CapPass",1180.26,"Trend",-0.00132,-175.4,8463,"B-3","Alloy 617","Plate",314626
"Cycle 199-200","CapPass",1180.29,"Trend",-0.00135,-175.9,8464,"B-3","Alloy 617","Plate",314626
"Cycle 199-200","CapPass",1180.31,"Trend",-0.00138,-176.4,8465,"B-3","Alloy 617","Plate",314626
"Cycle 199-200","CapPass",1180.34,"Trend",-0.00140,-177.0,8466,"B-3","Alloy 617","Plate",314626
"Cycle 199-200","CapPass",1180.36,"Trend",-0.00143,-177.1,8467,"B-3","Alloy 617","Plate",314626
"Cycle 199-200","CapPass",1180.39,"Trend",-0.00145,-176.9,8468,"B-3","Alloy 617","Plate",314626
"Cycle 199-200","CapPass",1180.42,"Trend",-0.00148,-175.8,8469,"B-3","Alloy 617","Plate",314626
"Cycle 199-200","CapPass",1180.45,"Trend",-0.00150,-172.8,8470,"B-3","Alloy 617","Plate",314626
"Cycle 199-200","CapPass",1180.56,"Trend",-0.00148,-152.8,8471,"B-3","Alloy 617","Plate",314626
"Cycle 199-200","CapPass",1180.57,"Trend",-0.00145,-146.9,8472,"B-3","Alloy 617","Plate",314626
"Cycle 199-200","CapPass",1180.61,"Trend",-0.00143,-141.4,8473,"B-3","Alloy 617","Plate",314626
"Cycle 199-200","CapPass",1180.62,"Trend",-0.00140,-135.5,8474,"B-3","Alloy 617","Plate",314626
"Cycle 199-200","CapPass",1180.64,"Trend",-0.00137,-132.2,8475,"B-3","Alloy 617","Plate",314626
"Cycle 199-200","CapPass",1180.65,"Trend",-0.00135,-128.4,8476,"B-3","Alloy 617","Plate",314626
"Cycle 199-200","CapPass",1180.67,"Trend",-0.00132,-122.9,8477,"B-3","Alloy 617","Plate",314626
"Cycle 199-200","CapPass",1180.70,"Trend",-0.00130,-117.2,8478,"B-3","Alloy 617","Plate",314626
"Cycle 199-200","CapPass",1180.72,"Trend",-0.00127,-114.3,8479,"B-3","Alloy 617","Plate",314626
"Cycle 199-200","CapPass",1180.73,"Trend",-0.00125,-111.1,8480,"B-3","Alloy 617","Plate",314626
"Cycle 199-200","CapPass",1180.75,"Trend",-0.00122,-107.1,8481,"B-3","Alloy 617","Plate",314626
"Cycle 199-200","CapPass",1180.76,"Trend",-0.00119,-103.0,8482,"B-3","Alloy 617","Plate",314626
"Cycle 199-200","CapPass",1180.78,"Trend",-0.00118,-101.4,8483,"B-3","Alloy 617","Plate",314626
"Cycle 199-200","CapPass",1180.78,"Trend",-0.00117,-100.1,8484,"B-3","Alloy 617","Plate",314626
"Cycle 199-200","CapPass",1180.81,"Trend",-0.00114,-96.58,8485,"B-3","Alloy 617","Plate",314626
"Cycle 199-200","CapPass",1180.82,"Trend",-0.00112,-92.73,8486,"B-3","Alloy 617","Plate",314626
"Cycle 199-200","CapPass",1180.84,"Trend",-0.00109,-88.73,8487,"B-3","Alloy 617","Plate",314626
"Cycle 199-200","CapPass",1180.87,"Trend",-0.00107,-85.23,8488,"B-3","Alloy 617","Plate",314626
"Cycle 199-200","CapPass",1180.89,"Trend",-0.00104,-82.24,8489,"B-3","Alloy 617","Plate",314626
"Cycle 199-200","CapPass",1180.92,"Trend",-0.00102,-78.69,8490,"B-3","Alloy 617","Plate",314626
"Cycle 199-200","CapPass",1180.95,"Trend",-0.00099,-75.15,8491,"B-3","Alloy 617","Plate",314626
"Cycle 199-200","CapPass",1180.97,"Trend",-0.00096,-71.76,8492,"B-3","Alloy 617","Plate",314626
"Cycle 199-200","CapPass",1181.00,"Trend",-0.00094,-68.46,8493,"B-3","Alloy 617","Plate",314626
"Cycle 199-200","CapPass",1181.04,"Trend",-0.00091,-63.54,8494,"B-3","Alloy 617","Plate",314626
"Cycle 199-200","CapPass",1181.06,"Trend",-0.00089,-61.23,8495,"B-3","Alloy 617","Plate",314626
"Cycle 199-200","CapPass",1181.07,"Trend",-0.00086,-59.00,8496,"B-3","Alloy 617","Plate",314626
"Cycle 199-200","CapPass",1181.12,"Trend",-0.00084,-53.01,8497,"B-3","Alloy 617","Plate",314626
"Cycle 199-200","CapPass",1181.15,"Trend",-0.00081,-50.65,8498,"B-3","Alloy 617","Plate",314626
"Cycle 199-200","CapPass",1181.18,"Trend",-0.00079,-46.12,8499,"B-3","Alloy 617","Plate",314626
"Cycle 199-200","CapPass",1181.22,"Trend",-0.00076,-42.90,8500,"B-3","Alloy 617","Plate",314626
"Cycle 199-200","CapPass",1181.23,"Trend",-0.00073,-39.02,8501,"B-3","Alloy 617","Plate",314626
"Cycle 199-200","CapPass",1181.26,"Trend",-0.00071,-35.73,8502,"B-3","Alloy 617","Plate",314626
"Cycle 199-200","CapPass",1181.29,"Trend",-0.00068,-32.55,8503,"B-3","Alloy 617","Plate",314626
"Cycle 199-200","CapPass",1181.32,"Trend",-0.00066,-28.79,8504,"B-3","Alloy 617","Plate",314626
"Cycle 199-200","CapPass",1181.34,"Trend",-0.00063,-25.67,8505,"B-3","Alloy 617","Plate",314626
"Cycle 199-200","CapPass",1181.37,"Trend",-0.00061,-22.20,8506,"B-3","Alloy 617","Plate",314626
"Cycle 199-200","CapPass",1181.40,"Trend",-0.00058,-19.04,8507,"B-3","Alloy 617","Plate",314626
"Cycle 199-200","CapPass",1181.43,"Trend",-0.00056,-15.71,8508,"B-3","Alloy 617","Plate",314626
"Cycle 199-200","CapPass",1181.45,"Trend",-0.00053,-12.22,8509,"B-3","Alloy 617","Plate",314626
"Cycle 199-200","CapPass",1181.48,"Trend",-0.00051,-9.26,8510,"B-3","Alloy 617","Plate",314626
"Cycle 199-200","CapPass",1181.51,"Trend",-0.00048,-6.11,8511,"B-3","Alloy 617","Plate",314626
"Cycle 199-200","CapPass",1181.53,"Trend",-0.00045,-3.06,8512,"B-3","Alloy 617","Plate",314626
"Cycle 199-200","CapPass",1181.56,"Trend",-0.00043,0.40,8513,"B-3","Alloy 617","Plate",314626
"Cycle 199-200","CapPass",1181.59,"Trend",-0.00040,3.35,8514,"B-3","Alloy 617","Plate",314626
"Cycle 199-200","CapPass",1181.62,"Trend",-0.00038,6.36,8515,"B-3","Alloy 617","Plate",314626
"Cycle 199-200","CapPass",1181.65,"Trend",-0.00035,9.74,8516,"B-3","Alloy 617","Plate",314626
"Cycle 199-200","CapPass",1181.67,"Trend",-0.00033,12.92,8517,"B-3","Alloy 617","Plate",314626
"Cycle 199-200","CapPass",1181.70,"Trend",-0.00030,15.77,8518,"B-3","Alloy 617","Plate",314626
"Cycle 199-200","CapPass",1181.73,"Trend",-0.00028,18.95,8519,"B-3","Alloy 617","Plate",314626
"Cycle 199-200","CapPass",1181.76,"Trend",-0.00025,22.05,8520,"B-3","Alloy 617","Plate",314626
"Cycle 199-200","CapPass",1181.78,"Trend",-0.00024,24.01,8521,"B-3","Alloy 617","Plate",314626
"Cycle 199-200","CapPass",1181.78,"Trend",-0.00022,24.98,8522,"B-3","Alloy 617","Plate",314626
"Cycle 199-200","CapPass",1181.81,"Trend",-0.00020,27.67,8523,"B-3","Alloy 617","Plate",314626
"Cycle 199-200","CapPass",1181.84,"Trend",-0.00017,30.72,8524,"B-3","Alloy 617","Plate",314626
"Cycle 199-200","CapPass",1181.87,"Trend",-0.00015,33.56,8525,"B-3","Alloy 617","Plate",314626
"Cycle 199-200","CapPass",1181.89,"Trend",-0.00012,36.28,8526,"B-3","Alloy 617","Plate",314626
"Cycle 199-200","CapPass",1181.92,"Trend",-0.00010,38.55,8527,"B-3","Alloy 617","Plate",314626
"Cycle 199-200","CapPass",1181.95,"Trend",-0.00007,41.31,8528,"B-3","Alloy 617","Plate",314626
"Cycle 199-200","CapPass",1182.00,"Trend",-0.00005,43.32,8529,"B-3","Alloy 617","Plate",314626
"Cycle 199-200","CapPass",1182.03,"Trend",-0.00002,45.84,8530,"B-3","Alloy 617","Plate",314626
"Cycle 199-200","CapPass",1182.07,"Trend",0.00001,48.53,8531,"B-3","Alloy 617","Plate",314626
"Cycle 199-200","CapPass",1182.09,"Trend",0.00003,50.15,8532,"B-3","Alloy 617","Plate",314626
"Cycle 199-200","CapPass",1182.12,"Trend",0.00006,53.02,8533,"B-3","Alloy 617","Plate",314626
"Cycle 199-200","CapPass",1182.15,"Trend",0.00008,56.30,8534,"B-3","Alloy 617","Plate",314626
"Cycle 199-200","CapPass",1182.18,"Trend",0.00011,59.05,8535,"B-3","Alloy 617","Plate",314626
"Cycle 199-200","CapPass",1182.23,"Trend",0.00013,62.63,8536,"B-3","Alloy 617","Plate",314626
"Cycle 199-200","CapPass",1182.25,"Trend",0.00016,65.26,8537,"B-3","Alloy 617","Plate",314626
"Cycle 199-200","CapPass",1182.28,"Trend",0.00018,68.44,8538,"B-3","Alloy 617","Plate",314626
"Cycle 199-200","CapPass",1182.31,"Trend",0.00021,71.55,8539,"B-3","Alloy 617","Plate",314626
"Cycle 199-200","CapPass",1182.32,"Trend",0.00023,74.06,8540,"B-3","Alloy 617","Plate",314626
"Cycle 199-200","CapPass",1182.36,"Trend",0.00026,77.29,8541,"B-3","Alloy 617","Plate",314626
"Cycle 199-200","CapPass",1182.37,"Trend",0.00029,79.79,8542,"B-3","Alloy 617","Plate",314626
"Cycle 199-200","CapPass",1182.40,"Trend",0.00031,82.23,8543,"B-3","Alloy 617","Plate",314626
"Cycle 199-200","CapPass",1182.42,"Trend",0.00034,84.83,8544,"B-3","Alloy 617","Plate",314626
"Cycle 199-200","CapPass",1182.45,"Trend",0.00036,87.11,8545,"B-3","Alloy 617","Plate",314626
"Cycle 199-200","CapPass",1182.47,"Trend",0.00039,89.34,8546,"B-3","Alloy 617","Plate",314626
"Cycle 199-200","CapPass",1182.50,"Trend",0.00041,91.31,8547,"B-3","Alloy 617","Plate",314626
"Cycle 199-200","CapPass",1182.51,"Trend",0.00044,93.37,8548,"B-3","Alloy 617","Plate",314626
"Cycle 199-200","CapPass",1182.54,"Trend",0.00046,95.50,8549,"B-3","Alloy 617","Plate",314626
"Cycle 199-200","CapPass",1182.57,"Trend",0.00049,97.59,8550,"B-3","Alloy 617","Plate",314626
"Cycle 199-200","CapPass",1182.61,"Trend",0.00052,100.06,8551,"B-3","Alloy 617","Plate",314626
"Cycle 199-200","CapPass",1182.64,"Trend",0.00054,101.40,8552,"B-3","Alloy 617","Plate",314626
"Cycle 199-200","CapPass",1182.67,"Trend",0.00057,103.45,8553,"B-3","Alloy 617","Plate",314626
"Cycle 199-200","CapPass",1182.70,"Trend",0.00059,105.88,8554,"B-3","Alloy 617","Plate",314626
"Cycle 199-200","CapPass",1182.73,"Trend",0.00062,107.71,8555,"B-3","Alloy 617","Plate",314626
"Cycle 199-200","CapPass",1182.75,"Trend",0.00064,109.04,8556,"B-3","Alloy 617","Plate",314626
"Cycle 199-200","CapPass",1182.78,"Trend",0.00066,111.26,8557,"B-3","Alloy 617","Plate",314626
"Cycle 199-200","CapPass",1182.78,"Trend",0.00067,111.21,8558,"B-3","Alloy 617","Plate",314626
"Cycle 199-200","CapPass",1182.81,"Trend",0.00069,113.18,8559,"B-3","Alloy 617","Plate",314626
"Cycle 199-200","CapPass",1182.82,"Trend",0.00072,115.34,8560,"B-3","Alloy 617","Plate",314626
"Cycle 199-200","CapPass",1182.86,"Trend",0.00074,117.14,8561,"B-3","Alloy 617","Plate",314626
"Cycle 199-200","CapPass",1182.89,"Trend",0.00077,118.98,8562,"B-3","Alloy 617","Plate",314626
"Cycle 199-200","CapPass",1182.90,"Trend",0.00080,120.83,8563,"B-3","Alloy 617","Plate",314626
"Cycle 199-200","CapPass",1182.93,"Trend",0.00082,122.60,8564,"B-3","Alloy 617","Plate",314626
"Cycle 199-200","CapPass",1182.97,"Trend",0.00085,124.65,8565,"B-3","Alloy 617","Plate",314626
"Cycle 199-200","CapPass",1182.98,"Trend",0.00087,126.19,8566,"B-3","Alloy 617","Plate",314626
"Cycle 199-200","CapPass",1183.01,"Trend",0.00090,128.05,8567,"B-3","Alloy 617","Plate",314626
"Cycle 199-200","CapPass",1183.03,"Trend",0.00092,130.13,8568,"B-3","Alloy 617","Plate",314626
"Cycle 199-200","CapPass",1183.06,"Trend",0.00095,132.72,8569,"B-3","Alloy 617","Plate",314626
"Cycle 199-200","CapPass",1183.07,"Trend",0.00098,134.67,8570,"B-3","Alloy 617","Plate",314626
"Cycle 199-200","CapPass",1183.11,"Trend",0.00100,136.73,8571,"B-3","Alloy 617","Plate",314626
"Cycle 199-200","CapPass",1183.12,"Trend",0.00103,138.82,8572,"B-3","Alloy 617","Plate",314626
"Cycle 199-200","CapPass",1183.14,"Trend",0.00105,141.28,8573,"B-3","Alloy 617","Plate",314626
"Cycle 199-200","CapPass",1183.15,"Trend",0.00108,143.42,8574,"B-3","Alloy 617","Plate",314626
"Cycle 199-200","CapPass",1183.17,"Trend",0.00110,145.31,8575,"B-3","Alloy 617","Plate",314626
"Cycle 199-200","CapPass",1183.18,"Trend",0.00113,147.36,8576,"B-3","Alloy 617","Plate",314626
"Cycle 199-200","CapPass",1183.20,"Trend",0.00116,148.88,8577,"B-3","Alloy 617","Plate",314626
"Cycle 199-200","CapPass",1183.22,"Trend",0.00118,150.40,8578,"B-3","Alloy 617","Plate",314626
"Cycle 199-200","CapPass",1183.23,"Trend",0.00121,152.57,8579,"B-3","Alloy 617","Plate",314626
"Cycle 199-200","CapPass",1183.26,"Trend",0.00123,154.16,8580,"B-3","Alloy 617","Plate",314626
"Cycle 199-200","CapPass",1183.28,"Trend",0.00126,155.81,8581,"B-3","Alloy 617","Plate",314626
"Cycle 199-200","CapPass",1183.29,"Trend",0.00128,157.63,8582,"B-3","Alloy 617","Plate",314626
"Cycle 499-500","CapPass",2968.28,"Trend",0.00133,171.09,15639,"B-3","Alloy 617","Plate",314626
"Cycle 499-500","CapPass",2968.29,"Trend",0.00136,172.16,15640,"B-3","Alloy 617","Plate",314626
"Cycle 499-500","CapPass",2968.31,"Trend",0.00138,173.00,15641,"B-3","Alloy 617","Plate",314626
"Cycle 499-500","CapPass",2968.32,"Trend",0.00141,173.65,15642,"B-3","Alloy 617","Plate",314626
"Cycle 499-500","CapPass",2968.36,"Trend",0.00144,173.52,15643,"B-3","Alloy 617","Plate",314626
"Cycle 499-500","CapPass",2968.37,"Trend",0.00146,172.29,15644,"B-3","Alloy 617","Plate",314626
"Cycle 499-500","CapPass",2968.40,"Trend",0.00149,170.77,15645,"B-3","Alloy 617","Plate",314626
"Cycle 499-500","CapPass",2968.51,"Trend",0.00146,150.94,15646,"B-3","Alloy 617","Plate",314626
"Cycle 499-500","CapPass",2968.53,"Trend",0.00143,145.36,15647,"B-3","Alloy 617","Plate",314626
"Cycle 499-500","CapPass",2968.56,"Trend",0.00141,139.89,15648,"B-3","Alloy 617","Plate",314626
"Cycle 499-500","CapPass",2968.57,"Trend",0.00138,135.09,15649,"B-3","Alloy 617","Plate",314626
"Cycle 499-500","CapPass",2968.59,"Trend",0.00136,130.03,15650,"B-3","Alloy 617","Plate",314626
"Cycle 499-500","CapPass",2968.62,"Trend",0.00133,125.45,15651,"B-3","Alloy 617","Plate",314626
"Cycle 499-500","CapPass",2968.64,"Trend",0.00131,121.05,15652,"B-3","Alloy 617","Plate",314626
"Cycle 499-500","CapPass",2968.65,"Trend",0.00128,116.98,15653,"B-3","Alloy 617","Plate",314626
"Cycle 499-500","CapPass",2968.67,"Trend",0.00126,112.55,15654,"B-3","Alloy 617","Plate",314626
"Cycle 499-500","CapPass",2968.68,"Trend",0.00123,108.62,15655,"B-3","Alloy 617","Plate",314626
"Cycle 499-500","CapPass",2968.72,"Trend",0.00120,105.02,15656,"B-3","Alloy 617","Plate",314626
"Cycle 499-500","CapPass",2968.73,"Trend",0.00118,100.77,15657,"B-3","Alloy 617","Plate",314626
"Cycle 499-500","CapPass",2968.75,"Trend",0.00115,96.97,15658,"B-3","Alloy 617","Plate",314626
"Cycle 499-500","CapPass",2968.78,"Trend",0.00113,93.63,15659,"B-3","Alloy 617","Plate",314626
"Cycle 499-500","CapPass",2968.78,"Trend",0.00113,92.89,15660,"B-3","Alloy 617","Plate",314626
"Cycle 499-500","CapPass",2968.79,"Trend",0.00110,89.35,15661,"B-3","Alloy 617","Plate",314626
