Repository: js-molina/fatigue-A617

File: data/950C/Strain rate 0.001/0.30% strain/HTM_A20_Cycles_F12.csv (part 4 of 9)
"Cycle Label","Data State","Elapsed Time Sec","Qual State","Strain","Stress Mpa","Count","Sample","Alloy","Material_Form","Heat"
"Cycle 50","CapPass",290.83,"Trend",0.00023,-26.62,13861,"F-12","Alloy 617","Plate",314626
"Cycle 50","CapPass",290.85,"Trend",0.00020,-29.78,13862,"F-12","Alloy 617","Plate",314626
"Cycle 50","CapPass",290.86,"Trend",0.00019,-30.66,13863,"F-12","Alloy 617","Plate",314626
"Cycle 50","CapPass",290.88,"Trend",0.00018,-32.57,13864,"F-12","Alloy 617","Plate",314626
"Cycle 50","CapPass",290.90,"Trend",0.00015,-35.92,13865,"F-12","Alloy 617","Plate",314626
"Cycle 50","CapPass",290.92,"Trend",0.00013,-38.87,13866,"F-12","Alloy 617","Plate",314626
"Cycle 50","CapPass",290.94,"Trend",0.00010,-41.94,13867,"F-12","Alloy 617","Plate",314626
"Cycle 50","CapPass",290.96,"Trend",0.00008,-44.58,13868,"F-12","Alloy 617","Plate",314626
"Cycle 50","CapPass",290.96,"Trend",0.00008,-44.66,13869,"F-12","Alloy 617","Plate",314626
"Cycle 50","CapPass",290.98,"Trend",0.00005,-47.45,13870,"F-12","Alloy 617","Plate",314626
"Cycle 50","CapPass",291.00,"Trend",0.00003,-50.31,13871,"F-12","Alloy 617","Plate",314626
"Cycle 50","CapPass",291.03,"Trend",0.00000,-52.95,13872,"F-12","Alloy 617","Plate",314626
"Cycle 50","CapPass",291.05,"Trend",-0.00002,-55.66,13873,"F-12","Alloy 617","Plate",314626
"Cycle 50","CapPass",291.06,"Trend",-0.00003,-56.14,13874,"F-12","Alloy 617","Plate",314626
"Cycle 50","CapPass",291.08,"Trend",-0.00005,-58.32,13875,"F-12","Alloy 617","Plate",314626
"Cycle 50","CapPass",291.10,"Trend",-0.00008,-60.74,13876,"F-12","Alloy 617","Plate",314626
"Cycle 50","CapPass",291.13,"Trend",-0.00010,-63.40,13877,"F-12","Alloy 617","Plate",314626
"Cycle 50","CapPass",291.15,"Trend",-0.00013,-65.79,13878,"F-12","Alloy 617","Plate",314626
"Cycle 50","CapPass",291.16,"Trend",-0.00013,-66.26,13879,"F-12","Alloy 617","Plate",314626
"Cycle 50","CapPass",291.18,"Trend",-0.00015,-68.42,13880,"F-12","Alloy 617","Plate",314626
"Cycle 50","CapPass",291.21,"Trend",-0.00018,-70.87,13881,"F-12","Alloy 617","Plate",314626
"Cycle 50","CapPass",291.23,"Trend",-0.00020,-73.15,13882,"F-12","Alloy 617","Plate",314626
"Cycle 50","CapPass",291.26,"Trend",-0.00023,-75.78,13883,"F-12","Alloy 617","Plate",314626
"Cycle 50","CapPass",291.26,"Trend",-0.00023,-75.84,13884,"F-12","Alloy 617","Plate",314626
"Cycle 50","CapPass",291.28,"Trend",-0.00025,-78.20,13885,"F-12","Alloy 617","Plate",314626
"Cycle 50","CapPass",291.31,"Trend",-0.00028,-80.88,13886,"F-12","Alloy 617","Plate",314626
"Cycle 50","CapPass",291.33,"Trend",-0.00030,-83.12,13887,"F-12","Alloy 617","Plate",314626
"Cycle 50","CapPass",291.36,"Trend",-0.00033,-85.47,13888,"F-12","Alloy 617","Plate",314626
"Cycle 50","CapPass",291.36,"Trend",-0.00033,-85.52,13889,"F-12","Alloy 617","Plate",314626
"Cycle 50","CapPass",291.38,"Trend",-0.00035,-87.83,13890,"F-12","Alloy 617","Plate",314626
"Cycle 50","CapPass",291.41,"Trend",-0.00038,-90.30,13891,"F-12","Alloy 617","Plate",314626
"Cycle 50","CapPass",291.43,"Trend",-0.00040,-92.66,13892,"F-12","Alloy 617","Plate",314626
"Cycle 50","CapPass",291.46,"Trend",-0.00043,-94.78,13893,"F-12","Alloy 617","Plate",314626
"Cycle 50","CapPass",291.48,"Trend",-0.00045,-96.97,13894,"F-12","Alloy 617","Plate",314626
"Cycle 50","CapPass",291.51,"Trend",-0.00048,-99.26,13895,"F-12","Alloy 617","Plate",314626
"Cycle 50","CapPass",291.53,"Trend",-0.00050,-101.3,13896,"F-12","Alloy 617","Plate",314626
"Cycle 50","CapPass",291.56,"Trend",-0.00053,-103.3,13897,"F-12","Alloy 617","Plate",314626
"Cycle 50","CapPass",291.56,"Trend",-0.00053,-103.3,13898,"F-12","Alloy 617","Plate",314626
"Cycle 50","CapPass",291.59,"Trend",-0.00056,-105.4,13899,"F-12","Alloy 617","Plate",314626
"Cycle 50","CapPass",291.60,"Trend",-0.00058,-106.8,13900,"F-12","Alloy 617","Plate",314626
"Cycle 50","CapPass",291.63,"Trend",-0.00061,-108.5,13901,"F-12","Alloy 617","Plate",314626
"Cycle 50","CapPass",291.65,"Trend",-0.00063,-110.1,13902,"F-12","Alloy 617","Plate",314626
"Cycle 50","CapPass",291.66,"Trend",-0.00063,-110.4,13903,"F-12","Alloy 617","Plate",314626
"Cycle 50","CapPass",291.68,"Trend",-0.00066,-112.3,13904,"F-12","Alloy 617","Plate",314626
"Cycle 50","CapPass",291.71,"Trend",-0.00068,-114.3,13905,"F-12","Alloy 617","Plate",314626
"Cycle 50","CapPass",291.73,"Trend",-0.00071,-116.2,13906,"F-12","Alloy 617","Plate",314626
"Cycle 50","CapPass",291.76,"Trend",-0.00073,-117.9,13907,"F-12","Alloy 617","Plate",314626
"Cycle 50","CapPass",291.76,"Trend",-0.00073,-118.3,13908,"F-12","Alloy 617","Plate",314626
"Cycle 50","CapPass",291.79,"Trend",-0.00076,-120.6,13909,"F-12","Alloy 617","Plate",314626
"Cycle 50","CapPass",291.82,"Trend",-0.00078,-122.7,13910,"F-12","Alloy 617","Plate",314626
"Cycle 50","CapPass",291.84,"Trend",-0.00081,-124.8,13911,"F-12","Alloy 617","Plate",314626
"Cycle 50","CapPass",291.86,"Trend",-0.00082,-126.0,13912,"F-12","Alloy 617","Plate",314626
"Cycle 50","CapPass",291.86,"Trend",-0.00083,-126.7,13913,"F-12","Alloy 617","Plate",314626
"Cycle 50","CapPass",291.89,"Trend",-0.00086,-128.7,13914,"F-12","Alloy 617","Plate",314626
"Cycle 50","CapPass",291.92,"Trend",-0.00088,-130.6,13915,"F-12","Alloy 617","Plate",314626
"Cycle 50","CapPass",291.94,"Trend",-0.00091,-132.6,13916,"F-12","Alloy 617","Plate",314626
"Cycle 50","CapPass",291.96,"Trend",-0.00092,-133.4,13917,"F-12","Alloy 617","Plate",314626
"Cycle 50","CapPass",291.97,"Trend",-0.00093,-134.6,13918,"F-12","Alloy 617","Plate",314626
"Cycle 50","CapPass",292.00,"Trend",-0.00096,-136.4,13919,"F-12","Alloy 617","Plate",314626
"Cycle 50","CapPass",292.02,"Trend",-0.00098,-138.3,13920,"F-12","Alloy 617","Plate",314626
"Cycle 50","CapPass",292.05,"Trend",-0.00101,-140.2,13921,"F-12","Alloy 617","Plate",314626
"Cycle 50","CapPass",292.05,"Trend",-0.00102,-140.9,13922,"F-12","Alloy 617","Plate",314626
"Cycle 50","CapPass",292.07,"Trend",-0.00103,-142.2,13923,"F-12","Alloy 617","Plate",314626
"Cycle 50","CapPass",292.10,"Trend",-0.00106,-143.9,13924,"F-12","Alloy 617","Plate",314626
"Cycle 50","CapPass",292.12,"Trend",-0.00108,-145.8,13925,"F-12","Alloy 617","Plate",314626
"Cycle 50","CapPass",292.15,"Trend",-0.00111,-147.5,13926,"F-12","Alloy 617","Plate",314626
"Cycle 50","CapPass",292.15,"Trend",-0.00111,-147.9,13927,"F-12","Alloy 617","Plate",314626
"Cycle 50","CapPass",292.17,"Trend",-0.00114,-149.3,13928,"F-12","Alloy 617","Plate",314626
"Cycle 50","CapPass",292.20,"Trend",-0.00116,-151.0,13929,"F-12","Alloy 617","Plate",314626
"Cycle 50","CapPass",292.22,"Trend",-0.00119,-152.4,13930,"F-12","Alloy 617","Plate",314626
"Cycle 50","CapPass",292.25,"Trend",-0.00121,-154.0,13931,"F-12","Alloy 617","Plate",314626
"Cycle 50","CapPass",292.25,"Trend",-0.00122,-154.4,13932,"F-12","Alloy 617","Plate",314626
"Cycle 50","CapPass",292.27,"Trend",-0.00124,-155.5,13933,"F-12","Alloy 617","Plate",314626
"Cycle 50","CapPass",292.29,"Trend",-0.00126,-156.7,13934,"F-12","Alloy 617","Plate",314626
"Cycle 50","CapPass",292.32,"Trend",-0.00129,-157.9,13935,"F-12","Alloy 617","Plate",314626
"Cycle 50","CapPass",292.34,"Trend",-0.00131,-159.2,13936,"F-12","Alloy 617","Plate",314626
"Cycle 50","CapPass",292.35,"Trend",-0.00132,-159.6,13937,"F-12","Alloy 617","Plate",314626
"Cycle 50","CapPass",292.37,"Trend",-0.00134,-160.4,13938,"F-12","Alloy 617","Plate",314626
"Cycle 50","CapPass",292.39,"Trend",-0.00136,-161.4,13939,"F-12","Alloy 617","Plate",314626
"Cycle 50","CapPass",292.42,"Trend",-0.00139,-162.7,13940,"F-12","Alloy 617","Plate",314626
"Cycle 50","CapPass",292.44,"Trend",-0.00141,-163.7,13941,"F-12","Alloy 617","Plate",314626
"Cycle 50","CapPass",292.45,"Trend",-0.00143,-163.9,13942,"F-12","Alloy 617","Plate",314626
"Cycle 50","CapPass",292.47,"Trend",-0.00144,-163.0,13943,"F-12","Alloy 617","Plate",314626
"Cycle 50","CapPass",292.55,"Trend",-0.00142,-150.7,13944,"F-12","Alloy 617","Plate",314626
"Cycle 50","CapPass",292.56,"Trend",-0.00141,-150.2,13945,"F-12","Alloy 617","Plate",314626
"Cycle 50","CapPass",292.59,"Trend",-0.00139,-144.1,13946,"F-12","Alloy 617","Plate",314626
"Cycle 50","CapPass",292.61,"Trend",-0.00136,-138.9,13947,"F-12","Alloy 617","Plate",314626
"Cycle 50","CapPass",292.64,"Trend",-0.00134,-133.8,13948,"F-12","Alloy 617","Plate",314626
"Cycle 50","CapPass",292.65,"Trend",-0.00132,-131.3,13949,"F-12","Alloy 617","Plate",314626
"Cycle 50","CapPass",292.66,"Trend",-0.00131,-129.4,13950,"F-12","Alloy 617","Plate",314626
"Cycle 50","CapPass",292.69,"Trend",-0.00129,-125.0,13951,"F-12","Alloy 617","Plate",314626
"Cycle 50","CapPass",292.72,"Trend",-0.00126,-120.1,13952,"F-12","Alloy 617","Plate",314626
"Cycle 50","CapPass",292.74,"Trend",-0.00124,-115.8,13953,"F-12","Alloy 617","Plate",314626
"Cycle 50","CapPass",292.75,"Trend",-0.00123,-114.1,13954,"F-12","Alloy 617","Plate",314626
"Cycle 50","CapPass",292.77,"Trend",-0.00121,-111.6,13955,"F-12","Alloy 617","Plate",314626
"Cycle 50","CapPass",292.79,"Trend",-0.00119,-107.6,13956,"F-12","Alloy 617","Plate",314626
"Cycle 50","CapPass",292.82,"Trend",-0.00116,-103.5,13957,"F-12","Alloy 617","Plate",314626
"Cycle 50","CapPass",292.84,"Trend",-0.00114,-99.57,13958,"F-12","Alloy 617","Plate",314626
"Cycle 50","CapPass",292.85,"Trend",-0.00113,-98.39,13959,"F-12","Alloy 617","Plate",314626
"Cycle 50","CapPass",292.87,"Trend",-0.00111,-95.55,13960,"F-12","Alloy 617","Plate",314626
"Cycle 50","CapPass",292.90,"Trend",-0.00109,-91.51,13961,"F-12","Alloy 617","Plate",314626
"Cycle 50","CapPass",292.93,"Trend",-0.00106,-87.62,13962,"F-12","Alloy 617","Plate",314626
"Cycle 50","CapPass",292.95,"Trend",-0.00104,-84.05,13963,"F-12","Alloy 617","Plate",314626
"Cycle 50","CapPass",292.95,"Trend",-0.00103,-83.80,13964,"F-12","Alloy 617","Plate",314626
"Cycle 50","CapPass",292.98,"Trend",-0.00101,-80.09,13965,"F-12","Alloy 617","Plate",314626
"Cycle 50","CapPass",293.00,"Trend",-0.00098,-76.43,13966,"F-12","Alloy 617","Plate",314626
"Cycle 50","CapPass",293.03,"Trend",-0.00096,-72.76,13967,"F-12","Alloy 617","Plate",314626
"Cycle 50","CapPass",293.05,"Trend",-0.00094,-70.07,13968,"F-12","Alloy 617","Plate",314626
"Cycle 50","CapPass",293.06,"Trend",-0.00093,-69.33,13969,"F-12","Alloy 617","Plate",314626
"Cycle 50","CapPass",293.08,"Trend",-0.00091,-65.41,13970,"F-12","Alloy 617","Plate",314626
"Cycle 50","CapPass",293.11,"Trend",-0.00088,-61.58,13971,"F-12","Alloy 617","Plate",314626
"Cycle 50","CapPass",293.14,"Trend",-0.00086,-58.38,13972,"F-12","Alloy 617","Plate",314626
"Cycle 50","CapPass",293.15,"Trend",-0.00084,-56.42,13973,"F-12","Alloy 617","Plate",314626
"Cycle 50","CapPass",293.16,"Trend",-0.00083,-54.81,13974,"F-12","Alloy 617","Plate",314626
"Cycle 50","CapPass",293.19,"Trend",-0.00081,-51.27,13975,"F-12","Alloy 617","Plate",314626
"Cycle 50","CapPass",293.22,"Trend",-0.00078,-47.67,13976,"F-12","Alloy 617","Plate",314626
"Cycle 50","CapPass",293.24,"Trend",-0.00076,-44.32,13977,"F-12","Alloy 617","Plate",314626
"Cycle 50","CapPass",293.25,"Trend",-0.00075,-43.33,13978,"F-12","Alloy 617","Plate",314626
"Cycle 50","CapPass",293.27,"Trend",-0.00073,-40.74,13979,"F-12","Alloy 617","Plate",314626
"Cycle 50","CapPass",293.30,"Trend",-0.00071,-37.15,13980,"F-12","Alloy 617","Plate",314626
"Cycle 50","CapPass",293.32,"Trend",-0.00068,-33.64,13981,"F-12","Alloy 617","Plate",314626
"Cycle 50","CapPass",293.35,"Trend",-0.00066,-30.08,13982,"F-12","Alloy 617","Plate",314626
"Cycle 50","CapPass",293.35,"Trend",-0.00066,-30.02,13983,"F-12","Alloy 617","Plate",314626
"Cycle 50","CapPass",293.37,"Trend",-0.00063,-26.86,13984,"F-12","Alloy 617","Plate",314626
"Cycle 50","CapPass",293.40,"Trend",-0.00061,-23.54,13985,"F-12","Alloy 617","Plate",314626
"Cycle 50","CapPass",293.42,"Trend",-0.00058,-20.87,13986,"F-12","Alloy 617","Plate",314626
"Cycle 50","CapPass",293.44,"Trend",-0.00056,-18.35,13987,"F-12","Alloy 617","Plate",314626
"Cycle 50","CapPass",293.45,"Trend",-0.00055,-17.73,13988,"F-12","Alloy 617","Plate",314626
"Cycle 50","CapPass",293.47,"Trend",-0.00053,-15.19,13989,"F-12","Alloy 617","Plate",314626
"Cycle 50","CapPass",293.50,"Trend",-0.00050,-11.91,13990,"F-12","Alloy 617","Plate",314626
"Cycle 50","CapPass",293.53,"Trend",-0.00048,-8.27,13991,"F-12","Alloy 617","Plate",314626
"Cycle 50","CapPass",293.55,"Trend",-0.00046,-6.52,13992,"F-12","Alloy 617","Plate",314626
"Cycle 50","CapPass",293.56,"Trend",-0.00045,-5.35,13993,"F-12","Alloy 617","Plate",314626
"Cycle 50","CapPass",293.59,"Trend",-0.00043,-2.02,13994,"F-12","Alloy 617","Plate",314626
"Cycle 50","CapPass",293.61,"Trend",-0.00040,1.16,13995,"F-12","Alloy 617","Plate",314626
"Cycle 50","CapPass",293.64,"Trend",-0.00038,4.32,13996,"F-12","Alloy 617","Plate",314626
"Cycle 50","CapPass",293.65,"Trend",-0.00037,5.77,13997,"F-12","Alloy 617","Plate",314626
"Cycle 50","CapPass",293.67,"Trend",-0.00035,7.81,13998,"F-12","Alloy 617","Plate",314626
"Cycle 50","CapPass",293.69,"Trend",-0.00033,10.88,13999,"F-12","Alloy 617","Plate",314626
"Cycle 50","CapPass",293.72,"Trend",-0.00030,13.69,14000,"F-12","Alloy 617","Plate",314626
"Cycle 50","CapPass",293.75,"Trend",-0.00028,16.43,14001,"F-12","Alloy 617","Plate",314626
"Cycle 50","CapPass",293.75,"Trend",-0.00028,16.73,14002,"F-12","Alloy 617","Plate",314626
"Cycle 50","CapPass",293.78,"Trend",-0.00025,19.55,14003,"F-12","Alloy 617","Plate",314626
"Cycle 50","CapPass",293.82,"Trend",-0.00023,22.56,14004,"F-12","Alloy 617","Plate",314626
"Cycle 50","CapPass",293.85,"Trend",-0.00020,25.64,14005,"F-12","Alloy 617","Plate",314626
"Cycle 50","CapPass",293.85,"Trend",-0.00020,25.89,14006,"F-12","Alloy 617","Plate",314626
"Cycle 50","CapPass",293.87,"Trend",-0.00018,28.59,14007,"F-12","Alloy 617","Plate",314626
"Cycle 50","CapPass",293.90,"Trend",-0.00015,31.58,14008,"F-12","Alloy 617","Plate",314626
"Cycle 100","CapPass",588.22,"Trend",-0.00012,35.26,28064,"F-12","Alloy 617","Plate",314626
"Cycle 100","CapPass",588.25,"Trend",-0.00010,38.04,28065,"F-12","Alloy 617","Plate",314626
"Cycle 100","CapPass",588.28,"Trend",-0.00007,40.85,28066,"F-12","Alloy 617","Plate",314626
"Cycle 100","CapPass",588.29,"Trend",-0.00006,42.59,28067,"F-12","Alloy 617","Plate",314626
"Cycle 100","CapPass",588.30,"Trend",-0.00005,43.82,28068,"F-12","Alloy 617","Plate",314626
"Cycle 100","CapPass",588.33,"Trend",-0.00002,46.46,28069,"F-12","Alloy 617","Plate",314626
"Cycle 100","CapPass",588.36,"Trend",0.00000,49.68,28070,"F-12","Alloy 617","Plate",314626
"Cycle 100","CapPass",588.38,"Trend",0.00003,52.55,28071,"F-12","Alloy 617","Plate",314626
"Cycle 100","CapPass",588.39,"Trend",0.00004,53.56,28072,"F-12","Alloy 617","Plate",314626
"Cycle 100","CapPass",588.41,"Trend",0.00005,55.55,28073,"F-12","Alloy 617","Plate",314626
"Cycle 100","CapPass",588.43,"Trend",0.00008,58.42,28074,"F-12","Alloy 617","Plate",314626
"Cycle 100","CapPass",588.46,"Trend",0.00010,61.58,28075,"F-12","Alloy 617","Plate",314626
"Cycle 100","CapPass",588.48,"Trend",0.00013,64.31,28076,"F-12","Alloy 617","Plate",314626
"Cycle 100","CapPass",588.49,"Trend",0.00015,66.37,28077,"F-12","Alloy 617","Plate",314626
"Cycle 100","CapPass",588.50,"Trend",0.00015,67.00,28078,"F-12","Alloy 617","Plate",314626
"Cycle 100","CapPass",588.52,"Trend",0.00018,69.85,28079,"F-12","Alloy 617","Plate",314626
"Cycle 100","CapPass",588.54,"Trend",0.00021,72.69,28080,"F-12","Alloy 617","Plate",314626
"Cycle 100","CapPass",588.57,"Trend",0.00023,75.27,28081,"F-12","Alloy 617","Plate",314626
"Cycle 100","CapPass",588.59,"Trend",0.00026,78.00,28082,"F-12","Alloy 617","Plate",314626
"Cycle 100","CapPass",588.59,"Trend",0.00026,78.26,28083,"F-12","Alloy 617","Plate",314626
"Cycle 100","CapPass",588.61,"Trend",0.00028,80.53,28084,"F-12","Alloy 617","Plate",314626
"Cycle 100","CapPass",588.64,"Trend",0.00031,83.01,28085,"F-12","Alloy 617","Plate",314626
"Cycle 100","CapPass",588.66,"Trend",0.00033,85.53,28086,"F-12","Alloy 617","Plate",314626
"Cycle 100","CapPass",588.69,"Trend",0.00036,88.20,28087,"F-12","Alloy 617","Plate",314626
"Cycle 100","CapPass",588.69,"Trend",0.00036,88.45,28088,"F-12","Alloy 617","Plate",314626
"Cycle 100","CapPass",588.71,"Trend",0.00038,90.63,28089,"F-12","Alloy 617","Plate",314626
"Cycle 100","CapPass",588.74,"Trend",0.00041,93.00,28090,"F-12","Alloy 617","Plate",314626
"Cycle 100","CapPass",588.76,"Trend",0.00043,95.24,28091,"F-12","Alloy 617","Plate",314626
"Cycle 100","CapPass",588.79,"Trend",0.00046,97.50,28092,"F-12","Alloy 617","Plate",314626
"Cycle 100","CapPass",588.79,"Trend",0.00046,97.52,28093,"F-12","Alloy 617","Plate",314626
"Cycle 100","CapPass",588.82,"Trend",0.00048,99.75,28094,"F-12","Alloy 617","Plate",314626
"Cycle 100","CapPass",588.84,"Trend",0.00051,102.03,28095,"F-12","Alloy 617","Plate",314626
"Cycle 100","CapPass",588.87,"Trend",0.00053,104.21,28096,"F-12","Alloy 617","Plate",314626
"Cycle 100","CapPass",588.89,"Trend",0.00056,106.09,28097,"F-12","Alloy 617","Plate",314626
"Cycle 100","CapPass",588.89,"Trend",0.00056,106.28,28098,"F-12","Alloy 617","Plate",314626
"Cycle 100","CapPass",588.92,"Trend",0.00058,108.62,28099,"F-12","Alloy 617","Plate",314626
"Cycle 100","CapPass",588.95,"Trend",0.00061,110.64,28100,"F-12","Alloy 617","Plate",314626
"Cycle 100","CapPass",588.97,"Trend",0.00063,112.78,28101,"F-12","Alloy 617","Plate",314626
"Cycle 100","CapPass",588.99,"Trend",0.00065,114.29,28102,"F-12","Alloy 617","Plate",314626
"Cycle 100","CapPass",589.00,"Trend",0.00066,114.86,28103,"F-12","Alloy 617","Plate",314626
"Cycle 100","CapPass",589.02,"Trend",0.00069,117.07,28104,"F-12","Alloy 617","Plate",314626
"Cycle 100","CapPass",589.04,"Trend",0.00071,118.57,28105,"F-12","Alloy 617","Plate",314626
"Cycle 100","CapPass",589.07,"Trend",0.00074,120.17,28106,"F-12","Alloy 617","Plate",314626
"Cycle 100","CapPass",589.09,"Trend",0.00076,121.90,28107,"F-12","Alloy 617","Plate",314626
"Cycle 100","CapPass",589.09,"Trend",0.00076,122.17,28108,"F-12","Alloy 617","Plate",314626
"Cycle 100","CapPass",589.12,"Trend",0.00079,124.20,28109,"F-12","Alloy 617","Plate",314626
"Cycle 100","CapPass",589.15,"Trend",0.00081,126.13,28110,"F-12","Alloy 617","Plate",314626
"Cycle 100","CapPass",589.17,"Trend",0.00084,128.23,28111,"F-12","Alloy 617","Plate",314626
"Cycle 100","CapPass",589.19,"Trend",0.00086,129.45,28112,"F-12","Alloy 617","Plate",314626
"Cycle 100","CapPass",589.20,"Trend",0.00086,130.07,28113,"F-12","Alloy 617","Plate",314626
"Cycle 100","CapPass",589.22,"Trend",0.00089,132.00,28114,"F-12","Alloy 617","Plate",314626
"Cycle 100","CapPass",589.25,"Trend",0.00091,133.74,28115,"F-12","Alloy 617","Plate",314626
"Cycle 100","CapPass",589.27,"Trend",0.00094,135.55,28116,"F-12","Alloy 617","Plate",314626
"Cycle 100","CapPass",589.29,"Trend",0.00095,136.61,28117,"F-12","Alloy 617","Plate",314626
"Cycle 100","CapPass",589.30,"Trend",0.00096,137.46,28118,"F-12","Alloy 617","Plate",314626
"Cycle 100","CapPass",589.32,"Trend",0.00099,139.07,28119,"F-12","Alloy 617","Plate",314626
"Cycle 100","CapPass",589.35,"Trend",0.00101,141.02,28120,"F-12","Alloy 617","Plate",314626
"Cycle 100","CapPass",589.38,"Trend",0.00104,142.67,28121,"F-12","Alloy 617","Plate",314626
"Cycle 100","CapPass",589.39,"Trend",0.00105,143.57,28122,"F-12","Alloy 617","Plate",314626
"Cycle 100","CapPass",589.40,"Trend",0.00107,144.41,28123,"F-12","Alloy 617","Plate",314626
"Cycle 100","CapPass",589.42,"Trend",0.00109,145.97,28124,"F-12","Alloy 617","Plate",314626
"Cycle 100","CapPass",589.45,"Trend",0.00112,147.73,28125,"F-12","Alloy 617","Plate",314626
"Cycle 100","CapPass",589.47,"Trend",0.00114,149.24,28126,"F-12","Alloy 617","Plate",314626
"Cycle 100","CapPass",589.49,"Trend",0.00116,150.40,28127,"F-12","Alloy 617","Plate",314626
"Cycle 100","CapPass",589.49,"Trend",0.00117,150.64,28128,"F-12","Alloy 617","Plate",314626
"Cycle 100","CapPass",589.52,"Trend",0.00119,152.05,28129,"F-12","Alloy 617","Plate",314626
"Cycle 100","CapPass",589.54,"Trend",0.00122,153.10,28130,"F-12","Alloy 617","Plate",314626
"Cycle 100","CapPass",589.57,"Trend",0.00124,154.28,28131,"F-12","Alloy 617","Plate",314626
"Cycle 100","CapPass",589.59,"Trend",0.00126,155.26,28132,"F-12","Alloy 617","Plate",314626
"Cycle 100","CapPass",589.59,"Trend",0.00127,155.31,28133,"F-12","Alloy 617","Plate",314626
"Cycle 100","CapPass",589.62,"Trend",0.00129,156.43,28134,"F-12","Alloy 617","Plate",314626
"Cycle 100","CapPass",589.64,"Trend",0.00132,157.28,28135,"F-12","Alloy 617","Plate",314626
"Cycle 100","CapPass",589.67,"Trend",0.00134,158.26,28136,"F-12","Alloy 617","Plate",314626
"Cycle 100","CapPass",589.69,"Trend",0.00137,159.14,28137,"F-12","Alloy 617","Plate",314626
"Cycle 100","CapPass",589.69,"Trend",0.00137,159.17,28138,"F-12","Alloy 617","Plate",314626
"Cycle 100","CapPass",589.71,"Trend",0.00139,159.99,28139,"F-12","Alloy 617","Plate",314626
"Cycle 100","CapPass",589.73,"Trend",0.00142,160.77,28140,"F-12","Alloy 617","Plate",314626
"Cycle 100","CapPass",589.77,"Trend",0.00144,159.88,28141,"F-12","Alloy 617","Plate",314626
"Cycle 100","CapPass",589.79,"Trend",0.00145,157.81,28142,"F-12","Alloy 617","Plate",314626
"Cycle 100","CapPass",589.85,"Trend",0.00142,146.45,28143,"F-12","Alloy 617","Plate",314626
"Cycle 100","CapPass",589.88,"Trend",0.00139,140.39,28144,"F-12","Alloy 617","Plate",314626
"Cycle 100","CapPass",589.89,"Trend",0.00139,139.63,28145,"F-12","Alloy 617","Plate",314626
"Cycle 100","CapPass",589.91,"Trend",0.00137,135.10,28146,"F-12","Alloy 617","Plate",314626
"Cycle 100","CapPass",589.93,"Trend",0.00134,130.46,28147,"F-12","Alloy 617","Plate",314626
"Cycle 100","CapPass",589.96,"Trend",0.00132,125.48,28148,"F-12","Alloy 617","Plate",314626
"Cycle 100","CapPass",589.98,"Trend",0.00129,121.08,28149,"F-12","Alloy 617","Plate",314626
"Cycle 100","CapPass",589.99,"Trend",0.00129,120.66,28150,"F-12","Alloy 617","Plate",314626
"Cycle 100","CapPass",590.01,"Trend",0.00127,116.57,28151,"F-12","Alloy 617","Plate",314626
"Cycle 100","CapPass",590.03,"Trend",0.00124,112.69,28152,"F-12","Alloy 617","Plate",314626
"Cycle 100","CapPass",590.06,"Trend",0.00122,108.56,28153,"F-12","Alloy 617","Plate",314626
"Cycle 100","CapPass",590.08,"Trend",0.00119,104.52,28154,"F-12","Alloy 617","Plate",314626
"Cycle 100","CapPass",590.09,"Trend",0.00119,104.10,28155,"F-12","Alloy 617","Plate",314626
"Cycle 100","CapPass",590.11,"Trend",0.00117,100.52,28156,"F-12","Alloy 617","Plate",314626
"Cycle 100","CapPass",590.14,"Trend",0.00114,96.60,28157,"F-12","Alloy 617","Plate",314626
"Cycle 100","CapPass",590.16,"Trend",0.00112,92.57,28158,"F-12","Alloy 617","Plate",314626
"Cycle 100","CapPass",590.19,"Trend",0.00109,89.19,28159,"F-12","Alloy 617","Plate",314626
"Cycle 100","CapPass",590.19,"Trend",0.00109,88.58,28160,"F-12","Alloy 617","Plate",314626
"Cycle 100","CapPass",590.21,"Trend",0.00107,84.90,28161,"F-12","Alloy 617","Plate",314626
"Cycle 100","CapPass",590.24,"Trend",0.00104,81.08,28162,"F-12","Alloy 617","Plate",314626
"Cycle 100","CapPass",590.27,"Trend",0.00102,77.47,28163,"F-12","Alloy 617","Plate",314626
"Cycle 100","CapPass",590.29,"Trend",0.00100,74.55,28164,"F-12","Alloy 617","Plate",314626
"Cycle 100","CapPass",590.29,"Trend",0.00099,73.65,28165,"F-12","Alloy 617","Plate",314626
"Cycle 100","CapPass",590.32,"Trend",0.00096,70.09,28166,"F-12","Alloy 617","Plate",314626
"Cycle 100","CapPass",590.35,"Trend",0.00094,66.35,28167,"F-12","Alloy 617","Plate",314626
"Cycle 100","CapPass",590.37,"Trend",0.00091,62.68,28168,"F-12","Alloy 617","Plate",314626
"Cycle 100","CapPass",590.38,"Trend",0.00090,61.02,28169,"F-12","Alloy 617","Plate",314626
"Cycle 100","CapPass",590.40,"Trend",0.00089,59.35,28170,"F-12","Alloy 617","Plate",314626
"Cycle 100","CapPass",590.43,"Trend",0.00086,55.69,28171,"F-12","Alloy 617","Plate",314626
"Cycle 100","CapPass",590.45,"Trend",0.00084,52.32,28172,"F-12","Alloy 617","Plate",314626
"Cycle 100","CapPass",590.48,"Trend",0.00081,48.68,28173,"F-12","Alloy 617","Plate",314626
"Cycle 100","CapPass",590.48,"Trend",0.00081,47.97,28174,"F-12","Alloy 617","Plate",314626
"Cycle 100","CapPass",590.50,"Trend",0.00079,45.38,28175,"F-12","Alloy 617","Plate",314626
"Cycle 100","CapPass",590.53,"Trend",0.00076,42.01,28176,"F-12","Alloy 617","Plate",314626
"Cycle 100","CapPass",590.56,"Trend",0.00074,38.18,28177,"F-12","Alloy 617","Plate",314626
"Cycle 100","CapPass",590.58,"Trend",0.00071,35.70,28178,"F-12","Alloy 617","Plate",314626
"Cycle 100","CapPass",590.58,"Trend",0.00070,35.08,28179,"F-12","Alloy 617","Plate",314626
"Cycle 100","CapPass",590.60,"Trend",0.00069,33.07,28180,"F-12","Alloy 617","Plate",314626
"Cycle 100","CapPass",590.63,"Trend",0.00066,29.80,28181,"F-12","Alloy 617","Plate",314626
"Cycle 100","CapPass",590.66,"Trend",0.00064,26.08,28182,"F-12","Alloy 617","Plate",314626
"Cycle 100","CapPass",590.68,"Trend",0.00062,23.44,28183,"F-12","Alloy 617","Plate",314626
"Cycle 100","CapPass",590.69,"Trend",0.00061,22.83,28184,"F-12","Alloy 617","Plate",314626
"Cycle 100","CapPass",590.72,"Trend",0.00059,19.24,28185,"F-12","Alloy 617","Plate",314626
"Cycle 100","CapPass",590.75,"Trend",0.00056,15.92,28186,"F-12","Alloy 617","Plate",314626
"Cycle 100","CapPass",590.78,"Trend",0.00054,12.19,28187,"F-12","Alloy 617","Plate",314626
"Cycle 100","CapPass",590.78,"Trend",0.00053,11.32,28188,"F-12","Alloy 617","Plate",314626
"Cycle 100","CapPass",590.80,"Trend",0.00051,9.27,28189,"F-12","Alloy 617","Plate",314626
"Cycle 100","CapPass",590.84,"Trend",0.00048,6.04,28190,"F-12","Alloy 617","Plate",314626
"Cycle 100","CapPass",590.87,"Trend",0.00046,2.52,28191,"F-12","Alloy 617","Plate",314626
"Cycle 100","CapPass",590.88,"Trend",0.00045,1.44,28192,"F-12","Alloy 617","Plate",314626
"Cycle 100","CapPass",590.90,"Trend",0.00043,-0.85,28193,"F-12","Alloy 617","Plate",314626
"Cycle 100","CapPass",590.93,"Trend",0.00041,-3.99,28194,"F-12","Alloy 617","Plate",314626
"Cycle 100","CapPass",590.96,"Trend",0.00038,-7.48,28195,"F-12","Alloy 617","Plate",314626
"Cycle 100","CapPass",590.98,"Trend",0.00036,-9.91,28196,"F-12","Alloy 617","Plate",314626
"Cycle 100","CapPass",590.99,"Trend",0.00036,-10.85,28197,"F-12","Alloy 617","Plate",314626
"Cycle 100","CapPass",591.02,"Trend",0.00033,-14.00,28198,"F-12","Alloy 617","Plate",314626
"Cycle 100","CapPass",591.04,"Trend",0.00031,-17.07,28199,"F-12","Alloy 617","Plate",314626
"Cycle 100","CapPass",591.07,"Trend",0.00028,-20.14,28200,"F-12","Alloy 617","Plate",314626
"Cycle 100","CapPass",591.08,"Trend",0.00027,-21.92,28201,"F-12","Alloy 617","Plate",314626
"Cycle 100","CapPass",591.09,"Trend",0.00026,-23.49,28202,"F-12","Alloy 617","Plate",314626
"Cycle 100","CapPass",591.12,"Trend",0.00023,-26.39,28203,"F-12","Alloy 617","Plate",314626
"Cycle 100","CapPass",591.15,"Trend",0.00021,-29.52,28204,"F-12","Alloy 617","Plate",314626
"Cycle 100","CapPass",591.17,"Trend",0.00018,-32.39,28205,"F-12","Alloy 617","Plate",314626
"Cycle 100","CapPass",591.18,"Trend",0.00017,-34.26,28206,"F-12","Alloy 617","Plate",314626
"Cycle 100","CapPass",591.19,"Trend",0.00016,-35.57,28207,"F-12","Alloy 617","Plate",314626
"Cycle 100","CapPass",591.21,"Trend",0.00013,-38.71,28208,"F-12","Alloy 617","Plate",314626
"Cycle 100","CapPass",591.23,"Trend",0.00011,-41.49,28209,"F-12","Alloy 617","Plate",314626
"Cycle 100","CapPass",591.25,"Trend",0.00008,-44.36,28210,"F-12","Alloy 617","Plate",314626
"Cycle 100","CapPass",591.28,"Trend",0.00005,-47.04,28211,"F-12","Alloy 617","Plate",314626
"Cycle 100","CapPass",591.28,"Trend",0.00005,-47.76,28212,"F-12","Alloy 617","Plate",314626
"Cycle 100","CapPass",591.30,"Trend",0.00003,-50.06,28213,"F-12","Alloy 617","Plate",314626
"Cycle 100","CapPass",591.32,"Trend",0.00000,-52.77,28214,"F-12","Alloy 617","Plate",314626
"Cycle 100","CapPass",591.35,"Trend",-0.00002,-55.58,28215,"F-12","Alloy 617","Plate",314626
"Cycle 100","CapPass",591.37,"Trend",-0.00005,-58.25,28216,"F-12","Alloy 617","Plate",314626
"Cycle 100","CapPass",591.38,"Trend",-0.00005,-58.91,28217,"F-12","Alloy 617","Plate",314626
"Cycle 100","CapPass",591.40,"Trend",-0.00007,-60.92,28218,"F-12","Alloy 617","Plate",314626
"Cycle 100","CapPass",591.43,"Trend",-0.00010,-63.85,28219,"F-12","Alloy 617","Plate",314626
"Cycle 100","CapPass",591.45,"Trend",-0.00012,-66.40,28220,"F-12","Alloy 617","Plate",314626
"Cycle 100","CapPass",591.48,"Trend",-0.00015,-69.04,28221,"F-12","Alloy 617","Plate",314626
"Cycle 100","CapPass",591.48,"Trend",-0.00015,-69.35,28222,"F-12","Alloy 617","Plate",314626
"Cycle 100","CapPass",591.50,"Trend",-0.00017,-71.63,28223,"F-12","Alloy 617","Plate",314626
"Cycle 100","CapPass",591.53,"Trend",-0.00020,-74.23,28224,"F-12","Alloy 617","Plate",314626
"Cycle 100","CapPass",591.55,"Trend",-0.00022,-76.58,28225,"F-12","Alloy 617","Plate",314626
"Cycle 100","CapPass",591.58,"Trend",-0.00025,-79.01,28226,"F-12","Alloy 617","Plate",314626
"Cycle 100","CapPass",591.58,"Trend",-0.00025,-79.06,28227,"F-12","Alloy 617","Plate",314626
"Cycle 100","CapPass",591.61,"Trend",-0.00027,-81.65,28228,"F-12","Alloy 617","Plate",314626
"Cycle 100","CapPass",591.63,"Trend",-0.00030,-84.11,28229,"F-12","Alloy 617","Plate",314626
"Cycle 100","CapPass",591.65,"Trend",-0.00032,-86.53,28230,"F-12","Alloy 617","Plate",314626
"Cycle 100","CapPass",591.68,"Trend",-0.00035,-89.00,28231,"F-12","Alloy 617","Plate",314626
"Cycle 100","CapPass",591.68,"Trend",-0.00035,-89.08,28232,"F-12","Alloy 617","Plate",314626
"Cycle 100","CapPass",591.71,"Trend",-0.00038,-91.55,28233,"F-12","Alloy 617","Plate",314626
"Cycle 100","CapPass",591.73,"Trend",-0.00040,-94.00,28234,"F-12","Alloy 617","Plate",314626
"Cycle 100","CapPass",591.75,"Trend",-0.00043,-96.11,28235,"F-12","Alloy 617","Plate",314626
"Cycle 100","CapPass",591.78,"Trend",-0.00045,-98.47,28236,"F-12","Alloy 617","Plate",314626
"Cycle 100","CapPass",591.78,"Trend",-0.00045,-98.54,28237,"F-12","Alloy 617","Plate",314626
"Cycle 100","CapPass",591.81,"Trend",-0.00048,-101.0,28238,"F-12","Alloy 617","Plate",314626
"Cycle 100","CapPass",591.83,"Trend",-0.00050,-103.3,28239,"F-12","Alloy 617","Plate",314626
"Cycle 100","CapPass",591.86,"Trend",-0.00053,-105.5,28240,"F-12","Alloy 617","Plate",314626
"Cycle 100","CapPass",591.88,"Trend",-0.00055,-107.6,28241,"F-12","Alloy 617","Plate",314626
"Cycle 100","CapPass",591.88,"Trend",-0.00055,-107.8,28242,"F-12","Alloy 617","Plate",314626
"Cycle 100","CapPass",591.90,"Trend",-0.00058,-109.5,28243,"F-12","Alloy 617","Plate",314626
"Cycle 100","CapPass",591.92,"Trend",-0.00060,-111.2,28244,"F-12","Alloy 617","Plate",314626
"Cycle 100","CapPass",591.95,"Trend",-0.00063,-112.9,28245,"F-12","Alloy 617","Plate",314626
"Cycle 100","CapPass",591.98,"Trend",-0.00065,-114.8,28246,"F-12","Alloy 617","Plate",314626
"Cycle 100","CapPass",591.98,"Trend",-0.00065,-115.0,28247,"F-12","Alloy 617","Plate",314626
"Cycle 100","CapPass",592.00,"Trend",-0.00068,-116.9,28248,"F-12","Alloy 617","Plate",314626
"Cycle 100","CapPass",592.03,"Trend",-0.00070,-118.8,28249,"F-12","Alloy 617","Plate",314626
"Cycle 100","CapPass",592.06,"Trend",-0.00073,-120.8,28250,"F-12","Alloy 617","Plate",314626
"Cycle 100","CapPass",592.08,"Trend",-0.00075,-122.5,28251,"F-12","Alloy 617","Plate",314626
"Cycle 100","CapPass",592.08,"Trend",-0.00075,-122.9,28252,"F-12","Alloy 617","Plate",314626
"Cycle 100","CapPass",592.11,"Trend",-0.00078,-125.2,28253,"F-12","Alloy 617","Plate",314626
"Cycle 100","CapPass",592.13,"Trend",-0.00080,-126.9,28254,"F-12","Alloy 617","Plate",314626
"Cycle 100","CapPass",592.16,"Trend",-0.00083,-128.9,28255,"F-12","Alloy 617","Plate",314626
"Cycle 100","CapPass",592.18,"Trend",-0.00084,-130.1,28256,"F-12","Alloy 617","Plate",314626
"Cycle 100","CapPass",592.19,"Trend",-0.00085,-130.9,28257,"F-12","Alloy 617","Plate",314626
"Cycle 100","CapPass",592.21,"Trend",-0.00088,-132.9,28258,"F-12","Alloy 617","Plate",314626
"Cycle 100","CapPass",592.24,"Trend",-0.00091,-134.8,28259,"F-12","Alloy 617","Plate",314626
"Cycle 100","CapPass",592.26,"Trend",-0.00093,-136.7,28260,"F-12","Alloy 617","Plate",314626
"Cycle 100","CapPass",592.28,"Trend",-0.00094,-138.0,28261,"F-12","Alloy 617","Plate",314626
"Cycle 100","CapPass",592.29,"Trend",-0.00096,-138.7,28262,"F-12","Alloy 617","Plate",314626
"Cycle 100","CapPass",592.31,"Trend",-0.00098,-140.5,28263,"F-12","Alloy 617","Plate",314626
"Cycle 100","CapPass",592.34,"Trend",-0.00101,-142.2,28264,"F-12","Alloy 617","Plate",314626
"Cycle 100","CapPass",592.36,"Trend",-0.00103,-144.0,28265,"F-12","Alloy 617","Plate",314626
"Cycle 100","CapPass",592.38,"Trend",-0.00105,-144.9,28266,"F-12","Alloy 617","Plate",314626
"Cycle 100","CapPass",592.39,"Trend",-0.00106,-145.6,28267,"F-12","Alloy 617","Plate",314626
"Cycle 100","CapPass",592.41,"Trend",-0.00108,-147.1,28268,"F-12","Alloy 617","Plate",314626
"Cycle 100","CapPass",592.44,"Trend",-0.00111,-148.7,28269,"F-12","Alloy 617","Plate",314626
"Cycle 100","CapPass",592.46,"Trend",-0.00113,-150.5,28270,"F-12","Alloy 617","Plate",314626
"Cycle 100","CapPass",592.48,"Trend",-0.00115,-151.4,28271,"F-12","Alloy 617","Plate",314626
"Cycle 100","CapPass",592.49,"Trend",-0.00116,-151.9,28272,"F-12","Alloy 617","Plate",314626
"Cycle 100","CapPass",592.51,"Trend",-0.00118,-153.3,28273,"F-12","Alloy 617","Plate",314626
"Cycle 100","CapPass",592.54,"Trend",-0.00121,-154.8,28274,"F-12","Alloy 617","Plate",314626
"Cycle 100","CapPass",592.56,"Trend",-0.00123,-156.1,28275,"F-12","Alloy 617","Plate",314626
"Cycle 100","CapPass",592.58,"Trend",-0.00125,-156.7,28276,"F-12","Alloy 617","Plate",314626
"Cycle 100","CapPass",592.59,"Trend",-0.00126,-157.2,28277,"F-12","Alloy 617","Plate",314626
"Cycle 100","CapPass",592.61,"Trend",-0.00128,-158.3,28278,"F-12","Alloy 617","Plate",314626
"Cycle 100","CapPass",592.64,"Trend",-0.00131,-159.5,28279,"F-12","Alloy 617","Plate",314626
"Cycle 100","CapPass",592.66,"Trend",-0.00133,-160.7,28280,"F-12","Alloy 617","Plate",314626
"Cycle 100","CapPass",592.68,"Trend",-0.00135,-161.5,28281,"F-12","Alloy 617","Plate",314626
"Cycle 100","CapPass",592.68,"Trend",-0.00136,-161.7,28282,"F-12","Alloy 617","Plate",314626
"Cycle 100","CapPass",592.71,"Trend",-0.00139,-162.6,28283,"F-12","Alloy 617","Plate",314626
"Cycle 100","CapPass",592.73,"Trend",-0.00141,-163.5,28284,"F-12","Alloy 617","Plate",314626
"Cycle 100","CapPass",592.76,"Trend",-0.00144,-163.2,28285,"F-12","Alloy 617","Plate",314626
"Cycle 100","CapPass",592.78,"Trend",-0.00144,-162.1,28286,"F-12","Alloy 617","Plate",314626
"Cycle 100","CapPass",592.86,"Trend",-0.00141,-148.8,28287,"F-12","Alloy 617","Plate",314626
"Cycle 100","CapPass",592.88,"Trend",-0.00139,-145.2,28288,"F-12","Alloy 617","Plate",314626
"Cycle 100","CapPass",592.89,"Trend",-0.00139,-143.1,28289,"F-12","Alloy 617","Plate",314626
"Cycle 100","CapPass",592.91,"Trend",-0.00136,-137.9,28290,"F-12","Alloy 617","Plate",314626
"Cycle 100","CapPass",592.94,"Trend",-0.00134,-132.6,28291,"F-12","Alloy 617","Plate",314626
"Cycle 100","CapPass",592.97,"Trend",-0.00131,-127.8,28292,"F-12","Alloy 617","Plate",314626
"Cycle 100","CapPass",592.97,"Trend",-0.00130,-126.1,28293,"F-12","Alloy 617","Plate",314626
"Cycle 100","CapPass",592.99,"Trend",-0.00129,-123.3,28294,"F-12","Alloy 617","Plate",314626
"Cycle 100","CapPass",593.02,"Trend",-0.00126,-118.7,28295,"F-12","Alloy 617","Plate",314626
"Cycle 100","CapPass",593.04,"Trend",-0.00123,-114.4,28296,"F-12","Alloy 617","Plate",314626
"Cycle 100","CapPass",593.07,"Trend",-0.00121,-110.0,28297,"F-12","Alloy 617","Plate",314626
"Cycle 100","CapPass",593.07,"Trend",-0.00120,-109.2,28298,"F-12","Alloy 617","Plate",314626
"Cycle 100","CapPass",593.09,"Trend",-0.00118,-106.1,28299,"F-12","Alloy 617","Plate",314626
"Cycle 100","CapPass",593.12,"Trend",-0.00116,-101.9,28300,"F-12","Alloy 617","Plate",314626
"Cycle 100","CapPass",593.15,"Trend",-0.00113,-98.01,28301,"F-12","Alloy 617","Plate",314626
"Cycle 100","CapPass",593.17,"Trend",-0.00111,-93.88,28302,"F-12","Alloy 617","Plate",314626
"Cycle 100","CapPass",593.17,"Trend",-0.00111,-93.66,28303,"F-12","Alloy 617","Plate",314626
"Cycle 100","CapPass",593.20,"Trend",-0.00108,-89.88,28304,"F-12","Alloy 617","Plate",314626
"Cycle 100","CapPass",593.23,"Trend",-0.00106,-85.99,28305,"F-12","Alloy 617","Plate",314626
"Cycle 100","CapPass",593.25,"Trend",-0.00103,-82.48,28306,"F-12","Alloy 617","Plate",314626
"Cycle 100","CapPass",593.27,"Trend",-0.00101,-79.26,28307,"F-12","Alloy 617","Plate",314626
"Cycle 100","CapPass",593.28,"Trend",-0.00101,-78.67,28308,"F-12","Alloy 617","Plate",314626
"Cycle 100","CapPass",593.30,"Trend",-0.00098,-75.02,28309,"F-12","Alloy 617","Plate",314626
"Cycle 100","CapPass",593.33,"Trend",-0.00096,-71.33,28310,"F-12","Alloy 617","Plate",314626
"Cycle 100","CapPass",593.36,"Trend",-0.00093,-67.86,28311,"F-12","Alloy 617","Plate",314626
"Cycle 100","CapPass",593.37,"Trend",-0.00092,-65.38,28312,"F-12","Alloy 617","Plate",314626
"Cycle 100","CapPass",593.38,"Trend",-0.00091,-64.05,28313,"F-12","Alloy 617","Plate",314626
"Cycle 100","CapPass",593.41,"Trend",-0.00088,-60.52,28314,"F-12","Alloy 617","Plate",314626
"Cycle 100","CapPass",593.44,"Trend",-0.00086,-56.93,28315,"F-12","Alloy 617","Plate",314626
"Cycle 100","CapPass",593.46,"Trend",-0.00083,-53.24,28316,"F-12","Alloy 617","Plate",314626
"Cycle 100","CapPass",593.47,"Trend",-0.00082,-52.10,28317,"F-12","Alloy 617","Plate",314626
"Cycle 100","CapPass",593.49,"Trend",-0.00081,-49.85,28318,"F-12","Alloy 617","Plate",314626
"Cycle 100","CapPass",593.52,"Trend",-0.00078,-46.22,28319,"F-12","Alloy 617","Plate",314626
"Cycle 100","CapPass",593.54,"Trend",-0.00076,-42.88,28320,"F-12","Alloy 617","Plate",314626
"Cycle 100","CapPass",593.57,"Trend",-0.00073,-39.04,28321,"F-12","Alloy 617","Plate",314626
"Cycle 100","CapPass",593.57,"Trend",-0.00073,-38.74,28322,"F-12","Alloy 617","Plate",314626
"Cycle 100","CapPass",593.59,"Trend",-0.00070,-35.61,28323,"F-12","Alloy 617","Plate",314626
"Cycle 100","CapPass",593.62,"Trend",-0.00068,-32.07,28324,"F-12","Alloy 617","Plate",314626
"Cycle 100","CapPass",593.65,"Trend",-0.00065,-28.60,28325,"F-12","Alloy 617","Plate",314626
"Cycle 100","CapPass",593.67,"Trend",-0.00063,-25.38,28326,"F-12","Alloy 617","Plate",314626
"Cycle 100","CapPass",593.67,"Trend",-0.00063,-25.31,28327,"F-12","Alloy 617","Plate",314626
"Cycle 100","CapPass",593.70,"Trend",-0.00060,-21.96,28328,"F-12","Alloy 617","Plate",314626
"Cycle 100","CapPass",593.72,"Trend",-0.00058,-19.43,28329,"F-12","Alloy 617","Plate",314626
"Cycle 100","CapPass",593.74,"Trend",-0.00055,-16.95,28330,"F-12","Alloy 617","Plate",314626
"Cycle 100","CapPass",593.77,"Trend",-0.00053,-13.63,28331,"F-12","Alloy 617","Plate",314626
"Cycle 100","CapPass",593.80,"Trend",-0.00050,-10.11,28332,"F-12","Alloy 617","Plate",314626
"Cycle 100","CapPass",593.83,"Trend",-0.00048,-6.76,28333,"F-12","Alloy 617","Plate",314626
"Cycle 100","CapPass",593.86,"Trend",-0.00045,-3.51,28334,"F-12","Alloy 617","Plate",314626
"Cycle 100","CapPass",593.87,"Trend",-0.00044,-1.68,28335,"F-12","Alloy 617","Plate",314626
"Cycle 100","CapPass",593.88,"Trend",-0.00043,-0.30,28336,"F-12","Alloy 617","Plate",314626
"Cycle 100","CapPass",593.91,"Trend",-0.00040,2.83,28337,"F-12","Alloy 617","Plate",314626
"Cycle 100","CapPass",593.94,"Trend",-0.00038,6.33,28338,"F-12","Alloy 617","Plate",314626
"Cycle 100","CapPass",593.96,"Trend",-0.00035,9.56,28339,"F-12","Alloy 617","Plate",314626
"Cycle 100","CapPass",593.97,"Trend",-0.00034,10.42,28340,"F-12","Alloy 617","Plate",314626
"Cycle 100","CapPass",593.99,"Trend",-0.00033,12.55,28341,"F-12","Alloy 617","Plate",314626
"Cycle 100","CapPass",594.02,"Trend",-0.00030,15.52,28342,"F-12","Alloy 617","Plate",314626
"Cycle 100","CapPass",594.05,"Trend",-0.00027,18.49,28343,"F-12","Alloy 617","Plate",314626
"Cycle 100","CapPass",594.07,"Trend",-0.00026,19.77,28344,"F-12","Alloy 617","Plate",314626
"Cycle 100","CapPass",594.09,"Trend",-0.00025,21.40,28345,"F-12","Alloy 617","Plate",314626
"Cycle 100","CapPass",594.12,"Trend",-0.00022,24.35,28346,"F-12","Alloy 617","Plate",314626
"Cycle 100","CapPass",594.15,"Trend",-0.00020,27.24,28347,"F-12","Alloy 617","Plate",314626
"Cycle 100","CapPass",594.17,"Trend",-0.00018,29.76,28348,"F-12","Alloy 617","Plate",314626
"Cycle 100","CapPass",594.17,"Trend",-0.00017,30.17,28349,"F-12","Alloy 617","Plate",314626
