Repository: js-molina/fatigue-A617

File: data/950C/Strain rate 0.001/0.30% strain/HTM_A20_PeakStress_31516.csv (part 4 of 21)
"Cycle","Data State","Max Stress Mpa","Min Stress Mpa","Qual State","Stress Ratio","Time Max Stress Sec","Time Min Stress Sec","Count","Sample","Alloy","Material_Form","Heat"
1224,"CapPass",164.94,-164.6,"Trend",1.002,7348.70,7351.71,1224,"315-16","Alloy 617","Plate",314626
1225,"CapPass",169.70,-169.1,"Trend",1.004,7354.70,7357.72,1225,"315-16","Alloy 617","Plate",314626
1226,"CapPass",170.35,-167.1,"Trend",1.019,7360.71,7363.73,1226,"315-16","Alloy 617","Plate",314626
1227,"CapPass",167.82,-168.7,"Trend",0.995,7366.72,7369.73,1227,"315-16","Alloy 617","Plate",314626
1228,"CapPass",168.77,-171.6,"Trend",0.983,7372.73,7375.74,1228,"315-16","Alloy 617","Plate",314626
1229,"CapPass",167.53,-173.3,"Trend",0.967,7378.74,7381.66,1229,"315-16","Alloy 617","Plate",314626
1230,"CapPass",166.97,-169.0,"Trend",0.988,7384.58,7387.75,1230,"315-16","Alloy 617","Plate",314626
1231,"CapPass",161.90,-172.2,"Trend",0.940,7390.75,7393.76,1231,"315-16","Alloy 617","Plate",314626
1232,"CapPass",163.90,-172.2,"Trend",0.952,7396.76,7399.77,1232,"315-16","Alloy 617","Plate",314626
1233,"CapPass",158.18,-172.0,"Trend",0.919,7402.78,7405.78,1233,"315-16","Alloy 617","Plate",314626
1234,"CapPass",164.27,-164.5,"Trend",0.999,7408.78,7411.80,1234,"315-16","Alloy 617","Plate",314626
1235,"CapPass",168.54,-166.9,"Trend",1.010,7414.80,7417.81,1235,"315-16","Alloy 617","Plate",314626
1236,"CapPass",169.80,-164.8,"Trend",1.030,7420.76,7423.81,1236,"315-16","Alloy 617","Plate",314626
1237,"CapPass",165.88,-171.6,"Trend",0.967,7426.81,7429.82,1237,"315-16","Alloy 617","Plate",314626
1238,"CapPass",166.29,-166.4,"Trend",1.000,7432.81,7435.82,1238,"315-16","Alloy 617","Plate",314626
1239,"CapPass",168.69,-166.8,"Trend",1.011,7438.83,7441.84,1239,"315-16","Alloy 617","Plate",314626
1240,"CapPass",169.35,-170.9,"Trend",0.991,7444.83,7447.84,1240,"315-16","Alloy 617","Plate",314626
1241,"CapPass",166.93,-168.2,"Trend",0.992,7450.84,7453.86,1241,"315-16","Alloy 617","Plate",314626
1242,"CapPass",166.93,-173.7,"Trend",0.961,7456.86,7459.86,1242,"315-16","Alloy 617","Plate",314626
1243,"CapPass",165.89,-168.0,"Trend",0.988,7462.87,7465.87,1243,"315-16","Alloy 617","Plate",314626
1244,"CapPass",166.23,-170.5,"Trend",0.975,7468.87,7471.89,1244,"315-16","Alloy 617","Plate",314626
1245,"CapPass",162.96,-171.9,"Trend",0.948,7474.89,7477.89,1245,"315-16","Alloy 617","Plate",314626
1246,"CapPass",169.42,-169.5,"Trend",1.000,7480.89,7483.90,1246,"315-16","Alloy 617","Plate",314626
1247,"CapPass",169.29,-171.3,"Trend",0.989,7486.90,7489.91,1247,"315-16","Alloy 617","Plate",314626
1248,"CapPass",165.44,-171.3,"Trend",0.966,7492.92,7495.92,1248,"315-16","Alloy 617","Plate",314626
1249,"CapPass",168.51,-168.0,"Trend",1.003,7498.92,7501.92,1249,"315-16","Alloy 617","Plate",314626
1250,"CapPass",170.68,-169.7,"Trend",1.006,7504.92,7507.95,1250,"315-16","Alloy 617","Plate",314626
1251,"CapPass",161.45,-174.6,"Trend",0.925,7510.94,7513.96,1251,"315-16","Alloy 617","Plate",314626
1252,"CapPass",168.23,-171.8,"Trend",0.979,7516.94,7519.95,1252,"315-16","Alloy 617","Plate",314626
1253,"CapPass",167.95,-171.1,"Trend",0.982,7522.95,7525.97,1253,"315-16","Alloy 617","Plate",314626
1254,"CapPass",163.24,-167.8,"Trend",0.973,7528.97,7531.97,1254,"315-16","Alloy 617","Plate",314626
1255,"CapPass",170.04,-173.1,"Trend",0.983,7534.96,7537.95,1255,"315-16","Alloy 617","Plate",314626
1256,"CapPass",167.25,-148.5,"Trend",1.126,7540.93,7543.98,1256,"315-16","Alloy 617","Plate",314626
1257,"CapPass",171.77,-155.4,"Trend",1.105,7546.95,7549.99,1257,"315-16","Alloy 617","Plate",314626
1258,"CapPass",170.96,-160.2,"Trend",1.067,7552.98,7556.00,1258,"315-16","Alloy 617","Plate",314626
1259,"CapPass",169.65,-159.6,"Trend",1.063,7558.99,7562.01,1259,"315-16","Alloy 617","Plate",314626
1260,"CapPass",170.33,-163.0,"Trend",1.045,7565.00,7568.02,1260,"315-16","Alloy 617","Plate",314626
1261,"CapPass",169.84,-164.1,"Trend",1.035,7571.01,7574.02,1261,"315-16","Alloy 617","Plate",314626
1262,"CapPass",172.20,-159.2,"Trend",1.082,7577.02,7580.05,1262,"315-16","Alloy 617","Plate",314626
1263,"CapPass",170.11,-162.3,"Trend",1.048,7583.04,7586.05,1263,"315-16","Alloy 617","Plate",314626
1264,"CapPass",169.86,-163.9,"Trend",1.036,7589.04,7592.06,1264,"315-16","Alloy 617","Plate",314626
1265,"CapPass",170.38,-172.1,"Trend",0.990,7595.05,7598.05,1265,"315-16","Alloy 617","Plate",314626
1266,"CapPass",169.87,-161.3,"Trend",1.053,7600.95,7604.07,1266,"315-16","Alloy 617","Plate",314626
1267,"CapPass",170.42,-160.9,"Trend",1.059,7607.07,7610.09,1267,"315-16","Alloy 617","Plate",314626
1268,"CapPass",172.29,-160.1,"Trend",1.076,7613.06,7616.09,1268,"315-16","Alloy 617","Plate",314626
1269,"CapPass",171.41,-162.7,"Trend",1.054,7619.08,7622.10,1269,"315-16","Alloy 617","Plate",314626
1270,"CapPass",170.92,-167.4,"Trend",1.021,7625.10,7628.11,1270,"315-16","Alloy 617","Plate",314626
1271,"CapPass",165.37,-166.5,"Trend",0.993,7631.11,7634.12,1271,"315-16","Alloy 617","Plate",314626
1272,"CapPass",167.92,-167.3,"Trend",1.004,7637.11,7640.12,1272,"315-16","Alloy 617","Plate",314626
1273,"CapPass",166.06,-168.1,"Trend",0.988,7643.13,7646.14,1273,"315-16","Alloy 617","Plate",314626
1274,"CapPass",167.94,-167.1,"Trend",1.005,7649.13,7652.15,1274,"315-16","Alloy 617","Plate",314626
1275,"CapPass",169.38,-164.2,"Trend",1.032,7655.14,7658.16,1275,"315-16","Alloy 617","Plate",314626
1276,"CapPass",171.45,-169.1,"Trend",1.014,7661.12,7664.12,1276,"315-16","Alloy 617","Plate",314626
1277,"CapPass",154.81,-170.3,"Trend",0.909,7667.16,7670.16,1277,"315-16","Alloy 617","Plate",314626
1278,"CapPass",159.48,-172.3,"Trend",0.925,7673.16,7676.17,1278,"315-16","Alloy 617","Plate",314626
1279,"CapPass",157.43,-168.8,"Trend",0.933,7679.18,7682.19,1279,"315-16","Alloy 617","Plate",314626
1280,"CapPass",163.63,-171.3,"Trend",0.955,7685.18,7688.20,1280,"315-16","Alloy 617","Plate",314626
1281,"CapPass",161.89,-169.6,"Trend",0.955,7691.20,7694.21,1281,"315-16","Alloy 617","Plate",314626
1282,"CapPass",166.54,-167.9,"Trend",0.992,7697.20,7700.22,1282,"315-16","Alloy 617","Plate",314626
1283,"CapPass",163.73,-171.2,"Trend",0.956,7703.22,7706.22,1283,"315-16","Alloy 617","Plate",314626
1284,"CapPass",165.65,-172.1,"Trend",0.963,7709.22,7712.23,1284,"315-16","Alloy 617","Plate",314626
1285,"CapPass",165.56,-172.0,"Trend",0.963,7715.23,7718.24,1285,"315-16","Alloy 617","Plate",314626
1286,"CapPass",160.83,-173.2,"Trend",0.929,7721.23,7724.14,1286,"315-16","Alloy 617","Plate",314626
1287,"CapPass",165.33,-157.9,"Trend",1.047,7727.22,7730.26,1287,"315-16","Alloy 617","Plate",314626
1288,"CapPass",168.80,-155.5,"Trend",1.085,7733.23,7736.27,1288,"315-16","Alloy 617","Plate",314626
1289,"CapPass",172.36,-158.4,"Trend",1.088,7739.26,7742.28,1289,"315-16","Alloy 617","Plate",314626
1290,"CapPass",168.52,-158.6,"Trend",1.062,7745.27,7748.29,1290,"315-16","Alloy 617","Plate",314626
1291,"CapPass",172.64,-162.0,"Trend",1.066,7751.21,7754.20,1291,"315-16","Alloy 617","Plate",314626
1292,"CapPass",170.84,-162.2,"Trend",1.053,7757.28,7760.30,1292,"315-16","Alloy 617","Plate",314626
1293,"CapPass",171.33,-164.0,"Trend",1.044,7763.29,7766.31,1293,"315-16","Alloy 617","Plate",314626
1294,"CapPass",171.43,-163.6,"Trend",1.048,7769.31,7772.32,1294,"315-16","Alloy 617","Plate",314626
1295,"CapPass",169.02,-167.2,"Trend",1.011,7775.32,7778.33,1295,"315-16","Alloy 617","Plate",314626
1296,"CapPass",165.40,-168.0,"Trend",0.984,7781.33,7784.34,1296,"315-16","Alloy 617","Plate",314626
1297,"CapPass",165.82,-168.2,"Trend",0.986,7787.34,7790.34,1297,"315-16","Alloy 617","Plate",314626
1298,"CapPass",170.33,-164.8,"Trend",1.033,7793.34,7796.35,1298,"315-16","Alloy 617","Plate",314626
1299,"CapPass",169.54,-164.4,"Trend",1.031,7799.36,7802.37,1299,"315-16","Alloy 617","Plate",314626
1300,"CapPass",172.14,-165.4,"Trend",1.041,7805.36,7808.38,1300,"315-16","Alloy 617","Plate",314626
1301,"CapPass",162.74,-167.9,"Trend",0.969,7811.38,7814.38,1301,"315-16","Alloy 617","Plate",314626
1302,"CapPass",167.00,-171.4,"Trend",0.974,7817.39,7820.39,1302,"315-16","Alloy 617","Plate",314626
1303,"CapPass",165.98,-169.6,"Trend",0.979,7823.39,7826.40,1303,"315-16","Alloy 617","Plate",314626
1304,"CapPass",170.08,-168.6,"Trend",1.009,7829.40,7832.41,1304,"315-16","Alloy 617","Plate",314626
1305,"CapPass",163.58,-169.1,"Trend",0.967,7835.42,7838.42,1305,"315-16","Alloy 617","Plate",314626
1306,"CapPass",172.16,-169.9,"Trend",1.013,7841.37,7844.38,1306,"315-16","Alloy 617","Plate",314626
1307,"CapPass",155.47,-171.7,"Trend",0.906,7847.42,7850.42,1307,"315-16","Alloy 617","Plate",314626
1308,"CapPass",157.87,-168.6,"Trend",0.936,7853.43,7856.44,1308,"315-16","Alloy 617","Plate",314626
1309,"CapPass",161.82,-169.9,"Trend",0.953,7859.44,7862.44,1309,"315-16","Alloy 617","Plate",314626
1310,"CapPass",163.31,-169.5,"Trend",0.964,7865.45,7868.46,1310,"315-16","Alloy 617","Plate",314626
1311,"CapPass",164.34,-171.3,"Trend",0.959,7871.46,7874.47,1311,"315-16","Alloy 617","Plate",314626
1312,"CapPass",165.35,-169.1,"Trend",0.978,7877.47,7880.48,1312,"315-16","Alloy 617","Plate",314626
1313,"CapPass",162.49,-172.6,"Trend",0.941,7883.48,7886.48,1313,"315-16","Alloy 617","Plate",314626
1314,"CapPass",161.83,-172.9,"Trend",0.936,7889.49,7892.50,1314,"315-16","Alloy 617","Plate",314626
1315,"CapPass",161.95,-171.3,"Trend",0.945,7895.50,7898.50,1315,"315-16","Alloy 617","Plate",314626
1316,"CapPass",163.37,-173.6,"Trend",0.941,7901.51,7904.51,1316,"315-16","Alloy 617","Plate",314626
1317,"CapPass",165.61,-169.7,"Trend",0.976,7907.51,7910.52,1317,"315-16","Alloy 617","Plate",314626
1318,"CapPass",167.42,-169.0,"Trend",0.991,7913.52,7916.52,1318,"315-16","Alloy 617","Plate",314626
1319,"CapPass",168.38,-167.8,"Trend",1.003,7919.53,7922.54,1319,"315-16","Alloy 617","Plate",314626
1320,"CapPass",168.59,-165.1,"Trend",1.021,7925.54,7928.56,1320,"315-16","Alloy 617","Plate",314626
1321,"CapPass",170.55,-168.7,"Trend",1.011,7931.55,7934.56,1321,"315-16","Alloy 617","Plate",314626
1322,"CapPass",170.29,-166.5,"Trend",1.023,7937.56,7940.57,1322,"315-16","Alloy 617","Plate",314626
1323,"CapPass",171.59,-168.4,"Trend",1.019,7943.56,7946.58,1323,"315-16","Alloy 617","Plate",314626
1324,"CapPass",165.06,-173.7,"Trend",0.950,7949.57,7952.56,1324,"315-16","Alloy 617","Plate",314626
1325,"CapPass",166.44,-150.2,"Trend",1.108,7955.47,7958.59,1325,"315-16","Alloy 617","Plate",314626
1326,"CapPass",171.99,-154.9,"Trend",1.110,7961.56,7964.60,1326,"315-16","Alloy 617","Plate",314626
1327,"CapPass",171.32,-157.2,"Trend",1.090,7967.58,7970.61,1327,"315-16","Alloy 617","Plate",314626
1328,"CapPass",171.40,-159.8,"Trend",1.073,7973.60,7976.62,1328,"315-16","Alloy 617","Plate",314626
1329,"CapPass",170.88,-163.3,"Trend",1.046,7979.61,7982.62,1329,"315-16","Alloy 617","Plate",314626
1330,"CapPass",164.99,-169.3,"Trend",0.975,7985.63,7988.63,1330,"315-16","Alloy 617","Plate",314626
1331,"CapPass",163.81,-169.6,"Trend",0.966,7991.64,7994.64,1331,"315-16","Alloy 617","Plate",314626
1332,"CapPass",165.20,-169.3,"Trend",0.976,7997.64,8000.65,1332,"315-16","Alloy 617","Plate",314626
1333,"CapPass",166.40,-169.0,"Trend",0.984,8003.65,8006.66,1333,"315-16","Alloy 617","Plate",314626
1334,"CapPass",166.92,-166.4,"Trend",1.003,8009.67,8012.68,1334,"315-16","Alloy 617","Plate",314626
1335,"CapPass",167.96,-167.1,"Trend",1.005,8015.67,8018.69,1335,"315-16","Alloy 617","Plate",314626
1336,"CapPass",169.40,-167.9,"Trend",1.009,8021.68,8024.69,1336,"315-16","Alloy 617","Plate",314626
1337,"CapPass",167.30,-173.5,"Trend",0.964,8027.69,8030.70,1337,"315-16","Alloy 617","Plate",314626
1338,"CapPass",161.45,-162.7,"Trend",0.992,8033.39,8036.71,1338,"315-16","Alloy 617","Plate",314626
1339,"CapPass",174.21,-163.3,"Trend",1.067,8039.69,8042.71,1339,"315-16","Alloy 617","Plate",314626
1340,"CapPass",171.22,-163.6,"Trend",1.046,8045.71,8048.73,1340,"315-16","Alloy 617","Plate",314626
1341,"CapPass",173.72,-165.9,"Trend",1.047,8051.69,8054.38,1341,"315-16","Alloy 617","Plate",314626
1342,"CapPass",156.38,-170.1,"Trend",0.919,8057.73,8060.73,1342,"315-16","Alloy 617","Plate",314626
1343,"CapPass",160.70,-169.0,"Trend",0.951,8063.74,8066.74,1343,"315-16","Alloy 617","Plate",314626
1344,"CapPass",163.70,-169.9,"Trend",0.963,8069.75,8072.74,1344,"315-16","Alloy 617","Plate",314626
1345,"CapPass",164.19,-170.3,"Trend",0.964,8075.76,8078.76,1345,"315-16","Alloy 617","Plate",314626
1346,"CapPass",161.83,-170.8,"Trend",0.947,8081.77,8084.77,1346,"315-16","Alloy 617","Plate",314626
1347,"CapPass",162.53,-169.8,"Trend",0.957,8087.77,8090.79,1347,"315-16","Alloy 617","Plate",314626
1348,"CapPass",166.55,-171.1,"Trend",0.974,8093.78,8096.79,1348,"315-16","Alloy 617","Plate",314626
1349,"CapPass",167.00,-167.6,"Trend",0.996,8099.79,8102.80,1349,"315-16","Alloy 617","Plate",314626
1350,"CapPass",170.14,-165.5,"Trend",1.028,8105.80,8108.82,1350,"315-16","Alloy 617","Plate",314626
1351,"CapPass",169.02,-164.2,"Trend",1.029,8111.81,8114.82,1351,"315-16","Alloy 617","Plate",314626
1352,"CapPass",171.98,-164.3,"Trend",1.047,8117.82,8120.84,1352,"315-16","Alloy 617","Plate",314626
1353,"CapPass",172.92,-163.4,"Trend",1.058,8123.82,8126.85,1353,"315-16","Alloy 617","Plate",314626
1354,"CapPass",172.67,-164.7,"Trend",1.048,8129.83,8132.84,1354,"315-16","Alloy 617","Plate",314626
1355,"CapPass",167.58,-170.4,"Trend",0.984,8135.85,8138.86,1355,"315-16","Alloy 617","Plate",314626
1356,"CapPass",166.65,-170.3,"Trend",0.978,8141.86,8144.86,1356,"315-16","Alloy 617","Plate",314626
1357,"CapPass",165.83,-170.7,"Trend",0.972,8147.87,8150.88,1357,"315-16","Alloy 617","Plate",314626
1358,"CapPass",167.78,-167.1,"Trend",1.004,8153.88,8156.89,1358,"315-16","Alloy 617","Plate",314626
1359,"CapPass",170.58,-169.2,"Trend",1.008,8159.87,8162.89,1359,"315-16","Alloy 617","Plate",314626
1360,"CapPass",168.36,-167.8,"Trend",1.003,8165.89,8168.90,1360,"315-16","Alloy 617","Plate",314626
1361,"CapPass",171.06,-166.5,"Trend",1.028,8171.90,8174.92,1361,"315-16","Alloy 617","Plate",314626
1362,"CapPass",167.65,-172.6,"Trend",0.971,8177.91,8180.91,1362,"315-16","Alloy 617","Plate",314626
1363,"CapPass",170.01,-167.7,"Trend",1.014,8183.92,8186.93,1363,"315-16","Alloy 617","Plate",314626
1364,"CapPass",169.19,-171.8,"Trend",0.985,8189.92,8192.93,1364,"315-16","Alloy 617","Plate",314626
1365,"CapPass",168.30,-170.8,"Trend",0.986,8195.93,8198.95,1365,"315-16","Alloy 617","Plate",314626
1366,"CapPass",168.03,-171.9,"Trend",0.977,8201.95,8204.94,1366,"315-16","Alloy 617","Plate",314626
1367,"CapPass",160.62,-169.7,"Trend",0.946,8207.43,8210.96,1367,"315-16","Alloy 617","Plate",314626
1368,"CapPass",164.54,-166.9,"Trend",0.986,8213.95,8216.97,1368,"315-16","Alloy 617","Plate",314626
1369,"CapPass",169.35,-167.5,"Trend",1.011,8219.96,8222.97,1369,"315-16","Alloy 617","Plate",314626
1370,"CapPass",167.37,-168.4,"Trend",0.994,8225.98,8228.99,1370,"315-16","Alloy 617","Plate",314626
1371,"CapPass",171.81,-161.5,"Trend",1.064,8231.92,8234.60,1371,"315-16","Alloy 617","Plate",314626
1372,"CapPass",161.36,-165.2,"Trend",0.977,8238.00,8241.00,1372,"315-16","Alloy 617","Plate",314626
1373,"CapPass",168.90,-164.4,"Trend",1.027,8244.00,8247.02,1373,"315-16","Alloy 617","Plate",314626
1374,"CapPass",167.08,-167.0,"Trend",1.001,8250.01,8253.02,1374,"315-16","Alloy 617","Plate",314626
1375,"CapPass",168.87,-170.2,"Trend",0.992,8256.02,8259.03,1375,"315-16","Alloy 617","Plate",314626
1376,"CapPass",162.95,-173.8,"Trend",0.938,8262.04,8265.03,1376,"315-16","Alloy 617","Plate",314626
1377,"CapPass",165.66,-171.5,"Trend",0.966,8268.04,8271.04,1377,"315-16","Alloy 617","Plate",314626
1378,"CapPass",168.17,-163.4,"Trend",1.029,8274.05,8277.06,1378,"315-16","Alloy 617","Plate",314626
1379,"CapPass",170.77,-163.5,"Trend",1.045,8280.05,8283.07,1379,"315-16","Alloy 617","Plate",314626
1380,"CapPass",170.23,-165.0,"Trend",1.032,8286.06,8289.08,1380,"315-16","Alloy 617","Plate",314626
1381,"CapPass",172.49,-164.9,"Trend",1.046,8292.07,8295.09,1381,"315-16","Alloy 617","Plate",314626
1382,"CapPass",167.99,-168.8,"Trend",0.995,8298.09,8301.10,1382,"315-16","Alloy 617","Plate",314626
1383,"CapPass",166.77,-168.8,"Trend",0.988,8304.09,8307.11,1383,"315-16","Alloy 617","Plate",314626
1384,"CapPass",169.12,-166.4,"Trend",1.016,8310.11,8313.12,1384,"315-16","Alloy 617","Plate",314626
1385,"CapPass",171.16,-168.1,"Trend",1.018,8316.12,8319.12,1385,"315-16","Alloy 617","Plate",314626
1386,"CapPass",167.99,-170.5,"Trend",0.985,8322.12,8325.14,1386,"315-16","Alloy 617","Plate",314626
1387,"CapPass",166.61,-170.6,"Trend",0.977,8328.13,8331.14,1387,"315-16","Alloy 617","Plate",314626
1388,"CapPass",171.71,-166.1,"Trend",1.034,8334.09,8336.72,1388,"315-16","Alloy 617","Plate",314626
1389,"CapPass",164.29,-169.3,"Trend",0.970,8340.14,8343.15,1389,"315-16","Alloy 617","Plate",314626
1390,"CapPass",162.71,-169.8,"Trend",0.958,8346.15,8349.16,1390,"315-16","Alloy 617","Plate",314626
1391,"CapPass",165.31,-167.3,"Trend",0.988,8352.16,8355.17,1391,"315-16","Alloy 617","Plate",314626
1392,"CapPass",164.97,-168.4,"Trend",0.980,8358.17,8361.19,1392,"315-16","Alloy 617","Plate",314626
1393,"CapPass",166.07,-171.1,"Trend",0.971,8364.18,8367.20,1393,"315-16","Alloy 617","Plate",314626
1394,"CapPass",162.71,-167.5,"Trend",0.972,8370.20,8373.20,1394,"315-16","Alloy 617","Plate",314626
1395,"CapPass",161.23,-169.6,"Trend",0.951,8376.21,8379.21,1395,"315-16","Alloy 617","Plate",314626
1396,"CapPass",160.62,-168.1,"Trend",0.956,8382.21,8385.22,1396,"315-16","Alloy 617","Plate",314626
1397,"CapPass",171.04,-167.9,"Trend",1.019,8388.22,8391.23,1397,"315-16","Alloy 617","Plate",314626
1398,"CapPass",161.32,-172.7,"Trend",0.934,8394.23,8397.23,1398,"315-16","Alloy 617","Plate",314626
1399,"CapPass",164.62,-170.5,"Trend",0.965,8400.24,8403.24,1399,"315-16","Alloy 617","Plate",314626
1400,"CapPass",166.08,-166.4,"Trend",0.998,8406.25,8409.25,1400,"315-16","Alloy 617","Plate",314626
1401,"CapPass",170.76,-164.3,"Trend",1.039,8412.18,8415.10,1401,"315-16","Alloy 617","Plate",314626
1402,"CapPass",164.92,-170.2,"Trend",0.969,8418.26,8421.27,1402,"315-16","Alloy 617","Plate",314626
1403,"CapPass",166.87,-169.7,"Trend",0.983,8424.28,8427.29,1403,"315-16","Alloy 617","Plate",314626
1404,"CapPass",161.89,-169.9,"Trend",0.953,8430.29,8433.29,1404,"315-16","Alloy 617","Plate",314626
1405,"CapPass",171.35,-167.8,"Trend",1.021,8436.20,8439.01,1405,"315-16","Alloy 617","Plate",314626
1406,"CapPass",166.30,-164.9,"Trend",1.008,8442.28,8445.31,1406,"315-16","Alloy 617","Plate",314626
1407,"CapPass",167.42,-166.4,"Trend",1.006,8448.31,8451.32,1407,"315-16","Alloy 617","Plate",314626
1408,"CapPass",167.55,-171.7,"Trend",0.976,8454.31,8457.31,1408,"315-16","Alloy 617","Plate",314626
1409,"CapPass",168.08,-166.2,"Trend",1.011,8460.32,8463.34,1409,"315-16","Alloy 617","Plate",314626
1410,"CapPass",165.87,-169.1,"Trend",0.981,8466.33,8469.34,1410,"315-16","Alloy 617","Plate",314626
1411,"CapPass",169.50,-172.7,"Trend",0.982,8472.34,8475.35,1411,"315-16","Alloy 617","Plate",314626
1412,"CapPass",162.45,-171.0,"Trend",0.950,8478.36,8481.36,1412,"315-16","Alloy 617","Plate",314626
1413,"CapPass",166.30,-166.7,"Trend",0.998,8484.36,8487.36,1413,"315-16","Alloy 617","Plate",314626
1414,"CapPass",168.64,-169.8,"Trend",0.993,8490.36,8493.38,1414,"315-16","Alloy 617","Plate",314626
1415,"CapPass",163.80,-172.8,"Trend",0.948,8496.38,8499.28,1415,"315-16","Alloy 617","Plate",314626
1416,"CapPass",160.68,-164.1,"Trend",0.979,8501.88,8505.39,1416,"315-16","Alloy 617","Plate",314626
1417,"CapPass",169.91,-163.5,"Trend",1.039,8508.39,8511.40,1417,"315-16","Alloy 617","Plate",314626
1418,"CapPass",169.22,-167.3,"Trend",1.011,8514.40,8517.41,1418,"315-16","Alloy 617","Plate",314626
1419,"CapPass",164.35,-167.5,"Trend",0.982,8520.42,8523.42,1419,"315-16","Alloy 617","Plate",314626
1420,"CapPass",170.70,-165.7,"Trend",1.030,8526.41,8529.43,1420,"315-16","Alloy 617","Plate",314626
1421,"CapPass",169.42,-165.4,"Trend",1.024,8532.43,8535.43,1421,"315-16","Alloy 617","Plate",314626
1422,"CapPass",166.98,-168.7,"Trend",0.990,8538.44,8541.45,1422,"315-16","Alloy 617","Plate",314626
1423,"CapPass",167.92,-163.9,"Trend",1.024,8544.45,8547.47,1423,"315-16","Alloy 617","Plate",314626
1424,"CapPass",169.56,-167.7,"Trend",1.011,8550.45,8553.47,1424,"315-16","Alloy 617","Plate",314626
1425,"CapPass",167.60,-169.3,"Trend",0.990,8556.46,8559.48,1425,"315-16","Alloy 617","Plate",314626
1426,"CapPass",170.44,-164.4,"Trend",1.037,8562.47,8565.49,1426,"315-16","Alloy 617","Plate",314626
1427,"CapPass",168.87,-166.9,"Trend",1.012,8568.48,8571.49,1427,"315-16","Alloy 617","Plate",314626
1428,"CapPass",171.16,-167.0,"Trend",1.025,8574.49,8577.51,1428,"315-16","Alloy 617","Plate",314626
1429,"CapPass",169.51,-165.4,"Trend",1.025,8580.50,8583.51,1429,"315-16","Alloy 617","Plate",314626
1430,"CapPass",169.36,-172.4,"Trend",0.982,8586.50,8589.50,1430,"315-16","Alloy 617","Plate",314626
1431,"CapPass",168.73,-159.5,"Trend",1.058,8592.31,8595.52,1431,"315-16","Alloy 617","Plate",314626
1432,"CapPass",169.49,-165.0,"Trend",1.027,8598.50,8601.54,1432,"315-16","Alloy 617","Plate",314626
1433,"CapPass",173.02,-164.5,"Trend",1.052,8604.52,8607.54,1433,"315-16","Alloy 617","Plate",314626
1434,"CapPass",170.87,-162.0,"Trend",1.055,8610.54,8613.55,1434,"315-16","Alloy 617","Plate",314626
1435,"CapPass",169.75,-165.1,"Trend",1.028,8616.55,8619.56,1435,"315-16","Alloy 617","Plate",314626
1436,"CapPass",171.17,-164.7,"Trend",1.039,8622.56,8625.57,1436,"315-16","Alloy 617","Plate",314626
1437,"CapPass",168.99,-166.3,"Trend",1.016,8628.57,8631.58,1437,"315-16","Alloy 617","Plate",314626
1438,"CapPass",166.69,-167.0,"Trend",0.998,8634.57,8637.59,1438,"315-16","Alloy 617","Plate",314626
1439,"CapPass",171.34,-165.2,"Trend",1.037,8640.59,8643.60,1439,"315-16","Alloy 617","Plate",314626
1440,"CapPass",172.39,-166.8,"Trend",1.033,8646.59,8649.61,1440,"315-16","Alloy 617","Plate",314626
1441,"CapPass",164.25,-167.3,"Trend",0.982,8652.61,8655.61,1441,"315-16","Alloy 617","Plate",314626
1442,"CapPass",170.13,-164.5,"Trend",1.034,8658.61,8661.63,1442,"315-16","Alloy 617","Plate",314626
1443,"CapPass",171.47,-166.4,"Trend",1.031,8664.62,8667.63,1443,"315-16","Alloy 617","Plate",314626
1444,"CapPass",168.44,-167.8,"Trend",1.004,8670.63,8673.64,1444,"315-16","Alloy 617","Plate",314626
1445,"CapPass",170.72,-164.6,"Trend",1.037,8676.62,8679.50,1445,"315-16","Alloy 617","Plate",314626
1446,"CapPass",166.86,-168.2,"Trend",0.992,8682.65,8685.66,1446,"315-16","Alloy 617","Plate",314626
1447,"CapPass",170.93,-164.4,"Trend",1.040,8688.65,8691.67,1447,"315-16","Alloy 617","Plate",314626
1448,"CapPass",170.91,-164.8,"Trend",1.037,8694.67,8697.68,1448,"315-16","Alloy 617","Plate",314626
1449,"CapPass",166.12,-171.1,"Trend",0.971,8700.68,8703.64,1449,"315-16","Alloy 617","Plate",314626
1450,"CapPass",165.78,-166.5,"Trend",0.996,8706.39,8709.69,1450,"315-16","Alloy 617","Plate",314626
1451,"CapPass",164.61,-170.8,"Trend",0.964,8712.69,8715.70,1451,"315-16","Alloy 617","Plate",314626
1452,"CapPass",163.13,-167.2,"Trend",0.976,8718.70,8721.72,1452,"315-16","Alloy 617","Plate",314626
1453,"CapPass",165.07,-167.3,"Trend",0.987,8724.71,8727.72,1453,"315-16","Alloy 617","Plate",314626
1454,"CapPass",167.23,-164.5,"Trend",1.016,8730.72,8733.73,1454,"315-16","Alloy 617","Plate",314626
1455,"CapPass",171.42,-159.6,"Trend",1.074,8736.72,8739.74,1455,"315-16","Alloy 617","Plate",314626
1456,"CapPass",169.68,-166.7,"Trend",1.018,8742.73,8745.75,1456,"315-16","Alloy 617","Plate",314626
1457,"CapPass",167.08,-170.6,"Trend",0.979,8748.75,8751.75,1457,"315-16","Alloy 617","Plate",314626
1458,"CapPass",169.41,-168.6,"Trend",1.005,8754.75,8757.76,1458,"315-16","Alloy 617","Plate",314626
1459,"CapPass",167.51,-165.6,"Trend",1.012,8760.77,8763.78,1459,"315-16","Alloy 617","Plate",314626
1460,"CapPass",165.95,-173.7,"Trend",0.956,8766.78,8769.73,1460,"315-16","Alloy 617","Plate",314626
1461,"CapPass",165.36,-152.3,"Trend",1.086,8772.51,8775.79,1461,"315-16","Alloy 617","Plate",314626
1462,"CapPass",170.96,-154.6,"Trend",1.106,8778.77,8781.80,1462,"315-16","Alloy 617","Plate",314626
1463,"CapPass",172.91,-151.6,"Trend",1.141,8784.78,8787.80,1463,"315-16","Alloy 617","Plate",314626
1464,"CapPass",172.98,-156.7,"Trend",1.104,8790.79,8793.81,1464,"315-16","Alloy 617","Plate",314626
1465,"CapPass",171.15,-161.5,"Trend",1.060,8796.81,8799.82,1465,"315-16","Alloy 617","Plate",314626
1466,"CapPass",171.56,-156.9,"Trend",1.093,8802.82,8805.83,1466,"315-16","Alloy 617","Plate",314626
1467,"CapPass",173.52,-160.6,"Trend",1.081,8808.82,8811.84,1467,"315-16","Alloy 617","Plate",314626
1468,"CapPass",170.04,-162.3,"Trend",1.048,8814.84,8817.85,1468,"315-16","Alloy 617","Plate",314626
1469,"CapPass",163.79,-168.7,"Trend",0.971,8820.85,8823.86,1469,"315-16","Alloy 617","Plate",314626
1470,"CapPass",166.51,-165.3,"Trend",1.007,8826.86,8829.87,1470,"315-16","Alloy 617","Plate",314626
1471,"CapPass",171.86,-164.1,"Trend",1.048,8832.86,8835.89,1471,"315-16","Alloy 617","Plate",314626
1472,"CapPass",171.68,-165.5,"Trend",1.037,8838.87,8841.88,1472,"315-16","Alloy 617","Plate",314626
1473,"CapPass",171.00,-163.5,"Trend",1.046,8844.89,8847.89,1473,"315-16","Alloy 617","Plate",314626
1474,"CapPass",172.64,-166.0,"Trend",1.040,8850.88,8853.91,1474,"315-16","Alloy 617","Plate",314626
1475,"CapPass",169.34,-165.9,"Trend",1.020,8856.90,8859.91,1475,"315-16","Alloy 617","Plate",314626
1476,"CapPass",173.14,-164.0,"Trend",1.056,8862.90,8865.93,1476,"315-16","Alloy 617","Plate",314626
1477,"CapPass",169.28,-168.5,"Trend",1.004,8868.92,8871.93,1477,"315-16","Alloy 617","Plate",314626
1478,"CapPass",168.29,-172.0,"Trend",0.979,8874.93,8877.93,1478,"315-16","Alloy 617","Plate",314626
1479,"CapPass",167.97,-166.7,"Trend",1.007,8880.94,8883.95,1479,"315-16","Alloy 617","Plate",314626
1480,"CapPass",170.20,-170.9,"Trend",0.996,8886.94,8889.96,1480,"315-16","Alloy 617","Plate",314626
1481,"CapPass",163.54,-165.6,"Trend",0.987,8892.95,8895.98,1481,"315-16","Alloy 617","Plate",314626
1482,"CapPass",173.43,-164.8,"Trend",1.052,8898.95,8901.74,1482,"315-16","Alloy 617","Plate",314626
1483,"CapPass",165.23,-169.3,"Trend",0.976,8904.98,8907.97,1483,"315-16","Alloy 617","Plate",314626
1484,"CapPass",169.11,-171.2,"Trend",0.988,8910.98,8914.00,1484,"315-16","Alloy 617","Plate",314626
1485,"CapPass",162.72,-171.3,"Trend",0.950,8917.00,8920.00,1485,"315-16","Alloy 617","Plate",314626
1486,"CapPass",168.94,-167.5,"Trend",1.008,8923.00,8926.01,1486,"315-16","Alloy 617","Plate",314626
1487,"CapPass",170.07,-164.2,"Trend",1.036,8929.00,8932.02,1487,"315-16","Alloy 617","Plate",314626
1488,"CapPass",167.46,-168.4,"Trend",0.994,8935.02,8938.03,1488,"315-16","Alloy 617","Plate",314626
1489,"CapPass",171.20,-171.3,"Trend",0.999,8941.02,8944.03,1489,"315-16","Alloy 617","Plate",314626
1490,"CapPass",167.66,-165.6,"Trend",1.012,8947.03,8950.05,1490,"315-16","Alloy 617","Plate",314626
1491,"CapPass",171.77,-166.0,"Trend",1.035,8953.04,8956.06,1491,"315-16","Alloy 617","Plate",314626
1492,"CapPass",167.85,-168.1,"Trend",0.998,8959.06,8962.06,1492,"315-16","Alloy 617","Plate",314626
1493,"CapPass",170.44,-165.3,"Trend",1.031,8965.06,8968.07,1493,"315-16","Alloy 617","Plate",314626
1494,"CapPass",171.79,-166.3,"Trend",1.033,8971.07,8974.08,1494,"315-16","Alloy 617","Plate",314626
1495,"CapPass",168.55,-168.2,"Trend",1.002,8977.08,8980.09,1495,"315-16","Alloy 617","Plate",314626
1496,"CapPass",172.30,-167.8,"Trend",1.027,8983.08,8986.10,1496,"315-16","Alloy 617","Plate",314626
1497,"CapPass",166.86,-165.9,"Trend",1.006,8989.10,8992.11,1497,"315-16","Alloy 617","Plate",314626
1498,"CapPass",172.45,-169.3,"Trend",1.019,8995.08,8998.06,1498,"315-16","Alloy 617","Plate",314626
1499,"CapPass",154.51,-169.9,"Trend",0.910,9001.11,9004.11,1499,"315-16","Alloy 617","Plate",314626
1500,"CapPass",157.10,-174.2,"Trend",0.902,9007.13,9010.12,1500,"315-16","Alloy 617","Plate",314626
1501,"CapPass",155.76,-175.5,"Trend",0.887,9013.13,9016.13,1501,"315-16","Alloy 617","Plate",314626
1502,"CapPass",155.45,-169.6,"Trend",0.917,9019.13,9022.15,1502,"315-16","Alloy 617","Plate",314626
1503,"CapPass",162.42,-174.0,"Trend",0.934,9025.14,9028.17,1503,"315-16","Alloy 617","Plate",314626
1504,"CapPass",158.67,-170.8,"Trend",0.929,9031.16,9034.17,1504,"315-16","Alloy 617","Plate",314626
1505,"CapPass",169.50,-171.1,"Trend",0.991,9037.16,9040.18,1505,"315-16","Alloy 617","Plate",314626
1506,"CapPass",166.08,-165.4,"Trend",1.004,9043.18,9046.19,1506,"315-16","Alloy 617","Plate",314626
1507,"CapPass",165.82,-171.8,"Trend",0.965,9049.18,9052.19,1507,"315-16","Alloy 617","Plate",314626
1508,"CapPass",164.55,-173.2,"Trend",0.950,9055.20,9058.20,1508,"315-16","Alloy 617","Plate",314626
1509,"CapPass",164.24,-168.2,"Trend",0.976,9061.20,9064.21,1509,"315-16","Alloy 617","Plate",314626
1510,"CapPass",170.92,-167.7,"Trend",1.019,9067.21,9070.22,1510,"315-16","Alloy 617","Plate",314626
1511,"CapPass",170.37,-165.8,"Trend",1.028,9073.21,9076.22,1511,"315-16","Alloy 617","Plate",314626
1512,"CapPass",169.04,-171.0,"Trend",0.988,9079.23,9082.24,1512,"315-16","Alloy 617","Plate",314626
1513,"CapPass",166.04,-169.3,"Trend",0.981,9085.24,9088.25,1513,"315-16","Alloy 617","Plate",314626
1514,"CapPass",167.80,-167.6,"Trend",1.001,9091.25,9094.26,1514,"315-16","Alloy 617","Plate",314626
1515,"CapPass",170.32,-166.9,"Trend",1.020,9097.25,9100.27,1515,"315-16","Alloy 617","Plate",314626
1516,"CapPass",164.48,-172.4,"Trend",0.954,9103.27,9106.27,1516,"315-16","Alloy 617","Plate",314626
1517,"CapPass",163.68,-169.2,"Trend",0.967,9109.28,9112.29,1517,"315-16","Alloy 617","Plate",314626
1518,"CapPass",169.58,-169.2,"Trend",1.002,9115.28,9118.29,1518,"315-16","Alloy 617","Plate",314626
1519,"CapPass",165.41,-173.7,"Trend",0.952,9121.30,9124.27,1519,"315-16","Alloy 617","Plate",314626
1520,"CapPass",166.66,-148.2,"Trend",1.125,9127.10,9130.30,1520,"315-16","Alloy 617","Plate",314626
1521,"CapPass",169.28,-158.1,"Trend",1.071,9133.28,9136.31,1521,"315-16","Alloy 617","Plate",314626
1522,"CapPass",170.59,-162.2,"Trend",1.052,9139.29,9142.32,1522,"315-16","Alloy 617","Plate",314626
1523,"CapPass",170.51,-156.0,"Trend",1.093,9145.31,9148.33,1523,"315-16","Alloy 617","Plate",314626
1524,"CapPass",168.94,-166.4,"Trend",1.015,9151.33,9154.34,1524,"315-16","Alloy 617","Plate",314626
1525,"CapPass",169.89,-164.4,"Trend",1.033,9157.33,9160.36,1525,"315-16","Alloy 617","Plate",314626
1526,"CapPass",163.85,-164.7,"Trend",0.995,9163.35,9166.36,1526,"315-16","Alloy 617","Plate",314626
1527,"CapPass",172.08,-162.7,"Trend",1.058,9169.35,9172.37,1527,"315-16","Alloy 617","Plate",314626
1528,"CapPass",172.92,-162.6,"Trend",1.063,9175.34,9177.97,1528,"315-16","Alloy 617","Plate",314626
1529,"CapPass",160.07,-169.5,"Trend",0.945,9181.38,9184.38,1529,"315-16","Alloy 617","Plate",314626
1530,"CapPass",163.96,-171.4,"Trend",0.957,9187.39,9190.39,1530,"315-16","Alloy 617","Plate",314626
1531,"CapPass",163.25,-167.3,"Trend",0.976,9193.39,9196.40,1531,"315-16","Alloy 617","Plate",314626
1532,"CapPass",163.64,-171.7,"Trend",0.953,9199.40,9202.41,1532,"315-16","Alloy 617","Plate",314626
1533,"CapPass",161.93,-172.6,"Trend",0.938,9205.42,9208.42,1533,"315-16","Alloy 617","Plate",314626
1534,"CapPass",161.86,-171.8,"Trend",0.942,9211.43,9214.42,1534,"315-16","Alloy 617","Plate",314626
1535,"CapPass",158.53,-171.2,"Trend",0.926,9217.42,9220.43,1535,"315-16","Alloy 617","Plate",314626
1536,"CapPass",163.05,-170.8,"Trend",0.955,9223.44,9226.45,1536,"315-16","Alloy 617","Plate",314626
1537,"CapPass",163.25,-168.6,"Trend",0.968,9229.44,9232.46,1537,"315-16","Alloy 617","Plate",314626
1538,"CapPass",169.07,-164.4,"Trend",1.029,9235.45,9238.47,1538,"315-16","Alloy 617","Plate",314626
1539,"CapPass",168.68,-162.5,"Trend",1.038,9241.47,9244.48,1539,"315-16","Alloy 617","Plate",314626
1540,"CapPass",171.28,-161.1,"Trend",1.063,9247.47,9250.49,1540,"315-16","Alloy 617","Plate",314626
1541,"CapPass",172.08,-164.6,"Trend",1.046,9253.40,9256.49,1541,"315-16","Alloy 617","Plate",314626
1542,"CapPass",156.73,-174.1,"Trend",0.900,9259.50,9262.49,1542,"315-16","Alloy 617","Plate",314626
1543,"CapPass",160.87,-168.1,"Trend",0.957,9265.50,9268.51,1543,"315-16","Alloy 617","Plate",314626
1544,"CapPass",167.97,-166.8,"Trend",1.007,9271.50,9274.52,1544,"315-16","Alloy 617","Plate",314626
1545,"CapPass",168.42,-167.0,"Trend",1.009,9277.52,9280.54,1545,"315-16","Alloy 617","Plate",314626
1546,"CapPass",165.12,-169.8,"Trend",0.972,9283.53,9286.53,1546,"315-16","Alloy 617","Plate",314626
1547,"CapPass",168.08,-168.9,"Trend",0.995,9289.53,9292.55,1547,"315-16","Alloy 617","Plate",314626
1548,"CapPass",167.65,-168.3,"Trend",0.996,9295.54,9298.56,1548,"315-16","Alloy 617","Plate",314626
1549,"CapPass",161.38,-174.6,"Trend",0.924,9301.56,9304.44,1549,"315-16","Alloy 617","Plate",314626
1550,"CapPass",166.40,-150.1,"Trend",1.109,9307.35,9310.57,1550,"315-16","Alloy 617","Plate",314626
1551,"CapPass",168.19,-157.6,"Trend",1.067,9313.55,9316.58,1551,"315-16","Alloy 617","Plate",314626
1552,"CapPass",168.70,-157.5,"Trend",1.071,9319.56,9322.59,1552,"315-16","Alloy 617","Plate",314626
1553,"CapPass",168.84,-161.7,"Trend",1.044,9325.56,9328.59,1553,"315-16","Alloy 617","Plate",314626
1554,"CapPass",165.13,-165.4,"Trend",0.998,9331.59,9334.61,1554,"315-16","Alloy 617","Plate",314626
1555,"CapPass",165.00,-161.8,"Trend",1.020,9337.61,9340.62,1555,"315-16","Alloy 617","Plate",314626
1556,"CapPass",173.02,-162.5,"Trend",1.065,9343.58,9346.48,1556,"315-16","Alloy 617","Plate",314626
1557,"CapPass",165.54,-162.9,"Trend",1.016,9349.62,9352.63,1557,"315-16","Alloy 617","Plate",314626
1558,"CapPass",170.28,-163.7,"Trend",1.040,9355.63,9358.64,1558,"315-16","Alloy 617","Plate",314626
1559,"CapPass",170.68,-160.7,"Trend",1.062,9361.64,9364.65,1559,"315-16","Alloy 617","Plate",314626
1560,"CapPass",172.24,-161.1,"Trend",1.069,9367.65,9370.66,1560,"315-16","Alloy 617","Plate",314626
1561,"CapPass",167.86,-166.8,"Trend",1.007,9373.65,9376.67,1561,"315-16","Alloy 617","Plate",314626
1562,"CapPass",164.46,-164.5,"Trend",1.000,9379.68,9382.68,1562,"315-16","Alloy 617","Plate",314626
1563,"CapPass",171.18,-162.6,"Trend",1.053,9385.67,9388.69,1563,"315-16","Alloy 617","Plate",314626
1564,"CapPass",166.69,-168.8,"Trend",0.988,9391.69,9394.69,1564,"315-16","Alloy 617","Plate",314626
1565,"CapPass",165.00,-169.4,"Trend",0.974,9397.69,9400.70,1565,"315-16","Alloy 617","Plate",314626
1566,"CapPass",168.35,-167.3,"Trend",1.006,9403.71,9406.71,1566,"315-16","Alloy 617","Plate",314626
1567,"CapPass",168.94,-166.9,"Trend",1.012,9409.71,9412.72,1567,"315-16","Alloy 617","Plate",314626
1568,"CapPass",167.16,-166.1,"Trend",1.006,9415.72,9418.74,1568,"315-16","Alloy 617","Plate",314626
1569,"CapPass",167.56,-171.8,"Trend",0.975,9421.72,9424.73,1569,"315-16","Alloy 617","Plate",314626
1570,"CapPass",167.95,-168.4,"Trend",0.997,9427.74,9430.74,1570,"315-16","Alloy 617","Plate",314626
1571,"CapPass",166.95,-172.3,"Trend",0.969,9433.75,9436.75,1571,"315-16","Alloy 617","Plate",314626
1572,"CapPass",170.91,-171.8,"Trend",0.995,9439.75,9442.77,1572,"315-16","Alloy 617","Plate",314626
1573,"CapPass",166.45,-168.8,"Trend",0.986,9445.77,9448.78,1573,"315-16","Alloy 617","Plate",314626
1574,"CapPass",163.15,-170.9,"Trend",0.955,9451.77,9454.78,1574,"315-16","Alloy 617","Plate",314626
1575,"CapPass",167.95,-167.6,"Trend",1.002,9457.78,9460.80,1575,"315-16","Alloy 617","Plate",314626
1576,"CapPass",171.70,-170.4,"Trend",1.007,9463.79,9466.80,1576,"315-16","Alloy 617","Plate",314626
1577,"CapPass",170.85,-164.4,"Trend",1.039,9469.80,9472.82,1577,"315-16","Alloy 617","Plate",314626
1578,"CapPass",172.80,-168.2,"Trend",1.027,9475.81,9478.82,1578,"315-16","Alloy 617","Plate",314626
1579,"CapPass",172.05,-164.7,"Trend",1.044,9481.81,9484.79,1579,"315-16","Alloy 617","Plate",314626
1580,"CapPass",171.91,-166.5,"Trend",1.033,9487.80,9490.82,1580,"315-16","Alloy 617","Plate",314626
1581,"CapPass",168.82,-168.8,"Trend",1.000,9493.83,9496.84,1581,"315-16","Alloy 617","Plate",314626
1582,"CapPass",165.20,-172.5,"Trend",0.958,9499.85,9502.86,1582,"315-16","Alloy 617","Plate",314626
1583,"CapPass",162.60,-171.6,"Trend",0.947,9505.86,9508.86,1583,"315-16","Alloy 617","Plate",314626
1584,"CapPass",163.21,-169.8,"Trend",0.961,9511.87,9514.88,1584,"315-16","Alloy 617","Plate",314626
1585,"CapPass",170.51,-168.5,"Trend",1.012,9517.87,9520.88,1585,"315-16","Alloy 617","Plate",314626
1586,"CapPass",167.20,-168.9,"Trend",0.990,9523.88,9526.89,1586,"315-16","Alloy 617","Plate",314626
1587,"CapPass",170.96,-166.1,"Trend",1.029,9529.88,9532.90,1587,"315-16","Alloy 617","Plate",314626
1588,"CapPass",173.14,-165.8,"Trend",1.044,9535.86,9538.49,1588,"315-16","Alloy 617","Plate",314626
1589,"CapPass",165.09,-167.3,"Trend",0.987,9541.89,9544.90,1589,"315-16","Alloy 617","Plate",314626
1590,"CapPass",165.45,-172.9,"Trend",0.957,9547.91,9550.91,1590,"315-16","Alloy 617","Plate",314626
1591,"CapPass",162.72,-169.0,"Trend",0.963,9553.92,9556.94,1591,"315-16","Alloy 617","Plate",314626
1592,"CapPass",160.77,-174.3,"Trend",0.922,9559.93,9562.93,1592,"315-16","Alloy 617","Plate",314626
1593,"CapPass",166.89,-165.7,"Trend",1.007,9565.94,9568.95,1593,"315-16","Alloy 617","Plate",314626
1594,"CapPass",163.67,-172.6,"Trend",0.948,9571.95,9574.96,1594,"315-16","Alloy 617","Plate",314626
1595,"CapPass",164.18,-171.8,"Trend",0.956,9577.96,9580.96,1595,"315-16","Alloy 617","Plate",314626
1596,"CapPass",165.28,-166.5,"Trend",0.993,9583.97,9586.98,1596,"315-16","Alloy 617","Plate",314626
1597,"CapPass",172.42,-161.9,"Trend",1.065,9589.97,9592.99,1597,"315-16","Alloy 617","Plate",314626
1598,"CapPass",169.05,-168.7,"Trend",1.002,9595.98,9599.00,1598,"315-16","Alloy 617","Plate",314626
1599,"CapPass",166.12,-169.2,"Trend",0.982,9601.99,9605.01,1599,"315-16","Alloy 617","Plate",314626
1600,"CapPass",166.10,-169.0,"Trend",0.983,9608.01,9611.02,1600,"315-16","Alloy 617","Plate",314626
1601,"CapPass",168.29,-170.0,"Trend",0.990,9614.02,9617.02,1601,"315-16","Alloy 617","Plate",314626
1602,"CapPass",170.04,-166.3,"Trend",1.023,9620.02,9622.82,1602,"315-16","Alloy 617","Plate",314626
1603,"CapPass",169.09,-167.0,"Trend",1.013,9626.02,9629.04,1603,"315-16","Alloy 617","Plate",314626
1604,"CapPass",164.46,-170.3,"Trend",0.965,9632.04,9635.04,1604,"315-16","Alloy 617","Plate",314626
1605,"CapPass",170.01,-164.6,"Trend",1.033,9638.04,9641.06,1605,"315-16","Alloy 617","Plate",314626
1606,"CapPass",163.21,-169.7,"Trend",0.962,9644.06,9647.06,1606,"315-16","Alloy 617","Plate",314626
1607,"CapPass",168.77,-171.1,"Trend",0.986,9650.06,9653.06,1607,"315-16","Alloy 617","Plate",314626
1608,"CapPass",160.88,-172.3,"Trend",0.934,9656.08,9659.08,1608,"315-16","Alloy 617","Plate",314626
1609,"CapPass",166.42,-170.8,"Trend",0.975,9662.08,9665.09,1609,"315-16","Alloy 617","Plate",314626
1610,"CapPass",166.51,-170.3,"Trend",0.978,9668.09,9671.10,1610,"315-16","Alloy 617","Plate",314626
1611,"CapPass",164.37,-171.4,"Trend",0.959,9674.11,9677.11,1611,"315-16","Alloy 617","Plate",314626
1612,"CapPass",163.07,-174.3,"Trend",0.936,9680.11,9683.11,1612,"315-16","Alloy 617","Plate",314626
1613,"CapPass",167.68,-149.3,"Trend",1.123,9685.97,9689.12,1613,"315-16","Alloy 617","Plate",314626
1614,"CapPass",171.72,-156.4,"Trend",1.098,9692.10,9695.13,1614,"315-16","Alloy 617","Plate",314626
1615,"CapPass",170.10,-159.5,"Trend",1.067,9698.12,9701.14,1615,"315-16","Alloy 617","Plate",314626
1616,"CapPass",167.15,-166.5,"Trend",1.004,9704.13,9707.14,1616,"315-16","Alloy 617","Plate",314626
1617,"CapPass",167.41,-171.2,"Trend",0.978,9710.14,9713.15,1617,"315-16","Alloy 617","Plate",314626
1618,"CapPass",168.49,-161.2,"Trend",1.045,9716.16,9719.17,1618,"315-16","Alloy 617","Plate",314626
1619,"CapPass",168.54,-165.4,"Trend",1.019,9722.17,9725.18,1619,"315-16","Alloy 617","Plate",314626
1620,"CapPass",169.81,-169.3,"Trend",1.003,9728.17,9731.18,1620,"315-16","Alloy 617","Plate",314626
1621,"CapPass",166.28,-161.8,"Trend",1.028,9734.19,9737.20,1621,"315-16","Alloy 617","Plate",314626
1622,"CapPass",173.25,-166.7,"Trend",1.039,9740.13,9743.07,1622,"315-16","Alloy 617","Plate",314626
1623,"CapPass",163.38,-168.4,"Trend",0.970,9746.19,9749.21,1623,"315-16","Alloy 617","Plate",314626
