Repository: js-molina/fatigue-A617

File: data/950C/Strain rate 0.001/0.30% strain/HTM_A20_PeakStress_A20.csv (part 4 of 22)
Cycle,Data State,Max Stress Mpa,Min Stress Mpa,Qual State,Stress Ratio,Time Max Stress Sec,Time Min Stress Sec,Count,Sample,Alloy,Material_Form,Heat
1386,CapPass,167.83,-167.00,Trend,1.005,8322.81,8325.81,1386,A-20,Alloy 617,Plate,314626
1387,CapPass,169.36,-166.60,Trend,1.016,8328.81,8331.81,1387,A-20,Alloy 617,Plate,314626
1388,CapPass,170.28,-167.30,Trend,1.018,8334.84,8337.84,1388,A-20,Alloy 617,Plate,314626
1389,CapPass,167.88,-166.50,Trend,1.008,8340.84,8343.87,1389,A-20,Alloy 617,Plate,314626
1390,CapPass,169.64,-165.60,Trend,1.025,8346.87,8349.87,1390,A-20,Alloy 617,Plate,314626
1391,CapPass,168.83,-167.80,Trend,1.006,8352.87,8355.87,1391,A-20,Alloy 617,Plate,314626
1392,CapPass,163.97,-168.50,Trend,0.973,8358.87,8361.87,1392,A-20,Alloy 617,Plate,314626
1393,CapPass,168.06,-165.90,Trend,1.013,8364.87,8367.9,1393,A-20,Alloy 617,Plate,314626
1394,CapPass,168.67,-169.20,Trend,0.997,8370.9,8373.93,1394,A-20,Alloy 617,Plate,314626
1395,CapPass,166.23,-168.10,Trend,0.989,8376.9,8379.93,1395,A-20,Alloy 617,Plate,314626
1396,CapPass,169.43,-167.50,Trend,1.011,8382.93,8385.93,1396,A-20,Alloy 617,Plate,314626
1397,CapPass,168.07,-167.50,Trend,1.003,8388.93,8391.96,1397,A-20,Alloy 617,Plate,314626
1398,CapPass,169.51,-172.20,Trend,0.984,8394.96,8397.96,1398,A-20,Alloy 617,Plate,314626
1399,CapPass,163.3,-158.60,Trend,1.029,8401,8403.96,1399,A-20,Alloy 617,Plate,314626
1400,CapPass,170.57,-156.40,Trend,1.091,8406.96,8410,1400,A-20,Alloy 617,Plate,314626
1401,CapPass,170.26,-159.50,Trend,1.068,8413,8416,1401,A-20,Alloy 617,Plate,314626
1402,CapPass,164.52,-163.30,Trend,1.008,8419,8422,1402,A-20,Alloy 617,Plate,314626
1403,CapPass,167.71,-163.80,Trend,1.024,8425,8428.03,1403,A-20,Alloy 617,Plate,314626
1404,CapPass,168.97,-162.20,Trend,1.042,8431.03,8434.06,1404,A-20,Alloy 617,Plate,314626
1405,CapPass,172.1,-163.10,Trend,1.055,8437.03,8440.06,1405,A-20,Alloy 617,Plate,314626
1406,CapPass,171.28,-165.10,Trend,1.038,8443.06,8446.06,1406,A-20,Alloy 617,Plate,314626
1407,CapPass,169.8,-161.70,Trend,1.05,8449.06,8452.09,1407,A-20,Alloy 617,Plate,314626
1408,CapPass,168.73,-162.60,Trend,1.038,8455.09,8458.09,1408,A-20,Alloy 617,Plate,314626
1409,CapPass,167.86,-165.60,Trend,1.014,8461.09,8464.09,1409,A-20,Alloy 617,Plate,314626
1410,CapPass,167.6,-164.40,Trend,1.02,8467.09,8470.12,1410,A-20,Alloy 617,Plate,314626
1411,CapPass,164.41,-162.70,Trend,1.011,8473.12,8476.12,1411,A-20,Alloy 617,Plate,314626
1412,CapPass,169.18,-165.70,Trend,1.021,8479.12,8482.15,1412,A-20,Alloy 617,Plate,314626
1413,CapPass,168.45,-165.40,Trend,1.018,8485.15,8488.15,1413,A-20,Alloy 617,Plate,314626
1414,CapPass,170.66,-166.60,Trend,1.024,8491.15,8494.18,1414,A-20,Alloy 617,Plate,314626
1415,CapPass,169.7,-164.30,Trend,1.033,8497.18,8500.18,1415,A-20,Alloy 617,Plate,314626
1416,CapPass,171.16,-166.20,Trend,1.03,8503.06,8506.18,1416,A-20,Alloy 617,Plate,314626
1417,CapPass,163.18,-167.90,Trend,0.972,8509.18,8512.21,1417,A-20,Alloy 617,Plate,314626
1418,CapPass,159.93,-165.40,Trend,0.967,8515.21,8518.21,1418,A-20,Alloy 617,Plate,314626
1419,CapPass,165.95,-166.20,Trend,0.999,8521.21,8524.25,1419,A-20,Alloy 617,Plate,314626
1420,CapPass,162.98,-168.00,Trend,0.97,8527.21,8530.25,1420,A-20,Alloy 617,Plate,314626
1421,CapPass,163.51,-169.20,Trend,0.967,8533.25,8536.25,1421,A-20,Alloy 617,Plate,314626
1422,CapPass,167.02,-168.70,Trend,0.99,8539.25,8542.28,1422,A-20,Alloy 617,Plate,314626
1423,CapPass,162.64,-170.80,Trend,0.952,8545.28,8548.28,1423,A-20,Alloy 617,Plate,314626
1424,CapPass,165.99,-167.40,Trend,0.991,8551.28,8554.31,1424,A-20,Alloy 617,Plate,314626
1425,CapPass,163.22,-169.10,Trend,0.965,8557.31,8560.31,1425,A-20,Alloy 617,Plate,314626
1426,CapPass,164.58,-164.90,Trend,0.998,8563.31,8566.31,1426,A-20,Alloy 617,Plate,314626
1427,CapPass,165.6,-165.60,Trend,1,8569.31,8572.34,1427,A-20,Alloy 617,Plate,314626
1428,CapPass,165.06,-170.40,Trend,0.969,8575.34,8578.34,1428,A-20,Alloy 617,Plate,314626
1429,CapPass,163.44,-166.10,Trend,0.984,8581.34,8584.37,1429,A-20,Alloy 617,Plate,314626
1430,CapPass,164.6,-165.70,Trend,0.993,8587.37,8590.37,1430,A-20,Alloy 617,Plate,314626
1431,CapPass,166.82,-170.30,Trend,0.979,8593.37,8596.37,1431,A-20,Alloy 617,Plate,314626
1432,CapPass,169.64,-166.30,Trend,1.02,8599.4,8602.4,1432,A-20,Alloy 617,Plate,314626
1433,CapPass,167.49,-168.80,Trend,0.992,8605.4,8608.4,1433,A-20,Alloy 617,Plate,314626
1434,CapPass,165.59,-166.20,Trend,0.996,8611.4,8614.43,1434,A-20,Alloy 617,Plate,314626
1435,CapPass,165.54,-170.80,Trend,0.969,8617.43,8620.4,1435,A-20,Alloy 617,Plate,314626
1436,CapPass,162.58,-155.40,Trend,1.046,8623.4,8626.43,1436,A-20,Alloy 617,Plate,314626
1437,CapPass,168.59,-159.20,Trend,1.059,8629.43,8632.46,1437,A-20,Alloy 617,Plate,314626
1438,CapPass,169.05,-162.20,Trend,1.042,8635.43,8638.46,1438,A-20,Alloy 617,Plate,314626
1439,CapPass,170.11,-160.90,Trend,1.057,8641.43,8644.5,1439,A-20,Alloy 617,Plate,314626
1440,CapPass,168.14,-160.60,Trend,1.047,8647.5,8650.5,1440,A-20,Alloy 617,Plate,314626
1441,CapPass,169.58,-161.50,Trend,1.05,8653.5,8656.5,1441,A-20,Alloy 617,Plate,314626
1442,CapPass,167,-160.00,Trend,1.043,8659.5,8662.53,1442,A-20,Alloy 617,Plate,314626
1443,CapPass,168.82,-160.60,Trend,1.051,8665.53,8668.53,1443,A-20,Alloy 617,Plate,314626
1444,CapPass,171.39,-164.00,Trend,1.045,8671.53,8674.56,1444,A-20,Alloy 617,Plate,314626
1445,CapPass,163.89,-164.20,Trend,0.998,8677.53,8680.56,1445,A-20,Alloy 617,Plate,314626
1446,CapPass,165.25,-160.20,Trend,1.032,8683.56,8686.59,1446,A-20,Alloy 617,Plate,314626
1447,CapPass,171.74,-158.60,Trend,1.083,8689.53,8692.31,1447,A-20,Alloy 617,Plate,314626
1448,CapPass,161.96,-167.50,Trend,0.967,8695.59,8698.59,1448,A-20,Alloy 617,Plate,314626
1449,CapPass,159.07,-167.20,Trend,0.951,8701.62,8704.59,1449,A-20,Alloy 617,Plate,314626
1450,CapPass,164.33,-164.60,Trend,0.998,8707.59,8710.62,1450,A-20,Alloy 617,Plate,314626
1451,CapPass,166.67,-165.30,Trend,1.008,8713.62,8716.65,1451,A-20,Alloy 617,Plate,314626
1452,CapPass,166.69,-168.70,Trend,0.988,8719.65,8722.65,1452,A-20,Alloy 617,Plate,314626
1453,CapPass,160.84,-164.20,Trend,0.98,8725.65,8728.68,1453,A-20,Alloy 617,Plate,314626
1454,CapPass,167.12,-167.70,Trend,0.996,8731.65,8734.68,1454,A-20,Alloy 617,Plate,314626
1455,CapPass,162.53,-168.40,Trend,0.965,8737.68,8740.68,1455,A-20,Alloy 617,Plate,314626
1456,CapPass,165.63,-166.20,Trend,0.996,8743.71,8746.71,1456,A-20,Alloy 617,Plate,314626
1457,CapPass,164.23,-165.90,Trend,0.99,8749.71,8752.71,1457,A-20,Alloy 617,Plate,314626
1458,CapPass,163.32,-167.40,Trend,0.976,8755.71,8758.75,1458,A-20,Alloy 617,Plate,314626
1459,CapPass,166.21,-167.00,Trend,0.995,8761.71,8764.75,1459,A-20,Alloy 617,Plate,314626
1460,CapPass,170.39,-166.30,Trend,1.024,8767.75,8770.75,1460,A-20,Alloy 617,Plate,314626
1461,CapPass,167.23,-164.10,Trend,1.019,8773.75,8776.78,1461,A-20,Alloy 617,Plate,314626
1462,CapPass,168.46,-166.90,Trend,1.009,8779.75,8782.78,1462,A-20,Alloy 617,Plate,314626
1463,CapPass,168.24,-165.60,Trend,1.016,8785.78,8788.81,1463,A-20,Alloy 617,Plate,314626
1464,CapPass,170.69,-163.80,Trend,1.042,8791.78,8794.81,1464,A-20,Alloy 617,Plate,314626
1465,CapPass,166.69,-165.80,Trend,1.006,8797.81,8800.81,1465,A-20,Alloy 617,Plate,314626
1466,CapPass,168.65,-161.90,Trend,1.042,8803.81,8806.84,1466,A-20,Alloy 617,Plate,314626
1467,CapPass,167.55,-166.70,Trend,1.005,8809.84,8812.84,1467,A-20,Alloy 617,Plate,314626
1468,CapPass,164.46,-169.50,Trend,0.97,8815.84,8818.84,1468,A-20,Alloy 617,Plate,314626
1469,CapPass,170.9,-168.90,Trend,1.012,8821.84,8824.87,1469,A-20,Alloy 617,Plate,314626
1470,CapPass,165.74,-168.20,Trend,0.985,8827.87,8830.87,1470,A-20,Alloy 617,Plate,314626
1471,CapPass,169.52,-166.50,Trend,1.018,8833.87,8836.9,1471,A-20,Alloy 617,Plate,314626
1472,CapPass,162.23,-168.50,Trend,0.963,8839.9,8842.9,1472,A-20,Alloy 617,Plate,314626
1473,CapPass,166.39,-167.00,Trend,0.997,8845.9,8848.93,1473,A-20,Alloy 617,Plate,314626
1474,CapPass,162.71,-168.70,Trend,0.964,8851.9,8854.93,1474,A-20,Alloy 617,Plate,314626
1475,CapPass,168.27,-168.00,Trend,1.002,8857.93,8860.96,1475,A-20,Alloy 617,Plate,314626
1476,CapPass,169.17,-167.20,Trend,1.012,8863.93,8866.96,1476,A-20,Alloy 617,Plate,314626
1477,CapPass,170.07,-167.90,Trend,1.013,8869.96,8872.96,1477,A-20,Alloy 617,Plate,314626
1478,CapPass,167.11,-166.70,Trend,1.003,8875.96,8879,1478,A-20,Alloy 617,Plate,314626
1479,CapPass,166.07,-167.40,Trend,0.992,8881.96,8885,1479,A-20,Alloy 617,Plate,314626
1480,CapPass,170.62,-167.50,Trend,1.019,8888,8891,1480,A-20,Alloy 617,Plate,314626
1481,CapPass,166.04,-165.30,Trend,1.004,8894,8897.03,1481,A-20,Alloy 617,Plate,314626
1482,CapPass,165.54,-167.80,Trend,0.987,8900.03,8903.03,1482,A-20,Alloy 617,Plate,314626
1483,CapPass,167.41,-165.30,Trend,1.013,8906.03,8909.06,1483,A-20,Alloy 617,Plate,314626
1484,CapPass,166.38,-168.70,Trend,0.986,8912.06,8915.06,1484,A-20,Alloy 617,Plate,314626
1485,CapPass,166.67,-167.10,Trend,0.998,8918.06,8921.06,1485,A-20,Alloy 617,Plate,314626
1486,CapPass,166.86,-168.40,Trend,0.991,8924.09,8927.09,1486,A-20,Alloy 617,Plate,314626
1487,CapPass,171.6,-167.20,Trend,1.026,8930.06,8933.06,1487,A-20,Alloy 617,Plate,314626
1488,CapPass,156.98,-164.90,Trend,0.952,8936.09,8939.09,1488,A-20,Alloy 617,Plate,314626
1489,CapPass,160.19,-167.00,Trend,0.959,8942.09,8945.09,1489,A-20,Alloy 617,Plate,314626
1490,CapPass,162.91,-166.90,Trend,0.976,8948.12,8951.12,1490,A-20,Alloy 617,Plate,314626
1491,CapPass,161.55,-167.40,Trend,0.965,8954.12,8957.15,1491,A-20,Alloy 617,Plate,314626
1492,CapPass,157.25,-167.70,Trend,0.938,8960.15,8963.15,1492,A-20,Alloy 617,Plate,314626
1493,CapPass,159.75,-167.30,Trend,0.955,8966.15,8969.18,1493,A-20,Alloy 617,Plate,314626
1494,CapPass,165.64,-166.30,Trend,0.996,8972.18,8975.18,1494,A-20,Alloy 617,Plate,314626
1495,CapPass,166.74,-167.80,Trend,0.993,8978.18,8981.21,1495,A-20,Alloy 617,Plate,314626
1496,CapPass,166.58,-165.50,Trend,1.007,8984.18,8987.21,1496,A-20,Alloy 617,Plate,314626
1497,CapPass,165.08,-166.20,Trend,0.993,8990.21,8993.21,1497,A-20,Alloy 617,Plate,314626
1498,CapPass,167.12,-167.30,Trend,0.999,8996.21,8999.25,1498,A-20,Alloy 617,Plate,314626
1499,CapPass,164.29,-166.00,Trend,0.99,9002.25,9005.25,1499,A-20,Alloy 617,Plate,314626
1500,CapPass,167.12,-166.80,Trend,1.002,9008.25,9011.25,1500,A-20,Alloy 617,Plate,314626
1501,CapPass,165.01,-168.10,Trend,0.982,9014.28,9017.28,1501,A-20,Alloy 617,Plate,314626
1502,CapPass,166.08,-166.20,Trend,0.999,9020.28,9023.31,1502,A-20,Alloy 617,Plate,314626
1503,CapPass,162.23,-167.40,Trend,0.969,9026.28,9029.31,1503,A-20,Alloy 617,Plate,314626
1504,CapPass,170.74,-167.70,Trend,1.018,9032.31,9035.31,1504,A-20,Alloy 617,Plate,314626
1505,CapPass,159.02,-168.30,Trend,0.945,9038.31,9041.31,1505,A-20,Alloy 617,Plate,314626
1506,CapPass,167.43,-168.50,Trend,0.994,9044.31,9047.34,1506,A-20,Alloy 617,Plate,314626
1507,CapPass,162.39,-171.70,Trend,0.946,9050.34,9053.31,1507,A-20,Alloy 617,Plate,314626
1508,CapPass,165.85,-161.50,Trend,1.027,9056.37,9059.37,1508,A-20,Alloy 617,Plate,314626
1509,CapPass,168.68,-162.60,Trend,1.037,9062.34,9065.37,1509,A-20,Alloy 617,Plate,314626
1510,CapPass,168.6,-162.70,Trend,1.036,9068.37,9071.37,1510,A-20,Alloy 617,Plate,314626
1511,CapPass,165.97,-160.70,Trend,1.033,9074.37,9077.4,1511,A-20,Alloy 617,Plate,314626
1512,CapPass,169.22,-166.30,Trend,1.018,9080.4,9083.43,1512,A-20,Alloy 617,Plate,314626
1513,CapPass,165.27,-163.20,Trend,1.013,9086.43,9089.43,1513,A-20,Alloy 617,Plate,314626
1514,CapPass,168.42,-162.60,Trend,1.036,9092.4,9095.43,1514,A-20,Alloy 617,Plate,314626
1515,CapPass,168.02,-165.80,Trend,1.013,9098.43,9101.46,1515,A-20,Alloy 617,Plate,314626
1516,CapPass,167.88,-167.20,Trend,1.004,9104.46,9107.46,1516,A-20,Alloy 617,Plate,314626
1517,CapPass,165.16,-165.40,Trend,0.998,9110.46,9113.46,1517,A-20,Alloy 617,Plate,314626
1518,CapPass,168.95,-163.00,Trend,1.036,9116.46,9119.5,1518,A-20,Alloy 617,Plate,314626
1519,CapPass,172.32,-159.20,Trend,1.082,9122.46,9125.34,1519,A-20,Alloy 617,Plate,314626
1520,CapPass,164.14,-168.70,Trend,0.973,9128.5,9131.53,1520,A-20,Alloy 617,Plate,314626
1521,CapPass,163.99,-166.00,Trend,0.988,9134.53,9137.53,1521,A-20,Alloy 617,Plate,314626
1522,CapPass,164.67,-168.60,Trend,0.977,9140.53,9143.56,1522,A-20,Alloy 617,Plate,314626
1523,CapPass,166.48,-170.30,Trend,0.978,9146.53,9149.53,1523,A-20,Alloy 617,Plate,314626
1524,CapPass,162.81,-166.40,Trend,0.979,9152.56,9155.56,1524,A-20,Alloy 617,Plate,314626
1525,CapPass,166.37,-164.40,Trend,1.012,9158.56,9161.59,1525,A-20,Alloy 617,Plate,314626
1526,CapPass,167.75,-165.30,Trend,1.015,9164.56,9167.59,1526,A-20,Alloy 617,Plate,314626
1527,CapPass,168.28,-166.70,Trend,1.01,9170.56,9173.59,1527,A-20,Alloy 617,Plate,314626
1528,CapPass,168.94,-167.10,Trend,1.011,9176.62,9179.62,1528,A-20,Alloy 617,Plate,314626
1529,CapPass,167.02,-163.70,Trend,1.02,9182.62,9185.62,1529,A-20,Alloy 617,Plate,314626
1530,CapPass,161.41,-165.70,Trend,0.974,9188.65,9191.65,1530,A-20,Alloy 617,Plate,314626
1531,CapPass,165.06,-164.30,Trend,1.004,9194.65,9197.68,1531,A-20,Alloy 617,Plate,314626
1532,CapPass,171.27,-163.20,Trend,1.05,9200.59,9203.68,1532,A-20,Alloy 617,Plate,314626
1533,CapPass,162.81,-169.90,Trend,0.958,9206.65,9209.68,1533,A-20,Alloy 617,Plate,314626
1534,CapPass,162.24,-165.00,Trend,0.983,9212.68,9215.68,1534,A-20,Alloy 617,Plate,314626
1535,CapPass,165.44,-164.90,Trend,1.003,9218.68,9221.71,1535,A-20,Alloy 617,Plate,314626
1536,CapPass,163.39,-165.40,Trend,0.988,9224.71,9227.71,1536,A-20,Alloy 617,Plate,314626
1537,CapPass,166.5,-168.50,Trend,0.988,9230.71,9233.75,1537,A-20,Alloy 617,Plate,314626
1538,CapPass,163.5,-168.60,Trend,0.97,9236.75,9239.75,1538,A-20,Alloy 617,Plate,314626
1539,CapPass,165.66,-167.40,Trend,0.99,9242.75,9245.78,1539,A-20,Alloy 617,Plate,314626
1540,CapPass,168.24,-165.20,Trend,1.019,9248.75,9251.78,1540,A-20,Alloy 617,Plate,314626
1541,CapPass,164.75,-165.40,Trend,0.996,9254.78,9257.78,1541,A-20,Alloy 617,Plate,314626
1542,CapPass,166.64,-168.80,Trend,0.987,9260.78,9263.81,1542,A-20,Alloy 617,Plate,314626
1543,CapPass,164.87,-167.30,Trend,0.985,9266.78,9269.81,1543,A-20,Alloy 617,Plate,314626
1544,CapPass,164.49,-166.10,Trend,0.991,9272.81,9275.84,1544,A-20,Alloy 617,Plate,314626
1545,CapPass,169.29,-164.90,Trend,1.026,9278.81,9281.84,1545,A-20,Alloy 617,Plate,314626
1546,CapPass,169.87,-169.10,Trend,1.005,9284.84,9287.84,1546,A-20,Alloy 617,Plate,314626
1547,CapPass,164.76,-165.50,Trend,0.996,9290.84,9293.87,1547,A-20,Alloy 617,Plate,314626
1548,CapPass,167.95,-166.60,Trend,1.008,9296.84,9299.87,1548,A-20,Alloy 617,Plate,314626
1549,CapPass,166.76,-165.40,Trend,1.008,9302.87,9305.87,1549,A-20,Alloy 617,Plate,314626
1550,CapPass,168.15,-168.50,Trend,0.998,9308.9,9311.9,1550,A-20,Alloy 617,Plate,314626
1551,CapPass,161.46,-165.30,Trend,0.976,9314.9,9317.9,1551,A-20,Alloy 617,Plate,314626
1552,CapPass,166.92,-164.10,Trend,1.017,9320.9,9323.93,1552,A-20,Alloy 617,Plate,314626
1553,CapPass,170.03,-163.90,Trend,1.037,9326.9,9329.93,1553,A-20,Alloy 617,Plate,314626
1554,CapPass,168.09,-164.70,Trend,1.021,9332.93,9335.96,1554,A-20,Alloy 617,Plate,314626
1555,CapPass,163.82,-169.00,Trend,0.969,9338.96,9341.96,1555,A-20,Alloy 617,Plate,314626
1556,CapPass,166.67,-165.30,Trend,1.008,9344.96,9348,1556,A-20,Alloy 617,Plate,314626
1557,CapPass,168.83,-166.20,Trend,1.016,9350.96,9354,1557,A-20,Alloy 617,Plate,314626
1558,CapPass,164.09,-166.20,Trend,0.987,9357,9360.03,1558,A-20,Alloy 617,Plate,314626
1559,CapPass,168.45,-165.20,Trend,1.02,9363,9366.03,1559,A-20,Alloy 617,Plate,314626
1560,CapPass,170.5,-166.30,Trend,1.025,9369,9372.03,1560,A-20,Alloy 617,Plate,314626
1561,CapPass,162.45,-165.10,Trend,0.984,9375.03,9378.03,1561,A-20,Alloy 617,Plate,314626
1562,CapPass,165.52,-164.30,Trend,1.007,9381.06,9384.06,1562,A-20,Alloy 617,Plate,314626
1563,CapPass,167.88,-167.30,Trend,1.003,9387.06,9390.06,1563,A-20,Alloy 617,Plate,314626
1564,CapPass,166.72,-167.20,Trend,0.997,9393.06,9396.09,1564,A-20,Alloy 617,Plate,314626
1565,CapPass,169.63,-170.20,Trend,0.997,9399.09,9402.09,1565,A-20,Alloy 617,Plate,314626
1566,CapPass,167.27,-167.60,Trend,0.998,9405.09,9408.12,1566,A-20,Alloy 617,Plate,314626
1567,CapPass,169.06,-163.30,Trend,1.035,9411.12,9414.12,1567,A-20,Alloy 617,Plate,314626
1568,CapPass,169.17,-171.60,Trend,0.986,9417.09,9420.12,1568,A-20,Alloy 617,Plate,314626
1569,CapPass,162.72,-163.40,Trend,0.996,9423.12,9426.15,1569,A-20,Alloy 617,Plate,314626
1570,CapPass,169.32,-162.20,Trend,1.044,9429.12,9432.15,1570,A-20,Alloy 617,Plate,314626
1571,CapPass,166.59,-164.90,Trend,1.01,9435.15,9438.18,1571,A-20,Alloy 617,Plate,314626
1572,CapPass,165.25,-166.30,Trend,0.993,9441.15,9444.18,1572,A-20,Alloy 617,Plate,314626
1573,CapPass,167.46,-164.00,Trend,1.021,9447.18,9450.18,1573,A-20,Alloy 617,Plate,314626
1574,CapPass,168.44,-163.30,Trend,1.032,9453.18,9456.18,1574,A-20,Alloy 617,Plate,314626
1575,CapPass,171.06,-162.50,Trend,1.053,9459.18,9462.21,1575,A-20,Alloy 617,Plate,314626
1576,CapPass,169.61,-167.20,Trend,1.014,9465.21,9468.25,1576,A-20,Alloy 617,Plate,314626
1577,CapPass,168.24,-166.60,Trend,1.01,9471.25,9474.25,1577,A-20,Alloy 617,Plate,314626
1578,CapPass,165.77,-167.40,Trend,0.99,9477.25,9480.25,1578,A-20,Alloy 617,Plate,314626
1579,CapPass,166.29,-164.80,Trend,1.009,9483.28,9486.28,1579,A-20,Alloy 617,Plate,314626
1580,CapPass,168.67,-166.90,Trend,1.011,9489.28,9492.28,1580,A-20,Alloy 617,Plate,314626
1581,CapPass,167.64,-166.00,Trend,1.01,9495.28,9498.28,1581,A-20,Alloy 617,Plate,314626
1582,CapPass,163.39,-164.10,Trend,0.996,9501.28,9504.31,1582,A-20,Alloy 617,Plate,314626
1583,CapPass,169.57,-159.90,Trend,1.06,9507.31,9510.34,1583,A-20,Alloy 617,Plate,314626
1584,CapPass,168.3,-166.20,Trend,1.013,9513.31,9516.34,1584,A-20,Alloy 617,Plate,314626
1585,CapPass,167.48,-165.30,Trend,1.013,9519.34,9522.34,1585,A-20,Alloy 617,Plate,314626
1586,CapPass,171.98,-161.00,Trend,1.068,9525.34,9528.37,1586,A-20,Alloy 617,Plate,314626
1587,CapPass,166.94,-162.00,Trend,1.03,9531.34,9534.37,1587,A-20,Alloy 617,Plate,314626
1588,CapPass,171.68,-166.40,Trend,1.032,9537.34,9540.37,1588,A-20,Alloy 617,Plate,314626
1589,CapPass,160.87,-168.60,Trend,0.954,9543.4,9546.37,1589,A-20,Alloy 617,Plate,314626
1590,CapPass,163.74,-166.20,Trend,0.985,9549.4,9552.4,1590,A-20,Alloy 617,Plate,314626
1591,CapPass,166.67,-165.60,Trend,1.006,9555.4,9558.43,1591,A-20,Alloy 617,Plate,314626
1592,CapPass,163.03,-169.30,Trend,0.963,9561.43,9564.43,1592,A-20,Alloy 617,Plate,314626
1593,CapPass,162.65,-165.00,Trend,0.986,9567.43,9570.43,1593,A-20,Alloy 617,Plate,314626
1594,CapPass,166.85,-165.80,Trend,1.006,9573.43,9576.46,1594,A-20,Alloy 617,Plate,314626
1595,CapPass,168.56,-169.80,Trend,0.993,9579.46,9582.46,1595,A-20,Alloy 617,Plate,314626
1596,CapPass,165.95,-167.80,Trend,0.989,9585.46,9588.46,1596,A-20,Alloy 617,Plate,314626
1597,CapPass,164.42,-165.00,Trend,0.997,9591.5,9594.5,1597,A-20,Alloy 617,Plate,314626
1598,CapPass,168.24,-165.80,Trend,1.015,9597.5,9600.53,1598,A-20,Alloy 617,Plate,314626
1599,CapPass,167.04,-165.30,Trend,1.011,9603.5,9606.53,1599,A-20,Alloy 617,Plate,314626
1600,CapPass,167.89,-168.00,Trend,0.999,9609.53,9612.53,1600,A-20,Alloy 617,Plate,314626
1601,CapPass,169.31,-164.70,Trend,1.028,9615.53,9618.56,1601,A-20,Alloy 617,Plate,314626
1602,CapPass,170,-166.40,Trend,1.022,9621.56,9624.56,1602,A-20,Alloy 617,Plate,314626
1603,CapPass,168.33,-165.30,Trend,1.018,9627.56,9630.56,1603,A-20,Alloy 617,Plate,314626
1604,CapPass,165.93,-166.20,Trend,0.998,9633.59,9636.56,1604,A-20,Alloy 617,Plate,314626
1605,CapPass,168.48,-166.20,Trend,1.014,9639.59,9642.59,1605,A-20,Alloy 617,Plate,314626
1606,CapPass,168.53,-169.20,Trend,0.996,9645.59,9648.59,1606,A-20,Alloy 617,Plate,314626
1607,CapPass,160.67,-169.60,Trend,0.947,9651.62,9654.62,1607,A-20,Alloy 617,Plate,314626
1608,CapPass,165.93,-164.30,Trend,1.01,9657.62,9660.62,1608,A-20,Alloy 617,Plate,314626
1609,CapPass,168.27,-165.60,Trend,1.016,9663.62,9666.65,1609,A-20,Alloy 617,Plate,314626
1610,CapPass,167.65,-164.80,Trend,1.017,9669.65,9672.68,1610,A-20,Alloy 617,Plate,314626
1611,CapPass,170.74,-165.20,Trend,1.033,9675.65,9678.68,1611,A-20,Alloy 617,Plate,314626
1612,CapPass,166.57,-166.60,Trend,1,9681.65,9684.68,1612,A-20,Alloy 617,Plate,314626
1613,CapPass,166.1,-167.70,Trend,0.99,9687.68,9690.71,1613,A-20,Alloy 617,Plate,314626
1614,CapPass,167.46,-168.50,Trend,0.994,9693.68,9696.71,1614,A-20,Alloy 617,Plate,314626
1615,CapPass,166.72,-170.00,Trend,0.981,9699.71,9702.71,1615,A-20,Alloy 617,Plate,314626
1616,CapPass,165.51,-168.90,Trend,0.98,9705.75,9708.75,1616,A-20,Alloy 617,Plate,314626
1617,CapPass,163.07,-168.60,Trend,0.967,9711.75,9714.75,1617,A-20,Alloy 617,Plate,314626
1618,CapPass,165.48,-171.00,Trend,0.968,9717.75,9720.75,1618,A-20,Alloy 617,Plate,314626
1619,CapPass,165.19,-165.10,Trend,1.001,9723.78,9726.78,1619,A-20,Alloy 617,Plate,314626
1620,CapPass,169.95,-166.80,Trend,1.019,9729.78,9732.78,1620,A-20,Alloy 617,Plate,314626
1621,CapPass,169.47,-168.50,Trend,1.006,9735.78,9738.81,1621,A-20,Alloy 617,Plate,314626
1622,CapPass,169.38,-169.90,Trend,0.997,9741.81,9744.81,1622,A-20,Alloy 617,Plate,314626
1623,CapPass,164.5,-168.90,Trend,0.974,9747.81,9750.84,1623,A-20,Alloy 617,Plate,314626
1624,CapPass,166.25,-165.60,Trend,1.004,9753.81,9756.84,1624,A-20,Alloy 617,Plate,314626
1625,CapPass,166.51,-164.10,Trend,1.015,9759.84,9762.84,1625,A-20,Alloy 617,Plate,314626
1626,CapPass,168.45,-164.80,Trend,1.022,9765.84,9768.87,1626,A-20,Alloy 617,Plate,314626
1627,CapPass,166.86,-167.70,Trend,0.995,9771.87,9774.87,1627,A-20,Alloy 617,Plate,314626
1628,CapPass,167.55,-164.50,Trend,1.018,9777.87,9780.9,1628,A-20,Alloy 617,Plate,314626
1629,CapPass,169.4,-167.60,Trend,1.011,9783.9,9786.9,1629,A-20,Alloy 617,Plate,314626
1630,CapPass,164.06,-170.80,Trend,0.961,9789.9,9792.9,1630,A-20,Alloy 617,Plate,314626
1631,CapPass,164.17,-168.70,Trend,0.973,9795.9,9798.93,1631,A-20,Alloy 617,Plate,314626
1632,CapPass,165.2,-167.00,Trend,0.989,9801.93,9804.93,1632,A-20,Alloy 617,Plate,314626
1633,CapPass,163.18,-165.50,Trend,0.986,9807.93,9810.93,1633,A-20,Alloy 617,Plate,314626
1634,CapPass,166.74,-166.00,Trend,1.004,9813.93,9816.96,1634,A-20,Alloy 617,Plate,314626
1635,CapPass,165.59,-163.90,Trend,1.01,9819.96,9822.96,1635,A-20,Alloy 617,Plate,314626
1636,CapPass,170.03,-168.10,Trend,1.011,9826,9829,1636,A-20,Alloy 617,Plate,314626
1637,CapPass,168.14,-165.70,Trend,1.014,9832,9835,1637,A-20,Alloy 617,Plate,314626
1638,CapPass,168.18,-170.70,Trend,0.985,9838,9841.03,1638,A-20,Alloy 617,Plate,314626
1639,CapPass,164.44,-167.50,Trend,0.982,9844.03,9847.03,1639,A-20,Alloy 617,Plate,314626
1640,CapPass,166.58,-170.00,Trend,0.98,9850.03,9853.06,1640,A-20,Alloy 617,Plate,314626
1641,CapPass,167.19,-167.40,Trend,0.998,9856.06,9859.06,1641,A-20,Alloy 617,Plate,314626
1642,CapPass,166.99,-169.50,Trend,0.985,9862.06,9865.06,1642,A-20,Alloy 617,Plate,314626
1643,CapPass,169.33,-168.30,Trend,1.006,9868.06,9871.09,1643,A-20,Alloy 617,Plate,314626
1644,CapPass,167.79,-164.80,Trend,1.018,9874.09,9877.09,1644,A-20,Alloy 617,Plate,314626
1645,CapPass,171.97,-164.60,Trend,1.045,9880.06,9883.06,1645,A-20,Alloy 617,Plate,314626
1646,CapPass,154.73,-166.10,Trend,0.931,9886.12,9889.09,1646,A-20,Alloy 617,Plate,314626
1647,CapPass,159.01,-169.60,Trend,0.938,9892.12,9895.12,1647,A-20,Alloy 617,Plate,314626
1648,CapPass,162.59,-167.80,Trend,0.969,9898.15,9901.12,1648,A-20,Alloy 617,Plate,314626
1649,CapPass,158.68,-165.90,Trend,0.957,9904.15,9907.15,1649,A-20,Alloy 617,Plate,314626
1650,CapPass,160.25,-166.50,Trend,0.962,9910.15,9913.18,1650,A-20,Alloy 617,Plate,314626
1651,CapPass,164.89,-169.40,Trend,0.973,9916.15,9919.18,1651,A-20,Alloy 617,Plate,314626
1652,CapPass,160.9,-168.70,Trend,0.954,9922.18,9925.18,1652,A-20,Alloy 617,Plate,314626
1653,CapPass,161.66,-167.20,Trend,0.967,9928.18,9931.21,1653,A-20,Alloy 617,Plate,314626
1654,CapPass,164.98,-164.70,Trend,1.002,9934.18,9937.21,1654,A-20,Alloy 617,Plate,314626
1655,CapPass,162.34,-167.00,Trend,0.972,9940.21,9943.21,1655,A-20,Alloy 617,Plate,314626
1656,CapPass,162.89,-168.70,Trend,0.966,9946.25,9949.25,1656,A-20,Alloy 617,Plate,314626
1657,CapPass,167.13,-166.90,Trend,1.002,9952.25,9955.25,1657,A-20,Alloy 617,Plate,314626
1658,CapPass,161.66,-167.80,Trend,0.964,9958.28,9961.28,1658,A-20,Alloy 617,Plate,314626
1659,CapPass,156.59,-166.90,Trend,0.938,9964.28,9967.28,1659,A-20,Alloy 617,Plate,314626
1660,CapPass,168.65,-169.70,Trend,0.994,9970.28,9973.28,1660,A-20,Alloy 617,Plate,314626
1661,CapPass,168.02,-165.20,Trend,1.017,9976.31,9979.31,1661,A-20,Alloy 617,Plate,314626
1662,CapPass,166.89,-166.40,Trend,1.003,9982.31,9985.31,1662,A-20,Alloy 617,Plate,314626
1663,CapPass,168.11,-164.60,Trend,1.021,9988.34,9991.31,1663,A-20,Alloy 617,Plate,314626
1664,CapPass,165.28,-167.10,Trend,0.989,9994.34,9997.37,1664,A-20,Alloy 617,Plate,314626
1665,CapPass,162.93,-167.30,Trend,0.974,10000.34,10003.37,1665,A-20,Alloy 617,Plate,314626
1666,CapPass,165.2,-165.20,Trend,1,10006.37,10009.37,1666,A-20,Alloy 617,Plate,314626
1667,CapPass,167.41,-164.80,Trend,1.016,10012.37,10015.4,1667,A-20,Alloy 617,Plate,314626
1668,CapPass,161.46,-168.40,Trend,0.959,10018.37,10021.4,1668,A-20,Alloy 617,Plate,314626
1669,CapPass,164.84,-166.80,Trend,0.989,10024.4,10027.4,1669,A-20,Alloy 617,Plate,314626
1670,CapPass,167.96,-167.20,Trend,1.005,10030.43,10033.43,1670,A-20,Alloy 617,Plate,314626
1671,CapPass,166.29,-168.80,Trend,0.985,10036.43,10039.43,1671,A-20,Alloy 617,Plate,314626
1672,CapPass,163.89,-166.50,Trend,0.984,10042.43,10045.43,1672,A-20,Alloy 617,Plate,314626
1673,CapPass,169.72,-169.30,Trend,1.003,10048.46,10051.46,1673,A-20,Alloy 617,Plate,314626
1674,CapPass,168.62,-166.70,Trend,1.012,10054.46,10057.5,1674,A-20,Alloy 617,Plate,314626
1675,CapPass,166.21,-164.00,Trend,1.013,10060.46,10063.5,1675,A-20,Alloy 617,Plate,314626
1676,CapPass,170.91,-163.80,Trend,1.044,10066.5,10069.43,1676,A-20,Alloy 617,Plate,314626
1677,CapPass,166.75,-164.00,Trend,1.017,10072.5,10075.5,1677,A-20,Alloy 617,Plate,314626
1678,CapPass,168.05,-165.00,Trend,1.019,10078.5,10081.53,1678,A-20,Alloy 617,Plate,314626
1679,CapPass,163.94,-166.10,Trend,0.987,10084.53,10087.53,1679,A-20,Alloy 617,Plate,314626
1680,CapPass,164.63,-167.90,Trend,0.981,10090.53,10093.56,1680,A-20,Alloy 617,Plate,314626
1681,CapPass,167.04,-169.60,Trend,0.985,10096.56,10099.56,1681,A-20,Alloy 617,Plate,314626
1682,CapPass,164.5,-163.80,Trend,1.004,10102.56,10105.59,1682,A-20,Alloy 617,Plate,314626
1683,CapPass,168.44,-164.20,Trend,1.026,10108.56,10111.59,1683,A-20,Alloy 617,Plate,314626
1684,CapPass,167.91,-167.30,Trend,1.004,10114.59,10117.59,1684,A-20,Alloy 617,Plate,314626
1685,CapPass,167.56,-167.10,Trend,1.002,10120.59,10123.62,1685,A-20,Alloy 617,Plate,314626
1686,CapPass,166.34,-165.10,Trend,1.007,10126.62,10129.62,1686,A-20,Alloy 617,Plate,314626
1687,CapPass,168.6,-164.90,Trend,1.023,10132.62,10135.65,1687,A-20,Alloy 617,Plate,314626
1688,CapPass,168.53,-165.80,Trend,1.016,10138.62,10141.65,1688,A-20,Alloy 617,Plate,314626
1689,CapPass,163.07,-166.50,Trend,0.979,10144.65,10147.68,1689,A-20,Alloy 617,Plate,314626
1690,CapPass,167.27,-166.40,Trend,1.005,10150.68,10153.68,1690,A-20,Alloy 617,Plate,314626
1691,CapPass,165.8,-168.50,Trend,0.984,10156.68,10159.68,1691,A-20,Alloy 617,Plate,314626
1692,CapPass,165.6,-168.00,Trend,0.986,10162.68,10165.71,1692,A-20,Alloy 617,Plate,314626
1693,CapPass,168.71,-166.30,Trend,1.014,10168.68,10171.71,1693,A-20,Alloy 617,Plate,314626
1694,CapPass,169.05,-167.70,Trend,1.008,10174.71,10177.71,1694,A-20,Alloy 617,Plate,314626
1695,CapPass,165.55,-167.40,Trend,0.989,10180.71,10183.75,1695,A-20,Alloy 617,Plate,314626
1696,CapPass,168.87,-165.30,Trend,1.022,10186.75,10189.75,1696,A-20,Alloy 617,Plate,314626
1697,CapPass,167.83,-167.50,Trend,1.002,10192.75,10195.78,1697,A-20,Alloy 617,Plate,314626
1698,CapPass,166.85,-169.90,Trend,0.982,10198.78,10201.78,1698,A-20,Alloy 617,Plate,314626
1699,CapPass,167.76,-166.50,Trend,1.008,10204.78,10207.81,1699,A-20,Alloy 617,Plate,314626
1700,CapPass,167.83,-166.40,Trend,1.009,10210.81,10213.81,1700,A-20,Alloy 617,Plate,314626
1701,CapPass,165.28,-169.00,Trend,0.978,10216.81,10219.84,1701,A-20,Alloy 617,Plate,314626
1702,CapPass,163.48,-168.50,Trend,0.97,10222.84,10225.81,1702,A-20,Alloy 617,Plate,314626
1703,CapPass,163.92,-166.70,Trend,0.983,10228.84,10231.84,1703,A-20,Alloy 617,Plate,314626
1704,CapPass,165.95,-170.50,Trend,0.973,10234.84,10237.87,1704,A-20,Alloy 617,Plate,314626
1705,CapPass,169.93,-168.70,Trend,1.007,10240.84,10243.87,1705,A-20,Alloy 617,Plate,314626
1706,CapPass,168.01,-169.10,Trend,0.994,10246.87,10249.87,1706,A-20,Alloy 617,Plate,314626
1707,CapPass,167.03,-165.00,Trend,1.012,10252.87,10255.9,1707,A-20,Alloy 617,Plate,314626
1708,CapPass,165.71,-166.90,Trend,0.993,10258.9,10261.9,1708,A-20,Alloy 617,Plate,314626
1709,CapPass,165.64,-168.80,Trend,0.981,10264.9,10267.93,1709,A-20,Alloy 617,Plate,314626
1710,CapPass,167.18,-168.00,Trend,0.995,10270.93,10273.93,1710,A-20,Alloy 617,Plate,314626
1711,CapPass,163.64,-165.50,Trend,0.989,10276.93,10279.96,1711,A-20,Alloy 617,Plate,314626
1712,CapPass,168.06,-168.00,Trend,1,10282.96,10285.96,1712,A-20,Alloy 617,Plate,314626
1713,CapPass,168.23,-168.90,Trend,0.996,10288.96,10292,1713,A-20,Alloy 617,Plate,314626
1714,CapPass,164.86,-166.40,Trend,0.991,10294.96,10298,1714,A-20,Alloy 617,Plate,314626
1715,CapPass,162.9,-169.50,Trend,0.961,10301,10304,1715,A-20,Alloy 617,Plate,314626
1716,CapPass,167.03,-166.40,Trend,1.004,10307,10310.03,1716,A-20,Alloy 617,Plate,314626
1717,CapPass,168.15,-166.10,Trend,1.013,10313,10316.03,1717,A-20,Alloy 617,Plate,314626
1718,CapPass,171.03,-164.00,Trend,1.043,10318.96,10322.03,1718,A-20,Alloy 617,Plate,314626
1719,CapPass,155.56,-166.80,Trend,0.933,10325.03,10328.03,1719,A-20,Alloy 617,Plate,314626
1720,CapPass,161.82,-168.20,Trend,0.962,10331.06,10334.06,1720,A-20,Alloy 617,Plate,314626
1721,CapPass,162.8,-165.80,Trend,0.982,10337.06,10340.09,1721,A-20,Alloy 617,Plate,314626
1722,CapPass,159.48,-169.20,Trend,0.943,10343.09,10346.09,1722,A-20,Alloy 617,Plate,314626
1723,CapPass,162.32,-169.00,Trend,0.96,10349.09,10352.09,1723,A-20,Alloy 617,Plate,314626
1724,CapPass,167.07,-167.20,Trend,0.999,10355.09,10358.09,1724,A-20,Alloy 617,Plate,314626
1725,CapPass,166.75,-169.40,Trend,0.984,10361.12,10364.12,1725,A-20,Alloy 617,Plate,314626
1726,CapPass,161.04,-169.00,Trend,0.953,10367.12,10370.12,1726,A-20,Alloy 617,Plate,314626
1727,CapPass,166.26,-169.20,Trend,0.983,10373.12,10376.15,1727,A-20,Alloy 617,Plate,314626
1728,CapPass,162.04,-168.10,Trend,0.964,10379.15,10382.15,1728,A-20,Alloy 617,Plate,314626
1729,CapPass,164.28,-167.00,Trend,0.984,10385.15,10388.18,1729,A-20,Alloy 617,Plate,314626
1730,CapPass,164.53,-168.20,Trend,0.978,10391.18,10394.18,1730,A-20,Alloy 617,Plate,314626
1731,CapPass,162.98,-166.60,Trend,0.979,10397.18,10400.21,1731,A-20,Alloy 617,Plate,314626
1732,CapPass,163.09,-166.50,Trend,0.98,10403.21,10406.21,1732,A-20,Alloy 617,Plate,314626
1733,CapPass,163.55,-169.90,Trend,0.963,10409.21,10412.21,1733,A-20,Alloy 617,Plate,314626
1734,CapPass,165.9,-168.20,Trend,0.986,10415.21,10418.25,1734,A-20,Alloy 617,Plate,314626
1735,CapPass,165.88,-166.80,Trend,0.994,10421.25,10424.25,1735,A-20,Alloy 617,Plate,314626
1736,CapPass,163.83,-171.30,Trend,0.956,10427.25,10430.25,1736,A-20,Alloy 617,Plate,314626
1737,CapPass,163.86,-169.80,Trend,0.965,10433.25,10436.28,1737,A-20,Alloy 617,Plate,314626
1738,CapPass,162.37,-167.50,Trend,0.97,10439.25,10442.28,1738,A-20,Alloy 617,Plate,314626
1739,CapPass,165.29,-169.70,Trend,0.974,10445.28,10448.31,1739,A-20,Alloy 617,Plate,314626
1740,CapPass,161.99,-167.40,Trend,0.968,10451.31,10454.31,1740,A-20,Alloy 617,Plate,314626
1741,CapPass,168.52,-168.40,Trend,1.001,10457.31,10460.31,1741,A-20,Alloy 617,Plate,314626
1742,CapPass,166.01,-164.00,Trend,1.012,10463.34,10466.34,1742,A-20,Alloy 617,Plate,314626
1743,CapPass,162.43,-164.90,Trend,0.985,10469.34,10472.37,1743,A-20,Alloy 617,Plate,314626
1744,CapPass,166.1,-166.90,Trend,0.995,10475.37,10478.37,1744,A-20,Alloy 617,Plate,314626
1745,CapPass,166.94,-167.20,Trend,0.998,10481.37,10484.37,1745,A-20,Alloy 617,Plate,314626
1746,CapPass,166.65,-169.80,Trend,0.982,10487.37,10490.37,1746,A-20,Alloy 617,Plate,314626
1747,CapPass,158.68,-161.50,Trend,0.982,10493.4,10496.4,1747,A-20,Alloy 617,Plate,314626
1748,CapPass,162.18,-163.80,Trend,0.99,10499.4,10502.4,1748,A-20,Alloy 617,Plate,314626
1749,CapPass,165.42,-164.60,Trend,1.005,10505.43,10508.43,1749,A-20,Alloy 617,Plate,314626
1750,CapPass,170.65,-162.00,Trend,1.053,10511.43,10514.43,1750,A-20,Alloy 617,Plate,314626
1751,CapPass,171.17,-164.00,Trend,1.044,10517.43,10520.43,1751,A-20,Alloy 617,Plate,314626
1752,CapPass,169.25,-164.50,Trend,1.029,10523.43,10526.46,1752,A-20,Alloy 617,Plate,314626
1753,CapPass,163.05,-168.30,Trend,0.969,10529.46,10532.5,1753,A-20,Alloy 617,Plate,314626
1754,CapPass,163.69,-169.90,Trend,0.963,10535.5,10538.46,1754,A-20,Alloy 617,Plate,314626
1755,CapPass,162.92,-168.20,Trend,0.969,10541.5,10544.5,1755,A-20,Alloy 617,Plate,314626
1756,CapPass,163.87,-166.80,Trend,0.983,10547.53,10550.53,1756,A-20,Alloy 617,Plate,314626
1757,CapPass,166.96,-166.20,Trend,1.005,10553.53,10556.53,1757,A-20,Alloy 617,Plate,314626
1758,CapPass,169.17,-168.50,Trend,1.004,10559.53,10562.53,1758,A-20,Alloy 617,Plate,314626
1759,CapPass,164.1,-165.90,Trend,0.989,10565.56,10568.56,1759,A-20,Alloy 617,Plate,314626
1760,CapPass,168.26,-164.30,Trend,1.024,10571.56,10574.56,1760,A-20,Alloy 617,Plate,314626
1761,CapPass,165.89,-167.00,Trend,0.993,10577.56,10580.59,1761,A-20,Alloy 617,Plate,314626
1762,CapPass,168.4,-163.60,Trend,1.029,10583.59,10586.59,1762,A-20,Alloy 617,Plate,314626
1763,CapPass,170.5,-167.80,Trend,1.016,10589.59,10592.59,1763,A-20,Alloy 617,Plate,314626
1764,CapPass,165.59,-163.90,Trend,1.01,10595.62,10598.62,1764,A-20,Alloy 617,Plate,314626
1765,CapPass,167.96,-168.80,Trend,0.995,10601.62,10604.62,1765,A-20,Alloy 617,Plate,314626
1766,CapPass,163.11,-167.20,Trend,0.976,10607.62,10610.65,1766,A-20,Alloy 617,Plate,314626
1767,CapPass,166.97,-164.50,Trend,1.015,10613.65,10616.68,1767,A-20,Alloy 617,Plate,314626
1768,CapPass,168.88,-167.00,Trend,1.011,10619.65,10622.68,1768,A-20,Alloy 617,Plate,314626
1769,CapPass,170.74,-163.60,Trend,1.044,10625.65,10628.68,1769,A-20,Alloy 617,Plate,314626
1770,CapPass,170.14,-166.10,Trend,1.025,10631.68,10634.68,1770,A-20,Alloy 617,Plate,314626
1771,CapPass,167,-163.30,Trend,1.023,10637.68,10640.71,1771,A-20,Alloy 617,Plate,314626
1772,CapPass,164.67,-166.60,Trend,0.989,10643.68,10646.71,1772,A-20,Alloy 617,Plate,314626
1773,CapPass,168.93,-169.70,Trend,0.995,10649.71,10652.71,1773,A-20,Alloy 617,Plate,314626
1774,CapPass,166.29,-165.30,Trend,1.006,10655.75,10658.75,1774,A-20,Alloy 617,Plate,314626
1775,CapPass,170.19,-165.40,Trend,1.029,10661.75,10664.75,1775,A-20,Alloy 617,Plate,314626
1776,CapPass,162.83,-167.30,Trend,0.973,10667.78,10670.78,1776,A-20,Alloy 617,Plate,314626
1777,CapPass,167.65,-168.70,Trend,0.994,10673.78,10676.78,1777,A-20,Alloy 617,Plate,314626
1778,CapPass,164.41,-165.80,Trend,0.992,10679.78,10682.81,1778,A-20,Alloy 617,Plate,314626
1779,CapPass,164.16,-166.20,Trend,0.988,10685.81,10688.81,1779,A-20,Alloy 617,Plate,314626
1780,CapPass,167.75,-167.20,Trend,1.003,10691.84,10694.81,1780,A-20,Alloy 617,Plate,314626
1781,CapPass,168.34,-165.50,Trend,1.017,10697.81,10700.84,1781,A-20,Alloy 617,Plate,314626
1782,CapPass,164.91,-167.30,Trend,0.985,10703.84,10706.87,1782,A-20,Alloy 617,Plate,314626
1783,CapPass,167.84,-167.50,Trend,1.002,10709.84,10712.87,1783,A-20,Alloy 617,Plate,314626
1784,CapPass,168.86,-167.50,Trend,1.008,10715.87,10718.87,1784,A-20,Alloy 617,Plate,314626
1785,CapPass,170.54,-164.30,Trend,1.038,10721.81,10724.87,1785,A-20,Alloy 617,Plate,314626
1786,CapPass,159.23,-165.00,Trend,0.965,10727.87,10730.9,1786,A-20,Alloy 617,Plate,314626
1787,CapPass,160.7,-165.20,Trend,0.973,10733.87,10736.9,1787,A-20,Alloy 617,Plate,314626
1788,CapPass,168.45,-166.10,Trend,1.014,10739.93,10742.93,1788,A-20,Alloy 617,Plate,314626
1789,CapPass,162.41,-167.50,Trend,0.97,10745.93,10748.93,1789,A-20,Alloy 617,Plate,314626
1790,CapPass,161.52,-168.20,Trend,0.961,10751.93,10754.93,1790,A-20,Alloy 617,Plate,314626
1791,CapPass,166.31,-166.10,Trend,1.001,10757.93,10760.96,1791,A-20,Alloy 617,Plate,314626
1792,CapPass,166.31,-167.80,Trend,0.991,10763.96,10767,1792,A-20,Alloy 617,Plate,314626
1793,CapPass,167.91,-167.00,Trend,1.005,10769.96,10773,1793,A-20,Alloy 617,Plate,314626
1794,CapPass,165.02,-164.20,Trend,1.005,10776,10779,1794,A-20,Alloy 617,Plate,314626
1795,CapPass,168.46,-165.70,Trend,1.017,10782,10785.03,1795,A-20,Alloy 617,Plate,314626
1796,CapPass,168.07,-165.50,Trend,1.016,10788.03,10791.03,1796,A-20,Alloy 617,Plate,314626
1797,CapPass,166.82,-171.00,Trend,0.975,10794.03,10797.03,1797,A-20,Alloy 617,Plate,314626
1798,CapPass,163.58,-169.70,Trend,0.964,10800.06,10803.06,1798,A-20,Alloy 617,Plate,314626
1799,CapPass,164.88,-165.60,Trend,0.996,10806.06,10809.06,1799,A-20,Alloy 617,Plate,314626
1800,CapPass,167.53,-163.80,Trend,1.023,10812.06,10815.09,1800,A-20,Alloy 617,Plate,314626
1801,CapPass,169.72,-163.40,Trend,1.039,10818.06,10821.09,1801,A-20,Alloy 617,Plate,314626
1802,CapPass,165.43,-166.80,Trend,0.992,10824.09,10827.09,1802,A-20,Alloy 617,Plate,314626
1803,CapPass,165.96,-167.60,Trend,0.99,10830.09,10833.12,1803,A-20,Alloy 617,Plate,314626
1804,CapPass,161.31,-167.80,Trend,0.961,10836.12,10839.15,1804,A-20,Alloy 617,Plate,314626
1805,CapPass,167.41,-169.30,Trend,0.989,10842.12,10845.15,1805,A-20,Alloy 617,Plate,314626
1806,CapPass,162.05,-166.10,Trend,0.976,10848.15,10851.15,1806,A-20,Alloy 617,Plate,314626
1807,CapPass,163.1,-167.30,Trend,0.975,10854.15,10857.18,1807,A-20,Alloy 617,Plate,314626
1808,CapPass,166.35,-164.80,Trend,1.009,10860.15,10863.18,1808,A-20,Alloy 617,Plate,314626
1809,CapPass,170.33,-166.90,Trend,1.021,10866.15,10869.18,1809,A-20,Alloy 617,Plate,314626
1810,CapPass,165,-167.90,Trend,0.983,10872.18,10875.21,1810,A-20,Alloy 617,Plate,314626
1811,CapPass,167.89,-168.20,Trend,0.998,10878.21,10881.21,1811,A-20,Alloy 617,Plate,314626
1812,CapPass,163.93,-167.30,Trend,0.98,10884.25,10887.21,1812,A-20,Alloy 617,Plate,314626
1813,CapPass,168.66,-167.40,Trend,1.007,10890.21,10893.25,1813,A-20,Alloy 617,Plate,314626
1814,CapPass,164.62,-166.60,Trend,0.988,10896.25,10899.28,1814,A-20,Alloy 617,Plate,314626
1815,CapPass,167.55,-168.50,Trend,0.995,10902.25,10905.28,1815,A-20,Alloy 617,Plate,314626
1816,CapPass,167.02,-166.80,Trend,1.001,10908.28,10911.28,1816,A-20,Alloy 617,Plate,314626
1817,CapPass,168.12,-167.10,Trend,1.006,10914.28,10917.28,1817,A-20,Alloy 617,Plate,314626
1818,CapPass,166.55,-168.50,Trend,0.988,10920.28,10923.31,1818,A-20,Alloy 617,Plate,314626
1819,CapPass,167.28,-165.30,Trend,1.012,10926.31,10929.34,1819,A-20,Alloy 617,Plate,314626
1820,CapPass,165.55,-164.10,Trend,1.009,10932.31,10935.34,1820,A-20,Alloy 617,Plate,314626
1821,CapPass,170.56,-165.90,Trend,1.028,10938.34,10941.34,1821,A-20,Alloy 617,Plate,314626
1822,CapPass,167.93,-167.70,Trend,1.002,10944.34,10947.37,1822,A-20,Alloy 617,Plate,314626
1823,CapPass,166.68,-169.00,Trend,0.986,10950.37,10953.37,1823,A-20,Alloy 617,Plate,314626
1824,CapPass,165.47,-167.90,Trend,0.986,10956.37,10959.37,1824,A-20,Alloy 617,Plate,314626
1825,CapPass,169.43,-168.10,Trend,1.008,10962.37,10965.4,1825,A-20,Alloy 617,Plate,314626
1826,CapPass,166.63,-168.20,Trend,0.99,10968.4,10971.4,1826,A-20,Alloy 617,Plate,314626
1827,CapPass,162.27,-167.60,Trend,0.968,10974.43,10977.4,1827,A-20,Alloy 617,Plate,314626
1828,CapPass,169.77,-167.20,Trend,1.016,10980.4,10983.43,1828,A-20,Alloy 617,Plate,314626
1829,CapPass,166.46,-166.70,Trend,0.999,10986.43,10989.46,1829,A-20,Alloy 617,Plate,314626
1830,CapPass,167.05,-167.20,Trend,0.999,10992.43,10995.46,1830,A-20,Alloy 617,Plate,314626
1831,CapPass,166.53,-168.50,Trend,0.988,10998.43,11001.46,1831,A-20,Alloy 617,Plate,314626
1832,CapPass,162.2,-168.90,Trend,0.96,11004.5,11007.46,1832,A-20,Alloy 617,Plate,314626
1833,CapPass,167.01,-165.20,Trend,1.011,11010.5,11013.5,1833,A-20,Alloy 617,Plate,314626
