Repository: js-molina/fatigue-A617

File: data/950C/Strain rate 0.001/0.30% strain/HTM_A20_PeakStress_B1.csv (part 4 of 15)
"Cycle","Data State","Max Stress Mpa","Min Stress Mpa","Qual State","Stress Ratio","Time Max Stress Sec","Time Min Stress Sec","Count","Sample","Alloy","Material_Form","Heat"
1212,"CapPass",167.74,-167.9,"Qualified",0.999,7224.68,7227.63,1212,"B-1","Alloy 617","Plate",314626
1213,"CapPass",170.15,-167.3,"Qualified",1.017,7230.66,7233.60,1213,"B-1","Alloy 617","Plate",314626
1214,"CapPass",168.82,-167.0,"Qualified",1.011,7236.63,7239.59,1214,"B-1","Alloy 617","Plate",314626
1215,"CapPass",168.52,-166.5,"Qualified",1.012,7242.60,7245.55,1215,"B-1","Alloy 617","Plate",314626
1216,"CapPass",169.62,-167.3,"Qualified",1.014,7248.57,7251.53,1216,"B-1","Alloy 617","Plate",314626
1217,"CapPass",168.73,-168.9,"Qualified",0.999,7254.55,7257.49,1217,"B-1","Alloy 617","Plate",314626
1218,"CapPass",169.66,-168.6,"Qualified",1.006,7260.51,7263.42,1218,"B-1","Alloy 617","Plate",314626
1219,"CapPass",169.96,-165.6,"Qualified",1.026,7266.46,7269.43,1219,"B-1","Alloy 617","Plate",314626
1220,"CapPass",171.26,-164.0,"Qualified",1.044,7272.45,7275.39,1220,"B-1","Alloy 617","Plate",314626
1221,"CapPass",172.83,-166.2,"Qualified",1.040,7278.42,7281.37,1221,"B-1","Alloy 617","Plate",314626
1222,"CapPass",171.86,-167.1,"Qualified",1.029,7284.39,7287.34,1222,"B-1","Alloy 617","Plate",314626
1223,"CapPass",169.44,-168.6,"Qualified",1.005,7290.37,7293.31,1223,"B-1","Alloy 617","Plate",314626
1224,"CapPass",168.94,-169.3,"Qualified",0.998,7296.34,7299.28,1224,"B-1","Alloy 617","Plate",314626
1225,"CapPass",169.27,-168.0,"Qualified",1.008,7302.30,7305.25,1225,"B-1","Alloy 617","Plate",314626
1226,"CapPass",171.02,-167.1,"Qualified",1.024,7308.28,7311.22,1226,"B-1","Alloy 617","Plate",314626
1227,"CapPass",170.80,-168.4,"Qualified",1.014,7314.24,7317.20,1227,"B-1","Alloy 617","Plate",314626
1228,"CapPass",172.24,-160.4,"Qualified",1.074,7320.19,7323.03,1228,"B-1","Alloy 617","Plate",314626
1229,"CapPass",170.52,-164.6,"Qualified",1.036,7326.16,7329.12,1229,"B-1","Alloy 617","Plate",314626
1230,"CapPass",172.02,-166.2,"Qualified",1.035,7332.13,7335.08,1230,"B-1","Alloy 617","Plate",314626
1231,"CapPass",171.06,-164.9,"Qualified",1.037,7338.10,7341.06,1231,"B-1","Alloy 617","Plate",314626
1232,"CapPass",170.48,-166.9,"Qualified",1.021,7344.09,7347.02,1232,"B-1","Alloy 617","Plate",314626
1233,"CapPass",169.33,-168.7,"Qualified",1.004,7350.04,7353.01,1233,"B-1","Alloy 617","Plate",314626
1234,"CapPass",169.93,-167.9,"Qualified",1.012,7356.02,7358.98,1234,"B-1","Alloy 617","Plate",314626
1235,"CapPass",170.34,-168.5,"Qualified",1.011,7362.01,7364.95,1235,"B-1","Alloy 617","Plate",314626
1236,"CapPass",172.29,-168.1,"Qualified",1.025,7367.96,7370.93,1236,"B-1","Alloy 617","Plate",314626
1237,"CapPass",170.08,-167.5,"Qualified",1.015,7373.95,7376.84,1237,"B-1","Alloy 617","Plate",314626
1238,"CapPass",164.31,-164.0,"Qualified",1.002,7379.73,7382.73,1238,"B-1","Alloy 617","Plate",314626
1239,"CapPass",167.24,-168.2,"Qualified",0.994,7385.88,7388.83,1239,"B-1","Alloy 617","Plate",314626
1240,"CapPass",170.34,-167.3,"Qualified",1.018,7391.84,7394.79,1240,"B-1","Alloy 617","Plate",314626
1241,"CapPass",169.26,-168.8,"Qualified",1.003,7397.82,7400.76,1241,"B-1","Alloy 617","Plate",314626
1242,"CapPass",167.57,-168.9,"Qualified",0.992,7403.79,7406.74,1242,"B-1","Alloy 617","Plate",314626
1243,"CapPass",169.43,-168.9,"Qualified",1.003,7409.76,7412.66,1243,"B-1","Alloy 617","Plate",314626
1244,"CapPass",165.82,-163.8,"Qualified",1.013,7415.33,7418.64,1244,"B-1","Alloy 617","Plate",314626
1245,"CapPass",169.86,-167.0,"Qualified",1.017,7421.68,7424.63,1245,"B-1","Alloy 617","Plate",314626
1246,"CapPass",167.79,-166.8,"Qualified",1.006,7427.66,7430.61,1246,"B-1","Alloy 617","Plate",314626
1247,"CapPass",169.14,-168.1,"Qualified",1.006,7433.64,7436.58,1247,"B-1","Alloy 617","Plate",314626
1248,"CapPass",171.40,-166.9,"Qualified",1.027,7439.60,7442.55,1248,"B-1","Alloy 617","Plate",314626
1249,"CapPass",171.92,-167.6,"Qualified",1.026,7445.56,7448.52,1249,"B-1","Alloy 617","Plate",314626
1250,"CapPass",172.16,-166.4,"Qualified",1.035,7451.53,7454.49,1250,"B-1","Alloy 617","Plate",314626
1251,"CapPass",173.15,-166.4,"Qualified",1.041,7457.51,7460.45,1251,"B-1","Alloy 617","Plate",314626
1252,"CapPass",170.33,-168.0,"Qualified",1.014,7463.48,7466.43,1252,"B-1","Alloy 617","Plate",314626
1253,"CapPass",172.01,-167.5,"Qualified",1.027,7469.45,7472.41,1253,"B-1","Alloy 617","Plate",314626
1254,"CapPass",172.12,-166.9,"Qualified",1.031,7475.42,7478.38,1254,"B-1","Alloy 617","Plate",314626
1255,"CapPass",169.73,-169.0,"Qualified",1.005,7481.39,7484.34,1255,"B-1","Alloy 617","Plate",314626
1256,"CapPass",169.38,-168.8,"Qualified",1.003,7487.37,7490.32,1256,"B-1","Alloy 617","Plate",314626
1257,"CapPass",168.61,-168.8,"Qualified",0.999,7493.34,7496.28,1257,"B-1","Alloy 617","Plate",314626
1258,"CapPass",170.14,-168.1,"Qualified",1.012,7499.31,7502.26,1258,"B-1","Alloy 617","Plate",314626
1259,"CapPass",169.68,-168.8,"Qualified",1.005,7505.27,7508.18,1259,"B-1","Alloy 617","Plate",314626
1260,"CapPass",165.61,-163.9,"Qualified",1.011,7511.09,7514.05,1260,"B-1","Alloy 617","Plate",314626
1261,"CapPass",170.16,-166.1,"Qualified",1.025,7517.16,7520.16,1261,"B-1","Alloy 617","Plate",314626
1262,"CapPass",170.62,-165.3,"Qualified",1.032,7523.15,7526.13,1262,"B-1","Alloy 617","Plate",314626
1263,"CapPass",170.43,-167.2,"Qualified",1.019,7529.12,7532.10,1263,"B-1","Alloy 617","Plate",314626
1264,"CapPass",169.93,-167.0,"Qualified",1.018,7535.12,7538.08,1264,"B-1","Alloy 617","Plate",314626
1265,"CapPass",171.41,-168.9,"Qualified",1.015,7541.09,7544.05,1265,"B-1","Alloy 617","Plate",314626
1266,"CapPass",170.32,-167.3,"Qualified",1.018,7547.06,7550.02,1266,"B-1","Alloy 617","Plate",314626
1267,"CapPass",170.66,-168.6,"Qualified",1.012,7553.02,7555.98,1267,"B-1","Alloy 617","Plate",314626
1268,"CapPass",168.95,-168.8,"Qualified",1.001,7558.99,7561.95,1268,"B-1","Alloy 617","Plate",314626
1269,"CapPass",169.83,-161.9,"Qualified",1.049,7564.96,7567.78,1269,"B-1","Alloy 617","Plate",314626
1270,"CapPass",170.98,-159.0,"Qualified",1.076,7570.88,7573.66,1270,"B-1","Alloy 617","Plate",314626
1271,"CapPass",169.29,-168.0,"Qualified",1.008,7576.89,7579.85,1271,"B-1","Alloy 617","Plate",314626
1272,"CapPass",169.37,-168.3,"Qualified",1.006,7582.87,7585.82,1272,"B-1","Alloy 617","Plate",314626
1273,"CapPass",172.25,-165.0,"Qualified",1.044,7588.82,7591.77,1273,"B-1","Alloy 617","Plate",314626
1274,"CapPass",170.55,-167.6,"Qualified",1.018,7594.81,7597.77,1274,"B-1","Alloy 617","Plate",314626
1275,"CapPass",168.06,-168.2,"Qualified",0.999,7600.79,7603.73,1275,"B-1","Alloy 617","Plate",314626
1276,"CapPass",171.34,-168.3,"Qualified",1.018,7606.75,7609.71,1276,"B-1","Alloy 617","Plate",314626
1277,"CapPass",170.16,-168.7,"Qualified",1.009,7612.74,7615.67,1277,"B-1","Alloy 617","Plate",314626
1278,"CapPass",168.37,-170.6,"Qualified",0.987,7618.70,7621.54,1278,"B-1","Alloy 617","Plate",314626
1279,"CapPass",164.80,-160.9,"Qualified",1.024,7624.13,7627.60,1279,"B-1","Alloy 617","Plate",314626
1280,"CapPass",173.75,-163.8,"Qualified",1.061,7630.61,7633.57,1280,"B-1","Alloy 617","Plate",314626
1281,"CapPass",172.78,-163.5,"Qualified",1.057,7636.59,7639.55,1281,"B-1","Alloy 617","Plate",314626
1282,"CapPass",170.96,-165.3,"Qualified",1.034,7642.56,7645.52,1282,"B-1","Alloy 617","Plate",314626
1283,"CapPass",172.60,-165.1,"Qualified",1.045,7648.53,7651.49,1283,"B-1","Alloy 617","Plate",314626
1284,"CapPass",173.70,-165.5,"Qualified",1.049,7654.50,7657.45,1284,"B-1","Alloy 617","Plate",314626
1285,"CapPass",172.64,-166.0,"Qualified",1.040,7660.48,7663.43,1285,"B-1","Alloy 617","Plate",314626
1286,"CapPass",171.36,-165.9,"Qualified",1.033,7666.45,7669.41,1286,"B-1","Alloy 617","Plate",314626
1287,"CapPass",173.09,-165.4,"Qualified",1.046,7672.42,7675.38,1287,"B-1","Alloy 617","Plate",314626
1288,"CapPass",172.94,-164.8,"Qualified",1.049,7678.39,7681.34,1288,"B-1","Alloy 617","Plate",314626
1289,"CapPass",172.44,-165.2,"Qualified",1.044,7684.36,7687.32,1289,"B-1","Alloy 617","Plate",314626
1290,"CapPass",172.64,-167.0,"Qualified",1.034,7690.34,7693.29,1290,"B-1","Alloy 617","Plate",314626
1291,"CapPass",171.91,-165.0,"Qualified",1.042,7696.28,7699.26,1291,"B-1","Alloy 617","Plate",314626
1292,"CapPass",170.15,-165.7,"Qualified",1.027,7702.27,7705.23,1292,"B-1","Alloy 617","Plate",314626
1293,"CapPass",169.40,-165.8,"Qualified",1.022,7708.26,7711.20,1293,"B-1","Alloy 617","Plate",314626
1294,"CapPass",171.25,-166.2,"Qualified",1.030,7714.20,7717.16,1294,"B-1","Alloy 617","Plate",314626
1295,"CapPass",171.08,-166.7,"Qualified",1.026,7720.17,7723.13,1295,"B-1","Alloy 617","Plate",314626
1296,"CapPass",169.78,-167.5,"Qualified",1.013,7726.16,7729.12,1296,"B-1","Alloy 617","Plate",314626
1297,"CapPass",171.19,-167.1,"Qualified",1.024,7732.13,7735.09,1297,"B-1","Alloy 617","Plate",314626
1298,"CapPass",171.67,-167.6,"Qualified",1.024,7738.09,7741.05,1298,"B-1","Alloy 617","Plate",314626
1299,"CapPass",171.83,-167.2,"Qualified",1.027,7744.06,7747.02,1299,"B-1","Alloy 617","Plate",314626
1300,"CapPass",172.24,-165.8,"Qualified",1.039,7750.03,7752.99,1300,"B-1","Alloy 617","Plate",314626
1301,"CapPass",172.94,-167.4,"Qualified",1.033,7756.00,7758.95,1301,"B-1","Alloy 617","Plate",314626
1302,"CapPass",172.00,-165.7,"Qualified",1.038,7761.97,7764.94,1302,"B-1","Alloy 617","Plate",314626
1303,"CapPass",171.24,-167.9,"Qualified",1.020,7767.95,7770.86,1303,"B-1","Alloy 617","Plate",314626
1304,"CapPass",164.84,-165.0,"Qualified",0.999,7773.56,7776.84,1304,"B-1","Alloy 617","Plate",314626
1305,"CapPass",171.08,-167.4,"Qualified",1.022,7779.88,7782.83,1305,"B-1","Alloy 617","Plate",314626
1306,"CapPass",172.14,-165.9,"Qualified",1.037,7785.85,7788.80,1306,"B-1","Alloy 617","Plate",314626
1307,"CapPass",172.00,-166.7,"Qualified",1.032,7791.82,7794.77,1307,"B-1","Alloy 617","Plate",314626
1308,"CapPass",172.98,-166.3,"Qualified",1.040,7797.79,7800.74,1308,"B-1","Alloy 617","Plate",314626
1309,"CapPass",172.20,-166.8,"Qualified",1.033,7803.76,7806.71,1309,"B-1","Alloy 617","Plate",314626
1310,"CapPass",171.95,-167.3,"Qualified",1.028,7809.73,7812.68,1310,"B-1","Alloy 617","Plate",314626
1311,"CapPass",171.86,-167.2,"Qualified",1.028,7815.70,7818.66,1311,"B-1","Alloy 617","Plate",314626
1312,"CapPass",173.17,-160.6,"Qualified",1.079,7821.66,7824.19,1312,"B-1","Alloy 617","Plate",314626
1313,"CapPass",169.40,-162.8,"Qualified",1.040,7827.55,7830.40,1313,"B-1","Alloy 617","Plate",314626
1314,"CapPass",168.40,-169.2,"Qualified",0.995,7833.59,7836.55,1314,"B-1","Alloy 617","Plate",314626
1315,"CapPass",169.64,-169.0,"Qualified",1.004,7839.57,7842.52,1315,"B-1","Alloy 617","Plate",314626
1316,"CapPass",169.81,-169.1,"Qualified",1.004,7845.55,7848.49,1316,"B-1","Alloy 617","Plate",314626
1317,"CapPass",170.01,-168.4,"Qualified",1.009,7851.52,7854.47,1317,"B-1","Alloy 617","Plate",314626
1318,"CapPass",169.31,-168.3,"Qualified",1.006,7857.48,7860.38,1318,"B-1","Alloy 617","Plate",314626
1319,"CapPass",163.88,-163.5,"Qualified",1.002,7863.23,7866.40,1319,"B-1","Alloy 617","Plate",314626
1320,"CapPass",171.99,-164.6,"Qualified",1.045,7869.41,7872.37,1320,"B-1","Alloy 617","Plate",314626
1321,"CapPass",171.22,-165.7,"Qualified",1.033,7875.39,7878.34,1321,"B-1","Alloy 617","Plate",314626
1322,"CapPass",171.21,-166.4,"Qualified",1.029,7881.36,7884.32,1322,"B-1","Alloy 617","Plate",314626
1323,"CapPass",170.51,-166.7,"Qualified",1.023,7887.33,7890.29,1323,"B-1","Alloy 617","Plate",314626
1324,"CapPass",171.33,-166.9,"Qualified",1.027,7893.30,7896.26,1324,"B-1","Alloy 617","Plate",314626
1325,"CapPass",171.27,-168.0,"Qualified",1.019,7899.27,7902.23,1325,"B-1","Alloy 617","Plate",314626
1326,"CapPass",171.98,-166.4,"Qualified",1.033,7905.24,7908.20,1326,"B-1","Alloy 617","Plate",314626
1327,"CapPass",171.46,-167.7,"Qualified",1.022,7911.22,7914.16,1327,"B-1","Alloy 617","Plate",314626
1328,"CapPass",171.71,-168.9,"Qualified",1.017,7917.19,7920.14,1328,"B-1","Alloy 617","Plate",314626
1329,"CapPass",170.71,-167.9,"Qualified",1.017,7923.16,7926.10,1329,"B-1","Alloy 617","Plate",314626
1330,"CapPass",170.18,-168.2,"Qualified",1.012,7929.13,7932.09,1330,"B-1","Alloy 617","Plate",314626
1331,"CapPass",169.47,-166.9,"Qualified",1.015,7935.10,7938.05,1331,"B-1","Alloy 617","Plate",314626
1332,"CapPass",169.11,-165.4,"Qualified",1.022,7941.06,7944.00,1332,"B-1","Alloy 617","Plate",314626
1333,"CapPass",167.64,-164.9,"Qualified",1.017,7947.03,7949.95,1333,"B-1","Alloy 617","Plate",314626
1334,"CapPass",168.58,-165.4,"Qualified",1.019,7953.00,7955.92,1334,"B-1","Alloy 617","Plate",314626
1335,"CapPass",168.82,-167.1,"Qualified",1.010,7958.97,7961.92,1335,"B-1","Alloy 617","Plate",314626
1336,"CapPass",171.60,-166.1,"Qualified",1.033,7964.93,7967.91,1336,"B-1","Alloy 617","Plate",314626
1337,"CapPass",171.11,-166.4,"Qualified",1.028,7970.88,7973.87,1337,"B-1","Alloy 617","Plate",314626
1338,"CapPass",171.34,-165.6,"Qualified",1.035,7976.85,7979.84,1338,"B-1","Alloy 617","Plate",314626
1339,"CapPass",170.00,-167.6,"Qualified",1.014,7982.85,7985.81,1339,"B-1","Alloy 617","Plate",314626
1340,"CapPass",169.81,-168.6,"Qualified",1.007,7988.84,7991.77,1340,"B-1","Alloy 617","Plate",314626
1341,"CapPass",170.44,-167.0,"Qualified",1.020,7994.79,7997.74,1341,"B-1","Alloy 617","Plate",314626
1342,"CapPass",169.94,-169.8,"Qualified",1.001,8000.77,8003.72,1342,"B-1","Alloy 617","Plate",314626
1343,"CapPass",167.86,-164.9,"Qualified",1.018,8006.28,8009.65,1343,"B-1","Alloy 617","Plate",314626
1344,"CapPass",167.98,-166.7,"Qualified",1.007,8012.68,8015.63,1344,"B-1","Alloy 617","Plate",314626
1345,"CapPass",170.81,-167.2,"Qualified",1.022,8018.66,8021.62,1345,"B-1","Alloy 617","Plate",314626
1346,"CapPass",171.23,-165.7,"Qualified",1.033,8024.63,8027.59,1346,"B-1","Alloy 617","Plate",314626
1347,"CapPass",169.75,-166.7,"Qualified",1.018,8030.61,8033.57,1347,"B-1","Alloy 617","Plate",314626
1348,"CapPass",171.94,-161.5,"Qualified",1.064,8036.55,8039.50,1348,"B-1","Alloy 617","Plate",314626
1349,"CapPass",169.56,-167.5,"Qualified",1.012,8042.54,8045.50,1349,"B-1","Alloy 617","Plate",314626
1350,"CapPass",169.21,-167.6,"Qualified",1.010,8048.52,8051.46,1350,"B-1","Alloy 617","Plate",314626
1351,"CapPass",170.29,-167.4,"Qualified",1.017,8054.48,8057.44,1351,"B-1","Alloy 617","Plate",314626
1352,"CapPass",170.10,-167.7,"Qualified",1.014,8060.47,8063.41,1352,"B-1","Alloy 617","Plate",314626
1353,"CapPass",169.60,-167.9,"Qualified",1.010,8066.42,8069.38,1353,"B-1","Alloy 617","Plate",314626
1354,"CapPass",168.58,-169.6,"Qualified",0.994,8072.41,8075.35,1354,"B-1","Alloy 617","Plate",314626
1355,"CapPass",170.55,-168.4,"Qualified",1.012,8078.37,8081.33,1355,"B-1","Alloy 617","Plate",314626
1356,"CapPass",172.23,-168.0,"Qualified",1.025,8084.34,8087.30,1356,"B-1","Alloy 617","Plate",314626
1357,"CapPass",171.63,-168.8,"Qualified",1.017,8090.31,8093.26,1357,"B-1","Alloy 617","Plate",314626
1358,"CapPass",169.13,-167.9,"Qualified",1.007,8096.27,8099.23,1358,"B-1","Alloy 617","Plate",314626
1359,"CapPass",171.12,-168.5,"Qualified",1.015,8102.24,8105.20,1359,"B-1","Alloy 617","Plate",314626
1360,"CapPass",169.54,-169.2,"Qualified",1.002,8108.23,8111.17,1360,"B-1","Alloy 617","Plate",314626
1361,"CapPass",168.38,-168.5,"Qualified",0.999,8114.20,8117.14,1361,"B-1","Alloy 617","Plate",314626
1362,"CapPass",171.54,-166.0,"Qualified",1.033,8120.15,8123.09,1362,"B-1","Alloy 617","Plate",314626
1363,"CapPass",171.56,-168.1,"Qualified",1.020,8126.12,8129.08,1363,"B-1","Alloy 617","Plate",314626
1364,"CapPass",172.83,-168.3,"Qualified",1.027,8132.09,8135.05,1364,"B-1","Alloy 617","Plate",314626
1365,"CapPass",170.54,-168.2,"Qualified",1.014,8138.06,8141.02,1365,"B-1","Alloy 617","Plate",314626
1366,"CapPass",171.51,-167.6,"Qualified",1.024,8144.04,8146.99,1366,"B-1","Alloy 617","Plate",314626
1367,"CapPass",171.99,-169.0,"Qualified",1.018,8150.01,8152.96,1367,"B-1","Alloy 617","Plate",314626
1368,"CapPass",171.08,-167.9,"Qualified",1.019,8155.98,8158.93,1368,"B-1","Alloy 617","Plate",314626
1369,"CapPass",169.43,-169.6,"Qualified",0.999,8161.96,8164.90,1369,"B-1","Alloy 617","Plate",314626
1370,"CapPass",165.64,-162.3,"Qualified",1.020,8167.55,8170.78,1370,"B-1","Alloy 617","Plate",314626
1371,"CapPass",169.69,-164.5,"Qualified",1.031,8173.84,8176.79,1371,"B-1","Alloy 617","Plate",314626
1372,"CapPass",170.36,-162.7,"Qualified",1.047,8179.80,8182.74,1372,"B-1","Alloy 617","Plate",314626
1373,"CapPass",172.50,-162.7,"Qualified",1.060,8185.78,8188.71,1373,"B-1","Alloy 617","Plate",314626
1374,"CapPass",167.19,-167.5,"Qualified",0.998,8191.78,8194.73,1374,"B-1","Alloy 617","Plate",314626
1375,"CapPass",169.37,-167.1,"Qualified",1.014,8197.75,8200.70,1375,"B-1","Alloy 617","Plate",314626
1376,"CapPass",170.58,-165.2,"Qualified",1.032,8203.73,8206.69,1376,"B-1","Alloy 617","Plate",314626
1377,"CapPass",172.52,-166.9,"Qualified",1.034,8209.70,8212.65,1377,"B-1","Alloy 617","Plate",314626
1378,"CapPass",171.43,-167.0,"Qualified",1.027,8215.67,8218.59,1378,"B-1","Alloy 617","Plate",314626
1379,"CapPass",167.91,-166.3,"Qualified",1.010,8221.63,8224.51,1379,"B-1","Alloy 617","Plate",314626
1380,"CapPass",169.94,-164.9,"Qualified",1.031,8227.58,8230.55,1380,"B-1","Alloy 617","Plate",314626
1381,"CapPass",169.36,-164.9,"Qualified",1.027,8233.57,8236.52,1381,"B-1","Alloy 617","Plate",314626
1382,"CapPass",168.90,-168.6,"Qualified",1.002,8239.54,8242.50,1382,"B-1","Alloy 617","Plate",314626
1383,"CapPass",170.93,-166.7,"Qualified",1.025,8245.52,8248.48,1383,"B-1","Alloy 617","Plate",314626
1384,"CapPass",170.90,-168.6,"Qualified",1.014,8251.48,8254.43,1384,"B-1","Alloy 617","Plate",314626
1385,"CapPass",170.28,-170.0,"Qualified",1.002,8257.46,8260.40,1385,"B-1","Alloy 617","Plate",314626
1386,"CapPass",166.07,-162.5,"Qualified",1.022,8263.06,8266.36,1386,"B-1","Alloy 617","Plate",314626
1387,"CapPass",170.97,-166.4,"Qualified",1.027,8269.38,8272.34,1387,"B-1","Alloy 617","Plate",314626
1388,"CapPass",170.42,-165.1,"Qualified",1.032,8275.35,8278.31,1388,"B-1","Alloy 617","Plate",314626
1389,"CapPass",171.92,-165.9,"Qualified",1.037,8281.34,8284.28,1389,"B-1","Alloy 617","Plate",314626
1390,"CapPass",168.99,-165.9,"Qualified",1.019,8287.30,8290.26,1390,"B-1","Alloy 617","Plate",314626
1391,"CapPass",170.90,-166.1,"Qualified",1.029,8293.27,8296.23,1391,"B-1","Alloy 617","Plate",314626
1392,"CapPass",170.74,-168.4,"Qualified",1.014,8299.26,8302.20,1392,"B-1","Alloy 617","Plate",314626
1393,"CapPass",169.41,-166.7,"Qualified",1.016,8305.21,8308.16,1393,"B-1","Alloy 617","Plate",314626
1394,"CapPass",172.59,-166.1,"Qualified",1.039,8311.17,8314.15,1394,"B-1","Alloy 617","Plate",314626
1395,"CapPass",172.85,-167.1,"Qualified",1.034,8317.16,8320.11,1395,"B-1","Alloy 617","Plate",314626
1396,"CapPass",171.27,-167.9,"Qualified",1.020,8323.13,8326.07,1396,"B-1","Alloy 617","Plate",314626
1397,"CapPass",172.44,-165.6,"Qualified",1.041,8329.09,8332.05,1397,"B-1","Alloy 617","Plate",314626
1398,"CapPass",171.83,-166.8,"Qualified",1.030,8335.06,8338.02,1398,"B-1","Alloy 617","Plate",314626
1399,"CapPass",173.66,-155.9,"Qualified",1.114,8341.03,8343.56,1399,"B-1","Alloy 617","Plate",314626
1400,"CapPass",170.02,-169.8,"Qualified",1.002,8346.98,8349.94,1400,"B-1","Alloy 617","Plate",314626
1401,"CapPass",168.69,-168.5,"Qualified",1.001,8352.98,8355.92,1401,"B-1","Alloy 617","Plate",314626
1402,"CapPass",166.31,-170.2,"Qualified",0.977,8358.95,8361.88,1402,"B-1","Alloy 617","Plate",314626
1403,"CapPass",164.82,-164.9,"Qualified",0.999,8364.50,8367.83,1403,"B-1","Alloy 617","Plate",314626
1404,"CapPass",169.84,-166.5,"Qualified",1.020,8370.87,8373.82,1404,"B-1","Alloy 617","Plate",314626
1405,"CapPass",168.60,-167.2,"Qualified",1.008,8376.86,8379.80,1405,"B-1","Alloy 617","Plate",314626
1406,"CapPass",170.78,-166.1,"Qualified",1.028,8382.82,8385.78,1406,"B-1","Alloy 617","Plate",314626
1407,"CapPass",171.66,-165.0,"Qualified",1.040,8388.77,8391.73,1407,"B-1","Alloy 617","Plate",314626
1408,"CapPass",173.87,-156.8,"Qualified",1.109,8394.74,8397.68,1408,"B-1","Alloy 617","Plate",314626
1409,"CapPass",168.80,-166.6,"Qualified",1.013,8400.72,8403.68,1409,"B-1","Alloy 617","Plate",314626
1410,"CapPass",168.96,-166.7,"Qualified",1.014,8406.70,8409.66,1410,"B-1","Alloy 617","Plate",314626
1411,"CapPass",169.38,-167.8,"Qualified",1.009,8412.66,8415.60,1411,"B-1","Alloy 617","Plate",314626
1412,"CapPass",169.08,-168.3,"Qualified",1.005,8418.64,8421.59,1412,"B-1","Alloy 617","Plate",314626
1413,"CapPass",169.29,-167.0,"Qualified",1.014,8424.61,8427.57,1413,"B-1","Alloy 617","Plate",314626
1414,"CapPass",169.00,-169.0,"Qualified",1.000,8430.59,8433.51,1414,"B-1","Alloy 617","Plate",314626
1415,"CapPass",167.73,-167.2,"Qualified",1.003,8436.45,8439.48,1415,"B-1","Alloy 617","Plate",314626
1416,"CapPass",168.41,-168.1,"Qualified",1.002,8442.51,8445.46,1416,"B-1","Alloy 617","Plate",314626
1417,"CapPass",168.05,-169.2,"Qualified",0.993,8448.49,8451.43,1417,"B-1","Alloy 617","Plate",314626
1418,"CapPass",168.89,-168.0,"Qualified",1.005,8454.46,8457.41,1418,"B-1","Alloy 617","Plate",314626
1419,"CapPass",171.63,-167.9,"Qualified",1.022,8460.43,8463.38,1419,"B-1","Alloy 617","Plate",314626
1420,"CapPass",171.03,-166.8,"Qualified",1.025,8466.41,8469.35,1420,"B-1","Alloy 617","Plate",314626
1421,"CapPass",172.03,-167.6,"Qualified",1.026,8472.38,8475.32,1421,"B-1","Alloy 617","Plate",314626
1422,"CapPass",170.35,-167.2,"Qualified",1.019,8478.34,8481.30,1422,"B-1","Alloy 617","Plate",314626
1423,"CapPass",170.75,-168.0,"Qualified",1.017,8484.30,8487.27,1423,"B-1","Alloy 617","Plate",314626
1424,"CapPass",168.88,-168.7,"Qualified",1.001,8490.29,8493.23,1424,"B-1","Alloy 617","Plate",314626
1425,"CapPass",168.20,-169.6,"Qualified",0.992,8496.25,8499.21,1425,"B-1","Alloy 617","Plate",314626
1426,"CapPass",167.10,-169.4,"Qualified",0.986,8502.23,8505.17,1426,"B-1","Alloy 617","Plate",314626
1427,"CapPass",169.76,-168.0,"Qualified",1.011,8508.19,8511.15,1427,"B-1","Alloy 617","Plate",314626
1428,"CapPass",172.10,-167.0,"Qualified",1.030,8514.15,8517.07,1428,"B-1","Alloy 617","Plate",314626
1429,"CapPass",164.12,-165.0,"Qualified",0.995,8519.95,8522.99,1429,"B-1","Alloy 617","Plate",314626
1430,"CapPass",167.00,-169.3,"Qualified",0.987,8526.09,8529.04,1430,"B-1","Alloy 617","Plate",314626
1431,"CapPass",167.91,-169.4,"Qualified",0.991,8532.07,8535.02,1431,"B-1","Alloy 617","Plate",314626
1432,"CapPass",167.16,-170.2,"Qualified",0.982,8538.04,8540.93,1432,"B-1","Alloy 617","Plate",314626
1433,"CapPass",162.85,-162.7,"Qualified",1.001,8543.69,8546.93,1433,"B-1","Alloy 617","Plate",314626
1434,"CapPass",170.64,-164.8,"Qualified",1.035,8549.96,8552.92,1434,"B-1","Alloy 617","Plate",314626
1435,"CapPass",170.19,-165.7,"Qualified",1.027,8555.94,8558.90,1435,"B-1","Alloy 617","Plate",314626
1436,"CapPass",170.58,-166.8,"Qualified",1.023,8561.91,8564.86,1436,"B-1","Alloy 617","Plate",314626
1437,"CapPass",169.73,-168.0,"Qualified",1.011,8567.89,8570.83,1437,"B-1","Alloy 617","Plate",314626
1438,"CapPass",169.91,-167.8,"Qualified",1.013,8573.85,8576.80,1438,"B-1","Alloy 617","Plate",314626
1439,"CapPass",171.36,-166.1,"Qualified",1.032,8579.82,8582.77,1439,"B-1","Alloy 617","Plate",314626
1440,"CapPass",171.29,-166.9,"Qualified",1.026,8585.80,8588.74,1440,"B-1","Alloy 617","Plate",314626
1441,"CapPass",171.19,-165.6,"Qualified",1.034,8591.77,8594.72,1441,"B-1","Alloy 617","Plate",314626
1442,"CapPass",170.94,-168.1,"Qualified",1.017,8597.74,8600.69,1442,"B-1","Alloy 617","Plate",314626
1443,"CapPass",169.67,-167.0,"Qualified",1.016,8603.70,8606.66,1443,"B-1","Alloy 617","Plate",314626
1444,"CapPass",170.67,-167.6,"Qualified",1.018,8609.68,8612.63,1444,"B-1","Alloy 617","Plate",314626
1445,"CapPass",168.66,-169.6,"Qualified",0.995,8615.65,8618.59,1445,"B-1","Alloy 617","Plate",314626
1446,"CapPass",168.90,-168.5,"Qualified",1.002,8621.62,8624.53,1446,"B-1","Alloy 617","Plate",314626
1447,"CapPass",168.30,-166.3,"Qualified",1.012,8627.55,8630.52,1447,"B-1","Alloy 617","Plate",314626
1448,"CapPass",168.51,-166.3,"Qualified",1.013,8633.49,8636.50,1448,"B-1","Alloy 617","Plate",314626
1449,"CapPass",169.66,-164.9,"Qualified",1.029,8639.53,8642.48,1449,"B-1","Alloy 617","Plate",314626
1450,"CapPass",170.15,-164.5,"Qualified",1.035,8645.49,8648.45,1450,"B-1","Alloy 617","Plate",314626
1451,"CapPass",173.39,-159.4,"Qualified",1.088,8651.43,8653.77,1451,"B-1","Alloy 617","Plate",314626
1452,"CapPass",169.34,-167.2,"Qualified",1.013,8657.41,8660.37,1452,"B-1","Alloy 617","Plate",314626
1453,"CapPass",168.45,-168.4,"Qualified",1.000,8663.39,8666.34,1453,"B-1","Alloy 617","Plate",314626
1454,"CapPass",167.03,-168.9,"Qualified",0.989,8669.37,8672.32,1454,"B-1","Alloy 617","Plate",314626
1455,"CapPass",168.43,-168.6,"Qualified",0.999,8675.34,8678.29,1455,"B-1","Alloy 617","Plate",314626
1456,"CapPass",168.03,-170.5,"Qualified",0.985,8681.30,8684.26,1456,"B-1","Alloy 617","Plate",314626
1457,"CapPass",168.26,-169.7,"Qualified",0.992,8687.27,8690.22,1457,"B-1","Alloy 617","Plate",314626
1458,"CapPass",168.21,-168.7,"Qualified",0.997,8693.25,8696.20,1458,"B-1","Alloy 617","Plate",314626
1459,"CapPass",169.23,-168.9,"Qualified",1.002,8699.23,8702.16,1459,"B-1","Alloy 617","Plate",314626
1460,"CapPass",170.13,-166.1,"Qualified",1.024,8705.20,8708.15,1460,"B-1","Alloy 617","Plate",314626
1461,"CapPass",170.99,-168.1,"Qualified",1.017,8711.16,8714.11,1461,"B-1","Alloy 617","Plate",314626
1462,"CapPass",169.75,-168.2,"Qualified",1.009,8717.13,8720.08,1462,"B-1","Alloy 617","Plate",314626
1463,"CapPass",169.71,-168.2,"Qualified",1.009,8723.10,8726.05,1463,"B-1","Alloy 617","Plate",314626
1464,"CapPass",171.24,-168.5,"Qualified",1.016,8729.07,8731.98,1464,"B-1","Alloy 617","Plate",314626
1465,"CapPass",165.59,-164.6,"Qualified",1.006,8734.95,8737.87,1465,"B-1","Alloy 617","Plate",314626
1466,"CapPass",168.73,-167.0,"Qualified",1.010,8740.98,8743.95,1466,"B-1","Alloy 617","Plate",314626
1467,"CapPass",168.40,-167.9,"Qualified",1.003,8746.97,8749.92,1467,"B-1","Alloy 617","Plate",314626
1468,"CapPass",168.97,-169.3,"Qualified",0.998,8752.93,8755.90,1468,"B-1","Alloy 617","Plate",314626
1469,"CapPass",169.06,-168.1,"Qualified",1.006,8758.91,8761.87,1469,"B-1","Alloy 617","Plate",314626
1470,"CapPass",169.69,-167.1,"Qualified",1.016,8764.89,8767.84,1470,"B-1","Alloy 617","Plate",314626
1471,"CapPass",172.13,-167.8,"Qualified",1.026,8770.85,8773.80,1471,"B-1","Alloy 617","Plate",314626
1472,"CapPass",169.59,-167.4,"Qualified",1.013,8776.83,8779.79,1472,"B-1","Alloy 617","Plate",314626
1473,"CapPass",169.94,-168.1,"Qualified",1.011,8782.80,8785.74,1473,"B-1","Alloy 617","Plate",314626
1474,"CapPass",169.20,-169.1,"Qualified",1.001,8788.77,8791.72,1474,"B-1","Alloy 617","Plate",314626
1475,"CapPass",169.82,-163.5,"Qualified",1.038,8794.73,8797.64,1475,"B-1","Alloy 617","Plate",314626
1476,"CapPass",170.02,-161.6,"Qualified",1.052,8800.67,8803.53,1476,"B-1","Alloy 617","Plate",314626
1477,"CapPass",168.18,-163.2,"Qualified",1.030,8806.64,8809.59,1477,"B-1","Alloy 617","Plate",314626
1478,"CapPass",167.21,-167.9,"Qualified",0.996,8812.61,8815.59,1478,"B-1","Alloy 617","Plate",314626
1479,"CapPass",167.11,-168.1,"Qualified",0.994,8818.61,8821.57,1479,"B-1","Alloy 617","Plate",314626
1480,"CapPass",167.57,-167.5,"Qualified",1.001,8824.59,8827.55,1480,"B-1","Alloy 617","Plate",314626
1481,"CapPass",169.51,-167.9,"Qualified",1.010,8830.55,8833.51,1481,"B-1","Alloy 617","Plate",314626
1482,"CapPass",168.60,-169.1,"Qualified",0.997,8836.54,8839.48,1482,"B-1","Alloy 617","Plate",314626
1483,"CapPass",171.12,-166.5,"Qualified",1.028,8842.49,8845.45,1483,"B-1","Alloy 617","Plate",314626
1484,"CapPass",171.93,-168.5,"Qualified",1.020,8848.47,8851.40,1484,"B-1","Alloy 617","Plate",314626
1485,"CapPass",165.56,-164.2,"Qualified",1.009,8854.17,8857.36,1485,"B-1","Alloy 617","Plate",314626
1486,"CapPass",167.72,-167.3,"Qualified",1.003,8860.39,8863.35,1486,"B-1","Alloy 617","Plate",314626
1487,"CapPass",166.26,-168.0,"Qualified",0.990,8866.38,8869.32,1487,"B-1","Alloy 617","Plate",314626
1488,"CapPass",171.04,-166.0,"Qualified",1.030,8872.34,8875.29,1488,"B-1","Alloy 617","Plate",314626
1489,"CapPass",168.36,-168.5,"Qualified",0.999,8878.32,8881.26,1489,"B-1","Alloy 617","Plate",314626
1490,"CapPass",168.50,-168.5,"Qualified",1.000,8884.28,8887.23,1490,"B-1","Alloy 617","Plate",314626
1491,"CapPass",169.30,-166.3,"Qualified",1.018,8890.25,8893.20,1491,"B-1","Alloy 617","Plate",314626
1492,"CapPass",171.05,-167.4,"Qualified",1.022,8896.22,8899.17,1492,"B-1","Alloy 617","Plate",314626
1493,"CapPass",169.65,-168.6,"Qualified",1.006,8902.20,8905.14,1493,"B-1","Alloy 617","Plate",314626
1494,"CapPass",170.26,-168.4,"Qualified",1.011,8908.16,8911.12,1494,"B-1","Alloy 617","Plate",314626
1495,"CapPass",169.93,-168.1,"Qualified",1.011,8914.13,8917.09,1495,"B-1","Alloy 617","Plate",314626
1496,"CapPass",169.43,-168.9,"Qualified",1.003,8920.11,8923.03,1496,"B-1","Alloy 617","Plate",314626
1497,"CapPass",164.51,-164.7,"Qualified",0.999,8925.88,8929.02,1497,"B-1","Alloy 617","Plate",314626
1498,"CapPass",171.53,-165.9,"Qualified",1.034,8932.02,8934.98,1498,"B-1","Alloy 617","Plate",314626
1499,"CapPass",172.25,-165.9,"Qualified",1.038,8938.01,8940.96,1499,"B-1","Alloy 617","Plate",314626
1500,"CapPass",169.45,-168.6,"Qualified",1.005,8943.98,8946.93,1500,"B-1","Alloy 617","Plate",314626
1501,"CapPass",168.92,-168.1,"Qualified",1.005,8949.95,8952.90,1501,"B-1","Alloy 617","Plate",314626
1502,"CapPass",170.64,-167.1,"Qualified",1.021,8955.91,8958.87,1502,"B-1","Alloy 617","Plate",314626
1503,"CapPass",170.58,-167.4,"Qualified",1.019,8961.90,8964.85,1503,"B-1","Alloy 617","Plate",314626
1504,"CapPass",171.53,-166.7,"Qualified",1.029,8967.86,8970.81,1504,"B-1","Alloy 617","Plate",314626
1505,"CapPass",170.23,-167.5,"Qualified",1.016,8973.83,8976.79,1505,"B-1","Alloy 617","Plate",314626
1506,"CapPass",171.88,-166.8,"Qualified",1.031,8979.80,8982.75,1506,"B-1","Alloy 617","Plate",314626
1507,"CapPass",171.48,-168.3,"Qualified",1.019,8985.77,8988.68,1507,"B-1","Alloy 617","Plate",314626
1508,"CapPass",169.59,-165.5,"Qualified",1.025,8991.70,8994.68,1508,"B-1","Alloy 617","Plate",314626
1509,"CapPass",171.01,-165.5,"Qualified",1.033,8997.69,9000.66,1509,"B-1","Alloy 617","Plate",314626
1510,"CapPass",170.84,-166.2,"Qualified",1.028,9003.67,9006.63,1510,"B-1","Alloy 617","Plate",314626
1511,"CapPass",169.28,-166.5,"Qualified",1.016,9009.63,9012.59,1511,"B-1","Alloy 617","Plate",314626
1512,"CapPass",168.37,-168.6,"Qualified",0.998,9015.62,9018.57,1512,"B-1","Alloy 617","Plate",314626
1513,"CapPass",169.22,-165.8,"Qualified",1.021,9021.59,9024.54,1513,"B-1","Alloy 617","Plate",314626
1514,"CapPass",170.27,-168.1,"Qualified",1.013,9027.55,9030.51,1514,"B-1","Alloy 617","Plate",314626
1515,"CapPass",170.68,-168.6,"Qualified",1.012,9033.54,9036.47,1515,"B-1","Alloy 617","Plate",314626
1516,"CapPass",167.35,-162.7,"Qualified",1.028,9039.05,9042.23,1516,"B-1","Alloy 617","Plate",314626
1517,"CapPass",170.14,-160.8,"Qualified",1.058,9045.41,9048.27,1517,"B-1","Alloy 617","Plate",314626
1518,"CapPass",168.74,-163.3,"Qualified",1.034,9051.38,9054.31,1518,"B-1","Alloy 617","Plate",314626
1519,"CapPass",169.33,-165.0,"Qualified",1.026,9057.38,9060.31,1519,"B-1","Alloy 617","Plate",314626
1520,"CapPass",169.10,-167.2,"Qualified",1.011,9063.37,9066.32,1520,"B-1","Alloy 617","Plate",314626
1521,"CapPass",169.69,-167.1,"Qualified",1.015,9069.34,9072.28,1521,"B-1","Alloy 617","Plate",314626
1522,"CapPass",171.29,-165.6,"Qualified",1.034,9075.30,9078.27,1522,"B-1","Alloy 617","Plate",314626
1523,"CapPass",170.77,-166.9,"Qualified",1.023,9081.27,9084.23,1523,"B-1","Alloy 617","Plate",314626
1524,"CapPass",170.57,-165.3,"Qualified",1.032,9087.24,9090.20,1524,"B-1","Alloy 617","Plate",314626
1525,"CapPass",169.73,-166.7,"Qualified",1.018,9093.23,9096.17,1525,"B-1","Alloy 617","Plate",314626
1526,"CapPass",172.50,-166.2,"Qualified",1.038,9099.18,9102.14,1526,"B-1","Alloy 617","Plate",314626
1527,"CapPass",171.98,-158.4,"Qualified",1.086,9105.13,9107.82,1527,"B-1","Alloy 617","Plate",314626
1528,"CapPass",170.68,-165.2,"Qualified",1.033,9111.09,9114.04,1528,"B-1","Alloy 617","Plate",314626
1529,"CapPass",168.44,-168.1,"Qualified",1.002,9117.09,9120.04,1529,"B-1","Alloy 617","Plate",314626
1530,"CapPass",167.48,-169.9,"Qualified",0.986,9123.07,9126.02,1530,"B-1","Alloy 617","Plate",314626
1531,"CapPass",167.96,-169.1,"Qualified",0.993,9129.04,9131.99,1531,"B-1","Alloy 617","Plate",314626
1532,"CapPass",168.09,-170.0,"Qualified",0.989,9135.00,9137.96,1532,"B-1","Alloy 617","Plate",314626
1533,"CapPass",168.86,-168.9,"Qualified",1.000,9140.97,9143.93,1533,"B-1","Alloy 617","Plate",314626
1534,"CapPass",167.80,-169.1,"Qualified",0.992,9146.95,9149.90,1534,"B-1","Alloy 617","Plate",314626
1535,"CapPass",167.63,-167.9,"Qualified",0.998,9152.92,9155.82,1535,"B-1","Alloy 617","Plate",314626
1536,"CapPass",165.00,-169.6,"Qualified",0.973,9158.55,9161.78,1536,"B-1","Alloy 617","Plate",314626
1537,"CapPass",162.86,-171.4,"Qualified",0.950,9164.85,9167.78,1537,"B-1","Alloy 617","Plate",314626
1538,"CapPass",165.14,-170.4,"Qualified",0.969,9170.83,9173.77,1538,"B-1","Alloy 617","Plate",314626
1539,"CapPass",165.22,-170.8,"Qualified",0.967,9176.80,9179.74,1539,"B-1","Alloy 617","Plate",314626
1540,"CapPass",166.08,-170.3,"Qualified",0.975,9182.76,9185.70,1540,"B-1","Alloy 617","Plate",314626
1541,"CapPass",163.85,-170.4,"Qualified",0.961,9188.74,9191.69,1541,"B-1","Alloy 617","Plate",314626
1542,"CapPass",165.60,-170.6,"Qualified",0.971,9194.70,9197.66,1542,"B-1","Alloy 617","Plate",314626
1543,"CapPass",166.30,-169.1,"Qualified",0.983,9200.68,9203.63,1543,"B-1","Alloy 617","Plate",314626
1544,"CapPass",167.23,-168.7,"Qualified",0.991,9206.64,9209.59,1544,"B-1","Alloy 617","Plate",314626
1545,"CapPass",167.24,-168.6,"Qualified",0.992,9212.62,9215.56,1545,"B-1","Alloy 617","Plate",314626
1546,"CapPass",168.37,-170.2,"Qualified",0.989,9218.59,9221.54,1546,"B-1","Alloy 617","Plate",314626
1547,"CapPass",167.07,-166.9,"Qualified",1.001,9224.55,9227.51,1547,"B-1","Alloy 617","Plate",314626
1548,"CapPass",168.84,-168.6,"Qualified",1.002,9230.52,9233.48,1548,"B-1","Alloy 617","Plate",314626
1549,"CapPass",167.78,-168.4,"Qualified",0.996,9236.49,9239.45,1549,"B-1","Alloy 617","Plate",314626
1550,"CapPass",168.39,-168.9,"Qualified",0.997,9242.47,9245.41,1550,"B-1","Alloy 617","Plate",314626
1551,"CapPass",168.41,-169.3,"Qualified",0.994,9248.44,9251.39,1551,"B-1","Alloy 617","Plate",314626
1552,"CapPass",168.66,-168.4,"Qualified",1.001,9254.41,9257.34,1552,"B-1","Alloy 617","Plate",314626
1553,"CapPass",168.89,-165.8,"Qualified",1.018,9260.34,9263.30,1553,"B-1","Alloy 617","Plate",314626
1554,"CapPass",166.97,-168.1,"Qualified",0.993,9266.33,9269.29,1554,"B-1","Alloy 617","Plate",314626
1555,"CapPass",168.77,-168.3,"Qualified",1.003,9272.30,9275.26,1555,"B-1","Alloy 617","Plate",314626
1556,"CapPass",167.40,-167.9,"Qualified",0.997,9278.28,9281.24,1556,"B-1","Alloy 617","Plate",314626
1557,"CapPass",166.76,-169.3,"Qualified",0.985,9284.24,9287.20,1557,"B-1","Alloy 617","Plate",314626
1558,"CapPass",164.82,-168.8,"Qualified",0.977,9290.23,9293.18,1558,"B-1","Alloy 617","Plate",314626
1559,"CapPass",167.97,-166.7,"Qualified",1.008,9296.20,9299.15,1559,"B-1","Alloy 617","Plate",314626
1560,"CapPass",170.82,-168.1,"Qualified",1.016,9302.13,9305.13,1560,"B-1","Alloy 617","Plate",314626
1561,"CapPass",169.01,-165.0,"Qualified",1.024,9308.13,9311.09,1561,"B-1","Alloy 617","Plate",314626
1562,"CapPass",169.53,-168.0,"Qualified",1.009,9314.07,9317.05,1562,"B-1","Alloy 617","Plate",314626
1563,"CapPass",168.75,-169.9,"Qualified",0.993,9320.08,9323.02,1563,"B-1","Alloy 617","Plate",314626
1564,"CapPass",169.62,-168.6,"Qualified",1.006,9326.04,9329.00,1564,"B-1","Alloy 617","Plate",314626
1565,"CapPass",169.14,-169.8,"Qualified",0.996,9332.02,9334.95,1565,"B-1","Alloy 617","Plate",314626
1566,"CapPass",162.53,-160.5,"Qualified",1.013,9337.65,9340.92,1566,"B-1","Alloy 617","Plate",314626
1567,"CapPass",171.24,-164.6,"Qualified",1.041,9343.94,9346.89,1567,"B-1","Alloy 617","Plate",314626
1568,"CapPass",172.67,-164.8,"Qualified",1.048,9349.91,9352.87,1568,"B-1","Alloy 617","Plate",314626
1569,"CapPass",171.36,-165.5,"Qualified",1.036,9355.89,9358.85,1569,"B-1","Alloy 617","Plate",314626
1570,"CapPass",173.00,-167.0,"Qualified",1.036,9361.86,9364.80,1570,"B-1","Alloy 617","Plate",314626
1571,"CapPass",171.75,-167.2,"Qualified",1.027,9367.83,9370.78,1571,"B-1","Alloy 617","Plate",314626
1572,"CapPass",170.22,-167.5,"Qualified",1.016,9373.80,9376.76,1572,"B-1","Alloy 617","Plate",314626
1573,"CapPass",168.94,-167.8,"Qualified",1.007,9379.78,9382.72,1573,"B-1","Alloy 617","Plate",314626
1574,"CapPass",170.20,-167.7,"Qualified",1.015,9385.73,9388.70,1574,"B-1","Alloy 617","Plate",314626
1575,"CapPass",168.01,-167.6,"Qualified",1.003,9391.72,9394.66,1575,"B-1","Alloy 617","Plate",314626
1576,"CapPass",169.63,-168.3,"Qualified",1.008,9397.68,9400.63,1576,"B-1","Alloy 617","Plate",314626
1577,"CapPass",172.24,-167.7,"Qualified",1.027,9403.63,9406.59,1577,"B-1","Alloy 617","Plate",314626
1578,"CapPass",166.85,-165.7,"Qualified",1.007,9409.41,9412.55,1578,"B-1","Alloy 617","Plate",314626
1579,"CapPass",169.93,-168.8,"Qualified",1.007,9415.59,9418.51,1579,"B-1","Alloy 617","Plate",314626
1580,"CapPass",167.28,-163.9,"Qualified",1.021,9421.41,9424.48,1580,"B-1","Alloy 617","Plate",314626
1581,"CapPass",170.48,-165.7,"Qualified",1.029,9427.52,9430.48,1581,"B-1","Alloy 617","Plate",314626
1582,"CapPass",170.00,-167.6,"Qualified",1.014,9433.48,9436.45,1582,"B-1","Alloy 617","Plate",314626
1583,"CapPass",170.16,-166.0,"Qualified",1.025,9439.46,9442.42,1583,"B-1","Alloy 617","Plate",314626
1584,"CapPass",170.96,-167.5,"Qualified",1.020,9445.43,9448.39,1584,"B-1","Alloy 617","Plate",314626
1585,"CapPass",171.22,-167.5,"Qualified",1.022,9451.40,9454.36,1585,"B-1","Alloy 617","Plate",314626
1586,"CapPass",170.16,-165.6,"Qualified",1.028,9457.37,9460.33,1586,"B-1","Alloy 617","Plate",314626
1587,"CapPass",170.00,-166.6,"Qualified",1.020,9463.35,9466.30,1587,"B-1","Alloy 617","Plate",314626
1588,"CapPass",169.71,-167.5,"Qualified",1.013,9469.30,9472.27,1588,"B-1","Alloy 617","Plate",314626
1589,"CapPass",170.53,-166.5,"Qualified",1.024,9475.27,9478.23,1589,"B-1","Alloy 617","Plate",314626
1590,"CapPass",171.58,-166.3,"Qualified",1.032,9481.25,9484.20,1590,"B-1","Alloy 617","Plate",314626
1591,"CapPass",171.85,-165.5,"Qualified",1.038,9487.23,9490.18,1591,"B-1","Alloy 617","Plate",314626
1592,"CapPass",170.15,-164.9,"Qualified",1.032,9493.18,9496.13,1592,"B-1","Alloy 617","Plate",314626
1593,"CapPass",169.94,-163.1,"Qualified",1.042,9499.13,9502.06,1593,"B-1","Alloy 617","Plate",314626
1594,"CapPass",169.20,-164.3,"Qualified",1.030,9505.12,9508.05,1594,"B-1","Alloy 617","Plate",314626
1595,"CapPass",170.94,-164.6,"Qualified",1.038,9511.07,9514.04,1595,"B-1","Alloy 617","Plate",314626
1596,"CapPass",169.75,-166.8,"Qualified",1.017,9517.07,9520.02,1596,"B-1","Alloy 617","Plate",314626
1597,"CapPass",170.47,-166.5,"Qualified",1.024,9523.03,9525.99,1597,"B-1","Alloy 617","Plate",314626
1598,"CapPass",170.86,-166.7,"Qualified",1.025,9529.02,9531.96,1598,"B-1","Alloy 617","Plate",314626
1599,"CapPass",170.78,-169.2,"Qualified",1.009,9534.98,9537.92,1599,"B-1","Alloy 617","Plate",314626
1600,"CapPass",170.03,-168.7,"Qualified",1.008,9540.95,9543.89,1600,"B-1","Alloy 617","Plate",314626
1601,"CapPass",167.99,-168.0,"Qualified",1.000,9546.92,9549.87,1601,"B-1","Alloy 617","Plate",314626
1602,"CapPass",169.39,-167.1,"Qualified",1.014,9552.88,9555.84,1602,"B-1","Alloy 617","Plate",314626
1603,"CapPass",168.35,-167.5,"Qualified",1.005,9558.87,9561.81,1603,"B-1","Alloy 617","Plate",314626
1604,"CapPass",170.43,-168.0,"Qualified",1.015,9564.84,9567.79,1604,"B-1","Alloy 617","Plate",314626
1605,"CapPass",170.19,-168.8,"Qualified",1.008,9570.80,9573.74,1605,"B-1","Alloy 617","Plate",314626
1606,"CapPass",168.65,-168.1,"Qualified",1.003,9576.77,9579.73,1606,"B-1","Alloy 617","Plate",314626
1607,"CapPass",170.90,-167.3,"Qualified",1.022,9582.74,9585.70,1607,"B-1","Alloy 617","Plate",314626
