Repository: js-molina/fatigue-A617

File: data/950C/Strain rate 0.001/0.30% strain/HTM_A20_PeakStress_B3.csv (part 4 of 23)
"Cycle","Data State","Max Stress Mpa","Min Stress Mpa","Qual State","Stress Ratio","Time Max Stress Sec","Time Min Stress Sec","Count","Sample","Alloy","Material_Form","Heat"
1262,"CapPass",180.27,-171.3,"Trend",1.052,7523.26,7526.25,1262,"B-3","Alloy 617","Plate",314626
1263,"CapPass",178.42,-173.5,"Trend",1.028,7529.25,7532.22,1263,"B-3","Alloy 617","Plate",314626
1264,"CapPass",179.41,-171.1,"Trend",1.048,7535.22,7538.20,1264,"B-3","Alloy 617","Plate",314626
1265,"CapPass",179.99,-165.9,"Trend",1.085,7541.17,7543.87,1265,"B-3","Alloy 617","Plate",314626
1266,"CapPass",175.87,-172.5,"Trend",1.019,7547.15,7550.12,1266,"B-3","Alloy 617","Plate",314626
1267,"CapPass",178.85,-167.1,"Trend",1.070,7553.12,7556.09,1267,"B-3","Alloy 617","Plate",314626
1268,"CapPass",174.69,-172.5,"Trend",1.013,7559.09,7562.04,1268,"B-3","Alloy 617","Plate",314626
1269,"CapPass",175.17,-169.0,"Trend",1.036,7565.01,7568.03,1269,"B-3","Alloy 617","Plate",314626
1270,"CapPass",176.74,-171.2,"Trend",1.032,7571.01,7574.00,1270,"B-3","Alloy 617","Plate",314626
1271,"CapPass",178.17,-171.7,"Trend",1.038,7576.98,7579.97,1271,"B-3","Alloy 617","Plate",314626
1272,"CapPass",175.74,-174.7,"Trend",1.006,7582.98,7585.87,1272,"B-3","Alloy 617","Plate",314626
1273,"CapPass",174.52,-173.7,"Trend",1.005,7588.72,7591.90,1273,"B-3","Alloy 617","Plate",314626
1274,"CapPass",176.00,-174.7,"Trend",1.007,7594.92,7597.87,1274,"B-3","Alloy 617","Plate",314626
1275,"CapPass",176.02,-173.2,"Trend",1.016,7600.89,7603.84,1275,"B-3","Alloy 617","Plate",314626
1276,"CapPass",177.68,-172.4,"Trend",1.031,7606.84,7609.82,1276,"B-3","Alloy 617","Plate",314626
1277,"CapPass",177.36,-172.4,"Trend",1.029,7612.84,7615.79,1277,"B-3","Alloy 617","Plate",314626
1278,"CapPass",176.73,-176.1,"Trend",1.004,7618.79,7621.76,1278,"B-3","Alloy 617","Plate",314626
1279,"CapPass",175.89,-174.8,"Trend",1.006,7624.76,7627.73,1279,"B-3","Alloy 617","Plate",314626
1280,"CapPass",176.88,-167.3,"Trend",1.057,7630.68,7633.70,1280,"B-3","Alloy 617","Plate",314626
1281,"CapPass",176.09,-167.9,"Trend",1.049,7636.67,7639.65,1281,"B-3","Alloy 617","Plate",314626
1282,"CapPass",176.21,-172.3,"Trend",1.023,7642.67,7645.62,1282,"B-3","Alloy 617","Plate",314626
1283,"CapPass",177.39,-170.7,"Trend",1.039,7648.61,7651.54,1283,"B-3","Alloy 617","Plate",314626
1284,"CapPass",174.71,-174.2,"Trend",1.003,7654.59,7657.59,1284,"B-3","Alloy 617","Plate",314626
1285,"CapPass",175.87,-174.2,"Trend",1.010,7660.59,7663.54,1285,"B-3","Alloy 617","Plate",314626
1286,"CapPass",175.50,-176.1,"Trend",0.997,7666.56,7669.53,1286,"B-3","Alloy 617","Plate",314626
1287,"CapPass",174.14,-178.1,"Trend",0.978,7672.51,7675.50,1287,"B-3","Alloy 617","Plate",314626
1288,"CapPass",166.86,-169.7,"Trend",0.983,7678.06,7681.45,1288,"B-3","Alloy 617","Plate",314626
1289,"CapPass",178.57,-170.3,"Trend",1.049,7684.45,7687.42,1289,"B-3","Alloy 617","Plate",314626
1290,"CapPass",179.21,-171.3,"Trend",1.046,7690.42,7693.40,1290,"B-3","Alloy 617","Plate",314626
1291,"CapPass",181.43,-164.9,"Trend",1.100,7696.34,7698.81,1291,"B-3","Alloy 617","Plate",314626
1292,"CapPass",171.47,-173.5,"Trend",0.989,7702.37,7705.32,1292,"B-3","Alloy 617","Plate",314626
1293,"CapPass",174.51,-173.5,"Trend",1.006,7708.34,7711.29,1293,"B-3","Alloy 617","Plate",314626
1294,"CapPass",177.41,-172.1,"Trend",1.031,7714.31,7717.28,1294,"B-3","Alloy 617","Plate",314626
1295,"CapPass",175.75,-175.3,"Trend",1.003,7720.28,7723.23,1295,"B-3","Alloy 617","Plate",314626
1296,"CapPass",177.13,-174.2,"Trend",1.017,7726.25,7729.23,1296,"B-3","Alloy 617","Plate",314626
1297,"CapPass",177.50,-175.2,"Trend",1.013,7732.22,7735.18,1297,"B-3","Alloy 617","Plate",314626
1298,"CapPass",177.10,-174.9,"Trend",1.012,7738.18,7741.15,1298,"B-3","Alloy 617","Plate",314626
1299,"CapPass",176.53,-172.9,"Trend",1.021,7744.17,7747.14,1299,"B-3","Alloy 617","Plate",314626
1300,"CapPass",179.19,-172.2,"Trend",1.041,7750.12,7753.09,1300,"B-3","Alloy 617","Plate",314626
1301,"CapPass",179.65,-172.0,"Trend",1.044,7756.11,7759.04,1301,"B-3","Alloy 617","Plate",314626
1302,"CapPass",180.44,-163.0,"Trend",1.107,7762.04,7764.50,1302,"B-3","Alloy 617","Plate",314626
1303,"CapPass",174.19,-171.1,"Trend",1.018,7768.01,7770.98,1303,"B-3","Alloy 617","Plate",314626
1304,"CapPass",174.45,-175.8,"Trend",0.992,7774.01,7776.93,1304,"B-3","Alloy 617","Plate",314626
1305,"CapPass",175.58,-170.7,"Trend",1.029,7779.92,7782.78,1305,"B-3","Alloy 617","Plate",314626
1306,"CapPass",175.57,-172.4,"Trend",1.018,7785.92,7788.92,1306,"B-3","Alloy 617","Plate",314626
1307,"CapPass",176.98,-176.6,"Trend",1.002,7791.90,7794.89,1307,"B-3","Alloy 617","Plate",314626
1308,"CapPass",176.13,-174.0,"Trend",1.012,7797.89,7800.86,1308,"B-3","Alloy 617","Plate",314626
1309,"CapPass",175.41,-177.0,"Trend",0.991,7803.86,7806.82,1309,"B-3","Alloy 617","Plate",314626
1310,"CapPass",175.89,-175.6,"Trend",1.001,7809.82,7812.78,1310,"B-3","Alloy 617","Plate",314626
1311,"CapPass",176.76,-175.8,"Trend",1.005,7815.81,7818.73,1311,"B-3","Alloy 617","Plate",314626
1312,"CapPass",167.90,-171.1,"Trend",0.981,7821.54,7824.73,1312,"B-3","Alloy 617","Plate",314626
1313,"CapPass",178.23,-171.9,"Trend",1.037,7827.75,7830.70,1313,"B-3","Alloy 617","Plate",314626
1314,"CapPass",179.39,-166.4,"Trend",1.078,7833.67,7836.37,1314,"B-3","Alloy 617","Plate",314626
1315,"CapPass",178.82,-170.6,"Trend",1.048,7839.65,7842.65,1315,"B-3","Alloy 617","Plate",314626
1316,"CapPass",179.31,-171.0,"Trend",1.049,7845.64,7848.61,1316,"B-3","Alloy 617","Plate",314626
1317,"CapPass",179.91,-171.2,"Trend",1.051,7851.61,7854.57,1317,"B-3","Alloy 617","Plate",314626
1318,"CapPass",179.20,-174.1,"Trend",1.029,7857.59,7860.54,1318,"B-3","Alloy 617","Plate",314626
1319,"CapPass",179.42,-172.8,"Trend",1.038,7863.54,7866.53,1319,"B-3","Alloy 617","Plate",314626
1320,"CapPass",179.46,-174.3,"Trend",1.030,7869.53,7872.50,1320,"B-3","Alloy 617","Plate",314626
1321,"CapPass",177.34,-174.3,"Trend",1.018,7875.50,7878.42,1321,"B-3","Alloy 617","Plate",314626
1322,"CapPass",168.48,-173.0,"Trend",0.974,7881.26,7884.40,1322,"B-3","Alloy 617","Plate",314626
1323,"CapPass",173.98,-169.5,"Trend",1.026,7887.39,7890.39,1323,"B-3","Alloy 617","Plate",314626
1324,"CapPass",177.62,-171.9,"Trend",1.033,7893.40,7896.37,1324,"B-3","Alloy 617","Plate",314626
1325,"CapPass",178.35,-172.9,"Trend",1.031,7899.37,7902.36,1325,"B-3","Alloy 617","Plate",314626
1326,"CapPass",179.29,-171.7,"Trend",1.044,7905.34,7908.32,1326,"B-3","Alloy 617","Plate",314626
1327,"CapPass",179.09,-171.7,"Trend",1.043,7911.31,7914.28,1327,"B-3","Alloy 617","Plate",314626
1328,"CapPass",177.97,-171.0,"Trend",1.041,7917.26,7920.25,1328,"B-3","Alloy 617","Plate",314626
1329,"CapPass",179.90,-164.1,"Trend",1.096,7923.22,7926.25,1329,"B-3","Alloy 617","Plate",314626
1330,"CapPass",174.85,-170.4,"Trend",1.026,7929.18,7932.15,1330,"B-3","Alloy 617","Plate",314626
1331,"CapPass",175.46,-173.4,"Trend",1.012,7935.18,7938.15,1331,"B-3","Alloy 617","Plate",314626
1332,"CapPass",175.02,-176.3,"Trend",0.993,7941.17,7944.14,1332,"B-3","Alloy 617","Plate",314626
1333,"CapPass",174.82,-174.0,"Trend",1.005,7947.12,7950.11,1333,"B-3","Alloy 617","Plate",314626
1334,"CapPass",176.06,-174.6,"Trend",1.009,7953.11,7956.07,1334,"B-3","Alloy 617","Plate",314626
1335,"CapPass",175.93,-175.1,"Trend",1.005,7959.07,7962.04,1335,"B-3","Alloy 617","Plate",314626
1336,"CapPass",179.02,-165.3,"Trend",1.083,7965.01,7967.57,1336,"B-3","Alloy 617","Plate",314626
1337,"CapPass",178.00,-172.7,"Trend",1.031,7970.98,7973.97,1337,"B-3","Alloy 617","Plate",314626
1338,"CapPass",176.14,-173.6,"Trend",1.014,7976.98,7979.93,1338,"B-3","Alloy 617","Plate",314626
1339,"CapPass",176.26,-174.7,"Trend",1.009,7982.95,7985.90,1339,"B-3","Alloy 617","Plate",314626
1340,"CapPass",175.68,-174.4,"Trend",1.007,7988.93,7991.89,1340,"B-3","Alloy 617","Plate",314626
1341,"CapPass",178.13,-175.5,"Trend",1.015,7994.89,7997.86,1341,"B-3","Alloy 617","Plate",314626
1342,"CapPass",177.76,-175.9,"Trend",1.011,8000.87,8003.82,1342,"B-3","Alloy 617","Plate",314626
1343,"CapPass",177.08,-175.0,"Trend",1.012,8006.84,8009.79,1343,"B-3","Alloy 617","Plate",314626
1344,"CapPass",176.77,-176.2,"Trend",1.003,8012.79,8015.78,1344,"B-3","Alloy 617","Plate",314626
1345,"CapPass",176.13,-174.7,"Trend",1.008,8018.76,8021.70,1345,"B-3","Alloy 617","Plate",314626
1346,"CapPass",173.78,-171.0,"Trend",1.016,8024.70,8027.72,1346,"B-3","Alloy 617","Plate",314626
1347,"CapPass",178.99,-171.5,"Trend",1.044,8030.68,8033.67,1347,"B-3","Alloy 617","Plate",314626
1348,"CapPass",176.46,-172.2,"Trend",1.025,8036.64,8039.64,1348,"B-3","Alloy 617","Plate",314626
1349,"CapPass",175.60,-176.7,"Trend",0.994,8042.64,8045.61,1349,"B-3","Alloy 617","Plate",314626
1350,"CapPass",176.54,-173.4,"Trend",1.018,8048.62,8051.59,1350,"B-3","Alloy 617","Plate",314626
1351,"CapPass",177.45,-174.2,"Trend",1.019,8054.59,8057.56,1351,"B-3","Alloy 617","Plate",314626
1352,"CapPass",178.01,-176.1,"Trend",1.011,8060.56,8063.51,1352,"B-3","Alloy 617","Plate",314626
1353,"CapPass",169.64,-174.4,"Trend",0.973,8066.22,8069.50,1353,"B-3","Alloy 617","Plate",314626
1354,"CapPass",166.97,-179.0,"Trend",0.933,8072.51,8075.42,1354,"B-3","Alloy 617","Plate",314626
1355,"CapPass",169.51,-168.5,"Trend",1.006,8077.97,8081.42,1355,"B-3","Alloy 617","Plate",314626
1356,"CapPass",177.21,-170.7,"Trend",1.038,8084.40,8087.40,1356,"B-3","Alloy 617","Plate",314626
1357,"CapPass",179.68,-170.7,"Trend",1.052,8090.40,8093.37,1357,"B-3","Alloy 617","Plate",314626
1358,"CapPass",180.21,-163.1,"Trend",1.105,8096.34,8099.36,1358,"B-3","Alloy 617","Plate",314626
1359,"CapPass",175.06,-173.3,"Trend",1.010,8102.32,8105.31,1359,"B-3","Alloy 617","Plate",314626
1360,"CapPass",175.93,-174.6,"Trend",1.008,8108.31,8111.28,1360,"B-3","Alloy 617","Plate",314626
1361,"CapPass",175.35,-176.1,"Trend",0.996,8114.28,8117.25,1361,"B-3","Alloy 617","Plate",314626
1362,"CapPass",175.31,-172.6,"Trend",1.016,8120.25,8123.22,1362,"B-3","Alloy 617","Plate",314626
1363,"CapPass",176.90,-175.8,"Trend",1.007,8126.23,8129.18,1363,"B-3","Alloy 617","Plate",314626
1364,"CapPass",176.81,-175.5,"Trend",1.008,8132.20,8135.17,1364,"B-3","Alloy 617","Plate",314626
1365,"CapPass",178.01,-176.1,"Trend",1.011,8138.15,8141.12,1365,"B-3","Alloy 617","Plate",314626
1366,"CapPass",177.48,-170.7,"Trend",1.040,8144.11,8147.09,1366,"B-3","Alloy 617","Plate",314626
1367,"CapPass",177.28,-173.5,"Trend",1.022,8150.09,8153.06,1367,"B-3","Alloy 617","Plate",314626
1368,"CapPass",176.34,-171.8,"Trend",1.027,8156.06,8159.03,1368,"B-3","Alloy 617","Plate",314626
1369,"CapPass",177.23,-170.3,"Trend",1.041,8162.01,8164.98,1369,"B-3","Alloy 617","Plate",314626
1370,"CapPass",176.69,-168.8,"Trend",1.047,8168.00,8170.86,1370,"B-3","Alloy 617","Plate",314626
1371,"CapPass",176.95,-168.6,"Trend",1.050,8173.93,8176.67,1371,"B-3","Alloy 617","Plate",314626
1372,"CapPass",176.85,-176.1,"Trend",1.004,8179.90,8182.89,1372,"B-3","Alloy 617","Plate",314626
1373,"CapPass",176.80,-171.3,"Trend",1.032,8185.81,8188.87,1373,"B-3","Alloy 617","Plate",314626
1374,"CapPass",178.64,-173.7,"Trend",1.029,8191.87,8194.86,1374,"B-3","Alloy 617","Plate",314626
1375,"CapPass",175.52,-173.7,"Trend",1.011,8197.84,8200.82,1375,"B-3","Alloy 617","Plate",314626
1376,"CapPass",178.45,-173.2,"Trend",1.030,8203.82,8206.79,1376,"B-3","Alloy 617","Plate",314626
1377,"CapPass",177.13,-173.9,"Trend",1.019,8209.79,8212.76,1377,"B-3","Alloy 617","Plate",314626
1378,"CapPass",177.48,-174.5,"Trend",1.017,8215.76,8218.75,1378,"B-3","Alloy 617","Plate",314626
1379,"CapPass",175.17,-174.5,"Trend",1.004,8221.75,8224.70,1379,"B-3","Alloy 617","Plate",314626
1380,"CapPass",178.49,-173.3,"Trend",1.030,8227.72,8230.67,1380,"B-3","Alloy 617","Plate",314626
1381,"CapPass",176.12,-172.4,"Trend",1.022,8233.68,8236.65,1381,"B-3","Alloy 617","Plate",314626
1382,"CapPass",178.11,-174.5,"Trend",1.020,8239.64,8242.59,1382,"B-3","Alloy 617","Plate",314626
1383,"CapPass",170.43,-171.4,"Trend",0.994,8245.57,8248.59,1383,"B-3","Alloy 617","Plate",314626
1384,"CapPass",177.96,-172.3,"Trend",1.033,8251.59,8254.56,1384,"B-3","Alloy 617","Plate",314626
1385,"CapPass",177.15,-171.5,"Trend",1.033,8257.56,8260.51,1385,"B-3","Alloy 617","Plate",314626
1386,"CapPass",178.09,-172.8,"Trend",1.030,8263.53,8266.50,1386,"B-3","Alloy 617","Plate",314626
1387,"CapPass",177.56,-173.8,"Trend",1.022,8269.51,8272.47,1387,"B-3","Alloy 617","Plate",314626
1388,"CapPass",176.76,-173.4,"Trend",1.019,8275.48,8278.45,1388,"B-3","Alloy 617","Plate",314626
1389,"CapPass",178.21,-173.3,"Trend",1.029,8281.43,8284.42,1389,"B-3","Alloy 617","Plate",314626
1390,"CapPass",178.66,-165.3,"Trend",1.081,8287.39,8289.98,1390,"B-3","Alloy 617","Plate",314626
1391,"CapPass",178.05,-175.0,"Trend",1.017,8293.34,8296.32,1391,"B-3","Alloy 617","Plate",314626
1392,"CapPass",174.64,-175.5,"Trend",0.995,8299.34,8302.31,1392,"B-3","Alloy 617","Plate",314626
1393,"CapPass",175.19,-176.1,"Trend",0.995,8305.31,8308.28,1393,"B-3","Alloy 617","Plate",314626
1394,"CapPass",174.13,-176.1,"Trend",0.989,8311.29,8314.25,1394,"B-3","Alloy 617","Plate",314626
1395,"CapPass",174.71,-174.7,"Trend",1.000,8317.25,8320.22,1395,"B-3","Alloy 617","Plate",314626
1396,"CapPass",175.44,-177.3,"Trend",0.989,8323.23,8326.17,1396,"B-3","Alloy 617","Plate",314626
1397,"CapPass",170.58,-172.5,"Trend",0.989,8328.75,8332.15,1397,"B-3","Alloy 617","Plate",314626
1398,"CapPass",176.02,-174.6,"Trend",1.008,8335.15,8338.14,1398,"B-3","Alloy 617","Plate",314626
1399,"CapPass",174.69,-173.4,"Trend",1.008,8341.14,8344.11,1399,"B-3","Alloy 617","Plate",314626
1400,"CapPass",175.55,-176.0,"Trend",0.998,8347.11,8350.06,1400,"B-3","Alloy 617","Plate",314626
1401,"CapPass",175.53,-174.8,"Trend",1.004,8353.07,8356.04,1401,"B-3","Alloy 617","Plate",314626
1402,"CapPass",178.96,-174.5,"Trend",1.025,8359.03,8362.01,1402,"B-3","Alloy 617","Plate",314626
1403,"CapPass",175.78,-171.9,"Trend",1.023,8365.01,8367.98,1403,"B-3","Alloy 617","Plate",314626
1404,"CapPass",179.25,-164.1,"Trend",1.093,8370.97,8373.53,1404,"B-3","Alloy 617","Plate",314626
1405,"CapPass",176.86,-173.1,"Trend",1.022,8376.93,8379.90,1405,"B-3","Alloy 617","Plate",314626
1406,"CapPass",177.18,-172.7,"Trend",1.026,8382.93,8385.89,1406,"B-3","Alloy 617","Plate",314626
1407,"CapPass",178.60,-174.7,"Trend",1.022,8388.90,8391.86,1407,"B-3","Alloy 617","Plate",314626
1408,"CapPass",174.92,-174.4,"Trend",1.003,8394.86,8397.84,1408,"B-3","Alloy 617","Plate",314626
1409,"CapPass",178.07,-174.9,"Trend",1.018,8400.82,8403.81,1409,"B-3","Alloy 617","Plate",314626
1410,"CapPass",178.25,-172.4,"Trend",1.034,8406.81,8409.78,1410,"B-3","Alloy 617","Plate",314626
1411,"CapPass",177.52,-174.1,"Trend",1.019,8412.78,8415.75,1411,"B-3","Alloy 617","Plate",314626
1412,"CapPass",176.12,-171.6,"Trend",1.026,8418.73,8421.68,1412,"B-3","Alloy 617","Plate",314626
1413,"CapPass",175.87,-169.6,"Trend",1.037,8424.68,8427.61,1413,"B-3","Alloy 617","Plate",314626
1414,"CapPass",175.15,-170.5,"Trend",1.027,8430.62,8433.53,1414,"B-3","Alloy 617","Plate",314626
1415,"CapPass",176.39,-172.6,"Trend",1.022,8436.61,8439.57,1415,"B-3","Alloy 617","Plate",314626
1416,"CapPass",177.97,-166.4,"Trend",1.070,8442.57,8445.25,1416,"B-3","Alloy 617","Plate",314626
1417,"CapPass",175.88,-173.5,"Trend",1.014,8448.53,8451.53,1417,"B-3","Alloy 617","Plate",314626
1418,"CapPass",173.92,-175.8,"Trend",0.989,8454.56,8457.51,1418,"B-3","Alloy 617","Plate",314626
1419,"CapPass",175.24,-176.9,"Trend",0.990,8460.53,8463.48,1419,"B-3","Alloy 617","Plate",314626
1420,"CapPass",176.74,-174.4,"Trend",1.013,8466.50,8469.47,1420,"B-3","Alloy 617","Plate",314626
1421,"CapPass",177.59,-175.9,"Trend",1.010,8472.47,8475.45,1421,"B-3","Alloy 617","Plate",314626
1422,"CapPass",178.37,-173.7,"Trend",1.027,8478.43,8481.42,1422,"B-3","Alloy 617","Plate",314626
1423,"CapPass",177.59,-175.6,"Trend",1.012,8484.40,8487.39,1423,"B-3","Alloy 617","Plate",314626
1424,"CapPass",176.48,-165.4,"Trend",1.067,8490.34,8493.36,1424,"B-3","Alloy 617","Plate",314626
1425,"CapPass",176.57,-167.8,"Trend",1.052,8496.32,8499.29,1425,"B-3","Alloy 617","Plate",314626
1426,"CapPass",174.86,-172.7,"Trend",1.012,8502.32,8505.28,1426,"B-3","Alloy 617","Plate",314626
1427,"CapPass",176.58,-171.8,"Trend",1.028,8508.29,8511.25,1427,"B-3","Alloy 617","Plate",314626
1428,"CapPass",173.93,-173.4,"Trend",1.003,8514.26,8517.22,1428,"B-3","Alloy 617","Plate",314626
1429,"CapPass",175.13,-175.4,"Trend",0.998,8520.25,8523.20,1429,"B-3","Alloy 617","Plate",314626
1430,"CapPass",176.04,-175.0,"Trend",1.006,8526.22,8529.17,1430,"B-3","Alloy 617","Plate",314626
1431,"CapPass",172.77,-175.8,"Trend",0.983,8532.15,8535.14,1431,"B-3","Alloy 617","Plate",314626
1432,"CapPass",175.36,-175.7,"Trend",0.998,8538.14,8541.09,1432,"B-3","Alloy 617","Plate",314626
1433,"CapPass",168.24,-168.2,"Trend",1.001,8543.78,8547.06,1433,"B-3","Alloy 617","Plate",314626
1434,"CapPass",181.13,-172.5,"Trend",1.050,8550.04,8553.03,1434,"B-3","Alloy 617","Plate",314626
1435,"CapPass",168.62,-176.6,"Trend",0.955,8556.04,8559.00,1435,"B-3","Alloy 617","Plate",314626
1436,"CapPass",173.17,-172.6,"Trend",1.003,8562.01,8564.97,1436,"B-3","Alloy 617","Plate",314626
1437,"CapPass",176.23,-174.7,"Trend",1.009,8567.98,8570.95,1437,"B-3","Alloy 617","Plate",314626
1438,"CapPass",176.87,-174.7,"Trend",1.012,8573.97,8576.92,1438,"B-3","Alloy 617","Plate",314626
1439,"CapPass",177.60,-174.5,"Trend",1.018,8579.93,8582.89,1439,"B-3","Alloy 617","Plate",314626
1440,"CapPass",176.79,-175.0,"Trend",1.010,8585.90,8588.86,1440,"B-3","Alloy 617","Plate",314626
1441,"CapPass",176.62,-173.7,"Trend",1.017,8591.87,8594.82,1441,"B-3","Alloy 617","Plate",314626
1442,"CapPass",176.74,-175.2,"Trend",1.009,8597.84,8600.79,1442,"B-3","Alloy 617","Plate",314626
1443,"CapPass",175.96,-176.5,"Trend",0.997,8603.81,8606.78,1443,"B-3","Alloy 617","Plate",314626
1444,"CapPass",168.40,-172.0,"Trend",0.979,8609.59,8612.70,1444,"B-3","Alloy 617","Plate",314626
1445,"CapPass",173.44,-171.5,"Trend",1.012,8615.64,8618.70,1445,"B-3","Alloy 617","Plate",314626
1446,"CapPass",176.25,-172.7,"Trend",1.021,8621.72,8624.68,1446,"B-3","Alloy 617","Plate",314626
1447,"CapPass",176.23,-171.5,"Trend",1.027,8627.65,8630.64,1447,"B-3","Alloy 617","Plate",314626
1448,"CapPass",177.54,-172.3,"Trend",1.030,8633.65,8636.61,1448,"B-3","Alloy 617","Plate",314626
1449,"CapPass",177.79,-175.4,"Trend",1.014,8639.62,8642.59,1449,"B-3","Alloy 617","Plate",314626
1450,"CapPass",177.77,-173.5,"Trend",1.025,8645.61,8648.51,1450,"B-3","Alloy 617","Plate",314626
1451,"CapPass",171.03,-173.7,"Trend",0.985,8651.42,8654.51,1451,"B-3","Alloy 617","Plate",314626
1452,"CapPass",175.54,-173.9,"Trend",1.010,8657.50,8660.48,1452,"B-3","Alloy 617","Plate",314626
1453,"CapPass",175.84,-171.7,"Trend",1.024,8663.47,8666.47,1453,"B-3","Alloy 617","Plate",314626
1454,"CapPass",178.04,-173.1,"Trend",1.029,8669.45,8672.43,1454,"B-3","Alloy 617","Plate",314626
1455,"CapPass",178.72,-170.9,"Trend",1.045,8675.45,8678.42,1455,"B-3","Alloy 617","Plate",314626
1456,"CapPass",180.34,-174.9,"Trend",1.031,8681.42,8684.37,1456,"B-3","Alloy 617","Plate",314626
1457,"CapPass",176.17,-172.3,"Trend",1.023,8687.39,8690.37,1457,"B-3","Alloy 617","Plate",314626
1458,"CapPass",179.76,-174.0,"Trend",1.033,8693.36,8696.28,1458,"B-3","Alloy 617","Plate",314626
1459,"CapPass",175.03,-173.0,"Trend",1.012,8699.28,8702.28,1459,"B-3","Alloy 617","Plate",314626
1460,"CapPass",177.10,-173.7,"Trend",1.020,8705.28,8708.26,1460,"B-3","Alloy 617","Plate",314626
1461,"CapPass",178.83,-174.7,"Trend",1.024,8711.25,8714.23,1461,"B-3","Alloy 617","Plate",314626
1462,"CapPass",177.72,-174.8,"Trend",1.017,8717.23,8720.20,1462,"B-3","Alloy 617","Plate",314626
1463,"CapPass",176.59,-175.9,"Trend",1.004,8723.20,8726.17,1463,"B-3","Alloy 617","Plate",314626
1464,"CapPass",178.10,-171.5,"Trend",1.038,8729.18,8732.15,1464,"B-3","Alloy 617","Plate",314626
1465,"CapPass",179.99,-173.2,"Trend",1.039,8735.14,8738.11,1465,"B-3","Alloy 617","Plate",314626
1466,"CapPass",178.64,-162.9,"Trend",1.096,8741.06,8743.67,1466,"B-3","Alloy 617","Plate",314626
1467,"CapPass",175.87,-165.2,"Trend",1.064,8747.01,8749.79,1467,"B-3","Alloy 617","Plate",314626
1468,"CapPass",177.63,-169.3,"Trend",1.049,8753.03,8755.98,1468,"B-3","Alloy 617","Plate",314626
1469,"CapPass",177.13,-173.9,"Trend",1.019,8759.00,8761.98,1469,"B-3","Alloy 617","Plate",314626
1470,"CapPass",177.99,-173.6,"Trend",1.025,8765.00,8767.97,1470,"B-3","Alloy 617","Plate",314626
1471,"CapPass",176.87,-176.6,"Trend",1.001,8770.97,8773.93,1471,"B-3","Alloy 617","Plate",314626
1472,"CapPass",175.26,-175.0,"Trend",1.002,8776.93,8779.89,1472,"B-3","Alloy 617","Plate",314626
1473,"CapPass",178.58,-174.2,"Trend",1.025,8782.89,8785.87,1473,"B-3","Alloy 617","Plate",314626
1474,"CapPass",175.53,-174.0,"Trend",1.009,8788.87,8791.84,1474,"B-3","Alloy 617","Plate",314626
1475,"CapPass",178.82,-174.6,"Trend",1.024,8794.84,8797.81,1475,"B-3","Alloy 617","Plate",314626
1476,"CapPass",178.38,-173.0,"Trend",1.031,8800.76,8803.76,1476,"B-3","Alloy 617","Plate",314626
1477,"CapPass",174.77,-176.8,"Trend",0.988,8806.78,8809.75,1477,"B-3","Alloy 617","Plate",314626
1478,"CapPass",174.91,-175.9,"Trend",0.994,8812.76,8815.68,1478,"B-3","Alloy 617","Plate",314626
1479,"CapPass",172.41,-177.4,"Trend",0.972,8818.72,8821.68,1479,"B-3","Alloy 617","Plate",314626
1480,"CapPass",174.89,-173.2,"Trend",1.010,8824.70,8827.65,1480,"B-3","Alloy 617","Plate",314626
1481,"CapPass",176.35,-173.1,"Trend",1.018,8830.62,8833.62,1481,"B-3","Alloy 617","Plate",314626
1482,"CapPass",174.93,-172.7,"Trend",1.013,8836.62,8839.59,1482,"B-3","Alloy 617","Plate",314626
1483,"CapPass",175.50,-176.6,"Trend",0.994,8842.59,8845.57,1483,"B-3","Alloy 617","Plate",314626
1484,"CapPass",174.94,-176.5,"Trend",0.991,8848.57,8851.53,1484,"B-3","Alloy 617","Plate",314626
1485,"CapPass",177.48,-166.6,"Trend",1.065,8854.51,8857.28,1485,"B-3","Alloy 617","Plate",314626
1486,"CapPass",175.17,-174.6,"Trend",1.003,8860.45,8863.45,1486,"B-3","Alloy 617","Plate",314626
1487,"CapPass",174.86,-175.3,"Trend",0.998,8866.48,8869.43,1487,"B-3","Alloy 617","Plate",314626
1488,"CapPass",178.48,-173.3,"Trend",1.030,8872.45,8875.42,1488,"B-3","Alloy 617","Plate",314626
1489,"CapPass",178.14,-174.3,"Trend",1.022,8878.43,8881.34,1489,"B-3","Alloy 617","Plate",314626
1490,"CapPass",171.29,-171.9,"Trend",0.997,8884.31,8887.32,1490,"B-3","Alloy 617","Plate",314626
1491,"CapPass",174.07,-176.8,"Trend",0.985,8890.28,8893.32,1491,"B-3","Alloy 617","Plate",314626
1492,"CapPass",171.74,-176.8,"Trend",0.972,8896.32,8899.18,1492,"B-3","Alloy 617","Plate",314626
1493,"CapPass",167.84,-171.1,"Trend",0.981,8901.90,8905.26,1493,"B-3","Alloy 617","Plate",314626
1494,"CapPass",174.97,-174.7,"Trend",1.002,8908.26,8911.22,1494,"B-3","Alloy 617","Plate",314626
1495,"CapPass",172.89,-173.4,"Trend",0.997,8914.23,8917.18,1495,"B-3","Alloy 617","Plate",314626
1496,"CapPass",177.75,-166.0,"Trend",1.071,8920.14,8923.18,1496,"B-3","Alloy 617","Plate",314626
1497,"CapPass",175.96,-173.8,"Trend",1.013,8926.15,8929.15,1497,"B-3","Alloy 617","Plate",314626
1498,"CapPass",176.01,-174.3,"Trend",1.010,8932.14,8935.12,1498,"B-3","Alloy 617","Plate",314626
1499,"CapPass",175.36,-172.5,"Trend",1.016,8938.12,8941.09,1499,"B-3","Alloy 617","Plate",314626
1500,"CapPass",178.47,-176.4,"Trend",1.012,8944.09,8947.01,1500,"B-3","Alloy 617","Plate",314626
1501,"CapPass",178.39,-172.5,"Trend",1.034,8950.03,8953.00,1501,"B-3","Alloy 617","Plate",314626
1502,"CapPass",173.65,-176.1,"Trend",0.986,8956.01,8958.98,1502,"B-3","Alloy 617","Plate",314626
1503,"CapPass",176.16,-175.1,"Trend",1.006,8962.00,8964.95,1503,"B-3","Alloy 617","Plate",314626
1504,"CapPass",176.64,-175.2,"Trend",1.008,8967.97,8970.92,1504,"B-3","Alloy 617","Plate",314626
1505,"CapPass",177.17,-169.3,"Trend",1.046,8973.90,8976.90,1505,"B-3","Alloy 617","Plate",314626
1506,"CapPass",175.31,-171.8,"Trend",1.021,8979.87,8982.84,1506,"B-3","Alloy 617","Plate",314626
1507,"CapPass",175.28,-173.8,"Trend",1.008,8985.86,8988.84,1507,"B-3","Alloy 617","Plate",314626
1508,"CapPass",174.90,-175.1,"Trend",0.999,8991.84,8994.82,1508,"B-3","Alloy 617","Plate",314626
1509,"CapPass",174.44,-176.0,"Trend",0.991,8997.81,9000.78,1509,"B-3","Alloy 617","Plate",314626
1510,"CapPass",177.71,-173.9,"Trend",1.022,9003.76,9006.75,1510,"B-3","Alloy 617","Plate",314626
1511,"CapPass",175.76,-172.0,"Trend",1.022,9009.75,9012.72,1511,"B-3","Alloy 617","Plate",314626
1512,"CapPass",176.29,-172.5,"Trend",1.022,9015.70,9018.62,1512,"B-3","Alloy 617","Plate",314626
1513,"CapPass",176.02,-172.4,"Trend",1.021,9021.65,9024.65,1513,"B-3","Alloy 617","Plate",314626
1514,"CapPass",177.64,-173.5,"Trend",1.024,9027.65,9030.62,1514,"B-3","Alloy 617","Plate",314626
1515,"CapPass",179.12,-175.6,"Trend",1.020,9033.64,9036.59,1515,"B-3","Alloy 617","Plate",314626
1516,"CapPass",178.77,-173.7,"Trend",1.029,9039.61,9042.56,1516,"B-3","Alloy 617","Plate",314626
1517,"CapPass",178.21,-174.3,"Trend",1.023,9045.54,9048.32,1517,"B-3","Alloy 617","Plate",314626
1518,"CapPass",172.62,-176.0,"Trend",0.981,9051.37,9054.48,1518,"B-3","Alloy 617","Plate",314626
1519,"CapPass",168.89,-177.2,"Trend",0.953,9057.50,9060.47,1519,"B-3","Alloy 617","Plate",314626
1520,"CapPass",171.44,-176.1,"Trend",0.973,9063.48,9066.43,1520,"B-3","Alloy 617","Plate",314626
1521,"CapPass",176.46,-175.8,"Trend",1.004,9069.45,9072.42,1521,"B-3","Alloy 617","Plate",314626
1522,"CapPass",177.06,-174.2,"Trend",1.016,9075.42,9078.37,1522,"B-3","Alloy 617","Plate",314626
1523,"CapPass",173.83,-177.0,"Trend",0.982,9081.39,9084.36,1523,"B-3","Alloy 617","Plate",314626
1524,"CapPass",176.16,-175.4,"Trend",1.004,9087.36,9090.32,1524,"B-3","Alloy 617","Plate",314626
1525,"CapPass",174.25,-174.3,"Trend",1.000,9093.31,9096.28,1525,"B-3","Alloy 617","Plate",314626
1526,"CapPass",174.03,-173.2,"Trend",1.005,9099.29,9102.26,1526,"B-3","Alloy 617","Plate",314626
1527,"CapPass",177.43,-172.0,"Trend",1.031,9105.23,9108.20,1527,"B-3","Alloy 617","Plate",314626
1528,"CapPass",174.61,-173.1,"Trend",1.009,9111.18,9114.09,1528,"B-3","Alloy 617","Plate",314626
1529,"CapPass",174.21,-172.0,"Trend",1.013,9117.07,9120.00,1529,"B-3","Alloy 617","Plate",314626
1530,"CapPass",175.96,-172.4,"Trend",1.020,9123.15,9126.14,1530,"B-3","Alloy 617","Plate",314626
1531,"CapPass",176.63,-174.3,"Trend",1.014,9129.14,9132.11,1531,"B-3","Alloy 617","Plate",314626
1532,"CapPass",175.64,-176.7,"Trend",0.994,9135.12,9138.07,1532,"B-3","Alloy 617","Plate",314626
1533,"CapPass",175.18,-175.7,"Trend",0.997,9141.09,9144.06,1533,"B-3","Alloy 617","Plate",314626
1534,"CapPass",176.88,-176.0,"Trend",1.005,9147.04,9150.01,1534,"B-3","Alloy 617","Plate",314626
1535,"CapPass",177.49,-174.9,"Trend",1.015,9153.01,9156.00,1535,"B-3","Alloy 617","Plate",314626
1536,"CapPass",177.41,-166.2,"Trend",1.068,9158.93,9161.97,1536,"B-3","Alloy 617","Plate",314626
1537,"CapPass",175.78,-172.0,"Trend",1.022,9164.92,9167.93,1537,"B-3","Alloy 617","Plate",314626
1538,"CapPass",177.37,-171.9,"Trend",1.032,9170.92,9173.87,1538,"B-3","Alloy 617","Plate",314626
1539,"CapPass",176.66,-171.3,"Trend",1.031,9176.86,9179.84,1539,"B-3","Alloy 617","Plate",314626
1540,"CapPass",178.16,-173.3,"Trend",1.028,9182.86,9185.82,1540,"B-3","Alloy 617","Plate",314626
1541,"CapPass",176.15,-172.4,"Trend",1.022,9188.81,9191.81,1541,"B-3","Alloy 617","Plate",314626
1542,"CapPass",174.34,-177.1,"Trend",0.984,9194.82,9197.76,1542,"B-3","Alloy 617","Plate",314626
1543,"CapPass",168.97,-170.6,"Trend",0.990,9200.39,9203.75,1543,"B-3","Alloy 617","Plate",314626
1544,"CapPass",177.28,-171.3,"Trend",1.035,9206.75,9209.72,1544,"B-3","Alloy 617","Plate",314626
1545,"CapPass",179.37,-171.4,"Trend",1.046,9212.70,9215.68,1545,"B-3","Alloy 617","Plate",314626
1546,"CapPass",180.65,-160.3,"Trend",1.127,9218.65,9221.12,1546,"B-3","Alloy 617","Plate",314626
1547,"CapPass",171.34,-176.0,"Trend",0.974,9224.65,9227.62,1547,"B-3","Alloy 617","Plate",314626
1548,"CapPass",174.48,-175.9,"Trend",0.992,9230.64,9233.59,1548,"B-3","Alloy 617","Plate",314626
1549,"CapPass",173.63,-175.6,"Trend",0.989,9236.61,9239.56,1549,"B-3","Alloy 617","Plate",314626
1550,"CapPass",176.31,-175.2,"Trend",1.006,9242.57,9245.54,1550,"B-3","Alloy 617","Plate",314626
1551,"CapPass",177.32,-175.5,"Trend",1.010,9248.53,9251.50,1551,"B-3","Alloy 617","Plate",314626
1552,"CapPass",176.46,-175.7,"Trend",1.004,9254.53,9257.48,1552,"B-3","Alloy 617","Plate",314626
1553,"CapPass",176.29,-175.7,"Trend",1.004,9260.47,9263.45,1553,"B-3","Alloy 617","Plate",314626
1554,"CapPass",175.28,-176.0,"Trend",0.996,9266.45,9269.42,1554,"B-3","Alloy 617","Plate",314626
1555,"CapPass",174.52,-175.1,"Trend",0.997,9272.43,9275.39,1555,"B-3","Alloy 617","Plate",314626
1556,"CapPass",177.16,-174.2,"Trend",1.017,9278.39,9281.36,1556,"B-3","Alloy 617","Plate",314626
1557,"CapPass",178.60,-173.8,"Trend",1.028,9284.36,9287.34,1557,"B-3","Alloy 617","Plate",314626
1558,"CapPass",176.89,-172.1,"Trend",1.028,9290.29,9293.31,1558,"B-3","Alloy 617","Plate",314626
1559,"CapPass",176.35,-172.1,"Trend",1.025,9296.29,9299.28,1559,"B-3","Alloy 617","Plate",314626
1560,"CapPass",177.82,-171.0,"Trend",1.040,9302.26,9305.23,1560,"B-3","Alloy 617","Plate",314626
1561,"CapPass",177.17,-172.8,"Trend",1.025,9308.23,9311.22,1561,"B-3","Alloy 617","Plate",314626
1562,"CapPass",177.52,-173.4,"Trend",1.024,9314.20,9317.18,1562,"B-3","Alloy 617","Plate",314626
1563,"CapPass",178.24,-169.5,"Trend",1.051,9320.17,9323.12,1563,"B-3","Alloy 617","Plate",314626
1564,"CapPass",176.67,-167.0,"Trend",1.058,9326.12,9328.92,1564,"B-3","Alloy 617","Plate",314626
1565,"CapPass",175.50,-166.4,"Trend",1.055,9332.07,9334.89,1565,"B-3","Alloy 617","Plate",314626
1566,"CapPass",175.66,-175.3,"Trend",1.002,9338.00,9341.03,1566,"B-3","Alloy 617","Plate",314626
1567,"CapPass",174.04,-175.9,"Trend",0.989,9344.06,9347.01,1567,"B-3","Alloy 617","Plate",314626
1568,"CapPass",177.42,-177.4,"Trend",1.000,9350.03,9352.93,1568,"B-3","Alloy 617","Plate",314626
1569,"CapPass",170.71,-176.5,"Trend",0.967,9355.64,9358.93,1569,"B-3","Alloy 617","Plate",314626
1570,"CapPass",170.49,-177.0,"Trend",0.963,9361.97,9364.92,1570,"B-3","Alloy 617","Plate",314626
1571,"CapPass",172.23,-176.6,"Trend",0.975,9367.95,9370.90,1571,"B-3","Alloy 617","Plate",314626
1572,"CapPass",174.74,-174.4,"Trend",1.002,9373.90,9376.87,1572,"B-3","Alloy 617","Plate",314626
1573,"CapPass",173.64,-174.9,"Trend",0.993,9379.87,9382.84,1573,"B-3","Alloy 617","Plate",314626
1574,"CapPass",178.47,-174.1,"Trend",1.025,9385.82,9388.81,1574,"B-3","Alloy 617","Plate",314626
1575,"CapPass",178.26,-167.9,"Trend",1.062,9391.78,9394.45,1575,"B-3","Alloy 617","Plate",314626
1576,"CapPass",178.41,-170.4,"Trend",1.047,9397.76,9400.75,1576,"B-3","Alloy 617","Plate",314626
1577,"CapPass",177.87,-172.8,"Trend",1.029,9403.75,9406.73,1577,"B-3","Alloy 617","Plate",314626
1578,"CapPass",178.67,-173.9,"Trend",1.027,9409.72,9412.68,1578,"B-3","Alloy 617","Plate",314626
1579,"CapPass",178.18,-173.9,"Trend",1.025,9415.68,9418.65,1579,"B-3","Alloy 617","Plate",314626
1580,"CapPass",175.35,-175.3,"Trend",1.000,9421.67,9424.62,1580,"B-3","Alloy 617","Plate",314626
1581,"CapPass",176.79,-174.2,"Trend",1.015,9427.62,9430.59,1581,"B-3","Alloy 617","Plate",314626
1582,"CapPass",178.06,-174.0,"Trend",1.023,9433.61,9436.57,1582,"B-3","Alloy 617","Plate",314626
1583,"CapPass",177.46,-174.6,"Trend",1.016,9439.56,9442.54,1583,"B-3","Alloy 617","Plate",314626
1584,"CapPass",176.37,-174.9,"Trend",1.008,9445.54,9448.51,1584,"B-3","Alloy 617","Plate",314626
1585,"CapPass",179.22,-175.0,"Trend",1.024,9451.51,9454.48,1585,"B-3","Alloy 617","Plate",314626
1586,"CapPass",177.47,-167.1,"Trend",1.062,9457.43,9460.43,1586,"B-3","Alloy 617","Plate",314626
1587,"CapPass",177.00,-174.6,"Trend",1.014,9463.45,9466.42,1587,"B-3","Alloy 617","Plate",314626
1588,"CapPass",176.40,-176.1,"Trend",1.002,9469.42,9472.39,1588,"B-3","Alloy 617","Plate",314626
1589,"CapPass",177.10,-175.1,"Trend",1.012,9475.40,9478.36,1589,"B-3","Alloy 617","Plate",314626
1590,"CapPass",174.97,-175.9,"Trend",0.995,9481.37,9484.32,1590,"B-3","Alloy 617","Plate",314626
1591,"CapPass",176.72,-174.5,"Trend",1.013,9487.32,9490.29,1591,"B-3","Alloy 617","Plate",314626
1592,"CapPass",179.03,-172.6,"Trend",1.037,9493.26,9496.28,1592,"B-3","Alloy 617","Plate",314626
1593,"CapPass",173.83,-175.9,"Trend",0.988,9499.26,9502.25,1593,"B-3","Alloy 617","Plate",314626
1594,"CapPass",175.33,-175.8,"Trend",0.997,9505.23,9508.20,1594,"B-3","Alloy 617","Plate",314626
1595,"CapPass",176.50,-176.5,"Trend",1.000,9511.22,9514.12,1595,"B-3","Alloy 617","Plate",314626
1596,"CapPass",166.75,-171.4,"Trend",0.973,9516.87,9520.03,1596,"B-3","Alloy 617","Plate",314626
1597,"CapPass",172.32,-170.7,"Trend",1.010,9523.04,9526.07,1597,"B-3","Alloy 617","Plate",314626
1598,"CapPass",175.48,-170.7,"Trend",1.028,9529.09,9532.00,1598,"B-3","Alloy 617","Plate",314626
1599,"CapPass",174.77,-175.4,"Trend",0.997,9535.06,9538.04,1599,"B-3","Alloy 617","Plate",314626
1600,"CapPass",174.25,-175.9,"Trend",0.991,9541.06,9544.03,1600,"B-3","Alloy 617","Plate",314626
1601,"CapPass",177.22,-177.2,"Trend",1.000,9547.00,9550.00,1601,"B-3","Alloy 617","Plate",314626
1602,"CapPass",177.40,-174.1,"Trend",1.019,9553.00,9555.98,1602,"B-3","Alloy 617","Plate",314626
1603,"CapPass",178.58,-173.7,"Trend",1.028,9558.97,9561.95,1603,"B-3","Alloy 617","Plate",314626
1604,"CapPass",177.00,-171.5,"Trend",1.032,9564.93,9567.90,1604,"B-3","Alloy 617","Plate",314626
1605,"CapPass",175.63,-172.9,"Trend",1.016,9570.90,9573.87,1605,"B-3","Alloy 617","Plate",314626
1606,"CapPass",176.59,-172.9,"Trend",1.021,9576.86,9579.84,1606,"B-3","Alloy 617","Plate",314626
1607,"CapPass",174.81,-173.9,"Trend",1.005,9582.84,9585.81,1607,"B-3","Alloy 617","Plate",314626
1608,"CapPass",174.59,-170.6,"Trend",1.023,9588.76,9591.75,1608,"B-3","Alloy 617","Plate",314626
1609,"CapPass",175.82,-171.1,"Trend",1.028,9594.76,9597.68,1609,"B-3","Alloy 617","Plate",314626
1610,"CapPass",176.34,-173.0,"Trend",1.019,9600.73,9603.67,1610,"B-3","Alloy 617","Plate",314626
1611,"CapPass",175.49,-172.7,"Trend",1.016,9606.61,9609.68,1611,"B-3","Alloy 617","Plate",314626
1612,"CapPass",177.29,-173.2,"Trend",1.024,9612.70,9615.65,1612,"B-3","Alloy 617","Plate",314626
1613,"CapPass",176.87,-175.3,"Trend",1.009,9618.67,9621.62,1613,"B-3","Alloy 617","Plate",314626
1614,"CapPass",175.51,-174.8,"Trend",1.004,9624.64,9627.61,1614,"B-3","Alloy 617","Plate",314626
1615,"CapPass",178.40,-162.9,"Trend",1.095,9630.61,9633.12,1615,"B-3","Alloy 617","Plate",314626
1616,"CapPass",175.99,-173.8,"Trend",1.012,9636.54,9639.53,1616,"B-3","Alloy 617","Plate",314626
1617,"CapPass",175.50,-174.4,"Trend",1.006,9642.53,9645.51,1617,"B-3","Alloy 617","Plate",314626
1618,"CapPass",174.01,-176.7,"Trend",0.985,9648.51,9651.48,1618,"B-3","Alloy 617","Plate",314626
1619,"CapPass",173.60,-176.1,"Trend",0.986,9654.50,9657.43,1619,"B-3","Alloy 617","Plate",314626
1620,"CapPass",175.08,-176.2,"Trend",0.994,9660.45,9663.42,1620,"B-3","Alloy 617","Plate",314626
1621,"CapPass",177.98,-174.6,"Trend",1.019,9666.43,9669.39,1621,"B-3","Alloy 617","Plate",314626
1622,"CapPass",176.77,-172.4,"Trend",1.025,9672.39,9675.36,1622,"B-3","Alloy 617","Plate",314626
1623,"CapPass",179.50,-170.6,"Trend",1.052,9678.34,9681.32,1623,"B-3","Alloy 617","Plate",314626
1624,"CapPass",172.96,-176.6,"Trend",0.980,9684.34,9687.29,1624,"B-3","Alloy 617","Plate",314626
1625,"CapPass",174.77,-176.6,"Trend",0.990,9690.29,9693.26,1625,"B-3","Alloy 617","Plate",314626
1626,"CapPass",175.19,-175.9,"Trend",0.996,9696.28,9699.20,1626,"B-3","Alloy 617","Plate",314626
1627,"CapPass",169.16,-171.4,"Trend",0.987,9701.93,9705.22,1627,"B-3","Alloy 617","Plate",314626
1628,"CapPass",178.81,-171.2,"Trend",1.044,9708.20,9711.17,1628,"B-3","Alloy 617","Plate",314626
1629,"CapPass",180.16,-173.9,"Trend",1.036,9714.18,9717.15,1629,"B-3","Alloy 617","Plate",314626
1630,"CapPass",180.07,-169.8,"Trend",1.060,9720.15,9723.11,1630,"B-3","Alloy 617","Plate",314626
1631,"CapPass",174.97,-171.4,"Trend",1.021,9726.11,9729.01,1631,"B-3","Alloy 617","Plate",314626
1632,"CapPass",174.40,-173.6,"Trend",1.005,9732.07,9735.06,1632,"B-3","Alloy 617","Plate",314626
1633,"CapPass",178.03,-173.3,"Trend",1.028,9738.06,9741.04,1633,"B-3","Alloy 617","Plate",314626
1634,"CapPass",177.30,-174.1,"Trend",1.019,9744.03,9747.00,1634,"B-3","Alloy 617","Plate",314626
1635,"CapPass",179.60,-161.4,"Trend",1.113,9749.98,9752.64,1635,"B-3","Alloy 617","Plate",314626
1636,"CapPass",177.78,-168.0,"Trend",1.058,9755.93,9758.72,1636,"B-3","Alloy 617","Plate",314626
1637,"CapPass",177.04,-171.3,"Trend",1.033,9761.87,9764.79,1637,"B-3","Alloy 617","Plate",314626
1638,"CapPass",177.31,-172.1,"Trend",1.030,9767.87,9770.86,1638,"B-3","Alloy 617","Plate",314626
1639,"CapPass",177.27,-172.2,"Trend",1.029,9773.84,9776.82,1639,"B-3","Alloy 617","Plate",314626
1640,"CapPass",179.07,-172.0,"Trend",1.041,9779.86,9782.81,1640,"B-3","Alloy 617","Plate",314626
1641,"CapPass",178.13,-173.8,"Trend",1.025,9785.82,9788.79,1641,"B-3","Alloy 617","Plate",314626
1642,"CapPass",179.19,-173.0,"Trend",1.036,9791.78,9794.76,1642,"B-3","Alloy 617","Plate",314626
1643,"CapPass",178.24,-175.1,"Trend",1.018,9797.75,9800.73,1643,"B-3","Alloy 617","Plate",314626
1644,"CapPass",178.90,-174.6,"Trend",1.024,9803.73,9806.70,1644,"B-3","Alloy 617","Plate",314626
1645,"CapPass",178.84,-174.2,"Trend",1.027,9809.70,9812.67,1645,"B-3","Alloy 617","Plate",314626
1646,"CapPass",178.64,-174.3,"Trend",1.025,9815.68,9818.59,1646,"B-3","Alloy 617","Plate",314626
1647,"CapPass",171.29,-173.7,"Trend",0.986,9821.39,9824.59,1647,"B-3","Alloy 617","Plate",314626
1648,"CapPass",175.11,-175.2,"Trend",0.999,9827.59,9830.57,1648,"B-3","Alloy 617","Plate",314626
1649,"CapPass",169.10,-171.7,"Trend",0.985,9833.56,9836.54,1649,"B-3","Alloy 617","Plate",314626
1650,"CapPass",179.19,-171.5,"Trend",1.045,9839.54,9842.51,1650,"B-3","Alloy 617","Plate",314626
1651,"CapPass",179.01,-174.2,"Trend",1.027,9845.51,9848.48,1651,"B-3","Alloy 617","Plate",314626
1652,"CapPass",179.23,-172.4,"Trend",1.040,9851.50,9854.45,1652,"B-3","Alloy 617","Plate",314626
1653,"CapPass",179.59,-173.6,"Trend",1.035,9857.47,9860.42,1653,"B-3","Alloy 617","Plate",314626
1654,"CapPass",179.23,-173.7,"Trend",1.032,9863.43,9866.40,1654,"B-3","Alloy 617","Plate",314626
1655,"CapPass",178.43,-173.1,"Trend",1.031,9869.42,9872.37,1655,"B-3","Alloy 617","Plate",314626
1656,"CapPass",179.04,-172.2,"Trend",1.040,9875.39,9878.34,1656,"B-3","Alloy 617","Plate",314626
1657,"CapPass",179.10,-165.7,"Trend",1.081,9881.29,9884.29,1657,"B-3","Alloy 617","Plate",314626
1658,"CapPass",177.22,-171.7,"Trend",1.032,9887.25,9890.25,1658,"B-3","Alloy 617","Plate",314626
1659,"CapPass",177.80,-172.3,"Trend",1.032,9893.23,9896.25,1659,"B-3","Alloy 617","Plate",314626
1660,"CapPass",178.67,-174.4,"Trend",1.024,9899.25,9902.22,1660,"B-3","Alloy 617","Plate",314626
1661,"CapPass",175.92,-175.9,"Trend",1.000,9905.23,9908.18,1661,"B-3","Alloy 617","Plate",314626
1662,"CapPass",179.42,-174.1,"Trend",1.030,9911.18,9914.15,1662,"B-3","Alloy 617","Plate",314626
1663,"CapPass",176.96,-174.3,"Trend",1.015,9917.15,9920.12,1663,"B-3","Alloy 617","Plate",314626
1664,"CapPass",177.81,-173.6,"Trend",1.024,9923.14,9926.11,1664,"B-3","Alloy 617","Plate",314626
1665,"CapPass",178.11,-174.4,"Trend",1.021,9929.09,9932.03,1665,"B-3","Alloy 617","Plate",314626
1666,"CapPass",168.35,-172.5,"Trend",0.976,9934.79,9938.03,1666,"B-3","Alloy 617","Plate",314626
1667,"CapPass",178.24,-171.7,"Trend",1.038,9941.03,9944.00,1667,"B-3","Alloy 617","Plate",314626
1668,"CapPass",179.86,-172.7,"Trend",1.042,9947.00,9949.97,1668,"B-3","Alloy 617","Plate",314626
1669,"CapPass",181.01,-173.2,"Trend",1.045,9952.97,9955.95,1669,"B-3","Alloy 617","Plate",314626
1670,"CapPass",178.69,-163.2,"Trend",1.095,9958.92,9961.68,1670,"B-3","Alloy 617","Plate",314626
1671,"CapPass",175.52,-169.8,"Trend",1.034,9964.86,9967.87,1671,"B-3","Alloy 617","Plate",314626
1672,"CapPass",174.65,-174.5,"Trend",1.001,9970.89,9973.86,1672,"B-3","Alloy 617","Plate",314626
1673,"CapPass",178.13,-165.3,"Trend",1.078,9976.84,9979.57,1673,"B-3","Alloy 617","Plate",314626
