Repository: js-molina/fatigue-A617

File: data/950C/Strain rate 0.001/0.30% strain/HTM_A20_PeakStress_F12.csv (part 4 of 18)
"Cycle","Data State","Max Stress Mpa","Min Stress Mpa","Qual State","Stress Ratio","Time Max Stress Sec","Time Min Stress Sec","Count","Sample","Alloy","Material_Form","Heat"
1249,"CapPass",161.66,-164.8,"Trend",0.981,7490.61,7493.62,1249,"F-12","Alloy 617","Plate",314626
1250,"CapPass",161.77,-165.4,"Trend",0.978,7496.62,7499.62,1250,"F-12","Alloy 617","Plate",314626
1251,"CapPass",161.94,-164.9,"Trend",0.982,7502.63,7505.63,1251,"F-12","Alloy 617","Plate",314626
1252,"CapPass",162.59,-165.1,"Trend",0.985,7508.63,7511.64,1252,"F-12","Alloy 617","Plate",314626
1253,"CapPass",162.54,-164.1,"Trend",0.991,7514.64,7517.64,1253,"F-12","Alloy 617","Plate",314626
1254,"CapPass",160.84,-164.8,"Trend",0.976,7520.64,7523.65,1254,"F-12","Alloy 617","Plate",314626
1255,"CapPass",162.98,-164.9,"Trend",0.988,7526.65,7529.65,1255,"F-12","Alloy 617","Plate",314626
1256,"CapPass",161.67,-164.9,"Trend",0.981,7532.66,7535.66,1256,"F-12","Alloy 617","Plate",314626
1257,"CapPass",162.25,-164.8,"Trend",0.985,7538.67,7541.67,1257,"F-12","Alloy 617","Plate",314626
1258,"CapPass",161.90,-164.9,"Trend",0.982,7544.67,7547.67,1258,"F-12","Alloy 617","Plate",314626
1259,"CapPass",160.84,-165.3,"Trend",0.973,7550.67,7553.68,1259,"F-12","Alloy 617","Plate",314626
1260,"CapPass",162.40,-164.9,"Trend",0.985,7556.68,7559.68,1260,"F-12","Alloy 617","Plate",314626
1261,"CapPass",162.55,-164.5,"Trend",0.988,7562.68,7565.69,1261,"F-12","Alloy 617","Plate",314626
1262,"CapPass",163.05,-164.8,"Trend",0.989,7568.69,7571.69,1262,"F-12","Alloy 617","Plate",314626
1263,"CapPass",161.80,-164.4,"Trend",0.984,7574.70,7577.70,1263,"F-12","Alloy 617","Plate",314626
1264,"CapPass",162.15,-164.2,"Trend",0.988,7580.70,7583.71,1264,"F-12","Alloy 617","Plate",314626
1265,"CapPass",162.52,-164.7,"Trend",0.987,7586.71,7589.71,1265,"F-12","Alloy 617","Plate",314626
1266,"CapPass",162.93,-165.4,"Trend",0.985,7592.71,7595.72,1266,"F-12","Alloy 617","Plate",314626
1267,"CapPass",161.89,-165.6,"Trend",0.978,7598.72,7601.72,1267,"F-12","Alloy 617","Plate",314626
1268,"CapPass",161.98,-165.5,"Trend",0.979,7604.73,7607.73,1268,"F-12","Alloy 617","Plate",314626
1269,"CapPass",161.54,-164.5,"Trend",0.982,7610.73,7613.74,1269,"F-12","Alloy 617","Plate",314626
1270,"CapPass",161.71,-164.4,"Trend",0.984,7616.74,7619.74,1270,"F-12","Alloy 617","Plate",314626
1271,"CapPass",162.30,-165.2,"Trend",0.983,7622.74,7625.75,1271,"F-12","Alloy 617","Plate",314626
1272,"CapPass",162.15,-165.1,"Trend",0.982,7628.75,7631.75,1272,"F-12","Alloy 617","Plate",314626
1273,"CapPass",161.12,-165.0,"Trend",0.976,7634.76,7637.76,1273,"F-12","Alloy 617","Plate",314626
1274,"CapPass",161.92,-165.4,"Trend",0.979,7640.76,7643.76,1274,"F-12","Alloy 617","Plate",314626
1275,"CapPass",162.18,-164.7,"Trend",0.985,7646.77,7649.77,1275,"F-12","Alloy 617","Plate",314626
1276,"CapPass",160.79,-165.0,"Trend",0.974,7652.77,7655.78,1276,"F-12","Alloy 617","Plate",314626
1277,"CapPass",161.67,-165.1,"Trend",0.979,7658.78,7661.78,1277,"F-12","Alloy 617","Plate",314626
1278,"CapPass",161.49,-164.9,"Trend",0.979,7664.78,7667.79,1278,"F-12","Alloy 617","Plate",314626
1279,"CapPass",162.28,-165.3,"Trend",0.982,7670.79,7673.80,1279,"F-12","Alloy 617","Plate",314626
1280,"CapPass",161.43,-164.5,"Trend",0.981,7676.79,7679.80,1280,"F-12","Alloy 617","Plate",314626
1281,"CapPass",161.79,-164.9,"Trend",0.981,7682.80,7685.81,1281,"F-12","Alloy 617","Plate",314626
1282,"CapPass",162.20,-164.5,"Trend",0.986,7688.81,7691.81,1282,"F-12","Alloy 617","Plate",314626
1283,"CapPass",162.17,-164.5,"Trend",0.986,7694.81,7697.82,1283,"F-12","Alloy 617","Plate",314626
1284,"CapPass",162.26,-165.6,"Trend",0.980,7700.82,7703.83,1284,"F-12","Alloy 617","Plate",314626
1285,"CapPass",161.71,-164.8,"Trend",0.981,7706.83,7709.83,1285,"F-12","Alloy 617","Plate",314626
1286,"CapPass",162.06,-165.6,"Trend",0.979,7712.83,7715.83,1286,"F-12","Alloy 617","Plate",314626
1287,"CapPass",162.64,-164.8,"Trend",0.987,7718.84,7721.84,1287,"F-12","Alloy 617","Plate",314626
1288,"CapPass",162.49,-164.6,"Trend",0.987,7724.85,7727.85,1288,"F-12","Alloy 617","Plate",314626
1289,"CapPass",162.42,-165.0,"Trend",0.984,7730.85,7733.85,1289,"F-12","Alloy 617","Plate",314626
1290,"CapPass",162.44,-164.6,"Trend",0.987,7736.86,7739.86,1290,"F-12","Alloy 617","Plate",314626
1291,"CapPass",162.08,-165.1,"Trend",0.982,7742.86,7745.86,1291,"F-12","Alloy 617","Plate",314626
1292,"CapPass",162.38,-164.6,"Trend",0.986,7748.87,7751.87,1292,"F-12","Alloy 617","Plate",314626
1293,"CapPass",162.68,-164.2,"Trend",0.991,7754.88,7757.88,1293,"F-12","Alloy 617","Plate",314626
1294,"CapPass",162.27,-164.9,"Trend",0.984,7760.88,7763.88,1294,"F-12","Alloy 617","Plate",314626
1295,"CapPass",162.21,-165.3,"Trend",0.981,7766.88,7769.89,1295,"F-12","Alloy 617","Plate",314626
1296,"CapPass",161.77,-165.6,"Trend",0.977,7772.89,7775.90,1296,"F-12","Alloy 617","Plate",314626
1297,"CapPass",161.91,-164.5,"Trend",0.984,7778.90,7781.91,1297,"F-12","Alloy 617","Plate",314626
1298,"CapPass",161.46,-165.0,"Trend",0.978,7784.90,7787.90,1298,"F-12","Alloy 617","Plate",314626
1299,"CapPass",162.82,-164.9,"Trend",0.988,7790.91,7793.92,1299,"F-12","Alloy 617","Plate",314626
1300,"CapPass",162.19,-165.2,"Trend",0.982,7796.92,7799.92,1300,"F-12","Alloy 617","Plate",314626
1301,"CapPass",162.44,-164.6,"Trend",0.987,7802.92,7805.93,1301,"F-12","Alloy 617","Plate",314626
1302,"CapPass",162.79,-164.6,"Trend",0.989,7808.93,7811.93,1302,"F-12","Alloy 617","Plate",314626
1303,"CapPass",162.75,-164.3,"Trend",0.990,7814.93,7817.94,1303,"F-12","Alloy 617","Plate",314626
1304,"CapPass",163.11,-164.5,"Trend",0.992,7820.94,7823.94,1304,"F-12","Alloy 617","Plate",314626
1305,"CapPass",162.92,-163.7,"Trend",0.995,7826.95,7829.95,1305,"F-12","Alloy 617","Plate",314626
1306,"CapPass",162.37,-163.9,"Trend",0.991,7832.95,7835.95,1306,"F-12","Alloy 617","Plate",314626
1307,"CapPass",162.49,-164.4,"Trend",0.988,7838.95,7841.96,1307,"F-12","Alloy 617","Plate",314626
1308,"CapPass",162.44,-164.7,"Trend",0.986,7844.96,7847.97,1308,"F-12","Alloy 617","Plate",314626
1309,"CapPass",162.40,-164.4,"Trend",0.988,7850.97,7853.97,1309,"F-12","Alloy 617","Plate",314626
1310,"CapPass",163.01,-164.4,"Trend",0.992,7856.98,7859.98,1310,"F-12","Alloy 617","Plate",314626
1311,"CapPass",162.66,-164.4,"Trend",0.989,7862.98,7865.98,1311,"F-12","Alloy 617","Plate",314626
1312,"CapPass",162.97,-164.2,"Trend",0.992,7868.99,7871.99,1312,"F-12","Alloy 617","Plate",314626
1313,"CapPass",162.74,-164.4,"Trend",0.990,7874.99,7878.00,1313,"F-12","Alloy 617","Plate",314626
1314,"CapPass",162.22,-164.5,"Trend",0.986,7881.00,7884.00,1314,"F-12","Alloy 617","Plate",314626
1315,"CapPass",162.36,-164.4,"Trend",0.987,7887.00,7890.01,1315,"F-12","Alloy 617","Plate",314626
1316,"CapPass",162.56,-164.6,"Trend",0.988,7893.01,7896.01,1316,"F-12","Alloy 617","Plate",314626
1317,"CapPass",162.22,-164.0,"Trend",0.989,7899.01,7902.02,1317,"F-12","Alloy 617","Plate",314626
1318,"CapPass",163.24,-165.0,"Trend",0.989,7905.02,7908.03,1318,"F-12","Alloy 617","Plate",314626
1319,"CapPass",162.44,-164.4,"Trend",0.988,7911.02,7914.03,1319,"F-12","Alloy 617","Plate",314626
1320,"CapPass",161.82,-164.4,"Trend",0.985,7917.03,7920.04,1320,"F-12","Alloy 617","Plate",314626
1321,"CapPass",161.23,-164.1,"Trend",0.982,7923.04,7926.04,1321,"F-12","Alloy 617","Plate",314626
1322,"CapPass",162.06,-164.2,"Trend",0.987,7929.04,7932.05,1322,"F-12","Alloy 617","Plate",314626
1323,"CapPass",162.22,-164.9,"Trend",0.984,7935.05,7938.06,1323,"F-12","Alloy 617","Plate",314626
1324,"CapPass",161.24,-164.7,"Trend",0.979,7941.06,7944.06,1324,"F-12","Alloy 617","Plate",314626
1325,"CapPass",162.94,-164.8,"Trend",0.989,7947.06,7950.07,1325,"F-12","Alloy 617","Plate",314626
1326,"CapPass",161.99,-164.6,"Trend",0.984,7953.07,7956.07,1326,"F-12","Alloy 617","Plate",314626
1327,"CapPass",162.32,-164.6,"Trend",0.986,7959.07,7962.07,1327,"F-12","Alloy 617","Plate",314626
1328,"CapPass",162.00,-164.6,"Trend",0.984,7965.08,7968.08,1328,"F-12","Alloy 617","Plate",314626
1329,"CapPass",162.86,-164.8,"Trend",0.988,7971.08,7974.09,1329,"F-12","Alloy 617","Plate",314626
1330,"CapPass",161.87,-165.7,"Trend",0.977,7977.09,7980.10,1330,"F-12","Alloy 617","Plate",314626
1331,"CapPass",162.26,-165.9,"Trend",0.978,7983.10,7986.10,1331,"F-12","Alloy 617","Plate",314626
1332,"CapPass",159.79,-165.7,"Trend",0.965,7989.10,7992.11,1332,"F-12","Alloy 617","Plate",314626
1333,"CapPass",162.24,-165.3,"Trend",0.982,7995.11,7998.11,1333,"F-12","Alloy 617","Plate",314626
1334,"CapPass",162.30,-164.6,"Trend",0.986,8001.12,8004.12,1334,"F-12","Alloy 617","Plate",314626
1335,"CapPass",161.54,-164.5,"Trend",0.982,8007.12,8010.13,1335,"F-12","Alloy 617","Plate",314626
1336,"CapPass",161.82,-164.6,"Trend",0.983,8013.13,8016.13,1336,"F-12","Alloy 617","Plate",314626
1337,"CapPass",162.65,-164.3,"Trend",0.990,8019.13,8022.14,1337,"F-12","Alloy 617","Plate",314626
1338,"CapPass",161.93,-164.5,"Trend",0.984,8025.14,8028.14,1338,"F-12","Alloy 617","Plate",314626
1339,"CapPass",162.16,-164.5,"Trend",0.986,8031.15,8034.15,1339,"F-12","Alloy 617","Plate",314626
1340,"CapPass",162.40,-164.6,"Trend",0.986,8037.15,8040.15,1340,"F-12","Alloy 617","Plate",314626
1341,"CapPass",162.24,-164.4,"Trend",0.987,8043.16,8046.16,1341,"F-12","Alloy 617","Plate",314626
1342,"CapPass",162.23,-164.9,"Trend",0.984,8049.17,8052.17,1342,"F-12","Alloy 617","Plate",314626
1343,"CapPass",161.83,-165.4,"Trend",0.978,8055.17,8058.17,1343,"F-12","Alloy 617","Plate",314626
1344,"CapPass",162.91,-164.8,"Trend",0.989,8061.17,8064.18,1344,"F-12","Alloy 617","Plate",314626
1345,"CapPass",161.31,-165.7,"Trend",0.973,8067.18,8070.18,1345,"F-12","Alloy 617","Plate",314626
1346,"CapPass",161.70,-164.8,"Trend",0.981,8073.19,8076.19,1346,"F-12","Alloy 617","Plate",314626
1347,"CapPass",162.05,-165.1,"Trend",0.981,8079.20,8082.20,1347,"F-12","Alloy 617","Plate",314626
1348,"CapPass",161.86,-164.8,"Trend",0.982,8085.20,8088.20,1348,"F-12","Alloy 617","Plate",314626
1349,"CapPass",161.71,-164.2,"Trend",0.985,8091.21,8094.21,1349,"F-12","Alloy 617","Plate",314626
1350,"CapPass",162.80,-164.8,"Trend",0.988,8097.21,8100.21,1350,"F-12","Alloy 617","Plate",314626
1351,"CapPass",162.94,-165.3,"Trend",0.986,8103.21,8106.22,1351,"F-12","Alloy 617","Plate",314626
1352,"CapPass",162.36,-164.5,"Trend",0.987,8109.22,8112.23,1352,"F-12","Alloy 617","Plate",314626
1353,"CapPass",163.00,-164.3,"Trend",0.992,8115.23,8118.23,1353,"F-12","Alloy 617","Plate",314626
1354,"CapPass",162.38,-164.2,"Trend",0.989,8121.23,8124.24,1354,"F-12","Alloy 617","Plate",314626
1355,"CapPass",162.92,-165.1,"Trend",0.987,8127.24,8130.24,1355,"F-12","Alloy 617","Plate",314626
1356,"CapPass",161.53,-164.6,"Trend",0.981,8133.25,8136.25,1356,"F-12","Alloy 617","Plate",314626
1357,"CapPass",161.98,-164.9,"Trend",0.982,8139.25,8142.26,1357,"F-12","Alloy 617","Plate",314626
1358,"CapPass",162.03,-164.9,"Trend",0.983,8145.26,8148.26,1358,"F-12","Alloy 617","Plate",314626
1359,"CapPass",162.21,-164.3,"Trend",0.987,8151.26,8154.26,1359,"F-12","Alloy 617","Plate",314626
1360,"CapPass",162.43,-164.5,"Trend",0.988,8157.27,8160.27,1360,"F-12","Alloy 617","Plate",314626
1361,"CapPass",162.37,-164.2,"Trend",0.989,8163.28,8166.28,1361,"F-12","Alloy 617","Plate",314626
1362,"CapPass",162.15,-165.0,"Trend",0.983,8169.28,8172.29,1362,"F-12","Alloy 617","Plate",314626
1363,"CapPass",162.01,-164.3,"Trend",0.986,8175.29,8178.29,1363,"F-12","Alloy 617","Plate",314626
1364,"CapPass",162.64,-163.4,"Trend",0.996,8181.29,8184.30,1364,"F-12","Alloy 617","Plate",314626
1365,"CapPass",162.28,-164.5,"Trend",0.987,8187.30,8190.30,1365,"F-12","Alloy 617","Plate",314626
1366,"CapPass",162.17,-164.5,"Trend",0.986,8193.31,8196.31,1366,"F-12","Alloy 617","Plate",314626
1367,"CapPass",163.13,-164.1,"Trend",0.994,8199.31,8202.32,1367,"F-12","Alloy 617","Plate",314626
1368,"CapPass",162.95,-164.2,"Trend",0.992,8205.32,8208.32,1368,"F-12","Alloy 617","Plate",314626
1369,"CapPass",162.35,-164.3,"Trend",0.988,8211.32,8214.33,1369,"F-12","Alloy 617","Plate",314626
1370,"CapPass",162.59,-165.1,"Trend",0.985,8217.33,8220.33,1370,"F-12","Alloy 617","Plate",314626
1371,"CapPass",162.90,-164.8,"Trend",0.988,8223.34,8226.34,1371,"F-12","Alloy 617","Plate",314626
1372,"CapPass",162.76,-164.6,"Trend",0.989,8229.34,8232.34,1372,"F-12","Alloy 617","Plate",314626
1373,"CapPass",162.48,-164.1,"Trend",0.990,8235.35,8238.35,1373,"F-12","Alloy 617","Plate",314626
1374,"CapPass",163.16,-164.8,"Trend",0.990,8241.35,8244.36,1374,"F-12","Alloy 617","Plate",314626
1375,"CapPass",162.29,-164.7,"Trend",0.985,8247.36,8250.36,1375,"F-12","Alloy 617","Plate",314626
1376,"CapPass",162.63,-164.3,"Trend",0.990,8253.37,8256.37,1376,"F-12","Alloy 617","Plate",314626
1377,"CapPass",162.60,-165.0,"Trend",0.986,8259.37,8262.37,1377,"F-12","Alloy 617","Plate",314626
1378,"CapPass",162.17,-164.8,"Trend",0.984,8265.38,8268.38,1378,"F-12","Alloy 617","Plate",314626
1379,"CapPass",162.19,-164.6,"Trend",0.986,8271.38,8274.39,1379,"F-12","Alloy 617","Plate",314626
1380,"CapPass",162.34,-164.6,"Trend",0.986,8277.39,8280.39,1380,"F-12","Alloy 617","Plate",314626
1381,"CapPass",161.91,-165.3,"Trend",0.979,8283.39,8286.40,1381,"F-12","Alloy 617","Plate",314626
1382,"CapPass",161.82,-164.9,"Trend",0.981,8289.40,8292.40,1382,"F-12","Alloy 617","Plate",314626
1383,"CapPass",161.73,-164.8,"Trend",0.982,8295.40,8298.41,1383,"F-12","Alloy 617","Plate",314626
1384,"CapPass",162.37,-164.8,"Trend",0.985,8301.41,8304.42,1384,"F-12","Alloy 617","Plate",314626
1385,"CapPass",161.53,-164.8,"Trend",0.980,8307.42,8310.42,1385,"F-12","Alloy 617","Plate",314626
1386,"CapPass",161.71,-164.9,"Trend",0.981,8313.42,8316.43,1386,"F-12","Alloy 617","Plate",314626
1387,"CapPass",161.82,-164.9,"Trend",0.982,8319.43,8322.43,1387,"F-12","Alloy 617","Plate",314626
1388,"CapPass",162.34,-164.8,"Trend",0.985,8325.44,8328.45,1388,"F-12","Alloy 617","Plate",314626
1389,"CapPass",163.43,-164.3,"Trend",0.995,8331.44,8334.46,1389,"F-12","Alloy 617","Plate",314626
1390,"CapPass",162.78,-165.4,"Trend",0.984,8337.45,8340.45,1390,"F-12","Alloy 617","Plate",314626
1391,"CapPass",161.41,-166.1,"Trend",0.972,8343.45,8346.46,1391,"F-12","Alloy 617","Plate",314626
1392,"CapPass",161.07,-165.4,"Trend",0.974,8349.46,8352.46,1392,"F-12","Alloy 617","Plate",314626
1393,"CapPass",160.85,-164.7,"Trend",0.977,8355.46,8358.47,1393,"F-12","Alloy 617","Plate",314626
1394,"CapPass",161.48,-165.1,"Trend",0.978,8361.47,8364.47,1394,"F-12","Alloy 617","Plate",314626
1395,"CapPass",161.85,-165.9,"Trend",0.976,8367.48,8370.48,1395,"F-12","Alloy 617","Plate",314626
1396,"CapPass",161.44,-165.3,"Trend",0.977,8373.48,8376.49,1396,"F-12","Alloy 617","Plate",314626
1397,"CapPass",161.26,-165.1,"Trend",0.977,8379.49,8382.49,1397,"F-12","Alloy 617","Plate",314626
1398,"CapPass",161.84,-166.3,"Trend",0.973,8385.49,8388.50,1398,"F-12","Alloy 617","Plate",314626
1399,"CapPass",160.30,-165.8,"Trend",0.967,8391.50,8394.50,1399,"F-12","Alloy 617","Plate",314626
1400,"CapPass",160.39,-165.1,"Trend",0.971,8397.51,8400.51,1400,"F-12","Alloy 617","Plate",314626
1401,"CapPass",161.47,-165.4,"Trend",0.976,8403.51,8406.51,1401,"F-12","Alloy 617","Plate",314626
1402,"CapPass",161.66,-165.1,"Trend",0.979,8409.52,8412.52,1402,"F-12","Alloy 617","Plate",314626
1403,"CapPass",162.03,-165.0,"Trend",0.982,8415.52,8418.53,1403,"F-12","Alloy 617","Plate",314626
1404,"CapPass",162.12,-165.4,"Trend",0.980,8421.53,8424.53,1404,"F-12","Alloy 617","Plate",314626
1405,"CapPass",162.47,-165.3,"Trend",0.983,8427.54,8430.54,1405,"F-12","Alloy 617","Plate",314626
1406,"CapPass",162.10,-165.0,"Trend",0.983,8433.54,8436.55,1406,"F-12","Alloy 617","Plate",314626
1407,"CapPass",161.95,-165.5,"Trend",0.979,8439.55,8442.55,1407,"F-12","Alloy 617","Plate",314626
1408,"CapPass",162.19,-165.1,"Trend",0.983,8445.55,8448.56,1408,"F-12","Alloy 617","Plate",314626
1409,"CapPass",162.22,-164.5,"Trend",0.986,8451.56,8454.56,1409,"F-12","Alloy 617","Plate",314626
1410,"CapPass",162.96,-165.1,"Trend",0.987,8457.56,8460.57,1410,"F-12","Alloy 617","Plate",314626
1411,"CapPass",162.12,-165.2,"Trend",0.982,8463.57,8466.57,1411,"F-12","Alloy 617","Plate",314626
1412,"CapPass",161.65,-164.6,"Trend",0.982,8469.58,8472.58,1412,"F-12","Alloy 617","Plate",314626
1413,"CapPass",161.34,-165.5,"Trend",0.975,8475.58,8478.58,1413,"F-12","Alloy 617","Plate",314626
1414,"CapPass",161.88,-165.1,"Trend",0.980,8481.58,8484.59,1414,"F-12","Alloy 617","Plate",314626
1415,"CapPass",162.18,-165.1,"Trend",0.982,8487.59,8490.60,1415,"F-12","Alloy 617","Plate",314626
1416,"CapPass",161.38,-165.1,"Trend",0.977,8493.60,8496.61,1416,"F-12","Alloy 617","Plate",314626
1417,"CapPass",161.44,-164.4,"Trend",0.982,8499.60,8502.61,1417,"F-12","Alloy 617","Plate",314626
1418,"CapPass",161.78,-165.2,"Trend",0.979,8505.61,8508.61,1418,"F-12","Alloy 617","Plate",314626
1419,"CapPass",161.79,-165.2,"Trend",0.980,8511.61,8514.62,1419,"F-12","Alloy 617","Plate",314626
1420,"CapPass",161.75,-165.1,"Trend",0.980,8517.62,8520.63,1420,"F-12","Alloy 617","Plate",314626
1421,"CapPass",162.43,-165.2,"Trend",0.983,8523.63,8526.63,1421,"F-12","Alloy 617","Plate",314626
1422,"CapPass",162.30,-165.0,"Trend",0.984,8529.64,8532.64,1422,"F-12","Alloy 617","Plate",314626
1423,"CapPass",161.83,-165.0,"Trend",0.981,8535.64,8538.64,1423,"F-12","Alloy 617","Plate",314626
1424,"CapPass",161.91,-165.2,"Trend",0.980,8541.65,8544.65,1424,"F-12","Alloy 617","Plate",314626
1425,"CapPass",161.79,-165.0,"Trend",0.980,8547.65,8550.66,1425,"F-12","Alloy 617","Plate",314626
1426,"CapPass",162.42,-164.6,"Trend",0.987,8553.66,8556.66,1426,"F-12","Alloy 617","Plate",314626
1427,"CapPass",162.43,-165.2,"Trend",0.983,8559.66,8562.67,1427,"F-12","Alloy 617","Plate",314626
1428,"CapPass",162.39,-165.0,"Trend",0.984,8565.67,8568.67,1428,"F-12","Alloy 617","Plate",314626
1429,"CapPass",161.69,-164.7,"Trend",0.982,8571.67,8574.68,1429,"F-12","Alloy 617","Plate",314626
1430,"CapPass",162.26,-165.4,"Trend",0.981,8577.68,8580.69,1430,"F-12","Alloy 617","Plate",314626
1431,"CapPass",162.56,-164.6,"Trend",0.988,8583.69,8586.69,1431,"F-12","Alloy 617","Plate",314626
1432,"CapPass",163.12,-164.8,"Trend",0.990,8589.69,8592.70,1432,"F-12","Alloy 617","Plate",314626
1433,"CapPass",162.09,-165.1,"Trend",0.982,8595.70,8598.70,1433,"F-12","Alloy 617","Plate",314626
1434,"CapPass",162.30,-164.3,"Trend",0.988,8601.70,8604.71,1434,"F-12","Alloy 617","Plate",314626
1435,"CapPass",163.00,-164.8,"Trend",0.989,8607.71,8610.71,1435,"F-12","Alloy 617","Plate",314626
1436,"CapPass",162.78,-164.2,"Trend",0.992,8613.72,8616.72,1436,"F-12","Alloy 617","Plate",314626
1437,"CapPass",162.28,-164.7,"Trend",0.986,8619.72,8622.73,1437,"F-12","Alloy 617","Plate",314626
1438,"CapPass",161.94,-165.8,"Trend",0.977,8625.73,8628.74,1438,"F-12","Alloy 617","Plate",314626
1439,"CapPass",162.21,-164.7,"Trend",0.985,8631.73,8634.74,1439,"F-12","Alloy 617","Plate",314626
1440,"CapPass",162.48,-164.9,"Trend",0.986,8637.74,8640.75,1440,"F-12","Alloy 617","Plate",314626
1441,"CapPass",162.24,-164.6,"Trend",0.985,8643.75,8646.75,1441,"F-12","Alloy 617","Plate",314626
1442,"CapPass",162.85,-164.7,"Trend",0.989,8649.75,8652.76,1442,"F-12","Alloy 617","Plate",314626
1443,"CapPass",162.74,-164.9,"Trend",0.987,8655.76,8658.76,1443,"F-12","Alloy 617","Plate",314626
1444,"CapPass",161.66,-164.4,"Trend",0.983,8661.76,8664.77,1444,"F-12","Alloy 617","Plate",314626
1445,"CapPass",162.05,-164.7,"Trend",0.984,8667.77,8670.77,1445,"F-12","Alloy 617","Plate",314626
1446,"CapPass",163.06,-164.8,"Trend",0.990,8673.78,8676.78,1446,"F-12","Alloy 617","Plate",314626
1447,"CapPass",162.42,-164.7,"Trend",0.986,8679.78,8682.79,1447,"F-12","Alloy 617","Plate",314626
1448,"CapPass",162.89,-164.5,"Trend",0.990,8685.79,8688.80,1448,"F-12","Alloy 617","Plate",314626
1449,"CapPass",162.60,-163.9,"Trend",0.992,8691.80,8694.80,1449,"F-12","Alloy 617","Plate",314626
1450,"CapPass",162.95,-164.6,"Trend",0.990,8697.80,8700.80,1450,"F-12","Alloy 617","Plate",314626
1451,"CapPass",162.19,-165.2,"Trend",0.982,8703.80,8706.81,1451,"F-12","Alloy 617","Plate",314626
1452,"CapPass",162.04,-164.8,"Trend",0.983,8709.81,8712.81,1452,"F-12","Alloy 617","Plate",314626
1453,"CapPass",161.82,-164.8,"Trend",0.982,8715.82,8718.82,1453,"F-12","Alloy 617","Plate",314626
1454,"CapPass",162.63,-165.0,"Trend",0.986,8721.83,8724.83,1454,"F-12","Alloy 617","Plate",314626
1455,"CapPass",162.39,-165.7,"Trend",0.980,8727.83,8730.83,1455,"F-12","Alloy 617","Plate",314626
1456,"CapPass",162.30,-164.7,"Trend",0.985,8733.83,8736.84,1456,"F-12","Alloy 617","Plate",314626
1457,"CapPass",161.57,-164.5,"Trend",0.982,8739.84,8742.84,1457,"F-12","Alloy 617","Plate",314626
1458,"CapPass",162.06,-164.8,"Trend",0.983,8745.85,8748.85,1458,"F-12","Alloy 617","Plate",314626
1459,"CapPass",162.57,-164.7,"Trend",0.987,8751.86,8754.86,1459,"F-12","Alloy 617","Plate",314626
1460,"CapPass",162.59,-165.0,"Trend",0.986,8757.86,8760.86,1460,"F-12","Alloy 617","Plate",314626
1461,"CapPass",162.26,-165.4,"Trend",0.981,8763.87,8766.87,1461,"F-12","Alloy 617","Plate",314626
1462,"CapPass",161.53,-164.5,"Trend",0.982,8769.87,8772.87,1462,"F-12","Alloy 617","Plate",314626
1463,"CapPass",162.74,-164.8,"Trend",0.988,8775.88,8778.88,1463,"F-12","Alloy 617","Plate",314626
1464,"CapPass",162.50,-164.6,"Trend",0.987,8781.88,8784.88,1464,"F-12","Alloy 617","Plate",314626
1465,"CapPass",162.77,-164.2,"Trend",0.991,8787.89,8790.89,1465,"F-12","Alloy 617","Plate",314626
1466,"CapPass",162.77,-165.2,"Trend",0.985,8793.89,8796.90,1466,"F-12","Alloy 617","Plate",314626
1467,"CapPass",162.27,-164.7,"Trend",0.985,8799.90,8802.91,1467,"F-12","Alloy 617","Plate",314626
1468,"CapPass",162.24,-164.9,"Trend",0.984,8805.91,8808.91,1468,"F-12","Alloy 617","Plate",314626
1469,"CapPass",162.69,-164.3,"Trend",0.990,8811.91,8814.92,1469,"F-12","Alloy 617","Plate",314626
1470,"CapPass",162.63,-164.4,"Trend",0.989,8817.92,8820.92,1470,"F-12","Alloy 617","Plate",314626
1471,"CapPass",162.63,-165.5,"Trend",0.983,8823.92,8826.93,1471,"F-12","Alloy 617","Plate",314626
1472,"CapPass",162.26,-165.1,"Trend",0.983,8829.93,8832.93,1472,"F-12","Alloy 617","Plate",314626
1473,"CapPass",162.80,-164.7,"Trend",0.988,8835.94,8838.94,1473,"F-12","Alloy 617","Plate",314626
1474,"CapPass",162.39,-164.5,"Trend",0.987,8841.94,8844.95,1474,"F-12","Alloy 617","Plate",314626
1475,"CapPass",162.20,-165.0,"Trend",0.983,8847.95,8850.95,1475,"F-12","Alloy 617","Plate",314626
1476,"CapPass",161.93,-164.2,"Trend",0.986,8853.96,8856.96,1476,"F-12","Alloy 617","Plate",314626
1477,"CapPass",162.65,-165.2,"Trend",0.984,8859.96,8862.96,1477,"F-12","Alloy 617","Plate",314626
1478,"CapPass",162.53,-164.8,"Trend",0.986,8865.96,8868.97,1478,"F-12","Alloy 617","Plate",314626
1479,"CapPass",162.13,-165.2,"Trend",0.981,8871.97,8874.98,1479,"F-12","Alloy 617","Plate",314626
1480,"CapPass",162.22,-165.2,"Trend",0.982,8877.98,8880.95,1480,"F-12","Alloy 617","Plate",314626
1481,"CapPass",154.96,-163.5,"Trend",0.948,8883.99,8886.99,1481,"F-12","Alloy 617","Plate",314626
1482,"CapPass",157.24,-162.9,"Trend",0.965,8889.99,8893.00,1482,"F-12","Alloy 617","Plate",314626
1483,"CapPass",161.66,-163.2,"Trend",0.991,8895.99,8899.00,1483,"F-12","Alloy 617","Plate",314626
1484,"CapPass",161.55,-163.8,"Trend",0.986,8902.00,8905.00,1484,"F-12","Alloy 617","Plate",314626
1485,"CapPass",161.68,-163.4,"Trend",0.990,8908.00,8911.01,1485,"F-12","Alloy 617","Plate",314626
1486,"CapPass",161.13,-163.8,"Trend",0.984,8914.02,8917.02,1486,"F-12","Alloy 617","Plate",314626
1487,"CapPass",161.67,-164.2,"Trend",0.985,8920.02,8923.03,1487,"F-12","Alloy 617","Plate",314626
1488,"CapPass",161.44,-163.9,"Trend",0.985,8926.03,8929.03,1488,"F-12","Alloy 617","Plate",314626
1489,"CapPass",162.35,-164.0,"Trend",0.990,8932.03,8935.03,1489,"F-12","Alloy 617","Plate",314626
1490,"CapPass",162.47,-163.2,"Trend",0.995,8938.04,8941.04,1490,"F-12","Alloy 617","Plate",314626
1491,"CapPass",162.32,-164.2,"Trend",0.989,8944.04,8947.04,1491,"F-12","Alloy 617","Plate",314626
1492,"CapPass",162.05,-163.8,"Trend",0.989,8950.05,8953.05,1492,"F-12","Alloy 617","Plate",314626
1493,"CapPass",162.12,-164.0,"Trend",0.989,8956.05,8959.05,1493,"F-12","Alloy 617","Plate",314626
1494,"CapPass",162.18,-164.0,"Trend",0.989,8962.06,8965.07,1494,"F-12","Alloy 617","Plate",314626
1495,"CapPass",162.47,-163.8,"Trend",0.992,8968.07,8971.07,1495,"F-12","Alloy 617","Plate",314626
1496,"CapPass",161.98,-163.8,"Trend",0.989,8974.07,8977.08,1496,"F-12","Alloy 617","Plate",314626
1497,"CapPass",161.34,-164.1,"Trend",0.983,8980.08,8983.08,1497,"F-12","Alloy 617","Plate",314626
1498,"CapPass",161.82,-164.9,"Trend",0.981,8986.08,8989.08,1498,"F-12","Alloy 617","Plate",314626
1499,"CapPass",161.49,-164.9,"Trend",0.979,8992.09,8995.09,1499,"F-12","Alloy 617","Plate",314626
1500,"CapPass",161.58,-164.2,"Trend",0.984,8998.09,9001.10,1500,"F-12","Alloy 617","Plate",314626
1501,"CapPass",162.26,-164.3,"Trend",0.988,9004.10,9007.10,1501,"F-12","Alloy 617","Plate",314626
1502,"CapPass",161.81,-163.5,"Trend",0.990,9010.11,9013.11,1502,"F-12","Alloy 617","Plate",314626
1503,"CapPass",162.20,-164.7,"Trend",0.985,9016.11,9019.12,1503,"F-12","Alloy 617","Plate",314626
1504,"CapPass",162.40,-164.5,"Trend",0.987,9022.12,9025.12,1504,"F-12","Alloy 617","Plate",314626
1505,"CapPass",162.42,-164.9,"Trend",0.985,9028.13,9031.13,1505,"F-12","Alloy 617","Plate",314626
1506,"CapPass",161.79,-164.7,"Trend",0.983,9034.13,9037.13,1506,"F-12","Alloy 617","Plate",314626
1507,"CapPass",162.39,-164.2,"Trend",0.989,9040.14,9043.14,1507,"F-12","Alloy 617","Plate",314626
1508,"CapPass",162.11,-164.3,"Trend",0.987,9046.14,9049.15,1508,"F-12","Alloy 617","Plate",314626
1509,"CapPass",161.67,-164.3,"Trend",0.984,9052.15,9055.15,1509,"F-12","Alloy 617","Plate",314626
1510,"CapPass",162.25,-164.6,"Trend",0.986,9058.16,9061.16,1510,"F-12","Alloy 617","Plate",314626
1511,"CapPass",162.18,-164.5,"Trend",0.986,9064.16,9067.16,1511,"F-12","Alloy 617","Plate",314626
1512,"CapPass",162.24,-163.9,"Trend",0.990,9070.16,9073.17,1512,"F-12","Alloy 617","Plate",314626
1513,"CapPass",162.55,-164.8,"Trend",0.986,9076.18,9079.18,1513,"F-12","Alloy 617","Plate",314626
1514,"CapPass",161.92,-164.7,"Trend",0.983,9082.18,9085.18,1514,"F-12","Alloy 617","Plate",314626
1515,"CapPass",162.34,-165.0,"Trend",0.984,9088.19,9091.19,1515,"F-12","Alloy 617","Plate",314626
1516,"CapPass",161.89,-164.6,"Trend",0.984,9094.19,9097.20,1516,"F-12","Alloy 617","Plate",314626
1517,"CapPass",162.57,-165.3,"Trend",0.983,9100.20,9103.20,1517,"F-12","Alloy 617","Plate",314626
1518,"CapPass",162.18,-164.6,"Trend",0.985,9106.20,9109.21,1518,"F-12","Alloy 617","Plate",314626
1519,"CapPass",162.11,-164.3,"Trend",0.986,9112.21,9115.21,1519,"F-12","Alloy 617","Plate",314626
1520,"CapPass",162.34,-164.5,"Trend",0.987,9118.21,9121.22,1520,"F-12","Alloy 617","Plate",314626
1521,"CapPass",162.56,-164.5,"Trend",0.988,9124.22,9127.22,1521,"F-12","Alloy 617","Plate",314626
1522,"CapPass",161.68,-164.5,"Trend",0.983,9130.22,9133.23,1522,"F-12","Alloy 617","Plate",314626
1523,"CapPass",161.52,-164.6,"Trend",0.981,9136.23,9139.23,1523,"F-12","Alloy 617","Plate",314626
1524,"CapPass",161.74,-165.7,"Trend",0.976,9142.24,9145.24,1524,"F-12","Alloy 617","Plate",314626
1525,"CapPass",161.68,-164.4,"Trend",0.984,9148.24,9151.25,1525,"F-12","Alloy 617","Plate",314626
1526,"CapPass",161.72,-164.9,"Trend",0.981,9154.25,9157.25,1526,"F-12","Alloy 617","Plate",314626
1527,"CapPass",162.38,-164.8,"Trend",0.986,9160.26,9163.26,1527,"F-12","Alloy 617","Plate",314626
1528,"CapPass",161.90,-165.0,"Trend",0.981,9166.26,9169.26,1528,"F-12","Alloy 617","Plate",314626
1529,"CapPass",162.21,-164.4,"Trend",0.987,9172.27,9175.27,1529,"F-12","Alloy 617","Plate",314626
1530,"CapPass",162.06,-164.9,"Trend",0.983,9178.28,9181.28,1530,"F-12","Alloy 617","Plate",314626
1531,"CapPass",161.76,-165.4,"Trend",0.978,9184.28,9187.28,1531,"F-12","Alloy 617","Plate",314626
1532,"CapPass",161.60,-165.3,"Trend",0.978,9190.29,9193.29,1532,"F-12","Alloy 617","Plate",314626
1533,"CapPass",161.78,-164.8,"Trend",0.982,9196.29,9199.29,1533,"F-12","Alloy 617","Plate",314626
1534,"CapPass",161.17,-165.7,"Trend",0.973,9202.30,9205.30,1534,"F-12","Alloy 617","Plate",314626
1535,"CapPass",160.95,-165.1,"Trend",0.975,9208.30,9211.30,1535,"F-12","Alloy 617","Plate",314626
1536,"CapPass",161.16,-164.9,"Trend",0.977,9214.30,9217.31,1536,"F-12","Alloy 617","Plate",314626
1537,"CapPass",160.69,-165.4,"Trend",0.971,9220.32,9223.32,1537,"F-12","Alloy 617","Plate",314626
1538,"CapPass",160.76,-164.3,"Trend",0.979,9226.32,9229.32,1538,"F-12","Alloy 617","Plate",314626
1539,"CapPass",161.85,-164.3,"Trend",0.985,9232.32,9235.33,1539,"F-12","Alloy 617","Plate",314626
1540,"CapPass",162.16,-165.2,"Trend",0.982,9238.33,9241.34,1540,"F-12","Alloy 617","Plate",314626
1541,"CapPass",161.76,-165.2,"Trend",0.979,9244.34,9247.34,1541,"F-12","Alloy 617","Plate",314626
1542,"CapPass",162.04,-164.2,"Trend",0.987,9250.34,9253.34,1542,"F-12","Alloy 617","Plate",314626
1543,"CapPass",162.13,-164.4,"Trend",0.986,9256.35,9259.35,1543,"F-12","Alloy 617","Plate",314626
1544,"CapPass",161.91,-165.1,"Trend",0.980,9262.36,9265.36,1544,"F-12","Alloy 617","Plate",314626
1545,"CapPass",161.55,-164.5,"Trend",0.982,9268.36,9271.37,1545,"F-12","Alloy 617","Plate",314626
1546,"CapPass",162.35,-164.6,"Trend",0.986,9274.37,9277.37,1546,"F-12","Alloy 617","Plate",314626
1547,"CapPass",162.12,-164.8,"Trend",0.984,9280.37,9283.38,1547,"F-12","Alloy 617","Plate",314626
1548,"CapPass",162.33,-164.8,"Trend",0.985,9286.38,9289.38,1548,"F-12","Alloy 617","Plate",314626
1549,"CapPass",162.10,-164.1,"Trend",0.988,9292.38,9295.39,1549,"F-12","Alloy 617","Plate",314626
1550,"CapPass",162.90,-164.3,"Trend",0.991,9298.39,9301.39,1550,"F-12","Alloy 617","Plate",314626
1551,"CapPass",162.45,-164.7,"Trend",0.986,9304.40,9307.40,1551,"F-12","Alloy 617","Plate",314626
1552,"CapPass",161.76,-163.7,"Trend",0.988,9310.40,9313.41,1552,"F-12","Alloy 617","Plate",314626
1553,"CapPass",162.28,-163.8,"Trend",0.991,9316.40,9319.41,1553,"F-12","Alloy 617","Plate",314626
1554,"CapPass",162.02,-164.6,"Trend",0.984,9322.41,9325.42,1554,"F-12","Alloy 617","Plate",314626
1555,"CapPass",162.41,-165.0,"Trend",0.984,9328.42,9331.42,1555,"F-12","Alloy 617","Plate",314626
1556,"CapPass",162.76,-164.3,"Trend",0.990,9334.42,9337.43,1556,"F-12","Alloy 617","Plate",314626
1557,"CapPass",162.11,-165.4,"Trend",0.980,9340.43,9343.43,1557,"F-12","Alloy 617","Plate",314626
1558,"CapPass",160.78,-163.8,"Trend",0.982,9346.44,9349.44,1558,"F-12","Alloy 617","Plate",314626
1559,"CapPass",161.37,-163.2,"Trend",0.989,9352.44,9355.44,1559,"F-12","Alloy 617","Plate",314626
1560,"CapPass",161.60,-163.6,"Trend",0.988,9358.44,9361.46,1560,"F-12","Alloy 617","Plate",314626
1561,"CapPass",163.12,-163.9,"Trend",0.995,9364.46,9367.46,1561,"F-12","Alloy 617","Plate",314626
1562,"CapPass",162.73,-165.8,"Trend",0.981,9370.47,9373.47,1562,"F-12","Alloy 617","Plate",314626
1563,"CapPass",162.26,-165.3,"Trend",0.981,9376.47,9379.47,1563,"F-12","Alloy 617","Plate",314626
1564,"CapPass",161.66,-164.9,"Trend",0.981,9382.48,9385.48,1564,"F-12","Alloy 617","Plate",314626
1565,"CapPass",163.58,-165.7,"Trend",0.987,9388.48,9391.48,1565,"F-12","Alloy 617","Plate",314626
1566,"CapPass",163.57,-164.5,"Trend",0.994,9394.49,9397.49,1566,"F-12","Alloy 617","Plate",314626
1567,"CapPass",162.93,-165.1,"Trend",0.987,9400.49,9403.50,1567,"F-12","Alloy 617","Plate",314626
1568,"CapPass",163.33,-165.4,"Trend",0.988,9406.50,9409.50,1568,"F-12","Alloy 617","Plate",314626
1569,"CapPass",161.82,-164.6,"Trend",0.983,9412.50,9415.50,1569,"F-12","Alloy 617","Plate",314626
1570,"CapPass",162.93,-164.8,"Trend",0.989,9418.51,9421.51,1570,"F-12","Alloy 617","Plate",314626
1571,"CapPass",163.05,-164.7,"Trend",0.990,9424.51,9427.52,1571,"F-12","Alloy 617","Plate",314626
1572,"CapPass",162.80,-164.8,"Trend",0.988,9430.52,9433.53,1572,"F-12","Alloy 617","Plate",314626
1573,"CapPass",162.82,-164.6,"Trend",0.989,9436.53,9439.53,1573,"F-12","Alloy 617","Plate",314626
1574,"CapPass",162.65,-164.4,"Trend",0.990,9442.53,9445.54,1574,"F-12","Alloy 617","Plate",314626
1575,"CapPass",162.46,-164.7,"Trend",0.987,9448.54,9451.54,1575,"F-12","Alloy 617","Plate",314626
1576,"CapPass",162.33,-164.7,"Trend",0.986,9454.55,9457.55,1576,"F-12","Alloy 617","Plate",314626
1577,"CapPass",161.94,-164.7,"Trend",0.983,9460.55,9463.55,1577,"F-12","Alloy 617","Plate",314626
1578,"CapPass",162.34,-164.5,"Trend",0.987,9466.55,9469.56,1578,"F-12","Alloy 617","Plate",314626
1579,"CapPass",163.15,-164.5,"Trend",0.992,9472.56,9475.57,1579,"F-12","Alloy 617","Plate",314626
1580,"CapPass",163.00,-164.5,"Trend",0.991,9478.57,9481.57,1580,"F-12","Alloy 617","Plate",314626
1581,"CapPass",163.11,-164.9,"Trend",0.989,9484.57,9487.58,1581,"F-12","Alloy 617","Plate",314626
1582,"CapPass",161.90,-165.1,"Trend",0.981,9490.58,9493.59,1582,"F-12","Alloy 617","Plate",314626
1583,"CapPass",161.98,-165.0,"Trend",0.982,9496.58,9499.59,1583,"F-12","Alloy 617","Plate",314626
1584,"CapPass",162.31,-164.4,"Trend",0.987,9502.59,9505.59,1584,"F-12","Alloy 617","Plate",314626
1585,"CapPass",162.77,-164.6,"Trend",0.989,9508.60,9511.60,1585,"F-12","Alloy 617","Plate",314626
1586,"CapPass",162.48,-164.9,"Trend",0.985,9514.60,9517.61,1586,"F-12","Alloy 617","Plate",314626
1587,"CapPass",162.81,-165.1,"Trend",0.986,9520.61,9523.61,1587,"F-12","Alloy 617","Plate",314626
1588,"CapPass",162.30,-164.2,"Trend",0.988,9526.62,9529.62,1588,"F-12","Alloy 617","Plate",314626
1589,"CapPass",162.26,-164.7,"Trend",0.985,9532.62,9535.62,1589,"F-12","Alloy 617","Plate",314626
1590,"CapPass",161.72,-164.3,"Trend",0.984,9538.63,9541.63,1590,"F-12","Alloy 617","Plate",314626
1591,"CapPass",162.50,-164.8,"Trend",0.986,9544.63,9547.64,1591,"F-12","Alloy 617","Plate",314626
1592,"CapPass",161.88,-164.9,"Trend",0.982,9550.64,9553.64,1592,"F-12","Alloy 617","Plate",314626
1593,"CapPass",161.80,-165.5,"Trend",0.978,9556.65,9559.65,1593,"F-12","Alloy 617","Plate",314626
1594,"CapPass",161.84,-165.3,"Trend",0.979,9562.65,9565.66,1594,"F-12","Alloy 617","Plate",314626
1595,"CapPass",161.41,-165.0,"Trend",0.978,9568.66,9571.66,1595,"F-12","Alloy 617","Plate",314626
1596,"CapPass",162.12,-164.7,"Trend",0.984,9574.66,9577.67,1596,"F-12","Alloy 617","Plate",314626
1597,"CapPass",162.86,-165.1,"Trend",0.986,9580.67,9583.67,1597,"F-12","Alloy 617","Plate",314626
1598,"CapPass",161.64,-165.1,"Trend",0.979,9586.67,9589.67,1598,"F-12","Alloy 617","Plate",314626
1599,"CapPass",162.07,-164.9,"Trend",0.983,9592.68,9595.68,1599,"F-12","Alloy 617","Plate",314626
1600,"CapPass",162.48,-164.9,"Trend",0.985,9598.68,9601.69,1600,"F-12","Alloy 617","Plate",314626
1601,"CapPass",161.21,-165.3,"Trend",0.975,9604.69,9607.70,1601,"F-12","Alloy 617","Plate",314626
1602,"CapPass",161.76,-165.4,"Trend",0.978,9610.70,9613.70,1602,"F-12","Alloy 617","Plate",314626
1603,"CapPass",161.54,-165.1,"Trend",0.978,9616.70,9619.71,1603,"F-12","Alloy 617","Plate",314626
1604,"CapPass",162.15,-165.5,"Trend",0.980,9622.71,9625.71,1604,"F-12","Alloy 617","Plate",314626
1605,"CapPass",161.47,-165.1,"Trend",0.978,9628.72,9631.72,1605,"F-12","Alloy 617","Plate",314626
1606,"CapPass",162.48,-165.0,"Trend",0.985,9634.72,9637.73,1606,"F-12","Alloy 617","Plate",314626
1607,"CapPass",162.16,-164.9,"Trend",0.984,9640.73,9643.73,1607,"F-12","Alloy 617","Plate",314626
1608,"CapPass",162.01,-165.4,"Trend",0.979,9646.73,9649.74,1608,"F-12","Alloy 617","Plate",314626
1609,"CapPass",162.06,-165.3,"Trend",0.981,9652.74,9655.74,1609,"F-12","Alloy 617","Plate",314626
1610,"CapPass",161.75,-165.4,"Trend",0.978,9658.74,9661.75,1610,"F-12","Alloy 617","Plate",314626
1611,"CapPass",161.96,-165.6,"Trend",0.978,9664.75,9667.76,1611,"F-12","Alloy 617","Plate",314626
1612,"CapPass",162.09,-164.5,"Trend",0.985,9670.76,9673.76,1612,"F-12","Alloy 617","Plate",314626
1613,"CapPass",162.70,-165.7,"Trend",0.982,9676.76,9679.77,1613,"F-12","Alloy 617","Plate",314626
1614,"CapPass",161.76,-164.0,"Trend",0.986,9682.77,9685.77,1614,"F-12","Alloy 617","Plate",314626
1615,"CapPass",162.39,-165.1,"Trend",0.984,9688.78,9691.78,1615,"F-12","Alloy 617","Plate",314626
1616,"CapPass",161.50,-165.3,"Trend",0.977,9694.78,9697.79,1616,"F-12","Alloy 617","Plate",314626
1617,"CapPass",161.42,-165.4,"Trend",0.976,9700.79,9703.79,1617,"F-12","Alloy 617","Plate",314626
1618,"CapPass",161.85,-165.4,"Trend",0.978,9706.80,9709.80,1618,"F-12","Alloy 617","Plate",314626
1619,"CapPass",161.81,-165.4,"Trend",0.978,9712.80,9715.80,1619,"F-12","Alloy 617","Plate",314626
1620,"CapPass",161.95,-165.3,"Trend",0.979,9718.81,9721.81,1620,"F-12","Alloy 617","Plate",314626
1621,"CapPass",161.95,-165.1,"Trend",0.981,9724.81,9727.81,1621,"F-12","Alloy 617","Plate",314626
1622,"CapPass",162.60,-165.3,"Trend",0.984,9730.81,9733.82,1622,"F-12","Alloy 617","Plate",314626
1623,"CapPass",161.89,-164.9,"Trend",0.982,9736.82,9739.83,1623,"F-12","Alloy 617","Plate",314626
1624,"CapPass",162.10,-165.4,"Trend",0.980,9742.83,9745.83,1624,"F-12","Alloy 617","Plate",314626
1625,"CapPass",162.39,-165.2,"Trend",0.983,9748.83,9751.83,1625,"F-12","Alloy 617","Plate",314626
1626,"CapPass",161.83,-164.4,"Trend",0.985,9754.84,9757.84,1626,"F-12","Alloy 617","Plate",314626
1627,"CapPass",162.30,-164.9,"Trend",0.984,9760.85,9763.85,1627,"F-12","Alloy 617","Plate",314626
1628,"CapPass",161.95,-165.6,"Trend",0.978,9766.85,9769.86,1628,"F-12","Alloy 617","Plate",314626
1629,"CapPass",162.86,-165.0,"Trend",0.987,9772.86,9775.86,1629,"F-12","Alloy 617","Plate",314626
1630,"CapPass",161.66,-165.5,"Trend",0.977,9778.87,9781.87,1630,"F-12","Alloy 617","Plate",314626
1631,"CapPass",162.12,-164.7,"Trend",0.984,9784.87,9787.87,1631,"F-12","Alloy 617","Plate",314626
1632,"CapPass",162.40,-164.6,"Trend",0.986,9790.88,9793.88,1632,"F-12","Alloy 617","Plate",314626
1633,"CapPass",162.54,-164.7,"Trend",0.987,9796.88,9799.88,1633,"F-12","Alloy 617","Plate",314626
1634,"CapPass",161.96,-165.1,"Trend",0.981,9802.89,9805.89,1634,"F-12","Alloy 617","Plate",314626
1635,"CapPass",162.16,-165.0,"Trend",0.983,9808.89,9811.90,1635,"F-12","Alloy 617","Plate",314626
1636,"CapPass",161.94,-165.6,"Trend",0.978,9814.90,9817.90,1636,"F-12","Alloy 617","Plate",314626
1637,"CapPass",162.57,-164.1,"Trend",0.991,9820.90,9823.91,1637,"F-12","Alloy 617","Plate",314626
1638,"CapPass",162.01,-164.9,"Trend",0.982,9826.91,9829.91,1638,"F-12","Alloy 617","Plate",314626
1639,"CapPass",162.19,-164.6,"Trend",0.985,9832.91,9835.92,1639,"F-12","Alloy 617","Plate",314626
1640,"CapPass",162.04,-164.5,"Trend",0.985,9838.92,9841.92,1640,"F-12","Alloy 617","Plate",314626
1641,"CapPass",162.38,-165.1,"Trend",0.983,9844.93,9847.93,1641,"F-12","Alloy 617","Plate",314626
1642,"CapPass",162.39,-164.9,"Trend",0.985,9850.93,9853.94,1642,"F-12","Alloy 617","Plate",314626
1643,"CapPass",162.99,-164.3,"Trend",0.992,9856.94,9859.95,1643,"F-12","Alloy 617","Plate",314626
1644,"CapPass",162.73,-164.8,"Trend",0.988,9862.94,9865.95,1644,"F-12","Alloy 617","Plate",314626
1645,"CapPass",161.49,-165.1,"Trend",0.978,9868.95,9871.95,1645,"F-12","Alloy 617","Plate",314626
1646,"CapPass",162.82,-164.6,"Trend",0.989,9874.96,9877.96,1646,"F-12","Alloy 617","Plate",314626
1647,"CapPass",162.50,-164.9,"Trend",0.986,9880.96,9883.97,1647,"F-12","Alloy 617","Plate",314626
1648,"CapPass",162.22,-164.6,"Trend",0.985,9886.97,9889.97,1648,"F-12","Alloy 617","Plate",314626
1649,"CapPass",161.67,-165.3,"Trend",0.978,9892.98,9895.98,1649,"F-12","Alloy 617","Plate",314626
1650,"CapPass",162.29,-165.1,"Trend",0.983,9898.98,9901.99,1650,"F-12","Alloy 617","Plate",314626
1651,"CapPass",162.82,-165.0,"Trend",0.987,9904.98,9907.99,1651,"F-12","Alloy 617","Plate",314626
1652,"CapPass",161.89,-165.2,"Trend",0.980,9910.99,9914.00,1652,"F-12","Alloy 617","Plate",314626
1653,"CapPass",162.50,-165.4,"Trend",0.982,9917.00,9920.00,1653,"F-12","Alloy 617","Plate",314626
1654,"CapPass",162.52,-164.9,"Trend",0.986,9923.01,9926.01,1654,"F-12","Alloy 617","Plate",314626
1655,"CapPass",162.41,-165.1,"Trend",0.984,9929.01,9932.02,1655,"F-12","Alloy 617","Plate",314626
1656,"CapPass",162.55,-165.8,"Trend",0.980,9935.01,9938.02,1656,"F-12","Alloy 617","Plate",314626
