Repository: js-molina/fatigue-A617

File: data/950C/Strain rate 0.001/0.30% strain/HTM_A20_Cycles_A20.csv (part 5 of 9)
"Cycle Label","Data State","Elapsed Time Sec","Qual State","Strain","Stress Mpa","Count","Sample","Alloy","Material_Form","Heat"
"Cycle 199-200","CapPass",1189.00,"Trend",-0.00125,-112.5,7264,"A-20","Alloy 617","Plate",314626
"Cycle 199-200","CapPass",1189.03,"Trend",-0.00123,-109.0,7265,"A-20","Alloy 617","Plate",314626
"Cycle 199-200","CapPass",1189.03,"Trend",-0.00121,-106.6,7266,"A-20","Alloy 617","Plate",314626
"Cycle 199-200","CapPass",1189.06,"Trend",-0.00120,-105.5,7267,"A-20","Alloy 617","Plate",314626
"Cycle 199-200","CapPass",1189.06,"Trend",-0.00118,-101.5,7268,"A-20","Alloy 617","Plate",314626
"Cycle 199-200","CapPass",1189.09,"Trend",-0.00115,-97.37,7269,"A-20","Alloy 617","Plate",314626
"Cycle 199-200","CapPass",1189.12,"Trend",-0.00113,-93.72,7270,"A-20","Alloy 617","Plate",314626
"Cycle 199-200","CapPass",1189.15,"Trend",-0.00110,-90.05,7271,"A-20","Alloy 617","Plate",314626
"Cycle 199-200","CapPass",1189.15,"Trend",-0.00110,-89.78,7272,"A-20","Alloy 617","Plate",314626
"Cycle 199-200","CapPass",1189.18,"Trend",-0.00107,-86.00,7273,"A-20","Alloy 617","Plate",314626
"Cycle 199-200","CapPass",1189.18,"Trend",-0.00105,-82.45,7274,"A-20","Alloy 617","Plate",314626
"Cycle 199-200","CapPass",1189.21,"Trend",-0.00102,-79.34,7275,"A-20","Alloy 617","Plate",314626
"Cycle 199-200","CapPass",1189.25,"Trend",-0.00101,-76.30,7276,"A-20","Alloy 617","Plate",314626
"Cycle 199-200","CapPass",1189.25,"Trend",-0.00100,-74.15,7277,"A-20","Alloy 617","Plate",314626
"Cycle 199-200","CapPass",1189.28,"Trend",-0.00097,-70.33,7278,"A-20","Alloy 617","Plate",314626
"Cycle 199-200","CapPass",1189.31,"Trend",-0.00095,-66.80,7279,"A-20","Alloy 617","Plate",314626
"Cycle 199-200","CapPass",1189.34,"Trend",-0.00093,-63.31,7280,"A-20","Alloy 617","Plate",314626
"Cycle 199-200","CapPass",1189.34,"Trend",-0.00092,-61.88,7281,"A-20","Alloy 617","Plate",314626
"Cycle 199-200","CapPass",1189.37,"Trend",-0.00090,-58.13,7282,"A-20","Alloy 617","Plate",314626
"Cycle 199-200","CapPass",1189.40,"Trend",-0.00087,-55.02,7283,"A-20","Alloy 617","Plate",314626
"Cycle 199-200","CapPass",1189.43,"Trend",-0.00085,-51.28,7284,"A-20","Alloy 617","Plate",314626
"Cycle 199-200","CapPass",1189.43,"Trend",-0.00084,-49.90,7285,"A-20","Alloy 617","Plate",314626
"Cycle 199-200","CapPass",1189.46,"Trend",-0.00082,-47.75,7286,"A-20","Alloy 617","Plate",314626
"Cycle 199-200","CapPass",1189.50,"Trend",-0.00079,-43.83,7287,"A-20","Alloy 617","Plate",314626
"Cycle 199-200","CapPass",1189.53,"Trend",-0.00077,-39.95,7288,"A-20","Alloy 617","Plate",314626
"Cycle 199-200","CapPass",1189.53,"Trend",-0.00074,-36.70,7289,"A-20","Alloy 617","Plate",314626
"Cycle 199-200","CapPass",1189.53,"Trend",-0.00074,-36.31,7290,"A-20","Alloy 617","Plate",314626
"Cycle 199-200","CapPass",1189.56,"Trend",-0.00072,-32.90,7291,"A-20","Alloy 617","Plate",314626
"Cycle 199-200","CapPass",1189.59,"Trend",-0.00069,-29.59,7292,"A-20","Alloy 617","Plate",314626
"Cycle 199-200","CapPass",1189.62,"Trend",-0.00067,-26.02,7293,"A-20","Alloy 617","Plate",314626
"Cycle 199-200","CapPass",1189.62,"Trend",-0.00065,-23.93,7294,"A-20","Alloy 617","Plate",314626
"Cycle 199-200","CapPass",1189.65,"Trend",-0.00064,-22.68,7295,"A-20","Alloy 617","Plate",314626
"Cycle 199-200","CapPass",1189.68,"Trend",-0.00062,-19.02,7296,"A-20","Alloy 617","Plate",314626
"Cycle 199-200","CapPass",1189.71,"Trend",-0.00059,-15.71,7297,"A-20","Alloy 617","Plate",314626
"Cycle 199-200","CapPass",1189.71,"Trend",-0.00056,-12.42,7298,"A-20","Alloy 617","Plate",314626
"Cycle 199-200","CapPass",1189.75,"Trend",-0.00056,-11.45,7299,"A-20","Alloy 617","Plate",314626
"Cycle 199-200","CapPass",1189.75,"Trend",-0.00054,-9.24,7300,"A-20","Alloy 617","Plate",314626
"Cycle 199-200","CapPass",1189.78,"Trend",-0.00051,-5.91,7301,"A-20","Alloy 617","Plate",314626
"Cycle 199-200","CapPass",1189.81,"Trend",-0.00049,-2.57,7302,"A-20","Alloy 617","Plate",314626
"Cycle 199-200","CapPass",1189.84,"Trend",-0.00046,0.59,7303,"A-20","Alloy 617","Plate",314626
"Cycle 199-200","CapPass",1189.87,"Trend",-0.00044,4.09,7304,"A-20","Alloy 617","Plate",314626
"Cycle 199-200","CapPass",1189.90,"Trend",-0.00041,6.83,7305,"A-20","Alloy 617","Plate",314626
"Cycle 199-200","CapPass",1189.90,"Trend",-0.00039,9.99,7306,"A-20","Alloy 617","Plate",314626
"Cycle 199-200","CapPass",1189.93,"Trend",-0.00037,12.08,7307,"A-20","Alloy 617","Plate",314626
"Cycle 199-200","CapPass",1189.93,"Trend",-0.00036,12.98,7308,"A-20","Alloy 617","Plate",314626
"Cycle 199-200","CapPass",1189.96,"Trend",-0.00033,15.84,7309,"A-20","Alloy 617","Plate",314626
"Cycle 199-200","CapPass",1190.00,"Trend",-0.00031,18.48,7310,"A-20","Alloy 617","Plate",314626
"Cycle 199-200","CapPass",1190.03,"Trend",-0.00028,21.94,7311,"A-20","Alloy 617","Plate",314626
"Cycle 199-200","CapPass",1190.03,"Trend",-0.00028,22.90,7312,"A-20","Alloy 617","Plate",314626
"Cycle 199-200","CapPass",1190.06,"Trend",-0.00026,25.25,7313,"A-20","Alloy 617","Plate",314626
"Cycle 199-200","CapPass",1190.09,"Trend",-0.00023,28.48,7314,"A-20","Alloy 617","Plate",314626
"Cycle 199-200","CapPass",1190.12,"Trend",-0.00021,31.09,7315,"A-20","Alloy 617","Plate",314626
"Cycle 199-200","CapPass",1190.12,"Trend",-0.00018,33.20,7316,"A-20","Alloy 617","Plate",314626
"Cycle 199-200","CapPass",1190.15,"Trend",-0.00018,33.53,7317,"A-20","Alloy 617","Plate",314626
"Cycle 199-200","CapPass",1190.18,"Trend",-0.00016,35.67,7318,"A-20","Alloy 617","Plate",314626
"Cycle 199-200","CapPass",1190.21,"Trend",-0.00013,37.97,7319,"A-20","Alloy 617","Plate",314626
"Cycle 199-200","CapPass",1190.25,"Trend",-0.00012,39.16,7320,"A-20","Alloy 617","Plate",314626
"Cycle 199-200","CapPass",1190.25,"Trend",-0.00011,40.21,7321,"A-20","Alloy 617","Plate",314626
"Cycle 199-200","CapPass",1190.31,"Trend",-0.00008,42.52,7322,"A-20","Alloy 617","Plate",314626
"Cycle 199-200","CapPass",1190.34,"Trend",-0.00006,44.53,7323,"A-20","Alloy 617","Plate",314626
"Cycle 199-200","CapPass",1190.34,"Trend",-0.00005,45.05,7324,"A-20","Alloy 617","Plate",314626
"Cycle 199-200","CapPass",1190.37,"Trend",-0.00003,47.65,7325,"A-20","Alloy 617","Plate",314626
"Cycle 199-200","CapPass",1190.40,"Trend",-0.00000,51.22,7326,"A-20","Alloy 617","Plate",314626
"Cycle 199-200","CapPass",1190.43,"Trend",0.00002,54.12,7327,"A-20","Alloy 617","Plate",314626
"Cycle 199-200","CapPass",1190.43,"Trend",0.00003,55.14,7328,"A-20","Alloy 617","Plate",314626
"Cycle 199-200","CapPass",1190.43,"Trend",0.00005,56.89,7329,"A-20","Alloy 617","Plate",314626
"Cycle 199-200","CapPass",1190.46,"Trend",0.00007,59.93,7330,"A-20","Alloy 617","Plate",314626
"Cycle 199-200","CapPass",1190.50,"Trend",0.00010,62.64,7331,"A-20","Alloy 617","Plate",314626
"Cycle 199-200","CapPass",1190.53,"Trend",0.00013,65.17,7332,"A-20","Alloy 617","Plate",314626
"Cycle 199-200","CapPass",1190.53,"Trend",0.00015,67.63,7333,"A-20","Alloy 617","Plate",314626
"Cycle 199-200","CapPass",1190.53,"Trend",0.00015,68.01,7334,"A-20","Alloy 617","Plate",314626
"Cycle 199-200","CapPass",1190.56,"Trend",0.00018,70.77,7335,"A-20","Alloy 617","Plate",314626
"Cycle 199-200","CapPass",1190.59,"Trend",0.00020,73.45,7336,"A-20","Alloy 617","Plate",314626
"Cycle 199-200","CapPass",1190.59,"Trend",0.00023,76.05,7337,"A-20","Alloy 617","Plate",314626
"Cycle 199-200","CapPass",1190.62,"Trend",0.00025,78.48,7338,"A-20","Alloy 617","Plate",314626
"Cycle 199-200","CapPass",1190.62,"Trend",0.00026,78.41,7339,"A-20","Alloy 617","Plate",314626
"Cycle 199-200","CapPass",1190.65,"Trend",0.00028,80.49,7340,"A-20","Alloy 617","Plate",314626
"Cycle 199-200","CapPass",1190.68,"Trend",0.00031,82.89,7341,"A-20","Alloy 617","Plate",314626
"Cycle 199-200","CapPass",1190.71,"Trend",0.00033,85.20,7342,"A-20","Alloy 617","Plate",314626
"Cycle 199-200","CapPass",1190.75,"Trend",0.00034,86.24,7343,"A-20","Alloy 617","Plate",314626
"Cycle 199-200","CapPass",1190.75,"Trend",0.00036,87.62,7344,"A-20","Alloy 617","Plate",314626
"Cycle 199-200","CapPass",1190.78,"Trend",0.00038,89.94,7345,"A-20","Alloy 617","Plate",314626
"Cycle 199-200","CapPass",1190.81,"Trend",0.00041,92.61,7346,"A-20","Alloy 617","Plate",314626
"Cycle 199-200","CapPass",1190.84,"Trend",0.00042,93.52,7347,"A-20","Alloy 617","Plate",314626
"Cycle 199-200","CapPass",1190.84,"Trend",0.00043,94.72,7348,"A-20","Alloy 617","Plate",314626
"Cycle 199-200","CapPass",1190.87,"Trend",0.00046,96.88,7349,"A-20","Alloy 617","Plate",314626
"Cycle 199-200","CapPass",1190.90,"Trend",0.00048,99.25,7350,"A-20","Alloy 617","Plate",314626
"Cycle 199-200","CapPass",1190.93,"Trend",0.00051,101.55,7351,"A-20","Alloy 617","Plate",314626
"Cycle 199-200","CapPass",1190.93,"Trend",0.00051,101.77,7352,"A-20","Alloy 617","Plate",314626
"Cycle 199-200","CapPass",1190.96,"Trend",0.00053,104.04,7353,"A-20","Alloy 617","Plate",314626
"Cycle 199-200","CapPass",1191.00,"Trend",0.00056,106.72,7354,"A-20","Alloy 617","Plate",314626
"Cycle 199-200","CapPass",1191.03,"Trend",0.00058,109.49,7355,"A-20","Alloy 617","Plate",314626
"Cycle 199-200","CapPass",1191.03,"Trend",0.00060,110.86,7356,"A-20","Alloy 617","Plate",314626
"Cycle 199-200","CapPass",1191.06,"Trend",0.00061,112.13,7357,"A-20","Alloy 617","Plate",314626
"Cycle 199-200","CapPass",1191.06,"Trend",0.00063,114.89,7358,"A-20","Alloy 617","Plate",314626
"Cycle 199-200","CapPass",1191.09,"Trend",0.00066,117.91,7359,"A-20","Alloy 617","Plate",314626
"Cycle 199-200","CapPass",1191.12,"Trend",0.00069,120.63,7360,"A-20","Alloy 617","Plate",314626
"Cycle 199-200","CapPass",1191.12,"Trend",0.00070,122.23,7361,"A-20","Alloy 617","Plate",314626
"Cycle 199-200","CapPass",1191.15,"Trend",0.00071,123.39,7362,"A-20","Alloy 617","Plate",314626
"Cycle 199-200","CapPass",1191.15,"Trend",0.00074,126.32,7363,"A-20","Alloy 617","Plate",314626
"Cycle 199-200","CapPass",1191.18,"Trend",0.00076,129.01,7364,"A-20","Alloy 617","Plate",314626
"Cycle 199-200","CapPass",1191.18,"Trend",0.00079,131.61,7365,"A-20","Alloy 617","Plate",314626
"Cycle 199-200","CapPass",1191.21,"Trend",0.00082,133.91,7366,"A-20","Alloy 617","Plate",314626
"Cycle 199-200","CapPass",1191.25,"Trend",0.00084,136.34,7367,"A-20","Alloy 617","Plate",314626
"Cycle 199-200","CapPass",1191.25,"Trend",0.00084,136.29,7368,"A-20","Alloy 617","Plate",314626
"Cycle 199-200","CapPass",1191.25,"Trend",0.00087,138.85,7369,"A-20","Alloy 617","Plate",314626
"Cycle 199-200","CapPass",1191.28,"Trend",0.00089,141.41,7370,"A-20","Alloy 617","Plate",314626
"Cycle 199-200","CapPass",1191.28,"Trend",0.00092,143.61,7371,"A-20","Alloy 617","Plate",314626
"Cycle 199-200","CapPass",1191.31,"Trend",0.00094,145.50,7372,"A-20","Alloy 617","Plate",314626
"Cycle 199-200","CapPass",1191.31,"Trend",0.00097,147.48,7373,"A-20","Alloy 617","Plate",314626
"Cycle 199-200","CapPass",1191.34,"Trend",0.00098,148.84,7374,"A-20","Alloy 617","Plate",314626
"Cycle 199-200","CapPass",1191.34,"Trend",0.00099,149.62,7375,"A-20","Alloy 617","Plate",314626
"Cycle 199-200","CapPass",1191.37,"Trend",0.00102,151.55,7376,"A-20","Alloy 617","Plate",314626
"Cycle 199-200","CapPass",1191.37,"Trend",0.00105,153.51,7377,"A-20","Alloy 617","Plate",314626
"Cycle 199-200","CapPass",1191.40,"Trend",0.00107,155.17,7378,"A-20","Alloy 617","Plate",314626
"Cycle 199-200","CapPass",1191.43,"Trend",0.00110,157.06,7379,"A-20","Alloy 617","Plate",314626
"Cycle 199-200","CapPass",1191.43,"Trend",0.00111,158.11,7380,"A-20","Alloy 617","Plate",314626
"Cycle 199-200","CapPass",1191.43,"Trend",0.00112,158.68,7381,"A-20","Alloy 617","Plate",314626
"Cycle 199-200","CapPass",1191.46,"Trend",0.00115,160.39,7382,"A-20","Alloy 617","Plate",314626
"Cycle 199-200","CapPass",1191.46,"Trend",0.00117,161.66,7383,"A-20","Alloy 617","Plate",314626
"Cycle 199-200","CapPass",1191.50,"Trend",0.00120,163.03,7384,"A-20","Alloy 617","Plate",314626
"Cycle 199-200","CapPass",1191.53,"Trend",0.00123,164.26,7385,"A-20","Alloy 617","Plate",314626
"Cycle 199-200","CapPass",1191.53,"Trend",0.00124,164.77,7386,"A-20","Alloy 617","Plate",314626
"Cycle 199-200","CapPass",1191.53,"Trend",0.00125,165.66,7387,"A-20","Alloy 617","Plate",314626
"Cycle 199-200","CapPass",1191.56,"Trend",0.00128,166.87,7388,"A-20","Alloy 617","Plate",314626
"Cycle 199-200","CapPass",1191.59,"Trend",0.00130,168.07,7389,"A-20","Alloy 617","Plate",314626
"Cycle 199-200","CapPass",1191.62,"Trend",0.00133,168.70,7390,"A-20","Alloy 617","Plate",314626
"Cycle 199-200","CapPass",1191.62,"Trend",0.00135,169.41,7391,"A-20","Alloy 617","Plate",314626
"Cycle 199-200","CapPass",1191.62,"Trend",0.00136,169.68,7392,"A-20","Alloy 617","Plate",314626
"Cycle 199-200","CapPass",1191.65,"Trend",0.00138,170.14,7393,"A-20","Alloy 617","Plate",314626
"Cycle 499-500","CapPass",2989.46,"Trend",0.00140,166.27,15843,"A-20","Alloy 617","Plate",314626
"Cycle 499-500","CapPass",2989.46,"Trend",0.00141,166.36,15844,"A-20","Alloy 617","Plate",314626
"Cycle 499-500","CapPass",2989.50,"Trend",0.00142,166.76,15845,"A-20","Alloy 617","Plate",314626
"Cycle 499-500","CapPass",2989.53,"Trend",0.00145,167.13,15846,"A-20","Alloy 617","Plate",314626
"Cycle 499-500","CapPass",2989.56,"Trend",0.00148,165.94,15847,"A-20","Alloy 617","Plate",314626
"Cycle 499-500","CapPass",2989.59,"Trend",0.00150,163.47,15848,"A-20","Alloy 617","Plate",314626
"Cycle 499-500","CapPass",2989.59,"Trend",0.00150,162.26,15849,"A-20","Alloy 617","Plate",314626
"Cycle 499-500","CapPass",2989.68,"Trend",0.00148,146.34,15850,"A-20","Alloy 617","Plate",314626
"Cycle 499-500","CapPass",2989.68,"Trend",0.00147,144.64,15851,"A-20","Alloy 617","Plate",314626
"Cycle 499-500","CapPass",2989.68,"Trend",0.00145,139.75,15852,"A-20","Alloy 617","Plate",314626
"Cycle 499-500","CapPass",2989.71,"Trend",0.00143,134.40,15853,"A-20","Alloy 617","Plate",314626
"Cycle 499-500","CapPass",2989.75,"Trend",0.00140,129.73,15854,"A-20","Alloy 617","Plate",314626
"Cycle 499-500","CapPass",2989.75,"Trend",0.00137,124.48,15855,"A-20","Alloy 617","Plate",314626
"Cycle 499-500","CapPass",2989.78,"Trend",0.00135,120.23,15856,"A-20","Alloy 617","Plate",314626
"Cycle 499-500","CapPass",2989.78,"Trend",0.00134,118.81,15857,"A-20","Alloy 617","Plate",314626
"Cycle 499-500","CapPass",2989.78,"Trend",0.00132,115.73,15858,"A-20","Alloy 617","Plate",314626
"Cycle 499-500","CapPass",2989.81,"Trend",0.00130,111.54,15859,"A-20","Alloy 617","Plate",314626
"Cycle 499-500","CapPass",2989.81,"Trend",0.00127,107.81,15860,"A-20","Alloy 617","Plate",314626
"Cycle 499-500","CapPass",2989.84,"Trend",0.00125,103.78,15861,"A-20","Alloy 617","Plate",314626
"Cycle 499-500","CapPass",2989.87,"Trend",0.00122,100.34,15862,"A-20","Alloy 617","Plate",314626
"Cycle 499-500","CapPass",2989.87,"Trend",0.00120,97.10,15863,"A-20","Alloy 617","Plate",314626
"Cycle 499-500","CapPass",2989.87,"Trend",0.00119,96.34,15864,"A-20","Alloy 617","Plate",314626
"Cycle 499-500","CapPass",2989.90,"Trend",0.00117,92.28,15865,"A-20","Alloy 617","Plate",314626
"Cycle 499-500","CapPass",2989.93,"Trend",0.00114,88.85,15866,"A-20","Alloy 617","Plate",314626
"Cycle 499-500","CapPass",2989.93,"Trend",0.00112,84.98,15867,"A-20","Alloy 617","Plate",314626
"Cycle 499-500","CapPass",2989.96,"Trend",0.00109,81.51,15868,"A-20","Alloy 617","Plate",314626
"Cycle 499-500","CapPass",2989.96,"Trend",0.00109,81.17,15869,"A-20","Alloy 617","Plate",314626
"Cycle 499-500","CapPass",2990.00,"Trend",0.00107,78.20,15870,"A-20","Alloy 617","Plate",314626
"Cycle 499-500","CapPass",2990.03,"Trend",0.00104,73.81,15871,"A-20","Alloy 617","Plate",314626
"Cycle 499-500","CapPass",2990.06,"Trend",0.00102,70.13,15872,"A-20","Alloy 617","Plate",314626
"Cycle 499-500","CapPass",2990.09,"Trend",0.00100,67.63,15873,"A-20","Alloy 617","Plate",314626
"Cycle 499-500","CapPass",2990.09,"Trend",0.00099,66.14,15874,"A-20","Alloy 617","Plate",314626
"Cycle 499-500","CapPass",2990.12,"Trend",0.00097,62.77,15875,"A-20","Alloy 617","Plate",314626
"Cycle 499-500","CapPass",2990.15,"Trend",0.00094,59.34,15876,"A-20","Alloy 617","Plate",314626
"Cycle 499-500","CapPass",2990.15,"Trend",0.00091,56.11,15877,"A-20","Alloy 617","Plate",314626
"Cycle 499-500","CapPass",2990.18,"Trend",0.00091,54.77,15878,"A-20","Alloy 617","Plate",314626
"Cycle 499-500","CapPass",2990.18,"Trend",0.00089,52.77,15879,"A-20","Alloy 617","Plate",314626
"Cycle 499-500","CapPass",2990.21,"Trend",0.00086,49.78,15880,"A-20","Alloy 617","Plate",314626
"Cycle 499-500","CapPass",2990.25,"Trend",0.00084,46.63,15881,"A-20","Alloy 617","Plate",314626
"Cycle 499-500","CapPass",2990.28,"Trend",0.00081,42.82,15882,"A-20","Alloy 617","Plate",314626
"Cycle 499-500","CapPass",2990.28,"Trend",0.00081,42.65,15883,"A-20","Alloy 617","Plate",314626
"Cycle 499-500","CapPass",2990.31,"Trend",0.00079,38.80,15884,"A-20","Alloy 617","Plate",314626
"Cycle 499-500","CapPass",2990.34,"Trend",0.00076,35.24,15885,"A-20","Alloy 617","Plate",314626
"Cycle 499-500","CapPass",2990.37,"Trend",0.00074,32.02,15886,"A-20","Alloy 617","Plate",314626
"Cycle 499-500","CapPass",2990.37,"Trend",0.00073,30.74,15887,"A-20","Alloy 617","Plate",314626
"Cycle 499-500","CapPass",2990.40,"Trend",0.00071,28.78,15888,"A-20","Alloy 617","Plate",314626
"Cycle 499-500","CapPass",2990.40,"Trend",0.00069,25.62,15889,"A-20","Alloy 617","Plate",314626
"Cycle 499-500","CapPass",2990.43,"Trend",0.00066,21.92,15890,"A-20","Alloy 617","Plate",314626
"Cycle 499-500","CapPass",2990.46,"Trend",0.00064,18.80,15891,"A-20","Alloy 617","Plate",314626
"Cycle 499-500","CapPass",2990.46,"Trend",0.00064,18.55,15892,"A-20","Alloy 617","Plate",314626
"Cycle 499-500","CapPass",2990.50,"Trend",0.00061,14.61,15893,"A-20","Alloy 617","Plate",314626
"Cycle 499-500","CapPass",2990.53,"Trend",0.00058,11.00,15894,"A-20","Alloy 617","Plate",314626
"Cycle 499-500","CapPass",2990.56,"Trend",0.00056,7.35,15895,"A-20","Alloy 617","Plate",314626
"Cycle 499-500","CapPass",2990.56,"Trend",0.00055,6.59,15896,"A-20","Alloy 617","Plate",314626
"Cycle 499-500","CapPass",2990.59,"Trend",0.00053,4.17,15897,"A-20","Alloy 617","Plate",314626
"Cycle 499-500","CapPass",2990.62,"Trend",0.00051,0.76,15898,"A-20","Alloy 617","Plate",314626
"Cycle 499-500","CapPass",2990.65,"Trend",0.00048,-2.60,15899,"A-20","Alloy 617","Plate",314626
"Cycle 499-500","CapPass",2990.68,"Trend",0.00046,-5.56,15900,"A-20","Alloy 617","Plate",314626
"Cycle 499-500","CapPass",2990.68,"Trend",0.00046,-5.83,15901,"A-20","Alloy 617","Plate",314626
"Cycle 499-500","CapPass",2990.71,"Trend",0.00043,-9.14,15902,"A-20","Alloy 617","Plate",314626
"Cycle 499-500","CapPass",2990.71,"Trend",0.00041,-12.14,15903,"A-20","Alloy 617","Plate",314626
"Cycle 499-500","CapPass",2990.75,"Trend",0.00038,-15.33,15904,"A-20","Alloy 617","Plate",314626
"Cycle 499-500","CapPass",2990.78,"Trend",0.00037,-16.39,15905,"A-20","Alloy 617","Plate",314626
"Cycle 499-500","CapPass",2990.78,"Trend",0.00036,-17.48,15906,"A-20","Alloy 617","Plate",314626
"Cycle 499-500","CapPass",2990.84,"Trend",0.00033,-19.50,15907,"A-20","Alloy 617","Plate",314626
"Cycle 499-500","CapPass",2990.87,"Trend",0.00031,-21.60,15908,"A-20","Alloy 617","Plate",314626
"Cycle 499-500","CapPass",2990.87,"Trend",0.00030,-21.96,15909,"A-20","Alloy 617","Plate",314626
"Cycle 499-500","CapPass",2990.93,"Trend",0.00028,-25.42,15910,"A-20","Alloy 617","Plate",314626
"Cycle 499-500","CapPass",2990.96,"Trend",0.00027,-27.59,15911,"A-20","Alloy 617","Plate",314626
"Cycle 499-500","CapPass",2991.00,"Trend",0.00025,-29.63,15912,"A-20","Alloy 617","Plate",314626
"Cycle 499-500","CapPass",2991.03,"Trend",0.00023,-33.47,15913,"A-20","Alloy 617","Plate",314626
"Cycle 499-500","CapPass",2991.03,"Trend",0.00020,-37.15,15914,"A-20","Alloy 617","Plate",314626
"Cycle 499-500","CapPass",2991.06,"Trend",0.00018,-40.01,15915,"A-20","Alloy 617","Plate",314626
"Cycle 499-500","CapPass",2991.06,"Trend",0.00016,-42.83,15916,"A-20","Alloy 617","Plate",314626
"Cycle 499-500","CapPass",2991.06,"Trend",0.00015,-43.21,15917,"A-20","Alloy 617","Plate",314626
"Cycle 499-500","CapPass",2991.09,"Trend",0.00013,-46.20,15918,"A-20","Alloy 617","Plate",314626
"Cycle 499-500","CapPass",2991.12,"Trend",0.00010,-49.70,15919,"A-20","Alloy 617","Plate",314626
"Cycle 499-500","CapPass",2991.12,"Trend",0.00008,-52.13,15920,"A-20","Alloy 617","Plate",314626
"Cycle 499-500","CapPass",2991.15,"Trend",0.00005,-54.61,15921,"A-20","Alloy 617","Plate",314626
"Cycle 499-500","CapPass",2991.18,"Trend",0.00003,-56.54,15922,"A-20","Alloy 617","Plate",314626
"Cycle 499-500","CapPass",2991.18,"Trend",0.00003,-57.56,15923,"A-20","Alloy 617","Plate",314626
"Cycle 499-500","CapPass",2991.21,"Trend",0.00000,-59.62,15924,"A-20","Alloy 617","Plate",314626
"Cycle 499-500","CapPass",2991.21,"Trend",-0.00003,-61.73,15925,"A-20","Alloy 617","Plate",314626
"Cycle 499-500","CapPass",2991.25,"Trend",-0.00005,-64.32,15926,"A-20","Alloy 617","Plate",314626
"Cycle 499-500","CapPass",2991.28,"Trend",-0.00006,-65.26,15927,"A-20","Alloy 617","Plate",314626
"Cycle 499-500","CapPass",2991.28,"Trend",-0.00008,-66.87,15928,"A-20","Alloy 617","Plate",314626
"Cycle 499-500","CapPass",2991.31,"Trend",-0.00010,-68.68,15929,"A-20","Alloy 617","Plate",314626
"Cycle 499-500","CapPass",2991.34,"Trend",-0.00013,-71.14,15930,"A-20","Alloy 617","Plate",314626
"Cycle 499-500","CapPass",2991.37,"Trend",-0.00014,-72.81,15931,"A-20","Alloy 617","Plate",314626
"Cycle 499-500","CapPass",2991.40,"Trend",-0.00015,-74.04,15932,"A-20","Alloy 617","Plate",314626
"Cycle 499-500","CapPass",2991.40,"Trend",-0.00018,-76.36,15933,"A-20","Alloy 617","Plate",314626
"Cycle 499-500","CapPass",2991.46,"Trend",-0.00020,-79.06,15934,"A-20","Alloy 617","Plate",314626
"Cycle 499-500","CapPass",2991.46,"Trend",-0.00022,-80.90,15935,"A-20","Alloy 617","Plate",314626
"Cycle 499-500","CapPass",2991.46,"Trend",-0.00023,-81.76,15936,"A-20","Alloy 617","Plate",314626
"Cycle 499-500","CapPass",2991.50,"Trend",-0.00025,-84.51,15937,"A-20","Alloy 617","Plate",314626
"Cycle 499-500","CapPass",2991.53,"Trend",-0.00028,-86.72,15938,"A-20","Alloy 617","Plate",314626
"Cycle 499-500","CapPass",2991.56,"Trend",-0.00030,-90.11,15939,"A-20","Alloy 617","Plate",314626
"Cycle 499-500","CapPass",2991.56,"Trend",-0.00031,-90.61,15940,"A-20","Alloy 617","Plate",314626
"Cycle 499-500","CapPass",2991.59,"Trend",-0.00033,-92.83,15941,"A-20","Alloy 617","Plate",314626
"Cycle 499-500","CapPass",2991.62,"Trend",-0.00036,-95.60,15942,"A-20","Alloy 617","Plate",314626
"Cycle 499-500","CapPass",2991.62,"Trend",-0.00038,-98.51,15943,"A-20","Alloy 617","Plate",314626
"Cycle 499-500","CapPass",2991.65,"Trend",-0.00041,-101.1,15944,"A-20","Alloy 617","Plate",314626
"Cycle 499-500","CapPass",2991.65,"Trend",-0.00043,-104.5,15945,"A-20","Alloy 617","Plate",314626
"Cycle 499-500","CapPass",2991.68,"Trend",-0.00044,-105.5,15946,"A-20","Alloy 617","Plate",314626
"Cycle 499-500","CapPass",2991.68,"Trend",-0.00046,-107.2,15947,"A-20","Alloy 617","Plate",314626
"Cycle 499-500","CapPass",2991.68,"Trend",-0.00048,-110.0,15948,"A-20","Alloy 617","Plate",314626
"Cycle 499-500","CapPass",2991.71,"Trend",-0.00051,-112.5,15949,"A-20","Alloy 617","Plate",314626
"Cycle 499-500","CapPass",2991.71,"Trend",-0.00053,-115.1,15950,"A-20","Alloy 617","Plate",314626
"Cycle 499-500","CapPass",2991.75,"Trend",-0.00056,-117.6,15951,"A-20","Alloy 617","Plate",314626
"Cycle 499-500","CapPass",2991.75,"Trend",-0.00059,-119.6,15952,"A-20","Alloy 617","Plate",314626
"Cycle 499-500","CapPass",2991.78,"Trend",-0.00060,-121.0,15953,"A-20","Alloy 617","Plate",314626
"Cycle 499-500","CapPass",2991.78,"Trend",-0.00061,-122.8,15954,"A-20","Alloy 617","Plate",314626
"Cycle 499-500","CapPass",2991.81,"Trend",-0.00064,-125.1,15955,"A-20","Alloy 617","Plate",314626
"Cycle 499-500","CapPass",2991.81,"Trend",-0.00066,-127.2,15956,"A-20","Alloy 617","Plate",314626
"Cycle 499-500","CapPass",2991.84,"Trend",-0.00069,-129.3,15957,"A-20","Alloy 617","Plate",314626
"Cycle 499-500","CapPass",2991.84,"Trend",-0.00071,-131.2,15958,"A-20","Alloy 617","Plate",314626
"Cycle 499-500","CapPass",2991.87,"Trend",-0.00074,-133.1,15959,"A-20","Alloy 617","Plate",314626
"Cycle 499-500","CapPass",2991.87,"Trend",-0.00075,-133.4,15960,"A-20","Alloy 617","Plate",314626
"Cycle 499-500","CapPass",2991.87,"Trend",-0.00076,-135.2,15961,"A-20","Alloy 617","Plate",314626
"Cycle 499-500","CapPass",2991.90,"Trend",-0.00079,-137.2,15962,"A-20","Alloy 617","Plate",314626
"Cycle 499-500","CapPass",2991.93,"Trend",-0.00082,-139.0,15963,"A-20","Alloy 617","Plate",314626
"Cycle 499-500","CapPass",2991.93,"Trend",-0.00084,-140.3,15964,"A-20","Alloy 617","Plate",314626
"Cycle 499-500","CapPass",2991.96,"Trend",-0.00087,-142.0,15965,"A-20","Alloy 617","Plate",314626
"Cycle 499-500","CapPass",2991.96,"Trend",-0.00087,-142.2,15966,"A-20","Alloy 617","Plate",314626
"Cycle 499-500","CapPass",2992.00,"Trend",-0.00089,-143.7,15967,"A-20","Alloy 617","Plate",314626
"Cycle 499-500","CapPass",2992.00,"Trend",-0.00092,-145.1,15968,"A-20","Alloy 617","Plate",314626
"Cycle 499-500","CapPass",2992.03,"Trend",-0.00094,-146.7,15969,"A-20","Alloy 617","Plate",314626
"Cycle 499-500","CapPass",2992.06,"Trend",-0.00097,-148.1,15970,"A-20","Alloy 617","Plate",314626
"Cycle 499-500","CapPass",2992.06,"Trend",-0.00098,-148.6,15971,"A-20","Alloy 617","Plate",314626
"Cycle 499-500","CapPass",2992.09,"Trend",-0.00099,-149.4,15972,"A-20","Alloy 617","Plate",314626
"Cycle 499-500","CapPass",2992.12,"Trend",-0.00102,-150.3,15973,"A-20","Alloy 617","Plate",314626
"Cycle 499-500","CapPass",2992.12,"Trend",-0.00105,-151.9,15974,"A-20","Alloy 617","Plate",314626
"Cycle 499-500","CapPass",2992.15,"Trend",-0.00107,-152.8,15975,"A-20","Alloy 617","Plate",314626
"Cycle 499-500","CapPass",2992.18,"Trend",-0.00108,-153.6,15976,"A-20","Alloy 617","Plate",314626
"Cycle 499-500","CapPass",2992.18,"Trend",-0.00110,-153.8,15977,"A-20","Alloy 617","Plate",314626
"Cycle 499-500","CapPass",2992.21,"Trend",-0.00112,-155.2,15978,"A-20","Alloy 617","Plate",314626
"Cycle 499-500","CapPass",2992.21,"Trend",-0.00115,-156.7,15979,"A-20","Alloy 617","Plate",314626
"Cycle 499-500","CapPass",2992.25,"Trend",-0.00117,-157.7,15980,"A-20","Alloy 617","Plate",314626
"Cycle 499-500","CapPass",2992.28,"Trend",-0.00119,-158.2,15981,"A-20","Alloy 617","Plate",314626
"Cycle 499-500","CapPass",2992.28,"Trend",-0.00120,-158.5,15982,"A-20","Alloy 617","Plate",314626
"Cycle 499-500","CapPass",2992.31,"Trend",-0.00122,-159.7,15983,"A-20","Alloy 617","Plate",314626
"Cycle 499-500","CapPass",2992.34,"Trend",-0.00125,-160.4,15984,"A-20","Alloy 617","Plate",314626
"Cycle 499-500","CapPass",2992.34,"Trend",-0.00128,-161.6,15985,"A-20","Alloy 617","Plate",314626
"Cycle 499-500","CapPass",2992.37,"Trend",-0.00129,-162.2,15986,"A-20","Alloy 617","Plate",314626
"Cycle 499-500","CapPass",2992.37,"Trend",-0.00130,-162.6,15987,"A-20","Alloy 617","Plate",314626
"Cycle 499-500","CapPass",2992.40,"Trend",-0.00133,-163.5,15988,"A-20","Alloy 617","Plate",314626
"Cycle 499-500","CapPass",2992.43,"Trend",-0.00135,-164.5,15989,"A-20","Alloy 617","Plate",314626
"Cycle 499-500","CapPass",2992.46,"Trend",-0.00138,-165.6,15990,"A-20","Alloy 617","Plate",314626
"Cycle 499-500","CapPass",2992.46,"Trend",-0.00138,-165.8,15991,"A-20","Alloy 617","Plate",314626
"Cycle 499-500","CapPass",2992.50,"Trend",-0.00140,-166.5,15992,"A-20","Alloy 617","Plate",314626
"Cycle 499-500","CapPass",2992.50,"Trend",-0.00143,-166.9,15993,"A-20","Alloy 617","Plate",314626
"Cycle 499-500","CapPass",2992.53,"Trend",-0.00145,-167.1,15994,"A-20","Alloy 617","Plate",314626
"Cycle 499-500","CapPass",2992.56,"Trend",-0.00147,-166.0,15995,"A-20","Alloy 617","Plate",314626
"Cycle 499-500","CapPass",2992.56,"Trend",-0.00148,-165.5,15996,"A-20","Alloy 617","Plate",314626
"Cycle 499-500","CapPass",2992.65,"Trend",-0.00147,-151.5,15997,"A-20","Alloy 617","Plate",314626
"Cycle 499-500","CapPass",2992.68,"Trend",-0.00145,-145.2,15998,"A-20","Alloy 617","Plate",314626
"Cycle 499-500","CapPass",2992.71,"Trend",-0.00143,-139.7,15999,"A-20","Alloy 617","Plate",314626
"Cycle 499-500","CapPass",2992.75,"Trend",-0.00140,-133.9,16000,"A-20","Alloy 617","Plate",314626
"Cycle 499-500","CapPass",2992.75,"Trend",-0.00138,-129.6,16001,"A-20","Alloy 617","Plate",314626
"Cycle 499-500","CapPass",2992.78,"Trend",-0.00136,-126.7,16002,"A-20","Alloy 617","Plate",314626
"Cycle 499-500","CapPass",2992.78,"Trend",-0.00135,-125.2,16003,"A-20","Alloy 617","Plate",314626
"Cycle 499-500","CapPass",2992.78,"Trend",-0.00132,-120.7,16004,"A-20","Alloy 617","Plate",314626
"Cycle 499-500","CapPass",2992.81,"Trend",-0.00130,-116.8,16005,"A-20","Alloy 617","Plate",314626
"Cycle 499-500","CapPass",2992.81,"Trend",-0.00127,-113.0,16006,"A-20","Alloy 617","Plate",314626
"Cycle 499-500","CapPass",2992.84,"Trend",-0.00125,-109.4,16007,"A-20","Alloy 617","Plate",314626
"Cycle 499-500","CapPass",2992.87,"Trend",-0.00122,-106.1,16008,"A-20","Alloy 617","Plate",314626
"Cycle 499-500","CapPass",2992.87,"Trend",-0.00121,-104.4,16009,"A-20","Alloy 617","Plate",314626
"Cycle 499-500","CapPass",2992.87,"Trend",-0.00119,-102.4,16010,"A-20","Alloy 617","Plate",314626
"Cycle 499-500","CapPass",2992.90,"Trend",-0.00117,-98.72,16011,"A-20","Alloy 617","Plate",314626
"Cycle 499-500","CapPass",2992.90,"Trend",-0.00114,-95.38,16012,"A-20","Alloy 617","Plate",314626
"Cycle 499-500","CapPass",2992.93,"Trend",-0.00112,-91.70,16013,"A-20","Alloy 617","Plate",314626
"Cycle 499-500","CapPass",2992.96,"Trend",-0.00109,-88.46,16014,"A-20","Alloy 617","Plate",314626
"Cycle 499-500","CapPass",2992.96,"Trend",-0.00109,-87.95,16015,"A-20","Alloy 617","Plate",314626
"Cycle 499-500","CapPass",2993.00,"Trend",-0.00107,-85.05,16016,"A-20","Alloy 617","Plate",314626
"Cycle 499-500","CapPass",2993.03,"Trend",-0.00104,-80.92,16017,"A-20","Alloy 617","Plate",314626
"Cycle 499-500","CapPass",2993.06,"Trend",-0.00101,-77.37,16018,"A-20","Alloy 617","Plate",314626
"Cycle 499-500","CapPass",2993.06,"Trend",-0.00100,-75.44,16019,"A-20","Alloy 617","Plate",314626
"Cycle 499-500","CapPass",2993.09,"Trend",-0.00099,-73.75,16020,"A-20","Alloy 617","Plate",314626
"Cycle 499-500","CapPass",2993.12,"Trend",-0.00096,-69.67,16021,"A-20","Alloy 617","Plate",314626
"Cycle 499-500","CapPass",2993.12,"Trend",-0.00094,-66.32,16022,"A-20","Alloy 617","Plate",314626
"Cycle 499-500","CapPass",2993.15,"Trend",-0.00091,-63.04,16023,"A-20","Alloy 617","Plate",314626
"Cycle 499-500","CapPass",2993.15,"Trend",-0.00091,-62.95,16024,"A-20","Alloy 617","Plate",314626
"Cycle 499-500","CapPass",2993.18,"Trend",-0.00089,-59.43,16025,"A-20","Alloy 617","Plate",314626
"Cycle 499-500","CapPass",2993.21,"Trend",-0.00086,-56.49,16026,"A-20","Alloy 617","Plate",314626
"Cycle 499-500","CapPass",2993.25,"Trend",-0.00083,-53.40,16027,"A-20","Alloy 617","Plate",314626
"Cycle 499-500","CapPass",2993.28,"Trend",-0.00081,-50.92,16028,"A-20","Alloy 617","Plate",314626
"Cycle 499-500","CapPass",2993.28,"Trend",-0.00081,-50.03,16029,"A-20","Alloy 617","Plate",314626
"Cycle 499-500","CapPass",2993.31,"Trend",-0.00078,-46.63,16030,"A-20","Alloy 617","Plate",314626
"Cycle 499-500","CapPass",2993.34,"Trend",-0.00076,-43.47,16031,"A-20","Alloy 617","Plate",314626
"Cycle 499-500","CapPass",2993.34,"Trend",-0.00073,-40.35,16032,"A-20","Alloy 617","Plate",314626
"Cycle 499-500","CapPass",2993.37,"Trend",-0.00072,-39.15,16033,"A-20","Alloy 617","Plate",314626
"Cycle 499-500","CapPass",2993.37,"Trend",-0.00071,-36.88,16034,"A-20","Alloy 617","Plate",314626
"Cycle 499-500","CapPass",2993.40,"Trend",-0.00068,-33.51,16035,"A-20","Alloy 617","Plate",314626
"Cycle 499-500","CapPass",2993.43,"Trend",-0.00066,-29.85,16036,"A-20","Alloy 617","Plate",314626
"Cycle 499-500","CapPass",2993.46,"Trend",-0.00063,-27.45,16037,"A-20","Alloy 617","Plate",314626
"Cycle 499-500","CapPass",2993.46,"Trend",-0.00063,-26.73,16038,"A-20","Alloy 617","Plate",314626
"Cycle 499-500","CapPass",2993.50,"Trend",-0.00060,-23.71,16039,"A-20","Alloy 617","Plate",314626
"Cycle 499-500","CapPass",2993.53,"Trend",-0.00058,-20.05,16040,"A-20","Alloy 617","Plate",314626
"Cycle 499-500","CapPass",2993.56,"Trend",-0.00055,-17.18,16041,"A-20","Alloy 617","Plate",314626
"Cycle 499-500","CapPass",2993.56,"Trend",-0.00054,-15.66,16042,"A-20","Alloy 617","Plate",314626
"Cycle 499-500","CapPass",2993.56,"Trend",-0.00053,-14.22,16043,"A-20","Alloy 617","Plate",314626
"Cycle 499-500","CapPass",2993.59,"Trend",-0.00050,-10.93,16044,"A-20","Alloy 617","Plate",314626
"Cycle 499-500","CapPass",2993.62,"Trend",-0.00048,-7.52,16045,"A-20","Alloy 617","Plate",314626
"Cycle 499-500","CapPass",2993.65,"Trend",-0.00045,-3.81,16046,"A-20","Alloy 617","Plate",314626
"Cycle 499-500","CapPass",2993.65,"Trend",-0.00045,-3.85,16047,"A-20","Alloy 617","Plate",314626
"Cycle 499-500","CapPass",2993.68,"Trend",-0.00043,-0.89,16048,"A-20","Alloy 617","Plate",314626
"Cycle 499-500","CapPass",2993.71,"Trend",-0.00040,2.59,16049,"A-20","Alloy 617","Plate",314626
"Cycle 499-500","CapPass",2993.75,"Trend",-0.00038,5.69,16050,"A-20","Alloy 617","Plate",314626
"Cycle 499-500","CapPass",2993.75,"Trend",-0.00036,7.93,16051,"A-20","Alloy 617","Plate",314626
"Cycle 499-500","CapPass",2993.78,"Trend",-0.00035,9.10,16052,"A-20","Alloy 617","Plate",314626
"Cycle 499-500","CapPass",2993.81,"Trend",-0.00033,12.30,16053,"A-20","Alloy 617","Plate",314626
"Cycle 499-500","CapPass",2993.84,"Trend",-0.00030,15.93,16054,"A-20","Alloy 617","Plate",314626
"Cycle 499-500","CapPass",2993.87,"Trend",-0.00027,19.11,16055,"A-20","Alloy 617","Plate",314626
"Cycle 499-500","CapPass",2993.87,"Trend",-0.00027,19.88,16056,"A-20","Alloy 617","Plate",314626
"Cycle 499-500","CapPass",2993.87,"Trend",-0.00025,21.95,16057,"A-20","Alloy 617","Plate",314626
"Cycle 499-500","CapPass",2993.90,"Trend",-0.00022,25.09,16058,"A-20","Alloy 617","Plate",314626
"Cycle 499-500","CapPass",2993.93,"Trend",-0.00020,27.80,16059,"A-20","Alloy 617","Plate",314626
"Cycle 499-500","CapPass",2993.96,"Trend",-0.00017,31.15,16060,"A-20","Alloy 617","Plate",314626
"Cycle 499-500","CapPass",2993.96,"Trend",-0.00017,31.02,16061,"A-20","Alloy 617","Plate",314626
"Cycle 499-500","CapPass",2994.00,"Trend",-0.00015,33.69,16062,"A-20","Alloy 617","Plate",314626
"Cycle 499-500","CapPass",2994.03,"Trend",-0.00012,35.71,16063,"A-20","Alloy 617","Plate",314626
"Cycle 499-500","CapPass",2994.06,"Trend",-0.00010,38.11,16064,"A-20","Alloy 617","Plate",314626
"Cycle 499-500","CapPass",2994.06,"Trend",-0.00010,38.90,16065,"A-20","Alloy 617","Plate",314626
"Cycle 499-500","CapPass",2994.12,"Trend",-0.00007,42.05,16066,"A-20","Alloy 617","Plate",314626
"Cycle 499-500","CapPass",2994.15,"Trend",-0.00005,44.13,16067,"A-20","Alloy 617","Plate",314626
"Cycle 499-500","CapPass",2994.15,"Trend",-0.00005,44.50,16068,"A-20","Alloy 617","Plate",314626
"Cycle 499-500","CapPass",2994.21,"Trend",-0.00002,47.60,16069,"A-20","Alloy 617","Plate",314626
"Cycle 499-500","CapPass",2994.25,"Trend",0.00000,50.80,16070,"A-20","Alloy 617","Plate",314626
"Cycle 499-500","CapPass",2994.25,"Trend",0.00002,53.42,16071,"A-20","Alloy 617","Plate",314626
"Cycle 499-500","CapPass",2994.28,"Trend",0.00003,55.05,16072,"A-20","Alloy 617","Plate",314626
"Cycle 499-500","CapPass",2994.28,"Trend",0.00005,57.52,16073,"A-20","Alloy 617","Plate",314626
"Cycle 499-500","CapPass",2994.31,"Trend",0.00008,60.29,16074,"A-20","Alloy 617","Plate",314626
"Cycle 499-500","CapPass",2994.34,"Trend",0.00011,63.99,16075,"A-20","Alloy 617","Plate",314626
"Cycle 499-500","CapPass",2994.37,"Trend",0.00013,66.66,16076,"A-20","Alloy 617","Plate",314626
"Cycle 499-500","CapPass",2994.37,"Trend",0.00014,67.11,16077,"A-20","Alloy 617","Plate",314626
"Cycle 499-500","CapPass",2994.37,"Trend",0.00016,69.47,16078,"A-20","Alloy 617","Plate",314626
"Cycle 499-500","CapPass",2994.40,"Trend",0.00018,72.65,16079,"A-20","Alloy 617","Plate",314626
"Cycle 499-500","CapPass",2994.43,"Trend",0.00021,75.63,16080,"A-20","Alloy 617","Plate",314626
"Cycle 499-500","CapPass",2994.43,"Trend",0.00023,77.79,16081,"A-20","Alloy 617","Plate",314626
"Cycle 499-500","CapPass",2994.46,"Trend",0.00025,80.03,16082,"A-20","Alloy 617","Plate",314626
"Cycle 499-500","CapPass",2994.46,"Trend",0.00026,80.56,16083,"A-20","Alloy 617","Plate",314626
"Cycle 499-500","CapPass",2994.50,"Trend",0.00029,82.81,16084,"A-20","Alloy 617","Plate",314626
"Cycle 499-500","CapPass",2994.53,"Trend",0.00031,85.25,16085,"A-20","Alloy 617","Plate",314626
"Cycle 499-500","CapPass",2994.53,"Trend",0.00034,87.23,16086,"A-20","Alloy 617","Plate",314626
"Cycle 499-500","CapPass",2994.56,"Trend",0.00035,88.77,16087,"A-20","Alloy 617","Plate",314626
"Cycle 499-500","CapPass",2994.56,"Trend",0.00036,89.30,16088,"A-20","Alloy 617","Plate",314626
"Cycle 499-500","CapPass",2994.59,"Trend",0.00039,91.15,16089,"A-20","Alloy 617","Plate",314626
"Cycle 499-500","CapPass",2994.62,"Trend",0.00041,93.37,16090,"A-20","Alloy 617","Plate",314626
"Cycle 499-500","CapPass",2994.65,"Trend",0.00043,95.54,16091,"A-20","Alloy 617","Plate",314626
"Cycle 499-500","CapPass",2994.65,"Trend",0.00044,96.00,16092,"A-20","Alloy 617","Plate",314626
"Cycle 499-500","CapPass",2994.68,"Trend",0.00046,97.93,16093,"A-20","Alloy 617","Plate",314626
"Cycle 499-500","CapPass",2994.71,"Trend",0.00049,100.40,16094,"A-20","Alloy 617","Plate",314626
"Cycle 499-500","CapPass",2994.75,"Trend",0.00051,103.01,16095,"A-20","Alloy 617","Plate",314626
"Cycle 499-500","CapPass",2994.75,"Trend",0.00052,103.04,16096,"A-20","Alloy 617","Plate",314626
"Cycle 499-500","CapPass",2994.78,"Trend",0.00054,104.46,16097,"A-20","Alloy 617","Plate",314626
"Cycle 499-500","CapPass",2994.81,"Trend",0.00057,106.68,16098,"A-20","Alloy 617","Plate",314626
"Cycle 499-500","CapPass",2994.84,"Trend",0.00059,109.11,16099,"A-20","Alloy 617","Plate",314626
"Cycle 499-500","CapPass",2994.87,"Trend",0.00061,111.09,16100,"A-20","Alloy 617","Plate",314626
"Cycle 499-500","CapPass",2994.87,"Trend",0.00062,111.91,16101,"A-20","Alloy 617","Plate",314626
"Cycle 499-500","CapPass",2994.90,"Trend",0.00064,114.39,16102,"A-20","Alloy 617","Plate",314626
"Cycle 499-500","CapPass",2994.90,"Trend",0.00067,116.15,16103,"A-20","Alloy 617","Plate",314626
"Cycle 499-500","CapPass",2994.93,"Trend",0.00069,118.66,16104,"A-20","Alloy 617","Plate",314626
"Cycle 499-500","CapPass",2994.96,"Trend",0.00072,121.38,16105,"A-20","Alloy 617","Plate",314626
"Cycle 499-500","CapPass",2994.96,"Trend",0.00072,122.00,16106,"A-20","Alloy 617","Plate",314626
"Cycle 499-500","CapPass",2995.00,"Trend",0.00075,124.56,16107,"A-20","Alloy 617","Plate",314626
"Cycle 499-500","CapPass",2995.00,"Trend",0.00077,127.05,16108,"A-20","Alloy 617","Plate",314626
"Cycle 499-500","CapPass",2995.03,"Trend",0.00080,129.83,16109,"A-20","Alloy 617","Plate",314626
"Cycle 499-500","CapPass",2995.03,"Trend",0.00082,132.16,16110,"A-20","Alloy 617","Plate",314626
"Cycle 499-500","CapPass",2995.06,"Trend",0.00085,134.83,16111,"A-20","Alloy 617","Plate",314626
"Cycle 499-500","CapPass",2995.06,"Trend",0.00087,137.03,16112,"A-20","Alloy 617","Plate",314626
"Cycle 499-500","CapPass",2995.09,"Trend",0.00090,138.89,16113,"A-20","Alloy 617","Plate",314626
"Cycle 499-500","CapPass",2995.09,"Trend",0.00093,140.96,16114,"A-20","Alloy 617","Plate",314626
"Cycle 499-500","CapPass",2995.12,"Trend",0.00095,142.80,16115,"A-20","Alloy 617","Plate",314626
"Cycle 499-500","CapPass",2995.15,"Trend",0.00098,145.38,16116,"A-20","Alloy 617","Plate",314626
"Cycle 499-500","CapPass",2995.15,"Trend",0.00100,146.88,16117,"A-20","Alloy 617","Plate",314626
"Cycle 499-500","CapPass",2995.15,"Trend",0.00100,146.85,16118,"A-20","Alloy 617","Plate",314626
"Cycle 499-500","CapPass",2995.18,"Trend",0.00103,148.94,16119,"A-20","Alloy 617","Plate",314626
"Cycle 499-500","CapPass",2995.18,"Trend",0.00105,150.49,16120,"A-20","Alloy 617","Plate",314626
"Cycle 499-500","CapPass",2995.21,"Trend",0.00108,151.96,16121,"A-20","Alloy 617","Plate",314626
"Cycle 499-500","CapPass",2995.25,"Trend",0.00110,153.62,16122,"A-20","Alloy 617","Plate",314626
"Cycle 499-500","CapPass",2995.25,"Trend",0.00113,154.74,16123,"A-20","Alloy 617","Plate",314626
"Cycle 499-500","CapPass",2995.25,"Trend",0.00114,155.51,16124,"A-20","Alloy 617","Plate",314626
"Cycle 499-500","CapPass",2995.28,"Trend",0.00116,156.70,16125,"A-20","Alloy 617","Plate",314626
