Repository: js-molina/fatigue-A617

File: data/950C/Strain rate 0.001/0.30% strain/HTM_A20_PeakStress_A20.csv (part 5 of 22)
Cycle,Data State,Max Stress Mpa,Min Stress Mpa,Qual State,Stress Ratio,Time Max Stress Sec,Time Min Stress Sec,Count,Sample,Alloy,Material_Form,Heat
1834,CapPass,168.43,-166.60,Trend,1.011,11016.5,11019.5,1834,A-20,Alloy 617,Plate,314626
1835,CapPass,166.85,-167.50,Trend,0.996,11022.53,11025.5,1835,A-20,Alloy 617,Plate,314626
1836,CapPass,168.89,-169.90,Trend,0.994,11028.53,11031.53,1836,A-20,Alloy 617,Plate,314626
1837,CapPass,170.56,-167.20,Trend,1.02,11034.53,11037.56,1837,A-20,Alloy 617,Plate,314626
1838,CapPass,168.19,-166.30,Trend,1.012,11040.56,11043.56,1838,A-20,Alloy 617,Plate,314626
1839,CapPass,168.02,-167.10,Trend,1.006,11046.56,11049.56,1839,A-20,Alloy 617,Plate,314626
1840,CapPass,165.3,-166.60,Trend,0.992,11052.56,11055.59,1840,A-20,Alloy 617,Plate,314626
1841,CapPass,164.57,-166.00,Trend,0.991,11058.59,11061.59,1841,A-20,Alloy 617,Plate,314626
1842,CapPass,166.74,-164.60,Trend,1.013,11064.59,11067.62,1842,A-20,Alloy 617,Plate,314626
1843,CapPass,168.79,-167.70,Trend,1.006,11070.62,11073.62,1843,A-20,Alloy 617,Plate,314626
1844,CapPass,165.86,-169.10,Trend,0.981,11076.62,11079.65,1844,A-20,Alloy 617,Plate,314626
1845,CapPass,168.72,-159.50,Trend,1.058,11082.59,11085.65,1845,A-20,Alloy 617,Plate,314626
1846,CapPass,159.97,-166.70,Trend,0.96,11088.65,11091.65,1846,A-20,Alloy 617,Plate,314626
1847,CapPass,161.97,-168.60,Trend,0.961,11094.65,11097.68,1847,A-20,Alloy 617,Plate,314626
1848,CapPass,167.97,-166.00,Trend,1.012,11100.68,11103.68,1848,A-20,Alloy 617,Plate,314626
1849,CapPass,168.55,-168.90,Trend,0.998,11106.68,11109.68,1849,A-20,Alloy 617,Plate,314626
1850,CapPass,164.13,-166.90,Trend,0.984,11112.71,11115.71,1850,A-20,Alloy 617,Plate,314626
1851,CapPass,164.09,-165.40,Trend,0.992,11118.71,11121.71,1851,A-20,Alloy 617,Plate,314626
1852,CapPass,169.23,-167.00,Trend,1.013,11124.71,11127.75,1852,A-20,Alloy 617,Plate,314626
1853,CapPass,167.47,-167.40,Trend,1,11130.75,11133.75,1853,A-20,Alloy 617,Plate,314626
1854,CapPass,167.59,-169.30,Trend,0.99,11136.75,11139.78,1854,A-20,Alloy 617,Plate,314626
1855,CapPass,165.95,-166.00,Trend,1,11142.78,11145.78,1855,A-20,Alloy 617,Plate,314626
1856,CapPass,163.81,-168.70,Trend,0.971,11148.78,11151.78,1856,A-20,Alloy 617,Plate,314626
1857,CapPass,166.28,-166.10,Trend,1.001,11154.78,11157.81,1857,A-20,Alloy 617,Plate,314626
1858,CapPass,166.6,-166.40,Trend,1.001,11160.81,11163.81,1858,A-20,Alloy 617,Plate,314626
1859,CapPass,170.85,-166.80,Trend,1.024,11166.81,11169.84,1859,A-20,Alloy 617,Plate,314626
1860,CapPass,169.12,-165.70,Trend,1.021,11172.84,11175.84,1860,A-20,Alloy 617,Plate,314626
1861,CapPass,170.4,-160.30,Trend,1.063,11178.81,11181.53,1861,A-20,Alloy 617,Plate,314626
1862,CapPass,160.46,-166.10,Trend,0.966,11184.87,11187.84,1862,A-20,Alloy 617,Plate,314626
1863,CapPass,165.36,-168.50,Trend,0.981,11190.84,11193.87,1863,A-20,Alloy 617,Plate,314626
1864,CapPass,166.03,-165.40,Trend,1.004,11196.87,11199.9,1864,A-20,Alloy 617,Plate,314626
1865,CapPass,165.08,-167.80,Trend,0.984,11202.9,11205.9,1865,A-20,Alloy 617,Plate,314626
1866,CapPass,164.6,-166.50,Trend,0.988,11208.9,11211.9,1866,A-20,Alloy 617,Plate,314626
1867,CapPass,164.96,-168.50,Trend,0.979,11214.9,11217.93,1867,A-20,Alloy 617,Plate,314626
1868,CapPass,162.72,-166.80,Trend,0.975,11220.93,11223.93,1868,A-20,Alloy 617,Plate,314626
1869,CapPass,166.04,-167.10,Trend,0.994,11226.9,11229.93,1869,A-20,Alloy 617,Plate,314626
1870,CapPass,166.79,-168.50,Trend,0.99,11232.93,11235.96,1870,A-20,Alloy 617,Plate,314626
1871,CapPass,163.55,-168.70,Trend,0.969,11238.96,11241.96,1871,A-20,Alloy 617,Plate,314626
1872,CapPass,162.23,-167.20,Trend,0.97,11245,11248,1872,A-20,Alloy 617,Plate,314626
1873,CapPass,165.81,-163.10,Trend,1.017,11251,11254.03,1873,A-20,Alloy 617,Plate,314626
1874,CapPass,163.33,-168.30,Trend,0.971,11257,11260.03,1874,A-20,Alloy 617,Plate,314626
1875,CapPass,167.03,-171.00,Trend,0.977,11263.03,11266.03,1875,A-20,Alloy 617,Plate,314626
1876,CapPass,167.28,-164.20,Trend,1.019,11269.03,11272.03,1876,A-20,Alloy 617,Plate,314626
1877,CapPass,167.74,-166.60,Trend,1.007,11275.03,11278.06,1877,A-20,Alloy 617,Plate,314626
1878,CapPass,166.76,-166.10,Trend,1.004,11281.06,11284.06,1878,A-20,Alloy 617,Plate,314626
1879,CapPass,168,-163.90,Trend,1.025,11287.06,11290.09,1879,A-20,Alloy 617,Plate,314626
1880,CapPass,167.56,-168.20,Trend,0.996,11293.09,11296.09,1880,A-20,Alloy 617,Plate,314626
1881,CapPass,163.43,-170.70,Trend,0.958,11299.09,11302.12,1881,A-20,Alloy 617,Plate,314626
1882,CapPass,165.35,-166.30,Trend,0.994,11305.12,11308.12,1882,A-20,Alloy 617,Plate,314626
1883,CapPass,167.09,-169.50,Trend,0.986,11311.12,11314.12,1883,A-20,Alloy 617,Plate,314626
1884,CapPass,160.79,-165.90,Trend,0.969,11317.12,11320.15,1884,A-20,Alloy 617,Plate,314626
1885,CapPass,169.6,-166.20,Trend,1.021,11323.15,11326.15,1885,A-20,Alloy 617,Plate,314626
1886,CapPass,169,-168.00,Trend,1.006,11329.15,11332.18,1886,A-20,Alloy 617,Plate,314626
1887,CapPass,167.42,-167.70,Trend,0.999,11335.15,11338.18,1887,A-20,Alloy 617,Plate,314626
1888,CapPass,164.78,-168.30,Trend,0.979,11341.18,11344.21,1888,A-20,Alloy 617,Plate,314626
1889,CapPass,163.28,-167.40,Trend,0.975,11347.18,11350.21,1889,A-20,Alloy 617,Plate,314626
1890,CapPass,166.23,-166.00,Trend,1.001,11353.21,11356.21,1890,A-20,Alloy 617,Plate,314626
1891,CapPass,165.16,-167.20,Trend,0.988,11359.21,11362.21,1891,A-20,Alloy 617,Plate,314626
1892,CapPass,169.22,-164.70,Trend,1.027,11365.21,11368.25,1892,A-20,Alloy 617,Plate,314626
1893,CapPass,169.39,-159.70,Trend,1.061,11371.21,11373.9,1893,A-20,Alloy 617,Plate,314626
1894,CapPass,161.64,-165.10,Trend,0.979,11377.25,11380.25,1894,A-20,Alloy 617,Plate,314626
1895,CapPass,164.94,-167.20,Trend,0.986,11383.28,11386.28,1895,A-20,Alloy 617,Plate,314626
1896,CapPass,161.79,-165.90,Trend,0.975,11389.28,11392.28,1896,A-20,Alloy 617,Plate,314626
1897,CapPass,167.89,-166.30,Trend,1.009,11395.31,11398.31,1897,A-20,Alloy 617,Plate,314626
1898,CapPass,165.27,-164.20,Trend,1.006,11401.31,11404.34,1898,A-20,Alloy 617,Plate,314626
1899,CapPass,165.55,-165.90,Trend,0.998,11407.31,11410.34,1899,A-20,Alloy 617,Plate,314626
1900,CapPass,166.4,-167.90,Trend,0.991,11413.34,11416.34,1900,A-20,Alloy 617,Plate,314626
1901,CapPass,162.87,-166.70,Trend,0.977,11419.37,11422.37,1901,A-20,Alloy 617,Plate,314626
1902,CapPass,166.14,-166.40,Trend,0.998,11425.37,11428.37,1902,A-20,Alloy 617,Plate,314626
1903,CapPass,163.53,-166.00,Trend,0.985,11431.37,11434.4,1903,A-20,Alloy 617,Plate,314626
1904,CapPass,169,-164.00,Trend,1.031,11437.37,11440.4,1904,A-20,Alloy 617,Plate,314626
1905,CapPass,168.34,-169.60,Trend,0.993,11443.4,11446.4,1905,A-20,Alloy 617,Plate,314626
1906,CapPass,167.17,-167.30,Trend,0.999,11449.4,11452.43,1906,A-20,Alloy 617,Plate,314626
1907,CapPass,160.94,-170.10,Trend,0.946,11455.43,11458.43,1907,A-20,Alloy 617,Plate,314626
1908,CapPass,162.29,-164.80,Trend,0.985,11461.46,11464.43,1908,A-20,Alloy 617,Plate,314626
1909,CapPass,164.45,-165.80,Trend,0.992,11467.46,11470.46,1909,A-20,Alloy 617,Plate,314626
1910,CapPass,167.22,-166.90,Trend,1.002,11473.46,11476.5,1910,A-20,Alloy 617,Plate,314626
1911,CapPass,167.59,-168.60,Trend,0.994,11479.46,11482.5,1911,A-20,Alloy 617,Plate,314626
1912,CapPass,165.21,-167.90,Trend,0.984,11485.5,11488.5,1912,A-20,Alloy 617,Plate,314626
1913,CapPass,166.82,-165.00,Trend,1.011,11491.5,11494.53,1913,A-20,Alloy 617,Plate,314626
1914,CapPass,166.4,-169.50,Trend,0.982,11497.53,11500.53,1914,A-20,Alloy 617,Plate,314626
1915,CapPass,164.45,-167.80,Trend,0.98,11503.53,11506.56,1915,A-20,Alloy 617,Plate,314626
1916,CapPass,167.9,-166.40,Trend,1.009,11509.53,11512.56,1916,A-20,Alloy 617,Plate,314626
1917,CapPass,165.76,-167.00,Trend,0.993,11515.56,11518.56,1917,A-20,Alloy 617,Plate,314626
1918,CapPass,169.78,-164.90,Trend,1.029,11521.53,11524.59,1918,A-20,Alloy 617,Plate,314626
1919,CapPass,164.54,-167.90,Trend,0.98,11527.59,11530.59,1919,A-20,Alloy 617,Plate,314626
1920,CapPass,165.24,-168.70,Trend,0.98,11533.59,11536.59,1920,A-20,Alloy 617,Plate,314626
1921,CapPass,165.32,-163.40,Trend,1.012,11539.59,11542.62,1921,A-20,Alloy 617,Plate,314626
1922,CapPass,162.88,-170.00,Trend,0.958,11545.62,11548.62,1922,A-20,Alloy 617,Plate,314626
1923,CapPass,165.1,-167.40,Trend,0.986,11551.65,11554.62,1923,A-20,Alloy 617,Plate,314626
1924,CapPass,163.99,-165.80,Trend,0.989,11557.62,11560.65,1924,A-20,Alloy 617,Plate,314626
1925,CapPass,164.85,-168.00,Trend,0.981,11563.65,11566.65,1925,A-20,Alloy 617,Plate,314626
1926,CapPass,167.13,-164.70,Trend,1.015,11569.65,11572.68,1926,A-20,Alloy 617,Plate,314626
1927,CapPass,169.66,-166.30,Trend,1.02,11575.68,11578.68,1927,A-20,Alloy 617,Plate,314626
1928,CapPass,164.26,-165.80,Trend,0.991,11581.68,11584.68,1928,A-20,Alloy 617,Plate,314626
1929,CapPass,166.33,-166.70,Trend,0.998,11587.71,11590.71,1929,A-20,Alloy 617,Plate,314626
1930,CapPass,165.44,-169.00,Trend,0.979,11593.71,11596.71,1930,A-20,Alloy 617,Plate,314626
1931,CapPass,165.41,-165.50,Trend,0.999,11599.75,11602.75,1931,A-20,Alloy 617,Plate,314626
1932,CapPass,166.68,-169.30,Trend,0.985,11605.75,11608.75,1932,A-20,Alloy 617,Plate,314626
1933,CapPass,165.94,-165.60,Trend,1.002,11611.75,11614.78,1933,A-20,Alloy 617,Plate,314626
1934,CapPass,166.78,-166.50,Trend,1.002,11617.75,11620.78,1934,A-20,Alloy 617,Plate,314626
1935,CapPass,167.78,-166.20,Trend,1.01,11623.78,11626.78,1935,A-20,Alloy 617,Plate,314626
1936,CapPass,165.8,-165.20,Trend,1.004,11629.81,11632.81,1936,A-20,Alloy 617,Plate,314626
1937,CapPass,167.39,-165.30,Trend,1.013,11635.81,11638.81,1937,A-20,Alloy 617,Plate,314626
1938,CapPass,169.07,-164.50,Trend,1.028,11641.81,11644.84,1938,A-20,Alloy 617,Plate,314626
1939,CapPass,168.99,-167.70,Trend,1.008,11647.84,11650.84,1939,A-20,Alloy 617,Plate,314626
1940,CapPass,167.59,-169.00,Trend,0.992,11653.84,11656.84,1940,A-20,Alloy 617,Plate,314626
1941,CapPass,165.85,-166.90,Trend,0.994,11659.87,11662.87,1941,A-20,Alloy 617,Plate,314626
1942,CapPass,165.99,-167.20,Trend,0.993,11665.87,11668.87,1942,A-20,Alloy 617,Plate,314626
1943,CapPass,165.87,-169.30,Trend,0.98,11671.87,11674.87,1943,A-20,Alloy 617,Plate,314626
1944,CapPass,166.82,-167.40,Trend,0.997,11677.9,11680.9,1944,A-20,Alloy 617,Plate,314626
1945,CapPass,167.4,-168.00,Trend,0.996,11683.9,11686.93,1945,A-20,Alloy 617,Plate,314626
1946,CapPass,166.55,-167.20,Trend,0.996,11689.93,11692.93,1946,A-20,Alloy 617,Plate,314626
1947,CapPass,168.44,-166.90,Trend,1.009,11695.84,11698.96,1947,A-20,Alloy 617,Plate,314626
1948,CapPass,160.78,-166.80,Trend,0.964,11701.93,11704.93,1948,A-20,Alloy 617,Plate,314626
1949,CapPass,164.51,-164.50,Trend,1,11707.96,11710.96,1949,A-20,Alloy 617,Plate,314626
1950,CapPass,165.06,-167.90,Trend,0.983,11713.96,11716.96,1950,A-20,Alloy 617,Plate,314626
1951,CapPass,164.28,-165.50,Trend,0.992,11720,11723,1951,A-20,Alloy 617,Plate,314626
1952,CapPass,167.06,-168.80,Trend,0.99,11726,11729,1952,A-20,Alloy 617,Plate,314626
1953,CapPass,164.22,-166.00,Trend,0.989,11732,11735.03,1953,A-20,Alloy 617,Plate,314626
1954,CapPass,165.96,-168.90,Trend,0.982,11738.03,11741.03,1954,A-20,Alloy 617,Plate,314626
1955,CapPass,162.08,-168.70,Trend,0.961,11744.03,11747.03,1955,A-20,Alloy 617,Plate,314626
1956,CapPass,167.16,-166.50,Trend,1.004,11750.06,11753.06,1956,A-20,Alloy 617,Plate,314626
1957,CapPass,169.18,-167.90,Trend,1.007,11756.06,11759.06,1957,A-20,Alloy 617,Plate,314626
1958,CapPass,163.26,-166.50,Trend,0.981,11762.06,11765.06,1958,A-20,Alloy 617,Plate,314626
1959,CapPass,165.52,-166.30,Trend,0.995,11768.09,11771.09,1959,A-20,Alloy 617,Plate,314626
1960,CapPass,168.65,-164.60,Trend,1.025,11774.09,11777.12,1960,A-20,Alloy 617,Plate,314626
1961,CapPass,167.73,-167.20,Trend,1.003,11780.12,11783.12,1961,A-20,Alloy 617,Plate,314626
1962,CapPass,165.53,-167.50,Trend,0.988,11786.12,11789.15,1962,A-20,Alloy 617,Plate,314626
1963,CapPass,164.13,-169.10,Trend,0.971,11792.12,11795.15,1963,A-20,Alloy 617,Plate,314626
1964,CapPass,167.33,-166.40,Trend,1.006,11798.15,11801.15,1964,A-20,Alloy 617,Plate,314626
1965,CapPass,166.9,-169.00,Trend,0.988,11804.15,11807.18,1965,A-20,Alloy 617,Plate,314626
1966,CapPass,170.04,-168.90,Trend,1.007,11810.15,11813.18,1966,A-20,Alloy 617,Plate,314626
1967,CapPass,167.92,-168.00,Trend,0.999,11816.18,11819.21,1967,A-20,Alloy 617,Plate,314626
1968,CapPass,166.46,-164.00,Trend,1.015,11822.21,11825.21,1968,A-20,Alloy 617,Plate,314626
1969,CapPass,166.04,-167.40,Trend,0.992,11828.21,11831.21,1969,A-20,Alloy 617,Plate,314626
1970,CapPass,163.96,-169.30,Trend,0.969,11834.21,11837.25,1970,A-20,Alloy 617,Plate,314626
1971,CapPass,167.64,-167.10,Trend,1.003,11840.25,11843.25,1971,A-20,Alloy 617,Plate,314626
1972,CapPass,165.28,-166.80,Trend,0.991,11846.25,11849.25,1972,A-20,Alloy 617,Plate,314626
1973,CapPass,169.67,-163.90,Trend,1.035,11852.28,11855.28,1973,A-20,Alloy 617,Plate,314626
1974,CapPass,164.9,-167.80,Trend,0.982,11858.28,11861.28,1974,A-20,Alloy 617,Plate,314626
1975,CapPass,163.56,-165.90,Trend,0.986,11864.28,11867.31,1975,A-20,Alloy 617,Plate,314626
1976,CapPass,167.91,-164.00,Trend,1.024,11870.31,11873.31,1976,A-20,Alloy 617,Plate,314626
1977,CapPass,168.77,-165.30,Trend,1.021,11876.31,11879.34,1977,A-20,Alloy 617,Plate,314626
1978,CapPass,167.09,-164.30,Trend,1.017,11882.31,11885.34,1978,A-20,Alloy 617,Plate,314626
1979,CapPass,169.81,-166.80,Trend,1.018,11888.34,11891.34,1979,A-20,Alloy 617,Plate,314626
1980,CapPass,166.34,-169.00,Trend,0.984,11894.34,11897.37,1980,A-20,Alloy 617,Plate,314626
1981,CapPass,167.53,-166.30,Trend,1.007,11900.37,11903.37,1981,A-20,Alloy 617,Plate,314626
1982,CapPass,163.61,-169.50,Trend,0.965,11906.37,11909.37,1982,A-20,Alloy 617,Plate,314626
1983,CapPass,163.99,-171.70,Trend,0.955,11912.4,11915.4,1983,A-20,Alloy 617,Plate,314626
1984,CapPass,164.64,-167.60,Trend,0.982,11918.4,11921.4,1984,A-20,Alloy 617,Plate,314626
1985,CapPass,166.07,-166.40,Trend,0.998,11924.4,11927.43,1985,A-20,Alloy 617,Plate,314626
1986,CapPass,168.04,-168.20,Trend,0.999,11930.43,11933.43,1986,A-20,Alloy 617,Plate,314626
1987,CapPass,167.8,-167.50,Trend,1.002,11936.43,11939.46,1987,A-20,Alloy 617,Plate,314626
1988,CapPass,166.89,-168.90,Trend,0.988,11942.46,11945.46,1988,A-20,Alloy 617,Plate,314626
1989,CapPass,168.63,-170.60,Trend,0.988,11948.46,11951.46,1989,A-20,Alloy 617,Plate,314626
1990,CapPass,160.32,-161.30,Trend,0.994,11954.43,11957.5,1990,A-20,Alloy 617,Plate,314626
1991,CapPass,165.17,-162.40,Trend,1.017,11960.46,11963.5,1991,A-20,Alloy 617,Plate,314626
1992,CapPass,166.23,-159.10,Trend,1.045,11966.5,11969.53,1992,A-20,Alloy 617,Plate,314626
1993,CapPass,169.98,-162.90,Trend,1.043,11972.5,11975.53,1993,A-20,Alloy 617,Plate,314626
1994,CapPass,166.5,-164.00,Trend,1.015,11978.53,11981.53,1994,A-20,Alloy 617,Plate,314626
1995,CapPass,169.32,-160.80,Trend,1.053,11984.53,11987.56,1995,A-20,Alloy 617,Plate,314626
1996,CapPass,167.79,-162.30,Trend,1.034,11990.56,11993.56,1996,A-20,Alloy 617,Plate,314626
1997,CapPass,163.15,-162.90,Trend,1.001,11996.56,11999.59,1997,A-20,Alloy 617,Plate,314626
1998,CapPass,168.57,-164.80,Trend,1.023,12002.56,12005.59,1998,A-20,Alloy 617,Plate,314626
1999,CapPass,166.62,-165.40,Trend,1.007,12008.59,12011.62,1999,A-20,Alloy 617,Plate,314626
2000,CapPass,168.7,-164.00,Trend,1.029,12014.59,12017.62,2000,A-20,Alloy 617,Plate,314626
2001,CapPass,167.26,-164.30,Trend,1.018,12020.59,12023.62,2001,A-20,Alloy 617,Plate,314626
2002,CapPass,168.75,-164.00,Trend,1.029,12026.65,12029.62,2002,A-20,Alloy 617,Plate,314626
2003,CapPass,165.16,-163.20,Trend,1.012,12032.65,12035.68,2003,A-20,Alloy 617,Plate,314626
2004,CapPass,170.02,-164.10,Trend,1.036,12038.65,12041.68,2004,A-20,Alloy 617,Plate,314626
2005,CapPass,169.07,-161.20,Trend,1.049,12044.68,12047.68,2005,A-20,Alloy 617,Plate,314626
2006,CapPass,169.84,-164.20,Trend,1.035,12050.68,12053.71,2006,A-20,Alloy 617,Plate,314626
2007,CapPass,160.82,-163.80,Trend,0.982,12056.68,12059.71,2007,A-20,Alloy 617,Plate,314626
2008,CapPass,165.34,-164.80,Trend,1.003,12062.71,12065.71,2008,A-20,Alloy 617,Plate,314626
2009,CapPass,168.91,-166.40,Trend,1.015,12068.71,12071.75,2009,A-20,Alloy 617,Plate,314626
2010,CapPass,165.45,-164.40,Trend,1.006,12074.75,12077.75,2010,A-20,Alloy 617,Plate,314626
2011,CapPass,170.31,-164.20,Trend,1.037,12080.75,12083.78,2011,A-20,Alloy 617,Plate,314626
2012,CapPass,165.9,-166.60,Trend,0.996,12086.75,12089.78,2012,A-20,Alloy 617,Plate,314626
2013,CapPass,171.36,-163.90,Trend,1.045,12092.78,12095.81,2013,A-20,Alloy 617,Plate,314626
2014,CapPass,165.99,-165.40,Trend,1.003,12098.81,12101.81,2014,A-20,Alloy 617,Plate,314626
2015,CapPass,168.11,-165.70,Trend,1.014,12104.81,12107.81,2015,A-20,Alloy 617,Plate,314626
2016,CapPass,166.43,-166.30,Trend,1,12110.81,12113.81,2016,A-20,Alloy 617,Plate,314626
2017,CapPass,168.56,-161.90,Trend,1.041,12116.84,12119.84,2017,A-20,Alloy 617,Plate,314626
2018,CapPass,169.87,-166.50,Trend,1.02,12122.75,12125.71,2018,A-20,Alloy 617,Plate,314626
2019,CapPass,160.69,-165.90,Trend,0.969,12128.87,12131.87,2019,A-20,Alloy 617,Plate,314626
2020,CapPass,163.9,-167.10,Trend,0.981,12134.87,12137.9,2020,A-20,Alloy 617,Plate,314626
2021,CapPass,159.71,-165.50,Trend,0.965,12140.87,12143.87,2021,A-20,Alloy 617,Plate,314626
2022,CapPass,163.94,-164.00,Trend,0.999,12146.9,12149.9,2022,A-20,Alloy 617,Plate,314626
2023,CapPass,169.42,-167.40,Trend,1.012,12152.9,12155.9,2023,A-20,Alloy 617,Plate,314626
2024,CapPass,167.06,-169.30,Trend,0.987,12158.9,12161.9,2024,A-20,Alloy 617,Plate,314626
2025,CapPass,165.81,-166.20,Trend,0.998,12164.93,12167.93,2025,A-20,Alloy 617,Plate,314626
2026,CapPass,167.68,-165.60,Trend,1.013,12170.93,12173.96,2026,A-20,Alloy 617,Plate,314626
2027,CapPass,166.28,-168.20,Trend,0.989,12176.93,12179.96,2027,A-20,Alloy 617,Plate,314626
2028,CapPass,165.85,-163.90,Trend,1.012,12182.96,12185.96,2028,A-20,Alloy 617,Plate,314626
2029,CapPass,163.3,-170.70,Trend,0.957,12189,12192,2029,A-20,Alloy 617,Plate,314626
2030,CapPass,163.85,-168.00,Trend,0.976,12195,12198,2030,A-20,Alloy 617,Plate,314626
2031,CapPass,162.76,-167.80,Trend,0.97,12201,12204,2031,A-20,Alloy 617,Plate,314626
2032,CapPass,166.88,-164.60,Trend,1.014,12207.03,12210.03,2032,A-20,Alloy 617,Plate,314626
2033,CapPass,163.44,-164.80,Trend,0.992,12213.03,12216.03,2033,A-20,Alloy 617,Plate,314626
2034,CapPass,169.94,-164.80,Trend,1.031,12219.03,12222.06,2034,A-20,Alloy 617,Plate,314626
2035,CapPass,169.13,-165.10,Trend,1.025,12225.03,12228.06,2035,A-20,Alloy 617,Plate,314626
2036,CapPass,167.97,-167.40,Trend,1.004,12231.06,12234.09,2036,A-20,Alloy 617,Plate,314626
2037,CapPass,165.41,-165.70,Trend,0.999,12237.09,12240.09,2037,A-20,Alloy 617,Plate,314626
2038,CapPass,171.02,-161.30,Trend,1.06,12243.06,12245.81,2038,A-20,Alloy 617,Plate,314626
2039,CapPass,160.93,-165.10,Trend,0.975,12249.12,12252.09,2039,A-20,Alloy 617,Plate,314626
2040,CapPass,166.12,-168.00,Trend,0.989,12255.12,12258.12,2040,A-20,Alloy 617,Plate,314626
2041,CapPass,162.63,-167.40,Trend,0.971,12261.12,12264.12,2041,A-20,Alloy 617,Plate,314626
2042,CapPass,162.95,-164.20,Trend,0.992,12267.15,12270.15,2042,A-20,Alloy 617,Plate,314626
2043,CapPass,162.29,-164.40,Trend,0.987,12273.15,12276.18,2043,A-20,Alloy 617,Plate,314626
2044,CapPass,166.42,-165.80,Trend,1.004,12279.18,12282.18,2044,A-20,Alloy 617,Plate,314626
2045,CapPass,165.57,-166.20,Trend,0.996,12285.18,12288.18,2045,A-20,Alloy 617,Plate,314626
2046,CapPass,167.15,-164.40,Trend,1.016,12291.18,12294.21,2046,A-20,Alloy 617,Plate,314626
2047,CapPass,168.58,-163.50,Trend,1.031,12297.18,12300.21,2047,A-20,Alloy 617,Plate,314626
2048,CapPass,168.35,-168.50,Trend,0.999,12303.21,12306.21,2048,A-20,Alloy 617,Plate,314626
2049,CapPass,168.21,-164.00,Trend,1.026,12309.21,12312.25,2049,A-20,Alloy 617,Plate,314626
2050,CapPass,169.26,-167.30,Trend,1.011,12315.25,12318.25,2050,A-20,Alloy 617,Plate,314626
2051,CapPass,163.86,-167.60,Trend,0.977,12321.25,12324.25,2051,A-20,Alloy 617,Plate,314626
2052,CapPass,165.79,-166.60,Trend,0.995,12327.25,12330.28,2052,A-20,Alloy 617,Plate,314626
2053,CapPass,164.13,-169.20,Trend,0.97,12333.31,12336.28,2053,A-20,Alloy 617,Plate,314626
2054,CapPass,166.07,-167.70,Trend,0.99,12339.28,12342.31,2054,A-20,Alloy 617,Plate,314626
2055,CapPass,166.56,-166.30,Trend,1.002,12345.31,12348.31,2055,A-20,Alloy 617,Plate,314626
2056,CapPass,168.29,-165.60,Trend,1.016,12351.31,12354.34,2056,A-20,Alloy 617,Plate,314626
2057,CapPass,160.85,-165.90,Trend,0.97,12357.34,12360.34,2057,A-20,Alloy 617,Plate,314626
2058,CapPass,167.64,-166.90,Trend,1.004,12363.31,12366.37,2058,A-20,Alloy 617,Plate,314626
2059,CapPass,167.8,-168.80,Trend,0.994,12369.37,12372.37,2059,A-20,Alloy 617,Plate,314626
2060,CapPass,168.69,-167.80,Trend,1.005,12375.37,12378.37,2060,A-20,Alloy 617,Plate,314626
2061,CapPass,165.28,-166.80,Trend,0.991,12381.37,12384.4,2061,A-20,Alloy 617,Plate,314626
2062,CapPass,168.36,-165.60,Trend,1.017,12387.4,12390.43,2062,A-20,Alloy 617,Plate,314626
2063,CapPass,166.01,-167.00,Trend,0.994,12393.4,12396.4,2063,A-20,Alloy 617,Plate,314626
2064,CapPass,166.63,-166.40,Trend,1.002,12399.43,12402.43,2064,A-20,Alloy 617,Plate,314626
2065,CapPass,165.08,-167.60,Trend,0.985,12405.4,12408.46,2065,A-20,Alloy 617,Plate,314626
2066,CapPass,167.71,-170.10,Trend,0.986,12411.46,12414.46,2066,A-20,Alloy 617,Plate,314626
2067,CapPass,167.39,-162.50,Trend,1.03,12417.43,12420.46,2067,A-20,Alloy 617,Plate,314626
2068,CapPass,168.65,-170.00,Trend,0.992,12423.5,12426.5,2068,A-20,Alloy 617,Plate,314626
2069,CapPass,165.04,-169.90,Trend,0.971,12429.5,12432.43,2069,A-20,Alloy 617,Plate,314626
2070,CapPass,164.82,-160.60,Trend,1.026,12435.5,12438.53,2070,A-20,Alloy 617,Plate,314626
2071,CapPass,170.62,-161.70,Trend,1.055,12441.5,12444.53,2071,A-20,Alloy 617,Plate,314626
2072,CapPass,171.27,-160.70,Trend,1.066,12447.5,12450.53,2072,A-20,Alloy 617,Plate,314626
2073,CapPass,166.67,-163.40,Trend,1.02,12453.53,12456.53,2073,A-20,Alloy 617,Plate,314626
2074,CapPass,167.27,-163.40,Trend,1.024,12459.56,12462.56,2074,A-20,Alloy 617,Plate,314626
2075,CapPass,170.18,-167.60,Trend,1.016,12465.56,12468.56,2075,A-20,Alloy 617,Plate,314626
2076,CapPass,167.62,-162.20,Trend,1.033,12471.56,12474.59,2076,A-20,Alloy 617,Plate,314626
2077,CapPass,169.05,-163.60,Trend,1.033,12477.59,12480.59,2077,A-20,Alloy 617,Plate,314626
2078,CapPass,165.46,-165.20,Trend,1.002,12483.62,12486.62,2078,A-20,Alloy 617,Plate,314626
2079,CapPass,167.79,-165.90,Trend,1.011,12489.62,12492.62,2079,A-20,Alloy 617,Plate,314626
2080,CapPass,168.21,-166.30,Trend,1.012,12495.62,12498.62,2080,A-20,Alloy 617,Plate,314626
2081,CapPass,166.18,-168.20,Trend,0.988,12501.62,12504.62,2081,A-20,Alloy 617,Plate,314626
2082,CapPass,166.6,-164.80,Trend,1.011,12507.65,12510.65,2082,A-20,Alloy 617,Plate,314626
2083,CapPass,169.85,-161.80,Trend,1.049,12513.65,12516.68,2083,A-20,Alloy 617,Plate,314626
2084,CapPass,166.16,-162.80,Trend,1.021,12519.68,12522.68,2084,A-20,Alloy 617,Plate,314626
2085,CapPass,167.34,-166.40,Trend,1.006,12525.68,12528.68,2085,A-20,Alloy 617,Plate,314626
2086,CapPass,166.4,-167.30,Trend,0.995,12531.71,12534.71,2086,A-20,Alloy 617,Plate,314626
2087,CapPass,168.87,-164.90,Trend,1.024,12537.71,12540.75,2087,A-20,Alloy 617,Plate,314626
2088,CapPass,168.29,-168.00,Trend,1.002,12543.75,12546.71,2088,A-20,Alloy 617,Plate,314626
2089,CapPass,162.2,-167.30,Trend,0.969,12549.75,12552.71,2089,A-20,Alloy 617,Plate,314626
2090,CapPass,160.99,-165.70,Trend,0.972,12555.75,12558.75,2090,A-20,Alloy 617,Plate,314626
2091,CapPass,168.28,-168.70,Trend,0.998,12561.78,12564.78,2091,A-20,Alloy 617,Plate,314626
2092,CapPass,167.53,-163.70,Trend,1.024,12567.78,12570.81,2092,A-20,Alloy 617,Plate,314626
2093,CapPass,163.89,-168.50,Trend,0.972,12573.81,12576.81,2093,A-20,Alloy 617,Plate,314626
2094,CapPass,170.69,-166.20,Trend,1.027,12579.81,12582.81,2094,A-20,Alloy 617,Plate,314626
2095,CapPass,168.54,-168.90,Trend,0.998,12585.81,12588.84,2095,A-20,Alloy 617,Plate,314626
2096,CapPass,164.37,-164.50,Trend,0.999,12591.81,12594.84,2096,A-20,Alloy 617,Plate,314626
2097,CapPass,166.55,-165.60,Trend,1.005,12597.84,12600.87,2097,A-20,Alloy 617,Plate,314626
2098,CapPass,168.75,-167.30,Trend,1.008,12603.87,12606.87,2098,A-20,Alloy 617,Plate,314626
2099,CapPass,168.1,-166.60,Trend,1.009,12609.87,12612.87,2099,A-20,Alloy 617,Plate,314626
2100,CapPass,167.1,-163.70,Trend,1.021,12615.87,12618.9,2100,A-20,Alloy 617,Plate,314626
2101,CapPass,161.27,-162.90,Trend,0.99,12621.9,12624.9,2101,A-20,Alloy 617,Plate,314626
2102,CapPass,163.31,-165.30,Trend,0.988,12627.9,12630.93,2102,A-20,Alloy 617,Plate,314626
2103,CapPass,169.41,-166.30,Trend,1.019,12633.9,12636.93,2103,A-20,Alloy 617,Plate,314626
2104,CapPass,167.21,-167.30,Trend,0.999,12639.93,12642.96,2104,A-20,Alloy 617,Plate,314626
2105,CapPass,167.91,-167.20,Trend,1.004,12645.93,12648.96,2105,A-20,Alloy 617,Plate,314626
2106,CapPass,169.45,-168.00,Trend,1.009,12651.93,12654.96,2106,A-20,Alloy 617,Plate,314626
2107,CapPass,168.34,-167.50,Trend,1.005,12657.96,12661,2107,A-20,Alloy 617,Plate,314626
2108,CapPass,169.78,-157.50,Trend,1.078,12663.9,12667,2108,A-20,Alloy 617,Plate,314626
2109,CapPass,162.99,-166.40,Trend,0.98,12670,12673,2109,A-20,Alloy 617,Plate,314626
2110,CapPass,164.68,-168.30,Trend,0.978,12676,12679,2110,A-20,Alloy 617,Plate,314626
2111,CapPass,163.21,-164.80,Trend,0.991,12682.03,12685.03,2111,A-20,Alloy 617,Plate,314626
2112,CapPass,163.1,-163.60,Trend,0.997,12688.03,12691.06,2112,A-20,Alloy 617,Plate,314626
2113,CapPass,163.4,-168.30,Trend,0.971,12694.06,12697.06,2113,A-20,Alloy 617,Plate,314626
2114,CapPass,165.37,-165.70,Trend,0.998,12700.06,12703.06,2114,A-20,Alloy 617,Plate,314626
2115,CapPass,158.98,-168.20,Trend,0.945,12706.06,12709.06,2115,A-20,Alloy 617,Plate,314626
2116,CapPass,163.67,-167.00,Trend,0.98,12712.09,12715.09,2116,A-20,Alloy 617,Plate,314626
2117,CapPass,167.32,-168.20,Trend,0.995,12718.09,12721.12,2117,A-20,Alloy 617,Plate,314626
2118,CapPass,164.02,-165.70,Trend,0.99,12724.09,12727.12,2118,A-20,Alloy 617,Plate,314626
2119,CapPass,164.83,-166.20,Trend,0.992,12730.12,12733.15,2119,A-20,Alloy 617,Plate,314626
2120,CapPass,166.48,-166.40,Trend,1.001,12736.12,12739.15,2120,A-20,Alloy 617,Plate,314626
2121,CapPass,166.43,-166.00,Trend,1.003,12742.15,12745.15,2121,A-20,Alloy 617,Plate,314626
2122,CapPass,168.19,-165.30,Trend,1.018,12748.15,12751.15,2122,A-20,Alloy 617,Plate,314626
2123,CapPass,169.07,-165.90,Trend,1.019,12754.15,12757.18,2123,A-20,Alloy 617,Plate,314626
2124,CapPass,161.75,-167.00,Trend,0.969,12760.18,12763.18,2124,A-20,Alloy 617,Plate,314626
2125,CapPass,166.24,-166.90,Trend,0.996,12766.18,12769.21,2125,A-20,Alloy 617,Plate,314626
2126,CapPass,165.83,-165.80,Trend,1,12772.21,12775.21,2126,A-20,Alloy 617,Plate,314626
2127,CapPass,167.76,-163.90,Trend,1.023,12778.21,12781.25,2127,A-20,Alloy 617,Plate,314626
2128,CapPass,168.24,-169.10,Trend,0.995,12784.25,12787.25,2128,A-20,Alloy 617,Plate,314626
2129,CapPass,161.66,-167.60,Trend,0.965,12790.25,12793.28,2129,A-20,Alloy 617,Plate,314626
2130,CapPass,166.79,-166.70,Trend,1,12796.25,12799.28,2130,A-20,Alloy 617,Plate,314626
2131,CapPass,166.56,-166.00,Trend,1.003,12802.28,12805.28,2131,A-20,Alloy 617,Plate,314626
2132,CapPass,164.66,-165.90,Trend,0.992,12808.28,12811.28,2132,A-20,Alloy 617,Plate,314626
2133,CapPass,162.96,-166.30,Trend,0.98,12814.31,12817.31,2133,A-20,Alloy 617,Plate,314626
2134,CapPass,165.69,-166.00,Trend,0.998,12820.31,12823.31,2134,A-20,Alloy 617,Plate,314626
2135,CapPass,168.19,-168.90,Trend,0.996,12826.31,12829.34,2135,A-20,Alloy 617,Plate,314626
2136,CapPass,163.56,-164.30,Trend,0.996,12832.34,12835.34,2136,A-20,Alloy 617,Plate,314626
2137,CapPass,163.19,-166.30,Trend,0.981,12838.34,12841.37,2137,A-20,Alloy 617,Plate,314626
2138,CapPass,164.51,-166.60,Trend,0.988,12844.37,12847.37,2138,A-20,Alloy 617,Plate,314626
2139,CapPass,166.62,-166.00,Trend,1.004,12850.37,12853.37,2139,A-20,Alloy 617,Plate,314626
2140,CapPass,169.29,-163.70,Trend,1.034,12856.37,12859.4,2140,A-20,Alloy 617,Plate,314626
2141,CapPass,164.46,-168.50,Trend,0.976,12862.4,12865.4,2141,A-20,Alloy 617,Plate,314626
2142,CapPass,163.9,-167.40,Trend,0.979,12868.4,12871.43,2142,A-20,Alloy 617,Plate,314626
2143,CapPass,167.91,-163.50,Trend,1.027,12874.43,12877.46,2143,A-20,Alloy 617,Plate,314626
2144,CapPass,160.9,-168.70,Trend,0.954,12880.43,12883.46,2144,A-20,Alloy 617,Plate,314626
2145,CapPass,167.35,-167.60,Trend,0.998,12886.46,12889.46,2145,A-20,Alloy 617,Plate,314626
2146,CapPass,167.67,-164.50,Trend,1.019,12892.46,12895.5,2146,A-20,Alloy 617,Plate,314626
2147,CapPass,169.73,-166.40,Trend,1.02,12898.46,12901.5,2147,A-20,Alloy 617,Plate,314626
2148,CapPass,162.15,-167.50,Trend,0.968,12904.5,12907.5,2148,A-20,Alloy 617,Plate,314626
2149,CapPass,166.06,-164.80,Trend,1.007,12910.5,12913.5,2149,A-20,Alloy 617,Plate,314626
2150,CapPass,164.85,-165.40,Trend,0.997,12916.53,12919.53,2150,A-20,Alloy 617,Plate,314626
2151,CapPass,165.81,-169.10,Trend,0.981,12922.53,12925.53,2151,A-20,Alloy 617,Plate,314626
2152,CapPass,167.09,-163.40,Trend,1.022,12928.53,12931.56,2152,A-20,Alloy 617,Plate,314626
2153,CapPass,159.22,-169.70,Trend,0.938,12934.56,12937.56,2153,A-20,Alloy 617,Plate,314626
2154,CapPass,167.96,-165.90,Trend,1.012,12940.56,12943.56,2154,A-20,Alloy 617,Plate,314626
2155,CapPass,168.48,-163.60,Trend,1.03,12946.56,12949.59,2155,A-20,Alloy 617,Plate,314626
2156,CapPass,165.3,-168.30,Trend,0.982,12952.59,12955.59,2156,A-20,Alloy 617,Plate,314626
2157,CapPass,167.26,-164.30,Trend,1.018,12958.59,12961.62,2157,A-20,Alloy 617,Plate,314626
2158,CapPass,169.07,-168.10,Trend,1.006,12964.62,12967.62,2158,A-20,Alloy 617,Plate,314626
2159,CapPass,164.92,-169.20,Trend,0.974,12970.62,12973.62,2159,A-20,Alloy 617,Plate,314626
2160,CapPass,167,-167.40,Trend,0.998,12976.65,12979.65,2160,A-20,Alloy 617,Plate,314626
2161,CapPass,166.63,-168.20,Trend,0.991,12982.65,12985.65,2161,A-20,Alloy 617,Plate,314626
2162,CapPass,162.66,-167.80,Trend,0.969,12988.68,12991.68,2162,A-20,Alloy 617,Plate,314626
2163,CapPass,170.59,-169.40,Trend,1.007,12994.68,12997.68,2163,A-20,Alloy 617,Plate,314626
2164,CapPass,164.01,-167.00,Trend,0.982,13000.68,13003.71,2164,A-20,Alloy 617,Plate,314626
2165,CapPass,165.64,-165.20,Trend,1.002,13006.71,13009.71,2165,A-20,Alloy 617,Plate,314626
2166,CapPass,167.74,-166.70,Trend,1.006,13012.71,13015.75,2166,A-20,Alloy 617,Plate,314626
2167,CapPass,166.9,-167.40,Trend,0.997,13018.75,13021.75,2167,A-20,Alloy 617,Plate,314626
2168,CapPass,167.28,-167.70,Trend,0.997,13024.75,13027.75,2168,A-20,Alloy 617,Plate,314626
2169,CapPass,166.22,-165.30,Trend,1.006,13030.75,13033.78,2169,A-20,Alloy 617,Plate,314626
2170,CapPass,168.91,-163.30,Trend,1.034,13036.78,13039.78,2170,A-20,Alloy 617,Plate,314626
2171,CapPass,167.92,-162.00,Trend,1.037,13042.62,13045.81,2171,A-20,Alloy 617,Plate,314626
2172,CapPass,165.95,-168.40,Trend,0.986,13048.81,13051.81,2172,A-20,Alloy 617,Plate,314626
2173,CapPass,158.92,-165.90,Trend,0.958,13054.81,13057.81,2173,A-20,Alloy 617,Plate,314626
2174,CapPass,165.94,-165.90,Trend,1,13060.84,13063.81,2174,A-20,Alloy 617,Plate,314626
2175,CapPass,163.27,-164.50,Trend,0.992,13066.84,13069.84,2175,A-20,Alloy 617,Plate,314626
2176,CapPass,162.34,-167.90,Trend,0.967,13072.84,13075.87,2176,A-20,Alloy 617,Plate,314626
2177,CapPass,163.52,-169.80,Trend,0.963,13078.87,13081.84,2177,A-20,Alloy 617,Plate,314626
2178,CapPass,158.52,-160.50,Trend,0.988,13084.9,13087.87,2178,A-20,Alloy 617,Plate,314626
2179,CapPass,168.01,-159.70,Trend,1.052,13090.87,13093.9,2179,A-20,Alloy 617,Plate,314626
2180,CapPass,171.81,-167.30,Trend,1.027,13096.87,13099.78,2180,A-20,Alloy 617,Plate,314626
2181,CapPass,156.51,-163.30,Trend,0.959,13102.9,13105.9,2181,A-20,Alloy 617,Plate,314626
2182,CapPass,159.93,-166.70,Trend,0.959,13108.93,13111.93,2182,A-20,Alloy 617,Plate,314626
2183,CapPass,161.57,-166.20,Trend,0.972,13114.93,13117.93,2183,A-20,Alloy 617,Plate,314626
2184,CapPass,160.79,-162.50,Trend,0.99,13120.93,13123.96,2184,A-20,Alloy 617,Plate,314626
2185,CapPass,165.47,-164.20,Trend,1.008,13126.96,13129.96,2185,A-20,Alloy 617,Plate,314626
2186,CapPass,164.72,-161.90,Trend,1.017,13132.96,13136,2186,A-20,Alloy 617,Plate,314626
2187,CapPass,162.23,-164.60,Trend,0.985,13139,13142,2187,A-20,Alloy 617,Plate,314626
2188,CapPass,165.66,-164.90,Trend,1.005,13145,13148,2188,A-20,Alloy 617,Plate,314626
2189,CapPass,163.44,-164.70,Trend,0.992,13151.03,13154.03,2189,A-20,Alloy 617,Plate,314626
2190,CapPass,161.16,-166.00,Trend,0.971,13157.03,13160.03,2190,A-20,Alloy 617,Plate,314626
2191,CapPass,167.16,-165.20,Trend,1.012,13163.03,13166.06,2191,A-20,Alloy 617,Plate,314626
2192,CapPass,161.16,-165.20,Trend,0.976,13169.06,13172.06,2192,A-20,Alloy 617,Plate,314626
2193,CapPass,163.86,-165.60,Trend,0.989,13175.06,13178.06,2193,A-20,Alloy 617,Plate,314626
2194,CapPass,164.75,-165.00,Trend,0.999,13181.06,13184.09,2194,A-20,Alloy 617,Plate,314626
2195,CapPass,161.65,-162.90,Trend,0.992,13187.09,13190.09,2195,A-20,Alloy 617,Plate,314626
2196,CapPass,162.57,-164.40,Trend,0.989,13193.09,13196.12,2196,A-20,Alloy 617,Plate,314626
2197,CapPass,170.15,-164.10,Trend,1.037,13199.12,13202.12,2197,A-20,Alloy 617,Plate,314626
2198,CapPass,165.26,-167.50,Trend,0.987,13205.12,13208.12,2198,A-20,Alloy 617,Plate,314626
2199,CapPass,165.65,-165.20,Trend,1.003,13211.15,13214.15,2199,A-20,Alloy 617,Plate,314626
2200,CapPass,162.79,-165.20,Trend,0.986,13217.15,13220.15,2200,A-20,Alloy 617,Plate,314626
2201,CapPass,166.64,-164.00,Trend,1.016,13223.15,13226.18,2201,A-20,Alloy 617,Plate,314626
2202,CapPass,170.06,-163.70,Trend,1.039,13229.18,13232.18,2202,A-20,Alloy 617,Plate,314626
2203,CapPass,165.7,-168.80,Trend,0.982,13235.18,13238.18,2203,A-20,Alloy 617,Plate,314626
2204,CapPass,164.82,-167.30,Trend,0.985,13241.21,13244.21,2204,A-20,Alloy 617,Plate,314626
2205,CapPass,165.75,-165.40,Trend,1.002,13247.21,13250.21,2205,A-20,Alloy 617,Plate,314626
2206,CapPass,164.62,-165.60,Trend,0.994,13253.21,13256.25,2206,A-20,Alloy 617,Plate,314626
2207,CapPass,167.89,-165.50,Trend,1.015,13259.25,13262.25,2207,A-20,Alloy 617,Plate,314626
2208,CapPass,166.16,-167.10,Trend,0.994,13265.28,13268.25,2208,A-20,Alloy 617,Plate,314626
2209,CapPass,163.97,-167.50,Trend,0.979,13271.28,13274.28,2209,A-20,Alloy 617,Plate,314626
2210,CapPass,164.99,-167.00,Trend,0.988,13277.28,13280.28,2210,A-20,Alloy 617,Plate,314626
2211,CapPass,162.59,-165.20,Trend,0.984,13283.31,13286.28,2211,A-20,Alloy 617,Plate,314626
2212,CapPass,167.27,-166.50,Trend,1.005,13289.28,13292.31,2212,A-20,Alloy 617,Plate,314626
2213,CapPass,166.64,-166.50,Trend,1.001,13295.31,13298.31,2213,A-20,Alloy 617,Plate,314626
2214,CapPass,164.16,-166.30,Trend,0.987,13301.34,13304.34,2214,A-20,Alloy 617,Plate,314626
2215,CapPass,164.7,-169.80,Trend,0.97,13307.34,13310.37,2215,A-20,Alloy 617,Plate,314626
2216,CapPass,165.61,-169.80,Trend,0.975,13313.37,13316.37,2216,A-20,Alloy 617,Plate,314626
2217,CapPass,168.15,-162.90,Trend,1.032,13319.37,13322.37,2217,A-20,Alloy 617,Plate,314626
2218,CapPass,165.78,-162.80,Trend,1.018,13325.37,13328.4,2218,A-20,Alloy 617,Plate,314626
2219,CapPass,166.85,-165.90,Trend,1.006,13331.4,13334.4,2219,A-20,Alloy 617,Plate,314626
2220,CapPass,164.85,-164.40,Trend,1.003,13337.4,13340.43,2220,A-20,Alloy 617,Plate,314626
2221,CapPass,166.9,-164.70,Trend,1.013,13343.43,13346.43,2221,A-20,Alloy 617,Plate,314626
2222,CapPass,165.7,-164.90,Trend,1.005,13349.43,13352.43,2222,A-20,Alloy 617,Plate,314626
2223,CapPass,165.26,-165.60,Trend,0.998,13355.43,13358.46,2223,A-20,Alloy 617,Plate,314626
2224,CapPass,165.01,-168.80,Trend,0.977,13361.46,13364.46,2224,A-20,Alloy 617,Plate,314626
2225,CapPass,165.09,-167.80,Trend,0.984,13367.43,13370.5,2225,A-20,Alloy 617,Plate,314626
2226,CapPass,163.02,-169.30,Trend,0.963,13373.5,13376.5,2226,A-20,Alloy 617,Plate,314626
2227,CapPass,167.75,-162.80,Trend,1.03,13379.5,13382.5,2227,A-20,Alloy 617,Plate,314626
2228,CapPass,169.12,-163.40,Trend,1.035,13385.5,13388.53,2228,A-20,Alloy 617,Plate,314626
2229,CapPass,167.67,-167.60,Trend,1,13391.5,13394.53,2229,A-20,Alloy 617,Plate,314626
2230,CapPass,166.88,-165.70,Trend,1.007,13397.53,13400.56,2230,A-20,Alloy 617,Plate,314626
2231,CapPass,170.1,-162.90,Trend,1.044,13403.5,13406.56,2231,A-20,Alloy 617,Plate,314626
2232,CapPass,162.56,-167.70,Trend,0.97,13409.56,13412.56,2232,A-20,Alloy 617,Plate,314626
2233,CapPass,159.84,-167.80,Trend,0.953,13415.56,13418.59,2233,A-20,Alloy 617,Plate,314626
2234,CapPass,165.53,-165.10,Trend,1.003,13421.56,13424.59,2234,A-20,Alloy 617,Plate,314626
2235,CapPass,160.94,-168.00,Trend,0.958,13427.59,13430.59,2235,A-20,Alloy 617,Plate,314626
2236,CapPass,161.76,-166.40,Trend,0.972,13433.62,13436.62,2236,A-20,Alloy 617,Plate,314626
2237,CapPass,164.76,-167.10,Trend,0.986,13439.62,13442.62,2237,A-20,Alloy 617,Plate,314626
2238,CapPass,167.21,-170.30,Trend,0.982,13445.65,13448.65,2238,A-20,Alloy 617,Plate,314626
2239,CapPass,167.04,-167.20,Trend,0.999,13451.65,13454.65,2239,A-20,Alloy 617,Plate,314626
2240,CapPass,166.22,-163.80,Trend,1.015,13457.65,13460.68,2240,A-20,Alloy 617,Plate,314626
2241,CapPass,164.75,-165.60,Trend,0.995,13463.68,13466.68,2241,A-20,Alloy 617,Plate,314626
2242,CapPass,160.53,-164.90,Trend,0.973,13469.68,13472.71,2242,A-20,Alloy 617,Plate,314626
2243,CapPass,169.13,-167.30,Trend,1.011,13475.71,13478.71,2243,A-20,Alloy 617,Plate,314626
2244,CapPass,162.66,-165.90,Trend,0.98,13481.71,13484.71,2244,A-20,Alloy 617,Plate,314626
2245,CapPass,163.47,-167.10,Trend,0.978,13487.71,13490.75,2245,A-20,Alloy 617,Plate,314626
2246,CapPass,164.39,-168.50,Trend,0.975,13493.75,13496.75,2246,A-20,Alloy 617,Plate,314626
2247,CapPass,165.84,-166.00,Trend,0.999,13499.75,13502.75,2247,A-20,Alloy 617,Plate,314626
2248,CapPass,170.13,-166.30,Trend,1.023,13505.75,13508.78,2248,A-20,Alloy 617,Plate,314626
2249,CapPass,163.51,-168.80,Trend,0.969,13511.78,13514.78,2249,A-20,Alloy 617,Plate,314626
2250,CapPass,167.63,-167.10,Trend,1.003,13517.78,13520.81,2250,A-20,Alloy 617,Plate,314626
2251,CapPass,161.45,-165.10,Trend,0.978,13523.81,13526.81,2251,A-20,Alloy 617,Plate,314626
2252,CapPass,161.04,-168.00,Trend,0.959,13529.81,13532.84,2252,A-20,Alloy 617,Plate,314626
2253,CapPass,165.39,-168.00,Trend,0.984,13535.84,13538.84,2253,A-20,Alloy 617,Plate,314626
2254,CapPass,167.12,-167.40,Trend,0.998,13541.81,13544.84,2254,A-20,Alloy 617,Plate,314626
2255,CapPass,164.88,-165.80,Trend,0.994,13547.84,13550.87,2255,A-20,Alloy 617,Plate,314626
2256,CapPass,167.63,-166.40,Trend,1.007,13553.84,13556.87,2256,A-20,Alloy 617,Plate,314626
2257,CapPass,164.05,-165.80,Trend,0.99,13559.87,13562.87,2257,A-20,Alloy 617,Plate,314626
2258,CapPass,162.37,-164.70,Trend,0.986,13565.9,13568.9,2258,A-20,Alloy 617,Plate,314626
2259,CapPass,165.95,-167.10,Trend,0.993,13571.9,13574.9,2259,A-20,Alloy 617,Plate,314626
2260,CapPass,168.4,-164.30,Trend,1.025,13577.9,13580.93,2260,A-20,Alloy 617,Plate,314626
2261,CapPass,170.1,-157.20,Trend,1.082,13583.9,13586.59,2261,A-20,Alloy 617,Plate,314626
2262,CapPass,164.79,-166.10,Trend,0.992,13589.93,13592.93,2262,A-20,Alloy 617,Plate,314626
2263,CapPass,164.38,-165.00,Trend,0.996,13595.96,13598.96,2263,A-20,Alloy 617,Plate,314626
2264,CapPass,167.19,-170.60,Trend,0.98,13601.96,13604.96,2264,A-20,Alloy 617,Plate,314626
2265,CapPass,164.21,-167.50,Trend,0.98,13608,13611,2265,A-20,Alloy 617,Plate,314626
2266,CapPass,165.61,-165.70,Trend,0.999,13614,13617,2266,A-20,Alloy 617,Plate,314626
2267,CapPass,156.7,-167.00,Trend,0.938,13620,13623.03,2267,A-20,Alloy 617,Plate,314626
2268,CapPass,162.14,-169.30,Trend,0.958,13626.03,13629.03,2268,A-20,Alloy 617,Plate,314626
2269,CapPass,163.72,-167.40,Trend,0.978,13632.03,13635.06,2269,A-20,Alloy 617,Plate,314626
2270,CapPass,164.31,-170.30,Trend,0.965,13638.03,13641.06,2270,A-20,Alloy 617,Plate,314626
2271,CapPass,163.56,-165.20,Trend,0.99,13644.06,13647.06,2271,A-20,Alloy 617,Plate,314626
2272,CapPass,168.55,-164.60,Trend,1.024,13650.06,13653.09,2272,A-20,Alloy 617,Plate,314626
2273,CapPass,164.87,-165.20,Trend,0.998,13656.06,13659.09,2273,A-20,Alloy 617,Plate,314626
2274,CapPass,166.38,-164.40,Trend,1.012,13662.09,13665.12,2274,A-20,Alloy 617,Plate,314626
2275,CapPass,165.64,-165.20,Trend,1.002,13668.09,13671.12,2275,A-20,Alloy 617,Plate,314626
