Repository: js-molina/fatigue-A617

File: data/950C/Strain rate 0.001/0.30% strain/HTM_A20_PeakStress_B1.csv (part 5 of 15)
"Cycle","Data State","Max Stress Mpa","Min Stress Mpa","Qual State","Stress Ratio","Time Max Stress Sec","Time Min Stress Sec","Count","Sample","Alloy","Material_Form","Heat"
1608,"CapPass",172.10,-165.9,"Qualified",1.037,9588.71,9591.66,1608,"B-1","Alloy 617","Plate",314626
1609,"CapPass",171.14,-168.3,"Qualified",1.017,9594.68,9597.60,1609,"B-1","Alloy 617","Plate",314626
1610,"CapPass",166.20,-165.1,"Qualified",1.006,9600.23,9603.57,1610,"B-1","Alloy 617","Plate",314626
1611,"CapPass",170.25,-166.5,"Qualified",1.022,9606.59,9609.55,1611,"B-1","Alloy 617","Plate",314626
1612,"CapPass",172.70,-165.1,"Qualified",1.046,9612.58,9615.54,1612,"B-1","Alloy 617","Plate",314626
1613,"CapPass",169.73,-167.8,"Qualified",1.012,9618.55,9621.50,1613,"B-1","Alloy 617","Plate",314626
1614,"CapPass",169.05,-168.2,"Qualified",1.005,9624.53,9627.48,1614,"B-1","Alloy 617","Plate",314626
1615,"CapPass",169.04,-167.6,"Qualified",1.009,9630.50,9633.41,1615,"B-1","Alloy 617","Plate",314626
1616,"CapPass",167.55,-164.9,"Qualified",1.016,9636.45,9639.41,1616,"B-1","Alloy 617","Plate",314626
1617,"CapPass",167.33,-164.7,"Qualified",1.016,9642.42,9645.30,1617,"B-1","Alloy 617","Plate",314626
1618,"CapPass",169.24,-166.6,"Qualified",1.016,9648.36,9651.35,1618,"B-1","Alloy 617","Plate",314626
1619,"CapPass",170.30,-167.8,"Qualified",1.015,9654.37,9657.32,1619,"B-1","Alloy 617","Plate",314626
1620,"CapPass",169.27,-168.2,"Qualified",1.007,9660.34,9663.30,1620,"B-1","Alloy 617","Plate",314626
1621,"CapPass",170.37,-166.4,"Qualified",1.024,9666.30,9669.27,1621,"B-1","Alloy 617","Plate",314626
1622,"CapPass",171.40,-167.4,"Qualified",1.024,9672.28,9675.24,1622,"B-1","Alloy 617","Plate",314626
1623,"CapPass",172.51,-167.0,"Qualified",1.033,9678.25,9681.21,1623,"B-1","Alloy 617","Plate",314626
1624,"CapPass",172.73,-166.4,"Qualified",1.038,9684.23,9687.18,1624,"B-1","Alloy 617","Plate",314626
1625,"CapPass",172.06,-165.9,"Qualified",1.037,9690.20,9693.15,1625,"B-1","Alloy 617","Plate",314626
1626,"CapPass",169.52,-167.7,"Qualified",1.011,9696.16,9699.12,1626,"B-1","Alloy 617","Plate",314626
1627,"CapPass",171.68,-166.6,"Qualified",1.030,9702.13,9705.09,1627,"B-1","Alloy 617","Plate",314626
1628,"CapPass",171.56,-159.1,"Qualified",1.079,9708.09,9710.89,1628,"B-1","Alloy 617","Plate",314626
1629,"CapPass",170.74,-169.4,"Qualified",1.008,9714.07,9717.02,1629,"B-1","Alloy 617","Plate",314626
1630,"CapPass",168.76,-168.6,"Qualified",1.001,9720.04,9722.99,1630,"B-1","Alloy 617","Plate",314626
1631,"CapPass",169.81,-167.6,"Qualified",1.013,9726.01,9728.96,1631,"B-1","Alloy 617","Plate",314626
1632,"CapPass",170.22,-168.7,"Qualified",1.009,9731.99,9734.95,1632,"B-1","Alloy 617","Plate",314626
1633,"CapPass",168.85,-168.2,"Qualified",1.004,9737.95,9740.91,1633,"B-1","Alloy 617","Plate",314626
1634,"CapPass",169.83,-168.0,"Qualified",1.011,9743.92,9746.88,1634,"B-1","Alloy 617","Plate",314626
1635,"CapPass",170.11,-170.2,"Qualified",0.999,9749.90,9752.84,1635,"B-1","Alloy 617","Plate",314626
1636,"CapPass",168.55,-168.6,"Qualified",0.999,9755.87,9758.81,1636,"B-1","Alloy 617","Plate",314626
1637,"CapPass",169.33,-168.4,"Qualified",1.006,9761.84,9764.74,1637,"B-1","Alloy 617","Plate",314626
1638,"CapPass",165.39,-164.2,"Qualified",1.008,9767.39,9770.73,1638,"B-1","Alloy 617","Plate",314626
1639,"CapPass",169.32,-167.4,"Qualified",1.012,9773.75,9776.71,1639,"B-1","Alloy 617","Plate",314626
1640,"CapPass",170.32,-165.6,"Qualified",1.028,9779.72,9782.68,1640,"B-1","Alloy 617","Plate",314626
1641,"CapPass",171.38,-167.1,"Qualified",1.026,9785.70,9788.66,1641,"B-1","Alloy 617","Plate",314626
1642,"CapPass",170.61,-167.4,"Qualified",1.019,9791.67,9794.63,1642,"B-1","Alloy 617","Plate",314626
1643,"CapPass",169.38,-167.3,"Qualified",1.013,9797.65,9800.61,1643,"B-1","Alloy 617","Plate",314626
1644,"CapPass",169.74,-167.1,"Qualified",1.016,9803.62,9806.56,1644,"B-1","Alloy 617","Plate",314626
1645,"CapPass",172.91,-165.6,"Qualified",1.044,9809.58,9812.54,1645,"B-1","Alloy 617","Plate",314626
1646,"CapPass",171.25,-166.7,"Qualified",1.027,9815.56,9818.52,1646,"B-1","Alloy 617","Plate",314626
1647,"CapPass",171.39,-166.9,"Qualified",1.027,9821.52,9824.48,1647,"B-1","Alloy 617","Plate",314626
1648,"CapPass",169.11,-167.5,"Qualified",1.009,9827.50,9830.45,1648,"B-1","Alloy 617","Plate",314626
1649,"CapPass",171.00,-166.8,"Qualified",1.025,9833.45,9836.41,1649,"B-1","Alloy 617","Plate",314626
1650,"CapPass",170.54,-164.4,"Qualified",1.037,9839.45,9842.36,1650,"B-1","Alloy 617","Plate",314626
1651,"CapPass",166.91,-166.7,"Qualified",1.001,9845.40,9848.34,1651,"B-1","Alloy 617","Plate",314626
1652,"CapPass",169.77,-167.4,"Qualified",1.014,9851.36,9854.32,1652,"B-1","Alloy 617","Plate",314626
1653,"CapPass",169.19,-167.1,"Qualified",1.013,9857.30,9860.30,1653,"B-1","Alloy 617","Plate",314626
1654,"CapPass",168.78,-165.3,"Qualified",1.021,9863.32,9866.27,1654,"B-1","Alloy 617","Plate",314626
1655,"CapPass",169.37,-166.2,"Qualified",1.019,9869.29,9872.26,1655,"B-1","Alloy 617","Plate",314626
1656,"CapPass",169.16,-166.4,"Qualified",1.016,9875.25,9878.21,1656,"B-1","Alloy 617","Plate",314626
1657,"CapPass",171.47,-166.3,"Qualified",1.031,9881.20,9884.18,1657,"B-1","Alloy 617","Plate",314626
1658,"CapPass",169.85,-167.9,"Qualified",1.012,9887.20,9890.15,1658,"B-1","Alloy 617","Plate",314626
1659,"CapPass",171.40,-169.0,"Qualified",1.014,9893.16,9896.09,1659,"B-1","Alloy 617","Plate",314626
1660,"CapPass",163.95,-170.8,"Qualified",0.960,9899.13,9902.07,1660,"B-1","Alloy 617","Plate",314626
1661,"CapPass",164.65,-169.9,"Qualified",0.969,9905.11,9907.96,1661,"B-1","Alloy 617","Plate",314626
1662,"CapPass",166.15,-164.7,"Qualified",1.009,9910.65,9913.98,1662,"B-1","Alloy 617","Plate",314626
1663,"CapPass",166.92,-166.2,"Qualified",1.004,9917.03,9919.98,1663,"B-1","Alloy 617","Plate",314626
1664,"CapPass",169.22,-167.0,"Qualified",1.013,9923.01,9925.95,1664,"B-1","Alloy 617","Plate",314626
1665,"CapPass",168.70,-167.8,"Qualified",1.005,9928.97,9931.92,1665,"B-1","Alloy 617","Plate",314626
1666,"CapPass",168.49,-167.2,"Qualified",1.007,9934.95,9937.90,1666,"B-1","Alloy 617","Plate",314626
1667,"CapPass",169.13,-168.1,"Qualified",1.006,9940.91,9943.88,1667,"B-1","Alloy 617","Plate",314626
1668,"CapPass",169.08,-167.5,"Qualified",1.009,9946.88,9949.84,1668,"B-1","Alloy 617","Plate",314626
1669,"CapPass",168.64,-168.7,"Qualified",1.000,9952.85,9955.80,1669,"B-1","Alloy 617","Plate",314626
1670,"CapPass",167.88,-167.5,"Qualified",1.002,9958.83,9961.78,1670,"B-1","Alloy 617","Plate",314626
1671,"CapPass",169.34,-168.5,"Qualified",1.005,9964.80,9967.74,1671,"B-1","Alloy 617","Plate",314626
1672,"CapPass",166.70,-168.2,"Qualified",0.991,9970.78,9973.72,1672,"B-1","Alloy 617","Plate",314626
1673,"CapPass",169.55,-168.0,"Qualified",1.009,9976.74,9979.70,1673,"B-1","Alloy 617","Plate",314626
1674,"CapPass",170.15,-168.7,"Qualified",1.009,9982.71,9985.66,1674,"B-1","Alloy 617","Plate",314626
1675,"CapPass",170.88,-165.8,"Qualified",1.031,9988.68,9991.60,1675,"B-1","Alloy 617","Plate",314626
1676,"CapPass",164.42,-170.0,"Qualified",0.967,9994.65,9997.53,1676,"B-1","Alloy 617","Plate",314626
1677,"CapPass",164.03,-166.3,"Qualified",0.986,10000.44,10003.55,1677,"B-1","Alloy 617","Plate",314626
1678,"CapPass",165.12,-169.1,"Qualified",0.976,10006.59,10009.52,1678,"B-1","Alloy 617","Plate",314626
1679,"CapPass",169.76,-169.0,"Qualified",1.005,10012.55,10015.50,1679,"B-1","Alloy 617","Plate",314626
1680,"CapPass",166.78,-169.0,"Qualified",0.987,10018.52,10021.46,1680,"B-1","Alloy 617","Plate",314626
1681,"CapPass",166.79,-169.4,"Qualified",0.984,10024.49,10027.44,1681,"B-1","Alloy 617","Plate",314626
1682,"CapPass",167.25,-170.2,"Qualified",0.982,10030.46,10033.42,1682,"B-1","Alloy 617","Plate",314626
1683,"CapPass",168.39,-168.4,"Qualified",1.000,10036.44,10039.39,1683,"B-1","Alloy 617","Plate",314626
1684,"CapPass",167.78,-169.6,"Qualified",0.989,10042.41,10045.36,1684,"B-1","Alloy 617","Plate",314626
1685,"CapPass",167.55,-167.4,"Qualified",1.001,10048.39,10051.33,1685,"B-1","Alloy 617","Plate",314626
1686,"CapPass",169.62,-168.6,"Qualified",1.006,10054.36,10057.30,1686,"B-1","Alloy 617","Plate",314626
1687,"CapPass",169.88,-167.9,"Qualified",1.012,10060.31,10063.27,1687,"B-1","Alloy 617","Plate",314626
1688,"CapPass",166.91,-169.3,"Qualified",0.986,10066.30,10069.24,1688,"B-1","Alloy 617","Plate",314626
1689,"CapPass",167.06,-168.1,"Qualified",0.994,10072.27,10075.22,1689,"B-1","Alloy 617","Plate",314626
1690,"CapPass",167.47,-170.3,"Qualified",0.984,10078.23,10081.19,1690,"B-1","Alloy 617","Plate",314626
1691,"CapPass",164.46,-164.1,"Qualified",1.002,10083.85,10087.12,1691,"B-1","Alloy 617","Plate",314626
1692,"CapPass",168.74,-167.8,"Qualified",1.005,10090.15,10093.11,1692,"B-1","Alloy 617","Plate",314626
1693,"CapPass",168.79,-168.5,"Qualified",1.002,10096.13,10099.08,1693,"B-1","Alloy 617","Plate",314626
1694,"CapPass",168.18,-168.6,"Qualified",0.998,10102.10,10105.05,1694,"B-1","Alloy 617","Plate",314626
1695,"CapPass",167.32,-168.8,"Qualified",0.991,10108.07,10111.02,1695,"B-1","Alloy 617","Plate",314626
1696,"CapPass",168.94,-168.0,"Qualified",1.006,10114.04,10117.00,1696,"B-1","Alloy 617","Plate",314626
1697,"CapPass",170.38,-166.7,"Qualified",1.022,10120.01,10122.98,1697,"B-1","Alloy 617","Plate",314626
1698,"CapPass",171.35,-168.7,"Qualified",1.016,10125.99,10128.95,1698,"B-1","Alloy 617","Plate",314626
1699,"CapPass",169.49,-168.8,"Qualified",1.004,10131.96,10134.91,1699,"B-1","Alloy 617","Plate",314626
1700,"CapPass",168.08,-167.3,"Qualified",1.004,10137.92,10140.88,1700,"B-1","Alloy 617","Plate",314626
1701,"CapPass",169.87,-168.5,"Qualified",1.008,10143.89,10146.85,1701,"B-1","Alloy 617","Plate",314626
1702,"CapPass",169.36,-167.8,"Qualified",1.009,10149.86,10152.82,1702,"B-1","Alloy 617","Plate",314626
1703,"CapPass",169.36,-167.6,"Qualified",1.011,10155.84,10158.78,1703,"B-1","Alloy 617","Plate",314626
1704,"CapPass",169.33,-168.9,"Qualified",1.003,10161.80,10164.76,1704,"B-1","Alloy 617","Plate",314626
1705,"CapPass",168.72,-167.5,"Qualified",1.007,10167.78,10170.73,1705,"B-1","Alloy 617","Plate",314626
1706,"CapPass",170.69,-167.2,"Qualified",1.021,10173.75,10176.70,1706,"B-1","Alloy 617","Plate",314626
1707,"CapPass",169.69,-169.6,"Qualified",1.000,10179.72,10182.66,1707,"B-1","Alloy 617","Plate",314626
1708,"CapPass",169.59,-168.0,"Qualified",1.009,10185.70,10188.64,1708,"B-1","Alloy 617","Plate",314626
1709,"CapPass",168.88,-163.0,"Qualified",1.036,10191.60,10194.59,1709,"B-1","Alloy 617","Plate",314626
1710,"CapPass",170.11,-162.9,"Qualified",1.044,10197.61,10200.55,1710,"B-1","Alloy 617","Plate",314626
1711,"CapPass",168.09,-166.6,"Qualified",1.009,10203.58,10206.52,1711,"B-1","Alloy 617","Plate",314626
1712,"CapPass",167.72,-167.9,"Qualified",0.999,10209.55,10212.51,1712,"B-1","Alloy 617","Plate",314626
1713,"CapPass",168.50,-167.9,"Qualified",1.003,10215.53,10218.48,1713,"B-1","Alloy 617","Plate",314626
1714,"CapPass",170.74,-165.3,"Qualified",1.033,10221.51,10224.45,1714,"B-1","Alloy 617","Plate",314626
1715,"CapPass",168.95,-166.5,"Qualified",1.015,10227.48,10230.42,1715,"B-1","Alloy 617","Plate",314626
1716,"CapPass",168.63,-167.5,"Qualified",1.007,10233.41,10236.38,1716,"B-1","Alloy 617","Plate",314626
1717,"CapPass",169.85,-168.2,"Qualified",1.010,10239.41,10242.30,1717,"B-1","Alloy 617","Plate",314626
1718,"CapPass",165.14,-165.0,"Qualified",1.001,10245.02,10248.30,1718,"B-1","Alloy 617","Plate",314626
1719,"CapPass",167.11,-167.4,"Qualified",0.998,10251.34,10254.29,1719,"B-1","Alloy 617","Plate",314626
1720,"CapPass",169.15,-167.7,"Qualified",1.008,10257.31,10260.27,1720,"B-1","Alloy 617","Plate",314626
1721,"CapPass",170.80,-167.7,"Qualified",1.019,10263.29,10266.23,1721,"B-1","Alloy 617","Plate",314626
1722,"CapPass",169.75,-167.8,"Qualified",1.012,10269.26,10272.20,1722,"B-1","Alloy 617","Plate",314626
1723,"CapPass",169.36,-168.0,"Qualified",1.008,10275.23,10278.18,1723,"B-1","Alloy 617","Plate",314626
1724,"CapPass",169.41,-167.2,"Qualified",1.013,10281.20,10284.16,1724,"B-1","Alloy 617","Plate",314626
1725,"CapPass",169.90,-168.4,"Qualified",1.009,10287.18,10290.13,1725,"B-1","Alloy 617","Plate",314626
1726,"CapPass",168.54,-169.0,"Qualified",0.997,10293.15,10296.09,1726,"B-1","Alloy 617","Plate",314626
1727,"CapPass",171.54,-168.4,"Qualified",1.019,10299.12,10302.05,1727,"B-1","Alloy 617","Plate",314626
1728,"CapPass",168.61,-168.6,"Qualified",1.000,10305.08,10308.02,1728,"B-1","Alloy 617","Plate",314626
1729,"CapPass",162.25,-166.8,"Qualified",0.972,10310.84,10313.98,1729,"B-1","Alloy 617","Plate",314626
1730,"CapPass",168.95,-166.1,"Qualified",1.017,10316.98,10319.95,1730,"B-1","Alloy 617","Plate",314626
1731,"CapPass",167.21,-166.6,"Qualified",1.004,10322.98,10325.92,1731,"B-1","Alloy 617","Plate",314626
1732,"CapPass",169.95,-167.2,"Qualified",1.016,10328.95,10331.91,1732,"B-1","Alloy 617","Plate",314626
1733,"CapPass",168.10,-167.4,"Qualified",1.004,10334.93,10337.88,1733,"B-1","Alloy 617","Plate",314626
1734,"CapPass",168.79,-169.1,"Qualified",0.998,10340.91,10343.84,1734,"B-1","Alloy 617","Plate",314626
1735,"CapPass",168.16,-168.1,"Qualified",1.001,10346.87,10349.77,1735,"B-1","Alloy 617","Plate",314626
1736,"CapPass",164.30,-165.8,"Qualified",0.991,10352.62,10355.76,1736,"B-1","Alloy 617","Plate",314626
1737,"CapPass",166.99,-168.7,"Qualified",0.990,10358.80,10361.74,1737,"B-1","Alloy 617","Plate",314626
1738,"CapPass",168.59,-167.8,"Qualified",1.005,10364.77,10367.72,1738,"B-1","Alloy 617","Plate",314626
1739,"CapPass",169.75,-166.8,"Qualified",1.018,10370.74,10373.70,1739,"B-1","Alloy 617","Plate",314626
1740,"CapPass",171.65,-167.8,"Qualified",1.023,10376.71,10379.67,1740,"B-1","Alloy 617","Plate",314626
1741,"CapPass",170.64,-167.8,"Qualified",1.017,10382.68,10385.64,1741,"B-1","Alloy 617","Plate",314626
1742,"CapPass",170.28,-166.5,"Qualified",1.023,10388.65,10391.62,1742,"B-1","Alloy 617","Plate",314626
1743,"CapPass",169.97,-169.3,"Qualified",1.004,10394.63,10397.57,1743,"B-1","Alloy 617","Plate",314626
1744,"CapPass",166.58,-164.2,"Qualified",1.015,10400.49,10403.52,1744,"B-1","Alloy 617","Plate",314626
1745,"CapPass",167.97,-165.7,"Qualified",1.014,10406.55,10409.50,1745,"B-1","Alloy 617","Plate",314626
1746,"CapPass",169.31,-165.3,"Qualified",1.024,10412.52,10415.48,1746,"B-1","Alloy 617","Plate",314626
1747,"CapPass",169.90,-166.1,"Qualified",1.023,10418.46,10421.45,1747,"B-1","Alloy 617","Plate",314626
1748,"CapPass",169.41,-169.0,"Qualified",1.003,10424.46,10427.42,1748,"B-1","Alloy 617","Plate",314626
1749,"CapPass",169.72,-168.6,"Qualified",1.007,10430.43,10433.39,1749,"B-1","Alloy 617","Plate",314626
1750,"CapPass",168.68,-169.6,"Qualified",0.995,10436.41,10439.36,1750,"B-1","Alloy 617","Plate",314626
1751,"CapPass",167.89,-169.0,"Qualified",0.993,10442.38,10445.33,1751,"B-1","Alloy 617","Plate",314626
1752,"CapPass",169.58,-167.7,"Qualified",1.011,10448.36,10451.30,1752,"B-1","Alloy 617","Plate",314626
1753,"CapPass",168.89,-168.7,"Qualified",1.001,10454.32,10457.28,1753,"B-1","Alloy 617","Plate",314626
1754,"CapPass",170.12,-168.6,"Qualified",1.009,10460.29,10463.24,1754,"B-1","Alloy 617","Plate",314626
1755,"CapPass",171.60,-166.1,"Qualified",1.033,10466.26,10469.22,1755,"B-1","Alloy 617","Plate",314626
1756,"CapPass",171.57,-168.0,"Qualified",1.022,10472.23,10475.19,1756,"B-1","Alloy 617","Plate",314626
1757,"CapPass",170.71,-167.7,"Qualified",1.018,10478.20,10481.15,1757,"B-1","Alloy 617","Plate",314626
1758,"CapPass",169.00,-168.6,"Qualified",1.003,10484.16,10487.13,1758,"B-1","Alloy 617","Plate",314626
1759,"CapPass",167.67,-169.4,"Qualified",0.990,10490.15,10493.09,1759,"B-1","Alloy 617","Plate",314626
1760,"CapPass",169.56,-167.8,"Qualified",1.010,10496.12,10499.01,1760,"B-1","Alloy 617","Plate",314626
1761,"CapPass",168.51,-164.9,"Qualified",1.022,10501.71,10504.98,1761,"B-1","Alloy 617","Plate",314626
1762,"CapPass",167.99,-167.7,"Qualified",1.002,10508.04,10510.98,1762,"B-1","Alloy 617","Plate",314626
1763,"CapPass",169.12,-166.7,"Qualified",1.014,10514.02,10516.97,1763,"B-1","Alloy 617","Plate",314626
1764,"CapPass",170.04,-167.8,"Qualified",1.014,10519.98,10522.95,1764,"B-1","Alloy 617","Plate",314626
1765,"CapPass",169.71,-167.3,"Qualified",1.014,10525.97,10528.91,1765,"B-1","Alloy 617","Plate",314626
1766,"CapPass",172.64,-167.7,"Qualified",1.029,10531.92,10534.88,1766,"B-1","Alloy 617","Plate",314626
1767,"CapPass",167.22,-168.5,"Qualified",0.992,10537.91,10540.81,1767,"B-1","Alloy 617","Plate",314626
1768,"CapPass",165.25,-164.7,"Qualified",1.003,10543.58,10546.73,1768,"B-1","Alloy 617","Plate",314626
1769,"CapPass",170.93,-162.8,"Qualified",1.050,10549.80,10552.71,1769,"B-1","Alloy 617","Plate",314626
1770,"CapPass",168.97,-165.7,"Qualified",1.020,10555.75,10558.74,1770,"B-1","Alloy 617","Plate",314626
1771,"CapPass",167.96,-168.9,"Qualified",0.994,10561.77,10564.72,1771,"B-1","Alloy 617","Plate",314626
1772,"CapPass",167.50,-167.0,"Qualified",1.003,10567.74,10570.70,1772,"B-1","Alloy 617","Plate",314626
1773,"CapPass",168.77,-167.5,"Qualified",1.008,10573.72,10576.66,1773,"B-1","Alloy 617","Plate",314626
1774,"CapPass",170.85,-165.8,"Qualified",1.030,10579.65,10582.63,1774,"B-1","Alloy 617","Plate",314626
1775,"CapPass",169.09,-166.9,"Qualified",1.013,10585.65,10588.60,1775,"B-1","Alloy 617","Plate",314626
1776,"CapPass",170.85,-166.2,"Qualified",1.028,10591.63,10594.58,1776,"B-1","Alloy 617","Plate",314626
1777,"CapPass",169.52,-166.6,"Qualified",1.017,10597.60,10600.55,1777,"B-1","Alloy 617","Plate",314626
1778,"CapPass",169.39,-167.1,"Qualified",1.014,10603.55,10606.52,1778,"B-1","Alloy 617","Plate",314626
1779,"CapPass",170.86,-167.5,"Qualified",1.020,10609.54,10612.48,1779,"B-1","Alloy 617","Plate",314626
1780,"CapPass",169.11,-168.2,"Qualified",1.005,10615.51,10618.45,1780,"B-1","Alloy 617","Plate",314626
1781,"CapPass",168.56,-168.0,"Qualified",1.003,10621.48,10624.43,1781,"B-1","Alloy 617","Plate",314626
1782,"CapPass",169.60,-168.7,"Qualified",1.005,10627.45,10630.41,1782,"B-1","Alloy 617","Plate",314626
1783,"CapPass",171.38,-166.2,"Qualified",1.031,10633.41,10636.38,1783,"B-1","Alloy 617","Plate",314626
1784,"CapPass",171.52,-169.2,"Qualified",1.013,10639.40,10642.34,1784,"B-1","Alloy 617","Plate",314626
1785,"CapPass",164.40,-163.1,"Qualified",1.008,10645.05,10648.29,1785,"B-1","Alloy 617","Plate",314626
1786,"CapPass",172.83,-164.7,"Qualified",1.049,10651.30,10654.27,1786,"B-1","Alloy 617","Plate",314626
1787,"CapPass",170.61,-164.1,"Qualified",1.040,10657.29,10660.24,1787,"B-1","Alloy 617","Plate",314626
1788,"CapPass",171.29,-166.5,"Qualified",1.029,10663.27,10666.21,1788,"B-1","Alloy 617","Plate",314626
1789,"CapPass",169.74,-168.4,"Qualified",1.008,10669.24,10672.16,1789,"B-1","Alloy 617","Plate",314626
1790,"CapPass",166.27,-164.6,"Qualified",1.010,10675.09,10678.12,1790,"B-1","Alloy 617","Plate",314626
1791,"CapPass",167.72,-166.6,"Qualified",1.007,10681.16,10684.12,1791,"B-1","Alloy 617","Plate",314626
1792,"CapPass",169.58,-166.9,"Qualified",1.016,10687.13,10690.09,1792,"B-1","Alloy 617","Plate",314626
1793,"CapPass",170.92,-164.6,"Qualified",1.038,10693.12,10696.06,1793,"B-1","Alloy 617","Plate",314626
1794,"CapPass",171.01,-165.8,"Qualified",1.031,10699.09,10702.04,1794,"B-1","Alloy 617","Plate",314626
1795,"CapPass",169.96,-166.5,"Qualified",1.021,10705.03,10708.01,1795,"B-1","Alloy 617","Plate",314626
1796,"CapPass",170.35,-166.6,"Qualified",1.022,10711.02,10713.98,1796,"B-1","Alloy 617","Plate",314626
1797,"CapPass",169.79,-167.0,"Qualified",1.017,10717.00,10719.94,1797,"B-1","Alloy 617","Plate",314626
1798,"CapPass",171.01,-166.8,"Qualified",1.025,10722.95,10725.91,1798,"B-1","Alloy 617","Plate",314626
1799,"CapPass",169.87,-167.5,"Qualified",1.014,10728.94,10731.88,1799,"B-1","Alloy 617","Plate",314626
1800,"CapPass",170.97,-166.2,"Qualified",1.029,10734.91,10737.85,1800,"B-1","Alloy 617","Plate",314626
1801,"CapPass",170.39,-167.5,"Qualified",1.017,10740.88,10743.82,1801,"B-1","Alloy 617","Plate",314626
1802,"CapPass",169.36,-168.5,"Qualified",1.005,10746.85,10749.79,1802,"B-1","Alloy 617","Plate",314626
1803,"CapPass",169.63,-168.5,"Qualified",1.007,10752.82,10755.73,1803,"B-1","Alloy 617","Plate",314626
1804,"CapPass",165.55,-165.4,"Qualified",1.001,10758.39,10761.70,1804,"B-1","Alloy 617","Plate",314626
1805,"CapPass",171.97,-165.4,"Qualified",1.040,10764.74,10767.70,1805,"B-1","Alloy 617","Plate",314626
1806,"CapPass",171.25,-165.9,"Qualified",1.033,10770.71,10773.66,1806,"B-1","Alloy 617","Plate",314626
1807,"CapPass",172.27,-165.5,"Qualified",1.041,10776.68,10779.63,1807,"B-1","Alloy 617","Plate",314626
1808,"CapPass",170.99,-166.6,"Qualified",1.026,10782.65,10785.61,1808,"B-1","Alloy 617","Plate",314626
1809,"CapPass",170.20,-165.3,"Qualified",1.030,10788.62,10791.55,1809,"B-1","Alloy 617","Plate",314626
1810,"CapPass",169.80,-161.7,"Qualified",1.050,10794.55,10797.31,1810,"B-1","Alloy 617","Plate",314626
1811,"CapPass",170.53,-164.2,"Qualified",1.039,10800.52,10803.37,1811,"B-1","Alloy 617","Plate",314626
1812,"CapPass",168.58,-165.9,"Qualified",1.016,10806.48,10809.47,1812,"B-1","Alloy 617","Plate",314626
1813,"CapPass",168.80,-168.4,"Qualified",1.003,10812.50,10815.45,1813,"B-1","Alloy 617","Plate",314626
1814,"CapPass",167.61,-167.6,"Qualified",1.000,10818.47,10821.42,1814,"B-1","Alloy 617","Plate",314626
1815,"CapPass",169.44,-167.1,"Qualified",1.014,10824.45,10827.40,1815,"B-1","Alloy 617","Plate",314626
1816,"CapPass",171.09,-167.5,"Qualified",1.021,10830.41,10833.36,1816,"B-1","Alloy 617","Plate",314626
1817,"CapPass",170.12,-165.9,"Qualified",1.026,10836.38,10839.34,1817,"B-1","Alloy 617","Plate",314626
1818,"CapPass",170.94,-167.6,"Qualified",1.020,10842.36,10845.31,1818,"B-1","Alloy 617","Plate",314626
1819,"CapPass",170.56,-167.8,"Qualified",1.016,10848.32,10851.27,1819,"B-1","Alloy 617","Plate",314626
1820,"CapPass",169.96,-168.9,"Qualified",1.006,10854.30,10857.24,1820,"B-1","Alloy 617","Plate",314626
1821,"CapPass",169.06,-165.6,"Qualified",1.021,10860.24,10863.13,1821,"B-1","Alloy 617","Plate",314626
1822,"CapPass",171.55,-167.4,"Qualified",1.025,10866.21,10869.13,1822,"B-1","Alloy 617","Plate",314626
1823,"CapPass",161.74,-170.6,"Qualified",0.948,10872.20,10875.14,1823,"B-1","Alloy 617","Plate",314626
1824,"CapPass",166.71,-169.4,"Qualified",0.984,10878.17,10881.11,1824,"B-1","Alloy 617","Plate",314626
1825,"CapPass",166.01,-169.6,"Qualified",0.979,10884.14,10887.09,1825,"B-1","Alloy 617","Plate",314626
1826,"CapPass",166.61,-167.7,"Qualified",0.993,10890.12,10893.07,1826,"B-1","Alloy 617","Plate",314626
1827,"CapPass",168.39,-168.7,"Qualified",0.998,10896.09,10899.02,1827,"B-1","Alloy 617","Plate",314626
1828,"CapPass",169.60,-168.0,"Qualified",1.010,10902.05,10905.00,1828,"B-1","Alloy 617","Plate",314626
1829,"CapPass",169.07,-168.5,"Qualified",1.003,10908.02,10910.98,1829,"B-1","Alloy 617","Plate",314626
1830,"CapPass",168.21,-168.1,"Qualified",1.000,10913.99,10916.95,1830,"B-1","Alloy 617","Plate",314626
1831,"CapPass",168.16,-167.8,"Qualified",1.002,10919.98,10922.91,1831,"B-1","Alloy 617","Plate",314626
1832,"CapPass",169.86,-167.8,"Qualified",1.012,10925.94,10928.88,1832,"B-1","Alloy 617","Plate",314626
1833,"CapPass",167.71,-168.3,"Qualified",0.997,10931.91,10934.86,1833,"B-1","Alloy 617","Plate",314626
1834,"CapPass",168.28,-168.6,"Qualified",0.998,10937.88,10940.79,1834,"B-1","Alloy 617","Plate",314626
1835,"CapPass",164.59,-166.5,"Qualified",0.989,10943.68,10946.77,1835,"B-1","Alloy 617","Plate",314626
1836,"CapPass",167.86,-167.0,"Qualified",1.005,10949.80,10952.76,1836,"B-1","Alloy 617","Plate",314626
1837,"CapPass",170.84,-164.5,"Qualified",1.039,10955.78,10958.73,1837,"B-1","Alloy 617","Plate",314626
1838,"CapPass",172.85,-159.4,"Qualified",1.084,10961.71,10964.68,1838,"B-1","Alloy 617","Plate",314626
1839,"CapPass",166.00,-169.2,"Qualified",0.981,10967.70,10970.65,1839,"B-1","Alloy 617","Plate",314626
1840,"CapPass",166.22,-168.6,"Qualified",0.986,10973.70,10976.63,1840,"B-1","Alloy 617","Plate",314626
1841,"CapPass",167.96,-167.4,"Qualified",1.003,10979.64,10982.60,1841,"B-1","Alloy 617","Plate",314626
1842,"CapPass",168.46,-168.5,"Qualified",1.000,10985.63,10988.58,1842,"B-1","Alloy 617","Plate",314626
1843,"CapPass",169.37,-166.4,"Qualified",1.018,10991.59,10994.54,1843,"B-1","Alloy 617","Plate",314626
1844,"CapPass",168.81,-170.3,"Qualified",0.991,10997.56,11000.51,1844,"B-1","Alloy 617","Plate",314626
1845,"CapPass",167.46,-169.2,"Qualified",0.990,11003.53,11006.49,1845,"B-1","Alloy 617","Plate",314626
1846,"CapPass",167.52,-168.6,"Qualified",0.994,11009.52,11012.46,1846,"B-1","Alloy 617","Plate",314626
1847,"CapPass",167.60,-169.0,"Qualified",0.992,11015.47,11018.40,1847,"B-1","Alloy 617","Plate",314626
1848,"CapPass",168.41,-162.7,"Qualified",1.035,11021.05,11024.35,1848,"B-1","Alloy 617","Plate",314626
1849,"CapPass",167.99,-166.1,"Qualified",1.011,11027.40,11030.35,1849,"B-1","Alloy 617","Plate",314626
1850,"CapPass",169.70,-165.8,"Qualified",1.024,11033.37,11036.33,1850,"B-1","Alloy 617","Plate",314626
1851,"CapPass",168.44,-165.6,"Qualified",1.017,11039.35,11042.30,1851,"B-1","Alloy 617","Plate",314626
1852,"CapPass",172.37,-165.4,"Qualified",1.042,11045.32,11048.27,1852,"B-1","Alloy 617","Plate",314626
1853,"CapPass",167.55,-168.2,"Qualified",0.996,11051.30,11054.21,1853,"B-1","Alloy 617","Plate",314626
1854,"CapPass",166.60,-165.8,"Qualified",1.005,11057.26,11060.21,1854,"B-1","Alloy 617","Plate",314626
1855,"CapPass",167.76,-166.8,"Qualified",1.006,11063.23,11066.19,1855,"B-1","Alloy 617","Plate",314626
1856,"CapPass",168.37,-168.7,"Qualified",0.998,11069.20,11072.16,1856,"B-1","Alloy 617","Plate",314626
1857,"CapPass",169.60,-166.2,"Qualified",1.020,11075.17,11078.12,1857,"B-1","Alloy 617","Plate",314626
1858,"CapPass",170.43,-164.9,"Qualified",1.034,11081.10,11084.09,1858,"B-1","Alloy 617","Plate",314626
1859,"CapPass",169.21,-164.8,"Qualified",1.027,11087.07,11090.05,1859,"B-1","Alloy 617","Plate",314626
1860,"CapPass",169.57,-165.7,"Qualified",1.023,11093.08,11096.04,1860,"B-1","Alloy 617","Plate",314626
1861,"CapPass",170.25,-166.6,"Qualified",1.022,11099.05,11102.00,1861,"B-1","Alloy 617","Plate",314626
1862,"CapPass",168.72,-168.4,"Qualified",1.002,11105.02,11107.98,1862,"B-1","Alloy 617","Plate",314626
1863,"CapPass",168.10,-168.6,"Qualified",0.997,11110.99,11113.95,1863,"B-1","Alloy 617","Plate",314626
1864,"CapPass",169.33,-168.4,"Qualified",1.006,11116.98,11119.92,1864,"B-1","Alloy 617","Plate",314626
1865,"CapPass",168.50,-167.9,"Qualified",1.004,11122.95,11125.88,1865,"B-1","Alloy 617","Plate",314626
1866,"CapPass",169.96,-165.6,"Qualified",1.027,11128.91,11131.87,1866,"B-1","Alloy 617","Plate",314626
1867,"CapPass",170.90,-166.8,"Qualified",1.024,11134.88,11137.82,1867,"B-1","Alloy 617","Plate",314626
1868,"CapPass",170.06,-169.3,"Qualified",1.005,11140.84,11143.77,1868,"B-1","Alloy 617","Plate",314626
1869,"CapPass",165.33,-162.9,"Qualified",1.015,11146.60,11149.74,1869,"B-1","Alloy 617","Plate",314626
1870,"CapPass",172.60,-164.0,"Qualified",1.052,11152.77,11155.73,1870,"B-1","Alloy 617","Plate",314626
1871,"CapPass",173.07,-162.9,"Qualified",1.063,11158.73,11161.69,1871,"B-1","Alloy 617","Plate",314626
1872,"CapPass",173.64,-163.6,"Qualified",1.062,11164.70,11167.68,1872,"B-1","Alloy 617","Plate",314626
1873,"CapPass",172.57,-157.1,"Qualified",1.098,11170.63,11173.20,1873,"B-1","Alloy 617","Plate",314626
1874,"CapPass",168.90,-167.4,"Qualified",1.009,11176.64,11179.59,1874,"B-1","Alloy 617","Plate",314626
1875,"CapPass",168.70,-168.2,"Qualified",1.003,11182.62,11185.57,1875,"B-1","Alloy 617","Plate",314626
1876,"CapPass",168.05,-167.6,"Qualified",1.002,11188.60,11191.54,1876,"B-1","Alloy 617","Plate",314626
1877,"CapPass",167.49,-168.8,"Qualified",0.992,11194.57,11197.51,1877,"B-1","Alloy 617","Plate",314626
1878,"CapPass",168.35,-168.6,"Qualified",0.998,11200.54,11203.49,1878,"B-1","Alloy 617","Plate",314626
1879,"CapPass",169.31,-166.4,"Qualified",1.018,11206.51,11209.46,1879,"B-1","Alloy 617","Plate",314626
1880,"CapPass",171.42,-167.7,"Qualified",1.022,11212.47,11215.43,1880,"B-1","Alloy 617","Plate",314626
1881,"CapPass",169.12,-168.0,"Qualified",1.007,11218.45,11221.40,1881,"B-1","Alloy 617","Plate",314626
1882,"CapPass",169.34,-167.0,"Qualified",1.014,11224.42,11227.38,1882,"B-1","Alloy 617","Plate",314626
1883,"CapPass",169.44,-167.3,"Qualified",1.013,11230.39,11233.34,1883,"B-1","Alloy 617","Plate",314626
1884,"CapPass",169.97,-168.2,"Qualified",1.011,11236.36,11239.31,1884,"B-1","Alloy 617","Plate",314626
1885,"CapPass",171.42,-167.2,"Qualified",1.025,11242.33,11245.28,1885,"B-1","Alloy 617","Plate",314626
1886,"CapPass",169.56,-169.0,"Qualified",1.004,11248.30,11251.23,1886,"B-1","Alloy 617","Plate",314626
1887,"CapPass",164.77,-161.4,"Qualified",1.021,11253.85,11257.20,1887,"B-1","Alloy 617","Plate",314626
1888,"CapPass",170.68,-163.7,"Qualified",1.043,11260.22,11263.17,1888,"B-1","Alloy 617","Plate",314626
1889,"CapPass",171.23,-166.5,"Qualified",1.029,11266.19,11269.15,1889,"B-1","Alloy 617","Plate",314626
1890,"CapPass",169.24,-167.4,"Qualified",1.011,11272.16,11275.12,1890,"B-1","Alloy 617","Plate",314626
1891,"CapPass",170.53,-167.5,"Qualified",1.018,11278.14,11281.09,1891,"B-1","Alloy 617","Plate",314626
1892,"CapPass",170.37,-166.9,"Qualified",1.021,11284.11,11287.06,1892,"B-1","Alloy 617","Plate",314626
1893,"CapPass",169.49,-167.3,"Qualified",1.013,11290.09,11293.03,1893,"B-1","Alloy 617","Plate",314626
1894,"CapPass",171.95,-166.6,"Qualified",1.032,11296.05,11299.01,1894,"B-1","Alloy 617","Plate",314626
1895,"CapPass",171.34,-166.4,"Qualified",1.029,11302.03,11304.97,1895,"B-1","Alloy 617","Plate",314626
1896,"CapPass",168.99,-168.0,"Qualified",1.006,11307.99,11310.95,1896,"B-1","Alloy 617","Plate",314626
1897,"CapPass",170.40,-166.0,"Qualified",1.026,11313.96,11316.91,1897,"B-1","Alloy 617","Plate",314626
1898,"CapPass",171.18,-168.0,"Qualified",1.019,11319.93,11322.88,1898,"B-1","Alloy 617","Plate",314626
1899,"CapPass",169.22,-167.1,"Qualified",1.012,11325.91,11328.87,1899,"B-1","Alloy 617","Plate",314626
1900,"CapPass",169.82,-166.7,"Qualified",1.019,11331.88,11334.84,1900,"B-1","Alloy 617","Plate",314626
1901,"CapPass",171.22,-157.8,"Qualified",1.085,11337.82,11340.62,1901,"B-1","Alloy 617","Plate",314626
1902,"CapPass",168.77,-163.4,"Qualified",1.033,11343.78,11346.73,1902,"B-1","Alloy 617","Plate",314626
1903,"CapPass",168.40,-164.8,"Qualified",1.022,11349.73,11352.71,1903,"B-1","Alloy 617","Plate",314626
1904,"CapPass",169.05,-167.0,"Qualified",1.012,11355.73,11358.70,1904,"B-1","Alloy 617","Plate",314626
1905,"CapPass",169.75,-167.5,"Qualified",1.014,11361.67,11364.67,1905,"B-1","Alloy 617","Plate",314626
1906,"CapPass",169.55,-167.4,"Qualified",1.013,11367.69,11370.64,1906,"B-1","Alloy 617","Plate",314626
1907,"CapPass",165.71,-169.5,"Qualified",0.978,11373.66,11376.59,1907,"B-1","Alloy 617","Plate",314626
1908,"CapPass",164.77,-166.8,"Qualified",0.988,11379.57,11382.52,1908,"B-1","Alloy 617","Plate",314626
1909,"CapPass",166.31,-166.5,"Qualified",0.999,11385.59,11388.54,1909,"B-1","Alloy 617","Plate",314626
1910,"CapPass",168.28,-166.7,"Qualified",1.009,11391.56,11394.51,1910,"B-1","Alloy 617","Plate",314626
1911,"CapPass",169.06,-168.1,"Qualified",1.006,11397.53,11400.49,1911,"B-1","Alloy 617","Plate",314626
1912,"CapPass",168.82,-167.8,"Qualified",1.006,11403.52,11406.45,1912,"B-1","Alloy 617","Plate",314626
1913,"CapPass",167.67,-168.7,"Qualified",0.994,11409.48,11412.43,1913,"B-1","Alloy 617","Plate",314626
1914,"CapPass",169.78,-166.5,"Qualified",1.020,11415.45,11418.41,1914,"B-1","Alloy 617","Plate",314626
1915,"CapPass",169.92,-166.6,"Qualified",1.020,11421.41,11424.38,1915,"B-1","Alloy 617","Plate",314626
1916,"CapPass",168.02,-168.1,"Qualified",0.999,11427.38,11430.34,1916,"B-1","Alloy 617","Plate",314626
1917,"CapPass",169.63,-168.4,"Qualified",1.007,11433.36,11436.30,1917,"B-1","Alloy 617","Plate",314626
1918,"CapPass",169.45,-169.0,"Qualified",1.003,11439.34,11442.27,1918,"B-1","Alloy 617","Plate",314626
1919,"CapPass",167.62,-168.7,"Qualified",0.994,11445.30,11448.25,1919,"B-1","Alloy 617","Plate",314626
1920,"CapPass",167.41,-167.4,"Qualified",1.000,11451.27,11454.15,1920,"B-1","Alloy 617","Plate",314626
1921,"CapPass",165.56,-166.4,"Qualified",0.995,11456.96,11460.16,1921,"B-1","Alloy 617","Plate",314626
1922,"CapPass",167.37,-167.5,"Qualified",0.999,11463.19,11466.15,1922,"B-1","Alloy 617","Plate",314626
1923,"CapPass",171.46,-164.9,"Qualified",1.040,11469.16,11472.13,1923,"B-1","Alloy 617","Plate",314626
1924,"CapPass",169.69,-165.0,"Qualified",1.028,11475.14,11478.10,1924,"B-1","Alloy 617","Plate",314626
1925,"CapPass",169.59,-166.1,"Qualified",1.021,11481.10,11484.07,1925,"B-1","Alloy 617","Plate",314626
1926,"CapPass",171.28,-165.7,"Qualified",1.034,11487.08,11490.04,1926,"B-1","Alloy 617","Plate",314626
1927,"CapPass",168.03,-167.8,"Qualified",1.001,11493.06,11496.01,1927,"B-1","Alloy 617","Plate",314626
1928,"CapPass",169.08,-169.0,"Qualified",1.001,11499.04,11501.98,1928,"B-1","Alloy 617","Plate",314626
1929,"CapPass",166.71,-166.7,"Qualified",1.000,11504.98,11507.95,1929,"B-1","Alloy 617","Plate",314626
1930,"CapPass",167.44,-166.7,"Qualified",1.004,11510.92,11513.93,1930,"B-1","Alloy 617","Plate",314626
1931,"CapPass",167.75,-169.5,"Qualified",0.989,11516.94,11519.89,1931,"B-1","Alloy 617","Plate",314626
1932,"CapPass",167.14,-168.8,"Qualified",0.990,11522.91,11525.87,1932,"B-1","Alloy 617","Plate",314626
1933,"CapPass",168.19,-167.4,"Qualified",1.005,11528.88,11531.84,1933,"B-1","Alloy 617","Plate",314626
1934,"CapPass",170.05,-169.6,"Qualified",1.003,11534.86,11537.80,1934,"B-1","Alloy 617","Plate",314626
1935,"CapPass",171.23,-165.9,"Qualified",1.032,11540.81,11543.78,1935,"B-1","Alloy 617","Plate",314626
1936,"CapPass",169.78,-157.6,"Qualified",1.077,11546.74,11549.48,1936,"B-1","Alloy 617","Plate",314626
1937,"CapPass",169.25,-168.5,"Qualified",1.004,11552.74,11555.71,1937,"B-1","Alloy 617","Plate",314626
1938,"CapPass",169.91,-168.8,"Qualified",1.006,11558.73,11561.69,1938,"B-1","Alloy 617","Plate",314626
1939,"CapPass",168.77,-168.7,"Qualified",1.000,11564.70,11567.65,1939,"B-1","Alloy 617","Plate",314626
1940,"CapPass",170.21,-167.0,"Qualified",1.019,11570.66,11573.62,1940,"B-1","Alloy 617","Plate",314626
1941,"CapPass",168.91,-168.6,"Qualified",1.002,11576.63,11579.59,1941,"B-1","Alloy 617","Plate",314626
1942,"CapPass",168.24,-169.1,"Qualified",0.995,11582.62,11585.55,1942,"B-1","Alloy 617","Plate",314626
1943,"CapPass",169.73,-168.1,"Qualified",1.010,11588.57,11591.52,1943,"B-1","Alloy 617","Plate",314626
1944,"CapPass",167.58,-167.1,"Qualified",1.003,11594.54,11597.49,1944,"B-1","Alloy 617","Plate",314626
1945,"CapPass",168.82,-166.0,"Qualified",1.017,11600.51,11603.46,1945,"B-1","Alloy 617","Plate",314626
1946,"CapPass",168.86,-164.2,"Qualified",1.029,11606.45,11609.40,1946,"B-1","Alloy 617","Plate",314626
1947,"CapPass",170.61,-165.8,"Qualified",1.029,11612.39,11615.37,1947,"B-1","Alloy 617","Plate",314626
1948,"CapPass",168.67,-168.2,"Qualified",1.003,11618.41,11621.37,1948,"B-1","Alloy 617","Plate",314626
1949,"CapPass",168.59,-169.4,"Qualified",0.995,11624.40,11627.34,1949,"B-1","Alloy 617","Plate",314626
1950,"CapPass",168.32,-168.5,"Qualified",0.999,11630.37,11633.31,1950,"B-1","Alloy 617","Plate",314626
1951,"CapPass",167.85,-169.3,"Qualified",0.991,11636.34,11639.29,1951,"B-1","Alloy 617","Plate",314626
1952,"CapPass",168.48,-168.7,"Qualified",0.999,11642.30,11645.25,1952,"B-1","Alloy 617","Plate",314626
1953,"CapPass",168.05,-168.7,"Qualified",0.996,11648.27,11651.17,1953,"B-1","Alloy 617","Plate",314626
1954,"CapPass",165.45,-162.9,"Qualified",1.016,11653.86,11657.16,1954,"B-1","Alloy 617","Plate",314626
1955,"CapPass",170.70,-164.3,"Qualified",1.039,11660.20,11663.16,1955,"B-1","Alloy 617","Plate",314626
1956,"CapPass",168.98,-166.8,"Qualified",1.013,11666.18,11669.13,1956,"B-1","Alloy 617","Plate",314626
1957,"CapPass",172.36,-165.0,"Qualified",1.045,11672.15,11675.12,1957,"B-1","Alloy 617","Plate",314626
1958,"CapPass",171.56,-165.6,"Qualified",1.036,11678.13,11681.07,1958,"B-1","Alloy 617","Plate",314626
1959,"CapPass",170.89,-168.1,"Qualified",1.017,11684.09,11687.05,1959,"B-1","Alloy 617","Plate",314626
1960,"CapPass",169.10,-167.6,"Qualified",1.009,11690.06,11693.01,1960,"B-1","Alloy 617","Plate",314626
1961,"CapPass",169.00,-169.1,"Qualified",0.999,11696.03,11698.95,1961,"B-1","Alloy 617","Plate",314626
1962,"CapPass",163.84,-164.3,"Qualified",0.997,11701.78,11704.94,1962,"B-1","Alloy 617","Plate",314626
1963,"CapPass",169.57,-165.9,"Qualified",1.022,11707.96,11710.92,1963,"B-1","Alloy 617","Plate",314626
1964,"CapPass",170.67,-165.6,"Qualified",1.030,11713.93,11716.89,1964,"B-1","Alloy 617","Plate",314626
1965,"CapPass",170.70,-164.8,"Qualified",1.036,11719.90,11722.86,1965,"B-1","Alloy 617","Plate",314626
1966,"CapPass",170.91,-166.3,"Qualified",1.028,11725.88,11728.82,1966,"B-1","Alloy 617","Plate",314626
1967,"CapPass",170.95,-164.7,"Qualified",1.038,11731.84,11734.81,1967,"B-1","Alloy 617","Plate",314626
1968,"CapPass",171.33,-166.2,"Qualified",1.031,11737.82,11740.78,1968,"B-1","Alloy 617","Plate",314626
1969,"CapPass",171.99,-166.8,"Qualified",1.031,11743.77,11746.73,1969,"B-1","Alloy 617","Plate",314626
1970,"CapPass",171.89,-166.7,"Qualified",1.031,11749.76,11752.71,1970,"B-1","Alloy 617","Plate",314626
1971,"CapPass",171.42,-166.3,"Qualified",1.031,11755.73,11758.69,1971,"B-1","Alloy 617","Plate",314626
1972,"CapPass",170.53,-167.3,"Qualified",1.019,11761.70,11764.66,1972,"B-1","Alloy 617","Plate",314626
1973,"CapPass",170.07,-167.7,"Qualified",1.014,11767.67,11770.62,1973,"B-1","Alloy 617","Plate",314626
1974,"CapPass",170.14,-168.5,"Qualified",1.010,11773.65,11776.55,1974,"B-1","Alloy 617","Plate",314626
1975,"CapPass",167.07,-164.9,"Qualified",1.013,11779.55,11782.55,1975,"B-1","Alloy 617","Plate",314626
1976,"CapPass",169.86,-164.3,"Qualified",1.034,11785.56,11788.52,1976,"B-1","Alloy 617","Plate",314626
1977,"CapPass",168.84,-167.1,"Qualified",1.010,11791.53,11794.48,1977,"B-1","Alloy 617","Plate",314626
1978,"CapPass",169.53,-167.1,"Qualified",1.015,11797.52,11800.47,1978,"B-1","Alloy 617","Plate",314626
1979,"CapPass",171.77,-165.9,"Qualified",1.035,11803.48,11806.44,1979,"B-1","Alloy 617","Plate",314626
1980,"CapPass",173.84,-160.5,"Qualified",1.083,11809.45,11811.99,1980,"B-1","Alloy 617","Plate",314626
1981,"CapPass",170.34,-164.3,"Qualified",1.037,11815.40,11818.34,1981,"B-1","Alloy 617","Plate",314626
1982,"CapPass",167.10,-167.2,"Qualified",0.999,11821.38,11824.34,1982,"B-1","Alloy 617","Plate",314626
1983,"CapPass",165.77,-167.8,"Qualified",0.988,11827.37,11830.32,1983,"B-1","Alloy 617","Plate",314626
1984,"CapPass",170.47,-165.7,"Qualified",1.029,11833.31,11836.29,1984,"B-1","Alloy 617","Plate",314626
1985,"CapPass",170.88,-167.8,"Qualified",1.018,11839.30,11842.26,1985,"B-1","Alloy 617","Plate",314626
1986,"CapPass",169.11,-166.6,"Qualified",1.015,11845.27,11848.23,1986,"B-1","Alloy 617","Plate",314626
1987,"CapPass",170.20,-167.6,"Qualified",1.015,11851.25,11854.19,1987,"B-1","Alloy 617","Plate",314626
1988,"CapPass",167.34,-169.1,"Qualified",0.990,11857.22,11860.16,1988,"B-1","Alloy 617","Plate",314626
1989,"CapPass",167.84,-169.4,"Qualified",0.991,11863.18,11866.13,1989,"B-1","Alloy 617","Plate",314626
1990,"CapPass",170.20,-164.8,"Qualified",1.033,11868.87,11871.97,1990,"B-1","Alloy 617","Plate",314626
1991,"CapPass",163.96,-167.9,"Qualified",0.977,11875.12,11878.05,1991,"B-1","Alloy 617","Plate",314626
1992,"CapPass",167.38,-167.5,"Qualified",0.999,11881.08,11884.03,1992,"B-1","Alloy 617","Plate",314626
1993,"CapPass",167.19,-168.5,"Qualified",0.992,11887.06,11890.00,1993,"B-1","Alloy 617","Plate",314626
1994,"CapPass",167.86,-169.4,"Qualified",0.991,11893.03,11895.98,1994,"B-1","Alloy 617","Plate",314626
1995,"CapPass",169.26,-167.1,"Qualified",1.013,11899.00,11901.95,1995,"B-1","Alloy 617","Plate",314626
1996,"CapPass",167.29,-168.3,"Qualified",0.994,11904.97,11907.88,1996,"B-1","Alloy 617","Plate",314626
