Repository: js-molina/fatigue-A617

File: data/950C/Strain rate 0.001/0.30% strain/HTM_A20_PeakStress_F12.csv (part 5 of 18)
"Cycle","Data State","Max Stress Mpa","Min Stress Mpa","Qual State","Stress Ratio","Time Max Stress Sec","Time Min Stress Sec","Count","Sample","Alloy","Material_Form","Heat"
1657,"CapPass",161.72,-164.9,"Trend",0.981,9941.02,9944.03,1657,"F-12","Alloy 617","Plate",314626
1658,"CapPass",161.40,-165.9,"Trend",0.973,9947.03,9950.03,1658,"F-12","Alloy 617","Plate",314626
1659,"CapPass",160.85,-165.8,"Trend",0.970,9953.04,9956.04,1659,"F-12","Alloy 617","Plate",314626
1660,"CapPass",161.07,-165.2,"Trend",0.975,9959.04,9962.05,1660,"F-12","Alloy 617","Plate",314626
1661,"CapPass",161.66,-165.7,"Trend",0.976,9965.05,9968.05,1661,"F-12","Alloy 617","Plate",314626
1662,"CapPass",161.84,-165.4,"Trend",0.978,9971.05,9974.06,1662,"F-12","Alloy 617","Plate",314626
1663,"CapPass",161.99,-164.8,"Trend",0.983,9977.06,9980.06,1663,"F-12","Alloy 617","Plate",314626
1664,"CapPass",161.91,-165.1,"Trend",0.981,9983.06,9986.07,1664,"F-12","Alloy 617","Plate",314626
1665,"CapPass",162.23,-165.6,"Trend",0.980,9989.07,9992.08,1665,"F-12","Alloy 617","Plate",314626
1666,"CapPass",162.31,-165.5,"Trend",0.980,9995.08,9998.08,1666,"F-12","Alloy 617","Plate",314626
1667,"CapPass",162.13,-165.3,"Trend",0.981,10001.08,10004.09,1667,"F-12","Alloy 617","Plate",314626
1668,"CapPass",162.49,-165.3,"Trend",0.983,10007.09,10010.09,1668,"F-12","Alloy 617","Plate",314626
1669,"CapPass",162.26,-165.8,"Trend",0.979,10013.09,10016.10,1669,"F-12","Alloy 617","Plate",314626
1670,"CapPass",162.26,-165.3,"Trend",0.981,10019.10,10022.10,1670,"F-12","Alloy 617","Plate",314626
1671,"CapPass",163.74,-165.3,"Trend",0.990,10025.11,10028.11,1671,"F-12","Alloy 617","Plate",314626
1672,"CapPass",162.54,-165.7,"Trend",0.981,10031.11,10034.11,1672,"F-12","Alloy 617","Plate",314626
1673,"CapPass",162.00,-165.6,"Trend",0.978,10037.12,10040.12,1673,"F-12","Alloy 617","Plate",314626
1674,"CapPass",161.91,-164.0,"Trend",0.987,10043.12,10046.13,1674,"F-12","Alloy 617","Plate",314626
1675,"CapPass",159.09,-162.5,"Trend",0.979,10049.13,10052.07,1675,"F-12","Alloy 617","Plate",314626
1676,"CapPass",157.61,-161.4,"Trend",0.976,10055.00,10058.13,1676,"F-12","Alloy 617","Plate",314626
1677,"CapPass",162.05,-164.3,"Trend",0.986,10061.14,10064.15,1677,"F-12","Alloy 617","Plate",314626
1678,"CapPass",162.28,-164.7,"Trend",0.986,10067.15,10070.15,1678,"F-12","Alloy 617","Plate",314626
1679,"CapPass",162.36,-164.7,"Trend",0.986,10073.15,10076.16,1679,"F-12","Alloy 617","Plate",314626
1680,"CapPass",162.20,-165.0,"Trend",0.983,10079.16,10082.17,1680,"F-12","Alloy 617","Plate",314626
1681,"CapPass",161.86,-165.4,"Trend",0.979,10085.17,10088.17,1681,"F-12","Alloy 617","Plate",314626
1682,"CapPass",161.78,-165.0,"Trend",0.980,10091.17,10094.18,1682,"F-12","Alloy 617","Plate",314626
1683,"CapPass",162.00,-164.5,"Trend",0.985,10097.18,10100.18,1683,"F-12","Alloy 617","Plate",314626
1684,"CapPass",162.70,-165.0,"Trend",0.986,10103.18,10106.19,1684,"F-12","Alloy 617","Plate",314626
1685,"CapPass",162.53,-164.6,"Trend",0.987,10109.19,10112.19,1685,"F-12","Alloy 617","Plate",314626
1686,"CapPass",162.38,-165.4,"Trend",0.982,10115.19,10118.20,1686,"F-12","Alloy 617","Plate",314626
1687,"CapPass",161.71,-165.5,"Trend",0.977,10121.20,10124.20,1687,"F-12","Alloy 617","Plate",314626
1688,"CapPass",162.61,-164.4,"Trend",0.989,10127.21,10130.21,1688,"F-12","Alloy 617","Plate",314626
1689,"CapPass",162.54,-164.7,"Trend",0.987,10133.21,10136.21,1689,"F-12","Alloy 617","Plate",314626
1690,"CapPass",162.38,-164.4,"Trend",0.988,10139.22,10142.22,1690,"F-12","Alloy 617","Plate",314626
1691,"CapPass",163.13,-164.5,"Trend",0.991,10145.22,10148.23,1691,"F-12","Alloy 617","Plate",314626
1692,"CapPass",162.40,-165.1,"Trend",0.984,10151.23,10154.23,1692,"F-12","Alloy 617","Plate",314626
1693,"CapPass",162.49,-164.8,"Trend",0.986,10157.23,10160.24,1693,"F-12","Alloy 617","Plate",314626
1694,"CapPass",162.14,-164.1,"Trend",0.988,10163.24,10166.24,1694,"F-12","Alloy 617","Plate",314626
1695,"CapPass",162.43,-164.5,"Trend",0.987,10169.25,10172.25,1695,"F-12","Alloy 617","Plate",314626
1696,"CapPass",162.22,-164.7,"Trend",0.985,10175.25,10178.26,1696,"F-12","Alloy 617","Plate",314626
1697,"CapPass",162.48,-164.9,"Trend",0.985,10181.26,10184.26,1697,"F-12","Alloy 617","Plate",314626
1698,"CapPass",162.56,-164.6,"Trend",0.987,10187.26,10190.27,1698,"F-12","Alloy 617","Plate",314626
1699,"CapPass",162.54,-164.2,"Trend",0.990,10193.27,10196.27,1699,"F-12","Alloy 617","Plate",314626
1700,"CapPass",161.82,-164.7,"Trend",0.983,10199.27,10202.28,1700,"F-12","Alloy 617","Plate",314626
1701,"CapPass",162.73,-164.9,"Trend",0.987,10205.28,10208.29,1701,"F-12","Alloy 617","Plate",314626
1702,"CapPass",162.48,-165.3,"Trend",0.983,10211.29,10214.29,1702,"F-12","Alloy 617","Plate",314626
1703,"CapPass",162.28,-164.8,"Trend",0.985,10217.29,10220.29,1703,"F-12","Alloy 617","Plate",314626
1704,"CapPass",162.03,-164.1,"Trend",0.988,10223.30,10226.31,1704,"F-12","Alloy 617","Plate",314626
1705,"CapPass",162.64,-165.2,"Trend",0.984,10229.31,10232.31,1705,"F-12","Alloy 617","Plate",314626
1706,"CapPass",162.39,-164.6,"Trend",0.987,10235.31,10238.32,1706,"F-12","Alloy 617","Plate",314626
1707,"CapPass",162.81,-165.0,"Trend",0.987,10241.32,10244.32,1707,"F-12","Alloy 617","Plate",314626
1708,"CapPass",162.21,-164.3,"Trend",0.988,10247.33,10250.33,1708,"F-12","Alloy 617","Plate",314626
1709,"CapPass",162.67,-165.0,"Trend",0.986,10253.33,10256.33,1709,"F-12","Alloy 617","Plate",314626
1710,"CapPass",162.95,-165.3,"Trend",0.986,10259.33,10262.34,1710,"F-12","Alloy 617","Plate",314626
1711,"CapPass",161.67,-164.7,"Trend",0.982,10265.34,10268.34,1711,"F-12","Alloy 617","Plate",314626
1712,"CapPass",162.13,-165.0,"Trend",0.983,10271.35,10274.35,1712,"F-12","Alloy 617","Plate",314626
1713,"CapPass",162.46,-165.6,"Trend",0.981,10277.35,10280.36,1713,"F-12","Alloy 617","Plate",314626
1714,"CapPass",162.52,-164.9,"Trend",0.986,10283.36,10286.36,1714,"F-12","Alloy 617","Plate",314626
1715,"CapPass",162.98,-164.6,"Trend",0.990,10289.37,10292.37,1715,"F-12","Alloy 617","Plate",314626
1716,"CapPass",162.27,-164.6,"Trend",0.986,10295.37,10298.38,1716,"F-12","Alloy 617","Plate",314626
1717,"CapPass",162.72,-164.7,"Trend",0.988,10301.38,10304.38,1717,"F-12","Alloy 617","Plate",314626
1718,"CapPass",161.08,-165.1,"Trend",0.975,10307.38,10310.39,1718,"F-12","Alloy 617","Plate",314626
1719,"CapPass",162.40,-165.0,"Trend",0.984,10313.39,10316.40,1719,"F-12","Alloy 617","Plate",314626
1720,"CapPass",162.47,-165.2,"Trend",0.984,10319.39,10322.40,1720,"F-12","Alloy 617","Plate",314626
1721,"CapPass",162.69,-165.2,"Trend",0.985,10325.40,10328.40,1721,"F-12","Alloy 617","Plate",314626
1722,"CapPass",162.50,-164.6,"Trend",0.987,10331.41,10334.41,1722,"F-12","Alloy 617","Plate",314626
1723,"CapPass",162.82,-165.3,"Trend",0.985,10337.41,10340.42,1723,"F-12","Alloy 617","Plate",314626
1724,"CapPass",162.39,-164.8,"Trend",0.986,10343.42,10346.42,1724,"F-12","Alloy 617","Plate",314626
1725,"CapPass",161.74,-164.6,"Trend",0.982,10349.43,10352.43,1725,"F-12","Alloy 617","Plate",314626
1726,"CapPass",162.57,-164.9,"Trend",0.986,10355.43,10358.44,1726,"F-12","Alloy 617","Plate",314626
1727,"CapPass",162.47,-165.1,"Trend",0.984,10361.44,10364.44,1727,"F-12","Alloy 617","Plate",314626
1728,"CapPass",162.75,-164.9,"Trend",0.987,10367.44,10370.45,1728,"F-12","Alloy 617","Plate",314626
1729,"CapPass",162.47,-165.9,"Trend",0.979,10373.45,10376.45,1729,"F-12","Alloy 617","Plate",314626
1730,"CapPass",162.13,-164.3,"Trend",0.987,10379.45,10382.46,1730,"F-12","Alloy 617","Plate",314626
1731,"CapPass",161.63,-165.0,"Trend",0.979,10385.46,10388.47,1731,"F-12","Alloy 617","Plate",314626
1732,"CapPass",162.13,-164.6,"Trend",0.985,10391.47,10394.47,1732,"F-12","Alloy 617","Plate",314626
1733,"CapPass",161.32,-165.3,"Trend",0.976,10397.47,10400.48,1733,"F-12","Alloy 617","Plate",314626
1734,"CapPass",161.75,-165.1,"Trend",0.980,10403.47,10406.48,1734,"F-12","Alloy 617","Plate",314626
1735,"CapPass",161.95,-164.8,"Trend",0.983,10409.48,10412.49,1735,"F-12","Alloy 617","Plate",314626
1736,"CapPass",162.15,-165.2,"Trend",0.982,10415.49,10418.49,1736,"F-12","Alloy 617","Plate",314626
1737,"CapPass",161.62,-164.9,"Trend",0.980,10421.49,10424.50,1737,"F-12","Alloy 617","Plate",314626
1738,"CapPass",162.55,-164.8,"Trend",0.986,10427.50,10430.51,1738,"F-12","Alloy 617","Plate",314626
1739,"CapPass",162.83,-166.2,"Trend",0.980,10433.51,10436.51,1739,"F-12","Alloy 617","Plate",314626
1740,"CapPass",163.26,-164.9,"Trend",0.990,10439.51,10442.52,1740,"F-12","Alloy 617","Plate",314626
1741,"CapPass",162.82,-165.0,"Trend",0.987,10445.52,10448.52,1741,"F-12","Alloy 617","Plate",314626
1742,"CapPass",162.88,-164.3,"Trend",0.991,10451.52,10454.53,1742,"F-12","Alloy 617","Plate",314626
1743,"CapPass",162.65,-164.8,"Trend",0.987,10457.53,10460.54,1743,"F-12","Alloy 617","Plate",314626
1744,"CapPass",162.92,-165.2,"Trend",0.986,10463.54,10466.53,1744,"F-12","Alloy 617","Plate",314626
1745,"CapPass",161.81,-165.1,"Trend",0.980,10469.54,10472.55,1745,"F-12","Alloy 617","Plate",314626
1746,"CapPass",162.83,-165.4,"Trend",0.985,10475.55,10478.55,1746,"F-12","Alloy 617","Plate",314626
1747,"CapPass",163.07,-164.6,"Trend",0.991,10481.55,10484.56,1747,"F-12","Alloy 617","Plate",314626
1748,"CapPass",162.34,-165.1,"Trend",0.983,10487.56,10490.56,1748,"F-12","Alloy 617","Plate",314626
1749,"CapPass",161.78,-164.9,"Trend",0.981,10493.57,10496.57,1749,"F-12","Alloy 617","Plate",314626
1750,"CapPass",162.54,-164.8,"Trend",0.986,10499.57,10502.58,1750,"F-12","Alloy 617","Plate",314626
1751,"CapPass",161.94,-164.9,"Trend",0.982,10505.58,10508.59,1751,"F-12","Alloy 617","Plate",314626
1752,"CapPass",161.77,-164.5,"Trend",0.983,10511.58,10514.58,1752,"F-12","Alloy 617","Plate",314626
1753,"CapPass",161.76,-165.3,"Trend",0.978,10517.59,10520.59,1753,"F-12","Alloy 617","Plate",314626
1754,"CapPass",162.42,-164.4,"Trend",0.988,10523.59,10526.60,1754,"F-12","Alloy 617","Plate",314626
1755,"CapPass",162.45,-165.0,"Trend",0.984,10529.60,10532.61,1755,"F-12","Alloy 617","Plate",314626
1756,"CapPass",162.30,-164.9,"Trend",0.984,10535.61,10538.61,1756,"F-12","Alloy 617","Plate",314626
1757,"CapPass",162.95,-164.7,"Trend",0.989,10541.61,10544.62,1757,"F-12","Alloy 617","Plate",314626
1758,"CapPass",162.37,-164.6,"Trend",0.987,10547.62,10550.63,1758,"F-12","Alloy 617","Plate",314626
1759,"CapPass",162.60,-165.2,"Trend",0.984,10553.62,10556.63,1759,"F-12","Alloy 617","Plate",314626
1760,"CapPass",161.19,-165.2,"Trend",0.976,10559.63,10562.63,1760,"F-12","Alloy 617","Plate",314626
1761,"CapPass",162.41,-165.0,"Trend",0.984,10565.64,10568.64,1761,"F-12","Alloy 617","Plate",314626
1762,"CapPass",162.13,-166.3,"Trend",0.975,10571.65,10574.64,1762,"F-12","Alloy 617","Plate",314626
1763,"CapPass",161.97,-165.2,"Trend",0.980,10577.65,10580.65,1763,"F-12","Alloy 617","Plate",314626
1764,"CapPass",162.39,-165.0,"Trend",0.984,10583.66,10586.66,1764,"F-12","Alloy 617","Plate",314626
1765,"CapPass",162.76,-165.3,"Trend",0.985,10589.66,10592.66,1765,"F-12","Alloy 617","Plate",314626
1766,"CapPass",162.65,-164.6,"Trend",0.988,10595.66,10598.67,1766,"F-12","Alloy 617","Plate",314626
1767,"CapPass",162.63,-165.2,"Trend",0.984,10601.67,10604.68,1767,"F-12","Alloy 617","Plate",314626
1768,"CapPass",162.58,-165.6,"Trend",0.982,10607.68,10610.68,1768,"F-12","Alloy 617","Plate",314626
1769,"CapPass",162.21,-164.7,"Trend",0.985,10613.68,10616.69,1769,"F-12","Alloy 617","Plate",314626
1770,"CapPass",162.77,-165.2,"Trend",0.985,10619.69,10622.69,1770,"F-12","Alloy 617","Plate",314626
1771,"CapPass",163.06,-165.0,"Trend",0.989,10625.70,10628.70,1771,"F-12","Alloy 617","Plate",314626
1772,"CapPass",162.28,-164.9,"Trend",0.984,10631.70,10634.71,1772,"F-12","Alloy 617","Plate",314626
1773,"CapPass",163.09,-164.3,"Trend",0.993,10637.71,10640.71,1773,"F-12","Alloy 617","Plate",314626
1774,"CapPass",162.28,-164.9,"Trend",0.984,10643.71,10646.72,1774,"F-12","Alloy 617","Plate",314626
1775,"CapPass",162.69,-164.4,"Trend",0.990,10649.72,10652.72,1775,"F-12","Alloy 617","Plate",314626
1776,"CapPass",162.17,-165.3,"Trend",0.981,10655.73,10658.73,1776,"F-12","Alloy 617","Plate",314626
1777,"CapPass",162.60,-165.2,"Trend",0.984,10661.73,10664.74,1777,"F-12","Alloy 617","Plate",314626
1778,"CapPass",161.78,-165.4,"Trend",0.978,10667.74,10670.74,1778,"F-12","Alloy 617","Plate",314626
1779,"CapPass",161.78,-165.3,"Trend",0.979,10673.74,10676.75,1779,"F-12","Alloy 617","Plate",314626
1780,"CapPass",162.36,-164.8,"Trend",0.985,10679.75,10682.75,1780,"F-12","Alloy 617","Plate",314626
1781,"CapPass",162.21,-165.4,"Trend",0.980,10685.75,10688.76,1781,"F-12","Alloy 617","Plate",314626
1782,"CapPass",162.14,-165.2,"Trend",0.981,10691.76,10694.76,1782,"F-12","Alloy 617","Plate",314626
1783,"CapPass",162.10,-165.7,"Trend",0.978,10697.76,10700.77,1783,"F-12","Alloy 617","Plate",314626
1784,"CapPass",162.04,-165.4,"Trend",0.980,10703.77,10706.78,1784,"F-12","Alloy 617","Plate",314626
1785,"CapPass",161.51,-165.7,"Trend",0.975,10709.78,10712.78,1785,"F-12","Alloy 617","Plate",314626
1786,"CapPass",162.07,-165.2,"Trend",0.981,10715.78,10718.79,1786,"F-12","Alloy 617","Plate",314626
1787,"CapPass",162.98,-165.5,"Trend",0.985,10721.79,10724.80,1787,"F-12","Alloy 617","Plate",314626
1788,"CapPass",162.23,-164.8,"Trend",0.984,10727.80,10730.80,1788,"F-12","Alloy 617","Plate",314626
1789,"CapPass",162.32,-165.6,"Trend",0.980,10733.80,10736.81,1789,"F-12","Alloy 617","Plate",314626
1790,"CapPass",161.81,-165.4,"Trend",0.978,10739.81,10742.81,1790,"F-12","Alloy 617","Plate",314626
1791,"CapPass",162.23,-165.3,"Trend",0.981,10745.81,10748.82,1791,"F-12","Alloy 617","Plate",314626
1792,"CapPass",162.27,-164.8,"Trend",0.985,10751.82,10754.82,1792,"F-12","Alloy 617","Plate",314626
1793,"CapPass",162.25,-165.5,"Trend",0.980,10757.83,10760.83,1793,"F-12","Alloy 617","Plate",314626
1794,"CapPass",162.27,-165.6,"Trend",0.980,10763.83,10766.84,1794,"F-12","Alloy 617","Plate",314626
1795,"CapPass",161.87,-165.3,"Trend",0.979,10769.84,10772.84,1795,"F-12","Alloy 617","Plate",314626
1796,"CapPass",161.86,-165.8,"Trend",0.976,10775.84,10778.85,1796,"F-12","Alloy 617","Plate",314626
1797,"CapPass",161.81,-165.3,"Trend",0.979,10781.85,10784.85,1797,"F-12","Alloy 617","Plate",314626
1798,"CapPass",162.52,-164.2,"Trend",0.990,10787.86,10790.86,1798,"F-12","Alloy 617","Plate",314626
1799,"CapPass",161.87,-165.7,"Trend",0.977,10793.86,10796.87,1799,"F-12","Alloy 617","Plate",314626
1800,"CapPass",161.71,-166.0,"Trend",0.974,10799.87,10802.87,1800,"F-12","Alloy 617","Plate",314626
1801,"CapPass",161.50,-165.5,"Trend",0.976,10805.88,10808.88,1801,"F-12","Alloy 617","Plate",314626
1802,"CapPass",161.79,-165.9,"Trend",0.975,10811.88,10814.88,1802,"F-12","Alloy 617","Plate",314626
1803,"CapPass",161.64,-165.1,"Trend",0.979,10817.89,10820.89,1803,"F-12","Alloy 617","Plate",314626
1804,"CapPass",161.60,-165.9,"Trend",0.974,10823.89,10826.90,1804,"F-12","Alloy 617","Plate",314626
1805,"CapPass",161.58,-165.6,"Trend",0.976,10829.90,10832.90,1805,"F-12","Alloy 617","Plate",314626
1806,"CapPass",161.69,-165.9,"Trend",0.975,10835.90,10838.91,1806,"F-12","Alloy 617","Plate",314626
1807,"CapPass",161.36,-165.9,"Trend",0.973,10841.91,10844.91,1807,"F-12","Alloy 617","Plate",314626
1808,"CapPass",162.67,-165.7,"Trend",0.982,10847.92,10850.92,1808,"F-12","Alloy 617","Plate",314626
1809,"CapPass",162.04,-164.8,"Trend",0.983,10853.92,10856.93,1809,"F-12","Alloy 617","Plate",314626
1810,"CapPass",161.94,-165.4,"Trend",0.979,10859.93,10862.93,1810,"F-12","Alloy 617","Plate",314626
1811,"CapPass",161.94,-165.7,"Trend",0.978,10865.93,10868.94,1811,"F-12","Alloy 617","Plate",314626
1812,"CapPass",162.17,-165.7,"Trend",0.979,10871.94,10874.94,1812,"F-12","Alloy 617","Plate",314626
1813,"CapPass",160.84,-162.8,"Trend",0.988,10877.93,10880.90,1813,"F-12","Alloy 617","Plate",314626
1814,"CapPass",160.86,-162.4,"Trend",0.990,10883.92,10886.88,1814,"F-12","Alloy 617","Plate",314626
1815,"CapPass",161.93,-164.3,"Trend",0.986,10889.93,10892.96,1815,"F-12","Alloy 617","Plate",314626
1816,"CapPass",161.34,-162.9,"Trend",0.990,10895.96,10898.97,1816,"F-12","Alloy 617","Plate",314626
1817,"CapPass",161.24,-164.4,"Trend",0.981,10901.97,10904.97,1817,"F-12","Alloy 617","Plate",314626
1818,"CapPass",161.38,-163.7,"Trend",0.986,10907.98,10910.98,1818,"F-12","Alloy 617","Plate",314626
1819,"CapPass",161.73,-163.7,"Trend",0.988,10913.98,10916.98,1819,"F-12","Alloy 617","Plate",314626
1820,"CapPass",161.30,-164.5,"Trend",0.981,10919.99,10922.99,1820,"F-12","Alloy 617","Plate",314626
1821,"CapPass",161.14,-165.1,"Trend",0.976,10925.99,10928.99,1821,"F-12","Alloy 617","Plate",314626
1822,"CapPass",162.37,-164.2,"Trend",0.989,10931.99,10935.00,1822,"F-12","Alloy 617","Plate",314626
1823,"CapPass",161.77,-164.5,"Trend",0.984,10938.00,10941.01,1823,"F-12","Alloy 617","Plate",314626
1824,"CapPass",161.85,-164.8,"Trend",0.982,10944.01,10947.02,1824,"F-12","Alloy 617","Plate",314626
1825,"CapPass",162.40,-164.6,"Trend",0.987,10950.02,10953.02,1825,"F-12","Alloy 617","Plate",314626
1826,"CapPass",161.93,-163.8,"Trend",0.989,10956.02,10959.02,1826,"F-12","Alloy 617","Plate",314626
1827,"CapPass",161.67,-164.7,"Trend",0.982,10962.03,10965.04,1827,"F-12","Alloy 617","Plate",314626
1828,"CapPass",161.86,-164.8,"Trend",0.982,10968.03,10971.04,1828,"F-12","Alloy 617","Plate",314626
1829,"CapPass",162.44,-164.9,"Trend",0.985,10974.04,10977.05,1829,"F-12","Alloy 617","Plate",314626
1830,"CapPass",161.34,-165.1,"Trend",0.977,10980.05,10983.05,1830,"F-12","Alloy 617","Plate",314626
1831,"CapPass",161.34,-164.6,"Trend",0.980,10986.05,10989.06,1831,"F-12","Alloy 617","Plate",314626
1832,"CapPass",162.05,-164.4,"Trend",0.986,10992.06,10995.07,1832,"F-12","Alloy 617","Plate",314626
1833,"CapPass",162.25,-164.6,"Trend",0.986,10998.06,11001.07,1833,"F-12","Alloy 617","Plate",314626
1834,"CapPass",162.50,-164.4,"Trend",0.988,11004.07,11007.07,1834,"F-12","Alloy 617","Plate",314626
1835,"CapPass",161.83,-165.0,"Trend",0.981,11010.07,11013.08,1835,"F-12","Alloy 617","Plate",314626
1836,"CapPass",162.40,-164.7,"Trend",0.986,11016.08,11019.08,1836,"F-12","Alloy 617","Plate",314626
1837,"CapPass",162.13,-164.0,"Trend",0.988,11022.08,11025.09,1837,"F-12","Alloy 617","Plate",314626
1838,"CapPass",162.20,-164.7,"Trend",0.985,11028.10,11031.10,1838,"F-12","Alloy 617","Plate",314626
1839,"CapPass",161.89,-164.5,"Trend",0.984,11034.10,11037.10,1839,"F-12","Alloy 617","Plate",314626
1840,"CapPass",161.80,-165.3,"Trend",0.979,11040.11,11043.11,1840,"F-12","Alloy 617","Plate",314626
1841,"CapPass",161.89,-164.4,"Trend",0.985,11046.11,11049.11,1841,"F-12","Alloy 617","Plate",314626
1842,"CapPass",161.46,-165.4,"Trend",0.976,11052.12,11055.12,1842,"F-12","Alloy 617","Plate",314626
1843,"CapPass",162.11,-164.8,"Trend",0.984,11058.12,11061.13,1843,"F-12","Alloy 617","Plate",314626
1844,"CapPass",162.66,-165.0,"Trend",0.986,11064.13,11067.13,1844,"F-12","Alloy 617","Plate",314626
1845,"CapPass",162.91,-164.1,"Trend",0.993,11070.14,11073.14,1845,"F-12","Alloy 617","Plate",314626
1846,"CapPass",161.66,-164.4,"Trend",0.983,11076.14,11079.15,1846,"F-12","Alloy 617","Plate",314626
1847,"CapPass",162.67,-165.2,"Trend",0.985,11082.15,11085.15,1847,"F-12","Alloy 617","Plate",314626
1848,"CapPass",162.18,-165.0,"Trend",0.983,11088.15,11091.16,1848,"F-12","Alloy 617","Plate",314626
1849,"CapPass",161.82,-165.0,"Trend",0.981,11094.16,11097.16,1849,"F-12","Alloy 617","Plate",314626
1850,"CapPass",161.08,-165.1,"Trend",0.975,11100.17,11103.17,1850,"F-12","Alloy 617","Plate",314626
1851,"CapPass",161.70,-164.6,"Trend",0.982,11106.17,11109.17,1851,"F-12","Alloy 617","Plate",314626
1852,"CapPass",161.75,-164.6,"Trend",0.983,11112.17,11115.18,1852,"F-12","Alloy 617","Plate",314626
1853,"CapPass",162.05,-164.3,"Trend",0.986,11118.18,11121.19,1853,"F-12","Alloy 617","Plate",314626
1854,"CapPass",162.63,-164.5,"Trend",0.989,11124.19,11127.20,1854,"F-12","Alloy 617","Plate",314626
1855,"CapPass",162.28,-164.8,"Trend",0.985,11130.19,11133.20,1855,"F-12","Alloy 617","Plate",314626
1856,"CapPass",161.67,-164.7,"Trend",0.982,11136.20,11139.20,1856,"F-12","Alloy 617","Plate",314626
1857,"CapPass",161.90,-165.1,"Trend",0.981,11142.21,11145.21,1857,"F-12","Alloy 617","Plate",314626
1858,"CapPass",162.28,-165.1,"Trend",0.983,11148.21,11151.22,1858,"F-12","Alloy 617","Plate",314626
1859,"CapPass",161.18,-165.1,"Trend",0.976,11154.22,11157.22,1859,"F-12","Alloy 617","Plate",314626
1860,"CapPass",162.68,-164.9,"Trend",0.987,11160.22,11163.23,1860,"F-12","Alloy 617","Plate",314626
1861,"CapPass",162.10,-164.7,"Trend",0.984,11166.23,11169.23,1861,"F-12","Alloy 617","Plate",314626
1862,"CapPass",162.34,-164.5,"Trend",0.987,11172.23,11175.24,1862,"F-12","Alloy 617","Plate",314626
1863,"CapPass",162.72,-163.9,"Trend",0.993,11178.24,11181.25,1863,"F-12","Alloy 617","Plate",314626
1864,"CapPass",162.41,-164.5,"Trend",0.988,11184.25,11187.25,1864,"F-12","Alloy 617","Plate",314626
1865,"CapPass",162.51,-164.2,"Trend",0.990,11190.25,11193.26,1865,"F-12","Alloy 617","Plate",314626
1866,"CapPass",163.37,-164.3,"Trend",0.994,11196.26,11199.26,1866,"F-12","Alloy 617","Plate",314626
1867,"CapPass",162.72,-164.8,"Trend",0.987,11202.26,11205.27,1867,"F-12","Alloy 617","Plate",314626
1868,"CapPass",162.15,-165.5,"Trend",0.980,11208.27,11211.27,1868,"F-12","Alloy 617","Plate",314626
1869,"CapPass",162.36,-164.8,"Trend",0.985,11214.27,11217.28,1869,"F-12","Alloy 617","Plate",314626
1870,"CapPass",162.26,-164.6,"Trend",0.986,11220.28,11223.28,1870,"F-12","Alloy 617","Plate",314626
1871,"CapPass",162.06,-164.8,"Trend",0.983,11226.29,11229.29,1871,"F-12","Alloy 617","Plate",314626
1872,"CapPass",162.49,-165.2,"Trend",0.984,11232.30,11235.30,1872,"F-12","Alloy 617","Plate",314626
1873,"CapPass",163.00,-164.5,"Trend",0.991,11238.30,11241.30,1873,"F-12","Alloy 617","Plate",314626
1874,"CapPass",161.83,-165.2,"Trend",0.980,11244.31,11247.31,1874,"F-12","Alloy 617","Plate",314626
1875,"CapPass",163.87,-165.5,"Trend",0.990,11250.31,11253.32,1875,"F-12","Alloy 617","Plate",314626
1876,"CapPass",161.49,-165.2,"Trend",0.978,11256.32,11259.32,1876,"F-12","Alloy 617","Plate",314626
1877,"CapPass",161.46,-164.9,"Trend",0.979,11262.32,11265.32,1877,"F-12","Alloy 617","Plate",314626
1878,"CapPass",162.13,-165.2,"Trend",0.981,11268.33,11271.33,1878,"F-12","Alloy 617","Plate",314626
1879,"CapPass",161.76,-164.3,"Trend",0.984,11274.34,11277.34,1879,"F-12","Alloy 617","Plate",314626
1880,"CapPass",161.95,-165.0,"Trend",0.982,11280.34,11283.34,1880,"F-12","Alloy 617","Plate",314626
1881,"CapPass",162.33,-164.6,"Trend",0.986,11286.35,11289.35,1881,"F-12","Alloy 617","Plate",314626
1882,"CapPass",162.65,-164.5,"Trend",0.989,11292.36,11295.36,1882,"F-12","Alloy 617","Plate",314626
1883,"CapPass",162.89,-165.0,"Trend",0.987,11298.36,11301.36,1883,"F-12","Alloy 617","Plate",314626
1884,"CapPass",161.87,-165.3,"Trend",0.979,11304.37,11307.37,1884,"F-12","Alloy 617","Plate",314626
1885,"CapPass",161.79,-164.6,"Trend",0.983,11310.37,11313.37,1885,"F-12","Alloy 617","Plate",314626
1886,"CapPass",161.86,-164.8,"Trend",0.982,11316.38,11319.38,1886,"F-12","Alloy 617","Plate",314626
1887,"CapPass",162.87,-163.9,"Trend",0.994,11322.38,11325.39,1887,"F-12","Alloy 617","Plate",314626
1888,"CapPass",162.49,-164.5,"Trend",0.988,11328.39,11331.39,1888,"F-12","Alloy 617","Plate",314626
1889,"CapPass",162.81,-164.5,"Trend",0.989,11334.40,11337.40,1889,"F-12","Alloy 617","Plate",314626
1890,"CapPass",162.42,-164.5,"Trend",0.987,11340.40,11343.40,1890,"F-12","Alloy 617","Plate",314626
1891,"CapPass",162.13,-164.9,"Trend",0.983,11346.41,11349.41,1891,"F-12","Alloy 617","Plate",314626
1892,"CapPass",162.21,-164.1,"Trend",0.988,11352.41,11355.42,1892,"F-12","Alloy 617","Plate",314626
1893,"CapPass",162.51,-164.2,"Trend",0.990,11358.42,11361.42,1893,"F-12","Alloy 617","Plate",314626
1894,"CapPass",163.51,-164.8,"Trend",0.992,11364.43,11367.43,1894,"F-12","Alloy 617","Plate",314626
1895,"CapPass",163.01,-164.9,"Trend",0.988,11370.43,11373.44,1895,"F-12","Alloy 617","Plate",314626
1896,"CapPass",162.57,-165.3,"Trend",0.983,11376.44,11379.44,1896,"F-12","Alloy 617","Plate",314626
1897,"CapPass",161.87,-165.7,"Trend",0.977,11382.44,11385.45,1897,"F-12","Alloy 617","Plate",314626
1898,"CapPass",164.05,-165.0,"Trend",0.994,11388.45,11391.45,1898,"F-12","Alloy 617","Plate",314626
1899,"CapPass",162.90,-164.9,"Trend",0.988,11394.45,11397.46,1899,"F-12","Alloy 617","Plate",314626
1900,"CapPass",162.91,-164.5,"Trend",0.990,11400.46,11403.46,1900,"F-12","Alloy 617","Plate",314626
1901,"CapPass",162.85,-164.3,"Trend",0.991,11406.47,11409.47,1901,"F-12","Alloy 617","Plate",314626
1902,"CapPass",162.53,-164.2,"Trend",0.990,11412.47,11415.48,1902,"F-12","Alloy 617","Plate",314626
1903,"CapPass",163.13,-164.5,"Trend",0.992,11418.48,11421.48,1903,"F-12","Alloy 617","Plate",314626
1904,"CapPass",162.49,-165.1,"Trend",0.984,11424.48,11427.49,1904,"F-12","Alloy 617","Plate",314626
1905,"CapPass",162.43,-164.6,"Trend",0.987,11430.49,11433.50,1905,"F-12","Alloy 617","Plate",314626
1906,"CapPass",162.44,-164.5,"Trend",0.987,11436.49,11439.50,1906,"F-12","Alloy 617","Plate",314626
1907,"CapPass",163.17,-164.2,"Trend",0.994,11442.50,11445.50,1907,"F-12","Alloy 617","Plate",314626
1908,"CapPass",163.98,-165.0,"Trend",0.994,11448.51,11451.51,1908,"F-12","Alloy 617","Plate",314626
1909,"CapPass",162.80,-164.3,"Trend",0.991,11454.52,11457.52,1909,"F-12","Alloy 617","Plate",314626
1910,"CapPass",162.18,-164.8,"Trend",0.984,11460.51,11463.52,1910,"F-12","Alloy 617","Plate",314626
1911,"CapPass",162.17,-165.2,"Trend",0.982,11466.53,11469.53,1911,"F-12","Alloy 617","Plate",314626
1912,"CapPass",162.81,-164.6,"Trend",0.989,11472.53,11475.53,1912,"F-12","Alloy 617","Plate",314626
1913,"CapPass",162.30,-165.0,"Trend",0.984,11478.54,11481.54,1913,"F-12","Alloy 617","Plate",314626
1914,"CapPass",162.52,-164.8,"Trend",0.986,11484.54,11487.55,1914,"F-12","Alloy 617","Plate",314626
1915,"CapPass",163.08,-164.6,"Trend",0.991,11490.55,11493.55,1915,"F-12","Alloy 617","Plate",314626
1916,"CapPass",162.40,-164.5,"Trend",0.987,11496.55,11499.56,1916,"F-12","Alloy 617","Plate",314626
1917,"CapPass",162.34,-165.0,"Trend",0.984,11502.56,11505.56,1917,"F-12","Alloy 617","Plate",314626
1918,"CapPass",162.49,-165.3,"Trend",0.983,11508.57,11511.57,1918,"F-12","Alloy 617","Plate",314626
1919,"CapPass",162.71,-164.9,"Trend",0.986,11514.57,11517.58,1919,"F-12","Alloy 617","Plate",314626
1920,"CapPass",162.98,-164.7,"Trend",0.990,11520.57,11523.58,1920,"F-12","Alloy 617","Plate",314626
1921,"CapPass",162.86,-164.1,"Trend",0.993,11526.58,11529.58,1921,"F-12","Alloy 617","Plate",314626
1922,"CapPass",162.55,-164.8,"Trend",0.987,11532.59,11535.59,1922,"F-12","Alloy 617","Plate",314626
1923,"CapPass",162.69,-165.0,"Trend",0.986,11538.59,11541.60,1923,"F-12","Alloy 617","Plate",314626
1924,"CapPass",161.81,-164.7,"Trend",0.982,11544.60,11547.61,1924,"F-12","Alloy 617","Plate",314626
1925,"CapPass",162.58,-164.8,"Trend",0.987,11550.61,11553.61,1925,"F-12","Alloy 617","Plate",314626
1926,"CapPass",162.42,-164.5,"Trend",0.987,11556.61,11559.62,1926,"F-12","Alloy 617","Plate",314626
1927,"CapPass",161.63,-165.4,"Trend",0.977,11562.62,11565.62,1927,"F-12","Alloy 617","Plate",314626
1928,"CapPass",161.48,-164.8,"Trend",0.980,11568.63,11571.63,1928,"F-12","Alloy 617","Plate",314626
1929,"CapPass",162.37,-165.1,"Trend",0.984,11574.63,11577.63,1929,"F-12","Alloy 617","Plate",314626
1930,"CapPass",162.35,-165.1,"Trend",0.983,11580.64,11583.64,1930,"F-12","Alloy 617","Plate",314626
1931,"CapPass",162.31,-164.2,"Trend",0.988,11586.64,11589.64,1931,"F-12","Alloy 617","Plate",314626
1932,"CapPass",162.53,-164.8,"Trend",0.986,11592.65,11595.65,1932,"F-12","Alloy 617","Plate",314626
1933,"CapPass",163.05,-164.8,"Trend",0.989,11598.65,11601.66,1933,"F-12","Alloy 617","Plate",314626
1934,"CapPass",162.10,-164.6,"Trend",0.985,11604.66,11607.66,1934,"F-12","Alloy 617","Plate",314626
1935,"CapPass",162.64,-165.0,"Trend",0.986,11610.66,11613.67,1935,"F-12","Alloy 617","Plate",314626
1936,"CapPass",162.77,-165.2,"Trend",0.985,11616.67,11619.67,1936,"F-12","Alloy 617","Plate",314626
1937,"CapPass",162.64,-164.5,"Trend",0.989,11622.68,11625.68,1937,"F-12","Alloy 617","Plate",314626
1938,"CapPass",162.53,-164.3,"Trend",0.989,11628.68,11631.69,1938,"F-12","Alloy 617","Plate",314626
1939,"CapPass",162.21,-164.9,"Trend",0.984,11634.69,11637.69,1939,"F-12","Alloy 617","Plate",314626
1940,"CapPass",162.10,-164.8,"Trend",0.984,11640.69,11643.70,1940,"F-12","Alloy 617","Plate",314626
1941,"CapPass",162.47,-163.9,"Trend",0.991,11646.70,11649.70,1941,"F-12","Alloy 617","Plate",314626
1942,"CapPass",162.87,-164.0,"Trend",0.993,11652.70,11655.71,1942,"F-12","Alloy 617","Plate",314626
1943,"CapPass",162.87,-164.7,"Trend",0.989,11658.71,11661.72,1943,"F-12","Alloy 617","Plate",314626
1944,"CapPass",162.40,-164.4,"Trend",0.988,11664.72,11667.72,1944,"F-12","Alloy 617","Plate",314626
1945,"CapPass",162.60,-165.4,"Trend",0.983,11670.72,11673.73,1945,"F-12","Alloy 617","Plate",314626
1946,"CapPass",162.79,-164.7,"Trend",0.989,11676.73,11679.73,1946,"F-12","Alloy 617","Plate",314626
1947,"CapPass",162.95,-164.5,"Trend",0.991,11682.74,11685.74,1947,"F-12","Alloy 617","Plate",314626
1948,"CapPass",162.87,-164.3,"Trend",0.991,11688.74,11691.75,1948,"F-12","Alloy 617","Plate",314626
1949,"CapPass",162.60,-164.4,"Trend",0.989,11694.75,11697.75,1949,"F-12","Alloy 617","Plate",314626
1950,"CapPass",162.51,-164.8,"Trend",0.986,11700.75,11703.76,1950,"F-12","Alloy 617","Plate",314626
1951,"CapPass",162.83,-164.2,"Trend",0.992,11706.76,11709.76,1951,"F-12","Alloy 617","Plate",314626
1952,"CapPass",162.46,-164.2,"Trend",0.989,11712.77,11715.77,1952,"F-12","Alloy 617","Plate",314626
1953,"CapPass",163.58,-164.5,"Trend",0.995,11718.77,11721.78,1953,"F-12","Alloy 617","Plate",314626
1954,"CapPass",162.86,-164.5,"Trend",0.990,11724.78,11727.78,1954,"F-12","Alloy 617","Plate",314626
1955,"CapPass",163.17,-164.2,"Trend",0.994,11730.78,11733.79,1955,"F-12","Alloy 617","Plate",314626
1956,"CapPass",162.87,-164.7,"Trend",0.989,11736.79,11739.79,1956,"F-12","Alloy 617","Plate",314626
1957,"CapPass",163.43,-164.2,"Trend",0.995,11742.80,11745.80,1957,"F-12","Alloy 617","Plate",314626
1958,"CapPass",163.30,-164.8,"Trend",0.991,11748.80,11751.80,1958,"F-12","Alloy 617","Plate",314626
1959,"CapPass",163.46,-164.4,"Trend",0.994,11754.81,11757.81,1959,"F-12","Alloy 617","Plate",314626
1960,"CapPass",163.19,-165.0,"Trend",0.989,11760.81,11763.82,1960,"F-12","Alloy 617","Plate",314626
1961,"CapPass",161.18,-165.1,"Trend",0.977,11766.82,11769.82,1961,"F-12","Alloy 617","Plate",314626
1962,"CapPass",161.96,-165.4,"Trend",0.979,11772.82,11775.83,1962,"F-12","Alloy 617","Plate",314626
1963,"CapPass",162.37,-165.1,"Trend",0.983,11778.83,11781.83,1963,"F-12","Alloy 617","Plate",314626
1964,"CapPass",162.52,-164.3,"Trend",0.989,11784.84,11787.84,1964,"F-12","Alloy 617","Plate",314626
1965,"CapPass",163.01,-164.5,"Trend",0.991,11790.84,11793.85,1965,"F-12","Alloy 617","Plate",314626
1966,"CapPass",162.01,-164.7,"Trend",0.984,11796.85,11799.85,1966,"F-12","Alloy 617","Plate",314626
1967,"CapPass",162.44,-163.9,"Trend",0.991,11802.85,11805.86,1967,"F-12","Alloy 617","Plate",314626
1968,"CapPass",162.71,-164.6,"Trend",0.988,11808.86,11811.86,1968,"F-12","Alloy 617","Plate",314626
1969,"CapPass",162.13,-164.7,"Trend",0.984,11814.86,11817.87,1969,"F-12","Alloy 617","Plate",314626
1970,"CapPass",163.33,-164.4,"Trend",0.993,11820.87,11823.88,1970,"F-12","Alloy 617","Plate",314626
1971,"CapPass",162.65,-164.2,"Trend",0.991,11826.88,11829.88,1971,"F-12","Alloy 617","Plate",314626
1972,"CapPass",162.63,-164.7,"Trend",0.988,11832.89,11835.89,1972,"F-12","Alloy 617","Plate",314626
1973,"CapPass",162.36,-165.1,"Trend",0.984,11838.89,11841.89,1973,"F-12","Alloy 617","Plate",314626
1974,"CapPass",162.55,-165.9,"Trend",0.980,11844.90,11847.90,1974,"F-12","Alloy 617","Plate",314626
1975,"CapPass",162.18,-164.9,"Trend",0.983,11850.90,11853.91,1975,"F-12","Alloy 617","Plate",314626
1976,"CapPass",162.23,-164.9,"Trend",0.984,11856.91,11859.91,1976,"F-12","Alloy 617","Plate",314626
1977,"CapPass",162.92,-164.1,"Trend",0.993,11862.91,11865.92,1977,"F-12","Alloy 617","Plate",314626
1978,"CapPass",163.01,-164.3,"Trend",0.992,11868.92,11871.93,1978,"F-12","Alloy 617","Plate",314626
1979,"CapPass",162.86,-164.6,"Trend",0.989,11874.92,11877.93,1979,"F-12","Alloy 617","Plate",314626
1980,"CapPass",162.45,-164.7,"Trend",0.986,11880.93,11883.93,1980,"F-12","Alloy 617","Plate",314626
1981,"CapPass",163.07,-164.4,"Trend",0.992,11886.94,11889.94,1981,"F-12","Alloy 617","Plate",314626
1982,"CapPass",162.69,-164.3,"Trend",0.990,11892.94,11895.95,1982,"F-12","Alloy 617","Plate",314626
1983,"CapPass",161.95,-165.0,"Trend",0.982,11898.95,11901.95,1983,"F-12","Alloy 617","Plate",314626
1984,"CapPass",162.92,-164.3,"Trend",0.992,11904.96,11907.96,1984,"F-12","Alloy 617","Plate",314626
1985,"CapPass",162.74,-165.0,"Trend",0.986,11910.97,11913.97,1985,"F-12","Alloy 617","Plate",314626
1986,"CapPass",162.76,-165.2,"Trend",0.985,11916.98,11919.97,1986,"F-12","Alloy 617","Plate",314626
1987,"CapPass",164.80,-165.9,"Trend",0.993,11922.97,11925.94,1987,"F-12","Alloy 617","Plate",314626
1988,"CapPass",154.85,-163.6,"Trend",0.946,11928.67,11931.98,1988,"F-12","Alloy 617","Plate",314626
1989,"CapPass",161.12,-164.0,"Trend",0.983,11934.98,11937.98,1989,"F-12","Alloy 617","Plate",314626
1990,"CapPass",161.03,-163.0,"Trend",0.988,11940.99,11943.99,1990,"F-12","Alloy 617","Plate",314626
1991,"CapPass",162.37,-163.8,"Trend",0.991,11947.00,11950.00,1991,"F-12","Alloy 617","Plate",314626
1992,"CapPass",162.64,-163.7,"Trend",0.994,11953.00,11956.00,1992,"F-12","Alloy 617","Plate",314626
1993,"CapPass",162.30,-163.3,"Trend",0.994,11959.01,11962.01,1993,"F-12","Alloy 617","Plate",314626
1994,"CapPass",161.78,-163.6,"Trend",0.989,11965.01,11968.02,1994,"F-12","Alloy 617","Plate",314626
1995,"CapPass",161.46,-164.2,"Trend",0.983,11971.02,11974.03,1995,"F-12","Alloy 617","Plate",314626
1996,"CapPass",161.16,-163.5,"Trend",0.986,11977.02,11980.03,1996,"F-12","Alloy 617","Plate",314626
1997,"CapPass",162.06,-163.6,"Trend",0.990,11983.03,11986.04,1997,"F-12","Alloy 617","Plate",314626
1998,"CapPass",161.82,-163.6,"Trend",0.989,11989.04,11992.04,1998,"F-12","Alloy 617","Plate",314626
1999,"CapPass",162.10,-164.0,"Trend",0.988,11995.04,11998.05,1999,"F-12","Alloy 617","Plate",314626
2000,"CapPass",161.94,-163.4,"Trend",0.991,12001.05,12004.06,2000,"F-12","Alloy 617","Plate",314626
2001,"CapPass",162.08,-163.1,"Trend",0.994,12007.05,12010.06,2001,"F-12","Alloy 617","Plate",314626
2002,"CapPass",162.54,-163.5,"Trend",0.994,12013.06,12016.07,2002,"F-12","Alloy 617","Plate",314626
2003,"CapPass",162.18,-164.2,"Trend",0.987,12019.07,12022.07,2003,"F-12","Alloy 617","Plate",314626
2004,"CapPass",161.83,-164.0,"Trend",0.987,12025.07,12028.07,2004,"F-12","Alloy 617","Plate",314626
2005,"CapPass",161.93,-164.6,"Trend",0.984,12031.08,12034.08,2005,"F-12","Alloy 617","Plate",314626
2006,"CapPass",162.69,-163.6,"Trend",0.995,12037.09,12040.09,2006,"F-12","Alloy 617","Plate",314626
2007,"CapPass",162.29,-164.2,"Trend",0.989,12043.09,12046.10,2007,"F-12","Alloy 617","Plate",314626
2008,"CapPass",162.29,-164.5,"Trend",0.986,12049.10,12052.10,2008,"F-12","Alloy 617","Plate",314626
2009,"CapPass",162.83,-164.4,"Trend",0.990,12055.10,12058.11,2009,"F-12","Alloy 617","Plate",314626
2010,"CapPass",161.93,-164.8,"Trend",0.982,12061.11,12064.11,2010,"F-12","Alloy 617","Plate",314626
2011,"CapPass",161.94,-164.1,"Trend",0.987,12067.11,12070.12,2011,"F-12","Alloy 617","Plate",314626
2012,"CapPass",161.64,-164.9,"Trend",0.980,12073.12,12076.12,2012,"F-12","Alloy 617","Plate",314626
2013,"CapPass",162.26,-164.1,"Trend",0.989,12079.12,12082.13,2013,"F-12","Alloy 617","Plate",314626
2014,"CapPass",162.43,-163.9,"Trend",0.991,12085.14,12088.14,2014,"F-12","Alloy 617","Plate",314626
2015,"CapPass",162.33,-163.6,"Trend",0.992,12091.14,12094.14,2015,"F-12","Alloy 617","Plate",314626
2016,"CapPass",162.55,-164.9,"Trend",0.986,12097.15,12100.15,2016,"F-12","Alloy 617","Plate",314626
2017,"CapPass",161.24,-164.3,"Trend",0.981,12103.15,12106.15,2017,"F-12","Alloy 617","Plate",314626
2018,"CapPass",162.05,-164.5,"Trend",0.985,12109.16,12112.16,2018,"F-12","Alloy 617","Plate",314626
2019,"CapPass",162.13,-164.3,"Trend",0.987,12115.16,12118.17,2019,"F-12","Alloy 617","Plate",314626
2020,"CapPass",162.24,-165.0,"Trend",0.983,12121.17,12124.17,2020,"F-12","Alloy 617","Plate",314626
2021,"CapPass",161.89,-163.9,"Trend",0.988,12127.17,12130.18,2021,"F-12","Alloy 617","Plate",314626
2022,"CapPass",162.03,-165.1,"Trend",0.981,12133.18,12136.18,2022,"F-12","Alloy 617","Plate",314626
2023,"CapPass",161.34,-164.7,"Trend",0.979,12139.19,12142.19,2023,"F-12","Alloy 617","Plate",314626
2024,"CapPass",161.64,-164.7,"Trend",0.982,12145.19,12148.19,2024,"F-12","Alloy 617","Plate",314626
2025,"CapPass",160.22,-166.0,"Trend",0.965,12151.20,12154.20,2025,"F-12","Alloy 617","Plate",314626
2026,"CapPass",160.92,-164.4,"Trend",0.979,12157.21,12160.21,2026,"F-12","Alloy 617","Plate",314626
2027,"CapPass",161.42,-164.1,"Trend",0.984,12163.21,12166.22,2027,"F-12","Alloy 617","Plate",314626
2028,"CapPass",162.09,-164.7,"Trend",0.984,12169.22,12172.22,2028,"F-12","Alloy 617","Plate",314626
2029,"CapPass",162.12,-164.5,"Trend",0.985,12175.22,12178.23,2029,"F-12","Alloy 617","Plate",314626
2030,"CapPass",161.66,-164.5,"Trend",0.983,12181.23,12184.23,2030,"F-12","Alloy 617","Plate",314626
2031,"CapPass",162.31,-165.0,"Trend",0.984,12187.23,12190.24,2031,"F-12","Alloy 617","Plate",314626
2032,"CapPass",162.07,-164.7,"Trend",0.984,12193.24,12196.24,2032,"F-12","Alloy 617","Plate",314626
2033,"CapPass",162.93,-164.4,"Trend",0.991,12199.24,12202.25,2033,"F-12","Alloy 617","Plate",314626
2034,"CapPass",162.10,-164.2,"Trend",0.987,12205.25,12208.26,2034,"F-12","Alloy 617","Plate",314626
2035,"CapPass",162.41,-164.2,"Trend",0.989,12211.26,12214.26,2035,"F-12","Alloy 617","Plate",314626
2036,"CapPass",162.41,-164.2,"Trend",0.989,12217.26,12220.27,2036,"F-12","Alloy 617","Plate",314626
2037,"CapPass",162.86,-164.1,"Trend",0.993,12223.27,12226.27,2037,"F-12","Alloy 617","Plate",314626
2038,"CapPass",162.64,-164.1,"Trend",0.991,12229.27,12232.28,2038,"F-12","Alloy 617","Plate",314626
2039,"CapPass",162.15,-163.8,"Trend",0.990,12235.28,12238.28,2039,"F-12","Alloy 617","Plate",314626
2040,"CapPass",162.42,-164.1,"Trend",0.990,12241.29,12244.29,2040,"F-12","Alloy 617","Plate",314626
2041,"CapPass",162.61,-164.4,"Trend",0.989,12247.29,12250.29,2041,"F-12","Alloy 617","Plate",314626
2042,"CapPass",161.64,-164.5,"Trend",0.983,12253.30,12256.31,2042,"F-12","Alloy 617","Plate",314626
2043,"CapPass",162.17,-165.0,"Trend",0.983,12259.30,12262.31,2043,"F-12","Alloy 617","Plate",314626
2044,"CapPass",160.99,-165.2,"Trend",0.975,12265.31,12268.32,2044,"F-12","Alloy 617","Plate",314626
2045,"CapPass",161.47,-164.5,"Trend",0.981,12271.32,12274.32,2045,"F-12","Alloy 617","Plate",314626
2046,"CapPass",161.87,-164.4,"Trend",0.985,12277.32,12280.32,2046,"F-12","Alloy 617","Plate",314626
2047,"CapPass",161.57,-164.4,"Trend",0.983,12283.33,12286.33,2047,"F-12","Alloy 617","Plate",314626
2048,"CapPass",161.42,-164.5,"Trend",0.982,12289.34,12292.34,2048,"F-12","Alloy 617","Plate",314626
2049,"CapPass",161.42,-164.6,"Trend",0.981,12295.34,12298.34,2049,"F-12","Alloy 617","Plate",314626
2050,"CapPass",161.79,-165.1,"Trend",0.980,12301.35,12304.35,2050,"F-12","Alloy 617","Plate",314626
2051,"CapPass",162.39,-164.4,"Trend",0.988,12307.35,12310.35,2051,"F-12","Alloy 617","Plate",314626
2052,"CapPass",162.59,-164.3,"Trend",0.990,12313.36,12316.36,2052,"F-12","Alloy 617","Plate",314626
2053,"CapPass",162.47,-164.8,"Trend",0.986,12319.36,12322.37,2053,"F-12","Alloy 617","Plate",314626
2054,"CapPass",162.68,-163.9,"Trend",0.993,12325.37,12328.37,2054,"F-12","Alloy 617","Plate",314626
2055,"CapPass",162.40,-165.0,"Trend",0.984,12331.37,12334.38,2055,"F-12","Alloy 617","Plate",314626
2056,"CapPass",162.99,-164.5,"Trend",0.991,12337.38,12340.38,2056,"F-12","Alloy 617","Plate",314626
