Repository: js-molina/fatigue-A617

File: data/950C/Strain rate 0.001/0.30% strain/HTM_A20_Cycles_31516.csv (part 6 of 8)
"Cycle Label","Data State","Elapsed Time Sec","Qual State","Strain","Stress Mpa","Count","Sample","Alloy","Material_Form","Heat"
"Cycle 1000","CapPass",6004.34,"Trend",0.00013,-24.79,53497,"315-16","Alloy 617","Plate",314626
"Cycle 1000","CapPass",6004.37,"Trend",0.00011,-27.70,53498,"315-16","Alloy 617","Plate",314626
"Cycle 1000","CapPass",6004.41,"Trend",0.00008,-30.60,53499,"315-16","Alloy 617","Plate",314626
"Cycle 1000","CapPass",6004.44,"Trend",0.00006,-33.91,53500,"315-16","Alloy 617","Plate",314626
"Cycle 1000","CapPass",6004.46,"Trend",0.00003,-37.17,53501,"315-16","Alloy 617","Plate",314626
"Cycle 1000","CapPass",6004.48,"Trend",0.00001,-40.19,53502,"315-16","Alloy 617","Plate",314626
"Cycle 1000","CapPass",6004.51,"Trend",-0.00002,-43.43,53503,"315-16","Alloy 617","Plate",314626
"Cycle 1000","CapPass",6004.53,"Trend",-0.00005,-46.74,53504,"315-16","Alloy 617","Plate",314626
"Cycle 1000","CapPass",6004.55,"Trend",-0.00007,-50.59,53505,"315-16","Alloy 617","Plate",314626
"Cycle 1000","CapPass",6004.56,"Trend",-0.00010,-53.73,53506,"315-16","Alloy 617","Plate",314626
"Cycle 1000","CapPass",6004.58,"Trend",-0.00012,-56.84,53507,"315-16","Alloy 617","Plate",314626
"Cycle 1000","CapPass",6004.59,"Trend",-0.00015,-59.99,53508,"315-16","Alloy 617","Plate",314626
"Cycle 1000","CapPass",6004.61,"Trend",-0.00018,-63.22,53509,"315-16","Alloy 617","Plate",314626
"Cycle 1000","CapPass",6004.62,"Trend",-0.00020,-66.21,53510,"315-16","Alloy 617","Plate",314626
"Cycle 1000","CapPass",6004.64,"Trend",-0.00023,-69.24,53511,"315-16","Alloy 617","Plate",314626
"Cycle 1000","CapPass",6004.65,"Trend",-0.00025,-72.24,53512,"315-16","Alloy 617","Plate",314626
"Cycle 1000","CapPass",6004.67,"Trend",-0.00028,-75.16,53513,"315-16","Alloy 617","Plate",314626
"Cycle 1000","CapPass",6004.68,"Trend",-0.00031,-78.22,53514,"315-16","Alloy 617","Plate",314626
"Cycle 1000","CapPass",6004.70,"Trend",-0.00033,-80.93,53515,"315-16","Alloy 617","Plate",314626
"Cycle 1000","CapPass",6004.71,"Trend",-0.00036,-83.81,53516,"315-16","Alloy 617","Plate",314626
"Cycle 1000","CapPass",6004.73,"Trend",-0.00038,-86.43,53517,"315-16","Alloy 617","Plate",314626
"Cycle 1000","CapPass",6004.74,"Trend",-0.00041,-89.08,53518,"315-16","Alloy 617","Plate",314626
"Cycle 1000","CapPass",6004.76,"Trend",-0.00043,-91.61,53519,"315-16","Alloy 617","Plate",314626
"Cycle 1000","CapPass",6004.78,"Trend",-0.00046,-94.20,53520,"315-16","Alloy 617","Plate",314626
"Cycle 1000","CapPass",6004.80,"Trend",-0.00049,-96.62,53521,"315-16","Alloy 617","Plate",314626
"Cycle 1000","CapPass",6004.82,"Trend",-0.00051,-98.94,53522,"315-16","Alloy 617","Plate",314626
"Cycle 1000","CapPass",6004.84,"Trend",-0.00054,-101.2,53523,"315-16","Alloy 617","Plate",314626
"Cycle 1000","CapPass",6004.86,"Trend",-0.00056,-103.6,53524,"315-16","Alloy 617","Plate",314626
"Cycle 1000","CapPass",6004.88,"Trend",-0.00059,-105.8,53525,"315-16","Alloy 617","Plate",314626
"Cycle 1000","CapPass",6004.90,"Trend",-0.00061,-108.0,53526,"315-16","Alloy 617","Plate",314626
"Cycle 1000","CapPass",6004.92,"Trend",-0.00064,-110.1,53527,"315-16","Alloy 617","Plate",314626
"Cycle 1000","CapPass",6004.95,"Trend",-0.00066,-112.1,53528,"315-16","Alloy 617","Plate",314626
"Cycle 1000","CapPass",6004.97,"Trend",-0.00069,-114.2,53529,"315-16","Alloy 617","Plate",314626
"Cycle 1000","CapPass",6005.00,"Trend",-0.00071,-116.4,53530,"315-16","Alloy 617","Plate",314626
"Cycle 1000","CapPass",6005.02,"Trend",-0.00074,-118.3,53531,"315-16","Alloy 617","Plate",314626
"Cycle 1000","CapPass",6005.05,"Trend",-0.00077,-120.4,53532,"315-16","Alloy 617","Plate",314626
"Cycle 1000","CapPass",6005.08,"Trend",-0.00079,-122.5,53533,"315-16","Alloy 617","Plate",314626
"Cycle 1000","CapPass",6005.10,"Trend",-0.00082,-124.5,53534,"315-16","Alloy 617","Plate",314626
"Cycle 1000","CapPass",6005.13,"Trend",-0.00084,-126.8,53535,"315-16","Alloy 617","Plate",314626
"Cycle 1000","CapPass",6005.16,"Trend",-0.00087,-128.8,53536,"315-16","Alloy 617","Plate",314626
"Cycle 1000","CapPass",6005.18,"Trend",-0.00089,-130.8,53537,"315-16","Alloy 617","Plate",314626
"Cycle 1000","CapPass",6005.21,"Trend",-0.00092,-132.9,53538,"315-16","Alloy 617","Plate",314626
"Cycle 1000","CapPass",6005.24,"Trend",-0.00094,-135.0,53539,"315-16","Alloy 617","Plate",314626
"Cycle 1000","CapPass",6005.27,"Trend",-0.00097,-137.1,53540,"315-16","Alloy 617","Plate",314626
"Cycle 1000","CapPass",6005.29,"Trend",-0.00100,-139.1,53541,"315-16","Alloy 617","Plate",314626
"Cycle 1000","CapPass",6005.32,"Trend",-0.00102,-141.1,53542,"315-16","Alloy 617","Plate",314626
"Cycle 1000","CapPass",6005.34,"Trend",-0.00105,-143.1,53543,"315-16","Alloy 617","Plate",314626
"Cycle 1000","CapPass",6005.37,"Trend",-0.00107,-144.9,53544,"315-16","Alloy 617","Plate",314626
"Cycle 1000","CapPass",6005.39,"Trend",-0.00110,-146.9,53545,"315-16","Alloy 617","Plate",314626
"Cycle 1000","CapPass",6005.42,"Trend",-0.00112,-148.9,53546,"315-16","Alloy 617","Plate",314626
"Cycle 1000","CapPass",6005.44,"Trend",-0.00115,-150.6,53547,"315-16","Alloy 617","Plate",314626
"Cycle 1000","CapPass",6005.47,"Trend",-0.00117,-152.5,53548,"315-16","Alloy 617","Plate",314626
"Cycle 1000","CapPass",6005.50,"Trend",-0.00120,-154.3,53549,"315-16","Alloy 617","Plate",314626
"Cycle 1000","CapPass",6005.52,"Trend",-0.00123,-156.1,53550,"315-16","Alloy 617","Plate",314626
"Cycle 1000","CapPass",6005.54,"Trend",-0.00125,-157.7,53551,"315-16","Alloy 617","Plate",314626
"Cycle 1000","CapPass",6005.57,"Trend",-0.00128,-159.3,53552,"315-16","Alloy 617","Plate",314626
"Cycle 1000","CapPass",6005.59,"Trend",-0.00130,-160.9,53553,"315-16","Alloy 617","Plate",314626
"Cycle 1000","CapPass",6005.62,"Trend",-0.00133,-162.5,53554,"315-16","Alloy 617","Plate",314626
"Cycle 1000","CapPass",6005.64,"Trend",-0.00135,-164.0,53555,"315-16","Alloy 617","Plate",314626
"Cycle 1000","CapPass",6005.67,"Trend",-0.00138,-165.3,53556,"315-16","Alloy 617","Plate",314626
"Cycle 1000","CapPass",6005.69,"Trend",-0.00140,-166.6,53557,"315-16","Alloy 617","Plate",314626
"Cycle 1000","CapPass",6005.72,"Trend",-0.00143,-167.5,53558,"315-16","Alloy 617","Plate",314626
"Cycle 1000","CapPass",6005.75,"Trend",-0.00145,-167.5,53559,"315-16","Alloy 617","Plate",314626
"Cycle 1000","CapPass",6005.89,"Trend",-0.00143,-149.9,53560,"315-16","Alloy 617","Plate",314626
"Cycle 1000","CapPass",6005.91,"Trend",-0.00140,-144.6,53561,"315-16","Alloy 617","Plate",314626
"Cycle 1000","CapPass",6005.93,"Trend",-0.00138,-140.0,53562,"315-16","Alloy 617","Plate",314626
"Cycle 1000","CapPass",6005.95,"Trend",-0.00135,-135.4,53563,"315-16","Alloy 617","Plate",314626
"Cycle 1000","CapPass",6005.97,"Trend",-0.00132,-130.9,53564,"315-16","Alloy 617","Plate",314626
"Cycle 1000","CapPass",6005.99,"Trend",-0.00130,-126.6,53565,"315-16","Alloy 617","Plate",314626
"Cycle 1000","CapPass",6006.01,"Trend",-0.00127,-122.6,53566,"315-16","Alloy 617","Plate",314626
"Cycle 1000","CapPass",6006.03,"Trend",-0.00125,-118.8,53567,"315-16","Alloy 617","Plate",314626
"Cycle 1000","CapPass",6006.05,"Trend",-0.00122,-114.9,53568,"315-16","Alloy 617","Plate",314626
"Cycle 1000","CapPass",6006.07,"Trend",-0.00120,-111.0,53569,"315-16","Alloy 617","Plate",314626
"Cycle 1000","CapPass",6006.09,"Trend",-0.00117,-107.5,53570,"315-16","Alloy 617","Plate",314626
"Cycle 1000","CapPass",6006.11,"Trend",-0.00114,-103.7,53571,"315-16","Alloy 617","Plate",314626
"Cycle 1000","CapPass",6006.13,"Trend",-0.00112,-100.2,53572,"315-16","Alloy 617","Plate",314626
"Cycle 1000","CapPass",6006.16,"Trend",-0.00109,-96.41,53573,"315-16","Alloy 617","Plate",314626
"Cycle 1000","CapPass",6006.18,"Trend",-0.00107,-92.87,53574,"315-16","Alloy 617","Plate",314626
"Cycle 1000","CapPass",6006.21,"Trend",-0.00104,-89.25,53575,"315-16","Alloy 617","Plate",314626
"Cycle 1000","CapPass",6006.24,"Trend",-0.00102,-85.73,53576,"315-16","Alloy 617","Plate",314626
"Cycle 1000","CapPass",6006.27,"Trend",-0.00099,-82.09,53577,"315-16","Alloy 617","Plate",314626
"Cycle 1000","CapPass",6006.29,"Trend",-0.00097,-78.56,53578,"315-16","Alloy 617","Plate",314626
"Cycle 1000","CapPass",6006.32,"Trend",-0.00094,-74.97,53579,"315-16","Alloy 617","Plate",314626
"Cycle 1000","CapPass",6006.35,"Trend",-0.00092,-71.44,53580,"315-16","Alloy 617","Plate",314626
"Cycle 1000","CapPass",6006.38,"Trend",-0.00089,-67.80,53581,"315-16","Alloy 617","Plate",314626
"Cycle 1000","CapPass",6006.41,"Trend",-0.00086,-64.35,53582,"315-16","Alloy 617","Plate",314626
"Cycle 1000","CapPass",6006.43,"Trend",-0.00084,-61.01,53583,"315-16","Alloy 617","Plate",314626
"Cycle 1000","CapPass",6006.46,"Trend",-0.00081,-57.48,53584,"315-16","Alloy 617","Plate",314626
"Cycle 1000","CapPass",6006.49,"Trend",-0.00079,-54.04,53585,"315-16","Alloy 617","Plate",314626
"Cycle 1000","CapPass",6006.51,"Trend",-0.00076,-50.61,53586,"315-16","Alloy 617","Plate",314626
"Cycle 1000","CapPass",6006.54,"Trend",-0.00074,-47.23,53587,"315-16","Alloy 617","Plate",314626
"Cycle 1000","CapPass",6006.57,"Trend",-0.00071,-44.06,53588,"315-16","Alloy 617","Plate",314626
"Cycle 1000","CapPass",6006.60,"Trend",-0.00069,-40.49,53589,"315-16","Alloy 617","Plate",314626
"Cycle 1000","CapPass",6006.62,"Trend",-0.00066,-37.15,53590,"315-16","Alloy 617","Plate",314626
"Cycle 1000","CapPass",6006.65,"Trend",-0.00064,-33.91,53591,"315-16","Alloy 617","Plate",314626
"Cycle 1000","CapPass",6006.68,"Trend",-0.00061,-30.46,53592,"315-16","Alloy 617","Plate",314626
"Cycle 1000","CapPass",6006.71,"Trend",-0.00058,-27.04,53593,"315-16","Alloy 617","Plate",314626
"Cycle 1000","CapPass",6006.73,"Trend",-0.00056,-23.64,53594,"315-16","Alloy 617","Plate",314626
"Cycle 1000","CapPass",6006.76,"Trend",-0.00053,-20.30,53595,"315-16","Alloy 617","Plate",314626
"Cycle 1000","CapPass",6006.79,"Trend",-0.00051,-16.88,53596,"315-16","Alloy 617","Plate",314626
"Cycle 1000","CapPass",6006.82,"Trend",-0.00048,-13.55,53597,"315-16","Alloy 617","Plate",314626
"Cycle 1000","CapPass",6006.84,"Trend",-0.00046,-10.17,53598,"315-16","Alloy 617","Plate",314626
"Cycle 1000","CapPass",6006.87,"Trend",-0.00043,-6.86,53599,"315-16","Alloy 617","Plate",314626
"Cycle 1000","CapPass",6006.90,"Trend",-0.00041,-3.62,53600,"315-16","Alloy 617","Plate",314626
"Cycle 1000","CapPass",6006.92,"Trend",-0.00038,-0.39,53601,"315-16","Alloy 617","Plate",314626
"Cycle 1000","CapPass",6006.95,"Trend",-0.00036,2.95,53602,"315-16","Alloy 617","Plate",314626
"Cycle 1000","CapPass",6006.98,"Trend",-0.00033,6.29,53603,"315-16","Alloy 617","Plate",314626
"Cycle 1000","CapPass",6007.01,"Trend",-0.00030,9.49,53604,"315-16","Alloy 617","Plate",314626
"Cycle 1000","CapPass",6007.03,"Trend",-0.00028,12.66,53605,"315-16","Alloy 617","Plate",314626
"Cycle 1000","CapPass",6007.06,"Trend",-0.00025,15.85,53606,"315-16","Alloy 617","Plate",314626
"Cycle 1000","CapPass",6007.09,"Trend",-0.00023,19.00,53607,"315-16","Alloy 617","Plate",314626
"Cycle 1000","CapPass",6007.12,"Trend",-0.00020,22.21,53608,"315-16","Alloy 617","Plate",314626
"Cycle 1000","CapPass",6007.15,"Trend",-0.00018,25.02,53609,"315-16","Alloy 617","Plate",314626
"Cycle 2000","CapPass",12009.97,"Trend",-0.00016,27.02,62610,"315-16","Alloy 617","Plate",314626
"Cycle 2000","CapPass",12010.03,"Trend",-0.00014,29.40,62611,"315-16","Alloy 617","Plate",314626
"Cycle 2000","CapPass",12010.09,"Trend",-0.00011,31.61,62612,"315-16","Alloy 617","Plate",314626
"Cycle 2000","CapPass",12010.14,"Trend",-0.00009,34.72,62613,"315-16","Alloy 617","Plate",314626
"Cycle 2000","CapPass",12010.18,"Trend",-0.00006,37.38,62614,"315-16","Alloy 617","Plate",314626
"Cycle 2000","CapPass",12010.21,"Trend",-0.00004,40.24,62615,"315-16","Alloy 617","Plate",314626
"Cycle 2000","CapPass",12010.24,"Trend",-0.00001,43.32,62616,"315-16","Alloy 617","Plate",314626
"Cycle 2000","CapPass",12010.27,"Trend",0.00001,46.47,62617,"315-16","Alloy 617","Plate",314626
"Cycle 2000","CapPass",12010.29,"Trend",0.00004,50.08,62618,"315-16","Alloy 617","Plate",314626
"Cycle 2000","CapPass",12010.31,"Trend",0.00006,53.53,62619,"315-16","Alloy 617","Plate",314626
"Cycle 2000","CapPass",12010.32,"Trend",0.00009,56.47,62620,"315-16","Alloy 617","Plate",314626
"Cycle 2000","CapPass",12010.34,"Trend",0.00012,59.38,62621,"315-16","Alloy 617","Plate",314626
"Cycle 2000","CapPass",12010.35,"Trend",0.00014,62.38,62622,"315-16","Alloy 617","Plate",314626
"Cycle 2000","CapPass",12010.37,"Trend",0.00017,65.22,62623,"315-16","Alloy 617","Plate",314626
"Cycle 2000","CapPass",12010.39,"Trend",0.00019,67.83,62624,"315-16","Alloy 617","Plate",314626
"Cycle 2000","CapPass",12010.42,"Trend",0.00022,70.44,62625,"315-16","Alloy 617","Plate",314626
"Cycle 2000","CapPass",12010.44,"Trend",0.00024,72.98,62626,"315-16","Alloy 617","Plate",314626
"Cycle 2000","CapPass",12010.47,"Trend",0.00027,75.54,62627,"315-16","Alloy 617","Plate",314626
"Cycle 2000","CapPass",12010.50,"Trend",0.00029,77.88,62628,"315-16","Alloy 617","Plate",314626
"Cycle 2000","CapPass",12010.53,"Trend",0.00032,80.33,62629,"315-16","Alloy 617","Plate",314626
"Cycle 2000","CapPass",12010.56,"Trend",0.00034,82.80,62630,"315-16","Alloy 617","Plate",314626
"Cycle 2000","CapPass",12010.59,"Trend",0.00037,85.85,62631,"315-16","Alloy 617","Plate",314626
"Cycle 2000","CapPass",12010.61,"Trend",0.00039,88.79,62632,"315-16","Alloy 617","Plate",314626
"Cycle 2000","CapPass",12010.63,"Trend",0.00042,91.70,62633,"315-16","Alloy 617","Plate",314626
"Cycle 2000","CapPass",12010.65,"Trend",0.00045,94.79,62634,"315-16","Alloy 617","Plate",314626
"Cycle 2000","CapPass",12010.67,"Trend",0.00047,97.66,62635,"315-16","Alloy 617","Plate",314626
"Cycle 2000","CapPass",12010.68,"Trend",0.00050,100.49,62636,"315-16","Alloy 617","Plate",314626
"Cycle 2000","CapPass",12010.70,"Trend",0.00052,103.20,62637,"315-16","Alloy 617","Plate",314626
"Cycle 2000","CapPass",12010.72,"Trend",0.00055,105.85,62638,"315-16","Alloy 617","Plate",314626
"Cycle 2000","CapPass",12010.73,"Trend",0.00057,108.46,62639,"315-16","Alloy 617","Plate",314626
"Cycle 2000","CapPass",12010.75,"Trend",0.00060,110.96,62640,"315-16","Alloy 617","Plate",314626
"Cycle 2000","CapPass",12010.77,"Trend",0.00062,113.60,62641,"315-16","Alloy 617","Plate",314626
"Cycle 2000","CapPass",12010.79,"Trend",0.00065,116.11,62642,"315-16","Alloy 617","Plate",314626
"Cycle 2000","CapPass",12010.81,"Trend",0.00068,118.57,62643,"315-16","Alloy 617","Plate",314626
"Cycle 2000","CapPass",12010.83,"Trend",0.00070,120.98,62644,"315-16","Alloy 617","Plate",314626
"Cycle 2000","CapPass",12010.84,"Trend",0.00073,123.12,62645,"315-16","Alloy 617","Plate",314626
"Cycle 2000","CapPass",12010.86,"Trend",0.00075,124.97,62646,"315-16","Alloy 617","Plate",314626
"Cycle 2000","CapPass",12010.88,"Trend",0.00078,126.82,62647,"315-16","Alloy 617","Plate",314626
"Cycle 2000","CapPass",12010.90,"Trend",0.00081,128.70,62648,"315-16","Alloy 617","Plate",314626
"Cycle 2000","CapPass",12010.92,"Trend",0.00083,130.56,62649,"315-16","Alloy 617","Plate",314626
"Cycle 2000","CapPass",12010.95,"Trend",0.00086,132.53,62650,"315-16","Alloy 617","Plate",314626
"Cycle 2000","CapPass",12010.98,"Trend",0.00088,134.41,62651,"315-16","Alloy 617","Plate",314626
"Cycle 2000","CapPass",12011.00,"Trend",0.00091,136.24,62652,"315-16","Alloy 617","Plate",314626
"Cycle 2000","CapPass",12011.03,"Trend",0.00093,137.96,62653,"315-16","Alloy 617","Plate",314626
"Cycle 2000","CapPass",12011.05,"Trend",0.00096,139.72,62654,"315-16","Alloy 617","Plate",314626
"Cycle 2000","CapPass",12011.08,"Trend",0.00098,141.48,62655,"315-16","Alloy 617","Plate",314626
"Cycle 2000","CapPass",12011.11,"Trend",0.00101,143.27,62656,"315-16","Alloy 617","Plate",314626
"Cycle 2000","CapPass",12011.13,"Trend",0.00103,144.94,62657,"315-16","Alloy 617","Plate",314626
"Cycle 2000","CapPass",12011.16,"Trend",0.00106,146.66,62658,"315-16","Alloy 617","Plate",314626
"Cycle 2000","CapPass",12011.18,"Trend",0.00109,148.36,62659,"315-16","Alloy 617","Plate",314626
"Cycle 2000","CapPass",12011.21,"Trend",0.00111,150.07,62660,"315-16","Alloy 617","Plate",314626
"Cycle 2000","CapPass",12011.23,"Trend",0.00114,151.65,62661,"315-16","Alloy 617","Plate",314626
"Cycle 2000","CapPass",12011.26,"Trend",0.00116,153.26,62662,"315-16","Alloy 617","Plate",314626
"Cycle 2000","CapPass",12011.28,"Trend",0.00119,154.81,62663,"315-16","Alloy 617","Plate",314626
"Cycle 2000","CapPass",12011.31,"Trend",0.00121,156.36,62664,"315-16","Alloy 617","Plate",314626
"Cycle 2000","CapPass",12011.33,"Trend",0.00124,157.76,62665,"315-16","Alloy 617","Plate",314626
"Cycle 2000","CapPass",12011.35,"Trend",0.00126,159.20,62666,"315-16","Alloy 617","Plate",314626
"Cycle 2000","CapPass",12011.38,"Trend",0.00129,160.59,62667,"315-16","Alloy 617","Plate",314626
"Cycle 2000","CapPass",12011.40,"Trend",0.00132,161.90,62668,"315-16","Alloy 617","Plate",314626
"Cycle 2000","CapPass",12011.43,"Trend",0.00134,163.24,62669,"315-16","Alloy 617","Plate",314626
"Cycle 2000","CapPass",12011.45,"Trend",0.00137,164.52,62670,"315-16","Alloy 617","Plate",314626
"Cycle 2000","CapPass",12011.47,"Trend",0.00139,165.65,62671,"315-16","Alloy 617","Plate",314626
"Cycle 2000","CapPass",12011.50,"Trend",0.00142,166.60,62672,"315-16","Alloy 617","Plate",314626
"Cycle 2000","CapPass",12011.52,"Trend",0.00144,167.14,62673,"315-16","Alloy 617","Plate",314626
"Cycle 2000","CapPass",12011.56,"Trend",0.00147,166.28,62674,"315-16","Alloy 617","Plate",314626
"Cycle 2000","CapPass",12011.66,"Trend",0.00144,153.30,62675,"315-16","Alloy 617","Plate",314626
"Cycle 2000","CapPass",12011.68,"Trend",0.00142,147.86,62676,"315-16","Alloy 617","Plate",314626
"Cycle 2000","CapPass",12011.71,"Trend",0.00139,142.71,62677,"315-16","Alloy 617","Plate",314626
"Cycle 2000","CapPass",12011.73,"Trend",0.00137,137.76,62678,"315-16","Alloy 617","Plate",314626
"Cycle 2000","CapPass",12011.75,"Trend",0.00134,133.10,62679,"315-16","Alloy 617","Plate",314626
"Cycle 2000","CapPass",12011.77,"Trend",0.00132,128.70,62680,"315-16","Alloy 617","Plate",314626
"Cycle 2000","CapPass",12011.79,"Trend",0.00129,124.48,62681,"315-16","Alloy 617","Plate",314626
"Cycle 2000","CapPass",12011.81,"Trend",0.00127,120.47,62682,"315-16","Alloy 617","Plate",314626
"Cycle 2000","CapPass",12011.84,"Trend",0.00124,116.29,62683,"315-16","Alloy 617","Plate",314626
"Cycle 2000","CapPass",12011.86,"Trend",0.00121,112.39,62684,"315-16","Alloy 617","Plate",314626
"Cycle 2000","CapPass",12011.88,"Trend",0.00119,108.69,62685,"315-16","Alloy 617","Plate",314626
"Cycle 2000","CapPass",12011.90,"Trend",0.00116,104.96,62686,"315-16","Alloy 617","Plate",314626
"Cycle 2000","CapPass",12011.92,"Trend",0.00114,101.46,62687,"315-16","Alloy 617","Plate",314626
"Cycle 2000","CapPass",12011.95,"Trend",0.00111,97.77,62688,"315-16","Alloy 617","Plate",314626
"Cycle 2000","CapPass",12011.98,"Trend",0.00109,94.00,62689,"315-16","Alloy 617","Plate",314626
"Cycle 2000","CapPass",12012.00,"Trend",0.00106,90.48,62690,"315-16","Alloy 617","Plate",314626
"Cycle 2000","CapPass",12012.03,"Trend",0.00103,86.91,62691,"315-16","Alloy 617","Plate",314626
"Cycle 2000","CapPass",12012.06,"Trend",0.00101,83.26,62692,"315-16","Alloy 617","Plate",314626
"Cycle 2000","CapPass",12012.08,"Trend",0.00098,79.95,62693,"315-16","Alloy 617","Plate",314626
"Cycle 2000","CapPass",12012.11,"Trend",0.00096,76.27,62694,"315-16","Alloy 617","Plate",314626
"Cycle 2000","CapPass",12012.14,"Trend",0.00093,72.61,62695,"315-16","Alloy 617","Plate",314626
"Cycle 2000","CapPass",12012.17,"Trend",0.00091,69.11,62696,"315-16","Alloy 617","Plate",314626
"Cycle 2000","CapPass",12012.20,"Trend",0.00088,65.58,62697,"315-16","Alloy 617","Plate",314626
"Cycle 2000","CapPass",12012.22,"Trend",0.00086,62.13,62698,"315-16","Alloy 617","Plate",314626
"Cycle 2000","CapPass",12012.25,"Trend",0.00083,58.71,62699,"315-16","Alloy 617","Plate",314626
"Cycle 2000","CapPass",12012.28,"Trend",0.00081,55.29,62700,"315-16","Alloy 617","Plate",314626
"Cycle 2000","CapPass",12012.31,"Trend",0.00078,52.02,62701,"315-16","Alloy 617","Plate",314626
"Cycle 2000","CapPass",12012.33,"Trend",0.00076,48.41,62702,"315-16","Alloy 617","Plate",314626
"Cycle 2000","CapPass",12012.36,"Trend",0.00073,44.95,62703,"315-16","Alloy 617","Plate",314626
"Cycle 2000","CapPass",12012.39,"Trend",0.00070,41.51,62704,"315-16","Alloy 617","Plate",314626
"Cycle 2000","CapPass",12012.42,"Trend",0.00068,38.20,62705,"315-16","Alloy 617","Plate",314626
"Cycle 2000","CapPass",12012.45,"Trend",0.00065,34.72,62706,"315-16","Alloy 617","Plate",314626
"Cycle 2000","CapPass",12012.47,"Trend",0.00063,31.41,62707,"315-16","Alloy 617","Plate",314626
"Cycle 2000","CapPass",12012.50,"Trend",0.00060,27.70,62708,"315-16","Alloy 617","Plate",314626
"Cycle 2000","CapPass",12012.53,"Trend",0.00058,24.38,62709,"315-16","Alloy 617","Plate",314626
"Cycle 2000","CapPass",12012.56,"Trend",0.00055,20.91,62710,"315-16","Alloy 617","Plate",314626
"Cycle 2000","CapPass",12012.58,"Trend",0.00053,17.62,62711,"315-16","Alloy 617","Plate",314626
"Cycle 2000","CapPass",12012.61,"Trend",0.00050,14.41,62712,"315-16","Alloy 617","Plate",314626
"Cycle 2000","CapPass",12012.64,"Trend",0.00048,11.24,62713,"315-16","Alloy 617","Plate",314626
"Cycle 2000","CapPass",12012.67,"Trend",0.00045,7.95,62714,"315-16","Alloy 617","Plate",314626
"Cycle 2000","CapPass",12012.69,"Trend",0.00042,4.68,62715,"315-16","Alloy 617","Plate",314626
"Cycle 2000","CapPass",12012.72,"Trend",0.00040,1.48,62716,"315-16","Alloy 617","Plate",314626
"Cycle 2000","CapPass",12012.75,"Trend",0.00037,-1.76,62717,"315-16","Alloy 617","Plate",314626
"Cycle 2000","CapPass",12012.78,"Trend",0.00035,-5.05,62718,"315-16","Alloy 617","Plate",314626
"Cycle 2000","CapPass",12012.81,"Trend",0.00032,-8.21,62719,"315-16","Alloy 617","Plate",314626
"Cycle 2000","CapPass",12012.83,"Trend",0.00030,-11.17,62720,"315-16","Alloy 617","Plate",314626
"Cycle 2000","CapPass",12012.86,"Trend",0.00027,-14.33,62721,"315-16","Alloy 617","Plate",314626
"Cycle 2000","CapPass",12012.89,"Trend",0.00025,-16.74,62722,"315-16","Alloy 617","Plate",314626
"Cycle 2000","CapPass",12013.00,"Trend",0.00022,-18.22,62723,"315-16","Alloy 617","Plate",314626
"Cycle 2000","CapPass",12013.06,"Trend",0.00020,-21.26,62724,"315-16","Alloy 617","Plate",314626
"Cycle 2000","CapPass",12013.11,"Trend",0.00017,-24.47,62725,"315-16","Alloy 617","Plate",314626
"Cycle 2000","CapPass",12013.15,"Trend",0.00015,-27.74,62726,"315-16","Alloy 617","Plate",314626
"Cycle 2000","CapPass",12013.18,"Trend",0.00012,-30.67,62727,"315-16","Alloy 617","Plate",314626
"Cycle 2000","CapPass",12013.21,"Trend",0.00010,-34.11,62728,"315-16","Alloy 617","Plate",314626
"Cycle 2000","CapPass",12013.24,"Trend",0.00007,-37.53,62729,"315-16","Alloy 617","Plate",314626
"Cycle 2000","CapPass",12013.26,"Trend",0.00004,-40.89,62730,"315-16","Alloy 617","Plate",314626
"Cycle 2000","CapPass",12013.28,"Trend",0.00002,-43.95,62731,"315-16","Alloy 617","Plate",314626
"Cycle 2000","CapPass",12013.30,"Trend",-0.00001,-47.15,62732,"315-16","Alloy 617","Plate",314626
"Cycle 2000","CapPass",12013.32,"Trend",-0.00003,-50.87,62733,"315-16","Alloy 617","Plate",314626
"Cycle 2000","CapPass",12013.33,"Trend",-0.00006,-53.87,62734,"315-16","Alloy 617","Plate",314626
"Cycle 2000","CapPass",12013.35,"Trend",-0.00008,-56.93,62735,"315-16","Alloy 617","Plate",314626
"Cycle 2000","CapPass",12013.36,"Trend",-0.00011,-59.94,62736,"315-16","Alloy 617","Plate",314626
"Cycle 2000","CapPass",12013.38,"Trend",-0.00014,-63.21,62737,"315-16","Alloy 617","Plate",314626
"Cycle 2000","CapPass",12013.39,"Trend",-0.00016,-66.05,62738,"315-16","Alloy 617","Plate",314626
"Cycle 2000","CapPass",12013.40,"Trend",-0.00019,-68.91,62739,"315-16","Alloy 617","Plate",314626
"Cycle 2000","CapPass",12013.42,"Trend",-0.00021,-71.79,62740,"315-16","Alloy 617","Plate",314626
"Cycle 2000","CapPass",12013.43,"Trend",-0.00024,-74.70,62741,"315-16","Alloy 617","Plate",314626
"Cycle 2000","CapPass",12013.45,"Trend",-0.00027,-77.52,62742,"315-16","Alloy 617","Plate",314626
"Cycle 2000","CapPass",12013.46,"Trend",-0.00029,-80.43,62743,"315-16","Alloy 617","Plate",314626
"Cycle 2000","CapPass",12013.48,"Trend",-0.00032,-83.09,62744,"315-16","Alloy 617","Plate",314626
"Cycle 2000","CapPass",12013.49,"Trend",-0.00034,-85.74,62745,"315-16","Alloy 617","Plate",314626
"Cycle 2000","CapPass",12013.51,"Trend",-0.00037,-88.22,62746,"315-16","Alloy 617","Plate",314626
"Cycle 2000","CapPass",12013.52,"Trend",-0.00039,-90.71,62747,"315-16","Alloy 617","Plate",314626
"Cycle 2000","CapPass",12013.54,"Trend",-0.00042,-93.13,62748,"315-16","Alloy 617","Plate",314626
"Cycle 2000","CapPass",12013.56,"Trend",-0.00044,-95.56,62749,"315-16","Alloy 617","Plate",314626
"Cycle 2000","CapPass",12013.58,"Trend",-0.00047,-97.91,62750,"315-16","Alloy 617","Plate",314626
"Cycle 2000","CapPass",12013.60,"Trend",-0.00049,-100.2,62751,"315-16","Alloy 617","Plate",314626
"Cycle 2000","CapPass",12013.62,"Trend",-0.00052,-102.5,62752,"315-16","Alloy 617","Plate",314626
"Cycle 2000","CapPass",12013.64,"Trend",-0.00055,-104.9,62753,"315-16","Alloy 617","Plate",314626
"Cycle 2000","CapPass",12013.66,"Trend",-0.00057,-106.9,62754,"315-16","Alloy 617","Plate",314626
"Cycle 2000","CapPass",12013.68,"Trend",-0.00060,-108.8,62755,"315-16","Alloy 617","Plate",314626
"Cycle 2000","CapPass",12013.71,"Trend",-0.00062,-110.9,62756,"315-16","Alloy 617","Plate",314626
"Cycle 2000","CapPass",12013.73,"Trend",-0.00065,-112.9,62757,"315-16","Alloy 617","Plate",314626
"Cycle 2000","CapPass",12013.76,"Trend",-0.00067,-114.9,62758,"315-16","Alloy 617","Plate",314626
"Cycle 2000","CapPass",12013.78,"Trend",-0.00070,-116.7,62759,"315-16","Alloy 617","Plate",314626
"Cycle 2000","CapPass",12013.81,"Trend",-0.00072,-118.9,62760,"315-16","Alloy 617","Plate",314626
"Cycle 2000","CapPass",12013.84,"Trend",-0.00075,-120.9,62761,"315-16","Alloy 617","Plate",314626
"Cycle 2000","CapPass",12013.87,"Trend",-0.00078,-122.9,62762,"315-16","Alloy 617","Plate",314626
"Cycle 2000","CapPass",12013.89,"Trend",-0.00080,-124.8,62763,"315-16","Alloy 617","Plate",314626
"Cycle 2000","CapPass",12013.92,"Trend",-0.00083,-126.8,62764,"315-16","Alloy 617","Plate",314626
"Cycle 2000","CapPass",12013.94,"Trend",-0.00085,-128.7,62765,"315-16","Alloy 617","Plate",314626
"Cycle 2000","CapPass",12013.97,"Trend",-0.00088,-130.6,62766,"315-16","Alloy 617","Plate",314626
"Cycle 2000","CapPass",12013.99,"Trend",-0.00090,-132.4,62767,"315-16","Alloy 617","Plate",314626
"Cycle 2000","CapPass",12014.02,"Trend",-0.00093,-134.2,62768,"315-16","Alloy 617","Plate",314626
"Cycle 2000","CapPass",12014.05,"Trend",-0.00095,-136.1,62769,"315-16","Alloy 617","Plate",314626
"Cycle 2000","CapPass",12014.07,"Trend",-0.00098,-137.9,62770,"315-16","Alloy 617","Plate",314626
"Cycle 2000","CapPass",12014.10,"Trend",-0.00100,-139.7,62771,"315-16","Alloy 617","Plate",314626
"Cycle 2000","CapPass",12014.12,"Trend",-0.00103,-141.6,62772,"315-16","Alloy 617","Plate",314626
"Cycle 2000","CapPass",12014.15,"Trend",-0.00105,-143.3,62773,"315-16","Alloy 617","Plate",314626
"Cycle 2000","CapPass",12014.17,"Trend",-0.00108,-145.0,62774,"315-16","Alloy 617","Plate",314626
"Cycle 2000","CapPass",12014.20,"Trend",-0.00111,-146.7,62775,"315-16","Alloy 617","Plate",314626
"Cycle 2000","CapPass",12014.22,"Trend",-0.00113,-148.5,62776,"315-16","Alloy 617","Plate",314626
"Cycle 2000","CapPass",12014.25,"Trend",-0.00116,-150.2,62777,"315-16","Alloy 617","Plate",314626
"Cycle 2000","CapPass",12014.28,"Trend",-0.00118,-151.9,62778,"315-16","Alloy 617","Plate",314626
"Cycle 2000","CapPass",12014.31,"Trend",-0.00121,-153.6,62779,"315-16","Alloy 617","Plate",314626
"Cycle 2000","CapPass",12014.33,"Trend",-0.00123,-155.3,62780,"315-16","Alloy 617","Plate",314626
"Cycle 2000","CapPass",12014.36,"Trend",-0.00126,-157.0,62781,"315-16","Alloy 617","Plate",314626
"Cycle 2000","CapPass",12014.38,"Trend",-0.00128,-158.5,62782,"315-16","Alloy 617","Plate",314626
"Cycle 2000","CapPass",12014.41,"Trend",-0.00131,-160.1,62783,"315-16","Alloy 617","Plate",314626
"Cycle 2000","CapPass",12014.43,"Trend",-0.00134,-161.7,62784,"315-16","Alloy 617","Plate",314626
"Cycle 2000","CapPass",12014.46,"Trend",-0.00136,-163.3,62785,"315-16","Alloy 617","Plate",314626
"Cycle 2000","CapPass",12014.49,"Trend",-0.00139,-164.7,62786,"315-16","Alloy 617","Plate",314626
"Cycle 2000","CapPass",12014.51,"Trend",-0.00141,-166.0,62787,"315-16","Alloy 617","Plate",314626
"Cycle 2000","CapPass",12014.54,"Trend",-0.00144,-166.6,62788,"315-16","Alloy 617","Plate",314626
"Cycle 2000","CapPass",12014.57,"Trend",-0.00146,-165.9,62789,"315-16","Alloy 617","Plate",314626
"Cycle 2000","CapPass",12014.68,"Trend",-0.00144,-151.1,62790,"315-16","Alloy 617","Plate",314626
"Cycle 2000","CapPass",12014.71,"Trend",-0.00141,-145.8,62791,"315-16","Alloy 617","Plate",314626
"Cycle 2000","CapPass",12014.73,"Trend",-0.00139,-140.8,62792,"315-16","Alloy 617","Plate",314626
"Cycle 2000","CapPass",12014.75,"Trend",-0.00136,-136.4,62793,"315-16","Alloy 617","Plate",314626
"Cycle 2000","CapPass",12014.77,"Trend",-0.00134,-132.2,62794,"315-16","Alloy 617","Plate",314626
"Cycle 2000","CapPass",12014.79,"Trend",-0.00131,-127.8,62795,"315-16","Alloy 617","Plate",314626
"Cycle 2000","CapPass",12014.80,"Trend",-0.00128,-124.0,62796,"315-16","Alloy 617","Plate",314626
"Cycle 2000","CapPass",12014.82,"Trend",-0.00126,-119.9,62797,"315-16","Alloy 617","Plate",314626
"Cycle 2000","CapPass",12014.84,"Trend",-0.00123,-116.0,62798,"315-16","Alloy 617","Plate",314626
"Cycle 2000","CapPass",12014.86,"Trend",-0.00121,-112.1,62799,"315-16","Alloy 617","Plate",314626
"Cycle 2000","CapPass",12014.89,"Trend",-0.00118,-108.1,62800,"315-16","Alloy 617","Plate",314626
"Cycle 2000","CapPass",12014.91,"Trend",-0.00116,-104.4,62801,"315-16","Alloy 617","Plate",314626
"Cycle 2000","CapPass",12014.93,"Trend",-0.00113,-100.5,62802,"315-16","Alloy 617","Plate",314626
"Cycle 2000","CapPass",12014.96,"Trend",-0.00110,-96.74,62803,"315-16","Alloy 617","Plate",314626
"Cycle 2000","CapPass",12014.99,"Trend",-0.00108,-92.92,62804,"315-16","Alloy 617","Plate",314626
"Cycle 2000","CapPass",12015.01,"Trend",-0.00105,-89.10,62805,"315-16","Alloy 617","Plate",314626
"Cycle 2000","CapPass",12015.04,"Trend",-0.00103,-85.36,62806,"315-16","Alloy 617","Plate",314626
"Cycle 2000","CapPass",12015.07,"Trend",-0.00100,-81.19,62807,"315-16","Alloy 617","Plate",314626
"Cycle 2000","CapPass",12015.10,"Trend",-0.00098,-77.38,62808,"315-16","Alloy 617","Plate",314626
"Cycle 2000","CapPass",12015.12,"Trend",-0.00095,-73.84,62809,"315-16","Alloy 617","Plate",314626
"Cycle 2000","CapPass",12015.15,"Trend",-0.00093,-70.60,62810,"315-16","Alloy 617","Plate",314626
"Cycle 2000","CapPass",12015.17,"Trend",-0.00090,-67.44,62811,"315-16","Alloy 617","Plate",314626
"Cycle 2000","CapPass",12015.20,"Trend",-0.00088,-64.14,62812,"315-16","Alloy 617","Plate",314626
"Cycle 2000","CapPass",12015.23,"Trend",-0.00085,-60.45,62813,"315-16","Alloy 617","Plate",314626
"Cycle 2000","CapPass",12015.26,"Trend",-0.00082,-56.58,62814,"315-16","Alloy 617","Plate",314626
"Cycle 2000","CapPass",12015.29,"Trend",-0.00080,-53.04,62815,"315-16","Alloy 617","Plate",314626
"Cycle 2000","CapPass",12015.31,"Trend",-0.00077,-49.52,62816,"315-16","Alloy 617","Plate",314626
"Cycle 2000","CapPass",12015.34,"Trend",-0.00075,-45.96,62817,"315-16","Alloy 617","Plate",314626
"Cycle 2000","CapPass",12015.37,"Trend",-0.00072,-42.73,62818,"315-16","Alloy 617","Plate",314626
"Cycle 2000","CapPass",12015.40,"Trend",-0.00070,-39.13,62819,"315-16","Alloy 617","Plate",314626
"Cycle 2000","CapPass",12015.42,"Trend",-0.00067,-35.63,62820,"315-16","Alloy 617","Plate",314626
"Cycle 2000","CapPass",12015.45,"Trend",-0.00065,-31.82,62821,"315-16","Alloy 617","Plate",314626
"Cycle 2000","CapPass",12015.48,"Trend",-0.00062,-28.34,62822,"315-16","Alloy 617","Plate",314626
"Cycle 2000","CapPass",12015.51,"Trend",-0.00060,-24.96,62823,"315-16","Alloy 617","Plate",314626
"Cycle 2000","CapPass",12015.54,"Trend",-0.00057,-21.38,62824,"315-16","Alloy 617","Plate",314626
"Cycle 2000","CapPass",12015.56,"Trend",-0.00054,-17.81,62825,"315-16","Alloy 617","Plate",314626
"Cycle 2000","CapPass",12015.59,"Trend",-0.00052,-14.23,62826,"315-16","Alloy 617","Plate",314626
"Cycle 2000","CapPass",12015.62,"Trend",-0.00049,-10.51,62827,"315-16","Alloy 617","Plate",314626
"Cycle 2000","CapPass",12015.65,"Trend",-0.00047,-7.32,62828,"315-16","Alloy 617","Plate",314626
"Cycle 2000","CapPass",12015.67,"Trend",-0.00044,-4.17,62829,"315-16","Alloy 617","Plate",314626
"Cycle 2000","CapPass",12015.70,"Trend",-0.00042,-0.93,62830,"315-16","Alloy 617","Plate",314626
"Cycle 2000","CapPass",12015.72,"Trend",-0.00039,2.19,62831,"315-16","Alloy 617","Plate",314626
"Cycle 2000","CapPass",12015.75,"Trend",-0.00037,5.21,62832,"315-16","Alloy 617","Plate",314626
"Cycle 2000","CapPass",12015.77,"Trend",-0.00034,8.38,62833,"315-16","Alloy 617","Plate",314626
"Cycle 2000","CapPass",12015.80,"Trend",-0.00032,11.87,62834,"315-16","Alloy 617","Plate",314626
"Cycle 2000","CapPass",12015.83,"Trend",-0.00029,15.14,62835,"315-16","Alloy 617","Plate",314626
"Cycle 2000","CapPass",12015.86,"Trend",-0.00026,18.27,62836,"315-16","Alloy 617","Plate",314626
"Cycle 2000","CapPass",12015.89,"Trend",-0.00024,21.31,62837,"315-16","Alloy 617","Plate",314626
"Cycle 2000","CapPass",12015.92,"Trend",-0.00021,24.41,62838,"315-16","Alloy 617","Plate",314626
"Cycle 2000","CapPass",12015.96,"Trend",-0.00019,27.34,62839,"315-16","Alloy 617","Plate",314626
"50% Nf: Cycle 4198","CapPass",25217.33,"Trend",-0.00015,27.61,82539,"315-16","Alloy 617","Plate",314626
"50% Nf: Cycle 4198","CapPass",25217.40,"Trend",-0.00012,29.88,82540,"315-16","Alloy 617","Plate",314626
"50% Nf: Cycle 4198","CapPass",25217.47,"Trend",-0.00010,32.93,82541,"315-16","Alloy 617","Plate",314626
"50% Nf: Cycle 4198","CapPass",25217.51,"Trend",-0.00007,35.99,82542,"315-16","Alloy 617","Plate",314626
"50% Nf: Cycle 4198","CapPass",25217.55,"Trend",-0.00005,39.01,82543,"315-16","Alloy 617","Plate",314626
"50% Nf: Cycle 4198","CapPass",25217.58,"Trend",-0.00002,42.00,82544,"315-16","Alloy 617","Plate",314626
"50% Nf: Cycle 4198","CapPass",25217.61,"Trend",0.00000,45.39,82545,"315-16","Alloy 617","Plate",314626
"50% Nf: Cycle 4198","CapPass",25217.63,"Trend",0.00003,48.57,82546,"315-16","Alloy 617","Plate",314626
"50% Nf: Cycle 4198","CapPass",25217.65,"Trend",0.00005,52.30,82547,"315-16","Alloy 617","Plate",314626
"50% Nf: Cycle 4198","CapPass",25217.67,"Trend",0.00008,55.48,82548,"315-16","Alloy 617","Plate",314626
"50% Nf: Cycle 4198","CapPass",25217.68,"Trend",0.00011,58.44,82549,"315-16","Alloy 617","Plate",314626
"50% Nf: Cycle 4198","CapPass",25217.70,"Trend",0.00013,61.29,82550,"315-16","Alloy 617","Plate",314626
"50% Nf: Cycle 4198","CapPass",25217.71,"Trend",0.00016,64.30,82551,"315-16","Alloy 617","Plate",314626
"50% Nf: Cycle 4198","CapPass",25217.73,"Trend",0.00018,66.92,82552,"315-16","Alloy 617","Plate",314626
"50% Nf: Cycle 4198","CapPass",25217.75,"Trend",0.00021,69.55,82553,"315-16","Alloy 617","Plate",314626
"50% Nf: Cycle 4198","CapPass",25217.78,"Trend",0.00023,72.11,82554,"315-16","Alloy 617","Plate",314626
"50% Nf: Cycle 4198","CapPass",25217.80,"Trend",0.00026,74.35,82555,"315-16","Alloy 617","Plate",314626
"50% Nf: Cycle 4198","CapPass",25217.83,"Trend",0.00028,76.89,82556,"315-16","Alloy 617","Plate",314626
"50% Nf: Cycle 4198","CapPass",25217.86,"Trend",0.00031,79.22,82557,"315-16","Alloy 617","Plate",314626
"50% Nf: Cycle 4198","CapPass",25217.89,"Trend",0.00033,81.57,82558,"315-16","Alloy 617","Plate",314626
"50% Nf: Cycle 4198","CapPass",25217.92,"Trend",0.00036,84.31,82559,"315-16","Alloy 617","Plate",314626
"50% Nf: Cycle 4198","CapPass",25217.94,"Trend",0.00039,87.08,82560,"315-16","Alloy 617","Plate",314626
"50% Nf: Cycle 4198","CapPass",25217.96,"Trend",0.00041,89.96,82561,"315-16","Alloy 617","Plate",314626
"50% Nf: Cycle 4198","CapPass",25217.98,"Trend",0.00044,92.59,82562,"315-16","Alloy 617","Plate",314626
"50% Nf: Cycle 4198","CapPass",25218.00,"Trend",0.00046,95.29,82563,"315-16","Alloy 617","Plate",314626
"50% Nf: Cycle 4198","CapPass",25218.01,"Trend",0.00049,98.14,82564,"315-16","Alloy 617","Plate",314626
"50% Nf: Cycle 4198","CapPass",25218.03,"Trend",0.00051,100.69,82565,"315-16","Alloy 617","Plate",314626
"50% Nf: Cycle 4198","CapPass",25218.05,"Trend",0.00054,103.36,82566,"315-16","Alloy 617","Plate",314626
"50% Nf: Cycle 4198","CapPass",25218.06,"Trend",0.00056,106.02,82567,"315-16","Alloy 617","Plate",314626
"50% Nf: Cycle 4198","CapPass",25218.08,"Trend",0.00059,108.43,82568,"315-16","Alloy 617","Plate",314626
"50% Nf: Cycle 4198","CapPass",25218.10,"Trend",0.00062,110.85,82569,"315-16","Alloy 617","Plate",314626
"50% Nf: Cycle 4198","CapPass",25218.12,"Trend",0.00064,113.26,82570,"315-16","Alloy 617","Plate",314626
"50% Nf: Cycle 4198","CapPass",25218.14,"Trend",0.00067,115.55,82571,"315-16","Alloy 617","Plate",314626
"50% Nf: Cycle 4198","CapPass",25218.16,"Trend",0.00069,117.82,82572,"315-16","Alloy 617","Plate",314626
"50% Nf: Cycle 4198","CapPass",25218.18,"Trend",0.00072,120.01,82573,"315-16","Alloy 617","Plate",314626
"50% Nf: Cycle 4198","CapPass",25218.20,"Trend",0.00074,122.13,82574,"315-16","Alloy 617","Plate",314626
"50% Nf: Cycle 4198","CapPass",25218.22,"Trend",0.00077,124.08,82575,"315-16","Alloy 617","Plate",314626
"50% Nf: Cycle 4198","CapPass",25218.24,"Trend",0.00079,126.02,82576,"315-16","Alloy 617","Plate",314626
"50% Nf: Cycle 4198","CapPass",25218.26,"Trend",0.00082,127.97,82577,"315-16","Alloy 617","Plate",314626
"50% Nf: Cycle 4198","CapPass",25218.28,"Trend",0.00084,129.76,82578,"315-16","Alloy 617","Plate",314626
"50% Nf: Cycle 4198","CapPass",25218.31,"Trend",0.00087,131.58,82579,"315-16","Alloy 617","Plate",314626
"50% Nf: Cycle 4198","CapPass",25218.33,"Trend",0.00089,133.37,82580,"315-16","Alloy 617","Plate",314626
"50% Nf: Cycle 4198","CapPass",25218.36,"Trend",0.00092,135.02,82581,"315-16","Alloy 617","Plate",314626
"50% Nf: Cycle 4198","CapPass",25218.38,"Trend",0.00094,136.74,82582,"315-16","Alloy 617","Plate",314626
"50% Nf: Cycle 4198","CapPass",25218.41,"Trend",0.00097,138.41,82583,"315-16","Alloy 617","Plate",314626
"50% Nf: Cycle 4198","CapPass",25218.43,"Trend",0.00100,140.02,82584,"315-16","Alloy 617","Plate",314626
"50% Nf: Cycle 4198","CapPass",25218.46,"Trend",0.00102,141.75,82585,"315-16","Alloy 617","Plate",314626
"50% Nf: Cycle 4198","CapPass",25218.48,"Trend",0.00105,143.48,82586,"315-16","Alloy 617","Plate",314626
"50% Nf: Cycle 4198","CapPass",25218.51,"Trend",0.00107,145.10,82587,"315-16","Alloy 617","Plate",314626
"50% Nf: Cycle 4198","CapPass",25218.54,"Trend",0.00110,146.80,82588,"315-16","Alloy 617","Plate",314626
"50% Nf: Cycle 4198","CapPass",25218.56,"Trend",0.00113,148.39,82589,"315-16","Alloy 617","Plate",314626
"50% Nf: Cycle 4198","CapPass",25218.59,"Trend",0.00115,150.08,82590,"315-16","Alloy 617","Plate",314626
"50% Nf: Cycle 4198","CapPass",25218.62,"Trend",0.00118,151.64,82591,"315-16","Alloy 617","Plate",314626
"50% Nf: Cycle 4198","CapPass",25218.64,"Trend",0.00120,153.27,82592,"315-16","Alloy 617","Plate",314626
"50% Nf: Cycle 4198","CapPass",25218.67,"Trend",0.00123,154.82,82593,"315-16","Alloy 617","Plate",314626
"50% Nf: Cycle 4198","CapPass",25218.69,"Trend",0.00125,156.28,82594,"315-16","Alloy 617","Plate",314626
"50% Nf: Cycle 4198","CapPass",25218.71,"Trend",0.00128,157.72,82595,"315-16","Alloy 617","Plate",314626
"50% Nf: Cycle 4198","CapPass",25218.74,"Trend",0.00130,159.19,82596,"315-16","Alloy 617","Plate",314626
"50% Nf: Cycle 4198","CapPass",25218.76,"Trend",0.00133,160.63,82597,"315-16","Alloy 617","Plate",314626
"50% Nf: Cycle 4198","CapPass",25218.79,"Trend",0.00136,162.00,82598,"315-16","Alloy 617","Plate",314626
"50% Nf: Cycle 4198","CapPass",25218.81,"Trend",0.00138,163.27,82599,"315-16","Alloy 617","Plate",314626
"50% Nf: Cycle 4198","CapPass",25218.84,"Trend",0.00141,164.47,82600,"315-16","Alloy 617","Plate",314626
"50% Nf: Cycle 4198","CapPass",25218.86,"Trend",0.00143,165.28,82601,"315-16","Alloy 617","Plate",314626
"50% Nf: Cycle 4198","CapPass",25218.89,"Trend",0.00146,164.99,82602,"315-16","Alloy 617","Plate",314626
