Repository: js-molina/fatigue-A617

File: data/950C/Strain rate 0.001/0.30% strain/HTM_A20_Cycles_A20.csv (part 6 of 9)
"Cycle Label","Data State","Elapsed Time Sec","Qual State","Strain","Stress Mpa","Count","Sample","Alloy","Material_Form","Heat"
"Cycle 499-500","CapPass",2995.31,"Trend",0.00118,158.07,16126,"A-20","Alloy 617","Plate",314626
"Cycle 499-500","CapPass",2995.31,"Trend",0.00121,158.68,16127,"A-20","Alloy 617","Plate",314626
"Cycle 499-500","CapPass",2995.34,"Trend",0.00123,160.35,16128,"A-20","Alloy 617","Plate",314626
"Cycle 499-500","CapPass",2995.37,"Trend",0.00125,161.08,16129,"A-20","Alloy 617","Plate",314626
"Cycle 499-500","CapPass",2995.37,"Trend",0.00126,161.04,16130,"A-20","Alloy 617","Plate",314626
"Cycle 499-500","CapPass",2995.37,"Trend",0.00128,162.29,16131,"A-20","Alloy 617","Plate",314626
"Cycle 499-500","CapPass",2995.40,"Trend",0.00131,163.17,16132,"A-20","Alloy 617","Plate",314626
"Cycle 499-500","CapPass",2995.43,"Trend",0.00133,164.20,16133,"A-20","Alloy 617","Plate",314626
"Cycle 499-500","CapPass",2995.46,"Trend",0.00136,164.93,16134,"A-20","Alloy 617","Plate",314626
"Cycle 499-500","CapPass",2995.46,"Trend",0.00137,165.00,16135,"A-20","Alloy 617","Plate",314626
"Cycle 499-500","CapPass",2995.46,"Trend",0.00139,165.53,16136,"A-20","Alloy 617","Plate",314626
"Cycle 999-1000","CapPass",5995.84,"Trend",0.00140,168.07,30423,"A-20","Alloy 617","Plate",314626
"Cycle 999-1000","CapPass",5995.87,"Trend",0.00143,168.58,30424,"A-20","Alloy 617","Plate",314626
"Cycle 999-1000","CapPass",5995.90,"Trend",0.00145,168.77,30425,"A-20","Alloy 617","Plate",314626
"Cycle 999-1000","CapPass",5995.90,"Trend",0.00145,168.49,30426,"A-20","Alloy 617","Plate",314626
"Cycle 999-1000","CapPass",5995.93,"Trend",0.00148,167.77,30427,"A-20","Alloy 617","Plate",314626
"Cycle 999-1000","CapPass",5996.00,"Trend",0.00150,160.19,30428,"A-20","Alloy 617","Plate",314626
"Cycle 999-1000","CapPass",5996.06,"Trend",0.00145,144.76,30429,"A-20","Alloy 617","Plate",314626
"Cycle 999-1000","CapPass",5996.09,"Trend",0.00143,139.20,30430,"A-20","Alloy 617","Plate",314626
"Cycle 999-1000","CapPass",5996.09,"Trend",0.00142,137.33,30431,"A-20","Alloy 617","Plate",314626
"Cycle 999-1000","CapPass",5996.09,"Trend",0.00140,133.71,30432,"A-20","Alloy 617","Plate",314626
"Cycle 999-1000","CapPass",5996.12,"Trend",0.00138,128.63,30433,"A-20","Alloy 617","Plate",314626
"Cycle 999-1000","CapPass",5996.15,"Trend",0.00135,124.54,30434,"A-20","Alloy 617","Plate",314626
"Cycle 999-1000","CapPass",5996.15,"Trend",0.00132,120.11,30435,"A-20","Alloy 617","Plate",314626
"Cycle 999-1000","CapPass",5996.18,"Trend",0.00130,116.13,30436,"A-20","Alloy 617","Plate",314626
"Cycle 999-1000","CapPass",5996.18,"Trend",0.00128,113.04,30437,"A-20","Alloy 617","Plate",314626
"Cycle 999-1000","CapPass",5996.18,"Trend",0.00127,111.81,30438,"A-20","Alloy 617","Plate",314626
"Cycle 999-1000","CapPass",5996.21,"Trend",0.00125,108.02,30439,"A-20","Alloy 617","Plate",314626
"Cycle 999-1000","CapPass",5996.25,"Trend",0.00122,103.92,30440,"A-20","Alloy 617","Plate",314626
"Cycle 999-1000","CapPass",5996.25,"Trend",0.00119,99.73,30441,"A-20","Alloy 617","Plate",314626
"Cycle 999-1000","CapPass",5996.28,"Trend",0.00117,96.44,30442,"A-20","Alloy 617","Plate",314626
"Cycle 999-1000","CapPass",5996.28,"Trend",0.00115,93.86,30443,"A-20","Alloy 617","Plate",314626
"Cycle 999-1000","CapPass",5996.31,"Trend",0.00114,92.30,30444,"A-20","Alloy 617","Plate",314626
"Cycle 999-1000","CapPass",5996.31,"Trend",0.00112,88.59,30445,"A-20","Alloy 617","Plate",314626
"Cycle 999-1000","CapPass",5996.34,"Trend",0.00109,84.70,30446,"A-20","Alloy 617","Plate",314626
"Cycle 999-1000","CapPass",5996.37,"Trend",0.00107,81.09,30447,"A-20","Alloy 617","Plate",314626
"Cycle 999-1000","CapPass",5996.37,"Trend",0.00106,79.02,30448,"A-20","Alloy 617","Plate",314626
"Cycle 999-1000","CapPass",5996.40,"Trend",0.00104,76.75,30449,"A-20","Alloy 617","Plate",314626
"Cycle 999-1000","CapPass",5996.43,"Trend",0.00102,72.77,30450,"A-20","Alloy 617","Plate",314626
"Cycle 999-1000","CapPass",5996.46,"Trend",0.00099,68.30,30451,"A-20","Alloy 617","Plate",314626
"Cycle 999-1000","CapPass",5996.50,"Trend",0.00097,65.67,30452,"A-20","Alloy 617","Plate",314626
"Cycle 999-1000","CapPass",5996.50,"Trend",0.00097,64.49,30453,"A-20","Alloy 617","Plate",314626
"Cycle 999-1000","CapPass",5996.53,"Trend",0.00094,60.48,30454,"A-20","Alloy 617","Plate",314626
"Cycle 999-1000","CapPass",5996.56,"Trend",0.00091,57.19,30455,"A-20","Alloy 617","Plate",314626
"Cycle 999-1000","CapPass",5996.59,"Trend",0.00089,52.96,30456,"A-20","Alloy 617","Plate",314626
"Cycle 999-1000","CapPass",5996.59,"Trend",0.00088,52.22,30457,"A-20","Alloy 617","Plate",314626
"Cycle 999-1000","CapPass",5996.62,"Trend",0.00086,49.28,30458,"A-20","Alloy 617","Plate",314626
"Cycle 999-1000","CapPass",5996.62,"Trend",0.00084,46.19,30459,"A-20","Alloy 617","Plate",314626
"Cycle 999-1000","CapPass",5996.65,"Trend",0.00081,42.09,30460,"A-20","Alloy 617","Plate",314626
"Cycle 999-1000","CapPass",5996.68,"Trend",0.00079,39.15,30461,"A-20","Alloy 617","Plate",314626
"Cycle 999-1000","CapPass",5996.68,"Trend",0.00079,38.43,30462,"A-20","Alloy 617","Plate",314626
"Cycle 999-1000","CapPass",5996.71,"Trend",0.00076,35.23,30463,"A-20","Alloy 617","Plate",314626
"Cycle 999-1000","CapPass",5996.75,"Trend",0.00074,31.39,30464,"A-20","Alloy 617","Plate",314626
"Cycle 999-1000","CapPass",5996.78,"Trend",0.00071,28.47,30465,"A-20","Alloy 617","Plate",314626
"Cycle 999-1000","CapPass",5996.78,"Trend",0.00069,26.39,30466,"A-20","Alloy 617","Plate",314626
"Cycle 999-1000","CapPass",5996.81,"Trend",0.00069,24.91,30467,"A-20","Alloy 617","Plate",314626
"Cycle 999-1000","CapPass",5996.81,"Trend",0.00066,21.63,30468,"A-20","Alloy 617","Plate",314626
"Cycle 999-1000","CapPass",5996.84,"Trend",0.00063,18.59,30469,"A-20","Alloy 617","Plate",314626
"Cycle 999-1000","CapPass",5996.87,"Trend",0.00061,14.98,30470,"A-20","Alloy 617","Plate",314626
"Cycle 999-1000","CapPass",5996.87,"Trend",0.00060,14.04,30471,"A-20","Alloy 617","Plate",314626
"Cycle 999-1000","CapPass",5996.90,"Trend",0.00058,11.82,30472,"A-20","Alloy 617","Plate",314626
"Cycle 999-1000","CapPass",5996.93,"Trend",0.00056,9.08,30473,"A-20","Alloy 617","Plate",314626
"Cycle 999-1000","CapPass",5996.96,"Trend",0.00053,5.97,30474,"A-20","Alloy 617","Plate",314626
"Cycle 999-1000","CapPass",5997.00,"Trend",0.00051,3.03,30475,"A-20","Alloy 617","Plate",314626
"Cycle 999-1000","CapPass",5997.00,"Trend",0.00050,2.45,30476,"A-20","Alloy 617","Plate",314626
"Cycle 999-1000","CapPass",5997.00,"Trend",0.00048,0.23,30477,"A-20","Alloy 617","Plate",314626
"Cycle 999-1000","CapPass",5997.03,"Trend",0.00046,-2.87,30478,"A-20","Alloy 617","Plate",314626
"Cycle 999-1000","CapPass",5997.06,"Trend",0.00043,-5.48,30479,"A-20","Alloy 617","Plate",314626
"Cycle 999-1000","CapPass",5997.09,"Trend",0.00041,-7.99,30480,"A-20","Alloy 617","Plate",314626
"Cycle 999-1000","CapPass",5997.09,"Trend",0.00041,-8.39,30481,"A-20","Alloy 617","Plate",314626
"Cycle 999-1000","CapPass",5997.12,"Trend",0.00038,-11.36,30482,"A-20","Alloy 617","Plate",314626
"Cycle 999-1000","CapPass",5997.15,"Trend",0.00035,-13.89,30483,"A-20","Alloy 617","Plate",314626
"Cycle 999-1000","CapPass",5997.18,"Trend",0.00033,-16.02,30484,"A-20","Alloy 617","Plate",314626
"Cycle 999-1000","CapPass",5997.18,"Trend",0.00032,-16.25,30485,"A-20","Alloy 617","Plate",314626
"Cycle 999-1000","CapPass",5997.21,"Trend",0.00030,-18.03,30486,"A-20","Alloy 617","Plate",314626
"Cycle 999-1000","CapPass",5997.28,"Trend",0.00028,-20.33,30487,"A-20","Alloy 617","Plate",314626
"Cycle 999-1000","CapPass",5997.28,"Trend",0.00027,-20.46,30488,"A-20","Alloy 617","Plate",314626
"Cycle 999-1000","CapPass",5997.31,"Trend",0.00025,-22.36,30489,"A-20","Alloy 617","Plate",314626
"Cycle 999-1000","CapPass",5997.37,"Trend",0.00023,-26.14,30490,"A-20","Alloy 617","Plate",314626
"Cycle 999-1000","CapPass",5997.37,"Trend",0.00022,-26.88,30491,"A-20","Alloy 617","Plate",314626
"Cycle 999-1000","CapPass",5997.40,"Trend",0.00020,-29.87,30492,"A-20","Alloy 617","Plate",314626
"Cycle 999-1000","CapPass",5997.43,"Trend",0.00018,-33.53,30493,"A-20","Alloy 617","Plate",314626
"Cycle 999-1000","CapPass",5997.43,"Trend",0.00015,-36.55,30494,"A-20","Alloy 617","Plate",314626
"Cycle 999-1000","CapPass",5997.46,"Trend",0.00013,-39.79,30495,"A-20","Alloy 617","Plate",314626
"Cycle 999-1000","CapPass",5997.50,"Trend",0.00011,-41.82,30496,"A-20","Alloy 617","Plate",314626
"Cycle 999-1000","CapPass",5997.50,"Trend",0.00010,-42.89,30497,"A-20","Alloy 617","Plate",314626
"Cycle 999-1000","CapPass",5997.50,"Trend",0.00008,-45.95,30498,"A-20","Alloy 617","Plate",314626
"Cycle 999-1000","CapPass",5997.53,"Trend",0.00005,-48.50,30499,"A-20","Alloy 617","Plate",314626
"Cycle 999-1000","CapPass",5997.56,"Trend",0.00002,-50.88,30500,"A-20","Alloy 617","Plate",314626
"Cycle 999-1000","CapPass",5997.56,"Trend",-0.00000,-53.82,30501,"A-20","Alloy 617","Plate",314626
"Cycle 999-1000","CapPass",5997.59,"Trend",-0.00001,-54.55,30502,"A-20","Alloy 617","Plate",314626
"Cycle 999-1000","CapPass",5997.59,"Trend",-0.00003,-56.14,30503,"A-20","Alloy 617","Plate",314626
"Cycle 999-1000","CapPass",5997.62,"Trend",-0.00005,-58.66,30504,"A-20","Alloy 617","Plate",314626
"Cycle 999-1000","CapPass",5997.65,"Trend",-0.00008,-60.94,30505,"A-20","Alloy 617","Plate",314626
"Cycle 999-1000","CapPass",5997.68,"Trend",-0.00010,-62.89,30506,"A-20","Alloy 617","Plate",314626
"Cycle 999-1000","CapPass",5997.68,"Trend",-0.00010,-63.15,30507,"A-20","Alloy 617","Plate",314626
"Cycle 999-1000","CapPass",5997.71,"Trend",-0.00013,-65.12,30508,"A-20","Alloy 617","Plate",314626
"Cycle 999-1000","CapPass",5997.75,"Trend",-0.00015,-67.38,30509,"A-20","Alloy 617","Plate",314626
"Cycle 999-1000","CapPass",5997.78,"Trend",-0.00018,-70.02,30510,"A-20","Alloy 617","Plate",314626
"Cycle 999-1000","CapPass",5997.78,"Trend",-0.00018,-70.24,30511,"A-20","Alloy 617","Plate",314626
"Cycle 999-1000","CapPass",5997.81,"Trend",-0.00020,-72.11,30512,"A-20","Alloy 617","Plate",314626
"Cycle 999-1000","CapPass",5997.84,"Trend",-0.00023,-74.10,30513,"A-20","Alloy 617","Plate",314626
"Cycle 999-1000","CapPass",5997.87,"Trend",-0.00025,-76.67,30514,"A-20","Alloy 617","Plate",314626
"Cycle 999-1000","CapPass",5997.87,"Trend",-0.00027,-77.83,30515,"A-20","Alloy 617","Plate",314626
"Cycle 999-1000","CapPass",5997.90,"Trend",-0.00028,-79.08,30516,"A-20","Alloy 617","Plate",314626
"Cycle 999-1000","CapPass",5997.93,"Trend",-0.00031,-81.24,30517,"A-20","Alloy 617","Plate",314626
"Cycle 999-1000","CapPass",5997.96,"Trend",-0.00033,-84.09,30518,"A-20","Alloy 617","Plate",314626
"Cycle 999-1000","CapPass",5997.96,"Trend",-0.00036,-86.53,30519,"A-20","Alloy 617","Plate",314626
"Cycle 999-1000","CapPass",5998.00,"Trend",-0.00036,-86.87,30520,"A-20","Alloy 617","Plate",314626
"Cycle 999-1000","CapPass",5998.00,"Trend",-0.00038,-89.32,30521,"A-20","Alloy 617","Plate",314626
"Cycle 999-1000","CapPass",5998.03,"Trend",-0.00041,-92.16,30522,"A-20","Alloy 617","Plate",314626
"Cycle 999-1000","CapPass",5998.06,"Trend",-0.00043,-95.16,30523,"A-20","Alloy 617","Plate",314626
"Cycle 999-1000","CapPass",5998.06,"Trend",-0.00046,-98.28,30524,"A-20","Alloy 617","Plate",314626
"Cycle 999-1000","CapPass",5998.09,"Trend",-0.00048,-100.7,30525,"A-20","Alloy 617","Plate",314626
"Cycle 999-1000","CapPass",5998.09,"Trend",-0.00048,-100.9,30526,"A-20","Alloy 617","Plate",314626
"Cycle 999-1000","CapPass",5998.09,"Trend",-0.00051,-103.5,30527,"A-20","Alloy 617","Plate",314626
"Cycle 999-1000","CapPass",5998.12,"Trend",-0.00054,-106.4,30528,"A-20","Alloy 617","Plate",314626
"Cycle 999-1000","CapPass",5998.12,"Trend",-0.00056,-108.9,30529,"A-20","Alloy 617","Plate",314626
"Cycle 999-1000","CapPass",5998.15,"Trend",-0.00059,-111.2,30530,"A-20","Alloy 617","Plate",314626
"Cycle 999-1000","CapPass",5998.15,"Trend",-0.00061,-113.6,30531,"A-20","Alloy 617","Plate",314626
"Cycle 999-1000","CapPass",5998.18,"Trend",-0.00063,-115.9,30532,"A-20","Alloy 617","Plate",314626
"Cycle 999-1000","CapPass",5998.18,"Trend",-0.00064,-116.3,30533,"A-20","Alloy 617","Plate",314626
"Cycle 999-1000","CapPass",5998.21,"Trend",-0.00066,-119.0,30534,"A-20","Alloy 617","Plate",314626
"Cycle 999-1000","CapPass",5998.21,"Trend",-0.00069,-121.6,30535,"A-20","Alloy 617","Plate",314626
"Cycle 999-1000","CapPass",5998.25,"Trend",-0.00071,-123.7,30536,"A-20","Alloy 617","Plate",314626
"Cycle 999-1000","CapPass",5998.25,"Trend",-0.00074,-125.7,30537,"A-20","Alloy 617","Plate",314626
"Cycle 999-1000","CapPass",5998.28,"Trend",-0.00077,-127.6,30538,"A-20","Alloy 617","Plate",314626
"Cycle 999-1000","CapPass",5998.28,"Trend",-0.00078,-128.5,30539,"A-20","Alloy 617","Plate",314626
"Cycle 999-1000","CapPass",5998.28,"Trend",-0.00079,-129.6,30540,"A-20","Alloy 617","Plate",314626
"Cycle 999-1000","CapPass",5998.31,"Trend",-0.00082,-131.7,30541,"A-20","Alloy 617","Plate",314626
"Cycle 999-1000","CapPass",5998.34,"Trend",-0.00084,-133.7,30542,"A-20","Alloy 617","Plate",314626
"Cycle 999-1000","CapPass",5998.34,"Trend",-0.00087,-135.2,30543,"A-20","Alloy 617","Plate",314626
"Cycle 999-1000","CapPass",5998.37,"Trend",-0.00089,-137.0,30544,"A-20","Alloy 617","Plate",314626
"Cycle 999-1000","CapPass",5998.37,"Trend",-0.00091,-137.9,30545,"A-20","Alloy 617","Plate",314626
"Cycle 999-1000","CapPass",5998.40,"Trend",-0.00092,-138.6,30546,"A-20","Alloy 617","Plate",314626
"Cycle 999-1000","CapPass",5998.40,"Trend",-0.00095,-140.2,30547,"A-20","Alloy 617","Plate",314626
"Cycle 999-1000","CapPass",5998.43,"Trend",-0.00097,-141.6,30548,"A-20","Alloy 617","Plate",314626
"Cycle 999-1000","CapPass",5998.46,"Trend",-0.00100,-143.2,30549,"A-20","Alloy 617","Plate",314626
"Cycle 999-1000","CapPass",5998.46,"Trend",-0.00102,-144.1,30550,"A-20","Alloy 617","Plate",314626
"Cycle 999-1000","CapPass",5998.50,"Trend",-0.00102,-144.4,30551,"A-20","Alloy 617","Plate",314626
"Cycle 999-1000","CapPass",5998.50,"Trend",-0.00105,-145.7,30552,"A-20","Alloy 617","Plate",314626
"Cycle 999-1000","CapPass",5998.53,"Trend",-0.00107,-146.9,30553,"A-20","Alloy 617","Plate",314626
"Cycle 999-1000","CapPass",5998.56,"Trend",-0.00110,-148.2,30554,"A-20","Alloy 617","Plate",314626
"Cycle 999-1000","CapPass",5998.59,"Trend",-0.00112,-149.4,30555,"A-20","Alloy 617","Plate",314626
"Cycle 999-1000","CapPass",5998.59,"Trend",-0.00112,-149.3,30556,"A-20","Alloy 617","Plate",314626
"Cycle 999-1000","CapPass",5998.62,"Trend",-0.00115,-150.6,30557,"A-20","Alloy 617","Plate",314626
"Cycle 999-1000","CapPass",5998.62,"Trend",-0.00117,-151.7,30558,"A-20","Alloy 617","Plate",314626
"Cycle 999-1000","CapPass",5998.65,"Trend",-0.00120,-153.1,30559,"A-20","Alloy 617","Plate",314626
"Cycle 999-1000","CapPass",5998.68,"Trend",-0.00122,-154.0,30560,"A-20","Alloy 617","Plate",314626
"Cycle 999-1000","CapPass",5998.68,"Trend",-0.00123,-154.2,30561,"A-20","Alloy 617","Plate",314626
"Cycle 999-1000","CapPass",5998.71,"Trend",-0.00125,-155.2,30562,"A-20","Alloy 617","Plate",314626
"Cycle 999-1000","CapPass",5998.75,"Trend",-0.00128,-156.6,30563,"A-20","Alloy 617","Plate",314626
"Cycle 999-1000","CapPass",5998.75,"Trend",-0.00130,-157.9,30564,"A-20","Alloy 617","Plate",314626
"Cycle 999-1000","CapPass",5998.78,"Trend",-0.00132,-158.7,30565,"A-20","Alloy 617","Plate",314626
"Cycle 999-1000","CapPass",5998.78,"Trend",-0.00133,-159.2,30566,"A-20","Alloy 617","Plate",314626
"Cycle 999-1000","CapPass",5998.81,"Trend",-0.00135,-160.5,30567,"A-20","Alloy 617","Plate",314626
"Cycle 999-1000","CapPass",5998.84,"Trend",-0.00138,-161.6,30568,"A-20","Alloy 617","Plate",314626
"Cycle 999-1000","CapPass",5998.87,"Trend",-0.00140,-162.9,30569,"A-20","Alloy 617","Plate",314626
"Cycle 999-1000","CapPass",5998.87,"Trend",-0.00141,-163.4,30570,"A-20","Alloy 617","Plate",314626
"Cycle 999-1000","CapPass",5998.90,"Trend",-0.00143,-163.8,30571,"A-20","Alloy 617","Plate",314626
"Cycle 999-1000","CapPass",5998.93,"Trend",-0.00146,-163.2,30572,"A-20","Alloy 617","Plate",314626
"Cycle 999-1000","CapPass",5998.96,"Trend",-0.00148,-161.3,30573,"A-20","Alloy 617","Plate",314626
"Cycle 999-1000","CapPass",5998.96,"Trend",-0.00149,-160.0,30574,"A-20","Alloy 617","Plate",314626
"Cycle 999-1000","CapPass",5999.06,"Trend",-0.00146,-144.1,30575,"A-20","Alloy 617","Plate",314626
"Cycle 999-1000","CapPass",5999.09,"Trend",-0.00144,-140.0,30576,"A-20","Alloy 617","Plate",314626
"Cycle 999-1000","CapPass",5999.09,"Trend",-0.00143,-137.9,30577,"A-20","Alloy 617","Plate",314626
"Cycle 999-1000","CapPass",5999.09,"Trend",-0.00140,-133.0,30578,"A-20","Alloy 617","Plate",314626
"Cycle 999-1000","CapPass",5999.12,"Trend",-0.00138,-128.2,30579,"A-20","Alloy 617","Plate",314626
"Cycle 999-1000","CapPass",5999.15,"Trend",-0.00135,-123.6,30580,"A-20","Alloy 617","Plate",314626
"Cycle 999-1000","CapPass",5999.15,"Trend",-0.00133,-119.1,30581,"A-20","Alloy 617","Plate",314626
"Cycle 999-1000","CapPass",5999.18,"Trend",-0.00130,-115.3,30582,"A-20","Alloy 617","Plate",314626
"Cycle 999-1000","CapPass",5999.18,"Trend",-0.00130,-114.7,30583,"A-20","Alloy 617","Plate",314626
"Cycle 999-1000","CapPass",5999.18,"Trend",-0.00128,-110.7,30584,"A-20","Alloy 617","Plate",314626
"Cycle 999-1000","CapPass",5999.21,"Trend",-0.00125,-106.1,30585,"A-20","Alloy 617","Plate",314626
"Cycle 999-1000","CapPass",5999.25,"Trend",-0.00122,-102.3,30586,"A-20","Alloy 617","Plate",314626
"Cycle 999-1000","CapPass",5999.25,"Trend",-0.00120,-98.48,30587,"A-20","Alloy 617","Plate",314626
"Cycle 999-1000","CapPass",5999.28,"Trend",-0.00118,-94.54,30588,"A-20","Alloy 617","Plate",314626
"Cycle 999-1000","CapPass",5999.28,"Trend",-0.00117,-94.35,30589,"A-20","Alloy 617","Plate",314626
"Cycle 999-1000","CapPass",5999.31,"Trend",-0.00115,-90.56,30590,"A-20","Alloy 617","Plate",314626
"Cycle 999-1000","CapPass",5999.31,"Trend",-0.00112,-86.61,30591,"A-20","Alloy 617","Plate",314626
"Cycle 999-1000","CapPass",5999.34,"Trend",-0.00110,-83.03,30592,"A-20","Alloy 617","Plate",314626
"Cycle 999-1000","CapPass",5999.37,"Trend",-0.00107,-79.48,30593,"A-20","Alloy 617","Plate",314626
"Cycle 999-1000","CapPass",5999.37,"Trend",-0.00107,-78.56,30594,"A-20","Alloy 617","Plate",314626
"Cycle 999-1000","CapPass",5999.40,"Trend",-0.00105,-74.69,30595,"A-20","Alloy 617","Plate",314626
"Cycle 999-1000","CapPass",5999.43,"Trend",-0.00102,-70.91,30596,"A-20","Alloy 617","Plate",314626
"Cycle 999-1000","CapPass",5999.46,"Trend",-0.00099,-66.94,30597,"A-20","Alloy 617","Plate",314626
"Cycle 999-1000","CapPass",5999.46,"Trend",-0.00098,-64.60,30598,"A-20","Alloy 617","Plate",314626
"Cycle 999-1000","CapPass",5999.50,"Trend",-0.00097,-63.65,30599,"A-20","Alloy 617","Plate",314626
"Cycle 999-1000","CapPass",5999.50,"Trend",-0.00094,-59.84,30600,"A-20","Alloy 617","Plate",314626
"Cycle 999-1000","CapPass",5999.53,"Trend",-0.00092,-56.14,30601,"A-20","Alloy 617","Plate",314626
"Cycle 999-1000","CapPass",5999.56,"Trend",-0.00089,-52.67,30602,"A-20","Alloy 617","Plate",314626
"Cycle 999-1000","CapPass",5999.56,"Trend",-0.00088,-51.46,30603,"A-20","Alloy 617","Plate",314626
"Cycle 999-1000","CapPass",5999.59,"Trend",-0.00087,-48.96,30604,"A-20","Alloy 617","Plate",314626
"Cycle 999-1000","CapPass",5999.62,"Trend",-0.00084,-45.50,30605,"A-20","Alloy 617","Plate",314626
"Cycle 999-1000","CapPass",5999.65,"Trend",-0.00082,-42.01,30606,"A-20","Alloy 617","Plate",314626
"Cycle 999-1000","CapPass",5999.68,"Trend",-0.00079,-38.67,30607,"A-20","Alloy 617","Plate",314626
"Cycle 999-1000","CapPass",5999.68,"Trend",-0.00079,-38.28,30608,"A-20","Alloy 617","Plate",314626
"Cycle 999-1000","CapPass",5999.71,"Trend",-0.00077,-34.91,30609,"A-20","Alloy 617","Plate",314626
"Cycle 999-1000","CapPass",5999.75,"Trend",-0.00074,-31.61,30610,"A-20","Alloy 617","Plate",314626
"Cycle 999-1000","CapPass",5999.75,"Trend",-0.00072,-27.84,30611,"A-20","Alloy 617","Plate",314626
"Cycle 999-1000","CapPass",5999.78,"Trend",-0.00070,-26.34,30612,"A-20","Alloy 617","Plate",314626
"Cycle 999-1000","CapPass",5999.78,"Trend",-0.00069,-23.91,30613,"A-20","Alloy 617","Plate",314626
"Cycle 999-1000","CapPass",5999.81,"Trend",-0.00067,-21.16,30614,"A-20","Alloy 617","Plate",314626
"Cycle 999-1000","CapPass",5999.84,"Trend",-0.00064,-17.65,30615,"A-20","Alloy 617","Plate",314626
"Cycle 999-1000","CapPass",5999.87,"Trend",-0.00061,-13.74,30616,"A-20","Alloy 617","Plate",314626
"Cycle 999-1000","CapPass",5999.87,"Trend",-0.00061,-13.57,30617,"A-20","Alloy 617","Plate",314626
"Cycle 999-1000","CapPass",5999.90,"Trend",-0.00059,-10.11,30618,"A-20","Alloy 617","Plate",314626
"Cycle 999-1000","CapPass",5999.93,"Trend",-0.00056,-7.05,30619,"A-20","Alloy 617","Plate",314626
"Cycle 999-1000","CapPass",5999.96,"Trend",-0.00054,-3.61,30620,"A-20","Alloy 617","Plate",314626
"Cycle 999-1000","CapPass",5999.96,"Trend",-0.00052,-1.15,30621,"A-20","Alloy 617","Plate",314626
"Cycle 999-1000","CapPass",6000.00,"Trend",-0.00051,-0.16,30622,"A-20","Alloy 617","Plate",314626
"Cycle 999-1000","CapPass",6000.00,"Trend",-0.00049,3.37,30623,"A-20","Alloy 617","Plate",314626
"Cycle 999-1000","CapPass",6000.03,"Trend",-0.00046,6.20,30624,"A-20","Alloy 617","Plate",314626
"Cycle 999-1000","CapPass",6000.06,"Trend",-0.00044,9.60,30625,"A-20","Alloy 617","Plate",314626
"Cycle 999-1000","CapPass",6000.06,"Trend",-0.00043,11.02,30626,"A-20","Alloy 617","Plate",314626
"Cycle 999-1000","CapPass",6000.09,"Trend",-0.00041,12.87,30627,"A-20","Alloy 617","Plate",314626
"Cycle 999-1000","CapPass",6000.12,"Trend",-0.00039,15.95,30628,"A-20","Alloy 617","Plate",314626
"Cycle 999-1000","CapPass",6000.15,"Trend",-0.00036,19.47,30629,"A-20","Alloy 617","Plate",314626
"Cycle 999-1000","CapPass",6000.18,"Trend",-0.00034,22.72,30630,"A-20","Alloy 617","Plate",314626
"Cycle 999-1000","CapPass",6000.18,"Trend",-0.00031,25.97,30631,"A-20","Alloy 617","Plate",314626
"Cycle 999-1000","CapPass",6000.21,"Trend",-0.00028,29.13,30632,"A-20","Alloy 617","Plate",314626
"Cycle 999-1000","CapPass",6000.25,"Trend",-0.00026,32.11,30633,"A-20","Alloy 617","Plate",314626
"Cycle 999-1000","CapPass",6000.28,"Trend",-0.00025,33.53,30634,"A-20","Alloy 617","Plate",314626
"Cycle 999-1000","CapPass",6000.28,"Trend",-0.00023,34.85,30635,"A-20","Alloy 617","Plate",314626
"Cycle 999-1000","CapPass",6000.31,"Trend",-0.00021,37.31,30636,"A-20","Alloy 617","Plate",314626
"Cycle 999-1000","CapPass",6000.37,"Trend",-0.00018,40.02,30637,"A-20","Alloy 617","Plate",314626
"Cycle 999-1000","CapPass",6000.37,"Trend",-0.00018,40.63,30638,"A-20","Alloy 617","Plate",314626
"Cycle 999-1000","CapPass",6000.40,"Trend",-0.00016,43.21,30639,"A-20","Alloy 617","Plate",314626
"Cycle 999-1000","CapPass",6000.46,"Trend",-0.00013,45.50,30640,"A-20","Alloy 617","Plate",314626
"Cycle 999-1000","CapPass",6000.46,"Trend",-0.00012,46.21,30641,"A-20","Alloy 617","Plate",314626
"Cycle 999-1000","CapPass",6000.50,"Trend",-0.00011,48.45,30642,"A-20","Alloy 617","Plate",314626
"Cycle 999-1000","CapPass",6000.53,"Trend",-0.00008,52.60,30643,"A-20","Alloy 617","Plate",314626
"Cycle 999-1000","CapPass",6000.56,"Trend",-0.00006,55.81,30644,"A-20","Alloy 617","Plate",314626
"Cycle 999-1000","CapPass",6000.56,"Trend",-0.00004,57.34,30645,"A-20","Alloy 617","Plate",314626
"Cycle 999-1000","CapPass",6000.59,"Trend",-0.00003,58.58,30646,"A-20","Alloy 617","Plate",314626
"Cycle 999-1000","CapPass",6000.59,"Trend",-0.00001,61.77,30647,"A-20","Alloy 617","Plate",314626
"Cycle 999-1000","CapPass",6000.62,"Trend",0.00002,64.37,30648,"A-20","Alloy 617","Plate",314626
"Cycle 999-1000","CapPass",6000.65,"Trend",0.00004,67.10,30649,"A-20","Alloy 617","Plate",314626
"Cycle 999-1000","CapPass",6000.65,"Trend",0.00007,70.47,30650,"A-20","Alloy 617","Plate",314626
"Cycle 999-1000","CapPass",6000.68,"Trend",0.00008,71.28,30651,"A-20","Alloy 617","Plate",314626
"Cycle 999-1000","CapPass",6000.68,"Trend",0.00010,73.35,30652,"A-20","Alloy 617","Plate",314626
"Cycle 999-1000","CapPass",6000.71,"Trend",0.00012,75.84,30653,"A-20","Alloy 617","Plate",314626
"Cycle 999-1000","CapPass",6000.71,"Trend",0.00015,78.37,30654,"A-20","Alloy 617","Plate",314626
"Cycle 999-1000","CapPass",6000.75,"Trend",0.00017,80.52,30655,"A-20","Alloy 617","Plate",314626
"Cycle 999-1000","CapPass",6000.78,"Trend",0.00020,82.85,30656,"A-20","Alloy 617","Plate",314626
"Cycle 999-1000","CapPass",6000.78,"Trend",0.00020,82.68,30657,"A-20","Alloy 617","Plate",314626
"Cycle 999-1000","CapPass",6000.81,"Trend",0.00023,84.68,30658,"A-20","Alloy 617","Plate",314626
"Cycle 999-1000","CapPass",6000.81,"Trend",0.00025,86.90,30659,"A-20","Alloy 617","Plate",314626
"Cycle 999-1000","CapPass",6000.84,"Trend",0.00028,89.05,30660,"A-20","Alloy 617","Plate",314626
"Cycle 999-1000","CapPass",6000.87,"Trend",0.00029,90.23,30661,"A-20","Alloy 617","Plate",314626
"Cycle 999-1000","CapPass",6000.87,"Trend",0.00030,90.61,30662,"A-20","Alloy 617","Plate",314626
"Cycle 999-1000","CapPass",6000.90,"Trend",0.00033,92.84,30663,"A-20","Alloy 617","Plate",314626
"Cycle 999-1000","CapPass",6000.93,"Trend",0.00035,94.54,30664,"A-20","Alloy 617","Plate",314626
"Cycle 999-1000","CapPass",6000.96,"Trend",0.00037,96.50,30665,"A-20","Alloy 617","Plate",314626
"Cycle 999-1000","CapPass",6000.96,"Trend",0.00038,97.06,30666,"A-20","Alloy 617","Plate",314626
"Cycle 999-1000","CapPass",6001.00,"Trend",0.00040,98.87,30667,"A-20","Alloy 617","Plate",314626
"Cycle 999-1000","CapPass",6001.03,"Trend",0.00043,101.31,30668,"A-20","Alloy 617","Plate",314626
"Cycle 999-1000","CapPass",6001.06,"Trend",0.00045,103.88,30669,"A-20","Alloy 617","Plate",314626
"Cycle 999-1000","CapPass",6001.06,"Trend",0.00046,103.77,30670,"A-20","Alloy 617","Plate",314626
"Cycle 999-1000","CapPass",6001.09,"Trend",0.00048,106.01,30671,"A-20","Alloy 617","Plate",314626
"Cycle 999-1000","CapPass",6001.12,"Trend",0.00050,108.44,30672,"A-20","Alloy 617","Plate",314626
"Cycle 999-1000","CapPass",6001.15,"Trend",0.00053,110.67,30673,"A-20","Alloy 617","Plate",314626
"Cycle 999-1000","CapPass",6001.18,"Trend",0.00055,112.42,30674,"A-20","Alloy 617","Plate",314626
"Cycle 999-1000","CapPass",6001.18,"Trend",0.00056,113.43,30675,"A-20","Alloy 617","Plate",314626
"Cycle 999-1000","CapPass",6001.21,"Trend",0.00058,115.72,30676,"A-20","Alloy 617","Plate",314626
"Cycle 999-1000","CapPass",6001.21,"Trend",0.00061,118.69,30677,"A-20","Alloy 617","Plate",314626
"Cycle 999-1000","CapPass",6001.25,"Trend",0.00063,121.13,30678,"A-20","Alloy 617","Plate",314626
"Cycle 999-1000","CapPass",6001.28,"Trend",0.00066,123.72,30679,"A-20","Alloy 617","Plate",314626
"Cycle 999-1000","CapPass",6001.28,"Trend",0.00066,123.86,30680,"A-20","Alloy 617","Plate",314626
"Cycle 999-1000","CapPass",6001.28,"Trend",0.00068,126.70,30681,"A-20","Alloy 617","Plate",314626
"Cycle 999-1000","CapPass",6001.31,"Trend",0.00071,129.56,30682,"A-20","Alloy 617","Plate",314626
"Cycle 999-1000","CapPass",6001.34,"Trend",0.00074,131.59,30683,"A-20","Alloy 617","Plate",314626
"Cycle 999-1000","CapPass",6001.34,"Trend",0.00076,134.35,30684,"A-20","Alloy 617","Plate",314626
"Cycle 999-1000","CapPass",6001.37,"Trend",0.00079,136.69,30685,"A-20","Alloy 617","Plate",314626
"Cycle 999-1000","CapPass",6001.37,"Trend",0.00079,137.48,30686,"A-20","Alloy 617","Plate",314626
"Cycle 999-1000","CapPass",6001.37,"Trend",0.00081,139.21,30687,"A-20","Alloy 617","Plate",314626
"Cycle 999-1000","CapPass",6001.40,"Trend",0.00084,141.66,30688,"A-20","Alloy 617","Plate",314626
"Cycle 999-1000","CapPass",6001.40,"Trend",0.00086,143.74,30689,"A-20","Alloy 617","Plate",314626
"Cycle 999-1000","CapPass",6001.43,"Trend",0.00089,145.75,30690,"A-20","Alloy 617","Plate",314626
"Cycle 999-1000","CapPass",6001.46,"Trend",0.00092,147.86,30691,"A-20","Alloy 617","Plate",314626
"Cycle 999-1000","CapPass",6001.46,"Trend",0.00093,149.61,30692,"A-20","Alloy 617","Plate",314626
"Cycle 999-1000","CapPass",6001.46,"Trend",0.00094,149.89,30693,"A-20","Alloy 617","Plate",314626
"Cycle 999-1000","CapPass",6001.50,"Trend",0.00097,152.05,30694,"A-20","Alloy 617","Plate",314626
"Cycle 999-1000","CapPass",6001.50,"Trend",0.00099,153.61,30695,"A-20","Alloy 617","Plate",314626
"Cycle 999-1000","CapPass",6001.53,"Trend",0.00102,155.56,30696,"A-20","Alloy 617","Plate",314626
"Cycle 999-1000","CapPass",6001.56,"Trend",0.00104,157.22,30697,"A-20","Alloy 617","Plate",314626
"Cycle 999-1000","CapPass",6001.56,"Trend",0.00106,158.67,30698,"A-20","Alloy 617","Plate",314626
"Cycle 999-1000","CapPass",6001.56,"Trend",0.00107,158.73,30699,"A-20","Alloy 617","Plate",314626
"Cycle 999-1000","CapPass",6001.59,"Trend",0.00110,160.28,30700,"A-20","Alloy 617","Plate",314626
"Cycle 999-1000","CapPass",6001.62,"Trend",0.00112,161.87,30701,"A-20","Alloy 617","Plate",314626
"Cycle 999-1000","CapPass",6001.62,"Trend",0.00115,163.21,30702,"A-20","Alloy 617","Plate",314626
"Cycle 999-1000","CapPass",6001.65,"Trend",0.00117,164.45,30703,"A-20","Alloy 617","Plate",314626
"Cycle 999-1000","CapPass",6001.65,"Trend",0.00118,165.13,30704,"A-20","Alloy 617","Plate",314626
"Cycle 999-1000","CapPass",6001.68,"Trend",0.00120,165.55,30705,"A-20","Alloy 617","Plate",314626
"Cycle 999-1000","CapPass",6001.68,"Trend",0.00123,166.50,30706,"A-20","Alloy 617","Plate",314626
"Cycle 999-1000","CapPass",6001.71,"Trend",0.00125,167.37,30707,"A-20","Alloy 617","Plate",314626
"Cycle 999-1000","CapPass",6001.75,"Trend",0.00128,168.44,30708,"A-20","Alloy 617","Plate",314626
"Cycle 999-1000","CapPass",6001.78,"Trend",0.00130,169.17,30709,"A-20","Alloy 617","Plate",314626
"Cycle 999-1000","CapPass",6001.78,"Trend",0.00133,169.91,30710,"A-20","Alloy 617","Plate",314626
"Cycle 999-1000","CapPass",6001.81,"Trend",0.00135,170.53,30711,"A-20","Alloy 617","Plate",314626
"Cycle 999-1000","CapPass",6001.84,"Trend",0.00138,170.97,30712,"A-20","Alloy 617","Plate",314626
"Cycle 1999-2000","CapPass",12008.56,"Trend",0.00141,165.82,33326,"A-20","Alloy 617","Plate",314626
"Cycle 1999-2000","CapPass",12008.59,"Trend",0.00143,166.28,33327,"A-20","Alloy 617","Plate",314626
"Cycle 1999-2000","CapPass",12008.62,"Trend",0.00145,166.27,33328,"A-20","Alloy 617","Plate",314626
"Cycle 1999-2000","CapPass",12008.62,"Trend",0.00146,166.19,33329,"A-20","Alloy 617","Plate",314626
"Cycle 1999-2000","CapPass",12008.65,"Trend",0.00148,164.39,33330,"A-20","Alloy 617","Plate",314626
"Cycle 1999-2000","CapPass",12008.71,"Trend",0.00150,156.74,33331,"A-20","Alloy 617","Plate",314626
"Cycle 1999-2000","CapPass",12008.78,"Trend",0.00146,141.85,33332,"A-20","Alloy 617","Plate",314626
"Cycle 1999-2000","CapPass",12008.81,"Trend",0.00143,136.46,33333,"A-20","Alloy 617","Plate",314626
"Cycle 1999-2000","CapPass",12008.81,"Trend",0.00142,133.37,33334,"A-20","Alloy 617","Plate",314626
"Cycle 1999-2000","CapPass",12008.81,"Trend",0.00141,131.30,33335,"A-20","Alloy 617","Plate",314626
"Cycle 1999-2000","CapPass",12008.84,"Trend",0.00138,125.88,33336,"A-20","Alloy 617","Plate",314626
"Cycle 1999-2000","CapPass",12008.84,"Trend",0.00135,121.69,33337,"A-20","Alloy 617","Plate",314626
"Cycle 1999-2000","CapPass",12008.87,"Trend",0.00133,117.08,33338,"A-20","Alloy 617","Plate",314626
"Cycle 1999-2000","CapPass",12008.90,"Trend",0.00130,112.62,33339,"A-20","Alloy 617","Plate",314626
"Cycle 1999-2000","CapPass",12008.90,"Trend",0.00128,108.85,33340,"A-20","Alloy 617","Plate",314626
"Cycle 1999-2000","CapPass",12008.93,"Trend",0.00125,104.97,33341,"A-20","Alloy 617","Plate",314626
"Cycle 1999-2000","CapPass",12008.93,"Trend",0.00123,100.91,33342,"A-20","Alloy 617","Plate",314626
"Cycle 1999-2000","CapPass",12008.96,"Trend",0.00120,96.56,33343,"A-20","Alloy 617","Plate",314626
"Cycle 1999-2000","CapPass",12009.00,"Trend",0.00118,92.75,33344,"A-20","Alloy 617","Plate",314626
"Cycle 1999-2000","CapPass",12009.00,"Trend",0.00115,89.46,33345,"A-20","Alloy 617","Plate",314626
"Cycle 1999-2000","CapPass",12009.00,"Trend",0.00115,88.95,33346,"A-20","Alloy 617","Plate",314626
"Cycle 1999-2000","CapPass",12009.03,"Trend",0.00113,85.73,33347,"A-20","Alloy 617","Plate",314626
"Cycle 1999-2000","CapPass",12009.06,"Trend",0.00110,81.69,33348,"A-20","Alloy 617","Plate",314626
"Cycle 1999-2000","CapPass",12009.09,"Trend",0.00107,78.00,33349,"A-20","Alloy 617","Plate",314626
"Cycle 1999-2000","CapPass",12009.12,"Trend",0.00105,74.57,33350,"A-20","Alloy 617","Plate",314626
"Cycle 1999-2000","CapPass",12009.12,"Trend",0.00102,71.29,33351,"A-20","Alloy 617","Plate",314626
"Cycle 1999-2000","CapPass",12009.15,"Trend",0.00100,66.90,33352,"A-20","Alloy 617","Plate",314626
"Cycle 1999-2000","CapPass",12009.18,"Trend",0.00097,63.90,33353,"A-20","Alloy 617","Plate",314626
"Cycle 1999-2000","CapPass",12009.21,"Trend",0.00096,61.77,33354,"A-20","Alloy 617","Plate",314626
"Cycle 1999-2000","CapPass",12009.21,"Trend",0.00095,59.64,33355,"A-20","Alloy 617","Plate",314626
"Cycle 1999-2000","CapPass",12009.25,"Trend",0.00092,55.87,33356,"A-20","Alloy 617","Plate",314626
"Cycle 1999-2000","CapPass",12009.28,"Trend",0.00090,51.57,33357,"A-20","Alloy 617","Plate",314626
"Cycle 1999-2000","CapPass",12009.31,"Trend",0.00088,48.90,33358,"A-20","Alloy 617","Plate",314626
"Cycle 1999-2000","CapPass",12009.31,"Trend",0.00087,47.98,33359,"A-20","Alloy 617","Plate",314626
"Cycle 1999-2000","CapPass",12009.34,"Trend",0.00084,44.68,33360,"A-20","Alloy 617","Plate",314626
"Cycle 1999-2000","CapPass",12009.37,"Trend",0.00082,41.23,33361,"A-20","Alloy 617","Plate",314626
"Cycle 1999-2000","CapPass",12009.40,"Trend",0.00079,37.89,33362,"A-20","Alloy 617","Plate",314626
"Cycle 1999-2000","CapPass",12009.40,"Trend",0.00078,35.70,33363,"A-20","Alloy 617","Plate",314626
"Cycle 1999-2000","CapPass",12009.43,"Trend",0.00077,34.07,33364,"A-20","Alloy 617","Plate",314626
"Cycle 1999-2000","CapPass",12009.43,"Trend",0.00074,31.59,33365,"A-20","Alloy 617","Plate",314626
"Cycle 1999-2000","CapPass",12009.46,"Trend",0.00072,28.57,33366,"A-20","Alloy 617","Plate",314626
"Cycle 1999-2000","CapPass",12009.50,"Trend",0.00069,25.39,33367,"A-20","Alloy 617","Plate",314626
"Cycle 1999-2000","CapPass",12009.50,"Trend",0.00068,23.25,33368,"A-20","Alloy 617","Plate",314626
"Cycle 1999-2000","CapPass",12009.53,"Trend",0.00067,21.64,33369,"A-20","Alloy 617","Plate",314626
"Cycle 1999-2000","CapPass",12009.56,"Trend",0.00064,18.51,33370,"A-20","Alloy 617","Plate",314626
"Cycle 1999-2000","CapPass",12009.56,"Trend",0.00062,15.73,33371,"A-20","Alloy 617","Plate",314626
"Cycle 1999-2000","CapPass",12009.59,"Trend",0.00059,12.65,33372,"A-20","Alloy 617","Plate",314626
"Cycle 1999-2000","CapPass",12009.62,"Trend",0.00059,11.75,33373,"A-20","Alloy 617","Plate",314626
"Cycle 1999-2000","CapPass",12009.62,"Trend",0.00057,8.93,33374,"A-20","Alloy 617","Plate",314626
"Cycle 1999-2000","CapPass",12009.65,"Trend",0.00054,5.44,33375,"A-20","Alloy 617","Plate",314626
"Cycle 1999-2000","CapPass",12009.68,"Trend",0.00052,2.12,33376,"A-20","Alloy 617","Plate",314626
"Cycle 1999-2000","CapPass",12009.71,"Trend",0.00051,0.59,33377,"A-20","Alloy 617","Plate",314626
"Cycle 1999-2000","CapPass",12009.71,"Trend",0.00049,-1.69,33378,"A-20","Alloy 617","Plate",314626
"Cycle 1999-2000","CapPass",12009.75,"Trend",0.00047,-5.41,33379,"A-20","Alloy 617","Plate",314626
"Cycle 1999-2000","CapPass",12009.78,"Trend",0.00044,-8.94,33380,"A-20","Alloy 617","Plate",314626
"Cycle 1999-2000","CapPass",12009.81,"Trend",0.00042,-11.11,33381,"A-20","Alloy 617","Plate",314626
"Cycle 1999-2000","CapPass",12009.81,"Trend",0.00041,-11.51,33382,"A-20","Alloy 617","Plate",314626
"Cycle 1999-2000","CapPass",12009.84,"Trend",0.00039,-14.55,33383,"A-20","Alloy 617","Plate",314626
"Cycle 1999-2000","CapPass",12009.87,"Trend",0.00036,-16.86,33384,"A-20","Alloy 617","Plate",314626
"Cycle 1999-2000","CapPass",12009.90,"Trend",0.00034,-18.81,33385,"A-20","Alloy 617","Plate",314626
"Cycle 1999-2000","CapPass",12009.90,"Trend",0.00034,-19.26,33386,"A-20","Alloy 617","Plate",314626
"Cycle 1999-2000","CapPass",12009.96,"Trend",0.00031,-21.52,33387,"A-20","Alloy 617","Plate",314626
"Cycle 1999-2000","CapPass",12010.00,"Trend",0.00029,-23.56,33388,"A-20","Alloy 617","Plate",314626
"Cycle 1999-2000","CapPass",12010.03,"Trend",0.00029,-24.05,33389,"A-20","Alloy 617","Plate",314626
"Cycle 1999-2000","CapPass",12010.06,"Trend",0.00026,-27.54,33390,"A-20","Alloy 617","Plate",314626
"Cycle 1999-2000","CapPass",12010.09,"Trend",0.00024,-31.68,33391,"A-20","Alloy 617","Plate",314626
"Cycle 1999-2000","CapPass",12010.09,"Trend",0.00023,-33.59,33392,"A-20","Alloy 617","Plate",314626
"Cycle 1999-2000","CapPass",12010.12,"Trend",0.00021,-35.17,33393,"A-20","Alloy 617","Plate",314626
"Cycle 1999-2000","CapPass",12010.12,"Trend",0.00019,-37.92,33394,"A-20","Alloy 617","Plate",314626
"Cycle 1999-2000","CapPass",12010.15,"Trend",0.00016,-41.39,33395,"A-20","Alloy 617","Plate",314626
"Cycle 1999-2000","CapPass",12010.18,"Trend",0.00013,-44.04,33396,"A-20","Alloy 617","Plate",314626
"Cycle 1999-2000","CapPass",12010.18,"Trend",0.00011,-46.84,33397,"A-20","Alloy 617","Plate",314626
"Cycle 1999-2000","CapPass",12010.21,"Trend",0.00009,-49.05,33398,"A-20","Alloy 617","Plate",314626
"Cycle 1999-2000","CapPass",12010.21,"Trend",0.00008,-49.38,33399,"A-20","Alloy 617","Plate",314626
"Cycle 1999-2000","CapPass",12010.21,"Trend",0.00006,-51.99,33400,"A-20","Alloy 617","Plate",314626
"Cycle 1999-2000","CapPass",12010.25,"Trend",0.00003,-54.15,33401,"A-20","Alloy 617","Plate",314626
"Cycle 1999-2000","CapPass",12010.28,"Trend",0.00001,-56.30,33402,"A-20","Alloy 617","Plate",314626
"Cycle 1999-2000","CapPass",12010.31,"Trend",-0.00002,-58.66,33403,"A-20","Alloy 617","Plate",314626
"Cycle 1999-2000","CapPass",12010.31,"Trend",-0.00003,-59.31,33404,"A-20","Alloy 617","Plate",314626
"Cycle 1999-2000","CapPass",12010.34,"Trend",-0.00005,-61.21,33405,"A-20","Alloy 617","Plate",314626
"Cycle 1999-2000","CapPass",12010.34,"Trend",-0.00007,-62.93,33406,"A-20","Alloy 617","Plate",314626
"Cycle 1999-2000","CapPass",12010.37,"Trend",-0.00010,-65.06,33407,"A-20","Alloy 617","Plate",314626
"Cycle 1999-2000","CapPass",12010.40,"Trend",-0.00011,-66.10,33408,"A-20","Alloy 617","Plate",314626
"Cycle 1999-2000","CapPass",12010.40,"Trend",-0.00012,-66.82,33409,"A-20","Alloy 617","Plate",314626
"Cycle 1999-2000","CapPass",12010.43,"Trend",-0.00015,-69.09,33410,"A-20","Alloy 617","Plate",314626
"Cycle 1999-2000","CapPass",12010.46,"Trend",-0.00017,-71.09,33411,"A-20","Alloy 617","Plate",314626
"Cycle 1999-2000","CapPass",12010.50,"Trend",-0.00019,-72.76,33412,"A-20","Alloy 617","Plate",314626
"Cycle 1999-2000","CapPass",12010.50,"Trend",-0.00020,-72.91,33413,"A-20","Alloy 617","Plate",314626
"Cycle 1999-2000","CapPass",12010.53,"Trend",-0.00022,-75.37,33414,"A-20","Alloy 617","Plate",314626
"Cycle 1999-2000","CapPass",12010.56,"Trend",-0.00025,-77.58,33415,"A-20","Alloy 617","Plate",314626
"Cycle 1999-2000","CapPass",12010.59,"Trend",-0.00027,-80.10,33416,"A-20","Alloy 617","Plate",314626
"Cycle 1999-2000","CapPass",12010.59,"Trend",-0.00028,-80.55,33417,"A-20","Alloy 617","Plate",314626
"Cycle 1999-2000","CapPass",12010.62,"Trend",-0.00030,-82.16,33418,"A-20","Alloy 617","Plate",314626
"Cycle 1999-2000","CapPass",12010.65,"Trend",-0.00032,-85.39,33419,"A-20","Alloy 617","Plate",314626
"Cycle 1999-2000","CapPass",12010.68,"Trend",-0.00035,-88.29,33420,"A-20","Alloy 617","Plate",314626
"Cycle 1999-2000","CapPass",12010.71,"Trend",-0.00037,-91.19,33421,"A-20","Alloy 617","Plate",314626
"Cycle 1999-2000","CapPass",12010.71,"Trend",-0.00037,-91.52,33422,"A-20","Alloy 617","Plate",314626
"Cycle 1999-2000","CapPass",12010.71,"Trend",-0.00040,-93.96,33423,"A-20","Alloy 617","Plate",314626
"Cycle 1999-2000","CapPass",12010.75,"Trend",-0.00043,-96.64,33424,"A-20","Alloy 617","Plate",314626
"Cycle 1999-2000","CapPass",12010.75,"Trend",-0.00045,-99.09,33425,"A-20","Alloy 617","Plate",314626
"Cycle 1999-2000","CapPass",12010.78,"Trend",-0.00048,-102.4,33426,"A-20","Alloy 617","Plate",314626
"Cycle 1999-2000","CapPass",12010.78,"Trend",-0.00050,-104.9,33427,"A-20","Alloy 617","Plate",314626
"Cycle 1999-2000","CapPass",12010.81,"Trend",-0.00052,-106.4,33428,"A-20","Alloy 617","Plate",314626
"Cycle 1999-2000","CapPass",12010.81,"Trend",-0.00053,-107.5,33429,"A-20","Alloy 617","Plate",314626
