Repository: js-molina/fatigue-A617

File: data/950C/Strain rate 0.001/0.30% strain/HTM_A20_Cycles_B3.csv (part 6 of 8)
"Cycle Label","Data State","Elapsed Time Sec","Qual State","Strain","Stress Mpa","Count","Sample","Alloy","Material_Form","Heat"
"Cycle 999-1000","CapPass",5958.37,"Trend",0.00046,102.24,27749,"B-3","Alloy 617","Plate",314626
"Cycle 999-1000","CapPass",5958.40,"Trend",0.00049,104.24,27750,"B-3","Alloy 617","Plate",314626
"Cycle 999-1000","CapPass",5958.43,"Trend",0.00051,106.18,27751,"B-3","Alloy 617","Plate",314626
"Cycle 999-1000","CapPass",5958.47,"Trend",0.00054,108.71,27752,"B-3","Alloy 617","Plate",314626
"Cycle 999-1000","CapPass",5958.50,"Trend",0.00056,111.14,27753,"B-3","Alloy 617","Plate",314626
"Cycle 999-1000","CapPass",5958.53,"Trend",0.00059,113.87,27754,"B-3","Alloy 617","Plate",314626
"Cycle 999-1000","CapPass",5958.56,"Trend",0.00062,115.56,27755,"B-3","Alloy 617","Plate",314626
"Cycle 999-1000","CapPass",5958.59,"Trend",0.00064,117.92,27756,"B-3","Alloy 617","Plate",314626
"Cycle 999-1000","CapPass",5958.62,"Trend",0.00067,120.85,27757,"B-3","Alloy 617","Plate",314626
"Cycle 999-1000","CapPass",5958.65,"Trend",0.00069,123.13,27758,"B-3","Alloy 617","Plate",314626
"Cycle 999-1000","CapPass",5958.67,"Trend",0.00072,125.22,27759,"B-3","Alloy 617","Plate",314626
"Cycle 999-1000","CapPass",5958.70,"Trend",0.00074,127.61,27760,"B-3","Alloy 617","Plate",314626
"Cycle 999-1000","CapPass",5958.72,"Trend",0.00077,130.33,27761,"B-3","Alloy 617","Plate",314626
"Cycle 999-1000","CapPass",5958.75,"Trend",0.00079,131.85,27762,"B-3","Alloy 617","Plate",314626
"Cycle 999-1000","CapPass",5958.76,"Trend",0.00082,134.53,27763,"B-3","Alloy 617","Plate",314626
"Cycle 999-1000","CapPass",5958.78,"Trend",0.00082,134.93,27764,"B-3","Alloy 617","Plate",314626
"Cycle 999-1000","CapPass",5958.79,"Trend",0.00084,136.73,27765,"B-3","Alloy 617","Plate",314626
"Cycle 999-1000","CapPass",5958.82,"Trend",0.00087,139.76,27766,"B-3","Alloy 617","Plate",314626
"Cycle 999-1000","CapPass",5958.84,"Trend",0.00089,142.10,27767,"B-3","Alloy 617","Plate",314626
"Cycle 999-1000","CapPass",5958.86,"Trend",0.00092,144.63,27768,"B-3","Alloy 617","Plate",314626
"Cycle 999-1000","CapPass",5958.87,"Trend",0.00095,146.94,27769,"B-3","Alloy 617","Plate",314626
"Cycle 999-1000","CapPass",5958.90,"Trend",0.00097,149.95,27770,"B-3","Alloy 617","Plate",314626
"Cycle 999-1000","CapPass",5958.92,"Trend",0.00100,152.47,27771,"B-3","Alloy 617","Plate",314626
"Cycle 999-1000","CapPass",5958.93,"Trend",0.00102,154.83,27772,"B-3","Alloy 617","Plate",314626
"Cycle 999-1000","CapPass",5958.95,"Trend",0.00105,156.95,27773,"B-3","Alloy 617","Plate",314626
"Cycle 999-1000","CapPass",5958.97,"Trend",0.00107,159.53,27774,"B-3","Alloy 617","Plate",314626
"Cycle 999-1000","CapPass",5958.98,"Trend",0.00110,161.85,27775,"B-3","Alloy 617","Plate",314626
"Cycle 999-1000","CapPass",5959.00,"Trend",0.00112,163.87,27776,"B-3","Alloy 617","Plate",314626
"Cycle 999-1000","CapPass",5959.03,"Trend",0.00115,165.86,27777,"B-3","Alloy 617","Plate",314626
"Cycle 999-1000","CapPass",5959.04,"Trend",0.00118,167.77,27778,"B-3","Alloy 617","Plate",314626
"Cycle 999-1000","CapPass",5959.06,"Trend",0.00120,170.07,27779,"B-3","Alloy 617","Plate",314626
"Cycle 999-1000","CapPass",5959.07,"Trend",0.00123,171.48,27780,"B-3","Alloy 617","Plate",314626
"Cycle 999-1000","CapPass",5959.09,"Trend",0.00125,173.29,27781,"B-3","Alloy 617","Plate",314626
"Cycle 999-1000","CapPass",5959.11,"Trend",0.00128,174.80,27782,"B-3","Alloy 617","Plate",314626
"Cycle 1999-2000","CapPass",11922.93,"Trend",0.00137,175.46,29938,"B-3","Alloy 617","Plate",314626
"Cycle 1999-2000","CapPass",11922.93,"Trend",0.00140,175.95,29939,"B-3","Alloy 617","Plate",314626
"Cycle 1999-2000","CapPass",11922.93,"Trend",0.00143,176.18,29940,"B-3","Alloy 617","Plate",314626
"Cycle 1999-2000","CapPass",11922.95,"Trend",0.00145,176.87,29941,"B-3","Alloy 617","Plate",314626
"Cycle 1999-2000","CapPass",11922.97,"Trend",0.00148,176.70,29942,"B-3","Alloy 617","Plate",314626
"Cycle 1999-2000","CapPass",11922.98,"Trend",0.00150,176.57,29943,"B-3","Alloy 617","Plate",314626
"Cycle 1999-2000","CapPass",11923.01,"Trend",0.00153,174.61,29944,"B-3","Alloy 617","Plate",314626
"Cycle 1999-2000","CapPass",11923.11,"Trend",0.00150,157.74,29945,"B-3","Alloy 617","Plate",314626
"Cycle 1999-2000","CapPass",11923.14,"Trend",0.00148,150.82,29946,"B-3","Alloy 617","Plate",314626
"Cycle 1999-2000","CapPass",11923.17,"Trend",0.00145,145.95,29947,"B-3","Alloy 617","Plate",314626
"Cycle 1999-2000","CapPass",11923.18,"Trend",0.00143,141.98,29948,"B-3","Alloy 617","Plate",314626
"Cycle 1999-2000","CapPass",11923.20,"Trend",0.00140,137.32,29949,"B-3","Alloy 617","Plate",314626
"Cycle 1999-2000","CapPass",11923.22,"Trend",0.00138,133.17,29950,"B-3","Alloy 617","Plate",314626
"Cycle 1999-2000","CapPass",11923.23,"Trend",0.00135,128.52,29951,"B-3","Alloy 617","Plate",314626
"Cycle 1999-2000","CapPass",11923.26,"Trend",0.00133,124.38,29952,"B-3","Alloy 617","Plate",314626
"Cycle 1999-2000","CapPass",11923.28,"Trend",0.00130,120.27,29953,"B-3","Alloy 617","Plate",314626
"Cycle 1999-2000","CapPass",11923.29,"Trend",0.00127,116.12,29954,"B-3","Alloy 617","Plate",314626
"Cycle 1999-2000","CapPass",11923.31,"Trend",0.00125,112.25,29955,"B-3","Alloy 617","Plate",314626
"Cycle 1999-2000","CapPass",11923.32,"Trend",0.00122,109.04,29956,"B-3","Alloy 617","Plate",314626
"Cycle 1999-2000","CapPass",11923.36,"Trend",0.00120,104.52,29957,"B-3","Alloy 617","Plate",314626
"Cycle 1999-2000","CapPass",11923.39,"Trend",0.00117,100.31,29958,"B-3","Alloy 617","Plate",314626
"Cycle 1999-2000","CapPass",11923.40,"Trend",0.00115,96.38,29959,"B-3","Alloy 617","Plate",314626
"Cycle 1999-2000","CapPass",11923.42,"Trend",0.00112,92.71,29960,"B-3","Alloy 617","Plate",314626
"Cycle 1999-2000","CapPass",11923.45,"Trend",0.00109,89.50,29961,"B-3","Alloy 617","Plate",314626
"Cycle 1999-2000","CapPass",11923.47,"Trend",0.00107,86.01,29962,"B-3","Alloy 617","Plate",314626
"Cycle 1999-2000","CapPass",11923.50,"Trend",0.00104,82.01,29963,"B-3","Alloy 617","Plate",314626
"Cycle 1999-2000","CapPass",11923.53,"Trend",0.00102,78.43,29964,"B-3","Alloy 617","Plate",314626
"Cycle 1999-2000","CapPass",11923.56,"Trend",0.00099,74.90,29965,"B-3","Alloy 617","Plate",314626
"Cycle 1999-2000","CapPass",11923.57,"Trend",0.00097,71.59,29966,"B-3","Alloy 617","Plate",314626
"Cycle 1999-2000","CapPass",11923.61,"Trend",0.00094,67.71,29967,"B-3","Alloy 617","Plate",314626
"Cycle 1999-2000","CapPass",11923.64,"Trend",0.00092,64.12,29968,"B-3","Alloy 617","Plate",314626
"Cycle 1999-2000","CapPass",11923.67,"Trend",0.00089,60.39,29969,"B-3","Alloy 617","Plate",314626
"Cycle 1999-2000","CapPass",11923.70,"Trend",0.00087,56.61,29970,"B-3","Alloy 617","Plate",314626
"Cycle 1999-2000","CapPass",11923.73,"Trend",0.00084,52.42,29971,"B-3","Alloy 617","Plate",314626
"Cycle 1999-2000","CapPass",11923.76,"Trend",0.00082,49.36,29972,"B-3","Alloy 617","Plate",314626
"Cycle 1999-2000","CapPass",11923.78,"Trend",0.00080,47.28,29973,"B-3","Alloy 617","Plate",314626
"Cycle 1999-2000","CapPass",11923.78,"Trend",0.00079,45.50,29974,"B-3","Alloy 617","Plate",314626
"Cycle 1999-2000","CapPass",11923.81,"Trend",0.00076,42.38,29975,"B-3","Alloy 617","Plate",314626
"Cycle 1999-2000","CapPass",11923.84,"Trend",0.00074,39.07,29976,"B-3","Alloy 617","Plate",314626
"Cycle 1999-2000","CapPass",11923.87,"Trend",0.00071,34.93,29977,"B-3","Alloy 617","Plate",314626
"Cycle 1999-2000","CapPass",11923.90,"Trend",0.00069,31.65,29978,"B-3","Alloy 617","Plate",314626
"Cycle 1999-2000","CapPass",11923.92,"Trend",0.00066,27.91,29979,"B-3","Alloy 617","Plate",314626
"Cycle 1999-2000","CapPass",11923.95,"Trend",0.00064,24.49,29980,"B-3","Alloy 617","Plate",314626
"Cycle 1999-2000","CapPass",11923.98,"Trend",0.00061,21.52,29981,"B-3","Alloy 617","Plate",314626
"Cycle 1999-2000","CapPass",11924.01,"Trend",0.00059,17.59,29982,"B-3","Alloy 617","Plate",314626
"Cycle 1999-2000","CapPass",11924.04,"Trend",0.00056,13.53,29983,"B-3","Alloy 617","Plate",314626
"Cycle 1999-2000","CapPass",11924.06,"Trend",0.00054,10.81,29984,"B-3","Alloy 617","Plate",314626
"Cycle 1999-2000","CapPass",11924.09,"Trend",0.00051,7.37,29985,"B-3","Alloy 617","Plate",314626
"Cycle 1999-2000","CapPass",11924.12,"Trend",0.00048,4.14,29986,"B-3","Alloy 617","Plate",314626
"Cycle 1999-2000","CapPass",11924.15,"Trend",0.00046,0.36,29987,"B-3","Alloy 617","Plate",314626
"Cycle 1999-2000","CapPass",11924.18,"Trend",0.00043,-2.87,29988,"B-3","Alloy 617","Plate",314626
"Cycle 1999-2000","CapPass",11924.20,"Trend",0.00041,-5.62,29989,"B-3","Alloy 617","Plate",314626
"Cycle 1999-2000","CapPass",11924.23,"Trend",0.00038,-8.90,29990,"B-3","Alloy 617","Plate",314626
"Cycle 1999-2000","CapPass",11924.26,"Trend",0.00036,-12.19,29991,"B-3","Alloy 617","Plate",314626
"Cycle 1999-2000","CapPass",11924.29,"Trend",0.00033,-15.64,29992,"B-3","Alloy 617","Plate",314626
"Cycle 1999-2000","CapPass",11924.32,"Trend",0.00031,-17.98,29993,"B-3","Alloy 617","Plate",314626
"Cycle 1999-2000","CapPass",11924.37,"Trend",0.00028,-19.59,29994,"B-3","Alloy 617","Plate",314626
"Cycle 1999-2000","CapPass",11924.42,"Trend",0.00026,-22.97,29995,"B-3","Alloy 617","Plate",314626
"Cycle 1999-2000","CapPass",11924.48,"Trend",0.00023,-25.51,29996,"B-3","Alloy 617","Plate",314626
"Cycle 1999-2000","CapPass",11924.51,"Trend",0.00021,-28.76,29997,"B-3","Alloy 617","Plate",314626
"Cycle 1999-2000","CapPass",11924.56,"Trend",0.00018,-33.30,29998,"B-3","Alloy 617","Plate",314626
"Cycle 1999-2000","CapPass",11924.59,"Trend",0.00016,-37.02,29999,"B-3","Alloy 617","Plate",314626
"Cycle 1999-2000","CapPass",11924.61,"Trend",0.00013,-40.02,30000,"B-3","Alloy 617","Plate",314626
"Cycle 1999-2000","CapPass",11924.62,"Trend",0.00010,-43.64,30001,"B-3","Alloy 617","Plate",314626
"Cycle 1999-2000","CapPass",11924.64,"Trend",0.00008,-46.55,30002,"B-3","Alloy 617","Plate",314626
"Cycle 1999-2000","CapPass",11924.67,"Trend",0.00005,-50.23,30003,"B-3","Alloy 617","Plate",314626
"Cycle 1999-2000","CapPass",11924.68,"Trend",0.00003,-53.00,30004,"B-3","Alloy 617","Plate",314626
"Cycle 1999-2000","CapPass",11924.72,"Trend",0.00000,-55.91,30005,"B-3","Alloy 617","Plate",314626
"Cycle 1999-2000","CapPass",11924.73,"Trend",-0.00002,-58.41,30006,"B-3","Alloy 617","Plate",314626
"Cycle 1999-2000","CapPass",11924.75,"Trend",-0.00005,-60.76,30007,"B-3","Alloy 617","Plate",314626
"Cycle 1999-2000","CapPass",11924.78,"Trend",-0.00007,-62.92,30008,"B-3","Alloy 617","Plate",314626
"Cycle 1999-2000","CapPass",11924.78,"Trend",-0.00007,-63.53,30009,"B-3","Alloy 617","Plate",314626
"Cycle 1999-2000","CapPass",11924.81,"Trend",-0.00010,-66.19,30010,"B-3","Alloy 617","Plate",314626
"Cycle 1999-2000","CapPass",11924.84,"Trend",-0.00013,-68.92,30011,"B-3","Alloy 617","Plate",314626
"Cycle 1999-2000","CapPass",11924.86,"Trend",-0.00015,-71.13,30012,"B-3","Alloy 617","Plate",314626
"Cycle 1999-2000","CapPass",11924.90,"Trend",-0.00018,-73.86,30013,"B-3","Alloy 617","Plate",314626
"Cycle 1999-2000","CapPass",11924.92,"Trend",-0.00020,-75.76,30014,"B-3","Alloy 617","Plate",314626
"Cycle 1999-2000","CapPass",11924.95,"Trend",-0.00023,-78.77,30015,"B-3","Alloy 617","Plate",314626
"Cycle 1999-2000","CapPass",11925.00,"Trend",-0.00025,-81.39,30016,"B-3","Alloy 617","Plate",314626
"Cycle 1999-2000","CapPass",11925.03,"Trend",-0.00028,-84.19,30017,"B-3","Alloy 617","Plate",314626
"Cycle 1999-2000","CapPass",11925.04,"Trend",-0.00030,-86.23,30018,"B-3","Alloy 617","Plate",314626
"Cycle 1999-2000","CapPass",11925.09,"Trend",-0.00033,-89.21,30019,"B-3","Alloy 617","Plate",314626
"Cycle 1999-2000","CapPass",11925.11,"Trend",-0.00036,-91.66,30020,"B-3","Alloy 617","Plate",314626
"Cycle 1999-2000","CapPass",11925.14,"Trend",-0.00038,-94.01,30021,"B-3","Alloy 617","Plate",314626
"Cycle 1999-2000","CapPass",11925.17,"Trend",-0.00041,-96.65,30022,"B-3","Alloy 617","Plate",314626
"Cycle 1999-2000","CapPass",11925.18,"Trend",-0.00043,-99.23,30023,"B-3","Alloy 617","Plate",314626
"Cycle 1999-2000","CapPass",11925.22,"Trend",-0.00046,-102.2,30024,"B-3","Alloy 617","Plate",314626
"Cycle 1999-2000","CapPass",11925.25,"Trend",-0.00048,-105.4,30025,"B-3","Alloy 617","Plate",314626
"Cycle 1999-2000","CapPass",11925.26,"Trend",-0.00051,-108.5,30026,"B-3","Alloy 617","Plate",314626
"Cycle 1999-2000","CapPass",11925.29,"Trend",-0.00053,-111.4,30027,"B-3","Alloy 617","Plate",314626
"Cycle 1999-2000","CapPass",11925.31,"Trend",-0.00056,-114.1,30028,"B-3","Alloy 617","Plate",314626
"Cycle 1999-2000","CapPass",11925.32,"Trend",-0.00059,-116.7,30029,"B-3","Alloy 617","Plate",314626
"Cycle 1999-2000","CapPass",11925.34,"Trend",-0.00061,-119.4,30030,"B-3","Alloy 617","Plate",314626
"Cycle 1999-2000","CapPass",11925.36,"Trend",-0.00064,-122.1,30031,"B-3","Alloy 617","Plate",314626
"Cycle 1999-2000","CapPass",11925.37,"Trend",-0.00066,-124.7,30032,"B-3","Alloy 617","Plate",314626
"Cycle 1999-2000","CapPass",11925.39,"Trend",-0.00069,-127.3,30033,"B-3","Alloy 617","Plate",314626
"Cycle 1999-2000","CapPass",11925.40,"Trend",-0.00071,-130.0,30034,"B-3","Alloy 617","Plate",314626
"Cycle 1999-2000","CapPass",11925.42,"Trend",-0.00074,-132.4,30035,"B-3","Alloy 617","Plate",314626
"Cycle 1999-2000","CapPass",11925.43,"Trend",-0.00077,-134.9,30036,"B-3","Alloy 617","Plate",314626
"Cycle 1999-2000","CapPass",11925.45,"Trend",-0.00079,-137.2,30037,"B-3","Alloy 617","Plate",314626
"Cycle 1999-2000","CapPass",11925.47,"Trend",-0.00082,-139.4,30038,"B-3","Alloy 617","Plate",314626
"Cycle 1999-2000","CapPass",11925.48,"Trend",-0.00084,-141.7,30039,"B-3","Alloy 617","Plate",314626
"Cycle 1999-2000","CapPass",11925.50,"Trend",-0.00087,-143.8,30040,"B-3","Alloy 617","Plate",314626
"Cycle 1999-2000","CapPass",11925.51,"Trend",-0.00090,-145.8,30041,"B-3","Alloy 617","Plate",314626
"Cycle 1999-2000","CapPass",11925.53,"Trend",-0.00092,-147.7,30042,"B-3","Alloy 617","Plate",314626
"Cycle 1999-2000","CapPass",11925.56,"Trend",-0.00095,-149.6,30043,"B-3","Alloy 617","Plate",314626
"Cycle 1999-2000","CapPass",11925.57,"Trend",-0.00097,-151.8,30044,"B-3","Alloy 617","Plate",314626
"Cycle 1999-2000","CapPass",11925.59,"Trend",-0.00100,-153.7,30045,"B-3","Alloy 617","Plate",314626
"Cycle 1999-2000","CapPass",11925.61,"Trend",-0.00102,-155.1,30046,"B-3","Alloy 617","Plate",314626
"Cycle 1999-2000","CapPass",11925.64,"Trend",-0.00105,-156.7,30047,"B-3","Alloy 617","Plate",314626
"Cycle 1999-2000","CapPass",11925.65,"Trend",-0.00107,-158.3,30048,"B-3","Alloy 617","Plate",314626
"Cycle 1999-2000","CapPass",11925.67,"Trend",-0.00110,-159.9,30049,"B-3","Alloy 617","Plate",314626
"Cycle 1999-2000","CapPass",11925.70,"Trend",-0.00113,-161.3,30050,"B-3","Alloy 617","Plate",314626
"Cycle 1999-2000","CapPass",11925.72,"Trend",-0.00115,-162.6,30051,"B-3","Alloy 617","Plate",314626
"Cycle 1999-2000","CapPass",11925.75,"Trend",-0.00118,-164.1,30052,"B-3","Alloy 617","Plate",314626
"Cycle 1999-2000","CapPass",11925.76,"Trend",-0.00120,-165.2,30053,"B-3","Alloy 617","Plate",314626
"Cycle 1999-2000","CapPass",11925.78,"Trend",-0.00121,-165.5,30054,"B-3","Alloy 617","Plate",314626
"Cycle 1999-2000","CapPass",11925.79,"Trend",-0.00123,-166.6,30055,"B-3","Alloy 617","Plate",314626
"Cycle 1999-2000","CapPass",11925.81,"Trend",-0.00125,-167.7,30056,"B-3","Alloy 617","Plate",314626
"Cycle 1999-2000","CapPass",11925.84,"Trend",-0.00128,-166.6,30057,"B-3","Alloy 617","Plate",314626
"Cycle 1999-2000","CapPass",11925.84,"Trend",-0.00130,-167.1,30058,"B-3","Alloy 617","Plate",314626
"Cycle 1999-2000","CapPass",11925.84,"Trend",-0.00133,-167.0,30059,"B-3","Alloy 617","Plate",314626
"Cycle 1999-2000","CapPass",11925.86,"Trend",-0.00136,-167.3,30060,"B-3","Alloy 617","Plate",314626
"Cycle 1999-2000","CapPass",11925.86,"Trend",-0.00139,-167.8,30061,"B-3","Alloy 617","Plate",314626
"Cycle 1999-2000","CapPass",11925.87,"Trend",-0.00142,-167.7,30062,"B-3","Alloy 617","Plate",314626
"Cycle 1999-2000","CapPass",11925.87,"Trend",-0.00144,-168.2,30063,"B-3","Alloy 617","Plate",314626
"Cycle 1999-2000","CapPass",11925.89,"Trend",-0.00147,-168.1,30064,"B-3","Alloy 617","Plate",314626
"Cycle 1999-2000","CapPass",11925.92,"Trend",-0.00149,-167.7,30065,"B-3","Alloy 617","Plate",314626
"Cycle 1999-2000","CapPass",11925.98,"Trend",-0.00152,-163.5,30066,"B-3","Alloy 617","Plate",314626
"Cycle 1999-2000","CapPass",11926.07,"Trend",-0.00149,-151.2,30067,"B-3","Alloy 617","Plate",314626
"Cycle 1999-2000","CapPass",11926.11,"Trend",-0.00147,-144.4,30068,"B-3","Alloy 617","Plate",314626
"Cycle 1999-2000","CapPass",11926.14,"Trend",-0.00144,-138.8,30069,"B-3","Alloy 617","Plate",314626
"Cycle 1999-2000","CapPass",11926.15,"Trend",-0.00142,-133.8,30070,"B-3","Alloy 617","Plate",314626
"Cycle 1999-2000","CapPass",11926.17,"Trend",-0.00139,-129.2,30071,"B-3","Alloy 617","Plate",314626
"Cycle 1999-2000","CapPass",11926.20,"Trend",-0.00137,-124.3,30072,"B-3","Alloy 617","Plate",314626
"Cycle 1999-2000","CapPass",11926.22,"Trend",-0.00134,-120.4,30073,"B-3","Alloy 617","Plate",314626
"Cycle 1999-2000","CapPass",11926.23,"Trend",-0.00132,-116.3,30074,"B-3","Alloy 617","Plate",314626
"Cycle 1999-2000","CapPass",11926.26,"Trend",-0.00129,-112.2,30075,"B-3","Alloy 617","Plate",314626
"Cycle 1999-2000","CapPass",11926.28,"Trend",-0.00126,-108.4,30076,"B-3","Alloy 617","Plate",314626
"Cycle 1999-2000","CapPass",11926.29,"Trend",-0.00124,-104.3,30077,"B-3","Alloy 617","Plate",314626
"Cycle 1999-2000","CapPass",11926.32,"Trend",-0.00121,-100.2,30078,"B-3","Alloy 617","Plate",314626
"Cycle 1999-2000","CapPass",11926.34,"Trend",-0.00119,-96.52,30079,"B-3","Alloy 617","Plate",314626
"Cycle 1999-2000","CapPass",11926.37,"Trend",-0.00116,-92.35,30080,"B-3","Alloy 617","Plate",314626
"Cycle 1999-2000","CapPass",11926.39,"Trend",-0.00114,-88.98,30081,"B-3","Alloy 617","Plate",314626
"Cycle 1999-2000","CapPass",11926.42,"Trend",-0.00111,-85.11,30082,"B-3","Alloy 617","Plate",314626
"Cycle 1999-2000","CapPass",11926.43,"Trend",-0.00109,-81.38,30083,"B-3","Alloy 617","Plate",314626
"Cycle 1999-2000","CapPass",11926.47,"Trend",-0.00106,-77.85,30084,"B-3","Alloy 617","Plate",314626
"Cycle 1999-2000","CapPass",11926.50,"Trend",-0.00103,-74.65,30085,"B-3","Alloy 617","Plate",314626
"Cycle 1999-2000","CapPass",11926.51,"Trend",-0.00101,-70.90,30086,"B-3","Alloy 617","Plate",314626
"Cycle 1999-2000","CapPass",11926.54,"Trend",-0.00098,-66.57,30087,"B-3","Alloy 617","Plate",314626
"Cycle 1999-2000","CapPass",11926.57,"Trend",-0.00096,-63.85,30088,"B-3","Alloy 617","Plate",314626
"Cycle 1999-2000","CapPass",11926.61,"Trend",-0.00093,-59.83,30089,"B-3","Alloy 617","Plate",314626
"Cycle 1999-2000","CapPass",11926.64,"Trend",-0.00091,-56.32,30090,"B-3","Alloy 617","Plate",314626
"Cycle 1999-2000","CapPass",11926.65,"Trend",-0.00088,-52.96,30091,"B-3","Alloy 617","Plate",314626
"Cycle 1999-2000","CapPass",11926.68,"Trend",-0.00085,-49.11,30092,"B-3","Alloy 617","Plate",314626
"Cycle 1999-2000","CapPass",11926.72,"Trend",-0.00083,-45.58,30093,"B-3","Alloy 617","Plate",314626
"Cycle 1999-2000","CapPass",11926.75,"Trend",-0.00080,-42.37,30094,"B-3","Alloy 617","Plate",314626
"Cycle 1999-2000","CapPass",11926.78,"Trend",-0.00078,-38.85,30095,"B-3","Alloy 617","Plate",314626
"Cycle 1999-2000","CapPass",11926.79,"Trend",-0.00075,-35.53,30096,"B-3","Alloy 617","Plate",314626
"Cycle 1999-2000","CapPass",11926.82,"Trend",-0.00073,-31.69,30097,"B-3","Alloy 617","Plate",314626
"Cycle 1999-2000","CapPass",11926.86,"Trend",-0.00070,-28.63,30098,"B-3","Alloy 617","Plate",314626
"Cycle 1999-2000","CapPass",11926.89,"Trend",-0.00067,-25.48,30099,"B-3","Alloy 617","Plate",314626
"Cycle 1999-2000","CapPass",11926.90,"Trend",-0.00065,-22.38,30100,"B-3","Alloy 617","Plate",314626
"Cycle 1999-2000","CapPass",11926.93,"Trend",-0.00062,-18.59,30101,"B-3","Alloy 617","Plate",314626
"Cycle 1999-2000","CapPass",11926.97,"Trend",-0.00060,-15.54,30102,"B-3","Alloy 617","Plate",314626
"Cycle 1999-2000","CapPass",11927.00,"Trend",-0.00057,-12.36,30103,"B-3","Alloy 617","Plate",314626
"Cycle 1999-2000","CapPass",11927.03,"Trend",-0.00055,-8.76,30104,"B-3","Alloy 617","Plate",314626
"Cycle 1999-2000","CapPass",11927.06,"Trend",-0.00052,-4.45,30105,"B-3","Alloy 617","Plate",314626
"Cycle 1999-2000","CapPass",11927.09,"Trend",-0.00049,-1.21,30106,"B-3","Alloy 617","Plate",314626
"Cycle 1999-2000","CapPass",11927.12,"Trend",-0.00047,2.82,30107,"B-3","Alloy 617","Plate",314626
"Cycle 1999-2000","CapPass",11927.14,"Trend",-0.00044,5.22,30108,"B-3","Alloy 617","Plate",314626
"Cycle 1999-2000","CapPass",11927.17,"Trend",-0.00042,8.83,30109,"B-3","Alloy 617","Plate",314626
"Cycle 1999-2000","CapPass",11927.18,"Trend",-0.00039,11.88,30110,"B-3","Alloy 617","Plate",314626
"Cycle 1999-2000","CapPass",11927.22,"Trend",-0.00037,15.71,30111,"B-3","Alloy 617","Plate",314626
"Cycle 1999-2000","CapPass",11927.25,"Trend",-0.00034,18.79,30112,"B-3","Alloy 617","Plate",314626
"Cycle 1999-2000","CapPass",11927.28,"Trend",-0.00032,22.06,30113,"B-3","Alloy 617","Plate",314626
"Cycle 1999-2000","CapPass",11927.29,"Trend",-0.00029,24.82,30114,"B-3","Alloy 617","Plate",314626
"Cycle 1999-2000","CapPass",11927.32,"Trend",-0.00027,27.26,30115,"B-3","Alloy 617","Plate",314626
"Cycle 1999-2000","CapPass",11927.36,"Trend",-0.00024,31.16,30116,"B-3","Alloy 617","Plate",314626
"Cycle 1999-2000","CapPass",11927.39,"Trend",-0.00021,34.39,30117,"B-3","Alloy 617","Plate",314626
"Cycle 1999-2000","CapPass",11927.42,"Trend",-0.00019,37.29,30118,"B-3","Alloy 617","Plate",314626
"Cycle 1999-2000","CapPass",11927.43,"Trend",-0.00016,39.46,30119,"B-3","Alloy 617","Plate",314626
"Cycle 1999-2000","CapPass",11927.48,"Trend",-0.00014,41.83,30120,"B-3","Alloy 617","Plate",314626
"Cycle 1999-2000","CapPass",11927.51,"Trend",-0.00011,44.22,30121,"B-3","Alloy 617","Plate",314626
"Cycle 1999-2000","CapPass",11927.56,"Trend",-0.00009,47.75,30122,"B-3","Alloy 617","Plate",314626
"Cycle 1999-2000","CapPass",11927.61,"Trend",-0.00006,50.50,30123,"B-3","Alloy 617","Plate",314626
"Cycle 1999-2000","CapPass",11927.64,"Trend",-0.00004,53.20,30124,"B-3","Alloy 617","Plate",314626
"Cycle 1999-2000","CapPass",11927.67,"Trend",-0.00001,56.30,30125,"B-3","Alloy 617","Plate",314626
"Cycle 1999-2000","CapPass",11927.70,"Trend",0.00001,59.44,30126,"B-3","Alloy 617","Plate",314626
"Cycle 1999-2000","CapPass",11927.73,"Trend",0.00004,62.71,30127,"B-3","Alloy 617","Plate",314626
"Cycle 1999-2000","CapPass",11927.76,"Trend",0.00006,65.27,30128,"B-3","Alloy 617","Plate",314626
"Cycle 1999-2000","CapPass",11927.78,"Trend",0.00007,67.23,30129,"B-3","Alloy 617","Plate",314626
"Cycle 1999-2000","CapPass",11927.78,"Trend",0.00009,69.01,30130,"B-3","Alloy 617","Plate",314626
"Cycle 1999-2000","CapPass",11927.81,"Trend",0.00012,71.89,30131,"B-3","Alloy 617","Plate",314626
"Cycle 1999-2000","CapPass",11927.84,"Trend",0.00014,75.73,30132,"B-3","Alloy 617","Plate",314626
"Cycle 1999-2000","CapPass",11927.86,"Trend",0.00017,77.80,30133,"B-3","Alloy 617","Plate",314626
"Cycle 1999-2000","CapPass",11927.89,"Trend",0.00019,81.47,30134,"B-3","Alloy 617","Plate",314626
"Cycle 1999-2000","CapPass",11927.90,"Trend",0.00022,84.33,30135,"B-3","Alloy 617","Plate",314626
"Cycle 1999-2000","CapPass",11927.92,"Trend",0.00024,86.14,30136,"B-3","Alloy 617","Plate",314626
"Cycle 1999-2000","CapPass",11927.95,"Trend",0.00027,88.83,30137,"B-3","Alloy 617","Plate",314626
"Cycle 1999-2000","CapPass",11927.97,"Trend",0.00030,91.59,30138,"B-3","Alloy 617","Plate",314626
"Cycle 1999-2000","CapPass",11928.00,"Trend",0.00032,93.34,30139,"B-3","Alloy 617","Plate",314626
"Cycle 1999-2000","CapPass",11928.03,"Trend",0.00035,95.77,30140,"B-3","Alloy 617","Plate",314626
"Cycle 1999-2000","CapPass",11928.06,"Trend",0.00037,98.23,30141,"B-3","Alloy 617","Plate",314626
"Cycle 1999-2000","CapPass",11928.07,"Trend",0.00040,100.49,30142,"B-3","Alloy 617","Plate",314626
"Cycle 1999-2000","CapPass",11928.11,"Trend",0.00042,102.28,30143,"B-3","Alloy 617","Plate",314626
"Cycle 1999-2000","CapPass",11928.14,"Trend",0.00045,104.76,30144,"B-3","Alloy 617","Plate",314626
"Cycle 1999-2000","CapPass",11928.17,"Trend",0.00047,106.91,30145,"B-3","Alloy 617","Plate",314626
"Cycle 1999-2000","CapPass",11928.20,"Trend",0.00050,109.31,30146,"B-3","Alloy 617","Plate",314626
"Cycle 1999-2000","CapPass",11928.23,"Trend",0.00052,111.93,30147,"B-3","Alloy 617","Plate",314626
"Cycle 1999-2000","CapPass",11928.26,"Trend",0.00055,114.20,30148,"B-3","Alloy 617","Plate",314626
"Cycle 1999-2000","CapPass",11928.28,"Trend",0.00057,116.08,30149,"B-3","Alloy 617","Plate",314626
"Cycle 1999-2000","CapPass",11928.31,"Trend",0.00060,118.57,30150,"B-3","Alloy 617","Plate",314626
"Cycle 1999-2000","CapPass",11928.34,"Trend",0.00063,121.31,30151,"B-3","Alloy 617","Plate",314626
"Cycle 1999-2000","CapPass",11928.37,"Trend",0.00065,123.47,30152,"B-3","Alloy 617","Plate",314626
"Cycle 1999-2000","CapPass",11928.39,"Trend",0.00068,125.51,30153,"B-3","Alloy 617","Plate",314626
"Cycle 1999-2000","CapPass",11928.42,"Trend",0.00070,127.32,30154,"B-3","Alloy 617","Plate",314626
"Cycle 1999-2000","CapPass",11928.45,"Trend",0.00073,129.64,30155,"B-3","Alloy 617","Plate",314626
"Cycle 1999-2000","CapPass",11928.48,"Trend",0.00075,132.48,30156,"B-3","Alloy 617","Plate",314626
"Cycle 1999-2000","CapPass",11928.51,"Trend",0.00078,134.94,30157,"B-3","Alloy 617","Plate",314626
"Cycle 1999-2000","CapPass",11928.53,"Trend",0.00081,137.16,30158,"B-3","Alloy 617","Plate",314626
"Cycle 1999-2000","CapPass",11928.54,"Trend",0.00083,139.40,30159,"B-3","Alloy 617","Plate",314626
"Cycle 1999-2000","CapPass",11928.56,"Trend",0.00086,142.02,30160,"B-3","Alloy 617","Plate",314626
"Cycle 1999-2000","CapPass",11928.59,"Trend",0.00088,144.48,30161,"B-3","Alloy 617","Plate",314626
"Cycle 1999-2000","CapPass",11928.61,"Trend",0.00091,147.18,30162,"B-3","Alloy 617","Plate",314626
"Cycle 1999-2000","CapPass",11928.62,"Trend",0.00093,149.60,30163,"B-3","Alloy 617","Plate",314626
"Cycle 1999-2000","CapPass",11928.64,"Trend",0.00096,151.71,30164,"B-3","Alloy 617","Plate",314626
"Cycle 1999-2000","CapPass",11928.65,"Trend",0.00098,153.69,30165,"B-3","Alloy 617","Plate",314626
"Cycle 1999-2000","CapPass",11928.67,"Trend",0.00101,156.33,30166,"B-3","Alloy 617","Plate",314626
"Cycle 1999-2000","CapPass",11928.70,"Trend",0.00104,159.29,30167,"B-3","Alloy 617","Plate",314626
"Cycle 1999-2000","CapPass",11928.72,"Trend",0.00106,161.29,30168,"B-3","Alloy 617","Plate",314626
"Cycle 1999-2000","CapPass",11928.73,"Trend",0.00109,163.20,30169,"B-3","Alloy 617","Plate",314626
"Cycle 1999-2000","CapPass",11928.75,"Trend",0.00112,164.36,30170,"B-3","Alloy 617","Plate",314626
"Cycle 1999-2000","CapPass",11928.76,"Trend",0.00114,166.72,30171,"B-3","Alloy 617","Plate",314626
"Cycle 1999-2000","CapPass",11928.78,"Trend",0.00116,167.65,30172,"B-3","Alloy 617","Plate",314626
"Cycle 1999-2000","CapPass",11928.78,"Trend",0.00117,168.40,30173,"B-3","Alloy 617","Plate",314626
"Cycle 1999-2000","CapPass",11928.79,"Trend",0.00119,169.43,30174,"B-3","Alloy 617","Plate",314626
"Cycle 1999-2000","CapPass",11928.81,"Trend",0.00122,171.35,30175,"B-3","Alloy 617","Plate",314626
"Cycle 1999-2000","CapPass",11928.82,"Trend",0.00124,171.08,30176,"B-3","Alloy 617","Plate",314626
"Cycle 1999-2000","CapPass",11928.84,"Trend",0.00127,171.49,30177,"B-3","Alloy 617","Plate",314626
"Cycle 1999-2000","CapPass",11928.84,"Trend",0.00130,171.75,30178,"B-3","Alloy 617","Plate",314626
"Cycle 1999-2000","CapPass",11928.84,"Trend",0.00133,172.39,30179,"B-3","Alloy 617","Plate",314626
"Cycle 1999-2000","CapPass",11928.86,"Trend",0.00135,172.85,30180,"B-3","Alloy 617","Plate",314626
"Cycle 1999-2000","CapPass",11928.86,"Trend",0.00138,173.28,30181,"B-3","Alloy 617","Plate",314626
"Cycle 1999-2000","CapPass",11928.87,"Trend",0.00141,173.76,30182,"B-3","Alloy 617","Plate",314626
"Cycle 1999-2000","CapPass",11928.89,"Trend",0.00143,174.25,30183,"B-3","Alloy 617","Plate",314626
"50% Nf: Cycle 4499-4500","CapPass",26847.36,"Trend",0.00133,174.10,35877,"B-3","Alloy 617","Plate",314626
"50% Nf: Cycle 4499-4500","CapPass",26847.37,"Trend",0.00135,176.00,35878,"B-3","Alloy 617","Plate",314626
"50% Nf: Cycle 4499-4500","CapPass",26847.40,"Trend",0.00138,176.96,35879,"B-3","Alloy 617","Plate",314626
"50% Nf: Cycle 4499-4500","CapPass",26847.43,"Trend",0.00140,177.11,35880,"B-3","Alloy 617","Plate",314626
"50% Nf: Cycle 4499-4500","CapPass",26847.45,"Trend",0.00143,177.16,35881,"B-3","Alloy 617","Plate",314626
"50% Nf: Cycle 4499-4500","CapPass",26847.47,"Trend",0.00145,176.01,35882,"B-3","Alloy 617","Plate",314626
"50% Nf: Cycle 4499-4500","CapPass",26847.59,"Trend",0.00143,157.69,35883,"B-3","Alloy 617","Plate",314626
"50% Nf: Cycle 4499-4500","CapPass",26847.62,"Trend",0.00140,150.59,35884,"B-3","Alloy 617","Plate",314626
"50% Nf: Cycle 4499-4500","CapPass",26847.65,"Trend",0.00138,144.88,35885,"B-3","Alloy 617","Plate",314626
"50% Nf: Cycle 4499-4500","CapPass",26847.67,"Trend",0.00135,139.27,35886,"B-3","Alloy 617","Plate",314626
"50% Nf: Cycle 4499-4500","CapPass",26847.68,"Trend",0.00133,134.91,35887,"B-3","Alloy 617","Plate",314626
"50% Nf: Cycle 4499-4500","CapPass",26847.70,"Trend",0.00130,131.66,35888,"B-3","Alloy 617","Plate",314626
"50% Nf: Cycle 4499-4500","CapPass",26847.72,"Trend",0.00127,129.07,35889,"B-3","Alloy 617","Plate",314626
"50% Nf: Cycle 4499-4500","CapPass",26847.73,"Trend",0.00125,125.19,35890,"B-3","Alloy 617","Plate",314626
"50% Nf: Cycle 4499-4500","CapPass",26847.76,"Trend",0.00122,120.08,35891,"B-3","Alloy 617","Plate",314626
"50% Nf: Cycle 4499-4500","CapPass",26847.78,"Trend",0.00121,117.40,35892,"B-3","Alloy 617","Plate",314626
"50% Nf: Cycle 4499-4500","CapPass",26847.79,"Trend",0.00120,114.46,35893,"B-3","Alloy 617","Plate",314626
"50% Nf: Cycle 4499-4500","CapPass",26847.81,"Trend",0.00117,110.07,35894,"B-3","Alloy 617","Plate",314626
"50% Nf: Cycle 4499-4500","CapPass",26847.82,"Trend",0.00115,106.74,35895,"B-3","Alloy 617","Plate",314626
"50% Nf: Cycle 4499-4500","CapPass",26847.84,"Trend",0.00112,103.82,35896,"B-3","Alloy 617","Plate",314626
"50% Nf: Cycle 4499-4500","CapPass",26847.87,"Trend",0.00109,100.46,35897,"B-3","Alloy 617","Plate",314626
"50% Nf: Cycle 4499-4500","CapPass",26847.89,"Trend",0.00107,96.68,35898,"B-3","Alloy 617","Plate",314626
"50% Nf: Cycle 4499-4500","CapPass",26847.92,"Trend",0.00104,92.65,35899,"B-3","Alloy 617","Plate",314626
"50% Nf: Cycle 4499-4500","CapPass",26847.93,"Trend",0.00102,89.07,35900,"B-3","Alloy 617","Plate",314626
"50% Nf: Cycle 4499-4500","CapPass",26847.97,"Trend",0.00099,86.00,35901,"B-3","Alloy 617","Plate",314626
"50% Nf: Cycle 4499-4500","CapPass",26847.98,"Trend",0.00097,83.04,35902,"B-3","Alloy 617","Plate",314626
"50% Nf: Cycle 4499-4500","CapPass",26848.03,"Trend",0.00094,77.61,35903,"B-3","Alloy 617","Plate",314626
"50% Nf: Cycle 4499-4500","CapPass",26848.06,"Trend",0.00091,74.19,35904,"B-3","Alloy 617","Plate",314626
"50% Nf: Cycle 4499-4500","CapPass",26848.07,"Trend",0.00089,71.39,35905,"B-3","Alloy 617","Plate",314626
"50% Nf: Cycle 4499-4500","CapPass",26848.09,"Trend",0.00086,69.06,35906,"B-3","Alloy 617","Plate",314626
"50% Nf: Cycle 4499-4500","CapPass",26848.14,"Trend",0.00084,63.36,35907,"B-3","Alloy 617","Plate",314626
"50% Nf: Cycle 4499-4500","CapPass",26848.17,"Trend",0.00081,59.75,35908,"B-3","Alloy 617","Plate",314626
"50% Nf: Cycle 4499-4500","CapPass",26848.18,"Trend",0.00079,56.39,35909,"B-3","Alloy 617","Plate",314626
"50% Nf: Cycle 4499-4500","CapPass",26848.23,"Trend",0.00076,52.28,35910,"B-3","Alloy 617","Plate",314626
"50% Nf: Cycle 4499-4500","CapPass",26848.25,"Trend",0.00073,49.27,35911,"B-3","Alloy 617","Plate",314626
"50% Nf: Cycle 4499-4500","CapPass",26848.28,"Trend",0.00071,45.80,35912,"B-3","Alloy 617","Plate",314626
"50% Nf: Cycle 4499-4500","CapPass",26848.29,"Trend",0.00068,43.52,35913,"B-3","Alloy 617","Plate",314626
"50% Nf: Cycle 4499-4500","CapPass",26848.34,"Trend",0.00066,38.83,35914,"B-3","Alloy 617","Plate",314626
"50% Nf: Cycle 4499-4500","CapPass",26848.36,"Trend",0.00063,35.42,35915,"B-3","Alloy 617","Plate",314626
"50% Nf: Cycle 4499-4500","CapPass",26848.39,"Trend",0.00061,31.63,35916,"B-3","Alloy 617","Plate",314626
"50% Nf: Cycle 4499-4500","CapPass",26848.42,"Trend",0.00058,28.72,35917,"B-3","Alloy 617","Plate",314626
"50% Nf: Cycle 4499-4500","CapPass",26848.45,"Trend",0.00056,25.21,35918,"B-3","Alloy 617","Plate",314626
"50% Nf: Cycle 4499-4500","CapPass",26848.47,"Trend",0.00053,21.96,35919,"B-3","Alloy 617","Plate",314626
"50% Nf: Cycle 4499-4500","CapPass",26848.50,"Trend",0.00051,18.42,35920,"B-3","Alloy 617","Plate",314626
"50% Nf: Cycle 4499-4500","CapPass",26848.53,"Trend",0.00048,14.64,35921,"B-3","Alloy 617","Plate",314626
"50% Nf: Cycle 4499-4500","CapPass",26848.56,"Trend",0.00045,11.86,35922,"B-3","Alloy 617","Plate",314626
"50% Nf: Cycle 4499-4500","CapPass",26848.59,"Trend",0.00043,7.72,35923,"B-3","Alloy 617","Plate",314626
"50% Nf: Cycle 4499-4500","CapPass",26848.62,"Trend",0.00040,4.49,35924,"B-3","Alloy 617","Plate",314626
"50% Nf: Cycle 4499-4500","CapPass",26848.65,"Trend",0.00038,0.93,35925,"B-3","Alloy 617","Plate",314626
"50% Nf: Cycle 4499-4500","CapPass",26848.67,"Trend",0.00035,-2.13,35926,"B-3","Alloy 617","Plate",314626
"50% Nf: Cycle 4499-4500","CapPass",26848.70,"Trend",0.00033,-5.03,35927,"B-3","Alloy 617","Plate",314626
"50% Nf: Cycle 4499-4500","CapPass",26848.73,"Trend",0.00030,-8.24,35928,"B-3","Alloy 617","Plate",314626
"50% Nf: Cycle 4499-4500","CapPass",26848.75,"Trend",0.00027,-11.19,35929,"B-3","Alloy 617","Plate",314626
"50% Nf: Cycle 4499-4500","CapPass",26848.78,"Trend",0.00026,-13.02,35930,"B-3","Alloy 617","Plate",314626
"50% Nf: Cycle 4499-4500","CapPass",26848.78,"Trend",0.00025,-13.95,35931,"B-3","Alloy 617","Plate",314626
"50% Nf: Cycle 4499-4500","CapPass",26848.81,"Trend",0.00022,-16.93,35932,"B-3","Alloy 617","Plate",314626
"50% Nf: Cycle 4499-4500","CapPass",26848.86,"Trend",0.00020,-19.19,35933,"B-3","Alloy 617","Plate",314626
"50% Nf: Cycle 4499-4500","CapPass",26848.92,"Trend",0.00017,-21.77,35934,"B-3","Alloy 617","Plate",314626
"50% Nf: Cycle 4499-4500","CapPass",26848.98,"Trend",0.00015,-24.83,35935,"B-3","Alloy 617","Plate",314626
"50% Nf: Cycle 4499-4500","CapPass",26849.03,"Trend",0.00012,-28.65,35936,"B-3","Alloy 617","Plate",314626
"50% Nf: Cycle 4499-4500","CapPass",26849.06,"Trend",0.00010,-33.43,35937,"B-3","Alloy 617","Plate",314626
"50% Nf: Cycle 4499-4500","CapPass",26849.09,"Trend",0.00007,-37.09,35938,"B-3","Alloy 617","Plate",314626
"50% Nf: Cycle 4499-4500","CapPass",26849.11,"Trend",0.00005,-40.40,35939,"B-3","Alloy 617","Plate",314626
"50% Nf: Cycle 4499-4500","CapPass",26849.14,"Trend",0.00002,-43.98,35940,"B-3","Alloy 617","Plate",314626
"50% Nf: Cycle 4499-4500","CapPass",26849.15,"Trend",-0.00000,-47.13,35941,"B-3","Alloy 617","Plate",314626
"50% Nf: Cycle 4499-4500","CapPass",26849.17,"Trend",-0.00003,-49.78,35942,"B-3","Alloy 617","Plate",314626
"50% Nf: Cycle 4499-4500","CapPass",26849.18,"Trend",-0.00006,-52.75,35943,"B-3","Alloy 617","Plate",314626
"50% Nf: Cycle 4499-4500","CapPass",26849.22,"Trend",-0.00008,-55.81,35944,"B-3","Alloy 617","Plate",314626
"50% Nf: Cycle 4499-4500","CapPass",26849.23,"Trend",-0.00011,-58.55,35945,"B-3","Alloy 617","Plate",314626
"50% Nf: Cycle 4499-4500","CapPass",26849.26,"Trend",-0.00013,-61.26,35946,"B-3","Alloy 617","Plate",314626
"50% Nf: Cycle 4499-4500","CapPass",26849.29,"Trend",-0.00016,-64.80,35947,"B-3","Alloy 617","Plate",314626
"50% Nf: Cycle 4499-4500","CapPass",26849.31,"Trend",-0.00018,-66.48,35948,"B-3","Alloy 617","Plate",314626
"50% Nf: Cycle 4499-4500","CapPass",26849.34,"Trend",-0.00021,-69.39,35949,"B-3","Alloy 617","Plate",314626
"50% Nf: Cycle 4499-4500","CapPass",26849.37,"Trend",-0.00023,-72.24,35950,"B-3","Alloy 617","Plate",314626
"50% Nf: Cycle 4499-4500","CapPass",26849.40,"Trend",-0.00026,-74.20,35951,"B-3","Alloy 617","Plate",314626
"50% Nf: Cycle 4499-4500","CapPass",26849.43,"Trend",-0.00028,-76.48,35952,"B-3","Alloy 617","Plate",314626
"50% Nf: Cycle 4499-4500","CapPass",26849.47,"Trend",-0.00031,-79.18,35953,"B-3","Alloy 617","Plate",314626
"50% Nf: Cycle 4499-4500","CapPass",26849.50,"Trend",-0.00033,-82.21,35954,"B-3","Alloy 617","Plate",314626
"50% Nf: Cycle 4499-4500","CapPass",26849.53,"Trend",-0.00036,-84.61,35955,"B-3","Alloy 617","Plate",314626
"50% Nf: Cycle 4499-4500","CapPass",26849.56,"Trend",-0.00039,-87.30,35956,"B-3","Alloy 617","Plate",314626
"50% Nf: Cycle 4499-4500","CapPass",26849.59,"Trend",-0.00041,-89.45,35957,"B-3","Alloy 617","Plate",314626
"50% Nf: Cycle 4499-4500","CapPass",26849.62,"Trend",-0.00044,-92.34,35958,"B-3","Alloy 617","Plate",314626
"50% Nf: Cycle 4499-4500","CapPass",26849.64,"Trend",-0.00046,-94.82,35959,"B-3","Alloy 617","Plate",314626
"50% Nf: Cycle 4499-4500","CapPass",26849.67,"Trend",-0.00049,-97.31,35960,"B-3","Alloy 617","Plate",314626
"50% Nf: Cycle 4499-4500","CapPass",26849.70,"Trend",-0.00051,-99.89,35961,"B-3","Alloy 617","Plate",314626
"50% Nf: Cycle 4499-4500","CapPass",26849.72,"Trend",-0.00054,-103.2,35962,"B-3","Alloy 617","Plate",314626
"50% Nf: Cycle 4499-4500","CapPass",26849.75,"Trend",-0.00056,-105.6,35963,"B-3","Alloy 617","Plate",314626
"50% Nf: Cycle 4499-4500","CapPass",26849.76,"Trend",-0.00059,-109.1,35964,"B-3","Alloy 617","Plate",314626
"50% Nf: Cycle 4499-4500","CapPass",26849.78,"Trend",-0.00060,-110.1,35965,"B-3","Alloy 617","Plate",314626
"50% Nf: Cycle 4499-4500","CapPass",26849.78,"Trend",-0.00062,-111.7,35966,"B-3","Alloy 617","Plate",314626
"50% Nf: Cycle 4499-4500","CapPass",26849.81,"Trend",-0.00064,-114.4,35967,"B-3","Alloy 617","Plate",314626
"50% Nf: Cycle 4499-4500","CapPass",26849.82,"Trend",-0.00067,-117.8,35968,"B-3","Alloy 617","Plate",314626
"50% Nf: Cycle 4499-4500","CapPass",26849.84,"Trend",-0.00069,-120.6,35969,"B-3","Alloy 617","Plate",314626
"50% Nf: Cycle 4499-4500","CapPass",26849.86,"Trend",-0.00072,-123.3,35970,"B-3","Alloy 617","Plate",314626
"50% Nf: Cycle 4499-4500","CapPass",26849.87,"Trend",-0.00074,-126.0,35971,"B-3","Alloy 617","Plate",314626
"50% Nf: Cycle 4499-4500","CapPass",26849.89,"Trend",-0.00077,-128.7,35972,"B-3","Alloy 617","Plate",314626
"50% Nf: Cycle 4499-4500","CapPass",26849.90,"Trend",-0.00080,-131.1,35973,"B-3","Alloy 617","Plate",314626
"50% Nf: Cycle 4499-4500","CapPass",26849.92,"Trend",-0.00082,-133.7,35974,"B-3","Alloy 617","Plate",314626
"50% Nf: Cycle 4499-4500","CapPass",26849.93,"Trend",-0.00085,-136.2,35975,"B-3","Alloy 617","Plate",314626
"50% Nf: Cycle 4499-4500","CapPass",26849.95,"Trend",-0.00087,-138.2,35976,"B-3","Alloy 617","Plate",314626
"50% Nf: Cycle 4499-4500","CapPass",26849.97,"Trend",-0.00090,-140.6,35977,"B-3","Alloy 617","Plate",314626
"50% Nf: Cycle 4499-4500","CapPass",26849.98,"Trend",-0.00092,-143.0,35978,"B-3","Alloy 617","Plate",314626
"50% Nf: Cycle 4499-4500","CapPass",26850.00,"Trend",-0.00095,-145.0,35979,"B-3","Alloy 617","Plate",314626
"50% Nf: Cycle 4499-4500","CapPass",26850.03,"Trend",-0.00097,-147.2,35980,"B-3","Alloy 617","Plate",314626
"50% Nf: Cycle 4499-4500","CapPass",26850.04,"Trend",-0.00100,-149.2,35981,"B-3","Alloy 617","Plate",314626
"50% Nf: Cycle 4499-4500","CapPass",26850.06,"Trend",-0.00102,-151.7,35982,"B-3","Alloy 617","Plate",314626
"50% Nf: Cycle 4499-4500","CapPass",26850.07,"Trend",-0.00105,-153.6,35983,"B-3","Alloy 617","Plate",314626
"50% Nf: Cycle 4499-4500","CapPass",26850.09,"Trend",-0.00108,-155.5,35984,"B-3","Alloy 617","Plate",314626
"50% Nf: Cycle 4499-4500","CapPass",26850.11,"Trend",-0.00110,-157.2,35985,"B-3","Alloy 617","Plate",314626
"50% Nf: Cycle 4499-4500","CapPass",26850.12,"Trend",-0.00113,-158.7,35986,"B-3","Alloy 617","Plate",314626
"50% Nf: Cycle 4499-4500","CapPass",26850.15,"Trend",-0.00115,-160.6,35987,"B-3","Alloy 617","Plate",314626
"50% Nf: Cycle 4499-4500","CapPass",26850.17,"Trend",-0.00118,-161.8,35988,"B-3","Alloy 617","Plate",314626
"50% Nf: Cycle 4499-4500","CapPass",26850.18,"Trend",-0.00120,-163.7,35989,"B-3","Alloy 617","Plate",314626
"50% Nf: Cycle 4499-4500","CapPass",26850.22,"Trend",-0.00123,-165.1,35990,"B-3","Alloy 617","Plate",314626
