Repository: js-molina/fatigue-A617

File: data/950C/Strain rate 0.001/0.30% strain/HTM_A20_Cycles_F12.csv (part 6 of 9)
"Cycle Label","Data State","Elapsed Time Sec","Qual State","Strain","Stress Mpa","Count","Sample","Alloy","Material_Form","Heat"
"Cycle 499-500","CapPass",2988.88,"Trend",-0.00110,-147.7,32565,"F-12","Alloy 617","Plate",314626
"Cycle 499-500","CapPass",2988.88,"Trend",-0.00110,-147.7,32566,"F-12","Alloy 617","Plate",314626
"Cycle 499-500","CapPass",2988.91,"Trend",-0.00113,-149.5,32567,"F-12","Alloy 617","Plate",314626
"Cycle 499-500","CapPass",2988.93,"Trend",-0.00115,-151.4,32568,"F-12","Alloy 617","Plate",314626
"Cycle 499-500","CapPass",2988.96,"Trend",-0.00118,-153.2,32569,"F-12","Alloy 617","Plate",314626
"Cycle 499-500","CapPass",2988.98,"Trend",-0.00120,-154.5,32570,"F-12","Alloy 617","Plate",314626
"Cycle 499-500","CapPass",2988.98,"Trend",-0.00120,-154.7,32571,"F-12","Alloy 617","Plate",314626
"Cycle 499-500","CapPass",2989.01,"Trend",-0.00123,-156.1,32572,"F-12","Alloy 617","Plate",314626
"Cycle 499-500","CapPass",2989.03,"Trend",-0.00125,-157.7,32573,"F-12","Alloy 617","Plate",314626
"Cycle 499-500","CapPass",2989.05,"Trend",-0.00128,-159.2,32574,"F-12","Alloy 617","Plate",314626
"Cycle 499-500","CapPass",2989.08,"Trend",-0.00130,-160.3,32575,"F-12","Alloy 617","Plate",314626
"Cycle 499-500","CapPass",2989.08,"Trend",-0.00130,-160.4,32576,"F-12","Alloy 617","Plate",314626
"Cycle 499-500","CapPass",2989.10,"Trend",-0.00133,-161.7,32577,"F-12","Alloy 617","Plate",314626
"Cycle 499-500","CapPass",2989.13,"Trend",-0.00135,-163.0,32578,"F-12","Alloy 617","Plate",314626
"Cycle 499-500","CapPass",2989.15,"Trend",-0.00138,-164.1,32579,"F-12","Alloy 617","Plate",314626
"Cycle 499-500","CapPass",2989.18,"Trend",-0.00140,-164.9,32580,"F-12","Alloy 617","Plate",314626
"Cycle 499-500","CapPass",2989.18,"Trend",-0.00141,-164.9,32581,"F-12","Alloy 617","Plate",314626
"Cycle 499-500","CapPass",2989.21,"Trend",-0.00143,-164.6,32582,"F-12","Alloy 617","Plate",314626
"Cycle 499-500","CapPass",2989.28,"Trend",-0.00142,-155.3,32583,"F-12","Alloy 617","Plate",314626
"Cycle 499-500","CapPass",2989.30,"Trend",-0.00140,-151.0,32584,"F-12","Alloy 617","Plate",314626
"Cycle 499-500","CapPass",2989.33,"Trend",-0.00138,-145.2,32585,"F-12","Alloy 617","Plate",314626
"Cycle 499-500","CapPass",2989.36,"Trend",-0.00135,-139.8,32586,"F-12","Alloy 617","Plate",314626
"Cycle 499-500","CapPass",2989.38,"Trend",-0.00134,-136.4,32587,"F-12","Alloy 617","Plate",314626
"Cycle 499-500","CapPass",2989.39,"Trend",-0.00133,-134.7,32588,"F-12","Alloy 617","Plate",314626
"Cycle 499-500","CapPass",2989.41,"Trend",-0.00130,-129.8,32589,"F-12","Alloy 617","Plate",314626
"Cycle 499-500","CapPass",2989.44,"Trend",-0.00128,-125.6,32590,"F-12","Alloy 617","Plate",314626
"Cycle 499-500","CapPass",2989.46,"Trend",-0.00125,-120.9,32591,"F-12","Alloy 617","Plate",314626
"Cycle 499-500","CapPass",2989.48,"Trend",-0.00124,-118.9,32592,"F-12","Alloy 617","Plate",314626
"Cycle 499-500","CapPass",2989.49,"Trend",-0.00123,-116.7,32593,"F-12","Alloy 617","Plate",314626
"Cycle 499-500","CapPass",2989.51,"Trend",-0.00120,-112.7,32594,"F-12","Alloy 617","Plate",314626
"Cycle 499-500","CapPass",2989.54,"Trend",-0.00118,-108.5,32595,"F-12","Alloy 617","Plate",314626
"Cycle 499-500","CapPass",2989.57,"Trend",-0.00115,-104.5,32596,"F-12","Alloy 617","Plate",314626
"Cycle 499-500","CapPass",2989.58,"Trend",-0.00114,-103.0,32597,"F-12","Alloy 617","Plate",314626
"Cycle 499-500","CapPass",2989.59,"Trend",-0.00113,-100.4,32598,"F-12","Alloy 617","Plate",314626
"Cycle 499-500","CapPass",2989.62,"Trend",-0.00110,-96.28,32599,"F-12","Alloy 617","Plate",314626
"Cycle 499-500","CapPass",2989.65,"Trend",-0.00108,-92.48,32600,"F-12","Alloy 617","Plate",314626
"Cycle 499-500","CapPass",2989.67,"Trend",-0.00105,-88.65,32601,"F-12","Alloy 617","Plate",314626
"Cycle 499-500","CapPass",2989.68,"Trend",-0.00105,-88.11,32602,"F-12","Alloy 617","Plate",314626
"Cycle 499-500","CapPass",2989.70,"Trend",-0.00103,-84.95,32603,"F-12","Alloy 617","Plate",314626
"Cycle 499-500","CapPass",2989.73,"Trend",-0.00100,-81.18,32604,"F-12","Alloy 617","Plate",314626
"Cycle 499-500","CapPass",2989.75,"Trend",-0.00098,-77.55,32605,"F-12","Alloy 617","Plate",314626
"Cycle 499-500","CapPass",2989.78,"Trend",-0.00095,-74.11,32606,"F-12","Alloy 617","Plate",314626
"Cycle 499-500","CapPass",2989.78,"Trend",-0.00095,-73.91,32607,"F-12","Alloy 617","Plate",314626
"Cycle 499-500","CapPass",2989.81,"Trend",-0.00092,-70.33,32608,"F-12","Alloy 617","Plate",314626
"Cycle 499-500","CapPass",2989.83,"Trend",-0.00090,-66.65,32609,"F-12","Alloy 617","Plate",314626
"Cycle 499-500","CapPass",2989.86,"Trend",-0.00087,-63.13,32610,"F-12","Alloy 617","Plate",314626
"Cycle 499-500","CapPass",2989.88,"Trend",-0.00086,-60.65,32611,"F-12","Alloy 617","Plate",314626
"Cycle 499-500","CapPass",2989.88,"Trend",-0.00085,-59.46,32612,"F-12","Alloy 617","Plate",314626
"Cycle 499-500","CapPass",2989.91,"Trend",-0.00082,-55.83,32613,"F-12","Alloy 617","Plate",314626
"Cycle 499-500","CapPass",2989.94,"Trend",-0.00080,-52.57,32614,"F-12","Alloy 617","Plate",314626
"Cycle 499-500","CapPass",2989.96,"Trend",-0.00077,-48.89,32615,"F-12","Alloy 617","Plate",314626
"Cycle 499-500","CapPass",2989.97,"Trend",-0.00076,-47.47,32616,"F-12","Alloy 617","Plate",314626
"Cycle 499-500","CapPass",2989.99,"Trend",-0.00075,-45.24,32617,"F-12","Alloy 617","Plate",314626
"Cycle 499-500","CapPass",2990.02,"Trend",-0.00072,-41.62,32618,"F-12","Alloy 617","Plate",314626
"Cycle 499-500","CapPass",2990.04,"Trend",-0.00070,-38.31,32619,"F-12","Alloy 617","Plate",314626
"Cycle 499-500","CapPass",2990.07,"Trend",-0.00067,-34.98,32620,"F-12","Alloy 617","Plate",314626
"Cycle 499-500","CapPass",2990.07,"Trend",-0.00067,-34.30,32621,"F-12","Alloy 617","Plate",314626
"Cycle 499-500","CapPass",2990.10,"Trend",-0.00065,-31.39,32622,"F-12","Alloy 617","Plate",314626
"Cycle 499-500","CapPass",2990.12,"Trend",-0.00062,-28.11,32623,"F-12","Alloy 617","Plate",314626
"Cycle 499-500","CapPass",2990.15,"Trend",-0.00060,-24.96,32624,"F-12","Alloy 617","Plate",314626
"Cycle 499-500","CapPass",2990.17,"Trend",-0.00057,-22.30,32625,"F-12","Alloy 617","Plate",314626
"Cycle 499-500","CapPass",2990.17,"Trend",-0.00056,-21.59,32626,"F-12","Alloy 617","Plate",314626
"Cycle 499-500","CapPass",2990.19,"Trend",-0.00055,-19.34,32627,"F-12","Alloy 617","Plate",314626
"Cycle 499-500","CapPass",2990.22,"Trend",-0.00052,-16.12,32628,"F-12","Alloy 617","Plate",314626
"Cycle 499-500","CapPass",2990.25,"Trend",-0.00050,-12.76,32629,"F-12","Alloy 617","Plate",314626
"Cycle 499-500","CapPass",2990.27,"Trend",-0.00047,-10.07,32630,"F-12","Alloy 617","Plate",314626
"Cycle 499-500","CapPass",2990.28,"Trend",-0.00047,-9.52,32631,"F-12","Alloy 617","Plate",314626
"Cycle 499-500","CapPass",2990.31,"Trend",-0.00045,-6.27,32632,"F-12","Alloy 617","Plate",314626
"Cycle 499-500","CapPass",2990.33,"Trend",-0.00042,-3.01,32633,"F-12","Alloy 617","Plate",314626
"Cycle 499-500","CapPass",2990.36,"Trend",-0.00039,0.55,32634,"F-12","Alloy 617","Plate",314626
"Cycle 499-500","CapPass",2990.37,"Trend",-0.00038,2.16,32635,"F-12","Alloy 617","Plate",314626
"Cycle 499-500","CapPass",2990.39,"Trend",-0.00037,3.87,32636,"F-12","Alloy 617","Plate",314626
"Cycle 499-500","CapPass",2990.41,"Trend",-0.00034,7.12,32637,"F-12","Alloy 617","Plate",314626
"Cycle 499-500","CapPass",2990.44,"Trend",-0.00032,10.51,32638,"F-12","Alloy 617","Plate",314626
"Cycle 499-500","CapPass",2990.47,"Trend",-0.00029,13.28,32639,"F-12","Alloy 617","Plate",314626
"Cycle 499-500","CapPass",2990.47,"Trend",-0.00029,13.80,32640,"F-12","Alloy 617","Plate",314626
"Cycle 499-500","CapPass",2990.50,"Trend",-0.00027,16.20,32641,"F-12","Alloy 617","Plate",314626
"Cycle 499-500","CapPass",2990.53,"Trend",-0.00024,19.10,32642,"F-12","Alloy 617","Plate",314626
"Cycle 499-500","CapPass",2990.57,"Trend",-0.00022,22.14,32643,"F-12","Alloy 617","Plate",314626
"Cycle 499-500","CapPass",2990.57,"Trend",-0.00021,22.82,32644,"F-12","Alloy 617","Plate",314626
"Cycle 499-500","CapPass",2990.59,"Trend",-0.00019,25.08,32645,"F-12","Alloy 617","Plate",314626
"Cycle 499-500","CapPass",2990.62,"Trend",-0.00017,28.12,32646,"F-12","Alloy 617","Plate",314626
"Cycle 499-500","CapPass",2990.65,"Trend",-0.00014,31.27,32647,"F-12","Alloy 617","Plate",314626
"Cycle 499-500","CapPass",2990.67,"Trend",-0.00012,33.44,32648,"F-12","Alloy 617","Plate",314626
"Cycle 499-500","CapPass",2990.68,"Trend",-0.00012,34.20,32649,"F-12","Alloy 617","Plate",314626
"Cycle 499-500","CapPass",2990.71,"Trend",-0.00009,37.12,32650,"F-12","Alloy 617","Plate",314626
"Cycle 499-500","CapPass",2990.73,"Trend",-0.00007,40.17,32651,"F-12","Alloy 617","Plate",314626
"Cycle 499-500","CapPass",2990.76,"Trend",-0.00004,42.89,32652,"F-12","Alloy 617","Plate",314626
"Cycle 499-500","CapPass",2990.77,"Trend",-0.00003,44.16,32653,"F-12","Alloy 617","Plate",314626
"Cycle 499-500","CapPass",2990.79,"Trend",-0.00002,45.82,32654,"F-12","Alloy 617","Plate",314626
"Cycle 499-500","CapPass",2990.81,"Trend",0.00001,48.78,32655,"F-12","Alloy 617","Plate",314626
"Cycle 499-500","CapPass",2990.84,"Trend",0.00003,51.66,32656,"F-12","Alloy 617","Plate",314626
"Cycle 499-500","CapPass",2990.86,"Trend",0.00006,54.28,32657,"F-12","Alloy 617","Plate",314626
"Cycle 499-500","CapPass",2990.87,"Trend",0.00007,55.35,32658,"F-12","Alloy 617","Plate",314626
"Cycle 499-500","CapPass",2990.89,"Trend",0.00008,57.15,32659,"F-12","Alloy 617","Plate",314626
"Cycle 499-500","CapPass",2990.91,"Trend",0.00011,60.00,32660,"F-12","Alloy 617","Plate",314626
"Cycle 499-500","CapPass",2990.93,"Trend",0.00013,62.97,32661,"F-12","Alloy 617","Plate",314626
"Cycle 499-500","CapPass",2990.95,"Trend",0.00016,65.87,32662,"F-12","Alloy 617","Plate",314626
"Cycle 499-500","CapPass",2990.97,"Trend",0.00018,68.08,32663,"F-12","Alloy 617","Plate",314626
"Cycle 499-500","CapPass",2990.98,"Trend",0.00019,68.81,32664,"F-12","Alloy 617","Plate",314626
"Cycle 499-500","CapPass",2991.00,"Trend",0.00021,71.67,32665,"F-12","Alloy 617","Plate",314626
"Cycle 499-500","CapPass",2991.02,"Trend",0.00024,74.49,32666,"F-12","Alloy 617","Plate",314626
"Cycle 499-500","CapPass",2991.05,"Trend",0.00026,77.21,32667,"F-12","Alloy 617","Plate",314626
"Cycle 499-500","CapPass",2991.07,"Trend",0.00029,79.59,32668,"F-12","Alloy 617","Plate",314626
"Cycle 499-500","CapPass",2991.10,"Trend",0.00031,82.17,32669,"F-12","Alloy 617","Plate",314626
"Cycle 499-500","CapPass",2991.12,"Trend",0.00034,84.56,32670,"F-12","Alloy 617","Plate",314626
"Cycle 499-500","CapPass",2991.15,"Trend",0.00036,86.94,32671,"F-12","Alloy 617","Plate",314626
"Cycle 499-500","CapPass",2991.17,"Trend",0.00039,89.17,32672,"F-12","Alloy 617","Plate",314626
"Cycle 499-500","CapPass",2991.17,"Trend",0.00039,89.47,32673,"F-12","Alloy 617","Plate",314626
"Cycle 499-500","CapPass",2991.20,"Trend",0.00041,91.71,32674,"F-12","Alloy 617","Plate",314626
"Cycle 499-500","CapPass",2991.22,"Trend",0.00044,94.09,32675,"F-12","Alloy 617","Plate",314626
"Cycle 499-500","CapPass",2991.25,"Trend",0.00046,96.29,32676,"F-12","Alloy 617","Plate",314626
"Cycle 499-500","CapPass",2991.27,"Trend",0.00048,98.23,32677,"F-12","Alloy 617","Plate",314626
"Cycle 499-500","CapPass",2991.28,"Trend",0.00049,98.85,32678,"F-12","Alloy 617","Plate",314626
"Cycle 499-500","CapPass",2991.30,"Trend",0.00051,101.06,32679,"F-12","Alloy 617","Plate",314626
"Cycle 499-500","CapPass",2991.33,"Trend",0.00054,103.36,32680,"F-12","Alloy 617","Plate",314626
"Cycle 499-500","CapPass",2991.35,"Trend",0.00056,105.70,32681,"F-12","Alloy 617","Plate",314626
"Cycle 499-500","CapPass",2991.37,"Trend",0.00058,107.23,32682,"F-12","Alloy 617","Plate",314626
"Cycle 499-500","CapPass",2991.38,"Trend",0.00059,107.94,32683,"F-12","Alloy 617","Plate",314626
"Cycle 499-500","CapPass",2991.40,"Trend",0.00062,110.07,32684,"F-12","Alloy 617","Plate",314626
"Cycle 499-500","CapPass",2991.43,"Trend",0.00064,112.09,32685,"F-12","Alloy 617","Plate",314626
"Cycle 499-500","CapPass",2991.46,"Trend",0.00067,114.25,32686,"F-12","Alloy 617","Plate",314626
"Cycle 499-500","CapPass",2991.47,"Trend",0.00068,115.18,32687,"F-12","Alloy 617","Plate",314626
"Cycle 499-500","CapPass",2991.48,"Trend",0.00069,116.40,32688,"F-12","Alloy 617","Plate",314626
"Cycle 499-500","CapPass",2991.50,"Trend",0.00072,117.89,32689,"F-12","Alloy 617","Plate",314626
"Cycle 499-500","CapPass",2991.53,"Trend",0.00074,119.63,32690,"F-12","Alloy 617","Plate",314626
"Cycle 499-500","CapPass",2991.55,"Trend",0.00077,121.74,32691,"F-12","Alloy 617","Plate",314626
"Cycle 499-500","CapPass",2991.57,"Trend",0.00078,123.02,32692,"F-12","Alloy 617","Plate",314626
"Cycle 499-500","CapPass",2991.58,"Trend",0.00079,123.80,32693,"F-12","Alloy 617","Plate",314626
"Cycle 499-500","CapPass",2991.61,"Trend",0.00082,125.68,32694,"F-12","Alloy 617","Plate",314626
"Cycle 499-500","CapPass",2991.63,"Trend",0.00084,127.86,32695,"F-12","Alloy 617","Plate",314626
"Cycle 499-500","CapPass",2991.66,"Trend",0.00087,129.76,32696,"F-12","Alloy 617","Plate",314626
"Cycle 499-500","CapPass",2991.67,"Trend",0.00088,130.70,32697,"F-12","Alloy 617","Plate",314626
"Cycle 499-500","CapPass",2991.68,"Trend",0.00089,131.77,32698,"F-12","Alloy 617","Plate",314626
"Cycle 499-500","CapPass",2991.70,"Trend",0.00092,133.61,32699,"F-12","Alloy 617","Plate",314626
"Cycle 499-500","CapPass",2991.73,"Trend",0.00094,135.48,32700,"F-12","Alloy 617","Plate",314626
"Cycle 499-500","CapPass",2991.76,"Trend",0.00097,137.32,32701,"F-12","Alloy 617","Plate",314626
"Cycle 499-500","CapPass",2991.77,"Trend",0.00098,138.28,32702,"F-12","Alloy 617","Plate",314626
"Cycle 499-500","CapPass",2991.78,"Trend",0.00099,139.17,32703,"F-12","Alloy 617","Plate",314626
"Cycle 499-500","CapPass",2991.81,"Trend",0.00102,141.05,32704,"F-12","Alloy 617","Plate",314626
"Cycle 499-500","CapPass",2991.83,"Trend",0.00104,142.75,32705,"F-12","Alloy 617","Plate",314626
"Cycle 499-500","CapPass",2991.85,"Trend",0.00107,144.49,32706,"F-12","Alloy 617","Plate",314626
"Cycle 499-500","CapPass",2991.87,"Trend",0.00108,145.41,32707,"F-12","Alloy 617","Plate",314626
"Cycle 499-500","CapPass",2991.88,"Trend",0.00110,146.04,32708,"F-12","Alloy 617","Plate",314626
"Cycle 499-500","CapPass",2991.90,"Trend",0.00112,147.86,32709,"F-12","Alloy 617","Plate",314626
"Cycle 499-500","CapPass",2991.93,"Trend",0.00115,149.29,32710,"F-12","Alloy 617","Plate",314626
"Cycle 499-500","CapPass",2991.95,"Trend",0.00117,150.77,32711,"F-12","Alloy 617","Plate",314626
"Cycle 499-500","CapPass",2991.97,"Trend",0.00119,151.67,32712,"F-12","Alloy 617","Plate",314626
"Cycle 499-500","CapPass",2991.98,"Trend",0.00120,152.28,32713,"F-12","Alloy 617","Plate",314626
"Cycle 499-500","CapPass",2992.00,"Trend",0.00122,153.75,32714,"F-12","Alloy 617","Plate",314626
"Cycle 499-500","CapPass",2992.03,"Trend",0.00125,155.09,32715,"F-12","Alloy 617","Plate",314626
"Cycle 499-500","CapPass",2992.05,"Trend",0.00127,156.16,32716,"F-12","Alloy 617","Plate",314626
"Cycle 499-500","CapPass",2992.07,"Trend",0.00129,156.95,32717,"F-12","Alloy 617","Plate",314626
"Cycle 499-500","CapPass",2992.07,"Trend",0.00130,157.25,32718,"F-12","Alloy 617","Plate",314626
"Cycle 499-500","CapPass",2992.10,"Trend",0.00132,158.23,32719,"F-12","Alloy 617","Plate",314626
"Cycle 499-500","CapPass",2992.12,"Trend",0.00135,159.22,32720,"F-12","Alloy 617","Plate",314626
"Cycle 499-500","CapPass",2992.15,"Trend",0.00137,160.30,32721,"F-12","Alloy 617","Plate",314626
"Cycle 499-500","CapPass",2992.17,"Trend",0.00139,160.89,32722,"F-12","Alloy 617","Plate",314626
"Cycle 999-1000","CapPass",5989.13,"Trend",0.00141,161.60,38143,"F-12","Alloy 617","Plate",314626
"Cycle 999-1000","CapPass",5989.16,"Trend",0.00143,161.26,38144,"F-12","Alloy 617","Plate",314626
"Cycle 999-1000","CapPass",5989.21,"Trend",0.00143,154.28,38145,"F-12","Alloy 617","Plate",314626
"Cycle 999-1000","CapPass",5989.25,"Trend",0.00141,147.05,38146,"F-12","Alloy 617","Plate",314626
"Cycle 999-1000","CapPass",5989.29,"Trend",0.00138,140.63,38147,"F-12","Alloy 617","Plate",314626
"Cycle 999-1000","CapPass",5989.31,"Trend",0.00136,135.70,38148,"F-12","Alloy 617","Plate",314626
"Cycle 999-1000","CapPass",5989.31,"Trend",0.00136,135.36,38149,"F-12","Alloy 617","Plate",314626
"Cycle 999-1000","CapPass",5989.34,"Trend",0.00133,130.67,38150,"F-12","Alloy 617","Plate",314626
"Cycle 999-1000","CapPass",5989.36,"Trend",0.00131,125.93,38151,"F-12","Alloy 617","Plate",314626
"Cycle 999-1000","CapPass",5989.39,"Trend",0.00128,121.38,38152,"F-12","Alloy 617","Plate",314626
"Cycle 999-1000","CapPass",5989.41,"Trend",0.00126,117.49,38153,"F-12","Alloy 617","Plate",314626
"Cycle 999-1000","CapPass",5989.42,"Trend",0.00126,116.97,38154,"F-12","Alloy 617","Plate",314626
"Cycle 999-1000","CapPass",5989.44,"Trend",0.00123,112.83,38155,"F-12","Alloy 617","Plate",314626
"Cycle 999-1000","CapPass",5989.46,"Trend",0.00121,108.79,38156,"F-12","Alloy 617","Plate",314626
"Cycle 999-1000","CapPass",5989.49,"Trend",0.00118,104.65,38157,"F-12","Alloy 617","Plate",314626
"Cycle 999-1000","CapPass",5989.51,"Trend",0.00116,101.38,38158,"F-12","Alloy 617","Plate",314626
"Cycle 999-1000","CapPass",5989.51,"Trend",0.00115,100.94,38159,"F-12","Alloy 617","Plate",314626
"Cycle 999-1000","CapPass",5989.54,"Trend",0.00113,96.86,38160,"F-12","Alloy 617","Plate",314626
"Cycle 999-1000","CapPass",5989.57,"Trend",0.00110,93.12,38161,"F-12","Alloy 617","Plate",314626
"Cycle 999-1000","CapPass",5989.60,"Trend",0.00108,89.21,38162,"F-12","Alloy 617","Plate",314626
"Cycle 999-1000","CapPass",5989.61,"Trend",0.00106,86.77,38163,"F-12","Alloy 617","Plate",314626
"Cycle 999-1000","CapPass",5989.62,"Trend",0.00105,85.34,38164,"F-12","Alloy 617","Plate",314626
"Cycle 999-1000","CapPass",5989.65,"Trend",0.00103,81.65,38165,"F-12","Alloy 617","Plate",314626
"Cycle 999-1000","CapPass",5989.67,"Trend",0.00100,78.07,38166,"F-12","Alloy 617","Plate",314626
"Cycle 999-1000","CapPass",5989.70,"Trend",0.00098,74.48,38167,"F-12","Alloy 617","Plate",314626
"Cycle 999-1000","CapPass",5989.71,"Trend",0.00097,72.84,38168,"F-12","Alloy 617","Plate",314626
"Cycle 999-1000","CapPass",5989.73,"Trend",0.00095,70.70,38169,"F-12","Alloy 617","Plate",314626
"Cycle 999-1000","CapPass",5989.75,"Trend",0.00093,66.87,38170,"F-12","Alloy 617","Plate",314626
"Cycle 999-1000","CapPass",5989.78,"Trend",0.00090,63.26,38171,"F-12","Alloy 617","Plate",314626
"Cycle 999-1000","CapPass",5989.81,"Trend",0.00088,59.84,38172,"F-12","Alloy 617","Plate",314626
"Cycle 999-1000","CapPass",5989.81,"Trend",0.00087,59.23,38173,"F-12","Alloy 617","Plate",314626
"Cycle 999-1000","CapPass",5989.83,"Trend",0.00085,56.54,38174,"F-12","Alloy 617","Plate",314626
"Cycle 999-1000","CapPass",5989.86,"Trend",0.00083,52.89,38175,"F-12","Alloy 617","Plate",314626
"Cycle 999-1000","CapPass",5989.89,"Trend",0.00080,49.30,38176,"F-12","Alloy 617","Plate",314626
"Cycle 999-1000","CapPass",5989.91,"Trend",0.00078,46.12,38177,"F-12","Alloy 617","Plate",314626
"Cycle 999-1000","CapPass",5989.91,"Trend",0.00078,45.83,38178,"F-12","Alloy 617","Plate",314626
"Cycle 999-1000","CapPass",5989.94,"Trend",0.00075,42.37,38179,"F-12","Alloy 617","Plate",314626
"Cycle 999-1000","CapPass",5989.97,"Trend",0.00073,39.07,38180,"F-12","Alloy 617","Plate",314626
"Cycle 999-1000","CapPass",5989.99,"Trend",0.00070,36.48,38181,"F-12","Alloy 617","Plate",314626
"Cycle 999-1000","CapPass",5990.01,"Trend",0.00067,33.53,38182,"F-12","Alloy 617","Plate",314626
"Cycle 999-1000","CapPass",5990.01,"Trend",0.00067,33.48,38183,"F-12","Alloy 617","Plate",314626
"Cycle 999-1000","CapPass",5990.04,"Trend",0.00065,30.19,38184,"F-12","Alloy 617","Plate",314626
"Cycle 999-1000","CapPass",5990.07,"Trend",0.00062,26.66,38185,"F-12","Alloy 617","Plate",314626
"Cycle 999-1000","CapPass",5990.10,"Trend",0.00060,23.20,38186,"F-12","Alloy 617","Plate",314626
"Cycle 999-1000","CapPass",5990.11,"Trend",0.00059,21.59,38187,"F-12","Alloy 617","Plate",314626
"Cycle 999-1000","CapPass",5990.13,"Trend",0.00057,19.69,38188,"F-12","Alloy 617","Plate",314626
"Cycle 999-1000","CapPass",5990.15,"Trend",0.00055,16.51,38189,"F-12","Alloy 617","Plate",314626
"Cycle 999-1000","CapPass",5990.18,"Trend",0.00052,13.01,38190,"F-12","Alloy 617","Plate",314626
"Cycle 999-1000","CapPass",5990.21,"Trend",0.00050,9.77,38191,"F-12","Alloy 617","Plate",314626
"Cycle 999-1000","CapPass",5990.24,"Trend",0.00047,6.65,38192,"F-12","Alloy 617","Plate",314626
"Cycle 999-1000","CapPass",5990.28,"Trend",0.00045,3.47,38193,"F-12","Alloy 617","Plate",314626
"Cycle 999-1000","CapPass",5990.31,"Trend",0.00042,0.11,38194,"F-12","Alloy 617","Plate",314626
"Cycle 999-1000","CapPass",5990.34,"Trend",0.00040,-3.18,38195,"F-12","Alloy 617","Plate",314626
"Cycle 999-1000","CapPass",5990.37,"Trend",0.00037,-6.21,38196,"F-12","Alloy 617","Plate",314626
"Cycle 999-1000","CapPass",5990.40,"Trend",0.00035,-9.70,38197,"F-12","Alloy 617","Plate",314626
"Cycle 999-1000","CapPass",5990.41,"Trend",0.00033,-11.20,38198,"F-12","Alloy 617","Plate",314626
"Cycle 999-1000","CapPass",5990.42,"Trend",0.00032,-12.86,38199,"F-12","Alloy 617","Plate",314626
"Cycle 999-1000","CapPass",5990.45,"Trend",0.00030,-15.80,38200,"F-12","Alloy 617","Plate",314626
"Cycle 999-1000","CapPass",5990.47,"Trend",0.00027,-18.74,38201,"F-12","Alloy 617","Plate",314626
"Cycle 999-1000","CapPass",5990.50,"Trend",0.00025,-21.96,38202,"F-12","Alloy 617","Plate",314626
"Cycle 999-1000","CapPass",5990.51,"Trend",0.00024,-22.89,38203,"F-12","Alloy 617","Plate",314626
"Cycle 999-1000","CapPass",5990.52,"Trend",0.00022,-24.99,38204,"F-12","Alloy 617","Plate",314626
"Cycle 999-1000","CapPass",5990.55,"Trend",0.00020,-28.14,38205,"F-12","Alloy 617","Plate",314626
"Cycle 999-1000","CapPass",5990.58,"Trend",0.00017,-31.24,38206,"F-12","Alloy 617","Plate",314626
"Cycle 999-1000","CapPass",5990.60,"Trend",0.00015,-34.40,38207,"F-12","Alloy 617","Plate",314626
"Cycle 999-1000","CapPass",5990.61,"Trend",0.00014,-35.53,38208,"F-12","Alloy 617","Plate",314626
"Cycle 999-1000","CapPass",5990.62,"Trend",0.00012,-37.64,38209,"F-12","Alloy 617","Plate",314626
"Cycle 999-1000","CapPass",5990.64,"Trend",0.00010,-40.59,38210,"F-12","Alloy 617","Plate",314626
"Cycle 999-1000","CapPass",5990.66,"Trend",0.00007,-43.56,38211,"F-12","Alloy 617","Plate",314626
"Cycle 999-1000","CapPass",5990.69,"Trend",0.00004,-46.58,38212,"F-12","Alloy 617","Plate",314626
"Cycle 999-1000","CapPass",5990.71,"Trend",0.00002,-49.24,38213,"F-12","Alloy 617","Plate",314626
"Cycle 999-1000","CapPass",5990.71,"Trend",0.00002,-49.63,38214,"F-12","Alloy 617","Plate",314626
"Cycle 999-1000","CapPass",5990.73,"Trend",-0.00001,-52.56,38215,"F-12","Alloy 617","Plate",314626
"Cycle 999-1000","CapPass",5990.76,"Trend",-0.00003,-55.53,38216,"F-12","Alloy 617","Plate",314626
"Cycle 999-1000","CapPass",5990.78,"Trend",-0.00006,-58.11,38217,"F-12","Alloy 617","Plate",314626
"Cycle 999-1000","CapPass",5990.81,"Trend",-0.00008,-60.59,38218,"F-12","Alloy 617","Plate",314626
"Cycle 999-1000","CapPass",5990.81,"Trend",-0.00008,-60.71,38219,"F-12","Alloy 617","Plate",314626
"Cycle 999-1000","CapPass",5990.83,"Trend",-0.00011,-63.31,38220,"F-12","Alloy 617","Plate",314626
"Cycle 999-1000","CapPass",5990.86,"Trend",-0.00013,-66.01,38221,"F-12","Alloy 617","Plate",314626
"Cycle 999-1000","CapPass",5990.88,"Trend",-0.00016,-68.52,38222,"F-12","Alloy 617","Plate",314626
"Cycle 999-1000","CapPass",5990.91,"Trend",-0.00018,-70.73,38223,"F-12","Alloy 617","Plate",314626
"Cycle 999-1000","CapPass",5990.91,"Trend",-0.00018,-71.13,38224,"F-12","Alloy 617","Plate",314626
"Cycle 999-1000","CapPass",5990.94,"Trend",-0.00021,-73.51,38225,"F-12","Alloy 617","Plate",314626
"Cycle 999-1000","CapPass",5990.96,"Trend",-0.00023,-76.16,38226,"F-12","Alloy 617","Plate",314626
"Cycle 999-1000","CapPass",5990.99,"Trend",-0.00026,-78.75,38227,"F-12","Alloy 617","Plate",314626
"Cycle 999-1000","CapPass",5991.01,"Trend",-0.00028,-80.33,38228,"F-12","Alloy 617","Plate",314626
"Cycle 999-1000","CapPass",5991.01,"Trend",-0.00029,-81.18,38229,"F-12","Alloy 617","Plate",314626
"Cycle 999-1000","CapPass",5991.04,"Trend",-0.00031,-83.71,38230,"F-12","Alloy 617","Plate",314626
"Cycle 999-1000","CapPass",5991.06,"Trend",-0.00034,-86.08,38231,"F-12","Alloy 617","Plate",314626
"Cycle 999-1000","CapPass",5991.09,"Trend",-0.00036,-88.69,38232,"F-12","Alloy 617","Plate",314626
"Cycle 999-1000","CapPass",5991.11,"Trend",-0.00038,-90.31,38233,"F-12","Alloy 617","Plate",314626
"Cycle 999-1000","CapPass",5991.11,"Trend",-0.00039,-91.10,38234,"F-12","Alloy 617","Plate",314626
"Cycle 999-1000","CapPass",5991.14,"Trend",-0.00041,-93.47,38235,"F-12","Alloy 617","Plate",314626
"Cycle 999-1000","CapPass",5991.16,"Trend",-0.00044,-95.52,38236,"F-12","Alloy 617","Plate",314626
"Cycle 999-1000","CapPass",5991.19,"Trend",-0.00046,-97.91,38237,"F-12","Alloy 617","Plate",314626
"Cycle 999-1000","CapPass",5991.21,"Trend",-0.00048,-99.52,38238,"F-12","Alloy 617","Plate",314626
"Cycle 999-1000","CapPass",5991.21,"Trend",-0.00049,-100.2,38239,"F-12","Alloy 617","Plate",314626
"Cycle 999-1000","CapPass",5991.24,"Trend",-0.00051,-102.5,38240,"F-12","Alloy 617","Plate",314626
"Cycle 999-1000","CapPass",5991.26,"Trend",-0.00054,-104.5,38241,"F-12","Alloy 617","Plate",314626
"Cycle 999-1000","CapPass",5991.29,"Trend",-0.00056,-106.6,38242,"F-12","Alloy 617","Plate",314626
"Cycle 999-1000","CapPass",5991.30,"Trend",-0.00059,-108.0,38243,"F-12","Alloy 617","Plate",314626
"Cycle 999-1000","CapPass",5991.31,"Trend",-0.00059,-108.1,38244,"F-12","Alloy 617","Plate",314626
"Cycle 999-1000","CapPass",5991.33,"Trend",-0.00061,-109.8,38245,"F-12","Alloy 617","Plate",314626
"Cycle 999-1000","CapPass",5991.36,"Trend",-0.00064,-111.7,38246,"F-12","Alloy 617","Plate",314626
"Cycle 999-1000","CapPass",5991.39,"Trend",-0.00066,-113.8,38247,"F-12","Alloy 617","Plate",314626
"Cycle 999-1000","CapPass",5991.40,"Trend",-0.00068,-115.1,38248,"F-12","Alloy 617","Plate",314626
"Cycle 999-1000","CapPass",5991.41,"Trend",-0.00069,-115.7,38249,"F-12","Alloy 617","Plate",314626
"Cycle 999-1000","CapPass",5991.44,"Trend",-0.00071,-117.6,38250,"F-12","Alloy 617","Plate",314626
"Cycle 999-1000","CapPass",5991.47,"Trend",-0.00074,-119.7,38251,"F-12","Alloy 617","Plate",314626
"Cycle 999-1000","CapPass",5991.49,"Trend",-0.00077,-121.8,38252,"F-12","Alloy 617","Plate",314626
"Cycle 999-1000","CapPass",5991.50,"Trend",-0.00078,-122.6,38253,"F-12","Alloy 617","Plate",314626
"Cycle 999-1000","CapPass",5991.52,"Trend",-0.00079,-123.7,38254,"F-12","Alloy 617","Plate",314626
"Cycle 999-1000","CapPass",5991.55,"Trend",-0.00082,-126.0,38255,"F-12","Alloy 617","Plate",314626
"Cycle 999-1000","CapPass",5991.57,"Trend",-0.00084,-128.2,38256,"F-12","Alloy 617","Plate",314626
"Cycle 999-1000","CapPass",5991.60,"Trend",-0.00087,-130.1,38257,"F-12","Alloy 617","Plate",314626
"Cycle 999-1000","CapPass",5991.60,"Trend",-0.00087,-130.6,38258,"F-12","Alloy 617","Plate",314626
"Cycle 999-1000","CapPass",5991.62,"Trend",-0.00089,-132.1,38259,"F-12","Alloy 617","Plate",314626
"Cycle 999-1000","CapPass",5991.65,"Trend",-0.00092,-134.1,38260,"F-12","Alloy 617","Plate",314626
"Cycle 999-1000","CapPass",5991.68,"Trend",-0.00094,-136.0,38261,"F-12","Alloy 617","Plate",314626
"Cycle 999-1000","CapPass",5991.70,"Trend",-0.00097,-138.1,38262,"F-12","Alloy 617","Plate",314626
"Cycle 999-1000","CapPass",5991.70,"Trend",-0.00097,-138.2,38263,"F-12","Alloy 617","Plate",314626
"Cycle 999-1000","CapPass",5991.73,"Trend",-0.00099,-140.0,38264,"F-12","Alloy 617","Plate",314626
"Cycle 999-1000","CapPass",5991.75,"Trend",-0.00102,-141.7,38265,"F-12","Alloy 617","Plate",314626
"Cycle 999-1000","CapPass",5991.78,"Trend",-0.00104,-143.7,38266,"F-12","Alloy 617","Plate",314626
"Cycle 999-1000","CapPass",5991.80,"Trend",-0.00107,-145.4,38267,"F-12","Alloy 617","Plate",314626
"Cycle 999-1000","CapPass",5991.80,"Trend",-0.00107,-145.6,38268,"F-12","Alloy 617","Plate",314626
"Cycle 999-1000","CapPass",5991.83,"Trend",-0.00109,-147.2,38269,"F-12","Alloy 617","Plate",314626
"Cycle 999-1000","CapPass",5991.85,"Trend",-0.00112,-149.0,38270,"F-12","Alloy 617","Plate",314626
"Cycle 999-1000","CapPass",5991.88,"Trend",-0.00114,-150.7,38271,"F-12","Alloy 617","Plate",314626
"Cycle 999-1000","CapPass",5991.90,"Trend",-0.00117,-152.5,38272,"F-12","Alloy 617","Plate",314626
"Cycle 999-1000","CapPass",5991.90,"Trend",-0.00117,-152.5,38273,"F-12","Alloy 617","Plate",314626
"Cycle 999-1000","CapPass",5991.93,"Trend",-0.00119,-153.9,38274,"F-12","Alloy 617","Plate",314626
"Cycle 999-1000","CapPass",5991.95,"Trend",-0.00122,-155.5,38275,"F-12","Alloy 617","Plate",314626
"Cycle 999-1000","CapPass",5991.98,"Trend",-0.00125,-157.1,38276,"F-12","Alloy 617","Plate",314626
"Cycle 999-1000","CapPass",5992.00,"Trend",-0.00127,-158.4,38277,"F-12","Alloy 617","Plate",314626
"Cycle 999-1000","CapPass",5992.00,"Trend",-0.00127,-158.5,38278,"F-12","Alloy 617","Plate",314626
"Cycle 999-1000","CapPass",5992.03,"Trend",-0.00130,-159.7,38279,"F-12","Alloy 617","Plate",314626
"Cycle 999-1000","CapPass",5992.05,"Trend",-0.00132,-161.0,38280,"F-12","Alloy 617","Plate",314626
"Cycle 999-1000","CapPass",5992.07,"Trend",-0.00135,-162.3,38281,"F-12","Alloy 617","Plate",314626
"Cycle 999-1000","CapPass",5992.10,"Trend",-0.00137,-163.5,38282,"F-12","Alloy 617","Plate",314626
"Cycle 999-1000","CapPass",5992.10,"Trend",-0.00138,-163.8,38283,"F-12","Alloy 617","Plate",314626
"Cycle 999-1000","CapPass",5992.12,"Trend",-0.00140,-164.6,38284,"F-12","Alloy 617","Plate",314626
"Cycle 999-1000","CapPass",5992.15,"Trend",-0.00142,-165.1,38285,"F-12","Alloy 617","Plate",314626
"Cycle 999-1000","CapPass",5992.20,"Trend",-0.00143,-160.1,38286,"F-12","Alloy 617","Plate",314626
"Cycle 999-1000","CapPass",5992.26,"Trend",-0.00140,-149.9,38287,"F-12","Alloy 617","Plate",314626
"Cycle 999-1000","CapPass",5992.29,"Trend",-0.00137,-144.0,38288,"F-12","Alloy 617","Plate",314626
"Cycle 999-1000","CapPass",5992.30,"Trend",-0.00136,-141.7,38289,"F-12","Alloy 617","Plate",314626
"Cycle 999-1000","CapPass",5992.32,"Trend",-0.00135,-138.8,38290,"F-12","Alloy 617","Plate",314626
"Cycle 999-1000","CapPass",5992.34,"Trend",-0.00132,-134.2,38291,"F-12","Alloy 617","Plate",314626
"Cycle 999-1000","CapPass",5992.37,"Trend",-0.00130,-129.4,38292,"F-12","Alloy 617","Plate",314626
"Cycle 999-1000","CapPass",5992.39,"Trend",-0.00127,-125.0,38293,"F-12","Alloy 617","Plate",314626
"Cycle 999-1000","CapPass",5992.40,"Trend",-0.00126,-123.7,38294,"F-12","Alloy 617","Plate",314626
"Cycle 999-1000","CapPass",5992.42,"Trend",-0.00125,-120.2,38295,"F-12","Alloy 617","Plate",314626
"Cycle 999-1000","CapPass",5992.45,"Trend",-0.00122,-116.0,38296,"F-12","Alloy 617","Plate",314626
"Cycle 999-1000","CapPass",5992.47,"Trend",-0.00120,-112.0,38297,"F-12","Alloy 617","Plate",314626
"Cycle 999-1000","CapPass",5992.50,"Trend",-0.00117,-107.9,38298,"F-12","Alloy 617","Plate",314626
"Cycle 999-1000","CapPass",5992.50,"Trend",-0.00117,-107.4,38299,"F-12","Alloy 617","Plate",314626
"Cycle 999-1000","CapPass",5992.52,"Trend",-0.00114,-103.9,38300,"F-12","Alloy 617","Plate",314626
"Cycle 999-1000","CapPass",5992.55,"Trend",-0.00112,-100.0,38301,"F-12","Alloy 617","Plate",314626
"Cycle 999-1000","CapPass",5992.58,"Trend",-0.00109,-96.01,38302,"F-12","Alloy 617","Plate",314626
"Cycle 999-1000","CapPass",5992.60,"Trend",-0.00107,-92.64,38303,"F-12","Alloy 617","Plate",314626
"Cycle 999-1000","CapPass",5992.60,"Trend",-0.00107,-92.12,38304,"F-12","Alloy 617","Plate",314626
"Cycle 999-1000","CapPass",5992.63,"Trend",-0.00104,-88.54,38305,"F-12","Alloy 617","Plate",314626
"Cycle 999-1000","CapPass",5992.65,"Trend",-0.00102,-84.85,38306,"F-12","Alloy 617","Plate",314626
"Cycle 999-1000","CapPass",5992.68,"Trend",-0.00099,-81.10,38307,"F-12","Alloy 617","Plate",314626
"Cycle 999-1000","CapPass",5992.70,"Trend",-0.00098,-78.68,38308,"F-12","Alloy 617","Plate",314626
"Cycle 999-1000","CapPass",5992.71,"Trend",-0.00097,-77.45,38309,"F-12","Alloy 617","Plate",314626
"Cycle 999-1000","CapPass",5992.73,"Trend",-0.00094,-73.75,38310,"F-12","Alloy 617","Plate",314626
"Cycle 999-1000","CapPass",5992.76,"Trend",-0.00092,-69.97,38311,"F-12","Alloy 617","Plate",314626
"Cycle 999-1000","CapPass",5992.79,"Trend",-0.00089,-66.48,38312,"F-12","Alloy 617","Plate",314626
"Cycle 999-1000","CapPass",5992.80,"Trend",-0.00088,-65.28,38313,"F-12","Alloy 617","Plate",314626
"Cycle 999-1000","CapPass",5992.82,"Trend",-0.00087,-62.82,38314,"F-12","Alloy 617","Plate",314626
"Cycle 999-1000","CapPass",5992.84,"Trend",-0.00084,-59.23,38315,"F-12","Alloy 617","Plate",314626
"Cycle 999-1000","CapPass",5992.87,"Trend",-0.00082,-55.55,38316,"F-12","Alloy 617","Plate",314626
"Cycle 999-1000","CapPass",5992.90,"Trend",-0.00079,-52.05,38317,"F-12","Alloy 617","Plate",314626
"Cycle 999-1000","CapPass",5992.90,"Trend",-0.00079,-51.83,38318,"F-12","Alloy 617","Plate",314626
"Cycle 999-1000","CapPass",5992.92,"Trend",-0.00077,-48.42,38319,"F-12","Alloy 617","Plate",314626
"Cycle 999-1000","CapPass",5992.95,"Trend",-0.00074,-44.58,38320,"F-12","Alloy 617","Plate",314626
"Cycle 999-1000","CapPass",5992.98,"Trend",-0.00072,-41.28,38321,"F-12","Alloy 617","Plate",314626
"Cycle 999-1000","CapPass",5993.00,"Trend",-0.00069,-38.32,38322,"F-12","Alloy 617","Plate",314626
"Cycle 999-1000","CapPass",5993.00,"Trend",-0.00069,-37.67,38323,"F-12","Alloy 617","Plate",314626
"Cycle 999-1000","CapPass",5993.03,"Trend",-0.00066,-34.27,38324,"F-12","Alloy 617","Plate",314626
"Cycle 999-1000","CapPass",5993.05,"Trend",-0.00064,-30.88,38325,"F-12","Alloy 617","Plate",314626
"Cycle 999-1000","CapPass",5993.08,"Trend",-0.00061,-27.46,38326,"F-12","Alloy 617","Plate",314626
"Cycle 999-1000","CapPass",5993.10,"Trend",-0.00060,-25.45,38327,"F-12","Alloy 617","Plate",314626
"Cycle 999-1000","CapPass",5993.10,"Trend",-0.00059,-24.67,38328,"F-12","Alloy 617","Plate",314626
"Cycle 999-1000","CapPass",5993.13,"Trend",-0.00056,-22.16,38329,"F-12","Alloy 617","Plate",314626
"Cycle 999-1000","CapPass",5993.15,"Trend",-0.00054,-19.11,38330,"F-12","Alloy 617","Plate",314626
"Cycle 999-1000","CapPass",5993.18,"Trend",-0.00051,-15.44,38331,"F-12","Alloy 617","Plate",314626
"Cycle 999-1000","CapPass",5993.20,"Trend",-0.00050,-13.87,38332,"F-12","Alloy 617","Plate",314626
"Cycle 999-1000","CapPass",5993.21,"Trend",-0.00049,-12.48,38333,"F-12","Alloy 617","Plate",314626
"Cycle 999-1000","CapPass",5993.24,"Trend",-0.00046,-9.09,38334,"F-12","Alloy 617","Plate",314626
"Cycle 999-1000","CapPass",5993.27,"Trend",-0.00044,-5.75,38335,"F-12","Alloy 617","Plate",314626
"Cycle 999-1000","CapPass",5993.29,"Trend",-0.00041,-2.24,38336,"F-12","Alloy 617","Plate",314626
"Cycle 999-1000","CapPass",5993.30,"Trend",-0.00041,-1.94,38337,"F-12","Alloy 617","Plate",314626
"Cycle 999-1000","CapPass",5993.32,"Trend",-0.00039,0.88,38338,"F-12","Alloy 617","Plate",314626
"Cycle 999-1000","CapPass",5993.35,"Trend",-0.00036,4.31,38339,"F-12","Alloy 617","Plate",314626
"Cycle 999-1000","CapPass",5993.37,"Trend",-0.00034,7.49,38340,"F-12","Alloy 617","Plate",314626
"Cycle 999-1000","CapPass",5993.40,"Trend",-0.00032,10.21,38341,"F-12","Alloy 617","Plate",314626
"Cycle 999-1000","CapPass",5993.40,"Trend",-0.00031,10.81,38342,"F-12","Alloy 617","Plate",314626
"Cycle 999-1000","CapPass",5993.43,"Trend",-0.00029,13.87,38343,"F-12","Alloy 617","Plate",314626
"Cycle 999-1000","CapPass",5993.46,"Trend",-0.00026,16.90,38344,"F-12","Alloy 617","Plate",314626
"Cycle 999-1000","CapPass",5993.50,"Trend",-0.00024,19.93,38345,"F-12","Alloy 617","Plate",314626
"Cycle 999-1000","CapPass",5993.50,"Trend",-0.00024,20.06,38346,"F-12","Alloy 617","Plate",314626
"Cycle 999-1000","CapPass",5993.53,"Trend",-0.00021,23.02,38347,"F-12","Alloy 617","Plate",314626
"Cycle 999-1000","CapPass",5993.56,"Trend",-0.00019,25.96,38348,"F-12","Alloy 617","Plate",314626
"Cycle 999-1000","CapPass",5993.58,"Trend",-0.00016,28.92,38349,"F-12","Alloy 617","Plate",314626
"Cycle 999-1000","CapPass",5993.60,"Trend",-0.00015,30.32,38350,"F-12","Alloy 617","Plate",314626
"Cycle 999-1000","CapPass",5993.61,"Trend",-0.00013,32.04,38351,"F-12","Alloy 617","Plate",314626
"Cycle 999-1000","CapPass",5993.64,"Trend",-0.00011,35.06,38352,"F-12","Alloy 617","Plate",314626
"Cycle 999-1000","CapPass",5993.67,"Trend",-0.00008,38.12,38353,"F-12","Alloy 617","Plate",314626
"Cycle 999-1000","CapPass",5993.69,"Trend",-0.00006,40.97,38354,"F-12","Alloy 617","Plate",314626
"Cycle 999-1000","CapPass",5993.70,"Trend",-0.00006,41.30,38355,"F-12","Alloy 617","Plate",314626
"Cycle 999-1000","CapPass",5993.72,"Trend",-0.00003,44.02,38356,"F-12","Alloy 617","Plate",314626
"Cycle 999-1000","CapPass",5993.75,"Trend",-0.00001,47.22,38357,"F-12","Alloy 617","Plate",314626
"Cycle 999-1000","CapPass",5993.77,"Trend",0.00002,49.94,38358,"F-12","Alloy 617","Plate",314626
"Cycle 999-1000","CapPass",5993.80,"Trend",0.00004,52.46,38359,"F-12","Alloy 617","Plate",314626
"Cycle 999-1000","CapPass",5993.80,"Trend",0.00004,53.17,38360,"F-12","Alloy 617","Plate",314626
"Cycle 999-1000","CapPass",5993.83,"Trend",0.00007,56.09,38361,"F-12","Alloy 617","Plate",314626
"Cycle 999-1000","CapPass",5993.85,"Trend",0.00009,59.06,38362,"F-12","Alloy 617","Plate",314626
"Cycle 999-1000","CapPass",5993.87,"Trend",0.00012,61.84,38363,"F-12","Alloy 617","Plate",314626
"Cycle 999-1000","CapPass",5993.89,"Trend",0.00014,64.65,38364,"F-12","Alloy 617","Plate",314626
"Cycle 999-1000","CapPass",5993.89,"Trend",0.00015,65.17,38365,"F-12","Alloy 617","Plate",314626
"Cycle 999-1000","CapPass",5993.91,"Trend",0.00017,67.45,38366,"F-12","Alloy 617","Plate",314626
"Cycle 999-1000","CapPass",5993.93,"Trend",0.00019,70.22,38367,"F-12","Alloy 617","Plate",314626
"Cycle 999-1000","CapPass",5993.96,"Trend",0.00022,72.75,38368,"F-12","Alloy 617","Plate",314626
"Cycle 999-1000","CapPass",5993.98,"Trend",0.00024,75.44,38369,"F-12","Alloy 617","Plate",314626
"Cycle 999-1000","CapPass",5993.99,"Trend",0.00026,77.01,38370,"F-12","Alloy 617","Plate",314626
"Cycle 999-1000","CapPass",5994.00,"Trend",0.00027,77.99,38371,"F-12","Alloy 617","Plate",314626
"Cycle 999-1000","CapPass",5994.03,"Trend",0.00029,80.60,38372,"F-12","Alloy 617","Plate",314626
"Cycle 999-1000","CapPass",5994.05,"Trend",0.00032,82.97,38373,"F-12","Alloy 617","Plate",314626
"Cycle 999-1000","CapPass",5994.08,"Trend",0.00035,85.48,38374,"F-12","Alloy 617","Plate",314626
"Cycle 999-1000","CapPass",5994.09,"Trend",0.00036,86.81,38375,"F-12","Alloy 617","Plate",314626
"Cycle 999-1000","CapPass",5994.11,"Trend",0.00037,87.97,38376,"F-12","Alloy 617","Plate",314626
"Cycle 999-1000","CapPass",5994.13,"Trend",0.00040,90.49,38377,"F-12","Alloy 617","Plate",314626
"Cycle 999-1000","CapPass",5994.16,"Trend",0.00042,92.79,38378,"F-12","Alloy 617","Plate",314626
"Cycle 999-1000","CapPass",5994.18,"Trend",0.00045,95.08,38379,"F-12","Alloy 617","Plate",314626
"Cycle 999-1000","CapPass",5994.19,"Trend",0.00046,96.03,38380,"F-12","Alloy 617","Plate",314626
"Cycle 999-1000","CapPass",5994.21,"Trend",0.00047,97.45,38381,"F-12","Alloy 617","Plate",314626
"Cycle 999-1000","CapPass",5994.24,"Trend",0.00050,99.77,38382,"F-12","Alloy 617","Plate",314626
"Cycle 999-1000","CapPass",5994.26,"Trend",0.00052,101.97,38383,"F-12","Alloy 617","Plate",314626
"Cycle 999-1000","CapPass",5994.29,"Trend",0.00055,104.32,38384,"F-12","Alloy 617","Plate",314626
"Cycle 999-1000","CapPass",5994.29,"Trend",0.00055,104.84,38385,"F-12","Alloy 617","Plate",314626
"Cycle 999-1000","CapPass",5994.31,"Trend",0.00057,106.54,38386,"F-12","Alloy 617","Plate",314626
"Cycle 999-1000","CapPass",5994.34,"Trend",0.00060,108.79,38387,"F-12","Alloy 617","Plate",314626
"Cycle 999-1000","CapPass",5994.36,"Trend",0.00062,110.88,38388,"F-12","Alloy 617","Plate",314626
"Cycle 999-1000","CapPass",5994.39,"Trend",0.00065,113.03,38389,"F-12","Alloy 617","Plate",314626
"Cycle 999-1000","CapPass",5994.39,"Trend",0.00065,113.25,38390,"F-12","Alloy 617","Plate",314626
"Cycle 999-1000","CapPass",5994.42,"Trend",0.00067,115.34,38391,"F-12","Alloy 617","Plate",314626
"Cycle 999-1000","CapPass",5994.44,"Trend",0.00070,117.24,38392,"F-12","Alloy 617","Plate",314626
