Repository: js-molina/fatigue-A617

File: data/950C/Strain rate 0.001/0.30% strain/HTM_A20_PeakStress_B1.csv (part 6 of 15)
"Cycle","Data State","Max Stress Mpa","Min Stress Mpa","Qual State","Stress Ratio","Time Max Stress Sec","Time Min Stress Sec","Count","Sample","Alloy","Material_Form","Heat"
1997,"CapPass",167.22,-164.9,"Qualified",1.014,11910.91,11913.84,1997,"B-1","Alloy 617","Plate",314626
1998,"CapPass",166.78,-166.8,"Qualified",1.000,11916.90,11919.85,1998,"B-1","Alloy 617","Plate",314626
1999,"CapPass",167.96,-167.8,"Qualified",1.001,11922.88,11925.83,1999,"B-1","Alloy 617","Plate",314626
2000,"CapPass",168.94,-167.0,"Qualified",1.012,11928.85,11931.80,2000,"B-1","Alloy 617","Plate",314626
2001,"CapPass",169.39,-166.2,"Qualified",1.019,11934.82,11937.77,2001,"B-1","Alloy 617","Plate",314626
2002,"CapPass",168.30,-168.0,"Qualified",1.002,11940.80,11943.75,2002,"B-1","Alloy 617","Plate",314626
2003,"CapPass",169.84,-166.3,"Qualified",1.021,11946.77,11949.72,2003,"B-1","Alloy 617","Plate",314626
2004,"CapPass",170.45,-167.0,"Qualified",1.020,11952.73,11955.69,2004,"B-1","Alloy 617","Plate",314626
2005,"CapPass",170.99,-167.4,"Qualified",1.021,11958.70,11961.65,2005,"B-1","Alloy 617","Plate",314626
2006,"CapPass",169.28,-168.1,"Qualified",1.007,11964.68,11967.63,2006,"B-1","Alloy 617","Plate",314626
2007,"CapPass",167.96,-169.3,"Qualified",0.992,11970.65,11973.59,2007,"B-1","Alloy 617","Plate",314626
2008,"CapPass",166.30,-169.9,"Qualified",0.979,11976.62,11979.52,2008,"B-1","Alloy 617","Plate",314626
2009,"CapPass",165.81,-163.0,"Qualified",1.017,11982.16,11985.49,2009,"B-1","Alloy 617","Plate",314626
2010,"CapPass",169.96,-163.7,"Qualified",1.038,11988.53,11991.49,2010,"B-1","Alloy 617","Plate",314626
2011,"CapPass",170.60,-163.9,"Qualified",1.041,11994.50,11997.48,2011,"B-1","Alloy 617","Plate",314626
2012,"CapPass",171.62,-165.3,"Qualified",1.038,12000.48,12003.43,2012,"B-1","Alloy 617","Plate",314626
2013,"CapPass",169.79,-165.5,"Qualified",1.026,12006.45,12009.41,2013,"B-1","Alloy 617","Plate",314626
2014,"CapPass",168.91,-167.3,"Qualified",1.009,12012.43,12015.37,2014,"B-1","Alloy 617","Plate",314626
2015,"CapPass",169.53,-166.6,"Qualified",1.018,12018.39,12021.34,2015,"B-1","Alloy 617","Plate",314626
2016,"CapPass",170.37,-166.6,"Qualified",1.022,12024.36,12027.32,2016,"B-1","Alloy 617","Plate",314626
2017,"CapPass",168.92,-168.1,"Qualified",1.005,12030.34,12033.28,2017,"B-1","Alloy 617","Plate",314626
2018,"CapPass",167.20,-167.8,"Qualified",0.996,12036.30,12039.24,2018,"B-1","Alloy 617","Plate",314626
2019,"CapPass",167.17,-166.2,"Qualified",1.006,12042.27,12045.22,2019,"B-1","Alloy 617","Plate",314626
2020,"CapPass",168.21,-164.6,"Qualified",1.022,12048.23,12051.18,2020,"B-1","Alloy 617","Plate",314626
2021,"CapPass",171.29,-165.4,"Qualified",1.036,12054.21,12057.16,2021,"B-1","Alloy 617","Plate",314626
2022,"CapPass",168.35,-165.7,"Qualified",1.016,12060.14,12063.13,2022,"B-1","Alloy 617","Plate",314626
2023,"CapPass",169.78,-164.6,"Qualified",1.031,12066.11,12069.11,2023,"B-1","Alloy 617","Plate",314626
2024,"CapPass",169.09,-164.0,"Qualified",1.031,12072.13,12075.08,2024,"B-1","Alloy 617","Plate",314626
2025,"CapPass",168.89,-167.9,"Qualified",1.006,12078.09,12081.04,2025,"B-1","Alloy 617","Plate",314626
2026,"CapPass",171.02,-166.8,"Qualified",1.025,12084.05,12087.02,2026,"B-1","Alloy 617","Plate",314626
2027,"CapPass",168.86,-168.2,"Qualified",1.004,12090.04,12092.99,2027,"B-1","Alloy 617","Plate",314626
2028,"CapPass",168.44,-168.7,"Qualified",0.998,12096.01,12098.95,2028,"B-1","Alloy 617","Plate",314626
2029,"CapPass",167.61,-168.9,"Qualified",0.993,12101.98,12104.90,2029,"B-1","Alloy 617","Plate",314626
2030,"CapPass",163.09,-162.7,"Qualified",1.003,12107.64,12110.87,2030,"B-1","Alloy 617","Plate",314626
2031,"CapPass",169.93,-165.9,"Qualified",1.024,12113.90,12116.86,2031,"B-1","Alloy 617","Plate",314626
2032,"CapPass",171.35,-163.8,"Qualified",1.046,12119.88,12122.83,2032,"B-1","Alloy 617","Plate",314626
2033,"CapPass",172.04,-164.2,"Qualified",1.048,12125.84,12128.80,2033,"B-1","Alloy 617","Plate",314626
2034,"CapPass",171.36,-166.8,"Qualified",1.027,12131.82,12134.77,2034,"B-1","Alloy 617","Plate",314626
2035,"CapPass",169.66,-165.9,"Qualified",1.023,12137.79,12140.73,2035,"B-1","Alloy 617","Plate",314626
2036,"CapPass",170.52,-166.7,"Qualified",1.023,12143.76,12146.70,2036,"B-1","Alloy 617","Plate",314626
2037,"CapPass",170.66,-166.9,"Qualified",1.023,12149.73,12152.68,2037,"B-1","Alloy 617","Plate",314626
2038,"CapPass",170.77,-164.5,"Qualified",1.038,12155.70,12158.66,2038,"B-1","Alloy 617","Plate",314626
2039,"CapPass",171.96,-166.1,"Qualified",1.035,12161.66,12164.62,2039,"B-1","Alloy 617","Plate",314626
2040,"CapPass",170.20,-166.8,"Qualified",1.020,12167.65,12170.59,2040,"B-1","Alloy 617","Plate",314626
2041,"CapPass",172.54,-164.6,"Qualified",1.048,12173.60,12176.57,2041,"B-1","Alloy 617","Plate",314626
2042,"CapPass",169.11,-167.3,"Qualified",1.011,12179.58,12182.53,2042,"B-1","Alloy 617","Plate",314626
2043,"CapPass",171.34,-166.9,"Qualified",1.026,12185.55,12188.50,2043,"B-1","Alloy 617","Plate",314626
2044,"CapPass",173.31,-165.3,"Qualified",1.048,12191.51,12194.48,2044,"B-1","Alloy 617","Plate",314626
2045,"CapPass",171.97,-167.6,"Qualified",1.026,12197.49,12200.45,2045,"B-1","Alloy 617","Plate",314626
2046,"CapPass",170.65,-166.0,"Qualified",1.028,12203.45,12206.35,2046,"B-1","Alloy 617","Plate",314626
2047,"CapPass",169.34,-162.9,"Qualified",1.040,12209.38,12212.35,2047,"B-1","Alloy 617","Plate",314626
2048,"CapPass",168.31,-164.5,"Qualified",1.023,12215.30,12218.34,2048,"B-1","Alloy 617","Plate",314626
2049,"CapPass",168.62,-164.7,"Qualified",1.024,12221.37,12224.31,2049,"B-1","Alloy 617","Plate",314626
2050,"CapPass",169.93,-168.9,"Qualified",1.006,12227.34,12230.28,2050,"B-1","Alloy 617","Plate",314626
2051,"CapPass",168.25,-167.4,"Qualified",1.005,12233.30,12236.26,2051,"B-1","Alloy 617","Plate",314626
2052,"CapPass",170.87,-166.4,"Qualified",1.027,12239.27,12242.23,2052,"B-1","Alloy 617","Plate",314626
2053,"CapPass",172.31,-164.6,"Qualified",1.047,12245.24,12248.20,2053,"B-1","Alloy 617","Plate",314626
2054,"CapPass",171.94,-158.7,"Qualified",1.083,12251.20,12254.13,2054,"B-1","Alloy 617","Plate",314626
2055,"CapPass",166.10,-167.6,"Qualified",0.991,12257.18,12260.13,2055,"B-1","Alloy 617","Plate",314626
2056,"CapPass",168.38,-168.6,"Qualified",0.999,12263.16,12266.10,2056,"B-1","Alloy 617","Plate",314626
2057,"CapPass",166.66,-168.5,"Qualified",0.989,12269.13,12272.02,2057,"B-1","Alloy 617","Plate",314626
2058,"CapPass",167.34,-163.4,"Qualified",1.024,12274.77,12278.02,2058,"B-1","Alloy 617","Plate",314626
2059,"CapPass",166.09,-167.2,"Qualified",0.993,12281.05,12284.00,2059,"B-1","Alloy 617","Plate",314626
2060,"CapPass",168.49,-167.1,"Qualified",1.008,12287.03,12289.97,2060,"B-1","Alloy 617","Plate",314626
2061,"CapPass",170.68,-165.9,"Qualified",1.029,12292.99,12295.95,2061,"B-1","Alloy 617","Plate",314626
2062,"CapPass",170.52,-166.0,"Qualified",1.027,12298.96,12301.92,2062,"B-1","Alloy 617","Plate",314626
2063,"CapPass",168.06,-166.1,"Qualified",1.012,12304.95,12307.90,2063,"B-1","Alloy 617","Plate",314626
2064,"CapPass",169.39,-167.2,"Qualified",1.013,12310.91,12313.87,2064,"B-1","Alloy 617","Plate",314626
2065,"CapPass",170.80,-167.2,"Qualified",1.021,12316.88,12319.83,2065,"B-1","Alloy 617","Plate",314626
2066,"CapPass",168.99,-167.3,"Qualified",1.010,12322.85,12325.80,2066,"B-1","Alloy 617","Plate",314626
2067,"CapPass",169.59,-166.4,"Qualified",1.019,12328.82,12331.76,2067,"B-1","Alloy 617","Plate",314626
2068,"CapPass",170.11,-168.1,"Qualified",1.012,12334.80,12337.74,2068,"B-1","Alloy 617","Plate",314626
2069,"CapPass",168.99,-167.4,"Qualified",1.010,12340.77,12343.72,2069,"B-1","Alloy 617","Plate",314626
2070,"CapPass",169.21,-167.3,"Qualified",1.011,12346.73,12349.68,2070,"B-1","Alloy 617","Plate",314626
2071,"CapPass",169.35,-168.3,"Qualified",1.006,12352.70,12355.65,2071,"B-1","Alloy 617","Plate",314626
2072,"CapPass",170.21,-166.6,"Qualified",1.022,12358.68,12361.62,2072,"B-1","Alloy 617","Plate",314626
2073,"CapPass",170.28,-166.1,"Qualified",1.025,12364.63,12367.59,2073,"B-1","Alloy 617","Plate",314626
2074,"CapPass",170.68,-166.4,"Qualified",1.026,12370.60,12373.55,2074,"B-1","Alloy 617","Plate",314626
2075,"CapPass",169.48,-163.6,"Qualified",1.036,12376.53,12379.54,2075,"B-1","Alloy 617","Plate",314626
2076,"CapPass",169.24,-165.8,"Qualified",1.021,12382.53,12385.49,2076,"B-1","Alloy 617","Plate",314626
2077,"CapPass",169.77,-166.9,"Qualified",1.017,12388.52,12391.46,2077,"B-1","Alloy 617","Plate",314626
2078,"CapPass",171.73,-166.8,"Qualified",1.029,12394.48,12397.43,2078,"B-1","Alloy 617","Plate",314626
2079,"CapPass",169.21,-167.5,"Qualified",1.010,12400.47,12403.40,2079,"B-1","Alloy 617","Plate",314626
2080,"CapPass",168.74,-164.7,"Qualified",1.025,12406.38,12409.37,2080,"B-1","Alloy 617","Plate",314626
2081,"CapPass",169.82,-165.2,"Qualified",1.028,12412.34,12415.34,2081,"B-1","Alloy 617","Plate",314626
2082,"CapPass",168.71,-167.5,"Qualified",1.007,12418.37,12421.32,2082,"B-1","Alloy 617","Plate",314626
2083,"CapPass",169.75,-167.5,"Qualified",1.014,12424.34,12427.29,2083,"B-1","Alloy 617","Plate",314626
2084,"CapPass",169.87,-168.0,"Qualified",1.011,12430.31,12433.26,2084,"B-1","Alloy 617","Plate",314626
2085,"CapPass",171.10,-166.4,"Qualified",1.028,12436.27,12439.23,2085,"B-1","Alloy 617","Plate",314626
2086,"CapPass",170.51,-166.0,"Qualified",1.027,12442.25,12445.20,2086,"B-1","Alloy 617","Plate",314626
2087,"CapPass",170.63,-167.6,"Qualified",1.018,12448.22,12451.17,2087,"B-1","Alloy 617","Plate",314626
2088,"CapPass",170.82,-166.2,"Qualified",1.028,12454.19,12457.14,2088,"B-1","Alloy 617","Plate",314626
2089,"CapPass",171.02,-165.4,"Qualified",1.034,12460.16,12463.11,2089,"B-1","Alloy 617","Plate",314626
2090,"CapPass",171.59,-167.8,"Qualified",1.023,12466.13,12469.09,2090,"B-1","Alloy 617","Plate",314626
2091,"CapPass",169.32,-168.2,"Qualified",1.007,12472.10,12475.05,2091,"B-1","Alloy 617","Plate",314626
2092,"CapPass",169.22,-168.5,"Qualified",1.004,12478.06,12481.02,2092,"B-1","Alloy 617","Plate",314626
2093,"CapPass",169.03,-167.0,"Qualified",1.012,12483.74,12486.94,2093,"B-1","Alloy 617","Plate",314626
2094,"CapPass",167.12,-167.6,"Qualified",0.997,12489.98,12492.95,2094,"B-1","Alloy 617","Plate",314626
2095,"CapPass",168.47,-167.8,"Qualified",1.004,12495.97,12498.92,2095,"B-1","Alloy 617","Plate",314626
2096,"CapPass",169.27,-167.3,"Qualified",1.012,12501.95,12504.89,2096,"B-1","Alloy 617","Plate",314626
2097,"CapPass",168.94,-168.5,"Qualified",1.003,12507.92,12510.88,2097,"B-1","Alloy 617","Plate",314626
2098,"CapPass",169.43,-168.0,"Qualified",1.009,12513.88,12516.83,2098,"B-1","Alloy 617","Plate",314626
2099,"CapPass",168.35,-168.7,"Qualified",0.998,12519.85,12522.80,2099,"B-1","Alloy 617","Plate",314626
2100,"CapPass",168.71,-167.7,"Qualified",1.006,12525.83,12528.78,2100,"B-1","Alloy 617","Plate",314626
2101,"CapPass",169.10,-169.0,"Qualified",1.001,12531.80,12534.74,2101,"B-1","Alloy 617","Plate",314626
2102,"CapPass",169.76,-167.4,"Qualified",1.014,12537.77,12540.67,2102,"B-1","Alloy 617","Plate",314626
2103,"CapPass",166.32,-165.7,"Qualified",1.004,12543.59,12546.66,2103,"B-1","Alloy 617","Plate",314626
2104,"CapPass",169.19,-164.1,"Qualified",1.031,12549.65,12552.62,2104,"B-1","Alloy 617","Plate",314626
2105,"CapPass",170.13,-165.9,"Qualified",1.025,12555.66,12558.63,2105,"B-1","Alloy 617","Plate",314626
2106,"CapPass",169.24,-166.7,"Qualified",1.015,12561.63,12564.60,2106,"B-1","Alloy 617","Plate",314626
2107,"CapPass",170.31,-165.6,"Qualified",1.028,12567.62,12570.57,2107,"B-1","Alloy 617","Plate",314626
2108,"CapPass",169.60,-167.1,"Qualified",1.015,12573.59,12576.53,2108,"B-1","Alloy 617","Plate",314626
2109,"CapPass",169.19,-168.0,"Qualified",1.007,12579.55,12582.50,2109,"B-1","Alloy 617","Plate",314626
2110,"CapPass",171.15,-166.4,"Qualified",1.029,12585.52,12588.47,2110,"B-1","Alloy 617","Plate",314626
2111,"CapPass",172.11,-166.5,"Qualified",1.033,12591.48,12594.44,2111,"B-1","Alloy 617","Plate",314626
2112,"CapPass",168.88,-168.1,"Qualified",1.004,12597.46,12600.41,2112,"B-1","Alloy 617","Plate",314626
2113,"CapPass",170.05,-168.1,"Qualified",1.012,12603.43,12606.38,2113,"B-1","Alloy 617","Plate",314626
2114,"CapPass",169.45,-168.1,"Qualified",1.008,12609.40,12612.36,2114,"B-1","Alloy 617","Plate",314626
2115,"CapPass",169.20,-168.1,"Qualified",1.006,12615.38,12618.33,2115,"B-1","Alloy 617","Plate",314626
2116,"CapPass",171.37,-166.2,"Qualified",1.031,12621.34,12624.30,2116,"B-1","Alloy 617","Plate",314626
2117,"CapPass",171.57,-158.3,"Qualified",1.084,12627.29,12629.82,2117,"B-1","Alloy 617","Plate",314626
2118,"CapPass",168.90,-164.2,"Qualified",1.028,12633.20,12636.09,2118,"B-1","Alloy 617","Plate",314626
2119,"CapPass",169.64,-165.4,"Qualified",1.025,12639.14,12642.15,2119,"B-1","Alloy 617","Plate",314626
2120,"CapPass",167.84,-167.8,"Qualified",1.000,12645.21,12648.16,2120,"B-1","Alloy 617","Plate",314626
2121,"CapPass",167.10,-167.5,"Qualified",0.997,12651.19,12654.08,2121,"B-1","Alloy 617","Plate",314626
2122,"CapPass",165.26,-165.0,"Qualified",1.002,12656.88,12660.07,2122,"B-1","Alloy 617","Plate",314626
2123,"CapPass",166.56,-167.3,"Qualified",0.996,12663.11,12666.06,2123,"B-1","Alloy 617","Plate",314626
2124,"CapPass",166.24,-168.4,"Qualified",0.987,12669.09,12672.04,2124,"B-1","Alloy 617","Plate",314626
2125,"CapPass",169.04,-166.9,"Qualified",1.013,12675.06,12678.01,2125,"B-1","Alloy 617","Plate",314626
2126,"CapPass",167.74,-168.4,"Qualified",0.996,12681.04,12683.98,2126,"B-1","Alloy 617","Plate",314626
2127,"CapPass",167.61,-167.8,"Qualified",0.999,12687.01,12689.95,2127,"B-1","Alloy 617","Plate",314626
2128,"CapPass",170.32,-167.6,"Qualified",1.016,12692.98,12695.93,2128,"B-1","Alloy 617","Plate",314626
2129,"CapPass",168.96,-166.6,"Qualified",1.014,12698.94,12701.90,2129,"B-1","Alloy 617","Plate",314626
2130,"CapPass",169.02,-168.6,"Qualified",1.003,12704.91,12707.87,2130,"B-1","Alloy 617","Plate",314626
2131,"CapPass",168.37,-169.0,"Qualified",0.996,12710.89,12713.80,2131,"B-1","Alloy 617","Plate",314626
2132,"CapPass",164.46,-165.9,"Qualified",0.991,12716.66,12719.80,2132,"B-1","Alloy 617","Plate",314626
2133,"CapPass",169.37,-164.8,"Qualified",1.028,12722.82,12725.77,2133,"B-1","Alloy 617","Plate",314626
2134,"CapPass",170.08,-166.5,"Qualified",1.022,12728.79,12731.73,2134,"B-1","Alloy 617","Plate",314626
2135,"CapPass",169.65,-168.3,"Qualified",1.008,12734.76,12737.71,2135,"B-1","Alloy 617","Plate",314626
2136,"CapPass",167.82,-168.5,"Qualified",0.996,12740.73,12743.68,2136,"B-1","Alloy 617","Plate",314626
2137,"CapPass",168.87,-167.8,"Qualified",1.007,12746.71,12749.65,2137,"B-1","Alloy 617","Plate",314626
2138,"CapPass",170.74,-166.3,"Qualified",1.027,12752.67,12755.63,2138,"B-1","Alloy 617","Plate",314626
2139,"CapPass",171.15,-167.3,"Qualified",1.023,12758.64,12761.60,2139,"B-1","Alloy 617","Plate",314626
2140,"CapPass",171.68,-166.5,"Qualified",1.031,12764.62,12767.57,2140,"B-1","Alloy 617","Plate",314626
2141,"CapPass",170.34,-167.0,"Qualified",1.020,12770.59,12773.54,2141,"B-1","Alloy 617","Plate",314626
2142,"CapPass",171.24,-166.8,"Qualified",1.027,12776.57,12779.51,2142,"B-1","Alloy 617","Plate",314626
2143,"CapPass",173.25,-164.9,"Qualified",1.051,12782.52,12785.46,2143,"B-1","Alloy 617","Plate",314626
2144,"CapPass",169.49,-166.2,"Qualified",1.020,12788.46,12791.44,2144,"B-1","Alloy 617","Plate",314626
2145,"CapPass",167.22,-168.7,"Qualified",0.991,12794.44,12797.41,2145,"B-1","Alloy 617","Plate",314626
2146,"CapPass",168.10,-168.7,"Qualified",0.997,12800.44,12803.38,2146,"B-1","Alloy 617","Plate",314626
2147,"CapPass",166.31,-169.8,"Qualified",0.980,12806.40,12809.35,2147,"B-1","Alloy 617","Plate",314626
2148,"CapPass",166.72,-166.1,"Qualified",1.004,12811.95,12815.26,2148,"B-1","Alloy 617","Plate",314626
2149,"CapPass",162.78,-169.1,"Qualified",0.962,12818.34,12821.27,2149,"B-1","Alloy 617","Plate",314626
2150,"CapPass",166.59,-167.4,"Qualified",0.995,12824.30,12827.24,2150,"B-1","Alloy 617","Plate",314626
2151,"CapPass",168.03,-166.8,"Qualified",1.007,12830.27,12833.23,2151,"B-1","Alloy 617","Plate",314626
2152,"CapPass",168.36,-167.5,"Qualified",1.005,12836.24,12839.20,2152,"B-1","Alloy 617","Plate",314626
2153,"CapPass",167.87,-168.7,"Qualified",0.995,12842.22,12845.16,2153,"B-1","Alloy 617","Plate",314626
2154,"CapPass",166.62,-168.9,"Qualified",0.987,12848.19,12851.14,2154,"B-1","Alloy 617","Plate",314626
2155,"CapPass",167.94,-166.4,"Qualified",1.009,12854.16,12857.11,2155,"B-1","Alloy 617","Plate",314626
2156,"CapPass",169.45,-167.5,"Qualified",1.011,12860.13,12863.08,2156,"B-1","Alloy 617","Plate",314626
2157,"CapPass",166.60,-169.3,"Qualified",0.984,12866.10,12869.05,2157,"B-1","Alloy 617","Plate",314626
2158,"CapPass",168.35,-168.6,"Qualified",0.998,12872.06,12875.02,2158,"B-1","Alloy 617","Plate",314626
2159,"CapPass",164.19,-168.8,"Qualified",0.972,12878.04,12880.99,2159,"B-1","Alloy 617","Plate",314626
2160,"CapPass",167.86,-168.7,"Qualified",0.995,12884.01,12886.96,2160,"B-1","Alloy 617","Plate",314626
2161,"CapPass",171.15,-163.3,"Qualified",1.048,12889.96,12892.91,2161,"B-1","Alloy 617","Plate",314626
2162,"CapPass",171.61,-164.3,"Qualified",1.044,12895.93,12898.88,2162,"B-1","Alloy 617","Plate",314626
2163,"CapPass",169.04,-164.5,"Qualified",1.027,12901.86,12904.87,2163,"B-1","Alloy 617","Plate",314626
2164,"CapPass",168.57,-166.4,"Qualified",1.013,12907.88,12910.84,2164,"B-1","Alloy 617","Plate",314626
2165,"CapPass",166.85,-167.4,"Qualified",0.996,12913.86,12916.81,2165,"B-1","Alloy 617","Plate",314626
2166,"CapPass",169.63,-168.9,"Qualified",1.005,12919.82,12922.78,2166,"B-1","Alloy 617","Plate",314626
2167,"CapPass",166.73,-169.9,"Qualified",0.982,12925.80,12928.75,2167,"B-1","Alloy 617","Plate",314626
2168,"CapPass",166.02,-168.9,"Qualified",0.983,12931.77,12934.71,2168,"B-1","Alloy 617","Plate",314626
2169,"CapPass",166.39,-169.3,"Qualified",0.983,12937.73,12940.70,2169,"B-1","Alloy 617","Plate",314626
2170,"CapPass",168.43,-168.1,"Qualified",1.002,12943.71,12946.65,2170,"B-1","Alloy 617","Plate",314626
2171,"CapPass",168.93,-167.3,"Qualified",1.010,12949.68,12952.63,2171,"B-1","Alloy 617","Plate",314626
2172,"CapPass",167.48,-167.4,"Qualified",1.001,12955.65,12958.60,2172,"B-1","Alloy 617","Plate",314626
2173,"CapPass",169.33,-167.7,"Qualified",1.009,12961.63,12964.56,2173,"B-1","Alloy 617","Plate",314626
2174,"CapPass",169.57,-166.6,"Qualified",1.018,12967.59,12970.54,2174,"B-1","Alloy 617","Plate",314626
2175,"CapPass",169.25,-167.7,"Qualified",1.009,12973.56,12976.52,2175,"B-1","Alloy 617","Plate",314626
2176,"CapPass",168.63,-169.1,"Qualified",0.997,12979.52,12982.48,2176,"B-1","Alloy 617","Plate",314626
2177,"CapPass",170.70,-167.6,"Qualified",1.019,12985.49,12988.45,2177,"B-1","Alloy 617","Plate",314626
2178,"CapPass",168.69,-168.0,"Qualified",1.004,12991.48,12994.41,2178,"B-1","Alloy 617","Plate",314626
2179,"CapPass",168.44,-168.5,"Qualified",1.000,12997.43,13000.38,2179,"B-1","Alloy 617","Plate",314626
2180,"CapPass",169.50,-167.2,"Qualified",1.014,13003.41,13006.35,2180,"B-1","Alloy 617","Plate",314626
2181,"CapPass",169.02,-168.3,"Qualified",1.004,13009.38,13012.28,2181,"B-1","Alloy 617","Plate",314626
2182,"CapPass",166.12,-163.9,"Qualified",1.013,13014.95,13018.27,2182,"B-1","Alloy 617","Plate",314626
2183,"CapPass",168.07,-167.0,"Qualified",1.006,13021.29,13024.24,2183,"B-1","Alloy 617","Plate",314626
2184,"CapPass",169.38,-166.6,"Qualified",1.017,13027.27,13030.23,2184,"B-1","Alloy 617","Plate",314626
2185,"CapPass",170.86,-168.5,"Qualified",1.014,13033.24,13036.20,2185,"B-1","Alloy 617","Plate",314626
2186,"CapPass",169.22,-167.5,"Qualified",1.010,13039.21,13042.16,2186,"B-1","Alloy 617","Plate",314626
2187,"CapPass",169.31,-168.6,"Qualified",1.004,13045.20,13048.13,2187,"B-1","Alloy 617","Plate",314626
2188,"CapPass",168.74,-167.9,"Qualified",1.005,13051.16,13054.12,2188,"B-1","Alloy 617","Plate",314626
2189,"CapPass",168.30,-167.0,"Qualified",1.008,13057.13,13060.09,2189,"B-1","Alloy 617","Plate",314626
2190,"CapPass",170.31,-167.6,"Qualified",1.016,13063.09,13066.04,2190,"B-1","Alloy 617","Plate",314626
2191,"CapPass",170.73,-167.3,"Qualified",1.020,13069.05,13071.88,2191,"B-1","Alloy 617","Plate",314626
2192,"CapPass",167.79,-163.3,"Qualified",1.028,13074.97,13077.83,2192,"B-1","Alloy 617","Plate",314626
2193,"CapPass",165.51,-169.2,"Qualified",0.978,13080.99,13083.94,2193,"B-1","Alloy 617","Plate",314626
2194,"CapPass",166.96,-168.1,"Qualified",0.993,13086.97,13089.92,2194,"B-1","Alloy 617","Plate",314626
2195,"CapPass",167.79,-169.0,"Qualified",0.993,13092.95,13095.90,2195,"B-1","Alloy 617","Plate",314626
2196,"CapPass",167.40,-168.5,"Qualified",0.993,13098.91,13101.87,2196,"B-1","Alloy 617","Plate",314626
2197,"CapPass",165.53,-169.4,"Qualified",0.977,13104.90,13107.84,2197,"B-1","Alloy 617","Plate",314626
2198,"CapPass",165.59,-170.8,"Qualified",0.969,13110.87,13113.80,2198,"B-1","Alloy 617","Plate",314626
2199,"CapPass",164.63,-170.3,"Qualified",0.967,13116.83,13119.73,2199,"B-1","Alloy 617","Plate",314626
2200,"CapPass",165.63,-162.1,"Qualified",1.022,13122.38,13125.71,2200,"B-1","Alloy 617","Plate",314626
2201,"CapPass",167.28,-166.7,"Qualified",1.003,13128.75,13131.71,2201,"B-1","Alloy 617","Plate",314626
2202,"CapPass",166.58,-165.3,"Qualified",1.008,13134.73,13137.69,2202,"B-1","Alloy 617","Plate",314626
2203,"CapPass",170.34,-166.4,"Qualified",1.023,13140.70,13143.64,2203,"B-1","Alloy 617","Plate",314626
2204,"CapPass",170.18,-165.2,"Qualified",1.030,13146.66,13149.62,2204,"B-1","Alloy 617","Plate",314626
2205,"CapPass",169.02,-166.7,"Qualified",1.014,13152.65,13155.59,2205,"B-1","Alloy 617","Plate",314626
2206,"CapPass",168.14,-167.2,"Qualified",1.006,13158.62,13161.55,2206,"B-1","Alloy 617","Plate",314626
2207,"CapPass",167.17,-169.6,"Qualified",0.986,13164.59,13167.52,2207,"B-1","Alloy 617","Plate",314626
2208,"CapPass",166.92,-167.4,"Qualified",0.997,13170.56,13173.50,2208,"B-1","Alloy 617","Plate",314626
2209,"CapPass",168.56,-167.5,"Qualified",1.006,13176.52,13179.48,2209,"B-1","Alloy 617","Plate",314626
2210,"CapPass",168.49,-166.4,"Qualified",1.013,13182.50,13185.45,2210,"B-1","Alloy 617","Plate",314626
2211,"CapPass",167.74,-169.4,"Qualified",0.990,13188.47,13191.41,2211,"B-1","Alloy 617","Plate",314626
2212,"CapPass",168.44,-167.5,"Qualified",1.006,13194.43,13197.39,2212,"B-1","Alloy 617","Plate",314626
2213,"CapPass",168.52,-169.1,"Qualified",0.997,13200.40,13203.34,2213,"B-1","Alloy 617","Plate",314626
2214,"CapPass",164.23,-163.3,"Qualified",1.006,13206.20,13209.30,2214,"B-1","Alloy 617","Plate",314626
2215,"CapPass",169.94,-166.7,"Qualified",1.019,13212.32,13215.27,2215,"B-1","Alloy 617","Plate",314626
2216,"CapPass",169.51,-166.3,"Qualified",1.019,13218.29,13221.26,2216,"B-1","Alloy 617","Plate",314626
2217,"CapPass",168.36,-166.4,"Qualified",1.012,13224.27,13227.24,2217,"B-1","Alloy 617","Plate",314626
2218,"CapPass",169.03,-167.6,"Qualified",1.009,13230.25,13233.20,2218,"B-1","Alloy 617","Plate",314626
2219,"CapPass",168.12,-168.3,"Qualified",0.999,13236.22,13239.17,2219,"B-1","Alloy 617","Plate",314626
2220,"CapPass",168.70,-166.9,"Qualified",1.011,13242.20,13245.14,2220,"B-1","Alloy 617","Plate",314626
2221,"CapPass",168.43,-167.1,"Qualified",1.008,13248.13,13251.12,2221,"B-1","Alloy 617","Plate",314626
2222,"CapPass",168.34,-167.7,"Qualified",1.004,13254.14,13257.09,2222,"B-1","Alloy 617","Plate",314626
2223,"CapPass",167.18,-168.4,"Qualified",0.993,13260.11,13263.05,2223,"B-1","Alloy 617","Plate",314626
2224,"CapPass",168.82,-167.9,"Qualified",1.006,13266.08,13269.02,2224,"B-1","Alloy 617","Plate",314626
2225,"CapPass",170.84,-162.6,"Qualified",1.051,13271.99,13274.97,2225,"B-1","Alloy 617","Plate",314626
2226,"CapPass",166.93,-167.1,"Qualified",0.999,13278.00,13280.95,2226,"B-1","Alloy 617","Plate",314626
2227,"CapPass",167.27,-168.6,"Qualified",0.992,13283.98,13286.91,2227,"B-1","Alloy 617","Plate",314626
2228,"CapPass",165.50,-169.2,"Qualified",0.978,13289.95,13292.89,2228,"B-1","Alloy 617","Plate",314626
2229,"CapPass",167.22,-169.0,"Qualified",0.989,13295.92,13298.87,2229,"B-1","Alloy 617","Plate",314626
2230,"CapPass",168.39,-168.5,"Qualified",1.000,13301.88,13304.83,2230,"B-1","Alloy 617","Plate",314626
2231,"CapPass",166.06,-169.5,"Qualified",0.980,13307.86,13310.80,2231,"B-1","Alloy 617","Plate",314626
2232,"CapPass",166.39,-168.6,"Qualified",0.987,13313.84,13316.78,2232,"B-1","Alloy 617","Plate",314626
2233,"CapPass",166.26,-168.7,"Qualified",0.985,13319.80,13322.75,2233,"B-1","Alloy 617","Plate",314626
2234,"CapPass",167.51,-169.1,"Qualified",0.991,13325.77,13328.71,2234,"B-1","Alloy 617","Plate",314626
2235,"CapPass",164.77,-169.1,"Qualified",0.974,13331.73,13334.65,2235,"B-1","Alloy 617","Plate",314626
2236,"CapPass",166.00,-165.0,"Qualified",1.006,13337.52,13340.57,2236,"B-1","Alloy 617","Plate",314626
2237,"CapPass",164.78,-169.5,"Qualified",0.972,13343.66,13346.62,2237,"B-1","Alloy 617","Plate",314626
2238,"CapPass",169.57,-167.6,"Qualified",1.011,13349.64,13352.59,2238,"B-1","Alloy 617","Plate",314626
2239,"CapPass",167.57,-167.2,"Qualified",1.002,13355.63,13358.56,2239,"B-1","Alloy 617","Plate",314626
2240,"CapPass",170.07,-167.0,"Qualified",1.018,13361.58,13364.54,2240,"B-1","Alloy 617","Plate",314626
2241,"CapPass",168.17,-168.4,"Qualified",0.998,13367.56,13370.50,2241,"B-1","Alloy 617","Plate",314626
2242,"CapPass",169.36,-167.9,"Qualified",1.009,13373.52,13376.47,2242,"B-1","Alloy 617","Plate",314626
2243,"CapPass",168.38,-168.1,"Qualified",1.001,13379.50,13382.44,2243,"B-1","Alloy 617","Plate",314626
2244,"CapPass",166.34,-168.0,"Qualified",0.990,13385.48,13388.41,2244,"B-1","Alloy 617","Plate",314626
2245,"CapPass",169.94,-166.3,"Qualified",1.022,13391.42,13394.38,2245,"B-1","Alloy 617","Plate",314626
2246,"CapPass",169.48,-167.6,"Qualified",1.011,13397.40,13400.35,2246,"B-1","Alloy 617","Plate",314626
2247,"CapPass",167.18,-169.3,"Qualified",0.988,13403.38,13406.32,2247,"B-1","Alloy 617","Plate",314626
2248,"CapPass",168.89,-169.0,"Qualified",0.999,13409.34,13412.29,2248,"B-1","Alloy 617","Plate",314626
2249,"CapPass",163.85,-165.1,"Qualified",0.992,13414.96,13418.24,2249,"B-1","Alloy 617","Plate",314626
2250,"CapPass",169.71,-166.3,"Qualified",1.021,13421.27,13424.22,2250,"B-1","Alloy 617","Plate",314626
2251,"CapPass",170.97,-165.6,"Qualified",1.033,13427.24,13430.20,2251,"B-1","Alloy 617","Plate",314626
2252,"CapPass",168.58,-167.0,"Qualified",1.009,13433.22,13436.17,2252,"B-1","Alloy 617","Plate",314626
2253,"CapPass",169.13,-165.8,"Qualified",1.020,13439.20,13442.13,2253,"B-1","Alloy 617","Plate",314626
2254,"CapPass",168.66,-167.8,"Qualified",1.005,13445.16,13448.12,2254,"B-1","Alloy 617","Plate",314626
2255,"CapPass",169.36,-168.0,"Qualified",1.008,13451.13,13454.07,2255,"B-1","Alloy 617","Plate",314626
2256,"CapPass",169.51,-166.8,"Qualified",1.016,13457.09,13460.05,2256,"B-1","Alloy 617","Plate",314626
2257,"CapPass",169.53,-169.4,"Qualified",1.001,13463.08,13466.01,2257,"B-1","Alloy 617","Plate",314626
2258,"CapPass",167.46,-162.7,"Qualified",1.029,13468.77,13471.77,2258,"B-1","Alloy 617","Plate",314626
2259,"CapPass",167.57,-166.1,"Qualified",1.009,13474.97,13477.94,2259,"B-1","Alloy 617","Plate",314626
2260,"CapPass",169.14,-167.9,"Qualified",1.008,13480.96,13483.91,2260,"B-1","Alloy 617","Plate",314626
2261,"CapPass",169.47,-165.2,"Qualified",1.026,13486.90,13489.88,2261,"B-1","Alloy 617","Plate",314626
2262,"CapPass",169.72,-167.2,"Qualified",1.015,13492.93,13495.88,2262,"B-1","Alloy 617","Plate",314626
2263,"CapPass",169.43,-167.5,"Qualified",1.012,13498.88,13501.83,2263,"B-1","Alloy 617","Plate",314626
2264,"CapPass",167.13,-167.7,"Qualified",0.996,13504.86,13507.80,2264,"B-1","Alloy 617","Plate",314626
2265,"CapPass",167.65,-167.2,"Qualified",1.003,13510.83,13513.78,2265,"B-1","Alloy 617","Plate",314626
2266,"CapPass",167.31,-167.5,"Qualified",0.999,13516.80,13519.76,2266,"B-1","Alloy 617","Plate",314626
2267,"CapPass",170.73,-166.4,"Qualified",1.026,13522.76,13525.73,2267,"B-1","Alloy 617","Plate",314626
2268,"CapPass",172.09,-165.2,"Qualified",1.042,13528.74,13531.69,2268,"B-1","Alloy 617","Plate",314626
2269,"CapPass",170.12,-166.3,"Qualified",1.023,13534.71,13537.66,2269,"B-1","Alloy 617","Plate",314626
2270,"CapPass",169.80,-167.1,"Qualified",1.016,13540.68,13543.59,2270,"B-1","Alloy 617","Plate",314626
2271,"CapPass",169.21,-164.6,"Qualified",1.028,13546.45,13549.55,2271,"B-1","Alloy 617","Plate",314626
2272,"CapPass",164.42,-169.3,"Qualified",0.971,13552.59,13555.55,2272,"B-1","Alloy 617","Plate",314626
2273,"CapPass",167.13,-168.7,"Qualified",0.991,13558.58,13561.53,2273,"B-1","Alloy 617","Plate",314626
2274,"CapPass",167.52,-168.2,"Qualified",0.996,13564.56,13567.51,2274,"B-1","Alloy 617","Plate",314626
2275,"CapPass",168.99,-169.3,"Qualified",0.998,13570.53,13573.46,2275,"B-1","Alloy 617","Plate",314626
2276,"CapPass",169.27,-167.1,"Qualified",1.013,13576.48,13579.45,2276,"B-1","Alloy 617","Plate",314626
2277,"CapPass",168.33,-168.9,"Qualified",0.996,13582.46,13585.41,2277,"B-1","Alloy 617","Plate",314626
2278,"CapPass",167.50,-168.1,"Qualified",0.996,13588.43,13591.38,2278,"B-1","Alloy 617","Plate",314626
2279,"CapPass",168.72,-167.6,"Qualified",1.007,13594.40,13597.35,2279,"B-1","Alloy 617","Plate",314626
2280,"CapPass",168.68,-167.8,"Qualified",1.005,13600.38,13603.33,2280,"B-1","Alloy 617","Plate",314626
2281,"CapPass",169.61,-167.2,"Qualified",1.014,13606.34,13609.30,2281,"B-1","Alloy 617","Plate",314626
2282,"CapPass",170.61,-168.1,"Qualified",1.015,13612.32,13615.27,2282,"B-1","Alloy 617","Plate",314626
2283,"CapPass",170.89,-167.2,"Qualified",1.022,13618.28,13621.23,2283,"B-1","Alloy 617","Plate",314626
2284,"CapPass",170.58,-168.2,"Qualified",1.014,13624.26,13627.18,2284,"B-1","Alloy 617","Plate",314626
2285,"CapPass",166.98,-164.7,"Qualified",1.014,13630.09,13633.16,2285,"B-1","Alloy 617","Plate",314626
2286,"CapPass",169.40,-166.7,"Qualified",1.016,13636.19,13639.14,2286,"B-1","Alloy 617","Plate",314626
2287,"CapPass",168.11,-166.6,"Qualified",1.009,13642.16,13645.12,2287,"B-1","Alloy 617","Plate",314626
2288,"CapPass",168.65,-167.8,"Qualified",1.005,13648.13,13651.09,2288,"B-1","Alloy 617","Plate",314626
2289,"CapPass",168.75,-168.0,"Qualified",1.005,13654.09,13657.05,2289,"B-1","Alloy 617","Plate",314626
2290,"CapPass",167.77,-167.8,"Qualified",1.000,13660.08,13663.02,2290,"B-1","Alloy 617","Plate",314626
2291,"CapPass",168.97,-167.6,"Qualified",1.008,13666.05,13669.00,2291,"B-1","Alloy 617","Plate",314626
2292,"CapPass",169.88,-167.5,"Qualified",1.014,13672.02,13674.98,2292,"B-1","Alloy 617","Plate",314626
2293,"CapPass",169.48,-166.9,"Qualified",1.015,13677.98,13680.94,2293,"B-1","Alloy 617","Plate",314626
2294,"CapPass",167.55,-167.7,"Qualified",0.999,13683.96,13686.86,2294,"B-1","Alloy 617","Plate",314626
2295,"CapPass",164.74,-163.2,"Qualified",1.010,13689.73,13692.85,2295,"B-1","Alloy 617","Plate",314626
2296,"CapPass",170.96,-164.3,"Qualified",1.041,13695.88,13698.84,2296,"B-1","Alloy 617","Plate",314626
2297,"CapPass",168.47,-166.0,"Qualified",1.015,13701.85,13704.80,2297,"B-1","Alloy 617","Plate",314626
2298,"CapPass",171.16,-164.1,"Qualified",1.043,13707.80,13710.77,2298,"B-1","Alloy 617","Plate",314626
2299,"CapPass",169.66,-164.6,"Qualified",1.031,13713.80,13716.74,2299,"B-1","Alloy 617","Plate",314626
2300,"CapPass",169.39,-164.1,"Qualified",1.032,13719.77,13722.73,2300,"B-1","Alloy 617","Plate",314626
2301,"CapPass",170.03,-165.7,"Qualified",1.026,13725.73,13728.70,2301,"B-1","Alloy 617","Plate",314626
2302,"CapPass",172.45,-166.2,"Qualified",1.038,13731.71,13734.66,2302,"B-1","Alloy 617","Plate",314626
2303,"CapPass",168.81,-165.3,"Qualified",1.022,13737.67,13740.63,2303,"B-1","Alloy 617","Plate",314626
2304,"CapPass",169.47,-168.5,"Qualified",1.006,13743.66,13746.59,2304,"B-1","Alloy 617","Plate",314626
2305,"CapPass",164.54,-163.4,"Qualified",1.007,13749.44,13752.55,2305,"B-1","Alloy 617","Plate",314626
2306,"CapPass",171.34,-166.8,"Qualified",1.027,13755.58,13758.53,2306,"B-1","Alloy 617","Plate",314626
2307,"CapPass",171.26,-164.3,"Qualified",1.042,13761.54,13764.51,2307,"B-1","Alloy 617","Plate",314626
2308,"CapPass",170.54,-164.2,"Qualified",1.038,13767.52,13770.48,2308,"B-1","Alloy 617","Plate",314626
2309,"CapPass",170.01,-167.1,"Qualified",1.017,13773.49,13776.44,2309,"B-1","Alloy 617","Plate",314626
2310,"CapPass",169.70,-166.6,"Qualified",1.019,13779.46,13782.42,2310,"B-1","Alloy 617","Plate",314626
2311,"CapPass",171.05,-165.7,"Qualified",1.033,13785.43,13788.39,2311,"B-1","Alloy 617","Plate",314626
2312,"CapPass",172.17,-165.3,"Qualified",1.042,13791.40,13794.36,2312,"B-1","Alloy 617","Plate",314626
2313,"CapPass",171.40,-165.8,"Qualified",1.034,13797.38,13800.33,2313,"B-1","Alloy 617","Plate",314626
2314,"CapPass",170.06,-163.8,"Qualified",1.038,13803.30,13806.30,2314,"B-1","Alloy 617","Plate",314626
2315,"CapPass",168.62,-165.4,"Qualified",1.019,13809.32,13812.25,2315,"B-1","Alloy 617","Plate",314626
2316,"CapPass",169.95,-166.8,"Qualified",1.019,13815.28,13818.23,2316,"B-1","Alloy 617","Plate",314626
2317,"CapPass",169.25,-166.5,"Qualified",1.016,13821.26,13824.20,2317,"B-1","Alloy 617","Plate",314626
2318,"CapPass",168.74,-165.7,"Qualified",1.018,13827.23,13830.17,2318,"B-1","Alloy 617","Plate",314626
2319,"CapPass",169.11,-168.6,"Qualified",1.003,13833.20,13836.15,2319,"B-1","Alloy 617","Plate",314626
2320,"CapPass",168.78,-166.4,"Qualified",1.014,13839.16,13842.12,2320,"B-1","Alloy 617","Plate",314626
2321,"CapPass",171.86,-167.5,"Qualified",1.026,13845.12,13847.91,2321,"B-1","Alloy 617","Plate",314626
2322,"CapPass",164.31,-163.3,"Qualified",1.006,13850.91,13854.03,2322,"B-1","Alloy 617","Plate",314626
2323,"CapPass",166.31,-168.4,"Qualified",0.988,13857.05,13860.01,2323,"B-1","Alloy 617","Plate",314626
2324,"CapPass",165.84,-166.7,"Qualified",0.995,13863.04,13865.99,2324,"B-1","Alloy 617","Plate",314626
2325,"CapPass",167.11,-169.3,"Qualified",0.987,13869.01,13871.95,2325,"B-1","Alloy 617","Plate",314626
2326,"CapPass",166.78,-166.6,"Qualified",1.001,13874.98,13877.93,2326,"B-1","Alloy 617","Plate",314626
2327,"CapPass",167.13,-168.3,"Qualified",0.993,13880.95,13883.90,2327,"B-1","Alloy 617","Plate",314626
2328,"CapPass",167.06,-168.7,"Qualified",0.990,13886.91,13889.88,2328,"B-1","Alloy 617","Plate",314626
2329,"CapPass",167.94,-168.6,"Qualified",0.996,13892.90,13895.84,2329,"B-1","Alloy 617","Plate",314626
2330,"CapPass",168.02,-167.2,"Qualified",1.005,13898.87,13901.81,2330,"B-1","Alloy 617","Plate",314626
2331,"CapPass",169.07,-167.5,"Qualified",1.009,13904.84,13907.79,2331,"B-1","Alloy 617","Plate",314626
2332,"CapPass",169.51,-165.9,"Qualified",1.022,13910.80,13913.76,2332,"B-1","Alloy 617","Plate",314626
2333,"CapPass",168.86,-167.2,"Qualified",1.010,13916.78,13919.72,2333,"B-1","Alloy 617","Plate",314626
2334,"CapPass",169.49,-169.1,"Qualified",1.002,13922.75,13925.69,2334,"B-1","Alloy 617","Plate",314626
2335,"CapPass",168.03,-168.5,"Qualified",0.997,13928.72,13931.61,2335,"B-1","Alloy 617","Plate",314626
2336,"CapPass",163.49,-164.8,"Qualified",0.992,13934.48,13937.59,2336,"B-1","Alloy 617","Plate",314626
2337,"CapPass",168.99,-164.4,"Qualified",1.028,13940.58,13943.56,2337,"B-1","Alloy 617","Plate",314626
2338,"CapPass",167.33,-166.7,"Qualified",1.004,13946.58,13949.56,2338,"B-1","Alloy 617","Plate",314626
2339,"CapPass",167.58,-166.0,"Qualified",1.010,13952.55,13955.53,2339,"B-1","Alloy 617","Plate",314626
2340,"CapPass",168.03,-167.5,"Qualified",1.003,13958.56,13961.52,2340,"B-1","Alloy 617","Plate",314626
2341,"CapPass",170.50,-166.2,"Qualified",1.026,13964.53,13967.48,2341,"B-1","Alloy 617","Plate",314626
2342,"CapPass",170.40,-165.7,"Qualified",1.028,13970.50,13973.45,2342,"B-1","Alloy 617","Plate",314626
2343,"CapPass",171.41,-166.3,"Qualified",1.031,13976.46,13979.42,2343,"B-1","Alloy 617","Plate",314626
2344,"CapPass",168.74,-167.6,"Qualified",1.007,13982.45,13985.39,2344,"B-1","Alloy 617","Plate",314626
2345,"CapPass",168.74,-168.2,"Qualified",1.003,13988.41,13991.37,2345,"B-1","Alloy 617","Plate",314626
2346,"CapPass",168.78,-166.0,"Qualified",1.016,13994.37,13997.32,2346,"B-1","Alloy 617","Plate",314626
2347,"CapPass",170.95,-167.7,"Qualified",1.020,14000.34,14003.30,2347,"B-1","Alloy 617","Plate",314626
2348,"CapPass",170.51,-167.3,"Qualified",1.019,14006.32,14009.26,2348,"B-1","Alloy 617","Plate",314626
2349,"CapPass",169.39,-163.0,"Qualified",1.039,14012.26,14015.20,2349,"B-1","Alloy 617","Plate",314626
2350,"CapPass",168.25,-164.0,"Qualified",1.026,14018.23,14021.16,2350,"B-1","Alloy 617","Plate",314626
2351,"CapPass",169.57,-163.6,"Qualified",1.037,14024.20,14027.14,2351,"B-1","Alloy 617","Plate",314626
2352,"CapPass",168.53,-167.5,"Qualified",1.006,14030.19,14033.14,2352,"B-1","Alloy 617","Plate",314626
2353,"CapPass",167.71,-166.2,"Qualified",1.009,14036.16,14039.12,2353,"B-1","Alloy 617","Plate",314626
2354,"CapPass",168.20,-168.6,"Qualified",0.998,14042.13,14045.09,2354,"B-1","Alloy 617","Plate",314626
2355,"CapPass",169.37,-166.3,"Qualified",1.019,14048.10,14051.06,2355,"B-1","Alloy 617","Plate",314626
2356,"CapPass",170.88,-168.3,"Qualified",1.016,14054.09,14057.02,2356,"B-1","Alloy 617","Plate",314626
2357,"CapPass",171.03,-167.6,"Qualified",1.021,14060.05,14062.99,2357,"B-1","Alloy 617","Plate",314626
2358,"CapPass",170.21,-168.4,"Qualified",1.011,14066.02,14068.97,2358,"B-1","Alloy 617","Plate",314626
2359,"CapPass",166.96,-169.1,"Qualified",0.987,14071.98,14074.95,2359,"B-1","Alloy 617","Plate",314626
2360,"CapPass",166.40,-169.6,"Qualified",0.981,14077.95,14080.91,2360,"B-1","Alloy 617","Plate",314626
2361,"CapPass",169.04,-167.9,"Qualified",1.007,14083.92,14086.87,2361,"B-1","Alloy 617","Plate",314626
2362,"CapPass",169.72,-167.3,"Qualified",1.015,14089.89,14092.84,2362,"B-1","Alloy 617","Plate",314626
2363,"CapPass",168.57,-165.9,"Qualified",1.016,14095.88,14098.81,2363,"B-1","Alloy 617","Plate",314626
2364,"CapPass",169.16,-167.6,"Qualified",1.009,14101.84,14104.80,2364,"B-1","Alloy 617","Plate",314626
2365,"CapPass",170.62,-166.5,"Qualified",1.025,14107.81,14110.77,2365,"B-1","Alloy 617","Plate",314626
2366,"CapPass",170.95,-163.2,"Qualified",1.047,14113.73,14116.66,2366,"B-1","Alloy 617","Plate",314626
2367,"CapPass",167.96,-165.8,"Qualified",1.013,14119.72,14122.66,2367,"B-1","Alloy 617","Plate",314626
2368,"CapPass",171.25,-166.8,"Qualified",1.027,14125.70,14128.65,2368,"B-1","Alloy 617","Plate",314626
2369,"CapPass",168.39,-168.6,"Qualified",0.999,14131.68,14134.63,2369,"B-1","Alloy 617","Plate",314626
2370,"CapPass",167.21,-167.9,"Qualified",0.996,14137.66,14140.60,2370,"B-1","Alloy 617","Plate",314626
2371,"CapPass",168.82,-168.9,"Qualified",1.000,14143.63,14146.56,2371,"B-1","Alloy 617","Plate",314626
2372,"CapPass",166.59,-169.3,"Qualified",0.984,14149.59,14152.54,2372,"B-1","Alloy 617","Plate",314626
2373,"CapPass",167.71,-169.3,"Qualified",0.991,14155.56,14158.52,2373,"B-1","Alloy 617","Plate",314626
2374,"CapPass",168.37,-167.5,"Qualified",1.005,14161.53,14164.48,2374,"B-1","Alloy 617","Plate",314626
2375,"CapPass",169.53,-167.5,"Qualified",1.012,14167.50,14170.45,2375,"B-1","Alloy 617","Plate",314626
2376,"CapPass",171.09,-167.7,"Qualified",1.020,14173.47,14176.42,2376,"B-1","Alloy 617","Plate",314626
2377,"CapPass",170.55,-168.1,"Qualified",1.015,14179.44,14182.39,2377,"B-1","Alloy 617","Plate",314626
2378,"CapPass",170.54,-167.6,"Qualified",1.017,14185.41,14188.35,2378,"B-1","Alloy 617","Plate",314626
2379,"CapPass",169.63,-167.5,"Qualified",1.013,14191.38,14194.34,2379,"B-1","Alloy 617","Plate",314626
2380,"CapPass",171.31,-167.3,"Qualified",1.024,14197.34,14200.30,2380,"B-1","Alloy 617","Plate",314626
2381,"CapPass",168.46,-168.3,"Qualified",1.001,14203.33,14206.24,2381,"B-1","Alloy 617","Plate",314626
2382,"CapPass",166.92,-162.1,"Qualified",1.030,14209.21,14212.23,2382,"B-1","Alloy 617","Plate",314626
2383,"CapPass",171.05,-163.7,"Qualified",1.045,14215.25,14218.20,2383,"B-1","Alloy 617","Plate",314626
2384,"CapPass",170.51,-166.0,"Qualified",1.027,14221.23,14224.17,2384,"B-1","Alloy 617","Plate",314626
