Repository: js-molina/fatigue-A617

File: data/950C/Strain rate 0.001/0.30% strain/HTM_A20_Cycles_A20.csv (part 7 of 9)
"Cycle Label","Data State","Elapsed Time Sec","Qual State","Strain","Stress Mpa","Count","Sample","Alloy","Material_Form","Heat"
"Cycle 1999-2000","CapPass",12010.84,"Trend",-0.00056,-110.5,33430,"A-20","Alloy 617","Plate",314626
"Cycle 1999-2000","CapPass",12010.84,"Trend",-0.00058,-112.5,33431,"A-20","Alloy 617","Plate",314626
"Cycle 1999-2000","CapPass",12010.87,"Trend",-0.00061,-114.3,33432,"A-20","Alloy 617","Plate",314626
"Cycle 1999-2000","CapPass",12010.87,"Trend",-0.00063,-116.7,33433,"A-20","Alloy 617","Plate",314626
"Cycle 1999-2000","CapPass",12010.90,"Trend",-0.00066,-118.8,33434,"A-20","Alloy 617","Plate",314626
"Cycle 1999-2000","CapPass",12010.90,"Trend",-0.00067,-120.4,33435,"A-20","Alloy 617","Plate",314626
"Cycle 1999-2000","CapPass",12010.90,"Trend",-0.00068,-120.8,33436,"A-20","Alloy 617","Plate",314626
"Cycle 1999-2000","CapPass",12010.93,"Trend",-0.00071,-123.1,33437,"A-20","Alloy 617","Plate",314626
"Cycle 1999-2000","CapPass",12010.93,"Trend",-0.00073,-125.1,33438,"A-20","Alloy 617","Plate",314626
"Cycle 1999-2000","CapPass",12010.96,"Trend",-0.00076,-126.8,33439,"A-20","Alloy 617","Plate",314626
"Cycle 1999-2000","CapPass",12011.00,"Trend",-0.00078,-128.6,33440,"A-20","Alloy 617","Plate",314626
"Cycle 1999-2000","CapPass",12011.00,"Trend",-0.00081,-130.3,33441,"A-20","Alloy 617","Plate",314626
"Cycle 1999-2000","CapPass",12011.00,"Trend",-0.00081,-130.5,33442,"A-20","Alloy 617","Plate",314626
"Cycle 1999-2000","CapPass",12011.03,"Trend",-0.00084,-131.9,33443,"A-20","Alloy 617","Plate",314626
"Cycle 1999-2000","CapPass",12011.03,"Trend",-0.00086,-133.7,33444,"A-20","Alloy 617","Plate",314626
"Cycle 1999-2000","CapPass",12011.06,"Trend",-0.00089,-135.1,33445,"A-20","Alloy 617","Plate",314626
"Cycle 1999-2000","CapPass",12011.09,"Trend",-0.00091,-136.6,33446,"A-20","Alloy 617","Plate",314626
"Cycle 1999-2000","CapPass",12011.09,"Trend",-0.00093,-137.3,33447,"A-20","Alloy 617","Plate",314626
"Cycle 1999-2000","CapPass",12011.12,"Trend",-0.00094,-138.0,33448,"A-20","Alloy 617","Plate",314626
"Cycle 1999-2000","CapPass",12011.12,"Trend",-0.00096,-139.5,33449,"A-20","Alloy 617","Plate",314626
"Cycle 1999-2000","CapPass",12011.15,"Trend",-0.00099,-140.7,33450,"A-20","Alloy 617","Plate",314626
"Cycle 1999-2000","CapPass",12011.18,"Trend",-0.00101,-141.9,33451,"A-20","Alloy 617","Plate",314626
"Cycle 1999-2000","CapPass",12011.18,"Trend",-0.00103,-142.4,33452,"A-20","Alloy 617","Plate",314626
"Cycle 1999-2000","CapPass",12011.21,"Trend",-0.00104,-143.4,33453,"A-20","Alloy 617","Plate",314626
"Cycle 1999-2000","CapPass",12011.25,"Trend",-0.00106,-144.7,33454,"A-20","Alloy 617","Plate",314626
"Cycle 1999-2000","CapPass",12011.28,"Trend",-0.00109,-146.3,33455,"A-20","Alloy 617","Plate",314626
"Cycle 1999-2000","CapPass",12011.31,"Trend",-0.00112,-148.0,33456,"A-20","Alloy 617","Plate",314626
"Cycle 1999-2000","CapPass",12011.31,"Trend",-0.00112,-147.9,33457,"A-20","Alloy 617","Plate",314626
"Cycle 1999-2000","CapPass",12011.31,"Trend",-0.00114,-149.5,33458,"A-20","Alloy 617","Plate",314626
"Cycle 1999-2000","CapPass",12011.34,"Trend",-0.00117,-151.0,33459,"A-20","Alloy 617","Plate",314626
"Cycle 1999-2000","CapPass",12011.37,"Trend",-0.00119,-152.2,33460,"A-20","Alloy 617","Plate",314626
"Cycle 1999-2000","CapPass",12011.40,"Trend",-0.00121,-153.8,33461,"A-20","Alloy 617","Plate",314626
"Cycle 1999-2000","CapPass",12011.40,"Trend",-0.00122,-154.0,33462,"A-20","Alloy 617","Plate",314626
"Cycle 1999-2000","CapPass",12011.43,"Trend",-0.00124,-155.7,33463,"A-20","Alloy 617","Plate",314626
"Cycle 1999-2000","CapPass",12011.46,"Trend",-0.00127,-157.1,33464,"A-20","Alloy 617","Plate",314626
"Cycle 1999-2000","CapPass",12011.50,"Trend",-0.00130,-158.9,33465,"A-20","Alloy 617","Plate",314626
"Cycle 1999-2000","CapPass",12011.50,"Trend",-0.00131,-159.9,33466,"A-20","Alloy 617","Plate",314626
"Cycle 1999-2000","CapPass",12011.50,"Trend",-0.00132,-160.2,33467,"A-20","Alloy 617","Plate",314626
"Cycle 1999-2000","CapPass",12011.53,"Trend",-0.00135,-161.5,33468,"A-20","Alloy 617","Plate",314626
"Cycle 1999-2000","CapPass",12011.56,"Trend",-0.00137,-163.2,33469,"A-20","Alloy 617","Plate",314626
"Cycle 1999-2000","CapPass",12011.56,"Trend",-0.00140,-164.0,33470,"A-20","Alloy 617","Plate",314626
"Cycle 1999-2000","CapPass",12011.59,"Trend",-0.00142,-165.1,33471,"A-20","Alloy 617","Plate",314626
"Cycle 1999-2000","CapPass",12011.59,"Trend",-0.00143,-165.2,33472,"A-20","Alloy 617","Plate",314626
"Cycle 1999-2000","CapPass",12011.62,"Trend",-0.00145,-165.2,33473,"A-20","Alloy 617","Plate",314626
"Cycle 1999-2000","CapPass",12011.65,"Trend",-0.00147,-164.7,33474,"A-20","Alloy 617","Plate",314626
"Cycle 1999-2000","CapPass",12011.68,"Trend",-0.00150,-159.5,33475,"A-20","Alloy 617","Plate",314626
"Cycle 1999-2000","CapPass",12011.78,"Trend",-0.00145,-141.2,33476,"A-20","Alloy 617","Plate",314626
"Cycle 1999-2000","CapPass",12011.81,"Trend",-0.00143,-137.7,33477,"A-20","Alloy 617","Plate",314626
"Cycle 1999-2000","CapPass",12011.81,"Trend",-0.00142,-136.2,33478,"A-20","Alloy 617","Plate",314626
"Cycle 1999-2000","CapPass",12011.81,"Trend",-0.00140,-131.3,33479,"A-20","Alloy 617","Plate",314626
"Cycle 1999-2000","CapPass",12011.84,"Trend",-0.00137,-127.1,33480,"A-20","Alloy 617","Plate",314626
"Cycle 1999-2000","CapPass",12011.84,"Trend",-0.00135,-122.7,33481,"A-20","Alloy 617","Plate",314626
"Cycle 1999-2000","CapPass",12011.87,"Trend",-0.00132,-118.5,33482,"A-20","Alloy 617","Plate",314626
"Cycle 1999-2000","CapPass",12011.90,"Trend",-0.00130,-114.4,33483,"A-20","Alloy 617","Plate",314626
"Cycle 1999-2000","CapPass",12011.90,"Trend",-0.00128,-112.3,33484,"A-20","Alloy 617","Plate",314626
"Cycle 1999-2000","CapPass",12011.90,"Trend",-0.00127,-110.7,33485,"A-20","Alloy 617","Plate",314626
"Cycle 1999-2000","CapPass",12011.93,"Trend",-0.00124,-106.9,33486,"A-20","Alloy 617","Plate",314626
"Cycle 1999-2000","CapPass",12011.93,"Trend",-0.00122,-103.5,33487,"A-20","Alloy 617","Plate",314626
"Cycle 1999-2000","CapPass",12011.96,"Trend",-0.00119,-99.41,33488,"A-20","Alloy 617","Plate",314626
"Cycle 1999-2000","CapPass",12011.96,"Trend",-0.00117,-95.92,33489,"A-20","Alloy 617","Plate",314626
"Cycle 1999-2000","CapPass",12012.00,"Trend",-0.00115,-92.80,33490,"A-20","Alloy 617","Plate",314626
"Cycle 1999-2000","CapPass",12012.00,"Trend",-0.00114,-91.93,33491,"A-20","Alloy 617","Plate",314626
"Cycle 1999-2000","CapPass",12012.03,"Trend",-0.00111,-88.39,33492,"A-20","Alloy 617","Plate",314626
"Cycle 1999-2000","CapPass",12012.06,"Trend",-0.00109,-84.70,33493,"A-20","Alloy 617","Plate",314626
"Cycle 1999-2000","CapPass",12012.06,"Trend",-0.00106,-81.11,33494,"A-20","Alloy 617","Plate",314626
"Cycle 1999-2000","CapPass",12012.09,"Trend",-0.00104,-78.65,33495,"A-20","Alloy 617","Plate",314626
"Cycle 1999-2000","CapPass",12012.09,"Trend",-0.00104,-78.19,33496,"A-20","Alloy 617","Plate",314626
"Cycle 1999-2000","CapPass",12012.12,"Trend",-0.00101,-74.40,33497,"A-20","Alloy 617","Plate",314626
"Cycle 1999-2000","CapPass",12012.15,"Trend",-0.00099,-70.75,33498,"A-20","Alloy 617","Plate",314626
"Cycle 1999-2000","CapPass",12012.18,"Trend",-0.00096,-66.97,33499,"A-20","Alloy 617","Plate",314626
"Cycle 1999-2000","CapPass",12012.18,"Trend",-0.00096,-66.73,33500,"A-20","Alloy 617","Plate",314626
"Cycle 1999-2000","CapPass",12012.21,"Trend",-0.00094,-63.48,33501,"A-20","Alloy 617","Plate",314626
"Cycle 1999-2000","CapPass",12012.25,"Trend",-0.00091,-59.24,33502,"A-20","Alloy 617","Plate",314626
"Cycle 1999-2000","CapPass",12012.28,"Trend",-0.00088,-55.54,33503,"A-20","Alloy 617","Plate",314626
"Cycle 1999-2000","CapPass",12012.31,"Trend",-0.00087,-54.23,33504,"A-20","Alloy 617","Plate",314626
"Cycle 1999-2000","CapPass",12012.31,"Trend",-0.00086,-51.89,33505,"A-20","Alloy 617","Plate",314626
"Cycle 1999-2000","CapPass",12012.34,"Trend",-0.00083,-47.75,33506,"A-20","Alloy 617","Plate",314626
"Cycle 1999-2000","CapPass",12012.37,"Trend",-0.00081,-44.57,33507,"A-20","Alloy 617","Plate",314626
"Cycle 1999-2000","CapPass",12012.40,"Trend",-0.00078,-41.33,33508,"A-20","Alloy 617","Plate",314626
"Cycle 1999-2000","CapPass",12012.40,"Trend",-0.00078,-40.93,33509,"A-20","Alloy 617","Plate",314626
"Cycle 1999-2000","CapPass",12012.43,"Trend",-0.00076,-37.54,33510,"A-20","Alloy 617","Plate",314626
"Cycle 1999-2000","CapPass",12012.46,"Trend",-0.00073,-33.67,33511,"A-20","Alloy 617","Plate",314626
"Cycle 1999-2000","CapPass",12012.46,"Trend",-0.00071,-30.12,33512,"A-20","Alloy 617","Plate",314626
"Cycle 1999-2000","CapPass",12012.50,"Trend",-0.00069,-28.19,33513,"A-20","Alloy 617","Plate",314626
"Cycle 1999-2000","CapPass",12012.50,"Trend",-0.00068,-26.46,33514,"A-20","Alloy 617","Plate",314626
"Cycle 1999-2000","CapPass",12012.53,"Trend",-0.00065,-23.21,33515,"A-20","Alloy 617","Plate",314626
"Cycle 1999-2000","CapPass",12012.56,"Trend",-0.00063,-19.54,33516,"A-20","Alloy 617","Plate",314626
"Cycle 1999-2000","CapPass",12012.59,"Trend",-0.00060,-16.26,33517,"A-20","Alloy 617","Plate",314626
"Cycle 1999-2000","CapPass",12012.59,"Trend",-0.00060,-15.47,33518,"A-20","Alloy 617","Plate",314626
"Cycle 1999-2000","CapPass",12012.62,"Trend",-0.00058,-12.60,33519,"A-20","Alloy 617","Plate",314626
"Cycle 1999-2000","CapPass",12012.65,"Trend",-0.00055,-9.65,33520,"A-20","Alloy 617","Plate",314626
"Cycle 1999-2000","CapPass",12012.65,"Trend",-0.00053,-6.71,33521,"A-20","Alloy 617","Plate",314626
"Cycle 1999-2000","CapPass",12012.68,"Trend",-0.00050,-3.20,33522,"A-20","Alloy 617","Plate",314626
"Cycle 1999-2000","CapPass",12012.68,"Trend",-0.00050,-3.30,33523,"A-20","Alloy 617","Plate",314626
"Cycle 1999-2000","CapPass",12012.71,"Trend",-0.00048,0.27,33524,"A-20","Alloy 617","Plate",314626
"Cycle 1999-2000","CapPass",12012.75,"Trend",-0.00045,4.02,33525,"A-20","Alloy 617","Plate",314626
"Cycle 1999-2000","CapPass",12012.78,"Trend",-0.00042,6.86,33526,"A-20","Alloy 617","Plate",314626
"Cycle 1999-2000","CapPass",12012.81,"Trend",-0.00041,8.55,33527,"A-20","Alloy 617","Plate",314626
"Cycle 1999-2000","CapPass",12012.81,"Trend",-0.00040,10.40,33528,"A-20","Alloy 617","Plate",314626
"Cycle 1999-2000","CapPass",12012.84,"Trend",-0.00037,13.22,33529,"A-20","Alloy 617","Plate",314626
"Cycle 1999-2000","CapPass",12012.87,"Trend",-0.00035,16.66,33530,"A-20","Alloy 617","Plate",314626
"Cycle 1999-2000","CapPass",12012.90,"Trend",-0.00032,19.96,33531,"A-20","Alloy 617","Plate",314626
"Cycle 1999-2000","CapPass",12012.90,"Trend",-0.00032,20.16,33532,"A-20","Alloy 617","Plate",314626
"Cycle 1999-2000","CapPass",12012.90,"Trend",-0.00030,22.91,33533,"A-20","Alloy 617","Plate",314626
"Cycle 1999-2000","CapPass",12012.93,"Trend",-0.00027,26.16,33534,"A-20","Alloy 617","Plate",314626
"Cycle 1999-2000","CapPass",12012.96,"Trend",-0.00025,29.34,33535,"A-20","Alloy 617","Plate",314626
"Cycle 1999-2000","CapPass",12013.00,"Trend",-0.00023,31.43,33536,"A-20","Alloy 617","Plate",314626
"Cycle 1999-2000","CapPass",12013.00,"Trend",-0.00022,32.64,33537,"A-20","Alloy 617","Plate",314626
"Cycle 1999-2000","CapPass",12013.03,"Trend",-0.00020,35.29,33538,"A-20","Alloy 617","Plate",314626
"Cycle 1999-2000","CapPass",12013.06,"Trend",-0.00017,37.66,33539,"A-20","Alloy 617","Plate",314626
"Cycle 1999-2000","CapPass",12013.09,"Trend",-0.00016,39.38,33540,"A-20","Alloy 617","Plate",314626
"Cycle 1999-2000","CapPass",12013.12,"Trend",-0.00015,40.40,33541,"A-20","Alloy 617","Plate",314626
"Cycle 1999-2000","CapPass",12013.15,"Trend",-0.00012,43.83,33542,"A-20","Alloy 617","Plate",314626
"Cycle 1999-2000","CapPass",12013.18,"Trend",-0.00010,45.33,33543,"A-20","Alloy 617","Plate",314626
"Cycle 1999-2000","CapPass",12013.21,"Trend",-0.00010,45.97,33544,"A-20","Alloy 617","Plate",314626
"Cycle 1999-2000","CapPass",12013.25,"Trend",-0.00007,49.84,33545,"A-20","Alloy 617","Plate",314626
"Cycle 1999-2000","CapPass",12013.28,"Trend",-0.00005,53.62,33546,"A-20","Alloy 617","Plate",314626
"Cycle 1999-2000","CapPass",12013.28,"Trend",-0.00004,54.73,33547,"A-20","Alloy 617","Plate",314626
"Cycle 1999-2000","CapPass",12013.31,"Trend",-0.00002,56.99,33548,"A-20","Alloy 617","Plate",314626
"Cycle 1999-2000","CapPass",12013.34,"Trend",0.00001,60.40,33549,"A-20","Alloy 617","Plate",314626
"Cycle 1999-2000","CapPass",12013.34,"Trend",0.00003,62.72,33550,"A-20","Alloy 617","Plate",314626
"Cycle 1999-2000","CapPass",12013.37,"Trend",0.00006,65.99,33551,"A-20","Alloy 617","Plate",314626
"Cycle 1999-2000","CapPass",12013.40,"Trend",0.00008,68.92,33552,"A-20","Alloy 617","Plate",314626
"Cycle 1999-2000","CapPass",12013.40,"Trend",0.00008,69.16,33553,"A-20","Alloy 617","Plate",314626
"Cycle 1999-2000","CapPass",12013.40,"Trend",0.00011,71.70,33554,"A-20","Alloy 617","Plate",314626
"Cycle 1999-2000","CapPass",12013.43,"Trend",0.00013,74.36,33555,"A-20","Alloy 617","Plate",314626
"Cycle 1999-2000","CapPass",12013.43,"Trend",0.00016,76.75,33556,"A-20","Alloy 617","Plate",314626
"Cycle 1999-2000","CapPass",12013.46,"Trend",0.00018,79.24,33557,"A-20","Alloy 617","Plate",314626
"Cycle 1999-2000","CapPass",12013.50,"Trend",0.00021,81.47,33558,"A-20","Alloy 617","Plate",314626
"Cycle 1999-2000","CapPass",12013.50,"Trend",0.00021,81.62,33559,"A-20","Alloy 617","Plate",314626
"Cycle 1999-2000","CapPass",12013.53,"Trend",0.00024,83.80,33560,"A-20","Alloy 617","Plate",314626
"Cycle 1999-2000","CapPass",12013.53,"Trend",0.00026,85.73,33561,"A-20","Alloy 617","Plate",314626
"Cycle 1999-2000","CapPass",12013.56,"Trend",0.00029,87.56,33562,"A-20","Alloy 617","Plate",314626
"Cycle 1999-2000","CapPass",12013.59,"Trend",0.00031,89.16,33563,"A-20","Alloy 617","Plate",314626
"Cycle 1999-2000","CapPass",12013.59,"Trend",0.00031,89.33,33564,"A-20","Alloy 617","Plate",314626
"Cycle 1999-2000","CapPass",12013.62,"Trend",0.00034,91.51,33565,"A-20","Alloy 617","Plate",314626
"Cycle 1999-2000","CapPass",12013.65,"Trend",0.00036,93.74,33566,"A-20","Alloy 617","Plate",314626
"Cycle 1999-2000","CapPass",12013.68,"Trend",0.00039,95.35,33567,"A-20","Alloy 617","Plate",314626
"Cycle 1999-2000","CapPass",12013.68,"Trend",0.00039,95.42,33568,"A-20","Alloy 617","Plate",314626
"Cycle 1999-2000","CapPass",12013.71,"Trend",0.00041,97.89,33569,"A-20","Alloy 617","Plate",314626
"Cycle 1999-2000","CapPass",12013.75,"Trend",0.00044,100.33,33570,"A-20","Alloy 617","Plate",314626
"Cycle 1999-2000","CapPass",12013.78,"Trend",0.00047,102.03,33571,"A-20","Alloy 617","Plate",314626
"Cycle 1999-2000","CapPass",12013.78,"Trend",0.00047,102.45,33572,"A-20","Alloy 617","Plate",314626
"Cycle 1999-2000","CapPass",12013.81,"Trend",0.00049,104.71,33573,"A-20","Alloy 617","Plate",314626
"Cycle 1999-2000","CapPass",12013.84,"Trend",0.00052,107.08,33574,"A-20","Alloy 617","Plate",314626
"Cycle 1999-2000","CapPass",12013.87,"Trend",0.00054,109.19,33575,"A-20","Alloy 617","Plate",314626
"Cycle 1999-2000","CapPass",12013.90,"Trend",0.00056,110.90,33576,"A-20","Alloy 617","Plate",314626
"Cycle 1999-2000","CapPass",12013.90,"Trend",0.00057,111.65,33577,"A-20","Alloy 617","Plate",314626
"Cycle 1999-2000","CapPass",12013.93,"Trend",0.00059,114.19,33578,"A-20","Alloy 617","Plate",314626
"Cycle 1999-2000","CapPass",12013.93,"Trend",0.00062,116.55,33579,"A-20","Alloy 617","Plate",314626
"Cycle 1999-2000","CapPass",12013.96,"Trend",0.00064,118.82,33580,"A-20","Alloy 617","Plate",314626
"Cycle 1999-2000","CapPass",12014.00,"Trend",0.00067,121.51,33581,"A-20","Alloy 617","Plate",314626
"Cycle 1999-2000","CapPass",12014.00,"Trend",0.00070,124.02,33582,"A-20","Alloy 617","Plate",314626
"Cycle 1999-2000","CapPass",12014.03,"Trend",0.00072,126.56,33583,"A-20","Alloy 617","Plate",314626
"Cycle 1999-2000","CapPass",12014.06,"Trend",0.00075,129.10,33584,"A-20","Alloy 617","Plate",314626
"Cycle 1999-2000","CapPass",12014.06,"Trend",0.00077,131.29,33585,"A-20","Alloy 617","Plate",314626
"Cycle 1999-2000","CapPass",12014.09,"Trend",0.00080,133.96,33586,"A-20","Alloy 617","Plate",314626
"Cycle 1999-2000","CapPass",12014.09,"Trend",0.00081,134.47,33587,"A-20","Alloy 617","Plate",314626
"Cycle 1999-2000","CapPass",12014.09,"Trend",0.00082,136.29,33588,"A-20","Alloy 617","Plate",314626
"Cycle 1999-2000","CapPass",12014.12,"Trend",0.00085,138.29,33589,"A-20","Alloy 617","Plate",314626
"Cycle 1999-2000","CapPass",12014.12,"Trend",0.00088,140.26,33590,"A-20","Alloy 617","Plate",314626
"Cycle 1999-2000","CapPass",12014.15,"Trend",0.00090,142.91,33591,"A-20","Alloy 617","Plate",314626
"Cycle 1999-2000","CapPass",12014.18,"Trend",0.00093,144.80,33592,"A-20","Alloy 617","Plate",314626
"Cycle 1999-2000","CapPass",12014.18,"Trend",0.00094,146.04,33593,"A-20","Alloy 617","Plate",314626
"Cycle 1999-2000","CapPass",12014.18,"Trend",0.00095,146.68,33594,"A-20","Alloy 617","Plate",314626
"Cycle 1999-2000","CapPass",12014.21,"Trend",0.00098,148.46,33595,"A-20","Alloy 617","Plate",314626
"Cycle 1999-2000","CapPass",12014.21,"Trend",0.00101,150.16,33596,"A-20","Alloy 617","Plate",314626
"Cycle 1999-2000","CapPass",12014.25,"Trend",0.00103,152.11,33597,"A-20","Alloy 617","Plate",314626
"Cycle 1999-2000","CapPass",12014.28,"Trend",0.00106,153.83,33598,"A-20","Alloy 617","Plate",314626
"Cycle 1999-2000","CapPass",12014.28,"Trend",0.00108,154.93,33599,"A-20","Alloy 617","Plate",314626
"Cycle 1999-2000","CapPass",12014.28,"Trend",0.00108,155.10,33600,"A-20","Alloy 617","Plate",314626
"Cycle 1999-2000","CapPass",12014.31,"Trend",0.00111,156.60,33601,"A-20","Alloy 617","Plate",314626
"Cycle 1999-2000","CapPass",12014.34,"Trend",0.00113,158.31,33602,"A-20","Alloy 617","Plate",314626
"Cycle 1999-2000","CapPass",12014.34,"Trend",0.00116,159.36,33603,"A-20","Alloy 617","Plate",314626
"Cycle 1999-2000","CapPass",12014.37,"Trend",0.00118,160.88,33604,"A-20","Alloy 617","Plate",314626
"Cycle 1999-2000","CapPass",12014.37,"Trend",0.00120,161.17,33605,"A-20","Alloy 617","Plate",314626
"Cycle 1999-2000","CapPass",12014.40,"Trend",0.00121,161.84,33606,"A-20","Alloy 617","Plate",314626
"Cycle 1999-2000","CapPass",12014.40,"Trend",0.00124,162.64,33607,"A-20","Alloy 617","Plate",314626
"Cycle 1999-2000","CapPass",12014.43,"Trend",0.00126,163.96,33608,"A-20","Alloy 617","Plate",314626
"Cycle 1999-2000","CapPass",12014.46,"Trend",0.00129,164.71,33609,"A-20","Alloy 617","Plate",314626
"Cycle 1999-2000","CapPass",12014.50,"Trend",0.00131,165.28,33610,"A-20","Alloy 617","Plate",314626
"Cycle 1999-2000","CapPass",12014.50,"Trend",0.00131,165.47,33611,"A-20","Alloy 617","Plate",314626
"Cycle 1999-2000","CapPass",12014.50,"Trend",0.00134,166.19,33612,"A-20","Alloy 617","Plate",314626
"Cycle 1999-2000","CapPass",12014.53,"Trend",0.00136,166.78,33613,"A-20","Alloy 617","Plate",314626
"Cycle 1999-2000","CapPass",12014.56,"Trend",0.00139,167.27,33614,"A-20","Alloy 617","Plate",314626
"50% Nf: Cycle 4799-4800","CapPass",28844.25,"Trend",0.00139,160.02,41474,"A-20","Alloy 617","Plate",314626
"50% Nf: Cycle 4799-4800","CapPass",28844.28,"Trend",0.00142,160.47,41475,"A-20","Alloy 617","Plate",314626
"50% Nf: Cycle 4799-4800","CapPass",28844.28,"Trend",0.00143,160.53,41476,"A-20","Alloy 617","Plate",314626
"50% Nf: Cycle 4799-4800","CapPass",28844.31,"Trend",0.00144,160.84,41477,"A-20","Alloy 617","Plate",314626
"50% Nf: Cycle 4799-4800","CapPass",28844.34,"Trend",0.00147,160.07,41478,"A-20","Alloy 617","Plate",314626
"50% Nf: Cycle 4799-4800","CapPass",28844.37,"Trend",0.00149,154.92,41479,"A-20","Alloy 617","Plate",314626
"50% Nf: Cycle 4799-4800","CapPass",28844.46,"Trend",0.00144,139.96,41480,"A-20","Alloy 617","Plate",314626
"50% Nf: Cycle 4799-4800","CapPass",28844.50,"Trend",0.00142,135.34,41481,"A-20","Alloy 617","Plate",314626
"50% Nf: Cycle 4799-4800","CapPass",28844.50,"Trend",0.00142,134.92,41482,"A-20","Alloy 617","Plate",314626
"50% Nf: Cycle 4799-4800","CapPass",28844.50,"Trend",0.00139,129.85,41483,"A-20","Alloy 617","Plate",314626
"50% Nf: Cycle 4799-4800","CapPass",28844.53,"Trend",0.00137,125.81,41484,"A-20","Alloy 617","Plate",314626
"50% Nf: Cycle 4799-4800","CapPass",28844.53,"Trend",0.00134,121.99,41485,"A-20","Alloy 617","Plate",314626
"50% Nf: Cycle 4799-4800","CapPass",28844.56,"Trend",0.00132,118.18,41486,"A-20","Alloy 617","Plate",314626
"50% Nf: Cycle 4799-4800","CapPass",28844.59,"Trend",0.00129,114.09,41487,"A-20","Alloy 617","Plate",314626
"50% Nf: Cycle 4799-4800","CapPass",28844.59,"Trend",0.00128,112.26,41488,"A-20","Alloy 617","Plate",314626
"50% Nf: Cycle 4799-4800","CapPass",28844.59,"Trend",0.00126,109.83,41489,"A-20","Alloy 617","Plate",314626
"50% Nf: Cycle 4799-4800","CapPass",28844.62,"Trend",0.00124,106.37,41490,"A-20","Alloy 617","Plate",314626
"50% Nf: Cycle 4799-4800","CapPass",28844.62,"Trend",0.00121,103.00,41491,"A-20","Alloy 617","Plate",314626
"50% Nf: Cycle 4799-4800","CapPass",28844.65,"Trend",0.00119,99.26,41492,"A-20","Alloy 617","Plate",314626
"50% Nf: Cycle 4799-4800","CapPass",28844.68,"Trend",0.00116,95.54,41493,"A-20","Alloy 617","Plate",314626
"50% Nf: Cycle 4799-4800","CapPass",28844.68,"Trend",0.00116,94.34,41494,"A-20","Alloy 617","Plate",314626
"50% Nf: Cycle 4799-4800","CapPass",28844.71,"Trend",0.00114,91.74,41495,"A-20","Alloy 617","Plate",314626
"50% Nf: Cycle 4799-4800","CapPass",28844.71,"Trend",0.00111,88.50,41496,"A-20","Alloy 617","Plate",314626
"50% Nf: Cycle 4799-4800","CapPass",28844.75,"Trend",0.00109,85.07,41497,"A-20","Alloy 617","Plate",314626
"50% Nf: Cycle 4799-4800","CapPass",28844.78,"Trend",0.00106,80.69,41498,"A-20","Alloy 617","Plate",314626
"50% Nf: Cycle 4799-4800","CapPass",28844.78,"Trend",0.00106,80.27,41499,"A-20","Alloy 617","Plate",314626
"50% Nf: Cycle 4799-4800","CapPass",28844.81,"Trend",0.00104,76.97,41500,"A-20","Alloy 617","Plate",314626
"50% Nf: Cycle 4799-4800","CapPass",28844.84,"Trend",0.00101,73.38,41501,"A-20","Alloy 617","Plate",314626
"50% Nf: Cycle 4799-4800","CapPass",28844.87,"Trend",0.00098,69.96,41502,"A-20","Alloy 617","Plate",314626
"50% Nf: Cycle 4799-4800","CapPass",28844.87,"Trend",0.00096,67.54,41503,"A-20","Alloy 617","Plate",314626
"50% Nf: Cycle 4799-4800","CapPass",28844.90,"Trend",0.00096,66.72,41504,"A-20","Alloy 617","Plate",314626
"50% Nf: Cycle 4799-4800","CapPass",28844.90,"Trend",0.00093,63.36,41505,"A-20","Alloy 617","Plate",314626
"50% Nf: Cycle 4799-4800","CapPass",28844.93,"Trend",0.00091,60.15,41506,"A-20","Alloy 617","Plate",314626
"50% Nf: Cycle 4799-4800","CapPass",28844.96,"Trend",0.00088,56.25,41507,"A-20","Alloy 617","Plate",314626
"50% Nf: Cycle 4799-4800","CapPass",28845.00,"Trend",0.00087,55.03,41508,"A-20","Alloy 617","Plate",314626
"50% Nf: Cycle 4799-4800","CapPass",28845.00,"Trend",0.00086,52.58,41509,"A-20","Alloy 617","Plate",314626
"50% Nf: Cycle 4799-4800","CapPass",28845.03,"Trend",0.00083,49.34,41510,"A-20","Alloy 617","Plate",314626
"50% Nf: Cycle 4799-4800","CapPass",28845.06,"Trend",0.00081,45.76,41511,"A-20","Alloy 617","Plate",314626
"50% Nf: Cycle 4799-4800","CapPass",28845.09,"Trend",0.00079,42.94,41512,"A-20","Alloy 617","Plate",314626
"50% Nf: Cycle 4799-4800","CapPass",28845.09,"Trend",0.00078,42.22,41513,"A-20","Alloy 617","Plate",314626
"50% Nf: Cycle 4799-4800","CapPass",28845.12,"Trend",0.00075,39.32,41514,"A-20","Alloy 617","Plate",314626
"50% Nf: Cycle 4799-4800","CapPass",28845.15,"Trend",0.00073,36.11,41515,"A-20","Alloy 617","Plate",314626
"50% Nf: Cycle 4799-4800","CapPass",28845.18,"Trend",0.00070,32.15,41516,"A-20","Alloy 617","Plate",314626
"50% Nf: Cycle 4799-4800","CapPass",28845.18,"Trend",0.00069,31.07,41517,"A-20","Alloy 617","Plate",314626
"50% Nf: Cycle 4799-4800","CapPass",28845.18,"Trend",0.00068,29.40,41518,"A-20","Alloy 617","Plate",314626
"50% Nf: Cycle 4799-4800","CapPass",28845.21,"Trend",0.00065,26.14,41519,"A-20","Alloy 617","Plate",314626
"50% Nf: Cycle 4799-4800","CapPass",28845.25,"Trend",0.00063,23.35,41520,"A-20","Alloy 617","Plate",314626
"50% Nf: Cycle 4799-4800","CapPass",28845.28,"Trend",0.00060,19.89,41521,"A-20","Alloy 617","Plate",314626
"50% Nf: Cycle 4799-4800","CapPass",28845.28,"Trend",0.00060,19.32,41522,"A-20","Alloy 617","Plate",314626
"50% Nf: Cycle 4799-4800","CapPass",28845.31,"Trend",0.00058,17.28,41523,"A-20","Alloy 617","Plate",314626
"50% Nf: Cycle 4799-4800","CapPass",28845.34,"Trend",0.00055,13.04,41524,"A-20","Alloy 617","Plate",314626
"50% Nf: Cycle 4799-4800","CapPass",28845.37,"Trend",0.00053,10.50,41525,"A-20","Alloy 617","Plate",314626
"50% Nf: Cycle 4799-4800","CapPass",28845.37,"Trend",0.00051,8.02,41526,"A-20","Alloy 617","Plate",314626
"50% Nf: Cycle 4799-4800","CapPass",28845.40,"Trend",0.00050,6.89,41527,"A-20","Alloy 617","Plate",314626
"50% Nf: Cycle 4799-4800","CapPass",28845.43,"Trend",0.00048,3.38,41528,"A-20","Alloy 617","Plate",314626
"50% Nf: Cycle 4799-4800","CapPass",28845.46,"Trend",0.00045,-0.50,41529,"A-20","Alloy 617","Plate",314626
"50% Nf: Cycle 4799-4800","CapPass",28845.46,"Trend",0.00042,-2.62,41530,"A-20","Alloy 617","Plate",314626
"50% Nf: Cycle 4799-4800","CapPass",28845.50,"Trend",0.00042,-3.40,41531,"A-20","Alloy 617","Plate",314626
"50% Nf: Cycle 4799-4800","CapPass",28845.50,"Trend",0.00040,-5.66,41532,"A-20","Alloy 617","Plate",314626
"50% Nf: Cycle 4799-4800","CapPass",28845.53,"Trend",0.00037,-9.89,41533,"A-20","Alloy 617","Plate",314626
"50% Nf: Cycle 4799-4800","CapPass",28845.56,"Trend",0.00035,-11.75,41534,"A-20","Alloy 617","Plate",314626
"50% Nf: Cycle 4799-4800","CapPass",28845.59,"Trend",0.00033,-14.21,41535,"A-20","Alloy 617","Plate",314626
"50% Nf: Cycle 4799-4800","CapPass",28845.59,"Trend",0.00032,-14.88,41536,"A-20","Alloy 617","Plate",314626
"50% Nf: Cycle 4799-4800","CapPass",28845.62,"Trend",0.00030,-17.38,41537,"A-20","Alloy 617","Plate",314626
"50% Nf: Cycle 4799-4800","CapPass",28845.65,"Trend",0.00027,-19.29,41538,"A-20","Alloy 617","Plate",314626
"50% Nf: Cycle 4799-4800","CapPass",28845.68,"Trend",0.00026,-20.05,41539,"A-20","Alloy 617","Plate",314626
"50% Nf: Cycle 4799-4800","CapPass",28845.71,"Trend",0.00025,-21.79,41540,"A-20","Alloy 617","Plate",314626
"50% Nf: Cycle 4799-4800","CapPass",28845.78,"Trend",0.00022,-24.30,41541,"A-20","Alloy 617","Plate",314626
"50% Nf: Cycle 4799-4800","CapPass",28845.78,"Trend",0.00022,-24.34,41542,"A-20","Alloy 617","Plate",314626
"50% Nf: Cycle 4799-4800","CapPass",28845.84,"Trend",0.00020,-28.73,41543,"A-20","Alloy 617","Plate",314626
"50% Nf: Cycle 4799-4800","CapPass",28845.84,"Trend",0.00017,-32.71,41544,"A-20","Alloy 617","Plate",314626
"50% Nf: Cycle 4799-4800","CapPass",28845.87,"Trend",0.00015,-36.08,41545,"A-20","Alloy 617","Plate",314626
"50% Nf: Cycle 4799-4800","CapPass",28845.87,"Trend",0.00014,-37.25,41546,"A-20","Alloy 617","Plate",314626
"50% Nf: Cycle 4799-4800","CapPass",28845.90,"Trend",0.00012,-39.90,41547,"A-20","Alloy 617","Plate",314626
"50% Nf: Cycle 4799-4800","CapPass",28845.90,"Trend",0.00009,-43.05,41548,"A-20","Alloy 617","Plate",314626
"50% Nf: Cycle 4799-4800","CapPass",28845.93,"Trend",0.00007,-46.08,41549,"A-20","Alloy 617","Plate",314626
"50% Nf: Cycle 4799-4800","CapPass",28845.96,"Trend",0.00004,-49.13,41550,"A-20","Alloy 617","Plate",314626
"50% Nf: Cycle 4799-4800","CapPass",28845.96,"Trend",0.00002,-51.53,41551,"A-20","Alloy 617","Plate",314626
"50% Nf: Cycle 4799-4800","CapPass",28846.00,"Trend",0.00001,-52.38,41552,"A-20","Alloy 617","Plate",314626
"50% Nf: Cycle 4799-4800","CapPass",28846.00,"Trend",-0.00001,-54.62,41553,"A-20","Alloy 617","Plate",314626
"50% Nf: Cycle 4799-4800","CapPass",28846.03,"Trend",-0.00003,-57.07,41554,"A-20","Alloy 617","Plate",314626
"50% Nf: Cycle 4799-4800","CapPass",28846.06,"Trend",-0.00006,-59.68,41555,"A-20","Alloy 617","Plate",314626
"50% Nf: Cycle 4799-4800","CapPass",28846.06,"Trend",-0.00009,-61.74,41556,"A-20","Alloy 617","Plate",314626
"50% Nf: Cycle 4799-4800","CapPass",28846.09,"Trend",-0.00009,-62.38,41557,"A-20","Alloy 617","Plate",314626
"50% Nf: Cycle 4799-4800","CapPass",28846.09,"Trend",-0.00011,-64.27,41558,"A-20","Alloy 617","Plate",314626
"50% Nf: Cycle 4799-4800","CapPass",28846.15,"Trend",-0.00014,-66.79,41559,"A-20","Alloy 617","Plate",314626
"50% Nf: Cycle 4799-4800","CapPass",28846.15,"Trend",-0.00016,-68.75,41560,"A-20","Alloy 617","Plate",314626
"50% Nf: Cycle 4799-4800","CapPass",28846.18,"Trend",-0.00017,-70.20,41561,"A-20","Alloy 617","Plate",314626
"50% Nf: Cycle 4799-4800","CapPass",28846.21,"Trend",-0.00019,-71.71,41562,"A-20","Alloy 617","Plate",314626
"50% Nf: Cycle 4799-4800","CapPass",28846.25,"Trend",-0.00021,-73.94,41563,"A-20","Alloy 617","Plate",314626
"50% Nf: Cycle 4799-4800","CapPass",28846.25,"Trend",-0.00024,-76.44,41564,"A-20","Alloy 617","Plate",314626
"50% Nf: Cycle 4799-4800","CapPass",28846.28,"Trend",-0.00025,-78.19,41565,"A-20","Alloy 617","Plate",314626
"50% Nf: Cycle 4799-4800","CapPass",28846.28,"Trend",-0.00026,-78.99,41566,"A-20","Alloy 617","Plate",314626
"50% Nf: Cycle 4799-4800","CapPass",28846.31,"Trend",-0.00029,-81.59,41567,"A-20","Alloy 617","Plate",314626
"50% Nf: Cycle 4799-4800","CapPass",28846.34,"Trend",-0.00031,-84.30,41568,"A-20","Alloy 617","Plate",314626
"50% Nf: Cycle 4799-4800","CapPass",28846.37,"Trend",-0.00034,-86.85,41569,"A-20","Alloy 617","Plate",314626
"50% Nf: Cycle 4799-4800","CapPass",28846.37,"Trend",-0.00034,-87.32,41570,"A-20","Alloy 617","Plate",314626
"50% Nf: Cycle 4799-4800","CapPass",28846.40,"Trend",-0.00036,-89.69,41571,"A-20","Alloy 617","Plate",314626
"50% Nf: Cycle 4799-4800","CapPass",28846.43,"Trend",-0.00039,-92.62,41572,"A-20","Alloy 617","Plate",314626
"50% Nf: Cycle 4799-4800","CapPass",28846.43,"Trend",-0.00042,-95.64,41573,"A-20","Alloy 617","Plate",314626
"50% Nf: Cycle 4799-4800","CapPass",28846.46,"Trend",-0.00044,-98.76,41574,"A-20","Alloy 617","Plate",314626
"50% Nf: Cycle 4799-4800","CapPass",28846.46,"Trend",-0.00046,-101.0,41575,"A-20","Alloy 617","Plate",314626
"50% Nf: Cycle 4799-4800","CapPass",28846.50,"Trend",-0.00047,-101.9,41576,"A-20","Alloy 617","Plate",314626
"50% Nf: Cycle 4799-4800","CapPass",28846.50,"Trend",-0.00049,-104.5,41577,"A-20","Alloy 617","Plate",314626
"50% Nf: Cycle 4799-4800","CapPass",28846.53,"Trend",-0.00052,-107.1,41578,"A-20","Alloy 617","Plate",314626
"50% Nf: Cycle 4799-4800","CapPass",28846.53,"Trend",-0.00055,-109.6,41579,"A-20","Alloy 617","Plate",314626
"50% Nf: Cycle 4799-4800","CapPass",28846.56,"Trend",-0.00057,-112.4,41580,"A-20","Alloy 617","Plate",314626
"50% Nf: Cycle 4799-4800","CapPass",28846.56,"Trend",-0.00060,-114.9,41581,"A-20","Alloy 617","Plate",314626
"50% Nf: Cycle 4799-4800","CapPass",28846.59,"Trend",-0.00062,-116.8,41582,"A-20","Alloy 617","Plate",314626
"50% Nf: Cycle 4799-4800","CapPass",28846.59,"Trend",-0.00062,-117.4,41583,"A-20","Alloy 617","Plate",314626
"50% Nf: Cycle 4799-4800","CapPass",28846.59,"Trend",-0.00065,-119.7,41584,"A-20","Alloy 617","Plate",314626
"50% Nf: Cycle 4799-4800","CapPass",28846.62,"Trend",-0.00067,-121.4,41585,"A-20","Alloy 617","Plate",314626
"50% Nf: Cycle 4799-4800","CapPass",28846.62,"Trend",-0.00070,-124.3,41586,"A-20","Alloy 617","Plate",314626
"50% Nf: Cycle 4799-4800","CapPass",28846.65,"Trend",-0.00073,-126.3,41587,"A-20","Alloy 617","Plate",314626
"50% Nf: Cycle 4799-4800","CapPass",28846.65,"Trend",-0.00075,-128.3,41588,"A-20","Alloy 617","Plate",314626
"50% Nf: Cycle 4799-4800","CapPass",28846.68,"Trend",-0.00077,-129.3,41589,"A-20","Alloy 617","Plate",314626
"50% Nf: Cycle 4799-4800","CapPass",28846.68,"Trend",-0.00078,-130.2,41590,"A-20","Alloy 617","Plate",314626
"50% Nf: Cycle 4799-4800","CapPass",28846.71,"Trend",-0.00080,-132.3,41591,"A-20","Alloy 617","Plate",314626
"50% Nf: Cycle 4799-4800","CapPass",28846.71,"Trend",-0.00083,-134.2,41592,"A-20","Alloy 617","Plate",314626
"50% Nf: Cycle 4799-4800","CapPass",28846.75,"Trend",-0.00086,-135.7,41593,"A-20","Alloy 617","Plate",314626
"50% Nf: Cycle 4799-4800","CapPass",28846.75,"Trend",-0.00088,-137.4,41594,"A-20","Alloy 617","Plate",314626
"50% Nf: Cycle 4799-4800","CapPass",28846.78,"Trend",-0.00090,-138.5,41595,"A-20","Alloy 617","Plate",314626
"50% Nf: Cycle 4799-4800","CapPass",28846.78,"Trend",-0.00091,-139.2,41596,"A-20","Alloy 617","Plate",314626
"50% Nf: Cycle 4799-4800","CapPass",28846.81,"Trend",-0.00093,-140.9,41597,"A-20","Alloy 617","Plate",314626
"50% Nf: Cycle 4799-4800","CapPass",28846.84,"Trend",-0.00096,-142.4,41598,"A-20","Alloy 617","Plate",314626
"50% Nf: Cycle 4799-4800","CapPass",28846.87,"Trend",-0.00099,-143.8,41599,"A-20","Alloy 617","Plate",314626
"50% Nf: Cycle 4799-4800","CapPass",28846.87,"Trend",-0.00101,-145.0,41600,"A-20","Alloy 617","Plate",314626
"50% Nf: Cycle 4799-4800","CapPass",28846.87,"Trend",-0.00101,-145.4,41601,"A-20","Alloy 617","Plate",314626
"50% Nf: Cycle 4799-4800","CapPass",28846.90,"Trend",-0.00104,-146.9,41602,"A-20","Alloy 617","Plate",314626
"50% Nf: Cycle 4799-4800","CapPass",28846.93,"Trend",-0.00106,-148.1,41603,"A-20","Alloy 617","Plate",314626
"50% Nf: Cycle 4799-4800","CapPass",28846.96,"Trend",-0.00109,-149.6,41604,"A-20","Alloy 617","Plate",314626
"50% Nf: Cycle 4799-4800","CapPass",28846.96,"Trend",-0.00111,-150.6,41605,"A-20","Alloy 617","Plate",314626
"50% Nf: Cycle 4799-4800","CapPass",28847.00,"Trend",-0.00111,-150.9,41606,"A-20","Alloy 617","Plate",314626
"50% Nf: Cycle 4799-4800","CapPass",28847.00,"Trend",-0.00114,-152.2,41607,"A-20","Alloy 617","Plate",314626
"50% Nf: Cycle 4799-4800","CapPass",28847.03,"Trend",-0.00116,-153.7,41608,"A-20","Alloy 617","Plate",314626
"50% Nf: Cycle 4799-4800","CapPass",28847.06,"Trend",-0.00119,-155.4,41609,"A-20","Alloy 617","Plate",314626
"50% Nf: Cycle 4799-4800","CapPass",28847.09,"Trend",-0.00121,-156.0,41610,"A-20","Alloy 617","Plate",314626
"50% Nf: Cycle 4799-4800","CapPass",28847.09,"Trend",-0.00122,-156.3,41611,"A-20","Alloy 617","Plate",314626
"50% Nf: Cycle 4799-4800","CapPass",28847.12,"Trend",-0.00124,-157.5,41612,"A-20","Alloy 617","Plate",314626
"50% Nf: Cycle 4799-4800","CapPass",28847.12,"Trend",-0.00127,-158.7,41613,"A-20","Alloy 617","Plate",314626
"50% Nf: Cycle 4799-4800","CapPass",28847.15,"Trend",-0.00129,-160.0,41614,"A-20","Alloy 617","Plate",314626
"50% Nf: Cycle 4799-4800","CapPass",28847.18,"Trend",-0.00131,-160.7,41615,"A-20","Alloy 617","Plate",314626
"50% Nf: Cycle 4799-4800","CapPass",28847.18,"Trend",-0.00132,-161.1,41616,"A-20","Alloy 617","Plate",314626
"50% Nf: Cycle 4799-4800","CapPass",28847.21,"Trend",-0.00134,-162.0,41617,"A-20","Alloy 617","Plate",314626
"50% Nf: Cycle 4799-4800","CapPass",28847.25,"Trend",-0.00137,-163.2,41618,"A-20","Alloy 617","Plate",314626
"50% Nf: Cycle 4799-4800","CapPass",28847.25,"Trend",-0.00139,-164.3,41619,"A-20","Alloy 617","Plate",314626
"50% Nf: Cycle 4799-4800","CapPass",28847.28,"Trend",-0.00141,-164.8,41620,"A-20","Alloy 617","Plate",314626
"50% Nf: Cycle 4799-4800","CapPass",28847.28,"Trend",-0.00142,-165.1,41621,"A-20","Alloy 617","Plate",314626
"50% Nf: Cycle 4799-4800","CapPass",28847.31,"Trend",-0.00145,-165.3,41622,"A-20","Alloy 617","Plate",314626
"50% Nf: Cycle 4799-4800","CapPass",28847.34,"Trend",-0.00147,-164.4,41623,"A-20","Alloy 617","Plate",314626
"50% Nf: Cycle 4799-4800","CapPass",28847.37,"Trend",-0.00149,-161.6,41624,"A-20","Alloy 617","Plate",314626
"50% Nf: Cycle 4799-4800","CapPass",28847.46,"Trend",-0.00144,-143.5,41625,"A-20","Alloy 617","Plate",314626
"50% Nf: Cycle 4799-4800","CapPass",28847.46,"Trend",-0.00144,-142.8,41626,"A-20","Alloy 617","Plate",314626
"50% Nf: Cycle 4799-4800","CapPass",28847.50,"Trend",-0.00142,-138.3,41627,"A-20","Alloy 617","Plate",314626
"50% Nf: Cycle 4799-4800","CapPass",28847.53,"Trend",-0.00139,-132.9,41628,"A-20","Alloy 617","Plate",314626
"50% Nf: Cycle 4799-4800","CapPass",28847.53,"Trend",-0.00137,-128.2,41629,"A-20","Alloy 617","Plate",314626
"50% Nf: Cycle 4799-4800","CapPass",28847.56,"Trend",-0.00134,-123.5,41630,"A-20","Alloy 617","Plate",314626
"50% Nf: Cycle 4799-4800","CapPass",28847.56,"Trend",-0.00132,-119.4,41631,"A-20","Alloy 617","Plate",314626
"50% Nf: Cycle 4799-4800","CapPass",28847.56,"Trend",-0.00131,-118.1,41632,"A-20","Alloy 617","Plate",314626
"50% Nf: Cycle 4799-4800","CapPass",28847.59,"Trend",-0.00129,-115.8,41633,"A-20","Alloy 617","Plate",314626
"50% Nf: Cycle 4799-4800","CapPass",28847.59,"Trend",-0.00127,-112.0,41634,"A-20","Alloy 617","Plate",314626
"50% Nf: Cycle 4799-4800","CapPass",28847.62,"Trend",-0.00124,-108.4,41635,"A-20","Alloy 617","Plate",314626
"50% Nf: Cycle 4799-4800","CapPass",28847.62,"Trend",-0.00121,-104.3,41636,"A-20","Alloy 617","Plate",314626
"50% Nf: Cycle 4799-4800","CapPass",28847.65,"Trend",-0.00119,-100.7,41637,"A-20","Alloy 617","Plate",314626
"50% Nf: Cycle 4799-4800","CapPass",28847.68,"Trend",-0.00117,-97.87,41638,"A-20","Alloy 617","Plate",314626
"50% Nf: Cycle 4799-4800","CapPass",28847.68,"Trend",-0.00116,-96.85,41639,"A-20","Alloy 617","Plate",314626
"50% Nf: Cycle 4799-4800","CapPass",28847.68,"Trend",-0.00114,-93.67,41640,"A-20","Alloy 617","Plate",314626
"50% Nf: Cycle 4799-4800","CapPass",28847.71,"Trend",-0.00111,-89.94,41641,"A-20","Alloy 617","Plate",314626
"50% Nf: Cycle 4799-4800","CapPass",28847.75,"Trend",-0.00109,-86.14,41642,"A-20","Alloy 617","Plate",314626
"50% Nf: Cycle 4799-4800","CapPass",28847.78,"Trend",-0.00106,-83.11,41643,"A-20","Alloy 617","Plate",314626
"50% Nf: Cycle 4799-4800","CapPass",28847.78,"Trend",-0.00106,-82.67,41644,"A-20","Alloy 617","Plate",314626
"50% Nf: Cycle 4799-4800","CapPass",28847.81,"Trend",-0.00103,-79.57,41645,"A-20","Alloy 617","Plate",314626
"50% Nf: Cycle 4799-4800","CapPass",28847.84,"Trend",-0.00101,-75.74,41646,"A-20","Alloy 617","Plate",314626
"50% Nf: Cycle 4799-4800","CapPass",28847.87,"Trend",-0.00098,-71.63,41647,"A-20","Alloy 617","Plate",314626
"50% Nf: Cycle 4799-4800","CapPass",28847.87,"Trend",-0.00098,-70.41,41648,"A-20","Alloy 617","Plate",314626
"50% Nf: Cycle 4799-4800","CapPass",28847.90,"Trend",-0.00096,-67.71,41649,"A-20","Alloy 617","Plate",314626
"50% Nf: Cycle 4799-4800","CapPass",28847.93,"Trend",-0.00093,-63.92,41650,"A-20","Alloy 617","Plate",314626
"50% Nf: Cycle 4799-4800","CapPass",28847.96,"Trend",-0.00091,-60.16,41651,"A-20","Alloy 617","Plate",314626
"50% Nf: Cycle 4799-4800","CapPass",28847.96,"Trend",-0.00089,-57.79,41652,"A-20","Alloy 617","Plate",314626
"50% Nf: Cycle 4799-4800","CapPass",28847.96,"Trend",-0.00088,-57.26,41653,"A-20","Alloy 617","Plate",314626
"50% Nf: Cycle 4799-4800","CapPass",28848.00,"Trend",-0.00086,-53.45,41654,"A-20","Alloy 617","Plate",314626
"50% Nf: Cycle 4799-4800","CapPass",28848.03,"Trend",-0.00083,-49.94,41655,"A-20","Alloy 617","Plate",314626
"50% Nf: Cycle 4799-4800","CapPass",28848.06,"Trend",-0.00081,-46.69,41656,"A-20","Alloy 617","Plate",314626
"50% Nf: Cycle 4799-4800","CapPass",28848.06,"Trend",-0.00079,-44.92,41657,"A-20","Alloy 617","Plate",314626
"50% Nf: Cycle 4799-4800","CapPass",28848.09,"Trend",-0.00078,-42.89,41658,"A-20","Alloy 617","Plate",314626
"50% Nf: Cycle 4799-4800","CapPass",28848.12,"Trend",-0.00075,-39.40,41659,"A-20","Alloy 617","Plate",314626
"50% Nf: Cycle 4799-4800","CapPass",28848.15,"Trend",-0.00073,-35.83,41660,"A-20","Alloy 617","Plate",314626
"50% Nf: Cycle 4799-4800","CapPass",28848.18,"Trend",-0.00071,-32.70,41661,"A-20","Alloy 617","Plate",314626
"50% Nf: Cycle 4799-4800","CapPass",28848.18,"Trend",-0.00070,-32.34,41662,"A-20","Alloy 617","Plate",314626
"50% Nf: Cycle 4799-4800","CapPass",28848.21,"Trend",-0.00068,-28.41,41663,"A-20","Alloy 617","Plate",314626
"50% Nf: Cycle 4799-4800","CapPass",28848.25,"Trend",-0.00065,-25.38,41664,"A-20","Alloy 617","Plate",314626
"50% Nf: Cycle 4799-4800","CapPass",28848.25,"Trend",-0.00063,-21.91,41665,"A-20","Alloy 617","Plate",314626
"50% Nf: Cycle 4799-4800","CapPass",28848.28,"Trend",-0.00061,-20.17,41666,"A-20","Alloy 617","Plate",314626
"50% Nf: Cycle 4799-4800","CapPass",28848.28,"Trend",-0.00060,-18.88,41667,"A-20","Alloy 617","Plate",314626
"50% Nf: Cycle 4799-4800","CapPass",28848.31,"Trend",-0.00058,-15.37,41668,"A-20","Alloy 617","Plate",314626
"50% Nf: Cycle 4799-4800","CapPass",28848.34,"Trend",-0.00055,-12.40,41669,"A-20","Alloy 617","Plate",314626
"50% Nf: Cycle 4799-4800","CapPass",28848.37,"Trend",-0.00053,-9.09,41670,"A-20","Alloy 617","Plate",314626
