Repository: js-molina/fatigue-A617

File: data/950C/Strain rate 0.001/0.30% strain/HTM_A20_Cycles_B1.csv (part 7 of 7)
"Cycle Label","Data State","Elapsed Time Sec","Qual State","Strain","Stress Mpa","Count","Sample","Alloy","Material_Form","Heat"
"Cycle 4992","CapPass",29792.41,"Qualified",-0.00035,-80.58,56890,"B-1","Alloy 617","Plate",314626
"Cycle 4992","CapPass",29792.44,"Qualified",-0.00038,-82.81,56891,"B-1","Alloy 617","Plate",314626
"Cycle 4992","CapPass",29792.47,"Qualified",-0.00041,-84.90,56892,"B-1","Alloy 617","Plate",314626
"Cycle 4992","CapPass",29792.50,"Qualified",-0.00043,-87.20,56893,"B-1","Alloy 617","Plate",314626
"Cycle 4992","CapPass",29792.54,"Qualified",-0.00046,-89.46,56894,"B-1","Alloy 617","Plate",314626
"Cycle 4992","CapPass",29792.57,"Qualified",-0.00048,-91.78,56895,"B-1","Alloy 617","Plate",314626
"Cycle 4992","CapPass",29792.59,"Qualified",-0.00051,-93.90,56896,"B-1","Alloy 617","Plate",314626
"Cycle 4992","CapPass",29792.62,"Qualified",-0.00053,-96.31,56897,"B-1","Alloy 617","Plate",314626
"Cycle 4992","CapPass",29792.65,"Qualified",-0.00056,-98.47,56898,"B-1","Alloy 617","Plate",314626
"Cycle 4992","CapPass",29792.68,"Qualified",-0.00058,-101.1,56899,"B-1","Alloy 617","Plate",314626
"Cycle 4992","CapPass",29792.70,"Qualified",-0.00061,-103.7,56900,"B-1","Alloy 617","Plate",314626
"Cycle 4992","CapPass",29792.72,"Qualified",-0.00062,-105.1,56901,"B-1","Alloy 617","Plate",314626
"Cycle 4992","CapPass",29792.72,"Qualified",-0.00063,-106.3,56902,"B-1","Alloy 617","Plate",314626
"Cycle 4992","CapPass",29792.75,"Qualified",-0.00066,-108.8,56903,"B-1","Alloy 617","Plate",314626
"Cycle 4992","CapPass",29792.77,"Qualified",-0.00068,-111.6,56904,"B-1","Alloy 617","Plate",314626
"Cycle 4992","CapPass",29792.79,"Qualified",-0.00071,-114.3,56905,"B-1","Alloy 617","Plate",314626
"Cycle 4992","CapPass",29792.81,"Qualified",-0.00074,-116.9,56906,"B-1","Alloy 617","Plate",314626
"Cycle 4992","CapPass",29792.83,"Qualified",-0.00076,-119.3,56907,"B-1","Alloy 617","Plate",314626
"Cycle 4992","CapPass",29792.84,"Qualified",-0.00079,-121.7,56908,"B-1","Alloy 617","Plate",314626
"Cycle 4992","CapPass",29792.86,"Qualified",-0.00081,-124.1,56909,"B-1","Alloy 617","Plate",314626
"Cycle 4992","CapPass",29792.87,"Qualified",-0.00084,-126.3,56910,"B-1","Alloy 617","Plate",314626
"Cycle 4992","CapPass",29792.89,"Qualified",-0.00087,-128.8,56911,"B-1","Alloy 617","Plate",314626
"Cycle 4992","CapPass",29792.90,"Qualified",-0.00089,-130.8,56912,"B-1","Alloy 617","Plate",314626
"Cycle 4992","CapPass",29792.92,"Qualified",-0.00092,-133.1,56913,"B-1","Alloy 617","Plate",314626
"Cycle 4992","CapPass",29792.93,"Qualified",-0.00094,-135.3,56914,"B-1","Alloy 617","Plate",314626
"Cycle 4992","CapPass",29792.95,"Qualified",-0.00097,-137.2,56915,"B-1","Alloy 617","Plate",314626
"Cycle 4992","CapPass",29792.97,"Qualified",-0.00099,-139.3,56916,"B-1","Alloy 617","Plate",314626
"Cycle 4992","CapPass",29792.98,"Qualified",-0.00102,-141.1,56917,"B-1","Alloy 617","Plate",314626
"Cycle 4992","CapPass",29793.00,"Qualified",-0.00105,-143.1,56918,"B-1","Alloy 617","Plate",314626
"Cycle 4992","CapPass",29793.01,"Qualified",-0.00107,-144.9,56919,"B-1","Alloy 617","Plate",314626
"Cycle 4992","CapPass",29793.03,"Qualified",-0.00110,-146.5,56920,"B-1","Alloy 617","Plate",314626
"Cycle 4992","CapPass",29793.04,"Qualified",-0.00112,-148.3,56921,"B-1","Alloy 617","Plate",314626
"Cycle 4992","CapPass",29793.06,"Qualified",-0.00115,-149.8,56922,"B-1","Alloy 617","Plate",314626
"Cycle 4992","CapPass",29793.08,"Qualified",-0.00117,-151.4,56923,"B-1","Alloy 617","Plate",314626
"Cycle 4992","CapPass",29793.10,"Qualified",-0.00120,-153.0,56924,"B-1","Alloy 617","Plate",314626
"Cycle 4992","CapPass",29793.11,"Qualified",-0.00123,-154.3,56925,"B-1","Alloy 617","Plate",314626
"Cycle 4992","CapPass",29793.13,"Qualified",-0.00125,-155.6,56926,"B-1","Alloy 617","Plate",314626
"Cycle 4992","CapPass",29793.15,"Qualified",-0.00128,-156.9,56927,"B-1","Alloy 617","Plate",314626
"Cycle 4992","CapPass",29793.17,"Qualified",-0.00130,-158.2,56928,"B-1","Alloy 617","Plate",314626
"Cycle 4992","CapPass",29793.18,"Qualified",-0.00133,-159.2,56929,"B-1","Alloy 617","Plate",314626
"Cycle 4992","CapPass",29793.21,"Qualified",-0.00135,-160.3,56930,"B-1","Alloy 617","Plate",314626
"Cycle 4992","CapPass",29793.23,"Qualified",-0.00138,-161.1,56931,"B-1","Alloy 617","Plate",314626
"Cycle 4992","CapPass",29793.24,"Qualified",-0.00140,-161.6,56932,"B-1","Alloy 617","Plate",314626
"Cycle 4992","CapPass",29793.26,"Qualified",-0.00143,-161.9,56933,"B-1","Alloy 617","Plate",314626
"Cycle 4992","CapPass",29793.28,"Qualified",-0.00145,-162.0,56934,"B-1","Alloy 617","Plate",314626
"Cycle 4992","CapPass",29793.31,"Qualified",-0.00148,-161.1,56935,"B-1","Alloy 617","Plate",314626
"Cycle 4992","CapPass",29793.47,"Qualified",-0.00145,-137.8,56936,"B-1","Alloy 617","Plate",314626
"Cycle 4992","CapPass",29793.49,"Qualified",-0.00143,-132.6,56937,"B-1","Alloy 617","Plate",314626
"Cycle 4992","CapPass",29793.51,"Qualified",-0.00140,-127.2,56938,"B-1","Alloy 617","Plate",314626
"Cycle 4992","CapPass",29793.54,"Qualified",-0.00138,-122.8,56939,"B-1","Alloy 617","Plate",314626
"Cycle 4992","CapPass",29793.55,"Qualified",-0.00135,-118.5,56940,"B-1","Alloy 617","Plate",314626
"Cycle 4992","CapPass",29793.58,"Qualified",-0.00133,-114.0,56941,"B-1","Alloy 617","Plate",314626
"Cycle 4992","CapPass",29793.60,"Qualified",-0.00130,-110.0,56942,"B-1","Alloy 617","Plate",314626
"Cycle 4992","CapPass",29793.61,"Qualified",-0.00127,-105.6,56943,"B-1","Alloy 617","Plate",314626
"Cycle 4992","CapPass",29793.64,"Qualified",-0.00125,-101.6,56944,"B-1","Alloy 617","Plate",314626
"Cycle 4992","CapPass",29793.65,"Qualified",-0.00122,-97.97,56945,"B-1","Alloy 617","Plate",314626
"Cycle 4992","CapPass",29793.68,"Qualified",-0.00120,-94.05,56946,"B-1","Alloy 617","Plate",314626
"Cycle 4992","CapPass",29793.70,"Qualified",-0.00117,-90.29,56947,"B-1","Alloy 617","Plate",314626
"Cycle 4992","CapPass",29793.72,"Qualified",-0.00115,-86.96,56948,"B-1","Alloy 617","Plate",314626
"Cycle 4992","CapPass",29793.72,"Qualified",-0.00115,-86.70,56949,"B-1","Alloy 617","Plate",314626
"Cycle 4992","CapPass",29793.74,"Qualified",-0.00112,-83.17,56950,"B-1","Alloy 617","Plate",314626
"Cycle 4992","CapPass",29793.76,"Qualified",-0.00110,-79.49,56951,"B-1","Alloy 617","Plate",314626
"Cycle 4992","CapPass",29793.79,"Qualified",-0.00107,-75.83,56952,"B-1","Alloy 617","Plate",314626
"Cycle 4992","CapPass",29793.81,"Qualified",-0.00104,-72.45,56953,"B-1","Alloy 617","Plate",314626
"Cycle 4992","CapPass",29793.83,"Qualified",-0.00102,-69.01,56954,"B-1","Alloy 617","Plate",314626
"Cycle 4992","CapPass",29793.86,"Qualified",-0.00099,-65.27,56955,"B-1","Alloy 617","Plate",314626
"Cycle 4992","CapPass",29793.89,"Qualified",-0.00097,-61.82,56956,"B-1","Alloy 617","Plate",314626
"Cycle 4992","CapPass",29793.91,"Qualified",-0.00094,-58.43,56957,"B-1","Alloy 617","Plate",314626
"Cycle 4992","CapPass",29793.93,"Qualified",-0.00092,-55.15,56958,"B-1","Alloy 617","Plate",314626
"Cycle 4992","CapPass",29793.97,"Qualified",-0.00089,-51.68,56959,"B-1","Alloy 617","Plate",314626
"Cycle 4992","CapPass",29793.99,"Qualified",-0.00087,-48.24,56960,"B-1","Alloy 617","Plate",314626
"Cycle 4992","CapPass",29794.02,"Qualified",-0.00084,-45.11,56961,"B-1","Alloy 617","Plate",314626
"Cycle 4992","CapPass",29794.04,"Qualified",-0.00081,-41.79,56962,"B-1","Alloy 617","Plate",314626
"Cycle 4992","CapPass",29794.08,"Qualified",-0.00079,-38.39,56963,"B-1","Alloy 617","Plate",314626
"Cycle 4992","CapPass",29794.10,"Qualified",-0.00076,-35.12,56964,"B-1","Alloy 617","Plate",314626
"Cycle 4992","CapPass",29794.13,"Qualified",-0.00074,-31.86,56965,"B-1","Alloy 617","Plate",314626
"Cycle 4992","CapPass",29794.15,"Qualified",-0.00071,-28.59,56966,"B-1","Alloy 617","Plate",314626
"Cycle 4992","CapPass",29794.18,"Qualified",-0.00069,-25.27,56967,"B-1","Alloy 617","Plate",314626
"Cycle 4992","CapPass",29794.22,"Qualified",-0.00066,-21.79,56968,"B-1","Alloy 617","Plate",314626
"Cycle 4992","CapPass",29794.25,"Qualified",-0.00064,-18.35,56969,"B-1","Alloy 617","Plate",314626
"Cycle 4992","CapPass",29794.27,"Qualified",-0.00061,-15.19,56970,"B-1","Alloy 617","Plate",314626
"Cycle 4992","CapPass",29794.30,"Qualified",-0.00059,-11.90,56971,"B-1","Alloy 617","Plate",314626
"Cycle 4992","CapPass",29794.33,"Qualified",-0.00056,-8.62,56972,"B-1","Alloy 617","Plate",314626
"Cycle 4992","CapPass",29794.36,"Qualified",-0.00053,-5.33,56973,"B-1","Alloy 617","Plate",314626
"Cycle 4992","CapPass",29794.39,"Qualified",-0.00051,-2.31,56974,"B-1","Alloy 617","Plate",314626
"Cycle 4992","CapPass",29794.41,"Qualified",-0.00048,0.83,56975,"B-1","Alloy 617","Plate",314626
"Cycle 4992","CapPass",29794.44,"Qualified",-0.00046,3.99,56976,"B-1","Alloy 617","Plate",314626
"Cycle 4992","CapPass",29794.47,"Qualified",-0.00043,6.87,56977,"B-1","Alloy 617","Plate",314626
"Cycle 4992","CapPass",29794.49,"Qualified",-0.00041,9.77,56978,"B-1","Alloy 617","Plate",314626
"Cycle 4992","CapPass",29794.51,"Qualified",-0.00038,12.82,56979,"B-1","Alloy 617","Plate",314626
"Cycle 4992","CapPass",29794.54,"Qualified",-0.00036,15.78,56980,"B-1","Alloy 617","Plate",314626
"Cycle 4992","CapPass",29794.58,"Qualified",-0.00033,18.80,56981,"B-1","Alloy 617","Plate",314626
"Cycle 4992","CapPass",29794.60,"Qualified",-0.00031,21.79,56982,"B-1","Alloy 617","Plate",314626
"Cycle 4992","CapPass",29794.62,"Qualified",-0.00028,24.42,56983,"B-1","Alloy 617","Plate",314626
"Cycle 4992","CapPass",29794.65,"Qualified",-0.00025,27.75,56984,"B-1","Alloy 617","Plate",314626
"Cycle 4992","CapPass",29794.68,"Qualified",-0.00023,30.54,56985,"B-1","Alloy 617","Plate",314626
"88% Nf: Cycle 5191","CapPass",30976.70,"Qualified",-0.00021,28.84,56986,"B-1","Alloy 617","Plate",314626
"88% Nf: Cycle 5191","CapPass",30976.72,"Qualified",-0.00020,30.28,56987,"B-1","Alloy 617","Plate",314626
"88% Nf: Cycle 5191","CapPass",30976.73,"Qualified",-0.00019,31.69,56988,"B-1","Alloy 617","Plate",314626
"88% Nf: Cycle 5191","CapPass",30976.75,"Qualified",-0.00016,34.35,56989,"B-1","Alloy 617","Plate",314626
"88% Nf: Cycle 5191","CapPass",30976.79,"Qualified",-0.00014,36.77,56990,"B-1","Alloy 617","Plate",314626
"88% Nf: Cycle 5191","CapPass",30976.81,"Qualified",-0.00011,38.95,56991,"B-1","Alloy 617","Plate",314626
"88% Nf: Cycle 5191","CapPass",30976.85,"Qualified",-0.00009,41.31,56992,"B-1","Alloy 617","Plate",314626
"88% Nf: Cycle 5191","CapPass",30976.89,"Qualified",-0.00006,43.56,56993,"B-1","Alloy 617","Plate",314626
"88% Nf: Cycle 5191","CapPass",30976.93,"Qualified",-0.00004,45.91,56994,"B-1","Alloy 617","Plate",314626
"88% Nf: Cycle 5191","CapPass",30976.97,"Qualified",-0.00001,48.41,56995,"B-1","Alloy 617","Plate",314626
"88% Nf: Cycle 5191","CapPass",30977.01,"Qualified",0.00001,50.56,56996,"B-1","Alloy 617","Plate",314626
"88% Nf: Cycle 5191","CapPass",30977.06,"Qualified",0.00004,53.22,56997,"B-1","Alloy 617","Plate",314626
"88% Nf: Cycle 5191","CapPass",30977.09,"Qualified",0.00006,56.32,56998,"B-1","Alloy 617","Plate",314626
"88% Nf: Cycle 5191","CapPass",30977.12,"Qualified",0.00009,59.54,56999,"B-1","Alloy 617","Plate",314626
"88% Nf: Cycle 5191","CapPass",30977.15,"Qualified",0.00011,62.28,57000,"B-1","Alloy 617","Plate",314626
"88% Nf: Cycle 5191","CapPass",30977.18,"Qualified",0.00014,65.00,57001,"B-1","Alloy 617","Plate",314626
"88% Nf: Cycle 5191","CapPass",30977.20,"Qualified",0.00017,67.56,57002,"B-1","Alloy 617","Plate",314626
"88% Nf: Cycle 5191","CapPass",30977.22,"Qualified",0.00019,70.23,57003,"B-1","Alloy 617","Plate",314626
"88% Nf: Cycle 5191","CapPass",30977.25,"Qualified",0.00022,73.07,57004,"B-1","Alloy 617","Plate",314626
"88% Nf: Cycle 5191","CapPass",30977.27,"Qualified",0.00024,75.74,57005,"B-1","Alloy 617","Plate",314626
"88% Nf: Cycle 5191","CapPass",30977.29,"Qualified",0.00027,78.30,57006,"B-1","Alloy 617","Plate",314626
"88% Nf: Cycle 5191","CapPass",30977.31,"Qualified",0.00029,80.69,57007,"B-1","Alloy 617","Plate",314626
"88% Nf: Cycle 5191","CapPass",30977.33,"Qualified",0.00032,83.12,57008,"B-1","Alloy 617","Plate",314626
"88% Nf: Cycle 5191","CapPass",30977.36,"Qualified",0.00035,85.41,57009,"B-1","Alloy 617","Plate",314626
"88% Nf: Cycle 5191","CapPass",30977.38,"Qualified",0.00037,87.59,57010,"B-1","Alloy 617","Plate",314626
"88% Nf: Cycle 5191","CapPass",30977.40,"Qualified",0.00040,89.84,57011,"B-1","Alloy 617","Plate",314626
"88% Nf: Cycle 5191","CapPass",30977.43,"Qualified",0.00042,91.85,57012,"B-1","Alloy 617","Plate",314626
"88% Nf: Cycle 5191","CapPass",30977.45,"Qualified",0.00045,93.98,57013,"B-1","Alloy 617","Plate",314626
"88% Nf: Cycle 5191","CapPass",30977.48,"Qualified",0.00047,95.91,57014,"B-1","Alloy 617","Plate",314626
"88% Nf: Cycle 5191","CapPass",30977.50,"Qualified",0.00050,97.92,57015,"B-1","Alloy 617","Plate",314626
"88% Nf: Cycle 5191","CapPass",30977.53,"Qualified",0.00053,99.65,57016,"B-1","Alloy 617","Plate",314626
"88% Nf: Cycle 5191","CapPass",30977.56,"Qualified",0.00055,101.51,57017,"B-1","Alloy 617","Plate",314626
"88% Nf: Cycle 5191","CapPass",30977.59,"Qualified",0.00058,103.29,57018,"B-1","Alloy 617","Plate",314626
"88% Nf: Cycle 5191","CapPass",30977.61,"Qualified",0.00060,104.98,57019,"B-1","Alloy 617","Plate",314626
"88% Nf: Cycle 5191","CapPass",30977.65,"Qualified",0.00063,106.70,57020,"B-1","Alloy 617","Plate",314626
"88% Nf: Cycle 5191","CapPass",30977.68,"Qualified",0.00065,108.50,57021,"B-1","Alloy 617","Plate",314626
"88% Nf: Cycle 5191","CapPass",30977.70,"Qualified",0.00068,110.17,57022,"B-1","Alloy 617","Plate",314626
"88% Nf: Cycle 5191","CapPass",30977.72,"Qualified",0.00069,111.02,57023,"B-1","Alloy 617","Plate",314626
"88% Nf: Cycle 5191","CapPass",30977.73,"Qualified",0.00070,112.04,57024,"B-1","Alloy 617","Plate",314626
"88% Nf: Cycle 5191","CapPass",30977.76,"Qualified",0.00073,113.84,57025,"B-1","Alloy 617","Plate",314626
"88% Nf: Cycle 5191","CapPass",30977.79,"Qualified",0.00075,115.76,57026,"B-1","Alloy 617","Plate",314626
"88% Nf: Cycle 5191","CapPass",30977.82,"Qualified",0.00078,117.55,57027,"B-1","Alloy 617","Plate",314626
"88% Nf: Cycle 5191","CapPass",30977.85,"Qualified",0.00080,119.15,57028,"B-1","Alloy 617","Plate",314626
"88% Nf: Cycle 5191","CapPass",30977.87,"Qualified",0.00083,121.07,57029,"B-1","Alloy 617","Plate",314626
"88% Nf: Cycle 5191","CapPass",30977.90,"Qualified",0.00086,122.87,57030,"B-1","Alloy 617","Plate",314626
"88% Nf: Cycle 5191","CapPass",30977.93,"Qualified",0.00088,124.57,57031,"B-1","Alloy 617","Plate",314626
"88% Nf: Cycle 5191","CapPass",30977.95,"Qualified",0.00091,126.43,57032,"B-1","Alloy 617","Plate",314626
"88% Nf: Cycle 5191","CapPass",30977.98,"Qualified",0.00093,128.28,57033,"B-1","Alloy 617","Plate",314626
"88% Nf: Cycle 5191","CapPass",30978.00,"Qualified",0.00096,130.40,57034,"B-1","Alloy 617","Plate",314626
"88% Nf: Cycle 5191","CapPass",30978.03,"Qualified",0.00098,132.42,57035,"B-1","Alloy 617","Plate",314626
"88% Nf: Cycle 5191","CapPass",30978.04,"Qualified",0.00101,134.36,57036,"B-1","Alloy 617","Plate",314626
"88% Nf: Cycle 5191","CapPass",30978.07,"Qualified",0.00103,136.37,57037,"B-1","Alloy 617","Plate",314626
"88% Nf: Cycle 5191","CapPass",30978.08,"Qualified",0.00106,138.34,57038,"B-1","Alloy 617","Plate",314626
"88% Nf: Cycle 5191","CapPass",30978.11,"Qualified",0.00108,140.37,57039,"B-1","Alloy 617","Plate",314626
"88% Nf: Cycle 5191","CapPass",30978.12,"Qualified",0.00111,142.24,57040,"B-1","Alloy 617","Plate",314626
"88% Nf: Cycle 5191","CapPass",30978.14,"Qualified",0.00114,144.27,57041,"B-1","Alloy 617","Plate",314626
"88% Nf: Cycle 5191","CapPass",30978.15,"Qualified",0.00116,146.05,57042,"B-1","Alloy 617","Plate",314626
"88% Nf: Cycle 5191","CapPass",30978.17,"Qualified",0.00119,147.89,57043,"B-1","Alloy 617","Plate",314626
"88% Nf: Cycle 5191","CapPass",30978.19,"Qualified",0.00122,149.64,57044,"B-1","Alloy 617","Plate",314626
"88% Nf: Cycle 5191","CapPass",30978.21,"Qualified",0.00124,151.35,57045,"B-1","Alloy 617","Plate",314626
"88% Nf: Cycle 5191","CapPass",30978.22,"Qualified",0.00127,153.01,57046,"B-1","Alloy 617","Plate",314626
"88% Nf: Cycle 5191","CapPass",30978.24,"Qualified",0.00129,154.42,57047,"B-1","Alloy 617","Plate",314626
"88% Nf: Cycle 5191","CapPass",30978.25,"Qualified",0.00132,155.57,57048,"B-1","Alloy 617","Plate",314626
"88% Nf: Cycle 5191","CapPass",30978.27,"Qualified",0.00134,156.26,57049,"B-1","Alloy 617","Plate",314626
"88% Nf: Cycle 5191","CapPass",30978.29,"Qualified",0.00137,156.65,57050,"B-1","Alloy 617","Plate",314626
"88% Nf: Cycle 5191","CapPass",30978.32,"Qualified",0.00140,156.54,57051,"B-1","Alloy 617","Plate",314626
"88% Nf: Cycle 5191","CapPass",30978.35,"Qualified",0.00142,155.40,57052,"B-1","Alloy 617","Plate",314626
"88% Nf: Cycle 5191","CapPass",30978.50,"Qualified",0.00140,134.21,57053,"B-1","Alloy 617","Plate",314626
"88% Nf: Cycle 5191","CapPass",30978.53,"Qualified",0.00137,129.16,57054,"B-1","Alloy 617","Plate",314626
"88% Nf: Cycle 5191","CapPass",30978.55,"Qualified",0.00135,124.57,57055,"B-1","Alloy 617","Plate",314626
"88% Nf: Cycle 5191","CapPass",30978.58,"Qualified",0.00132,120.27,57056,"B-1","Alloy 617","Plate",314626
"88% Nf: Cycle 5191","CapPass",30978.59,"Qualified",0.00129,116.02,57057,"B-1","Alloy 617","Plate",314626
"88% Nf: Cycle 5191","CapPass",30978.61,"Qualified",0.00127,112.24,57058,"B-1","Alloy 617","Plate",314626
"88% Nf: Cycle 5191","CapPass",30978.64,"Qualified",0.00124,108.32,57059,"B-1","Alloy 617","Plate",314626
"88% Nf: Cycle 5191","CapPass",30978.65,"Qualified",0.00122,104.63,57060,"B-1","Alloy 617","Plate",314626
"88% Nf: Cycle 5191","CapPass",30978.68,"Qualified",0.00119,101.08,57061,"B-1","Alloy 617","Plate",314626
"88% Nf: Cycle 5191","CapPass",30978.70,"Qualified",0.00116,97.25,57062,"B-1","Alloy 617","Plate",314626
"88% Nf: Cycle 5191","CapPass",30978.72,"Qualified",0.00114,93.88,57063,"B-1","Alloy 617","Plate",314626
"88% Nf: Cycle 5191","CapPass",30978.72,"Qualified",0.00114,93.63,57064,"B-1","Alloy 617","Plate",314626
"88% Nf: Cycle 5191","CapPass",30978.74,"Qualified",0.00111,90.25,57065,"B-1","Alloy 617","Plate",314626
"88% Nf: Cycle 5191","CapPass",30978.76,"Qualified",0.00109,86.52,57066,"B-1","Alloy 617","Plate",314626
"88% Nf: Cycle 5191","CapPass",30978.79,"Qualified",0.00106,83.06,57067,"B-1","Alloy 617","Plate",314626
"88% Nf: Cycle 5191","CapPass",30978.81,"Qualified",0.00103,79.61,57068,"B-1","Alloy 617","Plate",314626
"88% Nf: Cycle 5191","CapPass",30978.83,"Qualified",0.00101,76.13,57069,"B-1","Alloy 617","Plate",314626
"88% Nf: Cycle 5191","CapPass",30978.86,"Qualified",0.00098,72.64,57070,"B-1","Alloy 617","Plate",314626
"88% Nf: Cycle 5191","CapPass",30978.89,"Qualified",0.00096,69.31,57071,"B-1","Alloy 617","Plate",314626
"88% Nf: Cycle 5191","CapPass",30978.91,"Qualified",0.00093,65.76,57072,"B-1","Alloy 617","Plate",314626
"88% Nf: Cycle 5191","CapPass",30978.94,"Qualified",0.00091,62.37,57073,"B-1","Alloy 617","Plate",314626
"88% Nf: Cycle 5191","CapPass",30978.97,"Qualified",0.00088,59.02,57074,"B-1","Alloy 617","Plate",314626
"88% Nf: Cycle 5191","CapPass",30979.00,"Qualified",0.00086,55.72,57075,"B-1","Alloy 617","Plate",314626
"88% Nf: Cycle 5191","CapPass",30979.02,"Qualified",0.00083,52.41,57076,"B-1","Alloy 617","Plate",314626
"88% Nf: Cycle 5191","CapPass",30979.05,"Qualified",0.00081,49.11,57077,"B-1","Alloy 617","Plate",314626
"88% Nf: Cycle 5191","CapPass",30979.08,"Qualified",0.00078,45.89,57078,"B-1","Alloy 617","Plate",314626
"88% Nf: Cycle 5191","CapPass",30979.11,"Qualified",0.00075,42.68,57079,"B-1","Alloy 617","Plate",314626
"88% Nf: Cycle 5191","CapPass",30979.13,"Qualified",0.00073,39.51,57080,"B-1","Alloy 617","Plate",314626
"88% Nf: Cycle 5191","CapPass",30979.16,"Qualified",0.00070,36.28,57081,"B-1","Alloy 617","Plate",314626
"88% Nf: Cycle 5191","CapPass",30979.18,"Qualified",0.00068,33.29,57082,"B-1","Alloy 617","Plate",314626
"88% Nf: Cycle 5191","CapPass",30979.22,"Qualified",0.00065,29.99,57083,"B-1","Alloy 617","Plate",314626
"88% Nf: Cycle 5191","CapPass",30979.25,"Qualified",0.00063,26.77,57084,"B-1","Alloy 617","Plate",314626
"88% Nf: Cycle 5191","CapPass",30979.28,"Qualified",0.00060,23.75,57085,"B-1","Alloy 617","Plate",314626
"88% Nf: Cycle 5191","CapPass",30979.30,"Qualified",0.00058,20.45,57086,"B-1","Alloy 617","Plate",314626
"88% Nf: Cycle 5191","CapPass",30979.33,"Qualified",0.00055,17.31,57087,"B-1","Alloy 617","Plate",314626
"88% Nf: Cycle 5191","CapPass",30979.36,"Qualified",0.00053,14.25,57088,"B-1","Alloy 617","Plate",314626
"88% Nf: Cycle 5191","CapPass",30979.39,"Qualified",0.00050,11.26,57089,"B-1","Alloy 617","Plate",314626
"88% Nf: Cycle 5191","CapPass",30979.41,"Qualified",0.00048,8.33,57090,"B-1","Alloy 617","Plate",314626
"88% Nf: Cycle 5191","CapPass",30979.44,"Qualified",0.00045,5.40,57091,"B-1","Alloy 617","Plate",314626
"88% Nf: Cycle 5191","CapPass",30979.47,"Qualified",0.00043,2.24,57092,"B-1","Alloy 617","Plate",314626
"88% Nf: Cycle 5191","CapPass",30979.50,"Qualified",0.00040,-0.85,57093,"B-1","Alloy 617","Plate",314626
"88% Nf: Cycle 5191","CapPass",30979.53,"Qualified",0.00037,-3.75,57094,"B-1","Alloy 617","Plate",314626
"88% Nf: Cycle 5191","CapPass",30979.55,"Qualified",0.00035,-6.58,57095,"B-1","Alloy 617","Plate",314626
"88% Nf: Cycle 5191","CapPass",30979.58,"Qualified",0.00032,-9.31,57096,"B-1","Alloy 617","Plate",314626
"88% Nf: Cycle 5191","CapPass",30979.61,"Qualified",0.00030,-12.19,57097,"B-1","Alloy 617","Plate",314626
"88% Nf: Cycle 5191","CapPass",30979.64,"Qualified",0.00027,-15.03,57098,"B-1","Alloy 617","Plate",314626
"88% Nf: Cycle 5191","CapPass",30979.67,"Qualified",0.00025,-17.38,57099,"B-1","Alloy 617","Plate",314626
"88% Nf: Cycle 5191","CapPass",30979.70,"Qualified",0.00022,-19.74,57100,"B-1","Alloy 617","Plate",314626
"88% Nf: Cycle 5191","CapPass",30979.72,"Qualified",0.00021,-20.34,57101,"B-1","Alloy 617","Plate",314626
"88% Nf: Cycle 5191","CapPass",30979.75,"Qualified",0.00020,-21.77,57102,"B-1","Alloy 617","Plate",314626
"88% Nf: Cycle 5191","CapPass",30979.80,"Qualified",0.00017,-24.16,57103,"B-1","Alloy 617","Plate",314626
"88% Nf: Cycle 5191","CapPass",30979.86,"Qualified",0.00015,-26.66,57104,"B-1","Alloy 617","Plate",314626
"88% Nf: Cycle 5191","CapPass",30979.90,"Qualified",0.00012,-30.01,57105,"B-1","Alloy 617","Plate",314626
"88% Nf: Cycle 5191","CapPass",30979.94,"Qualified",0.00010,-33.16,57106,"B-1","Alloy 617","Plate",314626
"88% Nf: Cycle 5191","CapPass",30979.97,"Qualified",0.00007,-36.76,57107,"B-1","Alloy 617","Plate",314626
"88% Nf: Cycle 5191","CapPass",30979.99,"Qualified",0.00004,-40.02,57108,"B-1","Alloy 617","Plate",314626
"88% Nf: Cycle 5191","CapPass",30980.01,"Qualified",0.00002,-42.81,57109,"B-1","Alloy 617","Plate",314626
"88% Nf: Cycle 5191","CapPass",30980.04,"Qualified",-0.00001,-45.94,57110,"B-1","Alloy 617","Plate",314626
"88% Nf: Cycle 5191","CapPass",30980.06,"Qualified",-0.00003,-48.98,57111,"B-1","Alloy 617","Plate",314626
"88% Nf: Cycle 5191","CapPass",30980.08,"Qualified",-0.00006,-51.80,57112,"B-1","Alloy 617","Plate",314626
"88% Nf: Cycle 5191","CapPass",30980.10,"Qualified",-0.00009,-54.22,57113,"B-1","Alloy 617","Plate",314626
"88% Nf: Cycle 5191","CapPass",30980.12,"Qualified",-0.00011,-56.76,57114,"B-1","Alloy 617","Plate",314626
"88% Nf: Cycle 5191","CapPass",30980.15,"Qualified",-0.00014,-59.19,57115,"B-1","Alloy 617","Plate",314626
"88% Nf: Cycle 5191","CapPass",30980.17,"Qualified",-0.00016,-61.49,57116,"B-1","Alloy 617","Plate",314626
"88% Nf: Cycle 5191","CapPass",30980.19,"Qualified",-0.00019,-63.67,57117,"B-1","Alloy 617","Plate",314626
"88% Nf: Cycle 5191","CapPass",30980.22,"Qualified",-0.00021,-65.77,57118,"B-1","Alloy 617","Plate",314626
"88% Nf: Cycle 5191","CapPass",30980.25,"Qualified",-0.00024,-68.11,57119,"B-1","Alloy 617","Plate",314626
"88% Nf: Cycle 5191","CapPass",30980.27,"Qualified",-0.00026,-70.37,57120,"B-1","Alloy 617","Plate",314626
"88% Nf: Cycle 5191","CapPass",30980.30,"Qualified",-0.00029,-72.70,57121,"B-1","Alloy 617","Plate",314626
"88% Nf: Cycle 5191","CapPass",30980.33,"Qualified",-0.00032,-74.68,57122,"B-1","Alloy 617","Plate",314626
"88% Nf: Cycle 5191","CapPass",30980.36,"Qualified",-0.00034,-76.79,57123,"B-1","Alloy 617","Plate",314626
"88% Nf: Cycle 5191","CapPass",30980.40,"Qualified",-0.00037,-78.83,57124,"B-1","Alloy 617","Plate",314626
"88% Nf: Cycle 5191","CapPass",30980.42,"Qualified",-0.00039,-80.69,57125,"B-1","Alloy 617","Plate",314626
"88% Nf: Cycle 5191","CapPass",30980.45,"Qualified",-0.00042,-82.90,57126,"B-1","Alloy 617","Plate",314626
"88% Nf: Cycle 5191","CapPass",30980.48,"Qualified",-0.00044,-84.78,57127,"B-1","Alloy 617","Plate",314626
"88% Nf: Cycle 5191","CapPass",30980.51,"Qualified",-0.00047,-86.66,57128,"B-1","Alloy 617","Plate",314626
"88% Nf: Cycle 5191","CapPass",30980.54,"Qualified",-0.00049,-88.76,57129,"B-1","Alloy 617","Plate",314626
"88% Nf: Cycle 5191","CapPass",30980.57,"Qualified",-0.00052,-90.84,57130,"B-1","Alloy 617","Plate",314626
"88% Nf: Cycle 5191","CapPass",30980.60,"Qualified",-0.00054,-92.78,57131,"B-1","Alloy 617","Plate",314626
"88% Nf: Cycle 5191","CapPass",30980.62,"Qualified",-0.00057,-94.72,57132,"B-1","Alloy 617","Plate",314626
"88% Nf: Cycle 5191","CapPass",30980.65,"Qualified",-0.00059,-96.84,57133,"B-1","Alloy 617","Plate",314626
"88% Nf: Cycle 5191","CapPass",30980.68,"Qualified",-0.00062,-98.91,57134,"B-1","Alloy 617","Plate",314626
"88% Nf: Cycle 5191","CapPass",30980.70,"Qualified",-0.00065,-101.2,57135,"B-1","Alloy 617","Plate",314626
"88% Nf: Cycle 5191","CapPass",30980.72,"Qualified",-0.00066,-103.0,57136,"B-1","Alloy 617","Plate",314626
"88% Nf: Cycle 5191","CapPass",30980.72,"Qualified",-0.00067,-103.7,57137,"B-1","Alloy 617","Plate",314626
"88% Nf: Cycle 5191","CapPass",30980.75,"Qualified",-0.00070,-106.0,57138,"B-1","Alloy 617","Plate",314626
"88% Nf: Cycle 5191","CapPass",30980.76,"Qualified",-0.00072,-108.3,57139,"B-1","Alloy 617","Plate",314626
"88% Nf: Cycle 5191","CapPass",30980.78,"Qualified",-0.00075,-110.6,57140,"B-1","Alloy 617","Plate",314626
"88% Nf: Cycle 5191","CapPass",30980.80,"Qualified",-0.00077,-113.1,57141,"B-1","Alloy 617","Plate",314626
"88% Nf: Cycle 5191","CapPass",30980.82,"Qualified",-0.00080,-115.2,57142,"B-1","Alloy 617","Plate",314626
"88% Nf: Cycle 5191","CapPass",30980.83,"Qualified",-0.00082,-117.6,57143,"B-1","Alloy 617","Plate",314626
"88% Nf: Cycle 5191","CapPass",30980.86,"Qualified",-0.00085,-120.0,57144,"B-1","Alloy 617","Plate",314626
"88% Nf: Cycle 5191","CapPass",30980.87,"Qualified",-0.00088,-122.2,57145,"B-1","Alloy 617","Plate",314626
"88% Nf: Cycle 5191","CapPass",30980.89,"Qualified",-0.00090,-124.3,57146,"B-1","Alloy 617","Plate",314626
"88% Nf: Cycle 5191","CapPass",30980.90,"Qualified",-0.00093,-126.5,57147,"B-1","Alloy 617","Plate",314626
"88% Nf: Cycle 5191","CapPass",30980.92,"Qualified",-0.00095,-128.6,57148,"B-1","Alloy 617","Plate",314626
"88% Nf: Cycle 5191","CapPass",30980.93,"Qualified",-0.00098,-130.8,57149,"B-1","Alloy 617","Plate",314626
"88% Nf: Cycle 5191","CapPass",30980.95,"Qualified",-0.00101,-132.8,57150,"B-1","Alloy 617","Plate",314626
"88% Nf: Cycle 5191","CapPass",30980.97,"Qualified",-0.00103,-134.8,57151,"B-1","Alloy 617","Plate",314626
"88% Nf: Cycle 5191","CapPass",30980.98,"Qualified",-0.00106,-136.4,57152,"B-1","Alloy 617","Plate",314626
"88% Nf: Cycle 5191","CapPass",30981.00,"Qualified",-0.00108,-138.3,57153,"B-1","Alloy 617","Plate",314626
"88% Nf: Cycle 5191","CapPass",30981.02,"Qualified",-0.00111,-140.1,57154,"B-1","Alloy 617","Plate",314626
"88% Nf: Cycle 5191","CapPass",30981.04,"Qualified",-0.00113,-141.7,57155,"B-1","Alloy 617","Plate",314626
"88% Nf: Cycle 5191","CapPass",30981.05,"Qualified",-0.00116,-143.4,57156,"B-1","Alloy 617","Plate",314626
"88% Nf: Cycle 5191","CapPass",30981.07,"Qualified",-0.00119,-145.2,57157,"B-1","Alloy 617","Plate",314626
"88% Nf: Cycle 5191","CapPass",30981.08,"Qualified",-0.00121,-146.8,57158,"B-1","Alloy 617","Plate",314626
"88% Nf: Cycle 5191","CapPass",30981.11,"Qualified",-0.00124,-148.2,57159,"B-1","Alloy 617","Plate",314626
"88% Nf: Cycle 5191","CapPass",30981.12,"Qualified",-0.00127,-149.7,57160,"B-1","Alloy 617","Plate",314626
"88% Nf: Cycle 5191","CapPass",30981.15,"Qualified",-0.00129,-151.0,57161,"B-1","Alloy 617","Plate",314626
"88% Nf: Cycle 5191","CapPass",30981.16,"Qualified",-0.00132,-152.3,57162,"B-1","Alloy 617","Plate",314626
"88% Nf: Cycle 5191","CapPass",30981.18,"Qualified",-0.00134,-153.6,57163,"B-1","Alloy 617","Plate",314626
"88% Nf: Cycle 5191","CapPass",30981.20,"Qualified",-0.00137,-154.8,57164,"B-1","Alloy 617","Plate",314626
"88% Nf: Cycle 5191","CapPass",30981.22,"Qualified",-0.00139,-155.7,57165,"B-1","Alloy 617","Plate",314626
"88% Nf: Cycle 5191","CapPass",30981.25,"Qualified",-0.00142,-156.1,57166,"B-1","Alloy 617","Plate",314626
"88% Nf: Cycle 5191","CapPass",30981.28,"Qualified",-0.00144,-155.7,57167,"B-1","Alloy 617","Plate",314626
"88% Nf: Cycle 5191","CapPass",30981.33,"Qualified",-0.00147,-153.1,57168,"B-1","Alloy 617","Plate",314626
"88% Nf: Cycle 5191","CapPass",30981.43,"Qualified",-0.00144,-138.3,57169,"B-1","Alloy 617","Plate",314626
"88% Nf: Cycle 5191","CapPass",30981.47,"Qualified",-0.00142,-132.0,57170,"B-1","Alloy 617","Plate",314626
"88% Nf: Cycle 5191","CapPass",30981.50,"Qualified",-0.00139,-126.2,57171,"B-1","Alloy 617","Plate",314626
"88% Nf: Cycle 5191","CapPass",30981.51,"Qualified",-0.00137,-122.0,57172,"B-1","Alloy 617","Plate",314626
"88% Nf: Cycle 5191","CapPass",30981.54,"Qualified",-0.00134,-117.3,57173,"B-1","Alloy 617","Plate",314626
"88% Nf: Cycle 5191","CapPass",30981.56,"Qualified",-0.00132,-113.0,57174,"B-1","Alloy 617","Plate",314626
"88% Nf: Cycle 5191","CapPass",30981.58,"Qualified",-0.00129,-108.8,57175,"B-1","Alloy 617","Plate",314626
"88% Nf: Cycle 5191","CapPass",30981.60,"Qualified",-0.00126,-104.3,57176,"B-1","Alloy 617","Plate",314626
"88% Nf: Cycle 5191","CapPass",30981.62,"Qualified",-0.00124,-100.4,57177,"B-1","Alloy 617","Plate",314626
"88% Nf: Cycle 5191","CapPass",30981.65,"Qualified",-0.00121,-96.72,57178,"B-1","Alloy 617","Plate",314626
"88% Nf: Cycle 5191","CapPass",30981.66,"Qualified",-0.00119,-92.83,57179,"B-1","Alloy 617","Plate",314626
"88% Nf: Cycle 5191","CapPass",30981.68,"Qualified",-0.00116,-88.88,57180,"B-1","Alloy 617","Plate",314626
"88% Nf: Cycle 5191","CapPass",30981.71,"Qualified",-0.00114,-85.29,57181,"B-1","Alloy 617","Plate",314626
"88% Nf: Cycle 5191","CapPass",30981.72,"Qualified",-0.00113,-83.72,57182,"B-1","Alloy 617","Plate",314626
"88% Nf: Cycle 5191","CapPass",30981.73,"Qualified",-0.00111,-81.76,57183,"B-1","Alloy 617","Plate",314626
"88% Nf: Cycle 5191","CapPass",30981.75,"Qualified",-0.00109,-78.19,57184,"B-1","Alloy 617","Plate",314626
"88% Nf: Cycle 5191","CapPass",30981.78,"Qualified",-0.00106,-74.59,57185,"B-1","Alloy 617","Plate",314626
"88% Nf: Cycle 5191","CapPass",30981.79,"Qualified",-0.00104,-71.12,57186,"B-1","Alloy 617","Plate",314626
"88% Nf: Cycle 5191","CapPass",30981.83,"Qualified",-0.00101,-67.56,57187,"B-1","Alloy 617","Plate",314626
"88% Nf: Cycle 5191","CapPass",30981.85,"Qualified",-0.00099,-64.14,57188,"B-1","Alloy 617","Plate",314626
"88% Nf: Cycle 5191","CapPass",30981.87,"Qualified",-0.00096,-60.67,57189,"B-1","Alloy 617","Plate",314626
"88% Nf: Cycle 5191","CapPass",30981.90,"Qualified",-0.00093,-57.35,57190,"B-1","Alloy 617","Plate",314626
"88% Nf: Cycle 5191","CapPass",30981.92,"Qualified",-0.00091,-54.15,57191,"B-1","Alloy 617","Plate",314626
"88% Nf: Cycle 5191","CapPass",30981.95,"Qualified",-0.00088,-51.01,57192,"B-1","Alloy 617","Plate",314626
"88% Nf: Cycle 5191","CapPass",30981.97,"Qualified",-0.00086,-47.77,57193,"B-1","Alloy 617","Plate",314626
"88% Nf: Cycle 5191","CapPass",30982.00,"Qualified",-0.00083,-44.78,57194,"B-1","Alloy 617","Plate",314626
"88% Nf: Cycle 5191","CapPass",30982.03,"Qualified",-0.00081,-41.42,57195,"B-1","Alloy 617","Plate",314626
"88% Nf: Cycle 5191","CapPass",30982.05,"Qualified",-0.00078,-38.51,57196,"B-1","Alloy 617","Plate",314626
"88% Nf: Cycle 5191","CapPass",30982.08,"Qualified",-0.00076,-35.46,57197,"B-1","Alloy 617","Plate",314626
"88% Nf: Cycle 5191","CapPass",30982.11,"Qualified",-0.00073,-32.46,57198,"B-1","Alloy 617","Plate",314626
"88% Nf: Cycle 5191","CapPass",30982.13,"Qualified",-0.00070,-29.45,57199,"B-1","Alloy 617","Plate",314626
"88% Nf: Cycle 5191","CapPass",30982.16,"Qualified",-0.00068,-26.38,57200,"B-1","Alloy 617","Plate",314626
"88% Nf: Cycle 5191","CapPass",30982.18,"Qualified",-0.00065,-23.39,57201,"B-1","Alloy 617","Plate",314626
"88% Nf: Cycle 5191","CapPass",30982.22,"Qualified",-0.00063,-20.37,57202,"B-1","Alloy 617","Plate",314626
"88% Nf: Cycle 5191","CapPass",30982.24,"Qualified",-0.00060,-17.39,57203,"B-1","Alloy 617","Plate",314626
"88% Nf: Cycle 5191","CapPass",30982.27,"Qualified",-0.00058,-14.41,57204,"B-1","Alloy 617","Plate",314626
"88% Nf: Cycle 5191","CapPass",30982.29,"Qualified",-0.00055,-11.41,57205,"B-1","Alloy 617","Plate",314626
"88% Nf: Cycle 5191","CapPass",30982.33,"Qualified",-0.00053,-8.36,57206,"B-1","Alloy 617","Plate",314626
"88% Nf: Cycle 5191","CapPass",30982.36,"Qualified",-0.00050,-5.33,57207,"B-1","Alloy 617","Plate",314626
"88% Nf: Cycle 5191","CapPass",30982.39,"Qualified",-0.00048,-2.13,57208,"B-1","Alloy 617","Plate",314626
"88% Nf: Cycle 5191","CapPass",30982.41,"Qualified",-0.00045,0.89,57209,"B-1","Alloy 617","Plate",314626
"88% Nf: Cycle 5191","CapPass",30982.44,"Qualified",-0.00042,3.79,57210,"B-1","Alloy 617","Plate",314626
"88% Nf: Cycle 5191","CapPass",30982.47,"Qualified",-0.00040,6.77,57211,"B-1","Alloy 617","Plate",314626
"88% Nf: Cycle 5191","CapPass",30982.50,"Qualified",-0.00037,9.69,57212,"B-1","Alloy 617","Plate",314626
"88% Nf: Cycle 5191","CapPass",30982.53,"Qualified",-0.00035,12.58,57213,"B-1","Alloy 617","Plate",314626
"88% Nf: Cycle 5191","CapPass",30982.55,"Qualified",-0.00032,15.47,57214,"B-1","Alloy 617","Plate",314626
"88% Nf: Cycle 5191","CapPass",30982.58,"Qualified",-0.00030,18.35,57215,"B-1","Alloy 617","Plate",314626
"88% Nf: Cycle 5191","CapPass",30982.61,"Qualified",-0.00027,21.10,57216,"B-1","Alloy 617","Plate",314626
"88% Nf: Cycle 5191","CapPass",30982.64,"Qualified",-0.00025,23.97,57217,"B-1","Alloy 617","Plate",314626
