Repository: js-molina/fatigue-A617

File: data/950C/Strain rate 0.001/0.30% strain/HTM_A20_Cycles_B3.csv (part 7 of 8)
"Cycle Label","Data State","Elapsed Time Sec","Qual State","Strain","Stress Mpa","Count","Sample","Alloy","Material_Form","Heat"
"50% Nf: Cycle 4499-4500","CapPass",26850.23,"Trend",-0.00126,-166.4,35991,"B-3","Alloy 617","Plate",314626
"50% Nf: Cycle 4499-4500","CapPass",26850.26,"Trend",-0.00128,-167.7,35992,"B-3","Alloy 617","Plate",314626
"50% Nf: Cycle 4499-4500","CapPass",26850.28,"Trend",-0.00131,-168.4,35993,"B-3","Alloy 617","Plate",314626
"50% Nf: Cycle 4499-4500","CapPass",26850.31,"Trend",-0.00133,-170.0,35994,"B-3","Alloy 617","Plate",314626
"50% Nf: Cycle 4499-4500","CapPass",26850.32,"Trend",-0.00136,-171.0,35995,"B-3","Alloy 617","Plate",314626
"50% Nf: Cycle 4499-4500","CapPass",26850.34,"Trend",-0.00138,-171.8,35996,"B-3","Alloy 617","Plate",314626
"50% Nf: Cycle 4499-4500","CapPass",26850.37,"Trend",-0.00141,-172.5,35997,"B-3","Alloy 617","Plate",314626
"50% Nf: Cycle 4499-4500","CapPass",26850.39,"Trend",-0.00143,-172.9,35998,"B-3","Alloy 617","Plate",314626
"50% Nf: Cycle 4499-4500","CapPass",26850.42,"Trend",-0.00146,-172.3,35999,"B-3","Alloy 617","Plate",314626
"50% Nf: Cycle 4499-4500","CapPass",26850.57,"Trend",-0.00143,-150.0,36000,"B-3","Alloy 617","Plate",314626
"50% Nf: Cycle 4499-4500","CapPass",26850.59,"Trend",-0.00141,-144.2,36001,"B-3","Alloy 617","Plate",314626
"50% Nf: Cycle 4499-4500","CapPass",26850.62,"Trend",-0.00138,-139.2,36002,"B-3","Alloy 617","Plate",314626
"50% Nf: Cycle 4499-4500","CapPass",26850.64,"Trend",-0.00136,-134.5,36003,"B-3","Alloy 617","Plate",314626
"50% Nf: Cycle 4499-4500","CapPass",26850.65,"Trend",-0.00133,-130.6,36004,"B-3","Alloy 617","Plate",314626
"50% Nf: Cycle 4499-4500","CapPass",26850.67,"Trend",-0.00130,-126.1,36005,"B-3","Alloy 617","Plate",314626
"50% Nf: Cycle 4499-4500","CapPass",26850.70,"Trend",-0.00128,-121.9,36006,"B-3","Alloy 617","Plate",314626
"50% Nf: Cycle 4499-4500","CapPass",26850.72,"Trend",-0.00125,-117.6,36007,"B-3","Alloy 617","Plate",314626
"50% Nf: Cycle 4499-4500","CapPass",26850.73,"Trend",-0.00123,-114.1,36008,"B-3","Alloy 617","Plate",314626
"50% Nf: Cycle 4499-4500","CapPass",26850.75,"Trend",-0.00120,-109.9,36009,"B-3","Alloy 617","Plate",314626
"50% Nf: Cycle 4499-4500","CapPass",26850.78,"Trend",-0.00118,-106.2,36010,"B-3","Alloy 617","Plate",314626
"50% Nf: Cycle 4499-4500","CapPass",26850.78,"Trend",-0.00118,-106.3,36011,"B-3","Alloy 617","Plate",314626
"50% Nf: Cycle 4499-4500","CapPass",26850.79,"Trend",-0.00115,-102.4,36012,"B-3","Alloy 617","Plate",314626
"50% Nf: Cycle 4499-4500","CapPass",26850.81,"Trend",-0.00113,-98.89,36013,"B-3","Alloy 617","Plate",314626
"50% Nf: Cycle 4499-4500","CapPass",26850.84,"Trend",-0.00110,-94.70,36014,"B-3","Alloy 617","Plate",314626
"50% Nf: Cycle 4499-4500","CapPass",26850.86,"Trend",-0.00108,-91.59,36015,"B-3","Alloy 617","Plate",314626
"50% Nf: Cycle 4499-4500","CapPass",26850.89,"Trend",-0.00105,-87.76,36016,"B-3","Alloy 617","Plate",314626
"50% Nf: Cycle 4499-4500","CapPass",26850.90,"Trend",-0.00103,-84.39,36017,"B-3","Alloy 617","Plate",314626
"50% Nf: Cycle 4499-4500","CapPass",26850.93,"Trend",-0.00100,-80.70,36018,"B-3","Alloy 617","Plate",314626
"50% Nf: Cycle 4499-4500","CapPass",26850.97,"Trend",-0.00097,-76.67,36019,"B-3","Alloy 617","Plate",314626
"50% Nf: Cycle 4499-4500","CapPass",26851.00,"Trend",-0.00095,-73.32,36020,"B-3","Alloy 617","Plate",314626
"50% Nf: Cycle 4499-4500","CapPass",26851.03,"Trend",-0.00092,-69.55,36021,"B-3","Alloy 617","Plate",314626
"50% Nf: Cycle 4499-4500","CapPass",26851.06,"Trend",-0.00090,-65.35,36022,"B-3","Alloy 617","Plate",314626
"50% Nf: Cycle 4499-4500","CapPass",26851.07,"Trend",-0.00087,-61.64,36023,"B-3","Alloy 617","Plate",314626
"50% Nf: Cycle 4499-4500","CapPass",26851.11,"Trend",-0.00085,-58.47,36024,"B-3","Alloy 617","Plate",314626
"50% Nf: Cycle 4499-4500","CapPass",26851.14,"Trend",-0.00082,-54.70,36025,"B-3","Alloy 617","Plate",314626
"50% Nf: Cycle 4499-4500","CapPass",26851.17,"Trend",-0.00080,-50.95,36026,"B-3","Alloy 617","Plate",314626
"50% Nf: Cycle 4499-4500","CapPass",26851.20,"Trend",-0.00077,-46.96,36027,"B-3","Alloy 617","Plate",314626
"50% Nf: Cycle 4499-4500","CapPass",26851.22,"Trend",-0.00075,-44.10,36028,"B-3","Alloy 617","Plate",314626
"50% Nf: Cycle 4499-4500","CapPass",26851.25,"Trend",-0.00072,-40.31,36029,"B-3","Alloy 617","Plate",314626
"50% Nf: Cycle 4499-4500","CapPass",26851.28,"Trend",-0.00069,-37.06,36030,"B-3","Alloy 617","Plate",314626
"50% Nf: Cycle 4499-4500","CapPass",26851.31,"Trend",-0.00067,-33.47,36031,"B-3","Alloy 617","Plate",314626
"50% Nf: Cycle 4499-4500","CapPass",26851.32,"Trend",-0.00064,-30.00,36032,"B-3","Alloy 617","Plate",314626
"50% Nf: Cycle 4499-4500","CapPass",26851.37,"Trend",-0.00062,-25.25,36033,"B-3","Alloy 617","Plate",314626
"50% Nf: Cycle 4499-4500","CapPass",26851.39,"Trend",-0.00059,-23.00,36034,"B-3","Alloy 617","Plate",314626
"50% Nf: Cycle 4499-4500","CapPass",26851.42,"Trend",-0.00057,-19.96,36035,"B-3","Alloy 617","Plate",314626
"50% Nf: Cycle 4499-4500","CapPass",26851.43,"Trend",-0.00054,-16.60,36036,"B-3","Alloy 617","Plate",314626
"50% Nf: Cycle 4499-4500","CapPass",26851.47,"Trend",-0.00052,-13.09,36037,"B-3","Alloy 617","Plate",314626
"50% Nf: Cycle 4499-4500","CapPass",26851.50,"Trend",-0.00049,-9.62,36038,"B-3","Alloy 617","Plate",314626
"50% Nf: Cycle 4499-4500","CapPass",26851.53,"Trend",-0.00046,-6.57,36039,"B-3","Alloy 617","Plate",314626
"50% Nf: Cycle 4499-4500","CapPass",26851.56,"Trend",-0.00044,-2.81,36040,"B-3","Alloy 617","Plate",314626
"50% Nf: Cycle 4499-4500","CapPass",26851.59,"Trend",-0.00041,0.72,36041,"B-3","Alloy 617","Plate",314626
"50% Nf: Cycle 4499-4500","CapPass",26851.61,"Trend",-0.00039,3.85,36042,"B-3","Alloy 617","Plate",314626
"50% Nf: Cycle 4499-4500","CapPass",26851.64,"Trend",-0.00036,7.00,36043,"B-3","Alloy 617","Plate",314626
"50% Nf: Cycle 4499-4500","CapPass",26851.67,"Trend",-0.00034,10.41,36044,"B-3","Alloy 617","Plate",314626
"50% Nf: Cycle 4499-4500","CapPass",26851.70,"Trend",-0.00031,13.17,36045,"B-3","Alloy 617","Plate",314626
"50% Nf: Cycle 4499-4500","CapPass",26851.73,"Trend",-0.00028,16.88,36046,"B-3","Alloy 617","Plate",314626
"50% Nf: Cycle 4499-4500","CapPass",26851.75,"Trend",-0.00026,20.10,36047,"B-3","Alloy 617","Plate",314626
"50% Nf: Cycle 4499-4500","CapPass",26851.78,"Trend",-0.00024,22.35,36048,"B-3","Alloy 617","Plate",314626
"50% Nf: Cycle 4499-4500","CapPass",26851.78,"Trend",-0.00023,23.57,36049,"B-3","Alloy 617","Plate",314626
"50% Nf: Cycle 4499-4500","CapPass",26851.81,"Trend",-0.00021,26.41,36050,"B-3","Alloy 617","Plate",314626
"50% Nf: Cycle 4499-4500","CapPass",26851.82,"Trend",-0.00018,29.18,36051,"B-3","Alloy 617","Plate",314626
"50% Nf: Cycle 4499-4500","CapPass",26851.86,"Trend",-0.00016,32.37,36052,"B-3","Alloy 617","Plate",314626
"50% Nf: Cycle 4499-4500","CapPass",26851.89,"Trend",-0.00013,35.29,36053,"B-3","Alloy 617","Plate",314626
"50% Nf: Cycle 4499-4500","CapPass",26851.92,"Trend",-0.00011,38.01,36054,"B-3","Alloy 617","Plate",314626
"50% Nf: Cycle 4499-4500","CapPass",26851.95,"Trend",-0.00008,40.26,36055,"B-3","Alloy 617","Plate",314626
"50% Nf: Cycle 4499-4500","CapPass",26851.98,"Trend",-0.00006,42.77,36056,"B-3","Alloy 617","Plate",314626
"50% Nf: Cycle 4499-4500","CapPass",26852.03,"Trend",-0.00003,45.15,36057,"B-3","Alloy 617","Plate",314626
"50% Nf: Cycle 4499-4500","CapPass",26852.06,"Trend",-0.00001,47.57,36058,"B-3","Alloy 617","Plate",314626
"50% Nf: Cycle 4499-4500","CapPass",26852.11,"Trend",0.00002,50.48,36059,"B-3","Alloy 617","Plate",314626
"50% Nf: Cycle 4499-4500","CapPass",26852.14,"Trend",0.00005,53.07,36060,"B-3","Alloy 617","Plate",314626
"50% Nf: Cycle 4499-4500","CapPass",26852.18,"Trend",0.00007,56.47,36061,"B-3","Alloy 617","Plate",314626
"50% Nf: Cycle 4499-4500","CapPass",26852.22,"Trend",0.00010,60.06,36062,"B-3","Alloy 617","Plate",314626
"50% Nf: Cycle 4499-4500","CapPass",26852.25,"Trend",0.00012,63.26,36063,"B-3","Alloy 617","Plate",314626
"50% Nf: Cycle 4499-4500","CapPass",26852.26,"Trend",0.00015,66.48,36064,"B-3","Alloy 617","Plate",314626
"50% Nf: Cycle 4499-4500","CapPass",26852.29,"Trend",0.00017,70.39,36065,"B-3","Alloy 617","Plate",314626
"50% Nf: Cycle 4499-4500","CapPass",26852.32,"Trend",0.00020,73.84,36066,"B-3","Alloy 617","Plate",314626
"50% Nf: Cycle 4499-4500","CapPass",26852.34,"Trend",0.00022,76.56,36067,"B-3","Alloy 617","Plate",314626
"50% Nf: Cycle 4499-4500","CapPass",26852.36,"Trend",0.00025,79.37,36068,"B-3","Alloy 617","Plate",314626
"50% Nf: Cycle 4499-4500","CapPass",26852.37,"Trend",0.00027,82.08,36069,"B-3","Alloy 617","Plate",314626
"50% Nf: Cycle 4499-4500","CapPass",26852.42,"Trend",0.00030,86.75,36070,"B-3","Alloy 617","Plate",314626
"50% Nf: Cycle 4499-4500","CapPass",26852.43,"Trend",0.00033,88.90,36071,"B-3","Alloy 617","Plate",314626
"50% Nf: Cycle 4499-4500","CapPass",26852.45,"Trend",0.00035,89.91,36072,"B-3","Alloy 617","Plate",314626
"50% Nf: Cycle 4499-4500","CapPass",26852.47,"Trend",0.00038,92.76,36073,"B-3","Alloy 617","Plate",314626
"50% Nf: Cycle 4499-4500","CapPass",26852.50,"Trend",0.00040,96.13,36074,"B-3","Alloy 617","Plate",314626
"50% Nf: Cycle 4499-4500","CapPass",26852.53,"Trend",0.00043,98.12,36075,"B-3","Alloy 617","Plate",314626
"50% Nf: Cycle 4499-4500","CapPass",26852.54,"Trend",0.00045,100.31,36076,"B-3","Alloy 617","Plate",314626
"50% Nf: Cycle 4499-4500","CapPass",26852.57,"Trend",0.00048,102.77,36077,"B-3","Alloy 617","Plate",314626
"50% Nf: Cycle 4499-4500","CapPass",26852.61,"Trend",0.00051,104.71,36078,"B-3","Alloy 617","Plate",314626
"50% Nf: Cycle 4499-4500","CapPass",26852.64,"Trend",0.00053,107.07,36079,"B-3","Alloy 617","Plate",314626
"50% Nf: Cycle 4499-4500","CapPass",26852.67,"Trend",0.00056,109.32,36080,"B-3","Alloy 617","Plate",314626
"50% Nf: Cycle 4499-4500","CapPass",26852.70,"Trend",0.00058,111.85,36081,"B-3","Alloy 617","Plate",314626
"50% Nf: Cycle 4499-4500","CapPass",26852.73,"Trend",0.00061,113.83,36082,"B-3","Alloy 617","Plate",314626
"50% Nf: Cycle 4499-4500","CapPass",26852.76,"Trend",0.00063,116.19,36083,"B-3","Alloy 617","Plate",314626
"50% Nf: Cycle 4499-4500","CapPass",26852.78,"Trend",0.00064,117.15,36084,"B-3","Alloy 617","Plate",314626
"50% Nf: Cycle 4499-4500","CapPass",26852.79,"Trend",0.00066,118.56,36085,"B-3","Alloy 617","Plate",314626
"50% Nf: Cycle 4499-4500","CapPass",26852.81,"Trend",0.00068,120.78,36086,"B-3","Alloy 617","Plate",314626
"50% Nf: Cycle 4499-4500","CapPass",26852.84,"Trend",0.00071,122.86,36087,"B-3","Alloy 617","Plate",314626
"50% Nf: Cycle 4499-4500","CapPass",26852.87,"Trend",0.00073,125.31,36088,"B-3","Alloy 617","Plate",314626
"50% Nf: Cycle 4499-4500","CapPass",26852.90,"Trend",0.00076,128.06,36089,"B-3","Alloy 617","Plate",314626
"50% Nf: Cycle 4499-4500","CapPass",26852.92,"Trend",0.00078,129.95,36090,"B-3","Alloy 617","Plate",314626
"50% Nf: Cycle 4499-4500","CapPass",26852.95,"Trend",0.00081,132.15,36091,"B-3","Alloy 617","Plate",314626
"50% Nf: Cycle 4499-4500","CapPass",26852.98,"Trend",0.00084,135.10,36092,"B-3","Alloy 617","Plate",314626
"50% Nf: Cycle 4499-4500","CapPass",26853.00,"Trend",0.00086,137.15,36093,"B-3","Alloy 617","Plate",314626
"50% Nf: Cycle 4499-4500","CapPass",26853.03,"Trend",0.00089,140.01,36094,"B-3","Alloy 617","Plate",314626
"50% Nf: Cycle 4499-4500","CapPass",26853.04,"Trend",0.00091,142.85,36095,"B-3","Alloy 617","Plate",314626
"50% Nf: Cycle 4499-4500","CapPass",26853.06,"Trend",0.00094,145.48,36096,"B-3","Alloy 617","Plate",314626
"50% Nf: Cycle 4499-4500","CapPass",26853.09,"Trend",0.00096,148.13,36097,"B-3","Alloy 617","Plate",314626
"50% Nf: Cycle 4499-4500","CapPass",26853.11,"Trend",0.00099,150.31,36098,"B-3","Alloy 617","Plate",314626
"50% Nf: Cycle 4499-4500","CapPass",26853.12,"Trend",0.00101,152.75,36099,"B-3","Alloy 617","Plate",314626
"50% Nf: Cycle 4499-4500","CapPass",26853.14,"Trend",0.00104,155.27,36100,"B-3","Alloy 617","Plate",314626
"50% Nf: Cycle 4499-4500","CapPass",26853.15,"Trend",0.00107,157.50,36101,"B-3","Alloy 617","Plate",314626
"50% Nf: Cycle 4499-4500","CapPass",26853.17,"Trend",0.00109,159.81,36102,"B-3","Alloy 617","Plate",314626
"50% Nf: Cycle 4499-4500","CapPass",26853.18,"Trend",0.00112,162.18,36103,"B-3","Alloy 617","Plate",314626
"50% Nf: Cycle 4499-4500","CapPass",26853.22,"Trend",0.00114,164.24,36104,"B-3","Alloy 617","Plate",314626
"50% Nf: Cycle 4499-4500","CapPass",26853.23,"Trend",0.00117,166.49,36105,"B-3","Alloy 617","Plate",314626
"50% Nf: Cycle 4499-4500","CapPass",26853.25,"Trend",0.00120,168.53,36106,"B-3","Alloy 617","Plate",314626
"50% Nf: Cycle 4499-4500","CapPass",26853.26,"Trend",0.00122,170.28,36107,"B-3","Alloy 617","Plate",314626
"50% Nf: Cycle 4499-4500","CapPass",26853.28,"Trend",0.00125,172.17,36108,"B-3","Alloy 617","Plate",314626
"50% Nf: Cycle 4499-4500","CapPass",26853.29,"Trend",0.00127,174.29,36109,"B-3","Alloy 617","Plate",314626
"50% Nf: Cycle 4499-4500","CapPass",26853.31,"Trend",0.00130,175.39,36110,"B-3","Alloy 617","Plate",314626
"Cycle 4999-5000","CapPass",29832.25,"Trend",0.00132,172.32,37054,"B-3","Alloy 617","Plate",314626
"Cycle 4999-5000","CapPass",29832.26,"Trend",0.00135,173.70,37055,"B-3","Alloy 617","Plate",314626
"Cycle 4999-5000","CapPass",29832.28,"Trend",0.00137,174.70,37056,"B-3","Alloy 617","Plate",314626
"Cycle 4999-5000","CapPass",29832.29,"Trend",0.00140,174.04,37057,"B-3","Alloy 617","Plate",314626
"Cycle 4999-5000","CapPass",29832.32,"Trend",0.00142,173.93,37058,"B-3","Alloy 617","Plate",314626
"Cycle 4999-5000","CapPass",29832.36,"Trend",0.00145,172.31,37059,"B-3","Alloy 617","Plate",314626
"Cycle 4999-5000","CapPass",29832.48,"Trend",0.00142,151.13,37060,"B-3","Alloy 617","Plate",314626
"Cycle 4999-5000","CapPass",29832.51,"Trend",0.00140,145.60,37061,"B-3","Alloy 617","Plate",314626
"Cycle 4999-5000","CapPass",29832.53,"Trend",0.00137,141.01,37062,"B-3","Alloy 617","Plate",314626
"Cycle 4999-5000","CapPass",29832.54,"Trend",0.00135,137.12,37063,"B-3","Alloy 617","Plate",314626
"Cycle 4999-5000","CapPass",29832.57,"Trend",0.00132,131.49,37064,"B-3","Alloy 617","Plate",314626
"Cycle 4999-5000","CapPass",29832.59,"Trend",0.00130,127.63,37065,"B-3","Alloy 617","Plate",314626
"Cycle 4999-5000","CapPass",29832.61,"Trend",0.00127,123.71,37066,"B-3","Alloy 617","Plate",314626
"Cycle 4999-5000","CapPass",29832.62,"Trend",0.00125,118.76,37067,"B-3","Alloy 617","Plate",314626
"Cycle 4999-5000","CapPass",29832.64,"Trend",0.00122,115.65,37068,"B-3","Alloy 617","Plate",314626
"Cycle 4999-5000","CapPass",29832.67,"Trend",0.00120,110.40,37069,"B-3","Alloy 617","Plate",314626
"Cycle 4999-5000","CapPass",29832.68,"Trend",0.00117,107.62,37070,"B-3","Alloy 617","Plate",314626
"Cycle 4999-5000","CapPass",29832.72,"Trend",0.00114,102.80,37071,"B-3","Alloy 617","Plate",314626
"Cycle 4999-5000","CapPass",29832.73,"Trend",0.00112,99.98,37072,"B-3","Alloy 617","Plate",314626
"Cycle 4999-5000","CapPass",29832.75,"Trend",0.00109,95.47,37073,"B-3","Alloy 617","Plate",314626
"Cycle 4999-5000","CapPass",29832.78,"Trend",0.00107,92.16,37074,"B-3","Alloy 617","Plate",314626
"Cycle 4999-5000","CapPass",29832.81,"Trend",0.00104,87.58,37075,"B-3","Alloy 617","Plate",314626
"Cycle 4999-5000","CapPass",29832.82,"Trend",0.00102,83.88,37076,"B-3","Alloy 617","Plate",314626
"Cycle 4999-5000","CapPass",29832.86,"Trend",0.00099,80.50,37077,"B-3","Alloy 617","Plate",314626
"Cycle 4999-5000","CapPass",29832.89,"Trend",0.00096,76.22,37078,"B-3","Alloy 617","Plate",314626
"Cycle 4999-5000","CapPass",29832.90,"Trend",0.00094,73.22,37079,"B-3","Alloy 617","Plate",314626
"Cycle 4999-5000","CapPass",29832.93,"Trend",0.00091,69.82,37080,"B-3","Alloy 617","Plate",314626
"Cycle 4999-5000","CapPass",29832.97,"Trend",0.00089,65.17,37081,"B-3","Alloy 617","Plate",314626
"Cycle 4999-5000","CapPass",29833.00,"Trend",0.00086,61.94,37082,"B-3","Alloy 617","Plate",314626
"Cycle 4999-5000","CapPass",29833.03,"Trend",0.00084,59.02,37083,"B-3","Alloy 617","Plate",314626
"Cycle 4999-5000","CapPass",29833.06,"Trend",0.00081,53.78,37084,"B-3","Alloy 617","Plate",314626
"Cycle 4999-5000","CapPass",29833.07,"Trend",0.00078,50.86,37085,"B-3","Alloy 617","Plate",314626
"Cycle 4999-5000","CapPass",29833.12,"Trend",0.00076,46.58,37086,"B-3","Alloy 617","Plate",314626
"Cycle 4999-5000","CapPass",29833.15,"Trend",0.00073,42.77,37087,"B-3","Alloy 617","Plate",314626
"Cycle 4999-5000","CapPass",29833.17,"Trend",0.00071,39.81,37088,"B-3","Alloy 617","Plate",314626
"Cycle 4999-5000","CapPass",29833.20,"Trend",0.00068,35.98,37089,"B-3","Alloy 617","Plate",314626
"Cycle 4999-5000","CapPass",29833.23,"Trend",0.00066,31.54,37090,"B-3","Alloy 617","Plate",314626
"Cycle 4999-5000","CapPass",29833.26,"Trend",0.00063,28.71,37091,"B-3","Alloy 617","Plate",314626
"Cycle 4999-5000","CapPass",29833.29,"Trend",0.00060,24.15,37092,"B-3","Alloy 617","Plate",314626
"Cycle 4999-5000","CapPass",29833.31,"Trend",0.00058,21.16,37093,"B-3","Alloy 617","Plate",314626
"Cycle 4999-5000","CapPass",29833.36,"Trend",0.00055,16.71,37094,"B-3","Alloy 617","Plate",314626
"Cycle 4999-5000","CapPass",29833.37,"Trend",0.00053,13.49,37095,"B-3","Alloy 617","Plate",314626
"Cycle 4999-5000","CapPass",29833.40,"Trend",0.00050,9.15,37096,"B-3","Alloy 617","Plate",314626
"Cycle 4999-5000","CapPass",29833.43,"Trend",0.00048,5.64,37097,"B-3","Alloy 617","Plate",314626
"Cycle 4999-5000","CapPass",29833.45,"Trend",0.00045,3.24,37098,"B-3","Alloy 617","Plate",314626
"Cycle 4999-5000","CapPass",29833.48,"Trend",0.00043,-0.07,37099,"B-3","Alloy 617","Plate",314626
"Cycle 4999-5000","CapPass",29833.51,"Trend",0.00040,-3.38,37100,"B-3","Alloy 617","Plate",314626
"Cycle 4999-5000","CapPass",29833.53,"Trend",0.00038,-6.05,37101,"B-3","Alloy 617","Plate",314626
"Cycle 4999-5000","CapPass",29833.56,"Trend",0.00035,-9.97,37102,"B-3","Alloy 617","Plate",314626
"Cycle 4999-5000","CapPass",29833.59,"Trend",0.00033,-13.70,37103,"B-3","Alloy 617","Plate",314626
"Cycle 4999-5000","CapPass",29833.62,"Trend",0.00030,-15.61,37104,"B-3","Alloy 617","Plate",314626
"Cycle 4999-5000","CapPass",29833.65,"Trend",0.00027,-18.70,37105,"B-3","Alloy 617","Plate",314626
"Cycle 4999-5000","CapPass",29833.68,"Trend",0.00025,-20.22,37106,"B-3","Alloy 617","Plate",314626
"Cycle 4999-5000","CapPass",29833.75,"Trend",0.00022,-23.31,37107,"B-3","Alloy 617","Plate",314626
"Cycle 4999-5000","CapPass",29833.78,"Trend",0.00022,-24.23,37108,"B-3","Alloy 617","Plate",314626
"Cycle 4999-5000","CapPass",29833.81,"Trend",0.00020,-26.22,37109,"B-3","Alloy 617","Plate",314626
"Cycle 4999-5000","CapPass",29833.86,"Trend",0.00017,-30.12,37110,"B-3","Alloy 617","Plate",314626
"Cycle 4999-5000","CapPass",29833.89,"Trend",0.00015,-34.32,37111,"B-3","Alloy 617","Plate",314626
"Cycle 4999-5000","CapPass",29833.92,"Trend",0.00012,-38.90,37112,"B-3","Alloy 617","Plate",314626
"Cycle 4999-5000","CapPass",29833.93,"Trend",0.00010,-42.56,37113,"B-3","Alloy 617","Plate",314626
"Cycle 4999-5000","CapPass",29833.97,"Trend",0.00007,-45.29,37114,"B-3","Alloy 617","Plate",314626
"Cycle 4999-5000","CapPass",29833.98,"Trend",0.00004,-48.84,37115,"B-3","Alloy 617","Plate",314626
"Cycle 4999-5000","CapPass",29834.00,"Trend",0.00002,-51.52,37116,"B-3","Alloy 617","Plate",314626
"Cycle 4999-5000","CapPass",29834.03,"Trend",-0.00001,-54.52,37117,"B-3","Alloy 617","Plate",314626
"Cycle 4999-5000","CapPass",29834.04,"Trend",-0.00003,-57.61,37118,"B-3","Alloy 617","Plate",314626
"Cycle 4999-5000","CapPass",29834.06,"Trend",-0.00006,-60.43,37119,"B-3","Alloy 617","Plate",314626
"Cycle 4999-5000","CapPass",29834.09,"Trend",-0.00009,-63.09,37120,"B-3","Alloy 617","Plate",314626
"Cycle 4999-5000","CapPass",29834.12,"Trend",-0.00011,-65.84,37121,"B-3","Alloy 617","Plate",314626
"Cycle 4999-5000","CapPass",29834.14,"Trend",-0.00014,-68.27,37122,"B-3","Alloy 617","Plate",314626
"Cycle 4999-5000","CapPass",29834.17,"Trend",-0.00016,-70.39,37123,"B-3","Alloy 617","Plate",314626
"Cycle 4999-5000","CapPass",29834.20,"Trend",-0.00019,-73.49,37124,"B-3","Alloy 617","Plate",314626
"Cycle 4999-5000","CapPass",29834.23,"Trend",-0.00021,-75.95,37125,"B-3","Alloy 617","Plate",314626
"Cycle 4999-5000","CapPass",29834.26,"Trend",-0.00024,-78.03,37126,"B-3","Alloy 617","Plate",314626
"Cycle 4999-5000","CapPass",29834.29,"Trend",-0.00026,-80.95,37127,"B-3","Alloy 617","Plate",314626
"Cycle 4999-5000","CapPass",29834.32,"Trend",-0.00029,-83.27,37128,"B-3","Alloy 617","Plate",314626
"Cycle 4999-5000","CapPass",29834.36,"Trend",-0.00031,-86.01,37129,"B-3","Alloy 617","Plate",314626
"Cycle 4999-5000","CapPass",29834.39,"Trend",-0.00034,-88.08,37130,"B-3","Alloy 617","Plate",314626
"Cycle 4999-5000","CapPass",29834.42,"Trend",-0.00036,-90.87,37131,"B-3","Alloy 617","Plate",314626
"Cycle 4999-5000","CapPass",29834.45,"Trend",-0.00039,-93.78,37132,"B-3","Alloy 617","Plate",314626
"Cycle 4999-5000","CapPass",29834.47,"Trend",-0.00041,-95.78,37133,"B-3","Alloy 617","Plate",314626
"Cycle 4999-5000","CapPass",29834.50,"Trend",-0.00044,-98.52,37134,"B-3","Alloy 617","Plate",314626
"Cycle 4999-5000","CapPass",29834.53,"Trend",-0.00047,-101.1,37135,"B-3","Alloy 617","Plate",314626
"Cycle 4999-5000","CapPass",29834.56,"Trend",-0.00049,-104.5,37136,"B-3","Alloy 617","Plate",314626
"Cycle 4999-5000","CapPass",29834.57,"Trend",-0.00052,-107.3,37137,"B-3","Alloy 617","Plate",314626
"Cycle 4999-5000","CapPass",29834.59,"Trend",-0.00054,-110.5,37138,"B-3","Alloy 617","Plate",314626
"Cycle 4999-5000","CapPass",29834.62,"Trend",-0.00057,-113.3,37139,"B-3","Alloy 617","Plate",314626
"Cycle 4999-5000","CapPass",29834.64,"Trend",-0.00059,-116.0,37140,"B-3","Alloy 617","Plate",314626
"Cycle 4999-5000","CapPass",29834.65,"Trend",-0.00062,-118.7,37141,"B-3","Alloy 617","Plate",314626
"Cycle 4999-5000","CapPass",29834.67,"Trend",-0.00065,-121.4,37142,"B-3","Alloy 617","Plate",314626
"Cycle 4999-5000","CapPass",29834.68,"Trend",-0.00067,-124.4,37143,"B-3","Alloy 617","Plate",314626
"Cycle 4999-5000","CapPass",29834.70,"Trend",-0.00070,-126.7,37144,"B-3","Alloy 617","Plate",314626
"Cycle 4999-5000","CapPass",29834.72,"Trend",-0.00072,-129.5,37145,"B-3","Alloy 617","Plate",314626
"Cycle 4999-5000","CapPass",29834.73,"Trend",-0.00075,-131.9,37146,"B-3","Alloy 617","Plate",314626
"Cycle 4999-5000","CapPass",29834.75,"Trend",-0.00077,-134.6,37147,"B-3","Alloy 617","Plate",314626
"Cycle 4999-5000","CapPass",29834.76,"Trend",-0.00080,-137.0,37148,"B-3","Alloy 617","Plate",314626
"Cycle 4999-5000","CapPass",29834.78,"Trend",-0.00081,-137.7,37149,"B-3","Alloy 617","Plate",314626
"Cycle 4999-5000","CapPass",29834.78,"Trend",-0.00082,-139.3,37150,"B-3","Alloy 617","Plate",314626
"Cycle 4999-5000","CapPass",29834.79,"Trend",-0.00085,-141.9,37151,"B-3","Alloy 617","Plate",314626
"Cycle 4999-5000","CapPass",29834.81,"Trend",-0.00087,-143.8,37152,"B-3","Alloy 617","Plate",314626
"Cycle 4999-5000","CapPass",29834.84,"Trend",-0.00090,-146.1,37153,"B-3","Alloy 617","Plate",314626
"Cycle 4999-5000","CapPass",29834.86,"Trend",-0.00093,-148.3,37154,"B-3","Alloy 617","Plate",314626
"Cycle 4999-5000","CapPass",29834.87,"Trend",-0.00095,-150.2,37155,"B-3","Alloy 617","Plate",314626
"Cycle 4999-5000","CapPass",29834.89,"Trend",-0.00098,-152.0,37156,"B-3","Alloy 617","Plate",314626
"Cycle 4999-5000","CapPass",29834.90,"Trend",-0.00100,-153.6,37157,"B-3","Alloy 617","Plate",314626
"Cycle 4999-5000","CapPass",29834.92,"Trend",-0.00103,-155.7,37158,"B-3","Alloy 617","Plate",314626
"Cycle 4999-5000","CapPass",29834.93,"Trend",-0.00106,-157.3,37159,"B-3","Alloy 617","Plate",314626
"Cycle 4999-5000","CapPass",29834.97,"Trend",-0.00108,-158.9,37160,"B-3","Alloy 617","Plate",314626
"Cycle 4999-5000","CapPass",29834.98,"Trend",-0.00111,-160.3,37161,"B-3","Alloy 617","Plate",314626
"Cycle 4999-5000","CapPass",29835.00,"Trend",-0.00113,-161.8,37162,"B-3","Alloy 617","Plate",314626
"Cycle 4999-5000","CapPass",29835.01,"Trend",-0.00116,-163.2,37163,"B-3","Alloy 617","Plate",314626
"Cycle 4999-5000","CapPass",29835.04,"Trend",-0.00118,-164.4,37164,"B-3","Alloy 617","Plate",314626
"Cycle 4999-5000","CapPass",29835.06,"Trend",-0.00121,-165.4,37165,"B-3","Alloy 617","Plate",314626
"Cycle 4999-5000","CapPass",29835.07,"Trend",-0.00123,-166.7,37166,"B-3","Alloy 617","Plate",314626
"Cycle 4999-5000","CapPass",29835.11,"Trend",-0.00126,-167.6,37167,"B-3","Alloy 617","Plate",314626
"Cycle 4999-5000","CapPass",29835.12,"Trend",-0.00129,-167.8,37168,"B-3","Alloy 617","Plate",314626
"Cycle 4999-5000","CapPass",29835.15,"Trend",-0.00131,-169.0,37169,"B-3","Alloy 617","Plate",314626
"Cycle 4999-5000","CapPass",29835.18,"Trend",-0.00134,-169.8,37170,"B-3","Alloy 617","Plate",314626
"Cycle 4999-5000","CapPass",29835.20,"Trend",-0.00136,-170.8,37171,"B-3","Alloy 617","Plate",314626
"Cycle 4999-5000","CapPass",29835.23,"Trend",-0.00139,-171.6,37172,"B-3","Alloy 617","Plate",314626
"Cycle 4999-5000","CapPass",29835.26,"Trend",-0.00141,-172.1,37173,"B-3","Alloy 617","Plate",314626
"Cycle 4999-5000","CapPass",29835.28,"Trend",-0.00144,-172.0,37174,"B-3","Alloy 617","Plate",314626
"Cycle 4999-5000","CapPass",29835.32,"Trend",-0.00146,-170.3,37175,"B-3","Alloy 617","Plate",314626
"Cycle 4999-5000","CapPass",29835.45,"Trend",-0.00144,-151.3,37176,"B-3","Alloy 617","Plate",314626
"Cycle 4999-5000","CapPass",29835.47,"Trend",-0.00141,-145.3,37177,"B-3","Alloy 617","Plate",314626
"Cycle 4999-5000","CapPass",29835.50,"Trend",-0.00139,-140.3,37178,"B-3","Alloy 617","Plate",314626
"Cycle 4999-5000","CapPass",29835.51,"Trend",-0.00136,-135.7,37179,"B-3","Alloy 617","Plate",314626
"Cycle 4999-5000","CapPass",29835.53,"Trend",-0.00134,-131.2,37180,"B-3","Alloy 617","Plate",314626
"Cycle 4999-5000","CapPass",29835.56,"Trend",-0.00131,-126.1,37181,"B-3","Alloy 617","Plate",314626
"Cycle 4999-5000","CapPass",29835.57,"Trend",-0.00128,-121.8,37182,"B-3","Alloy 617","Plate",314626
"Cycle 4999-5000","CapPass",29835.59,"Trend",-0.00126,-117.5,37183,"B-3","Alloy 617","Plate",314626
"Cycle 4999-5000","CapPass",29835.61,"Trend",-0.00123,-113.5,37184,"B-3","Alloy 617","Plate",314626
"Cycle 4999-5000","CapPass",29835.64,"Trend",-0.00121,-109.6,37185,"B-3","Alloy 617","Plate",314626
"Cycle 4999-5000","CapPass",29835.65,"Trend",-0.00118,-105.2,37186,"B-3","Alloy 617","Plate",314626
"Cycle 4999-5000","CapPass",29835.67,"Trend",-0.00116,-101.6,37187,"B-3","Alloy 617","Plate",314626
"Cycle 4999-5000","CapPass",29835.70,"Trend",-0.00113,-97.97,37188,"B-3","Alloy 617","Plate",314626
"Cycle 4999-5000","CapPass",29835.72,"Trend",-0.00110,-93.85,37189,"B-3","Alloy 617","Plate",314626
"Cycle 4999-5000","CapPass",29835.75,"Trend",-0.00108,-90.64,37190,"B-3","Alloy 617","Plate",314626
"Cycle 4999-5000","CapPass",29835.76,"Trend",-0.00105,-87.16,37191,"B-3","Alloy 617","Plate",314626
"Cycle 4999-5000","CapPass",29835.78,"Trend",-0.00105,-85.90,37192,"B-3","Alloy 617","Plate",314626
"Cycle 4999-5000","CapPass",29835.79,"Trend",-0.00103,-83.14,37193,"B-3","Alloy 617","Plate",314626
"Cycle 4999-5000","CapPass",29835.81,"Trend",-0.00100,-79.55,37194,"B-3","Alloy 617","Plate",314626
"Cycle 4999-5000","CapPass",29835.84,"Trend",-0.00098,-75.74,37195,"B-3","Alloy 617","Plate",314626
"Cycle 4999-5000","CapPass",29835.87,"Trend",-0.00095,-71.74,37196,"B-3","Alloy 617","Plate",314626
"Cycle 4999-5000","CapPass",29835.90,"Trend",-0.00093,-68.88,37197,"B-3","Alloy 617","Plate",314626
"Cycle 4999-5000","CapPass",29835.92,"Trend",-0.00090,-65.11,37198,"B-3","Alloy 617","Plate",314626
"Cycle 4999-5000","CapPass",29835.95,"Trend",-0.00088,-61.09,37199,"B-3","Alloy 617","Plate",314626
"Cycle 4999-5000","CapPass",29835.98,"Trend",-0.00085,-57.70,37200,"B-3","Alloy 617","Plate",314626
"Cycle 4999-5000","CapPass",29836.01,"Trend",-0.00082,-53.67,37201,"B-3","Alloy 617","Plate",314626
"Cycle 4999-5000","CapPass",29836.04,"Trend",-0.00080,-50.59,37202,"B-3","Alloy 617","Plate",314626
"Cycle 4999-5000","CapPass",29836.06,"Trend",-0.00077,-47.03,37203,"B-3","Alloy 617","Plate",314626
"Cycle 4999-5000","CapPass",29836.09,"Trend",-0.00075,-43.26,37204,"B-3","Alloy 617","Plate",314626
"Cycle 4999-5000","CapPass",29836.12,"Trend",-0.00072,-39.72,37205,"B-3","Alloy 617","Plate",314626
"Cycle 4999-5000","CapPass",29836.15,"Trend",-0.00070,-36.58,37206,"B-3","Alloy 617","Plate",314626
"Cycle 4999-5000","CapPass",29836.18,"Trend",-0.00067,-33.15,37207,"B-3","Alloy 617","Plate",314626
"Cycle 4999-5000","CapPass",29836.22,"Trend",-0.00065,-29.32,37208,"B-3","Alloy 617","Plate",314626
"Cycle 4999-5000","CapPass",29836.23,"Trend",-0.00062,-25.86,37209,"B-3","Alloy 617","Plate",314626
"Cycle 4999-5000","CapPass",29836.26,"Trend",-0.00060,-22.48,37210,"B-3","Alloy 617","Plate",314626
"Cycle 4999-5000","CapPass",29836.29,"Trend",-0.00057,-19.34,37211,"B-3","Alloy 617","Plate",314626
"Cycle 4999-5000","CapPass",29836.31,"Trend",-0.00054,-16.07,37212,"B-3","Alloy 617","Plate",314626
"Cycle 4999-5000","CapPass",29836.34,"Trend",-0.00052,-12.71,37213,"B-3","Alloy 617","Plate",314626
"Cycle 4999-5000","CapPass",29836.37,"Trend",-0.00049,-9.19,37214,"B-3","Alloy 617","Plate",314626
"Cycle 4999-5000","CapPass",29836.40,"Trend",-0.00047,-5.97,37215,"B-3","Alloy 617","Plate",314626
"Cycle 4999-5000","CapPass",29836.43,"Trend",-0.00044,-2.63,37216,"B-3","Alloy 617","Plate",314626
"Cycle 4999-5000","CapPass",29836.45,"Trend",-0.00042,0.87,37217,"B-3","Alloy 617","Plate",314626
"Cycle 4999-5000","CapPass",29836.48,"Trend",-0.00039,4.49,37218,"B-3","Alloy 617","Plate",314626
"Cycle 4999-5000","CapPass",29836.51,"Trend",-0.00037,7.12,37219,"B-3","Alloy 617","Plate",314626
"Cycle 4999-5000","CapPass",29836.54,"Trend",-0.00034,10.51,37220,"B-3","Alloy 617","Plate",314626
"Cycle 4999-5000","CapPass",29836.56,"Trend",-0.00032,13.37,37221,"B-3","Alloy 617","Plate",314626
"Cycle 4999-5000","CapPass",29836.59,"Trend",-0.00029,16.65,37222,"B-3","Alloy 617","Plate",314626
"Cycle 4999-5000","CapPass",29836.62,"Trend",-0.00026,20.21,37223,"B-3","Alloy 617","Plate",314626
"Cycle 4999-5000","CapPass",29836.65,"Trend",-0.00024,23.90,37224,"B-3","Alloy 617","Plate",314626
"Cycle 4999-5000","CapPass",29836.67,"Trend",-0.00021,25.81,37225,"B-3","Alloy 617","Plate",314626
"Cycle 4999-5000","CapPass",29836.70,"Trend",-0.00019,29.06,37226,"B-3","Alloy 617","Plate",314626
"Cycle 4999-5000","CapPass",29836.73,"Trend",-0.00016,32.17,37227,"B-3","Alloy 617","Plate",314626
"Cycle 4999-5000","CapPass",29836.76,"Trend",-0.00014,35.54,37228,"B-3","Alloy 617","Plate",314626
"Cycle 4999-5000","CapPass",29836.78,"Trend",-0.00013,36.41,37229,"B-3","Alloy 617","Plate",314626
"Cycle 4999-5000","CapPass",29836.79,"Trend",-0.00011,38.52,37230,"B-3","Alloy 617","Plate",314626
"Cycle 4999-5000","CapPass",29836.82,"Trend",-0.00009,40.88,37231,"B-3","Alloy 617","Plate",314626
"Cycle 4999-5000","CapPass",29836.86,"Trend",-0.00006,43.23,37232,"B-3","Alloy 617","Plate",314626
"Cycle 4999-5000","CapPass",29836.90,"Trend",-0.00003,46.36,37233,"B-3","Alloy 617","Plate",314626
"Cycle 4999-5000","CapPass",29836.93,"Trend",-0.00001,48.76,37234,"B-3","Alloy 617","Plate",314626
"Cycle 4999-5000","CapPass",29836.98,"Trend",0.00002,50.95,37235,"B-3","Alloy 617","Plate",314626
"Cycle 4999-5000","CapPass",29837.01,"Trend",0.00004,53.65,37236,"B-3","Alloy 617","Plate",314626
"Cycle 4999-5000","CapPass",29837.06,"Trend",0.00007,57.38,37237,"B-3","Alloy 617","Plate",314626
"Cycle 4999-5000","CapPass",29837.07,"Trend",0.00009,59.97,37238,"B-3","Alloy 617","Plate",314626
"Cycle 4999-5000","CapPass",29837.11,"Trend",0.00012,63.77,37239,"B-3","Alloy 617","Plate",314626
"Cycle 4999-5000","CapPass",29837.14,"Trend",0.00014,66.19,37240,"B-3","Alloy 617","Plate",314626
"Cycle 4999-5000","CapPass",29837.15,"Trend",0.00017,69.38,37241,"B-3","Alloy 617","Plate",314626
"Cycle 4999-5000","CapPass",29837.18,"Trend",0.00019,72.19,37242,"B-3","Alloy 617","Plate",314626
"Cycle 4999-5000","CapPass",29837.20,"Trend",0.00022,75.45,37243,"B-3","Alloy 617","Plate",314626
"Cycle 4999-5000","CapPass",29837.23,"Trend",0.00024,78.21,37244,"B-3","Alloy 617","Plate",314626
"Cycle 4999-5000","CapPass",29837.25,"Trend",0.00027,80.88,37245,"B-3","Alloy 617","Plate",314626
"Cycle 4999-5000","CapPass",29837.28,"Trend",0.00030,83.71,37246,"B-3","Alloy 617","Plate",314626
"Cycle 4999-5000","CapPass",29837.29,"Trend",0.00032,85.85,37247,"B-3","Alloy 617","Plate",314626
"Cycle 4999-5000","CapPass",29837.31,"Trend",0.00035,88.20,37248,"B-3","Alloy 617","Plate",314626
"Cycle 4999-5000","CapPass",29837.34,"Trend",0.00037,90.59,37249,"B-3","Alloy 617","Plate",314626
"Cycle 4999-5000","CapPass",29837.37,"Trend",0.00040,92.97,37250,"B-3","Alloy 617","Plate",314626
"Cycle 4999-5000","CapPass",29837.40,"Trend",0.00042,95.50,37251,"B-3","Alloy 617","Plate",314626
"Cycle 4999-5000","CapPass",29837.42,"Trend",0.00045,97.57,37252,"B-3","Alloy 617","Plate",314626
"Cycle 4999-5000","CapPass",29837.47,"Trend",0.00047,100.08,37253,"B-3","Alloy 617","Plate",314626
"Cycle 4999-5000","CapPass",29837.48,"Trend",0.00050,102.59,37254,"B-3","Alloy 617","Plate",314626
"Cycle 4999-5000","CapPass",29837.51,"Trend",0.00053,104.27,37255,"B-3","Alloy 617","Plate",314626
"Cycle 4999-5000","CapPass",29837.54,"Trend",0.00055,106.61,37256,"B-3","Alloy 617","Plate",314626
"Cycle 4999-5000","CapPass",29837.57,"Trend",0.00058,108.89,37257,"B-3","Alloy 617","Plate",314626
"Cycle 4999-5000","CapPass",29837.61,"Trend",0.00060,110.46,37258,"B-3","Alloy 617","Plate",314626
"Cycle 4999-5000","CapPass",29837.62,"Trend",0.00063,113.06,37259,"B-3","Alloy 617","Plate",314626
"Cycle 4999-5000","CapPass",29837.67,"Trend",0.00065,115.85,37260,"B-3","Alloy 617","Plate",314626
"Cycle 4999-5000","CapPass",29837.68,"Trend",0.00068,117.87,37261,"B-3","Alloy 617","Plate",314626
"Cycle 4999-5000","CapPass",29837.72,"Trend",0.00070,120.54,37262,"B-3","Alloy 617","Plate",314626
"Cycle 4999-5000","CapPass",29837.75,"Trend",0.00073,122.46,37263,"B-3","Alloy 617","Plate",314626
"Cycle 4999-5000","CapPass",29837.78,"Trend",0.00075,124.89,37264,"B-3","Alloy 617","Plate",314626
"Cycle 4999-5000","CapPass",29837.78,"Trend",0.00075,125.22,37265,"B-3","Alloy 617","Plate",314626
"Cycle 4999-5000","CapPass",29837.79,"Trend",0.00078,127.21,37266,"B-3","Alloy 617","Plate",314626
"Cycle 4999-5000","CapPass",29837.82,"Trend",0.00081,129.38,37267,"B-3","Alloy 617","Plate",314626
"Cycle 4999-5000","CapPass",29837.86,"Trend",0.00083,131.69,37268,"B-3","Alloy 617","Plate",314626
"Cycle 4999-5000","CapPass",29837.87,"Trend",0.00086,133.85,37269,"B-3","Alloy 617","Plate",314626
"Cycle 4999-5000","CapPass",29837.89,"Trend",0.00088,136.44,37270,"B-3","Alloy 617","Plate",314626
"Cycle 4999-5000","CapPass",29837.92,"Trend",0.00091,138.67,37271,"B-3","Alloy 617","Plate",314626
"Cycle 4999-5000","CapPass",29837.93,"Trend",0.00093,140.59,37272,"B-3","Alloy 617","Plate",314626
"Cycle 4999-5000","CapPass",29837.95,"Trend",0.00096,143.00,37273,"B-3","Alloy 617","Plate",314626
"Cycle 4999-5000","CapPass",29837.97,"Trend",0.00098,145.65,37274,"B-3","Alloy 617","Plate",314626
"Cycle 4999-5000","CapPass",29837.98,"Trend",0.00101,147.73,37275,"B-3","Alloy 617","Plate",314626
"Cycle 4999-5000","CapPass",29838.00,"Trend",0.00103,149.78,37276,"B-3","Alloy 617","Plate",314626
"Cycle 4999-5000","CapPass",29838.03,"Trend",0.00106,152.48,37277,"B-3","Alloy 617","Plate",314626
"Cycle 4999-5000","CapPass",29838.04,"Trend",0.00109,154.65,37278,"B-3","Alloy 617","Plate",314626
"Cycle 4999-5000","CapPass",29838.06,"Trend",0.00111,156.91,37279,"B-3","Alloy 617","Plate",314626
"Cycle 4999-5000","CapPass",29838.07,"Trend",0.00114,159.29,37280,"B-3","Alloy 617","Plate",314626
"Cycle 4999-5000","CapPass",29838.09,"Trend",0.00116,161.18,37281,"B-3","Alloy 617","Plate",314626
"Cycle 4999-5000","CapPass",29838.11,"Trend",0.00119,162.65,37282,"B-3","Alloy 617","Plate",314626
"Cycle 4999-5000","CapPass",29838.12,"Trend",0.00121,164.79,37283,"B-3","Alloy 617","Plate",314626
"Cycle 4999-5000","CapPass",29838.15,"Trend",0.00124,166.28,37284,"B-3","Alloy 617","Plate",314626
"Cycle 4999-5000","CapPass",29838.17,"Trend",0.00127,168.04,37285,"B-3","Alloy 617","Plate",314626
"Cycle 4999-5000","CapPass",29838.18,"Trend",0.00129,169.50,37286,"B-3","Alloy 617","Plate",314626
"89% Nf: Cycle 8099-8100","CapPass",48338.76,"Trend",0.00131,162.42,44414,"B-3","Alloy 617","Plate",314626
"89% Nf: Cycle 8099-8100","CapPass",48338.78,"Trend",0.00133,163.61,44415,"B-3","Alloy 617","Plate",314626
"89% Nf: Cycle 8099-8100","CapPass",48338.78,"Trend",0.00133,163.78,44416,"B-3","Alloy 617","Plate",314626
"89% Nf: Cycle 8099-8100","CapPass",48338.79,"Trend",0.00136,165.10,44417,"B-3","Alloy 617","Plate",314626
"89% Nf: Cycle 8099-8100","CapPass",48338.81,"Trend",0.00138,165.52,44418,"B-3","Alloy 617","Plate",314626
"89% Nf: Cycle 8099-8100","CapPass",48338.82,"Trend",0.00141,165.98,44419,"B-3","Alloy 617","Plate",314626
"89% Nf: Cycle 8099-8100","CapPass",48338.86,"Trend",0.00143,165.84,44420,"B-3","Alloy 617","Plate",314626
"89% Nf: Cycle 8099-8100","CapPass",48338.89,"Trend",0.00146,163.88,44421,"B-3","Alloy 617","Plate",314626
"89% Nf: Cycle 8099-8100","CapPass",48339.00,"Trend",0.00143,145.69,44422,"B-3","Alloy 617","Plate",314626
"89% Nf: Cycle 8099-8100","CapPass",48339.03,"Trend",0.00141,140.11,44423,"B-3","Alloy 617","Plate",314626
"89% Nf: Cycle 8099-8100","CapPass",48339.04,"Trend",0.00138,135.31,44424,"B-3","Alloy 617","Plate",314626
"89% Nf: Cycle 8099-8100","CapPass",48339.07,"Trend",0.00136,130.76,44425,"B-3","Alloy 617","Plate",314626
"89% Nf: Cycle 8099-8100","CapPass",48339.09,"Trend",0.00133,126.41,44426,"B-3","Alloy 617","Plate",314626
"89% Nf: Cycle 8099-8100","CapPass",48339.11,"Trend",0.00131,121.59,44427,"B-3","Alloy 617","Plate",314626
"89% Nf: Cycle 8099-8100","CapPass",48339.12,"Trend",0.00128,117.76,44428,"B-3","Alloy 617","Plate",314626
"89% Nf: Cycle 8099-8100","CapPass",48339.15,"Trend",0.00126,114.23,44429,"B-3","Alloy 617","Plate",314626
"89% Nf: Cycle 8099-8100","CapPass",48339.17,"Trend",0.00123,110.42,44430,"B-3","Alloy 617","Plate",314626
"89% Nf: Cycle 8099-8100","CapPass",48339.18,"Trend",0.00120,107.10,44431,"B-3","Alloy 617","Plate",314626
"89% Nf: Cycle 8099-8100","CapPass",48339.20,"Trend",0.00118,103.42,44432,"B-3","Alloy 617","Plate",314626
"89% Nf: Cycle 8099-8100","CapPass",48339.22,"Trend",0.00115,99.97,44433,"B-3","Alloy 617","Plate",314626
"89% Nf: Cycle 8099-8100","CapPass",48339.25,"Trend",0.00113,96.22,44434,"B-3","Alloy 617","Plate",314626
"89% Nf: Cycle 8099-8100","CapPass",48339.26,"Trend",0.00110,92.57,44435,"B-3","Alloy 617","Plate",314626
"89% Nf: Cycle 8099-8100","CapPass",48339.29,"Trend",0.00108,88.71,44436,"B-3","Alloy 617","Plate",314626
"89% Nf: Cycle 8099-8100","CapPass",48339.31,"Trend",0.00105,85.84,44437,"B-3","Alloy 617","Plate",314626
"89% Nf: Cycle 8099-8100","CapPass",48339.34,"Trend",0.00103,82.54,44438,"B-3","Alloy 617","Plate",314626
"89% Nf: Cycle 8099-8100","CapPass",48339.37,"Trend",0.00100,78.97,44439,"B-3","Alloy 617","Plate",314626
"89% Nf: Cycle 8099-8100","CapPass",48339.40,"Trend",0.00097,74.73,44440,"B-3","Alloy 617","Plate",314626
"89% Nf: Cycle 8099-8100","CapPass",48339.42,"Trend",0.00095,71.67,44441,"B-3","Alloy 617","Plate",314626
"89% Nf: Cycle 8099-8100","CapPass",48339.45,"Trend",0.00092,68.04,44442,"B-3","Alloy 617","Plate",314626
"89% Nf: Cycle 8099-8100","CapPass",48339.48,"Trend",0.00090,64.53,44443,"B-3","Alloy 617","Plate",314626
"89% Nf: Cycle 8099-8100","CapPass",48339.51,"Trend",0.00087,61.19,44444,"B-3","Alloy 617","Plate",314626
"89% Nf: Cycle 8099-8100","CapPass",48339.53,"Trend",0.00085,58.34,44445,"B-3","Alloy 617","Plate",314626
"89% Nf: Cycle 8099-8100","CapPass",48339.56,"Trend",0.00082,54.31,44446,"B-3","Alloy 617","Plate",314626
"89% Nf: Cycle 8099-8100","CapPass",48339.57,"Trend",0.00080,52.24,44447,"B-3","Alloy 617","Plate",314626
"89% Nf: Cycle 8099-8100","CapPass",48339.62,"Trend",0.00077,47.11,44448,"B-3","Alloy 617","Plate",314626
"89% Nf: Cycle 8099-8100","CapPass",48339.65,"Trend",0.00075,44.96,44449,"B-3","Alloy 617","Plate",314626
"89% Nf: Cycle 8099-8100","CapPass",48339.67,"Trend",0.00072,41.88,44450,"B-3","Alloy 617","Plate",314626
