Repository: js-molina/fatigue-A617

File: data/950C/Strain rate 0.001/0.30% strain/HTM_A20_PeakStress_31516.csv (part 7 of 21)
"Cycle","Data State","Max Stress Mpa","Min Stress Mpa","Qual State","Stress Ratio","Time Max Stress Sec","Time Min Stress Sec","Count","Sample","Alloy","Material_Form","Heat"
2408,"CapPass",169.41,-162.3,"Trend",1.044,14463.12,14466.13,2408,"315-16","Alloy 617","Plate",314626
2409,"CapPass",170.26,-164.7,"Trend",1.033,14469.13,14472.15,2409,"315-16","Alloy 617","Plate",314626
2410,"CapPass",161.62,-170.5,"Trend",0.948,14475.14,14478.11,2410,"315-16","Alloy 617","Plate",314626
2411,"CapPass",159.52,-170.8,"Trend",0.934,14481.14,14484.16,2411,"315-16","Alloy 617","Plate",314626
2412,"CapPass",164.26,-162.5,"Trend",1.011,14487.16,14490.17,2412,"315-16","Alloy 617","Plate",314626
2413,"CapPass",168.89,-170.6,"Trend",0.990,14493.16,14496.17,2413,"315-16","Alloy 617","Plate",314626
2414,"CapPass",164.07,-170.4,"Trend",0.963,14499.17,14502.19,2414,"315-16","Alloy 617","Plate",314626
2415,"CapPass",168.06,-169.7,"Trend",0.991,14505.18,14508.20,2415,"315-16","Alloy 617","Plate",314626
2416,"CapPass",164.87,-169.1,"Trend",0.975,14511.20,14514.20,2416,"315-16","Alloy 617","Plate",314626
2417,"CapPass",164.39,-165.4,"Trend",0.994,14517.20,14520.21,2417,"315-16","Alloy 617","Plate",314626
2418,"CapPass",169.52,-166.2,"Trend",1.020,14523.17,14525.95,2418,"315-16","Alloy 617","Plate",314626
2419,"CapPass",164.52,-165.0,"Trend",0.997,14529.21,14532.22,2419,"315-16","Alloy 617","Plate",314626
2420,"CapPass",166.13,-166.2,"Trend",1.000,14535.22,14538.23,2420,"315-16","Alloy 617","Plate",314626
2421,"CapPass",169.66,-167.5,"Trend",1.013,14541.23,14544.24,2421,"315-16","Alloy 617","Plate",314626
2422,"CapPass",165.28,-168.1,"Trend",0.983,14547.24,14550.25,2422,"315-16","Alloy 617","Plate",314626
2423,"CapPass",164.26,-171.7,"Trend",0.957,14553.25,14556.26,2423,"315-16","Alloy 617","Plate",314626
2424,"CapPass",166.67,-162.2,"Trend",1.028,14559.26,14562.27,2424,"315-16","Alloy 617","Plate",314626
2425,"CapPass",167.43,-169.1,"Trend",0.990,14565.27,14568.28,2425,"315-16","Alloy 617","Plate",314626
2426,"CapPass",163.34,-169.3,"Trend",0.965,14571.28,14574.29,2426,"315-16","Alloy 617","Plate",314626
2427,"CapPass",167.42,-169.3,"Trend",0.989,14577.28,14580.29,2427,"315-16","Alloy 617","Plate",314626
2428,"CapPass",165.14,-165.0,"Trend",1.001,14583.30,14586.30,2428,"315-16","Alloy 617","Plate",314626
2429,"CapPass",171.90,-162.0,"Trend",1.061,14589.28,14591.84,2429,"315-16","Alloy 617","Plate",314626
2430,"CapPass",161.77,-172.0,"Trend",0.941,14595.31,14598.31,2430,"315-16","Alloy 617","Plate",314626
2431,"CapPass",165.59,-168.9,"Trend",0.980,14601.31,14604.32,2431,"315-16","Alloy 617","Plate",314626
2432,"CapPass",158.61,-167.9,"Trend",0.945,14607.33,14610.35,2432,"315-16","Alloy 617","Plate",314626
2433,"CapPass",165.89,-165.9,"Trend",1.000,14613.33,14616.34,2433,"315-16","Alloy 617","Plate",314626
2434,"CapPass",166.72,-162.8,"Trend",1.024,14619.35,14622.36,2434,"315-16","Alloy 617","Plate",314626
2435,"CapPass",165.94,-167.5,"Trend",0.991,14625.35,14628.37,2435,"315-16","Alloy 617","Plate",314626
2436,"CapPass",166.43,-167.1,"Trend",0.996,14631.36,14634.38,2436,"315-16","Alloy 617","Plate",314626
2437,"CapPass",167.79,-167.3,"Trend",1.003,14637.37,14640.38,2437,"315-16","Alloy 617","Plate",314626
2438,"CapPass",168.91,-168.7,"Trend",1.001,14643.38,14646.40,2438,"315-16","Alloy 617","Plate",314626
2439,"CapPass",162.14,-171.8,"Trend",0.944,14649.39,14652.40,2439,"315-16","Alloy 617","Plate",314626
2440,"CapPass",162.52,-169.9,"Trend",0.957,14655.41,14658.41,2440,"315-16","Alloy 617","Plate",314626
2441,"CapPass",165.75,-164.9,"Trend",1.005,14661.41,14664.42,2441,"315-16","Alloy 617","Plate",314626
2442,"CapPass",171.95,-164.8,"Trend",1.044,14667.39,14670.26,2442,"315-16","Alloy 617","Plate",314626
2443,"CapPass",170.02,-166.6,"Trend",1.021,14673.41,14676.43,2443,"315-16","Alloy 617","Plate",314626
2444,"CapPass",165.42,-166.3,"Trend",0.995,14679.44,14682.44,2444,"315-16","Alloy 617","Plate",314626
2445,"CapPass",166.53,-167.3,"Trend",0.996,14685.44,14688.46,2445,"315-16","Alloy 617","Plate",314626
2446,"CapPass",166.75,-166.3,"Trend",1.003,14691.45,14694.47,2446,"315-16","Alloy 617","Plate",314626
2447,"CapPass",169.83,-167.8,"Trend",1.012,14697.46,14700.48,2447,"315-16","Alloy 617","Plate",314626
2448,"CapPass",168.41,-168.3,"Trend",1.000,14703.47,14706.48,2448,"315-16","Alloy 617","Plate",314626
2449,"CapPass",166.14,-168.3,"Trend",0.987,14709.47,14712.49,2449,"315-16","Alloy 617","Plate",314626
2450,"CapPass",168.79,-164.6,"Trend",1.025,14715.49,14718.51,2450,"315-16","Alloy 617","Plate",314626
2451,"CapPass",170.00,-167.1,"Trend",1.017,14721.50,14724.51,2451,"315-16","Alloy 617","Plate",314626
2452,"CapPass",170.01,-167.9,"Trend",1.013,14727.51,14730.52,2452,"315-16","Alloy 617","Plate",314626
2453,"CapPass",165.57,-167.0,"Trend",0.991,14733.52,14736.53,2453,"315-16","Alloy 617","Plate",314626
2454,"CapPass",166.37,-165.6,"Trend",1.004,14739.54,14742.54,2454,"315-16","Alloy 617","Plate",314626
2455,"CapPass",171.23,-167.5,"Trend",1.022,14745.54,14748.54,2455,"315-16","Alloy 617","Plate",314626
2456,"CapPass",167.37,-166.4,"Trend",1.006,14751.54,14754.55,2456,"315-16","Alloy 617","Plate",314626
2457,"CapPass",167.64,-170.9,"Trend",0.981,14757.55,14760.56,2457,"315-16","Alloy 617","Plate",314626
2458,"CapPass",169.25,-169.5,"Trend",0.998,14763.56,14766.57,2458,"315-16","Alloy 617","Plate",314626
2459,"CapPass",165.28,-171.6,"Trend",0.963,14769.57,14772.58,2459,"315-16","Alloy 617","Plate",314626
2460,"CapPass",165.19,-164.7,"Trend",1.003,14775.58,14778.59,2460,"315-16","Alloy 617","Plate",314626
2461,"CapPass",166.83,-172.1,"Trend",0.969,14781.59,14784.59,2461,"315-16","Alloy 617","Plate",314626
2462,"CapPass",162.05,-165.6,"Trend",0.979,14787.60,14790.61,2462,"315-16","Alloy 617","Plate",314626
2463,"CapPass",167.46,-170.4,"Trend",0.983,14793.61,14796.55,2463,"315-16","Alloy 617","Plate",314626
2464,"CapPass",164.99,-168.8,"Trend",0.978,14799.21,14802.61,2464,"315-16","Alloy 617","Plate",314626
2465,"CapPass",163.63,-164.9,"Trend",0.993,14805.61,14808.62,2465,"315-16","Alloy 617","Plate",314626
2466,"CapPass",166.17,-171.9,"Trend",0.967,14811.62,14814.62,2466,"315-16","Alloy 617","Plate",314626
2467,"CapPass",167.72,-157.1,"Trend",1.068,14817.56,14820.65,2467,"315-16","Alloy 617","Plate",314626
2468,"CapPass",167.36,-162.2,"Trend",1.032,14823.64,14826.66,2468,"315-16","Alloy 617","Plate",314626
2469,"CapPass",168.28,-161.2,"Trend",1.044,14829.65,14832.66,2469,"315-16","Alloy 617","Plate",314626
2470,"CapPass",168.41,-162.5,"Trend",1.036,14835.66,14838.67,2470,"315-16","Alloy 617","Plate",314626
2471,"CapPass",167.46,-169.4,"Trend",0.988,14841.66,14844.68,2471,"315-16","Alloy 617","Plate",314626
2472,"CapPass",164.94,-166.5,"Trend",0.991,14847.67,14850.69,2472,"315-16","Alloy 617","Plate",314626
2473,"CapPass",170.90,-162.1,"Trend",1.054,14853.68,14856.68,2473,"315-16","Alloy 617","Plate",314626
2474,"CapPass",168.51,-164.5,"Trend",1.025,14859.69,14862.71,2474,"315-16","Alloy 617","Plate",314626
2475,"CapPass",169.11,-168.2,"Trend",1.006,14865.70,14868.71,2475,"315-16","Alloy 617","Plate",314626
2476,"CapPass",168.70,-164.3,"Trend",1.027,14871.72,14874.73,2476,"315-16","Alloy 617","Plate",314626
2477,"CapPass",167.59,-168.7,"Trend",0.993,14877.72,14880.73,2477,"315-16","Alloy 617","Plate",314626
2478,"CapPass",164.82,-172.0,"Trend",0.958,14883.74,14886.72,2478,"315-16","Alloy 617","Plate",314626
2479,"CapPass",167.45,-152.6,"Trend",1.097,14889.69,14892.75,2479,"315-16","Alloy 617","Plate",314626
2480,"CapPass",169.23,-160.1,"Trend",1.057,14895.73,14898.75,2480,"315-16","Alloy 617","Plate",314626
2481,"CapPass",161.95,-163.1,"Trend",0.993,14901.76,14904.76,2481,"315-16","Alloy 617","Plate",314626
2482,"CapPass",165.65,-161.1,"Trend",1.028,14907.77,14910.78,2482,"315-16","Alloy 617","Plate",314626
2483,"CapPass",173.09,-168.2,"Trend",1.029,14913.74,14916.75,2483,"315-16","Alloy 617","Plate",314626
2484,"CapPass",158.40,-168.9,"Trend",0.938,14919.78,14922.78,2484,"315-16","Alloy 617","Plate",314626
2485,"CapPass",155.90,-169.1,"Trend",0.922,14925.80,14928.80,2485,"315-16","Alloy 617","Plate",314626
2486,"CapPass",160.76,-169.4,"Trend",0.949,14931.80,14934.80,2486,"315-16","Alloy 617","Plate",314626
2487,"CapPass",156.57,-173.0,"Trend",0.905,14937.81,14940.82,2487,"315-16","Alloy 617","Plate",314626
2488,"CapPass",159.50,-170.4,"Trend",0.936,14943.83,14946.83,2488,"315-16","Alloy 617","Plate",314626
2489,"CapPass",163.60,-170.4,"Trend",0.960,14949.82,14952.83,2489,"315-16","Alloy 617","Plate",314626
2490,"CapPass",159.36,-170.6,"Trend",0.934,14955.84,14958.85,2490,"315-16","Alloy 617","Plate",314626
2491,"CapPass",163.60,-169.6,"Trend",0.965,14961.85,14964.85,2491,"315-16","Alloy 617","Plate",314626
2492,"CapPass",165.89,-165.8,"Trend",1.001,14967.85,14970.87,2492,"315-16","Alloy 617","Plate",314626
2493,"CapPass",167.05,-161.8,"Trend",1.032,14973.87,14976.88,2493,"315-16","Alloy 617","Plate",314626
2494,"CapPass",167.41,-166.9,"Trend",1.003,14979.87,14982.88,2494,"315-16","Alloy 617","Plate",314626
2495,"CapPass",165.72,-165.3,"Trend",1.003,14985.89,14988.90,2495,"315-16","Alloy 617","Plate",314626
2496,"CapPass",168.15,-169.0,"Trend",0.995,14991.89,14994.90,2496,"315-16","Alloy 617","Plate",314626
2497,"CapPass",165.25,-170.3,"Trend",0.970,14997.91,15000.92,2497,"315-16","Alloy 617","Plate",314626
2498,"CapPass",164.78,-169.1,"Trend",0.975,15003.91,15006.92,2498,"315-16","Alloy 617","Plate",314626
2499,"CapPass",167.68,-163.8,"Trend",1.023,15009.91,15012.93,2499,"315-16","Alloy 617","Plate",314626
2500,"CapPass",168.88,-162.8,"Trend",1.037,15015.93,15018.95,2500,"315-16","Alloy 617","Plate",314626
2501,"CapPass",170.03,-164.1,"Trend",1.036,15021.88,15024.58,2501,"315-16","Alloy 617","Plate",314626
2502,"CapPass",162.73,-165.5,"Trend",0.983,15027.94,15030.95,2502,"315-16","Alloy 617","Plate",314626
2503,"CapPass",163.41,-171.2,"Trend",0.955,15033.95,15036.95,2503,"315-16","Alloy 617","Plate",314626
2504,"CapPass",159.20,-173.0,"Trend",0.920,15039.97,15042.96,2504,"315-16","Alloy 617","Plate",314626
2505,"CapPass",159.34,-168.8,"Trend",0.944,15045.91,15048.98,2505,"315-16","Alloy 617","Plate",314626
2506,"CapPass",162.47,-170.8,"Trend",0.951,15051.97,15054.99,2506,"315-16","Alloy 617","Plate",314626
2507,"CapPass",166.72,-170.5,"Trend",0.978,15057.99,15061.01,2507,"315-16","Alloy 617","Plate",314626
2508,"CapPass",160.20,-174.9,"Trend",0.916,15064.00,15066.97,2508,"315-16","Alloy 617","Plate",314626
2509,"CapPass",165.94,-151.6,"Trend",1.095,15069.89,15073.02,2509,"315-16","Alloy 617","Plate",314626
2510,"CapPass",172.87,-153.3,"Trend",1.127,15075.98,15079.02,2510,"315-16","Alloy 617","Plate",314626
2511,"CapPass",169.31,-157.0,"Trend",1.079,15082.01,15085.04,2511,"315-16","Alloy 617","Plate",314626
2512,"CapPass",169.70,-158.0,"Trend",1.074,15088.02,15091.04,2512,"315-16","Alloy 617","Plate",314626
2513,"CapPass",170.81,-162.5,"Trend",1.051,15094.03,15097.05,2513,"315-16","Alloy 617","Plate",314626
2514,"CapPass",169.02,-158.7,"Trend",1.065,15100.04,15103.06,2514,"315-16","Alloy 617","Plate",314626
2515,"CapPass",170.54,-159.7,"Trend",1.068,15106.05,15109.07,2515,"315-16","Alloy 617","Plate",314626
2516,"CapPass",171.31,-157.9,"Trend",1.085,15112.05,15115.08,2516,"315-16","Alloy 617","Plate",314626
2517,"CapPass",166.79,-162.9,"Trend",1.024,15118.08,15121.09,2517,"315-16","Alloy 617","Plate",314626
2518,"CapPass",169.02,-165.9,"Trend",1.019,15124.08,15127.09,2518,"315-16","Alloy 617","Plate",314626
2519,"CapPass",165.43,-167.7,"Trend",0.987,15130.10,15133.11,2519,"315-16","Alloy 617","Plate",314626
2520,"CapPass",164.85,-162.6,"Trend",1.014,15136.10,15139.12,2520,"315-16","Alloy 617","Plate",314626
2521,"CapPass",166.16,-164.2,"Trend",1.012,15142.11,15145.13,2521,"315-16","Alloy 617","Plate",314626
2522,"CapPass",165.56,-167.9,"Trend",0.986,15148.12,15151.12,2522,"315-16","Alloy 617","Plate",314626
2523,"CapPass",171.93,-163.3,"Trend",1.053,15154.12,15157.14,2523,"315-16","Alloy 617","Plate",314626
2524,"CapPass",171.97,-166.6,"Trend",1.032,15160.11,15162.97,2524,"315-16","Alloy 617","Plate",314626
2525,"CapPass",168.82,-159.2,"Trend",1.060,15166.14,15169.15,2525,"315-16","Alloy 617","Plate",314626
2526,"CapPass",169.76,-161.6,"Trend",1.050,15172.15,15175.17,2526,"315-16","Alloy 617","Plate",314626
2527,"CapPass",167.34,-165.2,"Trend",1.013,15178.16,15181.17,2527,"315-16","Alloy 617","Plate",314626
2528,"CapPass",167.97,-164.4,"Trend",1.022,15184.17,15187.19,2528,"315-16","Alloy 617","Plate",314626
2529,"CapPass",167.28,-166.5,"Trend",1.004,15190.18,15193.19,2529,"315-16","Alloy 617","Plate",314626
2530,"CapPass",165.37,-171.0,"Trend",0.967,15196.20,15199.20,2530,"315-16","Alloy 617","Plate",314626
2531,"CapPass",164.49,-168.1,"Trend",0.979,15202.20,15205.21,2531,"315-16","Alloy 617","Plate",314626
2532,"CapPass",166.17,-172.1,"Trend",0.965,15208.21,15211.19,2532,"315-16","Alloy 617","Plate",314626
2533,"CapPass",164.40,-164.2,"Trend",1.001,15214.16,15217.22,2533,"315-16","Alloy 617","Plate",314626
2534,"CapPass",168.12,-165.1,"Trend",1.019,15220.22,15223.24,2534,"315-16","Alloy 617","Plate",314626
2535,"CapPass",167.95,-164.9,"Trend",1.019,15226.23,15229.24,2535,"315-16","Alloy 617","Plate",314626
2536,"CapPass",163.54,-171.4,"Trend",0.954,15232.25,15235.14,2536,"315-16","Alloy 617","Plate",314626
2537,"CapPass",167.11,-157.0,"Trend",1.064,15238.11,15241.25,2537,"315-16","Alloy 617","Plate",314626
2538,"CapPass",165.86,-158.7,"Trend",1.045,15244.25,15247.27,2538,"315-16","Alloy 617","Plate",314626
2539,"CapPass",169.06,-158.2,"Trend",1.069,15250.25,15253.28,2539,"315-16","Alloy 617","Plate",314626
2540,"CapPass",168.13,-166.1,"Trend",1.012,15256.27,15259.29,2540,"315-16","Alloy 617","Plate",314626
2541,"CapPass",169.70,-161.5,"Trend",1.051,15262.28,15265.30,2541,"315-16","Alloy 617","Plate",314626
2542,"CapPass",168.54,-158.8,"Trend",1.062,15268.30,15271.31,2542,"315-16","Alloy 617","Plate",314626
2543,"CapPass",167.43,-160.1,"Trend",1.046,15274.31,15277.32,2543,"315-16","Alloy 617","Plate",314626
2544,"CapPass",171.82,-161.6,"Trend",1.064,15280.30,15283.33,2544,"315-16","Alloy 617","Plate",314626
2545,"CapPass",170.85,-162.4,"Trend",1.052,15286.32,15289.34,2545,"315-16","Alloy 617","Plate",314626
2546,"CapPass",168.47,-164.5,"Trend",1.024,15292.34,15295.35,2546,"315-16","Alloy 617","Plate",314626
2547,"CapPass",170.25,-164.9,"Trend",1.032,15298.34,15301.35,2547,"315-16","Alloy 617","Plate",314626
2548,"CapPass",171.39,-163.6,"Trend",1.048,15304.35,15307.36,2548,"315-16","Alloy 617","Plate",314626
2549,"CapPass",168.94,-164.0,"Trend",1.030,15310.35,15313.37,2549,"315-16","Alloy 617","Plate",314626
2550,"CapPass",163.43,-167.1,"Trend",0.978,15316.36,15319.37,2550,"315-16","Alloy 617","Plate",314626
2551,"CapPass",165.23,-171.5,"Trend",0.964,15322.38,15325.38,2551,"315-16","Alloy 617","Plate",314626
2552,"CapPass",168.67,-152.2,"Trend",1.108,15328.27,15331.39,2552,"315-16","Alloy 617","Plate",314626
2553,"CapPass",172.07,-157.8,"Trend",1.090,15334.37,15337.41,2553,"315-16","Alloy 617","Plate",314626
2554,"CapPass",168.38,-165.7,"Trend",1.016,15340.40,15343.40,2554,"315-16","Alloy 617","Plate",314626
2555,"CapPass",161.96,-166.0,"Trend",0.976,15346.42,15349.41,2555,"315-16","Alloy 617","Plate",314626
2556,"CapPass",167.16,-161.3,"Trend",1.036,15352.41,15355.42,2556,"315-16","Alloy 617","Plate",314626
2557,"CapPass",170.47,-168.2,"Trend",1.014,15358.42,15361.43,2557,"315-16","Alloy 617","Plate",314626
2558,"CapPass",164.67,-162.0,"Trend",1.016,15364.43,15367.45,2558,"315-16","Alloy 617","Plate",314626
2559,"CapPass",166.41,-163.9,"Trend",1.015,15370.44,15373.46,2559,"315-16","Alloy 617","Plate",314626
2560,"CapPass",169.90,-162.2,"Trend",1.048,15376.45,15379.47,2560,"315-16","Alloy 617","Plate",314626
2561,"CapPass",171.06,-166.7,"Trend",1.026,15382.46,15385.48,2561,"315-16","Alloy 617","Plate",314626
2562,"CapPass",166.49,-165.3,"Trend",1.007,15388.47,15391.48,2562,"315-16","Alloy 617","Plate",314626
2563,"CapPass",171.39,-160.6,"Trend",1.067,15394.47,15397.50,2563,"315-16","Alloy 617","Plate",314626
2564,"CapPass",172.04,-161.7,"Trend",1.064,15400.48,15403.50,2564,"315-16","Alloy 617","Plate",314626
2565,"CapPass",171.53,-161.5,"Trend",1.062,15406.49,15409.51,2565,"315-16","Alloy 617","Plate",314626
2566,"CapPass",172.03,-165.0,"Trend",1.043,15412.51,15415.51,2566,"315-16","Alloy 617","Plate",314626
2567,"CapPass",170.21,-167.8,"Trend",1.014,15418.53,15421.53,2567,"315-16","Alloy 617","Plate",314626
2568,"CapPass",167.18,-167.7,"Trend",0.997,15424.53,15427.53,2568,"315-16","Alloy 617","Plate",314626
2569,"CapPass",171.98,-168.2,"Trend",1.022,15430.49,15433.51,2569,"315-16","Alloy 617","Plate",314626
2570,"CapPass",150.48,-171.2,"Trend",0.879,15436.55,15439.53,2570,"315-16","Alloy 617","Plate",314626
2571,"CapPass",154.59,-172.6,"Trend",0.895,15442.55,15445.54,2571,"315-16","Alloy 617","Plate",314626
2572,"CapPass",157.83,-165.2,"Trend",0.955,15448.56,15451.57,2572,"315-16","Alloy 617","Plate",314626
2573,"CapPass",164.94,-166.7,"Trend",0.989,15454.57,15457.57,2573,"315-16","Alloy 617","Plate",314626
2574,"CapPass",161.32,-166.6,"Trend",0.968,15460.58,15463.59,2574,"315-16","Alloy 617","Plate",314626
2575,"CapPass",168.33,-166.1,"Trend",1.013,15466.58,15469.60,2575,"315-16","Alloy 617","Plate",314626
2576,"CapPass",160.44,-171.5,"Trend",0.935,15472.60,15475.57,2576,"315-16","Alloy 617","Plate",314626
2577,"CapPass",160.36,-165.3,"Trend",0.970,15478.29,15481.62,2577,"315-16","Alloy 617","Plate",314626
2578,"CapPass",163.64,-163.9,"Trend",0.998,15484.61,15487.62,2578,"315-16","Alloy 617","Plate",314626
2579,"CapPass",164.50,-167.9,"Trend",0.980,15490.62,15493.64,2579,"315-16","Alloy 617","Plate",314626
2580,"CapPass",167.40,-166.4,"Trend",1.006,15496.62,15499.64,2580,"315-16","Alloy 617","Plate",314626
2581,"CapPass",167.20,-161.6,"Trend",1.035,15502.64,15505.65,2581,"315-16","Alloy 617","Plate",314626
2582,"CapPass",169.06,-165.7,"Trend",1.020,15508.65,15511.66,2582,"315-16","Alloy 617","Plate",314626
2583,"CapPass",166.12,-162.3,"Trend",1.023,15514.66,15517.68,2583,"315-16","Alloy 617","Plate",314626
2584,"CapPass",170.75,-163.3,"Trend",1.046,15520.64,15523.42,2584,"315-16","Alloy 617","Plate",314626
2585,"CapPass",165.61,-165.6,"Trend",1.000,15526.67,15529.68,2585,"315-16","Alloy 617","Plate",314626
2586,"CapPass",165.58,-165.7,"Trend",0.999,15532.68,15535.70,2586,"315-16","Alloy 617","Plate",314626
2587,"CapPass",165.18,-168.0,"Trend",0.983,15538.70,15541.70,2587,"315-16","Alloy 617","Plate",314626
2588,"CapPass",164.98,-167.1,"Trend",0.987,15544.71,15547.71,2588,"315-16","Alloy 617","Plate",314626
2589,"CapPass",163.07,-163.9,"Trend",0.995,15550.71,15553.72,2589,"315-16","Alloy 617","Plate",314626
2590,"CapPass",166.59,-165.0,"Trend",1.010,15556.71,15559.73,2590,"315-16","Alloy 617","Plate",314626
2591,"CapPass",165.41,-167.3,"Trend",0.989,15562.73,15565.74,2591,"315-16","Alloy 617","Plate",314626
2592,"CapPass",166.88,-170.1,"Trend",0.981,15568.74,15571.74,2592,"315-16","Alloy 617","Plate",314626
2593,"CapPass",166.52,-163.8,"Trend",1.017,15574.72,15577.75,2593,"315-16","Alloy 617","Plate",314626
2594,"CapPass",163.33,-163.8,"Trend",0.997,15580.75,15583.76,2594,"315-16","Alloy 617","Plate",314626
2595,"CapPass",168.63,-159.3,"Trend",1.059,15586.75,15589.77,2595,"315-16","Alloy 617","Plate",314626
2596,"CapPass",170.54,-158.3,"Trend",1.077,15592.76,15595.78,2596,"315-16","Alloy 617","Plate",314626
2597,"CapPass",167.51,-164.9,"Trend",1.016,15598.78,15601.80,2597,"315-16","Alloy 617","Plate",314626
2598,"CapPass",166.59,-162.5,"Trend",1.025,15604.80,15607.81,2598,"315-16","Alloy 617","Plate",314626
2599,"CapPass",167.45,-167.3,"Trend",1.001,15610.80,15613.81,2599,"315-16","Alloy 617","Plate",314626
2600,"CapPass",171.10,-164.4,"Trend",1.041,15616.77,15619.43,2600,"315-16","Alloy 617","Plate",314626
2601,"CapPass",156.70,-165.2,"Trend",0.948,15622.81,15625.83,2601,"315-16","Alloy 617","Plate",314626
2602,"CapPass",167.31,-164.8,"Trend",1.015,15628.82,15631.83,2602,"315-16","Alloy 617","Plate",314626
2603,"CapPass",162.67,-166.7,"Trend",0.976,15634.83,15637.85,2603,"315-16","Alloy 617","Plate",314626
2604,"CapPass",162.10,-169.9,"Trend",0.954,15640.84,15643.85,2604,"315-16","Alloy 617","Plate",314626
2605,"CapPass",163.71,-165.5,"Trend",0.989,15646.85,15649.86,2605,"315-16","Alloy 617","Plate",314626
2606,"CapPass",167.22,-163.5,"Trend",1.022,15652.86,15655.87,2606,"315-16","Alloy 617","Plate",314626
2607,"CapPass",163.00,-168.7,"Trend",0.966,15658.87,15661.88,2607,"315-16","Alloy 617","Plate",314626
2608,"CapPass",166.15,-167.4,"Trend",0.992,15664.88,15667.89,2608,"315-16","Alloy 617","Plate",314626
2609,"CapPass",163.91,-166.3,"Trend",0.986,15670.89,15673.89,2609,"315-16","Alloy 617","Plate",314626
2610,"CapPass",169.79,-163.3,"Trend",1.040,15676.90,15679.91,2610,"315-16","Alloy 617","Plate",314626
2611,"CapPass",172.00,-168.9,"Trend",1.019,15682.89,15685.89,2611,"315-16","Alloy 617","Plate",314626
2612,"CapPass",157.47,-172.1,"Trend",0.915,15688.91,15691.92,2612,"315-16","Alloy 617","Plate",314626
2613,"CapPass",162.92,-164.0,"Trend",0.993,15694.92,15697.93,2613,"315-16","Alloy 617","Plate",314626
2614,"CapPass",169.18,-162.1,"Trend",1.044,15700.92,15703.94,2614,"315-16","Alloy 617","Plate",314626
2615,"CapPass",168.38,-168.1,"Trend",1.001,15706.93,15709.96,2615,"315-16","Alloy 617","Plate",314626
2616,"CapPass",163.35,-165.4,"Trend",0.988,15712.95,15715.96,2616,"315-16","Alloy 617","Plate",314626
2617,"CapPass",165.58,-163.6,"Trend",1.012,15718.96,15721.97,2617,"315-16","Alloy 617","Plate",314626
2618,"CapPass",168.40,-164.7,"Trend",1.022,15724.96,15727.99,2618,"315-16","Alloy 617","Plate",314626
2619,"CapPass",169.99,-170.6,"Trend",0.996,15730.97,15733.98,2619,"315-16","Alloy 617","Plate",314626
2620,"CapPass",165.74,-170.3,"Trend",0.973,15736.99,15739.99,2620,"315-16","Alloy 617","Plate",314626
2621,"CapPass",165.76,-167.0,"Trend",0.993,15742.99,15746.01,2621,"315-16","Alloy 617","Plate",314626
2622,"CapPass",168.54,-165.4,"Trend",1.019,15749.01,15752.02,2622,"315-16","Alloy 617","Plate",314626
2623,"CapPass",166.51,-170.7,"Trend",0.975,15755.00,15757.98,2623,"315-16","Alloy 617","Plate",314626
2624,"CapPass",165.46,-166.1,"Trend",0.996,15760.77,15764.02,2624,"315-16","Alloy 617","Plate",314626
2625,"CapPass",161.34,-167.9,"Trend",0.961,15767.03,15770.03,2625,"315-16","Alloy 617","Plate",314626
2626,"CapPass",163.30,-167.7,"Trend",0.974,15773.04,15776.05,2626,"315-16","Alloy 617","Plate",314626
2627,"CapPass",163.96,-167.9,"Trend",0.977,15779.04,15782.06,2627,"315-16","Alloy 617","Plate",314626
2628,"CapPass",168.81,-164.2,"Trend",1.028,15785.05,15788.07,2628,"315-16","Alloy 617","Plate",314626
2629,"CapPass",168.12,-164.7,"Trend",1.021,15791.05,15794.07,2629,"315-16","Alloy 617","Plate",314626
2630,"CapPass",168.39,-168.8,"Trend",0.997,15797.07,15800.08,2630,"315-16","Alloy 617","Plate",314626
2631,"CapPass",164.23,-170.5,"Trend",0.963,15803.08,15806.09,2631,"315-16","Alloy 617","Plate",314626
2632,"CapPass",162.12,-172.0,"Trend",0.943,15809.09,15812.10,2632,"315-16","Alloy 617","Plate",314626
2633,"CapPass",167.96,-170.3,"Trend",0.986,15815.10,15818.11,2633,"315-16","Alloy 617","Plate",314626
2634,"CapPass",162.78,-166.1,"Trend",0.980,15821.11,15824.11,2634,"315-16","Alloy 617","Plate",314626
2635,"CapPass",167.83,-169.5,"Trend",0.990,15827.11,15830.13,2635,"315-16","Alloy 617","Plate",314626
2636,"CapPass",167.67,-166.5,"Trend",1.007,15833.12,15836.13,2636,"315-16","Alloy 617","Plate",314626
2637,"CapPass",170.60,-163.3,"Trend",1.044,15839.10,15841.84,2637,"315-16","Alloy 617","Plate",314626
2638,"CapPass",163.92,-164.7,"Trend",0.995,15845.14,15848.15,2638,"315-16","Alloy 617","Plate",314626
2639,"CapPass",168.18,-164.3,"Trend",1.024,15851.14,15854.16,2639,"315-16","Alloy 617","Plate",314626
2640,"CapPass",166.40,-166.2,"Trend",1.001,15857.15,15860.17,2640,"315-16","Alloy 617","Plate",314626
2641,"CapPass",170.42,-164.3,"Trend",1.037,15863.16,15866.18,2641,"315-16","Alloy 617","Plate",314626
2642,"CapPass",168.86,-167.2,"Trend",1.010,15869.18,15872.19,2642,"315-16","Alloy 617","Plate",314626
2643,"CapPass",166.98,-166.6,"Trend",1.002,15875.18,15878.20,2643,"315-16","Alloy 617","Plate",314626
2644,"CapPass",169.41,-165.6,"Trend",1.023,15881.19,15884.21,2644,"315-16","Alloy 617","Plate",314626
2645,"CapPass",167.31,-166.1,"Trend",1.007,15887.20,15890.22,2645,"315-16","Alloy 617","Plate",314626
2646,"CapPass",164.95,-170.2,"Trend",0.969,15893.22,15896.22,2646,"315-16","Alloy 617","Plate",314626
2647,"CapPass",165.23,-167.8,"Trend",0.985,15899.22,15902.23,2647,"315-16","Alloy 617","Plate",314626
2648,"CapPass",163.01,-167.2,"Trend",0.975,15905.23,15908.24,2648,"315-16","Alloy 617","Plate",314626
2649,"CapPass",164.88,-169.4,"Trend",0.973,15911.25,15914.25,2649,"315-16","Alloy 617","Plate",314626
2650,"CapPass",160.55,-168.6,"Trend",0.952,15917.25,15920.26,2650,"315-16","Alloy 617","Plate",314626
2651,"CapPass",166.01,-171.4,"Trend",0.969,15923.26,15926.23,2651,"315-16","Alloy 617","Plate",314626
2652,"CapPass",167.15,-150.7,"Trend",1.109,15929.24,15932.28,2652,"315-16","Alloy 617","Plate",314626
2653,"CapPass",169.36,-155.4,"Trend",1.090,15935.25,15938.28,2653,"315-16","Alloy 617","Plate",314626
2654,"CapPass",170.90,-153.8,"Trend",1.111,15941.27,15944.29,2654,"315-16","Alloy 617","Plate",314626
2655,"CapPass",170.18,-159.8,"Trend",1.065,15947.27,15950.30,2655,"315-16","Alloy 617","Plate",314626
2656,"CapPass",170.28,-157.9,"Trend",1.079,15953.30,15956.31,2656,"315-16","Alloy 617","Plate",314626
2657,"CapPass",170.46,-161.4,"Trend",1.056,15959.30,15962.32,2657,"315-16","Alloy 617","Plate",314626
2658,"CapPass",168.94,-164.4,"Trend",1.027,15965.31,15968.32,2658,"315-16","Alloy 617","Plate",314626
2659,"CapPass",167.36,-163.4,"Trend",1.024,15971.32,15974.33,2659,"315-16","Alloy 617","Plate",314626
2660,"CapPass",167.00,-167.4,"Trend",0.998,15977.33,15980.34,2660,"315-16","Alloy 617","Plate",314626
2661,"CapPass",167.47,-168.5,"Trend",0.994,15983.34,15986.35,2661,"315-16","Alloy 617","Plate",314626
2662,"CapPass",169.35,-163.1,"Trend",1.038,15989.35,15992.35,2662,"315-16","Alloy 617","Plate",314626
2663,"CapPass",169.88,-157.8,"Trend",1.077,15995.36,15998.38,2663,"315-16","Alloy 617","Plate",314626
2664,"CapPass",166.11,-164.6,"Trend",1.009,16001.37,16004.38,2664,"315-16","Alloy 617","Plate",314626
2665,"CapPass",169.35,-169.4,"Trend",0.999,16007.31,16010.36,2665,"315-16","Alloy 617","Plate",314626
2666,"CapPass",156.00,-169.4,"Trend",0.921,16013.39,16016.39,2666,"315-16","Alloy 617","Plate",314626
2667,"CapPass",160.18,-169.0,"Trend",0.948,16019.40,16022.39,2667,"315-16","Alloy 617","Plate",314626
2668,"CapPass",160.90,-168.5,"Trend",0.955,16025.41,16028.41,2668,"315-16","Alloy 617","Plate",314626
2669,"CapPass",165.95,-165.3,"Trend",1.004,16031.41,16034.42,2669,"315-16","Alloy 617","Plate",314626
2670,"CapPass",167.71,-165.7,"Trend",1.012,16037.42,16040.43,2670,"315-16","Alloy 617","Plate",314626
2671,"CapPass",163.33,-168.5,"Trend",0.969,16043.43,16046.44,2671,"315-16","Alloy 617","Plate",314626
2672,"CapPass",168.86,-168.7,"Trend",1.001,16049.44,16052.45,2672,"315-16","Alloy 617","Plate",314626
2673,"CapPass",165.69,-165.5,"Trend",1.001,16055.44,16058.46,2673,"315-16","Alloy 617","Plate",314626
2674,"CapPass",169.17,-165.3,"Trend",1.023,16061.45,16064.47,2674,"315-16","Alloy 617","Plate",314626
2675,"CapPass",166.25,-167.7,"Trend",0.992,16067.47,16070.48,2675,"315-16","Alloy 617","Plate",314626
2676,"CapPass",166.54,-170.3,"Trend",0.978,16073.48,16076.49,2676,"315-16","Alloy 617","Plate",314626
2677,"CapPass",165.35,-164.1,"Trend",1.008,16079.48,16082.50,2677,"315-16","Alloy 617","Plate",314626
2678,"CapPass",170.20,-168.8,"Trend",1.008,16085.49,16088.51,2678,"315-16","Alloy 617","Plate",314626
2679,"CapPass",165.69,-165.3,"Trend",1.002,16091.50,16094.52,2679,"315-16","Alloy 617","Plate",314626
2680,"CapPass",169.43,-165.8,"Trend",1.022,16097.51,16100.52,2680,"315-16","Alloy 617","Plate",314626
2681,"CapPass",168.76,-169.7,"Trend",0.994,16103.51,16106.49,2681,"315-16","Alloy 617","Plate",314626
2682,"CapPass",163.96,-161.7,"Trend",1.014,16109.18,16112.53,2682,"315-16","Alloy 617","Plate",314626
2683,"CapPass",166.57,-169.4,"Trend",0.983,16115.53,16118.53,2683,"315-16","Alloy 617","Plate",314626
2684,"CapPass",162.45,-172.0,"Trend",0.945,16121.55,16124.52,2684,"315-16","Alloy 617","Plate",314626
2685,"CapPass",162.26,-167.4,"Trend",0.969,16127.55,16130.57,2685,"315-16","Alloy 617","Plate",314626
2686,"CapPass",165.70,-161.6,"Trend",1.026,16133.55,16136.57,2686,"315-16","Alloy 617","Plate",314626
2687,"CapPass",165.93,-163.4,"Trend",1.016,16139.56,16142.59,2687,"315-16","Alloy 617","Plate",314626
2688,"CapPass",168.86,-162.8,"Trend",1.037,16145.58,16148.59,2688,"315-16","Alloy 617","Plate",314626
2689,"CapPass",167.02,-168.0,"Trend",0.994,16151.59,16154.61,2689,"315-16","Alloy 617","Plate",314626
2690,"CapPass",166.00,-167.8,"Trend",0.990,16157.60,16160.61,2690,"315-16","Alloy 617","Plate",314626
2691,"CapPass",170.41,-167.0,"Trend",1.020,16163.60,16166.62,2691,"315-16","Alloy 617","Plate",314626
2692,"CapPass",166.91,-163.5,"Trend",1.021,16169.62,16172.63,2692,"315-16","Alloy 617","Plate",314626
2693,"CapPass",167.81,-164.1,"Trend",1.023,16175.62,16178.64,2693,"315-16","Alloy 617","Plate",314626
2694,"CapPass",167.80,-164.4,"Trend",1.021,16181.64,16184.65,2694,"315-16","Alloy 617","Plate",314626
2695,"CapPass",172.32,-162.6,"Trend",1.060,16187.64,16190.21,2695,"315-16","Alloy 617","Plate",314626
2696,"CapPass",157.63,-169.7,"Trend",0.929,16193.65,16196.65,2696,"315-16","Alloy 617","Plate",314626
2697,"CapPass",162.04,-166.1,"Trend",0.975,16199.66,16202.66,2697,"315-16","Alloy 617","Plate",314626
2698,"CapPass",161.75,-167.7,"Trend",0.965,16205.67,16208.68,2698,"315-16","Alloy 617","Plate",314626
2699,"CapPass",162.15,-168.1,"Trend",0.964,16211.67,16214.69,2699,"315-16","Alloy 617","Plate",314626
2700,"CapPass",166.96,-165.6,"Trend",1.008,16217.69,16220.69,2700,"315-16","Alloy 617","Plate",314626
2701,"CapPass",169.46,-165.8,"Trend",1.022,16223.69,16226.70,2701,"315-16","Alloy 617","Plate",314626
2702,"CapPass",167.33,-163.6,"Trend",1.023,16229.70,16232.72,2702,"315-16","Alloy 617","Plate",314626
2703,"CapPass",166.89,-167.7,"Trend",0.995,16235.71,16238.72,2703,"315-16","Alloy 617","Plate",314626
2704,"CapPass",167.84,-165.3,"Trend",1.015,16241.72,16244.73,2704,"315-16","Alloy 617","Plate",314626
2705,"CapPass",168.00,-164.6,"Trend",1.021,16247.73,16250.74,2705,"315-16","Alloy 617","Plate",314626
2706,"CapPass",164.15,-172.0,"Trend",0.954,16253.74,16256.75,2706,"315-16","Alloy 617","Plate",314626
2707,"CapPass",166.77,-152.3,"Trend",1.095,16259.70,16262.76,2707,"315-16","Alloy 617","Plate",314626
2708,"CapPass",168.71,-156.5,"Trend",1.078,16265.73,16268.77,2708,"315-16","Alloy 617","Plate",314626
2709,"CapPass",169.24,-156.7,"Trend",1.080,16271.75,16274.77,2709,"315-16","Alloy 617","Plate",314626
2710,"CapPass",168.74,-164.1,"Trend",1.028,16277.77,16280.79,2710,"315-16","Alloy 617","Plate",314626
2711,"CapPass",159.16,-171.3,"Trend",0.929,16283.79,16286.78,2711,"315-16","Alloy 617","Plate",314626
2712,"CapPass",163.14,-160.5,"Trend",1.016,16289.79,16292.81,2712,"315-16","Alloy 617","Plate",314626
2713,"CapPass",172.06,-163.3,"Trend",1.054,16295.75,16298.62,2713,"315-16","Alloy 617","Plate",314626
2714,"CapPass",163.15,-168.2,"Trend",0.970,16301.81,16304.81,2714,"315-16","Alloy 617","Plate",314626
2715,"CapPass",166.22,-166.3,"Trend",0.999,16307.81,16310.82,2715,"315-16","Alloy 617","Plate",314626
2716,"CapPass",168.80,-165.2,"Trend",1.022,16313.82,16316.84,2716,"315-16","Alloy 617","Plate",314626
2717,"CapPass",168.81,-160.6,"Trend",1.051,16319.83,16322.85,2717,"315-16","Alloy 617","Plate",314626
2718,"CapPass",170.05,-165.0,"Trend",1.031,16325.84,16328.84,2718,"315-16","Alloy 617","Plate",314626
2719,"CapPass",170.22,-160.0,"Trend",1.064,16331.85,16334.87,2719,"315-16","Alloy 617","Plate",314626
2720,"CapPass",170.96,-163.3,"Trend",1.047,16337.86,16340.87,2720,"315-16","Alloy 617","Plate",314626
2721,"CapPass",169.34,-164.0,"Trend",1.033,16343.86,16346.89,2721,"315-16","Alloy 617","Plate",314626
2722,"CapPass",167.79,-163.6,"Trend",1.025,16349.88,16352.90,2722,"315-16","Alloy 617","Plate",314626
2723,"CapPass",168.31,-162.9,"Trend",1.033,16355.89,16358.90,2723,"315-16","Alloy 617","Plate",314626
2724,"CapPass",170.31,-167.1,"Trend",1.019,16361.89,16364.90,2724,"315-16","Alloy 617","Plate",314626
2725,"CapPass",165.66,-170.2,"Trend",0.974,16367.91,16370.91,2725,"315-16","Alloy 617","Plate",314626
2726,"CapPass",169.53,-161.0,"Trend",1.053,16373.91,16376.93,2726,"315-16","Alloy 617","Plate",314626
2727,"CapPass",166.33,-165.7,"Trend",1.004,16379.93,16382.95,2727,"315-16","Alloy 617","Plate",314626
2728,"CapPass",161.43,-168.1,"Trend",0.960,16385.94,16388.95,2728,"315-16","Alloy 617","Plate",314626
2729,"CapPass",167.35,-166.6,"Trend",1.004,16391.95,16394.95,2729,"315-16","Alloy 617","Plate",314626
2730,"CapPass",169.46,-164.4,"Trend",1.031,16397.95,16400.96,2730,"315-16","Alloy 617","Plate",314626
2731,"CapPass",170.58,-163.1,"Trend",1.046,16403.91,16406.62,2731,"315-16","Alloy 617","Plate",314626
2732,"CapPass",162.26,-170.8,"Trend",0.950,16409.97,16412.98,2732,"315-16","Alloy 617","Plate",314626
2733,"CapPass",157.56,-172.0,"Trend",0.916,16415.99,16418.99,2733,"315-16","Alloy 617","Plate",314626
2734,"CapPass",166.16,-154.5,"Trend",1.076,16421.95,16424.99,2734,"315-16","Alloy 617","Plate",314626
2735,"CapPass",169.41,-155.0,"Trend",1.093,16427.97,16431.01,2735,"315-16","Alloy 617","Plate",314626
2736,"CapPass",166.46,-163.7,"Trend",1.017,16433.99,16437.01,2736,"315-16","Alloy 617","Plate",314626
2737,"CapPass",163.30,-167.3,"Trend",0.976,16440.01,16443.02,2737,"315-16","Alloy 617","Plate",314626
2738,"CapPass",168.79,-162.2,"Trend",1.041,16446.02,16449.03,2738,"315-16","Alloy 617","Plate",314626
2739,"CapPass",167.47,-166.0,"Trend",1.009,16452.03,16455.04,2739,"315-16","Alloy 617","Plate",314626
2740,"CapPass",168.53,-162.5,"Trend",1.037,16458.04,16461.05,2740,"315-16","Alloy 617","Plate",314626
2741,"CapPass",171.48,-159.5,"Trend",1.075,16464.04,16467.06,2741,"315-16","Alloy 617","Plate",314626
2742,"CapPass",170.24,-165.8,"Trend",1.027,16470.05,16473.07,2742,"315-16","Alloy 617","Plate",314626
2743,"CapPass",167.18,-160.3,"Trend",1.043,16476.07,16479.08,2743,"315-16","Alloy 617","Plate",314626
2744,"CapPass",167.73,-162.0,"Trend",1.036,16482.08,16485.09,2744,"315-16","Alloy 617","Plate",314626
2745,"CapPass",169.38,-163.3,"Trend",1.037,16488.08,16491.10,2745,"315-16","Alloy 617","Plate",314626
2746,"CapPass",166.81,-169.5,"Trend",0.984,16494.09,16497.10,2746,"315-16","Alloy 617","Plate",314626
2747,"CapPass",165.74,-164.4,"Trend",1.008,16500.11,16503.12,2747,"315-16","Alloy 617","Plate",314626
2748,"CapPass",162.20,-164.4,"Trend",0.986,16506.11,16509.12,2748,"315-16","Alloy 617","Plate",314626
2749,"CapPass",168.63,-163.7,"Trend",1.030,16512.12,16515.13,2749,"315-16","Alloy 617","Plate",314626
2750,"CapPass",171.76,-162.8,"Trend",1.055,16518.12,16520.71,2750,"315-16","Alloy 617","Plate",314626
2751,"CapPass",159.28,-171.0,"Trend",0.931,16524.13,16527.13,2751,"315-16","Alloy 617","Plate",314626
2752,"CapPass",162.34,-167.0,"Trend",0.972,16530.14,16533.15,2752,"315-16","Alloy 617","Plate",314626
2753,"CapPass",160.85,-167.8,"Trend",0.959,16536.15,16539.16,2753,"315-16","Alloy 617","Plate",314626
2754,"CapPass",168.39,-165.0,"Trend",1.020,16542.16,16545.18,2754,"315-16","Alloy 617","Plate",314626
2755,"CapPass",164.72,-162.7,"Trend",1.012,16548.17,16551.18,2755,"315-16","Alloy 617","Plate",314626
2756,"CapPass",170.52,-169.5,"Trend",1.006,16554.18,16557.18,2756,"315-16","Alloy 617","Plate",314626
2757,"CapPass",160.55,-170.0,"Trend",0.944,16560.20,16563.19,2757,"315-16","Alloy 617","Plate",314626
2758,"CapPass",159.03,-170.6,"Trend",0.932,16566.20,16569.21,2758,"315-16","Alloy 617","Plate",314626
2759,"CapPass",167.50,-166.8,"Trend",1.004,16572.21,16575.22,2759,"315-16","Alloy 617","Plate",314626
2760,"CapPass",167.24,-165.0,"Trend",1.013,16578.21,16581.23,2760,"315-16","Alloy 617","Plate",314626
2761,"CapPass",170.35,-165.2,"Trend",1.031,16584.23,16587.24,2761,"315-16","Alloy 617","Plate",314626
2762,"CapPass",170.12,-165.6,"Trend",1.027,16590.21,16593.05,2762,"315-16","Alloy 617","Plate",314626
2763,"CapPass",165.43,-167.1,"Trend",0.990,16596.24,16599.25,2763,"315-16","Alloy 617","Plate",314626
2764,"CapPass",167.10,-167.8,"Trend",0.996,16602.25,16605.26,2764,"315-16","Alloy 617","Plate",314626
2765,"CapPass",163.19,-172.3,"Trend",0.947,16608.27,16611.22,2765,"315-16","Alloy 617","Plate",314626
2766,"CapPass",163.17,-152.2,"Trend",1.072,16614.26,16617.27,2766,"315-16","Alloy 617","Plate",314626
2767,"CapPass",165.38,-156.4,"Trend",1.057,16620.27,16623.29,2767,"315-16","Alloy 617","Plate",314626
2768,"CapPass",168.21,-166.3,"Trend",1.012,16626.27,16629.29,2768,"315-16","Alloy 617","Plate",314626
2769,"CapPass",165.42,-166.7,"Trend",0.992,16632.29,16635.31,2769,"315-16","Alloy 617","Plate",314626
2770,"CapPass",166.98,-161.9,"Trend",1.031,16638.30,16641.32,2770,"315-16","Alloy 617","Plate",314626
2771,"CapPass",169.79,-157.3,"Trend",1.079,16644.31,16647.33,2771,"315-16","Alloy 617","Plate",314626
2772,"CapPass",173.34,-167.1,"Trend",1.038,16650.31,16653.30,2772,"315-16","Alloy 617","Plate",314626
2773,"CapPass",157.17,-166.9,"Trend",0.942,16656.33,16659.32,2773,"315-16","Alloy 617","Plate",314626
2774,"CapPass",162.35,-167.2,"Trend",0.971,16662.33,16665.34,2774,"315-16","Alloy 617","Plate",314626
2775,"CapPass",158.99,-171.0,"Trend",0.930,16668.35,16671.35,2775,"315-16","Alloy 617","Plate",314626
2776,"CapPass",160.04,-170.4,"Trend",0.939,16674.36,16677.36,2776,"315-16","Alloy 617","Plate",314626
2777,"CapPass",158.02,-173.2,"Trend",0.913,16680.37,16683.35,2777,"315-16","Alloy 617","Plate",314626
2778,"CapPass",155.88,-169.2,"Trend",0.921,16686.38,16689.40,2778,"315-16","Alloy 617","Plate",314626
2779,"CapPass",160.04,-170.3,"Trend",0.940,16692.40,16695.39,2779,"315-16","Alloy 617","Plate",314626
2780,"CapPass",165.66,-162.2,"Trend",1.021,16698.39,16701.40,2780,"315-16","Alloy 617","Plate",314626
2781,"CapPass",166.97,-172.8,"Trend",0.966,16704.40,16707.41,2781,"315-16","Alloy 617","Plate",314626
2782,"CapPass",157.21,-175.1,"Trend",0.898,16710.41,16713.40,2782,"315-16","Alloy 617","Plate",314626
2783,"CapPass",165.49,-157.8,"Trend",1.049,16716.12,16719.43,2783,"315-16","Alloy 617","Plate",314626
2784,"CapPass",168.84,-159.2,"Trend",1.061,16722.42,16725.44,2784,"315-16","Alloy 617","Plate",314626
2785,"CapPass",170.56,-166.3,"Trend",1.026,16728.43,16731.38,2785,"315-16","Alloy 617","Plate",314626
2786,"CapPass",166.55,-160.0,"Trend",1.041,16734.44,16737.45,2786,"315-16","Alloy 617","Plate",314626
2787,"CapPass",166.94,-165.5,"Trend",1.009,16740.45,16743.46,2787,"315-16","Alloy 617","Plate",314626
2788,"CapPass",169.11,-159.9,"Trend",1.058,16746.46,16749.47,2788,"315-16","Alloy 617","Plate",314626
2789,"CapPass",167.40,-166.1,"Trend",1.008,16752.46,16755.48,2789,"315-16","Alloy 617","Plate",314626
2790,"CapPass",169.13,-162.9,"Trend",1.039,16758.47,16761.49,2790,"315-16","Alloy 617","Plate",314626
2791,"CapPass",166.11,-164.1,"Trend",1.013,16764.48,16767.50,2791,"315-16","Alloy 617","Plate",314626
2792,"CapPass",161.16,-170.0,"Trend",0.948,16770.50,16773.50,2792,"315-16","Alloy 617","Plate",314626
2793,"CapPass",161.95,-167.8,"Trend",0.965,16776.50,16779.52,2793,"315-16","Alloy 617","Plate",314626
2794,"CapPass",166.48,-167.3,"Trend",0.995,16782.51,16785.53,2794,"315-16","Alloy 617","Plate",314626
2795,"CapPass",168.74,-169.3,"Trend",0.997,16788.53,16791.52,2795,"315-16","Alloy 617","Plate",314626
2796,"CapPass",162.47,-171.5,"Trend",0.947,16794.54,16797.54,2796,"315-16","Alloy 617","Plate",314626
2797,"CapPass",166.10,-165.5,"Trend",1.003,16800.55,16803.56,2797,"315-16","Alloy 617","Plate",314626
2798,"CapPass",163.62,-164.3,"Trend",0.996,16806.56,16809.57,2798,"315-16","Alloy 617","Plate",314626
2799,"CapPass",164.88,-164.8,"Trend",1.000,16812.56,16815.57,2799,"315-16","Alloy 617","Plate",314626
