Repository: js-molina/fatigue-A617

File: data/950C/Strain rate 0.001/0.30% strain/HTM_A20_PeakStress_A20.csv (part 7 of 22)
Cycle,Data State,Max Stress Mpa,Min Stress Mpa,Qual State,Stress Ratio,Time Max Stress Sec,Time Min Stress Sec,Count,Sample,Alloy,Material_Form,Heat
2718,CapPass,169.27,-164.80,Trend,1.027,16331.75,16334.78,2718,A-20,Alloy 617,Plate,314626
2719,CapPass,169.69,-165.90,Trend,1.023,16337.78,16340.78,2719,A-20,Alloy 617,Plate,314626
2720,CapPass,168.53,-166.40,Trend,1.013,16343.78,16346.81,2720,A-20,Alloy 617,Plate,314626
2721,CapPass,169.09,-164.80,Trend,1.026,16349.78,16352.81,2721,A-20,Alloy 617,Plate,314626
2722,CapPass,169.52,-165.60,Trend,1.024,16355.81,16358.81,2722,A-20,Alloy 617,Plate,314626
2723,CapPass,168.96,-165.70,Trend,1.02,16361.81,16364.84,2723,A-20,Alloy 617,Plate,314626
2724,CapPass,168.83,-165.40,Trend,1.021,16367.81,16370.84,2724,A-20,Alloy 617,Plate,314626
2725,CapPass,166.9,-166.40,Trend,1.003,16373.84,16376.87,2725,A-20,Alloy 617,Plate,314626
2726,CapPass,165.64,-167.10,Trend,0.991,16379.84,16382.87,2726,A-20,Alloy 617,Plate,314626
2727,CapPass,165.25,-167.10,Trend,0.989,16385.87,16388.87,2727,A-20,Alloy 617,Plate,314626
2728,CapPass,167.39,-167.20,Trend,1.001,16391.87,16394.9,2728,A-20,Alloy 617,Plate,314626
2729,CapPass,166.39,-167.30,Trend,0.994,16397.9,16400.9,2729,A-20,Alloy 617,Plate,314626
2730,CapPass,168.33,-166.50,Trend,1.011,16403.9,16406.93,2730,A-20,Alloy 617,Plate,314626
2731,CapPass,168.8,-164.20,Trend,1.028,16409.9,16412.93,2731,A-20,Alloy 617,Plate,314626
2732,CapPass,169.18,-166.00,Trend,1.019,16415.93,16418.93,2732,A-20,Alloy 617,Plate,314626
2733,CapPass,168.97,-165.50,Trend,1.021,16421.93,16424.96,2733,A-20,Alloy 617,Plate,314626
2734,CapPass,166.91,-166.40,Trend,1.003,16427.96,16430.96,2734,A-20,Alloy 617,Plate,314626
2735,CapPass,167.28,-166.50,Trend,1.005,16433.96,16437,2735,A-20,Alloy 617,Plate,314626
2736,CapPass,167.98,-165.40,Trend,1.016,16439.96,16443,2736,A-20,Alloy 617,Plate,314626
2737,CapPass,168.38,-164.60,Trend,1.023,16446,16449,2737,A-20,Alloy 617,Plate,314626
2738,CapPass,168.06,-165.80,Trend,1.014,16452,16455.03,2738,A-20,Alloy 617,Plate,314626
2739,CapPass,168.41,-167.10,Trend,1.008,16458.03,16461.03,2739,A-20,Alloy 617,Plate,314626
2740,CapPass,168.03,-165.60,Trend,1.015,16464.03,16467.06,2740,A-20,Alloy 617,Plate,314626
2741,CapPass,168.87,-164.90,Trend,1.024,16470.03,16473.06,2741,A-20,Alloy 617,Plate,314626
2742,CapPass,167.06,-167.90,Trend,0.995,16476.03,16479.06,2742,A-20,Alloy 617,Plate,314626
2743,CapPass,166.81,-167.20,Trend,0.998,16482.06,16485.09,2743,A-20,Alloy 617,Plate,314626
2744,CapPass,167.63,-166.50,Trend,1.007,16488.09,16491.09,2744,A-20,Alloy 617,Plate,314626
2745,CapPass,167.47,-165.80,Trend,1.01,16494.09,16497.09,2745,A-20,Alloy 617,Plate,314626
2746,CapPass,167.09,-166.40,Trend,1.004,16500.12,16503.12,2746,A-20,Alloy 617,Plate,314626
2747,CapPass,167.75,-164.20,Trend,1.022,16506.12,16509.12,2747,A-20,Alloy 617,Plate,314626
2748,CapPass,168.9,-164.70,Trend,1.026,16512.12,16515.15,2748,A-20,Alloy 617,Plate,314626
2749,CapPass,167.97,-166.90,Trend,1.006,16518.15,16521.18,2749,A-20,Alloy 617,Plate,314626
2750,CapPass,168.18,-165.40,Trend,1.017,16524.15,16527.18,2750,A-20,Alloy 617,Plate,314626
2751,CapPass,166.61,-166.00,Trend,1.004,16530.18,16533.18,2751,A-20,Alloy 617,Plate,314626
2752,CapPass,168.31,-164.90,Trend,1.021,16536.18,16539.18,2752,A-20,Alloy 617,Plate,314626
2753,CapPass,167.1,-166.30,Trend,1.005,16542.18,16545.18,2753,A-20,Alloy 617,Plate,314626
2754,CapPass,168.54,-156.00,Trend,1.08,16548.18,16551.25,2754,A-20,Alloy 617,Plate,314626
2755,CapPass,163.63,-166.40,Trend,0.983,16554.21,16557.25,2755,A-20,Alloy 617,Plate,314626
2756,CapPass,165.93,-166.30,Trend,0.998,16560.25,16563.25,2756,A-20,Alloy 617,Plate,314626
2757,CapPass,165.49,-165.80,Trend,0.998,16566.25,16569.25,2757,A-20,Alloy 617,Plate,314626
2758,CapPass,165.27,-165.30,Trend,1,16572.25,16575.28,2758,A-20,Alloy 617,Plate,314626
2759,CapPass,167.19,-166.60,Trend,1.004,16578.28,16581.28,2759,A-20,Alloy 617,Plate,314626
2760,CapPass,167.45,-165.50,Trend,1.012,16584.28,16587.28,2760,A-20,Alloy 617,Plate,314626
2761,CapPass,165.91,-166.60,Trend,0.996,16590.31,16593.31,2761,A-20,Alloy 617,Plate,314626
2762,CapPass,166.42,-167.40,Trend,0.994,16596.31,16599.34,2762,A-20,Alloy 617,Plate,314626
2763,CapPass,165.55,-166.00,Trend,0.997,16602.31,16605.34,2763,A-20,Alloy 617,Plate,314626
2764,CapPass,167.88,-165.30,Trend,1.015,16608.31,16611.34,2764,A-20,Alloy 617,Plate,314626
2765,CapPass,166.51,-165.20,Trend,1.008,16614.34,16617.37,2765,A-20,Alloy 617,Plate,314626
2766,CapPass,167.68,-166.70,Trend,1.006,16620.34,16623.37,2766,A-20,Alloy 617,Plate,314626
2767,CapPass,165.07,-167.60,Trend,0.985,16626.37,16629.37,2767,A-20,Alloy 617,Plate,314626
2768,CapPass,167.88,-165.50,Trend,1.014,16632.4,16635.4,2768,A-20,Alloy 617,Plate,314626
2769,CapPass,165.86,-165.30,Trend,1.003,16638.4,16641.4,2769,A-20,Alloy 617,Plate,314626
2770,CapPass,168.04,-167.30,Trend,1.004,16644.4,16647.43,2770,A-20,Alloy 617,Plate,314626
2771,CapPass,164.74,-166.90,Trend,0.987,16650.4,16653.43,2771,A-20,Alloy 617,Plate,314626
2772,CapPass,166.11,-167.30,Trend,0.993,16656.43,16659.43,2772,A-20,Alloy 617,Plate,314626
2773,CapPass,164.72,-168.40,Trend,0.978,16662.46,16665.46,2773,A-20,Alloy 617,Plate,314626
2774,CapPass,166.47,-167.50,Trend,0.994,16668.46,16671.46,2774,A-20,Alloy 617,Plate,314626
2775,CapPass,167.09,-166.40,Trend,1.004,16674.46,16677.5,2775,A-20,Alloy 617,Plate,314626
2776,CapPass,167.77,-164.80,Trend,1.018,16680.5,16683.5,2776,A-20,Alloy 617,Plate,314626
2777,CapPass,167.55,-166.80,Trend,1.005,16686.5,16689.53,2777,A-20,Alloy 617,Plate,314626
2778,CapPass,166.47,-166.70,Trend,0.999,16692.53,16695.53,2778,A-20,Alloy 617,Plate,314626
2779,CapPass,166.22,-167.40,Trend,0.993,16698.53,16701.56,2779,A-20,Alloy 617,Plate,314626
2780,CapPass,168.24,-167.60,Trend,1.004,16704.53,16707.56,2780,A-20,Alloy 617,Plate,314626
2781,CapPass,167.28,-166.10,Trend,1.007,16710.53,16713.56,2781,A-20,Alloy 617,Plate,314626
2782,CapPass,166.02,-165.90,Trend,1.001,16716.56,16719.59,2782,A-20,Alloy 617,Plate,314626
2783,CapPass,167.96,-166.30,Trend,1.01,16722.56,16725.59,2783,A-20,Alloy 617,Plate,314626
2784,CapPass,167.67,-165.20,Trend,1.015,16728.59,16731.59,2784,A-20,Alloy 617,Plate,314626
2785,CapPass,167.46,-167.10,Trend,1.002,16734.59,16737.62,2785,A-20,Alloy 617,Plate,314626
2786,CapPass,166.54,-166.10,Trend,1.003,16740.62,16743.62,2786,A-20,Alloy 617,Plate,314626
2787,CapPass,167.47,-166.90,Trend,1.004,16746.62,16749.65,2787,A-20,Alloy 617,Plate,314626
2788,CapPass,167.1,-167.10,Trend,1,16752.65,16755.65,2788,A-20,Alloy 617,Plate,314626
2789,CapPass,166.95,-164.50,Trend,1.015,16758.65,16761.65,2789,A-20,Alloy 617,Plate,314626
2790,CapPass,168.4,-163.30,Trend,1.031,16764.62,16767.65,2790,A-20,Alloy 617,Plate,314626
2791,CapPass,163.22,-168.40,Trend,0.969,16770.68,16773.68,2791,A-20,Alloy 617,Plate,314626
2792,CapPass,163.81,-167.20,Trend,0.98,16776.68,16779.68,2792,A-20,Alloy 617,Plate,314626
2793,CapPass,164.26,-167.70,Trend,0.979,16782.68,16785.71,2793,A-20,Alloy 617,Plate,314626
2794,CapPass,165.04,-167.80,Trend,0.984,16788.71,16791.71,2794,A-20,Alloy 617,Plate,314626
2795,CapPass,163.89,-166.20,Trend,0.986,16794.71,16797.75,2795,A-20,Alloy 617,Plate,314626
2796,CapPass,166.67,-165.80,Trend,1.005,16800.75,16803.75,2796,A-20,Alloy 617,Plate,314626
2797,CapPass,166.18,-167.30,Trend,0.994,16806.75,16809.75,2797,A-20,Alloy 617,Plate,314626
2798,CapPass,165.49,-166.90,Trend,0.992,16812.78,16815.78,2798,A-20,Alloy 617,Plate,314626
2799,CapPass,164.31,-167.80,Trend,0.979,16818.78,16821.81,2799,A-20,Alloy 617,Plate,314626
2800,CapPass,165.98,-165.60,Trend,1.002,16824.78,16827.81,2800,A-20,Alloy 617,Plate,314626
2801,CapPass,167.1,-166.70,Trend,1.003,16830.81,16833.81,2801,A-20,Alloy 617,Plate,314626
2802,CapPass,166.3,-167.50,Trend,0.993,16836.81,16839.84,2802,A-20,Alloy 617,Plate,314626
2803,CapPass,165.08,-167.50,Trend,0.985,16842.84,16845.84,2803,A-20,Alloy 617,Plate,314626
2804,CapPass,166.15,-165.50,Trend,1.004,16848.84,16851.87,2804,A-20,Alloy 617,Plate,314626
2805,CapPass,167.99,-166.90,Trend,1.006,16854.87,16857.87,2805,A-20,Alloy 617,Plate,314626
2806,CapPass,165.65,-166.50,Trend,0.995,16860.87,16863.87,2806,A-20,Alloy 617,Plate,314626
2807,CapPass,167.15,-166.30,Trend,1.005,16866.87,16869.9,2807,A-20,Alloy 617,Plate,314626
2808,CapPass,166,-166.90,Trend,0.994,16872.9,16875.9,2808,A-20,Alloy 617,Plate,314626
2809,CapPass,165.65,-166.70,Trend,0.994,16878.9,16881.93,2809,A-20,Alloy 617,Plate,314626
2810,CapPass,167.08,-166.40,Trend,1.004,16884.93,16887.93,2810,A-20,Alloy 617,Plate,314626
2811,CapPass,166.01,-165.80,Trend,1.001,16890.93,16893.96,2811,A-20,Alloy 617,Plate,314626
2812,CapPass,167.38,-164.90,Trend,1.015,16896.93,16899.96,2812,A-20,Alloy 617,Plate,314626
2813,CapPass,167.37,-167.10,Trend,1.002,16902.96,16905.96,2813,A-20,Alloy 617,Plate,314626
2814,CapPass,167.31,-167.00,Trend,1.002,16908.96,16911.96,2814,A-20,Alloy 617,Plate,314626
2815,CapPass,167.41,-166.20,Trend,1.007,16915,16918,2815,A-20,Alloy 617,Plate,314626
2816,CapPass,167.85,-165.20,Trend,1.016,16921,16924,2816,A-20,Alloy 617,Plate,314626
2817,CapPass,168.92,-162.30,Trend,1.041,16927,16930.03,2817,A-20,Alloy 617,Plate,314626
2818,CapPass,162.19,-167.20,Trend,0.97,16933.03,16936.03,2818,A-20,Alloy 617,Plate,314626
2819,CapPass,165.22,-165.70,Trend,0.997,16939.03,16942.03,2819,A-20,Alloy 617,Plate,314626
2820,CapPass,164.92,-166.70,Trend,0.99,16945.06,16948.06,2820,A-20,Alloy 617,Plate,314626
2821,CapPass,164.51,-166.90,Trend,0.986,16951.06,16954.06,2821,A-20,Alloy 617,Plate,314626
2822,CapPass,164.9,-167.10,Trend,0.987,16957.06,16960.09,2822,A-20,Alloy 617,Plate,314626
2823,CapPass,163.73,-168.50,Trend,0.972,16963.09,16966.09,2823,A-20,Alloy 617,Plate,314626
2824,CapPass,164.39,-168.00,Trend,0.978,16969.09,16972.09,2824,A-20,Alloy 617,Plate,314626
2825,CapPass,164.93,-167.30,Trend,0.986,16975.09,16978.12,2825,A-20,Alloy 617,Plate,314626
2826,CapPass,164.78,-167.40,Trend,0.985,16981.12,16984.12,2826,A-20,Alloy 617,Plate,314626
2827,CapPass,165,-167.30,Trend,0.986,16987.12,16990.15,2827,A-20,Alloy 617,Plate,314626
2828,CapPass,164.55,-166.50,Trend,0.988,16993.15,16996.15,2828,A-20,Alloy 617,Plate,314626
2829,CapPass,164.48,-167.70,Trend,0.981,16999.15,17002.18,2829,A-20,Alloy 617,Plate,314626
2830,CapPass,165.73,-166.20,Trend,0.997,17005.15,17008.18,2830,A-20,Alloy 617,Plate,314626
2831,CapPass,166.15,-166.50,Trend,0.998,17011.21,17014.18,2831,A-20,Alloy 617,Plate,314626
2832,CapPass,166.58,-166.60,Trend,1,17017.18,17020.21,2832,A-20,Alloy 617,Plate,314626
2833,CapPass,167.56,-166.10,Trend,1.009,17023.21,17026.21,2833,A-20,Alloy 617,Plate,314626
2834,CapPass,167.34,-167.00,Trend,1.002,17029.21,17032.25,2834,A-20,Alloy 617,Plate,314626
2835,CapPass,165.69,-165.70,Trend,1,17035.25,17038.25,2835,A-20,Alloy 617,Plate,314626
2836,CapPass,167.57,-166.30,Trend,1.008,17041.25,17044.25,2836,A-20,Alloy 617,Plate,314626
2837,CapPass,166.59,-167.20,Trend,0.996,17047.28,17050.28,2837,A-20,Alloy 617,Plate,314626
2838,CapPass,167.87,-166.90,Trend,1.006,17053.28,17056.28,2838,A-20,Alloy 617,Plate,314626
2839,CapPass,165.9,-167.30,Trend,0.992,17059.28,17062.28,2839,A-20,Alloy 617,Plate,314626
2840,CapPass,166.88,-166.70,Trend,1.001,17065.31,17068.31,2840,A-20,Alloy 617,Plate,314626
2841,CapPass,166.3,-166.30,Trend,1,17071.31,17074.31,2841,A-20,Alloy 617,Plate,314626
2842,CapPass,166.46,-168.10,Trend,0.99,17077.34,17080.34,2842,A-20,Alloy 617,Plate,314626
2843,CapPass,165.42,-168.20,Trend,0.983,17083.34,17086.34,2843,A-20,Alloy 617,Plate,314626
2844,CapPass,165.99,-166.80,Trend,0.995,17089.34,17092.37,2844,A-20,Alloy 617,Plate,314626
2845,CapPass,166.99,-167.60,Trend,0.997,17095.37,17098.37,2845,A-20,Alloy 617,Plate,314626
2846,CapPass,167.83,-165.90,Trend,1.012,17101.37,17104.37,2846,A-20,Alloy 617,Plate,314626
2847,CapPass,168.61,-165.10,Trend,1.021,17107.37,17110.4,2847,A-20,Alloy 617,Plate,314626
2848,CapPass,167.88,-166.60,Trend,1.008,17113.4,17116.4,2848,A-20,Alloy 617,Plate,314626
2849,CapPass,166.37,-166.20,Trend,1.001,17119.43,17122.43,2849,A-20,Alloy 617,Plate,314626
2850,CapPass,167.1,-167.50,Trend,0.998,17125.43,17128.43,2850,A-20,Alloy 617,Plate,314626
2851,CapPass,167.65,-166.00,Trend,1.01,17131.43,17134.43,2851,A-20,Alloy 617,Plate,314626
2852,CapPass,167.2,-167.20,Trend,1,17137.46,17140.46,2852,A-20,Alloy 617,Plate,314626
2853,CapPass,166.77,-168.10,Trend,0.992,17143.46,17146.46,2853,A-20,Alloy 617,Plate,314626
2854,CapPass,163.99,-167.70,Trend,0.978,17149.5,17152.5,2854,A-20,Alloy 617,Plate,314626
2855,CapPass,166.72,-166.80,Trend,1,17155.5,17158.5,2855,A-20,Alloy 617,Plate,314626
2856,CapPass,167.18,-167.40,Trend,0.999,17161.5,17164.53,2856,A-20,Alloy 617,Plate,314626
2857,CapPass,167.18,-167.30,Trend,0.999,17167.53,17170.53,2857,A-20,Alloy 617,Plate,314626
2858,CapPass,166.86,-165.90,Trend,1.006,17173.53,17176.53,2858,A-20,Alloy 617,Plate,314626
2859,CapPass,165.51,-167.30,Trend,0.989,17179.56,17182.56,2859,A-20,Alloy 617,Plate,314626
2860,CapPass,167.93,-165.80,Trend,1.013,17185.56,17188.56,2860,A-20,Alloy 617,Plate,314626
2861,CapPass,168.36,-166.50,Trend,1.011,17191.56,17194.59,2861,A-20,Alloy 617,Plate,314626
2862,CapPass,168.61,-166.00,Trend,1.015,17197.59,17200.59,2862,A-20,Alloy 617,Plate,314626
2863,CapPass,166.59,-166.70,Trend,1,17203.59,17206.59,2863,A-20,Alloy 617,Plate,314626
2864,CapPass,167.12,-167.60,Trend,0.997,17209.62,17212.59,2864,A-20,Alloy 617,Plate,314626
2865,CapPass,166.27,-166.90,Trend,0.996,17215.62,17218.62,2865,A-20,Alloy 617,Plate,314626
2866,CapPass,166,-166.60,Trend,0.997,17221.62,17224.65,2866,A-20,Alloy 617,Plate,314626
2867,CapPass,166.37,-167.80,Trend,0.992,17227.62,17230.65,2867,A-20,Alloy 617,Plate,314626
2868,CapPass,167.48,-167.30,Trend,1.001,17233.65,17236.68,2868,A-20,Alloy 617,Plate,314626
2869,CapPass,165.96,-166.10,Trend,0.999,17239.68,17242.68,2869,A-20,Alloy 617,Plate,314626
2870,CapPass,168.56,-167.00,Trend,1.01,17245.68,17248.68,2870,A-20,Alloy 617,Plate,314626
2871,CapPass,166.84,-167.20,Trend,0.998,17251.68,17254.71,2871,A-20,Alloy 617,Plate,314626
2872,CapPass,169.19,-165.80,Trend,1.02,17257.71,17260.71,2872,A-20,Alloy 617,Plate,314626
2873,CapPass,167.98,-166.20,Trend,1.011,17263.71,17266.71,2873,A-20,Alloy 617,Plate,314626
2874,CapPass,168.47,-167.30,Trend,1.007,17269.71,17272.75,2874,A-20,Alloy 617,Plate,314626
2875,CapPass,167.95,-165.70,Trend,1.014,17275.75,17278.75,2875,A-20,Alloy 617,Plate,314626
2876,CapPass,166.53,-167.20,Trend,0.996,17281.75,17284.75,2876,A-20,Alloy 617,Plate,314626
2877,CapPass,166.95,-167.50,Trend,0.997,17287.78,17290.78,2877,A-20,Alloy 617,Plate,314626
2878,CapPass,166.42,-167.10,Trend,0.996,17293.78,17296.81,2878,A-20,Alloy 617,Plate,314626
2879,CapPass,167.45,-167.20,Trend,1.001,17299.81,17302.81,2879,A-20,Alloy 617,Plate,314626
2880,CapPass,165.67,-167.80,Trend,0.987,17305.81,17308.81,2880,A-20,Alloy 617,Plate,314626
2881,CapPass,167.16,-166.70,Trend,1.003,17311.81,17314.84,2881,A-20,Alloy 617,Plate,314626
2882,CapPass,167.61,-166.00,Trend,1.01,17317.84,17320.84,2882,A-20,Alloy 617,Plate,314626
2883,CapPass,167.87,-166.20,Trend,1.01,17323.84,17326.87,2883,A-20,Alloy 617,Plate,314626
2884,CapPass,166.61,-165.60,Trend,1.006,17329.84,17332.87,2884,A-20,Alloy 617,Plate,314626
2885,CapPass,169.07,-166.10,Trend,1.018,17335.87,17338.87,2885,A-20,Alloy 617,Plate,314626
2886,CapPass,165.84,-166.80,Trend,0.994,17341.87,17344.9,2886,A-20,Alloy 617,Plate,314626
2887,CapPass,166.45,-165.50,Trend,1.006,17347.87,17350.9,2887,A-20,Alloy 617,Plate,314626
2888,CapPass,165.11,-166.20,Trend,0.994,17353.9,17356.93,2888,A-20,Alloy 617,Plate,314626
2889,CapPass,164.63,-167.70,Trend,0.982,17359.93,17362.9,2889,A-20,Alloy 617,Plate,314626
2890,CapPass,155.23,-164.90,Trend,0.941,17365.96,17368.93,2890,A-20,Alloy 617,Plate,314626
2891,CapPass,168.26,-165.40,Trend,1.018,17371.96,17374.96,2891,A-20,Alloy 617,Plate,314626
2892,CapPass,168,-165.90,Trend,1.012,17377.96,17380.96,2892,A-20,Alloy 617,Plate,314626
2893,CapPass,168.29,-165.60,Trend,1.016,17383.96,17387,2893,A-20,Alloy 617,Plate,314626
2894,CapPass,168.06,-167.00,Trend,1.006,17390,17393,2894,A-20,Alloy 617,Plate,314626
2895,CapPass,168.05,-166.00,Trend,1.012,17396,17399,2895,A-20,Alloy 617,Plate,314626
2896,CapPass,167.24,-164.90,Trend,1.014,17402.03,17405.03,2896,A-20,Alloy 617,Plate,314626
2897,CapPass,168.1,-166.20,Trend,1.012,17408.03,17411.03,2897,A-20,Alloy 617,Plate,314626
2898,CapPass,167.5,-168.00,Trend,0.997,17414.03,17417.06,2898,A-20,Alloy 617,Plate,314626
2899,CapPass,166.87,-165.70,Trend,1.007,17420.06,17423.06,2899,A-20,Alloy 617,Plate,314626
2900,CapPass,167.12,-166.90,Trend,1.001,17426.06,17429.06,2900,A-20,Alloy 617,Plate,314626
2901,CapPass,167.07,-165.80,Trend,1.008,17432.09,17435.09,2901,A-20,Alloy 617,Plate,314626
2902,CapPass,168.46,-166.20,Trend,1.014,17438.09,17441.09,2902,A-20,Alloy 617,Plate,314626
2903,CapPass,166.01,-165.60,Trend,1.002,17444.12,17447.09,2903,A-20,Alloy 617,Plate,314626
2904,CapPass,165.83,-166.00,Trend,0.999,17450.09,17453.12,2904,A-20,Alloy 617,Plate,314626
2905,CapPass,166.2,-165.80,Trend,1.002,17456.12,17459.12,2905,A-20,Alloy 617,Plate,314626
2906,CapPass,168.29,-165.80,Trend,1.015,17462.12,17465.15,2906,A-20,Alloy 617,Plate,314626
2907,CapPass,166.75,-165.40,Trend,1.008,17468.15,17471.18,2907,A-20,Alloy 617,Plate,314626
2908,CapPass,168.08,-166.40,Trend,1.01,17474.15,17477.18,2908,A-20,Alloy 617,Plate,314626
2909,CapPass,167.99,-166.50,Trend,1.009,17480.15,17483.18,2909,A-20,Alloy 617,Plate,314626
2910,CapPass,168.1,-166.20,Trend,1.012,17486.18,17489.21,2910,A-20,Alloy 617,Plate,314626
2911,CapPass,167.27,-166.00,Trend,1.007,17492.18,17495.21,2911,A-20,Alloy 617,Plate,314626
2912,CapPass,166.91,-168.00,Trend,0.994,17498.21,17501.21,2912,A-20,Alloy 617,Plate,314626
2913,CapPass,168.68,-165.80,Trend,1.017,17504.21,17507.25,2913,A-20,Alloy 617,Plate,314626
2914,CapPass,167.23,-167.50,Trend,0.998,17510.25,17513.25,2914,A-20,Alloy 617,Plate,314626
2915,CapPass,167.89,-166.50,Trend,1.008,17516.25,17519.25,2915,A-20,Alloy 617,Plate,314626
2916,CapPass,168.51,-166.30,Trend,1.013,17522.28,17525.28,2916,A-20,Alloy 617,Plate,314626
2917,CapPass,168.39,-165.10,Trend,1.02,17528.28,17531.31,2917,A-20,Alloy 617,Plate,314626
2918,CapPass,166.95,-167.20,Trend,0.999,17534.31,17537.31,2918,A-20,Alloy 617,Plate,314626
2919,CapPass,167.17,-166.90,Trend,1.002,17540.31,17543.31,2919,A-20,Alloy 617,Plate,314626
2920,CapPass,166.97,-167.30,Trend,0.998,17546.31,17549.34,2920,A-20,Alloy 617,Plate,314626
2921,CapPass,168.45,-164.90,Trend,1.022,17552.31,17555.34,2921,A-20,Alloy 617,Plate,314626
2922,CapPass,169.35,-166.10,Trend,1.02,17558.34,17561.37,2922,A-20,Alloy 617,Plate,314626
2923,CapPass,167.25,-166.70,Trend,1.004,17564.34,17567.37,2923,A-20,Alloy 617,Plate,314626
2924,CapPass,167.5,-166.60,Trend,1.005,17570.37,17573.37,2924,A-20,Alloy 617,Plate,314626
2925,CapPass,167.52,-166.40,Trend,1.006,17576.37,17579.4,2925,A-20,Alloy 617,Plate,314626
2926,CapPass,167.37,-167.70,Trend,0.998,17582.4,17585.4,2926,A-20,Alloy 617,Plate,314626
2927,CapPass,168.31,-165.80,Trend,1.015,17588.4,17591.4,2927,A-20,Alloy 617,Plate,314626
2928,CapPass,168.95,-166.00,Trend,1.018,17594.4,17597.43,2928,A-20,Alloy 617,Plate,314626
2929,CapPass,166.78,-166.40,Trend,1.003,17600.43,17603.43,2929,A-20,Alloy 617,Plate,314626
2930,CapPass,167.98,-165.60,Trend,1.014,17606.46,17609.46,2930,A-20,Alloy 617,Plate,314626
2931,CapPass,168.56,-165.20,Trend,1.02,17612.46,17615.46,2931,A-20,Alloy 617,Plate,314626
2932,CapPass,168.71,-166.40,Trend,1.014,17618.46,17621.46,2932,A-20,Alloy 617,Plate,314626
2933,CapPass,167.57,-166.30,Trend,1.007,17624.5,17627.5,2933,A-20,Alloy 617,Plate,314626
2934,CapPass,167.57,-165.10,Trend,1.015,17630.5,17633.5,2934,A-20,Alloy 617,Plate,314626
2935,CapPass,168.63,-166.40,Trend,1.013,17636.5,17639.5,2935,A-20,Alloy 617,Plate,314626
2936,CapPass,168.5,-166.80,Trend,1.01,17642.53,17645.53,2936,A-20,Alloy 617,Plate,314626
2937,CapPass,169.33,-166.50,Trend,1.017,17648.53,17651.56,2937,A-20,Alloy 617,Plate,314626
2938,CapPass,168.12,-167.20,Trend,1.005,17654.56,17657.56,2938,A-20,Alloy 617,Plate,314626
2939,CapPass,168.51,-165.30,Trend,1.019,17660.56,17663.56,2939,A-20,Alloy 617,Plate,314626
2940,CapPass,169.38,-164.10,Trend,1.032,17666.56,17669.59,2940,A-20,Alloy 617,Plate,314626
2941,CapPass,170.15,-159.10,Trend,1.069,17672.56,17675.62,2941,A-20,Alloy 617,Plate,314626
2942,CapPass,161.52,-167.30,Trend,0.965,17678.59,17681.59,2942,A-20,Alloy 617,Plate,314626
2943,CapPass,163.17,-167.90,Trend,0.972,17684.62,17687.62,2943,A-20,Alloy 617,Plate,314626
2944,CapPass,163.97,-167.20,Trend,0.981,17690.62,17693.62,2944,A-20,Alloy 617,Plate,314626
2945,CapPass,165.41,-165.70,Trend,0.998,17696.62,17699.65,2945,A-20,Alloy 617,Plate,314626
2946,CapPass,164.12,-166.90,Trend,0.983,17702.65,17705.65,2946,A-20,Alloy 617,Plate,314626
2947,CapPass,165.51,-167.10,Trend,0.99,17708.65,17711.65,2947,A-20,Alloy 617,Plate,314626
2948,CapPass,165.87,-165.60,Trend,1.002,17714.68,17717.68,2948,A-20,Alloy 617,Plate,314626
2949,CapPass,164.81,-168.80,Trend,0.976,17720.68,17723.68,2949,A-20,Alloy 617,Plate,314626
2950,CapPass,165.18,-166.60,Trend,0.992,17726.68,17729.71,2950,A-20,Alloy 617,Plate,314626
2951,CapPass,167.24,-164.70,Trend,1.015,17732.71,17735.75,2951,A-20,Alloy 617,Plate,314626
2952,CapPass,167.2,-167.70,Trend,0.997,17738.71,17741.75,2952,A-20,Alloy 617,Plate,314626
2953,CapPass,165.62,-166.90,Trend,0.992,17744.75,17747.75,2953,A-20,Alloy 617,Plate,314626
2954,CapPass,166.51,-166.50,Trend,1,17750.75,17753.78,2954,A-20,Alloy 617,Plate,314626
2955,CapPass,166.39,-165.30,Trend,1.007,17756.75,17759.78,2955,A-20,Alloy 617,Plate,314626
2956,CapPass,166.38,-166.80,Trend,0.998,17762.78,17765.78,2956,A-20,Alloy 617,Plate,314626
2957,CapPass,162.96,-168.60,Trend,0.967,17768.78,17771.81,2957,A-20,Alloy 617,Plate,314626
2958,CapPass,164.19,-167.60,Trend,0.98,17774.78,17777.81,2958,A-20,Alloy 617,Plate,314626
2959,CapPass,166.2,-166.50,Trend,0.998,17780.81,17783.81,2959,A-20,Alloy 617,Plate,314626
2960,CapPass,165.68,-168.50,Trend,0.983,17786.84,17789.81,2960,A-20,Alloy 617,Plate,314626
2961,CapPass,164.93,-167.50,Trend,0.985,17792.84,17795.84,2961,A-20,Alloy 617,Plate,314626
2962,CapPass,165.99,-166.80,Trend,0.995,17798.87,17801.84,2962,A-20,Alloy 617,Plate,314626
2963,CapPass,167.52,-165.60,Trend,1.012,17804.87,17807.87,2963,A-20,Alloy 617,Plate,314626
2964,CapPass,167.01,-167.40,Trend,0.998,17810.87,17813.87,2964,A-20,Alloy 617,Plate,314626
2965,CapPass,166.69,-166.70,Trend,1,17816.87,17819.9,2965,A-20,Alloy 617,Plate,314626
2966,CapPass,166.95,-167.20,Trend,0.998,17822.9,17825.93,2966,A-20,Alloy 617,Plate,314626
2967,CapPass,164.72,-166.90,Trend,0.987,17828.9,17831.93,2967,A-20,Alloy 617,Plate,314626
2968,CapPass,165.89,-166.60,Trend,0.996,17834.93,17837.93,2968,A-20,Alloy 617,Plate,314626
2969,CapPass,165.37,-167.00,Trend,0.99,17840.93,17843.96,2969,A-20,Alloy 617,Plate,314626
2970,CapPass,167.06,-168.10,Trend,0.994,17846.93,17849.96,2970,A-20,Alloy 617,Plate,314626
2971,CapPass,166.36,-167.60,Trend,0.992,17852.96,17856,2971,A-20,Alloy 617,Plate,314626
2972,CapPass,166.61,-166.80,Trend,0.999,17858.96,17862,2972,A-20,Alloy 617,Plate,314626
2973,CapPass,167.17,-167.00,Trend,1.001,17864.96,17868,2973,A-20,Alloy 617,Plate,314626
2974,CapPass,165.84,-167.30,Trend,0.991,17871,17874,2974,A-20,Alloy 617,Plate,314626
2975,CapPass,166.42,-167.00,Trend,0.997,17877.03,17880.03,2975,A-20,Alloy 617,Plate,314626
2976,CapPass,167.02,-165.50,Trend,1.009,17883.03,17886.03,2976,A-20,Alloy 617,Plate,314626
2977,CapPass,165.91,-166.70,Trend,0.995,17889.03,17892.06,2977,A-20,Alloy 617,Plate,314626
2978,CapPass,166.08,-167.20,Trend,0.993,17895.06,17898.06,2978,A-20,Alloy 617,Plate,314626
2979,CapPass,167.27,-166.10,Trend,1.007,17901.06,17904.06,2979,A-20,Alloy 617,Plate,314626
2980,CapPass,166.96,-166.00,Trend,1.006,17907.09,17910.09,2980,A-20,Alloy 617,Plate,314626
2981,CapPass,166.61,-166.80,Trend,0.999,17913.09,17916.12,2981,A-20,Alloy 617,Plate,314626
2982,CapPass,167.85,-166.00,Trend,1.011,17919.09,17922.12,2982,A-20,Alloy 617,Plate,314626
2983,CapPass,167.34,-166.20,Trend,1.007,17925.12,17928.12,2983,A-20,Alloy 617,Plate,314626
2984,CapPass,167.19,-167.00,Trend,1.001,17931.12,17934.15,2984,A-20,Alloy 617,Plate,314626
2985,CapPass,167.53,-167.50,Trend,1,17937.15,17940.15,2985,A-20,Alloy 617,Plate,314626
2986,CapPass,165.84,-168.20,Trend,0.986,17943.15,17946.15,2986,A-20,Alloy 617,Plate,314626
2987,CapPass,167.13,-167.90,Trend,0.995,17949.15,17952.18,2987,A-20,Alloy 617,Plate,314626
2988,CapPass,166.75,-166.60,Trend,1.001,17955.18,17958.18,2988,A-20,Alloy 617,Plate,314626
2989,CapPass,167.66,-165.20,Trend,1.015,17961.18,17964.21,2989,A-20,Alloy 617,Plate,314626
2990,CapPass,167.83,-167.50,Trend,1.002,17967.18,17970.21,2990,A-20,Alloy 617,Plate,314626
2991,CapPass,167.39,-167.10,Trend,1.002,17973.21,17976.25,2991,A-20,Alloy 617,Plate,314626
2992,CapPass,166.53,-166.90,Trend,0.998,17979.21,17982.25,2992,A-20,Alloy 617,Plate,314626
2993,CapPass,165.8,-166.50,Trend,0.996,17985.25,17988.25,2993,A-20,Alloy 617,Plate,314626
2994,CapPass,167.25,-167.40,Trend,0.999,17991.25,17994.28,2994,A-20,Alloy 617,Plate,314626
2995,CapPass,167.07,-166.60,Trend,1.003,17997.28,18000.28,2995,A-20,Alloy 617,Plate,314626
2996,CapPass,166.3,-166.60,Trend,0.998,18003.28,18006.31,2996,A-20,Alloy 617,Plate,314626
2997,CapPass,165.9,-167.60,Trend,0.99,18009.31,18012.31,2997,A-20,Alloy 617,Plate,314626
2998,CapPass,166.83,-166.70,Trend,1.001,18015.31,18018.31,2998,A-20,Alloy 617,Plate,314626
2999,CapPass,166.52,-167.30,Trend,0.995,18021.31,18024.31,2999,A-20,Alloy 617,Plate,314626
3000,CapPass,156.33,-165.90,Trend,0.942,18027.37,18030.31,3000,A-20,Alloy 617,Plate,314626
3001,CapPass,157.95,-164.20,Trend,0.962,18033.37,18036.34,3001,A-20,Alloy 617,Plate,314626
3002,CapPass,167.44,-165.80,Trend,1.01,18039.34,18042.37,3002,A-20,Alloy 617,Plate,314626
3003,CapPass,166.58,-165.00,Trend,1.01,18045.37,18048.37,3003,A-20,Alloy 617,Plate,314626
3004,CapPass,169.07,-164.50,Trend,1.028,18051.37,18054.4,3004,A-20,Alloy 617,Plate,314626
3005,CapPass,167.78,-164.00,Trend,1.023,18057.37,18060.4,3005,A-20,Alloy 617,Plate,314626
3006,CapPass,169.26,-165.20,Trend,1.024,18063.4,18066.43,3006,A-20,Alloy 617,Plate,314626
3007,CapPass,165.64,-166.40,Trend,0.995,18069.43,18072.43,3007,A-20,Alloy 617,Plate,314626
3008,CapPass,167.47,-166.20,Trend,1.008,18075.43,18078.43,3008,A-20,Alloy 617,Plate,314626
3009,CapPass,168.34,-166.00,Trend,1.014,18081.43,18084.46,3009,A-20,Alloy 617,Plate,314626
3010,CapPass,167.14,-167.10,Trend,1,18087.46,18090.46,3010,A-20,Alloy 617,Plate,314626
3011,CapPass,167.01,-167.50,Trend,0.997,18093.46,18096.46,3011,A-20,Alloy 617,Plate,314626
3012,CapPass,164.54,-167.40,Trend,0.983,18099.5,18102.5,3012,A-20,Alloy 617,Plate,314626
3013,CapPass,166.23,-166.90,Trend,0.996,18105.5,18108.5,3013,A-20,Alloy 617,Plate,314626
3014,CapPass,168.44,-164.70,Trend,1.023,18111.5,18114.53,3014,A-20,Alloy 617,Plate,314626
3015,CapPass,167.41,-164.50,Trend,1.018,18117.53,18120.53,3015,A-20,Alloy 617,Plate,314626
3016,CapPass,168.11,-165.50,Trend,1.016,18123.53,18126.53,3016,A-20,Alloy 617,Plate,314626
3017,CapPass,167.91,-166.20,Trend,1.011,18129.56,18132.56,3017,A-20,Alloy 617,Plate,314626
3018,CapPass,166.91,-165.80,Trend,1.007,18135.56,18138.59,3018,A-20,Alloy 617,Plate,314626
3019,CapPass,167.39,-165.10,Trend,1.014,18141.59,18144.59,3019,A-20,Alloy 617,Plate,314626
3020,CapPass,167.95,-164.90,Trend,1.019,18147.59,18150.59,3020,A-20,Alloy 617,Plate,314626
3021,CapPass,168.28,-165.80,Trend,1.015,18153.59,18156.62,3021,A-20,Alloy 617,Plate,314626
3022,CapPass,168.05,-167.30,Trend,1.004,18159.59,18162.62,3022,A-20,Alloy 617,Plate,314626
3023,CapPass,166.44,-166.20,Trend,1.001,18165.62,18168.62,3023,A-20,Alloy 617,Plate,314626
3024,CapPass,167.21,-166.60,Trend,1.003,18171.62,18174.65,3024,A-20,Alloy 617,Plate,314626
3025,CapPass,169.95,-165.70,Trend,1.025,18177.65,18180.65,3025,A-20,Alloy 617,Plate,314626
3026,CapPass,167.71,-166.10,Trend,1.01,18183.65,18186.68,3026,A-20,Alloy 617,Plate,314626
3027,CapPass,166.33,-165.90,Trend,1.002,18189.65,18192.68,3027,A-20,Alloy 617,Plate,314626
3028,CapPass,167.56,-165.50,Trend,1.012,18195.68,18198.68,3028,A-20,Alloy 617,Plate,314626
3029,CapPass,168.12,-167.10,Trend,1.006,18201.71,18204.71,3029,A-20,Alloy 617,Plate,314626
3030,CapPass,166.77,-166.90,Trend,0.999,18207.71,18210.71,3030,A-20,Alloy 617,Plate,314626
3031,CapPass,167.62,-166.20,Trend,1.009,18213.71,18216.75,3031,A-20,Alloy 617,Plate,314626
3032,CapPass,167.95,-166.50,Trend,1.009,18219.71,18222.75,3032,A-20,Alloy 617,Plate,314626
3033,CapPass,167.11,-166.90,Trend,1.001,18225.75,18228.78,3033,A-20,Alloy 617,Plate,314626
3034,CapPass,167.26,-166.20,Trend,1.007,18231.78,18234.78,3034,A-20,Alloy 617,Plate,314626
3035,CapPass,167.8,-166.20,Trend,1.01,18237.78,18240.78,3035,A-20,Alloy 617,Plate,314626
3036,CapPass,165.86,-167.30,Trend,0.991,18243.78,18246.81,3036,A-20,Alloy 617,Plate,314626
3037,CapPass,167.05,-167.40,Trend,0.998,18249.81,18252.81,3037,A-20,Alloy 617,Plate,314626
3038,CapPass,168.15,-166.30,Trend,1.011,18255.81,18258.81,3038,A-20,Alloy 617,Plate,314626
3039,CapPass,168.21,-165.80,Trend,1.015,18261.84,18264.84,3039,A-20,Alloy 617,Plate,314626
3040,CapPass,166.94,-165.90,Trend,1.006,18267.84,18270.84,3040,A-20,Alloy 617,Plate,314626
3041,CapPass,166.9,-167.60,Trend,0.996,18273.84,18276.87,3041,A-20,Alloy 617,Plate,314626
3042,CapPass,167.28,-167.50,Trend,0.999,18279.87,18282.87,3042,A-20,Alloy 617,Plate,314626
3043,CapPass,167.27,-167.10,Trend,1.001,18285.87,18288.9,3043,A-20,Alloy 617,Plate,314626
3044,CapPass,167.45,-166.00,Trend,1.009,18291.87,18294.9,3044,A-20,Alloy 617,Plate,314626
3045,CapPass,165.32,-167.80,Trend,0.985,18297.9,18300.9,3045,A-20,Alloy 617,Plate,314626
3046,CapPass,166.21,-166.00,Trend,1.001,18303.9,18306.93,3046,A-20,Alloy 617,Plate,314626
3047,CapPass,167.84,-166.90,Trend,1.006,18309.93,18312.93,3047,A-20,Alloy 617,Plate,314626
3048,CapPass,166.93,-167.40,Trend,0.997,18315.93,18318.96,3048,A-20,Alloy 617,Plate,314626
3049,CapPass,168.34,-166.40,Trend,1.012,18321.96,18324.96,3049,A-20,Alloy 617,Plate,314626
3050,CapPass,168.43,-167.00,Trend,1.009,18327.96,18330.96,3050,A-20,Alloy 617,Plate,314626
3051,CapPass,167.96,-167.20,Trend,1.005,18333.96,18337,3051,A-20,Alloy 617,Plate,314626
3052,CapPass,167.84,-166.70,Trend,1.007,18340,18343,3052,A-20,Alloy 617,Plate,314626
3053,CapPass,168.09,-165.80,Trend,1.013,18346,18349.03,3053,A-20,Alloy 617,Plate,314626
3054,CapPass,167.82,-165.20,Trend,1.016,18352,18355.03,3054,A-20,Alloy 617,Plate,314626
3055,CapPass,166.79,-165.90,Trend,1.005,18358.03,18361.06,3055,A-20,Alloy 617,Plate,314626
3056,CapPass,166.48,-166.20,Trend,1.002,18364.06,18367.06,3056,A-20,Alloy 617,Plate,314626
3057,CapPass,166.52,-167.10,Trend,0.997,18370.06,18373.06,3057,A-20,Alloy 617,Plate,314626
3058,CapPass,166.22,-167.20,Trend,0.994,18376.06,18379.09,3058,A-20,Alloy 617,Plate,314626
3059,CapPass,167.27,-167.30,Trend,1,18382.09,18385.09,3059,A-20,Alloy 617,Plate,314626
3060,CapPass,167.06,-166.70,Trend,1.002,18388.09,18391.09,3060,A-20,Alloy 617,Plate,314626
3061,CapPass,166.46,-167.40,Trend,0.994,18394.12,18397.12,3061,A-20,Alloy 617,Plate,314626
3062,CapPass,169.55,-166.20,Trend,1.02,18400.12,18403.12,3062,A-20,Alloy 617,Plate,314626
3063,CapPass,167.77,-166.90,Trend,1.005,18406.15,18409.12,3063,A-20,Alloy 617,Plate,314626
3064,CapPass,168.75,-166.30,Trend,1.015,18412.15,18415.15,3064,A-20,Alloy 617,Plate,314626
3065,CapPass,169.01,-166.60,Trend,1.014,18418.15,18421.15,3065,A-20,Alloy 617,Plate,314626
3066,CapPass,168.11,-166.70,Trend,1.008,18424.18,18427.18,3066,A-20,Alloy 617,Plate,314626
3067,CapPass,167.34,-166.10,Trend,1.007,18430.18,18433.18,3067,A-20,Alloy 617,Plate,314626
3068,CapPass,167.58,-167.20,Trend,1.002,18436.18,18439.21,3068,A-20,Alloy 617,Plate,314626
3069,CapPass,166.5,-166.10,Trend,1.003,18442.21,18445.21,3069,A-20,Alloy 617,Plate,314626
3070,CapPass,167.51,-166.90,Trend,1.004,18448.21,18451.25,3070,A-20,Alloy 617,Plate,314626
3071,CapPass,169.07,-165.80,Trend,1.02,18454.25,18457.25,3071,A-20,Alloy 617,Plate,314626
3072,CapPass,166.3,-166.60,Trend,0.998,18460.25,18463.28,3072,A-20,Alloy 617,Plate,314626
3073,CapPass,168.05,-166.90,Trend,1.007,18466.28,18469.28,3073,A-20,Alloy 617,Plate,314626
3074,CapPass,167.11,-166.80,Trend,1.002,18472.28,18475.28,3074,A-20,Alloy 617,Plate,314626
3075,CapPass,167.6,-167.50,Trend,1.001,18478.28,18481.31,3075,A-20,Alloy 617,Plate,314626
3076,CapPass,166.61,-166.60,Trend,1,18484.28,18487.31,3076,A-20,Alloy 617,Plate,314626
3077,CapPass,168.07,-163.10,Trend,1.03,18490.31,18493.31,3077,A-20,Alloy 617,Plate,314626
3078,CapPass,168.13,-164.10,Trend,1.025,18496.28,18499.34,3078,A-20,Alloy 617,Plate,314626
3079,CapPass,164.75,-167.20,Trend,0.985,18502.34,18505.34,3079,A-20,Alloy 617,Plate,314626
3080,CapPass,166.67,-167.20,Trend,0.997,18508.34,18511.37,3080,A-20,Alloy 617,Plate,314626
3081,CapPass,166.02,-167.00,Trend,0.994,18514.37,18517.37,3081,A-20,Alloy 617,Plate,314626
3082,CapPass,166.98,-166.10,Trend,1.006,18520.37,18523.37,3082,A-20,Alloy 617,Plate,314626
3083,CapPass,166.34,-167.80,Trend,0.991,18526.37,18529.4,3083,A-20,Alloy 617,Plate,314626
3084,CapPass,166.53,-166.70,Trend,0.999,18532.4,18535.4,3084,A-20,Alloy 617,Plate,314626
3085,CapPass,167.64,-165.70,Trend,1.011,18538.4,18541.43,3085,A-20,Alloy 617,Plate,314626
3086,CapPass,167.72,-168.00,Trend,0.998,18544.4,18547.43,3086,A-20,Alloy 617,Plate,314626
3087,CapPass,167.11,-165.00,Trend,1.013,18550.43,18553.43,3087,A-20,Alloy 617,Plate,314626
3088,CapPass,169.22,-167.10,Trend,1.013,18556.43,18559.46,3088,A-20,Alloy 617,Plate,314626
3089,CapPass,165.03,-164.90,Trend,1.001,18562.43,18565.46,3089,A-20,Alloy 617,Plate,314626
3090,CapPass,164.72,-167.80,Trend,0.982,18568.46,18571.46,3090,A-20,Alloy 617,Plate,314626
3091,CapPass,165.76,-166.30,Trend,0.997,18574.46,18577.5,3091,A-20,Alloy 617,Plate,314626
3092,CapPass,168.23,-166.30,Trend,1.012,18580.5,18583.53,3092,A-20,Alloy 617,Plate,314626
3093,CapPass,167.43,-166.30,Trend,1.007,18586.53,18589.53,3093,A-20,Alloy 617,Plate,314626
3094,CapPass,166.58,-166.30,Trend,1.002,18592.53,18595.53,3094,A-20,Alloy 617,Plate,314626
3095,CapPass,167.87,-165.60,Trend,1.014,18598.53,18601.56,3095,A-20,Alloy 617,Plate,314626
3096,CapPass,167.05,-167.50,Trend,0.997,18604.56,18607.56,3096,A-20,Alloy 617,Plate,314626
3097,CapPass,167.93,-166.40,Trend,1.009,18610.56,18613.59,3097,A-20,Alloy 617,Plate,314626
3098,CapPass,167.41,-166.10,Trend,1.008,18616.59,18619.59,3098,A-20,Alloy 617,Plate,314626
3099,CapPass,168.08,-165.10,Trend,1.018,18622.59,18625.59,3099,A-20,Alloy 617,Plate,314626
3100,CapPass,168.15,-166.90,Trend,1.008,18628.59,18631.62,3100,A-20,Alloy 617,Plate,314626
3101,CapPass,167.09,-166.00,Trend,1.006,18634.62,18637.62,3101,A-20,Alloy 617,Plate,314626
3102,CapPass,168.29,-165.40,Trend,1.018,18640.62,18643.65,3102,A-20,Alloy 617,Plate,314626
3103,CapPass,169.62,-166.10,Trend,1.021,18646.62,18649.65,3103,A-20,Alloy 617,Plate,314626
3104,CapPass,168.18,-167.40,Trend,1.005,18652.65,18655.68,3104,A-20,Alloy 617,Plate,314626
3105,CapPass,167.55,-165.50,Trend,1.013,18658.65,18661.68,3105,A-20,Alloy 617,Plate,314626
3106,CapPass,168.71,-165.80,Trend,1.018,18664.68,18667.68,3106,A-20,Alloy 617,Plate,314626
3107,CapPass,168.28,-165.40,Trend,1.017,18670.68,18673.71,3107,A-20,Alloy 617,Plate,314626
3108,CapPass,166.9,-166.60,Trend,1.002,18676.68,18679.71,3108,A-20,Alloy 617,Plate,314626
3109,CapPass,167.83,-166.60,Trend,1.007,18682.71,18685.71,3109,A-20,Alloy 617,Plate,314626
3110,CapPass,167.2,-167.60,Trend,0.997,18688.75,18691.75,3110,A-20,Alloy 617,Plate,314626
3111,CapPass,165.73,-167.40,Trend,0.99,18694.75,18697.75,3111,A-20,Alloy 617,Plate,314626
3112,CapPass,168.51,-166.10,Trend,1.014,18700.75,18703.78,3112,A-20,Alloy 617,Plate,314626
3113,CapPass,167.35,-165.80,Trend,1.009,18706.75,18709.78,3113,A-20,Alloy 617,Plate,314626
3114,CapPass,167.78,-165.20,Trend,1.016,18712.78,18715.78,3114,A-20,Alloy 617,Plate,314626
3115,CapPass,166.13,-165.90,Trend,1.002,18718.78,18721.81,3115,A-20,Alloy 617,Plate,314626
3116,CapPass,168.08,-166.10,Trend,1.012,18724.78,18727.81,3116,A-20,Alloy 617,Plate,314626
3117,CapPass,168.04,-167.40,Trend,1.004,18730.81,18733.84,3117,A-20,Alloy 617,Plate,314626
3118,CapPass,166.39,-167.80,Trend,0.991,18736.81,18739.84,3118,A-20,Alloy 617,Plate,314626
3119,CapPass,168.42,-166.20,Trend,1.014,18742.84,18745.84,3119,A-20,Alloy 617,Plate,314626
3120,CapPass,166.77,-167.90,Trend,0.993,18748.87,18751.87,3120,A-20,Alloy 617,Plate,314626
3121,CapPass,165.78,-166.90,Trend,0.993,18754.87,18757.87,3121,A-20,Alloy 617,Plate,314626
3122,CapPass,167.21,-167.40,Trend,0.999,18760.87,18763.87,3122,A-20,Alloy 617,Plate,314626
3123,CapPass,167.08,-165.70,Trend,1.009,18766.9,18769.9,3123,A-20,Alloy 617,Plate,314626
3124,CapPass,166.36,-168.10,Trend,0.989,18772.9,18775.9,3124,A-20,Alloy 617,Plate,314626
3125,CapPass,165.93,-166.50,Trend,0.997,18778.93,18781.93,3125,A-20,Alloy 617,Plate,314626
3126,CapPass,166.09,-167.00,Trend,0.995,18784.93,18787.93,3126,A-20,Alloy 617,Plate,314626
3127,CapPass,166.02,-168.00,Trend,0.988,18790.93,18793.96,3127,A-20,Alloy 617,Plate,314626
3128,CapPass,166.39,-167.70,Trend,0.992,18796.96,18799.96,3128,A-20,Alloy 617,Plate,314626
3129,CapPass,166.29,-165.80,Trend,1.003,18802.96,18806,3129,A-20,Alloy 617,Plate,314626
3130,CapPass,167.47,-166.10,Trend,1.008,18809,18812,3130,A-20,Alloy 617,Plate,314626
3131,CapPass,167.24,-166.10,Trend,1.007,18815,18818,3131,A-20,Alloy 617,Plate,314626
3132,CapPass,166.81,-167.10,Trend,0.998,18821,18824.03,3132,A-20,Alloy 617,Plate,314626
3133,CapPass,166.32,-166.30,Trend,1,18827,18830.03,3133,A-20,Alloy 617,Plate,314626
3134,CapPass,166.34,-167.50,Trend,0.993,18833.03,18836.06,3134,A-20,Alloy 617,Plate,314626
3135,CapPass,166.02,-167.40,Trend,0.992,18839.06,18842.06,3135,A-20,Alloy 617,Plate,314626
3136,CapPass,167.49,-164.20,Trend,1.02,18845.06,18848.09,3136,A-20,Alloy 617,Plate,314626
3137,CapPass,167.66,-157.00,Trend,1.068,18851.06,18853.75,3137,A-20,Alloy 617,Plate,314626
3138,CapPass,166.36,-166.40,Trend,1,18857.09,18860.09,3138,A-20,Alloy 617,Plate,314626
3139,CapPass,163.98,-166.70,Trend,0.984,18863.09,18866.09,3139,A-20,Alloy 617,Plate,314626
3140,CapPass,165.32,-168.00,Trend,0.984,18869.09,18872.12,3140,A-20,Alloy 617,Plate,314626
3141,CapPass,165.31,-167.80,Trend,0.985,18875.12,18878.12,3141,A-20,Alloy 617,Plate,314626
3142,CapPass,165.07,-167.10,Trend,0.988,18881.15,18884.12,3142,A-20,Alloy 617,Plate,314626
3143,CapPass,164.02,-167.40,Trend,0.98,18887.15,18890.15,3143,A-20,Alloy 617,Plate,314626
3144,CapPass,165.18,-167.20,Trend,0.988,18893.15,18896.18,3144,A-20,Alloy 617,Plate,314626
3145,CapPass,167.66,-166.10,Trend,1.009,18899.18,18902.18,3145,A-20,Alloy 617,Plate,314626
3146,CapPass,167.81,-165.20,Trend,1.016,18905.18,18908.21,3146,A-20,Alloy 617,Plate,314626
3147,CapPass,165.74,-165.40,Trend,1.002,18911.18,18914.21,3147,A-20,Alloy 617,Plate,314626
3148,CapPass,165.9,-166.20,Trend,0.998,18917.21,18920.21,3148,A-20,Alloy 617,Plate,314626
3149,CapPass,167.2,-166.30,Trend,1.005,18923.21,18926.25,3149,A-20,Alloy 617,Plate,314626
3150,CapPass,166.13,-166.00,Trend,1.001,18929.21,18932.25,3150,A-20,Alloy 617,Plate,314626
3151,CapPass,166.98,-166.10,Trend,1.006,18935.25,18938.25,3151,A-20,Alloy 617,Plate,314626
3152,CapPass,166.28,-167.00,Trend,0.996,18941.25,18944.28,3152,A-20,Alloy 617,Plate,314626
3153,CapPass,167.15,-166.40,Trend,1.005,18947.28,18950.28,3153,A-20,Alloy 617,Plate,314626
3154,CapPass,166.94,-165.90,Trend,1.006,18953.28,18956.31,3154,A-20,Alloy 617,Plate,314626
3155,CapPass,167.39,-166.80,Trend,1.004,18959.31,18962.31,3155,A-20,Alloy 617,Plate,314626
3156,CapPass,167.74,-165.00,Trend,1.017,18965.31,18968.34,3156,A-20,Alloy 617,Plate,314626
3157,CapPass,168.85,-166.50,Trend,1.014,18971.31,18974.34,3157,A-20,Alloy 617,Plate,314626
3158,CapPass,166.79,-165.70,Trend,1.006,18977.34,18980.34,3158,A-20,Alloy 617,Plate,314626
3159,CapPass,166.99,-166.60,Trend,1.003,18983.34,18986.37,3159,A-20,Alloy 617,Plate,314626
