Repository: js-molina/fatigue-A617

File: data/950C/Strain rate 0.001/0.30% strain/HTM_A20_PeakStress_B1.csv (part 7 of 15)
"Cycle","Data State","Max Stress Mpa","Min Stress Mpa","Qual State","Stress Ratio","Time Max Stress Sec","Time Min Stress Sec","Count","Sample","Alloy","Material_Form","Heat"
2385,"CapPass",168.99,-166.5,"Qualified",1.015,14227.20,14230.14,2385,"B-1","Alloy 617","Plate",314626
2386,"CapPass",170.24,-166.1,"Qualified",1.025,14233.17,14236.12,2386,"B-1","Alloy 617","Plate",314626
2387,"CapPass",169.40,-166.2,"Qualified",1.019,14239.14,14242.10,2387,"B-1","Alloy 617","Plate",314626
2388,"CapPass",173.48,-164.8,"Qualified",1.052,14245.09,14248.06,2388,"B-1","Alloy 617","Plate",314626
2389,"CapPass",173.07,-165.1,"Qualified",1.048,14251.07,14254.02,2389,"B-1","Alloy 617","Plate",314626
2390,"CapPass",172.37,-166.7,"Qualified",1.034,14257.04,14259.99,2390,"B-1","Alloy 617","Plate",314626
2391,"CapPass",170.14,-166.4,"Qualified",1.022,14263.02,14265.97,2391,"B-1","Alloy 617","Plate",314626
2392,"CapPass",169.33,-168.3,"Qualified",1.006,14268.99,14271.93,2392,"B-1","Alloy 617","Plate",314626
2393,"CapPass",166.22,-164.5,"Qualified",1.010,14274.80,14277.88,2393,"B-1","Alloy 617","Plate",314626
2394,"CapPass",170.81,-165.6,"Qualified",1.031,14280.92,14283.87,2394,"B-1","Alloy 617","Plate",314626
2395,"CapPass",171.85,-165.2,"Qualified",1.040,14286.88,14289.84,2395,"B-1","Alloy 617","Plate",314626
2396,"CapPass",171.07,-165.2,"Qualified",1.036,14292.86,14295.82,2396,"B-1","Alloy 617","Plate",314626
2397,"CapPass",171.71,-167.0,"Qualified",1.028,14298.83,14301.78,2397,"B-1","Alloy 617","Plate",314626
2398,"CapPass",169.52,-166.6,"Qualified",1.018,14304.80,14307.76,2398,"B-1","Alloy 617","Plate",314626
2399,"CapPass",168.96,-168.3,"Qualified",1.004,14310.77,14313.72,2399,"B-1","Alloy 617","Plate",314626
2400,"CapPass",170.13,-167.2,"Qualified",1.017,14316.74,14319.70,2400,"B-1","Alloy 617","Plate",314626
2401,"CapPass",169.73,-164.4,"Qualified",1.033,14322.71,14325.65,2401,"B-1","Alloy 617","Plate",314626
2402,"CapPass",170.08,-164.2,"Qualified",1.036,14328.68,14331.61,2402,"B-1","Alloy 617","Plate",314626
2403,"CapPass",170.52,-165.3,"Qualified",1.032,14334.64,14337.60,2403,"B-1","Alloy 617","Plate",314626
2404,"CapPass",170.77,-167.1,"Qualified",1.022,14340.63,14343.57,2404,"B-1","Alloy 617","Plate",314626
2405,"CapPass",169.10,-165.3,"Qualified",1.023,14346.59,14349.55,2405,"B-1","Alloy 617","Plate",314626
2406,"CapPass",170.47,-166.5,"Qualified",1.024,14352.56,14355.50,2406,"B-1","Alloy 617","Plate",314626
2407,"CapPass",169.46,-164.8,"Qualified",1.028,14358.48,14361.48,2407,"B-1","Alloy 617","Plate",314626
2408,"CapPass",169.79,-165.1,"Qualified",1.029,14364.50,14367.45,2408,"B-1","Alloy 617","Plate",314626
2409,"CapPass",171.87,-164.6,"Qualified",1.044,14370.47,14373.42,2409,"B-1","Alloy 617","Plate",314626
2410,"CapPass",171.21,-165.5,"Qualified",1.035,14376.44,14379.39,2410,"B-1","Alloy 617","Plate",314626
2411,"CapPass",168.75,-163.0,"Qualified",1.036,14382.29,14385.11,2411,"B-1","Alloy 617","Plate",314626
2412,"CapPass",172.32,-163.7,"Qualified",1.053,14388.35,14391.33,2412,"B-1","Alloy 617","Plate",314626
2413,"CapPass",169.81,-166.6,"Qualified",1.019,14394.34,14397.30,2413,"B-1","Alloy 617","Plate",314626
2414,"CapPass",171.73,-165.6,"Qualified",1.037,14400.31,14403.26,2414,"B-1","Alloy 617","Plate",314626
2415,"CapPass",169.10,-168.1,"Qualified",1.006,14406.29,14409.23,2415,"B-1","Alloy 617","Plate",314626
2416,"CapPass",169.73,-168.0,"Qualified",1.011,14412.26,14415.21,2416,"B-1","Alloy 617","Plate",314626
2417,"CapPass",167.09,-168.2,"Qualified",0.994,14418.23,14421.18,2417,"B-1","Alloy 617","Plate",314626
2418,"CapPass",169.50,-165.6,"Qualified",1.024,14424.20,14427.15,2418,"B-1","Alloy 617","Plate",314626
2419,"CapPass",171.10,-155.4,"Qualified",1.101,14430.13,14432.77,2419,"B-1","Alloy 617","Plate",314626
2420,"CapPass",168.52,-161.4,"Qualified",1.044,14436.11,14438.95,2420,"B-1","Alloy 617","Plate",314626
2421,"CapPass",170.36,-161.8,"Qualified",1.053,14442.09,14444.96,2421,"B-1","Alloy 617","Plate",314626
2422,"CapPass",167.57,-167.0,"Qualified",1.004,14448.07,14451.02,2422,"B-1","Alloy 617","Plate",314626
2423,"CapPass",166.83,-168.5,"Qualified",0.990,14454.05,14456.99,2423,"B-1","Alloy 617","Plate",314626
2424,"CapPass",170.75,-167.5,"Qualified",1.020,14460.02,14462.97,2424,"B-1","Alloy 617","Plate",314626
2425,"CapPass",170.13,-168.4,"Qualified",1.010,14465.98,14468.93,2425,"B-1","Alloy 617","Plate",314626
2426,"CapPass",167.68,-169.3,"Qualified",0.991,14471.95,14474.91,2426,"B-1","Alloy 617","Plate",314626
2427,"CapPass",167.87,-167.4,"Qualified",1.003,14477.92,14480.88,2427,"B-1","Alloy 617","Plate",314626
2428,"CapPass",167.57,-169.0,"Qualified",0.992,14483.90,14486.84,2428,"B-1","Alloy 617","Plate",314626
2429,"CapPass",169.01,-165.9,"Qualified",1.019,14489.88,14492.81,2429,"B-1","Alloy 617","Plate",314626
2430,"CapPass",170.23,-166.4,"Qualified",1.023,14495.84,14498.79,2430,"B-1","Alloy 617","Plate",314626
2431,"CapPass",171.41,-158.2,"Qualified",1.084,14501.79,14504.31,2431,"B-1","Alloy 617","Plate",314626
2432,"CapPass",170.38,-166.6,"Qualified",1.023,14507.76,14510.71,2432,"B-1","Alloy 617","Plate",314626
2433,"CapPass",168.30,-168.1,"Qualified",1.001,14513.74,14516.70,2433,"B-1","Alloy 617","Plate",314626
2434,"CapPass",169.14,-168.4,"Qualified",1.004,14519.71,14522.66,2434,"B-1","Alloy 617","Plate",314626
2435,"CapPass",166.64,-169.6,"Qualified",0.983,14525.68,14528.63,2435,"B-1","Alloy 617","Plate",314626
2436,"CapPass",166.79,-164.2,"Qualified",1.016,14531.61,14534.59,2436,"B-1","Alloy 617","Plate",314626
2437,"CapPass",168.66,-168.1,"Qualified",1.003,14537.63,14540.57,2437,"B-1","Alloy 617","Plate",314626
2438,"CapPass",170.06,-166.3,"Qualified",1.023,14543.59,14546.55,2438,"B-1","Alloy 617","Plate",314626
2439,"CapPass",168.21,-168.4,"Qualified",0.999,14549.56,14552.51,2439,"B-1","Alloy 617","Plate",314626
2440,"CapPass",168.04,-168.1,"Qualified",1.000,14555.53,14558.48,2440,"B-1","Alloy 617","Plate",314626
2441,"CapPass",169.49,-167.7,"Qualified",1.011,14561.50,14564.46,2441,"B-1","Alloy 617","Plate",314626
2442,"CapPass",169.93,-166.1,"Qualified",1.023,14567.48,14570.43,2442,"B-1","Alloy 617","Plate",314626
2443,"CapPass",170.19,-168.1,"Qualified",1.013,14573.45,14576.40,2443,"B-1","Alloy 617","Plate",314626
2444,"CapPass",168.41,-168.3,"Qualified",1.001,14579.42,14582.37,2444,"B-1","Alloy 617","Plate",314626
2445,"CapPass",168.16,-167.4,"Qualified",1.005,14585.39,14588.34,2445,"B-1","Alloy 617","Plate",314626
2446,"CapPass",171.09,-166.3,"Qualified",1.029,14591.36,14594.31,2446,"B-1","Alloy 617","Plate",314626
2447,"CapPass",170.34,-166.5,"Qualified",1.023,14597.33,14600.27,2447,"B-1","Alloy 617","Plate",314626
2448,"CapPass",169.61,-167.6,"Qualified",1.012,14603.30,14606.26,2448,"B-1","Alloy 617","Plate",314626
2449,"CapPass",168.16,-167.2,"Qualified",1.006,14609.27,14612.22,2449,"B-1","Alloy 617","Plate",314626
2450,"CapPass",168.31,-167.8,"Qualified",1.003,14615.23,14618.14,2450,"B-1","Alloy 617","Plate",314626
2451,"CapPass",168.11,-166.7,"Qualified",1.008,14621.20,14624.16,2451,"B-1","Alloy 617","Plate",314626
2452,"CapPass",169.45,-165.2,"Qualified",1.026,14627.17,14630.12,2452,"B-1","Alloy 617","Plate",314626
2453,"CapPass",167.57,-165.4,"Qualified",1.013,14633.15,14636.09,2453,"B-1","Alloy 617","Plate",314626
2454,"CapPass",169.40,-166.6,"Qualified",1.017,14639.06,14642.07,2454,"B-1","Alloy 617","Plate",314626
2455,"CapPass",170.37,-166.3,"Qualified",1.024,14645.08,14648.03,2455,"B-1","Alloy 617","Plate",314626
2456,"CapPass",169.98,-167.0,"Qualified",1.018,14651.05,14654.00,2456,"B-1","Alloy 617","Plate",314626
2457,"CapPass",168.18,-167.7,"Qualified",1.003,14657.02,14659.97,2457,"B-1","Alloy 617","Plate",314626
2458,"CapPass",169.34,-168.5,"Qualified",1.005,14662.99,14665.94,2458,"B-1","Alloy 617","Plate",314626
2459,"CapPass",167.65,-169.4,"Qualified",0.990,14668.96,14671.86,2459,"B-1","Alloy 617","Plate",314626
2460,"CapPass",164.77,-161.3,"Qualified",1.022,14674.64,14677.87,2460,"B-1","Alloy 617","Plate",314626
2461,"CapPass",171.82,-164.2,"Qualified",1.047,14680.88,14683.84,2461,"B-1","Alloy 617","Plate",314626
2462,"CapPass",171.69,-164.4,"Qualified",1.045,14686.85,14689.82,2462,"B-1","Alloy 617","Plate",314626
2463,"CapPass",172.57,-164.8,"Qualified",1.047,14692.83,14695.79,2463,"B-1","Alloy 617","Plate",314626
2464,"CapPass",173.09,-164.0,"Qualified",1.056,14698.80,14701.76,2464,"B-1","Alloy 617","Plate",314626
2465,"CapPass",172.53,-164.9,"Qualified",1.046,14704.77,14707.72,2465,"B-1","Alloy 617","Plate",314626
2466,"CapPass",171.08,-165.2,"Qualified",1.036,14710.75,14713.70,2466,"B-1","Alloy 617","Plate",314626
2467,"CapPass",171.03,-166.4,"Qualified",1.028,14716.71,14719.66,2467,"B-1","Alloy 617","Plate",314626
2468,"CapPass",170.37,-165.1,"Qualified",1.032,14722.69,14725.63,2468,"B-1","Alloy 617","Plate",314626
2469,"CapPass",169.14,-167.1,"Qualified",1.012,14728.66,14731.61,2469,"B-1","Alloy 617","Plate",314626
2470,"CapPass",169.81,-168.1,"Qualified",1.010,14734.63,14737.57,2470,"B-1","Alloy 617","Plate",314626
2471,"CapPass",168.32,-167.8,"Qualified",1.003,14740.60,14743.55,2471,"B-1","Alloy 617","Plate",314626
2472,"CapPass",170.68,-168.0,"Qualified",1.016,14746.55,14749.52,2472,"B-1","Alloy 617","Plate",314626
2473,"CapPass",170.34,-165.5,"Qualified",1.029,14752.53,14755.49,2473,"B-1","Alloy 617","Plate",314626
2474,"CapPass",169.70,-166.8,"Qualified",1.018,14758.51,14761.46,2474,"B-1","Alloy 617","Plate",314626
2475,"CapPass",170.34,-165.9,"Qualified",1.027,14764.48,14767.43,2475,"B-1","Alloy 617","Plate",314626
2476,"CapPass",171.92,-164.8,"Qualified",1.043,14770.44,14773.40,2476,"B-1","Alloy 617","Plate",314626
2477,"CapPass",172.11,-165.0,"Qualified",1.043,14776.41,14779.35,2477,"B-1","Alloy 617","Plate",314626
2478,"CapPass",171.08,-166.2,"Qualified",1.030,14782.38,14785.34,2478,"B-1","Alloy 617","Plate",314626
2479,"CapPass",169.89,-167.7,"Qualified",1.013,14788.36,14791.30,2479,"B-1","Alloy 617","Plate",314626
2480,"CapPass",169.44,-167.6,"Qualified",1.011,14794.33,14797.27,2480,"B-1","Alloy 617","Plate",314626
2481,"CapPass",169.20,-167.1,"Qualified",1.013,14800.30,14803.17,2481,"B-1","Alloy 617","Plate",314626
2482,"CapPass",164.00,-165.7,"Qualified",0.990,14806.02,14809.20,2482,"B-1","Alloy 617","Plate",314626
2483,"CapPass",168.10,-167.0,"Qualified",1.006,14812.23,14815.18,2483,"B-1","Alloy 617","Plate",314626
2484,"CapPass",169.45,-165.2,"Qualified",1.026,14818.20,14821.16,2484,"B-1","Alloy 617","Plate",314626
2485,"CapPass",169.55,-164.3,"Qualified",1.032,14824.18,14827.13,2485,"B-1","Alloy 617","Plate",314626
2486,"CapPass",172.47,-158.2,"Qualified",1.090,14830.12,14833.05,2486,"B-1","Alloy 617","Plate",314626
2487,"CapPass",166.16,-166.8,"Qualified",0.996,14836.09,14839.05,2487,"B-1","Alloy 617","Plate",314626
2488,"CapPass",167.45,-168.4,"Qualified",0.995,14842.09,14845.03,2488,"B-1","Alloy 617","Plate",314626
2489,"CapPass",166.86,-167.6,"Qualified",0.996,14848.05,14851.01,2489,"B-1","Alloy 617","Plate",314626
2490,"CapPass",169.38,-169.1,"Qualified",1.002,14854.02,14856.98,2490,"B-1","Alloy 617","Plate",314626
2491,"CapPass",167.04,-168.5,"Qualified",0.991,14860.00,14862.94,2491,"B-1","Alloy 617","Plate",314626
2492,"CapPass",167.02,-167.2,"Qualified",0.999,14865.95,14868.91,2492,"B-1","Alloy 617","Plate",314626
2493,"CapPass",168.98,-169.8,"Qualified",0.995,14871.94,14874.86,2493,"B-1","Alloy 617","Plate",314626
2494,"CapPass",166.13,-159.5,"Qualified",1.042,14877.80,14880.83,2494,"B-1","Alloy 617","Plate",314626
2495,"CapPass",173.46,-161.6,"Qualified",1.073,14883.84,14886.82,2495,"B-1","Alloy 617","Plate",314626
2496,"CapPass",173.26,-164.2,"Qualified",1.055,14889.84,14892.77,2496,"B-1","Alloy 617","Plate",314626
2497,"CapPass",172.86,-163.7,"Qualified",1.056,14895.80,14898.76,2497,"B-1","Alloy 617","Plate",314626
2498,"CapPass",171.97,-165.3,"Qualified",1.041,14901.76,14904.73,2498,"B-1","Alloy 617","Plate",314626
2499,"CapPass",169.60,-165.8,"Qualified",1.023,14907.74,14910.70,2499,"B-1","Alloy 617","Plate",314626
2500,"CapPass",171.86,-165.0,"Qualified",1.041,14913.71,14916.67,2500,"B-1","Alloy 617","Plate",314626
2501,"CapPass",169.81,-167.1,"Qualified",1.016,14919.68,14922.63,2501,"B-1","Alloy 617","Plate",314626
2502,"CapPass",169.82,-166.2,"Qualified",1.022,14925.65,14928.61,2502,"B-1","Alloy 617","Plate",314626
2503,"CapPass",167.41,-168.1,"Qualified",0.996,14931.63,14934.58,2503,"B-1","Alloy 617","Plate",314626
2504,"CapPass",169.81,-167.8,"Qualified",1.012,14937.59,14940.55,2504,"B-1","Alloy 617","Plate",314626
2505,"CapPass",170.62,-166.4,"Qualified",1.025,14943.57,14946.52,2505,"B-1","Alloy 617","Plate",314626
2506,"CapPass",172.32,-159.0,"Qualified",1.084,14949.50,14952.46,2506,"B-1","Alloy 617","Plate",314626
2507,"CapPass",169.23,-166.6,"Qualified",1.016,14955.49,14958.45,2507,"B-1","Alloy 617","Plate",314626
2508,"CapPass",168.45,-165.6,"Qualified",1.017,14961.48,14964.43,2508,"B-1","Alloy 617","Plate",314626
2509,"CapPass",171.69,-167.2,"Qualified",1.027,14967.45,14970.40,2509,"B-1","Alloy 617","Plate",314626
2510,"CapPass",168.15,-166.8,"Qualified",1.008,14973.41,14976.37,2510,"B-1","Alloy 617","Plate",314626
2511,"CapPass",169.93,-167.3,"Qualified",1.016,14979.38,14982.34,2511,"B-1","Alloy 617","Plate",314626
2512,"CapPass",168.02,-168.3,"Qualified",0.999,14985.37,14988.25,2512,"B-1","Alloy 617","Plate",314626
2513,"CapPass",163.73,-164.2,"Qualified",0.997,14991.22,14994.26,2513,"B-1","Alloy 617","Plate",314626
2514,"CapPass",168.56,-164.7,"Qualified",1.023,14997.27,15000.23,2514,"B-1","Alloy 617","Plate",314626
2515,"CapPass",169.41,-165.8,"Qualified",1.022,15003.26,15006.20,2515,"B-1","Alloy 617","Plate",314626
2516,"CapPass",169.11,-166.1,"Qualified",1.018,15009.24,15012.20,2516,"B-1","Alloy 617","Plate",314626
2517,"CapPass",170.73,-166.7,"Qualified",1.024,15015.21,15018.15,2517,"B-1","Alloy 617","Plate",314626
2518,"CapPass",172.30,-156.5,"Qualified",1.101,15021.14,15023.61,2518,"B-1","Alloy 617","Plate",314626
2519,"CapPass",166.24,-169.4,"Qualified",0.981,15027.13,15030.07,2519,"B-1","Alloy 617","Plate",314626
2520,"CapPass",166.97,-167.7,"Qualified",0.995,15033.11,15036.05,2520,"B-1","Alloy 617","Plate",314626
2521,"CapPass",165.58,-166.6,"Qualified",0.994,15039.08,15042.04,2521,"B-1","Alloy 617","Plate",314626
2522,"CapPass",167.33,-168.4,"Qualified",0.994,15045.05,15047.95,2522,"B-1","Alloy 617","Plate",314626
2523,"CapPass",166.00,-164.7,"Qualified",1.008,15050.80,15053.95,2523,"B-1","Alloy 617","Plate",314626
2524,"CapPass",166.95,-167.9,"Qualified",0.995,15056.98,15059.94,2524,"B-1","Alloy 617","Plate",314626
2525,"CapPass",168.45,-165.8,"Qualified",1.016,15062.95,15065.91,2525,"B-1","Alloy 617","Plate",314626
2526,"CapPass",169.59,-166.2,"Qualified",1.021,15068.93,15071.88,2526,"B-1","Alloy 617","Plate",314626
2527,"CapPass",170.46,-166.8,"Qualified",1.022,15074.90,15077.84,2527,"B-1","Alloy 617","Plate",314626
2528,"CapPass",167.81,-167.1,"Qualified",1.004,15080.88,15083.82,2528,"B-1","Alloy 617","Plate",314626
2529,"CapPass",167.80,-168.2,"Qualified",0.998,15086.84,15089.79,2529,"B-1","Alloy 617","Plate",314626
2530,"CapPass",168.78,-166.2,"Qualified",1.016,15092.80,15095.77,2530,"B-1","Alloy 617","Plate",314626
2531,"CapPass",168.18,-167.5,"Qualified",1.004,15098.79,15101.73,2531,"B-1","Alloy 617","Plate",314626
2532,"CapPass",169.71,-167.0,"Qualified",1.016,15104.76,15107.70,2532,"B-1","Alloy 617","Plate",314626
2533,"CapPass",167.37,-167.3,"Qualified",1.001,15110.73,15113.67,2533,"B-1","Alloy 617","Plate",314626
2534,"CapPass",170.42,-166.3,"Qualified",1.024,15116.69,15119.65,2534,"B-1","Alloy 617","Plate",314626
2535,"CapPass",169.87,-167.1,"Qualified",1.017,15122.66,15125.61,2535,"B-1","Alloy 617","Plate",314626
2536,"CapPass",167.74,-168.2,"Qualified",0.997,15128.63,15131.59,2536,"B-1","Alloy 617","Plate",314626
2537,"CapPass",168.12,-168.0,"Qualified",1.001,15134.60,15137.55,2537,"B-1","Alloy 617","Plate",314626
2538,"CapPass",168.24,-168.2,"Qualified",1.000,15140.58,15143.52,2538,"B-1","Alloy 617","Plate",314626
2539,"CapPass",167.28,-167.2,"Qualified",1.000,15146.55,15149.49,2539,"B-1","Alloy 617","Plate",314626
2540,"CapPass",166.94,-169.4,"Qualified",0.986,15152.52,15155.45,2540,"B-1","Alloy 617","Plate",314626
2541,"CapPass",169.23,-167.4,"Qualified",1.011,15158.48,15161.43,2541,"B-1","Alloy 617","Plate",314626
2542,"CapPass",171.81,-163.2,"Qualified",1.053,15164.44,15167.38,2542,"B-1","Alloy 617","Plate",314626
2543,"CapPass",167.51,-166.8,"Qualified",1.004,15170.41,15173.37,2543,"B-1","Alloy 617","Plate",314626
2544,"CapPass",168.84,-167.9,"Qualified",1.006,15176.39,15179.30,2544,"B-1","Alloy 617","Plate",314626
2545,"CapPass",168.49,-163.9,"Qualified",1.028,15182.14,15185.27,2545,"B-1","Alloy 617","Plate",314626
2546,"CapPass",166.76,-166.0,"Qualified",1.004,15188.31,15191.27,2546,"B-1","Alloy 617","Plate",314626
2547,"CapPass",168.20,-167.4,"Qualified",1.005,15194.30,15197.23,2547,"B-1","Alloy 617","Plate",314626
2548,"CapPass",169.57,-167.7,"Qualified",1.011,15200.26,15203.21,2548,"B-1","Alloy 617","Plate",314626
2549,"CapPass",169.38,-167.8,"Qualified",1.009,15206.23,15209.19,2549,"B-1","Alloy 617","Plate",314626
2550,"CapPass",167.70,-168.2,"Qualified",0.997,15212.20,15215.10,2550,"B-1","Alloy 617","Plate",314626
2551,"CapPass",166.58,-162.9,"Qualified",1.022,15218.03,15221.11,2551,"B-1","Alloy 617","Plate",314626
2552,"CapPass",173.34,-163.3,"Qualified",1.062,15224.12,15227.08,2552,"B-1","Alloy 617","Plate",314626
2553,"CapPass",168.92,-166.2,"Qualified",1.017,15230.10,15233.05,2553,"B-1","Alloy 617","Plate",314626
2554,"CapPass",168.79,-168.7,"Qualified",1.000,15236.09,15239.03,2554,"B-1","Alloy 617","Plate",314626
2555,"CapPass",168.25,-166.8,"Qualified",1.009,15242.05,15245.00,2555,"B-1","Alloy 617","Plate",314626
2556,"CapPass",170.05,-167.2,"Qualified",1.017,15248.02,15250.96,2556,"B-1","Alloy 617","Plate",314626
2557,"CapPass",167.86,-166.2,"Qualified",1.010,15254.01,15256.93,2557,"B-1","Alloy 617","Plate",314626
2558,"CapPass",166.33,-168.6,"Qualified",0.987,15259.97,15262.91,2558,"B-1","Alloy 617","Plate",314626
2559,"CapPass",164.01,-162.5,"Qualified",1.009,15265.73,15268.87,2559,"B-1","Alloy 617","Plate",314626
2560,"CapPass",172.13,-165.2,"Qualified",1.042,15271.89,15274.84,2560,"B-1","Alloy 617","Plate",314626
2561,"CapPass",169.05,-164.9,"Qualified",1.025,15277.87,15280.82,2561,"B-1","Alloy 617","Plate",314626
2562,"CapPass",171.26,-164.5,"Qualified",1.041,15283.84,15286.79,2562,"B-1","Alloy 617","Plate",314626
2563,"CapPass",169.58,-165.3,"Qualified",1.026,15289.82,15292.77,2563,"B-1","Alloy 617","Plate",314626
2564,"CapPass",169.61,-165.9,"Qualified",1.022,15295.77,15298.73,2564,"B-1","Alloy 617","Plate",314626
2565,"CapPass",169.54,-166.4,"Qualified",1.019,15301.74,15304.70,2565,"B-1","Alloy 617","Plate",314626
2566,"CapPass",170.14,-166.8,"Qualified",1.020,15307.73,15310.66,2566,"B-1","Alloy 617","Plate",314626
2567,"CapPass",168.04,-168.2,"Qualified",0.999,15313.70,15316.63,2567,"B-1","Alloy 617","Plate",314626
2568,"CapPass",167.95,-167.4,"Qualified",1.003,15319.66,15322.62,2568,"B-1","Alloy 617","Plate",314626
2569,"CapPass",169.82,-167.0,"Qualified",1.017,15325.63,15328.57,2569,"B-1","Alloy 617","Plate",314626
2570,"CapPass",168.11,-165.9,"Qualified",1.013,15331.59,15334.53,2570,"B-1","Alloy 617","Plate",314626
2571,"CapPass",168.97,-167.0,"Qualified",1.012,15337.57,15340.52,2571,"B-1","Alloy 617","Plate",314626
2572,"CapPass",166.83,-169.0,"Qualified",0.987,15343.55,15346.48,2572,"B-1","Alloy 617","Plate",314626
2573,"CapPass",165.50,-168.5,"Qualified",0.982,15349.52,15352.44,2573,"B-1","Alloy 617","Plate",314626
2574,"CapPass",163.78,-163.5,"Qualified",1.002,15355.25,15358.41,2574,"B-1","Alloy 617","Plate",314626
2575,"CapPass",170.17,-164.9,"Qualified",1.032,15361.45,15364.39,2575,"B-1","Alloy 617","Plate",314626
2576,"CapPass",170.10,-166.9,"Qualified",1.019,15367.41,15370.36,2576,"B-1","Alloy 617","Plate",314626
2577,"CapPass",170.10,-164.2,"Qualified",1.036,15373.38,15376.34,2577,"B-1","Alloy 617","Plate",314626
2578,"CapPass",170.61,-166.0,"Qualified",1.028,15379.36,15382.30,2578,"B-1","Alloy 617","Plate",314626
2579,"CapPass",169.76,-165.6,"Qualified",1.025,15385.32,15388.28,2579,"B-1","Alloy 617","Plate",314626
2580,"CapPass",169.60,-166.4,"Qualified",1.019,15391.30,15394.25,2580,"B-1","Alloy 617","Plate",314626
2581,"CapPass",168.75,-166.4,"Qualified",1.014,15397.28,15400.18,2581,"B-1","Alloy 617","Plate",314626
2582,"CapPass",166.49,-165.1,"Qualified",1.009,15403.09,15406.16,2582,"B-1","Alloy 617","Plate",314626
2583,"CapPass",169.21,-165.9,"Qualified",1.020,15409.20,15412.15,2583,"B-1","Alloy 617","Plate",314626
2584,"CapPass",170.54,-165.1,"Qualified",1.033,15415.16,15418.13,2584,"B-1","Alloy 617","Plate",314626
2585,"CapPass",170.62,-165.3,"Qualified",1.032,15421.15,15424.09,2585,"B-1","Alloy 617","Plate",314626
2586,"CapPass",168.19,-166.8,"Qualified",1.008,15427.11,15430.04,2586,"B-1","Alloy 617","Plate",314626
2587,"CapPass",167.66,-164.2,"Qualified",1.021,15433.03,15436.01,2587,"B-1","Alloy 617","Plate",314626
2588,"CapPass",168.02,-166.6,"Qualified",1.009,15439.05,15441.99,2588,"B-1","Alloy 617","Plate",314626
2589,"CapPass",168.54,-165.6,"Qualified",1.018,15445.02,15447.95,2589,"B-1","Alloy 617","Plate",314626
2590,"CapPass",168.93,-166.2,"Qualified",1.017,15450.98,15453.95,2590,"B-1","Alloy 617","Plate",314626
2591,"CapPass",170.66,-167.2,"Qualified",1.021,15456.96,15459.91,2591,"B-1","Alloy 617","Plate",314626
2592,"CapPass",167.35,-167.4,"Qualified",1.000,15462.94,15465.89,2592,"B-1","Alloy 617","Plate",314626
2593,"CapPass",169.58,-166.2,"Qualified",1.020,15468.91,15471.86,2593,"B-1","Alloy 617","Plate",314626
2594,"CapPass",169.07,-165.9,"Qualified",1.019,15474.88,15477.83,2594,"B-1","Alloy 617","Plate",314626
2595,"CapPass",171.24,-167.5,"Qualified",1.023,15480.84,15483.79,2595,"B-1","Alloy 617","Plate",314626
2596,"CapPass",169.08,-166.2,"Qualified",1.018,15486.81,15489.77,2596,"B-1","Alloy 617","Plate",314626
2597,"CapPass",169.88,-165.6,"Qualified",1.026,15492.78,15495.73,2597,"B-1","Alloy 617","Plate",314626
2598,"CapPass",170.33,-166.9,"Qualified",1.021,15498.75,15501.62,2598,"B-1","Alloy 617","Plate",314626
2599,"CapPass",166.03,-163.5,"Qualified",1.016,15504.41,15507.64,2599,"B-1","Alloy 617","Plate",314626
2600,"CapPass",167.35,-164.8,"Qualified",1.016,15510.68,15513.63,2600,"B-1","Alloy 617","Plate",314626
2601,"CapPass",167.01,-167.6,"Qualified",0.997,15516.66,15519.58,2601,"B-1","Alloy 617","Plate",314626
2602,"CapPass",168.00,-162.9,"Qualified",1.031,15522.57,15525.56,2602,"B-1","Alloy 617","Plate",314626
2603,"CapPass",169.97,-163.2,"Qualified",1.041,15528.59,15531.55,2603,"B-1","Alloy 617","Plate",314626
2604,"CapPass",170.37,-166.5,"Qualified",1.023,15534.57,15537.52,2604,"B-1","Alloy 617","Plate",314626
2605,"CapPass",170.82,-164.5,"Qualified",1.038,15540.54,15543.49,2605,"B-1","Alloy 617","Plate",314626
2606,"CapPass",170.31,-166.0,"Qualified",1.026,15546.50,15549.45,2606,"B-1","Alloy 617","Plate",314626
2607,"CapPass",168.90,-165.7,"Qualified",1.019,15552.48,15555.43,2607,"B-1","Alloy 617","Plate",314626
2608,"CapPass",169.96,-166.9,"Qualified",1.018,15558.45,15561.39,2608,"B-1","Alloy 617","Plate",314626
2609,"CapPass",168.46,-167.8,"Qualified",1.004,15564.42,15567.38,2609,"B-1","Alloy 617","Plate",314626
2610,"CapPass",170.56,-165.5,"Qualified",1.031,15570.38,15573.34,2610,"B-1","Alloy 617","Plate",314626
2611,"CapPass",169.12,-165.8,"Qualified",1.020,15576.36,15579.31,2611,"B-1","Alloy 617","Plate",314626
2612,"CapPass",169.42,-165.1,"Qualified",1.026,15582.33,15585.29,2612,"B-1","Alloy 617","Plate",314626
2613,"CapPass",170.73,-166.8,"Qualified",1.024,15588.30,15591.26,2613,"B-1","Alloy 617","Plate",314626
2614,"CapPass",169.93,-168.4,"Qualified",1.009,15594.27,15597.21,2614,"B-1","Alloy 617","Plate",314626
2615,"CapPass",169.77,-165.7,"Qualified",1.025,15600.23,15603.19,2615,"B-1","Alloy 617","Plate",314626
2616,"CapPass",169.93,-166.6,"Qualified",1.020,15606.21,15609.16,2616,"B-1","Alloy 617","Plate",314626
2617,"CapPass",171.06,-166.6,"Qualified",1.027,15612.18,15615.13,2617,"B-1","Alloy 617","Plate",314626
2618,"CapPass",167.86,-165.7,"Qualified",1.013,15618.15,15621.10,2618,"B-1","Alloy 617","Plate",314626
2619,"CapPass",169.41,-165.9,"Qualified",1.021,15624.13,15627.06,2619,"B-1","Alloy 617","Plate",314626
2620,"CapPass",169.72,-167.2,"Qualified",1.015,15630.09,15633.04,2620,"B-1","Alloy 617","Plate",314626
2621,"CapPass",166.57,-168.0,"Qualified",0.991,15636.06,15639.02,2621,"B-1","Alloy 617","Plate",314626
2622,"CapPass",169.99,-167.6,"Qualified",1.014,15642.02,15644.98,2622,"B-1","Alloy 617","Plate",314626
2623,"CapPass",168.47,-167.2,"Qualified",1.007,15648.00,15650.91,2623,"B-1","Alloy 617","Plate",314626
2624,"CapPass",168.74,-164.3,"Qualified",1.027,15653.93,15656.90,2624,"B-1","Alloy 617","Plate",314626
2625,"CapPass",167.72,-165.4,"Qualified",1.014,15659.92,15662.88,2625,"B-1","Alloy 617","Plate",314626
2626,"CapPass",167.91,-165.2,"Qualified",1.016,15665.91,15668.86,2626,"B-1","Alloy 617","Plate",314626
2627,"CapPass",169.25,-168.1,"Qualified",1.007,15671.87,15674.82,2627,"B-1","Alloy 617","Plate",314626
2628,"CapPass",169.38,-165.9,"Qualified",1.021,15677.84,15680.80,2628,"B-1","Alloy 617","Plate",314626
2629,"CapPass",170.15,-166.4,"Qualified",1.023,15683.82,15686.77,2629,"B-1","Alloy 617","Plate",314626
2630,"CapPass",170.81,-166.7,"Qualified",1.024,15689.78,15692.74,2630,"B-1","Alloy 617","Plate",314626
2631,"CapPass",170.30,-168.0,"Qualified",1.013,15695.75,15698.63,2631,"B-1","Alloy 617","Plate",314626
2632,"CapPass",166.00,-161.8,"Qualified",1.026,15701.34,15704.64,2632,"B-1","Alloy 617","Plate",314626
2633,"CapPass",168.87,-164.7,"Qualified",1.025,15707.66,15710.62,2633,"B-1","Alloy 617","Plate",314626
2634,"CapPass",168.06,-165.9,"Qualified",1.013,15713.65,15716.60,2634,"B-1","Alloy 617","Plate",314626
2635,"CapPass",168.69,-165.5,"Qualified",1.019,15719.63,15722.58,2635,"B-1","Alloy 617","Plate",314626
2636,"CapPass",170.68,-166.5,"Qualified",1.025,15725.59,15728.55,2636,"B-1","Alloy 617","Plate",314626
2637,"CapPass",169.94,-165.4,"Qualified",1.027,15731.56,15734.52,2637,"B-1","Alloy 617","Plate",314626
2638,"CapPass",172.11,-163.7,"Qualified",1.051,15737.54,15740.49,2638,"B-1","Alloy 617","Plate",314626
2639,"CapPass",172.77,-163.4,"Qualified",1.057,15743.49,15746.43,2639,"B-1","Alloy 617","Plate",314626
2640,"CapPass",168.76,-164.9,"Qualified",1.024,15749.48,15752.43,2640,"B-1","Alloy 617","Plate",314626
2641,"CapPass",170.62,-165.8,"Qualified",1.029,15755.44,15758.39,2641,"B-1","Alloy 617","Plate",314626
2642,"CapPass",168.01,-167.2,"Qualified",1.005,15761.42,15764.36,2642,"B-1","Alloy 617","Plate",314626
2643,"CapPass",169.63,-166.6,"Qualified",1.018,15767.39,15770.34,2643,"B-1","Alloy 617","Plate",314626
2644,"CapPass",168.34,-165.4,"Qualified",1.017,15773.36,15776.30,2644,"B-1","Alloy 617","Plate",314626
2645,"CapPass",168.64,-166.6,"Qualified",1.012,15779.34,15782.30,2645,"B-1","Alloy 617","Plate",314626
2646,"CapPass",171.11,-166.4,"Qualified",1.028,15785.30,15788.26,2646,"B-1","Alloy 617","Plate",314626
2647,"CapPass",171.68,-167.1,"Qualified",1.027,15791.27,15794.22,2647,"B-1","Alloy 617","Plate",314626
2648,"CapPass",169.96,-167.3,"Qualified",1.016,15797.24,15800.19,2648,"B-1","Alloy 617","Plate",314626
2649,"CapPass",170.08,-164.4,"Qualified",1.035,15803.18,15806.15,2649,"B-1","Alloy 617","Plate",314626
2650,"CapPass",171.48,-166.3,"Qualified",1.031,15809.16,15812.12,2650,"B-1","Alloy 617","Plate",314626
2651,"CapPass",171.22,-160.8,"Qualified",1.065,15815.12,15818.07,2651,"B-1","Alloy 617","Plate",314626
2652,"CapPass",166.41,-168.0,"Qualified",0.990,15821.11,15824.06,2652,"B-1","Alloy 617","Plate",314626
2653,"CapPass",166.83,-167.3,"Qualified",0.997,15827.08,15830.03,2653,"B-1","Alloy 617","Plate",314626
2654,"CapPass",167.50,-167.0,"Qualified",1.003,15833.05,15836.00,2654,"B-1","Alloy 617","Plate",314626
2655,"CapPass",166.60,-168.6,"Qualified",0.988,15839.02,15841.97,2655,"B-1","Alloy 617","Plate",314626
2656,"CapPass",166.98,-167.6,"Qualified",0.996,15845.00,15847.95,2656,"B-1","Alloy 617","Plate",314626
2657,"CapPass",169.24,-166.1,"Qualified",1.019,15850.98,15853.91,2657,"B-1","Alloy 617","Plate",314626
2658,"CapPass",171.54,-164.8,"Qualified",1.041,15856.93,15859.89,2658,"B-1","Alloy 617","Plate",314626
2659,"CapPass",171.17,-167.2,"Qualified",1.024,15862.91,15865.85,2659,"B-1","Alloy 617","Plate",314626
2660,"CapPass",169.29,-167.2,"Qualified",1.012,15868.88,15871.80,2660,"B-1","Alloy 617","Plate",314626
2661,"CapPass",167.92,-165.4,"Qualified",1.015,15874.78,15877.69,2661,"B-1","Alloy 617","Plate",314626
2662,"CapPass",168.19,-162.4,"Qualified",1.036,15880.67,15883.69,2662,"B-1","Alloy 617","Plate",314626
2663,"CapPass",168.34,-165.4,"Qualified",1.018,15886.74,15889.71,2663,"B-1","Alloy 617","Plate",314626
2664,"CapPass",167.78,-167.0,"Qualified",1.005,15892.74,15895.70,2664,"B-1","Alloy 617","Plate",314626
2665,"CapPass",166.15,-168.1,"Qualified",0.988,15898.73,15901.66,2665,"B-1","Alloy 617","Plate",314626
2666,"CapPass",167.05,-168.9,"Qualified",0.989,15904.69,15907.65,2666,"B-1","Alloy 617","Plate",314626
2667,"CapPass",166.84,-167.9,"Qualified",0.994,15910.66,15913.61,2667,"B-1","Alloy 617","Plate",314626
2668,"CapPass",169.66,-165.8,"Qualified",1.023,15916.63,15919.58,2668,"B-1","Alloy 617","Plate",314626
2669,"CapPass",170.90,-166.8,"Qualified",1.025,15922.61,15925.55,2669,"B-1","Alloy 617","Plate",314626
2670,"CapPass",168.45,-167.8,"Qualified",1.004,15928.58,15931.52,2670,"B-1","Alloy 617","Plate",314626
2671,"CapPass",169.17,-165.9,"Qualified",1.020,15934.55,15937.51,2671,"B-1","Alloy 617","Plate",314626
2672,"CapPass",169.20,-168.1,"Qualified",1.007,15940.52,15943.46,2672,"B-1","Alloy 617","Plate",314626
2673,"CapPass",167.35,-167.1,"Qualified",1.002,15946.48,15949.44,2673,"B-1","Alloy 617","Plate",314626
2674,"CapPass",168.97,-167.9,"Qualified",1.006,15952.45,15955.38,2674,"B-1","Alloy 617","Plate",314626
2675,"CapPass",162.85,-163.5,"Qualified",0.996,15958.21,15961.36,2675,"B-1","Alloy 617","Plate",314626
2676,"CapPass",168.62,-167.2,"Qualified",1.008,15964.38,15967.35,2676,"B-1","Alloy 617","Plate",314626
2677,"CapPass",169.58,-164.7,"Qualified",1.030,15970.35,15973.31,2677,"B-1","Alloy 617","Plate",314626
2678,"CapPass",169.10,-166.8,"Qualified",1.014,15976.33,15979.28,2678,"B-1","Alloy 617","Plate",314626
2679,"CapPass",168.88,-165.1,"Qualified",1.023,15982.29,15985.25,2679,"B-1","Alloy 617","Plate",314626
2680,"CapPass",171.59,-166.1,"Qualified",1.033,15988.27,15991.22,2680,"B-1","Alloy 617","Plate",314626
2681,"CapPass",170.94,-166.2,"Qualified",1.029,15994.24,15997.20,2681,"B-1","Alloy 617","Plate",314626
2682,"CapPass",169.61,-166.9,"Qualified",1.016,16000.21,16003.16,2682,"B-1","Alloy 617","Plate",314626
2683,"CapPass",170.33,-165.3,"Qualified",1.030,16006.18,16009.13,2683,"B-1","Alloy 617","Plate",314626
2684,"CapPass",169.46,-159.5,"Qualified",1.062,16012.07,16014.80,2684,"B-1","Alloy 617","Plate",314626
2685,"CapPass",170.69,-165.9,"Qualified",1.029,16018.09,16021.02,2685,"B-1","Alloy 617","Plate",314626
2686,"CapPass",164.41,-169.2,"Qualified",0.972,16024.07,16027.02,2686,"B-1","Alloy 617","Plate",314626
2687,"CapPass",165.37,-167.0,"Qualified",0.990,16030.05,16033.00,2687,"B-1","Alloy 617","Plate",314626
2688,"CapPass",169.36,-166.9,"Qualified",1.015,16036.02,16038.97,2688,"B-1","Alloy 617","Plate",314626
2689,"CapPass",166.97,-166.1,"Qualified",1.005,16041.99,16044.95,2689,"B-1","Alloy 617","Plate",314626
2690,"CapPass",169.72,-166.5,"Qualified",1.019,16047.96,16050.91,2690,"B-1","Alloy 617","Plate",314626
2691,"CapPass",169.37,-166.8,"Qualified",1.015,16053.93,16056.88,2691,"B-1","Alloy 617","Plate",314626
2692,"CapPass",168.62,-166.8,"Qualified",1.011,16059.91,16062.84,2692,"B-1","Alloy 617","Plate",314626
2693,"CapPass",167.29,-164.2,"Qualified",1.019,16065.80,16068.81,2693,"B-1","Alloy 617","Plate",314626
2694,"CapPass",170.41,-166.3,"Qualified",1.025,16071.84,16074.79,2694,"B-1","Alloy 617","Plate",314626
2695,"CapPass",167.06,-167.2,"Qualified",0.999,16077.82,16080.75,2695,"B-1","Alloy 617","Plate",314626
2696,"CapPass",169.11,-163.4,"Qualified",1.035,16083.73,16086.70,2696,"B-1","Alloy 617","Plate",314626
2697,"CapPass",169.54,-166.2,"Qualified",1.020,16089.74,16092.69,2697,"B-1","Alloy 617","Plate",314626
2698,"CapPass",167.49,-168.0,"Qualified",0.997,16095.72,16098.67,2698,"B-1","Alloy 617","Plate",314626
2699,"CapPass",168.31,-166.6,"Qualified",1.010,16101.70,16104.64,2699,"B-1","Alloy 617","Plate",314626
2700,"CapPass",167.92,-165.6,"Qualified",1.014,16107.66,16110.62,2700,"B-1","Alloy 617","Plate",314626
2701,"CapPass",170.56,-166.7,"Qualified",1.023,16113.63,16116.59,2701,"B-1","Alloy 617","Plate",314626
2702,"CapPass",169.51,-166.6,"Qualified",1.018,16119.60,16122.55,2702,"B-1","Alloy 617","Plate",314626
2703,"CapPass",170.00,-165.8,"Qualified",1.025,16125.57,16128.52,2703,"B-1","Alloy 617","Plate",314626
2704,"CapPass",169.93,-165.9,"Qualified",1.024,16131.55,16134.50,2704,"B-1","Alloy 617","Plate",314626
2705,"CapPass",170.71,-166.9,"Qualified",1.023,16137.52,16140.47,2705,"B-1","Alloy 617","Plate",314626
2706,"CapPass",169.99,-166.9,"Qualified",1.019,16143.48,16146.44,2706,"B-1","Alloy 617","Plate",314626
2707,"CapPass",168.79,-167.1,"Qualified",1.010,16149.45,16152.37,2707,"B-1","Alloy 617","Plate",314626
2708,"CapPass",166.59,-162.7,"Qualified",1.024,16155.26,16158.18,2708,"B-1","Alloy 617","Plate",314626
2709,"CapPass",168.61,-165.4,"Qualified",1.019,16161.32,16164.31,2709,"B-1","Alloy 617","Plate",314626
2710,"CapPass",165.90,-167.3,"Qualified",0.992,16167.36,16170.30,2710,"B-1","Alloy 617","Plate",314626
2711,"CapPass",168.95,-165.2,"Qualified",1.023,16173.33,16176.28,2711,"B-1","Alloy 617","Plate",314626
2712,"CapPass",167.52,-167.5,"Qualified",1.000,16179.30,16182.24,2712,"B-1","Alloy 617","Plate",314626
2713,"CapPass",168.22,-165.4,"Qualified",1.017,16185.27,16188.22,2713,"B-1","Alloy 617","Plate",314626
2714,"CapPass",168.26,-167.2,"Qualified",1.007,16191.23,16194.20,2714,"B-1","Alloy 617","Plate",314626
2715,"CapPass",168.32,-166.8,"Qualified",1.009,16197.21,16200.16,2715,"B-1","Alloy 617","Plate",314626
2716,"CapPass",166.70,-167.4,"Qualified",0.996,16203.20,16206.10,2716,"B-1","Alloy 617","Plate",314626
2717,"CapPass",164.82,-165.5,"Qualified",0.996,16208.98,16212.07,2717,"B-1","Alloy 617","Plate",314626
2718,"CapPass",168.35,-166.5,"Qualified",1.011,16215.12,16218.06,2718,"B-1","Alloy 617","Plate",314626
2719,"CapPass",169.21,-166.4,"Qualified",1.017,16221.09,16224.03,2719,"B-1","Alloy 617","Plate",314626
2720,"CapPass",170.71,-165.2,"Qualified",1.033,16227.05,16230.01,2720,"B-1","Alloy 617","Plate",314626
2721,"CapPass",167.94,-167.3,"Qualified",1.004,16233.03,16235.98,2721,"B-1","Alloy 617","Plate",314626
2722,"CapPass",168.57,-167.7,"Qualified",1.005,16239.00,16241.95,2722,"B-1","Alloy 617","Plate",314626
2723,"CapPass",169.34,-166.5,"Qualified",1.017,16244.96,16247.91,2723,"B-1","Alloy 617","Plate",314626
2724,"CapPass",167.12,-165.8,"Qualified",1.008,16250.95,16253.89,2724,"B-1","Alloy 617","Plate",314626
2725,"CapPass",170.76,-168.2,"Qualified",1.015,16256.91,16259.85,2725,"B-1","Alloy 617","Plate",314626
2726,"CapPass",167.78,-168.0,"Qualified",0.999,16262.88,16265.83,2726,"B-1","Alloy 617","Plate",314626
2727,"CapPass",167.44,-166.7,"Qualified",1.004,16268.86,16271.80,2727,"B-1","Alloy 617","Plate",314626
2728,"CapPass",167.73,-166.8,"Qualified",1.006,16274.82,16277.78,2728,"B-1","Alloy 617","Plate",314626
2729,"CapPass",167.83,-164.9,"Qualified",1.018,16280.79,16283.74,2729,"B-1","Alloy 617","Plate",314626
2730,"CapPass",168.33,-166.0,"Qualified",1.014,16286.73,16289.72,2730,"B-1","Alloy 617","Plate",314626
2731,"CapPass",167.42,-166.4,"Qualified",1.006,16292.72,16295.68,2731,"B-1","Alloy 617","Plate",314626
2732,"CapPass",168.07,-167.6,"Qualified",1.003,16298.70,16301.64,2732,"B-1","Alloy 617","Plate",314626
2733,"CapPass",167.77,-167.9,"Qualified",0.999,16304.67,16307.61,2733,"B-1","Alloy 617","Plate",314626
2734,"CapPass",169.12,-166.8,"Qualified",1.014,16310.65,16313.59,2734,"B-1","Alloy 617","Plate",314626
2735,"CapPass",171.07,-164.7,"Qualified",1.039,16316.62,16319.56,2735,"B-1","Alloy 617","Plate",314626
2736,"CapPass",171.58,-167.3,"Qualified",1.026,16322.58,16325.52,2736,"B-1","Alloy 617","Plate",314626
2737,"CapPass",169.59,-166.8,"Qualified",1.017,16328.55,16331.51,2737,"B-1","Alloy 617","Plate",314626
2738,"CapPass",170.05,-166.2,"Qualified",1.023,16334.52,16337.47,2738,"B-1","Alloy 617","Plate",314626
2739,"CapPass",170.17,-167.9,"Qualified",1.014,16340.49,16343.41,2739,"B-1","Alloy 617","Plate",314626
2740,"CapPass",165.33,-162.7,"Qualified",1.016,16346.03,16349.37,2740,"B-1","Alloy 617","Plate",314626
2741,"CapPass",167.99,-164.8,"Qualified",1.020,16352.41,16355.36,2741,"B-1","Alloy 617","Plate",314626
2742,"CapPass",168.71,-166.6,"Qualified",1.013,16358.40,16361.34,2742,"B-1","Alloy 617","Plate",314626
2743,"CapPass",168.58,-164.5,"Qualified",1.025,16364.37,16367.31,2743,"B-1","Alloy 617","Plate",314626
2744,"CapPass",170.82,-166.0,"Qualified",1.029,16370.34,16373.29,2744,"B-1","Alloy 617","Plate",314626
2745,"CapPass",168.63,-166.3,"Qualified",1.014,16376.30,16379.26,2745,"B-1","Alloy 617","Plate",314626
2746,"CapPass",170.08,-165.8,"Qualified",1.026,16382.27,16385.22,2746,"B-1","Alloy 617","Plate",314626
2747,"CapPass",169.30,-166.9,"Qualified",1.014,16388.25,16391.19,2747,"B-1","Alloy 617","Plate",314626
2748,"CapPass",168.66,-167.5,"Qualified",1.007,16394.21,16397.17,2748,"B-1","Alloy 617","Plate",314626
2749,"CapPass",169.89,-166.5,"Qualified",1.020,16400.18,16403.13,2749,"B-1","Alloy 617","Plate",314626
2750,"CapPass",169.90,-165.2,"Qualified",1.028,16406.15,16409.10,2750,"B-1","Alloy 617","Plate",314626
2751,"CapPass",168.13,-167.0,"Qualified",1.007,16412.13,16415.07,2751,"B-1","Alloy 617","Plate",314626
2752,"CapPass",169.34,-167.9,"Qualified",1.009,16418.09,16421.02,2752,"B-1","Alloy 617","Plate",314626
2753,"CapPass",166.38,-161.6,"Qualified",1.030,16423.97,16427.00,2753,"B-1","Alloy 617","Plate",314626
2754,"CapPass",172.49,-162.4,"Qualified",1.062,16430.02,16432.98,2754,"B-1","Alloy 617","Plate",314626
2755,"CapPass",172.63,-164.8,"Qualified",1.048,16435.99,16438.95,2755,"B-1","Alloy 617","Plate",314626
2756,"CapPass",171.44,-164.1,"Qualified",1.045,16441.96,16444.91,2756,"B-1","Alloy 617","Plate",314626
2757,"CapPass",170.13,-164.8,"Qualified",1.033,16447.95,16450.89,2757,"B-1","Alloy 617","Plate",314626
2758,"CapPass",170.44,-165.6,"Qualified",1.029,16453.91,16456.81,2758,"B-1","Alloy 617","Plate",314626
2759,"CapPass",168.81,-161.6,"Qualified",1.044,16459.87,16462.80,2759,"B-1","Alloy 617","Plate",314626
2760,"CapPass",171.93,-158.4,"Qualified",1.086,16465.77,16468.52,2760,"B-1","Alloy 617","Plate",314626
2761,"CapPass",169.90,-164.0,"Qualified",1.036,16471.77,16474.75,2761,"B-1","Alloy 617","Plate",314626
2762,"CapPass",166.82,-167.4,"Qualified",0.997,16477.79,16480.73,2762,"B-1","Alloy 617","Plate",314626
2763,"CapPass",167.31,-165.6,"Qualified",1.010,16483.76,16486.70,2763,"B-1","Alloy 617","Plate",314626
2764,"CapPass",169.05,-163.1,"Qualified",1.037,16489.70,16492.62,2764,"B-1","Alloy 617","Plate",314626
2765,"CapPass",168.96,-165.4,"Qualified",1.021,16495.67,16498.64,2765,"B-1","Alloy 617","Plate",314626
2766,"CapPass",166.75,-166.9,"Qualified",0.999,16501.66,16504.62,2766,"B-1","Alloy 617","Plate",314626
2767,"CapPass",169.20,-165.5,"Qualified",1.022,16507.63,16510.59,2767,"B-1","Alloy 617","Plate",314626
2768,"CapPass",168.60,-167.5,"Qualified",1.006,16513.60,16516.55,2768,"B-1","Alloy 617","Plate",314626
2769,"CapPass",167.90,-165.5,"Qualified",1.015,16519.59,16522.54,2769,"B-1","Alloy 617","Plate",314626
2770,"CapPass",169.67,-167.5,"Qualified",1.013,16525.55,16528.50,2770,"B-1","Alloy 617","Plate",314626
2771,"CapPass",168.66,-166.4,"Qualified",1.013,16531.52,16534.46,2771,"B-1","Alloy 617","Plate",314626
2772,"CapPass",168.86,-166.4,"Qualified",1.015,16537.50,16540.45,2772,"B-1","Alloy 617","Plate",314626
