Repository: js-molina/fatigue-A617

File: data/950C/Strain rate 0.001/0.30% strain/HTM_A20_PeakStress_B3.csv (part 7 of 23)
"Cycle","Data State","Max Stress Mpa","Min Stress Mpa","Qual State","Stress Ratio","Time Max Stress Sec","Time Min Stress Sec","Count","Sample","Alloy","Material_Form","Heat"
2482,"CapPass",175.00,-167.4,"Trend",1.046,14806.34,14809.23,2482,"B-3","Alloy 617","Plate",314626
2483,"CapPass",178.01,-172.1,"Trend",1.034,14812.28,14815.26,2483,"B-3","Alloy 617","Plate",314626
2484,"CapPass",174.78,-171.6,"Trend",1.019,14818.20,14821.29,2484,"B-3","Alloy 617","Plate",314626
2485,"CapPass",177.60,-172.8,"Trend",1.028,14824.31,14827.28,2485,"B-3","Alloy 617","Plate",314626
2486,"CapPass",179.16,-172.3,"Trend",1.040,14830.29,14833.25,2486,"B-3","Alloy 617","Plate",314626
2487,"CapPass",178.82,-174.6,"Trend",1.024,14836.26,14839.23,2487,"B-3","Alloy 617","Plate",314626
2488,"CapPass",177.52,-173.9,"Trend",1.021,14842.22,14845.18,2488,"B-3","Alloy 617","Plate",314626
2489,"CapPass",179.00,-173.0,"Trend",1.034,14848.18,14851.17,2489,"B-3","Alloy 617","Plate",314626
2490,"CapPass",178.73,-175.3,"Trend",1.020,14854.17,14857.09,2490,"B-3","Alloy 617","Plate",314626
2491,"CapPass",168.97,-170.8,"Trend",0.989,14859.89,14863.04,2491,"B-3","Alloy 617","Plate",314626
2492,"CapPass",175.74,-171.6,"Trend",1.024,14866.09,14869.03,2492,"B-3","Alloy 617","Plate",314626
2493,"CapPass",178.69,-170.3,"Trend",1.049,14872.07,14875.04,2493,"B-3","Alloy 617","Plate",314626
2494,"CapPass",179.72,-163.2,"Trend",1.101,14878.00,14880.65,2494,"B-3","Alloy 617","Plate",314626
2495,"CapPass",176.59,-173.6,"Trend",1.017,14884.01,14886.97,2495,"B-3","Alloy 617","Plate",314626
2496,"CapPass",177.03,-173.1,"Trend",1.023,14889.98,14892.95,2496,"B-3","Alloy 617","Plate",314626
2497,"CapPass",179.34,-173.8,"Trend",1.032,14895.97,14898.92,2497,"B-3","Alloy 617","Plate",314626
2498,"CapPass",180.46,-173.3,"Trend",1.041,14901.92,14904.90,2498,"B-3","Alloy 617","Plate",314626
2499,"CapPass",178.75,-174.4,"Trend",1.025,14907.89,14910.86,2499,"B-3","Alloy 617","Plate",314626
2500,"CapPass",177.23,-174.7,"Trend",1.015,14913.86,14916.82,2500,"B-3","Alloy 617","Plate",314626
2501,"CapPass",178.93,-173.9,"Trend",1.029,14919.82,14922.81,2501,"B-3","Alloy 617","Plate",314626
2502,"CapPass",178.98,-174.0,"Trend",1.029,14925.81,14928.76,2502,"B-3","Alloy 617","Plate",314626
2503,"CapPass",176.11,-167.1,"Trend",1.054,14931.78,14934.62,2503,"B-3","Alloy 617","Plate",314626
2504,"CapPass",175.90,-166.8,"Trend",1.054,14937.70,14940.57,2504,"B-3","Alloy 617","Plate",314626
2505,"CapPass",175.81,-171.0,"Trend",1.028,14943.68,14946.65,2505,"B-3","Alloy 617","Plate",314626
2506,"CapPass",177.08,-173.2,"Trend",1.023,14949.68,14952.64,2506,"B-3","Alloy 617","Plate",314626
2507,"CapPass",180.35,-173.0,"Trend",1.042,14955.65,14958.62,2507,"B-3","Alloy 617","Plate",314626
2508,"CapPass",180.69,-172.6,"Trend",1.047,14961.61,14964.59,2508,"B-3","Alloy 617","Plate",314626
2509,"CapPass",178.62,-175.7,"Trend",1.017,14967.59,14970.56,2509,"B-3","Alloy 617","Plate",314626
2510,"CapPass",170.99,-171.7,"Trend",0.996,14973.40,14976.53,2510,"B-3","Alloy 617","Plate",314626
2511,"CapPass",180.42,-171.9,"Trend",1.049,14979.50,14982.42,2511,"B-3","Alloy 617","Plate",314626
2512,"CapPass",177.39,-172.1,"Trend",1.031,14985.47,14988.47,2512,"B-3","Alloy 617","Plate",314626
2513,"CapPass",177.49,-173.1,"Trend",1.025,14991.47,14994.42,2513,"B-3","Alloy 617","Plate",314626
2514,"CapPass",180.39,-174.1,"Trend",1.036,14997.43,15000.40,2514,"B-3","Alloy 617","Plate",314626
2515,"CapPass",178.40,-173.3,"Trend",1.029,15003.40,15006.37,2515,"B-3","Alloy 617","Plate",314626
2516,"CapPass",178.29,-172.5,"Trend",1.033,15009.37,15012.36,2516,"B-3","Alloy 617","Plate",314626
2517,"CapPass",177.83,-174.8,"Trend",1.017,15015.36,15018.28,2517,"B-3","Alloy 617","Plate",314626
2518,"CapPass",175.14,-170.4,"Trend",1.028,15021.28,15024.28,2518,"B-3","Alloy 617","Plate",314626
2519,"CapPass",179.93,-170.9,"Trend",1.053,15027.28,15030.26,2519,"B-3","Alloy 617","Plate",314626
2520,"CapPass",181.23,-167.0,"Trend",1.085,15033.26,15036.23,2520,"B-3","Alloy 617","Plate",314626
2521,"CapPass",177.06,-170.9,"Trend",1.036,15039.23,15042.14,2521,"B-3","Alloy 617","Plate",314626
2522,"CapPass",177.50,-168.7,"Trend",1.052,15045.18,15048.12,2522,"B-3","Alloy 617","Plate",314626
2523,"CapPass",176.40,-172.9,"Trend",1.020,15051.14,15054.07,2523,"B-3","Alloy 617","Plate",314626
2524,"CapPass",172.73,-172.5,"Trend",1.001,15056.93,15060.09,2524,"B-3","Alloy 617","Plate",314626
2525,"CapPass",175.51,-174.4,"Trend",1.006,15063.11,15066.07,2525,"B-3","Alloy 617","Plate",314626
2526,"CapPass",176.53,-175.8,"Trend",1.004,15069.07,15072.03,2526,"B-3","Alloy 617","Plate",314626
2527,"CapPass",177.01,-174.4,"Trend",1.015,15075.04,15078.01,2527,"B-3","Alloy 617","Plate",314626
2528,"CapPass",175.35,-175.6,"Trend",0.999,15081.03,15084.00,2528,"B-3","Alloy 617","Plate",314626
2529,"CapPass",177.66,-168.4,"Trend",1.055,15086.97,15089.95,2529,"B-3","Alloy 617","Plate",314626
2530,"CapPass",175.45,-169.8,"Trend",1.033,15092.90,15095.90,2530,"B-3","Alloy 617","Plate",314626
2531,"CapPass",174.33,-173.3,"Trend",1.006,15098.92,15101.89,2531,"B-3","Alloy 617","Plate",314626
2532,"CapPass",177.23,-173.3,"Trend",1.023,15104.86,15107.84,2532,"B-3","Alloy 617","Plate",314626
2533,"CapPass",177.50,-172.4,"Trend",1.030,15110.87,15113.82,2533,"B-3","Alloy 617","Plate",314626
2534,"CapPass",177.28,-174.4,"Trend",1.017,15116.81,15119.82,2534,"B-3","Alloy 617","Plate",314626
2535,"CapPass",177.65,-171.1,"Trend",1.038,15122.82,15125.78,2535,"B-3","Alloy 617","Plate",314626
2536,"CapPass",180.51,-164.2,"Trend",1.099,15128.78,15131.32,2536,"B-3","Alloy 617","Plate",314626
2537,"CapPass",176.96,-172.7,"Trend",1.024,15134.75,15137.70,2537,"B-3","Alloy 617","Plate",314626
2538,"CapPass",177.07,-174.9,"Trend",1.013,15140.70,15143.68,2538,"B-3","Alloy 617","Plate",314626
2539,"CapPass",175.21,-173.9,"Trend",1.007,15146.68,15149.65,2539,"B-3","Alloy 617","Plate",314626
2540,"CapPass",176.23,-175.9,"Trend",1.002,15152.65,15155.59,2540,"B-3","Alloy 617","Plate",314626
2541,"CapPass",169.56,-173.0,"Trend",0.980,15158.29,15161.57,2541,"B-3","Alloy 617","Plate",314626
2542,"CapPass",172.59,-178.0,"Trend",0.970,15164.59,15167.56,2542,"B-3","Alloy 617","Plate",314626
2543,"CapPass",171.18,-177.9,"Trend",0.962,15170.57,15173.50,2543,"B-3","Alloy 617","Plate",314626
2544,"CapPass",172.53,-173.8,"Trend",0.992,15176.54,15179.51,2544,"B-3","Alloy 617","Plate",314626
2545,"CapPass",173.25,-175.9,"Trend",0.985,15182.50,15185.48,2545,"B-3","Alloy 617","Plate",314626
2546,"CapPass",172.27,-175.2,"Trend",0.983,15188.47,15191.45,2546,"B-3","Alloy 617","Plate",314626
2547,"CapPass",174.07,-173.2,"Trend",1.005,15194.45,15197.43,2547,"B-3","Alloy 617","Plate",314626
2548,"CapPass",176.72,-172.8,"Trend",1.022,15200.42,15203.36,2548,"B-3","Alloy 617","Plate",314626
2549,"CapPass",175.28,-173.1,"Trend",1.013,15206.39,15209.36,2549,"B-3","Alloy 617","Plate",314626
2550,"CapPass",177.33,-175.4,"Trend",1.011,15212.36,15215.32,2550,"B-3","Alloy 617","Plate",314626
2551,"CapPass",176.66,-174.6,"Trend",1.012,15218.32,15221.29,2551,"B-3","Alloy 617","Plate",314626
2552,"CapPass",177.44,-173.4,"Trend",1.023,15224.29,15227.26,2552,"B-3","Alloy 617","Plate",314626
2553,"CapPass",178.94,-164.8,"Trend",1.086,15230.22,15232.81,2553,"B-3","Alloy 617","Plate",314626
2554,"CapPass",175.74,-173.5,"Trend",1.013,15236.22,15239.20,2554,"B-3","Alloy 617","Plate",314626
2555,"CapPass",175.42,-175.3,"Trend",1.001,15242.20,15245.17,2555,"B-3","Alloy 617","Plate",314626
2556,"CapPass",176.21,-174.2,"Trend",1.012,15248.17,15251.15,2556,"B-3","Alloy 617","Plate",314626
2557,"CapPass",177.23,-175.8,"Trend",1.008,15254.14,15257.11,2557,"B-3","Alloy 617","Plate",314626
2558,"CapPass",177.91,-177.7,"Trend",1.001,15260.11,15263.03,2558,"B-3","Alloy 617","Plate",314626
2559,"CapPass",172.77,-161.9,"Trend",1.067,15265.64,15269.03,2559,"B-3","Alloy 617","Plate",314626
2560,"CapPass",178.36,-171.1,"Trend",1.042,15272.01,15275.01,2560,"B-3","Alloy 617","Plate",314626
2561,"CapPass",176.60,-171.5,"Trend",1.030,15278.01,15280.98,2561,"B-3","Alloy 617","Plate",314626
2562,"CapPass",178.25,-172.0,"Trend",1.036,15283.98,15286.95,2562,"B-3","Alloy 617","Plate",314626
2563,"CapPass",179.21,-172.7,"Trend",1.037,15289.97,15292.93,2563,"B-3","Alloy 617","Plate",314626
2564,"CapPass",180.25,-174.3,"Trend",1.034,15295.93,15298.89,2564,"B-3","Alloy 617","Plate",314626
2565,"CapPass",177.13,-174.8,"Trend",1.014,15301.90,15304.87,2565,"B-3","Alloy 617","Plate",314626
2566,"CapPass",177.87,-171.1,"Trend",1.040,15307.82,15310.64,2566,"B-3","Alloy 617","Plate",314626
2567,"CapPass",178.15,-169.4,"Trend",1.052,15313.81,15316.82,2567,"B-3","Alloy 617","Plate",314626
2568,"CapPass",179.06,-171.2,"Trend",1.046,15319.76,15322.78,2568,"B-3","Alloy 617","Plate",314626
2569,"CapPass",172.81,-175.5,"Trend",0.985,15325.78,15328.75,2569,"B-3","Alloy 617","Plate",314626
2570,"CapPass",174.14,-176.0,"Trend",0.989,15331.75,15334.73,2570,"B-3","Alloy 617","Plate",314626
2571,"CapPass",175.11,-175.8,"Trend",0.996,15337.72,15340.68,2571,"B-3","Alloy 617","Plate",314626
2572,"CapPass",175.11,-174.8,"Trend",1.002,15343.70,15346.65,2572,"B-3","Alloy 617","Plate",314626
2573,"CapPass",176.00,-174.2,"Trend",1.010,15349.65,15352.62,2573,"B-3","Alloy 617","Plate",314626
2574,"CapPass",177.66,-175.2,"Trend",1.014,15355.64,15358.59,2574,"B-3","Alloy 617","Plate",314626
2575,"CapPass",177.98,-169.9,"Trend",1.048,15361.59,15364.56,2575,"B-3","Alloy 617","Plate",314626
2576,"CapPass",174.42,-172.8,"Trend",1.010,15367.57,15370.51,2576,"B-3","Alloy 617","Plate",314626
2577,"CapPass",174.79,-172.8,"Trend",1.012,15373.54,15376.50,2577,"B-3","Alloy 617","Plate",314626
2578,"CapPass",176.35,-172.2,"Trend",1.024,15379.50,15382.47,2578,"B-3","Alloy 617","Plate",314626
2579,"CapPass",174.69,-174.4,"Trend",1.001,15385.42,15388.43,2579,"B-3","Alloy 617","Plate",314626
2580,"CapPass",174.98,-175.9,"Trend",0.995,15391.45,15394.42,2580,"B-3","Alloy 617","Plate",314626
2581,"CapPass",175.80,-173.1,"Trend",1.016,15397.42,15400.39,2581,"B-3","Alloy 617","Plate",314626
2582,"CapPass",177.93,-173.2,"Trend",1.027,15403.39,15406.37,2582,"B-3","Alloy 617","Plate",314626
2583,"CapPass",178.15,-174.7,"Trend",1.020,15409.37,15412.32,2583,"B-3","Alloy 617","Plate",314626
2584,"CapPass",178.24,-173.7,"Trend",1.026,15415.34,15418.31,2584,"B-3","Alloy 617","Plate",314626
2585,"CapPass",177.49,-162.3,"Trend",1.093,15421.26,15424.00,2585,"B-3","Alloy 617","Plate",314626
2586,"CapPass",174.97,-166.0,"Trend",1.054,15427.22,15430.01,2586,"B-3","Alloy 617","Plate",314626
2587,"CapPass",176.49,-168.5,"Trend",1.048,15433.22,15436.00,2587,"B-3","Alloy 617","Plate",314626
2588,"CapPass",174.76,-172.1,"Trend",1.015,15439.17,15442.15,2588,"B-3","Alloy 617","Plate",314626
2589,"CapPass",175.98,-172.4,"Trend",1.020,15445.17,15448.14,2589,"B-3","Alloy 617","Plate",314626
2590,"CapPass",177.59,-173.3,"Trend",1.025,15451.14,15454.12,2590,"B-3","Alloy 617","Plate",314626
2591,"CapPass",177.51,-174.7,"Trend",1.016,15457.11,15460.09,2591,"B-3","Alloy 617","Plate",314626
2592,"CapPass",177.57,-174.8,"Trend",1.016,15463.09,15466.06,2592,"B-3","Alloy 617","Plate",314626
2593,"CapPass",177.15,-173.3,"Trend",1.022,15469.06,15472.03,2593,"B-3","Alloy 617","Plate",314626
2594,"CapPass",176.86,-174.6,"Trend",1.013,15475.03,15477.98,2594,"B-3","Alloy 617","Plate",314626
2595,"CapPass",178.46,-173.2,"Trend",1.030,15481.01,15483.97,2595,"B-3","Alloy 617","Plate",314626
2596,"CapPass",178.93,-172.8,"Trend",1.035,15486.97,15489.93,2596,"B-3","Alloy 617","Plate",314626
2597,"CapPass",180.05,-174.0,"Trend",1.035,15492.95,15495.90,2597,"B-3","Alloy 617","Plate",314626
2598,"CapPass",176.12,-177.1,"Trend",0.995,15498.92,15501.87,2598,"B-3","Alloy 617","Plate",314626
2599,"CapPass",176.81,-165.9,"Trend",1.066,15504.86,15507.57,2599,"B-3","Alloy 617","Plate",314626
2600,"CapPass",177.29,-174.7,"Trend",1.015,15510.82,15513.79,2600,"B-3","Alloy 617","Plate",314626
2601,"CapPass",173.61,-174.2,"Trend",0.997,15516.82,15519.78,2601,"B-3","Alloy 617","Plate",314626
2602,"CapPass",176.15,-175.4,"Trend",1.004,15522.79,15525.75,2602,"B-3","Alloy 617","Plate",314626
2603,"CapPass",178.32,-172.9,"Trend",1.032,15528.76,15531.73,2603,"B-3","Alloy 617","Plate",314626
2604,"CapPass",179.56,-172.5,"Trend",1.041,15534.72,15537.70,2604,"B-3","Alloy 617","Plate",314626
2605,"CapPass",178.94,-173.5,"Trend",1.031,15540.68,15543.67,2605,"B-3","Alloy 617","Plate",314626
2606,"CapPass",178.14,-175.9,"Trend",1.013,15546.65,15549.62,2606,"B-3","Alloy 617","Plate",314626
2607,"CapPass",178.79,-167.5,"Trend",1.068,15552.62,15555.62,2607,"B-3","Alloy 617","Plate",314626
2608,"CapPass",174.91,-170.3,"Trend",1.027,15558.56,15561.54,2608,"B-3","Alloy 617","Plate",314626
2609,"CapPass",176.31,-175.3,"Trend",1.006,15564.54,15567.54,2609,"B-3","Alloy 617","Plate",314626
2610,"CapPass",174.63,-175.3,"Trend",0.996,15570.51,15573.51,2610,"B-3","Alloy 617","Plate",314626
2611,"CapPass",174.84,-174.2,"Trend",1.004,15576.51,15579.50,2611,"B-3","Alloy 617","Plate",314626
2612,"CapPass",176.62,-176.1,"Trend",1.003,15582.48,15585.47,2612,"B-3","Alloy 617","Plate",314626
2613,"CapPass",176.11,-173.4,"Trend",1.016,15588.42,15591.43,2613,"B-3","Alloy 617","Plate",314626
2614,"CapPass",178.00,-175.3,"Trend",1.015,15594.42,15597.40,2614,"B-3","Alloy 617","Plate",314626
2615,"CapPass",176.08,-174.8,"Trend",1.007,15600.39,15603.37,2615,"B-3","Alloy 617","Plate",314626
2616,"CapPass",179.95,-162.4,"Trend",1.108,15606.36,15609.36,2616,"B-3","Alloy 617","Plate",314626
2617,"CapPass",175.16,-173.6,"Trend",1.009,15612.34,15615.28,2617,"B-3","Alloy 617","Plate",314626
2618,"CapPass",176.77,-172.2,"Trend",1.027,15618.28,15621.26,2618,"B-3","Alloy 617","Plate",314626
2619,"CapPass",177.81,-173.5,"Trend",1.025,15624.26,15627.22,2619,"B-3","Alloy 617","Plate",314626
2620,"CapPass",176.98,-167.2,"Trend",1.058,15630.22,15633.04,2620,"B-3","Alloy 617","Plate",314626
2621,"CapPass",175.85,-173.3,"Trend",1.015,15636.18,15639.12,2621,"B-3","Alloy 617","Plate",314626
2622,"CapPass",174.35,-174.7,"Trend",0.998,15642.07,15645.15,2622,"B-3","Alloy 617","Plate",314626
2623,"CapPass",176.48,-174.5,"Trend",1.011,15648.15,15651.12,2623,"B-3","Alloy 617","Plate",314626
2624,"CapPass",177.93,-174.8,"Trend",1.018,15654.11,15657.09,2624,"B-3","Alloy 617","Plate",314626
2625,"CapPass",176.38,-176.3,"Trend",1.000,15660.09,15663.06,2625,"B-3","Alloy 617","Plate",314626
2626,"CapPass",171.06,-171.0,"Trend",1.000,15665.67,15669.03,2626,"B-3","Alloy 617","Plate",314626
2627,"CapPass",174.89,-172.8,"Trend",1.012,15672.03,15675.00,2627,"B-3","Alloy 617","Plate",314626
2628,"CapPass",176.52,-174.0,"Trend",1.015,15678.00,15680.98,2628,"B-3","Alloy 617","Plate",314626
2629,"CapPass",175.88,-176.0,"Trend",1.000,15683.98,15686.95,2629,"B-3","Alloy 617","Plate",314626
2630,"CapPass",179.27,-173.2,"Trend",1.035,15689.95,15692.90,2630,"B-3","Alloy 617","Plate",314626
2631,"CapPass",178.38,-174.3,"Trend",1.024,15695.92,15698.89,2631,"B-3","Alloy 617","Plate",314626
2632,"CapPass",178.88,-172.4,"Trend",1.038,15701.89,15704.86,2632,"B-3","Alloy 617","Plate",314626
2633,"CapPass",180.10,-173.3,"Trend",1.039,15707.84,15710.82,2633,"B-3","Alloy 617","Plate",314626
2634,"CapPass",179.50,-174.3,"Trend",1.030,15713.81,15716.78,2634,"B-3","Alloy 617","Plate",314626
2635,"CapPass",178.00,-173.8,"Trend",1.024,15719.78,15722.78,2635,"B-3","Alloy 617","Plate",314626
2636,"CapPass",178.12,-176.5,"Trend",1.009,15725.76,15728.73,2636,"B-3","Alloy 617","Plate",314626
2637,"CapPass",175.60,-176.4,"Trend",0.995,15731.73,15734.72,2637,"B-3","Alloy 617","Plate",314626
2638,"CapPass",178.12,-173.7,"Trend",1.026,15737.70,15740.64,2638,"B-3","Alloy 617","Plate",314626
2639,"CapPass",175.15,-168.7,"Trend",1.038,15743.62,15746.53,2639,"B-3","Alloy 617","Plate",314626
2640,"CapPass",176.95,-172.4,"Trend",1.026,15749.59,15752.54,2640,"B-3","Alloy 617","Plate",314626
2641,"CapPass",175.30,-173.5,"Trend",1.010,15755.53,15758.57,2641,"B-3","Alloy 617","Plate",314626
2642,"CapPass",176.60,-173.3,"Trend",1.019,15761.59,15764.54,2642,"B-3","Alloy 617","Plate",314626
2643,"CapPass",177.91,-167.6,"Trend",1.061,15767.51,15770.53,2643,"B-3","Alloy 617","Plate",314626
2644,"CapPass",175.81,-168.5,"Trend",1.043,15773.48,15776.47,2644,"B-3","Alloy 617","Plate",314626
2645,"CapPass",175.50,-172.8,"Trend",1.016,15779.47,15782.45,2645,"B-3","Alloy 617","Plate",314626
2646,"CapPass",175.94,-173.3,"Trend",1.015,15785.45,15788.40,2646,"B-3","Alloy 617","Plate",314626
2647,"CapPass",175.46,-173.3,"Trend",1.012,15791.34,15794.39,2647,"B-3","Alloy 617","Plate",314626
2648,"CapPass",177.07,-173.6,"Trend",1.020,15797.39,15800.36,2648,"B-3","Alloy 617","Plate",314626
2649,"CapPass",178.49,-163.1,"Trend",1.094,15803.32,15805.93,2649,"B-3","Alloy 617","Plate",314626
2650,"CapPass",177.69,-174.2,"Trend",1.020,15809.28,15812.29,2650,"B-3","Alloy 617","Plate",314626
2651,"CapPass",173.56,-174.2,"Trend",0.996,15815.31,15818.26,2651,"B-3","Alloy 617","Plate",314626
2652,"CapPass",176.98,-174.5,"Trend",1.014,15821.26,15824.25,2652,"B-3","Alloy 617","Plate",314626
2653,"CapPass",174.41,-176.6,"Trend",0.988,15827.25,15830.22,2653,"B-3","Alloy 617","Plate",314626
2654,"CapPass",174.32,-174.3,"Trend",1.000,15833.23,15836.20,2654,"B-3","Alloy 617","Plate",314626
2655,"CapPass",176.01,-174.2,"Trend",1.010,15839.20,15842.17,2655,"B-3","Alloy 617","Plate",314626
2656,"CapPass",176.28,-174.0,"Trend",1.013,15845.17,15848.07,2656,"B-3","Alloy 617","Plate",314626
2657,"CapPass",173.80,-174.3,"Trend",0.997,15851.04,15854.09,2657,"B-3","Alloy 617","Plate",314626
2658,"CapPass",177.37,-175.1,"Trend",1.013,15857.09,15860.06,2658,"B-3","Alloy 617","Plate",314626
2659,"CapPass",177.17,-174.1,"Trend",1.017,15863.07,15866.03,2659,"B-3","Alloy 617","Plate",314626
2660,"CapPass",177.83,-174.8,"Trend",1.017,15869.03,15872.01,2660,"B-3","Alloy 617","Plate",314626
2661,"CapPass",178.15,-172.2,"Trend",1.035,15875.00,15877.98,2661,"B-3","Alloy 617","Plate",314626
2662,"CapPass",178.92,-160.6,"Trend",1.114,15880.95,15883.51,2662,"B-3","Alloy 617","Plate",314626
2663,"CapPass",177.72,-165.9,"Trend",1.071,15886.90,15889.59,2663,"B-3","Alloy 617","Plate",314626
2664,"CapPass",176.18,-174.4,"Trend",1.010,15892.90,15895.87,2664,"B-3","Alloy 617","Plate",314626
2665,"CapPass",176.16,-174.9,"Trend",1.007,15898.89,15901.86,2665,"B-3","Alloy 617","Plate",314626
2666,"CapPass",177.31,-173.6,"Trend",1.021,15904.87,15907.82,2666,"B-3","Alloy 617","Plate",314626
2667,"CapPass",178.93,-172.5,"Trend",1.037,15910.81,15913.79,2667,"B-3","Alloy 617","Plate",314626
2668,"CapPass",178.39,-171.1,"Trend",1.043,15916.76,15919.76,2668,"B-3","Alloy 617","Plate",314626
2669,"CapPass",176.62,-171.3,"Trend",1.031,15922.75,15925.73,2669,"B-3","Alloy 617","Plate",314626
2670,"CapPass",176.23,-173.1,"Trend",1.018,15928.73,15931.68,2670,"B-3","Alloy 617","Plate",314626
2671,"CapPass",176.98,-171.8,"Trend",1.030,15934.67,15937.65,2671,"B-3","Alloy 617","Plate",314626
2672,"CapPass",176.06,-173.8,"Trend",1.013,15940.64,15943.64,2672,"B-3","Alloy 617","Plate",314626
2673,"CapPass",177.34,-172.6,"Trend",1.027,15946.65,15949.62,2673,"B-3","Alloy 617","Plate",314626
2674,"CapPass",180.40,-166.3,"Trend",1.085,15952.59,15955.61,2674,"B-3","Alloy 617","Plate",314626
2675,"CapPass",173.14,-177.4,"Trend",0.976,15958.57,15961.54,2675,"B-3","Alloy 617","Plate",314626
2676,"CapPass",174.13,-164.6,"Trend",1.058,15964.50,15967.53,2676,"B-3","Alloy 617","Plate",314626
2677,"CapPass",180.20,-168.7,"Trend",1.068,15970.51,15973.50,2677,"B-3","Alloy 617","Plate",314626
2678,"CapPass",180.99,-168.8,"Trend",1.072,15976.48,15979.47,2678,"B-3","Alloy 617","Plate",314626
2679,"CapPass",180.26,-168.6,"Trend",1.069,15982.45,15985.42,2679,"B-3","Alloy 617","Plate",314626
2680,"CapPass",181.47,-169.8,"Trend",1.069,15988.42,15991.39,2680,"B-3","Alloy 617","Plate",314626
2681,"CapPass",182.07,-171.0,"Trend",1.065,15994.37,15997.32,2681,"B-3","Alloy 617","Plate",314626
2682,"CapPass",172.43,-173.7,"Trend",0.993,16000.36,16003.32,2682,"B-3","Alloy 617","Plate",314626
2683,"CapPass",173.98,-175.8,"Trend",0.990,16006.34,16009.31,2683,"B-3","Alloy 617","Plate",314626
2684,"CapPass",176.33,-174.7,"Trend",1.010,16012.31,16015.28,2684,"B-3","Alloy 617","Plate",314626
2685,"CapPass",178.05,-174.2,"Trend",1.022,16018.28,16021.26,2685,"B-3","Alloy 617","Plate",314626
2686,"CapPass",177.17,-175.4,"Trend",1.010,16024.25,16027.22,2686,"B-3","Alloy 617","Plate",314626
2687,"CapPass",177.31,-172.8,"Trend",1.026,16030.22,16033.18,2687,"B-3","Alloy 617","Plate",314626
2688,"CapPass",178.65,-172.4,"Trend",1.036,16036.18,16039.14,2688,"B-3","Alloy 617","Plate",314626
2689,"CapPass",176.88,-173.6,"Trend",1.019,16042.15,16045.12,2689,"B-3","Alloy 617","Plate",314626
2690,"CapPass",176.76,-175.1,"Trend",1.009,16048.14,16051.09,2690,"B-3","Alloy 617","Plate",314626
2691,"CapPass",176.14,-174.0,"Trend",1.012,16054.09,16057.04,2691,"B-3","Alloy 617","Plate",314626
2692,"CapPass",175.04,-169.2,"Trend",1.035,16060.01,16063.00,2692,"B-3","Alloy 617","Plate",314626
2693,"CapPass",175.94,-170.6,"Trend",1.031,16066.01,16069.00,2693,"B-3","Alloy 617","Plate",314626
2694,"CapPass",176.14,-171.5,"Trend",1.027,16072.00,16074.93,2694,"B-3","Alloy 617","Plate",314626
2695,"CapPass",177.25,-174.6,"Trend",1.015,16077.95,16080.95,2695,"B-3","Alloy 617","Plate",314626
2696,"CapPass",176.33,-174.9,"Trend",1.008,16083.95,16086.92,2696,"B-3","Alloy 617","Plate",314626
2697,"CapPass",176.00,-175.5,"Trend",1.003,16089.92,16092.89,2697,"B-3","Alloy 617","Plate",314626
2698,"CapPass",180.20,-159.7,"Trend",1.128,16095.87,16098.89,2698,"B-3","Alloy 617","Plate",314626
2699,"CapPass",176.20,-173.1,"Trend",1.018,16101.84,16104.81,2699,"B-3","Alloy 617","Plate",314626
2700,"CapPass",177.31,-174.8,"Trend",1.014,16107.82,16110.75,2700,"B-3","Alloy 617","Plate",314626
2701,"CapPass",174.09,-172.2,"Trend",1.011,16113.75,16116.76,2701,"B-3","Alloy 617","Plate",314626
2702,"CapPass",176.29,-173.8,"Trend",1.014,16119.76,16122.73,2702,"B-3","Alloy 617","Plate",314626
2703,"CapPass",175.24,-173.9,"Trend",1.008,16125.75,16128.68,2703,"B-3","Alloy 617","Plate",314626
2704,"CapPass",176.95,-172.6,"Trend",1.026,16131.70,16134.67,2704,"B-3","Alloy 617","Plate",314626
2705,"CapPass",174.50,-173.3,"Trend",1.007,16137.67,16140.65,2705,"B-3","Alloy 617","Plate",314626
2706,"CapPass",175.88,-175.0,"Trend",1.005,16143.65,16146.62,2706,"B-3","Alloy 617","Plate",314626
2707,"CapPass",177.04,-173.4,"Trend",1.021,16149.62,16152.61,2707,"B-3","Alloy 617","Plate",314626
2708,"CapPass",178.57,-174.9,"Trend",1.021,16155.59,16158.56,2708,"B-3","Alloy 617","Plate",314626
2709,"CapPass",179.10,-173.9,"Trend",1.030,16161.54,16164.53,2709,"B-3","Alloy 617","Plate",314626
2710,"CapPass",176.39,-176.0,"Trend",1.002,16167.53,16170.47,2710,"B-3","Alloy 617","Plate",314626
2711,"CapPass",167.52,-170.8,"Trend",0.981,16173.04,16176.47,2711,"B-3","Alloy 617","Plate",314626
2712,"CapPass",180.55,-162.2,"Trend",1.113,16179.42,16181.98,2712,"B-3","Alloy 617","Plate",314626
2713,"CapPass",177.46,-171.4,"Trend",1.035,16185.42,16188.40,2713,"B-3","Alloy 617","Plate",314626
2714,"CapPass",178.05,-171.1,"Trend",1.040,16191.40,16194.37,2714,"B-3","Alloy 617","Plate",314626
2715,"CapPass",179.48,-170.6,"Trend",1.052,16197.36,16200.32,2715,"B-3","Alloy 617","Plate",314626
2716,"CapPass",180.39,-172.9,"Trend",1.043,16203.36,16206.31,2716,"B-3","Alloy 617","Plate",314626
2717,"CapPass",178.69,-174.2,"Trend",1.026,16209.31,16212.28,2717,"B-3","Alloy 617","Plate",314626
2718,"CapPass",179.51,-172.7,"Trend",1.039,16215.28,16218.26,2718,"B-3","Alloy 617","Plate",314626
2719,"CapPass",181.21,-171.6,"Trend",1.056,16221.25,16224.23,2719,"B-3","Alloy 617","Plate",314626
2720,"CapPass",179.66,-163.4,"Trend",1.099,16227.20,16229.92,2720,"B-3","Alloy 617","Plate",314626
2721,"CapPass",177.51,-175.1,"Trend",1.014,16233.18,16236.18,2721,"B-3","Alloy 617","Plate",314626
2722,"CapPass",175.41,-174.4,"Trend",1.006,16239.17,16242.15,2722,"B-3","Alloy 617","Plate",314626
2723,"CapPass",174.79,-174.0,"Trend",1.005,16245.14,16248.09,2723,"B-3","Alloy 617","Plate",314626
2724,"CapPass",179.34,-172.8,"Trend",1.038,16251.11,16254.04,2724,"B-3","Alloy 617","Plate",314626
2725,"CapPass",179.18,-168.0,"Trend",1.066,16257.04,16259.95,2725,"B-3","Alloy 617","Plate",314626
2726,"CapPass",177.55,-167.1,"Trend",1.063,16263.01,16265.90,2726,"B-3","Alloy 617","Plate",314626
2727,"CapPass",177.81,-173.1,"Trend",1.027,16268.95,16271.97,2727,"B-3","Alloy 617","Plate",314626
2728,"CapPass",178.35,-171.3,"Trend",1.041,16274.97,16277.95,2728,"B-3","Alloy 617","Plate",314626
2729,"CapPass",180.64,-166.5,"Trend",1.085,16280.92,16283.93,2729,"B-3","Alloy 617","Plate",314626
2730,"CapPass",174.47,-175.0,"Trend",0.997,16286.92,16289.87,2730,"B-3","Alloy 617","Plate",314626
2731,"CapPass",176.89,-174.2,"Trend",1.016,16292.89,16295.86,2731,"B-3","Alloy 617","Plate",314626
2732,"CapPass",176.22,-173.7,"Trend",1.015,16298.87,16301.82,2732,"B-3","Alloy 617","Plate",314626
2733,"CapPass",176.45,-174.2,"Trend",1.013,16304.82,16307.81,2733,"B-3","Alloy 617","Plate",314626
2734,"CapPass",180.77,-163.1,"Trend",1.108,16310.78,16313.29,2734,"B-3","Alloy 617","Plate",314626
2735,"CapPass",176.59,-173.6,"Trend",1.017,16316.76,16319.73,2735,"B-3","Alloy 617","Plate",314626
2736,"CapPass",175.95,-174.2,"Trend",1.010,16322.73,16325.70,2736,"B-3","Alloy 617","Plate",314626
2737,"CapPass",176.61,-175.8,"Trend",1.005,16328.72,16331.68,2737,"B-3","Alloy 617","Plate",314626
2738,"CapPass",177.41,-175.6,"Trend",1.010,16334.68,16337.64,2738,"B-3","Alloy 617","Plate",314626
2739,"CapPass",176.73,-175.5,"Trend",1.007,16340.65,16343.61,2739,"B-3","Alloy 617","Plate",314626
2740,"CapPass",171.02,-170.5,"Trend",1.003,16346.40,16349.59,2740,"B-3","Alloy 617","Plate",314626
2741,"CapPass",177.86,-172.1,"Trend",1.033,16352.59,16355.54,2741,"B-3","Alloy 617","Plate",314626
2742,"CapPass",180.02,-167.0,"Trend",1.078,16358.54,16361.23,2742,"B-3","Alloy 617","Plate",314626
2743,"CapPass",178.26,-171.2,"Trend",1.041,16364.51,16367.50,2743,"B-3","Alloy 617","Plate",314626
2744,"CapPass",178.84,-171.6,"Trend",1.042,16370.50,16373.47,2744,"B-3","Alloy 617","Plate",314626
2745,"CapPass",178.60,-174.7,"Trend",1.022,16376.47,16379.45,2745,"B-3","Alloy 617","Plate",314626
2746,"CapPass",179.55,-170.2,"Trend",1.055,16382.43,16385.42,2746,"B-3","Alloy 617","Plate",314626
2747,"CapPass",179.16,-173.6,"Trend",1.032,16388.42,16391.37,2747,"B-3","Alloy 617","Plate",314626
2748,"CapPass",178.72,-171.9,"Trend",1.040,16394.36,16397.34,2748,"B-3","Alloy 617","Plate",314626
2749,"CapPass",177.25,-167.6,"Trend",1.058,16400.29,16403.31,2749,"B-3","Alloy 617","Plate",314626
2750,"CapPass",177.38,-175.9,"Trend",1.008,16406.31,16409.28,2750,"B-3","Alloy 617","Plate",314626
2751,"CapPass",170.34,-170.5,"Trend",0.999,16412.25,16415.25,2751,"B-3","Alloy 617","Plate",314626
2752,"CapPass",178.56,-171.4,"Trend",1.042,16418.23,16421.06,2752,"B-3","Alloy 617","Plate",314626
2753,"CapPass",176.94,-171.0,"Trend",1.035,16424.22,16427.18,2753,"B-3","Alloy 617","Plate",314626
2754,"CapPass",177.62,-172.5,"Trend",1.030,16430.18,16433.17,2754,"B-3","Alloy 617","Plate",314626
2755,"CapPass",179.99,-171.2,"Trend",1.051,16436.14,16439.14,2755,"B-3","Alloy 617","Plate",314626
2756,"CapPass",174.03,-174.7,"Trend",0.996,16442.14,16445.11,2756,"B-3","Alloy 617","Plate",314626
2757,"CapPass",176.30,-173.8,"Trend",1.014,16448.12,16451.06,2757,"B-3","Alloy 617","Plate",314626
2758,"CapPass",176.21,-174.8,"Trend",1.008,16454.09,16457.04,2758,"B-3","Alloy 617","Plate",314626
2759,"CapPass",172.40,-177.4,"Trend",0.972,16460.06,16463.01,2759,"B-3","Alloy 617","Plate",314626
2760,"CapPass",169.43,-171.3,"Trend",0.989,16465.68,16468.98,2760,"B-3","Alloy 617","Plate",314626
2761,"CapPass",180.38,-169.7,"Trend",1.063,16471.98,16474.95,2761,"B-3","Alloy 617","Plate",314626
2762,"CapPass",178.96,-171.5,"Trend",1.043,16477.95,16480.93,2762,"B-3","Alloy 617","Plate",314626
2763,"CapPass",177.05,-172.7,"Trend",1.025,16483.93,16486.90,2763,"B-3","Alloy 617","Plate",314626
2764,"CapPass",178.73,-173.6,"Trend",1.030,16489.92,16492.87,2764,"B-3","Alloy 617","Plate",314626
2765,"CapPass",176.89,-174.3,"Trend",1.015,16495.87,16498.84,2765,"B-3","Alloy 617","Plate",314626
2766,"CapPass",176.41,-175.3,"Trend",1.006,16501.84,16504.81,2766,"B-3","Alloy 617","Plate",314626
2767,"CapPass",176.86,-173.3,"Trend",1.021,16507.81,16510.78,2767,"B-3","Alloy 617","Plate",314626
2768,"CapPass",175.47,-173.1,"Trend",1.014,16513.79,16516.75,2768,"B-3","Alloy 617","Plate",314626
2769,"CapPass",176.85,-171.1,"Trend",1.033,16519.75,16522.70,2769,"B-3","Alloy 617","Plate",314626
2770,"CapPass",178.50,-169.1,"Trend",1.055,16525.70,16528.62,2770,"B-3","Alloy 617","Plate",314626
2771,"CapPass",177.40,-170.4,"Trend",1.041,16531.65,16534.65,2771,"B-3","Alloy 617","Plate",314626
2772,"CapPass",179.96,-171.9,"Trend",1.047,16537.65,16540.62,2772,"B-3","Alloy 617","Plate",314626
2773,"CapPass",180.69,-165.7,"Trend",1.090,16543.62,16546.59,2773,"B-3","Alloy 617","Plate",314626
2774,"CapPass",176.48,-175.1,"Trend",1.008,16549.59,16552.56,2774,"B-3","Alloy 617","Plate",314626
2775,"CapPass",178.65,-174.1,"Trend",1.026,16555.57,16558.53,2775,"B-3","Alloy 617","Plate",314626
2776,"CapPass",179.91,-164.4,"Trend",1.094,16561.53,16564.11,2776,"B-3","Alloy 617","Plate",314626
2777,"CapPass",177.58,-173.1,"Trend",1.026,16567.47,16570.47,2777,"B-3","Alloy 617","Plate",314626
2778,"CapPass",177.98,-172.3,"Trend",1.033,16573.47,16576.43,2778,"B-3","Alloy 617","Plate",314626
2779,"CapPass",177.75,-173.7,"Trend",1.023,16579.43,16582.42,2779,"B-3","Alloy 617","Plate",314626
2780,"CapPass",177.92,-176.2,"Trend",1.010,16585.42,16588.37,2780,"B-3","Alloy 617","Plate",314626
2781,"CapPass",175.49,-174.5,"Trend",1.006,16591.39,16594.36,2781,"B-3","Alloy 617","Plate",314626
2782,"CapPass",178.29,-174.5,"Trend",1.022,16597.34,16600.34,2782,"B-3","Alloy 617","Plate",314626
2783,"CapPass",177.19,-175.8,"Trend",1.008,16603.32,16606.31,2783,"B-3","Alloy 617","Plate",314626
2784,"CapPass",175.08,-176.7,"Trend",0.991,16609.28,16612.28,2784,"B-3","Alloy 617","Plate",314626
2785,"CapPass",176.31,-176.5,"Trend",0.999,16615.28,16618.23,2785,"B-3","Alloy 617","Plate",314626
2786,"CapPass",169.38,-170.5,"Trend",0.994,16621.22,16624.20,2786,"B-3","Alloy 617","Plate",314626
2787,"CapPass",179.12,-171.8,"Trend",1.043,16627.22,16630.17,2787,"B-3","Alloy 617","Plate",314626
2788,"CapPass",178.97,-171.2,"Trend",1.046,16633.17,16636.15,2788,"B-3","Alloy 617","Plate",314626
2789,"CapPass",181.91,-166.2,"Trend",1.094,16639.12,16642.12,2789,"B-3","Alloy 617","Plate",314626
2790,"CapPass",173.99,-175.0,"Trend",0.994,16645.11,16648.07,2790,"B-3","Alloy 617","Plate",314626
2791,"CapPass",174.57,-174.5,"Trend",1.000,16651.07,16654.03,2791,"B-3","Alloy 617","Plate",314626
2792,"CapPass",175.72,-171.9,"Trend",1.022,16657.06,16660.01,2792,"B-3","Alloy 617","Plate",314626
2793,"CapPass",179.17,-173.4,"Trend",1.033,16663.03,16665.98,2793,"B-3","Alloy 617","Plate",314626
2794,"CapPass",178.24,-173.5,"Trend",1.027,16669.00,16671.95,2794,"B-3","Alloy 617","Plate",314626
2795,"CapPass",177.40,-173.8,"Trend",1.021,16674.97,16677.92,2795,"B-3","Alloy 617","Plate",314626
2796,"CapPass",178.98,-174.2,"Trend",1.028,16680.93,16683.90,2796,"B-3","Alloy 617","Plate",314626
2797,"CapPass",176.69,-173.7,"Trend",1.017,16686.89,16689.87,2797,"B-3","Alloy 617","Plate",314626
2798,"CapPass",177.91,-173.7,"Trend",1.024,16692.86,16695.84,2798,"B-3","Alloy 617","Plate",314626
2799,"CapPass",177.21,-167.4,"Trend",1.059,16698.84,16701.81,2799,"B-3","Alloy 617","Plate",314626
2800,"CapPass",177.31,-167.0,"Trend",1.062,16704.79,16707.62,2800,"B-3","Alloy 617","Plate",314626
2801,"CapPass",176.71,-167.0,"Trend",1.058,16710.72,16713.54,2801,"B-3","Alloy 617","Plate",314626
2802,"CapPass",176.61,-169.3,"Trend",1.043,16716.67,16719.48,2802,"B-3","Alloy 617","Plate",314626
2803,"CapPass",176.61,-172.5,"Trend",1.024,16722.70,16725.64,2803,"B-3","Alloy 617","Plate",314626
2804,"CapPass",177.10,-173.4,"Trend",1.021,16728.62,16731.64,2804,"B-3","Alloy 617","Plate",314626
2805,"CapPass",176.77,-173.9,"Trend",1.017,16734.62,16737.62,2805,"B-3","Alloy 617","Plate",314626
2806,"CapPass",178.01,-173.5,"Trend",1.026,16740.62,16743.59,2806,"B-3","Alloy 617","Plate",314626
2807,"CapPass",177.22,-161.8,"Trend",1.095,16746.54,16749.32,2807,"B-3","Alloy 617","Plate",314626
2808,"CapPass",176.86,-169.7,"Trend",1.042,16752.54,16755.53,2808,"B-3","Alloy 617","Plate",314626
2809,"CapPass",175.75,-174.7,"Trend",1.006,16758.53,16761.50,2809,"B-3","Alloy 617","Plate",314626
2810,"CapPass",177.37,-173.9,"Trend",1.020,16764.51,16767.48,2810,"B-3","Alloy 617","Plate",314626
2811,"CapPass",177.28,-173.2,"Trend",1.023,16770.48,16773.45,2811,"B-3","Alloy 617","Plate",314626
2812,"CapPass",176.71,-174.0,"Trend",1.015,16776.43,16779.40,2812,"B-3","Alloy 617","Plate",314626
2813,"CapPass",177.05,-171.7,"Trend",1.031,16782.42,16785.37,2813,"B-3","Alloy 617","Plate",314626
2814,"CapPass",177.64,-169.3,"Trend",1.050,16788.37,16791.32,2814,"B-3","Alloy 617","Plate",314626
2815,"CapPass",176.60,-168.5,"Trend",1.048,16794.29,16797.28,2815,"B-3","Alloy 617","Plate",314626
2816,"CapPass",175.36,-172.0,"Trend",1.020,16800.28,16803.28,2816,"B-3","Alloy 617","Plate",314626
2817,"CapPass",176.17,-174.4,"Trend",1.010,16806.26,16809.25,2817,"B-3","Alloy 617","Plate",314626
2818,"CapPass",178.30,-168.0,"Trend",1.061,16812.18,16815.06,2818,"B-3","Alloy 617","Plate",314626
2819,"CapPass",176.78,-167.5,"Trend",1.055,16818.22,16821.03,2819,"B-3","Alloy 617","Plate",314626
2820,"CapPass",177.98,-172.9,"Trend",1.029,16824.20,16827.18,2820,"B-3","Alloy 617","Plate",314626
2821,"CapPass",178.05,-174.3,"Trend",1.021,16830.17,16833.14,2821,"B-3","Alloy 617","Plate",314626
2822,"CapPass",176.22,-176.5,"Trend",0.998,16836.15,16839.12,2822,"B-3","Alloy 617","Plate",314626
2823,"CapPass",175.99,-175.4,"Trend",1.003,16842.12,16845.09,2823,"B-3","Alloy 617","Plate",314626
2824,"CapPass",175.33,-176.7,"Trend",0.992,16848.09,16851.06,2824,"B-3","Alloy 617","Plate",314626
2825,"CapPass",176.40,-175.5,"Trend",1.005,16854.06,16857.01,2825,"B-3","Alloy 617","Plate",314626
2826,"CapPass",176.43,-174.0,"Trend",1.014,16860.03,16862.98,2826,"B-3","Alloy 617","Plate",314626
2827,"CapPass",177.93,-164.3,"Trend",1.083,16865.95,16868.61,2827,"B-3","Alloy 617","Plate",314626
2828,"CapPass",175.51,-169.2,"Trend",1.037,16871.89,16874.68,2828,"B-3","Alloy 617","Plate",314626
2829,"CapPass",177.54,-169.6,"Trend",1.047,16877.92,16880.90,2829,"B-3","Alloy 617","Plate",314626
2830,"CapPass",178.69,-170.9,"Trend",1.046,16883.87,16886.86,2830,"B-3","Alloy 617","Plate",314626
2831,"CapPass",177.38,-172.8,"Trend",1.026,16889.86,16892.84,2831,"B-3","Alloy 617","Plate",314626
2832,"CapPass",176.22,-174.9,"Trend",1.008,16895.84,16898.81,2832,"B-3","Alloy 617","Plate",314626
2833,"CapPass",176.61,-172.1,"Trend",1.026,16901.82,16904.79,2833,"B-3","Alloy 617","Plate",314626
2834,"CapPass",175.81,-173.3,"Trend",1.014,16907.78,16910.72,2834,"B-3","Alloy 617","Plate",314626
2835,"CapPass",176.60,-172.6,"Trend",1.023,16913.75,16916.72,2835,"B-3","Alloy 617","Plate",314626
2836,"CapPass",175.16,-172.7,"Trend",1.014,16919.67,16922.67,2836,"B-3","Alloy 617","Plate",314626
2837,"CapPass",175.82,-175.0,"Trend",1.005,16925.70,16928.65,2837,"B-3","Alloy 617","Plate",314626
2838,"CapPass",178.13,-176.0,"Trend",1.012,16931.65,16934.62,2838,"B-3","Alloy 617","Plate",314626
2839,"CapPass",177.12,-174.9,"Trend",1.013,16937.62,16940.61,2839,"B-3","Alloy 617","Plate",314626
2840,"CapPass",179.35,-174.4,"Trend",1.028,16943.59,16946.57,2840,"B-3","Alloy 617","Plate",314626
2841,"CapPass",179.07,-173.6,"Trend",1.032,16949.56,16952.54,2841,"B-3","Alloy 617","Plate",314626
2842,"CapPass",179.76,-174.1,"Trend",1.032,16955.53,16958.51,2842,"B-3","Alloy 617","Plate",314626
2843,"CapPass",174.58,-175.1,"Trend",0.997,16961.51,16964.42,2843,"B-3","Alloy 617","Plate",314626
2844,"CapPass",169.75,-170.9,"Trend",0.993,16967.11,16970.45,2844,"B-3","Alloy 617","Plate",314626
2845,"CapPass",179.03,-172.4,"Trend",1.039,16973.43,16976.40,2845,"B-3","Alloy 617","Plate",314626
2846,"CapPass",178.51,-173.0,"Trend",1.032,16979.42,16982.37,2846,"B-3","Alloy 617","Plate",314626
2847,"CapPass",178.49,-174.6,"Trend",1.022,16985.40,16988.36,2847,"B-3","Alloy 617","Plate",314626
2848,"CapPass",178.11,-174.1,"Trend",1.023,16991.37,16994.32,2848,"B-3","Alloy 617","Plate",314626
2849,"CapPass",177.70,-172.4,"Trend",1.031,16997.32,17000.31,2849,"B-3","Alloy 617","Plate",314626
2850,"CapPass",180.78,-171.7,"Trend",1.053,17003.29,17006.28,2850,"B-3","Alloy 617","Plate",314626
2851,"CapPass",178.44,-171.1,"Trend",1.043,17009.26,17012.23,2851,"B-3","Alloy 617","Plate",314626
2852,"CapPass",179.71,-159.7,"Trend",1.125,17015.22,17017.79,2852,"B-3","Alloy 617","Plate",314626
2853,"CapPass",175.48,-167.2,"Trend",1.050,17021.17,17023.93,2853,"B-3","Alloy 617","Plate",314626
2854,"CapPass",176.36,-169.4,"Trend",1.041,17027.09,17030.01,2854,"B-3","Alloy 617","Plate",314626
2855,"CapPass",177.49,-171.3,"Trend",1.036,17033.11,17036.07,2855,"B-3","Alloy 617","Plate",314626
2856,"CapPass",177.64,-173.9,"Trend",1.022,17039.11,17042.07,2856,"B-3","Alloy 617","Plate",314626
2857,"CapPass",176.02,-173.6,"Trend",1.014,17045.09,17048.06,2857,"B-3","Alloy 617","Plate",314626
2858,"CapPass",178.33,-172.6,"Trend",1.033,17051.06,17054.01,2858,"B-3","Alloy 617","Plate",314626
2859,"CapPass",179.89,-172.4,"Trend",1.043,17057.03,17059.98,2859,"B-3","Alloy 617","Plate",314626
2860,"CapPass",178.56,-173.5,"Trend",1.029,17063.00,17065.95,2860,"B-3","Alloy 617","Plate",314626
2861,"CapPass",178.21,-174.7,"Trend",1.020,17068.97,17071.93,2861,"B-3","Alloy 617","Plate",314626
2862,"CapPass",178.87,-174.5,"Trend",1.025,17074.93,17077.90,2862,"B-3","Alloy 617","Plate",314626
2863,"CapPass",179.11,-172.9,"Trend",1.036,17080.89,17083.87,2863,"B-3","Alloy 617","Plate",314626
2864,"CapPass",178.07,-161.4,"Trend",1.103,17086.79,17089.51,2864,"B-3","Alloy 617","Plate",314626
2865,"CapPass",178.84,-172.0,"Trend",1.040,17092.82,17095.81,2865,"B-3","Alloy 617","Plate",314626
2866,"CapPass",179.55,-175.4,"Trend",1.024,17098.81,17101.76,2866,"B-3","Alloy 617","Plate",314626
2867,"CapPass",172.66,-171.9,"Trend",1.004,17104.70,17107.75,2867,"B-3","Alloy 617","Plate",314626
2868,"CapPass",179.91,-168.4,"Trend",1.068,17110.72,17113.73,2868,"B-3","Alloy 617","Plate",314626
2869,"CapPass",175.40,-175.5,"Trend",1.000,17116.72,17119.70,2869,"B-3","Alloy 617","Plate",314626
2870,"CapPass",179.16,-173.4,"Trend",1.033,17122.70,17125.67,2870,"B-3","Alloy 617","Plate",314626
2871,"CapPass",178.14,-174.2,"Trend",1.023,17128.65,17131.64,2871,"B-3","Alloy 617","Plate",314626
2872,"CapPass",177.44,-176.0,"Trend",1.008,17134.64,17137.59,2872,"B-3","Alloy 617","Plate",314626
2873,"CapPass",177.95,-174.3,"Trend",1.021,17140.61,17143.57,2873,"B-3","Alloy 617","Plate",314626
2874,"CapPass",176.93,-172.9,"Trend",1.024,17146.57,17149.53,2874,"B-3","Alloy 617","Plate",314626
2875,"CapPass",177.13,-169.6,"Trend",1.045,17152.53,17155.47,2875,"B-3","Alloy 617","Plate",314626
2876,"CapPass",176.45,-172.1,"Trend",1.025,17158.48,17161.37,2876,"B-3","Alloy 617","Plate",314626
2877,"CapPass",175.29,-170.9,"Trend",1.026,17164.36,17167.25,2877,"B-3","Alloy 617","Plate",314626
2878,"CapPass",175.31,-172.1,"Trend",1.019,17170.39,17173.43,2878,"B-3","Alloy 617","Plate",314626
2879,"CapPass",177.88,-173.7,"Trend",1.024,17176.42,17179.39,2879,"B-3","Alloy 617","Plate",314626
2880,"CapPass",176.41,-173.2,"Trend",1.019,17182.40,17185.36,2880,"B-3","Alloy 617","Plate",314626
2881,"CapPass",176.81,-174.2,"Trend",1.015,17188.37,17191.32,2881,"B-3","Alloy 617","Plate",314626
2882,"CapPass",179.38,-162.6,"Trend",1.103,17194.31,17197.31,2882,"B-3","Alloy 617","Plate",314626
2883,"CapPass",175.50,-171.2,"Trend",1.025,17200.28,17203.25,2883,"B-3","Alloy 617","Plate",314626
2884,"CapPass",174.38,-173.6,"Trend",1.004,17206.26,17209.23,2884,"B-3","Alloy 617","Plate",314626
2885,"CapPass",174.85,-172.7,"Trend",1.012,17212.22,17215.22,2885,"B-3","Alloy 617","Plate",314626
