Repository: js-molina/fatigue-A617

File: data/950C/Strain rate 0.001/0.30% strain/HTM_A20_PeakStress_F12.csv (part 7 of 18)
"Cycle","Data State","Max Stress Mpa","Min Stress Mpa","Qual State","Stress Ratio","Time Max Stress Sec","Time Min Stress Sec","Count","Sample","Alloy","Material_Form","Heat"
2457,"CapPass",162.75,-164.0,"Trend",0.992,14745.75,14748.75,2457,"F-12","Alloy 617","Plate",314626
2458,"CapPass",162.05,-164.6,"Trend",0.984,14751.75,14754.76,2458,"F-12","Alloy 617","Plate",314626
2459,"CapPass",162.48,-164.4,"Trend",0.988,14757.75,14760.76,2459,"F-12","Alloy 617","Plate",314626
2460,"CapPass",163.07,-164.7,"Trend",0.990,14763.76,14766.77,2460,"F-12","Alloy 617","Plate",314626
2461,"CapPass",163.36,-165.1,"Trend",0.990,14769.78,14772.78,2461,"F-12","Alloy 617","Plate",314626
2462,"CapPass",162.81,-165.4,"Trend",0.984,14775.78,14778.78,2462,"F-12","Alloy 617","Plate",314626
2463,"CapPass",163.44,-164.3,"Trend",0.995,14781.78,14784.78,2463,"F-12","Alloy 617","Plate",314626
2464,"CapPass",159.67,-159.7,"Trend",1.000,14787.79,14790.79,2464,"F-12","Alloy 617","Plate",314626
2465,"CapPass",162.58,-160.6,"Trend",1.012,14793.76,14796.72,2465,"F-12","Alloy 617","Plate",314626
2466,"CapPass",161.52,-164.1,"Trend",0.984,14799.75,14802.80,2466,"F-12","Alloy 617","Plate",314626
2467,"CapPass",161.69,-163.8,"Trend",0.987,14805.80,14808.81,2467,"F-12","Alloy 617","Plate",314626
2468,"CapPass",162.31,-164.1,"Trend",0.989,14811.81,14814.82,2468,"F-12","Alloy 617","Plate",314626
2469,"CapPass",162.59,-163.1,"Trend",0.997,14817.81,14820.82,2469,"F-12","Alloy 617","Plate",314626
2470,"CapPass",161.77,-164.0,"Trend",0.987,14823.82,14826.83,2470,"F-12","Alloy 617","Plate",314626
2471,"CapPass",162.67,-163.9,"Trend",0.992,14829.83,14832.83,2471,"F-12","Alloy 617","Plate",314626
2472,"CapPass",160.79,-163.8,"Trend",0.981,14835.84,14838.84,2472,"F-12","Alloy 617","Plate",314626
2473,"CapPass",162.90,-163.9,"Trend",0.994,14841.84,14844.84,2473,"F-12","Alloy 617","Plate",314626
2474,"CapPass",162.52,-164.2,"Trend",0.990,14847.85,14850.85,2474,"F-12","Alloy 617","Plate",314626
2475,"CapPass",161.73,-164.7,"Trend",0.982,14853.85,14856.86,2475,"F-12","Alloy 617","Plate",314626
2476,"CapPass",162.14,-164.3,"Trend",0.987,14859.86,14862.86,2476,"F-12","Alloy 617","Plate",314626
2477,"CapPass",162.46,-164.0,"Trend",0.990,14865.86,14868.87,2477,"F-12","Alloy 617","Plate",314626
2478,"CapPass",162.34,-164.2,"Trend",0.988,14871.87,14874.88,2478,"F-12","Alloy 617","Plate",314626
2479,"CapPass",162.48,-164.5,"Trend",0.988,14877.88,14880.88,2479,"F-12","Alloy 617","Plate",314626
2480,"CapPass",162.22,-164.8,"Trend",0.985,14883.89,14886.88,2480,"F-12","Alloy 617","Plate",314626
2481,"CapPass",161.94,-163.7,"Trend",0.989,14889.89,14892.89,2481,"F-12","Alloy 617","Plate",314626
2482,"CapPass",162.01,-164.4,"Trend",0.985,14895.90,14898.90,2482,"F-12","Alloy 617","Plate",314626
2483,"CapPass",162.18,-164.6,"Trend",0.985,14901.90,14904.90,2483,"F-12","Alloy 617","Plate",314626
2484,"CapPass",162.69,-164.6,"Trend",0.988,14907.90,14910.91,2484,"F-12","Alloy 617","Plate",314626
2485,"CapPass",162.24,-164.0,"Trend",0.989,14913.91,14916.92,2485,"F-12","Alloy 617","Plate",314626
2486,"CapPass",162.96,-163.0,"Trend",1.000,14919.91,14922.92,2486,"F-12","Alloy 617","Plate",314626
2487,"CapPass",161.62,-164.3,"Trend",0.984,14925.92,14928.92,2487,"F-12","Alloy 617","Plate",314626
2488,"CapPass",161.74,-164.2,"Trend",0.985,14931.93,14934.93,2488,"F-12","Alloy 617","Plate",314626
2489,"CapPass",162.09,-164.3,"Trend",0.987,14937.93,14940.94,2489,"F-12","Alloy 617","Plate",314626
2490,"CapPass",162.76,-164.4,"Trend",0.990,14943.94,14946.94,2490,"F-12","Alloy 617","Plate",314626
2491,"CapPass",162.53,-164.2,"Trend",0.990,14949.95,14952.95,2491,"F-12","Alloy 617","Plate",314626
2492,"CapPass",162.44,-164.1,"Trend",0.990,14955.95,14958.96,2492,"F-12","Alloy 617","Plate",314626
2493,"CapPass",162.22,-165.0,"Trend",0.983,14961.96,14964.97,2493,"F-12","Alloy 617","Plate",314626
2494,"CapPass",162.12,-164.5,"Trend",0.985,14967.97,14970.97,2494,"F-12","Alloy 617","Plate",314626
2495,"CapPass",161.24,-164.6,"Trend",0.980,14973.97,14976.97,2495,"F-12","Alloy 617","Plate",314626
2496,"CapPass",161.15,-164.6,"Trend",0.979,14979.98,14982.98,2496,"F-12","Alloy 617","Plate",314626
2497,"CapPass",161.49,-164.6,"Trend",0.981,14985.98,14988.99,2497,"F-12","Alloy 617","Plate",314626
2498,"CapPass",161.42,-165.2,"Trend",0.977,14991.99,14994.99,2498,"F-12","Alloy 617","Plate",314626
2499,"CapPass",160.93,-164.9,"Trend",0.976,14997.99,15001.00,2499,"F-12","Alloy 617","Plate",314626
2500,"CapPass",162.26,-164.3,"Trend",0.988,15004.00,15007.01,2500,"F-12","Alloy 617","Plate",314626
2501,"CapPass",160.75,-164.9,"Trend",0.975,15010.00,15013.01,2501,"F-12","Alloy 617","Plate",314626
2502,"CapPass",161.76,-164.4,"Trend",0.984,15016.01,15019.02,2502,"F-12","Alloy 617","Plate",314626
2503,"CapPass",161.74,-164.5,"Trend",0.983,15022.02,15025.02,2503,"F-12","Alloy 617","Plate",314626
2504,"CapPass",162.26,-164.5,"Trend",0.986,15028.02,15031.03,2504,"F-12","Alloy 617","Plate",314626
2505,"CapPass",162.21,-165.6,"Trend",0.979,15034.03,15037.03,2505,"F-12","Alloy 617","Plate",314626
2506,"CapPass",161.36,-165.4,"Trend",0.975,15040.03,15043.04,2506,"F-12","Alloy 617","Plate",314626
2507,"CapPass",161.93,-164.8,"Trend",0.983,15046.04,15049.04,2507,"F-12","Alloy 617","Plate",314626
2508,"CapPass",161.02,-164.4,"Trend",0.980,15052.05,15055.05,2508,"F-12","Alloy 617","Plate",314626
2509,"CapPass",161.72,-165.4,"Trend",0.978,15058.05,15061.06,2509,"F-12","Alloy 617","Plate",314626
2510,"CapPass",160.54,-164.6,"Trend",0.975,15064.06,15067.06,2510,"F-12","Alloy 617","Plate",314626
2511,"CapPass",161.04,-164.7,"Trend",0.978,15070.07,15073.07,2511,"F-12","Alloy 617","Plate",314626
2512,"CapPass",161.47,-165.2,"Trend",0.977,15076.07,15079.08,2512,"F-12","Alloy 617","Plate",314626
2513,"CapPass",160.89,-165.2,"Trend",0.974,15082.08,15085.08,2513,"F-12","Alloy 617","Plate",314626
2514,"CapPass",162.39,-164.8,"Trend",0.985,15088.08,15091.09,2514,"F-12","Alloy 617","Plate",314626
2515,"CapPass",161.97,-164.4,"Trend",0.985,15094.09,15097.10,2515,"F-12","Alloy 617","Plate",314626
2516,"CapPass",161.82,-164.5,"Trend",0.984,15100.10,15103.10,2516,"F-12","Alloy 617","Plate",314626
2517,"CapPass",161.66,-164.4,"Trend",0.983,15106.10,15109.11,2517,"F-12","Alloy 617","Plate",314626
2518,"CapPass",161.75,-164.6,"Trend",0.983,15112.11,15115.11,2518,"F-12","Alloy 617","Plate",314626
2519,"CapPass",162.31,-164.5,"Trend",0.987,15118.11,15121.12,2519,"F-12","Alloy 617","Plate",314626
2520,"CapPass",162.47,-164.9,"Trend",0.985,15124.12,15127.12,2520,"F-12","Alloy 617","Plate",314626
2521,"CapPass",161.96,-164.8,"Trend",0.983,15130.13,15133.13,2521,"F-12","Alloy 617","Plate",314626
2522,"CapPass",162.10,-164.4,"Trend",0.986,15136.13,15139.14,2522,"F-12","Alloy 617","Plate",314626
2523,"CapPass",162.09,-164.6,"Trend",0.985,15142.13,15145.14,2523,"F-12","Alloy 617","Plate",314626
2524,"CapPass",161.44,-164.8,"Trend",0.980,15148.14,15151.15,2524,"F-12","Alloy 617","Plate",314626
2525,"CapPass",161.93,-165.2,"Trend",0.980,15154.15,15157.15,2525,"F-12","Alloy 617","Plate",314626
2526,"CapPass",161.91,-165.0,"Trend",0.981,15160.15,15163.16,2526,"F-12","Alloy 617","Plate",314626
2527,"CapPass",161.45,-164.4,"Trend",0.982,15166.16,15169.17,2527,"F-12","Alloy 617","Plate",314626
2528,"CapPass",161.53,-164.7,"Trend",0.981,15172.17,15175.17,2528,"F-12","Alloy 617","Plate",314626
2529,"CapPass",161.50,-165.4,"Trend",0.976,15178.18,15181.18,2529,"F-12","Alloy 617","Plate",314626
2530,"CapPass",161.45,-165.2,"Trend",0.977,15184.18,15187.18,2530,"F-12","Alloy 617","Plate",314626
2531,"CapPass",161.45,-164.4,"Trend",0.982,15190.18,15193.19,2531,"F-12","Alloy 617","Plate",314626
2532,"CapPass",161.69,-165.2,"Trend",0.979,15196.19,15199.19,2532,"F-12","Alloy 617","Plate",314626
2533,"CapPass",161.34,-164.7,"Trend",0.979,15202.20,15205.20,2533,"F-12","Alloy 617","Plate",314626
2534,"CapPass",160.98,-165.4,"Trend",0.973,15208.20,15211.20,2534,"F-12","Alloy 617","Plate",314626
2535,"CapPass",161.80,-165.0,"Trend",0.981,15214.21,15217.21,2535,"F-12","Alloy 617","Plate",314626
2536,"CapPass",161.60,-164.7,"Trend",0.981,15220.22,15223.22,2536,"F-12","Alloy 617","Plate",314626
2537,"CapPass",162.00,-165.2,"Trend",0.980,15226.22,15229.23,2537,"F-12","Alloy 617","Plate",314626
2538,"CapPass",161.16,-164.5,"Trend",0.980,15232.23,15235.23,2538,"F-12","Alloy 617","Plate",314626
2539,"CapPass",161.99,-165.4,"Trend",0.979,15238.23,15241.24,2539,"F-12","Alloy 617","Plate",314626
2540,"CapPass",161.42,-165.4,"Trend",0.976,15244.24,15247.24,2540,"F-12","Alloy 617","Plate",314626
2541,"CapPass",162.43,-164.8,"Trend",0.985,15250.25,15253.25,2541,"F-12","Alloy 617","Plate",314626
2542,"CapPass",161.52,-165.3,"Trend",0.977,15256.25,15259.26,2542,"F-12","Alloy 617","Plate",314626
2543,"CapPass",161.54,-164.5,"Trend",0.982,15262.25,15265.26,2543,"F-12","Alloy 617","Plate",314626
2544,"CapPass",160.95,-165.5,"Trend",0.972,15268.26,15271.26,2544,"F-12","Alloy 617","Plate",314626
2545,"CapPass",161.79,-164.6,"Trend",0.983,15274.27,15277.27,2545,"F-12","Alloy 617","Plate",314626
2546,"CapPass",162.07,-164.5,"Trend",0.985,15280.27,15283.28,2546,"F-12","Alloy 617","Plate",314626
2547,"CapPass",162.07,-165.5,"Trend",0.979,15286.28,15289.29,2547,"F-12","Alloy 617","Plate",314626
2548,"CapPass",162.22,-163.9,"Trend",0.990,15292.29,15295.29,2548,"F-12","Alloy 617","Plate",314626
2549,"CapPass",161.70,-164.8,"Trend",0.981,15298.29,15301.30,2549,"F-12","Alloy 617","Plate",314626
2550,"CapPass",162.54,-164.3,"Trend",0.989,15304.30,15307.30,2550,"F-12","Alloy 617","Plate",314626
2551,"CapPass",163.09,-164.1,"Trend",0.994,15310.30,15313.31,2551,"F-12","Alloy 617","Plate",314626
2552,"CapPass",162.13,-164.7,"Trend",0.984,15316.31,15319.32,2552,"F-12","Alloy 617","Plate",314626
2553,"CapPass",161.97,-165.2,"Trend",0.980,15322.32,15325.32,2553,"F-12","Alloy 617","Plate",314626
2554,"CapPass",163.20,-164.4,"Trend",0.993,15328.32,15331.32,2554,"F-12","Alloy 617","Plate",314626
2555,"CapPass",163.40,-165.6,"Trend",0.987,15334.33,15337.33,2555,"F-12","Alloy 617","Plate",314626
2556,"CapPass",162.13,-165.0,"Trend",0.983,15340.33,15343.34,2556,"F-12","Alloy 617","Plate",314626
2557,"CapPass",162.27,-164.8,"Trend",0.985,15346.34,15349.34,2557,"F-12","Alloy 617","Plate",314626
2558,"CapPass",161.20,-164.2,"Trend",0.982,15352.35,15355.35,2558,"F-12","Alloy 617","Plate",314626
2559,"CapPass",161.95,-164.0,"Trend",0.987,15358.35,15361.35,2559,"F-12","Alloy 617","Plate",314626
2560,"CapPass",161.76,-164.7,"Trend",0.982,15364.36,15367.36,2560,"F-12","Alloy 617","Plate",314626
2561,"CapPass",162.48,-164.8,"Trend",0.986,15370.36,15373.36,2561,"F-12","Alloy 617","Plate",314626
2562,"CapPass",161.99,-164.0,"Trend",0.988,15376.37,15379.37,2562,"F-12","Alloy 617","Plate",314626
2563,"CapPass",162.77,-164.6,"Trend",0.989,15382.38,15385.38,2563,"F-12","Alloy 617","Plate",314626
2564,"CapPass",162.37,-163.8,"Trend",0.991,15388.38,15391.38,2564,"F-12","Alloy 617","Plate",314626
2565,"CapPass",162.57,-164.2,"Trend",0.990,15394.39,15397.39,2565,"F-12","Alloy 617","Plate",314626
2566,"CapPass",162.80,-164.3,"Trend",0.991,15400.39,15403.40,2566,"F-12","Alloy 617","Plate",314626
2567,"CapPass",163.04,-164.8,"Trend",0.989,15406.40,15409.40,2567,"F-12","Alloy 617","Plate",314626
2568,"CapPass",162.08,-164.0,"Trend",0.988,15412.40,15415.41,2568,"F-12","Alloy 617","Plate",314626
2569,"CapPass",162.35,-164.2,"Trend",0.988,15418.41,15421.41,2569,"F-12","Alloy 617","Plate",314626
2570,"CapPass",162.62,-164.0,"Trend",0.991,15424.41,15427.42,2570,"F-12","Alloy 617","Plate",314626
2571,"CapPass",162.37,-165.2,"Trend",0.983,15430.42,15433.42,2571,"F-12","Alloy 617","Plate",314626
2572,"CapPass",161.48,-163.8,"Trend",0.986,15436.42,15439.43,2572,"F-12","Alloy 617","Plate",314626
2573,"CapPass",162.84,-163.9,"Trend",0.993,15442.43,15445.43,2573,"F-12","Alloy 617","Plate",314626
2574,"CapPass",161.15,-165.8,"Trend",0.972,15448.44,15451.44,2574,"F-12","Alloy 617","Plate",314626
2575,"CapPass",162.07,-164.3,"Trend",0.987,15454.44,15457.45,2575,"F-12","Alloy 617","Plate",314626
2576,"CapPass",162.17,-164.3,"Trend",0.987,15460.45,15463.45,2576,"F-12","Alloy 617","Plate",314626
2577,"CapPass",161.77,-163.5,"Trend",0.989,15466.46,15469.46,2577,"F-12","Alloy 617","Plate",314626
2578,"CapPass",162.35,-163.6,"Trend",0.992,15472.46,15475.47,2578,"F-12","Alloy 617","Plate",314626
2579,"CapPass",161.99,-164.1,"Trend",0.987,15478.47,15481.47,2579,"F-12","Alloy 617","Plate",314626
2580,"CapPass",161.97,-164.8,"Trend",0.983,15484.47,15487.48,2580,"F-12","Alloy 617","Plate",314626
2581,"CapPass",162.22,-164.6,"Trend",0.986,15490.48,15493.48,2581,"F-12","Alloy 617","Plate",314626
2582,"CapPass",161.97,-165.2,"Trend",0.980,15496.49,15499.49,2582,"F-12","Alloy 617","Plate",314626
2583,"CapPass",161.90,-164.8,"Trend",0.983,15502.49,15505.50,2583,"F-12","Alloy 617","Plate",314626
2584,"CapPass",162.75,-164.7,"Trend",0.988,15508.50,15511.50,2584,"F-12","Alloy 617","Plate",314626
2585,"CapPass",162.03,-164.3,"Trend",0.986,15514.50,15517.51,2585,"F-12","Alloy 617","Plate",314626
2586,"CapPass",162.09,-165.1,"Trend",0.981,15520.51,15523.51,2586,"F-12","Alloy 617","Plate",314626
2587,"CapPass",161.65,-164.0,"Trend",0.986,15526.51,15529.52,2587,"F-12","Alloy 617","Plate",314626
2588,"CapPass",161.44,-164.5,"Trend",0.982,15532.52,15535.53,2588,"F-12","Alloy 617","Plate",314626
2589,"CapPass",162.78,-164.8,"Trend",0.988,15538.53,15541.53,2589,"F-12","Alloy 617","Plate",314626
2590,"CapPass",162.34,-164.4,"Trend",0.987,15544.53,15547.54,2590,"F-12","Alloy 617","Plate",314626
2591,"CapPass",162.80,-163.9,"Trend",0.993,15550.54,15553.55,2591,"F-12","Alloy 617","Plate",314626
2592,"CapPass",162.68,-164.5,"Trend",0.989,15556.54,15559.55,2592,"F-12","Alloy 617","Plate",314626
2593,"CapPass",162.67,-164.4,"Trend",0.990,15562.55,15565.56,2593,"F-12","Alloy 617","Plate",314626
2594,"CapPass",162.33,-163.6,"Trend",0.992,15568.55,15571.56,2594,"F-12","Alloy 617","Plate",314626
2595,"CapPass",162.61,-164.5,"Trend",0.989,15574.57,15577.57,2595,"F-12","Alloy 617","Plate",314626
2596,"CapPass",162.93,-164.9,"Trend",0.988,15580.57,15583.57,2596,"F-12","Alloy 617","Plate",314626
2597,"CapPass",162.06,-164.9,"Trend",0.983,15586.58,15589.58,2597,"F-12","Alloy 617","Plate",314626
2598,"CapPass",162.36,-165.6,"Trend",0.980,15592.58,15595.58,2598,"F-12","Alloy 617","Plate",314626
2599,"CapPass",161.77,-164.4,"Trend",0.984,15598.59,15601.59,2599,"F-12","Alloy 617","Plate",314626
2600,"CapPass",162.94,-164.0,"Trend",0.993,15604.59,15607.60,2600,"F-12","Alloy 617","Plate",314626
2601,"CapPass",161.54,-164.4,"Trend",0.982,15610.60,15613.60,2601,"F-12","Alloy 617","Plate",314626
2602,"CapPass",162.56,-163.8,"Trend",0.993,15616.60,15619.61,2602,"F-12","Alloy 617","Plate",314626
2603,"CapPass",162.59,-164.2,"Trend",0.990,15622.61,15625.62,2603,"F-12","Alloy 617","Plate",314626
2604,"CapPass",162.51,-164.4,"Trend",0.989,15628.61,15631.62,2604,"F-12","Alloy 617","Plate",314626
2605,"CapPass",162.89,-164.7,"Trend",0.989,15634.63,15637.63,2605,"F-12","Alloy 617","Plate",314626
2606,"CapPass",162.80,-165.2,"Trend",0.986,15640.63,15643.63,2606,"F-12","Alloy 617","Plate",314626
2607,"CapPass",161.49,-164.5,"Trend",0.982,15646.63,15649.64,2607,"F-12","Alloy 617","Plate",314626
2608,"CapPass",162.75,-164.1,"Trend",0.992,15652.65,15655.65,2608,"F-12","Alloy 617","Plate",314626
2609,"CapPass",162.87,-164.9,"Trend",0.987,15658.65,15661.65,2609,"F-12","Alloy 617","Plate",314626
2610,"CapPass",162.27,-164.5,"Trend",0.986,15664.65,15667.66,2610,"F-12","Alloy 617","Plate",314626
2611,"CapPass",162.54,-163.4,"Trend",0.995,15670.65,15673.67,2611,"F-12","Alloy 617","Plate",314626
2612,"CapPass",161.20,-163.6,"Trend",0.985,15676.67,15679.64,2612,"F-12","Alloy 617","Plate",314626
2613,"CapPass",155.08,-164.0,"Trend",0.945,15682.47,15685.67,2613,"F-12","Alloy 617","Plate",314626
2614,"CapPass",162.19,-163.6,"Trend",0.991,15688.68,15691.68,2614,"F-12","Alloy 617","Plate",314626
2615,"CapPass",161.63,-163.5,"Trend",0.988,15694.68,15697.69,2615,"F-12","Alloy 617","Plate",314626
2616,"CapPass",161.90,-163.9,"Trend",0.988,15700.69,15703.69,2616,"F-12","Alloy 617","Plate",314626
2617,"CapPass",161.85,-164.6,"Trend",0.984,15706.69,15709.70,2617,"F-12","Alloy 617","Plate",314626
2618,"CapPass",161.64,-163.7,"Trend",0.987,15712.70,15715.70,2618,"F-12","Alloy 617","Plate",314626
2619,"CapPass",162.14,-163.8,"Trend",0.990,15718.71,15721.71,2619,"F-12","Alloy 617","Plate",314626
2620,"CapPass",161.69,-164.2,"Trend",0.985,15724.71,15727.72,2620,"F-12","Alloy 617","Plate",314626
2621,"CapPass",161.48,-164.8,"Trend",0.980,15730.72,15733.73,2621,"F-12","Alloy 617","Plate",314626
2622,"CapPass",161.79,-164.3,"Trend",0.985,15736.72,15739.73,2622,"F-12","Alloy 617","Plate",314626
2623,"CapPass",161.79,-164.4,"Trend",0.984,15742.73,15745.73,2623,"F-12","Alloy 617","Plate",314626
2624,"CapPass",161.32,-165.3,"Trend",0.976,15748.74,15751.74,2624,"F-12","Alloy 617","Plate",314626
2625,"CapPass",161.86,-164.3,"Trend",0.985,15754.74,15757.75,2625,"F-12","Alloy 617","Plate",314626
2626,"CapPass",162.38,-164.0,"Trend",0.990,15760.75,15763.75,2626,"F-12","Alloy 617","Plate",314626
2627,"CapPass",161.78,-164.8,"Trend",0.982,15766.75,15769.76,2627,"F-12","Alloy 617","Plate",314626
2628,"CapPass",161.36,-164.6,"Trend",0.980,15772.76,15775.76,2628,"F-12","Alloy 617","Plate",314626
2629,"CapPass",161.93,-164.7,"Trend",0.983,15778.76,15781.77,2629,"F-12","Alloy 617","Plate",314626
2630,"CapPass",162.13,-164.1,"Trend",0.988,15784.77,15787.77,2630,"F-12","Alloy 617","Plate",314626
2631,"CapPass",162.25,-164.7,"Trend",0.985,15790.78,15793.78,2631,"F-12","Alloy 617","Plate",314626
2632,"CapPass",162.89,-164.5,"Trend",0.990,15796.78,15799.79,2632,"F-12","Alloy 617","Plate",314626
2633,"CapPass",162.09,-164.2,"Trend",0.987,15802.79,15805.79,2633,"F-12","Alloy 617","Plate",314626
2634,"CapPass",161.76,-164.6,"Trend",0.983,15808.79,15811.80,2634,"F-12","Alloy 617","Plate",314626
2635,"CapPass",162.41,-164.2,"Trend",0.989,15814.80,15817.80,2635,"F-12","Alloy 617","Plate",314626
2636,"CapPass",162.51,-164.0,"Trend",0.991,15820.81,15823.81,2636,"F-12","Alloy 617","Plate",314626
2637,"CapPass",162.12,-164.3,"Trend",0.987,15826.81,15829.82,2637,"F-12","Alloy 617","Plate",314626
2638,"CapPass",162.28,-163.7,"Trend",0.991,15832.82,15835.82,2638,"F-12","Alloy 617","Plate",314626
2639,"CapPass",162.89,-164.6,"Trend",0.990,15838.82,15841.83,2639,"F-12","Alloy 617","Plate",314626
2640,"CapPass",161.78,-164.5,"Trend",0.983,15844.83,15847.84,2640,"F-12","Alloy 617","Plate",314626
2641,"CapPass",162.31,-164.2,"Trend",0.989,15850.83,15853.84,2641,"F-12","Alloy 617","Plate",314626
2642,"CapPass",162.52,-163.9,"Trend",0.991,15856.84,15859.84,2642,"F-12","Alloy 617","Plate",314626
2643,"CapPass",163.33,-164.7,"Trend",0.992,15862.85,15865.86,2643,"F-12","Alloy 617","Plate",314626
2644,"CapPass",163.39,-164.6,"Trend",0.993,15868.86,15871.86,2644,"F-12","Alloy 617","Plate",314626
2645,"CapPass",161.33,-165.0,"Trend",0.977,15874.86,15877.86,2645,"F-12","Alloy 617","Plate",314626
2646,"CapPass",159.65,-163.9,"Trend",0.974,15880.77,15883.83,2646,"F-12","Alloy 617","Plate",314626
2647,"CapPass",159.68,-163.0,"Trend",0.979,15886.80,15889.83,2647,"F-12","Alloy 617","Plate",314626
2648,"CapPass",161.26,-163.4,"Trend",0.987,15892.88,15895.88,2648,"F-12","Alloy 617","Plate",314626
2649,"CapPass",160.96,-163.6,"Trend",0.984,15898.88,15901.89,2649,"F-12","Alloy 617","Plate",314626
2650,"CapPass",161.56,-163.7,"Trend",0.987,15904.89,15907.89,2650,"F-12","Alloy 617","Plate",314626
2651,"CapPass",161.46,-163.7,"Trend",0.986,15910.90,15913.90,2651,"F-12","Alloy 617","Plate",314626
2652,"CapPass",160.96,-163.2,"Trend",0.986,15916.90,15919.90,2652,"F-12","Alloy 617","Plate",314626
2653,"CapPass",161.68,-164.5,"Trend",0.983,15922.90,15925.91,2653,"F-12","Alloy 617","Plate",314626
2654,"CapPass",162.02,-163.6,"Trend",0.991,15928.91,15931.91,2654,"F-12","Alloy 617","Plate",314626
2655,"CapPass",161.91,-164.2,"Trend",0.986,15934.92,15937.92,2655,"F-12","Alloy 617","Plate",314626
2656,"CapPass",162.20,-163.6,"Trend",0.992,15940.92,15943.93,2656,"F-12","Alloy 617","Plate",314626
2657,"CapPass",162.03,-164.6,"Trend",0.985,15946.93,15949.93,2657,"F-12","Alloy 617","Plate",314626
2658,"CapPass",161.95,-164.1,"Trend",0.987,15952.94,15955.94,2658,"F-12","Alloy 617","Plate",314626
2659,"CapPass",161.69,-163.8,"Trend",0.987,15958.94,15961.94,2659,"F-12","Alloy 617","Plate",314626
2660,"CapPass",162.56,-164.0,"Trend",0.991,15964.95,15967.95,2660,"F-12","Alloy 617","Plate",314626
2661,"CapPass",162.18,-164.5,"Trend",0.986,15970.95,15973.96,2661,"F-12","Alloy 617","Plate",314626
2662,"CapPass",161.94,-163.4,"Trend",0.991,15976.96,15979.96,2662,"F-12","Alloy 617","Plate",314626
2663,"CapPass",162.27,-163.9,"Trend",0.990,15982.96,15985.97,2663,"F-12","Alloy 617","Plate",314626
2664,"CapPass",162.34,-164.4,"Trend",0.988,15988.97,15991.98,2664,"F-12","Alloy 617","Plate",314626
2665,"CapPass",162.22,-164.2,"Trend",0.988,15994.97,15997.98,2665,"F-12","Alloy 617","Plate",314626
2666,"CapPass",161.56,-163.8,"Trend",0.986,16000.98,16003.98,2666,"F-12","Alloy 617","Plate",314626
2667,"CapPass",161.60,-164.1,"Trend",0.985,16006.99,16009.99,2667,"F-12","Alloy 617","Plate",314626
2668,"CapPass",161.49,-163.8,"Trend",0.986,16013.00,16016.00,2668,"F-12","Alloy 617","Plate",314626
2669,"CapPass",162.15,-163.9,"Trend",0.989,16019.00,16022.00,2669,"F-12","Alloy 617","Plate",314626
2670,"CapPass",162.04,-164.4,"Trend",0.985,16025.01,16028.01,2670,"F-12","Alloy 617","Plate",314626
2671,"CapPass",161.80,-164.4,"Trend",0.984,16031.01,16034.02,2671,"F-12","Alloy 617","Plate",314626
2672,"CapPass",161.66,-164.3,"Trend",0.984,16037.02,16040.02,2672,"F-12","Alloy 617","Plate",314626
2673,"CapPass",161.79,-164.2,"Trend",0.985,16043.03,16046.03,2673,"F-12","Alloy 617","Plate",314626
2674,"CapPass",162.57,-164.0,"Trend",0.991,16049.03,16052.03,2674,"F-12","Alloy 617","Plate",314626
2675,"CapPass",161.64,-164.3,"Trend",0.984,16055.03,16058.04,2675,"F-12","Alloy 617","Plate",314626
2676,"CapPass",162.43,-163.7,"Trend",0.992,16061.04,16064.05,2676,"F-12","Alloy 617","Plate",314626
2677,"CapPass",162.29,-164.1,"Trend",0.989,16067.05,16070.05,2677,"F-12","Alloy 617","Plate",314626
2678,"CapPass",162.02,-164.0,"Trend",0.988,16073.05,16076.06,2678,"F-12","Alloy 617","Plate",314626
2679,"CapPass",162.33,-165.0,"Trend",0.984,16079.06,16082.06,2679,"F-12","Alloy 617","Plate",314626
2680,"CapPass",162.39,-163.6,"Trend",0.993,16085.07,16088.07,2680,"F-12","Alloy 617","Plate",314626
2681,"CapPass",163.10,-164.1,"Trend",0.994,16091.07,16094.07,2681,"F-12","Alloy 617","Plate",314626
2682,"CapPass",162.26,-164.0,"Trend",0.989,16097.07,16100.08,2682,"F-12","Alloy 617","Plate",314626
2683,"CapPass",162.32,-164.6,"Trend",0.986,16103.08,16106.09,2683,"F-12","Alloy 617","Plate",314626
2684,"CapPass",161.82,-164.3,"Trend",0.985,16109.09,16112.09,2684,"F-12","Alloy 617","Plate",314626
2685,"CapPass",162.29,-165.1,"Trend",0.983,16115.10,16118.10,2685,"F-12","Alloy 617","Plate",314626
2686,"CapPass",161.88,-163.8,"Trend",0.988,16121.10,16124.11,2686,"F-12","Alloy 617","Plate",314626
2687,"CapPass",162.18,-164.6,"Trend",0.985,16127.11,16130.11,2687,"F-12","Alloy 617","Plate",314626
2688,"CapPass",162.28,-164.4,"Trend",0.987,16133.11,16136.12,2688,"F-12","Alloy 617","Plate",314626
2689,"CapPass",161.95,-163.8,"Trend",0.989,16139.12,16142.12,2689,"F-12","Alloy 617","Plate",314626
2690,"CapPass",162.02,-165.9,"Trend",0.977,16145.12,16148.13,2690,"F-12","Alloy 617","Plate",314626
2691,"CapPass",161.73,-164.1,"Trend",0.985,16151.13,16154.13,2691,"F-12","Alloy 617","Plate",314626
2692,"CapPass",160.78,-165.3,"Trend",0.972,16157.13,16160.14,2692,"F-12","Alloy 617","Plate",314626
2693,"CapPass",161.66,-164.5,"Trend",0.983,16163.14,16166.15,2693,"F-12","Alloy 617","Plate",314626
2694,"CapPass",161.55,-164.8,"Trend",0.980,16169.15,16172.15,2694,"F-12","Alloy 617","Plate",314626
2695,"CapPass",161.90,-164.0,"Trend",0.987,16175.16,16178.15,2695,"F-12","Alloy 617","Plate",314626
2696,"CapPass",162.18,-164.3,"Trend",0.987,16181.16,16184.16,2696,"F-12","Alloy 617","Plate",314626
2697,"CapPass",162.26,-164.2,"Trend",0.988,16187.16,16190.17,2697,"F-12","Alloy 617","Plate",314626
2698,"CapPass",162.26,-164.4,"Trend",0.987,16193.17,16196.18,2698,"F-12","Alloy 617","Plate",314626
2699,"CapPass",162.00,-164.2,"Trend",0.987,16199.17,16202.18,2699,"F-12","Alloy 617","Plate",314626
2700,"CapPass",162.53,-163.7,"Trend",0.993,16205.19,16208.19,2700,"F-12","Alloy 617","Plate",314626
2701,"CapPass",161.80,-164.0,"Trend",0.986,16211.19,16214.19,2701,"F-12","Alloy 617","Plate",314626
2702,"CapPass",161.81,-164.9,"Trend",0.981,16217.19,16220.20,2702,"F-12","Alloy 617","Plate",314626
2703,"CapPass",161.33,-164.6,"Trend",0.980,16223.20,16226.20,2703,"F-12","Alloy 617","Plate",314626
2704,"CapPass",161.79,-164.1,"Trend",0.986,16229.21,16232.21,2704,"F-12","Alloy 617","Plate",314626
2705,"CapPass",160.47,-164.4,"Trend",0.976,16235.21,16238.22,2705,"F-12","Alloy 617","Plate",314626
2706,"CapPass",162.23,-164.3,"Trend",0.987,16241.22,16244.23,2706,"F-12","Alloy 617","Plate",314626
2707,"CapPass",162.54,-164.4,"Trend",0.988,16247.23,16250.23,2707,"F-12","Alloy 617","Plate",314626
2708,"CapPass",162.46,-163.9,"Trend",0.991,16253.23,16256.24,2708,"F-12","Alloy 617","Plate",314626
2709,"CapPass",162.62,-163.8,"Trend",0.993,16259.24,16262.24,2709,"F-12","Alloy 617","Plate",314626
2710,"CapPass",162.78,-164.2,"Trend",0.991,16265.24,16268.24,2710,"F-12","Alloy 617","Plate",314626
2711,"CapPass",161.76,-163.7,"Trend",0.988,16271.25,16274.25,2711,"F-12","Alloy 617","Plate",314626
2712,"CapPass",161.74,-164.0,"Trend",0.986,16277.25,16280.26,2712,"F-12","Alloy 617","Plate",314626
2713,"CapPass",162.44,-164.4,"Trend",0.988,16283.26,16286.26,2713,"F-12","Alloy 617","Plate",314626
2714,"CapPass",162.11,-164.7,"Trend",0.984,16289.27,16292.27,2714,"F-12","Alloy 617","Plate",314626
2715,"CapPass",162.18,-164.8,"Trend",0.984,16295.27,16298.28,2715,"F-12","Alloy 617","Plate",314626
2716,"CapPass",162.00,-164.8,"Trend",0.983,16301.28,16304.28,2716,"F-12","Alloy 617","Plate",314626
2717,"CapPass",161.78,-165.2,"Trend",0.979,16307.28,16310.28,2717,"F-12","Alloy 617","Plate",314626
2718,"CapPass",160.97,-165.8,"Trend",0.971,16313.29,16316.29,2718,"F-12","Alloy 617","Plate",314626
2719,"CapPass",161.10,-165.0,"Trend",0.976,16319.30,16322.30,2719,"F-12","Alloy 617","Plate",314626
2720,"CapPass",161.65,-164.1,"Trend",0.985,16325.30,16328.31,2720,"F-12","Alloy 617","Plate",314626
2721,"CapPass",162.21,-165.0,"Trend",0.983,16331.31,16334.31,2721,"F-12","Alloy 617","Plate",314626
2722,"CapPass",161.48,-164.5,"Trend",0.982,16337.32,16340.31,2722,"F-12","Alloy 617","Plate",314626
2723,"CapPass",162.15,-164.1,"Trend",0.988,16343.32,16346.32,2723,"F-12","Alloy 617","Plate",314626
2724,"CapPass",161.23,-164.3,"Trend",0.981,16349.32,16352.33,2724,"F-12","Alloy 617","Plate",314626
2725,"CapPass",162.62,-164.5,"Trend",0.989,16355.33,16358.33,2725,"F-12","Alloy 617","Plate",314626
2726,"CapPass",161.92,-164.2,"Trend",0.986,16361.34,16364.34,2726,"F-12","Alloy 617","Plate",314626
2727,"CapPass",162.26,-164.5,"Trend",0.987,16367.35,16370.35,2727,"F-12","Alloy 617","Plate",314626
2728,"CapPass",162.23,-164.7,"Trend",0.985,16373.35,16376.35,2728,"F-12","Alloy 617","Plate",314626
2729,"CapPass",161.89,-163.8,"Trend",0.988,16379.35,16382.36,2729,"F-12","Alloy 617","Plate",314626
2730,"CapPass",161.67,-164.4,"Trend",0.983,16385.36,16388.37,2730,"F-12","Alloy 617","Plate",314626
2731,"CapPass",161.89,-164.4,"Trend",0.985,16391.37,16394.37,2731,"F-12","Alloy 617","Plate",314626
2732,"CapPass",161.68,-164.9,"Trend",0.981,16397.37,16400.38,2732,"F-12","Alloy 617","Plate",314626
2733,"CapPass",161.67,-164.2,"Trend",0.985,16403.38,16406.39,2733,"F-12","Alloy 617","Plate",314626
2734,"CapPass",162.35,-164.2,"Trend",0.989,16409.38,16412.39,2734,"F-12","Alloy 617","Plate",314626
2735,"CapPass",161.80,-164.3,"Trend",0.985,16415.39,16418.39,2735,"F-12","Alloy 617","Plate",314626
2736,"CapPass",162.61,-164.3,"Trend",0.990,16421.39,16424.40,2736,"F-12","Alloy 617","Plate",314626
2737,"CapPass",162.26,-164.8,"Trend",0.985,16427.40,16430.40,2737,"F-12","Alloy 617","Plate",314626
2738,"CapPass",162.94,-164.2,"Trend",0.992,16433.40,16436.41,2738,"F-12","Alloy 617","Plate",314626
2739,"CapPass",162.73,-164.9,"Trend",0.987,16439.41,16442.42,2739,"F-12","Alloy 617","Plate",314626
2740,"CapPass",161.98,-163.9,"Trend",0.988,16445.42,16448.42,2740,"F-12","Alloy 617","Plate",314626
2741,"CapPass",161.67,-164.8,"Trend",0.981,16451.42,16454.43,2741,"F-12","Alloy 617","Plate",314626
2742,"CapPass",162.32,-164.1,"Trend",0.989,16457.43,16460.43,2742,"F-12","Alloy 617","Plate",314626
2743,"CapPass",162.65,-163.4,"Trend",0.995,16463.44,16466.44,2743,"F-12","Alloy 617","Plate",314626
2744,"CapPass",162.23,-163.9,"Trend",0.990,16469.44,16472.45,2744,"F-12","Alloy 617","Plate",314626
2745,"CapPass",162.70,-164.2,"Trend",0.991,16475.45,16478.44,2745,"F-12","Alloy 617","Plate",314626
2746,"CapPass",162.28,-164.8,"Trend",0.985,16481.45,16484.46,2746,"F-12","Alloy 617","Plate",314626
2747,"CapPass",163.34,-164.9,"Trend",0.991,16487.46,16490.47,2747,"F-12","Alloy 617","Plate",314626
2748,"CapPass",163.98,-165.2,"Trend",0.992,16493.47,16496.47,2748,"F-12","Alloy 617","Plate",314626
2749,"CapPass",162.77,-165.5,"Trend",0.983,16499.48,16502.48,2749,"F-12","Alloy 617","Plate",314626
2750,"CapPass",163.15,-164.3,"Trend",0.993,16505.48,16508.47,2750,"F-12","Alloy 617","Plate",314626
2751,"CapPass",161.34,-161.3,"Trend",1.000,16511.47,16514.48,2751,"F-12","Alloy 617","Plate",314626
2752,"CapPass",162.11,-164.4,"Trend",0.986,16517.49,16520.48,2752,"F-12","Alloy 617","Plate",314626
2753,"CapPass",161.74,-163.4,"Trend",0.990,16523.49,16526.50,2753,"F-12","Alloy 617","Plate",314626
2754,"CapPass",160.91,-164.8,"Trend",0.976,16529.50,16532.50,2754,"F-12","Alloy 617","Plate",314626
2755,"CapPass",162.06,-164.6,"Trend",0.984,16535.51,16538.51,2755,"F-12","Alloy 617","Plate",314626
2756,"CapPass",161.67,-164.3,"Trend",0.984,16541.51,16544.52,2756,"F-12","Alloy 617","Plate",314626
2757,"CapPass",161.25,-164.6,"Trend",0.980,16547.52,16550.52,2757,"F-12","Alloy 617","Plate",314626
2758,"CapPass",161.71,-164.1,"Trend",0.985,16553.52,16556.53,2758,"F-12","Alloy 617","Plate",314626
2759,"CapPass",161.61,-164.5,"Trend",0.983,16559.53,16562.53,2759,"F-12","Alloy 617","Plate",314626
2760,"CapPass",161.54,-164.7,"Trend",0.981,16565.54,16568.54,2760,"F-12","Alloy 617","Plate",314626
2761,"CapPass",161.35,-164.5,"Trend",0.981,16571.54,16574.55,2761,"F-12","Alloy 617","Plate",314626
2762,"CapPass",162.14,-164.1,"Trend",0.988,16577.55,16580.56,2762,"F-12","Alloy 617","Plate",314626
2763,"CapPass",162.15,-164.5,"Trend",0.986,16583.56,16586.56,2763,"F-12","Alloy 617","Plate",314626
2764,"CapPass",161.92,-164.0,"Trend",0.987,16589.56,16592.56,2764,"F-12","Alloy 617","Plate",314626
2765,"CapPass",161.04,-164.2,"Trend",0.981,16595.56,16598.57,2765,"F-12","Alloy 617","Plate",314626
2766,"CapPass",162.15,-163.2,"Trend",0.993,16601.57,16604.58,2766,"F-12","Alloy 617","Plate",314626
2767,"CapPass",162.10,-164.0,"Trend",0.988,16607.57,16610.58,2767,"F-12","Alloy 617","Plate",314626
2768,"CapPass",162.30,-164.5,"Trend",0.987,16613.58,16616.59,2768,"F-12","Alloy 617","Plate",314626
2769,"CapPass",162.05,-164.4,"Trend",0.986,16619.59,16622.59,2769,"F-12","Alloy 617","Plate",314626
2770,"CapPass",161.80,-164.2,"Trend",0.985,16625.60,16628.60,2770,"F-12","Alloy 617","Plate",314626
2771,"CapPass",162.30,-164.3,"Trend",0.988,16631.60,16634.61,2771,"F-12","Alloy 617","Plate",314626
2772,"CapPass",161.83,-164.0,"Trend",0.987,16637.61,16640.61,2772,"F-12","Alloy 617","Plate",314626
2773,"CapPass",162.31,-164.0,"Trend",0.990,16643.61,16646.62,2773,"F-12","Alloy 617","Plate",314626
2774,"CapPass",163.07,-164.1,"Trend",0.994,16649.62,16652.62,2774,"F-12","Alloy 617","Plate",314626
2775,"CapPass",162.81,-163.8,"Trend",0.994,16655.62,16658.63,2775,"F-12","Alloy 617","Plate",314626
2776,"CapPass",163.11,-164.0,"Trend",0.995,16661.63,16664.63,2776,"F-12","Alloy 617","Plate",314626
2777,"CapPass",161.33,-164.9,"Trend",0.978,16667.64,16670.64,2777,"F-12","Alloy 617","Plate",314626
2778,"CapPass",162.04,-164.2,"Trend",0.987,16673.65,16676.64,2778,"F-12","Alloy 617","Plate",314626
2779,"CapPass",161.87,-164.4,"Trend",0.985,16679.65,16682.65,2779,"F-12","Alloy 617","Plate",314626
2780,"CapPass",162.65,-164.1,"Trend",0.991,16685.65,16688.66,2780,"F-12","Alloy 617","Plate",314626
2781,"CapPass",161.90,-164.3,"Trend",0.985,16691.66,16694.66,2781,"F-12","Alloy 617","Plate",314626
2782,"CapPass",161.70,-164.8,"Trend",0.981,16697.67,16700.67,2782,"F-12","Alloy 617","Plate",314626
2783,"CapPass",162.44,-163.7,"Trend",0.992,16703.67,16706.68,2783,"F-12","Alloy 617","Plate",314626
2784,"CapPass",162.12,-164.4,"Trend",0.986,16709.67,16712.68,2784,"F-12","Alloy 617","Plate",314626
2785,"CapPass",161.90,-164.0,"Trend",0.987,16715.69,16718.69,2785,"F-12","Alloy 617","Plate",314626
2786,"CapPass",162.43,-164.3,"Trend",0.989,16721.69,16724.69,2786,"F-12","Alloy 617","Plate",314626
2787,"CapPass",162.44,-164.2,"Trend",0.989,16727.70,16730.70,2787,"F-12","Alloy 617","Plate",314626
2788,"CapPass",162.41,-164.0,"Trend",0.990,16733.70,16736.71,2788,"F-12","Alloy 617","Plate",314626
2789,"CapPass",162.36,-164.5,"Trend",0.987,16739.71,16742.71,2789,"F-12","Alloy 617","Plate",314626
2790,"CapPass",162.45,-164.2,"Trend",0.989,16745.71,16748.72,2790,"F-12","Alloy 617","Plate",314626
2791,"CapPass",162.68,-163.7,"Trend",0.994,16751.72,16754.72,2791,"F-12","Alloy 617","Plate",314626
2792,"CapPass",162.36,-165.5,"Trend",0.981,16757.73,16760.73,2792,"F-12","Alloy 617","Plate",314626
2793,"CapPass",161.88,-164.5,"Trend",0.984,16763.73,16766.74,2793,"F-12","Alloy 617","Plate",314626
2794,"CapPass",162.17,-164.5,"Trend",0.986,16769.74,16772.74,2794,"F-12","Alloy 617","Plate",314626
2795,"CapPass",161.85,-164.1,"Trend",0.986,16775.74,16778.75,2795,"F-12","Alloy 617","Plate",314626
2796,"CapPass",162.58,-163.7,"Trend",0.993,16781.75,16784.75,2796,"F-12","Alloy 617","Plate",314626
2797,"CapPass",162.32,-163.2,"Trend",0.994,16787.76,16790.76,2797,"F-12","Alloy 617","Plate",314626
2798,"CapPass",162.89,-163.9,"Trend",0.994,16793.76,16796.76,2798,"F-12","Alloy 617","Plate",314626
2799,"CapPass",163.99,-163.3,"Trend",1.004,16799.77,16802.77,2799,"F-12","Alloy 617","Plate",314626
2800,"CapPass",162.43,-163.8,"Trend",0.992,16805.77,16808.77,2800,"F-12","Alloy 617","Plate",314626
2801,"CapPass",162.30,-164.0,"Trend",0.989,16811.78,16814.78,2801,"F-12","Alloy 617","Plate",314626
2802,"CapPass",161.98,-164.7,"Trend",0.983,16817.78,16820.79,2802,"F-12","Alloy 617","Plate",314626
2803,"CapPass",162.38,-164.0,"Trend",0.990,16823.79,16826.79,2803,"F-12","Alloy 617","Plate",314626
2804,"CapPass",162.45,-163.8,"Trend",0.992,16829.80,16832.80,2804,"F-12","Alloy 617","Plate",314626
2805,"CapPass",161.28,-164.5,"Trend",0.980,16835.80,16838.81,2805,"F-12","Alloy 617","Plate",314626
2806,"CapPass",161.68,-164.7,"Trend",0.982,16841.81,16844.82,2806,"F-12","Alloy 617","Plate",314626
2807,"CapPass",162.11,-164.3,"Trend",0.987,16847.82,16850.82,2807,"F-12","Alloy 617","Plate",314626
2808,"CapPass",161.97,-164.0,"Trend",0.987,16853.82,16856.83,2808,"F-12","Alloy 617","Plate",314626
2809,"CapPass",162.59,-164.7,"Trend",0.987,16859.83,16862.83,2809,"F-12","Alloy 617","Plate",314626
2810,"CapPass",162.99,-165.6,"Trend",0.984,16865.83,16868.84,2810,"F-12","Alloy 617","Plate",314626
2811,"CapPass",161.98,-164.7,"Trend",0.983,16871.84,16874.84,2811,"F-12","Alloy 617","Plate",314626
2812,"CapPass",161.83,-164.5,"Trend",0.984,16877.85,16880.85,2812,"F-12","Alloy 617","Plate",314626
2813,"CapPass",161.82,-165.0,"Trend",0.980,16883.85,16886.85,2813,"F-12","Alloy 617","Plate",314626
2814,"CapPass",161.83,-164.1,"Trend",0.986,16889.86,16892.86,2814,"F-12","Alloy 617","Plate",314626
2815,"CapPass",162.48,-164.9,"Trend",0.985,16895.86,16898.87,2815,"F-12","Alloy 617","Plate",314626
2816,"CapPass",162.36,-164.1,"Trend",0.989,16901.87,16904.88,2816,"F-12","Alloy 617","Plate",314626
2817,"CapPass",161.75,-164.3,"Trend",0.984,16907.87,16910.88,2817,"F-12","Alloy 617","Plate",314626
2818,"CapPass",162.15,-164.3,"Trend",0.987,16913.88,16916.89,2818,"F-12","Alloy 617","Plate",314626
2819,"CapPass",162.45,-164.6,"Trend",0.987,16919.89,16922.89,2819,"F-12","Alloy 617","Plate",314626
2820,"CapPass",162.11,-164.6,"Trend",0.985,16925.90,16928.90,2820,"F-12","Alloy 617","Plate",314626
2821,"CapPass",162.27,-163.9,"Trend",0.990,16931.90,16934.91,2821,"F-12","Alloy 617","Plate",314626
2822,"CapPass",162.22,-164.2,"Trend",0.988,16937.90,16940.91,2822,"F-12","Alloy 617","Plate",314626
2823,"CapPass",161.52,-164.2,"Trend",0.984,16943.91,16946.91,2823,"F-12","Alloy 617","Plate",314626
2824,"CapPass",162.33,-163.7,"Trend",0.992,16949.92,16952.92,2824,"F-12","Alloy 617","Plate",314626
2825,"CapPass",162.49,-164.0,"Trend",0.991,16955.92,16958.93,2825,"F-12","Alloy 617","Plate",314626
2826,"CapPass",162.10,-164.1,"Trend",0.988,16961.93,16964.93,2826,"F-12","Alloy 617","Plate",314626
2827,"CapPass",162.56,-164.1,"Trend",0.990,16967.94,16970.94,2827,"F-12","Alloy 617","Plate",314626
2828,"CapPass",162.22,-164.0,"Trend",0.989,16973.94,16976.95,2828,"F-12","Alloy 617","Plate",314626
2829,"CapPass",162.38,-164.5,"Trend",0.987,16979.95,16982.95,2829,"F-12","Alloy 617","Plate",314626
2830,"CapPass",162.29,-164.4,"Trend",0.987,16985.95,16988.96,2830,"F-12","Alloy 617","Plate",314626
2831,"CapPass",162.78,-164.1,"Trend",0.992,16991.96,16994.96,2831,"F-12","Alloy 617","Plate",314626
2832,"CapPass",162.29,-164.7,"Trend",0.985,16997.96,17000.97,2832,"F-12","Alloy 617","Plate",314626
2833,"CapPass",162.45,-164.4,"Trend",0.988,17003.97,17006.97,2833,"F-12","Alloy 617","Plate",314626
2834,"CapPass",162.84,-164.5,"Trend",0.990,17009.98,17012.98,2834,"F-12","Alloy 617","Plate",314626
2835,"CapPass",162.94,-164.5,"Trend",0.990,17015.98,17018.98,2835,"F-12","Alloy 617","Plate",314626
2836,"CapPass",162.36,-163.8,"Trend",0.991,17021.99,17024.99,2836,"F-12","Alloy 617","Plate",314626
2837,"CapPass",161.91,-164.2,"Trend",0.986,17027.99,17031.00,2837,"F-12","Alloy 617","Plate",314626
2838,"CapPass",162.78,-164.5,"Trend",0.989,17034.00,17037.00,2838,"F-12","Alloy 617","Plate",314626
2839,"CapPass",162.34,-164.2,"Trend",0.988,17040.00,17043.01,2839,"F-12","Alloy 617","Plate",314626
2840,"CapPass",162.37,-164.6,"Trend",0.987,17046.01,17049.02,2840,"F-12","Alloy 617","Plate",314626
2841,"CapPass",161.66,-165.2,"Trend",0.979,17052.01,17055.02,2841,"F-12","Alloy 617","Plate",314626
2842,"CapPass",161.84,-165.1,"Trend",0.980,17058.02,17061.03,2842,"F-12","Alloy 617","Plate",314626
2843,"CapPass",161.34,-164.5,"Trend",0.981,17064.03,17067.03,2843,"F-12","Alloy 617","Plate",314626
2844,"CapPass",163.01,-164.4,"Trend",0.992,17070.03,17073.04,2844,"F-12","Alloy 617","Plate",314626
2845,"CapPass",161.69,-165.1,"Trend",0.979,17076.04,17079.05,2845,"F-12","Alloy 617","Plate",314626
2846,"CapPass",161.95,-164.6,"Trend",0.984,17082.05,17085.05,2846,"F-12","Alloy 617","Plate",314626
2847,"CapPass",162.01,-164.0,"Trend",0.988,17088.05,17091.06,2847,"F-12","Alloy 617","Plate",314626
2848,"CapPass",161.84,-164.1,"Trend",0.986,17094.06,17097.06,2848,"F-12","Alloy 617","Plate",314626
2849,"CapPass",162.95,-163.6,"Trend",0.996,17100.07,17103.07,2849,"F-12","Alloy 617","Plate",314626
2850,"CapPass",162.09,-163.9,"Trend",0.989,17106.07,17109.07,2850,"F-12","Alloy 617","Plate",314626
2851,"CapPass",162.20,-164.4,"Trend",0.986,17112.08,17115.08,2851,"F-12","Alloy 617","Plate",314626
2852,"CapPass",162.79,-164.0,"Trend",0.993,17118.08,17121.09,2852,"F-12","Alloy 617","Plate",314626
2853,"CapPass",162.08,-164.7,"Trend",0.984,17124.09,17127.09,2853,"F-12","Alloy 617","Plate",314626
2854,"CapPass",161.49,-163.9,"Trend",0.985,17130.10,17133.10,2854,"F-12","Alloy 617","Plate",314626
2855,"CapPass",162.04,-164.9,"Trend",0.983,17136.10,17139.10,2855,"F-12","Alloy 617","Plate",314626
2856,"CapPass",162.41,-164.6,"Trend",0.987,17142.10,17145.11,2856,"F-12","Alloy 617","Plate",314626
