Repository: js-molina/fatigue-A617

File: data/950C/Strain rate 0.001/0.30% strain/HTM_A20_Cycles_A20.csv (part 8 of 9)
"Cycle Label","Data State","Elapsed Time Sec","Qual State","Strain","Stress Mpa","Count","Sample","Alloy","Material_Form","Heat"
"50% Nf: Cycle 4799-4800","CapPass",28848.37,"Trend",-0.00052,-8.16,41671,"A-20","Alloy 617","Plate",314626
"50% Nf: Cycle 4799-4800","CapPass",28848.40,"Trend",-0.00050,-5.59,41672,"A-20","Alloy 617","Plate",314626
"50% Nf: Cycle 4799-4800","CapPass",28848.40,"Trend",-0.00048,-2.60,41673,"A-20","Alloy 617","Plate",314626
"50% Nf: Cycle 4799-4800","CapPass",28848.43,"Trend",-0.00045,0.57,41674,"A-20","Alloy 617","Plate",314626
"50% Nf: Cycle 4799-4800","CapPass",28848.46,"Trend",-0.00043,3.76,41675,"A-20","Alloy 617","Plate",314626
"50% Nf: Cycle 4799-4800","CapPass",28848.46,"Trend",-0.00043,3.79,41676,"A-20","Alloy 617","Plate",314626
"50% Nf: Cycle 4799-4800","CapPass",28848.50,"Trend",-0.00040,6.67,41677,"A-20","Alloy 617","Plate",314626
"50% Nf: Cycle 4799-4800","CapPass",28848.53,"Trend",-0.00037,10.29,41678,"A-20","Alloy 617","Plate",314626
"50% Nf: Cycle 4799-4800","CapPass",28848.56,"Trend",-0.00035,13.37,41679,"A-20","Alloy 617","Plate",314626
"50% Nf: Cycle 4799-4800","CapPass",28848.56,"Trend",-0.00033,15.42,41680,"A-20","Alloy 617","Plate",314626
"50% Nf: Cycle 4799-4800","CapPass",28848.59,"Trend",-0.00032,16.49,41681,"A-20","Alloy 617","Plate",314626
"50% Nf: Cycle 4799-4800","CapPass",28848.62,"Trend",-0.00030,19.59,41682,"A-20","Alloy 617","Plate",314626
"50% Nf: Cycle 4799-4800","CapPass",28848.62,"Trend",-0.00027,22.44,41683,"A-20","Alloy 617","Plate",314626
"50% Nf: Cycle 4799-4800","CapPass",28848.65,"Trend",-0.00025,25.32,41684,"A-20","Alloy 617","Plate",314626
"50% Nf: Cycle 4799-4800","CapPass",28848.68,"Trend",-0.00024,26.68,41685,"A-20","Alloy 617","Plate",314626
"50% Nf: Cycle 4799-4800","CapPass",28848.68,"Trend",-0.00022,29.09,41686,"A-20","Alloy 617","Plate",314626
"50% Nf: Cycle 4799-4800","CapPass",28848.71,"Trend",-0.00020,31.74,41687,"A-20","Alloy 617","Plate",314626
"50% Nf: Cycle 4799-4800","CapPass",28848.75,"Trend",-0.00017,34.44,41688,"A-20","Alloy 617","Plate",314626
"50% Nf: Cycle 4799-4800","CapPass",28848.78,"Trend",-0.00015,36.14,41689,"A-20","Alloy 617","Plate",314626
"50% Nf: Cycle 4799-4800","CapPass",28848.78,"Trend",-0.00015,36.57,41690,"A-20","Alloy 617","Plate",314626
"50% Nf: Cycle 4799-4800","CapPass",28848.81,"Trend",-0.00012,38.91,41691,"A-20","Alloy 617","Plate",314626
"50% Nf: Cycle 4799-4800","CapPass",28848.87,"Trend",-0.00010,41.24,41692,"A-20","Alloy 617","Plate",314626
"50% Nf: Cycle 4799-4800","CapPass",28848.87,"Trend",-0.00009,41.62,41693,"A-20","Alloy 617","Plate",314626
"50% Nf: Cycle 4799-4800","CapPass",28848.90,"Trend",-0.00007,43.76,41694,"A-20","Alloy 617","Plate",314626
"50% Nf: Cycle 4799-4800","CapPass",28848.96,"Trend",-0.00004,46.25,41695,"A-20","Alloy 617","Plate",314626
"50% Nf: Cycle 4799-4800","CapPass",28848.96,"Trend",-0.00004,46.86,41696,"A-20","Alloy 617","Plate",314626
"50% Nf: Cycle 4799-4800","CapPass",28849.00,"Trend",-0.00002,49.27,41697,"A-20","Alloy 617","Plate",314626
"50% Nf: Cycle 4799-4800","CapPass",28849.03,"Trend",0.00001,53.13,41698,"A-20","Alloy 617","Plate",314626
"50% Nf: Cycle 4799-4800","CapPass",28849.06,"Trend",0.00003,56.86,41699,"A-20","Alloy 617","Plate",314626
"50% Nf: Cycle 4799-4800","CapPass",28849.06,"Trend",0.00005,58.61,41700,"A-20","Alloy 617","Plate",314626
"50% Nf: Cycle 4799-4800","CapPass",28849.09,"Trend",0.00006,59.66,41701,"A-20","Alloy 617","Plate",314626
"50% Nf: Cycle 4799-4800","CapPass",28849.09,"Trend",0.00008,62.41,41702,"A-20","Alloy 617","Plate",314626
"50% Nf: Cycle 4799-4800","CapPass",28849.12,"Trend",0.00011,65.46,41703,"A-20","Alloy 617","Plate",314626
"50% Nf: Cycle 4799-4800","CapPass",28849.15,"Trend",0.00013,68.32,41704,"A-20","Alloy 617","Plate",314626
"50% Nf: Cycle 4799-4800","CapPass",28849.15,"Trend",0.00016,71.11,41705,"A-20","Alloy 617","Plate",314626
"50% Nf: Cycle 4799-4800","CapPass",28849.18,"Trend",0.00017,72.42,41706,"A-20","Alloy 617","Plate",314626
"50% Nf: Cycle 4799-4800","CapPass",28849.18,"Trend",0.00019,73.56,41707,"A-20","Alloy 617","Plate",314626
"50% Nf: Cycle 4799-4800","CapPass",28849.18,"Trend",0.00021,76.25,41708,"A-20","Alloy 617","Plate",314626
"50% Nf: Cycle 4799-4800","CapPass",28849.21,"Trend",0.00024,78.82,41709,"A-20","Alloy 617","Plate",314626
"50% Nf: Cycle 4799-4800","CapPass",28849.25,"Trend",0.00026,80.90,41710,"A-20","Alloy 617","Plate",314626
"50% Nf: Cycle 4799-4800","CapPass",28849.28,"Trend",0.00029,83.06,41711,"A-20","Alloy 617","Plate",314626
"50% Nf: Cycle 4799-4800","CapPass",28849.31,"Trend",0.00031,85.42,41712,"A-20","Alloy 617","Plate",314626
"50% Nf: Cycle 4799-4800","CapPass",28849.31,"Trend",0.00034,87.20,41713,"A-20","Alloy 617","Plate",314626
"50% Nf: Cycle 4799-4800","CapPass",28849.34,"Trend",0.00036,89.30,41714,"A-20","Alloy 617","Plate",314626
"50% Nf: Cycle 4799-4800","CapPass",28849.37,"Trend",0.00038,90.48,41715,"A-20","Alloy 617","Plate",314626
"50% Nf: Cycle 4799-4800","CapPass",28849.37,"Trend",0.00039,91.49,41716,"A-20","Alloy 617","Plate",314626
"50% Nf: Cycle 4799-4800","CapPass",28849.40,"Trend",0.00041,93.38,41717,"A-20","Alloy 617","Plate",314626
"50% Nf: Cycle 4799-4800","CapPass",28849.43,"Trend",0.00044,95.51,41718,"A-20","Alloy 617","Plate",314626
"50% Nf: Cycle 4799-4800","CapPass",28849.46,"Trend",0.00046,97.25,41719,"A-20","Alloy 617","Plate",314626
"50% Nf: Cycle 4799-4800","CapPass",28849.46,"Trend",0.00046,97.39,41720,"A-20","Alloy 617","Plate",314626
"50% Nf: Cycle 4799-4800","CapPass",28849.50,"Trend",0.00049,99.55,41721,"A-20","Alloy 617","Plate",314626
"50% Nf: Cycle 4799-4800","CapPass",28849.53,"Trend",0.00052,102.02,41722,"A-20","Alloy 617","Plate",314626
"50% Nf: Cycle 4799-4800","CapPass",28849.56,"Trend",0.00054,103.93,41723,"A-20","Alloy 617","Plate",314626
"50% Nf: Cycle 4799-4800","CapPass",28849.56,"Trend",0.00055,104.62,41724,"A-20","Alloy 617","Plate",314626
"50% Nf: Cycle 4799-4800","CapPass",28849.59,"Trend",0.00057,106.41,41725,"A-20","Alloy 617","Plate",314626
"50% Nf: Cycle 4799-4800","CapPass",28849.62,"Trend",0.00059,108.76,41726,"A-20","Alloy 617","Plate",314626
"50% Nf: Cycle 4799-4800","CapPass",28849.62,"Trend",0.00062,111.04,41727,"A-20","Alloy 617","Plate",314626
"50% Nf: Cycle 4799-4800","CapPass",28849.65,"Trend",0.00064,113.30,41728,"A-20","Alloy 617","Plate",314626
"50% Nf: Cycle 4799-4800","CapPass",28849.65,"Trend",0.00065,113.44,41729,"A-20","Alloy 617","Plate",314626
"50% Nf: Cycle 4799-4800","CapPass",28849.68,"Trend",0.00067,115.48,41730,"A-20","Alloy 617","Plate",314626
"50% Nf: Cycle 4799-4800","CapPass",28849.71,"Trend",0.00069,118.05,41731,"A-20","Alloy 617","Plate",314626
"50% Nf: Cycle 4799-4800","CapPass",28849.71,"Trend",0.00072,120.52,41732,"A-20","Alloy 617","Plate",314626
"50% Nf: Cycle 4799-4800","CapPass",28849.75,"Trend",0.00075,122.81,41733,"A-20","Alloy 617","Plate",314626
"50% Nf: Cycle 4799-4800","CapPass",28849.78,"Trend",0.00077,124.88,41734,"A-20","Alloy 617","Plate",314626
"50% Nf: Cycle 4799-4800","CapPass",28849.78,"Trend",0.00077,125.33,41735,"A-20","Alloy 617","Plate",314626
"50% Nf: Cycle 4799-4800","CapPass",28849.78,"Trend",0.00080,127.56,41736,"A-20","Alloy 617","Plate",314626
"50% Nf: Cycle 4799-4800","CapPass",28849.81,"Trend",0.00082,130.29,41737,"A-20","Alloy 617","Plate",314626
"50% Nf: Cycle 4799-4800","CapPass",28849.81,"Trend",0.00085,132.29,41738,"A-20","Alloy 617","Plate",314626
"50% Nf: Cycle 4799-4800","CapPass",28849.84,"Trend",0.00087,134.52,41739,"A-20","Alloy 617","Plate",314626
"50% Nf: Cycle 4799-4800","CapPass",28849.87,"Trend",0.00090,136.95,41740,"A-20","Alloy 617","Plate",314626
"50% Nf: Cycle 4799-4800","CapPass",28849.87,"Trend",0.00091,137.79,41741,"A-20","Alloy 617","Plate",314626
"50% Nf: Cycle 4799-4800","CapPass",28849.87,"Trend",0.00093,138.67,41742,"A-20","Alloy 617","Plate",314626
"50% Nf: Cycle 4799-4800","CapPass",28849.90,"Trend",0.00095,140.84,41743,"A-20","Alloy 617","Plate",314626
"50% Nf: Cycle 4799-4800","CapPass",28849.90,"Trend",0.00098,142.50,41744,"A-20","Alloy 617","Plate",314626
"50% Nf: Cycle 4799-4800","CapPass",28849.93,"Trend",0.00100,144.29,41745,"A-20","Alloy 617","Plate",314626
"50% Nf: Cycle 4799-4800","CapPass",28849.93,"Trend",0.00103,146.17,41746,"A-20","Alloy 617","Plate",314626
"50% Nf: Cycle 4799-4800","CapPass",28849.96,"Trend",0.00105,147.47,41747,"A-20","Alloy 617","Plate",314626
"50% Nf: Cycle 4799-4800","CapPass",28849.96,"Trend",0.00105,147.77,41748,"A-20","Alloy 617","Plate",314626
"50% Nf: Cycle 4799-4800","CapPass",28850.00,"Trend",0.00108,149.48,41749,"A-20","Alloy 617","Plate",314626
"50% Nf: Cycle 4799-4800","CapPass",28850.00,"Trend",0.00111,150.94,41750,"A-20","Alloy 617","Plate",314626
"50% Nf: Cycle 4799-4800","CapPass",28850.03,"Trend",0.00113,152.38,41751,"A-20","Alloy 617","Plate",314626
"50% Nf: Cycle 4799-4800","CapPass",28850.06,"Trend",0.00116,153.71,41752,"A-20","Alloy 617","Plate",314626
"50% Nf: Cycle 4799-4800","CapPass",28850.06,"Trend",0.00117,154.45,41753,"A-20","Alloy 617","Plate",314626
"50% Nf: Cycle 4799-4800","CapPass",28850.09,"Trend",0.00118,155.15,41754,"A-20","Alloy 617","Plate",314626
"50% Nf: Cycle 4799-4800","CapPass",28850.09,"Trend",0.00121,156.32,41755,"A-20","Alloy 617","Plate",314626
"50% Nf: Cycle 4799-4800","CapPass",28850.12,"Trend",0.00123,157.73,41756,"A-20","Alloy 617","Plate",314626
"50% Nf: Cycle 4799-4800","CapPass",28850.15,"Trend",0.00126,159.13,41757,"A-20","Alloy 617","Plate",314626
"50% Nf: Cycle 4799-4800","CapPass",28850.15,"Trend",0.00128,159.70,41758,"A-20","Alloy 617","Plate",314626
"50% Nf: Cycle 4799-4800","CapPass",28850.15,"Trend",0.00129,159.92,41759,"A-20","Alloy 617","Plate",314626
"50% Nf: Cycle 4799-4800","CapPass",28850.18,"Trend",0.00131,160.73,41760,"A-20","Alloy 617","Plate",314626
"50% Nf: Cycle 4799-4800","CapPass",28850.21,"Trend",0.00134,161.72,41761,"A-20","Alloy 617","Plate",314626
"50% Nf: Cycle 4799-4800","CapPass",28850.25,"Trend",0.00136,162.73,41762,"A-20","Alloy 617","Plate",314626
"Cycle 4999-5000","CapPass",30046.81,"Trend",0.00141,164.58,42055,"A-20","Alloy 617","Plate",314626
"Cycle 4999-5000","CapPass",30046.84,"Trend",0.00143,165.15,42056,"A-20","Alloy 617","Plate",314626
"Cycle 4999-5000","CapPass",30046.84,"Trend",0.00146,164.53,42057,"A-20","Alloy 617","Plate",314626
"Cycle 4999-5000","CapPass",30046.87,"Trend",0.00147,164.00,42058,"A-20","Alloy 617","Plate",314626
"Cycle 4999-5000","CapPass",30046.90,"Trend",0.00148,162.74,42059,"A-20","Alloy 617","Plate",314626
"Cycle 4999-5000","CapPass",30046.96,"Trend",0.00148,149.80,42060,"A-20","Alloy 617","Plate",314626
"Cycle 4999-5000","CapPass",30047.00,"Trend",0.00146,144.17,42061,"A-20","Alloy 617","Plate",314626
"Cycle 4999-5000","CapPass",30047.03,"Trend",0.00143,139.19,42062,"A-20","Alloy 617","Plate",314626
"Cycle 4999-5000","CapPass",30047.03,"Trend",0.00141,134.05,42063,"A-20","Alloy 617","Plate",314626
"Cycle 4999-5000","CapPass",30047.06,"Trend",0.00138,128.52,42064,"A-20","Alloy 617","Plate",314626
"Cycle 4999-5000","CapPass",30047.06,"Trend",0.00137,125.97,42065,"A-20","Alloy 617","Plate",314626
"Cycle 4999-5000","CapPass",30047.09,"Trend",0.00136,124.31,42066,"A-20","Alloy 617","Plate",314626
"Cycle 4999-5000","CapPass",30047.09,"Trend",0.00133,119.92,42067,"A-20","Alloy 617","Plate",314626
"Cycle 4999-5000","CapPass",30047.12,"Trend",0.00130,115.90,42068,"A-20","Alloy 617","Plate",314626
"Cycle 4999-5000","CapPass",30047.12,"Trend",0.00128,111.57,42069,"A-20","Alloy 617","Plate",314626
"Cycle 4999-5000","CapPass",30047.15,"Trend",0.00125,107.71,42070,"A-20","Alloy 617","Plate",314626
"Cycle 4999-5000","CapPass",30047.18,"Trend",0.00123,104.12,42071,"A-20","Alloy 617","Plate",314626
"Cycle 4999-5000","CapPass",30047.18,"Trend",0.00123,103.91,42072,"A-20","Alloy 617","Plate",314626
"Cycle 4999-5000","CapPass",30047.18,"Trend",0.00120,100.33,42073,"A-20","Alloy 617","Plate",314626
"Cycle 4999-5000","CapPass",30047.21,"Trend",0.00117,96.53,42074,"A-20","Alloy 617","Plate",314626
"Cycle 4999-5000","CapPass",30047.25,"Trend",0.00115,92.91,42075,"A-20","Alloy 617","Plate",314626
"Cycle 4999-5000","CapPass",30047.25,"Trend",0.00112,88.84,42076,"A-20","Alloy 617","Plate",314626
"Cycle 4999-5000","CapPass",30047.28,"Trend",0.00111,87.48,42077,"A-20","Alloy 617","Plate",314626
"Cycle 4999-5000","CapPass",30047.28,"Trend",0.00110,85.45,42078,"A-20","Alloy 617","Plate",314626
"Cycle 4999-5000","CapPass",30047.31,"Trend",0.00107,82.14,42079,"A-20","Alloy 617","Plate",314626
"Cycle 4999-5000","CapPass",30047.34,"Trend",0.00105,77.87,42080,"A-20","Alloy 617","Plate",314626
"Cycle 4999-5000","CapPass",30047.37,"Trend",0.00102,74.08,42081,"A-20","Alloy 617","Plate",314626
"Cycle 4999-5000","CapPass",30047.40,"Trend",0.00100,70.57,42082,"A-20","Alloy 617","Plate",314626
"Cycle 4999-5000","CapPass",30047.43,"Trend",0.00097,67.03,42083,"A-20","Alloy 617","Plate",314626
"Cycle 4999-5000","CapPass",30047.46,"Trend",0.00095,63.26,42084,"A-20","Alloy 617","Plate",314626
"Cycle 4999-5000","CapPass",30047.46,"Trend",0.00093,61.14,42085,"A-20","Alloy 617","Plate",314626
"Cycle 4999-5000","CapPass",30047.50,"Trend",0.00092,59.15,42086,"A-20","Alloy 617","Plate",314626
"Cycle 4999-5000","CapPass",30047.50,"Trend",0.00089,55.79,42087,"A-20","Alloy 617","Plate",314626
"Cycle 4999-5000","CapPass",30047.53,"Trend",0.00087,52.03,42088,"A-20","Alloy 617","Plate",314626
"Cycle 4999-5000","CapPass",30047.56,"Trend",0.00084,49.18,42089,"A-20","Alloy 617","Plate",314626
"Cycle 4999-5000","CapPass",30047.56,"Trend",0.00084,48.32,42090,"A-20","Alloy 617","Plate",314626
"Cycle 4999-5000","CapPass",30047.59,"Trend",0.00082,45.67,42091,"A-20","Alloy 617","Plate",314626
"Cycle 4999-5000","CapPass",30047.62,"Trend",0.00079,42.10,42092,"A-20","Alloy 617","Plate",314626
"Cycle 4999-5000","CapPass",30047.65,"Trend",0.00077,39.14,42093,"A-20","Alloy 617","Plate",314626
"Cycle 4999-5000","CapPass",30047.68,"Trend",0.00074,35.97,42094,"A-20","Alloy 617","Plate",314626
"Cycle 4999-5000","CapPass",30047.68,"Trend",0.00074,35.65,42095,"A-20","Alloy 617","Plate",314626
"Cycle 4999-5000","CapPass",30047.68,"Trend",0.00072,32.46,42096,"A-20","Alloy 617","Plate",314626
"Cycle 4999-5000","CapPass",30047.71,"Trend",0.00069,28.88,42097,"A-20","Alloy 617","Plate",314626
"Cycle 4999-5000","CapPass",30047.75,"Trend",0.00067,24.91,42098,"A-20","Alloy 617","Plate",314626
"Cycle 4999-5000","CapPass",30047.78,"Trend",0.00066,24.15,42099,"A-20","Alloy 617","Plate",314626
"Cycle 4999-5000","CapPass",30047.78,"Trend",0.00064,22.14,42100,"A-20","Alloy 617","Plate",314626
"Cycle 4999-5000","CapPass",30047.81,"Trend",0.00061,18.94,42101,"A-20","Alloy 617","Plate",314626
"Cycle 4999-5000","CapPass",30047.84,"Trend",0.00059,15.90,42102,"A-20","Alloy 617","Plate",314626
"Cycle 4999-5000","CapPass",30047.87,"Trend",0.00056,12.34,42103,"A-20","Alloy 617","Plate",314626
"Cycle 4999-5000","CapPass",30047.90,"Trend",0.00054,8.45,42104,"A-20","Alloy 617","Plate",314626
"Cycle 4999-5000","CapPass",30047.93,"Trend",0.00051,5.76,42105,"A-20","Alloy 617","Plate",314626
"Cycle 4999-5000","CapPass",30047.96,"Trend",0.00049,2.45,42106,"A-20","Alloy 617","Plate",314626
"Cycle 4999-5000","CapPass",30047.96,"Trend",0.00047,0.72,42107,"A-20","Alloy 617","Plate",314626
"Cycle 4999-5000","CapPass",30047.96,"Trend",0.00046,-0.55,42108,"A-20","Alloy 617","Plate",314626
"Cycle 4999-5000","CapPass",30048.00,"Trend",0.00044,-3.91,42109,"A-20","Alloy 617","Plate",314626
"Cycle 4999-5000","CapPass",30048.03,"Trend",0.00041,-7.08,42110,"A-20","Alloy 617","Plate",314626
"Cycle 4999-5000","CapPass",30048.06,"Trend",0.00039,-10.06,42111,"A-20","Alloy 617","Plate",314626
"Cycle 4999-5000","CapPass",30048.06,"Trend",0.00038,-10.50,42112,"A-20","Alloy 617","Plate",314626
"Cycle 4999-5000","CapPass",30048.09,"Trend",0.00036,-13.29,42113,"A-20","Alloy 617","Plate",314626
"Cycle 4999-5000","CapPass",30048.12,"Trend",0.00034,-15.55,42114,"A-20","Alloy 617","Plate",314626
"Cycle 4999-5000","CapPass",30048.15,"Trend",0.00031,-17.66,42115,"A-20","Alloy 617","Plate",314626
"Cycle 4999-5000","CapPass",30048.15,"Trend",0.00030,-18.52,42116,"A-20","Alloy 617","Plate",314626
"Cycle 4999-5000","CapPass",30048.21,"Trend",0.00028,-20.23,42117,"A-20","Alloy 617","Plate",314626
"Cycle 4999-5000","CapPass",30048.25,"Trend",0.00026,-22.17,42118,"A-20","Alloy 617","Plate",314626
"Cycle 4999-5000","CapPass",30048.28,"Trend",0.00026,-22.49,42119,"A-20","Alloy 617","Plate",314626
"Cycle 4999-5000","CapPass",30048.31,"Trend",0.00023,-25.39,42120,"A-20","Alloy 617","Plate",314626
"Cycle 4999-5000","CapPass",30048.37,"Trend",0.00021,-29.88,42121,"A-20","Alloy 617","Plate",314626
"Cycle 4999-5000","CapPass",30048.37,"Trend",0.00020,-31.07,42122,"A-20","Alloy 617","Plate",314626
"Cycle 4999-5000","CapPass",30048.37,"Trend",0.00018,-33.31,42123,"A-20","Alloy 617","Plate",314626
"Cycle 4999-5000","CapPass",30048.40,"Trend",0.00016,-36.85,42124,"A-20","Alloy 617","Plate",314626
"Cycle 4999-5000","CapPass",30048.43,"Trend",0.00013,-39.93,42125,"A-20","Alloy 617","Plate",314626
"Cycle 4999-5000","CapPass",30048.43,"Trend",0.00011,-42.95,42126,"A-20","Alloy 617","Plate",314626
"Cycle 4999-5000","CapPass",30048.46,"Trend",0.00008,-46.08,42127,"A-20","Alloy 617","Plate",314626
"Cycle 4999-5000","CapPass",30048.46,"Trend",0.00007,-46.98,42128,"A-20","Alloy 617","Plate",314626
"Cycle 4999-5000","CapPass",30048.46,"Trend",0.00005,-49.00,42129,"A-20","Alloy 617","Plate",314626
"Cycle 4999-5000","CapPass",30048.50,"Trend",0.00003,-51.97,42130,"A-20","Alloy 617","Plate",314626
"Cycle 4999-5000","CapPass",30048.53,"Trend",0.00000,-54.34,42131,"A-20","Alloy 617","Plate",314626
"Cycle 4999-5000","CapPass",30048.56,"Trend",-0.00002,-57.47,42132,"A-20","Alloy 617","Plate",314626
"Cycle 4999-5000","CapPass",30048.56,"Trend",-0.00004,-58.55,42133,"A-20","Alloy 617","Plate",314626
"Cycle 4999-5000","CapPass",30048.56,"Trend",-0.00005,-59.41,42134,"A-20","Alloy 617","Plate",314626
"Cycle 4999-5000","CapPass",30048.59,"Trend",-0.00007,-61.52,42135,"A-20","Alloy 617","Plate",314626
"Cycle 4999-5000","CapPass",30048.62,"Trend",-0.00010,-64.52,42136,"A-20","Alloy 617","Plate",314626
"Cycle 4999-5000","CapPass",30048.65,"Trend",-0.00012,-66.47,42137,"A-20","Alloy 617","Plate",314626
"Cycle 4999-5000","CapPass",30048.65,"Trend",-0.00013,-66.58,42138,"A-20","Alloy 617","Plate",314626
"Cycle 4999-5000","CapPass",30048.68,"Trend",-0.00015,-69.34,42139,"A-20","Alloy 617","Plate",314626
"Cycle 4999-5000","CapPass",30048.71,"Trend",-0.00017,-71.01,42140,"A-20","Alloy 617","Plate",314626
"Cycle 4999-5000","CapPass",30048.75,"Trend",-0.00020,-73.55,42141,"A-20","Alloy 617","Plate",314626
"Cycle 4999-5000","CapPass",30048.78,"Trend",-0.00021,-74.36,42142,"A-20","Alloy 617","Plate",314626
"Cycle 4999-5000","CapPass",30048.78,"Trend",-0.00023,-75.62,42143,"A-20","Alloy 617","Plate",314626
"Cycle 4999-5000","CapPass",30048.81,"Trend",-0.00025,-77.93,42144,"A-20","Alloy 617","Plate",314626
"Cycle 4999-5000","CapPass",30048.84,"Trend",-0.00028,-80.87,42145,"A-20","Alloy 617","Plate",314626
"Cycle 4999-5000","CapPass",30048.87,"Trend",-0.00030,-82.78,42146,"A-20","Alloy 617","Plate",314626
"Cycle 4999-5000","CapPass",30048.87,"Trend",-0.00030,-82.97,42147,"A-20","Alloy 617","Plate",314626
"Cycle 4999-5000","CapPass",30048.90,"Trend",-0.00033,-85.95,42148,"A-20","Alloy 617","Plate",314626
"Cycle 4999-5000","CapPass",30048.93,"Trend",-0.00035,-88.32,42149,"A-20","Alloy 617","Plate",314626
"Cycle 4999-5000","CapPass",30048.93,"Trend",-0.00038,-91.79,42150,"A-20","Alloy 617","Plate",314626
"Cycle 4999-5000","CapPass",30048.96,"Trend",-0.00040,-94.00,42151,"A-20","Alloy 617","Plate",314626
"Cycle 4999-5000","CapPass",30048.96,"Trend",-0.00043,-96.43,42152,"A-20","Alloy 617","Plate",314626
"Cycle 4999-5000","CapPass",30049.00,"Trend",-0.00045,-100.2,42153,"A-20","Alloy 617","Plate",314626
"Cycle 4999-5000","CapPass",30049.03,"Trend",-0.00048,-102.6,42154,"A-20","Alloy 617","Plate",314626
"Cycle 4999-5000","CapPass",30049.03,"Trend",-0.00050,-104.9,42155,"A-20","Alloy 617","Plate",314626
"Cycle 4999-5000","CapPass",30049.06,"Trend",-0.00053,-107.5,42156,"A-20","Alloy 617","Plate",314626
"Cycle 4999-5000","CapPass",30049.06,"Trend",-0.00055,-109.4,42157,"A-20","Alloy 617","Plate",314626
"Cycle 4999-5000","CapPass",30049.06,"Trend",-0.00055,-109.5,42158,"A-20","Alloy 617","Plate",314626
"Cycle 4999-5000","CapPass",30049.09,"Trend",-0.00058,-112.0,42159,"A-20","Alloy 617","Plate",314626
"Cycle 4999-5000","CapPass",30049.09,"Trend",-0.00061,-115.1,42160,"A-20","Alloy 617","Plate",314626
"Cycle 4999-5000","CapPass",30049.12,"Trend",-0.00063,-117.4,42161,"A-20","Alloy 617","Plate",314626
"Cycle 4999-5000","CapPass",30049.12,"Trend",-0.00066,-119.3,42162,"A-20","Alloy 617","Plate",314626
"Cycle 4999-5000","CapPass",30049.15,"Trend",-0.00068,-121.9,42163,"A-20","Alloy 617","Plate",314626
"Cycle 4999-5000","CapPass",30049.15,"Trend",-0.00070,-123.2,42164,"A-20","Alloy 617","Plate",314626
"Cycle 4999-5000","CapPass",30049.15,"Trend",-0.00071,-123.9,42165,"A-20","Alloy 617","Plate",314626
"Cycle 4999-5000","CapPass",30049.18,"Trend",-0.00074,-126.1,42166,"A-20","Alloy 617","Plate",314626
"Cycle 4999-5000","CapPass",30049.21,"Trend",-0.00076,-128.0,42167,"A-20","Alloy 617","Plate",314626
"Cycle 4999-5000","CapPass",30049.21,"Trend",-0.00079,-129.6,42168,"A-20","Alloy 617","Plate",314626
"Cycle 4999-5000","CapPass",30049.25,"Trend",-0.00081,-131.4,42169,"A-20","Alloy 617","Plate",314626
"Cycle 4999-5000","CapPass",30049.25,"Trend",-0.00084,-133.5,42170,"A-20","Alloy 617","Plate",314626
"Cycle 4999-5000","CapPass",30049.25,"Trend",-0.00084,-133.3,42171,"A-20","Alloy 617","Plate",314626
"Cycle 4999-5000","CapPass",30049.28,"Trend",-0.00086,-134.9,42172,"A-20","Alloy 617","Plate",314626
"Cycle 4999-5000","CapPass",30049.31,"Trend",-0.00089,-136.4,42173,"A-20","Alloy 617","Plate",314626
"Cycle 4999-5000","CapPass",30049.31,"Trend",-0.00091,-137.8,42174,"A-20","Alloy 617","Plate",314626
"Cycle 4999-5000","CapPass",30049.34,"Trend",-0.00094,-139.2,42175,"A-20","Alloy 617","Plate",314626
"Cycle 4999-5000","CapPass",30049.37,"Trend",-0.00095,-140.2,42176,"A-20","Alloy 617","Plate",314626
"Cycle 4999-5000","CapPass",30049.37,"Trend",-0.00097,-140.8,42177,"A-20","Alloy 617","Plate",314626
"Cycle 4999-5000","CapPass",30049.40,"Trend",-0.00099,-142.1,42178,"A-20","Alloy 617","Plate",314626
"Cycle 4999-5000","CapPass",30049.43,"Trend",-0.00102,-143.4,42179,"A-20","Alloy 617","Plate",314626
"Cycle 4999-5000","CapPass",30049.43,"Trend",-0.00104,-144.6,42180,"A-20","Alloy 617","Plate",314626
"Cycle 4999-5000","CapPass",30049.46,"Trend",-0.00106,-145.4,42181,"A-20","Alloy 617","Plate",314626
"Cycle 4999-5000","CapPass",30049.46,"Trend",-0.00107,-145.8,42182,"A-20","Alloy 617","Plate",314626
"Cycle 4999-5000","CapPass",30049.50,"Trend",-0.00109,-146.8,42183,"A-20","Alloy 617","Plate",314626
"Cycle 4999-5000","CapPass",30049.53,"Trend",-0.00112,-147.9,42184,"A-20","Alloy 617","Plate",314626
"Cycle 4999-5000","CapPass",30049.56,"Trend",-0.00114,-149.6,42185,"A-20","Alloy 617","Plate",314626
"Cycle 4999-5000","CapPass",30049.56,"Trend",-0.00116,-150.3,42186,"A-20","Alloy 617","Plate",314626
"Cycle 4999-5000","CapPass",30049.56,"Trend",-0.00117,-150.4,42187,"A-20","Alloy 617","Plate",314626
"Cycle 4999-5000","CapPass",30049.59,"Trend",-0.00119,-152.0,42188,"A-20","Alloy 617","Plate",314626
"Cycle 4999-5000","CapPass",30049.62,"Trend",-0.00122,-153.3,42189,"A-20","Alloy 617","Plate",314626
"Cycle 4999-5000","CapPass",30049.65,"Trend",-0.00125,-154.5,42190,"A-20","Alloy 617","Plate",314626
"Cycle 4999-5000","CapPass",30049.65,"Trend",-0.00125,-155.0,42191,"A-20","Alloy 617","Plate",314626
"Cycle 4999-5000","CapPass",30049.68,"Trend",-0.00127,-155.8,42192,"A-20","Alloy 617","Plate",314626
"Cycle 4999-5000","CapPass",30049.68,"Trend",-0.00130,-156.4,42193,"A-20","Alloy 617","Plate",314626
"Cycle 4999-5000","CapPass",30049.71,"Trend",-0.00132,-157.7,42194,"A-20","Alloy 617","Plate",314626
"Cycle 4999-5000","CapPass",30049.75,"Trend",-0.00135,-158.9,42195,"A-20","Alloy 617","Plate",314626
"Cycle 4999-5000","CapPass",30049.75,"Trend",-0.00136,-159.2,42196,"A-20","Alloy 617","Plate",314626
"Cycle 4999-5000","CapPass",30049.78,"Trend",-0.00137,-159.7,42197,"A-20","Alloy 617","Plate",314626
"Cycle 4999-5000","CapPass",30049.81,"Trend",-0.00140,-160.7,42198,"A-20","Alloy 617","Plate",314626
"Cycle 4999-5000","CapPass",30049.81,"Trend",-0.00142,-161.7,42199,"A-20","Alloy 617","Plate",314626
"Cycle 4999-5000","CapPass",30049.84,"Trend",-0.00145,-161.8,42200,"A-20","Alloy 617","Plate",314626
"Cycle 4999-5000","CapPass",30049.87,"Trend",-0.00146,-161.6,42201,"A-20","Alloy 617","Plate",314626
"Cycle 4999-5000","CapPass",30049.87,"Trend",-0.00147,-161.0,42202,"A-20","Alloy 617","Plate",314626
"Cycle 4999-5000","CapPass",30049.96,"Trend",-0.00149,-151.2,42203,"A-20","Alloy 617","Plate",314626
"Cycle 4999-5000","CapPass",30050.03,"Trend",-0.00145,-138.7,42204,"A-20","Alloy 617","Plate",314626
"Cycle 4999-5000","CapPass",30050.03,"Trend",-0.00142,-133.2,42205,"A-20","Alloy 617","Plate",314626
"Cycle 4999-5000","CapPass",30050.06,"Trend",-0.00140,-128.8,42206,"A-20","Alloy 617","Plate",314626
"Cycle 4999-5000","CapPass",30050.06,"Trend",-0.00139,-127.6,42207,"A-20","Alloy 617","Plate",314626
"Cycle 4999-5000","CapPass",30050.06,"Trend",-0.00137,-124.0,42208,"A-20","Alloy 617","Plate",314626
"Cycle 4999-5000","CapPass",30050.09,"Trend",-0.00134,-119.8,42209,"A-20","Alloy 617","Plate",314626
"Cycle 4999-5000","CapPass",30050.12,"Trend",-0.00132,-115.2,42210,"A-20","Alloy 617","Plate",314626
"Cycle 4999-5000","CapPass",30050.12,"Trend",-0.00129,-110.9,42211,"A-20","Alloy 617","Plate",314626
"Cycle 4999-5000","CapPass",30050.15,"Trend",-0.00127,-107.0,42212,"A-20","Alloy 617","Plate",314626
"Cycle 4999-5000","CapPass",30050.15,"Trend",-0.00125,-104.1,42213,"A-20","Alloy 617","Plate",314626
"Cycle 4999-5000","CapPass",30050.15,"Trend",-0.00124,-103.0,42214,"A-20","Alloy 617","Plate",314626
"Cycle 4999-5000","CapPass",30050.18,"Trend",-0.00122,-98.99,42215,"A-20","Alloy 617","Plate",314626
"Cycle 4999-5000","CapPass",30050.21,"Trend",-0.00119,-95.13,42216,"A-20","Alloy 617","Plate",314626
"Cycle 4999-5000","CapPass",30050.21,"Trend",-0.00117,-91.32,42217,"A-20","Alloy 617","Plate",314626
"Cycle 4999-5000","CapPass",30050.25,"Trend",-0.00114,-87.76,42218,"A-20","Alloy 617","Plate",314626
"Cycle 4999-5000","CapPass",30050.25,"Trend",-0.00113,-85.85,42219,"A-20","Alloy 617","Plate",314626
"Cycle 4999-5000","CapPass",30050.28,"Trend",-0.00111,-83.32,42220,"A-20","Alloy 617","Plate",314626
"Cycle 4999-5000","CapPass",30050.31,"Trend",-0.00109,-80.11,42221,"A-20","Alloy 617","Plate",314626
"Cycle 4999-5000","CapPass",30050.31,"Trend",-0.00106,-75.81,42222,"A-20","Alloy 617","Plate",314626
"Cycle 4999-5000","CapPass",30050.34,"Trend",-0.00104,-72.18,42223,"A-20","Alloy 617","Plate",314626
"Cycle 4999-5000","CapPass",30050.37,"Trend",-0.00103,-71.34,42224,"A-20","Alloy 617","Plate",314626
"Cycle 4999-5000","CapPass",30050.37,"Trend",-0.00101,-68.33,42225,"A-20","Alloy 617","Plate",314626
"Cycle 4999-5000","CapPass",30050.40,"Trend",-0.00099,-64.55,42226,"A-20","Alloy 617","Plate",314626
"Cycle 4999-5000","CapPass",30050.43,"Trend",-0.00096,-60.74,42227,"A-20","Alloy 617","Plate",314626
"Cycle 4999-5000","CapPass",30050.46,"Trend",-0.00094,-57.79,42228,"A-20","Alloy 617","Plate",314626
"Cycle 4999-5000","CapPass",30050.46,"Trend",-0.00094,-56.78,42229,"A-20","Alloy 617","Plate",314626
"Cycle 4999-5000","CapPass",30050.50,"Trend",-0.00091,-52.98,42230,"A-20","Alloy 617","Plate",314626
"Cycle 4999-5000","CapPass",30050.53,"Trend",-0.00089,-49.96,42231,"A-20","Alloy 617","Plate",314626
"Cycle 4999-5000","CapPass",30050.56,"Trend",-0.00086,-46.50,42232,"A-20","Alloy 617","Plate",314626
"Cycle 4999-5000","CapPass",30050.56,"Trend",-0.00085,-44.78,42233,"A-20","Alloy 617","Plate",314626
"Cycle 4999-5000","CapPass",30050.59,"Trend",-0.00084,-42.72,42234,"A-20","Alloy 617","Plate",314626
"Cycle 4999-5000","CapPass",30050.59,"Trend",-0.00081,-39.26,42235,"A-20","Alloy 617","Plate",314626
"Cycle 4999-5000","CapPass",30050.62,"Trend",-0.00078,-35.99,42236,"A-20","Alloy 617","Plate",314626
"Cycle 4999-5000","CapPass",30050.65,"Trend",-0.00076,-32.52,42237,"A-20","Alloy 617","Plate",314626
"Cycle 4999-5000","CapPass",30050.65,"Trend",-0.00076,-32.12,42238,"A-20","Alloy 617","Plate",314626
"Cycle 4999-5000","CapPass",30050.68,"Trend",-0.00073,-28.92,42239,"A-20","Alloy 617","Plate",314626
"Cycle 4999-5000","CapPass",30050.71,"Trend",-0.00071,-25.41,42240,"A-20","Alloy 617","Plate",314626
"Cycle 4999-5000","CapPass",30050.75,"Trend",-0.00068,-22.25,42241,"A-20","Alloy 617","Plate",314626
"Cycle 4999-5000","CapPass",30050.75,"Trend",-0.00067,-19.84,42242,"A-20","Alloy 617","Plate",314626
"Cycle 4999-5000","CapPass",30050.78,"Trend",-0.00066,-18.89,42243,"A-20","Alloy 617","Plate",314626
"Cycle 4999-5000","CapPass",30050.78,"Trend",-0.00063,-15.66,42244,"A-20","Alloy 617","Plate",314626
"Cycle 4999-5000","CapPass",30050.81,"Trend",-0.00061,-12.29,42245,"A-20","Alloy 617","Plate",314626
"Cycle 4999-5000","CapPass",30050.84,"Trend",-0.00058,-8.42,42246,"A-20","Alloy 617","Plate",314626
"Cycle 4999-5000","CapPass",30050.87,"Trend",-0.00058,-7.80,42247,"A-20","Alloy 617","Plate",314626
"Cycle 4999-5000","CapPass",30050.87,"Trend",-0.00056,-5.22,42248,"A-20","Alloy 617","Plate",314626
"Cycle 4999-5000","CapPass",30050.90,"Trend",-0.00053,-1.48,42249,"A-20","Alloy 617","Plate",314626
"Cycle 4999-5000","CapPass",30050.93,"Trend",-0.00050,1.65,42250,"A-20","Alloy 617","Plate",314626
"Cycle 4999-5000","CapPass",30050.96,"Trend",-0.00049,4.03,42251,"A-20","Alloy 617","Plate",314626
"Cycle 4999-5000","CapPass",30050.96,"Trend",-0.00048,5.08,42252,"A-20","Alloy 617","Plate",314626
"Cycle 4999-5000","CapPass",30051.00,"Trend",-0.00045,8.22,42253,"A-20","Alloy 617","Plate",314626
"Cycle 4999-5000","CapPass",30051.03,"Trend",-0.00043,11.36,42254,"A-20","Alloy 617","Plate",314626
"Cycle 4999-5000","CapPass",30051.03,"Trend",-0.00040,14.39,42255,"A-20","Alloy 617","Plate",314626
"Cycle 4999-5000","CapPass",30051.06,"Trend",-0.00039,15.86,42256,"A-20","Alloy 617","Plate",314626
"Cycle 4999-5000","CapPass",30051.06,"Trend",-0.00038,17.71,42257,"A-20","Alloy 617","Plate",314626
"Cycle 4999-5000","CapPass",30051.09,"Trend",-0.00035,21.13,42258,"A-20","Alloy 617","Plate",314626
"Cycle 4999-5000","CapPass",30051.12,"Trend",-0.00033,23.89,42259,"A-20","Alloy 617","Plate",314626
"Cycle 4999-5000","CapPass",30051.15,"Trend",-0.00030,26.59,42260,"A-20","Alloy 617","Plate",314626
"Cycle 4999-5000","CapPass",30051.15,"Trend",-0.00030,27.23,42261,"A-20","Alloy 617","Plate",314626
"Cycle 4999-5000","CapPass",30051.18,"Trend",-0.00028,29.35,42262,"A-20","Alloy 617","Plate",314626
"Cycle 4999-5000","CapPass",30051.21,"Trend",-0.00025,32.23,42263,"A-20","Alloy 617","Plate",314626
"Cycle 4999-5000","CapPass",30051.25,"Trend",-0.00022,34.54,42264,"A-20","Alloy 617","Plate",314626
"Cycle 4999-5000","CapPass",30051.25,"Trend",-0.00020,36.24,42265,"A-20","Alloy 617","Plate",314626
"Cycle 4999-5000","CapPass",30051.25,"Trend",-0.00020,36.62,42266,"A-20","Alloy 617","Plate",314626
"Cycle 4999-5000","CapPass",30051.31,"Trend",-0.00017,38.79,42267,"A-20","Alloy 617","Plate",314626
"Cycle 4999-5000","CapPass",30051.34,"Trend",-0.00015,41.11,42268,"A-20","Alloy 617","Plate",314626
"Cycle 4999-5000","CapPass",30051.34,"Trend",-0.00014,41.40,42269,"A-20","Alloy 617","Plate",314626
"Cycle 4999-5000","CapPass",30051.37,"Trend",-0.00012,42.46,42270,"A-20","Alloy 617","Plate",314626
"Cycle 4999-5000","CapPass",30051.43,"Trend",-0.00010,44.70,42271,"A-20","Alloy 617","Plate",314626
"Cycle 4999-5000","CapPass",30051.46,"Trend",-0.00008,46.08,42272,"A-20","Alloy 617","Plate",314626
"Cycle 4999-5000","CapPass",30051.46,"Trend",-0.00007,47.56,42273,"A-20","Alloy 617","Plate",314626
"Cycle 4999-5000","CapPass",30051.50,"Trend",-0.00005,51.00,42274,"A-20","Alloy 617","Plate",314626
"Cycle 4999-5000","CapPass",30051.53,"Trend",-0.00002,54.20,42275,"A-20","Alloy 617","Plate",314626
"Cycle 4999-5000","CapPass",30051.56,"Trend",0.00001,57.22,42276,"A-20","Alloy 617","Plate",314626
"Cycle 4999-5000","CapPass",30051.56,"Trend",0.00001,57.17,42277,"A-20","Alloy 617","Plate",314626
"Cycle 4999-5000","CapPass",30051.56,"Trend",0.00003,59.76,42278,"A-20","Alloy 617","Plate",314626
"Cycle 4999-5000","CapPass",30051.59,"Trend",0.00006,62.91,42279,"A-20","Alloy 617","Plate",314626
"Cycle 4999-5000","CapPass",30051.62,"Trend",0.00008,65.64,42280,"A-20","Alloy 617","Plate",314626
"Cycle 4999-5000","CapPass",30051.62,"Trend",0.00011,68.23,42281,"A-20","Alloy 617","Plate",314626
"Cycle 4999-5000","CapPass",30051.65,"Trend",0.00013,70.30,42282,"A-20","Alloy 617","Plate",314626
"Cycle 4999-5000","CapPass",30051.65,"Trend",0.00013,71.04,42283,"A-20","Alloy 617","Plate",314626
"Cycle 4999-5000","CapPass",30051.68,"Trend",0.00016,73.55,42284,"A-20","Alloy 617","Plate",314626
"Cycle 4999-5000","CapPass",30051.71,"Trend",0.00019,75.94,42285,"A-20","Alloy 617","Plate",314626
"Cycle 4999-5000","CapPass",30051.71,"Trend",0.00021,78.29,42286,"A-20","Alloy 617","Plate",314626
"Cycle 4999-5000","CapPass",30051.75,"Trend",0.00024,80.23,42287,"A-20","Alloy 617","Plate",314626
"Cycle 4999-5000","CapPass",30051.75,"Trend",0.00024,80.48,42288,"A-20","Alloy 617","Plate",314626
"Cycle 4999-5000","CapPass",30051.78,"Trend",0.00026,82.37,42289,"A-20","Alloy 617","Plate",314626
"Cycle 4999-5000","CapPass",30051.81,"Trend",0.00029,84.24,42290,"A-20","Alloy 617","Plate",314626
"Cycle 4999-5000","CapPass",30051.84,"Trend",0.00032,86.47,42291,"A-20","Alloy 617","Plate",314626
"Cycle 4999-5000","CapPass",30051.84,"Trend",0.00033,87.40,42292,"A-20","Alloy 617","Plate",314626
"Cycle 4999-5000","CapPass",30051.87,"Trend",0.00034,88.31,42293,"A-20","Alloy 617","Plate",314626
"Cycle 4999-5000","CapPass",30051.90,"Trend",0.00037,90.40,42294,"A-20","Alloy 617","Plate",314626
"Cycle 4999-5000","CapPass",30051.93,"Trend",0.00039,92.43,42295,"A-20","Alloy 617","Plate",314626
"Cycle 4999-5000","CapPass",30051.96,"Trend",0.00041,94.08,42296,"A-20","Alloy 617","Plate",314626
"Cycle 4999-5000","CapPass",30051.96,"Trend",0.00042,94.87,42297,"A-20","Alloy 617","Plate",314626
"Cycle 4999-5000","CapPass",30052.00,"Trend",0.00044,97.00,42298,"A-20","Alloy 617","Plate",314626
"Cycle 4999-5000","CapPass",30052.03,"Trend",0.00047,99.01,42299,"A-20","Alloy 617","Plate",314626
"Cycle 4999-5000","CapPass",30052.06,"Trend",0.00049,101.60,42300,"A-20","Alloy 617","Plate",314626
"Cycle 4999-5000","CapPass",30052.06,"Trend",0.00050,101.66,42301,"A-20","Alloy 617","Plate",314626
"Cycle 4999-5000","CapPass",30052.06,"Trend",0.00052,103.93,42302,"A-20","Alloy 617","Plate",314626
"Cycle 4999-5000","CapPass",30052.09,"Trend",0.00055,106.16,42303,"A-20","Alloy 617","Plate",314626
"Cycle 4999-5000","CapPass",30052.12,"Trend",0.00057,108.57,42304,"A-20","Alloy 617","Plate",314626
"Cycle 4999-5000","CapPass",30052.15,"Trend",0.00059,110.15,42305,"A-20","Alloy 617","Plate",314626
"Cycle 4999-5000","CapPass",30052.15,"Trend",0.00060,110.67,42306,"A-20","Alloy 617","Plate",314626
"Cycle 4999-5000","CapPass",30052.18,"Trend",0.00062,113.19,42307,"A-20","Alloy 617","Plate",314626
"Cycle 4999-5000","CapPass",30052.21,"Trend",0.00065,115.52,42308,"A-20","Alloy 617","Plate",314626
"Cycle 4999-5000","CapPass",30052.21,"Trend",0.00067,118.61,42309,"A-20","Alloy 617","Plate",314626
"Cycle 4999-5000","CapPass",30052.25,"Trend",0.00070,121.50,42310,"A-20","Alloy 617","Plate",314626
"Cycle 4999-5000","CapPass",30052.25,"Trend",0.00071,122.08,42311,"A-20","Alloy 617","Plate",314626
"Cycle 4999-5000","CapPass",30052.25,"Trend",0.00072,123.67,42312,"A-20","Alloy 617","Plate",314626
"Cycle 4999-5000","CapPass",30052.28,"Trend",0.00075,126.20,42313,"A-20","Alloy 617","Plate",314626
"Cycle 4999-5000","CapPass",30052.31,"Trend",0.00077,128.48,42314,"A-20","Alloy 617","Plate",314626
"Cycle 4999-5000","CapPass",30052.31,"Trend",0.00080,130.79,42315,"A-20","Alloy 617","Plate",314626
"Cycle 4999-5000","CapPass",30052.34,"Trend",0.00082,132.96,42316,"A-20","Alloy 617","Plate",314626
"Cycle 4999-5000","CapPass",30052.34,"Trend",0.00085,134.95,42317,"A-20","Alloy 617","Plate",314626
"Cycle 4999-5000","CapPass",30052.34,"Trend",0.00085,135.34,42318,"A-20","Alloy 617","Plate",314626
"Cycle 4999-5000","CapPass",30052.37,"Trend",0.00088,137.07,42319,"A-20","Alloy 617","Plate",314626
"Cycle 4999-5000","CapPass",30052.40,"Trend",0.00090,139.54,42320,"A-20","Alloy 617","Plate",314626
"Cycle 4999-5000","CapPass",30052.40,"Trend",0.00093,141.41,42321,"A-20","Alloy 617","Plate",314626
"Cycle 4999-5000","CapPass",30052.43,"Trend",0.00095,143.62,42322,"A-20","Alloy 617","Plate",314626
"Cycle 4999-5000","CapPass",30052.43,"Trend",0.00098,145.07,42323,"A-20","Alloy 617","Plate",314626
"Cycle 4999-5000","CapPass",30052.43,"Trend",0.00099,146.05,42324,"A-20","Alloy 617","Plate",314626
"Cycle 4999-5000","CapPass",30052.46,"Trend",0.00100,146.88,42325,"A-20","Alloy 617","Plate",314626
"Cycle 4999-5000","CapPass",30052.50,"Trend",0.00103,148.59,42326,"A-20","Alloy 617","Plate",314626
"Cycle 4999-5000","CapPass",30052.50,"Trend",0.00106,150.25,42327,"A-20","Alloy 617","Plate",314626
"Cycle 4999-5000","CapPass",30052.53,"Trend",0.00108,151.48,42328,"A-20","Alloy 617","Plate",314626
"Cycle 4999-5000","CapPass",30052.53,"Trend",0.00111,153.07,42329,"A-20","Alloy 617","Plate",314626
"Cycle 4999-5000","CapPass",30052.56,"Trend",0.00112,153.87,42330,"A-20","Alloy 617","Plate",314626
"Cycle 4999-5000","CapPass",30052.56,"Trend",0.00113,154.50,42331,"A-20","Alloy 617","Plate",314626
"Cycle 4999-5000","CapPass",30052.59,"Trend",0.00116,156.21,42332,"A-20","Alloy 617","Plate",314626
"Cycle 4999-5000","CapPass",30052.62,"Trend",0.00118,157.11,42333,"A-20","Alloy 617","Plate",314626
"Cycle 4999-5000","CapPass",30052.62,"Trend",0.00121,158.49,42334,"A-20","Alloy 617","Plate",314626
"Cycle 4999-5000","CapPass",30052.65,"Trend",0.00122,159.23,42335,"A-20","Alloy 617","Plate",314626
"Cycle 4999-5000","CapPass",30052.65,"Trend",0.00124,159.54,42336,"A-20","Alloy 617","Plate",314626
"Cycle 4999-5000","CapPass",30052.68,"Trend",0.00126,160.58,42337,"A-20","Alloy 617","Plate",314626
"Cycle 4999-5000","CapPass",30052.71,"Trend",0.00129,161.67,42338,"A-20","Alloy 617","Plate",314626
"Cycle 4999-5000","CapPass",30052.71,"Trend",0.00131,162.83,42339,"A-20","Alloy 617","Plate",314626
"Cycle 4999-5000","CapPass",30052.75,"Trend",0.00133,163.56,42340,"A-20","Alloy 617","Plate",314626
"Cycle 4999-5000","CapPass",30052.75,"Trend",0.00134,163.64,42341,"A-20","Alloy 617","Plate",314626
"Cycle 4999-5000","CapPass",30052.78,"Trend",0.00136,164.84,42342,"A-20","Alloy 617","Plate",314626
"90% Nf: Cycle 8699-8700","CapPass",52294.21,"Trend",0.00141,152.94,52781,"A-20","Alloy 617","Plate",314626
"90% Nf: Cycle 8699-8700","CapPass",52294.21,"Trend",0.00142,153.05,52782,"A-20","Alloy 617","Plate",314626
"90% Nf: Cycle 8699-8700","CapPass",52294.25,"Trend",0.00143,153.10,52783,"A-20","Alloy 617","Plate",314626
"90% Nf: Cycle 8699-8700","CapPass",52294.28,"Trend",0.00146,153.02,52784,"A-20","Alloy 617","Plate",314626
"90% Nf: Cycle 8699-8700","CapPass",52294.31,"Trend",0.00148,151.03,52785,"A-20","Alloy 617","Plate",314626
"90% Nf: Cycle 8699-8700","CapPass",52294.34,"Trend",0.00149,149.28,52786,"A-20","Alloy 617","Plate",314626
"90% Nf: Cycle 8699-8700","CapPass",52294.40,"Trend",0.00146,136.86,52787,"A-20","Alloy 617","Plate",314626
"90% Nf: Cycle 8699-8700","CapPass",52294.43,"Trend",0.00143,131.43,52788,"A-20","Alloy 617","Plate",314626
"90% Nf: Cycle 8699-8700","CapPass",52294.43,"Trend",0.00143,130.92,52789,"A-20","Alloy 617","Plate",314626
"90% Nf: Cycle 8699-8700","CapPass",52294.43,"Trend",0.00140,126.57,52790,"A-20","Alloy 617","Plate",314626
"90% Nf: Cycle 8699-8700","CapPass",52294.46,"Trend",0.00138,122.06,52791,"A-20","Alloy 617","Plate",314626
