Repository: js-molina/fatigue-A617

File: data/950C/Strain rate 0.001/0.30% strain/HTM_A20_Cycles_F12.csv (part 8 of 9)
"Cycle Label","Data State","Elapsed Time Sec","Qual State","Strain","Stress Mpa","Count","Sample","Alloy","Material_Form","Heat"
"50% Nf: Cycle 3550-3551","CapPass",21311.82,"Trend",-0.00003,-52.40,67554,"F-12","Alloy 617","Plate",314626
"50% Nf: Cycle 3550-3551","CapPass",21311.83,"Trend",-0.00003,-52.68,67555,"F-12","Alloy 617","Plate",314626
"50% Nf: Cycle 3550-3551","CapPass",21311.85,"Trend",-0.00006,-55.47,67556,"F-12","Alloy 617","Plate",314626
"50% Nf: Cycle 3550-3551","CapPass",21311.88,"Trend",-0.00008,-58.30,67557,"F-12","Alloy 617","Plate",314626
"50% Nf: Cycle 3550-3551","CapPass",21311.90,"Trend",-0.00011,-60.77,67558,"F-12","Alloy 617","Plate",314626
"50% Nf: Cycle 3550-3551","CapPass",21311.92,"Trend",-0.00013,-63.20,67559,"F-12","Alloy 617","Plate",314626
"50% Nf: Cycle 3550-3551","CapPass",21311.93,"Trend",-0.00013,-63.62,67560,"F-12","Alloy 617","Plate",314626
"50% Nf: Cycle 3550-3551","CapPass",21311.95,"Trend",-0.00016,-66.28,67561,"F-12","Alloy 617","Plate",314626
"50% Nf: Cycle 3550-3551","CapPass",21311.98,"Trend",-0.00018,-68.90,67562,"F-12","Alloy 617","Plate",314626
"50% Nf: Cycle 3550-3551","CapPass",21312.00,"Trend",-0.00021,-71.34,67563,"F-12","Alloy 617","Plate",314626
"50% Nf: Cycle 3550-3551","CapPass",21312.02,"Trend",-0.00023,-73.25,67564,"F-12","Alloy 617","Plate",314626
"50% Nf: Cycle 3550-3551","CapPass",21312.03,"Trend",-0.00023,-73.84,67565,"F-12","Alloy 617","Plate",314626
"50% Nf: Cycle 3550-3551","CapPass",21312.06,"Trend",-0.00026,-76.45,67566,"F-12","Alloy 617","Plate",314626
"50% Nf: Cycle 3550-3551","CapPass",21312.08,"Trend",-0.00028,-79.11,67567,"F-12","Alloy 617","Plate",314626
"50% Nf: Cycle 3550-3551","CapPass",21312.11,"Trend",-0.00031,-81.64,67568,"F-12","Alloy 617","Plate",314626
"50% Nf: Cycle 3550-3551","CapPass",21312.12,"Trend",-0.00033,-83.41,67569,"F-12","Alloy 617","Plate",314626
"50% Nf: Cycle 3550-3551","CapPass",21312.13,"Trend",-0.00033,-83.89,67570,"F-12","Alloy 617","Plate",314626
"50% Nf: Cycle 3550-3551","CapPass",21312.15,"Trend",-0.00036,-86.42,67571,"F-12","Alloy 617","Plate",314626
"50% Nf: Cycle 3550-3551","CapPass",21312.18,"Trend",-0.00038,-88.79,67572,"F-12","Alloy 617","Plate",314626
"50% Nf: Cycle 3550-3551","CapPass",21312.20,"Trend",-0.00041,-91.06,67573,"F-12","Alloy 617","Plate",314626
"50% Nf: Cycle 3550-3551","CapPass",21312.22,"Trend",-0.00043,-92.80,67574,"F-12","Alloy 617","Plate",314626
"50% Nf: Cycle 3550-3551","CapPass",21312.23,"Trend",-0.00043,-93.23,67575,"F-12","Alloy 617","Plate",314626
"50% Nf: Cycle 3550-3551","CapPass",21312.25,"Trend",-0.00046,-95.42,67576,"F-12","Alloy 617","Plate",314626
"50% Nf: Cycle 3550-3551","CapPass",21312.28,"Trend",-0.00048,-97.53,67577,"F-12","Alloy 617","Plate",314626
"50% Nf: Cycle 3550-3551","CapPass",21312.30,"Trend",-0.00051,-99.79,67578,"F-12","Alloy 617","Plate",314626
"50% Nf: Cycle 3550-3551","CapPass",21312.32,"Trend",-0.00053,-101.4,67579,"F-12","Alloy 617","Plate",314626
"50% Nf: Cycle 3550-3551","CapPass",21312.33,"Trend",-0.00053,-101.8,67580,"F-12","Alloy 617","Plate",314626
"50% Nf: Cycle 3550-3551","CapPass",21312.35,"Trend",-0.00056,-103.8,67581,"F-12","Alloy 617","Plate",314626
"50% Nf: Cycle 3550-3551","CapPass",21312.37,"Trend",-0.00059,-105.5,67582,"F-12","Alloy 617","Plate",314626
"50% Nf: Cycle 3550-3551","CapPass",21312.40,"Trend",-0.00061,-107.1,67583,"F-12","Alloy 617","Plate",314626
"50% Nf: Cycle 3550-3551","CapPass",21312.42,"Trend",-0.00063,-108.9,67584,"F-12","Alloy 617","Plate",314626
"50% Nf: Cycle 3550-3551","CapPass",21312.43,"Trend",-0.00064,-109.1,67585,"F-12","Alloy 617","Plate",314626
"50% Nf: Cycle 3550-3551","CapPass",21312.46,"Trend",-0.00066,-111.1,67586,"F-12","Alloy 617","Plate",314626
"50% Nf: Cycle 3550-3551","CapPass",21312.48,"Trend",-0.00069,-113.2,67587,"F-12","Alloy 617","Plate",314626
"50% Nf: Cycle 3550-3551","CapPass",21312.51,"Trend",-0.00071,-115.1,67588,"F-12","Alloy 617","Plate",314626
"50% Nf: Cycle 3550-3551","CapPass",21312.52,"Trend",-0.00072,-116.3,67589,"F-12","Alloy 617","Plate",314626
"50% Nf: Cycle 3550-3551","CapPass",21312.54,"Trend",-0.00074,-117.4,67590,"F-12","Alloy 617","Plate",314626
"50% Nf: Cycle 3550-3551","CapPass",21312.57,"Trend",-0.00076,-119.8,67591,"F-12","Alloy 617","Plate",314626
"50% Nf: Cycle 3550-3551","CapPass",21312.59,"Trend",-0.00079,-121.9,67592,"F-12","Alloy 617","Plate",314626
"50% Nf: Cycle 3550-3551","CapPass",21312.62,"Trend",-0.00081,-124.1,67593,"F-12","Alloy 617","Plate",314626
"50% Nf: Cycle 3550-3551","CapPass",21312.62,"Trend",-0.00082,-124.8,67594,"F-12","Alloy 617","Plate",314626
"50% Nf: Cycle 3550-3551","CapPass",21312.64,"Trend",-0.00084,-126.5,67595,"F-12","Alloy 617","Plate",314626
"50% Nf: Cycle 3550-3551","CapPass",21312.67,"Trend",-0.00086,-128.5,67596,"F-12","Alloy 617","Plate",314626
"50% Nf: Cycle 3550-3551","CapPass",21312.69,"Trend",-0.00089,-130.6,67597,"F-12","Alloy 617","Plate",314626
"50% Nf: Cycle 3550-3551","CapPass",21312.72,"Trend",-0.00091,-132.6,67598,"F-12","Alloy 617","Plate",314626
"50% Nf: Cycle 3550-3551","CapPass",21312.72,"Trend",-0.00092,-133.0,67599,"F-12","Alloy 617","Plate",314626
"50% Nf: Cycle 3550-3551","CapPass",21312.74,"Trend",-0.00094,-134.6,67600,"F-12","Alloy 617","Plate",314626
"50% Nf: Cycle 3550-3551","CapPass",21312.77,"Trend",-0.00096,-136.5,67601,"F-12","Alloy 617","Plate",314626
"50% Nf: Cycle 3550-3551","CapPass",21312.79,"Trend",-0.00099,-138.5,67602,"F-12","Alloy 617","Plate",314626
"50% Nf: Cycle 3550-3551","CapPass",21312.82,"Trend",-0.00102,-140.2,67603,"F-12","Alloy 617","Plate",314626
"50% Nf: Cycle 3550-3551","CapPass",21312.82,"Trend",-0.00102,-140.5,67604,"F-12","Alloy 617","Plate",314626
"50% Nf: Cycle 3550-3551","CapPass",21312.85,"Trend",-0.00104,-142.2,67605,"F-12","Alloy 617","Plate",314626
"50% Nf: Cycle 3550-3551","CapPass",21312.87,"Trend",-0.00107,-143.8,67606,"F-12","Alloy 617","Plate",314626
"50% Nf: Cycle 3550-3551","CapPass",21312.90,"Trend",-0.00109,-145.7,67607,"F-12","Alloy 617","Plate",314626
"50% Nf: Cycle 3550-3551","CapPass",21312.92,"Trend",-0.00111,-147.4,67608,"F-12","Alloy 617","Plate",314626
"50% Nf: Cycle 3550-3551","CapPass",21312.92,"Trend",-0.00112,-147.6,67609,"F-12","Alloy 617","Plate",314626
"50% Nf: Cycle 3550-3551","CapPass",21312.95,"Trend",-0.00114,-149.4,67610,"F-12","Alloy 617","Plate",314626
"50% Nf: Cycle 3550-3551","CapPass",21312.97,"Trend",-0.00117,-151.2,67611,"F-12","Alloy 617","Plate",314626
"50% Nf: Cycle 3550-3551","CapPass",21313.00,"Trend",-0.00119,-152.8,67612,"F-12","Alloy 617","Plate",314626
"50% Nf: Cycle 3550-3551","CapPass",21313.02,"Trend",-0.00122,-154.4,67613,"F-12","Alloy 617","Plate",314626
"50% Nf: Cycle 3550-3551","CapPass",21313.02,"Trend",-0.00122,-154.5,67614,"F-12","Alloy 617","Plate",314626
"50% Nf: Cycle 3550-3551","CapPass",21313.05,"Trend",-0.00124,-156.0,67615,"F-12","Alloy 617","Plate",314626
"50% Nf: Cycle 3550-3551","CapPass",21313.07,"Trend",-0.00127,-157.5,67616,"F-12","Alloy 617","Plate",314626
"50% Nf: Cycle 3550-3551","CapPass",21313.10,"Trend",-0.00129,-158.9,67617,"F-12","Alloy 617","Plate",314626
"50% Nf: Cycle 3550-3551","CapPass",21313.12,"Trend",-0.00132,-160.2,67618,"F-12","Alloy 617","Plate",314626
"50% Nf: Cycle 3550-3551","CapPass",21313.12,"Trend",-0.00132,-160.2,67619,"F-12","Alloy 617","Plate",314626
"50% Nf: Cycle 3550-3551","CapPass",21313.15,"Trend",-0.00134,-161.5,67620,"F-12","Alloy 617","Plate",314626
"50% Nf: Cycle 3550-3551","CapPass",21313.17,"Trend",-0.00137,-162.8,67621,"F-12","Alloy 617","Plate",314626
"50% Nf: Cycle 3550-3551","CapPass",21313.19,"Trend",-0.00139,-163.9,67622,"F-12","Alloy 617","Plate",314626
"50% Nf: Cycle 3550-3551","CapPass",21313.22,"Trend",-0.00142,-164.3,67623,"F-12","Alloy 617","Plate",314626
"50% Nf: Cycle 3550-3551","CapPass",21313.22,"Trend",-0.00142,-164.3,67624,"F-12","Alloy 617","Plate",314626
"50% Nf: Cycle 3550-3551","CapPass",21313.32,"Trend",-0.00140,-151.1,67625,"F-12","Alloy 617","Plate",314626
"50% Nf: Cycle 3550-3551","CapPass",21313.33,"Trend",-0.00139,-149.2,67626,"F-12","Alloy 617","Plate",314626
"50% Nf: Cycle 3550-3551","CapPass",21313.36,"Trend",-0.00137,-143.7,67627,"F-12","Alloy 617","Plate",314626
"50% Nf: Cycle 3550-3551","CapPass",21313.39,"Trend",-0.00134,-138.5,67628,"F-12","Alloy 617","Plate",314626
"50% Nf: Cycle 3550-3551","CapPass",21313.41,"Trend",-0.00132,-134.0,67629,"F-12","Alloy 617","Plate",314626
"50% Nf: Cycle 3550-3551","CapPass",21313.42,"Trend",-0.00131,-132.5,67630,"F-12","Alloy 617","Plate",314626
"50% Nf: Cycle 3550-3551","CapPass",21313.44,"Trend",-0.00129,-129.2,67631,"F-12","Alloy 617","Plate",314626
"50% Nf: Cycle 3550-3551","CapPass",21313.46,"Trend",-0.00127,-124.6,67632,"F-12","Alloy 617","Plate",314626
"50% Nf: Cycle 3550-3551","CapPass",21313.49,"Trend",-0.00124,-120.4,67633,"F-12","Alloy 617","Plate",314626
"50% Nf: Cycle 3550-3551","CapPass",21313.52,"Trend",-0.00122,-116.0,67634,"F-12","Alloy 617","Plate",314626
"50% Nf: Cycle 3550-3551","CapPass",21313.52,"Trend",-0.00122,-115.6,67635,"F-12","Alloy 617","Plate",314626
"50% Nf: Cycle 3550-3551","CapPass",21313.54,"Trend",-0.00119,-111.8,67636,"F-12","Alloy 617","Plate",314626
"50% Nf: Cycle 3550-3551","CapPass",21313.57,"Trend",-0.00117,-107.5,67637,"F-12","Alloy 617","Plate",314626
"50% Nf: Cycle 3550-3551","CapPass",21313.59,"Trend",-0.00114,-103.7,67638,"F-12","Alloy 617","Plate",314626
"50% Nf: Cycle 3550-3551","CapPass",21313.62,"Trend",-0.00112,-100.2,67639,"F-12","Alloy 617","Plate",314626
"50% Nf: Cycle 3550-3551","CapPass",21313.62,"Trend",-0.00112,-99.44,67640,"F-12","Alloy 617","Plate",314626
"50% Nf: Cycle 3550-3551","CapPass",21313.65,"Trend",-0.00109,-95.60,67641,"F-12","Alloy 617","Plate",314626
"50% Nf: Cycle 3550-3551","CapPass",21313.68,"Trend",-0.00107,-91.65,67642,"F-12","Alloy 617","Plate",314626
"50% Nf: Cycle 3550-3551","CapPass",21313.70,"Trend",-0.00104,-87.75,67643,"F-12","Alloy 617","Plate",314626
"50% Nf: Cycle 3550-3551","CapPass",21313.72,"Trend",-0.00103,-85.72,67644,"F-12","Alloy 617","Plate",314626
"50% Nf: Cycle 3550-3551","CapPass",21313.73,"Trend",-0.00102,-84.33,67645,"F-12","Alloy 617","Plate",314626
"50% Nf: Cycle 3550-3551","CapPass",21313.75,"Trend",-0.00099,-80.41,67646,"F-12","Alloy 617","Plate",314626
"50% Nf: Cycle 3550-3551","CapPass",21313.78,"Trend",-0.00097,-76.86,67647,"F-12","Alloy 617","Plate",314626
"50% Nf: Cycle 3550-3551","CapPass",21313.81,"Trend",-0.00094,-73.16,67648,"F-12","Alloy 617","Plate",314626
"50% Nf: Cycle 3550-3551","CapPass",21313.82,"Trend",-0.00093,-71.68,67649,"F-12","Alloy 617","Plate",314626
"50% Nf: Cycle 3550-3551","CapPass",21313.83,"Trend",-0.00092,-69.37,67650,"F-12","Alloy 617","Plate",314626
"50% Nf: Cycle 3550-3551","CapPass",21313.86,"Trend",-0.00089,-66.03,67651,"F-12","Alloy 617","Plate",314626
"50% Nf: Cycle 3550-3551","CapPass",21313.89,"Trend",-0.00086,-62.44,67652,"F-12","Alloy 617","Plate",314626
"50% Nf: Cycle 3550-3551","CapPass",21313.91,"Trend",-0.00084,-58.69,67653,"F-12","Alloy 617","Plate",314626
"50% Nf: Cycle 3550-3551","CapPass",21313.92,"Trend",-0.00084,-58.28,67654,"F-12","Alloy 617","Plate",314626
"50% Nf: Cycle 3550-3551","CapPass",21313.94,"Trend",-0.00081,-55.21,67655,"F-12","Alloy 617","Plate",314626
"50% Nf: Cycle 3550-3551","CapPass",21313.97,"Trend",-0.00079,-51.59,67656,"F-12","Alloy 617","Plate",314626
"50% Nf: Cycle 3550-3551","CapPass",21313.99,"Trend",-0.00076,-48.01,67657,"F-12","Alloy 617","Plate",314626
"50% Nf: Cycle 3550-3551","CapPass",21314.02,"Trend",-0.00074,-45.17,67658,"F-12","Alloy 617","Plate",314626
"50% Nf: Cycle 3550-3551","CapPass",21314.02,"Trend",-0.00074,-44.46,67659,"F-12","Alloy 617","Plate",314626
"50% Nf: Cycle 3550-3551","CapPass",21314.05,"Trend",-0.00071,-40.73,67660,"F-12","Alloy 617","Plate",314626
"50% Nf: Cycle 3550-3551","CapPass",21314.07,"Trend",-0.00069,-37.53,67661,"F-12","Alloy 617","Plate",314626
"50% Nf: Cycle 3550-3551","CapPass",21314.10,"Trend",-0.00066,-33.90,67662,"F-12","Alloy 617","Plate",314626
"50% Nf: Cycle 3550-3551","CapPass",21314.12,"Trend",-0.00065,-32.09,67663,"F-12","Alloy 617","Plate",314626
"50% Nf: Cycle 3550-3551","CapPass",21314.13,"Trend",-0.00064,-30.64,67664,"F-12","Alloy 617","Plate",314626
"50% Nf: Cycle 3550-3551","CapPass",21314.15,"Trend",-0.00061,-27.31,67665,"F-12","Alloy 617","Plate",314626
"50% Nf: Cycle 3550-3551","CapPass",21314.18,"Trend",-0.00059,-24.39,67666,"F-12","Alloy 617","Plate",314626
"50% Nf: Cycle 3550-3551","CapPass",21314.20,"Trend",-0.00056,-21.80,67667,"F-12","Alloy 617","Plate",314626
"50% Nf: Cycle 3550-3551","CapPass",21314.22,"Trend",-0.00055,-19.84,67668,"F-12","Alloy 617","Plate",314626
"50% Nf: Cycle 3550-3551","CapPass",21314.23,"Trend",-0.00054,-18.77,67669,"F-12","Alloy 617","Plate",314626
"50% Nf: Cycle 3550-3551","CapPass",21314.26,"Trend",-0.00051,-15.31,67670,"F-12","Alloy 617","Plate",314626
"50% Nf: Cycle 3550-3551","CapPass",21314.28,"Trend",-0.00049,-11.76,67671,"F-12","Alloy 617","Plate",314626
"50% Nf: Cycle 3550-3551","CapPass",21314.31,"Trend",-0.00046,-8.63,67672,"F-12","Alloy 617","Plate",314626
"50% Nf: Cycle 3550-3551","CapPass",21314.32,"Trend",-0.00046,-8.01,67673,"F-12","Alloy 617","Plate",314626
"50% Nf: Cycle 3550-3551","CapPass",21314.34,"Trend",-0.00044,-5.29,67674,"F-12","Alloy 617","Plate",314626
"50% Nf: Cycle 3550-3551","CapPass",21314.37,"Trend",-0.00041,-1.70,67675,"F-12","Alloy 617","Plate",314626
"50% Nf: Cycle 3550-3551","CapPass",21314.39,"Trend",-0.00039,1.59,67676,"F-12","Alloy 617","Plate",314626
"50% Nf: Cycle 3550-3551","CapPass",21314.41,"Trend",-0.00037,4.16,67677,"F-12","Alloy 617","Plate",314626
"50% Nf: Cycle 3550-3551","CapPass",21314.42,"Trend",-0.00036,5.07,67678,"F-12","Alloy 617","Plate",314626
"50% Nf: Cycle 3550-3551","CapPass",21314.45,"Trend",-0.00033,8.32,67679,"F-12","Alloy 617","Plate",314626
"50% Nf: Cycle 3550-3551","CapPass",21314.48,"Trend",-0.00031,11.50,67680,"F-12","Alloy 617","Plate",314626
"50% Nf: Cycle 3550-3551","CapPass",21314.50,"Trend",-0.00028,14.59,67681,"F-12","Alloy 617","Plate",314626
"50% Nf: Cycle 3550-3551","CapPass",21314.51,"Trend",-0.00028,15.60,67682,"F-12","Alloy 617","Plate",314626
"50% Nf: Cycle 3550-3551","CapPass",21314.54,"Trend",-0.00026,17.55,67683,"F-12","Alloy 617","Plate",314626
"50% Nf: Cycle 3550-3551","CapPass",21314.57,"Trend",-0.00023,20.57,67684,"F-12","Alloy 617","Plate",314626
"50% Nf: Cycle 3550-3551","CapPass",21314.60,"Trend",-0.00021,23.49,67685,"F-12","Alloy 617","Plate",314626
"50% Nf: Cycle 3550-3551","CapPass",21314.61,"Trend",-0.00020,24.73,67686,"F-12","Alloy 617","Plate",314626
"50% Nf: Cycle 3550-3551","CapPass",21314.63,"Trend",-0.00018,26.75,67687,"F-12","Alloy 617","Plate",314626
"50% Nf: Cycle 3550-3551","CapPass",21314.66,"Trend",-0.00016,29.69,67688,"F-12","Alloy 617","Plate",314626
"50% Nf: Cycle 3550-3551","CapPass",21314.69,"Trend",-0.00013,32.71,67689,"F-12","Alloy 617","Plate",314626
"50% Nf: Cycle 3550-3551","CapPass",21314.71,"Trend",-0.00011,35.49,67690,"F-12","Alloy 617","Plate",314626
"50% Nf: Cycle 3550-3551","CapPass",21314.71,"Trend",-0.00011,35.63,67691,"F-12","Alloy 617","Plate",314626
"50% Nf: Cycle 3550-3551","CapPass",21314.74,"Trend",-0.00008,38.52,67692,"F-12","Alloy 617","Plate",314626
"50% Nf: Cycle 3550-3551","CapPass",21314.77,"Trend",-0.00006,41.60,67693,"F-12","Alloy 617","Plate",314626
"50% Nf: Cycle 3550-3551","CapPass",21314.79,"Trend",-0.00003,44.43,67694,"F-12","Alloy 617","Plate",314626
"50% Nf: Cycle 3550-3551","CapPass",21314.81,"Trend",-0.00001,46.51,67695,"F-12","Alloy 617","Plate",314626
"50% Nf: Cycle 3550-3551","CapPass",21314.82,"Trend",-0.00001,47.21,67696,"F-12","Alloy 617","Plate",314626
"50% Nf: Cycle 3550-3551","CapPass",21314.85,"Trend",0.00002,50.51,67697,"F-12","Alloy 617","Plate",314626
"50% Nf: Cycle 3550-3551","CapPass",21314.87,"Trend",0.00004,53.35,67698,"F-12","Alloy 617","Plate",314626
"50% Nf: Cycle 3550-3551","CapPass",21314.90,"Trend",0.00007,56.36,67699,"F-12","Alloy 617","Plate",314626
"50% Nf: Cycle 3550-3551","CapPass",21314.91,"Trend",0.00009,58.13,67700,"F-12","Alloy 617","Plate",314626
"50% Nf: Cycle 3550-3551","CapPass",21314.92,"Trend",0.00009,59.26,67701,"F-12","Alloy 617","Plate",314626
"50% Nf: Cycle 3550-3551","CapPass",21314.94,"Trend",0.00012,62.11,67702,"F-12","Alloy 617","Plate",314626
"50% Nf: Cycle 3550-3551","CapPass",21314.96,"Trend",0.00015,64.92,67703,"F-12","Alloy 617","Plate",314626
"50% Nf: Cycle 3550-3551","CapPass",21314.98,"Trend",0.00017,67.70,67704,"F-12","Alloy 617","Plate",314626
"50% Nf: Cycle 3550-3551","CapPass",21315.01,"Trend",0.00020,70.37,67705,"F-12","Alloy 617","Plate",314626
"50% Nf: Cycle 3550-3551","CapPass",21315.01,"Trend",0.00020,71.16,67706,"F-12","Alloy 617","Plate",314626
"50% Nf: Cycle 3550-3551","CapPass",21315.03,"Trend",0.00022,73.11,67707,"F-12","Alloy 617","Plate",314626
"50% Nf: Cycle 3550-3551","CapPass",21315.05,"Trend",0.00025,75.54,67708,"F-12","Alloy 617","Plate",314626
"50% Nf: Cycle 3550-3551","CapPass",21315.07,"Trend",0.00027,77.89,67709,"F-12","Alloy 617","Plate",314626
"50% Nf: Cycle 3550-3551","CapPass",21315.10,"Trend",0.00030,80.46,67710,"F-12","Alloy 617","Plate",314626
"50% Nf: Cycle 3550-3551","CapPass",21315.11,"Trend",0.00031,81.62,67711,"F-12","Alloy 617","Plate",314626
"50% Nf: Cycle 3550-3551","CapPass",21315.13,"Trend",0.00032,82.87,67712,"F-12","Alloy 617","Plate",314626
"50% Nf: Cycle 3550-3551","CapPass",21315.15,"Trend",0.00035,85.27,67713,"F-12","Alloy 617","Plate",314626
"50% Nf: Cycle 3550-3551","CapPass",21315.18,"Trend",0.00037,87.66,67714,"F-12","Alloy 617","Plate",314626
"50% Nf: Cycle 3550-3551","CapPass",21315.20,"Trend",0.00040,90.03,67715,"F-12","Alloy 617","Plate",314626
"50% Nf: Cycle 3550-3551","CapPass",21315.21,"Trend",0.00041,90.81,67716,"F-12","Alloy 617","Plate",314626
"50% Nf: Cycle 3550-3551","CapPass",21315.23,"Trend",0.00042,92.46,67717,"F-12","Alloy 617","Plate",314626
"50% Nf: Cycle 3550-3551","CapPass",21315.25,"Trend",0.00045,94.70,67718,"F-12","Alloy 617","Plate",314626
"50% Nf: Cycle 3550-3551","CapPass",21315.28,"Trend",0.00047,96.83,67719,"F-12","Alloy 617","Plate",314626
"50% Nf: Cycle 3550-3551","CapPass",21315.30,"Trend",0.00050,99.09,67720,"F-12","Alloy 617","Plate",314626
"50% Nf: Cycle 3550-3551","CapPass",21315.31,"Trend",0.00050,99.62,67721,"F-12","Alloy 617","Plate",314626
"50% Nf: Cycle 3550-3551","CapPass",21315.33,"Trend",0.00052,101.36,67722,"F-12","Alloy 617","Plate",314626
"50% Nf: Cycle 3550-3551","CapPass",21315.36,"Trend",0.00055,103.60,67723,"F-12","Alloy 617","Plate",314626
"50% Nf: Cycle 3550-3551","CapPass",21315.38,"Trend",0.00057,105.88,67724,"F-12","Alloy 617","Plate",314626
"50% Nf: Cycle 3550-3551","CapPass",21315.41,"Trend",0.00060,108.00,67725,"F-12","Alloy 617","Plate",314626
"50% Nf: Cycle 3550-3551","CapPass",21315.41,"Trend",0.00060,108.23,67726,"F-12","Alloy 617","Plate",314626
"50% Nf: Cycle 3550-3551","CapPass",21315.43,"Trend",0.00062,110.14,67727,"F-12","Alloy 617","Plate",314626
"50% Nf: Cycle 3550-3551","CapPass",21315.46,"Trend",0.00065,112.20,67728,"F-12","Alloy 617","Plate",314626
"50% Nf: Cycle 3550-3551","CapPass",21315.49,"Trend",0.00067,114.55,67729,"F-12","Alloy 617","Plate",314626
"50% Nf: Cycle 3550-3551","CapPass",21315.51,"Trend",0.00070,116.31,67730,"F-12","Alloy 617","Plate",314626
"50% Nf: Cycle 3550-3551","CapPass",21315.51,"Trend",0.00070,116.37,67731,"F-12","Alloy 617","Plate",314626
"50% Nf: Cycle 3550-3551","CapPass",21315.53,"Trend",0.00073,118.07,67732,"F-12","Alloy 617","Plate",314626
"50% Nf: Cycle 3550-3551","CapPass",21315.56,"Trend",0.00075,119.84,67733,"F-12","Alloy 617","Plate",314626
"50% Nf: Cycle 3550-3551","CapPass",21315.59,"Trend",0.00078,122.06,67734,"F-12","Alloy 617","Plate",314626
"50% Nf: Cycle 3550-3551","CapPass",21315.61,"Trend",0.00080,123.95,67735,"F-12","Alloy 617","Plate",314626
"50% Nf: Cycle 3550-3551","CapPass",21315.64,"Trend",0.00083,126.04,67736,"F-12","Alloy 617","Plate",314626
"50% Nf: Cycle 3550-3551","CapPass",21315.66,"Trend",0.00085,127.97,67737,"F-12","Alloy 617","Plate",314626
"50% Nf: Cycle 3550-3551","CapPass",21315.69,"Trend",0.00088,129.97,67738,"F-12","Alloy 617","Plate",314626
"50% Nf: Cycle 3550-3551","CapPass",21315.71,"Trend",0.00090,131.58,67739,"F-12","Alloy 617","Plate",314626
"50% Nf: Cycle 3550-3551","CapPass",21315.71,"Trend",0.00090,131.79,67740,"F-12","Alloy 617","Plate",314626
"50% Nf: Cycle 3550-3551","CapPass",21315.74,"Trend",0.00093,133.71,67741,"F-12","Alloy 617","Plate",314626
"50% Nf: Cycle 3550-3551","CapPass",21315.76,"Trend",0.00095,135.61,67742,"F-12","Alloy 617","Plate",314626
"50% Nf: Cycle 3550-3551","CapPass",21315.79,"Trend",0.00098,137.33,67743,"F-12","Alloy 617","Plate",314626
"50% Nf: Cycle 3550-3551","CapPass",21315.81,"Trend",0.00100,138.82,67744,"F-12","Alloy 617","Plate",314626
"50% Nf: Cycle 3550-3551","CapPass",21315.81,"Trend",0.00100,139.13,67745,"F-12","Alloy 617","Plate",314626
"50% Nf: Cycle 3550-3551","CapPass",21315.84,"Trend",0.00103,140.89,67746,"F-12","Alloy 617","Plate",314626
"50% Nf: Cycle 3550-3551","CapPass",21315.86,"Trend",0.00105,142.67,67747,"F-12","Alloy 617","Plate",314626
"50% Nf: Cycle 3550-3551","CapPass",21315.89,"Trend",0.00108,144.36,67748,"F-12","Alloy 617","Plate",314626
"50% Nf: Cycle 3550-3551","CapPass",21315.91,"Trend",0.00110,145.89,67749,"F-12","Alloy 617","Plate",314626
"50% Nf: Cycle 3550-3551","CapPass",21315.91,"Trend",0.00110,146.01,67750,"F-12","Alloy 617","Plate",314626
"50% Nf: Cycle 3550-3551","CapPass",21315.94,"Trend",0.00113,147.65,67751,"F-12","Alloy 617","Plate",314626
"50% Nf: Cycle 3550-3551","CapPass",21315.96,"Trend",0.00115,149.15,67752,"F-12","Alloy 617","Plate",314626
"50% Nf: Cycle 3550-3551","CapPass",21315.98,"Trend",0.00118,150.56,67753,"F-12","Alloy 617","Plate",314626
"50% Nf: Cycle 3550-3551","CapPass",21316.01,"Trend",0.00121,151.95,67754,"F-12","Alloy 617","Plate",314626
"50% Nf: Cycle 3550-3551","CapPass",21316.01,"Trend",0.00121,152.07,67755,"F-12","Alloy 617","Plate",314626
"50% Nf: Cycle 3550-3551","CapPass",21316.03,"Trend",0.00123,153.19,67756,"F-12","Alloy 617","Plate",314626
"50% Nf: Cycle 3550-3551","CapPass",21316.06,"Trend",0.00126,154.45,67757,"F-12","Alloy 617","Plate",314626
"50% Nf: Cycle 3550-3551","CapPass",21316.08,"Trend",0.00128,155.52,67758,"F-12","Alloy 617","Plate",314626
"50% Nf: Cycle 3550-3551","CapPass",21316.10,"Trend",0.00131,156.70,67759,"F-12","Alloy 617","Plate",314626
"50% Nf: Cycle 3550-3551","CapPass",21316.11,"Trend",0.00131,156.83,67760,"F-12","Alloy 617","Plate",314626
"50% Nf: Cycle 3550-3551","CapPass",21316.13,"Trend",0.00133,157.75,67761,"F-12","Alloy 617","Plate",314626
"50% Nf: Cycle 3550-3551","CapPass",21316.15,"Trend",0.00136,158.83,67762,"F-12","Alloy 617","Plate",314626
"50% Nf: Cycle 3550-3551","CapPass",21316.18,"Trend",0.00138,159.69,67763,"F-12","Alloy 617","Plate",314626
"Cycle 4999-5000","CapPass",30012.76,"Trend",0.00142,159.94,83684,"F-12","Alloy 617","Plate",314626
"Cycle 4999-5000","CapPass",30012.80,"Trend",0.00144,157.68,83685,"F-12","Alloy 617","Plate",314626
"Cycle 4999-5000","CapPass",30012.90,"Trend",0.00139,142.14,83686,"F-12","Alloy 617","Plate",314626
"Cycle 4999-5000","CapPass",30012.90,"Trend",0.00139,141.16,83687,"F-12","Alloy 617","Plate",314626
"Cycle 4999-5000","CapPass",30012.93,"Trend",0.00136,136.89,83688,"F-12","Alloy 617","Plate",314626
"Cycle 4999-5000","CapPass",30012.96,"Trend",0.00134,131.49,83689,"F-12","Alloy 617","Plate",314626
"Cycle 4999-5000","CapPass",30012.98,"Trend",0.00131,127.12,83690,"F-12","Alloy 617","Plate",314626
"Cycle 4999-5000","CapPass",30013.00,"Trend",0.00129,122.64,83691,"F-12","Alloy 617","Plate",314626
"Cycle 4999-5000","CapPass",30013.00,"Trend",0.00129,122.26,83692,"F-12","Alloy 617","Plate",314626
"Cycle 4999-5000","CapPass",30013.03,"Trend",0.00126,117.67,83693,"F-12","Alloy 617","Plate",314626
"Cycle 4999-5000","CapPass",30013.05,"Trend",0.00124,113.78,83694,"F-12","Alloy 617","Plate",314626
"Cycle 4999-5000","CapPass",30013.08,"Trend",0.00121,109.74,83695,"F-12","Alloy 617","Plate",314626
"Cycle 4999-5000","CapPass",30013.10,"Trend",0.00119,106.35,83696,"F-12","Alloy 617","Plate",314626
"Cycle 4999-5000","CapPass",30013.11,"Trend",0.00119,105.65,83697,"F-12","Alloy 617","Plate",314626
"Cycle 4999-5000","CapPass",30013.14,"Trend",0.00116,101.40,83698,"F-12","Alloy 617","Plate",314626
"Cycle 4999-5000","CapPass",30013.16,"Trend",0.00114,97.28,83699,"F-12","Alloy 617","Plate",314626
"Cycle 4999-5000","CapPass",30013.19,"Trend",0.00111,93.62,83700,"F-12","Alloy 617","Plate",314626
"Cycle 4999-5000","CapPass",30013.20,"Trend",0.00110,91.18,83701,"F-12","Alloy 617","Plate",314626
"Cycle 4999-5000","CapPass",30013.21,"Trend",0.00109,89.57,83702,"F-12","Alloy 617","Plate",314626
"Cycle 4999-5000","CapPass",30013.24,"Trend",0.00106,85.82,83703,"F-12","Alloy 617","Plate",314626
"Cycle 4999-5000","CapPass",30013.26,"Trend",0.00104,82.37,83704,"F-12","Alloy 617","Plate",314626
"Cycle 4999-5000","CapPass",30013.29,"Trend",0.00101,78.26,83705,"F-12","Alloy 617","Plate",314626
"Cycle 4999-5000","CapPass",30013.30,"Trend",0.00100,77.17,83706,"F-12","Alloy 617","Plate",314626
"Cycle 4999-5000","CapPass",30013.32,"Trend",0.00099,74.51,83707,"F-12","Alloy 617","Plate",314626
"Cycle 4999-5000","CapPass",30013.34,"Trend",0.00096,70.94,83708,"F-12","Alloy 617","Plate",314626
"Cycle 4999-5000","CapPass",30013.37,"Trend",0.00094,67.58,83709,"F-12","Alloy 617","Plate",314626
"Cycle 4999-5000","CapPass",30013.40,"Trend",0.00091,63.97,83710,"F-12","Alloy 617","Plate",314626
"Cycle 4999-5000","CapPass",30013.40,"Trend",0.00091,63.40,83711,"F-12","Alloy 617","Plate",314626
"Cycle 4999-5000","CapPass",30013.42,"Trend",0.00088,60.41,83712,"F-12","Alloy 617","Plate",314626
"Cycle 4999-5000","CapPass",30013.45,"Trend",0.00086,56.92,83713,"F-12","Alloy 617","Plate",314626
"Cycle 4999-5000","CapPass",30013.48,"Trend",0.00083,53.33,83714,"F-12","Alloy 617","Plate",314626
"Cycle 4999-5000","CapPass",30013.50,"Trend",0.00081,50.36,83715,"F-12","Alloy 617","Plate",314626
"Cycle 4999-5000","CapPass",30013.50,"Trend",0.00081,49.92,83716,"F-12","Alloy 617","Plate",314626
"Cycle 4999-5000","CapPass",30013.53,"Trend",0.00078,46.43,83717,"F-12","Alloy 617","Plate",314626
"Cycle 4999-5000","CapPass",30013.56,"Trend",0.00076,43.09,83718,"F-12","Alloy 617","Plate",314626
"Cycle 4999-5000","CapPass",30013.58,"Trend",0.00073,39.93,83719,"F-12","Alloy 617","Plate",314626
"Cycle 4999-5000","CapPass",30013.60,"Trend",0.00071,37.53,83720,"F-12","Alloy 617","Plate",314626
"Cycle 4999-5000","CapPass",30013.60,"Trend",0.00071,37.07,83721,"F-12","Alloy 617","Plate",314626
"Cycle 4999-5000","CapPass",30013.63,"Trend",0.00068,34.26,83722,"F-12","Alloy 617","Plate",314626
"Cycle 4999-5000","CapPass",30013.65,"Trend",0.00066,31.05,83723,"F-12","Alloy 617","Plate",314626
"Cycle 4999-5000","CapPass",30013.68,"Trend",0.00063,27.85,83724,"F-12","Alloy 617","Plate",314626
"Cycle 4999-5000","CapPass",30013.70,"Trend",0.00062,25.90,83725,"F-12","Alloy 617","Plate",314626
"Cycle 4999-5000","CapPass",30013.71,"Trend",0.00061,24.46,83726,"F-12","Alloy 617","Plate",314626
"Cycle 4999-5000","CapPass",30013.74,"Trend",0.00058,21.17,83727,"F-12","Alloy 617","Plate",314626
"Cycle 4999-5000","CapPass",30013.77,"Trend",0.00056,17.80,83728,"F-12","Alloy 617","Plate",314626
"Cycle 4999-5000","CapPass",30013.80,"Trend",0.00053,14.41,83729,"F-12","Alloy 617","Plate",314626
"Cycle 4999-5000","CapPass",30013.80,"Trend",0.00053,13.75,83730,"F-12","Alloy 617","Plate",314626
"Cycle 4999-5000","CapPass",30013.82,"Trend",0.00051,11.14,83731,"F-12","Alloy 617","Plate",314626
"Cycle 4999-5000","CapPass",30013.86,"Trend",0.00048,7.92,83732,"F-12","Alloy 617","Plate",314626
"Cycle 4999-5000","CapPass",30013.89,"Trend",0.00046,4.79,83733,"F-12","Alloy 617","Plate",314626
"Cycle 4999-5000","CapPass",30013.90,"Trend",0.00045,4.09,83734,"F-12","Alloy 617","Plate",314626
"Cycle 4999-5000","CapPass",30013.92,"Trend",0.00043,1.89,83735,"F-12","Alloy 617","Plate",314626
"Cycle 4999-5000","CapPass",30013.95,"Trend",0.00041,-1.19,83736,"F-12","Alloy 617","Plate",314626
"Cycle 4999-5000","CapPass",30013.98,"Trend",0.00038,-4.67,83737,"F-12","Alloy 617","Plate",314626
"Cycle 4999-5000","CapPass",30014.00,"Trend",0.00037,-6.23,83738,"F-12","Alloy 617","Plate",314626
"Cycle 4999-5000","CapPass",30014.01,"Trend",0.00036,-7.68,83739,"F-12","Alloy 617","Plate",314626
"Cycle 4999-5000","CapPass",30014.04,"Trend",0.00033,-11.02,83740,"F-12","Alloy 617","Plate",314626
"Cycle 4999-5000","CapPass",30014.06,"Trend",0.00031,-14.10,83741,"F-12","Alloy 617","Plate",314626
"Cycle 4999-5000","CapPass",30014.09,"Trend",0.00028,-17.20,83742,"F-12","Alloy 617","Plate",314626
"Cycle 4999-5000","CapPass",30014.10,"Trend",0.00027,-17.93,83743,"F-12","Alloy 617","Plate",314626
"Cycle 4999-5000","CapPass",30014.12,"Trend",0.00025,-20.30,83744,"F-12","Alloy 617","Plate",314626
"Cycle 4999-5000","CapPass",30014.15,"Trend",0.00023,-23.19,83745,"F-12","Alloy 617","Plate",314626
"Cycle 4999-5000","CapPass",30014.17,"Trend",0.00020,-26.42,83746,"F-12","Alloy 617","Plate",314626
"Cycle 4999-5000","CapPass",30014.20,"Trend",0.00018,-29.23,83747,"F-12","Alloy 617","Plate",314626
"Cycle 4999-5000","CapPass",30014.20,"Trend",0.00018,-29.45,83748,"F-12","Alloy 617","Plate",314626
"Cycle 4999-5000","CapPass",30014.22,"Trend",0.00015,-32.33,83749,"F-12","Alloy 617","Plate",314626
"Cycle 4999-5000","CapPass",30014.24,"Trend",0.00013,-35.31,83750,"F-12","Alloy 617","Plate",314626
"Cycle 4999-5000","CapPass",30014.26,"Trend",0.00010,-38.44,83751,"F-12","Alloy 617","Plate",314626
"Cycle 4999-5000","CapPass",30014.28,"Trend",0.00008,-41.39,83752,"F-12","Alloy 617","Plate",314626
"Cycle 4999-5000","CapPass",30014.30,"Trend",0.00006,-43.18,83753,"F-12","Alloy 617","Plate",314626
"Cycle 4999-5000","CapPass",30014.31,"Trend",0.00005,-44.25,83754,"F-12","Alloy 617","Plate",314626
"Cycle 4999-5000","CapPass",30014.33,"Trend",0.00003,-47.09,83755,"F-12","Alloy 617","Plate",314626
"Cycle 4999-5000","CapPass",30014.35,"Trend",0.00000,-50.06,83756,"F-12","Alloy 617","Plate",314626
"Cycle 4999-5000","CapPass",30014.38,"Trend",-0.00002,-52.89,83757,"F-12","Alloy 617","Plate",314626
"Cycle 4999-5000","CapPass",30014.40,"Trend",-0.00005,-55.30,83758,"F-12","Alloy 617","Plate",314626
"Cycle 4999-5000","CapPass",30014.40,"Trend",-0.00005,-55.49,83759,"F-12","Alloy 617","Plate",314626
"Cycle 4999-5000","CapPass",30014.42,"Trend",-0.00007,-58.18,83760,"F-12","Alloy 617","Plate",314626
"Cycle 4999-5000","CapPass",30014.45,"Trend",-0.00010,-60.57,83761,"F-12","Alloy 617","Plate",314626
"Cycle 4999-5000","CapPass",30014.48,"Trend",-0.00012,-63.43,83762,"F-12","Alloy 617","Plate",314626
"Cycle 4999-5000","CapPass",30014.50,"Trend",-0.00015,-65.70,83763,"F-12","Alloy 617","Plate",314626
"Cycle 4999-5000","CapPass",30014.50,"Trend",-0.00015,-65.84,83764,"F-12","Alloy 617","Plate",314626
"Cycle 4999-5000","CapPass",30014.53,"Trend",-0.00017,-68.36,83765,"F-12","Alloy 617","Plate",314626
"Cycle 4999-5000","CapPass",30014.55,"Trend",-0.00020,-70.78,83766,"F-12","Alloy 617","Plate",314626
"Cycle 4999-5000","CapPass",30014.58,"Trend",-0.00023,-73.24,83767,"F-12","Alloy 617","Plate",314626
"Cycle 4999-5000","CapPass",30014.60,"Trend",-0.00025,-75.25,83768,"F-12","Alloy 617","Plate",314626
"Cycle 4999-5000","CapPass",30014.60,"Trend",-0.00025,-75.70,83769,"F-12","Alloy 617","Plate",314626
"Cycle 4999-5000","CapPass",30014.63,"Trend",-0.00028,-78.11,83770,"F-12","Alloy 617","Plate",314626
"Cycle 4999-5000","CapPass",30014.65,"Trend",-0.00030,-80.39,83771,"F-12","Alloy 617","Plate",314626
"Cycle 4999-5000","CapPass",30014.68,"Trend",-0.00033,-82.75,83772,"F-12","Alloy 617","Plate",314626
"Cycle 4999-5000","CapPass",30014.70,"Trend",-0.00034,-84.54,83773,"F-12","Alloy 617","Plate",314626
"Cycle 4999-5000","CapPass",30014.70,"Trend",-0.00035,-85.25,83774,"F-12","Alloy 617","Plate",314626
"Cycle 4999-5000","CapPass",30014.73,"Trend",-0.00038,-87.68,83775,"F-12","Alloy 617","Plate",314626
"Cycle 4999-5000","CapPass",30014.75,"Trend",-0.00040,-90.14,83776,"F-12","Alloy 617","Plate",314626
"Cycle 4999-5000","CapPass",30014.78,"Trend",-0.00043,-92.41,83777,"F-12","Alloy 617","Plate",314626
"Cycle 4999-5000","CapPass",30014.80,"Trend",-0.00045,-94.14,83778,"F-12","Alloy 617","Plate",314626
"Cycle 4999-5000","CapPass",30014.80,"Trend",-0.00045,-94.73,83779,"F-12","Alloy 617","Plate",314626
"Cycle 4999-5000","CapPass",30014.83,"Trend",-0.00048,-97.01,83780,"F-12","Alloy 617","Plate",314626
"Cycle 4999-5000","CapPass",30014.85,"Trend",-0.00050,-99.17,83781,"F-12","Alloy 617","Plate",314626
"Cycle 4999-5000","CapPass",30014.88,"Trend",-0.00053,-101.5,83782,"F-12","Alloy 617","Plate",314626
"Cycle 4999-5000","CapPass",30014.90,"Trend",-0.00054,-102.9,83783,"F-12","Alloy 617","Plate",314626
"Cycle 4999-5000","CapPass",30014.90,"Trend",-0.00055,-103.7,83784,"F-12","Alloy 617","Plate",314626
"Cycle 4999-5000","CapPass",30014.92,"Trend",-0.00058,-105.5,83785,"F-12","Alloy 617","Plate",314626
"Cycle 4999-5000","CapPass",30014.94,"Trend",-0.00060,-107.1,83786,"F-12","Alloy 617","Plate",314626
"Cycle 4999-5000","CapPass",30014.97,"Trend",-0.00063,-108.9,83787,"F-12","Alloy 617","Plate",314626
"Cycle 4999-5000","CapPass",30014.99,"Trend",-0.00065,-110.2,83788,"F-12","Alloy 617","Plate",314626
"Cycle 4999-5000","CapPass",30015.00,"Trend",-0.00065,-110.8,83789,"F-12","Alloy 617","Plate",314626
"Cycle 4999-5000","CapPass",30015.03,"Trend",-0.00068,-113.1,83790,"F-12","Alloy 617","Plate",314626
"Cycle 4999-5000","CapPass",30015.06,"Trend",-0.00070,-115.0,83791,"F-12","Alloy 617","Plate",314626
"Cycle 4999-5000","CapPass",30015.08,"Trend",-0.00073,-117.1,83792,"F-12","Alloy 617","Plate",314626
"Cycle 4999-5000","CapPass",30015.09,"Trend",-0.00074,-118.1,83793,"F-12","Alloy 617","Plate",314626
"Cycle 4999-5000","CapPass",30015.11,"Trend",-0.00075,-119.2,83794,"F-12","Alloy 617","Plate",314626
"Cycle 4999-5000","CapPass",30015.13,"Trend",-0.00078,-121.3,83795,"F-12","Alloy 617","Plate",314626
"Cycle 4999-5000","CapPass",30015.16,"Trend",-0.00081,-123.2,83796,"F-12","Alloy 617","Plate",314626
"Cycle 4999-5000","CapPass",30015.18,"Trend",-0.00083,-125.4,83797,"F-12","Alloy 617","Plate",314626
"Cycle 4999-5000","CapPass",30015.19,"Trend",-0.00084,-126.3,83798,"F-12","Alloy 617","Plate",314626
"Cycle 4999-5000","CapPass",30015.21,"Trend",-0.00086,-127.2,83799,"F-12","Alloy 617","Plate",314626
"Cycle 4999-5000","CapPass",30015.23,"Trend",-0.00088,-129.2,83800,"F-12","Alloy 617","Plate",314626
"Cycle 4999-5000","CapPass",30015.26,"Trend",-0.00091,-131.0,83801,"F-12","Alloy 617","Plate",314626
"Cycle 4999-5000","CapPass",30015.28,"Trend",-0.00093,-132.7,83802,"F-12","Alloy 617","Plate",314626
"Cycle 4999-5000","CapPass",30015.29,"Trend",-0.00094,-133.4,83803,"F-12","Alloy 617","Plate",314626
"Cycle 4999-5000","CapPass",30015.31,"Trend",-0.00096,-134.5,83804,"F-12","Alloy 617","Plate",314626
"Cycle 4999-5000","CapPass",30015.33,"Trend",-0.00098,-136.3,83805,"F-12","Alloy 617","Plate",314626
"Cycle 4999-5000","CapPass",30015.36,"Trend",-0.00101,-138.3,83806,"F-12","Alloy 617","Plate",314626
"Cycle 4999-5000","CapPass",30015.39,"Trend",-0.00103,-140.3,83807,"F-12","Alloy 617","Plate",314626
"Cycle 4999-5000","CapPass",30015.39,"Trend",-0.00104,-140.7,83808,"F-12","Alloy 617","Plate",314626
"Cycle 4999-5000","CapPass",30015.41,"Trend",-0.00106,-142.1,83809,"F-12","Alloy 617","Plate",314626
"Cycle 4999-5000","CapPass",30015.44,"Trend",-0.00108,-143.8,83810,"F-12","Alloy 617","Plate",314626
"Cycle 4999-5000","CapPass",30015.46,"Trend",-0.00111,-145.4,83811,"F-12","Alloy 617","Plate",314626
"Cycle 4999-5000","CapPass",30015.49,"Trend",-0.00113,-147.2,83812,"F-12","Alloy 617","Plate",314626
"Cycle 4999-5000","CapPass",30015.52,"Trend",-0.00116,-148.8,83813,"F-12","Alloy 617","Plate",314626
"Cycle 4999-5000","CapPass",30015.54,"Trend",-0.00118,-150.6,83814,"F-12","Alloy 617","Plate",314626
"Cycle 4999-5000","CapPass",30015.57,"Trend",-0.00121,-152.3,83815,"F-12","Alloy 617","Plate",314626
"Cycle 4999-5000","CapPass",30015.59,"Trend",-0.00123,-153.7,83816,"F-12","Alloy 617","Plate",314626
"Cycle 4999-5000","CapPass",30015.59,"Trend",-0.00123,-153.7,83817,"F-12","Alloy 617","Plate",314626
"Cycle 4999-5000","CapPass",30015.62,"Trend",-0.00126,-155.1,83818,"F-12","Alloy 617","Plate",314626
"Cycle 4999-5000","CapPass",30015.64,"Trend",-0.00128,-156.7,83819,"F-12","Alloy 617","Plate",314626
"Cycle 4999-5000","CapPass",30015.66,"Trend",-0.00131,-157.9,83820,"F-12","Alloy 617","Plate",314626
"Cycle 4999-5000","CapPass",30015.69,"Trend",-0.00134,-159.4,83821,"F-12","Alloy 617","Plate",314626
"Cycle 4999-5000","CapPass",30015.69,"Trend",-0.00134,-159.5,83822,"F-12","Alloy 617","Plate",314626
"Cycle 4999-5000","CapPass",30015.72,"Trend",-0.00136,-160.5,83823,"F-12","Alloy 617","Plate",314626
"Cycle 4999-5000","CapPass",30015.74,"Trend",-0.00139,-161.9,83824,"F-12","Alloy 617","Plate",314626
"Cycle 4999-5000","CapPass",30015.76,"Trend",-0.00141,-163.0,83825,"F-12","Alloy 617","Plate",314626
"Cycle 4999-5000","CapPass",30015.79,"Trend",-0.00143,-162.3,83826,"F-12","Alloy 617","Plate",314626
"Cycle 4999-5000","CapPass",30015.89,"Trend",-0.00139,-147.1,83827,"F-12","Alloy 617","Plate",314626
"Cycle 4999-5000","CapPass",30015.90,"Trend",-0.00139,-145.2,83828,"F-12","Alloy 617","Plate",314626
"Cycle 4999-5000","CapPass",30015.93,"Trend",-0.00136,-140.0,83829,"F-12","Alloy 617","Plate",314626
"Cycle 4999-5000","CapPass",30015.96,"Trend",-0.00134,-135.2,83830,"F-12","Alloy 617","Plate",314626
"Cycle 4999-5000","CapPass",30015.98,"Trend",-0.00131,-130.4,83831,"F-12","Alloy 617","Plate",314626
"Cycle 4999-5000","CapPass",30015.99,"Trend",-0.00130,-128.6,83832,"F-12","Alloy 617","Plate",314626
"Cycle 4999-5000","CapPass",30016.01,"Trend",-0.00129,-125.6,83833,"F-12","Alloy 617","Plate",314626
"Cycle 4999-5000","CapPass",30016.03,"Trend",-0.00126,-121.1,83834,"F-12","Alloy 617","Plate",314626
"Cycle 4999-5000","CapPass",30016.06,"Trend",-0.00123,-117.1,83835,"F-12","Alloy 617","Plate",314626
"Cycle 4999-5000","CapPass",30016.08,"Trend",-0.00121,-112.9,83836,"F-12","Alloy 617","Plate",314626
"Cycle 4999-5000","CapPass",30016.09,"Trend",-0.00120,-111.9,83837,"F-12","Alloy 617","Plate",314626
"Cycle 4999-5000","CapPass",30016.11,"Trend",-0.00118,-108.4,83838,"F-12","Alloy 617","Plate",314626
"Cycle 4999-5000","CapPass",30016.14,"Trend",-0.00116,-104.7,83839,"F-12","Alloy 617","Plate",314626
"Cycle 4999-5000","CapPass",30016.16,"Trend",-0.00113,-100.5,83840,"F-12","Alloy 617","Plate",314626
"Cycle 4999-5000","CapPass",30016.19,"Trend",-0.00111,-96.76,83841,"F-12","Alloy 617","Plate",314626
"Cycle 4999-5000","CapPass",30016.19,"Trend",-0.00111,-96.58,83842,"F-12","Alloy 617","Plate",314626
"Cycle 4999-5000","CapPass",30016.22,"Trend",-0.00108,-92.37,83843,"F-12","Alloy 617","Plate",314626
"Cycle 4999-5000","CapPass",30016.24,"Trend",-0.00106,-88.83,83844,"F-12","Alloy 617","Plate",314626
"Cycle 4999-5000","CapPass",30016.27,"Trend",-0.00103,-85.20,83845,"F-12","Alloy 617","Plate",314626
"Cycle 4999-5000","CapPass",30016.29,"Trend",-0.00101,-82.44,83846,"F-12","Alloy 617","Plate",314626
"Cycle 4999-5000","CapPass",30016.30,"Trend",-0.00101,-81.47,83847,"F-12","Alloy 617","Plate",314626
"Cycle 4999-5000","CapPass",30016.32,"Trend",-0.00098,-77.88,83848,"F-12","Alloy 617","Plate",314626
"Cycle 4999-5000","CapPass",30016.35,"Trend",-0.00096,-74.11,83849,"F-12","Alloy 617","Plate",314626
"Cycle 4999-5000","CapPass",30016.38,"Trend",-0.00093,-70.68,83850,"F-12","Alloy 617","Plate",314626
"Cycle 4999-5000","CapPass",30016.39,"Trend",-0.00092,-69.06,83851,"F-12","Alloy 617","Plate",314626
"Cycle 4999-5000","CapPass",30016.40,"Trend",-0.00091,-66.98,83852,"F-12","Alloy 617","Plate",314626
"Cycle 4999-5000","CapPass",30016.43,"Trend",-0.00088,-63.35,83853,"F-12","Alloy 617","Plate",314626
"Cycle 4999-5000","CapPass",30016.46,"Trend",-0.00086,-59.94,83854,"F-12","Alloy 617","Plate",314626
