Repository: js-molina/fatigue-A617

File: data/950C/Strain rate 0.001/0.30% strain/HTM_A20_PeakStress_31516.csv (part 8 of 21)
"Cycle","Data State","Max Stress Mpa","Min Stress Mpa","Qual State","Stress Ratio","Time Max Stress Sec","Time Min Stress Sec","Count","Sample","Alloy","Material_Form","Heat"
2800,"CapPass",170.13,-165.7,"Trend",1.026,16818.57,16821.58,2800,"315-16","Alloy 617","Plate",314626
2801,"CapPass",169.20,-162.8,"Trend",1.039,16824.57,16827.59,2801,"315-16","Alloy 617","Plate",314626
2802,"CapPass",170.48,-165.8,"Trend",1.028,16830.57,16833.37,2802,"315-16","Alloy 617","Plate",314626
2803,"CapPass",159.94,-168.4,"Trend",0.950,16836.59,16839.60,2803,"315-16","Alloy 617","Plate",314626
2804,"CapPass",160.17,-170.7,"Trend",0.938,16842.60,16845.61,2804,"315-16","Alloy 617","Plate",314626
2805,"CapPass",162.47,-172.0,"Trend",0.945,16848.62,16851.62,2805,"315-16","Alloy 617","Plate",314626
2806,"CapPass",164.37,-169.1,"Trend",0.972,16854.62,16857.63,2806,"315-16","Alloy 617","Plate",314626
2807,"CapPass",165.89,-167.3,"Trend",0.991,16860.63,16863.64,2807,"315-16","Alloy 617","Plate",314626
2808,"CapPass",160.60,-166.6,"Trend",0.964,16866.64,16869.65,2808,"315-16","Alloy 617","Plate",314626
2809,"CapPass",170.25,-168.1,"Trend",1.013,16872.64,16875.66,2809,"315-16","Alloy 617","Plate",314626
2810,"CapPass",159.76,-168.7,"Trend",0.947,16878.66,16881.67,2810,"315-16","Alloy 617","Plate",314626
2811,"CapPass",158.76,-173.9,"Trend",0.913,16884.67,16887.65,2811,"315-16","Alloy 617","Plate",314626
2812,"CapPass",166.31,-151.4,"Trend",1.098,16890.58,16893.69,2812,"315-16","Alloy 617","Plate",314626
2813,"CapPass",170.93,-154.1,"Trend",1.109,16896.66,16899.69,2813,"315-16","Alloy 617","Plate",314626
2814,"CapPass",170.84,-154.0,"Trend",1.109,16902.68,16905.69,2814,"315-16","Alloy 617","Plate",314626
2815,"CapPass",171.58,-155.1,"Trend",1.107,16908.68,16911.71,2815,"315-16","Alloy 617","Plate",314626
2816,"CapPass",172.60,-159.7,"Trend",1.081,16914.70,16917.72,2816,"315-16","Alloy 617","Plate",314626
2817,"CapPass",168.80,-160.5,"Trend",1.052,16920.71,16923.73,2817,"315-16","Alloy 617","Plate",314626
2818,"CapPass",169.15,-160.9,"Trend",1.051,16926.73,16929.74,2818,"315-16","Alloy 617","Plate",314626
2819,"CapPass",169.42,-161.5,"Trend",1.049,16932.73,16935.74,2819,"315-16","Alloy 617","Plate",314626
2820,"CapPass",169.75,-164.5,"Trend",1.032,16938.74,16941.75,2820,"315-16","Alloy 617","Plate",314626
2821,"CapPass",166.45,-164.6,"Trend",1.011,16944.74,16947.76,2821,"315-16","Alloy 617","Plate",314626
2822,"CapPass",168.44,-169.3,"Trend",0.995,16950.76,16953.77,2822,"315-16","Alloy 617","Plate",314626
2823,"CapPass",162.03,-171.6,"Trend",0.944,16956.78,16959.74,2823,"315-16","Alloy 617","Plate",314626
2824,"CapPass",168.34,-161.1,"Trend",1.045,16962.68,16965.78,2824,"315-16","Alloy 617","Plate",314626
2825,"CapPass",167.38,-156.7,"Trend",1.068,16968.77,16971.80,2825,"315-16","Alloy 617","Plate",314626
2826,"CapPass",172.23,-152.7,"Trend",1.128,16974.77,16977.80,2826,"315-16","Alloy 617","Plate",314626
2827,"CapPass",172.63,-152.4,"Trend",1.133,16980.79,16983.82,2827,"315-16","Alloy 617","Plate",314626
2828,"CapPass",170.23,-157.9,"Trend",1.078,16986.81,16989.82,2828,"315-16","Alloy 617","Plate",314626
2829,"CapPass",170.62,-158.5,"Trend",1.076,16992.81,16995.83,2829,"315-16","Alloy 617","Plate",314626
2830,"CapPass",169.46,-161.4,"Trend",1.050,16998.82,17001.84,2830,"315-16","Alloy 617","Plate",314626
2831,"CapPass",169.36,-162.4,"Trend",1.043,17004.84,17007.84,2831,"315-16","Alloy 617","Plate",314626
2832,"CapPass",168.67,-162.1,"Trend",1.041,17010.85,17013.86,2832,"315-16","Alloy 617","Plate",314626
2833,"CapPass",168.96,-166.3,"Trend",1.016,17016.85,17019.87,2833,"315-16","Alloy 617","Plate",314626
2834,"CapPass",165.04,-167.5,"Trend",0.985,17022.87,17025.87,2834,"315-16","Alloy 617","Plate",314626
2835,"CapPass",164.31,-165.8,"Trend",0.991,17028.87,17031.88,2835,"315-16","Alloy 617","Plate",314626
2836,"CapPass",170.36,-160.5,"Trend",1.061,17034.88,17037.90,2836,"315-16","Alloy 617","Plate",314626
2837,"CapPass",170.19,-158.7,"Trend",1.072,17040.89,17043.90,2837,"315-16","Alloy 617","Plate",314626
2838,"CapPass",172.22,-165.8,"Trend",1.039,17046.87,17049.91,2838,"315-16","Alloy 617","Plate",314626
2839,"CapPass",166.72,-164.0,"Trend",1.017,17052.91,17055.92,2839,"315-16","Alloy 617","Plate",314626
2840,"CapPass",168.19,-166.5,"Trend",1.010,17058.92,17061.93,2840,"315-16","Alloy 617","Plate",314626
2841,"CapPass",166.32,-166.1,"Trend",1.001,17064.94,17067.94,2841,"315-16","Alloy 617","Plate",314626
2842,"CapPass",165.66,-164.8,"Trend",1.005,17070.94,17073.95,2842,"315-16","Alloy 617","Plate",314626
2843,"CapPass",168.00,-167.8,"Trend",1.001,17076.95,17079.95,2843,"315-16","Alloy 617","Plate",314626
2844,"CapPass",169.72,-165.2,"Trend",1.027,17082.95,17085.97,2844,"315-16","Alloy 617","Plate",314626
2845,"CapPass",168.05,-163.0,"Trend",1.031,17088.97,17091.98,2845,"315-16","Alloy 617","Plate",314626
2846,"CapPass",170.00,-167.9,"Trend",1.012,17094.97,17097.98,2846,"315-16","Alloy 617","Plate",314626
2847,"CapPass",164.85,-170.4,"Trend",0.967,17100.99,17103.99,2847,"315-16","Alloy 617","Plate",314626
2848,"CapPass",160.28,-170.0,"Trend",0.943,17107.00,17110.00,2848,"315-16","Alloy 617","Plate",314626
2849,"CapPass",167.78,-161.7,"Trend",1.038,17113.00,17116.01,2849,"315-16","Alloy 617","Plate",314626
2850,"CapPass",170.99,-166.6,"Trend",1.026,17119.00,17122.01,2850,"315-16","Alloy 617","Plate",314626
2851,"CapPass",171.99,-166.6,"Trend",1.032,17125.01,17127.63,2851,"315-16","Alloy 617","Plate",314626
2852,"CapPass",157.37,-169.6,"Trend",0.928,17131.02,17134.02,2852,"315-16","Alloy 617","Plate",314626
2853,"CapPass",161.40,-167.1,"Trend",0.966,17137.03,17140.03,2853,"315-16","Alloy 617","Plate",314626
2854,"CapPass",164.98,-167.8,"Trend",0.983,17143.04,17146.04,2854,"315-16","Alloy 617","Plate",314626
2855,"CapPass",163.12,-165.7,"Trend",0.984,17149.05,17152.06,2855,"315-16","Alloy 617","Plate",314626
2856,"CapPass",165.34,-168.4,"Trend",0.982,17155.06,17158.07,2856,"315-16","Alloy 617","Plate",314626
2857,"CapPass",164.01,-168.6,"Trend",0.973,17161.07,17164.08,2857,"315-16","Alloy 617","Plate",314626
2858,"CapPass",165.70,-163.2,"Trend",1.015,17167.08,17170.09,2858,"315-16","Alloy 617","Plate",314626
2859,"CapPass",169.30,-167.4,"Trend",1.011,17173.08,17176.09,2859,"315-16","Alloy 617","Plate",314626
2860,"CapPass",164.45,-167.8,"Trend",0.980,17179.10,17182.11,2860,"315-16","Alloy 617","Plate",314626
2861,"CapPass",167.95,-163.7,"Trend",1.026,17185.11,17188.12,2861,"315-16","Alloy 617","Plate",314626
2862,"CapPass",165.24,-167.7,"Trend",0.986,17191.12,17194.12,2862,"315-16","Alloy 617","Plate",314626
2863,"CapPass",164.98,-169.0,"Trend",0.976,17197.13,17200.13,2863,"315-16","Alloy 617","Plate",314626
2864,"CapPass",162.21,-170.9,"Trend",0.949,17203.13,17206.14,2864,"315-16","Alloy 617","Plate",314626
2865,"CapPass",163.02,-170.1,"Trend",0.958,17209.14,17212.15,2865,"315-16","Alloy 617","Plate",314626
2866,"CapPass",168.02,-169.5,"Trend",0.991,17215.15,17218.16,2866,"315-16","Alloy 617","Plate",314626
2867,"CapPass",165.10,-169.9,"Trend",0.972,17221.16,17224.17,2867,"315-16","Alloy 617","Plate",314626
2868,"CapPass",163.03,-172.1,"Trend",0.947,17227.17,17230.14,2868,"315-16","Alloy 617","Plate",314626
2869,"CapPass",163.04,-169.9,"Trend",0.960,17232.99,17236.19,2869,"315-16","Alloy 617","Plate",314626
2870,"CapPass",160.57,-168.4,"Trend",0.954,17239.18,17242.19,2870,"315-16","Alloy 617","Plate",314626
2871,"CapPass",168.67,-165.7,"Trend",1.018,17245.19,17248.21,2871,"315-16","Alloy 617","Plate",314626
2872,"CapPass",170.23,-161.2,"Trend",1.056,17251.20,17254.22,2872,"315-16","Alloy 617","Plate",314626
2873,"CapPass",170.05,-163.2,"Trend",1.042,17257.21,17260.23,2873,"315-16","Alloy 617","Plate",314626
2874,"CapPass",168.29,-163.1,"Trend",1.032,17263.22,17266.24,2874,"315-16","Alloy 617","Plate",314626
2875,"CapPass",167.47,-167.4,"Trend",1.000,17269.22,17272.24,2875,"315-16","Alloy 617","Plate",314626
2876,"CapPass",168.84,-162.0,"Trend",1.042,17275.24,17278.25,2876,"315-16","Alloy 617","Plate",314626
2877,"CapPass",170.71,-162.8,"Trend",1.049,17281.23,17284.26,2877,"315-16","Alloy 617","Plate",314626
2878,"CapPass",158.43,-169.6,"Trend",0.934,17287.26,17290.26,2878,"315-16","Alloy 617","Plate",314626
2879,"CapPass",160.43,-172.1,"Trend",0.932,17293.26,17296.27,2879,"315-16","Alloy 617","Plate",314626
2880,"CapPass",161.21,-167.3,"Trend",0.964,17299.27,17302.28,2880,"315-16","Alloy 617","Plate",314626
2881,"CapPass",165.72,-168.6,"Trend",0.983,17305.28,17308.29,2881,"315-16","Alloy 617","Plate",314626
2882,"CapPass",167.73,-165.3,"Trend",1.014,17311.28,17314.30,2882,"315-16","Alloy 617","Plate",314626
2883,"CapPass",168.06,-163.5,"Trend",1.028,17317.29,17320.31,2883,"315-16","Alloy 617","Plate",314626
2884,"CapPass",164.59,-168.9,"Trend",0.974,17323.30,17326.32,2884,"315-16","Alloy 617","Plate",314626
2885,"CapPass",166.25,-167.1,"Trend",0.995,17329.32,17332.32,2885,"315-16","Alloy 617","Plate",314626
2886,"CapPass",168.30,-166.4,"Trend",1.011,17335.32,17338.34,2886,"315-16","Alloy 617","Plate",314626
2887,"CapPass",168.95,-164.8,"Trend",1.025,17341.33,17344.35,2887,"315-16","Alloy 617","Plate",314626
2888,"CapPass",167.75,-168.7,"Trend",0.994,17347.34,17350.36,2888,"315-16","Alloy 617","Plate",314626
2889,"CapPass",164.10,-171.3,"Trend",0.958,17353.36,17356.36,2889,"315-16","Alloy 617","Plate",314626
2890,"CapPass",162.90,-167.4,"Trend",0.973,17359.37,17362.37,2890,"315-16","Alloy 617","Plate",314626
2891,"CapPass",170.90,-163.0,"Trend",1.049,17365.35,17367.95,2891,"315-16","Alloy 617","Plate",314626
2892,"CapPass",164.46,-165.7,"Trend",0.992,17371.37,17374.38,2892,"315-16","Alloy 617","Plate",314626
2893,"CapPass",164.67,-169.9,"Trend",0.969,17377.38,17380.39,2893,"315-16","Alloy 617","Plate",314626
2894,"CapPass",157.62,-173.3,"Trend",0.910,17383.42,17386.40,2894,"315-16","Alloy 617","Plate",314626
2895,"CapPass",159.70,-171.5,"Trend",0.931,17389.41,17392.35,2895,"315-16","Alloy 617","Plate",314626
2896,"CapPass",164.13,-159.0,"Trend",1.032,17395.08,17398.42,2896,"315-16","Alloy 617","Plate",314626
2897,"CapPass",161.70,-161.5,"Trend",1.001,17401.42,17404.43,2897,"315-16","Alloy 617","Plate",314626
2898,"CapPass",166.43,-161.1,"Trend",1.033,17407.42,17410.44,2898,"315-16","Alloy 617","Plate",314626
2899,"CapPass",167.03,-165.4,"Trend",1.010,17413.44,17416.44,2899,"315-16","Alloy 617","Plate",314626
2900,"CapPass",159.62,-168.0,"Trend",0.950,17419.45,17422.45,2900,"315-16","Alloy 617","Plate",314626
2901,"CapPass",167.68,-162.0,"Trend",1.035,17425.45,17428.47,2901,"315-16","Alloy 617","Plate",314626
2902,"CapPass",168.75,-161.6,"Trend",1.044,17431.46,17434.48,2902,"315-16","Alloy 617","Plate",314626
2903,"CapPass",169.87,-164.2,"Trend",1.034,17437.47,17440.48,2903,"315-16","Alloy 617","Plate",314626
2904,"CapPass",169.14,-164.1,"Trend",1.031,17443.47,17446.49,2904,"315-16","Alloy 617","Plate",314626
2905,"CapPass",168.60,-169.1,"Trend",0.997,17449.49,17452.50,2905,"315-16","Alloy 617","Plate",314626
2906,"CapPass",158.56,-167.0,"Trend",0.950,17455.51,17458.51,2906,"315-16","Alloy 617","Plate",314626
2907,"CapPass",165.68,-168.1,"Trend",0.986,17461.51,17464.52,2907,"315-16","Alloy 617","Plate",314626
2908,"CapPass",168.82,-166.9,"Trend",1.011,17467.51,17470.52,2908,"315-16","Alloy 617","Plate",314626
2909,"CapPass",161.10,-171.9,"Trend",0.937,17473.53,17476.47,2909,"315-16","Alloy 617","Plate",314626
2910,"CapPass",161.56,-161.9,"Trend",0.998,17479.14,17482.54,2910,"315-16","Alloy 617","Plate",314626
2911,"CapPass",166.58,-162.4,"Trend",1.026,17485.54,17488.56,2911,"315-16","Alloy 617","Plate",314626
2912,"CapPass",167.59,-162.2,"Trend",1.033,17491.55,17494.56,2912,"315-16","Alloy 617","Plate",314626
2913,"CapPass",166.08,-162.1,"Trend",1.024,17497.55,17500.57,2913,"315-16","Alloy 617","Plate",314626
2914,"CapPass",171.45,-165.4,"Trend",1.037,17503.56,17506.58,2914,"315-16","Alloy 617","Plate",314626
2915,"CapPass",171.23,-166.1,"Trend",1.031,17509.57,17512.58,2915,"315-16","Alloy 617","Plate",314626
2916,"CapPass",168.75,-163.2,"Trend",1.034,17515.58,17518.60,2916,"315-16","Alloy 617","Plate",314626
2917,"CapPass",170.68,-161.5,"Trend",1.057,17521.59,17524.61,2917,"315-16","Alloy 617","Plate",314626
2918,"CapPass",170.40,-162.5,"Trend",1.048,17527.59,17530.62,2918,"315-16","Alloy 617","Plate",314626
2919,"CapPass",172.34,-167.9,"Trend",1.026,17533.61,17536.54,2919,"315-16","Alloy 617","Plate",314626
2920,"CapPass",165.43,-163.0,"Trend",1.015,17539.61,17542.63,2920,"315-16","Alloy 617","Plate",314626
2921,"CapPass",164.40,-164.8,"Trend",0.997,17545.63,17548.64,2921,"315-16","Alloy 617","Plate",314626
2922,"CapPass",167.80,-169.9,"Trend",0.988,17551.63,17554.65,2922,"315-16","Alloy 617","Plate",314626
2923,"CapPass",161.40,-166.5,"Trend",0.970,17557.64,17560.65,2923,"315-16","Alloy 617","Plate",314626
2924,"CapPass",167.12,-168.4,"Trend",0.992,17563.66,17566.67,2924,"315-16","Alloy 617","Plate",314626
2925,"CapPass",162.06,-169.7,"Trend",0.955,17569.67,17572.67,2925,"315-16","Alloy 617","Plate",314626
2926,"CapPass",167.78,-163.7,"Trend",1.025,17575.68,17578.69,2926,"315-16","Alloy 617","Plate",314626
2927,"CapPass",168.53,-169.5,"Trend",0.994,17581.69,17584.69,2927,"315-16","Alloy 617","Plate",314626
2928,"CapPass",161.31,-170.5,"Trend",0.946,17587.70,17590.70,2928,"315-16","Alloy 617","Plate",314626
2929,"CapPass",164.92,-164.6,"Trend",1.002,17593.70,17596.71,2929,"315-16","Alloy 617","Plate",314626
2930,"CapPass",168.54,-168.4,"Trend",1.001,17599.71,17602.72,2930,"315-16","Alloy 617","Plate",314626
2931,"CapPass",159.70,-171.1,"Trend",0.933,17605.71,17608.67,2931,"315-16","Alloy 617","Plate",314626
2932,"CapPass",164.37,-155.3,"Trend",1.058,17611.42,17614.73,2932,"315-16","Alloy 617","Plate",314626
2933,"CapPass",170.10,-166.7,"Trend",1.020,17617.72,17620.74,2933,"315-16","Alloy 617","Plate",314626
2934,"CapPass",168.80,-157.4,"Trend",1.073,17623.73,17626.76,2934,"315-16","Alloy 617","Plate",314626
2935,"CapPass",172.52,-161.8,"Trend",1.066,17629.74,17632.77,2935,"315-16","Alloy 617","Plate",314626
2936,"CapPass",170.80,-162.1,"Trend",1.054,17635.76,17638.77,2936,"315-16","Alloy 617","Plate",314626
2937,"CapPass",167.74,-159.8,"Trend",1.049,17641.77,17644.79,2937,"315-16","Alloy 617","Plate",314626
2938,"CapPass",171.45,-162.2,"Trend",1.057,17647.77,17650.79,2938,"315-16","Alloy 617","Plate",314626
2939,"CapPass",166.95,-161.6,"Trend",1.033,17653.79,17656.80,2939,"315-16","Alloy 617","Plate",314626
2940,"CapPass",166.49,-164.2,"Trend",1.014,17659.80,17662.81,2940,"315-16","Alloy 617","Plate",314626
2941,"CapPass",170.38,-162.9,"Trend",1.046,17665.80,17668.82,2941,"315-16","Alloy 617","Plate",314626
2942,"CapPass",169.60,-162.1,"Trend",1.047,17671.82,17674.83,2942,"315-16","Alloy 617","Plate",314626
2943,"CapPass",171.05,-161.2,"Trend",1.061,17677.83,17680.84,2943,"315-16","Alloy 617","Plate",314626
2944,"CapPass",170.95,-162.5,"Trend",1.052,17683.83,17686.84,2944,"315-16","Alloy 617","Plate",314626
2945,"CapPass",171.21,-167.6,"Trend",1.022,17689.84,17692.85,2945,"315-16","Alloy 617","Plate",314626
2946,"CapPass",165.83,-166.5,"Trend",0.996,17695.85,17698.86,2946,"315-16","Alloy 617","Plate",314626
2947,"CapPass",168.69,-162.6,"Trend",1.037,17701.85,17704.87,2947,"315-16","Alloy 617","Plate",314626
2948,"CapPass",171.37,-166.3,"Trend",1.030,17707.87,17710.71,2948,"315-16","Alloy 617","Plate",314626
2949,"CapPass",164.04,-162.4,"Trend",1.010,17713.87,17716.89,2949,"315-16","Alloy 617","Plate",314626
2950,"CapPass",168.58,-165.7,"Trend",1.018,17719.88,17722.89,2950,"315-16","Alloy 617","Plate",314626
2951,"CapPass",160.90,-169.8,"Trend",0.948,17725.90,17728.90,2951,"315-16","Alloy 617","Plate",314626
2952,"CapPass",167.28,-170.2,"Trend",0.983,17731.90,17734.91,2952,"315-16","Alloy 617","Plate",314626
2953,"CapPass",159.78,-170.6,"Trend",0.937,17737.91,17740.92,2953,"315-16","Alloy 617","Plate",314626
2954,"CapPass",163.97,-170.9,"Trend",0.959,17743.92,17746.92,2954,"315-16","Alloy 617","Plate",314626
2955,"CapPass",161.24,-167.0,"Trend",0.966,17749.94,17752.94,2955,"315-16","Alloy 617","Plate",314626
2956,"CapPass",162.85,-168.0,"Trend",0.969,17755.94,17758.95,2956,"315-16","Alloy 617","Plate",314626
2957,"CapPass",169.71,-162.6,"Trend",1.044,17761.94,17764.96,2957,"315-16","Alloy 617","Plate",314626
2958,"CapPass",169.07,-163.4,"Trend",1.034,17767.96,17770.97,2958,"315-16","Alloy 617","Plate",314626
2959,"CapPass",169.88,-166.7,"Trend",1.019,17773.96,17776.97,2959,"315-16","Alloy 617","Plate",314626
2960,"CapPass",162.49,-165.5,"Trend",0.982,17779.98,17782.99,2960,"315-16","Alloy 617","Plate",314626
2961,"CapPass",168.93,-162.1,"Trend",1.042,17785.98,17789.01,2961,"315-16","Alloy 617","Plate",314626
2962,"CapPass",170.70,-166.8,"Trend",1.024,17791.99,17795.01,2962,"315-16","Alloy 617","Plate",314626
2963,"CapPass",171.17,-166.3,"Trend",1.029,17798.01,17801.01,2963,"315-16","Alloy 617","Plate",314626
2964,"CapPass",161.50,-169.9,"Trend",0.951,17804.02,17807.02,2964,"315-16","Alloy 617","Plate",314626
2965,"CapPass",165.61,-168.8,"Trend",0.981,17810.02,17813.03,2965,"315-16","Alloy 617","Plate",314626
2966,"CapPass",168.98,-168.1,"Trend",1.005,17816.04,17819.04,2966,"315-16","Alloy 617","Plate",314626
2967,"CapPass",165.81,-167.3,"Trend",0.991,17822.05,17825.05,2967,"315-16","Alloy 617","Plate",314626
2968,"CapPass",161.90,-169.7,"Trend",0.954,17828.06,17830.93,2968,"315-16","Alloy 617","Plate",314626
2969,"CapPass",160.74,-163.3,"Trend",0.984,17833.54,17837.06,2969,"315-16","Alloy 617","Plate",314626
2970,"CapPass",163.63,-164.5,"Trend",0.994,17840.07,17843.08,2970,"315-16","Alloy 617","Plate",314626
2971,"CapPass",167.68,-162.9,"Trend",1.029,17846.07,17849.08,2971,"315-16","Alloy 617","Plate",314626
2972,"CapPass",168.63,-165.1,"Trend",1.022,17852.08,17855.10,2972,"315-16","Alloy 617","Plate",314626
2973,"CapPass",166.61,-166.5,"Trend",1.001,17858.09,17861.10,2973,"315-16","Alloy 617","Plate",314626
2974,"CapPass",167.59,-166.7,"Trend",1.006,17864.10,17867.11,2974,"315-16","Alloy 617","Plate",314626
2975,"CapPass",163.84,-170.6,"Trend",0.960,17870.11,17873.12,2975,"315-16","Alloy 617","Plate",314626
2976,"CapPass",158.22,-172.0,"Trend",0.920,17876.13,17879.12,2976,"315-16","Alloy 617","Plate",314626
2977,"CapPass",163.18,-164.7,"Trend",0.991,17881.80,17885.13,2977,"315-16","Alloy 617","Plate",314626
2978,"CapPass",166.32,-166.1,"Trend",1.002,17888.13,17891.14,2978,"315-16","Alloy 617","Plate",314626
2979,"CapPass",165.16,-165.7,"Trend",0.997,17894.14,17897.16,2979,"315-16","Alloy 617","Plate",314626
2980,"CapPass",165.99,-167.1,"Trend",0.994,17900.15,17903.16,2980,"315-16","Alloy 617","Plate",314626
2981,"CapPass",167.50,-159.4,"Trend",1.051,17906.16,17909.18,2981,"315-16","Alloy 617","Plate",314626
2982,"CapPass",170.19,-161.0,"Trend",1.057,17912.16,17915.18,2982,"315-16","Alloy 617","Plate",314626
2983,"CapPass",169.80,-161.4,"Trend",1.052,17918.19,17921.19,2983,"315-16","Alloy 617","Plate",314626
2984,"CapPass",172.10,-160.5,"Trend",1.072,17924.19,17927.20,2984,"315-16","Alloy 617","Plate",314626
2985,"CapPass",170.35,-164.3,"Trend",1.037,17930.20,17933.21,2985,"315-16","Alloy 617","Plate",314626
2986,"CapPass",171.00,-166.4,"Trend",1.028,17936.20,17939.21,2986,"315-16","Alloy 617","Plate",314626
2987,"CapPass",164.39,-166.8,"Trend",0.986,17942.22,17945.22,2987,"315-16","Alloy 617","Plate",314626
2988,"CapPass",170.34,-163.9,"Trend",1.039,17948.22,17951.23,2988,"315-16","Alloy 617","Plate",314626
2989,"CapPass",170.23,-162.8,"Trend",1.046,17954.23,17957.25,2989,"315-16","Alloy 617","Plate",314626
2990,"CapPass",164.94,-164.9,"Trend",1.001,17960.24,17963.25,2990,"315-16","Alloy 617","Plate",314626
2991,"CapPass",164.95,-168.1,"Trend",0.981,17966.26,17969.27,2991,"315-16","Alloy 617","Plate",314626
2992,"CapPass",167.28,-169.3,"Trend",0.988,17972.27,17975.27,2992,"315-16","Alloy 617","Plate",314626
2993,"CapPass",167.44,-166.0,"Trend",1.009,17978.27,17981.28,2993,"315-16","Alloy 617","Plate",314626
2994,"CapPass",166.54,-171.7,"Trend",0.970,17984.28,17987.29,2994,"315-16","Alloy 617","Plate",314626
2995,"CapPass",162.64,-167.7,"Trend",0.970,17990.29,17993.29,2995,"315-16","Alloy 617","Plate",314626
2996,"CapPass",168.93,-163.6,"Trend",1.032,17996.29,17999.30,2996,"315-16","Alloy 617","Plate",314626
2997,"CapPass",170.76,-162.2,"Trend",1.053,18002.30,18004.88,2997,"315-16","Alloy 617","Plate",314626
2998,"CapPass",164.19,-164.8,"Trend",0.996,18008.30,18011.32,2998,"315-16","Alloy 617","Plate",314626
2999,"CapPass",162.18,-172.3,"Trend",0.941,18014.32,18017.33,2999,"315-16","Alloy 617","Plate",314626
3000,"CapPass",160.67,-171.2,"Trend",0.938,18020.33,18023.32,3000,"315-16","Alloy 617","Plate",314626
3001,"CapPass",164.78,-164.8,"Trend",1.000,18026.33,18029.35,3001,"315-16","Alloy 617","Plate",314626
3002,"CapPass",165.15,-163.6,"Trend",1.010,18032.34,18035.36,3002,"315-16","Alloy 617","Plate",314626
3003,"CapPass",167.85,-164.6,"Trend",1.020,18038.36,18041.37,3003,"315-16","Alloy 617","Plate",314626
3004,"CapPass",167.89,-169.5,"Trend",0.990,18044.37,18047.37,3004,"315-16","Alloy 617","Plate",314626
3005,"CapPass",162.61,-166.2,"Trend",0.978,18050.38,18053.38,3005,"315-16","Alloy 617","Plate",314626
3006,"CapPass",170.30,-163.1,"Trend",1.044,18056.37,18059.40,3006,"315-16","Alloy 617","Plate",314626
3007,"CapPass",168.83,-162.0,"Trend",1.042,18062.39,18065.41,3007,"315-16","Alloy 617","Plate",314626
3008,"CapPass",170.90,-165.5,"Trend",1.032,18068.39,18071.13,3008,"315-16","Alloy 617","Plate",314626
3009,"CapPass",157.90,-168.8,"Trend",0.936,18074.40,18077.40,3009,"315-16","Alloy 617","Plate",314626
3010,"CapPass",159.51,-170.7,"Trend",0.935,18080.43,18083.42,3010,"315-16","Alloy 617","Plate",314626
3011,"CapPass",157.63,-169.3,"Trend",0.931,18086.43,18089.43,3011,"315-16","Alloy 617","Plate",314626
3012,"CapPass",163.84,-165.2,"Trend",0.992,18092.44,18095.45,3012,"315-16","Alloy 617","Plate",314626
3013,"CapPass",166.69,-164.5,"Trend",1.013,18098.44,18101.45,3013,"315-16","Alloy 617","Plate",314626
3014,"CapPass",166.45,-165.6,"Trend",1.005,18104.45,18107.47,3014,"315-16","Alloy 617","Plate",314626
3015,"CapPass",165.37,-165.9,"Trend",0.997,18110.46,18113.48,3015,"315-16","Alloy 617","Plate",314626
3016,"CapPass",168.42,-168.7,"Trend",0.998,18116.47,18119.48,3016,"315-16","Alloy 617","Plate",314626
3017,"CapPass",163.93,-167.1,"Trend",0.981,18122.48,18125.49,3017,"315-16","Alloy 617","Plate",314626
3018,"CapPass",165.42,-166.0,"Trend",0.996,18128.49,18131.50,3018,"315-16","Alloy 617","Plate",314626
3019,"CapPass",170.26,-167.7,"Trend",1.015,18134.49,18137.51,3019,"315-16","Alloy 617","Plate",314626
3020,"CapPass",162.60,-170.6,"Trend",0.953,18140.51,18143.52,3020,"315-16","Alloy 617","Plate",314626
3021,"CapPass",164.57,-171.0,"Trend",0.962,18146.52,18149.53,3021,"315-16","Alloy 617","Plate",314626
3022,"CapPass",162.08,-169.5,"Trend",0.956,18152.53,18155.54,3022,"315-16","Alloy 617","Plate",314626
3023,"CapPass",160.88,-169.8,"Trend",0.948,18158.54,18161.53,3023,"315-16","Alloy 617","Plate",314626
3024,"CapPass",164.47,-172.3,"Trend",0.955,18164.54,18167.50,3024,"315-16","Alloy 617","Plate",314626
3025,"CapPass",167.71,-153.9,"Trend",1.090,18170.54,18173.56,3025,"315-16","Alloy 617","Plate",314626
3026,"CapPass",170.15,-156.6,"Trend",1.086,18176.54,18179.57,3026,"315-16","Alloy 617","Plate",314626
3027,"CapPass",166.46,-168.0,"Trend",0.991,18182.57,18185.58,3027,"315-16","Alloy 617","Plate",314626
3028,"CapPass",162.66,-161.7,"Trend",1.006,18188.58,18191.59,3028,"315-16","Alloy 617","Plate",314626
3029,"CapPass",163.56,-164.9,"Trend",0.992,18194.59,18197.59,3029,"315-16","Alloy 617","Plate",314626
3030,"CapPass",168.92,-159.0,"Trend",1.062,18200.58,18203.62,3030,"315-16","Alloy 617","Plate",314626
3031,"CapPass",169.97,-163.4,"Trend",1.040,18206.60,18209.61,3031,"315-16","Alloy 617","Plate",314626
3032,"CapPass",171.65,-163.5,"Trend",1.050,18212.61,18215.62,3032,"315-16","Alloy 617","Plate",314626
3033,"CapPass",171.50,-160.5,"Trend",1.068,18218.61,18221.64,3033,"315-16","Alloy 617","Plate",314626
3034,"CapPass",172.06,-166.9,"Trend",1.031,18224.62,18227.43,3034,"315-16","Alloy 617","Plate",314626
3035,"CapPass",166.55,-160.2,"Trend",1.040,18230.62,18233.65,3035,"315-16","Alloy 617","Plate",314626
3036,"CapPass",167.98,-165.3,"Trend",1.016,18236.64,18239.66,3036,"315-16","Alloy 617","Plate",314626
3037,"CapPass",163.89,-166.4,"Trend",0.985,18242.65,18245.66,3037,"315-16","Alloy 617","Plate",314626
3038,"CapPass",166.68,-165.4,"Trend",1.008,18248.66,18251.67,3038,"315-16","Alloy 617","Plate",314626
3039,"CapPass",167.69,-167.7,"Trend",1.000,18254.67,18257.68,3039,"315-16","Alloy 617","Plate",314626
3040,"CapPass",166.96,-164.3,"Trend",1.016,18260.68,18263.70,3040,"315-16","Alloy 617","Plate",314626
3041,"CapPass",166.65,-167.8,"Trend",0.993,18266.69,18269.70,3041,"315-16","Alloy 617","Plate",314626
3042,"CapPass",161.48,-172.4,"Trend",0.937,18272.71,18275.70,3042,"315-16","Alloy 617","Plate",314626
3043,"CapPass",161.59,-166.9,"Trend",0.968,18278.58,18281.71,3043,"315-16","Alloy 617","Plate",314626
3044,"CapPass",167.17,-167.5,"Trend",0.998,18284.71,18287.73,3044,"315-16","Alloy 617","Plate",314626
3045,"CapPass",162.80,-169.4,"Trend",0.961,18290.72,18293.73,3045,"315-16","Alloy 617","Plate",314626
3046,"CapPass",166.80,-169.8,"Trend",0.982,18296.73,18299.74,3046,"315-16","Alloy 617","Plate",314626
3047,"CapPass",155.24,-168.7,"Trend",0.920,18302.74,18305.76,3047,"315-16","Alloy 617","Plate",314626
3048,"CapPass",162.82,-166.7,"Trend",0.977,18308.76,18311.76,3048,"315-16","Alloy 617","Plate",314626
3049,"CapPass",169.91,-164.4,"Trend",1.034,18314.73,18317.50,3049,"315-16","Alloy 617","Plate",314626
3050,"CapPass",166.07,-166.7,"Trend",0.997,18320.76,18323.78,3050,"315-16","Alloy 617","Plate",314626
3051,"CapPass",155.91,-172.5,"Trend",0.904,18326.78,18329.79,3051,"315-16","Alloy 617","Plate",314626
3052,"CapPass",161.29,-173.1,"Trend",0.932,18332.79,18335.78,3052,"315-16","Alloy 617","Plate",314626
3053,"CapPass",162.87,-149.3,"Trend",1.091,18338.68,18341.80,3053,"315-16","Alloy 617","Plate",314626
3054,"CapPass",169.33,-151.4,"Trend",1.118,18344.78,18347.81,3054,"315-16","Alloy 617","Plate",314626
3055,"CapPass",167.33,-157.8,"Trend",1.060,18350.80,18353.82,3055,"315-16","Alloy 617","Plate",314626
3056,"CapPass",166.76,-162.1,"Trend",1.028,18356.81,18359.83,3056,"315-16","Alloy 617","Plate",314626
3057,"CapPass",165.21,-162.2,"Trend",1.018,18362.83,18365.84,3057,"315-16","Alloy 617","Plate",314626
3058,"CapPass",162.48,-161.8,"Trend",1.004,18368.83,18371.85,3058,"315-16","Alloy 617","Plate",314626
3059,"CapPass",166.07,-164.4,"Trend",1.010,18374.84,18377.85,3059,"315-16","Alloy 617","Plate",314626
3060,"CapPass",166.46,-164.3,"Trend",1.013,18380.86,18383.86,3060,"315-16","Alloy 617","Plate",314626
3061,"CapPass",166.80,-165.9,"Trend",1.005,18386.86,18389.87,3061,"315-16","Alloy 617","Plate",314626
3062,"CapPass",169.34,-164.3,"Trend",1.031,18392.87,18395.89,3062,"315-16","Alloy 617","Plate",314626
3063,"CapPass",168.35,-165.0,"Trend",1.020,18398.88,18401.90,3063,"315-16","Alloy 617","Plate",314626
3064,"CapPass",166.10,-163.4,"Trend",1.016,18404.89,18407.91,3064,"315-16","Alloy 617","Plate",314626
3065,"CapPass",170.94,-162.7,"Trend",1.051,18410.90,18413.91,3065,"315-16","Alloy 617","Plate",314626
3066,"CapPass",168.03,-164.2,"Trend",1.023,18416.91,18419.92,3066,"315-16","Alloy 617","Plate",314626
3067,"CapPass",168.93,-163.8,"Trend",1.031,18422.92,18425.93,3067,"315-16","Alloy 617","Plate",314626
3068,"CapPass",165.58,-167.2,"Trend",0.990,18428.92,18431.94,3068,"315-16","Alloy 617","Plate",314626
3069,"CapPass",167.68,-170.1,"Trend",0.986,18434.94,18437.94,3069,"315-16","Alloy 617","Plate",314626
3070,"CapPass",165.70,-162.4,"Trend",1.021,18440.95,18443.95,3070,"315-16","Alloy 617","Plate",314626
3071,"CapPass",169.47,-165.9,"Trend",1.022,18446.95,18449.97,3071,"315-16","Alloy 617","Plate",314626
3072,"CapPass",161.77,-169.7,"Trend",0.953,18452.97,18455.97,3072,"315-16","Alloy 617","Plate",314626
3073,"CapPass",160.78,-171.0,"Trend",0.940,18458.98,18461.98,3073,"315-16","Alloy 617","Plate",314626
3074,"CapPass",165.90,-168.6,"Trend",0.984,18464.98,18467.99,3074,"315-16","Alloy 617","Plate",314626
3075,"CapPass",166.33,-166.5,"Trend",0.999,18470.99,18474.00,3075,"315-16","Alloy 617","Plate",314626
3076,"CapPass",167.29,-162.5,"Trend",1.029,18477.00,18480.01,3076,"315-16","Alloy 617","Plate",314626
3077,"CapPass",169.79,-163.7,"Trend",1.037,18483.00,18486.02,3077,"315-16","Alloy 617","Plate",314626
3078,"CapPass",170.61,-164.6,"Trend",1.036,18489.01,18492.04,3078,"315-16","Alloy 617","Plate",314626
3079,"CapPass",171.07,-160.8,"Trend",1.064,18495.01,18498.03,3079,"315-16","Alloy 617","Plate",314626
3080,"CapPass",163.88,-169.2,"Trend",0.969,18501.03,18504.04,3080,"315-16","Alloy 617","Plate",314626
3081,"CapPass",162.39,-167.3,"Trend",0.970,18507.04,18510.05,3081,"315-16","Alloy 617","Plate",314626
3082,"CapPass",164.65,-169.3,"Trend",0.973,18513.05,18516.06,3082,"315-16","Alloy 617","Plate",314626
3083,"CapPass",159.92,-173.0,"Trend",0.924,18519.06,18522.05,3083,"315-16","Alloy 617","Plate",314626
3084,"CapPass",163.87,-148.6,"Trend",1.103,18525.03,18528.07,3084,"315-16","Alloy 617","Plate",314626
3085,"CapPass",167.27,-153.9,"Trend",1.087,18531.06,18534.08,3085,"315-16","Alloy 617","Plate",314626
3086,"CapPass",170.10,-160.9,"Trend",1.057,18537.07,18540.09,3086,"315-16","Alloy 617","Plate",314626
3087,"CapPass",167.48,-157.9,"Trend",1.061,18543.09,18546.10,3087,"315-16","Alloy 617","Plate",314626
3088,"CapPass",163.76,-165.7,"Trend",0.988,18549.10,18552.10,3088,"315-16","Alloy 617","Plate",314626
3089,"CapPass",169.03,-159.1,"Trend",1.062,18555.10,18558.12,3089,"315-16","Alloy 617","Plate",314626
3090,"CapPass",172.98,-163.0,"Trend",1.061,18561.10,18564.13,3090,"315-16","Alloy 617","Plate",314626
3091,"CapPass",167.93,-170.1,"Trend",0.987,18567.12,18570.13,3091,"315-16","Alloy 617","Plate",314626
3092,"CapPass",161.16,-165.9,"Trend",0.972,18573.14,18576.14,3092,"315-16","Alloy 617","Plate",314626
3093,"CapPass",168.69,-166.6,"Trend",1.012,18579.15,18582.15,3093,"315-16","Alloy 617","Plate",314626
3094,"CapPass",167.82,-164.8,"Trend",1.018,18585.15,18588.17,3094,"315-16","Alloy 617","Plate",314626
3095,"CapPass",171.30,-169.5,"Trend",1.010,18591.16,18594.14,3095,"315-16","Alloy 617","Plate",314626
3096,"CapPass",155.70,-169.1,"Trend",0.920,18597.18,18600.17,3096,"315-16","Alloy 617","Plate",314626
3097,"CapPass",161.18,-161.9,"Trend",0.996,18603.18,18606.20,3097,"315-16","Alloy 617","Plate",314626
3098,"CapPass",169.37,-161.4,"Trend",1.049,18609.19,18612.20,3098,"315-16","Alloy 617","Plate",314626
3099,"CapPass",169.72,-167.9,"Trend",1.011,18615.19,18618.20,3099,"315-16","Alloy 617","Plate",314626
3100,"CapPass",166.06,-164.8,"Trend",1.008,18621.21,18624.22,3100,"315-16","Alloy 617","Plate",314626
3101,"CapPass",165.71,-164.5,"Trend",1.008,18627.22,18630.23,3101,"315-16","Alloy 617","Plate",314626
3102,"CapPass",167.99,-167.2,"Trend",1.005,18633.22,18636.24,3102,"315-16","Alloy 617","Plate",314626
3103,"CapPass",169.22,-163.2,"Trend",1.037,18639.23,18642.25,3103,"315-16","Alloy 617","Plate",314626
3104,"CapPass",161.63,-171.0,"Trend",0.945,18645.25,18648.25,3104,"315-16","Alloy 617","Plate",314626
3105,"CapPass",168.55,-164.4,"Trend",1.026,18651.25,18654.26,3105,"315-16","Alloy 617","Plate",314626
3106,"CapPass",168.97,-163.2,"Trend",1.035,18657.26,18660.27,3106,"315-16","Alloy 617","Plate",314626
3107,"CapPass",169.53,-170.8,"Trend",0.993,18663.27,18666.28,3107,"315-16","Alloy 617","Plate",314626
3108,"CapPass",161.97,-170.3,"Trend",0.951,18669.29,18672.25,3108,"315-16","Alloy 617","Plate",314626
3109,"CapPass",165.45,-162.1,"Trend",1.020,18675.21,18678.29,3109,"315-16","Alloy 617","Plate",314626
3110,"CapPass",168.22,-161.9,"Trend",1.039,18681.29,18684.31,3110,"315-16","Alloy 617","Plate",314626
3111,"CapPass",169.24,-166.0,"Trend",1.020,18687.30,18690.31,3111,"315-16","Alloy 617","Plate",314626
3112,"CapPass",164.98,-162.8,"Trend",1.013,18693.32,18696.33,3112,"315-16","Alloy 617","Plate",314626
3113,"CapPass",169.66,-162.6,"Trend",1.044,18699.32,18702.34,3113,"315-16","Alloy 617","Plate",314626
3114,"CapPass",167.98,-163.6,"Trend",1.027,18705.33,18708.34,3114,"315-16","Alloy 617","Plate",314626
3115,"CapPass",169.80,-165.8,"Trend",1.024,18711.33,18714.35,3115,"315-16","Alloy 617","Plate",314626
3116,"CapPass",167.32,-170.1,"Trend",0.984,18717.35,18720.35,3116,"315-16","Alloy 617","Plate",314626
3117,"CapPass",165.49,-166.8,"Trend",0.992,18723.36,18726.37,3117,"315-16","Alloy 617","Plate",314626
3118,"CapPass",168.31,-167.2,"Trend",1.007,18729.37,18732.38,3118,"315-16","Alloy 617","Plate",314626
3119,"CapPass",164.59,-171.4,"Trend",0.960,18735.38,18738.36,3119,"315-16","Alloy 617","Plate",314626
3120,"CapPass",164.95,-160.1,"Trend",1.030,18741.18,18744.39,3120,"315-16","Alloy 617","Plate",314626
3121,"CapPass",169.78,-156.0,"Trend",1.088,18747.38,18750.40,3121,"315-16","Alloy 617","Plate",314626
3122,"CapPass",170.23,-160.5,"Trend",1.061,18753.39,18756.41,3122,"315-16","Alloy 617","Plate",314626
3123,"CapPass",169.84,-161.1,"Trend",1.054,18759.41,18762.42,3123,"315-16","Alloy 617","Plate",314626
3124,"CapPass",172.07,-160.2,"Trend",1.074,18765.42,18768.43,3124,"315-16","Alloy 617","Plate",314626
3125,"CapPass",167.72,-166.3,"Trend",1.008,18771.42,18774.43,3125,"315-16","Alloy 617","Plate",314626
3126,"CapPass",163.88,-167.1,"Trend",0.981,18777.44,18780.44,3126,"315-16","Alloy 617","Plate",314626
3127,"CapPass",170.26,-165.4,"Trend",1.029,18783.45,18786.45,3127,"315-16","Alloy 617","Plate",314626
3128,"CapPass",170.60,-165.2,"Trend",1.033,18789.45,18792.47,3128,"315-16","Alloy 617","Plate",314626
3129,"CapPass",162.73,-165.0,"Trend",0.986,18795.47,18798.46,3129,"315-16","Alloy 617","Plate",314626
3130,"CapPass",166.53,-166.5,"Trend",1.000,18801.47,18804.49,3130,"315-16","Alloy 617","Plate",314626
3131,"CapPass",163.59,-171.6,"Trend",0.954,18807.48,18810.47,3131,"315-16","Alloy 617","Plate",314626
3132,"CapPass",163.26,-163.6,"Trend",0.998,18813.19,18816.49,3132,"315-16","Alloy 617","Plate",314626
3133,"CapPass",165.32,-160.8,"Trend",1.028,18819.50,18822.51,3133,"315-16","Alloy 617","Plate",314626
3134,"CapPass",168.34,-162.7,"Trend",1.035,18825.51,18828.52,3134,"315-16","Alloy 617","Plate",314626
3135,"CapPass",169.43,-160.6,"Trend",1.055,18831.51,18834.53,3135,"315-16","Alloy 617","Plate",314626
3136,"CapPass",167.94,-166.0,"Trend",1.012,18837.52,18840.54,3136,"315-16","Alloy 617","Plate",314626
3137,"CapPass",165.24,-166.2,"Trend",0.994,18843.53,18846.54,3137,"315-16","Alloy 617","Plate",314626
3138,"CapPass",170.95,-166.9,"Trend",1.024,18849.47,18852.33,3138,"315-16","Alloy 617","Plate",314626
3139,"CapPass",158.70,-164.6,"Trend",0.964,18855.54,18858.55,3139,"315-16","Alloy 617","Plate",314626
3140,"CapPass",161.13,-170.6,"Trend",0.945,18861.56,18864.53,3140,"315-16","Alloy 617","Plate",314626
3141,"CapPass",162.20,-162.1,"Trend",1.000,18867.56,18870.58,3141,"315-16","Alloy 617","Plate",314626
3142,"CapPass",160.24,-165.8,"Trend",0.966,18873.58,18876.58,3142,"315-16","Alloy 617","Plate",314626
3143,"CapPass",162.09,-170.5,"Trend",0.950,18879.59,18882.59,3143,"315-16","Alloy 617","Plate",314626
3144,"CapPass",164.66,-163.7,"Trend",1.006,18885.60,18888.61,3144,"315-16","Alloy 617","Plate",314626
3145,"CapPass",159.54,-162.3,"Trend",0.983,18891.61,18894.62,3145,"315-16","Alloy 617","Plate",314626
3146,"CapPass",166.13,-171.2,"Trend",0.970,18897.61,18900.62,3146,"315-16","Alloy 617","Plate",314626
3147,"CapPass",159.00,-169.2,"Trend",0.939,18903.63,18906.63,3147,"315-16","Alloy 617","Plate",314626
3148,"CapPass",162.56,-169.9,"Trend",0.957,18909.64,18912.64,3148,"315-16","Alloy 617","Plate",314626
3149,"CapPass",169.35,-161.2,"Trend",1.050,18915.64,18918.65,3149,"315-16","Alloy 617","Plate",314626
3150,"CapPass",167.55,-168.2,"Trend",0.996,18921.64,18924.66,3150,"315-16","Alloy 617","Plate",314626
3151,"CapPass",167.71,-161.6,"Trend",1.038,18927.65,18930.67,3151,"315-16","Alloy 617","Plate",314626
3152,"CapPass",170.26,-164.6,"Trend",1.034,18933.64,18936.45,3152,"315-16","Alloy 617","Plate",314626
3153,"CapPass",165.26,-165.0,"Trend",1.002,18939.66,18942.69,3153,"315-16","Alloy 617","Plate",314626
3154,"CapPass",163.72,-167.9,"Trend",0.975,18945.68,18948.69,3154,"315-16","Alloy 617","Plate",314626
3155,"CapPass",163.71,-167.5,"Trend",0.977,18951.69,18954.70,3155,"315-16","Alloy 617","Plate",314626
3156,"CapPass",159.57,-173.7,"Trend",0.919,18957.70,18960.70,3156,"315-16","Alloy 617","Plate",314626
3157,"CapPass",166.72,-151.8,"Trend",1.099,18963.67,18966.71,3157,"315-16","Alloy 617","Plate",314626
3158,"CapPass",168.99,-156.4,"Trend",1.081,18969.69,18972.73,3158,"315-16","Alloy 617","Plate",314626
3159,"CapPass",169.40,-156.7,"Trend",1.081,18975.71,18978.74,3159,"315-16","Alloy 617","Plate",314626
3160,"CapPass",167.72,-162.0,"Trend",1.035,18981.73,18984.74,3160,"315-16","Alloy 617","Plate",314626
3161,"CapPass",161.45,-171.1,"Trend",0.944,18987.74,18990.75,3161,"315-16","Alloy 617","Plate",314626
3162,"CapPass",162.22,-167.2,"Trend",0.970,18993.76,18996.75,3162,"315-16","Alloy 617","Plate",314626
3163,"CapPass",167.10,-158.8,"Trend",1.052,18999.76,19002.78,3163,"315-16","Alloy 617","Plate",314626
3164,"CapPass",171.57,-165.2,"Trend",1.039,19005.75,19008.78,3164,"315-16","Alloy 617","Plate",314626
3165,"CapPass",158.77,-167.8,"Trend",0.946,19011.78,19014.79,3165,"315-16","Alloy 617","Plate",314626
3166,"CapPass",167.36,-170.1,"Trend",0.984,19017.79,19020.79,3166,"315-16","Alloy 617","Plate",314626
3167,"CapPass",168.34,-159.6,"Trend",1.055,19023.79,19026.81,3167,"315-16","Alloy 617","Plate",314626
3168,"CapPass",163.91,-168.0,"Trend",0.976,19029.80,19032.81,3168,"315-16","Alloy 617","Plate",314626
3169,"CapPass",169.22,-162.0,"Trend",1.045,19035.81,19038.83,3169,"315-16","Alloy 617","Plate",314626
3170,"CapPass",167.80,-166.2,"Trend",1.010,19041.82,19044.83,3170,"315-16","Alloy 617","Plate",314626
3171,"CapPass",166.44,-169.4,"Trend",0.983,19047.83,19050.84,3171,"315-16","Alloy 617","Plate",314626
3172,"CapPass",170.42,-160.3,"Trend",1.063,19053.84,19056.86,3172,"315-16","Alloy 617","Plate",314626
3173,"CapPass",165.88,-162.1,"Trend",1.023,19059.84,19062.87,3173,"315-16","Alloy 617","Plate",314626
3174,"CapPass",170.82,-164.3,"Trend",1.040,19065.85,19068.87,3174,"315-16","Alloy 617","Plate",314626
3175,"CapPass",170.95,-162.4,"Trend",1.053,19071.86,19074.88,3175,"315-16","Alloy 617","Plate",314626
3176,"CapPass",169.00,-168.8,"Trend",1.001,19077.87,19080.88,3176,"315-16","Alloy 617","Plate",314626
3177,"CapPass",165.26,-167.4,"Trend",0.987,19083.89,19086.89,3177,"315-16","Alloy 617","Plate",314626
3178,"CapPass",166.51,-167.9,"Trend",0.992,19089.90,19092.90,3178,"315-16","Alloy 617","Plate",314626
3179,"CapPass",168.73,-167.0,"Trend",1.010,19095.90,19098.92,3179,"315-16","Alloy 617","Plate",314626
3180,"CapPass",166.74,-167.4,"Trend",0.996,19101.91,19104.92,3180,"315-16","Alloy 617","Plate",314626
3181,"CapPass",167.50,-167.6,"Trend",0.999,19107.92,19110.93,3181,"315-16","Alloy 617","Plate",314626
3182,"CapPass",165.14,-170.5,"Trend",0.968,19113.93,19116.86,3182,"315-16","Alloy 617","Plate",314626
3183,"CapPass",160.47,-166.9,"Trend",0.961,19119.57,19122.94,3183,"315-16","Alloy 617","Plate",314626
3184,"CapPass",164.42,-158.5,"Trend",1.038,19125.94,19128.95,3184,"315-16","Alloy 617","Plate",314626
3185,"CapPass",167.11,-167.5,"Trend",0.998,19131.96,19134.97,3185,"315-16","Alloy 617","Plate",314626
3186,"CapPass",167.76,-165.6,"Trend",1.013,19137.97,19140.98,3186,"315-16","Alloy 617","Plate",314626
3187,"CapPass",171.16,-159.7,"Trend",1.072,19143.96,19146.98,3187,"315-16","Alloy 617","Plate",314626
3188,"CapPass",169.86,-164.1,"Trend",1.035,19149.97,19152.99,3188,"315-16","Alloy 617","Plate",314626
3189,"CapPass",169.72,-163.9,"Trend",1.035,19155.98,19158.99,3189,"315-16","Alloy 617","Plate",314626
3190,"CapPass",172.34,-169.8,"Trend",1.015,19161.99,19164.97,3190,"315-16","Alloy 617","Plate",314626
3191,"CapPass",152.74,-169.7,"Trend",0.900,19168.01,19171.00,3191,"315-16","Alloy 617","Plate",314626
