Repository: js-molina/fatigue-A617

File: data/950C/Strain rate 0.001/0.30% strain/HTM_A20_PeakStress_B3.csv (part 8 of 23)
"Cycle","Data State","Max Stress Mpa","Min Stress Mpa","Qual State","Stress Ratio","Time Max Stress Sec","Time Min Stress Sec","Count","Sample","Alloy","Material_Form","Heat"
2886,"CapPass",177.28,-173.3,"Trend",1.023,17218.20,17221.20,2886,"B-3","Alloy 617","Plate",314626
2887,"CapPass",178.11,-172.6,"Trend",1.032,17224.18,17227.15,2887,"B-3","Alloy 617","Plate",314626
2888,"CapPass",179.02,-173.2,"Trend",1.033,17230.15,17233.12,2888,"B-3","Alloy 617","Plate",314626
2889,"CapPass",179.29,-173.4,"Trend",1.034,17236.12,17239.07,2889,"B-3","Alloy 617","Plate",314626
2890,"CapPass",177.80,-173.6,"Trend",1.024,17242.11,17245.06,2890,"B-3","Alloy 617","Plate",314626
2891,"CapPass",174.85,-175.8,"Trend",0.995,17248.06,17251.03,2891,"B-3","Alloy 617","Plate",314626
2892,"CapPass",175.43,-175.0,"Trend",1.002,17254.04,17256.95,2892,"B-3","Alloy 617","Plate",314626
2893,"CapPass",168.72,-172.1,"Trend",0.981,17259.57,17262.97,2893,"B-3","Alloy 617","Plate",314626
2894,"CapPass",176.65,-172.2,"Trend",1.026,17265.97,17268.93,2894,"B-3","Alloy 617","Plate",314626
2895,"CapPass",178.99,-173.3,"Trend",1.033,17271.93,17274.92,2895,"B-3","Alloy 617","Plate",314626
2896,"CapPass",180.65,-164.2,"Trend",1.100,17277.87,17280.56,2896,"B-3","Alloy 617","Plate",314626
2897,"CapPass",177.27,-172.6,"Trend",1.027,17283.86,17286.86,2897,"B-3","Alloy 617","Plate",314626
2898,"CapPass",178.67,-172.5,"Trend",1.036,17289.84,17292.81,2898,"B-3","Alloy 617","Plate",314626
2899,"CapPass",178.79,-173.0,"Trend",1.034,17295.82,17298.78,2899,"B-3","Alloy 617","Plate",314626
2900,"CapPass",179.56,-168.4,"Trend",1.066,17301.75,17304.75,2900,"B-3","Alloy 617","Plate",314626
2901,"CapPass",177.23,-172.4,"Trend",1.028,17307.75,17310.73,2901,"B-3","Alloy 617","Plate",314626
2902,"CapPass",180.51,-161.0,"Trend",1.121,17313.72,17316.31,2902,"B-3","Alloy 617","Plate",314626
2903,"CapPass",175.19,-174.5,"Trend",1.004,17319.70,17322.65,2903,"B-3","Alloy 617","Plate",314626
2904,"CapPass",178.80,-172.3,"Trend",1.038,17325.67,17328.62,2904,"B-3","Alloy 617","Plate",314626
2905,"CapPass",176.09,-176.3,"Trend",0.999,17331.64,17334.57,2905,"B-3","Alloy 617","Plate",314626
2906,"CapPass",174.09,-169.7,"Trend",1.026,17337.29,17340.57,2906,"B-3","Alloy 617","Plate",314626
2907,"CapPass",175.10,-173.5,"Trend",1.009,17343.57,17346.54,2907,"B-3","Alloy 617","Plate",314626
2908,"CapPass",175.87,-174.2,"Trend",1.010,17349.54,17352.50,2908,"B-3","Alloy 617","Plate",314626
2909,"CapPass",177.12,-171.4,"Trend",1.033,17355.51,17358.48,2909,"B-3","Alloy 617","Plate",314626
2910,"CapPass",179.17,-172.0,"Trend",1.042,17361.48,17364.45,2910,"B-3","Alloy 617","Plate",314626
2911,"CapPass",178.62,-165.0,"Trend",1.083,17367.43,17370.40,2911,"B-3","Alloy 617","Plate",314626
2912,"CapPass",175.76,-172.1,"Trend",1.021,17373.37,17376.39,2912,"B-3","Alloy 617","Plate",314626
2913,"CapPass",174.42,-175.0,"Trend",0.997,17379.40,17382.36,2913,"B-3","Alloy 617","Plate",314626
2914,"CapPass",177.41,-172.1,"Trend",1.031,17385.37,17388.34,2914,"B-3","Alloy 617","Plate",314626
2915,"CapPass",180.24,-169.4,"Trend",1.064,17391.32,17394.28,2915,"B-3","Alloy 617","Plate",314626
2916,"CapPass",177.60,-173.8,"Trend",1.022,17397.28,17400.28,2916,"B-3","Alloy 617","Plate",314626
2917,"CapPass",177.71,-172.7,"Trend",1.029,17403.25,17406.23,2917,"B-3","Alloy 617","Plate",314626
2918,"CapPass",178.19,-172.6,"Trend",1.032,17409.23,17412.20,2918,"B-3","Alloy 617","Plate",314626
2919,"CapPass",176.47,-174.9,"Trend",1.009,17415.22,17418.17,2919,"B-3","Alloy 617","Plate",314626
2920,"CapPass",177.65,-173.8,"Trend",1.022,17421.18,17424.15,2920,"B-3","Alloy 617","Plate",314626
2921,"CapPass",178.86,-160.5,"Trend",1.115,17427.09,17429.65,2921,"B-3","Alloy 617","Plate",314626
2922,"CapPass",176.11,-166.9,"Trend",1.055,17433.11,17435.90,2922,"B-3","Alloy 617","Plate",314626
2923,"CapPass",176.93,-172.5,"Trend",1.026,17439.07,17442.03,2923,"B-3","Alloy 617","Plate",314626
2924,"CapPass",175.67,-173.5,"Trend",1.013,17445.06,17448.01,2924,"B-3","Alloy 617","Plate",314626
2925,"CapPass",174.59,-174.2,"Trend",1.002,17451.03,17454.00,2925,"B-3","Alloy 617","Plate",314626
2926,"CapPass",176.96,-173.6,"Trend",1.019,17456.98,17459.97,2926,"B-3","Alloy 617","Plate",314626
2927,"CapPass",178.82,-176.2,"Trend",1.015,17462.97,17465.93,2927,"B-3","Alloy 617","Plate",314626
2928,"CapPass",173.50,-170.1,"Trend",1.020,17468.51,17471.90,2928,"B-3","Alloy 617","Plate",314626
2929,"CapPass",177.74,-171.9,"Trend",1.034,17474.90,17477.87,2929,"B-3","Alloy 617","Plate",314626
2930,"CapPass",179.14,-172.7,"Trend",1.037,17480.89,17483.84,2930,"B-3","Alloy 617","Plate",314626
2931,"CapPass",177.59,-173.4,"Trend",1.024,17486.84,17489.82,2931,"B-3","Alloy 617","Plate",314626
2932,"CapPass",178.07,-173.4,"Trend",1.027,17492.81,17495.79,2932,"B-3","Alloy 617","Plate",314626
2933,"CapPass",181.89,-172.4,"Trend",1.055,17498.79,17501.76,2933,"B-3","Alloy 617","Plate",314626
2934,"CapPass",179.04,-173.4,"Trend",1.032,17504.76,17507.73,2934,"B-3","Alloy 617","Plate",314626
2935,"CapPass",178.30,-172.8,"Trend",1.032,17510.73,17513.70,2935,"B-3","Alloy 617","Plate",314626
2936,"CapPass",179.03,-173.9,"Trend",1.030,17516.70,17519.67,2936,"B-3","Alloy 617","Plate",314626
2937,"CapPass",178.91,-174.9,"Trend",1.023,17522.65,17525.64,2937,"B-3","Alloy 617","Plate",314626
2938,"CapPass",180.22,-161.1,"Trend",1.119,17528.62,17531.32,2938,"B-3","Alloy 617","Plate",314626
2939,"CapPass",176.65,-169.2,"Trend",1.044,17534.51,17537.57,2939,"B-3","Alloy 617","Plate",314626
2940,"CapPass",176.90,-171.7,"Trend",1.031,17540.51,17543.54,2940,"B-3","Alloy 617","Plate",314626
2941,"CapPass",172.39,-175.9,"Trend",0.980,17546.56,17549.48,2941,"B-3","Alloy 617","Plate",314626
2942,"CapPass",168.65,-171.0,"Trend",0.986,17552.23,17555.47,2942,"B-3","Alloy 617","Plate",314626
2943,"CapPass",180.41,-171.8,"Trend",1.050,17558.48,17561.45,2943,"B-3","Alloy 617","Plate",314626
2944,"CapPass",180.48,-171.9,"Trend",1.050,17564.43,17567.42,2944,"B-3","Alloy 617","Plate",314626
2945,"CapPass",180.02,-171.3,"Trend",1.051,17570.42,17573.39,2945,"B-3","Alloy 617","Plate",314626
2946,"CapPass",180.71,-171.3,"Trend",1.055,17576.39,17579.37,2946,"B-3","Alloy 617","Plate",314626
2947,"CapPass",180.53,-174.4,"Trend",1.035,17582.37,17585.34,2947,"B-3","Alloy 617","Plate",314626
2948,"CapPass",180.08,-173.4,"Trend",1.038,17588.32,17591.28,2948,"B-3","Alloy 617","Plate",314626
2949,"CapPass",177.68,-172.2,"Trend",1.032,17594.26,17597.26,2949,"B-3","Alloy 617","Plate",314626
2950,"CapPass",178.02,-173.4,"Trend",1.027,17600.28,17603.23,2950,"B-3","Alloy 617","Plate",314626
2951,"CapPass",179.66,-174.9,"Trend",1.027,17606.25,17609.17,2951,"B-3","Alloy 617","Plate",314626
2952,"CapPass",170.67,-169.8,"Trend",1.005,17611.90,17615.18,2952,"B-3","Alloy 617","Plate",314626
2953,"CapPass",176.80,-171.3,"Trend",1.032,17618.17,17621.15,2953,"B-3","Alloy 617","Plate",314626
2954,"CapPass",179.21,-171.9,"Trend",1.043,17624.14,17627.12,2954,"B-3","Alloy 617","Plate",314626
2955,"CapPass",180.06,-164.3,"Trend",1.096,17630.09,17633.09,2955,"B-3","Alloy 617","Plate",314626
2956,"CapPass",176.25,-173.8,"Trend",1.014,17636.09,17639.06,2956,"B-3","Alloy 617","Plate",314626
2957,"CapPass",179.02,-174.1,"Trend",1.028,17642.06,17645.03,2957,"B-3","Alloy 617","Plate",314626
2958,"CapPass",177.65,-174.1,"Trend",1.020,17648.03,17651.00,2958,"B-3","Alloy 617","Plate",314626
2959,"CapPass",176.81,-173.2,"Trend",1.021,17654.00,17656.98,2959,"B-3","Alloy 617","Plate",314626
2960,"CapPass",179.38,-171.2,"Trend",1.048,17659.97,17662.93,2960,"B-3","Alloy 617","Plate",314626
2961,"CapPass",179.76,-163.4,"Trend",1.100,17665.92,17668.57,2961,"B-3","Alloy 617","Plate",314626
2962,"CapPass",178.62,-167.4,"Trend",1.067,17671.82,17674.65,2962,"B-3","Alloy 617","Plate",314626
2963,"CapPass",176.82,-173.7,"Trend",1.018,17677.87,17680.84,2963,"B-3","Alloy 617","Plate",314626
2964,"CapPass",176.05,-172.3,"Trend",1.022,17683.86,17686.81,2964,"B-3","Alloy 617","Plate",314626
2965,"CapPass",177.49,-173.8,"Trend",1.021,17689.82,17692.78,2965,"B-3","Alloy 617","Plate",314626
2966,"CapPass",178.81,-173.8,"Trend",1.029,17695.78,17698.76,2966,"B-3","Alloy 617","Plate",314626
2967,"CapPass",177.20,-174.7,"Trend",1.014,17701.76,17704.72,2967,"B-3","Alloy 617","Plate",314626
2968,"CapPass",168.27,-171.0,"Trend",0.984,17707.48,17710.70,2968,"B-3","Alloy 617","Plate",314626
2969,"CapPass",180.20,-165.1,"Trend",1.091,17713.68,17716.31,2969,"B-3","Alloy 617","Plate",314626
2970,"CapPass",179.09,-171.4,"Trend",1.045,17719.67,17722.64,2970,"B-3","Alloy 617","Plate",314626
2971,"CapPass",177.04,-171.5,"Trend",1.032,17725.62,17728.61,2971,"B-3","Alloy 617","Plate",314626
2972,"CapPass",177.23,-174.5,"Trend",1.016,17731.62,17734.57,2972,"B-3","Alloy 617","Plate",314626
2973,"CapPass",177.08,-174.8,"Trend",1.013,17737.59,17740.54,2973,"B-3","Alloy 617","Plate",314626
2974,"CapPass",178.22,-175.2,"Trend",1.017,17743.54,17746.51,2974,"B-3","Alloy 617","Plate",314626
2975,"CapPass",177.46,-171.0,"Trend",1.038,17749.53,17752.50,2975,"B-3","Alloy 617","Plate",314626
2976,"CapPass",180.52,-161.4,"Trend",1.118,17755.50,17758.06,2976,"B-3","Alloy 617","Plate",314626
2977,"CapPass",175.84,-165.3,"Trend",1.064,17761.39,17764.23,2977,"B-3","Alloy 617","Plate",314626
2978,"CapPass",177.48,-167.4,"Trend",1.060,17767.39,17770.23,2978,"B-3","Alloy 617","Plate",314626
2979,"CapPass",178.04,-172.5,"Trend",1.032,17773.34,17776.36,2979,"B-3","Alloy 617","Plate",314626
2980,"CapPass",178.23,-172.3,"Trend",1.035,17779.39,17782.34,2980,"B-3","Alloy 617","Plate",314626
2981,"CapPass",179.55,-172.4,"Trend",1.042,17785.32,17788.31,2981,"B-3","Alloy 617","Plate",314626
2982,"CapPass",178.91,-166.4,"Trend",1.075,17791.29,17794.28,2982,"B-3","Alloy 617","Plate",314626
2983,"CapPass",177.74,-172.2,"Trend",1.032,17797.23,17800.23,2983,"B-3","Alloy 617","Plate",314626
2984,"CapPass",175.78,-174.6,"Trend",1.007,17803.25,17806.22,2984,"B-3","Alloy 617","Plate",314626
2985,"CapPass",177.23,-175.0,"Trend",1.013,17809.22,17812.18,2985,"B-3","Alloy 617","Plate",314626
2986,"CapPass",176.58,-175.0,"Trend",1.009,17815.20,17818.15,2986,"B-3","Alloy 617","Plate",314626
2987,"CapPass",176.92,-174.4,"Trend",1.015,17821.14,17824.14,2987,"B-3","Alloy 617","Plate",314626
2988,"CapPass",178.29,-173.0,"Trend",1.031,17827.14,17830.11,2988,"B-3","Alloy 617","Plate",314626
2989,"CapPass",179.64,-161.8,"Trend",1.110,17833.07,17835.67,2989,"B-3","Alloy 617","Plate",314626
2990,"CapPass",177.01,-165.6,"Trend",1.069,17838.95,17841.76,2990,"B-3","Alloy 617","Plate",314626
2991,"CapPass",174.64,-174.3,"Trend",1.002,17845.03,17848.00,2991,"B-3","Alloy 617","Plate",314626
2992,"CapPass",176.35,-174.1,"Trend",1.013,17851.00,17853.97,2992,"B-3","Alloy 617","Plate",314626
2993,"CapPass",174.79,-174.8,"Trend",1.000,17856.97,17859.93,2993,"B-3","Alloy 617","Plate",314626
2994,"CapPass",175.24,-176.4,"Trend",0.993,17862.95,17865.90,2994,"B-3","Alloy 617","Plate",314626
2995,"CapPass",177.66,-164.7,"Trend",1.079,17868.89,17871.65,2995,"B-3","Alloy 617","Plate",314626
2996,"CapPass",176.42,-168.7,"Trend",1.046,17874.78,17877.61,2996,"B-3","Alloy 617","Plate",314626
2997,"CapPass",176.74,-171.3,"Trend",1.032,17880.84,17883.82,2997,"B-3","Alloy 617","Plate",314626
2998,"CapPass",177.57,-170.0,"Trend",1.045,17886.79,17889.75,2998,"B-3","Alloy 617","Plate",314626
2999,"CapPass",176.48,-172.3,"Trend",1.024,17892.78,17895.75,2999,"B-3","Alloy 617","Plate",314626
3000,"CapPass",177.10,-174.0,"Trend",1.018,17898.76,17901.72,3000,"B-3","Alloy 617","Plate",314626
3001,"CapPass",178.50,-173.7,"Trend",1.027,17904.75,17907.70,3001,"B-3","Alloy 617","Plate",314626
3002,"CapPass",178.22,-173.4,"Trend",1.028,17910.72,17913.67,3002,"B-3","Alloy 617","Plate",314626
3003,"CapPass",177.63,-172.8,"Trend",1.028,17916.67,17919.65,3003,"B-3","Alloy 617","Plate",314626
3004,"CapPass",178.33,-170.9,"Trend",1.044,17922.64,17925.61,3004,"B-3","Alloy 617","Plate",314626
3005,"CapPass",177.43,-172.0,"Trend",1.031,17928.59,17931.56,3005,"B-3","Alloy 617","Plate",314626
3006,"CapPass",174.92,-171.7,"Trend",1.019,17934.53,17937.43,3006,"B-3","Alloy 617","Plate",314626
3007,"CapPass",176.28,-173.5,"Trend",1.016,17940.47,17943.47,3007,"B-3","Alloy 617","Plate",314626
3008,"CapPass",176.50,-173.0,"Trend",1.020,17946.47,17949.48,3008,"B-3","Alloy 617","Plate",314626
3009,"CapPass",178.08,-175.2,"Trend",1.017,17952.48,17955.47,3009,"B-3","Alloy 617","Plate",314626
3010,"CapPass",176.68,-173.2,"Trend",1.020,17958.47,17961.42,3010,"B-3","Alloy 617","Plate",314626
3011,"CapPass",178.23,-167.8,"Trend",1.062,17964.37,17967.40,3011,"B-3","Alloy 617","Plate",314626
3012,"CapPass",175.66,-174.0,"Trend",1.009,17970.40,17973.37,3012,"B-3","Alloy 617","Plate",314626
3013,"CapPass",177.51,-175.9,"Trend",1.009,17976.37,17979.34,3013,"B-3","Alloy 617","Plate",314626
3014,"CapPass",173.72,-175.4,"Trend",0.990,17982.34,17985.29,3014,"B-3","Alloy 617","Plate",314626
3015,"CapPass",177.38,-171.8,"Trend",1.032,17988.28,17991.26,3015,"B-3","Alloy 617","Plate",314626
3016,"CapPass",179.04,-173.1,"Trend",1.034,17994.28,17997.25,3016,"B-3","Alloy 617","Plate",314626
3017,"CapPass",177.86,-171.3,"Trend",1.038,18000.25,18003.22,3017,"B-3","Alloy 617","Plate",314626
3018,"CapPass",176.75,-172.0,"Trend",1.028,18006.23,18009.20,3018,"B-3","Alloy 617","Plate",314626
3019,"CapPass",177.87,-173.2,"Trend",1.027,18012.20,18015.15,3019,"B-3","Alloy 617","Plate",314626
3020,"CapPass",178.22,-173.7,"Trend",1.026,18018.15,18021.14,3020,"B-3","Alloy 617","Plate",314626
3021,"CapPass",179.00,-173.0,"Trend",1.035,18024.12,18027.11,3021,"B-3","Alloy 617","Plate",314626
3022,"CapPass",179.64,-173.5,"Trend",1.035,18030.11,18033.06,3022,"B-3","Alloy 617","Plate",314626
3023,"CapPass",178.83,-170.9,"Trend",1.046,18036.06,18039.03,3023,"B-3","Alloy 617","Plate",314626
3024,"CapPass",178.09,-171.3,"Trend",1.040,18042.00,18044.95,3024,"B-3","Alloy 617","Plate",314626
3025,"CapPass",177.31,-169.8,"Trend",1.044,18047.97,18050.82,3025,"B-3","Alloy 617","Plate",314626
3026,"CapPass",177.98,-172.3,"Trend",1.033,18053.84,18056.84,3026,"B-3","Alloy 617","Plate",314626
3027,"CapPass",179.87,-167.3,"Trend",1.075,18059.87,18062.68,3027,"B-3","Alloy 617","Plate",314626
3028,"CapPass",174.71,-173.5,"Trend",1.007,18065.92,18068.87,3028,"B-3","Alloy 617","Plate",314626
3029,"CapPass",173.60,-174.5,"Trend",0.995,18071.89,18074.86,3029,"B-3","Alloy 617","Plate",314626
3030,"CapPass",176.80,-173.5,"Trend",1.019,18077.84,18080.82,3030,"B-3","Alloy 617","Plate",314626
3031,"CapPass",176.89,-173.9,"Trend",1.017,18083.82,18086.81,3031,"B-3","Alloy 617","Plate",314626
3032,"CapPass",178.23,-171.5,"Trend",1.039,18089.79,18092.76,3032,"B-3","Alloy 617","Plate",314626
3033,"CapPass",177.94,-161.7,"Trend",1.100,18095.68,18098.34,3033,"B-3","Alloy 617","Plate",314626
3034,"CapPass",177.62,-168.2,"Trend",1.056,18101.68,18104.48,3034,"B-3","Alloy 617","Plate",314626
3035,"CapPass",176.56,-171.3,"Trend",1.031,18107.67,18110.65,3035,"B-3","Alloy 617","Plate",314626
3036,"CapPass",176.91,-172.9,"Trend",1.023,18113.67,18116.64,3036,"B-3","Alloy 617","Plate",314626
3037,"CapPass",176.01,-174.9,"Trend",1.007,18119.64,18122.62,3037,"B-3","Alloy 617","Plate",314626
3038,"CapPass",179.17,-171.9,"Trend",1.043,18125.61,18128.57,3038,"B-3","Alloy 617","Plate",314626
3039,"CapPass",175.34,-173.9,"Trend",1.008,18131.59,18134.54,3039,"B-3","Alloy 617","Plate",314626
3040,"CapPass",176.03,-173.8,"Trend",1.013,18137.54,18140.51,3040,"B-3","Alloy 617","Plate",314626
3041,"CapPass",177.00,-173.8,"Trend",1.018,18143.51,18146.43,3041,"B-3","Alloy 617","Plate",314626
3042,"CapPass",175.74,-175.4,"Trend",1.002,18149.45,18152.37,3042,"B-3","Alloy 617","Plate",314626
3043,"CapPass",175.56,-174.8,"Trend",1.004,18155.31,18158.43,3043,"B-3","Alloy 617","Plate",314626
3044,"CapPass",174.39,-173.6,"Trend",1.005,18161.43,18164.40,3044,"B-3","Alloy 617","Plate",314626
3045,"CapPass",174.27,-176.0,"Trend",0.990,18167.40,18170.36,3045,"B-3","Alloy 617","Plate",314626
3046,"CapPass",178.24,-175.2,"Trend",1.017,18173.37,18176.34,3046,"B-3","Alloy 617","Plate",314626
3047,"CapPass",177.82,-173.5,"Trend",1.025,18179.32,18182.31,3047,"B-3","Alloy 617","Plate",314626
3048,"CapPass",178.71,-172.4,"Trend",1.037,18185.31,18188.28,3048,"B-3","Alloy 617","Plate",314626
3049,"CapPass",179.94,-160.7,"Trend",1.120,18191.25,18193.90,3049,"B-3","Alloy 617","Plate",314626
3050,"CapPass",178.30,-174.2,"Trend",1.024,18197.25,18200.22,3050,"B-3","Alloy 617","Plate",314626
3051,"CapPass",178.50,-175.4,"Trend",1.018,18203.23,18206.18,3051,"B-3","Alloy 617","Plate",314626
3052,"CapPass",177.46,-173.8,"Trend",1.021,18209.20,18212.17,3052,"B-3","Alloy 617","Plate",314626
3053,"CapPass",175.25,-175.0,"Trend",1.001,18215.17,18218.15,3053,"B-3","Alloy 617","Plate",314626
3054,"CapPass",173.75,-176.6,"Trend",0.984,18221.14,18224.07,3054,"B-3","Alloy 617","Plate",314626
3055,"CapPass",171.79,-173.4,"Trend",0.991,18226.97,18230.06,3055,"B-3","Alloy 617","Plate",314626
3056,"CapPass",179.63,-173.2,"Trend",1.037,18233.06,18236.04,3056,"B-3","Alloy 617","Plate",314626
3057,"CapPass",179.77,-171.7,"Trend",1.047,18239.03,18242.00,3057,"B-3","Alloy 617","Plate",314626
3058,"CapPass",179.87,-171.4,"Trend",1.049,18245.01,18247.98,3058,"B-3","Alloy 617","Plate",314626
3059,"CapPass",178.70,-172.9,"Trend",1.034,18250.97,18253.95,3059,"B-3","Alloy 617","Plate",314626
3060,"CapPass",178.27,-172.1,"Trend",1.036,18256.95,18259.93,3060,"B-3","Alloy 617","Plate",314626
3061,"CapPass",177.31,-173.8,"Trend",1.020,18262.87,18265.89,3061,"B-3","Alloy 617","Plate",314626
3062,"CapPass",178.38,-173.7,"Trend",1.027,18268.89,18271.86,3062,"B-3","Alloy 617","Plate",314626
3063,"CapPass",178.74,-168.5,"Trend",1.061,18274.84,18277.81,3063,"B-3","Alloy 617","Plate",314626
3064,"CapPass",178.86,-169.3,"Trend",1.056,18280.81,18283.73,3064,"B-3","Alloy 617","Plate",314626
3065,"CapPass",179.41,-172.0,"Trend",1.043,18286.75,18289.76,3065,"B-3","Alloy 617","Plate",314626
3066,"CapPass",180.82,-174.1,"Trend",1.038,18292.76,18295.72,3066,"B-3","Alloy 617","Plate",314626
3067,"CapPass",177.66,-175.1,"Trend",1.015,18298.73,18301.68,3067,"B-3","Alloy 617","Plate",314626
3068,"CapPass",175.77,-172.8,"Trend",1.017,18304.68,18307.65,3068,"B-3","Alloy 617","Plate",314626
3069,"CapPass",178.56,-172.0,"Trend",1.038,18310.65,18313.64,3069,"B-3","Alloy 617","Plate",314626
3070,"CapPass",177.18,-164.6,"Trend",1.076,18316.54,18319.39,3070,"B-3","Alloy 617","Plate",314626
3071,"CapPass",176.77,-165.8,"Trend",1.066,18322.51,18325.28,3071,"B-3","Alloy 617","Plate",314626
3072,"CapPass",180.05,-170.2,"Trend",1.058,18328.56,18331.56,3072,"B-3","Alloy 617","Plate",314626
3073,"CapPass",178.78,-173.3,"Trend",1.032,18334.54,18337.53,3073,"B-3","Alloy 617","Plate",314626
3074,"CapPass",178.66,-173.2,"Trend",1.031,18340.53,18343.50,3074,"B-3","Alloy 617","Plate",314626
3075,"CapPass",179.75,-173.9,"Trend",1.034,18346.50,18349.45,3075,"B-3","Alloy 617","Plate",314626
3076,"CapPass",177.38,-175.7,"Trend",1.010,18352.47,18355.42,3076,"B-3","Alloy 617","Plate",314626
3077,"CapPass",175.89,-174.5,"Trend",1.008,18358.45,18361.40,3077,"B-3","Alloy 617","Plate",314626
3078,"CapPass",178.74,-172.2,"Trend",1.038,18364.42,18367.37,3078,"B-3","Alloy 617","Plate",314626
3079,"CapPass",179.30,-173.5,"Trend",1.034,18370.37,18373.34,3079,"B-3","Alloy 617","Plate",314626
3080,"CapPass",176.49,-171.6,"Trend",1.028,18376.32,18379.26,3080,"B-3","Alloy 617","Plate",314626
3081,"CapPass",174.34,-173.0,"Trend",1.008,18382.22,18385.28,3081,"B-3","Alloy 617","Plate",314626
3082,"CapPass",177.27,-174.3,"Trend",1.017,18388.28,18391.26,3082,"B-3","Alloy 617","Plate",314626
3083,"CapPass",177.20,-174.1,"Trend",1.018,18394.26,18397.23,3083,"B-3","Alloy 617","Plate",314626
3084,"CapPass",178.75,-169.3,"Trend",1.056,18400.23,18403.18,3084,"B-3","Alloy 617","Plate",314626
3085,"CapPass",177.38,-168.8,"Trend",1.051,18406.17,18409.06,3085,"B-3","Alloy 617","Plate",314626
3086,"CapPass",176.52,-166.5,"Trend",1.060,18412.12,18414.92,3086,"B-3","Alloy 617","Plate",314626
3087,"CapPass",177.68,-172.4,"Trend",1.030,18418.06,18421.07,3087,"B-3","Alloy 617","Plate",314626
3088,"CapPass",175.23,-174.3,"Trend",1.006,18424.11,18427.06,3088,"B-3","Alloy 617","Plate",314626
3089,"CapPass",174.35,-175.0,"Trend",0.996,18430.07,18433.03,3089,"B-3","Alloy 617","Plate",314626
3090,"CapPass",178.14,-173.3,"Trend",1.028,18436.01,18439.00,3090,"B-3","Alloy 617","Plate",314626
3091,"CapPass",175.83,-176.2,"Trend",0.998,18442.01,18444.98,3091,"B-3","Alloy 617","Plate",314626
3092,"CapPass",177.82,-174.0,"Trend",1.022,18447.97,18450.95,3092,"B-3","Alloy 617","Plate",314626
3093,"CapPass",177.15,-174.0,"Trend",1.018,18453.95,18456.93,3093,"B-3","Alloy 617","Plate",314626
3094,"CapPass",177.62,-176.8,"Trend",1.005,18459.92,18462.86,3094,"B-3","Alloy 617","Plate",314626
3095,"CapPass",167.56,-170.4,"Trend",0.983,18465.61,18468.84,3095,"B-3","Alloy 617","Plate",314626
3096,"CapPass",179.22,-170.5,"Trend",1.051,18471.86,18474.82,3096,"B-3","Alloy 617","Plate",314626
3097,"CapPass",178.13,-169.9,"Trend",1.048,18477.82,18480.78,3097,"B-3","Alloy 617","Plate",314626
3098,"CapPass",178.77,-166.9,"Trend",1.071,18483.76,18486.73,3098,"B-3","Alloy 617","Plate",314626
3099,"CapPass",177.67,-168.3,"Trend",1.056,18489.72,18492.61,3099,"B-3","Alloy 617","Plate",314626
3100,"CapPass",176.78,-171.0,"Trend",1.034,18495.68,18498.62,3100,"B-3","Alloy 617","Plate",314626
3101,"CapPass",176.41,-172.3,"Trend",1.024,18501.65,18504.65,3101,"B-3","Alloy 617","Plate",314626
3102,"CapPass",177.60,-172.4,"Trend",1.030,18507.68,18510.64,3102,"B-3","Alloy 617","Plate",314626
3103,"CapPass",178.46,-172.6,"Trend",1.034,18513.65,18516.62,3103,"B-3","Alloy 617","Plate",314626
3104,"CapPass",179.20,-173.0,"Trend",1.036,18519.62,18522.57,3104,"B-3","Alloy 617","Plate",314626
3105,"CapPass",178.59,-163.6,"Trend",1.091,18525.54,18528.23,3105,"B-3","Alloy 617","Plate",314626
3106,"CapPass",180.37,-172.8,"Trend",1.044,18531.54,18534.51,3106,"B-3","Alloy 617","Plate",314626
3107,"CapPass",174.90,-174.3,"Trend",1.003,18537.51,18540.50,3107,"B-3","Alloy 617","Plate",314626
3108,"CapPass",175.43,-175.6,"Trend",0.999,18543.50,18546.47,3108,"B-3","Alloy 617","Plate",314626
3109,"CapPass",175.30,-173.8,"Trend",1.008,18549.47,18552.43,3109,"B-3","Alloy 617","Plate",314626
3110,"CapPass",177.34,-172.6,"Trend",1.028,18555.43,18558.40,3110,"B-3","Alloy 617","Plate",314626
3111,"CapPass",176.66,-174.9,"Trend",1.010,18561.40,18564.39,3111,"B-3","Alloy 617","Plate",314626
3112,"CapPass",175.13,-174.4,"Trend",1.004,18567.39,18570.34,3112,"B-3","Alloy 617","Plate",314626
3113,"CapPass",177.29,-174.3,"Trend",1.017,18573.34,18576.31,3113,"B-3","Alloy 617","Plate",314626
3114,"CapPass",177.26,-174.0,"Trend",1.019,18579.32,18582.29,3114,"B-3","Alloy 617","Plate",314626
3115,"CapPass",179.28,-174.8,"Trend",1.026,18585.29,18588.23,3115,"B-3","Alloy 617","Plate",314626
3116,"CapPass",169.09,-169.3,"Trend",0.999,18591.23,18594.23,3116,"B-3","Alloy 617","Plate",314626
3117,"CapPass",178.70,-174.3,"Trend",1.025,18597.15,18600.17,3117,"B-3","Alloy 617","Plate",314626
3118,"CapPass",174.92,-175.1,"Trend",0.999,18603.18,18606.17,3118,"B-3","Alloy 617","Plate",314626
3119,"CapPass",176.95,-175.1,"Trend",1.011,18609.18,18612.14,3119,"B-3","Alloy 617","Plate",314626
3120,"CapPass",179.18,-171.1,"Trend",1.047,18615.15,18618.11,3120,"B-3","Alloy 617","Plate",314626
3121,"CapPass",179.75,-164.4,"Trend",1.093,18621.09,18623.79,3121,"B-3","Alloy 617","Plate",314626
3122,"CapPass",178.99,-171.0,"Trend",1.047,18627.06,18630.04,3122,"B-3","Alloy 617","Plate",314626
3123,"CapPass",179.59,-164.3,"Trend",1.093,18632.98,18636.03,3123,"B-3","Alloy 617","Plate",314626
3124,"CapPass",175.80,-171.5,"Trend",1.025,18638.98,18641.97,3124,"B-3","Alloy 617","Plate",314626
3125,"CapPass",177.69,-171.3,"Trend",1.037,18644.98,18647.93,3125,"B-3","Alloy 617","Plate",314626
3126,"CapPass",176.66,-173.4,"Trend",1.019,18650.95,18653.92,3126,"B-3","Alloy 617","Plate",314626
3127,"CapPass",178.57,-175.0,"Trend",1.020,18656.92,18659.89,3127,"B-3","Alloy 617","Plate",314626
3128,"CapPass",176.75,-174.2,"Trend",1.014,18662.90,18665.87,3128,"B-3","Alloy 617","Plate",314626
3129,"CapPass",176.94,-176.3,"Trend",1.004,18668.87,18671.82,3129,"B-3","Alloy 617","Plate",314626
3130,"CapPass",172.89,-167.5,"Trend",1.032,18674.39,18677.79,3130,"B-3","Alloy 617","Plate",314626
3131,"CapPass",179.38,-170.9,"Trend",1.049,18680.81,18683.76,3131,"B-3","Alloy 617","Plate",314626
3132,"CapPass",177.60,-171.1,"Trend",1.038,18686.76,18689.75,3132,"B-3","Alloy 617","Plate",314626
3133,"CapPass",180.89,-171.0,"Trend",1.058,18692.73,18695.70,3133,"B-3","Alloy 617","Plate",314626
3134,"CapPass",181.94,-169.6,"Trend",1.073,18698.68,18701.64,3134,"B-3","Alloy 617","Plate",314626
3135,"CapPass",179.84,-170.5,"Trend",1.055,18704.67,18707.65,3135,"B-3","Alloy 617","Plate",314626
3136,"CapPass",177.29,-172.0,"Trend",1.031,18710.65,18713.61,3136,"B-3","Alloy 617","Plate",314626
3137,"CapPass",179.59,-169.9,"Trend",1.057,18716.62,18719.54,3137,"B-3","Alloy 617","Plate",314626
3138,"CapPass",178.99,-173.2,"Trend",1.033,18722.57,18725.56,3138,"B-3","Alloy 617","Plate",314626
3139,"CapPass",176.77,-174.1,"Trend",1.015,18728.53,18731.53,3139,"B-3","Alloy 617","Plate",314626
3140,"CapPass",176.69,-173.2,"Trend",1.020,18734.54,18737.50,3140,"B-3","Alloy 617","Plate",314626
3141,"CapPass",179.08,-173.8,"Trend",1.030,18740.50,18743.47,3141,"B-3","Alloy 617","Plate",314626
3142,"CapPass",176.25,-171.7,"Trend",1.027,18746.48,18749.42,3142,"B-3","Alloy 617","Plate",314626
3143,"CapPass",178.12,-172.4,"Trend",1.033,18752.45,18755.40,3143,"B-3","Alloy 617","Plate",314626
3144,"CapPass",179.91,-173.0,"Trend",1.040,18758.40,18761.36,3144,"B-3","Alloy 617","Plate",314626
3145,"CapPass",179.50,-165.9,"Trend",1.082,18764.36,18767.36,3145,"B-3","Alloy 617","Plate",314626
3146,"CapPass",177.92,-172.6,"Trend",1.031,18770.34,18773.31,3146,"B-3","Alloy 617","Plate",314626
3147,"CapPass",176.44,-173.6,"Trend",1.016,18776.31,18779.29,3147,"B-3","Alloy 617","Plate",314626
3148,"CapPass",177.93,-171.5,"Trend",1.037,18782.29,18785.26,3148,"B-3","Alloy 617","Plate",314626
3149,"CapPass",177.68,-173.4,"Trend",1.025,18788.25,18791.22,3149,"B-3","Alloy 617","Plate",314626
3150,"CapPass",178.93,-172.5,"Trend",1.037,18794.22,18797.18,3150,"B-3","Alloy 617","Plate",314626
3151,"CapPass",177.16,-171.1,"Trend",1.035,18800.20,18803.14,3151,"B-3","Alloy 617","Plate",314626
3152,"CapPass",176.17,-169.4,"Trend",1.040,18806.15,18809.04,3152,"B-3","Alloy 617","Plate",314626
3153,"CapPass",179.03,-167.7,"Trend",1.068,18812.11,18814.84,3153,"B-3","Alloy 617","Plate",314626
3154,"CapPass",176.84,-174.1,"Trend",1.016,18818.03,18821.06,3154,"B-3","Alloy 617","Plate",314626
3155,"CapPass",175.94,-175.9,"Trend",1.000,18824.09,18827.04,3155,"B-3","Alloy 617","Plate",314626
3156,"CapPass",174.72,-176.4,"Trend",0.991,18830.04,18833.01,3156,"B-3","Alloy 617","Plate",314626
3157,"CapPass",176.13,-174.9,"Trend",1.007,18836.01,18838.98,3157,"B-3","Alloy 617","Plate",314626
3158,"CapPass",175.91,-175.5,"Trend",1.002,18841.98,18844.95,3158,"B-3","Alloy 617","Plate",314626
3159,"CapPass",178.37,-173.3,"Trend",1.029,18847.93,18850.90,3159,"B-3","Alloy 617","Plate",314626
3160,"CapPass",175.91,-172.7,"Trend",1.018,18853.87,18856.89,3160,"B-3","Alloy 617","Plate",314626
3161,"CapPass",177.80,-173.7,"Trend",1.024,18859.89,18862.87,3161,"B-3","Alloy 617","Plate",314626
3162,"CapPass",177.52,-174.9,"Trend",1.015,18865.87,18868.82,3162,"B-3","Alloy 617","Plate",314626
3163,"CapPass",176.84,-175.2,"Trend",1.009,18871.84,18874.79,3163,"B-3","Alloy 617","Plate",314626
3164,"CapPass",178.34,-170.3,"Trend",1.047,18877.78,18880.76,3164,"B-3","Alloy 617","Plate",314626
3165,"CapPass",175.84,-173.6,"Trend",1.013,18883.78,18886.75,3165,"B-3","Alloy 617","Plate",314626
3166,"CapPass",178.50,-167.2,"Trend",1.068,18889.75,18892.70,3166,"B-3","Alloy 617","Plate",314626
3167,"CapPass",177.92,-164.8,"Trend",1.080,18895.67,18898.47,3167,"B-3","Alloy 617","Plate",314626
3168,"CapPass",177.80,-173.2,"Trend",1.026,18901.61,18904.64,3168,"B-3","Alloy 617","Plate",314626
3169,"CapPass",176.89,-173.9,"Trend",1.017,18907.65,18910.61,3169,"B-3","Alloy 617","Plate",314626
3170,"CapPass",175.41,-175.5,"Trend",1.000,18913.64,18916.59,3170,"B-3","Alloy 617","Plate",314626
3171,"CapPass",177.53,-175.0,"Trend",1.015,18919.61,18922.56,3171,"B-3","Alloy 617","Plate",314626
3172,"CapPass",178.96,-164.1,"Trend",1.091,18925.53,18928.12,3172,"B-3","Alloy 617","Plate",314626
3173,"CapPass",178.10,-173.4,"Trend",1.027,18931.48,18934.47,3173,"B-3","Alloy 617","Plate",314626
3174,"CapPass",173.83,-174.2,"Trend",0.998,18937.48,18940.47,3174,"B-3","Alloy 617","Plate",314626
3175,"CapPass",175.08,-175.3,"Trend",0.999,18943.47,18946.45,3175,"B-3","Alloy 617","Plate",314626
3176,"CapPass",174.57,-175.0,"Trend",0.998,18949.45,18952.40,3176,"B-3","Alloy 617","Plate",314626
3177,"CapPass",175.66,-176.1,"Trend",0.998,18955.42,18958.39,3177,"B-3","Alloy 617","Plate",314626
3178,"CapPass",178.04,-174.9,"Trend",1.018,18961.39,18964.34,3178,"B-3","Alloy 617","Plate",314626
3179,"CapPass",177.05,-174.0,"Trend",1.017,18967.36,18970.34,3179,"B-3","Alloy 617","Plate",314626
3180,"CapPass",177.06,-175.2,"Trend",1.011,18973.32,18976.28,3180,"B-3","Alloy 617","Plate",314626
3181,"CapPass",175.91,-173.9,"Trend",1.011,18979.29,18982.23,3181,"B-3","Alloy 617","Plate",314626
3182,"CapPass",174.80,-171.9,"Trend",1.017,18985.22,18988.15,3182,"B-3","Alloy 617","Plate",314626
3183,"CapPass",174.13,-171.6,"Trend",1.015,18991.15,18994.09,3183,"B-3","Alloy 617","Plate",314626
3184,"CapPass",176.68,-172.4,"Trend",1.025,18997.11,19000.15,3184,"B-3","Alloy 617","Plate",314626
3185,"CapPass",177.27,-174.7,"Trend",1.015,19003.15,19006.14,3185,"B-3","Alloy 617","Plate",314626
3186,"CapPass",177.84,-174.4,"Trend",1.019,19009.14,19012.11,3186,"B-3","Alloy 617","Plate",314626
3187,"CapPass",178.41,-166.6,"Trend",1.071,19015.09,19017.95,3187,"B-3","Alloy 617","Plate",314626
3188,"CapPass",175.88,-171.2,"Trend",1.027,19021.04,19024.03,3188,"B-3","Alloy 617","Plate",314626
3189,"CapPass",175.15,-173.1,"Trend",1.012,19027.00,19030.00,3189,"B-3","Alloy 617","Plate",314626
3190,"CapPass",176.87,-172.6,"Trend",1.024,19032.97,19035.97,3190,"B-3","Alloy 617","Plate",314626
3191,"CapPass",175.49,-176.8,"Trend",0.993,19039.00,19041.93,3191,"B-3","Alloy 617","Plate",314626
3192,"CapPass",171.42,-169.7,"Trend",1.010,19044.50,19047.90,3192,"B-3","Alloy 617","Plate",314626
3193,"CapPass",178.00,-170.7,"Trend",1.043,19050.92,19053.89,3193,"B-3","Alloy 617","Plate",314626
3194,"CapPass",179.07,-169.5,"Trend",1.056,19056.90,19059.86,3194,"B-3","Alloy 617","Plate",314626
3195,"CapPass",180.02,-170.0,"Trend",1.059,19062.82,19065.82,3195,"B-3","Alloy 617","Plate",314626
3196,"CapPass",178.55,-171.0,"Trend",1.044,19068.84,19071.79,3196,"B-3","Alloy 617","Plate",314626
3197,"CapPass",178.63,-171.6,"Trend",1.041,19074.79,19077.78,3197,"B-3","Alloy 617","Plate",314626
3198,"CapPass",180.62,-169.6,"Trend",1.065,19080.76,19083.76,3198,"B-3","Alloy 617","Plate",314626
3199,"CapPass",178.28,-172.9,"Trend",1.031,19086.75,19089.73,3199,"B-3","Alloy 617","Plate",314626
3200,"CapPass",178.44,-171.0,"Trend",1.043,19092.72,19095.68,3200,"B-3","Alloy 617","Plate",314626
3201,"CapPass",179.69,-169.6,"Trend",1.060,19098.68,19101.65,3201,"B-3","Alloy 617","Plate",314626
3202,"CapPass",179.29,-170.0,"Trend",1.055,19104.65,19107.62,3202,"B-3","Alloy 617","Plate",314626
3203,"CapPass",178.42,-169.8,"Trend",1.051,19110.62,19113.57,3203,"B-3","Alloy 617","Plate",314626
3204,"CapPass",178.04,-170.5,"Trend",1.044,19116.54,19119.50,3204,"B-3","Alloy 617","Plate",314626
3205,"CapPass",178.68,-172.6,"Trend",1.035,19122.54,19125.53,3205,"B-3","Alloy 617","Plate",314626
3206,"CapPass",178.21,-173.1,"Trend",1.030,19128.53,19131.50,3206,"B-3","Alloy 617","Plate",314626
3207,"CapPass",179.00,-174.1,"Trend",1.028,19134.50,19137.47,3207,"B-3","Alloy 617","Plate",314626
3208,"CapPass",178.90,-173.8,"Trend",1.029,19140.47,19143.43,3208,"B-3","Alloy 617","Plate",314626
3209,"CapPass",178.14,-171.9,"Trend",1.036,19146.42,19149.40,3209,"B-3","Alloy 617","Plate",314626
3210,"CapPass",176.43,-167.7,"Trend",1.052,19152.40,19155.32,3210,"B-3","Alloy 617","Plate",314626
3211,"CapPass",177.25,-165.7,"Trend",1.069,19158.32,19161.32,3211,"B-3","Alloy 617","Plate",314626
3212,"CapPass",177.69,-174.9,"Trend",1.016,19164.34,19167.28,3212,"B-3","Alloy 617","Plate",314626
3213,"CapPass",172.70,-172.0,"Trend",1.004,19170.07,19173.26,3213,"B-3","Alloy 617","Plate",314626
3214,"CapPass",177.69,-172.2,"Trend",1.032,19176.28,19179.25,3214,"B-3","Alloy 617","Plate",314626
3215,"CapPass",178.61,-172.0,"Trend",1.038,19182.26,19185.23,3215,"B-3","Alloy 617","Plate",314626
3216,"CapPass",180.52,-160.3,"Trend",1.126,19188.22,19190.86,3216,"B-3","Alloy 617","Plate",314626
3217,"CapPass",177.44,-168.0,"Trend",1.056,19194.17,19196.95,3217,"B-3","Alloy 617","Plate",314626
3218,"CapPass",176.68,-170.4,"Trend",1.037,19200.09,19203.01,3218,"B-3","Alloy 617","Plate",314626
3219,"CapPass",177.00,-172.4,"Trend",1.027,19206.12,19209.11,3219,"B-3","Alloy 617","Plate",314626
3220,"CapPass",177.35,-174.2,"Trend",1.018,19212.11,19215.06,3220,"B-3","Alloy 617","Plate",314626
3221,"CapPass",178.70,-172.9,"Trend",1.033,19218.09,19221.06,3221,"B-3","Alloy 617","Plate",314626
3222,"CapPass",179.00,-171.3,"Trend",1.045,19224.04,19227.03,3222,"B-3","Alloy 617","Plate",314626
3223,"CapPass",179.17,-174.7,"Trend",1.025,19230.03,19232.97,3223,"B-3","Alloy 617","Plate",314626
3224,"CapPass",176.82,-174.6,"Trend",1.012,19236.00,19238.93,3224,"B-3","Alloy 617","Plate",314626
3225,"CapPass",170.32,-170.0,"Trend",1.002,19241.62,19244.93,3225,"B-3","Alloy 617","Plate",314626
3226,"CapPass",177.13,-173.1,"Trend",1.024,19247.92,19250.89,3226,"B-3","Alloy 617","Plate",314626
3227,"CapPass",177.88,-171.5,"Trend",1.037,19253.89,19256.87,3227,"B-3","Alloy 617","Plate",314626
3228,"CapPass",179.37,-171.0,"Trend",1.049,19259.86,19262.82,3228,"B-3","Alloy 617","Plate",314626
3229,"CapPass",177.84,-172.8,"Trend",1.029,19265.84,19268.79,3229,"B-3","Alloy 617","Plate",314626
3230,"CapPass",178.67,-173.0,"Trend",1.033,19271.81,19274.78,3230,"B-3","Alloy 617","Plate",314626
3231,"CapPass",179.02,-169.7,"Trend",1.055,19277.78,19280.72,3231,"B-3","Alloy 617","Plate",314626
3232,"CapPass",180.31,-162.0,"Trend",1.113,19283.70,19286.43,3232,"B-3","Alloy 617","Plate",314626
3233,"CapPass",179.18,-171.1,"Trend",1.047,19289.67,19292.67,3233,"B-3","Alloy 617","Plate",314626
3234,"CapPass",177.05,-175.7,"Trend",1.008,19295.67,19298.65,3234,"B-3","Alloy 617","Plate",314626
3235,"CapPass",175.45,-173.7,"Trend",1.010,19301.64,19304.61,3235,"B-3","Alloy 617","Plate",314626
3236,"CapPass",174.98,-172.8,"Trend",1.013,19307.62,19310.59,3236,"B-3","Alloy 617","Plate",314626
3237,"CapPass",175.93,-173.1,"Trend",1.016,19313.59,19316.56,3237,"B-3","Alloy 617","Plate",314626
3238,"CapPass",177.18,-173.3,"Trend",1.022,19319.53,19322.53,3238,"B-3","Alloy 617","Plate",314626
3239,"CapPass",176.33,-173.2,"Trend",1.018,19325.54,19328.50,3239,"B-3","Alloy 617","Plate",314626
3240,"CapPass",179.65,-161.8,"Trend",1.110,19331.47,19334.14,3240,"B-3","Alloy 617","Plate",314626
3241,"CapPass",178.65,-172.8,"Trend",1.034,19337.45,19340.43,3241,"B-3","Alloy 617","Plate",314626
3242,"CapPass",179.48,-173.8,"Trend",1.033,19343.43,19346.40,3242,"B-3","Alloy 617","Plate",314626
3243,"CapPass",178.92,-172.6,"Trend",1.036,19349.39,19352.39,3243,"B-3","Alloy 617","Plate",314626
3244,"CapPass",177.75,-173.5,"Trend",1.024,19355.37,19358.34,3244,"B-3","Alloy 617","Plate",314626
3245,"CapPass",178.05,-171.6,"Trend",1.038,19361.31,19364.31,3245,"B-3","Alloy 617","Plate",314626
3246,"CapPass",176.32,-173.3,"Trend",1.017,19367.31,19370.29,3246,"B-3","Alloy 617","Plate",314626
3247,"CapPass",177.20,-174.9,"Trend",1.013,19373.29,19376.26,3247,"B-3","Alloy 617","Plate",314626
3248,"CapPass",179.85,-171.4,"Trend",1.049,19379.25,19382.20,3248,"B-3","Alloy 617","Plate",314626
3249,"CapPass",178.54,-170.8,"Trend",1.045,19385.22,19388.18,3249,"B-3","Alloy 617","Plate",314626
3250,"CapPass",178.62,-171.4,"Trend",1.042,19391.17,19394.17,3250,"B-3","Alloy 617","Plate",314626
3251,"CapPass",177.49,-172.8,"Trend",1.027,19397.17,19400.15,3251,"B-3","Alloy 617","Plate",314626
3252,"CapPass",177.98,-175.2,"Trend",1.016,19403.14,19406.12,3252,"B-3","Alloy 617","Plate",314626
3253,"CapPass",179.29,-172.3,"Trend",1.041,19409.12,19412.06,3253,"B-3","Alloy 617","Plate",314626
3254,"CapPass",176.92,-173.1,"Trend",1.022,19415.09,19418.06,3254,"B-3","Alloy 617","Plate",314626
3255,"CapPass",177.97,-174.6,"Trend",1.019,19421.06,19424.01,3255,"B-3","Alloy 617","Plate",314626
3256,"CapPass",174.85,-175.5,"Trend",0.997,19427.03,19429.95,3256,"B-3","Alloy 617","Plate",314626
3257,"CapPass",169.18,-167.6,"Trend",1.009,19432.65,19435.95,3257,"B-3","Alloy 617","Plate",314626
3258,"CapPass",179.02,-172.6,"Trend",1.037,19438.87,19441.92,3258,"B-3","Alloy 617","Plate",314626
3259,"CapPass",175.19,-174.1,"Trend",1.006,19444.93,19447.89,3259,"B-3","Alloy 617","Plate",314626
3260,"CapPass",178.71,-172.3,"Trend",1.037,19450.90,19453.86,3260,"B-3","Alloy 617","Plate",314626
3261,"CapPass",178.21,-173.5,"Trend",1.027,19456.87,19459.84,3261,"B-3","Alloy 617","Plate",314626
3262,"CapPass",178.24,-173.5,"Trend",1.027,19462.84,19465.81,3262,"B-3","Alloy 617","Plate",314626
3263,"CapPass",179.25,-173.1,"Trend",1.036,19468.81,19471.78,3263,"B-3","Alloy 617","Plate",314626
3264,"CapPass",178.39,-175.0,"Trend",1.020,19474.76,19477.68,3264,"B-3","Alloy 617","Plate",314626
3265,"CapPass",168.08,-169.0,"Trend",0.995,19480.37,19483.72,3265,"B-3","Alloy 617","Plate",314626
3266,"CapPass",180.44,-160.6,"Trend",1.124,19486.65,19489.39,3266,"B-3","Alloy 617","Plate",314626
3267,"CapPass",177.38,-167.7,"Trend",1.058,19492.64,19495.64,3267,"B-3","Alloy 617","Plate",314626
3268,"CapPass",176.99,-169.5,"Trend",1.044,19498.62,19501.61,3268,"B-3","Alloy 617","Plate",314626
3269,"CapPass",179.11,-171.1,"Trend",1.047,19504.61,19507.61,3269,"B-3","Alloy 617","Plate",314626
3270,"CapPass",178.60,-170.8,"Trend",1.046,19510.59,19513.57,3270,"B-3","Alloy 617","Plate",314626
3271,"CapPass",179.95,-171.7,"Trend",1.048,19516.57,19519.54,3271,"B-3","Alloy 617","Plate",314626
3272,"CapPass",178.31,-171.6,"Trend",1.039,19522.53,19525.51,3272,"B-3","Alloy 617","Plate",314626
3273,"CapPass",178.84,-171.9,"Trend",1.041,19528.50,19531.47,3273,"B-3","Alloy 617","Plate",314626
3274,"CapPass",180.40,-171.1,"Trend",1.054,19534.48,19537.45,3274,"B-3","Alloy 617","Plate",314626
3275,"CapPass",179.44,-164.8,"Trend",1.089,19540.39,19543.42,3275,"B-3","Alloy 617","Plate",314626
3276,"CapPass",175.58,-172.8,"Trend",1.016,19546.42,19549.39,3276,"B-3","Alloy 617","Plate",314626
3277,"CapPass",176.56,-174.8,"Trend",1.010,19552.37,19555.34,3277,"B-3","Alloy 617","Plate",314626
3278,"CapPass",176.67,-172.8,"Trend",1.022,19558.34,19561.29,3278,"B-3","Alloy 617","Plate",314626
3279,"CapPass",176.71,-171.0,"Trend",1.033,19564.29,19567.28,3279,"B-3","Alloy 617","Plate",314626
3280,"CapPass",176.80,-171.4,"Trend",1.032,19570.28,19573.25,3280,"B-3","Alloy 617","Plate",314626
3281,"CapPass",177.96,-168.5,"Trend",1.056,19576.23,19579.15,3281,"B-3","Alloy 617","Plate",314626
3282,"CapPass",179.05,-171.1,"Trend",1.046,19582.20,19585.17,3282,"B-3","Alloy 617","Plate",314626
3283,"CapPass",179.65,-173.1,"Trend",1.038,19588.20,19591.15,3283,"B-3","Alloy 617","Plate",314626
3284,"CapPass",178.06,-173.5,"Trend",1.027,19594.17,19597.12,3284,"B-3","Alloy 617","Plate",314626
3285,"CapPass",176.98,-172.9,"Trend",1.023,19600.14,19603.07,3285,"B-3","Alloy 617","Plate",314626
3286,"CapPass",177.10,-173.3,"Trend",1.022,19606.12,19609.07,3286,"B-3","Alloy 617","Plate",314626
3287,"CapPass",177.79,-173.1,"Trend",1.027,19612.09,19615.06,3287,"B-3","Alloy 617","Plate",314626
3288,"CapPass",179.12,-165.7,"Trend",1.081,19618.01,19621.03,3288,"B-3","Alloy 617","Plate",314626
3289,"CapPass",176.87,-168.9,"Trend",1.047,19624.00,19626.97,3289,"B-3","Alloy 617","Plate",314626
