Repository: js-molina/fatigue-A617

File: data/950C/Strain rate 0.001/0.30% strain/HTM_A20_PeakStress_F12.csv (part 8 of 18)
"Cycle","Data State","Max Stress Mpa","Min Stress Mpa","Qual State","Stress Ratio","Time Max Stress Sec","Time Min Stress Sec","Count","Sample","Alloy","Material_Form","Heat"
2857,"CapPass",162.77,-164.9,"Trend",0.987,17148.11,17151.11,2857,"F-12","Alloy 617","Plate",314626
2858,"CapPass",162.40,-164.9,"Trend",0.985,17154.12,17157.12,2858,"F-12","Alloy 617","Plate",314626
2859,"CapPass",161.96,-164.6,"Trend",0.984,17160.12,17163.12,2859,"F-12","Alloy 617","Plate",314626
2860,"CapPass",158.55,-160.7,"Trend",0.986,17166.13,17169.07,2860,"F-12","Alloy 617","Plate",314626
2861,"CapPass",161.83,-160.0,"Trend",1.011,17172.11,17175.06,2861,"F-12","Alloy 617","Plate",314626
2862,"CapPass",161.67,-163.3,"Trend",0.990,17178.14,17181.15,2862,"F-12","Alloy 617","Plate",314626
2863,"CapPass",162.46,-163.8,"Trend",0.992,17184.15,17187.15,2863,"F-12","Alloy 617","Plate",314626
2864,"CapPass",161.62,-163.6,"Trend",0.988,17190.15,17193.16,2864,"F-12","Alloy 617","Plate",314626
2865,"CapPass",161.43,-164.2,"Trend",0.983,17196.15,17199.16,2865,"F-12","Alloy 617","Plate",314626
2866,"CapPass",161.51,-163.9,"Trend",0.985,17202.16,17205.16,2866,"F-12","Alloy 617","Plate",314626
2867,"CapPass",161.72,-164.1,"Trend",0.986,17208.17,17211.17,2867,"F-12","Alloy 617","Plate",314626
2868,"CapPass",162.26,-163.9,"Trend",0.990,17214.17,17217.18,2868,"F-12","Alloy 617","Plate",314626
2869,"CapPass",161.52,-163.7,"Trend",0.987,17220.18,17223.18,2869,"F-12","Alloy 617","Plate",314626
2870,"CapPass",161.76,-163.5,"Trend",0.990,17226.19,17229.19,2870,"F-12","Alloy 617","Plate",314626
2871,"CapPass",162.09,-163.8,"Trend",0.990,17232.19,17235.19,2871,"F-12","Alloy 617","Plate",314626
2872,"CapPass",162.90,-164.1,"Trend",0.992,17238.20,17241.21,2872,"F-12","Alloy 617","Plate",314626
2873,"CapPass",162.03,-164.8,"Trend",0.983,17244.21,17247.21,2873,"F-12","Alloy 617","Plate",314626
2874,"CapPass",164.00,-165.1,"Trend",0.993,17250.21,17253.22,2874,"F-12","Alloy 617","Plate",314626
2875,"CapPass",161.72,-164.9,"Trend",0.980,17256.23,17259.22,2875,"F-12","Alloy 617","Plate",314626
2876,"CapPass",161.33,-163.9,"Trend",0.984,17262.23,17265.23,2876,"F-12","Alloy 617","Plate",314626
2877,"CapPass",163.31,-155.9,"Trend",1.048,17268.23,17270.98,2877,"F-12","Alloy 617","Plate",314626
2878,"CapPass",159.92,-164.0,"Trend",0.975,17274.23,17277.24,2878,"F-12","Alloy 617","Plate",314626
2879,"CapPass",160.42,-163.6,"Trend",0.980,17280.24,17283.24,2879,"F-12","Alloy 617","Plate",314626
2880,"CapPass",161.22,-164.0,"Trend",0.983,17286.24,17289.25,2880,"F-12","Alloy 617","Plate",314626
2881,"CapPass",161.02,-163.6,"Trend",0.984,17292.25,17295.26,2881,"F-12","Alloy 617","Plate",314626
2882,"CapPass",160.77,-163.8,"Trend",0.982,17298.26,17301.26,2882,"F-12","Alloy 617","Plate",314626
2883,"CapPass",160.66,-163.9,"Trend",0.980,17304.26,17307.27,2883,"F-12","Alloy 617","Plate",314626
2884,"CapPass",161.23,-163.9,"Trend",0.984,17310.27,17313.28,2884,"F-12","Alloy 617","Plate",314626
2885,"CapPass",161.02,-163.7,"Trend",0.984,17316.28,17319.28,2885,"F-12","Alloy 617","Plate",314626
2886,"CapPass",161.33,-163.7,"Trend",0.986,17322.28,17325.29,2886,"F-12","Alloy 617","Plate",314626
2887,"CapPass",161.07,-164.1,"Trend",0.981,17328.29,17331.29,2887,"F-12","Alloy 617","Plate",314626
2888,"CapPass",161.12,-164.5,"Trend",0.980,17334.29,17337.30,2888,"F-12","Alloy 617","Plate",314626
2889,"CapPass",160.91,-164.2,"Trend",0.980,17340.30,17343.30,2889,"F-12","Alloy 617","Plate",314626
2890,"CapPass",161.39,-164.1,"Trend",0.983,17346.30,17349.31,2890,"F-12","Alloy 617","Plate",314626
2891,"CapPass",161.57,-164.1,"Trend",0.984,17352.31,17355.32,2891,"F-12","Alloy 617","Plate",314626
2892,"CapPass",161.10,-164.2,"Trend",0.981,17358.31,17361.32,2892,"F-12","Alloy 617","Plate",314626
2893,"CapPass",161.22,-164.0,"Trend",0.983,17364.32,17367.33,2893,"F-12","Alloy 617","Plate",314626
2894,"CapPass",160.01,-164.3,"Trend",0.974,17370.33,17373.33,2894,"F-12","Alloy 617","Plate",314626
2895,"CapPass",161.11,-164.6,"Trend",0.979,17376.34,17379.34,2895,"F-12","Alloy 617","Plate",314626
2896,"CapPass",160.78,-164.6,"Trend",0.977,17382.34,17385.35,2896,"F-12","Alloy 617","Plate",314626
2897,"CapPass",160.50,-164.2,"Trend",0.978,17388.35,17391.35,2897,"F-12","Alloy 617","Plate",314626
2898,"CapPass",161.03,-164.6,"Trend",0.979,17394.35,17397.36,2898,"F-12","Alloy 617","Plate",314626
2899,"CapPass",161.34,-164.4,"Trend",0.981,17400.36,17403.36,2899,"F-12","Alloy 617","Plate",314626
2900,"CapPass",161.60,-164.4,"Trend",0.983,17406.36,17409.37,2900,"F-12","Alloy 617","Plate",314626
2901,"CapPass",162.09,-165.5,"Trend",0.980,17412.37,17415.38,2901,"F-12","Alloy 617","Plate",314626
2902,"CapPass",161.16,-164.0,"Trend",0.982,17418.38,17421.38,2902,"F-12","Alloy 617","Plate",314626
2903,"CapPass",161.56,-163.5,"Trend",0.988,17424.39,17427.39,2903,"F-12","Alloy 617","Plate",314626
2904,"CapPass",161.15,-163.9,"Trend",0.983,17430.39,17433.39,2904,"F-12","Alloy 617","Plate",314626
2905,"CapPass",162.06,-163.7,"Trend",0.990,17436.40,17439.39,2905,"F-12","Alloy 617","Plate",314626
2906,"CapPass",161.59,-164.3,"Trend",0.984,17442.40,17445.40,2906,"F-12","Alloy 617","Plate",314626
2907,"CapPass",162.26,-164.1,"Trend",0.989,17448.40,17451.41,2907,"F-12","Alloy 617","Plate",314626
2908,"CapPass",161.97,-164.1,"Trend",0.987,17454.41,17457.42,2908,"F-12","Alloy 617","Plate",314626
2909,"CapPass",161.60,-164.7,"Trend",0.981,17460.42,17463.42,2909,"F-12","Alloy 617","Plate",314626
2910,"CapPass",161.88,-164.1,"Trend",0.986,17466.42,17469.43,2910,"F-12","Alloy 617","Plate",314626
2911,"CapPass",160.94,-164.4,"Trend",0.979,17472.43,17475.43,2911,"F-12","Alloy 617","Plate",314626
2912,"CapPass",161.53,-164.2,"Trend",0.984,17478.43,17481.44,2912,"F-12","Alloy 617","Plate",314626
2913,"CapPass",161.58,-164.6,"Trend",0.982,17484.44,17487.44,2913,"F-12","Alloy 617","Plate",314626
2914,"CapPass",161.57,-164.0,"Trend",0.985,17490.45,17493.45,2914,"F-12","Alloy 617","Plate",314626
2915,"CapPass",161.80,-163.9,"Trend",0.987,17496.45,17499.46,2915,"F-12","Alloy 617","Plate",314626
2916,"CapPass",162.13,-164.1,"Trend",0.988,17502.46,17505.46,2916,"F-12","Alloy 617","Plate",314626
2917,"CapPass",162.03,-164.1,"Trend",0.987,17508.47,17511.47,2917,"F-12","Alloy 617","Plate",314626
2918,"CapPass",161.12,-164.3,"Trend",0.981,17514.47,17517.48,2918,"F-12","Alloy 617","Plate",314626
2919,"CapPass",161.82,-163.8,"Trend",0.988,17520.48,17523.48,2919,"F-12","Alloy 617","Plate",314626
2920,"CapPass",161.55,-164.5,"Trend",0.982,17526.48,17529.48,2920,"F-12","Alloy 617","Plate",314626
2921,"CapPass",161.21,-164.5,"Trend",0.980,17532.49,17535.49,2921,"F-12","Alloy 617","Plate",314626
2922,"CapPass",161.23,-164.5,"Trend",0.980,17538.49,17541.50,2922,"F-12","Alloy 617","Plate",314626
2923,"CapPass",161.31,-164.3,"Trend",0.982,17544.50,17547.51,2923,"F-12","Alloy 617","Plate",314626
2924,"CapPass",161.30,-164.3,"Trend",0.981,17550.50,17553.51,2924,"F-12","Alloy 617","Plate",314626
2925,"CapPass",161.94,-164.7,"Trend",0.983,17556.51,17559.52,2925,"F-12","Alloy 617","Plate",314626
2926,"CapPass",161.50,-164.6,"Trend",0.981,17562.52,17565.52,2926,"F-12","Alloy 617","Plate",314626
2927,"CapPass",161.91,-164.1,"Trend",0.986,17568.53,17571.53,2927,"F-12","Alloy 617","Plate",314626
2928,"CapPass",161.58,-164.3,"Trend",0.983,17574.53,17577.53,2928,"F-12","Alloy 617","Plate",314626
2929,"CapPass",161.71,-165.3,"Trend",0.978,17580.53,17583.54,2929,"F-12","Alloy 617","Plate",314626
2930,"CapPass",161.76,-164.3,"Trend",0.985,17586.54,17589.54,2930,"F-12","Alloy 617","Plate",314626
2931,"CapPass",161.64,-165.6,"Trend",0.976,17592.55,17595.55,2931,"F-12","Alloy 617","Plate",314626
2932,"CapPass",161.38,-164.5,"Trend",0.981,17598.55,17601.56,2932,"F-12","Alloy 617","Plate",314626
2933,"CapPass",160.56,-164.7,"Trend",0.975,17604.56,17607.56,2933,"F-12","Alloy 617","Plate",314626
2934,"CapPass",161.12,-164.7,"Trend",0.978,17610.57,17613.57,2934,"F-12","Alloy 617","Plate",314626
2935,"CapPass",161.59,-164.2,"Trend",0.984,17616.57,17619.57,2935,"F-12","Alloy 617","Plate",314626
2936,"CapPass",160.82,-164.8,"Trend",0.976,17622.58,17625.58,2936,"F-12","Alloy 617","Plate",314626
2937,"CapPass",161.91,-164.4,"Trend",0.985,17628.58,17631.58,2937,"F-12","Alloy 617","Plate",314626
2938,"CapPass",161.22,-164.6,"Trend",0.979,17634.59,17637.59,2938,"F-12","Alloy 617","Plate",314626
2939,"CapPass",161.87,-164.1,"Trend",0.986,17640.59,17643.60,2939,"F-12","Alloy 617","Plate",314626
2940,"CapPass",161.87,-164.4,"Trend",0.984,17646.60,17649.60,2940,"F-12","Alloy 617","Plate",314626
2941,"CapPass",161.66,-164.1,"Trend",0.985,17652.61,17655.61,2941,"F-12","Alloy 617","Plate",314626
2942,"CapPass",162.22,-164.5,"Trend",0.986,17658.61,17661.62,2942,"F-12","Alloy 617","Plate",314626
2943,"CapPass",161.65,-164.8,"Trend",0.981,17664.62,17667.62,2943,"F-12","Alloy 617","Plate",314626
2944,"CapPass",162.05,-164.4,"Trend",0.986,17670.62,17673.63,2944,"F-12","Alloy 617","Plate",314626
2945,"CapPass",162.32,-164.8,"Trend",0.985,17676.64,17679.63,2945,"F-12","Alloy 617","Plate",314626
2946,"CapPass",161.99,-164.5,"Trend",0.985,17682.63,17685.64,2946,"F-12","Alloy 617","Plate",314626
2947,"CapPass",161.84,-164.4,"Trend",0.984,17688.64,17691.65,2947,"F-12","Alloy 617","Plate",314626
2948,"CapPass",161.79,-163.6,"Trend",0.989,17694.65,17697.65,2948,"F-12","Alloy 617","Plate",314626
2949,"CapPass",161.91,-164.6,"Trend",0.984,17700.65,17703.66,2949,"F-12","Alloy 617","Plate",314626
2950,"CapPass",161.40,-165.2,"Trend",0.977,17706.66,17709.66,2950,"F-12","Alloy 617","Plate",314626
2951,"CapPass",161.64,-164.3,"Trend",0.984,17712.67,17715.67,2951,"F-12","Alloy 617","Plate",314626
2952,"CapPass",161.41,-164.1,"Trend",0.984,17718.67,17721.67,2952,"F-12","Alloy 617","Plate",314626
2953,"CapPass",161.68,-163.7,"Trend",0.988,17724.68,17727.68,2953,"F-12","Alloy 617","Plate",314626
2954,"CapPass",161.71,-164.1,"Trend",0.985,17730.68,17733.69,2954,"F-12","Alloy 617","Plate",314626
2955,"CapPass",161.64,-163.8,"Trend",0.987,17736.69,17739.69,2955,"F-12","Alloy 617","Plate",314626
2956,"CapPass",162.30,-164.1,"Trend",0.989,17742.70,17745.69,2956,"F-12","Alloy 617","Plate",314626
2957,"CapPass",162.95,-164.5,"Trend",0.990,17748.70,17751.70,2957,"F-12","Alloy 617","Plate",314626
2958,"CapPass",161.91,-163.5,"Trend",0.990,17754.71,17757.71,2958,"F-12","Alloy 617","Plate",314626
2959,"CapPass",161.58,-164.2,"Trend",0.984,17760.71,17763.72,2959,"F-12","Alloy 617","Plate",314626
2960,"CapPass",161.80,-163.9,"Trend",0.987,17766.72,17769.72,2960,"F-12","Alloy 617","Plate",314626
2961,"CapPass",162.63,-164.0,"Trend",0.992,17772.72,17775.73,2961,"F-12","Alloy 617","Plate",314626
2962,"CapPass",161.75,-164.3,"Trend",0.985,17778.73,17781.73,2962,"F-12","Alloy 617","Plate",314626
2963,"CapPass",161.91,-163.9,"Trend",0.988,17784.73,17787.74,2963,"F-12","Alloy 617","Plate",314626
2964,"CapPass",161.45,-163.9,"Trend",0.985,17790.74,17793.75,2964,"F-12","Alloy 617","Plate",314626
2965,"CapPass",162.07,-164.0,"Trend",0.988,17796.75,17799.75,2965,"F-12","Alloy 617","Plate",314626
2966,"CapPass",162.73,-164.3,"Trend",0.990,17802.75,17805.76,2966,"F-12","Alloy 617","Plate",314626
2967,"CapPass",161.98,-164.3,"Trend",0.986,17808.76,17811.76,2967,"F-12","Alloy 617","Plate",314626
2968,"CapPass",161.65,-164.1,"Trend",0.985,17814.77,17817.77,2968,"F-12","Alloy 617","Plate",314626
2969,"CapPass",162.40,-164.0,"Trend",0.990,17820.77,17823.77,2969,"F-12","Alloy 617","Plate",314626
2970,"CapPass",161.75,-164.0,"Trend",0.986,17826.78,17829.78,2970,"F-12","Alloy 617","Plate",314626
2971,"CapPass",161.61,-163.9,"Trend",0.986,17832.78,17835.79,2971,"F-12","Alloy 617","Plate",314626
2972,"CapPass",161.40,-164.2,"Trend",0.983,17838.79,17841.80,2972,"F-12","Alloy 617","Plate",314626
2973,"CapPass",161.62,-164.1,"Trend",0.985,17844.80,17847.80,2973,"F-12","Alloy 617","Plate",314626
2974,"CapPass",162.06,-164.6,"Trend",0.985,17850.80,17853.81,2974,"F-12","Alloy 617","Plate",314626
2975,"CapPass",161.76,-164.7,"Trend",0.982,17856.81,17859.81,2975,"F-12","Alloy 617","Plate",314626
2976,"CapPass",161.93,-164.1,"Trend",0.987,17862.82,17865.82,2976,"F-12","Alloy 617","Plate",314626
2977,"CapPass",161.70,-164.5,"Trend",0.983,17868.82,17871.82,2977,"F-12","Alloy 617","Plate",314626
2978,"CapPass",162.09,-164.4,"Trend",0.986,17874.82,17877.83,2978,"F-12","Alloy 617","Plate",314626
2979,"CapPass",162.36,-163.7,"Trend",0.992,17880.83,17883.84,2979,"F-12","Alloy 617","Plate",314626
2980,"CapPass",163.37,-165.3,"Trend",0.989,17886.84,17889.84,2980,"F-12","Alloy 617","Plate",314626
2981,"CapPass",162.68,-165.2,"Trend",0.985,17892.85,17895.85,2981,"F-12","Alloy 617","Plate",314626
2982,"CapPass",158.43,-163.6,"Trend",0.968,17898.77,17901.85,2982,"F-12","Alloy 617","Plate",314626
2983,"CapPass",160.82,-164.1,"Trend",0.980,17904.85,17907.86,2983,"F-12","Alloy 617","Plate",314626
2984,"CapPass",160.41,-164.4,"Trend",0.976,17910.87,17913.87,2984,"F-12","Alloy 617","Plate",314626
2985,"CapPass",161.96,-164.8,"Trend",0.983,17916.87,17919.87,2985,"F-12","Alloy 617","Plate",314626
2986,"CapPass",161.95,-163.1,"Trend",0.993,17922.87,17925.88,2986,"F-12","Alloy 617","Plate",314626
2987,"CapPass",162.39,-164.1,"Trend",0.990,17928.88,17931.88,2987,"F-12","Alloy 617","Plate",314626
2988,"CapPass",162.53,-164.2,"Trend",0.990,17934.89,17937.89,2988,"F-12","Alloy 617","Plate",314626
2989,"CapPass",161.97,-164.1,"Trend",0.987,17940.89,17943.90,2989,"F-12","Alloy 617","Plate",314626
2990,"CapPass",161.58,-164.1,"Trend",0.985,17946.90,17949.90,2990,"F-12","Alloy 617","Plate",314626
2991,"CapPass",161.35,-164.5,"Trend",0.981,17952.90,17955.90,2991,"F-12","Alloy 617","Plate",314626
2992,"CapPass",162.42,-165.1,"Trend",0.984,17958.91,17961.91,2992,"F-12","Alloy 617","Plate",314626
2993,"CapPass",161.73,-163.6,"Trend",0.989,17964.91,17967.92,2993,"F-12","Alloy 617","Plate",314626
2994,"CapPass",162.67,-164.0,"Trend",0.992,17970.92,17973.92,2994,"F-12","Alloy 617","Plate",314626
2995,"CapPass",162.04,-164.2,"Trend",0.987,17976.92,17979.93,2995,"F-12","Alloy 617","Plate",314626
2996,"CapPass",162.82,-163.6,"Trend",0.995,17982.93,17985.94,2996,"F-12","Alloy 617","Plate",314626
2997,"CapPass",162.40,-164.3,"Trend",0.988,17988.94,17991.94,2997,"F-12","Alloy 617","Plate",314626
2998,"CapPass",162.85,-162.9,"Trend",1.000,17994.94,17997.95,2998,"F-12","Alloy 617","Plate",314626
2999,"CapPass",162.12,-164.3,"Trend",0.987,18000.95,18003.96,2999,"F-12","Alloy 617","Plate",314626
3000,"CapPass",162.21,-164.1,"Trend",0.988,18006.95,18009.96,3000,"F-12","Alloy 617","Plate",314626
3001,"CapPass",162.40,-164.8,"Trend",0.986,18012.96,18015.96,3001,"F-12","Alloy 617","Plate",314626
3002,"CapPass",161.66,-164.3,"Trend",0.984,18018.97,18021.97,3002,"F-12","Alloy 617","Plate",314626
3003,"CapPass",161.99,-164.1,"Trend",0.987,18024.98,18027.98,3003,"F-12","Alloy 617","Plate",314626
3004,"CapPass",161.96,-163.8,"Trend",0.989,18030.98,18033.98,3004,"F-12","Alloy 617","Plate",314626
3005,"CapPass",162.03,-164.6,"Trend",0.984,18036.99,18039.99,3005,"F-12","Alloy 617","Plate",314626
3006,"CapPass",162.17,-164.6,"Trend",0.985,18042.99,18045.99,3006,"F-12","Alloy 617","Plate",314626
3007,"CapPass",161.45,-163.8,"Trend",0.985,18048.99,18052.00,3007,"F-12","Alloy 617","Plate",314626
3008,"CapPass",161.38,-164.3,"Trend",0.982,18055.00,18058.00,3008,"F-12","Alloy 617","Plate",314626
3009,"CapPass",161.31,-164.7,"Trend",0.980,18061.01,18064.01,3009,"F-12","Alloy 617","Plate",314626
3010,"CapPass",160.67,-164.1,"Trend",0.979,18067.01,18070.02,3010,"F-12","Alloy 617","Plate",314626
3011,"CapPass",162.81,-164.6,"Trend",0.989,18073.02,18076.02,3011,"F-12","Alloy 617","Plate",314626
3012,"CapPass",161.24,-164.2,"Trend",0.982,18079.03,18082.03,3012,"F-12","Alloy 617","Plate",314626
3013,"CapPass",161.72,-164.7,"Trend",0.982,18085.03,18088.04,3013,"F-12","Alloy 617","Plate",314626
3014,"CapPass",161.31,-164.3,"Trend",0.982,18091.04,18094.05,3014,"F-12","Alloy 617","Plate",314626
3015,"CapPass",161.28,-164.8,"Trend",0.979,18097.05,18100.05,3015,"F-12","Alloy 617","Plate",314626
3016,"CapPass",161.91,-164.4,"Trend",0.985,18103.05,18106.05,3016,"F-12","Alloy 617","Plate",314626
3017,"CapPass",161.52,-164.2,"Trend",0.984,18109.06,18112.06,3017,"F-12","Alloy 617","Plate",314626
3018,"CapPass",160.84,-164.2,"Trend",0.979,18115.06,18118.07,3018,"F-12","Alloy 617","Plate",314626
3019,"CapPass",162.08,-164.5,"Trend",0.985,18121.07,18124.07,3019,"F-12","Alloy 617","Plate",314626
3020,"CapPass",161.64,-164.6,"Trend",0.982,18127.07,18130.07,3020,"F-12","Alloy 617","Plate",314626
3021,"CapPass",162.58,-164.1,"Trend",0.991,18133.08,18136.08,3021,"F-12","Alloy 617","Plate",314626
3022,"CapPass",161.81,-164.4,"Trend",0.984,18139.09,18142.09,3022,"F-12","Alloy 617","Plate",314626
3023,"CapPass",162.03,-164.7,"Trend",0.984,18145.09,18148.10,3023,"F-12","Alloy 617","Plate",314626
3024,"CapPass",161.36,-164.1,"Trend",0.984,18151.10,18154.10,3024,"F-12","Alloy 617","Plate",314626
3025,"CapPass",161.86,-164.2,"Trend",0.986,18157.10,18160.11,3025,"F-12","Alloy 617","Plate",314626
3026,"CapPass",161.13,-164.3,"Trend",0.981,18163.11,18166.11,3026,"F-12","Alloy 617","Plate",314626
3027,"CapPass",161.85,-164.6,"Trend",0.984,18169.11,18172.12,3027,"F-12","Alloy 617","Plate",314626
3028,"CapPass",160.41,-164.7,"Trend",0.974,18175.12,18178.13,3028,"F-12","Alloy 617","Plate",314626
3029,"CapPass",161.38,-164.9,"Trend",0.979,18181.13,18184.13,3029,"F-12","Alloy 617","Plate",314626
3030,"CapPass",161.71,-164.8,"Trend",0.981,18187.14,18190.14,3030,"F-12","Alloy 617","Plate",314626
3031,"CapPass",161.95,-164.1,"Trend",0.987,18193.14,18196.14,3031,"F-12","Alloy 617","Plate",314626
3032,"CapPass",161.84,-164.3,"Trend",0.985,18199.15,18202.15,3032,"F-12","Alloy 617","Plate",314626
3033,"CapPass",161.49,-164.9,"Trend",0.979,18205.15,18208.15,3033,"F-12","Alloy 617","Plate",314626
3034,"CapPass",162.01,-163.9,"Trend",0.988,18211.15,18214.16,3034,"F-12","Alloy 617","Plate",314626
3035,"CapPass",162.41,-164.1,"Trend",0.990,18217.16,18220.16,3035,"F-12","Alloy 617","Plate",314626
3036,"CapPass",161.03,-164.2,"Trend",0.980,18223.17,18226.17,3036,"F-12","Alloy 617","Plate",314626
3037,"CapPass",161.35,-164.2,"Trend",0.983,18229.17,18232.18,3037,"F-12","Alloy 617","Plate",314626
3038,"CapPass",162.10,-164.5,"Trend",0.985,18235.18,18238.18,3038,"F-12","Alloy 617","Plate",314626
3039,"CapPass",161.52,-164.8,"Trend",0.980,18241.19,18244.19,3039,"F-12","Alloy 617","Plate",314626
3040,"CapPass",161.55,-164.2,"Trend",0.984,18247.19,18250.19,3040,"F-12","Alloy 617","Plate",314626
3041,"CapPass",162.18,-163.9,"Trend",0.990,18253.20,18256.20,3041,"F-12","Alloy 617","Plate",314626
3042,"CapPass",162.28,-164.9,"Trend",0.984,18259.20,18262.21,3042,"F-12","Alloy 617","Plate",314626
3043,"CapPass",161.15,-163.8,"Trend",0.984,18265.21,18268.21,3043,"F-12","Alloy 617","Plate",314626
3044,"CapPass",161.64,-165.4,"Trend",0.978,18271.22,18274.22,3044,"F-12","Alloy 617","Plate",314626
3045,"CapPass",161.54,-163.9,"Trend",0.986,18277.22,18280.22,3045,"F-12","Alloy 617","Plate",314626
3046,"CapPass",162.28,-164.4,"Trend",0.987,18283.23,18286.23,3046,"F-12","Alloy 617","Plate",314626
3047,"CapPass",161.98,-164.0,"Trend",0.988,18289.23,18292.24,3047,"F-12","Alloy 617","Plate",314626
3048,"CapPass",162.12,-164.4,"Trend",0.986,18295.24,18298.24,3048,"F-12","Alloy 617","Plate",314626
3049,"CapPass",162.19,-164.1,"Trend",0.988,18301.25,18304.25,3049,"F-12","Alloy 617","Plate",314626
3050,"CapPass",162.52,-163.9,"Trend",0.991,18307.25,18310.26,3050,"F-12","Alloy 617","Plate",314626
3051,"CapPass",162.67,-163.4,"Trend",0.995,18313.26,18316.26,3051,"F-12","Alloy 617","Plate",314626
3052,"CapPass",162.29,-164.1,"Trend",0.989,18319.26,18322.27,3052,"F-12","Alloy 617","Plate",314626
3053,"CapPass",161.49,-164.5,"Trend",0.982,18325.27,18328.27,3053,"F-12","Alloy 617","Plate",314626
3054,"CapPass",161.80,-164.4,"Trend",0.984,18331.28,18334.28,3054,"F-12","Alloy 617","Plate",314626
3055,"CapPass",161.43,-164.9,"Trend",0.979,18337.28,18340.29,3055,"F-12","Alloy 617","Plate",314626
3056,"CapPass",161.59,-164.6,"Trend",0.982,18343.29,18346.29,3056,"F-12","Alloy 617","Plate",314626
3057,"CapPass",161.85,-163.9,"Trend",0.987,18349.29,18352.30,3057,"F-12","Alloy 617","Plate",314626
3058,"CapPass",161.14,-164.1,"Trend",0.982,18355.30,18358.30,3058,"F-12","Alloy 617","Plate",314626
3059,"CapPass",161.63,-164.0,"Trend",0.986,18361.30,18364.31,3059,"F-12","Alloy 617","Plate",314626
3060,"CapPass",162.20,-164.5,"Trend",0.986,18367.31,18370.32,3060,"F-12","Alloy 617","Plate",314626
3061,"CapPass",161.62,-164.7,"Trend",0.981,18373.32,18376.32,3061,"F-12","Alloy 617","Plate",314626
3062,"CapPass",161.65,-164.2,"Trend",0.984,18379.32,18382.33,3062,"F-12","Alloy 617","Plate",314626
3063,"CapPass",161.77,-164.6,"Trend",0.983,18385.33,18388.33,3063,"F-12","Alloy 617","Plate",314626
3064,"CapPass",161.81,-164.5,"Trend",0.984,18391.33,18394.34,3064,"F-12","Alloy 617","Plate",314626
3065,"CapPass",162.19,-164.5,"Trend",0.986,18397.34,18400.34,3065,"F-12","Alloy 617","Plate",314626
3066,"CapPass",162.67,-164.6,"Trend",0.989,18403.35,18406.36,3066,"F-12","Alloy 617","Plate",314626
3067,"CapPass",162.73,-164.3,"Trend",0.990,18409.35,18412.36,3067,"F-12","Alloy 617","Plate",314626
3068,"CapPass",162.04,-163.2,"Trend",0.993,18415.36,18418.36,3068,"F-12","Alloy 617","Plate",314626
3069,"CapPass",162.52,-164.3,"Trend",0.989,18421.37,18424.37,3069,"F-12","Alloy 617","Plate",314626
3070,"CapPass",162.17,-166.1,"Trend",0.976,18427.37,18430.37,3070,"F-12","Alloy 617","Plate",314626
3071,"CapPass",159.45,-164.9,"Trend",0.967,18433.38,18436.38,3071,"F-12","Alloy 617","Plate",314626
3072,"CapPass",160.76,-164.9,"Trend",0.975,18439.39,18442.38,3072,"F-12","Alloy 617","Plate",314626
3073,"CapPass",161.22,-165.0,"Trend",0.977,18445.39,18448.39,3073,"F-12","Alloy 617","Plate",314626
3074,"CapPass",160.90,-164.9,"Trend",0.976,18451.39,18454.40,3074,"F-12","Alloy 617","Plate",314626
3075,"CapPass",161.27,-164.6,"Trend",0.980,18457.40,18460.40,3075,"F-12","Alloy 617","Plate",314626
3076,"CapPass",161.45,-164.2,"Trend",0.983,18463.41,18466.41,3076,"F-12","Alloy 617","Plate",314626
3077,"CapPass",161.99,-164.7,"Trend",0.984,18469.41,18472.42,3077,"F-12","Alloy 617","Plate",314626
3078,"CapPass",161.48,-164.3,"Trend",0.983,18475.42,18478.42,3078,"F-12","Alloy 617","Plate",314626
3079,"CapPass",161.63,-164.4,"Trend",0.983,18481.42,18484.43,3079,"F-12","Alloy 617","Plate",314626
3080,"CapPass",161.75,-164.6,"Trend",0.983,18487.43,18490.44,3080,"F-12","Alloy 617","Plate",314626
3081,"CapPass",162.21,-164.9,"Trend",0.984,18493.43,18496.44,3081,"F-12","Alloy 617","Plate",314626
3082,"CapPass",160.68,-164.2,"Trend",0.978,18499.44,18502.45,3082,"F-12","Alloy 617","Plate",314626
3083,"CapPass",162.77,-163.9,"Trend",0.993,18505.45,18508.45,3083,"F-12","Alloy 617","Plate",314626
3084,"CapPass",161.71,-164.5,"Trend",0.983,18511.46,18514.46,3084,"F-12","Alloy 617","Plate",314626
3085,"CapPass",161.39,-164.5,"Trend",0.981,18517.46,18520.46,3085,"F-12","Alloy 617","Plate",314626
3086,"CapPass",160.59,-164.2,"Trend",0.978,18523.47,18526.47,3086,"F-12","Alloy 617","Plate",314626
3087,"CapPass",161.38,-165.3,"Trend",0.976,18529.47,18532.48,3087,"F-12","Alloy 617","Plate",314626
3088,"CapPass",161.95,-163.2,"Trend",0.992,18535.48,18538.48,3088,"F-12","Alloy 617","Plate",314626
3089,"CapPass",161.67,-164.3,"Trend",0.984,18541.48,18544.49,3089,"F-12","Alloy 617","Plate",314626
3090,"CapPass",161.91,-164.4,"Trend",0.985,18547.49,18550.47,3090,"F-12","Alloy 617","Plate",314626
3091,"CapPass",157.31,-164.0,"Trend",0.959,18553.36,18556.48,3091,"F-12","Alloy 617","Plate",314626
3092,"CapPass",158.83,-163.6,"Trend",0.971,18559.39,18562.50,3092,"F-12","Alloy 617","Plate",314626
3093,"CapPass",159.62,-163.9,"Trend",0.974,18565.51,18568.51,3093,"F-12","Alloy 617","Plate",314626
3094,"CapPass",160.35,-163.6,"Trend",0.980,18571.51,18574.51,3094,"F-12","Alloy 617","Plate",314626
3095,"CapPass",159.90,-163.4,"Trend",0.978,18577.51,18580.52,3095,"F-12","Alloy 617","Plate",314626
3096,"CapPass",160.75,-163.3,"Trend",0.985,18583.52,18586.53,3096,"F-12","Alloy 617","Plate",314626
3097,"CapPass",160.59,-163.6,"Trend",0.982,18589.53,18592.54,3097,"F-12","Alloy 617","Plate",314626
3098,"CapPass",161.04,-163.1,"Trend",0.987,18595.54,18598.54,3098,"F-12","Alloy 617","Plate",314626
3099,"CapPass",161.22,-164.0,"Trend",0.983,18601.54,18604.55,3099,"F-12","Alloy 617","Plate",314626
3100,"CapPass",161.69,-163.4,"Trend",0.989,18607.55,18610.56,3100,"F-12","Alloy 617","Plate",314626
3101,"CapPass",161.55,-163.8,"Trend",0.986,18613.55,18616.56,3101,"F-12","Alloy 617","Plate",314626
3102,"CapPass",161.02,-163.2,"Trend",0.987,18619.56,18622.56,3102,"F-12","Alloy 617","Plate",314626
3103,"CapPass",161.31,-164.1,"Trend",0.983,18625.57,18628.57,3103,"F-12","Alloy 617","Plate",314626
3104,"CapPass",160.95,-163.9,"Trend",0.982,18631.57,18634.58,3104,"F-12","Alloy 617","Plate",314626
3105,"CapPass",161.66,-163.0,"Trend",0.992,18637.57,18640.58,3105,"F-12","Alloy 617","Plate",314626
3106,"CapPass",161.24,-163.6,"Trend",0.986,18643.58,18646.59,3106,"F-12","Alloy 617","Plate",314626
3107,"CapPass",162.09,-163.8,"Trend",0.990,18649.59,18652.59,3107,"F-12","Alloy 617","Plate",314626
3108,"CapPass",160.56,-164.5,"Trend",0.976,18655.60,18658.60,3108,"F-12","Alloy 617","Plate",314626
3109,"CapPass",161.32,-163.9,"Trend",0.984,18661.60,18664.60,3109,"F-12","Alloy 617","Plate",314626
3110,"CapPass",160.33,-163.7,"Trend",0.979,18667.61,18670.61,3110,"F-12","Alloy 617","Plate",314626
3111,"CapPass",160.73,-163.9,"Trend",0.981,18673.61,18676.62,3111,"F-12","Alloy 617","Plate",314626
3112,"CapPass",160.63,-163.9,"Trend",0.980,18679.62,18682.62,3112,"F-12","Alloy 617","Plate",314626
3113,"CapPass",161.00,-162.9,"Trend",0.988,18685.63,18688.63,3113,"F-12","Alloy 617","Plate",314626
3114,"CapPass",161.97,-164.3,"Trend",0.986,18691.63,18694.64,3114,"F-12","Alloy 617","Plate",314626
3115,"CapPass",161.41,-163.9,"Trend",0.985,18697.64,18700.64,3115,"F-12","Alloy 617","Plate",314626
3116,"CapPass",161.69,-163.8,"Trend",0.987,18703.64,18706.64,3116,"F-12","Alloy 617","Plate",314626
3117,"CapPass",162.53,-163.7,"Trend",0.993,18709.65,18712.65,3117,"F-12","Alloy 617","Plate",314626
3118,"CapPass",162.46,-163.6,"Trend",0.993,18715.65,18718.66,3118,"F-12","Alloy 617","Plate",314626
3119,"CapPass",161.81,-164.0,"Trend",0.987,18721.66,18724.66,3119,"F-12","Alloy 617","Plate",314626
3120,"CapPass",161.67,-164.2,"Trend",0.984,18727.66,18730.67,3120,"F-12","Alloy 617","Plate",314626
3121,"CapPass",161.55,-163.4,"Trend",0.989,18733.67,18736.68,3121,"F-12","Alloy 617","Plate",314626
3122,"CapPass",162.24,-164.0,"Trend",0.989,18739.68,18742.68,3122,"F-12","Alloy 617","Plate",314626
3123,"CapPass",161.89,-163.5,"Trend",0.990,18745.68,18748.69,3123,"F-12","Alloy 617","Plate",314626
3124,"CapPass",161.91,-163.7,"Trend",0.989,18751.69,18754.70,3124,"F-12","Alloy 617","Plate",314626
3125,"CapPass",161.72,-163.6,"Trend",0.989,18757.70,18760.70,3125,"F-12","Alloy 617","Plate",314626
3126,"CapPass",161.83,-164.2,"Trend",0.985,18763.71,18766.71,3126,"F-12","Alloy 617","Plate",314626
3127,"CapPass",162.02,-163.6,"Trend",0.991,18769.71,18772.71,3127,"F-12","Alloy 617","Plate",314626
3128,"CapPass",161.85,-163.9,"Trend",0.988,18775.72,18778.72,3128,"F-12","Alloy 617","Plate",314626
3129,"CapPass",162.18,-164.5,"Trend",0.986,18781.72,18784.73,3129,"F-12","Alloy 617","Plate",314626
3130,"CapPass",162.67,-164.6,"Trend",0.988,18787.73,18790.73,3130,"F-12","Alloy 617","Plate",314626
3131,"CapPass",161.00,-165.4,"Trend",0.974,18793.74,18796.73,3131,"F-12","Alloy 617","Plate",314626
3132,"CapPass",159.13,-161.7,"Trend",0.984,18799.60,18802.73,3132,"F-12","Alloy 617","Plate",314626
3133,"CapPass",159.82,-163.6,"Trend",0.977,18805.74,18808.75,3133,"F-12","Alloy 617","Plate",314626
3134,"CapPass",160.64,-163.2,"Trend",0.984,18811.75,18814.75,3134,"F-12","Alloy 617","Plate",314626
3135,"CapPass",160.06,-163.8,"Trend",0.977,18817.76,18820.76,3135,"F-12","Alloy 617","Plate",314626
3136,"CapPass",160.55,-163.0,"Trend",0.985,18823.76,18826.76,3136,"F-12","Alloy 617","Plate",314626
3137,"CapPass",160.52,-163.6,"Trend",0.981,18829.77,18832.77,3137,"F-12","Alloy 617","Plate",314626
3138,"CapPass",160.58,-163.4,"Trend",0.983,18835.77,18838.78,3138,"F-12","Alloy 617","Plate",314626
3139,"CapPass",161.44,-163.7,"Trend",0.986,18841.78,18844.78,3139,"F-12","Alloy 617","Plate",314626
3140,"CapPass",159.76,-163.5,"Trend",0.977,18847.79,18850.79,3140,"F-12","Alloy 617","Plate",314626
3141,"CapPass",160.09,-163.8,"Trend",0.977,18853.79,18856.79,3141,"F-12","Alloy 617","Plate",314626
3142,"CapPass",160.68,-164.0,"Trend",0.980,18859.80,18862.80,3142,"F-12","Alloy 617","Plate",314626
3143,"CapPass",161.01,-163.9,"Trend",0.982,18865.80,18868.81,3143,"F-12","Alloy 617","Plate",314626
3144,"CapPass",161.14,-163.7,"Trend",0.984,18871.81,18874.81,3144,"F-12","Alloy 617","Plate",314626
3145,"CapPass",161.73,-164.0,"Trend",0.986,18877.82,18880.82,3145,"F-12","Alloy 617","Plate",314626
3146,"CapPass",160.80,-164.0,"Trend",0.981,18883.82,18886.82,3146,"F-12","Alloy 617","Plate",314626
3147,"CapPass",161.21,-163.7,"Trend",0.985,18889.82,18892.83,3147,"F-12","Alloy 617","Plate",314626
3148,"CapPass",161.19,-164.0,"Trend",0.983,18895.83,18898.83,3148,"F-12","Alloy 617","Plate",314626
3149,"CapPass",161.11,-163.9,"Trend",0.983,18901.84,18904.84,3149,"F-12","Alloy 617","Plate",314626
3150,"CapPass",160.98,-163.9,"Trend",0.982,18907.84,18910.85,3150,"F-12","Alloy 617","Plate",314626
3151,"CapPass",160.69,-164.5,"Trend",0.977,18913.85,18916.85,3151,"F-12","Alloy 617","Plate",314626
3152,"CapPass",161.03,-164.1,"Trend",0.982,18919.85,18922.86,3152,"F-12","Alloy 617","Plate",314626
3153,"CapPass",161.53,-164.2,"Trend",0.984,18925.86,18928.86,3153,"F-12","Alloy 617","Plate",314626
3154,"CapPass",161.11,-164.1,"Trend",0.982,18931.87,18934.87,3154,"F-12","Alloy 617","Plate",314626
3155,"CapPass",161.54,-164.8,"Trend",0.980,18937.88,18940.88,3155,"F-12","Alloy 617","Plate",314626
3156,"CapPass",161.01,-163.5,"Trend",0.985,18943.88,18946.89,3156,"F-12","Alloy 617","Plate",314626
3157,"CapPass",161.02,-163.6,"Trend",0.984,18949.89,18952.89,3157,"F-12","Alloy 617","Plate",314626
3158,"CapPass",161.31,-163.8,"Trend",0.985,18955.89,18958.89,3158,"F-12","Alloy 617","Plate",314626
3159,"CapPass",160.43,-164.3,"Trend",0.977,18961.90,18964.90,3159,"F-12","Alloy 617","Plate",314626
3160,"CapPass",159.53,-164.5,"Trend",0.970,18967.90,18970.90,3160,"F-12","Alloy 617","Plate",314626
3161,"CapPass",160.29,-165.0,"Trend",0.971,18973.91,18976.91,3161,"F-12","Alloy 617","Plate",314626
3162,"CapPass",161.06,-163.9,"Trend",0.982,18979.91,18982.92,3162,"F-12","Alloy 617","Plate",314626
3163,"CapPass",160.05,-164.2,"Trend",0.975,18985.92,18988.92,3163,"F-12","Alloy 617","Plate",314626
3164,"CapPass",161.31,-163.6,"Trend",0.986,18991.92,18994.93,3164,"F-12","Alloy 617","Plate",314626
3165,"CapPass",160.89,-164.0,"Trend",0.981,18997.93,19000.93,3165,"F-12","Alloy 617","Plate",314626
3166,"CapPass",161.46,-163.9,"Trend",0.985,19003.94,19006.94,3166,"F-12","Alloy 617","Plate",314626
3167,"CapPass",161.94,-164.4,"Trend",0.985,19009.95,19012.95,3167,"F-12","Alloy 617","Plate",314626
3168,"CapPass",162.59,-163.8,"Trend",0.992,19015.95,19018.96,3168,"F-12","Alloy 617","Plate",314626
3169,"CapPass",162.63,-164.5,"Trend",0.988,19021.96,19024.95,3169,"F-12","Alloy 617","Plate",314626
3170,"CapPass",159.17,-162.7,"Trend",0.978,19027.97,19030.97,3170,"F-12","Alloy 617","Plate",314626
3171,"CapPass",162.07,-163.2,"Trend",0.993,19033.97,19036.97,3171,"F-12","Alloy 617","Plate",314626
3172,"CapPass",161.33,-162.7,"Trend",0.992,19039.98,19042.98,3172,"F-12","Alloy 617","Plate",314626
3173,"CapPass",161.24,-163.9,"Trend",0.984,19045.98,19048.98,3173,"F-12","Alloy 617","Plate",314626
3174,"CapPass",161.35,-162.9,"Trend",0.990,19051.99,19054.99,3174,"F-12","Alloy 617","Plate",314626
3175,"CapPass",161.61,-163.2,"Trend",0.990,19057.99,19060.99,3175,"F-12","Alloy 617","Plate",314626
3176,"CapPass",161.44,-163.5,"Trend",0.987,19064.00,19067.00,3176,"F-12","Alloy 617","Plate",314626
3177,"CapPass",161.73,-163.6,"Trend",0.989,19070.00,19073.00,3177,"F-12","Alloy 617","Plate",314626
3178,"CapPass",161.87,-162.9,"Trend",0.994,19076.01,19079.01,3178,"F-12","Alloy 617","Plate",314626
3179,"CapPass",161.39,-163.1,"Trend",0.990,19082.01,19085.02,3179,"F-12","Alloy 617","Plate",314626
3180,"CapPass",161.14,-164.3,"Trend",0.981,19088.02,19091.02,3180,"F-12","Alloy 617","Plate",314626
3181,"CapPass",160.86,-163.5,"Trend",0.984,19094.03,19097.03,3181,"F-12","Alloy 617","Plate",314626
3182,"CapPass",161.15,-164.3,"Trend",0.981,19100.03,19103.04,3182,"F-12","Alloy 617","Plate",314626
3183,"CapPass",160.91,-163.8,"Trend",0.982,19106.04,19109.04,3183,"F-12","Alloy 617","Plate",314626
3184,"CapPass",161.06,-163.9,"Trend",0.983,19112.05,19115.05,3184,"F-12","Alloy 617","Plate",314626
3185,"CapPass",161.57,-163.9,"Trend",0.986,19118.05,19121.06,3185,"F-12","Alloy 617","Plate",314626
3186,"CapPass",160.77,-164.4,"Trend",0.978,19124.05,19127.06,3186,"F-12","Alloy 617","Plate",314626
3187,"CapPass",161.42,-163.8,"Trend",0.986,19130.06,19133.07,3187,"F-12","Alloy 617","Plate",314626
3188,"CapPass",161.07,-164.1,"Trend",0.981,19136.07,19139.07,3188,"F-12","Alloy 617","Plate",314626
3189,"CapPass",161.31,-165.2,"Trend",0.976,19142.07,19145.08,3189,"F-12","Alloy 617","Plate",314626
3190,"CapPass",160.90,-163.5,"Trend",0.984,19148.08,19151.09,3190,"F-12","Alloy 617","Plate",314626
3191,"CapPass",161.39,-163.9,"Trend",0.985,19154.09,19157.09,3191,"F-12","Alloy 617","Plate",314626
3192,"CapPass",161.32,-164.1,"Trend",0.983,19160.09,19163.10,3192,"F-12","Alloy 617","Plate",314626
3193,"CapPass",161.47,-164.6,"Trend",0.981,19166.10,19169.10,3193,"F-12","Alloy 617","Plate",314626
3194,"CapPass",160.69,-164.4,"Trend",0.978,19172.10,19175.10,3194,"F-12","Alloy 617","Plate",314626
3195,"CapPass",160.86,-164.2,"Trend",0.980,19178.11,19181.11,3195,"F-12","Alloy 617","Plate",314626
3196,"CapPass",161.07,-163.6,"Trend",0.984,19184.11,19187.12,3196,"F-12","Alloy 617","Plate",314626
3197,"CapPass",161.37,-163.6,"Trend",0.986,19190.12,19193.12,3197,"F-12","Alloy 617","Plate",314626
3198,"CapPass",161.74,-164.5,"Trend",0.983,19196.13,19199.13,3198,"F-12","Alloy 617","Plate",314626
3199,"CapPass",162.28,-163.0,"Trend",0.996,19202.13,19205.14,3199,"F-12","Alloy 617","Plate",314626
3200,"CapPass",161.47,-163.5,"Trend",0.987,19208.14,19211.14,3200,"F-12","Alloy 617","Plate",314626
3201,"CapPass",161.26,-163.9,"Trend",0.984,19214.14,19217.15,3201,"F-12","Alloy 617","Plate",314626
3202,"CapPass",161.81,-163.5,"Trend",0.990,19220.15,19223.15,3202,"F-12","Alloy 617","Plate",314626
3203,"CapPass",161.82,-164.0,"Trend",0.987,19226.15,19229.16,3203,"F-12","Alloy 617","Plate",314626
3204,"CapPass",161.53,-164.5,"Trend",0.982,19232.16,19235.16,3204,"F-12","Alloy 617","Plate",314626
3205,"CapPass",161.55,-164.5,"Trend",0.982,19238.17,19241.17,3205,"F-12","Alloy 617","Plate",314626
3206,"CapPass",162.08,-163.3,"Trend",0.993,19244.17,19247.18,3206,"F-12","Alloy 617","Plate",314626
3207,"CapPass",161.54,-163.3,"Trend",0.989,19250.18,19253.18,3207,"F-12","Alloy 617","Plate",314626
3208,"CapPass",161.35,-163.5,"Trend",0.987,19256.18,19259.19,3208,"F-12","Alloy 617","Plate",314626
3209,"CapPass",160.65,-164.2,"Trend",0.979,19262.19,19265.19,3209,"F-12","Alloy 617","Plate",314626
3210,"CapPass",161.51,-164.0,"Trend",0.985,19268.20,19271.20,3210,"F-12","Alloy 617","Plate",314626
3211,"CapPass",161.82,-163.7,"Trend",0.989,19274.20,19277.21,3211,"F-12","Alloy 617","Plate",314626
3212,"CapPass",161.70,-164.2,"Trend",0.985,19280.21,19283.21,3212,"F-12","Alloy 617","Plate",314626
3213,"CapPass",161.83,-163.9,"Trend",0.988,19286.21,19289.22,3213,"F-12","Alloy 617","Plate",314626
3214,"CapPass",161.75,-164.2,"Trend",0.985,19292.22,19295.23,3214,"F-12","Alloy 617","Plate",314626
3215,"CapPass",161.50,-163.6,"Trend",0.987,19298.22,19301.23,3215,"F-12","Alloy 617","Plate",314626
3216,"CapPass",161.34,-163.7,"Trend",0.986,19304.23,19307.24,3216,"F-12","Alloy 617","Plate",314626
3217,"CapPass",162.14,-163.6,"Trend",0.991,19310.24,19313.24,3217,"F-12","Alloy 617","Plate",314626
3218,"CapPass",162.11,-164.1,"Trend",0.988,19316.24,19319.25,3218,"F-12","Alloy 617","Plate",314626
3219,"CapPass",161.76,-163.8,"Trend",0.988,19322.25,19325.25,3219,"F-12","Alloy 617","Plate",314626
3220,"CapPass",160.64,-163.9,"Trend",0.980,19328.25,19331.26,3220,"F-12","Alloy 617","Plate",314626
3221,"CapPass",161.82,-163.8,"Trend",0.988,19334.26,19337.27,3221,"F-12","Alloy 617","Plate",314626
3222,"CapPass",161.88,-163.9,"Trend",0.988,19340.27,19343.27,3222,"F-12","Alloy 617","Plate",314626
3223,"CapPass",162.15,-163.1,"Trend",0.994,19346.28,19349.28,3223,"F-12","Alloy 617","Plate",314626
3224,"CapPass",161.72,-163.9,"Trend",0.987,19352.28,19355.28,3224,"F-12","Alloy 617","Plate",314626
3225,"CapPass",159.87,-164.5,"Trend",0.972,19358.28,19361.29,3225,"F-12","Alloy 617","Plate",314626
3226,"CapPass",162.08,-164.3,"Trend",0.986,19364.30,19367.29,3226,"F-12","Alloy 617","Plate",314626
3227,"CapPass",162.78,-163.9,"Trend",0.993,19370.30,19373.30,3227,"F-12","Alloy 617","Plate",314626
3228,"CapPass",161.91,-163.4,"Trend",0.991,19376.30,19379.31,3228,"F-12","Alloy 617","Plate",314626
3229,"CapPass",162.69,-164.2,"Trend",0.991,19382.31,19385.31,3229,"F-12","Alloy 617","Plate",314626
3230,"CapPass",163.04,-155.7,"Trend",1.047,19388.31,19391.08,3230,"F-12","Alloy 617","Plate",314626
3231,"CapPass",160.86,-163.1,"Trend",0.986,19394.32,19397.32,3231,"F-12","Alloy 617","Plate",314626
3232,"CapPass",160.98,-163.2,"Trend",0.986,19400.32,19403.33,3232,"F-12","Alloy 617","Plate",314626
3233,"CapPass",161.08,-163.7,"Trend",0.984,19406.33,19409.34,3233,"F-12","Alloy 617","Plate",314626
3234,"CapPass",161.37,-163.5,"Trend",0.987,19412.34,19415.35,3234,"F-12","Alloy 617","Plate",314626
3235,"CapPass",161.64,-163.9,"Trend",0.986,19418.35,19421.35,3235,"F-12","Alloy 617","Plate",314626
3236,"CapPass",161.03,-162.8,"Trend",0.989,19424.35,19427.36,3236,"F-12","Alloy 617","Plate",314626
3237,"CapPass",161.17,-163.3,"Trend",0.987,19430.36,19433.36,3237,"F-12","Alloy 617","Plate",314626
3238,"CapPass",161.07,-163.7,"Trend",0.984,19436.36,19439.37,3238,"F-12","Alloy 617","Plate",314626
3239,"CapPass",162.00,-163.9,"Trend",0.988,19442.37,19445.37,3239,"F-12","Alloy 617","Plate",314626
3240,"CapPass",162.01,-162.9,"Trend",0.994,19448.37,19451.38,3240,"F-12","Alloy 617","Plate",314626
3241,"CapPass",161.65,-163.3,"Trend",0.990,19454.38,19457.38,3241,"F-12","Alloy 617","Plate",314626
3242,"CapPass",162.37,-163.2,"Trend",0.995,19460.39,19463.39,3242,"F-12","Alloy 617","Plate",314626
3243,"CapPass",160.80,-163.5,"Trend",0.984,19466.39,19469.40,3243,"F-12","Alloy 617","Plate",314626
3244,"CapPass",161.29,-163.2,"Trend",0.988,19472.40,19475.40,3244,"F-12","Alloy 617","Plate",314626
3245,"CapPass",161.95,-163.4,"Trend",0.991,19478.40,19481.40,3245,"F-12","Alloy 617","Plate",314626
3246,"CapPass",162.50,-163.8,"Trend",0.992,19484.41,19487.41,3246,"F-12","Alloy 617","Plate",314626
3247,"CapPass",161.31,-163.7,"Trend",0.985,19490.42,19493.42,3247,"F-12","Alloy 617","Plate",314626
3248,"CapPass",161.76,-163.5,"Trend",0.989,19496.42,19499.43,3248,"F-12","Alloy 617","Plate",314626
3249,"CapPass",162.19,-163.8,"Trend",0.990,19502.43,19505.43,3249,"F-12","Alloy 617","Plate",314626
3250,"CapPass",161.72,-163.7,"Trend",0.988,19508.43,19511.44,3250,"F-12","Alloy 617","Plate",314626
3251,"CapPass",162.13,-163.2,"Trend",0.993,19514.43,19517.44,3251,"F-12","Alloy 617","Plate",314626
3252,"CapPass",161.54,-164.0,"Trend",0.985,19520.45,19523.45,3252,"F-12","Alloy 617","Plate",314626
3253,"CapPass",162.01,-164.1,"Trend",0.987,19526.45,19529.46,3253,"F-12","Alloy 617","Plate",314626
3254,"CapPass",162.33,-164.0,"Trend",0.990,19532.46,19535.46,3254,"F-12","Alloy 617","Plate",314626
3255,"CapPass",161.85,-163.7,"Trend",0.988,19538.47,19541.47,3255,"F-12","Alloy 617","Plate",314626
3256,"CapPass",162.41,-165.1,"Trend",0.984,19544.47,19547.48,3256,"F-12","Alloy 617","Plate",314626
