Repository: js-molina/fatigue-A617

File: data/950C/Strain rate 0.001/0.30% strain/HTM_A20_Cycles_A20.csv (part 9 of 9)
"Cycle Label","Data State","Elapsed Time Sec","Qual State","Strain","Stress Mpa","Count","Sample","Alloy","Material_Form","Heat"
"90% Nf: Cycle 8699-8700","CapPass",52294.50,"Trend",0.00135,117.77,52792,"A-20","Alloy 617","Plate",314626
"90% Nf: Cycle 8699-8700","CapPass",52294.50,"Trend",0.00133,113.88,52793,"A-20","Alloy 617","Plate",314626
"90% Nf: Cycle 8699-8700","CapPass",52294.53,"Trend",0.00130,109.93,52794,"A-20","Alloy 617","Plate",314626
"90% Nf: Cycle 8699-8700","CapPass",52294.53,"Trend",0.00129,108.61,52795,"A-20","Alloy 617","Plate",314626
"90% Nf: Cycle 8699-8700","CapPass",52294.53,"Trend",0.00128,106.35,52796,"A-20","Alloy 617","Plate",314626
"90% Nf: Cycle 8699-8700","CapPass",52294.56,"Trend",0.00125,103.06,52797,"A-20","Alloy 617","Plate",314626
"90% Nf: Cycle 8699-8700","CapPass",52294.56,"Trend",0.00123,99.39,52798,"A-20","Alloy 617","Plate",314626
"90% Nf: Cycle 8699-8700","CapPass",52294.59,"Trend",0.00120,95.99,52799,"A-20","Alloy 617","Plate",314626
"90% Nf: Cycle 8699-8700","CapPass",52294.62,"Trend",0.00117,92.72,52800,"A-20","Alloy 617","Plate",314626
"90% Nf: Cycle 8699-8700","CapPass",52294.62,"Trend",0.00116,90.64,52801,"A-20","Alloy 617","Plate",314626
"90% Nf: Cycle 8699-8700","CapPass",52294.62,"Trend",0.00115,89.30,52802,"A-20","Alloy 617","Plate",314626
"90% Nf: Cycle 8699-8700","CapPass",52294.65,"Trend",0.00112,85.90,52803,"A-20","Alloy 617","Plate",314626
"90% Nf: Cycle 8699-8700","CapPass",52294.68,"Trend",0.00110,82.74,52804,"A-20","Alloy 617","Plate",314626
"90% Nf: Cycle 8699-8700","CapPass",52294.71,"Trend",0.00107,78.95,52805,"A-20","Alloy 617","Plate",314626
"90% Nf: Cycle 8699-8700","CapPass",52294.71,"Trend",0.00106,77.42,52806,"A-20","Alloy 617","Plate",314626
"90% Nf: Cycle 8699-8700","CapPass",52294.75,"Trend",0.00105,76.19,52807,"A-20","Alloy 617","Plate",314626
"90% Nf: Cycle 8699-8700","CapPass",52294.78,"Trend",0.00102,72.57,52808,"A-20","Alloy 617","Plate",314626
"90% Nf: Cycle 8699-8700","CapPass",52294.81,"Trend",0.00099,69.02,52809,"A-20","Alloy 617","Plate",314626
"90% Nf: Cycle 8699-8700","CapPass",52294.81,"Trend",0.00097,65.89,52810,"A-20","Alloy 617","Plate",314626
"90% Nf: Cycle 8699-8700","CapPass",52294.84,"Trend",0.00097,65.51,52811,"A-20","Alloy 617","Plate",314626
"90% Nf: Cycle 8699-8700","CapPass",52294.87,"Trend",0.00094,61.99,52812,"A-20","Alloy 617","Plate",314626
"90% Nf: Cycle 8699-8700","CapPass",52294.87,"Trend",0.00092,58.86,52813,"A-20","Alloy 617","Plate",314626
"90% Nf: Cycle 8699-8700","CapPass",52294.90,"Trend",0.00089,55.13,52814,"A-20","Alloy 617","Plate",314626
"90% Nf: Cycle 8699-8700","CapPass",52294.93,"Trend",0.00089,54.16,52815,"A-20","Alloy 617","Plate",314626
"90% Nf: Cycle 8699-8700","CapPass",52294.93,"Trend",0.00087,51.84,52816,"A-20","Alloy 617","Plate",314626
"90% Nf: Cycle 8699-8700","CapPass",52294.96,"Trend",0.00084,48.84,52817,"A-20","Alloy 617","Plate",314626
"90% Nf: Cycle 8699-8700","CapPass",52295.00,"Trend",0.00082,45.33,52818,"A-20","Alloy 617","Plate",314626
"90% Nf: Cycle 8699-8700","CapPass",52295.03,"Trend",0.00079,42.24,52819,"A-20","Alloy 617","Plate",314626
"90% Nf: Cycle 8699-8700","CapPass",52295.03,"Trend",0.00079,42.17,52820,"A-20","Alloy 617","Plate",314626
"90% Nf: Cycle 8699-8700","CapPass",52295.06,"Trend",0.00077,39.04,52821,"A-20","Alloy 617","Plate",314626
"90% Nf: Cycle 8699-8700","CapPass",52295.09,"Trend",0.00074,35.72,52822,"A-20","Alloy 617","Plate",314626
"90% Nf: Cycle 8699-8700","CapPass",52295.12,"Trend",0.00071,32.62,52823,"A-20","Alloy 617","Plate",314626
"90% Nf: Cycle 8699-8700","CapPass",52295.12,"Trend",0.00070,30.51,52824,"A-20","Alloy 617","Plate",314626
"90% Nf: Cycle 8699-8700","CapPass",52295.12,"Trend",0.00069,29.56,52825,"A-20","Alloy 617","Plate",314626
"90% Nf: Cycle 8699-8700","CapPass",52295.15,"Trend",0.00066,26.39,52826,"A-20","Alloy 617","Plate",314626
"90% Nf: Cycle 8699-8700","CapPass",52295.18,"Trend",0.00064,23.50,52827,"A-20","Alloy 617","Plate",314626
"90% Nf: Cycle 8699-8700","CapPass",52295.21,"Trend",0.00061,20.28,52828,"A-20","Alloy 617","Plate",314626
"90% Nf: Cycle 8699-8700","CapPass",52295.21,"Trend",0.00061,19.23,52829,"A-20","Alloy 617","Plate",314626
"90% Nf: Cycle 8699-8700","CapPass",52295.25,"Trend",0.00059,17.09,52830,"A-20","Alloy 617","Plate",314626
"90% Nf: Cycle 8699-8700","CapPass",52295.28,"Trend",0.00056,14.38,52831,"A-20","Alloy 617","Plate",314626
"90% Nf: Cycle 8699-8700","CapPass",52295.31,"Trend",0.00054,11.21,52832,"A-20","Alloy 617","Plate",314626
"90% Nf: Cycle 8699-8700","CapPass",52295.31,"Trend",0.00051,8.46,52833,"A-20","Alloy 617","Plate",314626
"90% Nf: Cycle 8699-8700","CapPass",52295.31,"Trend",0.00051,8.36,52834,"A-20","Alloy 617","Plate",314626
"90% Nf: Cycle 8699-8700","CapPass",52295.34,"Trend",0.00049,5.69,52835,"A-20","Alloy 617","Plate",314626
"90% Nf: Cycle 8699-8700","CapPass",52295.37,"Trend",0.00046,2.61,52836,"A-20","Alloy 617","Plate",314626
"90% Nf: Cycle 8699-8700","CapPass",52295.40,"Trend",0.00044,-0.49,52837,"A-20","Alloy 617","Plate",314626
"90% Nf: Cycle 8699-8700","CapPass",52295.43,"Trend",0.00043,-1.83,52838,"A-20","Alloy 617","Plate",314626
"90% Nf: Cycle 8699-8700","CapPass",52295.43,"Trend",0.00041,-3.06,52839,"A-20","Alloy 617","Plate",314626
"90% Nf: Cycle 8699-8700","CapPass",52295.46,"Trend",0.00039,-6.55,52840,"A-20","Alloy 617","Plate",314626
"90% Nf: Cycle 8699-8700","CapPass",52295.50,"Trend",0.00036,-9.65,52841,"A-20","Alloy 617","Plate",314626
"90% Nf: Cycle 8699-8700","CapPass",52295.53,"Trend",0.00034,-11.89,52842,"A-20","Alloy 617","Plate",314626
"90% Nf: Cycle 8699-8700","CapPass",52295.53,"Trend",0.00033,-12.45,52843,"A-20","Alloy 617","Plate",314626
"90% Nf: Cycle 8699-8700","CapPass",52295.56,"Trend",0.00031,-14.98,52844,"A-20","Alloy 617","Plate",314626
"90% Nf: Cycle 8699-8700","CapPass",52295.59,"Trend",0.00028,-16.76,52845,"A-20","Alloy 617","Plate",314626
"90% Nf: Cycle 8699-8700","CapPass",52295.62,"Trend",0.00027,-17.88,52846,"A-20","Alloy 617","Plate",314626
"90% Nf: Cycle 8699-8700","CapPass",52295.65,"Trend",0.00026,-19.63,52847,"A-20","Alloy 617","Plate",314626
"90% Nf: Cycle 8699-8700","CapPass",52295.71,"Trend",0.00023,-21.69,52848,"A-20","Alloy 617","Plate",314626
"90% Nf: Cycle 8699-8700","CapPass",52295.71,"Trend",0.00022,-22.14,52849,"A-20","Alloy 617","Plate",314626
"90% Nf: Cycle 8699-8700","CapPass",52295.75,"Trend",0.00021,-23.16,52850,"A-20","Alloy 617","Plate",314626
"90% Nf: Cycle 8699-8700","CapPass",52295.78,"Trend",0.00018,-26.48,52851,"A-20","Alloy 617","Plate",314626
"90% Nf: Cycle 8699-8700","CapPass",52295.81,"Trend",0.00016,-31.43,52852,"A-20","Alloy 617","Plate",314626
"90% Nf: Cycle 8699-8700","CapPass",52295.81,"Trend",0.00015,-32.20,52853,"A-20","Alloy 617","Plate",314626
"90% Nf: Cycle 8699-8700","CapPass",52295.84,"Trend",0.00013,-34.86,52854,"A-20","Alloy 617","Plate",314626
"90% Nf: Cycle 8699-8700","CapPass",52295.87,"Trend",0.00011,-37.87,52855,"A-20","Alloy 617","Plate",314626
"90% Nf: Cycle 8699-8700","CapPass",52295.87,"Trend",0.00008,-40.38,52856,"A-20","Alloy 617","Plate",314626
"90% Nf: Cycle 8699-8700","CapPass",52295.90,"Trend",0.00005,-42.98,52857,"A-20","Alloy 617","Plate",314626
"90% Nf: Cycle 8699-8700","CapPass",52295.90,"Trend",0.00003,-45.64,52858,"A-20","Alloy 617","Plate",314626
"90% Nf: Cycle 8699-8700","CapPass",52295.93,"Trend",0.00002,-46.91,52859,"A-20","Alloy 617","Plate",314626
"90% Nf: Cycle 8699-8700","CapPass",52295.93,"Trend",0.00000,-48.75,52860,"A-20","Alloy 617","Plate",314626
"90% Nf: Cycle 8699-8700","CapPass",52295.96,"Trend",-0.00002,-50.65,52861,"A-20","Alloy 617","Plate",314626
"90% Nf: Cycle 8699-8700","CapPass",52295.96,"Trend",-0.00005,-53.19,52862,"A-20","Alloy 617","Plate",314626
"90% Nf: Cycle 8699-8700","CapPass",52296.00,"Trend",-0.00007,-55.05,52863,"A-20","Alloy 617","Plate",314626
"90% Nf: Cycle 8699-8700","CapPass",52296.03,"Trend",-0.00009,-56.93,52864,"A-20","Alloy 617","Plate",314626
"90% Nf: Cycle 8699-8700","CapPass",52296.03,"Trend",-0.00010,-57.30,52865,"A-20","Alloy 617","Plate",314626
"90% Nf: Cycle 8699-8700","CapPass",52296.06,"Trend",-0.00012,-59.36,52866,"A-20","Alloy 617","Plate",314626
"90% Nf: Cycle 8699-8700","CapPass",52296.09,"Trend",-0.00015,-62.62,52867,"A-20","Alloy 617","Plate",314626
"90% Nf: Cycle 8699-8700","CapPass",52296.12,"Trend",-0.00016,-64.00,52868,"A-20","Alloy 617","Plate",314626
"90% Nf: Cycle 8699-8700","CapPass",52296.12,"Trend",-0.00017,-64.33,52869,"A-20","Alloy 617","Plate",314626
"90% Nf: Cycle 8699-8700","CapPass",52296.15,"Trend",-0.00020,-66.28,52870,"A-20","Alloy 617","Plate",314626
"90% Nf: Cycle 8699-8700","CapPass",52296.18,"Trend",-0.00023,-68.42,52871,"A-20","Alloy 617","Plate",314626
"90% Nf: Cycle 8699-8700","CapPass",52296.21,"Trend",-0.00025,-70.67,52872,"A-20","Alloy 617","Plate",314626
"90% Nf: Cycle 8699-8700","CapPass",52296.21,"Trend",-0.00026,-71.35,52873,"A-20","Alloy 617","Plate",314626
"90% Nf: Cycle 8699-8700","CapPass",52296.25,"Trend",-0.00028,-72.94,52874,"A-20","Alloy 617","Plate",314626
"90% Nf: Cycle 8699-8700","CapPass",52296.28,"Trend",-0.00030,-75.04,52875,"A-20","Alloy 617","Plate",314626
"90% Nf: Cycle 8699-8700","CapPass",52296.31,"Trend",-0.00033,-77.26,52876,"A-20","Alloy 617","Plate",314626
"90% Nf: Cycle 8699-8700","CapPass",52296.31,"Trend",-0.00034,-79.05,52877,"A-20","Alloy 617","Plate",314626
"90% Nf: Cycle 8699-8700","CapPass",52296.34,"Trend",-0.00035,-79.92,52878,"A-20","Alloy 617","Plate",314626
"90% Nf: Cycle 8699-8700","CapPass",52296.34,"Trend",-0.00038,-81.96,52879,"A-20","Alloy 617","Plate",314626
"90% Nf: Cycle 8699-8700","CapPass",52296.37,"Trend",-0.00040,-84.98,52880,"A-20","Alloy 617","Plate",314626
"90% Nf: Cycle 8699-8700","CapPass",52296.40,"Trend",-0.00043,-88.13,52881,"A-20","Alloy 617","Plate",314626
"90% Nf: Cycle 8699-8700","CapPass",52296.43,"Trend",-0.00045,-90.53,52882,"A-20","Alloy 617","Plate",314626
"90% Nf: Cycle 8699-8700","CapPass",52296.43,"Trend",-0.00046,-91.47,52883,"A-20","Alloy 617","Plate",314626
"90% Nf: Cycle 8699-8700","CapPass",52296.43,"Trend",-0.00048,-94.63,52884,"A-20","Alloy 617","Plate",314626
"90% Nf: Cycle 8699-8700","CapPass",52296.46,"Trend",-0.00051,-97.20,52885,"A-20","Alloy 617","Plate",314626
"90% Nf: Cycle 8699-8700","CapPass",52296.46,"Trend",-0.00053,-100.1,52886,"A-20","Alloy 617","Plate",314626
"90% Nf: Cycle 8699-8700","CapPass",52296.50,"Trend",-0.00056,-102.1,52887,"A-20","Alloy 617","Plate",314626
"90% Nf: Cycle 8699-8700","CapPass",52296.50,"Trend",-0.00058,-104.2,52888,"A-20","Alloy 617","Plate",314626
"90% Nf: Cycle 8699-8700","CapPass",52296.53,"Trend",-0.00061,-106.4,52889,"A-20","Alloy 617","Plate",314626
"90% Nf: Cycle 8699-8700","CapPass",52296.53,"Trend",-0.00064,-108.9,52890,"A-20","Alloy 617","Plate",314626
"90% Nf: Cycle 8699-8700","CapPass",52296.56,"Trend",-0.00066,-111.3,52891,"A-20","Alloy 617","Plate",314626
"90% Nf: Cycle 8699-8700","CapPass",52296.56,"Trend",-0.00069,-113.6,52892,"A-20","Alloy 617","Plate",314626
"90% Nf: Cycle 8699-8700","CapPass",52296.59,"Trend",-0.00071,-115.8,52893,"A-20","Alloy 617","Plate",314626
"90% Nf: Cycle 8699-8700","CapPass",52296.62,"Trend",-0.00074,-118.4,52894,"A-20","Alloy 617","Plate",314626
"90% Nf: Cycle 8699-8700","CapPass",52296.62,"Trend",-0.00075,-119.4,52895,"A-20","Alloy 617","Plate",314626
"90% Nf: Cycle 8699-8700","CapPass",52296.62,"Trend",-0.00076,-120.6,52896,"A-20","Alloy 617","Plate",314626
"90% Nf: Cycle 8699-8700","CapPass",52296.65,"Trend",-0.00079,-122.0,52897,"A-20","Alloy 617","Plate",314626
"90% Nf: Cycle 8699-8700","CapPass",52296.65,"Trend",-0.00081,-123.3,52898,"A-20","Alloy 617","Plate",314626
"90% Nf: Cycle 8699-8700","CapPass",52296.68,"Trend",-0.00084,-124.9,52899,"A-20","Alloy 617","Plate",314626
"90% Nf: Cycle 8699-8700","CapPass",52296.68,"Trend",-0.00087,-126.6,52900,"A-20","Alloy 617","Plate",314626
"90% Nf: Cycle 8699-8700","CapPass",52296.71,"Trend",-0.00089,-127.9,52901,"A-20","Alloy 617","Plate",314626
"90% Nf: Cycle 8699-8700","CapPass",52296.71,"Trend",-0.00090,-128.6,52902,"A-20","Alloy 617","Plate",314626
"90% Nf: Cycle 8699-8700","CapPass",52296.75,"Trend",-0.00092,-129.7,52903,"A-20","Alloy 617","Plate",314626
"90% Nf: Cycle 8699-8700","CapPass",52296.75,"Trend",-0.00094,-131.2,52904,"A-20","Alloy 617","Plate",314626
"90% Nf: Cycle 8699-8700","CapPass",52296.78,"Trend",-0.00097,-132.6,52905,"A-20","Alloy 617","Plate",314626
"90% Nf: Cycle 8699-8700","CapPass",52296.81,"Trend",-0.00099,-134.2,52906,"A-20","Alloy 617","Plate",314626
"90% Nf: Cycle 8699-8700","CapPass",52296.81,"Trend",-0.00100,-134.7,52907,"A-20","Alloy 617","Plate",314626
"90% Nf: Cycle 8699-8700","CapPass",52296.84,"Trend",-0.00102,-135.7,52908,"A-20","Alloy 617","Plate",314626
"90% Nf: Cycle 8699-8700","CapPass",52296.87,"Trend",-0.00104,-137.4,52909,"A-20","Alloy 617","Plate",314626
"90% Nf: Cycle 8699-8700","CapPass",52296.90,"Trend",-0.00107,-138.4,52910,"A-20","Alloy 617","Plate",314626
"90% Nf: Cycle 8699-8700","CapPass",52296.90,"Trend",-0.00110,-139.6,52911,"A-20","Alloy 617","Plate",314626
"90% Nf: Cycle 8699-8700","CapPass",52296.90,"Trend",-0.00111,-140.2,52912,"A-20","Alloy 617","Plate",314626
"90% Nf: Cycle 8699-8700","CapPass",52296.93,"Trend",-0.00112,-141.2,52913,"A-20","Alloy 617","Plate",314626
"90% Nf: Cycle 8699-8700","CapPass",52296.96,"Trend",-0.00115,-142.4,52914,"A-20","Alloy 617","Plate",314626
"90% Nf: Cycle 8699-8700","CapPass",52297.00,"Trend",-0.00117,-143.9,52915,"A-20","Alloy 617","Plate",314626
"90% Nf: Cycle 8699-8700","CapPass",52297.03,"Trend",-0.00120,-145.5,52916,"A-20","Alloy 617","Plate",314626
"90% Nf: Cycle 8699-8700","CapPass",52297.03,"Trend",-0.00120,-145.5,52917,"A-20","Alloy 617","Plate",314626
"90% Nf: Cycle 8699-8700","CapPass",52297.03,"Trend",-0.00123,-146.4,52918,"A-20","Alloy 617","Plate",314626
"90% Nf: Cycle 8699-8700","CapPass",52297.06,"Trend",-0.00125,-148.4,52919,"A-20","Alloy 617","Plate",314626
"90% Nf: Cycle 8699-8700","CapPass",52297.09,"Trend",-0.00128,-149.5,52920,"A-20","Alloy 617","Plate",314626
"90% Nf: Cycle 8699-8700","CapPass",52297.12,"Trend",-0.00130,-150.6,52921,"A-20","Alloy 617","Plate",314626
"90% Nf: Cycle 8699-8700","CapPass",52297.12,"Trend",-0.00130,-151.0,52922,"A-20","Alloy 617","Plate",314626
"90% Nf: Cycle 8699-8700","CapPass",52297.15,"Trend",-0.00133,-152.2,52923,"A-20","Alloy 617","Plate",314626
"90% Nf: Cycle 8699-8700","CapPass",52297.18,"Trend",-0.00135,-153.4,52924,"A-20","Alloy 617","Plate",314626
"90% Nf: Cycle 8699-8700","CapPass",52297.18,"Trend",-0.00138,-154.5,52925,"A-20","Alloy 617","Plate",314626
"90% Nf: Cycle 8699-8700","CapPass",52297.21,"Trend",-0.00140,-155.5,52926,"A-20","Alloy 617","Plate",314626
"90% Nf: Cycle 8699-8700","CapPass",52297.21,"Trend",-0.00140,-155.8,52927,"A-20","Alloy 617","Plate",314626
"90% Nf: Cycle 8699-8700","CapPass",52297.25,"Trend",-0.00143,-156.6,52928,"A-20","Alloy 617","Plate",314626
"90% Nf: Cycle 8699-8700","CapPass",52297.28,"Trend",-0.00146,-156.9,52929,"A-20","Alloy 617","Plate",314626
"90% Nf: Cycle 8699-8700","CapPass",52297.31,"Trend",-0.00148,-154.9,52930,"A-20","Alloy 617","Plate",314626
"90% Nf: Cycle 8699-8700","CapPass",52297.31,"Trend",-0.00148,-154.7,52931,"A-20","Alloy 617","Plate",314626
"90% Nf: Cycle 8699-8700","CapPass",52297.40,"Trend",-0.00145,-141.3,52932,"A-20","Alloy 617","Plate",314626
"90% Nf: Cycle 8699-8700","CapPass",52297.40,"Trend",-0.00145,-139.1,52933,"A-20","Alloy 617","Plate",314626
"90% Nf: Cycle 8699-8700","CapPass",52297.43,"Trend",-0.00143,-135.3,52934,"A-20","Alloy 617","Plate",314626
"90% Nf: Cycle 8699-8700","CapPass",52297.46,"Trend",-0.00140,-130.5,52935,"A-20","Alloy 617","Plate",314626
"90% Nf: Cycle 8699-8700","CapPass",52297.46,"Trend",-0.00138,-126.6,52936,"A-20","Alloy 617","Plate",314626
"90% Nf: Cycle 8699-8700","CapPass",52297.50,"Trend",-0.00135,-121.2,52937,"A-20","Alloy 617","Plate",314626
"90% Nf: Cycle 8699-8700","CapPass",52297.50,"Trend",-0.00133,-117.3,52938,"A-20","Alloy 617","Plate",314626
"90% Nf: Cycle 8699-8700","CapPass",52297.53,"Trend",-0.00132,-116.2,52939,"A-20","Alloy 617","Plate",314626
"90% Nf: Cycle 8699-8700","CapPass",52297.53,"Trend",-0.00130,-113.1,52940,"A-20","Alloy 617","Plate",314626
"90% Nf: Cycle 8699-8700","CapPass",52297.56,"Trend",-0.00128,-109.4,52941,"A-20","Alloy 617","Plate",314626
"90% Nf: Cycle 8699-8700","CapPass",52297.56,"Trend",-0.00125,-105.5,52942,"A-20","Alloy 617","Plate",314626
"90% Nf: Cycle 8699-8700","CapPass",52297.59,"Trend",-0.00122,-102.3,52943,"A-20","Alloy 617","Plate",314626
"90% Nf: Cycle 8699-8700","CapPass",52297.59,"Trend",-0.00120,-98.18,52944,"A-20","Alloy 617","Plate",314626
"90% Nf: Cycle 8699-8700","CapPass",52297.62,"Trend",-0.00118,-96.10,52945,"A-20","Alloy 617","Plate",314626
"90% Nf: Cycle 8699-8700","CapPass",52297.62,"Trend",-0.00117,-94.34,52946,"A-20","Alloy 617","Plate",314626
"90% Nf: Cycle 8699-8700","CapPass",52297.65,"Trend",-0.00115,-91.05,52947,"A-20","Alloy 617","Plate",314626
"90% Nf: Cycle 8699-8700","CapPass",52297.65,"Trend",-0.00112,-87.31,52948,"A-20","Alloy 617","Plate",314626
"90% Nf: Cycle 8699-8700","CapPass",52297.68,"Trend",-0.00110,-84.37,52949,"A-20","Alloy 617","Plate",314626
"90% Nf: Cycle 8699-8700","CapPass",52297.71,"Trend",-0.00108,-80.84,52950,"A-20","Alloy 617","Plate",314626
"90% Nf: Cycle 8699-8700","CapPass",52297.71,"Trend",-0.00107,-80.03,52951,"A-20","Alloy 617","Plate",314626
"90% Nf: Cycle 8699-8700","CapPass",52297.75,"Trend",-0.00105,-77.07,52952,"A-20","Alloy 617","Plate",314626
"90% Nf: Cycle 8699-8700","CapPass",52297.78,"Trend",-0.00102,-73.06,52953,"A-20","Alloy 617","Plate",314626
"90% Nf: Cycle 8699-8700","CapPass",52297.81,"Trend",-0.00099,-70.05,52954,"A-20","Alloy 617","Plate",314626
"90% Nf: Cycle 8699-8700","CapPass",52297.81,"Trend",-0.00098,-68.06,52955,"A-20","Alloy 617","Plate",314626
"90% Nf: Cycle 8699-8700","CapPass",52297.84,"Trend",-0.00097,-65.66,52956,"A-20","Alloy 617","Plate",314626
"90% Nf: Cycle 8699-8700","CapPass",52297.87,"Trend",-0.00094,-62.15,52957,"A-20","Alloy 617","Plate",314626
"90% Nf: Cycle 8699-8700","CapPass",52297.87,"Trend",-0.00092,-58.95,52958,"A-20","Alloy 617","Plate",314626
"90% Nf: Cycle 8699-8700","CapPass",52297.90,"Trend",-0.00089,-56.16,52959,"A-20","Alloy 617","Plate",314626
"90% Nf: Cycle 8699-8700","CapPass",52297.90,"Trend",-0.00089,-55.72,52960,"A-20","Alloy 617","Plate",314626
"90% Nf: Cycle 8699-8700","CapPass",52297.93,"Trend",-0.00087,-53.00,52961,"A-20","Alloy 617","Plate",314626
"90% Nf: Cycle 8699-8700","CapPass",52297.96,"Trend",-0.00084,-49.48,52962,"A-20","Alloy 617","Plate",314626
"90% Nf: Cycle 8699-8700","CapPass",52298.00,"Trend",-0.00082,-46.32,52963,"A-20","Alloy 617","Plate",314626
"90% Nf: Cycle 8699-8700","CapPass",52298.00,"Trend",-0.00080,-43.77,52964,"A-20","Alloy 617","Plate",314626
"90% Nf: Cycle 8699-8700","CapPass",52298.03,"Trend",-0.00079,-42.94,52965,"A-20","Alloy 617","Plate",314626
"90% Nf: Cycle 8699-8700","CapPass",52298.06,"Trend",-0.00077,-39.76,52966,"A-20","Alloy 617","Plate",314626
"90% Nf: Cycle 8699-8700","CapPass",52298.09,"Trend",-0.00074,-36.71,52967,"A-20","Alloy 617","Plate",314626
"90% Nf: Cycle 8699-8700","CapPass",52298.09,"Trend",-0.00072,-33.59,52968,"A-20","Alloy 617","Plate",314626
"90% Nf: Cycle 8699-8700","CapPass",52298.12,"Trend",-0.00071,-32.38,52969,"A-20","Alloy 617","Plate",314626
"90% Nf: Cycle 8699-8700","CapPass",52298.12,"Trend",-0.00069,-30.59,52970,"A-20","Alloy 617","Plate",314626
"90% Nf: Cycle 8699-8700","CapPass",52298.15,"Trend",-0.00066,-26.96,52971,"A-20","Alloy 617","Plate",314626
"90% Nf: Cycle 8699-8700","CapPass",52298.18,"Trend",-0.00064,-23.70,52972,"A-20","Alloy 617","Plate",314626
"90% Nf: Cycle 8699-8700","CapPass",52298.21,"Trend",-0.00062,-20.86,52973,"A-20","Alloy 617","Plate",314626
"90% Nf: Cycle 8699-8700","CapPass",52298.21,"Trend",-0.00061,-20.50,52974,"A-20","Alloy 617","Plate",314626
"90% Nf: Cycle 8699-8700","CapPass",52298.25,"Trend",-0.00059,-17.69,52975,"A-20","Alloy 617","Plate",314626
"90% Nf: Cycle 8699-8700","CapPass",52298.28,"Trend",-0.00056,-14.15,52976,"A-20","Alloy 617","Plate",314626
"90% Nf: Cycle 8699-8700","CapPass",52298.31,"Trend",-0.00054,-11.31,52977,"A-20","Alloy 617","Plate",314626
"90% Nf: Cycle 8699-8700","CapPass",52298.31,"Trend",-0.00052,-9.60,52978,"A-20","Alloy 617","Plate",314626
"90% Nf: Cycle 8699-8700","CapPass",52298.31,"Trend",-0.00051,-8.82,52979,"A-20","Alloy 617","Plate",314626
"90% Nf: Cycle 8699-8700","CapPass",52298.34,"Trend",-0.00049,-5.70,52980,"A-20","Alloy 617","Plate",314626
"90% Nf: Cycle 8699-8700","CapPass",52298.37,"Trend",-0.00046,-2.89,52981,"A-20","Alloy 617","Plate",314626
"90% Nf: Cycle 8699-8700","CapPass",52298.40,"Trend",-0.00044,-0.21,52982,"A-20","Alloy 617","Plate",314626
"90% Nf: Cycle 8699-8700","CapPass",52298.40,"Trend",-0.00042,1.15,52983,"A-20","Alloy 617","Plate",314626
"90% Nf: Cycle 8699-8700","CapPass",52298.43,"Trend",-0.00041,2.68,52984,"A-20","Alloy 617","Plate",314626
"90% Nf: Cycle 8699-8700","CapPass",52298.46,"Trend",-0.00039,5.80,52985,"A-20","Alloy 617","Plate",314626
"90% Nf: Cycle 8699-8700","CapPass",52298.50,"Trend",-0.00036,8.55,52986,"A-20","Alloy 617","Plate",314626
"90% Nf: Cycle 8699-8700","CapPass",52298.50,"Trend",-0.00033,11.40,52987,"A-20","Alloy 617","Plate",314626
"90% Nf: Cycle 8699-8700","CapPass",52298.50,"Trend",-0.00033,11.42,52988,"A-20","Alloy 617","Plate",314626
"90% Nf: Cycle 8699-8700","CapPass",52298.53,"Trend",-0.00031,14.54,52989,"A-20","Alloy 617","Plate",314626
"90% Nf: Cycle 8699-8700","CapPass",52298.56,"Trend",-0.00028,17.14,52990,"A-20","Alloy 617","Plate",314626
"90% Nf: Cycle 8699-8700","CapPass",52298.59,"Trend",-0.00026,20.07,52991,"A-20","Alloy 617","Plate",314626
"90% Nf: Cycle 8699-8700","CapPass",52298.62,"Trend",-0.00024,21.69,52992,"A-20","Alloy 617","Plate",314626
"90% Nf: Cycle 8699-8700","CapPass",52298.62,"Trend",-0.00023,22.99,52993,"A-20","Alloy 617","Plate",314626
"90% Nf: Cycle 8699-8700","CapPass",52298.65,"Trend",-0.00021,25.44,52994,"A-20","Alloy 617","Plate",314626
"90% Nf: Cycle 8699-8700","CapPass",52298.68,"Trend",-0.00018,28.20,52995,"A-20","Alloy 617","Plate",314626
"90% Nf: Cycle 8699-8700","CapPass",52298.68,"Trend",-0.00016,30.37,52996,"A-20","Alloy 617","Plate",314626
"90% Nf: Cycle 8699-8700","CapPass",52298.71,"Trend",-0.00015,31.69,52997,"A-20","Alloy 617","Plate",314626
"90% Nf: Cycle 8699-8700","CapPass",52298.71,"Trend",-0.00013,32.84,52998,"A-20","Alloy 617","Plate",314626
"90% Nf: Cycle 8699-8700","CapPass",52298.75,"Trend",-0.00011,34.83,52999,"A-20","Alloy 617","Plate",314626
"90% Nf: Cycle 8699-8700","CapPass",52298.81,"Trend",-0.00008,36.93,53000,"A-20","Alloy 617","Plate",314626
"90% Nf: Cycle 8699-8700","CapPass",52298.81,"Trend",-0.00008,37.19,53001,"A-20","Alloy 617","Plate",314626
"90% Nf: Cycle 8699-8700","CapPass",52298.84,"Trend",-0.00006,38.87,53002,"A-20","Alloy 617","Plate",314626
"90% Nf: Cycle 8699-8700","CapPass",52298.90,"Trend",-0.00003,41.09,53003,"A-20","Alloy 617","Plate",314626
"90% Nf: Cycle 8699-8700","CapPass",52298.90,"Trend",-0.00003,41.61,53004,"A-20","Alloy 617","Plate",314626
"90% Nf: Cycle 8699-8700","CapPass",52298.93,"Trend",-0.00001,43.99,53005,"A-20","Alloy 617","Plate",314626
"90% Nf: Cycle 8699-8700","CapPass",52299.00,"Trend",0.00002,47.10,53006,"A-20","Alloy 617","Plate",314626
"90% Nf: Cycle 8699-8700","CapPass",52299.00,"Trend",0.00004,49.31,53007,"A-20","Alloy 617","Plate",314626
"90% Nf: Cycle 8699-8700","CapPass",52299.03,"Trend",0.00005,50.54,53008,"A-20","Alloy 617","Plate",314626
"90% Nf: Cycle 8699-8700","CapPass",52299.03,"Trend",0.00007,53.90,53009,"A-20","Alloy 617","Plate",314626
"90% Nf: Cycle 8699-8700","CapPass",52299.06,"Trend",0.00010,56.85,53010,"A-20","Alloy 617","Plate",314626
"90% Nf: Cycle 8699-8700","CapPass",52299.09,"Trend",0.00012,59.85,53011,"A-20","Alloy 617","Plate",314626
"90% Nf: Cycle 8699-8700","CapPass",52299.12,"Trend",0.00015,62.55,53012,"A-20","Alloy 617","Plate",314626
"90% Nf: Cycle 8699-8700","CapPass",52299.12,"Trend",0.00017,65.90,53013,"A-20","Alloy 617","Plate",314626
"90% Nf: Cycle 8699-8700","CapPass",52299.15,"Trend",0.00020,68.33,53014,"A-20","Alloy 617","Plate",314626
"90% Nf: Cycle 8699-8700","CapPass",52299.15,"Trend",0.00023,70.63,53015,"A-20","Alloy 617","Plate",314626
"90% Nf: Cycle 8699-8700","CapPass",52299.18,"Trend",0.00025,73.11,53016,"A-20","Alloy 617","Plate",314626
"90% Nf: Cycle 8699-8700","CapPass",52299.21,"Trend",0.00028,75.17,53017,"A-20","Alloy 617","Plate",314626
"90% Nf: Cycle 8699-8700","CapPass",52299.21,"Trend",0.00028,75.57,53018,"A-20","Alloy 617","Plate",314626
"90% Nf: Cycle 8699-8700","CapPass",52299.21,"Trend",0.00030,77.63,53019,"A-20","Alloy 617","Plate",314626
"90% Nf: Cycle 8699-8700","CapPass",52299.25,"Trend",0.00033,79.77,53020,"A-20","Alloy 617","Plate",314626
"90% Nf: Cycle 8699-8700","CapPass",52299.28,"Trend",0.00035,81.66,53021,"A-20","Alloy 617","Plate",314626
"90% Nf: Cycle 8699-8700","CapPass",52299.31,"Trend",0.00038,83.64,53022,"A-20","Alloy 617","Plate",314626
"90% Nf: Cycle 8699-8700","CapPass",52299.34,"Trend",0.00040,85.66,53023,"A-20","Alloy 617","Plate",314626
"90% Nf: Cycle 8699-8700","CapPass",52299.37,"Trend",0.00043,87.45,53024,"A-20","Alloy 617","Plate",314626
"90% Nf: Cycle 8699-8700","CapPass",52299.40,"Trend",0.00045,89.65,53025,"A-20","Alloy 617","Plate",314626
"90% Nf: Cycle 8699-8700","CapPass",52299.40,"Trend",0.00046,89.97,53026,"A-20","Alloy 617","Plate",314626
"90% Nf: Cycle 8699-8700","CapPass",52299.43,"Trend",0.00048,91.92,53027,"A-20","Alloy 617","Plate",314626
"90% Nf: Cycle 8699-8700","CapPass",52299.46,"Trend",0.00050,94.28,53028,"A-20","Alloy 617","Plate",314626
"90% Nf: Cycle 8699-8700","CapPass",52299.50,"Trend",0.00053,96.05,53029,"A-20","Alloy 617","Plate",314626
"90% Nf: Cycle 8699-8700","CapPass",52299.50,"Trend",0.00054,97.41,53030,"A-20","Alloy 617","Plate",314626
"90% Nf: Cycle 8699-8700","CapPass",52299.53,"Trend",0.00056,98.82,53031,"A-20","Alloy 617","Plate",314626
"90% Nf: Cycle 8699-8700","CapPass",52299.56,"Trend",0.00058,100.80,53032,"A-20","Alloy 617","Plate",314626
"90% Nf: Cycle 8699-8700","CapPass",52299.59,"Trend",0.00061,103.12,53033,"A-20","Alloy 617","Plate",314626
"90% Nf: Cycle 8699-8700","CapPass",52299.59,"Trend",0.00063,105.28,53034,"A-20","Alloy 617","Plate",314626
"90% Nf: Cycle 8699-8700","CapPass",52299.62,"Trend",0.00064,105.60,53035,"A-20","Alloy 617","Plate",314626
"90% Nf: Cycle 8699-8700","CapPass",52299.62,"Trend",0.00066,107.79,53036,"A-20","Alloy 617","Plate",314626
"90% Nf: Cycle 8699-8700","CapPass",52299.65,"Trend",0.00068,109.96,53037,"A-20","Alloy 617","Plate",314626
"90% Nf: Cycle 8699-8700","CapPass",52299.68,"Trend",0.00071,112.24,53038,"A-20","Alloy 617","Plate",314626
"90% Nf: Cycle 8699-8700","CapPass",52299.68,"Trend",0.00073,114.93,53039,"A-20","Alloy 617","Plate",314626
"90% Nf: Cycle 8699-8700","CapPass",52299.71,"Trend",0.00075,116.16,53040,"A-20","Alloy 617","Plate",314626
"90% Nf: Cycle 8699-8700","CapPass",52299.71,"Trend",0.00076,117.11,53041,"A-20","Alloy 617","Plate",314626
"90% Nf: Cycle 8699-8700","CapPass",52299.71,"Trend",0.00079,119.13,53042,"A-20","Alloy 617","Plate",314626
"90% Nf: Cycle 8699-8700","CapPass",52299.75,"Trend",0.00081,121.57,53043,"A-20","Alloy 617","Plate",314626
"90% Nf: Cycle 8699-8700","CapPass",52299.78,"Trend",0.00084,123.65,53044,"A-20","Alloy 617","Plate",314626
"90% Nf: Cycle 8699-8700","CapPass",52299.78,"Trend",0.00086,125.51,53045,"A-20","Alloy 617","Plate",314626
"90% Nf: Cycle 8699-8700","CapPass",52299.81,"Trend",0.00089,127.54,53046,"A-20","Alloy 617","Plate",314626
"90% Nf: Cycle 8699-8700","CapPass",52299.81,"Trend",0.00090,128.26,53047,"A-20","Alloy 617","Plate",314626
"90% Nf: Cycle 8699-8700","CapPass",52299.81,"Trend",0.00091,129.38,53048,"A-20","Alloy 617","Plate",314626
"90% Nf: Cycle 8699-8700","CapPass",52299.84,"Trend",0.00094,131.22,53049,"A-20","Alloy 617","Plate",314626
"90% Nf: Cycle 8699-8700","CapPass",52299.84,"Trend",0.00096,133.05,53050,"A-20","Alloy 617","Plate",314626
"90% Nf: Cycle 8699-8700","CapPass",52299.87,"Trend",0.00099,134.94,53051,"A-20","Alloy 617","Plate",314626
"90% Nf: Cycle 8699-8700","CapPass",52299.87,"Trend",0.00102,136.53,53052,"A-20","Alloy 617","Plate",314626
"90% Nf: Cycle 8699-8700","CapPass",52299.90,"Trend",0.00104,138.04,53053,"A-20","Alloy 617","Plate",314626
"90% Nf: Cycle 8699-8700","CapPass",52299.90,"Trend",0.00104,138.10,53054,"A-20","Alloy 617","Plate",314626
"90% Nf: Cycle 8699-8700","CapPass",52299.93,"Trend",0.00107,139.52,53055,"A-20","Alloy 617","Plate",314626
"90% Nf: Cycle 8699-8700","CapPass",52299.93,"Trend",0.00109,140.87,53056,"A-20","Alloy 617","Plate",314626
"90% Nf: Cycle 8699-8700","CapPass",52299.96,"Trend",0.00112,142.45,53057,"A-20","Alloy 617","Plate",314626
"90% Nf: Cycle 8699-8700","CapPass",52299.96,"Trend",0.00114,143.40,53058,"A-20","Alloy 617","Plate",314626
"90% Nf: Cycle 8699-8700","CapPass",52300.00,"Trend",0.00117,144.87,53059,"A-20","Alloy 617","Plate",314626
"90% Nf: Cycle 8699-8700","CapPass",52300.00,"Trend",0.00117,144.52,53060,"A-20","Alloy 617","Plate",314626
"90% Nf: Cycle 8699-8700","CapPass",52300.03,"Trend",0.00120,145.63,53061,"A-20","Alloy 617","Plate",314626
"90% Nf: Cycle 8699-8700","CapPass",52300.06,"Trend",0.00122,146.97,53062,"A-20","Alloy 617","Plate",314626
"90% Nf: Cycle 8699-8700","CapPass",52300.06,"Trend",0.00125,147.66,53063,"A-20","Alloy 617","Plate",314626
"90% Nf: Cycle 8699-8700","CapPass",52300.09,"Trend",0.00127,148.57,53064,"A-20","Alloy 617","Plate",314626
"90% Nf: Cycle 8699-8700","CapPass",52300.09,"Trend",0.00128,149.03,53065,"A-20","Alloy 617","Plate",314626
"90% Nf: Cycle 8699-8700","CapPass",52300.12,"Trend",0.00130,149.74,53066,"A-20","Alloy 617","Plate",314626
"90% Nf: Cycle 8699-8700","CapPass",52300.15,"Trend",0.00132,150.60,53067,"A-20","Alloy 617","Plate",314626
"90% Nf: Cycle 8699-8700","CapPass",52300.15,"Trend",0.00135,151.25,53068,"A-20","Alloy 617","Plate",314626
"90% Nf: Cycle 8699-8700","CapPass",52300.18,"Trend",0.00137,152.27,53069,"A-20","Alloy 617","Plate",314626
"90% Nf: Cycle 8699-8700","CapPass",52300.21,"Trend",0.00139,152.64,53070,"A-20","Alloy 617","Plate",314626
