Repository: js-molina/fatigue-A617

File: data/950C/Strain rate 0.001/0.30% strain/HTM_A20_Cycles_F12.csv (part 9 of 9)
"Cycle Label","Data State","Elapsed Time Sec","Qual State","Strain","Stress Mpa","Count","Sample","Alloy","Material_Form","Heat"
"Cycle 4999-5000","CapPass",30016.48,"Trend",-0.00083,-56.48,83855,"F-12","Alloy 617","Plate",314626
"Cycle 4999-5000","CapPass",30016.49,"Trend",-0.00083,-55.82,83856,"F-12","Alloy 617","Plate",314626
"Cycle 4999-5000","CapPass",30016.51,"Trend",-0.00081,-53.12,83857,"F-12","Alloy 617","Plate",314626
"Cycle 4999-5000","CapPass",30016.54,"Trend",-0.00078,-49.54,83858,"F-12","Alloy 617","Plate",314626
"Cycle 4999-5000","CapPass",30016.56,"Trend",-0.00076,-45.99,83859,"F-12","Alloy 617","Plate",314626
"Cycle 4999-5000","CapPass",30016.59,"Trend",-0.00073,-42.62,83860,"F-12","Alloy 617","Plate",314626
"Cycle 4999-5000","CapPass",30016.59,"Trend",-0.00073,-42.37,83861,"F-12","Alloy 617","Plate",314626
"Cycle 4999-5000","CapPass",30016.62,"Trend",-0.00071,-39.23,83862,"F-12","Alloy 617","Plate",314626
"Cycle 4999-5000","CapPass",30016.64,"Trend",-0.00068,-35.71,83863,"F-12","Alloy 617","Plate",314626
"Cycle 4999-5000","CapPass",30016.67,"Trend",-0.00066,-32.41,83864,"F-12","Alloy 617","Plate",314626
"Cycle 4999-5000","CapPass",30016.69,"Trend",-0.00064,-29.54,83865,"F-12","Alloy 617","Plate",314626
"Cycle 4999-5000","CapPass",30016.69,"Trend",-0.00063,-28.99,83866,"F-12","Alloy 617","Plate",314626
"Cycle 4999-5000","CapPass",30016.72,"Trend",-0.00061,-25.81,83867,"F-12","Alloy 617","Plate",314626
"Cycle 4999-5000","CapPass",30016.74,"Trend",-0.00058,-22.99,83868,"F-12","Alloy 617","Plate",314626
"Cycle 4999-5000","CapPass",30016.76,"Trend",-0.00055,-20.40,83869,"F-12","Alloy 617","Plate",314626
"Cycle 4999-5000","CapPass",30016.79,"Trend",-0.00054,-17.98,83870,"F-12","Alloy 617","Plate",314626
"Cycle 4999-5000","CapPass",30016.79,"Trend",-0.00053,-17.36,83871,"F-12","Alloy 617","Plate",314626
"Cycle 4999-5000","CapPass",30016.82,"Trend",-0.00050,-14.15,83872,"F-12","Alloy 617","Plate",314626
"Cycle 4999-5000","CapPass",30016.85,"Trend",-0.00048,-10.64,83873,"F-12","Alloy 617","Plate",314626
"Cycle 4999-5000","CapPass",30016.88,"Trend",-0.00045,-7.42,83874,"F-12","Alloy 617","Plate",314626
"Cycle 4999-5000","CapPass",30016.89,"Trend",-0.00044,-6.12,83875,"F-12","Alloy 617","Plate",314626
"Cycle 4999-5000","CapPass",30016.90,"Trend",-0.00043,-4.18,83876,"F-12","Alloy 617","Plate",314626
"Cycle 4999-5000","CapPass",30016.93,"Trend",-0.00040,-1.03,83877,"F-12","Alloy 617","Plate",314626
"Cycle 4999-5000","CapPass",30016.96,"Trend",-0.00038,2.50,83878,"F-12","Alloy 617","Plate",314626
"Cycle 4999-5000","CapPass",30016.98,"Trend",-0.00035,5.45,83879,"F-12","Alloy 617","Plate",314626
"Cycle 4999-5000","CapPass",30016.99,"Trend",-0.00035,5.73,83880,"F-12","Alloy 617","Plate",314626
"Cycle 4999-5000","CapPass",30017.01,"Trend",-0.00033,8.90,83881,"F-12","Alloy 617","Plate",314626
"Cycle 4999-5000","CapPass",30017.04,"Trend",-0.00030,11.98,83882,"F-12","Alloy 617","Plate",314626
"Cycle 4999-5000","CapPass",30017.07,"Trend",-0.00028,14.92,83883,"F-12","Alloy 617","Plate",314626
"Cycle 4999-5000","CapPass",30017.09,"Trend",-0.00026,16.42,83884,"F-12","Alloy 617","Plate",314626
"Cycle 4999-5000","CapPass",30017.10,"Trend",-0.00025,17.78,83885,"F-12","Alloy 617","Plate",314626
"Cycle 4999-5000","CapPass",30017.14,"Trend",-0.00023,20.78,83886,"F-12","Alloy 617","Plate",314626
"Cycle 4999-5000","CapPass",30017.17,"Trend",-0.00020,23.84,83887,"F-12","Alloy 617","Plate",314626
"Cycle 4999-5000","CapPass",30017.19,"Trend",-0.00018,26.02,83888,"F-12","Alloy 617","Plate",314626
"Cycle 4999-5000","CapPass",30017.19,"Trend",-0.00018,26.76,83889,"F-12","Alloy 617","Plate",314626
"Cycle 4999-5000","CapPass",30017.22,"Trend",-0.00015,29.62,83890,"F-12","Alloy 617","Plate",314626
"Cycle 4999-5000","CapPass",30017.25,"Trend",-0.00013,32.76,83891,"F-12","Alloy 617","Plate",314626
"Cycle 4999-5000","CapPass",30017.28,"Trend",-0.00010,35.80,83892,"F-12","Alloy 617","Plate",314626
"Cycle 4999-5000","CapPass",30017.29,"Trend",-0.00009,36.63,83893,"F-12","Alloy 617","Plate",314626
"Cycle 4999-5000","CapPass",30017.30,"Trend",-0.00008,38.75,83894,"F-12","Alloy 617","Plate",314626
"Cycle 4999-5000","CapPass",30017.33,"Trend",-0.00005,41.61,83895,"F-12","Alloy 617","Plate",314626
"Cycle 4999-5000","CapPass",30017.36,"Trend",-0.00002,44.23,83896,"F-12","Alloy 617","Plate",314626
"Cycle 4999-5000","CapPass",30017.39,"Trend",-0.00000,47.32,83897,"F-12","Alloy 617","Plate",314626
"Cycle 4999-5000","CapPass",30017.39,"Trend",0.00000,47.36,83898,"F-12","Alloy 617","Plate",314626
"Cycle 4999-5000","CapPass",30017.41,"Trend",0.00003,50.33,83899,"F-12","Alloy 617","Plate",314626
"Cycle 4999-5000","CapPass",30017.44,"Trend",0.00005,53.24,83900,"F-12","Alloy 617","Plate",314626
"Cycle 4999-5000","CapPass",30017.46,"Trend",0.00008,56.23,83901,"F-12","Alloy 617","Plate",314626
"Cycle 4999-5000","CapPass",30017.48,"Trend",0.00010,58.75,83902,"F-12","Alloy 617","Plate",314626
"Cycle 4999-5000","CapPass",30017.49,"Trend",0.00010,59.04,83903,"F-12","Alloy 617","Plate",314626
"Cycle 4999-5000","CapPass",30017.51,"Trend",0.00013,61.76,83904,"F-12","Alloy 617","Plate",314626
"Cycle 4999-5000","CapPass",30017.53,"Trend",0.00015,64.69,83905,"F-12","Alloy 617","Plate",314626
"Cycle 4999-5000","CapPass",30017.55,"Trend",0.00018,67.40,83906,"F-12","Alloy 617","Plate",314626
"Cycle 4999-5000","CapPass",30017.57,"Trend",0.00020,70.31,83907,"F-12","Alloy 617","Plate",314626
"Cycle 4999-5000","CapPass",30017.58,"Trend",0.00022,71.72,83908,"F-12","Alloy 617","Plate",314626
"Cycle 4999-5000","CapPass",30017.60,"Trend",0.00023,72.98,83909,"F-12","Alloy 617","Plate",314626
"Cycle 4999-5000","CapPass",30017.62,"Trend",0.00025,75.50,83910,"F-12","Alloy 617","Plate",314626
"Cycle 4999-5000","CapPass",30017.64,"Trend",0.00028,78.10,83911,"F-12","Alloy 617","Plate",314626
"Cycle 4999-5000","CapPass",30017.66,"Trend",0.00030,80.59,83912,"F-12","Alloy 617","Plate",314626
"Cycle 4999-5000","CapPass",30017.68,"Trend",0.00032,82.23,83913,"F-12","Alloy 617","Plate",314626
"Cycle 4999-5000","CapPass",30017.69,"Trend",0.00033,82.88,83914,"F-12","Alloy 617","Plate",314626
"Cycle 4999-5000","CapPass",30017.72,"Trend",0.00035,85.36,83915,"F-12","Alloy 617","Plate",314626
"Cycle 4999-5000","CapPass",30017.74,"Trend",0.00038,87.94,83916,"F-12","Alloy 617","Plate",314626
"Cycle 4999-5000","CapPass",30017.77,"Trend",0.00040,90.21,83917,"F-12","Alloy 617","Plate",314626
"Cycle 4999-5000","CapPass",30017.78,"Trend",0.00042,91.63,83918,"F-12","Alloy 617","Plate",314626
"Cycle 4999-5000","CapPass",30017.79,"Trend",0.00043,92.65,83919,"F-12","Alloy 617","Plate",314626
"Cycle 4999-5000","CapPass",30017.82,"Trend",0.00045,94.81,83920,"F-12","Alloy 617","Plate",314626
"Cycle 4999-5000","CapPass",30017.84,"Trend",0.00048,97.08,83921,"F-12","Alloy 617","Plate",314626
"Cycle 4999-5000","CapPass",30017.87,"Trend",0.00050,99.29,83922,"F-12","Alloy 617","Plate",314626
"Cycle 4999-5000","CapPass",30017.88,"Trend",0.00052,100.66,83923,"F-12","Alloy 617","Plate",314626
"Cycle 4999-5000","CapPass",30017.89,"Trend",0.00053,101.38,83924,"F-12","Alloy 617","Plate",314626
"Cycle 4999-5000","CapPass",30017.92,"Trend",0.00056,103.51,83925,"F-12","Alloy 617","Plate",314626
"Cycle 4999-5000","CapPass",30017.95,"Trend",0.00058,105.82,83926,"F-12","Alloy 617","Plate",314626
"Cycle 4999-5000","CapPass",30017.97,"Trend",0.00061,107.85,83927,"F-12","Alloy 617","Plate",314626
"Cycle 4999-5000","CapPass",30017.98,"Trend",0.00062,108.80,83928,"F-12","Alloy 617","Plate",314626
"Cycle 4999-5000","CapPass",30018.00,"Trend",0.00063,109.78,83929,"F-12","Alloy 617","Plate",314626
"Cycle 4999-5000","CapPass",30018.02,"Trend",0.00066,111.83,83930,"F-12","Alloy 617","Plate",314626
"Cycle 4999-5000","CapPass",30018.05,"Trend",0.00068,113.84,83931,"F-12","Alloy 617","Plate",314626
"Cycle 4999-5000","CapPass",30018.07,"Trend",0.00071,115.64,83932,"F-12","Alloy 617","Plate",314626
"Cycle 4999-5000","CapPass",30018.08,"Trend",0.00072,116.38,83933,"F-12","Alloy 617","Plate",314626
"Cycle 4999-5000","CapPass",30018.09,"Trend",0.00073,117.06,83934,"F-12","Alloy 617","Plate",314626
"Cycle 4999-5000","CapPass",30018.12,"Trend",0.00076,119.13,83935,"F-12","Alloy 617","Plate",314626
"Cycle 4999-5000","CapPass",30018.14,"Trend",0.00078,121.08,83936,"F-12","Alloy 617","Plate",314626
"Cycle 4999-5000","CapPass",30018.17,"Trend",0.00081,122.88,83937,"F-12","Alloy 617","Plate",314626
"Cycle 4999-5000","CapPass",30018.18,"Trend",0.00082,123.70,83938,"F-12","Alloy 617","Plate",314626
"Cycle 4999-5000","CapPass",30018.20,"Trend",0.00083,124.78,83939,"F-12","Alloy 617","Plate",314626
"Cycle 4999-5000","CapPass",30018.22,"Trend",0.00086,126.65,83940,"F-12","Alloy 617","Plate",314626
"Cycle 4999-5000","CapPass",30018.25,"Trend",0.00088,128.67,83941,"F-12","Alloy 617","Plate",314626
"Cycle 4999-5000","CapPass",30018.27,"Trend",0.00091,130.37,83942,"F-12","Alloy 617","Plate",314626
"Cycle 4999-5000","CapPass",30018.28,"Trend",0.00092,130.94,83943,"F-12","Alloy 617","Plate",314626
"Cycle 4999-5000","CapPass",30018.30,"Trend",0.00093,132.24,83944,"F-12","Alloy 617","Plate",314626
"Cycle 4999-5000","CapPass",30018.33,"Trend",0.00096,134.03,83945,"F-12","Alloy 617","Plate",314626
"Cycle 4999-5000","CapPass",30018.35,"Trend",0.00099,135.70,83946,"F-12","Alloy 617","Plate",314626
"Cycle 4999-5000","CapPass",30018.38,"Trend",0.00101,137.44,83947,"F-12","Alloy 617","Plate",314626
"Cycle 4999-5000","CapPass",30018.38,"Trend",0.00102,137.85,83948,"F-12","Alloy 617","Plate",314626
"Cycle 4999-5000","CapPass",30018.40,"Trend",0.00104,139.47,83949,"F-12","Alloy 617","Plate",314626
"Cycle 4999-5000","CapPass",30018.42,"Trend",0.00106,141.16,83950,"F-12","Alloy 617","Plate",314626
"Cycle 4999-5000","CapPass",30018.45,"Trend",0.00109,142.86,83951,"F-12","Alloy 617","Plate",314626
"Cycle 4999-5000","CapPass",30018.48,"Trend",0.00111,144.45,83952,"F-12","Alloy 617","Plate",314626
"Cycle 4999-5000","CapPass",30018.48,"Trend",0.00112,144.84,83953,"F-12","Alloy 617","Plate",314626
"Cycle 4999-5000","CapPass",30018.50,"Trend",0.00114,146.33,83954,"F-12","Alloy 617","Plate",314626
"Cycle 4999-5000","CapPass",30018.52,"Trend",0.00116,147.58,83955,"F-12","Alloy 617","Plate",314626
"Cycle 4999-5000","CapPass",30018.55,"Trend",0.00119,149.15,83956,"F-12","Alloy 617","Plate",314626
"Cycle 4999-5000","CapPass",30018.57,"Trend",0.00121,150.55,83957,"F-12","Alloy 617","Plate",314626
"Cycle 4999-5000","CapPass",30018.58,"Trend",0.00122,151.15,83958,"F-12","Alloy 617","Plate",314626
"Cycle 4999-5000","CapPass",30018.60,"Trend",0.00124,152.16,83959,"F-12","Alloy 617","Plate",314626
"Cycle 4999-5000","CapPass",30018.62,"Trend",0.00126,153.32,83960,"F-12","Alloy 617","Plate",314626
"Cycle 4999-5000","CapPass",30018.64,"Trend",0.00129,154.47,83961,"F-12","Alloy 617","Plate",314626
"Cycle 4999-5000","CapPass",30018.67,"Trend",0.00131,155.62,83962,"F-12","Alloy 617","Plate",314626
"Cycle 4999-5000","CapPass",30018.68,"Trend",0.00132,156.17,83963,"F-12","Alloy 617","Plate",314626
"Cycle 4999-5000","CapPass",30018.69,"Trend",0.00134,156.80,83964,"F-12","Alloy 617","Plate",314626
"Cycle 4999-5000","CapPass",30018.72,"Trend",0.00136,157.98,83965,"F-12","Alloy 617","Plate",314626
"Cycle 4999-5000","CapPass",30018.74,"Trend",0.00139,158.98,83966,"F-12","Alloy 617","Plate",314626
"90% Nf: Cycle 6400-6401","CapPass",38427.04,"Trend",0.00141,158.58,99903,"F-12","Alloy 617","Plate",314626
"90% Nf: Cycle 6400-6401","CapPass",38427.08,"Trend",0.00144,156.90,99904,"F-12","Alloy 617","Plate",314626
"90% Nf: Cycle 6400-6401","CapPass",38427.11,"Trend",0.00144,153.70,99905,"F-12","Alloy 617","Plate",314626
"90% Nf: Cycle 6400-6401","CapPass",38427.15,"Trend",0.00141,144.95,99906,"F-12","Alloy 617","Plate",314626
"90% Nf: Cycle 6400-6401","CapPass",38427.18,"Trend",0.00139,139.43,99907,"F-12","Alloy 617","Plate",314626
"90% Nf: Cycle 6400-6401","CapPass",38427.21,"Trend",0.00137,135.08,99908,"F-12","Alloy 617","Plate",314626
"90% Nf: Cycle 6400-6401","CapPass",38427.21,"Trend",0.00136,134.05,99909,"F-12","Alloy 617","Plate",314626
"90% Nf: Cycle 6400-6401","CapPass",38427.24,"Trend",0.00134,129.11,99910,"F-12","Alloy 617","Plate",314626
"90% Nf: Cycle 6400-6401","CapPass",38427.26,"Trend",0.00131,124.25,99911,"F-12","Alloy 617","Plate",314626
"90% Nf: Cycle 6400-6401","CapPass",38427.29,"Trend",0.00129,119.45,99912,"F-12","Alloy 617","Plate",314626
"90% Nf: Cycle 6400-6401","CapPass",38427.30,"Trend",0.00127,117.11,99913,"F-12","Alloy 617","Plate",314626
"90% Nf: Cycle 6400-6401","CapPass",38427.32,"Trend",0.00126,114.89,99914,"F-12","Alloy 617","Plate",314626
"90% Nf: Cycle 6400-6401","CapPass",38427.34,"Trend",0.00124,110.65,99915,"F-12","Alloy 617","Plate",314626
"90% Nf: Cycle 6400-6401","CapPass",38427.37,"Trend",0.00121,106.48,99916,"F-12","Alloy 617","Plate",314626
"90% Nf: Cycle 6400-6401","CapPass",38427.40,"Trend",0.00118,102.27,99917,"F-12","Alloy 617","Plate",314626
"90% Nf: Cycle 6400-6401","CapPass",38427.40,"Trend",0.00118,100.73,99918,"F-12","Alloy 617","Plate",314626
"90% Nf: Cycle 6400-6401","CapPass",38427.42,"Trend",0.00116,98.16,99919,"F-12","Alloy 617","Plate",314626
"90% Nf: Cycle 6400-6401","CapPass",38427.45,"Trend",0.00113,94.42,99920,"F-12","Alloy 617","Plate",314626
"90% Nf: Cycle 6400-6401","CapPass",38427.48,"Trend",0.00111,90.53,99921,"F-12","Alloy 617","Plate",314626
"90% Nf: Cycle 6400-6401","CapPass",38427.50,"Trend",0.00108,86.54,99922,"F-12","Alloy 617","Plate",314626
"90% Nf: Cycle 6400-6401","CapPass",38427.51,"Trend",0.00108,86.03,99923,"F-12","Alloy 617","Plate",314626
"90% Nf: Cycle 6400-6401","CapPass",38427.53,"Trend",0.00106,83.12,99924,"F-12","Alloy 617","Plate",314626
"90% Nf: Cycle 6400-6401","CapPass",38427.55,"Trend",0.00103,79.25,99925,"F-12","Alloy 617","Plate",314626
"90% Nf: Cycle 6400-6401","CapPass",38427.58,"Trend",0.00101,75.43,99926,"F-12","Alloy 617","Plate",314626
"90% Nf: Cycle 6400-6401","CapPass",38427.60,"Trend",0.00098,71.93,99927,"F-12","Alloy 617","Plate",314626
"90% Nf: Cycle 6400-6401","CapPass",38427.61,"Trend",0.00098,71.65,99928,"F-12","Alloy 617","Plate",314626
"90% Nf: Cycle 6400-6401","CapPass",38427.63,"Trend",0.00096,67.91,99929,"F-12","Alloy 617","Plate",314626
"90% Nf: Cycle 6400-6401","CapPass",38427.66,"Trend",0.00093,64.25,99930,"F-12","Alloy 617","Plate",314626
"90% Nf: Cycle 6400-6401","CapPass",38427.68,"Trend",0.00091,60.78,99931,"F-12","Alloy 617","Plate",314626
"90% Nf: Cycle 6400-6401","CapPass",38427.70,"Trend",0.00089,57.95,99932,"F-12","Alloy 617","Plate",314626
"90% Nf: Cycle 6400-6401","CapPass",38427.71,"Trend",0.00088,57.29,99933,"F-12","Alloy 617","Plate",314626
"90% Nf: Cycle 6400-6401","CapPass",38427.74,"Trend",0.00086,53.47,99934,"F-12","Alloy 617","Plate",314626
"90% Nf: Cycle 6400-6401","CapPass",38427.76,"Trend",0.00083,50.09,99935,"F-12","Alloy 617","Plate",314626
"90% Nf: Cycle 6400-6401","CapPass",38427.79,"Trend",0.00081,46.36,99936,"F-12","Alloy 617","Plate",314626
"90% Nf: Cycle 6400-6401","CapPass",38427.80,"Trend",0.00079,44.86,99937,"F-12","Alloy 617","Plate",314626
"90% Nf: Cycle 6400-6401","CapPass",38427.82,"Trend",0.00078,42.87,99938,"F-12","Alloy 617","Plate",314626
"90% Nf: Cycle 6400-6401","CapPass",38427.84,"Trend",0.00076,39.43,99939,"F-12","Alloy 617","Plate",314626
"90% Nf: Cycle 6400-6401","CapPass",38427.87,"Trend",0.00073,35.91,99940,"F-12","Alloy 617","Plate",314626
"90% Nf: Cycle 6400-6401","CapPass",38427.89,"Trend",0.00071,33.37,99941,"F-12","Alloy 617","Plate",314626
"90% Nf: Cycle 6400-6401","CapPass",38427.90,"Trend",0.00069,31.88,99942,"F-12","Alloy 617","Plate",314626
"90% Nf: Cycle 6400-6401","CapPass",38427.92,"Trend",0.00068,30.25,99943,"F-12","Alloy 617","Plate",314626
"90% Nf: Cycle 6400-6401","CapPass",38427.94,"Trend",0.00066,26.99,99944,"F-12","Alloy 617","Plate",314626
"90% Nf: Cycle 6400-6401","CapPass",38427.98,"Trend",0.00063,23.52,99945,"F-12","Alloy 617","Plate",314626
"90% Nf: Cycle 6400-6401","CapPass",38428.00,"Trend",0.00060,20.16,99946,"F-12","Alloy 617","Plate",314626
"90% Nf: Cycle 6400-6401","CapPass",38428.00,"Trend",0.00060,19.87,99947,"F-12","Alloy 617","Plate",314626
"90% Nf: Cycle 6400-6401","CapPass",38428.03,"Trend",0.00058,16.78,99948,"F-12","Alloy 617","Plate",314626
"90% Nf: Cycle 6400-6401","CapPass",38428.06,"Trend",0.00055,13.44,99949,"F-12","Alloy 617","Plate",314626
"90% Nf: Cycle 6400-6401","CapPass",38428.09,"Trend",0.00053,9.91,99950,"F-12","Alloy 617","Plate",314626
"90% Nf: Cycle 6400-6401","CapPass",38428.10,"Trend",0.00052,8.29,99951,"F-12","Alloy 617","Plate",314626
"90% Nf: Cycle 6400-6401","CapPass",38428.12,"Trend",0.00050,6.97,99952,"F-12","Alloy 617","Plate",314626
"90% Nf: Cycle 6400-6401","CapPass",38428.15,"Trend",0.00048,3.80,99953,"F-12","Alloy 617","Plate",314626
"90% Nf: Cycle 6400-6401","CapPass",38428.19,"Trend",0.00045,0.34,99954,"F-12","Alloy 617","Plate",314626
"90% Nf: Cycle 6400-6401","CapPass",38428.20,"Trend",0.00044,-1.22,99955,"F-12","Alloy 617","Plate",314626
"90% Nf: Cycle 6400-6401","CapPass",38428.22,"Trend",0.00043,-2.82,99956,"F-12","Alloy 617","Plate",314626
"90% Nf: Cycle 6400-6401","CapPass",38428.24,"Trend",0.00040,-5.90,99957,"F-12","Alloy 617","Plate",314626
"90% Nf: Cycle 6400-6401","CapPass",38428.27,"Trend",0.00038,-8.95,99958,"F-12","Alloy 617","Plate",314626
"90% Nf: Cycle 6400-6401","CapPass",38428.30,"Trend",0.00035,-12.41,99959,"F-12","Alloy 617","Plate",314626
"90% Nf: Cycle 6400-6401","CapPass",38428.33,"Trend",0.00033,-15.66,99960,"F-12","Alloy 617","Plate",314626
"90% Nf: Cycle 6400-6401","CapPass",38428.35,"Trend",0.00030,-18.80,99961,"F-12","Alloy 617","Plate",314626
"90% Nf: Cycle 6400-6401","CapPass",38428.38,"Trend",0.00028,-21.61,99962,"F-12","Alloy 617","Plate",314626
"90% Nf: Cycle 6400-6401","CapPass",38428.40,"Trend",0.00026,-24.08,99963,"F-12","Alloy 617","Plate",314626
"90% Nf: Cycle 6400-6401","CapPass",38428.40,"Trend",0.00025,-24.81,99964,"F-12","Alloy 617","Plate",314626
"90% Nf: Cycle 6400-6401","CapPass",38428.43,"Trend",0.00023,-27.72,99965,"F-12","Alloy 617","Plate",314626
"90% Nf: Cycle 6400-6401","CapPass",38428.46,"Trend",0.00020,-30.59,99966,"F-12","Alloy 617","Plate",314626
"90% Nf: Cycle 6400-6401","CapPass",38428.48,"Trend",0.00018,-33.56,99967,"F-12","Alloy 617","Plate",314626
"90% Nf: Cycle 6400-6401","CapPass",38428.50,"Trend",0.00015,-36.33,99968,"F-12","Alloy 617","Plate",314626
"90% Nf: Cycle 6400-6401","CapPass",38428.50,"Trend",0.00015,-36.70,99969,"F-12","Alloy 617","Plate",314626
"90% Nf: Cycle 6400-6401","CapPass",38428.52,"Trend",0.00013,-39.61,99970,"F-12","Alloy 617","Plate",314626
"90% Nf: Cycle 6400-6401","CapPass",38428.54,"Trend",0.00010,-42.43,99971,"F-12","Alloy 617","Plate",314626
"90% Nf: Cycle 6400-6401","CapPass",38428.56,"Trend",0.00007,-45.19,99972,"F-12","Alloy 617","Plate",314626
"90% Nf: Cycle 6400-6401","CapPass",38428.58,"Trend",0.00005,-47.86,99973,"F-12","Alloy 617","Plate",314626
"90% Nf: Cycle 6400-6401","CapPass",38428.60,"Trend",0.00004,-49.62,99974,"F-12","Alloy 617","Plate",314626
"90% Nf: Cycle 6400-6401","CapPass",38428.61,"Trend",0.00002,-50.57,99975,"F-12","Alloy 617","Plate",314626
"90% Nf: Cycle 6400-6401","CapPass",38428.63,"Trend",-0.00000,-53.23,99976,"F-12","Alloy 617","Plate",314626
"90% Nf: Cycle 6400-6401","CapPass",38428.66,"Trend",-0.00003,-55.92,99977,"F-12","Alloy 617","Plate",314626
"90% Nf: Cycle 6400-6401","CapPass",38428.69,"Trend",-0.00005,-58.58,99978,"F-12","Alloy 617","Plate",314626
"90% Nf: Cycle 6400-6401","CapPass",38428.70,"Trend",-0.00007,-60.00,99979,"F-12","Alloy 617","Plate",314626
"90% Nf: Cycle 6400-6401","CapPass",38428.71,"Trend",-0.00008,-61.06,99980,"F-12","Alloy 617","Plate",314626
"90% Nf: Cycle 6400-6401","CapPass",38428.74,"Trend",-0.00010,-63.71,99981,"F-12","Alloy 617","Plate",314626
"90% Nf: Cycle 6400-6401","CapPass",38428.76,"Trend",-0.00013,-66.12,99982,"F-12","Alloy 617","Plate",314626
"90% Nf: Cycle 6400-6401","CapPass",38428.79,"Trend",-0.00015,-68.54,99983,"F-12","Alloy 617","Plate",314626
"90% Nf: Cycle 6400-6401","CapPass",38428.80,"Trend",-0.00016,-69.74,99984,"F-12","Alloy 617","Plate",314626
"90% Nf: Cycle 6400-6401","CapPass",38428.81,"Trend",-0.00018,-70.94,99985,"F-12","Alloy 617","Plate",314626
"90% Nf: Cycle 6400-6401","CapPass",38428.84,"Trend",-0.00020,-73.28,99986,"F-12","Alloy 617","Plate",314626
"90% Nf: Cycle 6400-6401","CapPass",38428.86,"Trend",-0.00023,-75.54,99987,"F-12","Alloy 617","Plate",314626
"90% Nf: Cycle 6400-6401","CapPass",38428.89,"Trend",-0.00025,-78.04,99988,"F-12","Alloy 617","Plate",314626
"90% Nf: Cycle 6400-6401","CapPass",38428.90,"Trend",-0.00026,-79.18,99989,"F-12","Alloy 617","Plate",314626
"90% Nf: Cycle 6400-6401","CapPass",38428.91,"Trend",-0.00028,-80.44,99990,"F-12","Alloy 617","Plate",314626
"90% Nf: Cycle 6400-6401","CapPass",38428.94,"Trend",-0.00030,-82.74,99991,"F-12","Alloy 617","Plate",314626
"90% Nf: Cycle 6400-6401","CapPass",38428.96,"Trend",-0.00033,-84.95,99992,"F-12","Alloy 617","Plate",314626
"90% Nf: Cycle 6400-6401","CapPass",38428.99,"Trend",-0.00035,-87.49,99993,"F-12","Alloy 617","Plate",314626
"90% Nf: Cycle 6400-6401","CapPass",38429.00,"Trend",-0.00037,-88.68,99994,"F-12","Alloy 617","Plate",314626
"90% Nf: Cycle 6400-6401","CapPass",38429.01,"Trend",-0.00038,-89.73,99995,"F-12","Alloy 617","Plate",314626
"90% Nf: Cycle 6400-6401","CapPass",38429.04,"Trend",-0.00040,-92.09,99996,"F-12","Alloy 617","Plate",314626
"90% Nf: Cycle 6400-6401","CapPass",38429.06,"Trend",-0.00043,-94.18,99997,"F-12","Alloy 617","Plate",314626
"90% Nf: Cycle 6400-6401","CapPass",38429.09,"Trend",-0.00046,-96.47,99998,"F-12","Alloy 617","Plate",314626
"90% Nf: Cycle 6400-6401","CapPass",38429.10,"Trend",-0.00047,-97.28,99999,"F-12","Alloy 617","Plate",314626
"90% Nf: Cycle 6400-6401","CapPass",38429.12,"Trend",-0.00048,-98.66,100000,"F-12","Alloy 617","Plate",314626
"90% Nf: Cycle 6400-6401","CapPass",38429.14,"Trend",-0.00051,-100.8,100001,"F-12","Alloy 617","Plate",314626
"90% Nf: Cycle 6400-6401","CapPass",38429.16,"Trend",-0.00053,-102.9,100002,"F-12","Alloy 617","Plate",314626
"90% Nf: Cycle 6400-6401","CapPass",38429.19,"Trend",-0.00056,-104.8,100003,"F-12","Alloy 617","Plate",314626
"90% Nf: Cycle 6400-6401","CapPass",38429.20,"Trend",-0.00057,-105.5,100004,"F-12","Alloy 617","Plate",314626
"90% Nf: Cycle 6400-6401","CapPass",38429.21,"Trend",-0.00058,-106.4,100005,"F-12","Alloy 617","Plate",314626
"90% Nf: Cycle 6400-6401","CapPass",38429.23,"Trend",-0.00061,-107.8,100006,"F-12","Alloy 617","Plate",314626
"90% Nf: Cycle 6400-6401","CapPass",38429.26,"Trend",-0.00063,-109.6,100007,"F-12","Alloy 617","Plate",314626
"90% Nf: Cycle 6400-6401","CapPass",38429.29,"Trend",-0.00066,-111.5,100008,"F-12","Alloy 617","Plate",314626
"90% Nf: Cycle 6400-6401","CapPass",38429.30,"Trend",-0.00067,-112.3,100009,"F-12","Alloy 617","Plate",314626
"90% Nf: Cycle 6400-6401","CapPass",38429.31,"Trend",-0.00068,-113.6,100010,"F-12","Alloy 617","Plate",314626
"90% Nf: Cycle 6400-6401","CapPass",38429.34,"Trend",-0.00071,-115.5,100011,"F-12","Alloy 617","Plate",314626
"90% Nf: Cycle 6400-6401","CapPass",38429.37,"Trend",-0.00073,-117.4,100012,"F-12","Alloy 617","Plate",314626
"90% Nf: Cycle 6400-6401","CapPass",38429.39,"Trend",-0.00076,-119.4,100013,"F-12","Alloy 617","Plate",314626
"90% Nf: Cycle 6400-6401","CapPass",38429.40,"Trend",-0.00076,-119.6,100014,"F-12","Alloy 617","Plate",314626
"90% Nf: Cycle 6400-6401","CapPass",38429.42,"Trend",-0.00078,-121.3,100015,"F-12","Alloy 617","Plate",314626
"90% Nf: Cycle 6400-6401","CapPass",38429.44,"Trend",-0.00081,-123.2,100016,"F-12","Alloy 617","Plate",314626
"90% Nf: Cycle 6400-6401","CapPass",38429.47,"Trend",-0.00083,-125.3,100017,"F-12","Alloy 617","Plate",314626
"90% Nf: Cycle 6400-6401","CapPass",38429.49,"Trend",-0.00086,-127.1,100018,"F-12","Alloy 617","Plate",314626
"90% Nf: Cycle 6400-6401","CapPass",38429.50,"Trend",-0.00086,-127.1,100019,"F-12","Alloy 617","Plate",314626
"90% Nf: Cycle 6400-6401","CapPass",38429.52,"Trend",-0.00088,-129.0,100020,"F-12","Alloy 617","Plate",314626
"90% Nf: Cycle 6400-6401","CapPass",38429.55,"Trend",-0.00091,-130.8,100021,"F-12","Alloy 617","Plate",314626
"90% Nf: Cycle 6400-6401","CapPass",38429.57,"Trend",-0.00093,-132.6,100022,"F-12","Alloy 617","Plate",314626
"90% Nf: Cycle 6400-6401","CapPass",38429.60,"Trend",-0.00096,-134.4,100023,"F-12","Alloy 617","Plate",314626
"90% Nf: Cycle 6400-6401","CapPass",38429.60,"Trend",-0.00096,-134.4,100024,"F-12","Alloy 617","Plate",314626
"90% Nf: Cycle 6400-6401","CapPass",38429.62,"Trend",-0.00099,-136.1,100025,"F-12","Alloy 617","Plate",314626
"90% Nf: Cycle 6400-6401","CapPass",38429.65,"Trend",-0.00101,-138.0,100026,"F-12","Alloy 617","Plate",314626
"90% Nf: Cycle 6400-6401","CapPass",38429.67,"Trend",-0.00104,-139.7,100027,"F-12","Alloy 617","Plate",314626
"90% Nf: Cycle 6400-6401","CapPass",38429.69,"Trend",-0.00106,-141.2,100028,"F-12","Alloy 617","Plate",314626
"90% Nf: Cycle 6400-6401","CapPass",38429.70,"Trend",-0.00106,-141.3,100029,"F-12","Alloy 617","Plate",314626
"90% Nf: Cycle 6400-6401","CapPass",38429.73,"Trend",-0.00109,-142.9,100030,"F-12","Alloy 617","Plate",314626
"90% Nf: Cycle 6400-6401","CapPass",38429.75,"Trend",-0.00111,-144.5,100031,"F-12","Alloy 617","Plate",314626
"90% Nf: Cycle 6400-6401","CapPass",38429.78,"Trend",-0.00114,-146.2,100032,"F-12","Alloy 617","Plate",314626
"90% Nf: Cycle 6400-6401","CapPass",38429.80,"Trend",-0.00116,-147.5,100033,"F-12","Alloy 617","Plate",314626
"90% Nf: Cycle 6400-6401","CapPass",38429.80,"Trend",-0.00116,-147.7,100034,"F-12","Alloy 617","Plate",314626
"90% Nf: Cycle 6400-6401","CapPass",38429.83,"Trend",-0.00119,-149.2,100035,"F-12","Alloy 617","Plate",314626
"90% Nf: Cycle 6400-6401","CapPass",38429.85,"Trend",-0.00121,-150.8,100036,"F-12","Alloy 617","Plate",314626
"90% Nf: Cycle 6400-6401","CapPass",38429.87,"Trend",-0.00124,-152.0,100037,"F-12","Alloy 617","Plate",314626
"90% Nf: Cycle 6400-6401","CapPass",38429.90,"Trend",-0.00126,-153.3,100038,"F-12","Alloy 617","Plate",314626
"90% Nf: Cycle 6400-6401","CapPass",38429.90,"Trend",-0.00126,-153.4,100039,"F-12","Alloy 617","Plate",314626
"90% Nf: Cycle 6400-6401","CapPass",38429.92,"Trend",-0.00129,-154.7,100040,"F-12","Alloy 617","Plate",314626
"90% Nf: Cycle 6400-6401","CapPass",38429.95,"Trend",-0.00131,-156.0,100041,"F-12","Alloy 617","Plate",314626
"90% Nf: Cycle 6400-6401","CapPass",38429.97,"Trend",-0.00134,-157.1,100042,"F-12","Alloy 617","Plate",314626
"90% Nf: Cycle 6400-6401","CapPass",38429.99,"Trend",-0.00136,-158.2,100043,"F-12","Alloy 617","Plate",314626
"90% Nf: Cycle 6400-6401","CapPass",38429.99,"Trend",-0.00136,-158.3,100044,"F-12","Alloy 617","Plate",314626
"90% Nf: Cycle 6400-6401","CapPass",38430.02,"Trend",-0.00139,-159.4,100045,"F-12","Alloy 617","Plate",314626
"90% Nf: Cycle 6400-6401","CapPass",38430.04,"Trend",-0.00141,-160.2,100046,"F-12","Alloy 617","Plate",314626
"90% Nf: Cycle 6400-6401","CapPass",38430.09,"Trend",-0.00144,-157.3,100047,"F-12","Alloy 617","Plate",314626
"90% Nf: Cycle 6400-6401","CapPass",38430.18,"Trend",-0.00139,-142.5,100048,"F-12","Alloy 617","Plate",314626
"90% Nf: Cycle 6400-6401","CapPass",38430.19,"Trend",-0.00138,-139.9,100049,"F-12","Alloy 617","Plate",314626
"90% Nf: Cycle 6400-6401","CapPass",38430.21,"Trend",-0.00136,-137.4,100050,"F-12","Alloy 617","Plate",314626
"90% Nf: Cycle 6400-6401","CapPass",38430.23,"Trend",-0.00134,-132.3,100051,"F-12","Alloy 617","Plate",314626
"90% Nf: Cycle 6400-6401","CapPass",38430.26,"Trend",-0.00131,-128.0,100052,"F-12","Alloy 617","Plate",314626
"90% Nf: Cycle 6400-6401","CapPass",38430.28,"Trend",-0.00129,-123.4,100053,"F-12","Alloy 617","Plate",314626
"90% Nf: Cycle 6400-6401","CapPass",38430.30,"Trend",-0.00128,-121.9,100054,"F-12","Alloy 617","Plate",314626
"90% Nf: Cycle 6400-6401","CapPass",38430.31,"Trend",-0.00126,-119.1,100055,"F-12","Alloy 617","Plate",314626
"90% Nf: Cycle 6400-6401","CapPass",38430.34,"Trend",-0.00124,-114.7,100056,"F-12","Alloy 617","Plate",314626
"90% Nf: Cycle 6400-6401","CapPass",38430.36,"Trend",-0.00121,-110.7,100057,"F-12","Alloy 617","Plate",314626
"90% Nf: Cycle 6400-6401","CapPass",38430.39,"Trend",-0.00119,-106.6,100058,"F-12","Alloy 617","Plate",314626
"90% Nf: Cycle 6400-6401","CapPass",38430.39,"Trend",-0.00118,-105.9,100059,"F-12","Alloy 617","Plate",314626
"90% Nf: Cycle 6400-6401","CapPass",38430.42,"Trend",-0.00116,-102.5,100060,"F-12","Alloy 617","Plate",314626
"90% Nf: Cycle 6400-6401","CapPass",38430.44,"Trend",-0.00114,-98.68,100061,"F-12","Alloy 617","Plate",314626
"90% Nf: Cycle 6400-6401","CapPass",38430.47,"Trend",-0.00111,-94.45,100062,"F-12","Alloy 617","Plate",314626
"90% Nf: Cycle 6400-6401","CapPass",38430.49,"Trend",-0.00109,-90.89,100063,"F-12","Alloy 617","Plate",314626
"90% Nf: Cycle 6400-6401","CapPass",38430.49,"Trend",-0.00109,-90.53,100064,"F-12","Alloy 617","Plate",314626
"90% Nf: Cycle 6400-6401","CapPass",38430.52,"Trend",-0.00106,-86.57,100065,"F-12","Alloy 617","Plate",314626
"90% Nf: Cycle 6400-6401","CapPass",38430.55,"Trend",-0.00104,-82.86,100066,"F-12","Alloy 617","Plate",314626
"90% Nf: Cycle 6400-6401","CapPass",38430.57,"Trend",-0.00101,-79.28,100067,"F-12","Alloy 617","Plate",314626
"90% Nf: Cycle 6400-6401","CapPass",38430.59,"Trend",-0.00099,-76.55,100068,"F-12","Alloy 617","Plate",314626
"90% Nf: Cycle 6400-6401","CapPass",38430.60,"Trend",-0.00099,-75.48,100069,"F-12","Alloy 617","Plate",314626
"90% Nf: Cycle 6400-6401","CapPass",38430.63,"Trend",-0.00096,-71.83,100070,"F-12","Alloy 617","Plate",314626
"90% Nf: Cycle 6400-6401","CapPass",38430.65,"Trend",-0.00093,-68.29,100071,"F-12","Alloy 617","Plate",314626
"90% Nf: Cycle 6400-6401","CapPass",38430.68,"Trend",-0.00091,-64.70,100072,"F-12","Alloy 617","Plate",314626
"90% Nf: Cycle 6400-6401","CapPass",38430.69,"Trend",-0.00090,-63.05,100073,"F-12","Alloy 617","Plate",314626
"90% Nf: Cycle 6400-6401","CapPass",38430.71,"Trend",-0.00088,-61.04,100074,"F-12","Alloy 617","Plate",314626
"90% Nf: Cycle 6400-6401","CapPass",38430.73,"Trend",-0.00086,-57.61,100075,"F-12","Alloy 617","Plate",314626
"90% Nf: Cycle 6400-6401","CapPass",38430.76,"Trend",-0.00083,-54.15,100076,"F-12","Alloy 617","Plate",314626
"90% Nf: Cycle 6400-6401","CapPass",38430.78,"Trend",-0.00081,-50.89,100077,"F-12","Alloy 617","Plate",314626
"90% Nf: Cycle 6400-6401","CapPass",38430.79,"Trend",-0.00080,-49.99,100078,"F-12","Alloy 617","Plate",314626
"90% Nf: Cycle 6400-6401","CapPass",38430.81,"Trend",-0.00078,-47.29,100079,"F-12","Alloy 617","Plate",314626
"90% Nf: Cycle 6400-6401","CapPass",38430.84,"Trend",-0.00076,-43.77,100080,"F-12","Alloy 617","Plate",314626
"90% Nf: Cycle 6400-6401","CapPass",38430.87,"Trend",-0.00073,-40.39,100081,"F-12","Alloy 617","Plate",314626
"90% Nf: Cycle 6400-6401","CapPass",38430.89,"Trend",-0.00071,-37.08,100082,"F-12","Alloy 617","Plate",314626
"90% Nf: Cycle 6400-6401","CapPass",38430.89,"Trend",-0.00071,-37.02,100083,"F-12","Alloy 617","Plate",314626
"90% Nf: Cycle 6400-6401","CapPass",38430.92,"Trend",-0.00068,-33.66,100084,"F-12","Alloy 617","Plate",314626
"90% Nf: Cycle 6400-6401","CapPass",38430.94,"Trend",-0.00066,-30.38,100085,"F-12","Alloy 617","Plate",314626
"90% Nf: Cycle 6400-6401","CapPass",38430.97,"Trend",-0.00063,-26.94,100086,"F-12","Alloy 617","Plate",314626
"90% Nf: Cycle 6400-6401","CapPass",38430.99,"Trend",-0.00061,-24.56,100087,"F-12","Alloy 617","Plate",314626
"90% Nf: Cycle 6400-6401","CapPass",38430.99,"Trend",-0.00061,-23.86,100088,"F-12","Alloy 617","Plate",314626
"90% Nf: Cycle 6400-6401","CapPass",38431.02,"Trend",-0.00058,-21.21,100089,"F-12","Alloy 617","Plate",314626
"90% Nf: Cycle 6400-6401","CapPass",38431.04,"Trend",-0.00056,-18.50,100090,"F-12","Alloy 617","Plate",314626
"90% Nf: Cycle 6400-6401","CapPass",38431.07,"Trend",-0.00053,-15.36,100091,"F-12","Alloy 617","Plate",314626
"90% Nf: Cycle 6400-6401","CapPass",38431.09,"Trend",-0.00052,-13.22,100092,"F-12","Alloy 617","Plate",314626
"90% Nf: Cycle 6400-6401","CapPass",38431.10,"Trend",-0.00051,-12.14,100093,"F-12","Alloy 617","Plate",314626
"90% Nf: Cycle 6400-6401","CapPass",38431.13,"Trend",-0.00048,-8.58,100094,"F-12","Alloy 617","Plate",314626
"90% Nf: Cycle 6400-6401","CapPass",38431.15,"Trend",-0.00046,-5.44,100095,"F-12","Alloy 617","Plate",314626
"90% Nf: Cycle 6400-6401","CapPass",38431.18,"Trend",-0.00043,-2.24,100096,"F-12","Alloy 617","Plate",314626
"90% Nf: Cycle 6400-6401","CapPass",38431.19,"Trend",-0.00042,-1.37,100097,"F-12","Alloy 617","Plate",314626
"90% Nf: Cycle 6400-6401","CapPass",38431.21,"Trend",-0.00041,1.12,100098,"F-12","Alloy 617","Plate",314626
"90% Nf: Cycle 6400-6401","CapPass",38431.24,"Trend",-0.00038,4.43,100099,"F-12","Alloy 617","Plate",314626
"90% Nf: Cycle 6400-6401","CapPass",38431.26,"Trend",-0.00036,7.71,100100,"F-12","Alloy 617","Plate",314626
"90% Nf: Cycle 6400-6401","CapPass",38431.29,"Trend",-0.00033,10.59,100101,"F-12","Alloy 617","Plate",314626
"90% Nf: Cycle 6400-6401","CapPass",38431.29,"Trend",-0.00033,10.83,100102,"F-12","Alloy 617","Plate",314626
"90% Nf: Cycle 6400-6401","CapPass",38431.32,"Trend",-0.00031,13.92,100103,"F-12","Alloy 617","Plate",314626
"90% Nf: Cycle 6400-6401","CapPass",38431.35,"Trend",-0.00028,16.78,100104,"F-12","Alloy 617","Plate",314626
"90% Nf: Cycle 6400-6401","CapPass",38431.38,"Trend",-0.00025,19.90,100105,"F-12","Alloy 617","Plate",314626
"90% Nf: Cycle 6400-6401","CapPass",38431.39,"Trend",-0.00025,20.28,100106,"F-12","Alloy 617","Plate",314626
"90% Nf: Cycle 6400-6401","CapPass",38431.42,"Trend",-0.00023,22.95,100107,"F-12","Alloy 617","Plate",314626
"90% Nf: Cycle 6400-6401","CapPass",38431.44,"Trend",-0.00020,25.92,100108,"F-12","Alloy 617","Plate",314626
"90% Nf: Cycle 6400-6401","CapPass",38431.48,"Trend",-0.00018,29.15,100109,"F-12","Alloy 617","Plate",314626
"90% Nf: Cycle 6400-6401","CapPass",38431.49,"Trend",-0.00017,30.57,100110,"F-12","Alloy 617","Plate",314626
"90% Nf: Cycle 6400-6401","CapPass",38431.50,"Trend",-0.00015,31.87,100111,"F-12","Alloy 617","Plate",314626
"90% Nf: Cycle 6400-6401","CapPass",38431.53,"Trend",-0.00013,35.01,100112,"F-12","Alloy 617","Plate",314626
"90% Nf: Cycle 6400-6401","CapPass",38431.56,"Trend",-0.00010,37.84,100113,"F-12","Alloy 617","Plate",314626
"90% Nf: Cycle 6400-6401","CapPass",38431.58,"Trend",-0.00008,40.50,100114,"F-12","Alloy 617","Plate",314626
"90% Nf: Cycle 6400-6401","CapPass",38431.59,"Trend",-0.00007,41.09,100115,"F-12","Alloy 617","Plate",314626
"90% Nf: Cycle 6400-6401","CapPass",38431.61,"Trend",-0.00005,43.23,100116,"F-12","Alloy 617","Plate",314626
"90% Nf: Cycle 6400-6401","CapPass",38431.63,"Trend",-0.00003,45.91,100117,"F-12","Alloy 617","Plate",314626
"90% Nf: Cycle 6400-6401","CapPass",38431.66,"Trend",-0.00000,48.78,100118,"F-12","Alloy 617","Plate",314626
"90% Nf: Cycle 6400-6401","CapPass",38431.69,"Trend",0.00002,51.80,100119,"F-12","Alloy 617","Plate",314626
"90% Nf: Cycle 6400-6401","CapPass",38431.71,"Trend",0.00005,54.48,100120,"F-12","Alloy 617","Plate",314626
"90% Nf: Cycle 6400-6401","CapPass",38431.74,"Trend",0.00007,57.11,100121,"F-12","Alloy 617","Plate",314626
"90% Nf: Cycle 6400-6401","CapPass",38431.76,"Trend",0.00010,59.82,100122,"F-12","Alloy 617","Plate",314626
"90% Nf: Cycle 6400-6401","CapPass",38431.78,"Trend",0.00012,62.66,100123,"F-12","Alloy 617","Plate",314626
"90% Nf: Cycle 6400-6401","CapPass",38431.79,"Trend",0.00013,63.70,100124,"F-12","Alloy 617","Plate",314626
"90% Nf: Cycle 6400-6401","CapPass",38431.80,"Trend",0.00015,65.30,100125,"F-12","Alloy 617","Plate",314626
"90% Nf: Cycle 6400-6401","CapPass",38431.82,"Trend",0.00017,67.87,100126,"F-12","Alloy 617","Plate",314626
"90% Nf: Cycle 6400-6401","CapPass",38431.85,"Trend",0.00020,70.55,100127,"F-12","Alloy 617","Plate",314626
"90% Nf: Cycle 6400-6401","CapPass",38431.87,"Trend",0.00022,73.15,100128,"F-12","Alloy 617","Plate",314626
"90% Nf: Cycle 6400-6401","CapPass",38431.89,"Trend",0.00025,75.21,100129,"F-12","Alloy 617","Plate",314626
"90% Nf: Cycle 6400-6401","CapPass",38431.89,"Trend",0.00025,75.62,100130,"F-12","Alloy 617","Plate",314626
"90% Nf: Cycle 6400-6401","CapPass",38431.92,"Trend",0.00027,77.99,100131,"F-12","Alloy 617","Plate",314626
"90% Nf: Cycle 6400-6401","CapPass",38431.94,"Trend",0.00030,80.20,100132,"F-12","Alloy 617","Plate",314626
"90% Nf: Cycle 6400-6401","CapPass",38431.97,"Trend",0.00032,82.69,100133,"F-12","Alloy 617","Plate",314626
"90% Nf: Cycle 6400-6401","CapPass",38431.99,"Trend",0.00035,84.59,100134,"F-12","Alloy 617","Plate",314626
"90% Nf: Cycle 6400-6401","CapPass",38431.99,"Trend",0.00035,84.92,100135,"F-12","Alloy 617","Plate",314626
"90% Nf: Cycle 6400-6401","CapPass",38432.02,"Trend",0.00037,87.30,100136,"F-12","Alloy 617","Plate",314626
"90% Nf: Cycle 6400-6401","CapPass",38432.04,"Trend",0.00040,89.73,100137,"F-12","Alloy 617","Plate",314626
"90% Nf: Cycle 6400-6401","CapPass",38432.07,"Trend",0.00043,91.90,100138,"F-12","Alloy 617","Plate",314626
"90% Nf: Cycle 6400-6401","CapPass",38432.08,"Trend",0.00044,93.52,100139,"F-12","Alloy 617","Plate",314626
"90% Nf: Cycle 6400-6401","CapPass",38432.09,"Trend",0.00045,94.09,100140,"F-12","Alloy 617","Plate",314626
"90% Nf: Cycle 6400-6401","CapPass",38432.12,"Trend",0.00048,96.24,100141,"F-12","Alloy 617","Plate",314626
"90% Nf: Cycle 6400-6401","CapPass",38432.15,"Trend",0.00050,98.47,100142,"F-12","Alloy 617","Plate",314626
"90% Nf: Cycle 6400-6401","CapPass",38432.17,"Trend",0.00053,100.73,100143,"F-12","Alloy 617","Plate",314626
"90% Nf: Cycle 6400-6401","CapPass",38432.19,"Trend",0.00054,101.84,100144,"F-12","Alloy 617","Plate",314626
"90% Nf: Cycle 6400-6401","CapPass",38432.20,"Trend",0.00055,102.96,100145,"F-12","Alloy 617","Plate",314626
"90% Nf: Cycle 6400-6401","CapPass",38432.23,"Trend",0.00058,105.13,100146,"F-12","Alloy 617","Plate",314626
"90% Nf: Cycle 6400-6401","CapPass",38432.25,"Trend",0.00060,107.27,100147,"F-12","Alloy 617","Plate",314626
"90% Nf: Cycle 6400-6401","CapPass",38432.28,"Trend",0.00063,109.46,100148,"F-12","Alloy 617","Plate",314626
"90% Nf: Cycle 6400-6401","CapPass",38432.29,"Trend",0.00064,110.10,100149,"F-12","Alloy 617","Plate",314626
"90% Nf: Cycle 6400-6401","CapPass",38432.30,"Trend",0.00065,111.59,100150,"F-12","Alloy 617","Plate",314626
"90% Nf: Cycle 6400-6401","CapPass",38432.33,"Trend",0.00068,113.72,100151,"F-12","Alloy 617","Plate",314626
"90% Nf: Cycle 6400-6401","CapPass",38432.35,"Trend",0.00070,115.56,100152,"F-12","Alloy 617","Plate",314626
"90% Nf: Cycle 6400-6401","CapPass",38432.37,"Trend",0.00073,116.97,100153,"F-12","Alloy 617","Plate",314626
"90% Nf: Cycle 6400-6401","CapPass",38432.38,"Trend",0.00074,118.11,100154,"F-12","Alloy 617","Plate",314626
"90% Nf: Cycle 6400-6401","CapPass",38432.40,"Trend",0.00075,118.90,100155,"F-12","Alloy 617","Plate",314626
"90% Nf: Cycle 6400-6401","CapPass",38432.42,"Trend",0.00078,120.85,100156,"F-12","Alloy 617","Plate",314626
"90% Nf: Cycle 6400-6401","CapPass",38432.45,"Trend",0.00080,122.80,100157,"F-12","Alloy 617","Plate",314626
"90% Nf: Cycle 6400-6401","CapPass",38432.48,"Trend",0.00083,124.73,100158,"F-12","Alloy 617","Plate",314626
"90% Nf: Cycle 6400-6401","CapPass",38432.48,"Trend",0.00084,125.30,100159,"F-12","Alloy 617","Plate",314626
"90% Nf: Cycle 6400-6401","CapPass",38432.50,"Trend",0.00085,126.66,100160,"F-12","Alloy 617","Plate",314626
"90% Nf: Cycle 6400-6401","CapPass",38432.53,"Trend",0.00088,128.55,100161,"F-12","Alloy 617","Plate",314626
"90% Nf: Cycle 6400-6401","CapPass",38432.55,"Trend",0.00090,130.28,100162,"F-12","Alloy 617","Plate",314626
"90% Nf: Cycle 6400-6401","CapPass",38432.58,"Trend",0.00093,132.11,100163,"F-12","Alloy 617","Plate",314626
"90% Nf: Cycle 6400-6401","CapPass",38432.58,"Trend",0.00094,132.50,100164,"F-12","Alloy 617","Plate",314626
"90% Nf: Cycle 6400-6401","CapPass",38432.60,"Trend",0.00095,133.90,100165,"F-12","Alloy 617","Plate",314626
"90% Nf: Cycle 6400-6401","CapPass",38432.63,"Trend",0.00098,135.70,100166,"F-12","Alloy 617","Plate",314626
"90% Nf: Cycle 6400-6401","CapPass",38432.65,"Trend",0.00100,137.27,100167,"F-12","Alloy 617","Plate",314626
"90% Nf: Cycle 6400-6401","CapPass",38432.68,"Trend",0.00103,139.04,100168,"F-12","Alloy 617","Plate",314626
"90% Nf: Cycle 6400-6401","CapPass",38432.69,"Trend",0.00104,139.42,100169,"F-12","Alloy 617","Plate",314626
"90% Nf: Cycle 6400-6401","CapPass",38432.70,"Trend",0.00106,140.74,100170,"F-12","Alloy 617","Plate",314626
"90% Nf: Cycle 6400-6401","CapPass",38432.73,"Trend",0.00108,142.27,100171,"F-12","Alloy 617","Plate",314626
"90% Nf: Cycle 6400-6401","CapPass",38432.75,"Trend",0.00111,143.84,100172,"F-12","Alloy 617","Plate",314626
"90% Nf: Cycle 6400-6401","CapPass",38432.78,"Trend",0.00113,145.37,100173,"F-12","Alloy 617","Plate",314626
"90% Nf: Cycle 6400-6401","CapPass",38432.78,"Trend",0.00114,145.87,100174,"F-12","Alloy 617","Plate",314626
"90% Nf: Cycle 6400-6401","CapPass",38432.80,"Trend",0.00116,146.69,100175,"F-12","Alloy 617","Plate",314626
"90% Nf: Cycle 6400-6401","CapPass",38432.82,"Trend",0.00118,148.14,100176,"F-12","Alloy 617","Plate",314626
"90% Nf: Cycle 6400-6401","CapPass",38432.85,"Trend",0.00121,149.37,100177,"F-12","Alloy 617","Plate",314626
"90% Nf: Cycle 6400-6401","CapPass",38432.87,"Trend",0.00123,150.73,100178,"F-12","Alloy 617","Plate",314626
"90% Nf: Cycle 6400-6401","CapPass",38432.88,"Trend",0.00125,151.33,100179,"F-12","Alloy 617","Plate",314626
"90% Nf: Cycle 6400-6401","CapPass",38432.90,"Trend",0.00126,151.91,100180,"F-12","Alloy 617","Plate",314626
"90% Nf: Cycle 6400-6401","CapPass",38432.92,"Trend",0.00128,152.97,100181,"F-12","Alloy 617","Plate",314626
"90% Nf: Cycle 6400-6401","CapPass",38432.94,"Trend",0.00131,154.00,100182,"F-12","Alloy 617","Plate",314626
"90% Nf: Cycle 6400-6401","CapPass",38432.97,"Trend",0.00133,154.93,100183,"F-12","Alloy 617","Plate",314626
"90% Nf: Cycle 6400-6401","CapPass",38432.98,"Trend",0.00135,155.49,100184,"F-12","Alloy 617","Plate",314626
"90% Nf: Cycle 6400-6401","CapPass",38432.99,"Trend",0.00136,155.83,100185,"F-12","Alloy 617","Plate",314626
"90% Nf: Cycle 6400-6401","CapPass",38433.01,"Trend",0.00138,156.53,100186,"F-12","Alloy 617","Plate",314626
