Repository: js-molina/fatigue-A617

File: data/950C/Strain rate 0.001/0.30% strain/HTM_A20_PeakStress_31516.csv (part 9 of 21)
"Cycle","Data State","Max Stress Mpa","Min Stress Mpa","Qual State","Stress Ratio","Time Max Stress Sec","Time Min Stress Sec","Count","Sample","Alloy","Material_Form","Heat"
3192,"CapPass",156.47,-167.6,"Trend",0.933,19174.01,19177.02,3192,"315-16","Alloy 617","Plate",314626
3193,"CapPass",161.76,-167.4,"Trend",0.966,19180.03,19183.03,3193,"315-16","Alloy 617","Plate",314626
3194,"CapPass",159.45,-170.5,"Trend",0.935,19186.03,19189.04,3194,"315-16","Alloy 617","Plate",314626
3195,"CapPass",158.56,-171.2,"Trend",0.926,19192.05,19195.04,3195,"315-16","Alloy 617","Plate",314626
3196,"CapPass",165.75,-165.5,"Trend",1.002,19198.05,19201.06,3196,"315-16","Alloy 617","Plate",314626
3197,"CapPass",168.20,-164.0,"Trend",1.026,19204.06,19207.08,3197,"315-16","Alloy 617","Plate",314626
3198,"CapPass",166.23,-169.1,"Trend",0.983,19210.07,19213.07,3198,"315-16","Alloy 617","Plate",314626
3199,"CapPass",163.70,-162.1,"Trend",1.010,19216.08,19219.10,3199,"315-16","Alloy 617","Plate",314626
3200,"CapPass",165.55,-167.4,"Trend",0.989,19222.09,19225.10,3200,"315-16","Alloy 617","Plate",314626
3201,"CapPass",167.59,-160.7,"Trend",1.043,19228.10,19231.11,3201,"315-16","Alloy 617","Plate",314626
3202,"CapPass",168.03,-166.5,"Trend",1.009,19234.11,19237.12,3202,"315-16","Alloy 617","Plate",314626
3203,"CapPass",164.61,-168.4,"Trend",0.977,19240.12,19243.12,3203,"315-16","Alloy 617","Plate",314626
3204,"CapPass",165.26,-170.5,"Trend",0.969,19246.13,19249.13,3204,"315-16","Alloy 617","Plate",314626
3205,"CapPass",168.17,-165.2,"Trend",1.018,19252.13,19255.14,3205,"315-16","Alloy 617","Plate",314626
3206,"CapPass",167.67,-169.4,"Trend",0.990,19258.14,19261.15,3206,"315-16","Alloy 617","Plate",314626
3207,"CapPass",160.94,-168.8,"Trend",0.954,19264.16,19267.17,3207,"315-16","Alloy 617","Plate",314626
3208,"CapPass",163.89,-172.5,"Trend",0.950,19270.16,19273.07,3208,"315-16","Alloy 617","Plate",314626
3209,"CapPass",160.39,-161.5,"Trend",0.993,19275.99,19279.18,3209,"315-16","Alloy 617","Plate",314626
3210,"CapPass",162.11,-169.8,"Trend",0.955,19282.18,19285.18,3210,"315-16","Alloy 617","Plate",314626
3211,"CapPass",163.22,-171.4,"Trend",0.952,19288.18,19291.20,3211,"315-16","Alloy 617","Plate",314626
3212,"CapPass",165.88,-160.2,"Trend",1.035,19294.20,19297.21,3212,"315-16","Alloy 617","Plate",314626
3213,"CapPass",168.84,-162.8,"Trend",1.037,19300.16,19302.93,3213,"315-16","Alloy 617","Plate",314626
3214,"CapPass",168.32,-162.0,"Trend",1.039,19306.20,19309.22,3214,"315-16","Alloy 617","Plate",314626
3215,"CapPass",166.67,-162.1,"Trend",1.028,19312.21,19315.23,3215,"315-16","Alloy 617","Plate",314626
3216,"CapPass",168.97,-162.5,"Trend",1.040,19318.22,19321.24,3216,"315-16","Alloy 617","Plate",314626
3217,"CapPass",166.61,-166.2,"Trend",1.003,19324.24,19327.23,3217,"315-16","Alloy 617","Plate",314626
3218,"CapPass",169.15,-163.2,"Trend",1.036,19330.24,19333.26,3218,"315-16","Alloy 617","Plate",314626
3219,"CapPass",169.56,-163.8,"Trend",1.035,19336.25,19339.26,3219,"315-16","Alloy 617","Plate",314626
3220,"CapPass",169.24,-164.3,"Trend",1.030,19342.26,19345.28,3220,"315-16","Alloy 617","Plate",314626
3221,"CapPass",166.76,-169.5,"Trend",0.984,19348.27,19351.28,3221,"315-16","Alloy 617","Plate",314626
3222,"CapPass",160.63,-166.7,"Trend",0.963,19354.28,19357.29,3222,"315-16","Alloy 617","Plate",314626
3223,"CapPass",169.61,-170.3,"Trend",0.996,19360.28,19363.30,3223,"315-16","Alloy 617","Plate",314626
3224,"CapPass",162.13,-169.5,"Trend",0.956,19366.30,19369.31,3224,"315-16","Alloy 617","Plate",314626
3225,"CapPass",166.51,-169.1,"Trend",0.985,19372.31,19375.31,3225,"315-16","Alloy 617","Plate",314626
3226,"CapPass",154.27,-169.1,"Trend",0.912,19378.33,19381.33,3226,"315-16","Alloy 617","Plate",314626
3227,"CapPass",168.45,-167.4,"Trend",1.006,19384.33,19387.33,3227,"315-16","Alloy 617","Plate",314626
3228,"CapPass",169.42,-168.2,"Trend",1.007,19390.28,19393.20,3228,"315-16","Alloy 617","Plate",314626
3229,"CapPass",163.59,-164.3,"Trend",0.995,19396.33,19399.35,3229,"315-16","Alloy 617","Plate",314626
3230,"CapPass",163.21,-167.7,"Trend",0.973,19402.35,19405.36,3230,"315-16","Alloy 617","Plate",314626
3231,"CapPass",160.95,-168.9,"Trend",0.953,19408.36,19411.36,3231,"315-16","Alloy 617","Plate",314626
3232,"CapPass",165.75,-165.5,"Trend",1.001,19414.36,19417.38,3232,"315-16","Alloy 617","Plate",314626
3233,"CapPass",163.80,-165.3,"Trend",0.991,19420.38,19423.39,3233,"315-16","Alloy 617","Plate",314626
3234,"CapPass",167.18,-166.5,"Trend",1.004,19426.38,19429.40,3234,"315-16","Alloy 617","Plate",314626
3235,"CapPass",165.66,-168.8,"Trend",0.981,19432.39,19435.40,3235,"315-16","Alloy 617","Plate",314626
3236,"CapPass",165.91,-166.0,"Trend",0.999,19438.41,19441.42,3236,"315-16","Alloy 617","Plate",314626
3237,"CapPass",162.57,-166.6,"Trend",0.976,19444.42,19447.43,3237,"315-16","Alloy 617","Plate",314626
3238,"CapPass",165.55,-170.5,"Trend",0.971,19450.42,19453.43,3238,"315-16","Alloy 617","Plate",314626
3239,"CapPass",166.70,-172.0,"Trend",0.969,19456.43,19459.44,3239,"315-16","Alloy 617","Plate",314626
3240,"CapPass",159.58,-164.0,"Trend",0.973,19462.13,19465.43,3240,"315-16","Alloy 617","Plate",314626
3241,"CapPass",165.82,-160.5,"Trend",1.033,19468.44,19471.46,3241,"315-16","Alloy 617","Plate",314626
3242,"CapPass",171.39,-159.8,"Trend",1.073,19474.45,19477.47,3242,"315-16","Alloy 617","Plate",314626
3243,"CapPass",168.30,-165.3,"Trend",1.018,19480.47,19483.48,3243,"315-16","Alloy 617","Plate",314626
3244,"CapPass",169.48,-170.0,"Trend",0.997,19486.47,19489.43,3244,"315-16","Alloy 617","Plate",314626
3245,"CapPass",162.49,-169.7,"Trend",0.957,19492.23,19495.48,3245,"315-16","Alloy 617","Plate",314626
3246,"CapPass",167.00,-159.3,"Trend",1.049,19498.48,19501.51,3246,"315-16","Alloy 617","Plate",314626
3247,"CapPass",169.11,-161.4,"Trend",1.048,19504.49,19507.51,3247,"315-16","Alloy 617","Plate",314626
3248,"CapPass",168.77,-164.1,"Trend",1.029,19510.51,19513.52,3248,"315-16","Alloy 617","Plate",314626
3249,"CapPass",167.11,-167.7,"Trend",0.996,19516.52,19519.53,3249,"315-16","Alloy 617","Plate",314626
3250,"CapPass",164.81,-166.4,"Trend",0.990,19522.53,19525.54,3250,"315-16","Alloy 617","Plate",314626
3251,"CapPass",163.60,-163.1,"Trend",1.003,19528.54,19531.54,3251,"315-16","Alloy 617","Plate",314626
3252,"CapPass",167.37,-166.1,"Trend",1.008,19534.55,19537.55,3252,"315-16","Alloy 617","Plate",314626
3253,"CapPass",167.10,-164.8,"Trend",1.014,19540.56,19543.57,3253,"315-16","Alloy 617","Plate",314626
3254,"CapPass",171.15,-164.4,"Trend",1.041,19546.53,19549.12,3254,"315-16","Alloy 617","Plate",314626
3255,"CapPass",157.18,-164.5,"Trend",0.955,19552.57,19555.58,3255,"315-16","Alloy 617","Plate",314626
3256,"CapPass",160.44,-163.3,"Trend",0.982,19558.57,19561.60,3256,"315-16","Alloy 617","Plate",314626
3257,"CapPass",168.95,-164.9,"Trend",1.024,19564.58,19567.61,3257,"315-16","Alloy 617","Plate",314626
3258,"CapPass",163.30,-172.0,"Trend",0.950,19570.60,19573.59,3258,"315-16","Alloy 617","Plate",314626
3259,"CapPass",161.95,-164.5,"Trend",0.984,19576.10,19579.60,3259,"315-16","Alloy 617","Plate",314626
3260,"CapPass",164.30,-163.2,"Trend",1.007,19582.61,19585.62,3260,"315-16","Alloy 617","Plate",314626
3261,"CapPass",163.78,-167.5,"Trend",0.978,19588.62,19591.63,3261,"315-16","Alloy 617","Plate",314626
3262,"CapPass",159.88,-166.3,"Trend",0.962,19594.63,19597.64,3262,"315-16","Alloy 617","Plate",314626
3263,"CapPass",164.97,-167.1,"Trend",0.987,19600.63,19603.64,3263,"315-16","Alloy 617","Plate",314626
3264,"CapPass",167.08,-159.2,"Trend",1.049,19606.64,19609.66,3264,"315-16","Alloy 617","Plate",314626
3265,"CapPass",170.96,-164.1,"Trend",1.042,19612.65,19615.67,3265,"315-16","Alloy 617","Plate",314626
3266,"CapPass",162.32,-171.4,"Trend",0.947,19618.67,19621.65,3266,"315-16","Alloy 617","Plate",314626
3267,"CapPass",164.28,-162.7,"Trend",1.010,19624.67,19627.68,3267,"315-16","Alloy 617","Plate",314626
3268,"CapPass",170.56,-161.5,"Trend",1.056,19630.68,19633.70,3268,"315-16","Alloy 617","Plate",314626
3269,"CapPass",169.53,-160.3,"Trend",1.058,19636.69,19639.71,3269,"315-16","Alloy 617","Plate",314626
3270,"CapPass",163.68,-165.1,"Trend",0.991,19642.70,19645.72,3270,"315-16","Alloy 617","Plate",314626
3271,"CapPass",166.14,-166.3,"Trend",0.999,19648.71,19651.72,3271,"315-16","Alloy 617","Plate",314626
3272,"CapPass",165.90,-165.4,"Trend",1.003,19654.72,19657.73,3272,"315-16","Alloy 617","Plate",314626
3273,"CapPass",168.18,-163.1,"Trend",1.031,19660.73,19663.74,3273,"315-16","Alloy 617","Plate",314626
3274,"CapPass",168.63,-164.8,"Trend",1.023,19666.74,19669.75,3274,"315-16","Alloy 617","Plate",314626
3275,"CapPass",169.12,-160.2,"Trend",1.056,19672.75,19675.76,3275,"315-16","Alloy 617","Plate",314626
3276,"CapPass",171.65,-164.5,"Trend",1.043,19678.75,19681.77,3276,"315-16","Alloy 617","Plate",314626
3277,"CapPass",171.31,-168.1,"Trend",1.019,19684.75,19687.74,3277,"315-16","Alloy 617","Plate",314626
3278,"CapPass",155.57,-170.1,"Trend",0.915,19690.77,19693.77,3278,"315-16","Alloy 617","Plate",314626
3279,"CapPass",158.36,-170.4,"Trend",0.929,19696.78,19699.78,3279,"315-16","Alloy 617","Plate",314626
3280,"CapPass",159.17,-170.2,"Trend",0.935,19702.79,19705.79,3280,"315-16","Alloy 617","Plate",314626
3281,"CapPass",159.70,-168.9,"Trend",0.946,19708.79,19711.80,3281,"315-16","Alloy 617","Plate",314626
3282,"CapPass",159.87,-169.4,"Trend",0.944,19714.81,19717.82,3282,"315-16","Alloy 617","Plate",314626
3283,"CapPass",163.37,-166.2,"Trend",0.983,19720.82,19723.82,3283,"315-16","Alloy 617","Plate",314626
3284,"CapPass",167.12,-167.1,"Trend",1.000,19726.82,19729.83,3284,"315-16","Alloy 617","Plate",314626
3285,"CapPass",166.60,-167.6,"Trend",0.994,19732.83,19735.84,3285,"315-16","Alloy 617","Plate",314626
3286,"CapPass",166.18,-164.7,"Trend",1.009,19738.84,19741.86,3286,"315-16","Alloy 617","Plate",314626
3287,"CapPass",165.20,-170.4,"Trend",0.969,19744.85,19747.86,3287,"315-16","Alloy 617","Plate",314626
3288,"CapPass",160.47,-173.2,"Trend",0.926,19750.87,19753.83,3288,"315-16","Alloy 617","Plate",314626
3289,"CapPass",160.06,-168.5,"Trend",0.950,19756.72,19759.88,3289,"315-16","Alloy 617","Plate",314626
3290,"CapPass",161.50,-167.8,"Trend",0.963,19762.88,19765.88,3290,"315-16","Alloy 617","Plate",314626
3291,"CapPass",166.65,-170.3,"Trend",0.979,19768.88,19771.89,3291,"315-16","Alloy 617","Plate",314626
3292,"CapPass",164.87,-165.9,"Trend",0.994,19774.90,19777.90,3292,"315-16","Alloy 617","Plate",314626
3293,"CapPass",162.66,-165.7,"Trend",0.982,19780.90,19783.92,3293,"315-16","Alloy 617","Plate",314626
3294,"CapPass",168.82,-168.5,"Trend",1.002,19786.91,19789.93,3294,"315-16","Alloy 617","Plate",314626
3295,"CapPass",164.73,-165.9,"Trend",0.993,19792.92,19795.93,3295,"315-16","Alloy 617","Plate",314626
3296,"CapPass",169.64,-164.4,"Trend",1.032,19798.93,19801.95,3296,"315-16","Alloy 617","Plate",314626
3297,"CapPass",169.41,-165.1,"Trend",1.026,19804.94,19807.95,3297,"315-16","Alloy 617","Plate",314626
3298,"CapPass",166.25,-167.5,"Trend",0.993,19810.95,19813.96,3298,"315-16","Alloy 617","Plate",314626
3299,"CapPass",167.02,-165.0,"Trend",1.012,19816.96,19819.97,3299,"315-16","Alloy 617","Plate",314626
3300,"CapPass",168.64,-168.5,"Trend",1.001,19822.96,19825.97,3300,"315-16","Alloy 617","Plate",314626
3301,"CapPass",164.38,-166.9,"Trend",0.985,19828.98,19831.99,3301,"315-16","Alloy 617","Plate",314626
3302,"CapPass",168.58,-167.2,"Trend",1.008,19834.98,19838.00,3302,"315-16","Alloy 617","Plate",314626
3303,"CapPass",166.63,-164.5,"Trend",1.013,19840.99,19844.01,3303,"315-16","Alloy 617","Plate",314626
3304,"CapPass",168.03,-166.5,"Trend",1.009,19846.99,19850.01,3304,"315-16","Alloy 617","Plate",314626
3305,"CapPass",169.97,-167.0,"Trend",1.018,19853.01,19856.02,3305,"315-16","Alloy 617","Plate",314626
3306,"CapPass",168.16,-169.2,"Trend",0.994,19859.02,19862.03,3306,"315-16","Alloy 617","Plate",314626
3307,"CapPass",164.69,-166.6,"Trend",0.989,19865.03,19868.04,3307,"315-16","Alloy 617","Plate",314626
3308,"CapPass",169.53,-167.8,"Trend",1.011,19871.03,19874.04,3308,"315-16","Alloy 617","Plate",314626
3309,"CapPass",165.25,-170.5,"Trend",0.969,19877.05,19880.01,3309,"315-16","Alloy 617","Plate",314626
3310,"CapPass",159.32,-157.6,"Trend",1.011,19882.52,19886.06,3310,"315-16","Alloy 617","Plate",314626
3311,"CapPass",162.70,-167.1,"Trend",0.974,19889.06,19892.06,3311,"315-16","Alloy 617","Plate",314626
3312,"CapPass",160.87,-161.2,"Trend",0.998,19895.08,19898.09,3312,"315-16","Alloy 617","Plate",314626
3313,"CapPass",171.07,-167.4,"Trend",1.022,19901.04,19903.88,3313,"315-16","Alloy 617","Plate",314626
3314,"CapPass",160.63,-167.0,"Trend",0.962,19907.08,19910.09,3314,"315-16","Alloy 617","Plate",314626
3315,"CapPass",159.01,-168.7,"Trend",0.943,19913.10,19916.11,3315,"315-16","Alloy 617","Plate",314626
3316,"CapPass",162.49,-167.5,"Trend",0.970,19919.10,19922.12,3316,"315-16","Alloy 617","Plate",314626
3317,"CapPass",164.43,-166.9,"Trend",0.985,19925.12,19928.12,3317,"315-16","Alloy 617","Plate",314626
3318,"CapPass",169.32,-163.9,"Trend",1.033,19931.12,19934.13,3318,"315-16","Alloy 617","Plate",314626
3319,"CapPass",161.84,-171.2,"Trend",0.946,19937.14,19940.13,3319,"315-16","Alloy 617","Plate",314626
3320,"CapPass",160.53,-172.3,"Trend",0.932,19943.15,19946.06,3320,"315-16","Alloy 617","Plate",314626
3321,"CapPass",165.34,-153.1,"Trend",1.080,19949.11,19952.15,3321,"315-16","Alloy 617","Plate",314626
3322,"CapPass",170.19,-157.6,"Trend",1.080,19955.14,19958.16,3322,"315-16","Alloy 617","Plate",314626
3323,"CapPass",167.26,-163.3,"Trend",1.024,19961.15,19964.17,3323,"315-16","Alloy 617","Plate",314626
3324,"CapPass",164.66,-156.2,"Trend",1.054,19967.17,19970.20,3324,"315-16","Alloy 617","Plate",314626
3325,"CapPass",170.87,-159.4,"Trend",1.072,19973.17,19976.19,3325,"315-16","Alloy 617","Plate",314626
3326,"CapPass",170.95,-165.7,"Trend",1.031,19979.18,19982.20,3326,"315-16","Alloy 617","Plate",314626
3327,"CapPass",167.53,-161.1,"Trend",1.040,19985.20,19988.22,3327,"315-16","Alloy 617","Plate",314626
3328,"CapPass",170.79,-166.0,"Trend",1.029,19991.21,19994.22,3328,"315-16","Alloy 617","Plate",314626
3329,"CapPass",163.31,-167.1,"Trend",0.977,19997.22,20000.23,3329,"315-16","Alloy 617","Plate",314626
3330,"CapPass",169.28,-159.2,"Trend",1.063,20003.22,20006.24,3330,"315-16","Alloy 617","Plate",314626
3331,"CapPass",169.77,-158.3,"Trend",1.072,20009.23,20012.25,3331,"315-16","Alloy 617","Plate",314626
3332,"CapPass",172.76,-164.5,"Trend",1.050,20015.24,20018.26,3332,"315-16","Alloy 617","Plate",314626
3333,"CapPass",170.19,-162.1,"Trend",1.050,20021.25,20024.28,3333,"315-16","Alloy 617","Plate",314626
3334,"CapPass",166.47,-165.6,"Trend",1.005,20027.26,20030.28,3334,"315-16","Alloy 617","Plate",314626
3335,"CapPass",166.90,-166.2,"Trend",1.004,20033.28,20036.28,3335,"315-16","Alloy 617","Plate",314626
3336,"CapPass",164.98,-170.9,"Trend",0.966,20039.29,20042.27,3336,"315-16","Alloy 617","Plate",314626
3337,"CapPass",161.75,-160.5,"Trend",1.008,20045.03,20048.30,3337,"315-16","Alloy 617","Plate",314626
3338,"CapPass",168.61,-164.0,"Trend",1.028,20051.30,20054.32,3338,"315-16","Alloy 617","Plate",314626
3339,"CapPass",168.38,-169.9,"Trend",0.991,20057.31,20060.25,3339,"315-16","Alloy 617","Plate",314626
3340,"CapPass",161.27,-164.6,"Trend",0.980,20062.89,20066.32,3340,"315-16","Alloy 617","Plate",314626
3341,"CapPass",166.54,-164.1,"Trend",1.015,20069.32,20072.33,3341,"315-16","Alloy 617","Plate",314626
3342,"CapPass",165.98,-162.9,"Trend",1.019,20075.33,20078.34,3342,"315-16","Alloy 617","Plate",314626
3343,"CapPass",168.69,-160.5,"Trend",1.051,20081.34,20084.35,3343,"315-16","Alloy 617","Plate",314626
3344,"CapPass",168.32,-164.8,"Trend",1.021,20087.35,20090.36,3344,"315-16","Alloy 617","Plate",314626
3345,"CapPass",168.03,-160.0,"Trend",1.050,20093.36,20096.37,3345,"315-16","Alloy 617","Plate",314626
3346,"CapPass",162.84,-171.5,"Trend",0.949,20099.39,20102.33,3346,"315-16","Alloy 617","Plate",314626
3347,"CapPass",163.45,-157.7,"Trend",1.037,20105.11,20108.39,3347,"315-16","Alloy 617","Plate",314626
3348,"CapPass",167.28,-165.7,"Trend",1.009,20111.37,20114.40,3348,"315-16","Alloy 617","Plate",314626
3349,"CapPass",165.64,-166.7,"Trend",0.994,20117.38,20120.39,3349,"315-16","Alloy 617","Plate",314626
3350,"CapPass",165.87,-162.5,"Trend",1.021,20123.40,20126.42,3350,"315-16","Alloy 617","Plate",314626
3351,"CapPass",171.14,-157.0,"Trend",1.090,20129.41,20132.42,3351,"315-16","Alloy 617","Plate",314626
3352,"CapPass",169.91,-166.7,"Trend",1.020,20135.42,20138.43,3352,"315-16","Alloy 617","Plate",314626
3353,"CapPass",166.96,-161.0,"Trend",1.037,20141.42,20144.45,3353,"315-16","Alloy 617","Plate",314626
3354,"CapPass",165.60,-170.7,"Trend",0.970,20147.44,20150.44,3354,"315-16","Alloy 617","Plate",314626
3355,"CapPass",164.84,-157.5,"Trend",1.047,20153.45,20156.46,3355,"315-16","Alloy 617","Plate",314626
3356,"CapPass",173.10,-169.2,"Trend",1.023,20159.43,20162.43,3356,"315-16","Alloy 617","Plate",314626
3357,"CapPass",146.19,-166.6,"Trend",0.878,20165.46,20168.46,3357,"315-16","Alloy 617","Plate",314626
3358,"CapPass",160.85,-168.7,"Trend",0.953,20171.47,20174.48,3358,"315-16","Alloy 617","Plate",314626
3359,"CapPass",161.59,-166.5,"Trend",0.970,20177.49,20180.49,3359,"315-16","Alloy 617","Plate",314626
3360,"CapPass",161.89,-170.8,"Trend",0.948,20183.49,20186.50,3360,"315-16","Alloy 617","Plate",314626
3361,"CapPass",162.17,-171.0,"Trend",0.949,20189.49,20192.50,3361,"315-16","Alloy 617","Plate",314626
3362,"CapPass",164.58,-167.1,"Trend",0.985,20195.51,20198.52,3362,"315-16","Alloy 617","Plate",314626
3363,"CapPass",164.78,-164.0,"Trend",1.005,20201.52,20204.53,3363,"315-16","Alloy 617","Plate",314626
3364,"CapPass",162.80,-167.0,"Trend",0.975,20207.53,20210.54,3364,"315-16","Alloy 617","Plate",314626
3365,"CapPass",164.61,-169.2,"Trend",0.973,20213.54,20216.54,3365,"315-16","Alloy 617","Plate",314626
3366,"CapPass",163.28,-171.7,"Trend",0.951,20219.54,20222.55,3366,"315-16","Alloy 617","Plate",314626
3367,"CapPass",160.43,-171.7,"Trend",0.934,20225.56,20228.47,3367,"315-16","Alloy 617","Plate",314626
3368,"CapPass",165.88,-157.3,"Trend",1.055,20231.45,20234.57,3368,"315-16","Alloy 617","Plate",314626
3369,"CapPass",163.47,-165.0,"Trend",0.991,20237.56,20240.59,3369,"315-16","Alloy 617","Plate",314626
3370,"CapPass",165.54,-159.2,"Trend",1.040,20243.58,20246.59,3370,"315-16","Alloy 617","Plate",314626
3371,"CapPass",170.91,-157.2,"Trend",1.087,20249.57,20252.60,3371,"315-16","Alloy 617","Plate",314626
3372,"CapPass",169.44,-158.8,"Trend",1.067,20255.59,20258.61,3372,"315-16","Alloy 617","Plate",314626
3373,"CapPass",166.08,-164.4,"Trend",1.010,20261.60,20264.62,3373,"315-16","Alloy 617","Plate",314626
3374,"CapPass",171.24,-166.0,"Trend",1.032,20267.61,20270.63,3374,"315-16","Alloy 617","Plate",314626
3375,"CapPass",162.04,-165.8,"Trend",0.977,20273.63,20276.63,3375,"315-16","Alloy 617","Plate",314626
3376,"CapPass",168.73,-165.0,"Trend",1.023,20279.63,20282.65,3376,"315-16","Alloy 617","Plate",314626
3377,"CapPass",168.08,-160.2,"Trend",1.049,20285.64,20288.65,3377,"315-16","Alloy 617","Plate",314626
3378,"CapPass",171.98,-164.5,"Trend",1.046,20291.62,20294.47,3378,"315-16","Alloy 617","Plate",314626
3379,"CapPass",159.74,-166.3,"Trend",0.960,20297.66,20300.66,3379,"315-16","Alloy 617","Plate",314626
3380,"CapPass",161.80,-168.0,"Trend",0.963,20303.67,20306.68,3380,"315-16","Alloy 617","Plate",314626
3381,"CapPass",163.32,-168.8,"Trend",0.968,20309.68,20312.68,3381,"315-16","Alloy 617","Plate",314626
3382,"CapPass",164.96,-168.5,"Trend",0.979,20315.69,20318.69,3382,"315-16","Alloy 617","Plate",314626
3383,"CapPass",162.29,-170.9,"Trend",0.950,20321.70,20324.63,3383,"315-16","Alloy 617","Plate",314626
3384,"CapPass",163.29,-161.2,"Trend",1.013,20327.71,20330.72,3384,"315-16","Alloy 617","Plate",314626
3385,"CapPass",169.22,-166.1,"Trend",1.019,20333.69,20336.71,3385,"315-16","Alloy 617","Plate",314626
3386,"CapPass",167.99,-166.0,"Trend",1.012,20339.72,20342.73,3386,"315-16","Alloy 617","Plate",314626
3387,"CapPass",164.80,-165.9,"Trend",0.993,20345.73,20348.74,3387,"315-16","Alloy 617","Plate",314626
3388,"CapPass",165.26,-167.2,"Trend",0.989,20351.74,20354.74,3388,"315-16","Alloy 617","Plate",314626
3389,"CapPass",161.28,-167.5,"Trend",0.963,20357.75,20360.76,3389,"315-16","Alloy 617","Plate",314626
3390,"CapPass",166.72,-165.7,"Trend",1.006,20363.76,20366.77,3390,"315-16","Alloy 617","Plate",314626
3391,"CapPass",170.30,-162.8,"Trend",1.046,20369.75,20372.78,3391,"315-16","Alloy 617","Plate",314626
3392,"CapPass",169.89,-163.1,"Trend",1.041,20375.77,20378.79,3392,"315-16","Alloy 617","Plate",314626
3393,"CapPass",169.69,-166.0,"Trend",1.022,20381.78,20384.79,3393,"315-16","Alloy 617","Plate",314626
3394,"CapPass",167.30,-169.1,"Trend",0.990,20387.79,20390.80,3394,"315-16","Alloy 617","Plate",314626
3395,"CapPass",164.02,-169.0,"Trend",0.971,20393.80,20396.81,3395,"315-16","Alloy 617","Plate",314626
3396,"CapPass",165.30,-173.0,"Trend",0.956,20399.81,20402.76,3396,"315-16","Alloy 617","Plate",314626
3397,"CapPass",161.65,-158.7,"Trend",1.018,20405.80,20408.84,3397,"315-16","Alloy 617","Plate",314626
3398,"CapPass",170.00,-169.2,"Trend",1.005,20411.77,20414.76,3398,"315-16","Alloy 617","Plate",314626
3399,"CapPass",159.06,-158.6,"Trend",1.003,20417.83,20420.85,3399,"315-16","Alloy 617","Plate",314626
3400,"CapPass",165.11,-162.3,"Trend",1.017,20423.84,20426.86,3400,"315-16","Alloy 617","Plate",314626
3401,"CapPass",169.16,-161.9,"Trend",1.045,20429.85,20432.86,3401,"315-16","Alloy 617","Plate",314626
3402,"CapPass",168.17,-166.9,"Trend",1.008,20435.86,20438.87,3402,"315-16","Alloy 617","Plate",314626
3403,"CapPass",163.89,-164.9,"Trend",0.994,20441.87,20444.88,3403,"315-16","Alloy 617","Plate",314626
3404,"CapPass",168.09,-164.9,"Trend",1.019,20447.88,20450.89,3404,"315-16","Alloy 617","Plate",314626
3405,"CapPass",169.22,-169.2,"Trend",1.000,20453.87,20456.90,3405,"315-16","Alloy 617","Plate",314626
3406,"CapPass",163.70,-167.7,"Trend",0.976,20459.90,20462.91,3406,"315-16","Alloy 617","Plate",314626
3407,"CapPass",163.72,-165.7,"Trend",0.988,20465.91,20468.92,3407,"315-16","Alloy 617","Plate",314626
3408,"CapPass",165.11,-170.6,"Trend",0.968,20471.92,20474.93,3408,"315-16","Alloy 617","Plate",314626
3409,"CapPass",160.80,-165.6,"Trend",0.971,20477.93,20480.94,3409,"315-16","Alloy 617","Plate",314626
3410,"CapPass",162.07,-163.4,"Trend",0.992,20483.94,20486.95,3410,"315-16","Alloy 617","Plate",314626
3411,"CapPass",171.04,-162.4,"Trend",1.053,20489.87,20492.62,3411,"315-16","Alloy 617","Plate",314626
3412,"CapPass",158.20,-169.8,"Trend",0.932,20495.95,20498.95,3412,"315-16","Alloy 617","Plate",314626
3413,"CapPass",159.44,-172.6,"Trend",0.924,20501.96,20504.96,3413,"315-16","Alloy 617","Plate",314626
3414,"CapPass",157.74,-167.2,"Trend",0.943,20507.97,20510.96,3414,"315-16","Alloy 617","Plate",314626
3415,"CapPass",164.26,-165.1,"Trend",0.995,20513.99,20516.99,3415,"315-16","Alloy 617","Plate",314626
3416,"CapPass",165.54,-162.8,"Trend",1.017,20519.99,20523.00,3416,"315-16","Alloy 617","Plate",314626
3417,"CapPass",168.76,-163.4,"Trend",1.033,20525.99,20529.01,3417,"315-16","Alloy 617","Plate",314626
3418,"CapPass",164.99,-169.8,"Trend",0.972,20532.00,20535.01,3418,"315-16","Alloy 617","Plate",314626
3419,"CapPass",163.07,-167.7,"Trend",0.973,20538.01,20541.02,3419,"315-16","Alloy 617","Plate",314626
3420,"CapPass",165.37,-164.9,"Trend",1.003,20544.03,20547.03,3420,"315-16","Alloy 617","Plate",314626
3421,"CapPass",168.25,-165.3,"Trend",1.018,20550.03,20553.04,3421,"315-16","Alloy 617","Plate",314626
3422,"CapPass",168.11,-163.6,"Trend",1.027,20556.04,20559.05,3422,"315-16","Alloy 617","Plate",314626
3423,"CapPass",168.46,-166.6,"Trend",1.011,20562.05,20565.06,3423,"315-16","Alloy 617","Plate",314626
3424,"CapPass",167.65,-166.5,"Trend",1.007,20568.06,20571.06,3424,"315-16","Alloy 617","Plate",314626
3425,"CapPass",160.93,-169.1,"Trend",0.952,20574.07,20577.07,3425,"315-16","Alloy 617","Plate",314626
3426,"CapPass",164.94,-170.1,"Trend",0.969,20580.08,20583.09,3426,"315-16","Alloy 617","Plate",314626
3427,"CapPass",165.12,-170.6,"Trend",0.968,20586.09,20589.02,3427,"315-16","Alloy 617","Plate",314626
3428,"CapPass",160.02,-167.1,"Trend",0.958,20591.72,20595.10,3428,"315-16","Alloy 617","Plate",314626
3429,"CapPass",163.11,-171.5,"Trend",0.951,20598.10,20601.10,3429,"315-16","Alloy 617","Plate",314626
3430,"CapPass",163.57,-155.8,"Trend",1.050,20603.98,20607.12,3430,"315-16","Alloy 617","Plate",314626
3431,"CapPass",168.11,-161.6,"Trend",1.040,20610.09,20613.13,3431,"315-16","Alloy 617","Plate",314626
3432,"CapPass",163.78,-166.9,"Trend",0.981,20616.12,20619.13,3432,"315-16","Alloy 617","Plate",314626
3433,"CapPass",166.13,-158.0,"Trend",1.052,20622.13,20625.14,3433,"315-16","Alloy 617","Plate",314626
3434,"CapPass",164.34,-160.7,"Trend",1.022,20628.15,20631.16,3434,"315-16","Alloy 617","Plate",314626
3435,"CapPass",166.94,-165.7,"Trend",1.007,20634.15,20637.16,3435,"315-16","Alloy 617","Plate",314626
3436,"CapPass",163.89,-170.0,"Trend",0.964,20640.17,20643.17,3436,"315-16","Alloy 617","Plate",314626
3437,"CapPass",168.40,-165.8,"Trend",1.016,20646.17,20649.18,3437,"315-16","Alloy 617","Plate",314626
3438,"CapPass",170.07,-162.5,"Trend",1.046,20652.17,20655.20,3438,"315-16","Alloy 617","Plate",314626
3439,"CapPass",166.56,-164.4,"Trend",1.013,20658.19,20661.20,3439,"315-16","Alloy 617","Plate",314626
3440,"CapPass",169.61,-165.6,"Trend",1.024,20664.20,20667.20,3440,"315-16","Alloy 617","Plate",314626
3441,"CapPass",167.62,-163.2,"Trend",1.027,20670.20,20673.22,3441,"315-16","Alloy 617","Plate",314626
3442,"CapPass",169.82,-161.9,"Trend",1.049,20676.21,20679.23,3442,"315-16","Alloy 617","Plate",314626
3443,"CapPass",170.98,-162.4,"Trend",1.053,20682.22,20685.23,3443,"315-16","Alloy 617","Plate",314626
3444,"CapPass",169.51,-167.9,"Trend",1.010,20688.23,20691.24,3444,"315-16","Alloy 617","Plate",314626
3445,"CapPass",164.28,-168.2,"Trend",0.976,20694.25,20697.25,3445,"315-16","Alloy 617","Plate",314626
3446,"CapPass",168.96,-162.5,"Trend",1.040,20700.25,20703.26,3446,"315-16","Alloy 617","Plate",314626
3447,"CapPass",170.32,-162.2,"Trend",1.050,20706.26,20709.27,3447,"315-16","Alloy 617","Plate",314626
3448,"CapPass",172.20,-163.2,"Trend",1.055,20712.27,20714.85,3448,"315-16","Alloy 617","Plate",314626
3449,"CapPass",157.42,-169.6,"Trend",0.928,20718.27,20721.27,3449,"315-16","Alloy 617","Plate",314626
3450,"CapPass",159.88,-171.9,"Trend",0.930,20724.28,20727.24,3450,"315-16","Alloy 617","Plate",314626
3451,"CapPass",160.78,-164.8,"Trend",0.975,20729.96,20733.30,3451,"315-16","Alloy 617","Plate",314626
3452,"CapPass",163.29,-163.0,"Trend",1.002,20736.29,20739.31,3452,"315-16","Alloy 617","Plate",314626
3453,"CapPass",168.31,-164.7,"Trend",1.022,20742.31,20745.31,3453,"315-16","Alloy 617","Plate",314626
3454,"CapPass",166.58,-164.7,"Trend",1.011,20748.31,20751.33,3454,"315-16","Alloy 617","Plate",314626
3455,"CapPass",167.36,-161.6,"Trend",1.035,20754.33,20757.34,3455,"315-16","Alloy 617","Plate",314626
3456,"CapPass",168.90,-163.0,"Trend",1.036,20760.34,20763.34,3456,"315-16","Alloy 617","Plate",314626
3457,"CapPass",167.31,-165.7,"Trend",1.010,20766.34,20769.35,3457,"315-16","Alloy 617","Plate",314626
3458,"CapPass",166.12,-162.4,"Trend",1.023,20772.36,20775.36,3458,"315-16","Alloy 617","Plate",314626
3459,"CapPass",167.84,-161.5,"Trend",1.039,20778.36,20781.38,3459,"315-16","Alloy 617","Plate",314626
3460,"CapPass",168.22,-164.6,"Trend",1.022,20784.38,20787.38,3460,"315-16","Alloy 617","Plate",314626
3461,"CapPass",167.75,-169.9,"Trend",0.987,20790.38,20793.39,3461,"315-16","Alloy 617","Plate",314626
3462,"CapPass",161.43,-167.6,"Trend",0.963,20796.39,20799.40,3462,"315-16","Alloy 617","Plate",314626
3463,"CapPass",169.24,-165.9,"Trend",1.020,20802.40,20805.41,3463,"315-16","Alloy 617","Plate",314626
3464,"CapPass",168.62,-161.5,"Trend",1.044,20808.40,20811.42,3464,"315-16","Alloy 617","Plate",314626
3465,"CapPass",168.35,-164.9,"Trend",1.021,20814.42,20817.43,3465,"315-16","Alloy 617","Plate",314626
3466,"CapPass",163.23,-170.7,"Trend",0.956,20820.43,20823.37,3466,"315-16","Alloy 617","Plate",314626
3467,"CapPass",162.94,-164.8,"Trend",0.989,20826.25,20829.44,3467,"315-16","Alloy 617","Plate",314626
3468,"CapPass",165.36,-164.2,"Trend",1.007,20832.45,20835.45,3468,"315-16","Alloy 617","Plate",314626
3469,"CapPass",168.54,-164.9,"Trend",1.022,20838.45,20841.46,3469,"315-16","Alloy 617","Plate",314626
3470,"CapPass",162.22,-171.0,"Trend",0.949,20844.47,20847.46,3470,"315-16","Alloy 617","Plate",314626
3471,"CapPass",166.33,-171.1,"Trend",0.972,20850.47,20853.44,3471,"315-16","Alloy 617","Plate",314626
3472,"CapPass",166.54,-152.7,"Trend",1.091,20856.43,20859.49,3472,"315-16","Alloy 617","Plate",314626
3473,"CapPass",166.60,-153.2,"Trend",1.087,20862.47,20865.49,3473,"315-16","Alloy 617","Plate",314626
3474,"CapPass",166.90,-165.6,"Trend",1.008,20868.49,20871.50,3474,"315-16","Alloy 617","Plate",314626
3475,"CapPass",162.83,-160.4,"Trend",1.015,20874.50,20877.51,3475,"315-16","Alloy 617","Plate",314626
3476,"CapPass",170.48,-161.6,"Trend",1.055,20880.51,20883.52,3476,"315-16","Alloy 617","Plate",314626
3477,"CapPass",168.33,-161.1,"Trend",1.045,20886.51,20889.53,3477,"315-16","Alloy 617","Plate",314626
3478,"CapPass",169.44,-160.5,"Trend",1.056,20892.53,20895.54,3478,"315-16","Alloy 617","Plate",314626
3479,"CapPass",171.03,-162.7,"Trend",1.051,20898.53,20901.55,3479,"315-16","Alloy 617","Plate",314626
3480,"CapPass",168.42,-162.9,"Trend",1.034,20904.54,20907.56,3480,"315-16","Alloy 617","Plate",314626
3481,"CapPass",167.13,-163.3,"Trend",1.023,20910.56,20913.56,3481,"315-16","Alloy 617","Plate",314626
3482,"CapPass",170.59,-165.9,"Trend",1.028,20916.57,20919.58,3482,"315-16","Alloy 617","Plate",314626
3483,"CapPass",166.33,-164.9,"Trend",1.009,20922.58,20925.59,3483,"315-16","Alloy 617","Plate",314626
3484,"CapPass",170.03,-160.1,"Trend",1.062,20928.58,20931.60,3484,"315-16","Alloy 617","Plate",314626
3485,"CapPass",168.20,-166.9,"Trend",1.008,20934.59,20937.61,3485,"315-16","Alloy 617","Plate",314626
3486,"CapPass",169.55,-162.7,"Trend",1.042,20940.61,20943.62,3486,"315-16","Alloy 617","Plate",314626
3487,"CapPass",171.26,-166.6,"Trend",1.028,20946.60,20949.30,3487,"315-16","Alloy 617","Plate",314626
3488,"CapPass",165.56,-161.7,"Trend",1.024,20952.61,20955.62,3488,"315-16","Alloy 617","Plate",314626
3489,"CapPass",160.63,-171.9,"Trend",0.934,20958.63,20961.61,3489,"315-16","Alloy 617","Plate",314626
3490,"CapPass",165.24,-159.0,"Trend",1.040,20964.61,20967.64,3490,"315-16","Alloy 617","Plate",314626
3491,"CapPass",169.34,-165.6,"Trend",1.023,20970.63,20973.65,3491,"315-16","Alloy 617","Plate",314626
3492,"CapPass",165.46,-164.1,"Trend",1.009,20976.65,20979.66,3492,"315-16","Alloy 617","Plate",314626
3493,"CapPass",164.40,-160.1,"Trend",1.027,20982.66,20985.67,3493,"315-16","Alloy 617","Plate",314626
3494,"CapPass",171.59,-163.3,"Trend",1.051,20988.62,20991.67,3494,"315-16","Alloy 617","Plate",314626
3495,"CapPass",160.59,-166.4,"Trend",0.965,20994.69,20997.68,3495,"315-16","Alloy 617","Plate",314626
3496,"CapPass",165.66,-169.7,"Trend",0.976,21000.69,21003.69,3496,"315-16","Alloy 617","Plate",314626
3497,"CapPass",156.91,-173.2,"Trend",0.906,21006.70,21009.68,3497,"315-16","Alloy 617","Plate",314626
3498,"CapPass",162.66,-158.8,"Trend",1.024,21012.38,21015.71,3498,"315-16","Alloy 617","Plate",314626
3499,"CapPass",165.47,-163.5,"Trend",1.012,21018.70,21021.73,3499,"315-16","Alloy 617","Plate",314626
3500,"CapPass",162.89,-163.8,"Trend",0.994,21024.72,21027.73,3500,"315-16","Alloy 617","Plate",314626
3501,"CapPass",165.00,-164.6,"Trend",1.003,21030.73,21033.74,3501,"315-16","Alloy 617","Plate",314626
3502,"CapPass",165.97,-172.1,"Trend",0.964,21036.74,21039.75,3502,"315-16","Alloy 617","Plate",314626
3503,"CapPass",167.01,-163.4,"Trend",1.022,21042.75,21045.76,3503,"315-16","Alloy 617","Plate",314626
3504,"CapPass",167.19,-166.2,"Trend",1.006,21048.76,21051.76,3504,"315-16","Alloy 617","Plate",314626
3505,"CapPass",164.74,-170.5,"Trend",0.966,21054.77,21057.77,3505,"315-16","Alloy 617","Plate",314626
3506,"CapPass",163.96,-164.5,"Trend",0.996,21060.78,21063.79,3506,"315-16","Alloy 617","Plate",314626
3507,"CapPass",167.50,-169.0,"Trend",0.991,21066.78,21069.79,3507,"315-16","Alloy 617","Plate",314626
3508,"CapPass",157.55,-167.2,"Trend",0.942,21072.80,21075.79,3508,"315-16","Alloy 617","Plate",314626
3509,"CapPass",163.51,-165.0,"Trend",0.991,21078.81,21081.82,3509,"315-16","Alloy 617","Plate",314626
3510,"CapPass",167.52,-164.5,"Trend",1.018,21084.81,21087.83,3510,"315-16","Alloy 617","Plate",314626
3511,"CapPass",164.20,-165.3,"Trend",0.994,21090.82,21093.83,3511,"315-16","Alloy 617","Plate",314626
3512,"CapPass",168.79,-164.8,"Trend",1.024,21096.82,21099.84,3512,"315-16","Alloy 617","Plate",314626
3513,"CapPass",170.98,-164.1,"Trend",1.042,21102.83,21105.86,3513,"315-16","Alloy 617","Plate",314626
3514,"CapPass",165.28,-170.0,"Trend",0.972,21108.85,21111.86,3514,"315-16","Alloy 617","Plate",314626
3515,"CapPass",166.16,-169.9,"Trend",0.978,21114.85,21117.86,3515,"315-16","Alloy 617","Plate",314626
3516,"CapPass",164.35,-165.8,"Trend",0.991,21120.87,21123.87,3516,"315-16","Alloy 617","Plate",314626
3517,"CapPass",168.33,-164.3,"Trend",1.025,21126.87,21129.88,3517,"315-16","Alloy 617","Plate",314626
3518,"CapPass",168.74,-165.3,"Trend",1.021,21132.86,21135.90,3518,"315-16","Alloy 617","Plate",314626
3519,"CapPass",167.38,-164.6,"Trend",1.017,21138.89,21141.90,3519,"315-16","Alloy 617","Plate",314626
3520,"CapPass",166.88,-164.4,"Trend",1.015,21144.90,21147.92,3520,"315-16","Alloy 617","Plate",314626
3521,"CapPass",168.84,-167.9,"Trend",1.006,21150.91,21153.92,3521,"315-16","Alloy 617","Plate",314626
3522,"CapPass",168.62,-163.0,"Trend",1.035,21156.92,21159.93,3522,"315-16","Alloy 617","Plate",314626
3523,"CapPass",164.85,-172.6,"Trend",0.955,21162.93,21165.87,3523,"315-16","Alloy 617","Plate",314626
3524,"CapPass",161.78,-159.3,"Trend",1.015,21168.54,21171.94,3524,"315-16","Alloy 617","Plate",314626
3525,"CapPass",168.64,-163.4,"Trend",1.032,21174.94,21177.95,3525,"315-16","Alloy 617","Plate",314626
3526,"CapPass",163.12,-158.7,"Trend",1.028,21180.95,21183.96,3526,"315-16","Alloy 617","Plate",314626
3527,"CapPass",167.09,-160.9,"Trend",1.039,21186.96,21189.97,3527,"315-16","Alloy 617","Plate",314626
3528,"CapPass",171.45,-168.7,"Trend",1.017,21192.96,21195.95,3528,"315-16","Alloy 617","Plate",314626
3529,"CapPass",164.29,-158.8,"Trend",1.034,21198.97,21201.99,3529,"315-16","Alloy 617","Plate",314626
3530,"CapPass",166.62,-160.8,"Trend",1.036,21204.98,21208.00,3530,"315-16","Alloy 617","Plate",314626
3531,"CapPass",166.63,-163.6,"Trend",1.018,21210.99,21214.01,3531,"315-16","Alloy 617","Plate",314626
3532,"CapPass",165.39,-168.6,"Trend",0.981,21217.01,21220.01,3532,"315-16","Alloy 617","Plate",314626
3533,"CapPass",162.48,-165.4,"Trend",0.982,21223.01,21226.02,3533,"315-16","Alloy 617","Plate",314626
3534,"CapPass",165.87,-162.3,"Trend",1.022,21229.01,21232.03,3534,"315-16","Alloy 617","Plate",314626
3535,"CapPass",170.42,-162.8,"Trend",1.046,21235.03,21238.04,3535,"315-16","Alloy 617","Plate",314626
3536,"CapPass",161.08,-171.2,"Trend",0.941,21241.05,21244.04,3536,"315-16","Alloy 617","Plate",314626
3537,"CapPass",160.99,-161.3,"Trend",0.998,21246.86,21250.06,3537,"315-16","Alloy 617","Plate",314626
3538,"CapPass",162.25,-168.5,"Trend",0.963,21253.06,21256.07,3538,"315-16","Alloy 617","Plate",314626
3539,"CapPass",164.93,-165.4,"Trend",0.997,21259.06,21262.08,3539,"315-16","Alloy 617","Plate",314626
3540,"CapPass",166.25,-167.3,"Trend",0.994,21265.08,21268.09,3540,"315-16","Alloy 617","Plate",314626
3541,"CapPass",164.69,-168.0,"Trend",0.980,21271.09,21274.09,3541,"315-16","Alloy 617","Plate",314626
3542,"CapPass",165.47,-161.6,"Trend",1.024,21277.10,21280.11,3542,"315-16","Alloy 617","Plate",314626
3543,"CapPass",167.43,-166.0,"Trend",1.009,21283.10,21286.12,3543,"315-16","Alloy 617","Plate",314626
3544,"CapPass",168.62,-157.0,"Trend",1.074,21289.11,21292.13,3544,"315-16","Alloy 617","Plate",314626
3545,"CapPass",171.36,-163.3,"Trend",1.049,21295.12,21298.14,3545,"315-16","Alloy 617","Plate",314626
3546,"CapPass",165.97,-166.1,"Trend",0.999,21301.13,21304.14,3546,"315-16","Alloy 617","Plate",314626
3547,"CapPass",167.74,-163.6,"Trend",1.025,21307.13,21310.16,3547,"315-16","Alloy 617","Plate",314626
3548,"CapPass",164.77,-164.2,"Trend",1.004,21313.15,21316.17,3548,"315-16","Alloy 617","Plate",314626
3549,"CapPass",171.45,-167.7,"Trend",1.022,21319.14,21322.12,3549,"315-16","Alloy 617","Plate",314626
3550,"CapPass",155.45,-167.7,"Trend",0.927,21325.17,21328.16,3550,"315-16","Alloy 617","Plate",314626
3551,"CapPass",157.50,-168.8,"Trend",0.933,21331.18,21334.18,3551,"315-16","Alloy 617","Plate",314626
3552,"CapPass",158.97,-171.5,"Trend",0.927,21337.19,21340.18,3552,"315-16","Alloy 617","Plate",314626
3553,"CapPass",162.63,-170.3,"Trend",0.955,21343.19,21346.19,3553,"315-16","Alloy 617","Plate",314626
3554,"CapPass",157.84,-174.5,"Trend",0.905,21349.20,21352.19,3554,"315-16","Alloy 617","Plate",314626
3555,"CapPass",166.85,-158.0,"Trend",1.056,21355.18,21358.22,3555,"315-16","Alloy 617","Plate",314626
3556,"CapPass",162.42,-160.1,"Trend",1.015,21361.22,21364.22,3556,"315-16","Alloy 617","Plate",314626
3557,"CapPass",169.30,-155.9,"Trend",1.086,21367.21,21370.23,3557,"315-16","Alloy 617","Plate",314626
3558,"CapPass",169.30,-158.2,"Trend",1.070,21373.22,21376.24,3558,"315-16","Alloy 617","Plate",314626
3559,"CapPass",163.70,-160.4,"Trend",1.021,21379.24,21382.26,3559,"315-16","Alloy 617","Plate",314626
3560,"CapPass",165.83,-167.1,"Trend",0.992,21385.25,21388.26,3560,"315-16","Alloy 617","Plate",314626
3561,"CapPass",167.44,-167.4,"Trend",1.000,21391.27,21394.27,3561,"315-16","Alloy 617","Plate",314626
3562,"CapPass",165.92,-164.9,"Trend",1.006,21397.28,21400.28,3562,"315-16","Alloy 617","Plate",314626
3563,"CapPass",166.89,-168.1,"Trend",0.993,21403.28,21406.29,3563,"315-16","Alloy 617","Plate",314626
3564,"CapPass",166.90,-161.9,"Trend",1.031,21409.29,21412.30,3564,"315-16","Alloy 617","Plate",314626
3565,"CapPass",171.84,-167.8,"Trend",1.024,21415.29,21418.30,3565,"315-16","Alloy 617","Plate",314626
3566,"CapPass",166.42,-168.5,"Trend",0.988,21421.30,21424.32,3566,"315-16","Alloy 617","Plate",314626
3567,"CapPass",169.47,-162.4,"Trend",1.044,21427.32,21430.34,3567,"315-16","Alloy 617","Plate",314626
3568,"CapPass",170.44,-158.2,"Trend",1.078,21433.33,21436.34,3568,"315-16","Alloy 617","Plate",314626
3569,"CapPass",168.46,-165.4,"Trend",1.019,21439.33,21442.35,3569,"315-16","Alloy 617","Plate",314626
3570,"CapPass",171.25,-164.7,"Trend",1.040,21445.33,21448.27,3570,"315-16","Alloy 617","Plate",314626
3571,"CapPass",165.04,-164.0,"Trend",1.007,21451.35,21454.36,3571,"315-16","Alloy 617","Plate",314626
3572,"CapPass",169.03,-164.7,"Trend",1.026,21457.36,21460.37,3572,"315-16","Alloy 617","Plate",314626
3573,"CapPass",166.89,-167.0,"Trend",0.999,21463.37,21466.38,3573,"315-16","Alloy 617","Plate",314626
3574,"CapPass",164.81,-165.3,"Trend",0.997,21469.38,21472.39,3574,"315-16","Alloy 617","Plate",314626
3575,"CapPass",166.07,-164.8,"Trend",1.008,21475.39,21478.40,3575,"315-16","Alloy 617","Plate",314626
3576,"CapPass",171.00,-164.7,"Trend",1.039,21481.37,21484.09,3576,"315-16","Alloy 617","Plate",314626
3577,"CapPass",158.67,-169.5,"Trend",0.936,21487.40,21490.40,3577,"315-16","Alloy 617","Plate",314626
3578,"CapPass",159.52,-169.9,"Trend",0.939,21493.41,21496.42,3578,"315-16","Alloy 617","Plate",314626
3579,"CapPass",155.79,-170.2,"Trend",0.915,21499.43,21502.43,3579,"315-16","Alloy 617","Plate",314626
3580,"CapPass",165.63,-161.8,"Trend",1.024,21505.43,21508.44,3580,"315-16","Alloy 617","Plate",314626
3581,"CapPass",165.99,-168.5,"Trend",0.985,21511.43,21514.45,3581,"315-16","Alloy 617","Plate",314626
3582,"CapPass",161.39,-168.3,"Trend",0.959,21517.45,21520.45,3582,"315-16","Alloy 617","Plate",314626
3583,"CapPass",163.68,-169.2,"Trend",0.967,21523.45,21526.47,3583,"315-16","Alloy 617","Plate",314626
