Repository: js-molina/fatigue-A617

File: data/950C/Strain rate 0.001/0.30% strain/HTM_A20_PeakStress_A20.csv (part 9 of 22)
Cycle,Data State,Max Stress Mpa,Min Stress Mpa,Qual State,Stress Ratio,Time Max Stress Sec,Time Min Stress Sec,Count,Sample,Alloy,Material_Form,Heat
3603,CapPass,167.67,-165.40,Trend,1.014,21653,21656,3603,A-20,Alloy 617,Plate,314626
3604,CapPass,166.5,-167.00,Trend,0.997,21659,21662.03,3604,A-20,Alloy 617,Plate,314626
3605,CapPass,165.37,-167.00,Trend,0.99,21665.03,21668.03,3605,A-20,Alloy 617,Plate,314626
3606,CapPass,167.14,-165.10,Trend,1.012,21671.03,21674.06,3606,A-20,Alloy 617,Plate,314626
3607,CapPass,168.63,-162.30,Trend,1.039,21677.03,21679.78,3607,A-20,Alloy 617,Plate,314626
3608,CapPass,161.69,-165.70,Trend,0.976,21683.06,21686.06,3608,A-20,Alloy 617,Plate,314626
3609,CapPass,163.16,-164.90,Trend,0.99,21689.06,21692.06,3609,A-20,Alloy 617,Plate,314626
3610,CapPass,165.35,-165.30,Trend,1,21695.09,21698.09,3610,A-20,Alloy 617,Plate,314626
3611,CapPass,165.05,-164.80,Trend,1.001,21701.09,21704.09,3611,A-20,Alloy 617,Plate,314626
3612,CapPass,165.77,-165.10,Trend,1.004,21707.09,21710.12,3612,A-20,Alloy 617,Plate,314626
3613,CapPass,166.1,-165.00,Trend,1.007,21713.12,21716.12,3613,A-20,Alloy 617,Plate,314626
3614,CapPass,164.45,-165.10,Trend,0.996,21719.12,21722.15,3614,A-20,Alloy 617,Plate,314626
3615,CapPass,164.51,-165.00,Trend,0.997,21725.12,21728.15,3615,A-20,Alloy 617,Plate,314626
3616,CapPass,165.27,-168.20,Trend,0.983,21731.15,21734.18,3616,A-20,Alloy 617,Plate,314626
3617,CapPass,165.39,-166.20,Trend,0.995,21737.15,21740.18,3617,A-20,Alloy 617,Plate,314626
3618,CapPass,166.77,-164.20,Trend,1.016,21743.18,21746.18,3618,A-20,Alloy 617,Plate,314626
3619,CapPass,166.47,-163.20,Trend,1.02,21749.18,21752.21,3619,A-20,Alloy 617,Plate,314626
3620,CapPass,167.93,-164.20,Trend,1.022,21755.18,21758.21,3620,A-20,Alloy 617,Plate,314626
3621,CapPass,166.26,-165.50,Trend,1.004,21761.21,21764.25,3621,A-20,Alloy 617,Plate,314626
3622,CapPass,164.85,-166.50,Trend,0.99,21767.25,21770.25,3622,A-20,Alloy 617,Plate,314626
3623,CapPass,166.45,-166.90,Trend,0.997,21773.25,21776.28,3623,A-20,Alloy 617,Plate,314626
3624,CapPass,164.41,-164.90,Trend,0.997,21779.25,21782.25,3624,A-20,Alloy 617,Plate,314626
3625,CapPass,166.12,-167.60,Trend,0.991,21785.28,21788.28,3625,A-20,Alloy 617,Plate,314626
3626,CapPass,164.9,-168.40,Trend,0.979,21791.28,21794.28,3626,A-20,Alloy 617,Plate,314626
3627,CapPass,165.82,-165.30,Trend,1.003,21797.31,21800.31,3627,A-20,Alloy 617,Plate,314626
3628,CapPass,166.49,-165.20,Trend,1.008,21803.31,21806.34,3628,A-20,Alloy 617,Plate,314626
3629,CapPass,166.69,-164.90,Trend,1.011,21809.31,21812.34,3629,A-20,Alloy 617,Plate,314626
3630,CapPass,168.29,-165.10,Trend,1.019,21815.31,21818.34,3630,A-20,Alloy 617,Plate,314626
3631,CapPass,167.1,-166.90,Trend,1.001,21821.34,21824.37,3631,A-20,Alloy 617,Plate,314626
3632,CapPass,166.36,-165.80,Trend,1.003,21827.37,21830.37,3632,A-20,Alloy 617,Plate,314626
3633,CapPass,166.75,-165.70,Trend,1.006,21833.37,21836.37,3633,A-20,Alloy 617,Plate,314626
3634,CapPass,166.36,-165.50,Trend,1.005,21839.37,21842.4,3634,A-20,Alloy 617,Plate,314626
3635,CapPass,166.44,-165.30,Trend,1.007,21845.4,21848.4,3635,A-20,Alloy 617,Plate,314626
3636,CapPass,168.02,-165.10,Trend,1.017,21851.4,21854.43,3636,A-20,Alloy 617,Plate,314626
3637,CapPass,167.88,-166.90,Trend,1.006,21857.43,21860.4,3637,A-20,Alloy 617,Plate,314626
3638,CapPass,166.2,-166.90,Trend,0.996,21863.43,21866.43,3638,A-20,Alloy 617,Plate,314626
3639,CapPass,165.48,-164.90,Trend,1.004,21869.46,21872.46,3639,A-20,Alloy 617,Plate,314626
3640,CapPass,165.51,-165.80,Trend,0.998,21875.46,21878.46,3640,A-20,Alloy 617,Plate,314626
3641,CapPass,165.7,-165.30,Trend,1.002,21881.46,21884.46,3641,A-20,Alloy 617,Plate,314626
3642,CapPass,164.93,-166.30,Trend,0.992,21887.5,21890.5,3642,A-20,Alloy 617,Plate,314626
3643,CapPass,165.79,-166.00,Trend,0.999,21893.5,21896.53,3643,A-20,Alloy 617,Plate,314626
3644,CapPass,166.98,-164.60,Trend,1.014,21899.5,21902.53,3644,A-20,Alloy 617,Plate,314626
3645,CapPass,168.4,-165.30,Trend,1.019,21905.53,21908.53,3645,A-20,Alloy 617,Plate,314626
3646,CapPass,165.65,-167.50,Trend,0.989,21911.53,21914.56,3646,A-20,Alloy 617,Plate,314626
3647,CapPass,165.41,-166.70,Trend,0.992,21917.56,21920.56,3647,A-20,Alloy 617,Plate,314626
3648,CapPass,166.15,-166.50,Trend,0.998,21923.56,21926.56,3648,A-20,Alloy 617,Plate,314626
3649,CapPass,166.11,-166.30,Trend,0.999,21929.59,21932.59,3649,A-20,Alloy 617,Plate,314626
3650,CapPass,166.49,-166.00,Trend,1.003,21935.59,21938.59,3650,A-20,Alloy 617,Plate,314626
3651,CapPass,168.08,-166.00,Trend,1.012,21941.62,21944.62,3651,A-20,Alloy 617,Plate,314626
3652,CapPass,166.92,-165.40,Trend,1.009,21947.62,21950.62,3652,A-20,Alloy 617,Plate,314626
3653,CapPass,168.61,-163.50,Trend,1.031,21953.59,21956.65,3653,A-20,Alloy 617,Plate,314626
3654,CapPass,158.54,-167.80,Trend,0.945,21959.62,21962.62,3654,A-20,Alloy 617,Plate,314626
3655,CapPass,160.66,-167.60,Trend,0.959,21965.65,21968.65,3655,A-20,Alloy 617,Plate,314626
3656,CapPass,162.37,-167.10,Trend,0.972,21971.65,21974.65,3656,A-20,Alloy 617,Plate,314626
3657,CapPass,162.62,-165.40,Trend,0.983,21977.68,21980.68,3657,A-20,Alloy 617,Plate,314626
3658,CapPass,163.86,-166.50,Trend,0.984,21983.68,21986.68,3658,A-20,Alloy 617,Plate,314626
3659,CapPass,163.12,-166.50,Trend,0.98,21989.68,21992.71,3659,A-20,Alloy 617,Plate,314626
3660,CapPass,164.19,-165.40,Trend,0.992,21995.71,21998.71,3660,A-20,Alloy 617,Plate,314626
3661,CapPass,164.56,-167.20,Trend,0.984,22001.71,22004.75,3661,A-20,Alloy 617,Plate,314626
3662,CapPass,163,-166.20,Trend,0.981,22007.75,22010.75,3662,A-20,Alloy 617,Plate,314626
3663,CapPass,165.6,-166.00,Trend,0.998,22013.75,22016.75,3663,A-20,Alloy 617,Plate,314626
3664,CapPass,165.07,-165.60,Trend,0.997,22019.78,22022.78,3664,A-20,Alloy 617,Plate,314626
3665,CapPass,165.42,-165.00,Trend,1.003,22025.75,22028.78,3665,A-20,Alloy 617,Plate,314626
3666,CapPass,165.49,-166.80,Trend,0.992,22031.78,22034.81,3666,A-20,Alloy 617,Plate,314626
3667,CapPass,162.09,-168.10,Trend,0.964,22037.81,22040.81,3667,A-20,Alloy 617,Plate,314626
3668,CapPass,163.86,-166.00,Trend,0.987,22043.81,22046.84,3668,A-20,Alloy 617,Plate,314626
3669,CapPass,162.91,-166.70,Trend,0.977,22049.84,22052.84,3669,A-20,Alloy 617,Plate,314626
3670,CapPass,164.98,-167.80,Trend,0.983,22055.84,22058.84,3670,A-20,Alloy 617,Plate,314626
3671,CapPass,164.26,-167.40,Trend,0.981,22061.84,22064.87,3671,A-20,Alloy 617,Plate,314626
3672,CapPass,164.37,-166.30,Trend,0.988,22067.87,22070.87,3672,A-20,Alloy 617,Plate,314626
3673,CapPass,166.71,-164.10,Trend,1.016,22073.87,22076.87,3673,A-20,Alloy 617,Plate,314626
3674,CapPass,166.49,-165.40,Trend,1.007,22079.9,22082.9,3674,A-20,Alloy 617,Plate,314626
3675,CapPass,166.28,-165.90,Trend,1.002,22085.9,22088.9,3675,A-20,Alloy 617,Plate,314626
3676,CapPass,165.87,-165.60,Trend,1.002,22091.93,22094.93,3676,A-20,Alloy 617,Plate,314626
3677,CapPass,166.31,-166.20,Trend,1.001,22097.93,22100.93,3677,A-20,Alloy 617,Plate,314626
3678,CapPass,166.72,-165.90,Trend,1.005,22103.93,22106.96,3678,A-20,Alloy 617,Plate,314626
3679,CapPass,165.11,-165.60,Trend,0.997,22109.96,22112.96,3679,A-20,Alloy 617,Plate,314626
3680,CapPass,165.84,-165.10,Trend,1.005,22115.96,22118.96,3680,A-20,Alloy 617,Plate,314626
3681,CapPass,166.49,-166.20,Trend,1.002,22121.96,22125,3681,A-20,Alloy 617,Plate,314626
3682,CapPass,165.65,-166.20,Trend,0.996,22128,22131,3682,A-20,Alloy 617,Plate,314626
3683,CapPass,165.77,-167.20,Trend,0.992,22134,22137.03,3683,A-20,Alloy 617,Plate,314626
3684,CapPass,166.58,-166.40,Trend,1.001,22140.03,22143.03,3684,A-20,Alloy 617,Plate,314626
3685,CapPass,165.14,-165.20,Trend,1,22146.03,22149.06,3685,A-20,Alloy 617,Plate,314626
3686,CapPass,164.61,-166.90,Trend,0.986,22152.03,22155.06,3686,A-20,Alloy 617,Plate,314626
3687,CapPass,165.05,-166.20,Trend,0.993,22158.06,22161.06,3687,A-20,Alloy 617,Plate,314626
3688,CapPass,166.78,-167.40,Trend,0.996,22164.06,22167.09,3688,A-20,Alloy 617,Plate,314626
3689,CapPass,164.89,-167.10,Trend,0.987,22170.09,22173.09,3689,A-20,Alloy 617,Plate,314626
3690,CapPass,164.49,-166.50,Trend,0.988,22176.09,22179.12,3690,A-20,Alloy 617,Plate,314626
3691,CapPass,164.86,-167.90,Trend,0.982,22182.09,22185.12,3691,A-20,Alloy 617,Plate,314626
3692,CapPass,164.26,-167.50,Trend,0.981,22188.12,22191.12,3692,A-20,Alloy 617,Plate,314626
3693,CapPass,166.56,-165.10,Trend,1.009,22194.12,22197.15,3693,A-20,Alloy 617,Plate,314626
3694,CapPass,166.91,-165.30,Trend,1.01,22200.15,22203.15,3694,A-20,Alloy 617,Plate,314626
3695,CapPass,166.65,-165.30,Trend,1.008,22206.15,22209.18,3695,A-20,Alloy 617,Plate,314626
3696,CapPass,168.09,-163.80,Trend,1.026,22212.15,22215.12,3696,A-20,Alloy 617,Plate,314626
3697,CapPass,163.28,-165.50,Trend,0.987,22218.18,22221.18,3697,A-20,Alloy 617,Plate,314626
3698,CapPass,163.66,-166.20,Trend,0.985,22224.21,22227.18,3698,A-20,Alloy 617,Plate,314626
3699,CapPass,163.86,-167.50,Trend,0.978,22230.21,22233.21,3699,A-20,Alloy 617,Plate,314626
3700,CapPass,163.5,-166.50,Trend,0.982,22236.21,22239.21,3700,A-20,Alloy 617,Plate,314626
3701,CapPass,164.91,-167.20,Trend,0.986,22242.25,22245.25,3701,A-20,Alloy 617,Plate,314626
3702,CapPass,164.47,-165.60,Trend,0.993,22248.25,22251.25,3702,A-20,Alloy 617,Plate,314626
3703,CapPass,167.42,-166.10,Trend,1.008,22254.28,22257.28,3703,A-20,Alloy 617,Plate,314626
3704,CapPass,165.04,-164.90,Trend,1.001,22260.28,22263.28,3704,A-20,Alloy 617,Plate,314626
3705,CapPass,165.46,-166.30,Trend,0.995,22266.28,22269.28,3705,A-20,Alloy 617,Plate,314626
3706,CapPass,164.06,-167.50,Trend,0.979,22272.28,22275.31,3706,A-20,Alloy 617,Plate,314626
3707,CapPass,166.19,-166.30,Trend,0.999,22278.31,22281.31,3707,A-20,Alloy 617,Plate,314626
3708,CapPass,164.58,-166.40,Trend,0.989,22284.34,22287.34,3708,A-20,Alloy 617,Plate,314626
3709,CapPass,164.68,-166.50,Trend,0.989,22290.34,22293.34,3709,A-20,Alloy 617,Plate,314626
3710,CapPass,165.36,-167.40,Trend,0.988,22296.34,22299.34,3710,A-20,Alloy 617,Plate,314626
3711,CapPass,165.58,-166.20,Trend,0.996,22302.37,22305.37,3711,A-20,Alloy 617,Plate,314626
3712,CapPass,164.45,-166.60,Trend,0.987,22308.37,22311.37,3712,A-20,Alloy 617,Plate,314626
3713,CapPass,166.74,-166.10,Trend,1.004,22314.37,22317.4,3713,A-20,Alloy 617,Plate,314626
3714,CapPass,164.85,-166.10,Trend,0.992,22320.4,22323.43,3714,A-20,Alloy 617,Plate,314626
3715,CapPass,165.65,-167.20,Trend,0.991,22326.4,22329.46,3715,A-20,Alloy 617,Plate,314626
3716,CapPass,164.41,-166.60,Trend,0.987,22332.53,22335.53,3716,A-20,Alloy 617,Plate,314626
3717,CapPass,165.48,-165.20,Trend,1.002,22338.53,22341.56,3717,A-20,Alloy 617,Plate,314626
3718,CapPass,165.12,-166.80,Trend,0.99,22344.56,22347.56,3718,A-20,Alloy 617,Plate,314626
3719,CapPass,164.73,-165.60,Trend,0.995,22350.56,22353.59,3719,A-20,Alloy 617,Plate,314626
3720,CapPass,165,-166.20,Trend,0.993,22356.56,22359.59,3720,A-20,Alloy 617,Plate,314626
3721,CapPass,164.62,-166.30,Trend,0.99,22362.59,22365.59,3721,A-20,Alloy 617,Plate,314626
3722,CapPass,166.32,-166.20,Trend,1.001,22368.59,22371.62,3722,A-20,Alloy 617,Plate,314626
3723,CapPass,166.55,-165.00,Trend,1.009,22374.62,22377.62,3723,A-20,Alloy 617,Plate,314626
3724,CapPass,165.73,-165.50,Trend,1.001,22380.62,22383.62,3724,A-20,Alloy 617,Plate,314626
3725,CapPass,166.55,-166.10,Trend,1.003,22386.62,22389.65,3725,A-20,Alloy 617,Plate,314626
3726,CapPass,165.36,-166.30,Trend,0.994,22392.65,22395.65,3726,A-20,Alloy 617,Plate,314626
3727,CapPass,165.63,-166.10,Trend,0.997,22398.68,22401.68,3727,A-20,Alloy 617,Plate,314626
3728,CapPass,166.12,-166.00,Trend,1.001,22404.68,22407.68,3728,A-20,Alloy 617,Plate,314626
3729,CapPass,166.94,-166.70,Trend,1.002,22410.68,22413.71,3729,A-20,Alloy 617,Plate,314626
3730,CapPass,165.79,-164.60,Trend,1.007,22416.68,22419.71,3730,A-20,Alloy 617,Plate,314626
3731,CapPass,165.62,-165.80,Trend,0.999,22422.71,22425.71,3731,A-20,Alloy 617,Plate,314626
3732,CapPass,164.97,-167.60,Trend,0.985,22428.71,22431.71,3732,A-20,Alloy 617,Plate,314626
3733,CapPass,165.02,-165.80,Trend,0.995,22434.75,22437.75,3733,A-20,Alloy 617,Plate,314626
3734,CapPass,165.99,-166.50,Trend,0.997,22440.75,22443.78,3734,A-20,Alloy 617,Plate,314626
3735,CapPass,165.03,-168.00,Trend,0.982,22446.75,22449.78,3735,A-20,Alloy 617,Plate,314626
3736,CapPass,164.49,-167.20,Trend,0.984,22452.78,22455.78,3736,A-20,Alloy 617,Plate,314626
3737,CapPass,166.38,-166.10,Trend,1.002,22458.78,22461.81,3737,A-20,Alloy 617,Plate,314626
3738,CapPass,167.15,-163.00,Trend,1.026,22464.81,22467.81,3738,A-20,Alloy 617,Plate,314626
3739,CapPass,166.94,-165.80,Trend,1.007,22470.81,22473.84,3739,A-20,Alloy 617,Plate,314626
3740,CapPass,166.68,-167.10,Trend,0.997,22476.84,22479.84,3740,A-20,Alloy 617,Plate,314626
3741,CapPass,166.59,-165.00,Trend,1.009,22482.84,22485.87,3741,A-20,Alloy 617,Plate,314626
3742,CapPass,167.28,-166.00,Trend,1.008,22488.84,22491.87,3742,A-20,Alloy 617,Plate,314626
3743,CapPass,165.84,-166.00,Trend,0.999,22494.87,22497.87,3743,A-20,Alloy 617,Plate,314626
3744,CapPass,166,-166.00,Trend,1,22500.87,22503.9,3744,A-20,Alloy 617,Plate,314626
3745,CapPass,166.63,-164.30,Trend,1.014,22506.87,22509.9,3745,A-20,Alloy 617,Plate,314626
3746,CapPass,167.38,-165.60,Trend,1.01,22512.9,22515.93,3746,A-20,Alloy 617,Plate,314626
3747,CapPass,166.58,-166.30,Trend,1.002,22518.93,22521.93,3747,A-20,Alloy 617,Plate,314626
3748,CapPass,166.9,-166.80,Trend,1.001,22524.93,22527.93,3748,A-20,Alloy 617,Plate,314626
3749,CapPass,165.75,-165.10,Trend,1.004,22530.93,22533.93,3749,A-20,Alloy 617,Plate,314626
3750,CapPass,165.87,-167.70,Trend,0.989,22536.96,22539.96,3750,A-20,Alloy 617,Plate,314626
3751,CapPass,165.22,-166.50,Trend,0.993,22542.96,22546,3751,A-20,Alloy 617,Plate,314626
3752,CapPass,165.34,-167.10,Trend,0.99,22549,22552,3752,A-20,Alloy 617,Plate,314626
3753,CapPass,164.78,-167.80,Trend,0.982,22555,22558,3753,A-20,Alloy 617,Plate,314626
3754,CapPass,166.61,-166.90,Trend,0.999,22561,22564.03,3754,A-20,Alloy 617,Plate,314626
3755,CapPass,166.28,-167.30,Trend,0.994,22567.03,22570.03,3755,A-20,Alloy 617,Plate,314626
3756,CapPass,165.16,-165.70,Trend,0.997,22573.03,22576.03,3756,A-20,Alloy 617,Plate,314626
3757,CapPass,165.56,-165.90,Trend,0.998,22579.03,22582.06,3757,A-20,Alloy 617,Plate,314626
3758,CapPass,166.41,-166.10,Trend,1.002,22585.06,22588.06,3758,A-20,Alloy 617,Plate,314626
3759,CapPass,166.03,-166.50,Trend,0.997,22591.06,22594.09,3759,A-20,Alloy 617,Plate,314626
3760,CapPass,165.53,-165.10,Trend,1.003,22597.09,22600.09,3760,A-20,Alloy 617,Plate,314626
3761,CapPass,167.08,-164.10,Trend,1.018,22603.09,22606.12,3761,A-20,Alloy 617,Plate,314626
3762,CapPass,167.79,-165.90,Trend,1.011,22609.12,22612.12,3762,A-20,Alloy 617,Plate,314626
3763,CapPass,165.75,-166.30,Trend,0.997,22615.12,22618.15,3763,A-20,Alloy 617,Plate,314626
3764,CapPass,167.68,-164.70,Trend,1.018,22621.12,22624.15,3764,A-20,Alloy 617,Plate,314626
3765,CapPass,166.64,-166.70,Trend,1,22627.15,22630.18,3765,A-20,Alloy 617,Plate,314626
3766,CapPass,166.4,-165.20,Trend,1.007,22633.15,22636.18,3766,A-20,Alloy 617,Plate,314626
3767,CapPass,165.18,-166.90,Trend,0.99,22639.18,22642.18,3767,A-20,Alloy 617,Plate,314626
3768,CapPass,166.74,-167.30,Trend,0.997,22645.18,22648.18,3768,A-20,Alloy 617,Plate,314626
3769,CapPass,166.72,-165.20,Trend,1.009,22651.18,22654.21,3769,A-20,Alloy 617,Plate,314626
3770,CapPass,165.63,-167.20,Trend,0.99,22657.21,22660.21,3770,A-20,Alloy 617,Plate,314626
3771,CapPass,165.29,-166.50,Trend,0.993,22663.21,22666.25,3771,A-20,Alloy 617,Plate,314626
3772,CapPass,166.16,-165.90,Trend,1.002,22669.25,22672.25,3772,A-20,Alloy 617,Plate,314626
3773,CapPass,166.64,-164.80,Trend,1.011,22675.25,22678.25,3773,A-20,Alloy 617,Plate,314626
3774,CapPass,166.93,-166.70,Trend,1.002,22681.28,22684.28,3774,A-20,Alloy 617,Plate,314626
3775,CapPass,165.87,-165.50,Trend,1.002,22687.28,22690.28,3775,A-20,Alloy 617,Plate,314626
3776,CapPass,165.02,-164.90,Trend,1.001,22693.28,22696.31,3776,A-20,Alloy 617,Plate,314626
3777,CapPass,167.12,-165.70,Trend,1.008,22699.31,22702.31,3777,A-20,Alloy 617,Plate,314626
3778,CapPass,166.13,-166.40,Trend,0.999,22705.31,22708.34,3778,A-20,Alloy 617,Plate,314626
3779,CapPass,166.22,-166.70,Trend,0.997,22711.31,22714.34,3779,A-20,Alloy 617,Plate,314626
3780,CapPass,165.59,-165.40,Trend,1.001,22717.34,22720.34,3780,A-20,Alloy 617,Plate,314626
3781,CapPass,166.58,-165.70,Trend,1.005,22723.34,22726.37,3781,A-20,Alloy 617,Plate,314626
3782,CapPass,166.22,-165.90,Trend,1.002,22729.37,22732.37,3782,A-20,Alloy 617,Plate,314626
3783,CapPass,166.42,-167.20,Trend,0.995,22735.37,22738.4,3783,A-20,Alloy 617,Plate,314626
3784,CapPass,165.39,-167.30,Trend,0.989,22741.4,22744.4,3784,A-20,Alloy 617,Plate,314626
3785,CapPass,164.99,-167.20,Trend,0.987,22747.4,22750.43,3785,A-20,Alloy 617,Plate,314626
3786,CapPass,165.35,-167.20,Trend,0.989,22753.4,22756.43,3786,A-20,Alloy 617,Plate,314626
3787,CapPass,165.46,-165.80,Trend,0.998,22759.43,22762.43,3787,A-20,Alloy 617,Plate,314626
3788,CapPass,165.7,-166.30,Trend,0.996,22765.43,22768.43,3788,A-20,Alloy 617,Plate,314626
3789,CapPass,167.24,-165.80,Trend,1.009,22771.46,22774.46,3789,A-20,Alloy 617,Plate,314626
3790,CapPass,166.29,-166.00,Trend,1.002,22777.46,22780.5,3790,A-20,Alloy 617,Plate,314626
3791,CapPass,167.91,-166.00,Trend,1.011,22783.46,22786.5,3791,A-20,Alloy 617,Plate,314626
3792,CapPass,167.6,-166.40,Trend,1.007,22789.5,22792.5,3792,A-20,Alloy 617,Plate,314626
3793,CapPass,167.23,-166.20,Trend,1.006,22795.5,22798.53,3793,A-20,Alloy 617,Plate,314626
3794,CapPass,165.8,-167.00,Trend,0.993,22801.53,22804.53,3794,A-20,Alloy 617,Plate,314626
3795,CapPass,167.17,-165.70,Trend,1.009,22807.53,22810.53,3795,A-20,Alloy 617,Plate,314626
3796,CapPass,167.5,-165.30,Trend,1.013,22813.56,22816.56,3796,A-20,Alloy 617,Plate,314626
3797,CapPass,165.9,-165.80,Trend,1.001,22819.56,22822.56,3797,A-20,Alloy 617,Plate,314626
3798,CapPass,166.75,-166.20,Trend,1.003,22825.56,22828.59,3798,A-20,Alloy 617,Plate,314626
3799,CapPass,166.86,-165.50,Trend,1.008,22831.56,22834.59,3799,A-20,Alloy 617,Plate,314626
3800,CapPass,167.35,-165.70,Trend,1.01,22837.59,22840.59,3800,A-20,Alloy 617,Plate,314626
3801,CapPass,165.93,-165.10,Trend,1.005,22843.59,22846.62,3801,A-20,Alloy 617,Plate,314626
3802,CapPass,167.41,-167.20,Trend,1.001,22849.62,22852.62,3802,A-20,Alloy 617,Plate,314626
3803,CapPass,164.75,-165.70,Trend,0.994,22855.62,22858.65,3803,A-20,Alloy 617,Plate,314626
3804,CapPass,166.62,-164.90,Trend,1.01,22861.65,22864.65,3804,A-20,Alloy 617,Plate,314626
3805,CapPass,165.67,-166.80,Trend,0.993,22867.65,22870.68,3805,A-20,Alloy 617,Plate,314626
3806,CapPass,167.14,-166.00,Trend,1.007,22873.65,22876.68,3806,A-20,Alloy 617,Plate,314626
3807,CapPass,167.15,-165.80,Trend,1.008,22879.68,22882.71,3807,A-20,Alloy 617,Plate,314626
3808,CapPass,167.04,-165.90,Trend,1.007,22885.68,22888.71,3808,A-20,Alloy 617,Plate,314626
3809,CapPass,166.79,-167.60,Trend,0.995,22891.71,22894.71,3809,A-20,Alloy 617,Plate,314626
3810,CapPass,161.45,-162.10,Trend,0.996,22897.71,22900.75,3810,A-20,Alloy 617,Plate,314626
3811,CapPass,167.64,-162.50,Trend,1.032,22903.71,22906.75,3811,A-20,Alloy 617,Plate,314626
3812,CapPass,167.93,-162.90,Trend,1.031,22909.75,22912.75,3812,A-20,Alloy 617,Plate,314626
3813,CapPass,168.5,-163.60,Trend,1.03,22915.75,22918.78,3813,A-20,Alloy 617,Plate,314626
3814,CapPass,166.51,-163.90,Trend,1.016,22921.78,22924.78,3814,A-20,Alloy 617,Plate,314626
3815,CapPass,168.01,-164.00,Trend,1.025,22927.78,22930.81,3815,A-20,Alloy 617,Plate,314626
3816,CapPass,168.31,-163.20,Trend,1.031,22933.78,22936.81,3816,A-20,Alloy 617,Plate,314626
3817,CapPass,167.8,-163.10,Trend,1.029,22939.81,22942.81,3817,A-20,Alloy 617,Plate,314626
3818,CapPass,167.51,-163.40,Trend,1.025,22945.81,22948.84,3818,A-20,Alloy 617,Plate,314626
3819,CapPass,167.32,-164.90,Trend,1.015,22951.84,22954.84,3819,A-20,Alloy 617,Plate,314626
3820,CapPass,166.6,-166.00,Trend,1.004,22957.84,22960.84,3820,A-20,Alloy 617,Plate,314626
3821,CapPass,166.1,-165.90,Trend,1.001,22963.84,22966.87,3821,A-20,Alloy 617,Plate,314626
3822,CapPass,166.37,-164.80,Trend,1.01,22969.87,22972.9,3822,A-20,Alloy 617,Plate,314626
3823,CapPass,167.59,-164.80,Trend,1.017,22975.87,22978.9,3823,A-20,Alloy 617,Plate,314626
3824,CapPass,167.71,-163.90,Trend,1.024,22981.9,22984.9,3824,A-20,Alloy 617,Plate,314626
3825,CapPass,166.98,-165.10,Trend,1.011,22987.93,22990.9,3825,A-20,Alloy 617,Plate,314626
3826,CapPass,164.29,-166.00,Trend,0.99,22993.93,22996.93,3826,A-20,Alloy 617,Plate,314626
3827,CapPass,167.8,-163.80,Trend,1.025,22999.93,23002.93,3827,A-20,Alloy 617,Plate,314626
3828,CapPass,168.01,-164.90,Trend,1.019,23005.96,23008.96,3828,A-20,Alloy 617,Plate,314626
3829,CapPass,165.4,-165.20,Trend,1.001,23011.96,23014.96,3829,A-20,Alloy 617,Plate,314626
3830,CapPass,167.09,-165.90,Trend,1.007,23017.96,23021,3830,A-20,Alloy 617,Plate,314626
3831,CapPass,166.8,-164.90,Trend,1.011,23023.96,23027,3831,A-20,Alloy 617,Plate,314626
3832,CapPass,167.75,-165.20,Trend,1.015,23030,23033.03,3832,A-20,Alloy 617,Plate,314626
3833,CapPass,167.04,-164.60,Trend,1.015,23036,23039.03,3833,A-20,Alloy 617,Plate,314626
3834,CapPass,166.47,-165.70,Trend,1.004,23042.03,23045.06,3834,A-20,Alloy 617,Plate,314626
3835,CapPass,166.08,-165.20,Trend,1.006,23048.06,23051.06,3835,A-20,Alloy 617,Plate,314626
3836,CapPass,166.71,-164.10,Trend,1.016,23054.06,23057.06,3836,A-20,Alloy 617,Plate,314626
3837,CapPass,168.4,-165.30,Trend,1.019,23060.06,23063.06,3837,A-20,Alloy 617,Plate,314626
3838,CapPass,166.94,-166.00,Trend,1.006,23066.09,23069.09,3838,A-20,Alloy 617,Plate,314626
3839,CapPass,166.19,-164.40,Trend,1.011,23072.09,23075.09,3839,A-20,Alloy 617,Plate,314626
3840,CapPass,165.78,-165.90,Trend,0.999,23078.09,23081.12,3840,A-20,Alloy 617,Plate,314626
3841,CapPass,167.29,-165.60,Trend,1.01,23084.12,23087.12,3841,A-20,Alloy 617,Plate,314626
3842,CapPass,168.54,-165.10,Trend,1.021,23090.12,23093.12,3842,A-20,Alloy 617,Plate,314626
3843,CapPass,167.36,-165.00,Trend,1.014,23096.12,23099.15,3843,A-20,Alloy 617,Plate,314626
3844,CapPass,166.06,-166.20,Trend,0.999,23102.15,23105.18,3844,A-20,Alloy 617,Plate,314626
3845,CapPass,167.17,-164.50,Trend,1.016,23108.15,23111.18,3845,A-20,Alloy 617,Plate,314626
3846,CapPass,166.58,-166.00,Trend,1.003,23114.18,23117.18,3846,A-20,Alloy 617,Plate,314626
3847,CapPass,165.37,-165.70,Trend,0.998,23120.18,23123.21,3847,A-20,Alloy 617,Plate,314626
3848,CapPass,166.53,-165.60,Trend,1.005,23126.18,23129.21,3848,A-20,Alloy 617,Plate,314626
3849,CapPass,165.71,-163.50,Trend,1.013,23132.21,23135.21,3849,A-20,Alloy 617,Plate,314626
3850,CapPass,167.6,-165.50,Trend,1.013,23138.25,23141.25,3850,A-20,Alloy 617,Plate,314626
3851,CapPass,167.23,-165.30,Trend,1.011,23144.25,23147.25,3851,A-20,Alloy 617,Plate,314626
3852,CapPass,167.99,-165.10,Trend,1.018,23150.25,23153.28,3852,A-20,Alloy 617,Plate,314626
3853,CapPass,167.37,-164.40,Trend,1.018,23156.25,23159.28,3853,A-20,Alloy 617,Plate,314626
3854,CapPass,163.98,-165.30,Trend,0.992,23162.28,23165.28,3854,A-20,Alloy 617,Plate,314626
3855,CapPass,166.37,-163.50,Trend,1.018,23168.31,23171.31,3855,A-20,Alloy 617,Plate,314626
3856,CapPass,166.86,-165.70,Trend,1.007,23174.31,23177.31,3856,A-20,Alloy 617,Plate,314626
3857,CapPass,165.14,-166.20,Trend,0.994,23180.31,23183.34,3857,A-20,Alloy 617,Plate,314626
3858,CapPass,165.87,-164.70,Trend,1.007,23186.34,23189.34,3858,A-20,Alloy 617,Plate,314626
3859,CapPass,167.12,-164.80,Trend,1.014,23192.34,23195.34,3859,A-20,Alloy 617,Plate,314626
3860,CapPass,166.95,-165.40,Trend,1.009,23198.37,23201.37,3860,A-20,Alloy 617,Plate,314626
3861,CapPass,167.15,-164.80,Trend,1.014,23204.37,23207.37,3861,A-20,Alloy 617,Plate,314626
3862,CapPass,166,-165.50,Trend,1.003,23210.37,23213.4,3862,A-20,Alloy 617,Plate,314626
3863,CapPass,166.02,-165.90,Trend,1,23216.4,23219.4,3863,A-20,Alloy 617,Plate,314626
3864,CapPass,166.98,-166.00,Trend,1.006,23222.4,23225.4,3864,A-20,Alloy 617,Plate,314626
3865,CapPass,168.01,-165.10,Trend,1.018,23228.43,23231.43,3865,A-20,Alloy 617,Plate,314626
3866,CapPass,166.94,-165.40,Trend,1.009,23234.43,23237.43,3866,A-20,Alloy 617,Plate,314626
3867,CapPass,167.28,-166.00,Trend,1.007,23240.43,23243.46,3867,A-20,Alloy 617,Plate,314626
3868,CapPass,167.1,-164.90,Trend,1.013,23246.46,23249.46,3868,A-20,Alloy 617,Plate,314626
3869,CapPass,166.88,-165.10,Trend,1.011,23252.46,23255.46,3869,A-20,Alloy 617,Plate,314626
3870,CapPass,167.66,-165.20,Trend,1.015,23258.5,23261.5,3870,A-20,Alloy 617,Plate,314626
3871,CapPass,167.81,-165.70,Trend,1.013,23264.5,23267.5,3871,A-20,Alloy 617,Plate,314626
3872,CapPass,166.96,-166.50,Trend,1.003,23270.5,23273.53,3872,A-20,Alloy 617,Plate,314626
3873,CapPass,166.01,-165.20,Trend,1.005,23276.5,23279.53,3873,A-20,Alloy 617,Plate,314626
3874,CapPass,166.29,-166.70,Trend,0.997,23282.53,23285.53,3874,A-20,Alloy 617,Plate,314626
3875,CapPass,165.83,-166.40,Trend,0.997,23288.56,23291.56,3875,A-20,Alloy 617,Plate,314626
3876,CapPass,168.38,-165.20,Trend,1.019,23294.56,23297.56,3876,A-20,Alloy 617,Plate,314626
3877,CapPass,167.95,-166.00,Trend,1.012,23300.59,23303.59,3877,A-20,Alloy 617,Plate,314626
3878,CapPass,167.71,-165.90,Trend,1.011,23306.59,23309.59,3878,A-20,Alloy 617,Plate,314626
3879,CapPass,166.49,-166.40,Trend,1.001,23312.59,23315.59,3879,A-20,Alloy 617,Plate,314626
3880,CapPass,166.25,-166.40,Trend,0.999,23318.62,23321.62,3880,A-20,Alloy 617,Plate,314626
3881,CapPass,165.75,-164.60,Trend,1.007,23324.62,23327.65,3881,A-20,Alloy 617,Plate,314626
3882,CapPass,166.56,-167.30,Trend,0.996,23330.62,23333.65,3882,A-20,Alloy 617,Plate,314626
3883,CapPass,165.54,-166.00,Trend,0.997,23336.65,23339.65,3883,A-20,Alloy 617,Plate,314626
3884,CapPass,167.72,-165.40,Trend,1.014,23342.65,23345.68,3884,A-20,Alloy 617,Plate,314626
3885,CapPass,167.09,-165.00,Trend,1.013,23348.65,23351.68,3885,A-20,Alloy 617,Plate,314626
3886,CapPass,167.22,-166.70,Trend,1.003,23354.68,23357.68,3886,A-20,Alloy 617,Plate,314626
3887,CapPass,167.86,-164.30,Trend,1.021,23360.68,23363.71,3887,A-20,Alloy 617,Plate,314626
3888,CapPass,168.52,-165.00,Trend,1.021,23366.71,23369.71,3888,A-20,Alloy 617,Plate,314626
3889,CapPass,166.16,-163.40,Trend,1.017,23372.71,23375.75,3889,A-20,Alloy 617,Plate,314626
3890,CapPass,166.21,-165.50,Trend,1.004,23378.71,23381.75,3890,A-20,Alloy 617,Plate,314626
3891,CapPass,167.59,-166.30,Trend,1.008,23384.75,23387.75,3891,A-20,Alloy 617,Plate,314626
3892,CapPass,166.53,-166.50,Trend,1,23390.75,23393.78,3892,A-20,Alloy 617,Plate,314626
3893,CapPass,166.67,-166.10,Trend,1.004,23396.78,23399.78,3893,A-20,Alloy 617,Plate,314626
3894,CapPass,167.53,-165.00,Trend,1.016,23402.78,23405.81,3894,A-20,Alloy 617,Plate,314626
3895,CapPass,167.15,-165.10,Trend,1.013,23408.81,23411.81,3895,A-20,Alloy 617,Plate,314626
3896,CapPass,166.27,-164.70,Trend,1.01,23414.81,23417.84,3896,A-20,Alloy 617,Plate,314626
3897,CapPass,166.57,-166.50,Trend,1,23420.81,23423.84,3897,A-20,Alloy 617,Plate,314626
3898,CapPass,165.3,-167.20,Trend,0.988,23426.84,23429.84,3898,A-20,Alloy 617,Plate,314626
3899,CapPass,165.94,-166.20,Trend,0.999,23432.84,23435.87,3899,A-20,Alloy 617,Plate,314626
3900,CapPass,165.92,-165.50,Trend,1.002,23438.87,23441.87,3900,A-20,Alloy 617,Plate,314626
3901,CapPass,167.41,-164.30,Trend,1.019,23444.87,23447.9,3901,A-20,Alloy 617,Plate,314626
3902,CapPass,166.66,-165.30,Trend,1.008,23450.9,23453.9,3902,A-20,Alloy 617,Plate,314626
3903,CapPass,167.07,-165.20,Trend,1.011,23456.9,23459.9,3903,A-20,Alloy 617,Plate,314626
3904,CapPass,166.05,-165.40,Trend,1.004,23462.9,23465.93,3904,A-20,Alloy 617,Plate,314626
3905,CapPass,167.44,-166.30,Trend,1.007,23468.93,23471.93,3905,A-20,Alloy 617,Plate,314626
3906,CapPass,168.01,-165.40,Trend,1.016,23474.93,23477.96,3906,A-20,Alloy 617,Plate,314626
3907,CapPass,167.47,-165.60,Trend,1.011,23480.96,23483.96,3907,A-20,Alloy 617,Plate,314626
3908,CapPass,166.46,-166.70,Trend,0.999,23486.96,23489.96,3908,A-20,Alloy 617,Plate,314626
3909,CapPass,166.76,-165.90,Trend,1.005,23493,23496,3909,A-20,Alloy 617,Plate,314626
3910,CapPass,168.05,-164.90,Trend,1.019,23499,23502,3910,A-20,Alloy 617,Plate,314626
3911,CapPass,168.6,-164.50,Trend,1.025,23505,23508.03,3911,A-20,Alloy 617,Plate,314626
3912,CapPass,167.81,-166.50,Trend,1.008,23511.03,23514.03,3912,A-20,Alloy 617,Plate,314626
3913,CapPass,164.27,-166.90,Trend,0.984,23517.03,23520.03,3913,A-20,Alloy 617,Plate,314626
3914,CapPass,166.25,-166.20,Trend,1.001,23523.06,23526.06,3914,A-20,Alloy 617,Plate,314626
3915,CapPass,166.29,-164.80,Trend,1.009,23529.06,23532.06,3915,A-20,Alloy 617,Plate,314626
3916,CapPass,167.62,-167.40,Trend,1.002,23535.06,23538.09,3916,A-20,Alloy 617,Plate,314626
3917,CapPass,166.21,-166.60,Trend,0.998,23541.06,23544.09,3917,A-20,Alloy 617,Plate,314626
3918,CapPass,167.05,-165.60,Trend,1.009,23547.09,23550.09,3918,A-20,Alloy 617,Plate,314626
3919,CapPass,168.16,-164.90,Trend,1.02,23553.09,23556.12,3919,A-20,Alloy 617,Plate,314626
3920,CapPass,166.85,-164.80,Trend,1.013,23559.09,23562.12,3920,A-20,Alloy 617,Plate,314626
3921,CapPass,167.43,-164.70,Trend,1.016,23565.12,23568.12,3921,A-20,Alloy 617,Plate,314626
3922,CapPass,167.05,-165.60,Trend,1.009,23571.15,23574.15,3922,A-20,Alloy 617,Plate,314626
3923,CapPass,167.05,-164.80,Trend,1.014,23577.15,23580.15,3923,A-20,Alloy 617,Plate,314626
3924,CapPass,167.66,-166.70,Trend,1.006,23583.15,23586.18,3924,A-20,Alloy 617,Plate,314626
3925,CapPass,165.91,-165.90,Trend,1,23589.18,23592.18,3925,A-20,Alloy 617,Plate,314626
3926,CapPass,167.75,-166.40,Trend,1.008,23595.18,23598.21,3926,A-20,Alloy 617,Plate,314626
3927,CapPass,167.15,-164.60,Trend,1.016,23601.21,23604.21,3927,A-20,Alloy 617,Plate,314626
3928,CapPass,167.31,-165.60,Trend,1.01,23607.21,23610.21,3928,A-20,Alloy 617,Plate,314626
3929,CapPass,167.13,-167.10,Trend,1,23613.25,23616.25,3929,A-20,Alloy 617,Plate,314626
3930,CapPass,163.97,-165.80,Trend,0.989,23619.25,23622.25,3930,A-20,Alloy 617,Plate,314626
3931,CapPass,166.38,-166.40,Trend,1,23625.25,23628.28,3931,A-20,Alloy 617,Plate,314626
3932,CapPass,166.07,-166.10,Trend,1,23631.28,23634.28,3932,A-20,Alloy 617,Plate,314626
3933,CapPass,167.09,-164.60,Trend,1.015,23637.28,23640.31,3933,A-20,Alloy 617,Plate,314626
3934,CapPass,166.57,-165.40,Trend,1.007,23643.28,23646.31,3934,A-20,Alloy 617,Plate,314626
3935,CapPass,167.14,-164.70,Trend,1.015,23649.31,23652.31,3935,A-20,Alloy 617,Plate,314626
3936,CapPass,168.19,-165.80,Trend,1.014,23655.31,23658.34,3936,A-20,Alloy 617,Plate,314626
3937,CapPass,167.11,-165.60,Trend,1.009,23661.34,23664.34,3937,A-20,Alloy 617,Plate,314626
3938,CapPass,167.83,-166.60,Trend,1.007,23667.34,23670.37,3938,A-20,Alloy 617,Plate,314626
3939,CapPass,166.85,-165.70,Trend,1.007,23673.34,23676.37,3939,A-20,Alloy 617,Plate,314626
3940,CapPass,167.7,-165.60,Trend,1.013,23679.37,23682.37,3940,A-20,Alloy 617,Plate,314626
3941,CapPass,167.6,-166.20,Trend,1.008,23685.37,23688.37,3941,A-20,Alloy 617,Plate,314626
3942,CapPass,167.87,-163.60,Trend,1.026,23691.4,23694.4,3942,A-20,Alloy 617,Plate,314626
3943,CapPass,166.94,-165.00,Trend,1.012,23697.4,23700.43,3943,A-20,Alloy 617,Plate,314626
3944,CapPass,168.25,-164.70,Trend,1.022,23703.43,23706.43,3944,A-20,Alloy 617,Plate,314626
3945,CapPass,166.64,-165.80,Trend,1.005,23709.43,23712.43,3945,A-20,Alloy 617,Plate,314626
3946,CapPass,166.17,-166.00,Trend,1.001,23715.46,23718.46,3946,A-20,Alloy 617,Plate,314626
3947,CapPass,166.95,-166.00,Trend,1.005,23721.46,23724.5,3947,A-20,Alloy 617,Plate,314626
3948,CapPass,166.87,-165.00,Trend,1.011,23727.46,23730.5,3948,A-20,Alloy 617,Plate,314626
3949,CapPass,167.02,-165.90,Trend,1.007,23733.5,23736.5,3949,A-20,Alloy 617,Plate,314626
3950,CapPass,166.25,-166.20,Trend,1,23739.5,23742.53,3950,A-20,Alloy 617,Plate,314626
3951,CapPass,167.16,-163.80,Trend,1.02,23745.5,23748.53,3951,A-20,Alloy 617,Plate,314626
3952,CapPass,167.09,-166.40,Trend,1.004,23751.53,23754.53,3952,A-20,Alloy 617,Plate,314626
3953,CapPass,168.08,-166.40,Trend,1.01,23757.53,23760.53,3953,A-20,Alloy 617,Plate,314626
3954,CapPass,165.36,-165.50,Trend,0.999,23763.56,23766.56,3954,A-20,Alloy 617,Plate,314626
3955,CapPass,165.77,-164.90,Trend,1.005,23769.56,23772.59,3955,A-20,Alloy 617,Plate,314626
3956,CapPass,165.82,-166.40,Trend,0.997,23775.59,23778.59,3956,A-20,Alloy 617,Plate,314626
3957,CapPass,167.9,-165.10,Trend,1.017,23781.59,23784.59,3957,A-20,Alloy 617,Plate,314626
3958,CapPass,167.03,-166.10,Trend,1.006,23787.59,23790.62,3958,A-20,Alloy 617,Plate,314626
3959,CapPass,167.17,-164.30,Trend,1.018,23793.62,23796.62,3959,A-20,Alloy 617,Plate,314626
3960,CapPass,167.4,-165.60,Trend,1.011,23799.62,23802.62,3960,A-20,Alloy 617,Plate,314626
3961,CapPass,165.53,-166.30,Trend,0.995,23805.65,23808.65,3961,A-20,Alloy 617,Plate,314626
3962,CapPass,166.25,-167.20,Trend,0.994,23811.65,23814.65,3962,A-20,Alloy 617,Plate,314626
3963,CapPass,165.11,-167.40,Trend,0.986,23817.68,23820.68,3963,A-20,Alloy 617,Plate,314626
3964,CapPass,167,-165.60,Trend,1.009,23823.68,23826.68,3964,A-20,Alloy 617,Plate,314626
3965,CapPass,167.04,-165.50,Trend,1.009,23829.68,23832.68,3965,A-20,Alloy 617,Plate,314626
3966,CapPass,167.5,-165.40,Trend,1.013,23835.71,23838.71,3966,A-20,Alloy 617,Plate,314626
3967,CapPass,167.46,-166.00,Trend,1.009,23841.71,23844.71,3967,A-20,Alloy 617,Plate,314626
3968,CapPass,166.1,-164.50,Trend,1.01,23847.71,23850.75,3968,A-20,Alloy 617,Plate,314626
3969,CapPass,167.51,-165.30,Trend,1.013,23853.75,23856.71,3969,A-20,Alloy 617,Plate,314626
3970,CapPass,159.59,-164.90,Trend,0.968,23859.78,23862.71,3970,A-20,Alloy 617,Plate,314626
3971,CapPass,160.22,-165.00,Trend,0.971,23865.78,23868.78,3971,A-20,Alloy 617,Plate,314626
3972,CapPass,166.13,-166.00,Trend,1.001,23871.78,23874.78,3972,A-20,Alloy 617,Plate,314626
3973,CapPass,166.07,-165.40,Trend,1.004,23877.81,23880.81,3973,A-20,Alloy 617,Plate,314626
3974,CapPass,167.78,-163.30,Trend,1.027,23883.81,23886.81,3974,A-20,Alloy 617,Plate,314626
3975,CapPass,168.23,-164.60,Trend,1.022,23889.81,23892.84,3975,A-20,Alloy 617,Plate,314626
3976,CapPass,166.14,-166.90,Trend,0.995,23895.84,23898.84,3976,A-20,Alloy 617,Plate,314626
3977,CapPass,166.26,-164.80,Trend,1.009,23901.84,23904.87,3977,A-20,Alloy 617,Plate,314626
3978,CapPass,166.71,-165.00,Trend,1.01,23907.84,23910.87,3978,A-20,Alloy 617,Plate,314626
3979,CapPass,167.87,-166.00,Trend,1.011,23913.87,23916.87,3979,A-20,Alloy 617,Plate,314626
3980,CapPass,167.92,-163.30,Trend,1.028,23919.9,23922.9,3980,A-20,Alloy 617,Plate,314626
3981,CapPass,166.94,-165.00,Trend,1.012,23925.9,23928.9,3981,A-20,Alloy 617,Plate,314626
3982,CapPass,167.52,-165.90,Trend,1.01,23931.9,23934.9,3982,A-20,Alloy 617,Plate,314626
3983,CapPass,167.39,-164.60,Trend,1.017,23937.9,23940.93,3983,A-20,Alloy 617,Plate,314626
3984,CapPass,168.07,-165.20,Trend,1.017,23943.93,23946.93,3984,A-20,Alloy 617,Plate,314626
3985,CapPass,166.32,-164.50,Trend,1.011,23949.93,23952.96,3985,A-20,Alloy 617,Plate,314626
3986,CapPass,167.66,-167.00,Trend,1.004,23955.96,23958.96,3986,A-20,Alloy 617,Plate,314626
3987,CapPass,166.22,-167.30,Trend,0.993,23961.96,23964.96,3987,A-20,Alloy 617,Plate,314626
3988,CapPass,166.74,-164.70,Trend,1.013,23967.96,23971,3988,A-20,Alloy 617,Plate,314626
3989,CapPass,166.36,-165.40,Trend,1.006,23974,23977,3989,A-20,Alloy 617,Plate,314626
3990,CapPass,166.27,-166.00,Trend,1.002,23980.03,23983.03,3990,A-20,Alloy 617,Plate,314626
3991,CapPass,167.48,-163.70,Trend,1.023,23986.03,23989.03,3991,A-20,Alloy 617,Plate,314626
3992,CapPass,166.95,-165.10,Trend,1.011,23992.03,23995.06,3992,A-20,Alloy 617,Plate,314626
3993,CapPass,167.13,-166.20,Trend,1.006,23998.06,24001.06,3993,A-20,Alloy 617,Plate,314626
3994,CapPass,167.31,-164.60,Trend,1.017,24004.06,24007.06,3994,A-20,Alloy 617,Plate,314626
3995,CapPass,167.12,-165.10,Trend,1.012,24010.06,24013.09,3995,A-20,Alloy 617,Plate,314626
3996,CapPass,167.32,-165.80,Trend,1.009,24016.09,24019.09,3996,A-20,Alloy 617,Plate,314626
3997,CapPass,166.56,-165.40,Trend,1.007,24022.09,24025.12,3997,A-20,Alloy 617,Plate,314626
3998,CapPass,166.84,-165.50,Trend,1.008,24028.09,24031.12,3998,A-20,Alloy 617,Plate,314626
3999,CapPass,166.36,-166.50,Trend,0.999,24034.12,24037.12,3999,A-20,Alloy 617,Plate,314626
4000,CapPass,168.13,-165.20,Trend,1.018,24040.12,24043.15,4000,A-20,Alloy 617,Plate,314626
4001,CapPass,167.47,-165.70,Trend,1.011,24046.15,24049.15,4001,A-20,Alloy 617,Plate,314626
4002,CapPass,167.52,-165.50,Trend,1.012,24052.15,24055.15,4002,A-20,Alloy 617,Plate,314626
4003,CapPass,166.98,-164.30,Trend,1.016,24058.18,24061.18,4003,A-20,Alloy 617,Plate,314626
4004,CapPass,164.97,-166.00,Trend,0.994,24064.18,24067.21,4004,A-20,Alloy 617,Plate,314626
4005,CapPass,167.02,-166.00,Trend,1.006,24070.18,24073.21,4005,A-20,Alloy 617,Plate,314626
4006,CapPass,167.51,-165.40,Trend,1.013,24076.21,24079.21,4006,A-20,Alloy 617,Plate,314626
4007,CapPass,167.89,-165.00,Trend,1.018,24082.21,24085.25,4007,A-20,Alloy 617,Plate,314626
4008,CapPass,167.91,-164.60,Trend,1.02,24088.21,24091.25,4008,A-20,Alloy 617,Plate,314626
4009,CapPass,165.62,-165.50,Trend,1.001,24094.25,24097.28,4009,A-20,Alloy 617,Plate,314626
4010,CapPass,167.43,-164.70,Trend,1.016,24100.25,24103.28,4010,A-20,Alloy 617,Plate,314626
4011,CapPass,167.95,-166.70,Trend,1.008,24106.28,24109.31,4011,A-20,Alloy 617,Plate,314626
4012,CapPass,165.91,-165.20,Trend,1.005,24112.31,24115.31,4012,A-20,Alloy 617,Plate,314626
4013,CapPass,168.21,-165.60,Trend,1.016,24118.28,24121.31,4013,A-20,Alloy 617,Plate,314626
4014,CapPass,166.58,-164.40,Trend,1.013,24124.31,24127.34,4014,A-20,Alloy 617,Plate,314626
4015,CapPass,168.46,-165.40,Trend,1.019,24130.31,24133.34,4015,A-20,Alloy 617,Plate,314626
4016,CapPass,167.34,-166.90,Trend,1.003,24136.34,24139.34,4016,A-20,Alloy 617,Plate,314626
4017,CapPass,166.85,-165.10,Trend,1.011,24142.34,24145.37,4017,A-20,Alloy 617,Plate,314626
4018,CapPass,167.04,-167.90,Trend,0.995,24148.37,24151.37,4018,A-20,Alloy 617,Plate,314626
4019,CapPass,166.54,-167.80,Trend,0.993,24154.37,24157.37,4019,A-20,Alloy 617,Plate,314626
4020,CapPass,167.23,-165.00,Trend,1.014,24160.37,24163.4,4020,A-20,Alloy 617,Plate,314626
4021,CapPass,168.14,-160.20,Trend,1.049,24166.37,24169.43,4021,A-20,Alloy 617,Plate,314626
4022,CapPass,164.35,-166.10,Trend,0.99,24172.43,24175.43,4022,A-20,Alloy 617,Plate,314626
4023,CapPass,163.53,-168.10,Trend,0.973,24178.43,24181.43,4023,A-20,Alloy 617,Plate,314626
4024,CapPass,163.59,-165.80,Trend,0.986,24184.43,24187.46,4024,A-20,Alloy 617,Plate,314626
4025,CapPass,163.13,-166.40,Trend,0.98,24190.46,24193.46,4025,A-20,Alloy 617,Plate,314626
4026,CapPass,164.36,-166.00,Trend,0.99,24196.46,24199.5,4026,A-20,Alloy 617,Plate,314626
4027,CapPass,164.27,-166.20,Trend,0.989,24202.46,24205.5,4027,A-20,Alloy 617,Plate,314626
4028,CapPass,165.12,-165.60,Trend,0.997,24208.5,24211.5,4028,A-20,Alloy 617,Plate,314626
4029,CapPass,166.23,-166.00,Trend,1.001,24214.5,24217.53,4029,A-20,Alloy 617,Plate,314626
4030,CapPass,165.18,-167.80,Trend,0.984,24220.53,24223.53,4030,A-20,Alloy 617,Plate,314626
4031,CapPass,164.47,-167.20,Trend,0.984,24226.53,24229.56,4031,A-20,Alloy 617,Plate,314626
4032,CapPass,164.64,-166.00,Trend,0.992,24232.53,24235.56,4032,A-20,Alloy 617,Plate,314626
4033,CapPass,166.27,-166.30,Trend,1,24238.53,24241.56,4033,A-20,Alloy 617,Plate,314626
4034,CapPass,166.34,-165.70,Trend,1.004,24244.56,24247.56,4034,A-20,Alloy 617,Plate,314626
4035,CapPass,165.92,-165.00,Trend,1.006,24250.59,24253.59,4035,A-20,Alloy 617,Plate,314626
4036,CapPass,166.06,-165.80,Trend,1.001,24256.59,24259.59,4036,A-20,Alloy 617,Plate,314626
4037,CapPass,165.72,-167.10,Trend,0.992,24262.59,24265.62,4037,A-20,Alloy 617,Plate,314626
4038,CapPass,165.2,-167.00,Trend,0.989,24268.62,24271.62,4038,A-20,Alloy 617,Plate,314626
4039,CapPass,164.65,-166.90,Trend,0.987,24274.62,24277.65,4039,A-20,Alloy 617,Plate,314626
4040,CapPass,166.01,-165.10,Trend,1.006,24280.65,24283.65,4040,A-20,Alloy 617,Plate,314626
4041,CapPass,166,-166.10,Trend,0.999,24286.65,24289.68,4041,A-20,Alloy 617,Plate,314626
4042,CapPass,166.01,-165.90,Trend,1.001,24292.65,24295.68,4042,A-20,Alloy 617,Plate,314626
4043,CapPass,164.77,-166.90,Trend,0.987,24298.68,24301.68,4043,A-20,Alloy 617,Plate,314626
4044,CapPass,165.77,-166.40,Trend,0.996,24304.68,24307.71,4044,A-20,Alloy 617,Plate,314626
