Repository: js-molina/fatigue-A617

File: data/950C/Strain rate 0.001/0.30% strain/HTM_A20_PeakStress_B3.csv (part 9 of 23)
"Cycle","Data State","Max Stress Mpa","Min Stress Mpa","Qual State","Stress Ratio","Time Max Stress Sec","Time Min Stress Sec","Count","Sample","Alloy","Material_Form","Heat"
3290,"CapPass",177.90,-171.0,"Trend",1.040,19629.93,19632.81,3290,"B-3","Alloy 617","Plate",314626
3291,"CapPass",176.22,-172.7,"Trend",1.020,19635.95,19638.93,3291,"B-3","Alloy 617","Plate",314626
3292,"CapPass",178.10,-172.7,"Trend",1.031,19641.90,19644.90,3292,"B-3","Alloy 617","Plate",314626
3293,"CapPass",178.98,-173.2,"Trend",1.033,19647.90,19650.89,3293,"B-3","Alloy 617","Plate",314626
3294,"CapPass",178.59,-172.5,"Trend",1.035,19653.87,19656.86,3294,"B-3","Alloy 617","Plate",314626
3295,"CapPass",177.62,-173.9,"Trend",1.022,19659.84,19662.79,3295,"B-3","Alloy 617","Plate",314626
3296,"CapPass",178.94,-173.4,"Trend",1.032,19665.81,19668.78,3296,"B-3","Alloy 617","Plate",314626
3297,"CapPass",179.03,-172.8,"Trend",1.036,19671.79,19674.75,3297,"B-3","Alloy 617","Plate",314626
3298,"CapPass",178.95,-163.6,"Trend",1.094,19677.73,19680.45,3298,"B-3","Alloy 617","Plate",314626
3299,"CapPass",177.86,-172.8,"Trend",1.029,19683.67,19686.61,3299,"B-3","Alloy 617","Plate",314626
3300,"CapPass",178.41,-168.8,"Trend",1.057,19689.65,19692.67,3300,"B-3","Alloy 617","Plate",314626
3301,"CapPass",180.56,-171.0,"Trend",1.056,19695.64,19698.62,3301,"B-3","Alloy 617","Plate",314626
3302,"CapPass",177.89,-172.7,"Trend",1.030,19701.62,19704.59,3302,"B-3","Alloy 617","Plate",314626
3303,"CapPass",179.90,-171.6,"Trend",1.048,19707.61,19710.57,3303,"B-3","Alloy 617","Plate",314626
3304,"CapPass",178.14,-172.3,"Trend",1.034,19713.56,19716.54,3304,"B-3","Alloy 617","Plate",314626
3305,"CapPass",179.54,-162.7,"Trend",1.103,19719.53,19722.09,3305,"B-3","Alloy 617","Plate",314626
3306,"CapPass",177.07,-167.3,"Trend",1.059,19725.43,19728.34,3306,"B-3","Alloy 617","Plate",314626
3307,"CapPass",177.01,-169.4,"Trend",1.045,19731.45,19734.39,3307,"B-3","Alloy 617","Plate",314626
3308,"CapPass",178.65,-170.5,"Trend",1.048,19737.40,19740.40,3308,"B-3","Alloy 617","Plate",314626
3309,"CapPass",175.90,-173.2,"Trend",1.015,19743.42,19746.37,3309,"B-3","Alloy 617","Plate",314626
3310,"CapPass",177.72,-175.2,"Trend",1.014,19749.39,19752.36,3310,"B-3","Alloy 617","Plate",314626
3311,"CapPass",178.47,-173.9,"Trend",1.026,19755.36,19758.32,3311,"B-3","Alloy 617","Plate",314626
3312,"CapPass",178.11,-172.9,"Trend",1.030,19761.34,19764.25,3312,"B-3","Alloy 617","Plate",314626
3313,"CapPass",170.44,-169.7,"Trend",1.004,19767.15,19770.23,3313,"B-3","Alloy 617","Plate",314626
3314,"CapPass",175.89,-171.9,"Trend",1.023,19773.23,19776.22,3314,"B-3","Alloy 617","Plate",314626
3315,"CapPass",175.77,-171.0,"Trend",1.028,19779.18,19782.20,3315,"B-3","Alloy 617","Plate",314626
3316,"CapPass",179.31,-172.1,"Trend",1.042,19785.20,19788.17,3316,"B-3","Alloy 617","Plate",314626
3317,"CapPass",179.29,-173.4,"Trend",1.034,19791.17,19794.15,3317,"B-3","Alloy 617","Plate",314626
3318,"CapPass",177.46,-172.7,"Trend",1.027,19797.14,19800.12,3318,"B-3","Alloy 617","Plate",314626
3319,"CapPass",177.31,-174.1,"Trend",1.018,19803.11,19806.09,3319,"B-3","Alloy 617","Plate",314626
3320,"CapPass",177.42,-174.6,"Trend",1.016,19809.07,19812.06,3320,"B-3","Alloy 617","Plate",314626
3321,"CapPass",179.83,-172.8,"Trend",1.041,19815.04,19818.04,3321,"B-3","Alloy 617","Plate",314626
3322,"CapPass",178.23,-173.5,"Trend",1.027,19821.03,19823.98,3322,"B-3","Alloy 617","Plate",314626
3323,"CapPass",179.26,-173.9,"Trend",1.031,19827.01,19829.97,3323,"B-3","Alloy 617","Plate",314626
3324,"CapPass",180.03,-161.8,"Trend",1.113,19832.95,19835.43,3324,"B-3","Alloy 617","Plate",314626
3325,"CapPass",178.49,-173.8,"Trend",1.027,19838.92,19841.89,3325,"B-3","Alloy 617","Plate",314626
3326,"CapPass",178.84,-171.7,"Trend",1.042,19844.90,19847.87,3326,"B-3","Alloy 617","Plate",314626
3327,"CapPass",178.70,-173.5,"Trend",1.030,19850.86,19853.84,3327,"B-3","Alloy 617","Plate",314626
3328,"CapPass",178.38,-173.0,"Trend",1.031,19856.84,19859.79,3328,"B-3","Alloy 617","Plate",314626
3329,"CapPass",178.74,-173.3,"Trend",1.032,19862.81,19865.78,3329,"B-3","Alloy 617","Plate",314626
3330,"CapPass",179.00,-175.4,"Trend",1.020,19868.78,19871.76,3330,"B-3","Alloy 617","Plate",314626
3331,"CapPass",172.71,-170.0,"Trend",1.016,19874.73,19877.72,3331,"B-3","Alloy 617","Plate",314626
3332,"CapPass",180.33,-170.5,"Trend",1.058,19880.70,19883.68,3332,"B-3","Alloy 617","Plate",314626
3333,"CapPass",181.05,-162.8,"Trend",1.112,19886.68,19889.48,3333,"B-3","Alloy 617","Plate",314626
3334,"CapPass",177.14,-170.2,"Trend",1.041,19892.59,19895.64,3334,"B-3","Alloy 617","Plate",314626
3335,"CapPass",178.60,-172.5,"Trend",1.035,19898.62,19901.59,3335,"B-3","Alloy 617","Plate",314626
3336,"CapPass",179.47,-173.8,"Trend",1.033,19904.57,19907.54,3336,"B-3","Alloy 617","Plate",314626
3337,"CapPass",178.48,-173.7,"Trend",1.028,19910.54,19913.54,3337,"B-3","Alloy 617","Plate",314626
3338,"CapPass",177.68,-171.2,"Trend",1.038,19916.50,19919.50,3338,"B-3","Alloy 617","Plate",314626
3339,"CapPass",174.92,-172.1,"Trend",1.016,19922.51,19925.48,3339,"B-3","Alloy 617","Plate",314626
3340,"CapPass",175.73,-171.5,"Trend",1.024,19928.48,19931.43,3340,"B-3","Alloy 617","Plate",314626
3341,"CapPass",177.68,-168.2,"Trend",1.056,19934.43,19937.32,3341,"B-3","Alloy 617","Plate",314626
3342,"CapPass",176.94,-170.1,"Trend",1.040,19940.39,19943.28,3342,"B-3","Alloy 617","Plate",314626
3343,"CapPass",179.13,-174.1,"Trend",1.029,19946.34,19949.36,3343,"B-3","Alloy 617","Plate",314626
3344,"CapPass",175.44,-174.2,"Trend",1.007,19952.36,19955.32,3344,"B-3","Alloy 617","Plate",314626
3345,"CapPass",175.21,-174.9,"Trend",1.002,19958.32,19961.31,3345,"B-3","Alloy 617","Plate",314626
3346,"CapPass",177.30,-176.2,"Trend",1.006,19964.29,19967.26,3346,"B-3","Alloy 617","Plate",314626
3347,"CapPass",175.77,-174.2,"Trend",1.009,19970.28,19973.23,3347,"B-3","Alloy 617","Plate",314626
3348,"CapPass",177.36,-174.6,"Trend",1.016,19976.25,19979.20,3348,"B-3","Alloy 617","Plate",314626
3349,"CapPass",178.77,-173.8,"Trend",1.029,19982.20,19985.18,3349,"B-3","Alloy 617","Plate",314626
3350,"CapPass",179.18,-174.3,"Trend",1.028,19988.17,19991.15,3350,"B-3","Alloy 617","Plate",314626
3351,"CapPass",179.06,-174.7,"Trend",1.025,19994.15,19997.12,3351,"B-3","Alloy 617","Plate",314626
3352,"CapPass",179.90,-174.5,"Trend",1.031,20000.12,20003.03,3352,"B-3","Alloy 617","Plate",314626
3353,"CapPass",172.58,-171.3,"Trend",1.007,20005.76,20009.03,3353,"B-3","Alloy 617","Plate",314626
3354,"CapPass",178.82,-170.2,"Trend",1.051,20012.04,20015.01,3354,"B-3","Alloy 617","Plate",314626
3355,"CapPass",178.44,-174.7,"Trend",1.021,20018.03,20021.00,3355,"B-3","Alloy 617","Plate",314626
3356,"CapPass",173.92,-175.2,"Trend",0.993,20024.00,20026.92,3356,"B-3","Alloy 617","Plate",314626
3357,"CapPass",167.23,-168.8,"Trend",0.991,20029.56,20032.93,3357,"B-3","Alloy 617","Plate",314626
3358,"CapPass",179.74,-169.5,"Trend",1.060,20035.92,20038.90,3358,"B-3","Alloy 617","Plate",314626
3359,"CapPass",179.76,-171.7,"Trend",1.047,20041.86,20044.87,3359,"B-3","Alloy 617","Plate",314626
3360,"CapPass",174.24,-173.0,"Trend",1.007,20047.86,20050.82,3360,"B-3","Alloy 617","Plate",314626
3361,"CapPass",178.88,-174.2,"Trend",1.027,20053.84,20056.79,3361,"B-3","Alloy 617","Plate",314626
3362,"CapPass",178.24,-172.1,"Trend",1.036,20059.81,20062.78,3362,"B-3","Alloy 617","Plate",314626
3363,"CapPass",180.38,-164.7,"Trend",1.095,20065.76,20068.76,3363,"B-3","Alloy 617","Plate",314626
3364,"CapPass",173.27,-174.2,"Trend",0.994,20071.75,20074.72,3364,"B-3","Alloy 617","Plate",314626
3365,"CapPass",177.44,-171.8,"Trend",1.033,20077.72,20080.68,3365,"B-3","Alloy 617","Plate",314626
3366,"CapPass",176.35,-171.7,"Trend",1.027,20083.68,20086.65,3366,"B-3","Alloy 617","Plate",314626
3367,"CapPass",177.15,-171.8,"Trend",1.031,20089.67,20092.64,3367,"B-3","Alloy 617","Plate",314626
3368,"CapPass",177.30,-173.7,"Trend",1.021,20095.64,20098.61,3368,"B-3","Alloy 617","Plate",314626
3369,"CapPass",177.81,-173.1,"Trend",1.027,20101.62,20104.57,3369,"B-3","Alloy 617","Plate",314626
3370,"CapPass",176.53,-174.0,"Trend",1.015,20107.56,20110.51,3370,"B-3","Alloy 617","Plate",314626
3371,"CapPass",167.16,-168.6,"Trend",0.992,20113.18,20116.50,3371,"B-3","Alloy 617","Plate",314626
3372,"CapPass",180.94,-168.6,"Trend",1.073,20119.45,20122.48,3372,"B-3","Alloy 617","Plate",314626
3373,"CapPass",172.03,-175.8,"Trend",0.979,20125.47,20128.43,3373,"B-3","Alloy 617","Plate",314626
3374,"CapPass",173.19,-174.6,"Trend",0.992,20131.45,20134.40,3374,"B-3","Alloy 617","Plate",314626
3375,"CapPass",176.39,-175.3,"Trend",1.006,20137.42,20140.39,3375,"B-3","Alloy 617","Plate",314626
3376,"CapPass",177.51,-174.1,"Trend",1.019,20143.39,20146.36,3376,"B-3","Alloy 617","Plate",314626
3377,"CapPass",176.72,-174.3,"Trend",1.014,20149.37,20152.32,3377,"B-3","Alloy 617","Plate",314626
3378,"CapPass",179.71,-174.5,"Trend",1.030,20155.31,20158.29,3378,"B-3","Alloy 617","Plate",314626
3379,"CapPass",170.27,-171.1,"Trend",0.995,20160.97,20164.26,3379,"B-3","Alloy 617","Plate",314626
3380,"CapPass",175.64,-173.6,"Trend",1.012,20167.26,20170.23,3380,"B-3","Alloy 617","Plate",314626
3381,"CapPass",178.87,-167.2,"Trend",1.070,20173.23,20176.20,3381,"B-3","Alloy 617","Plate",314626
3382,"CapPass",177.74,-170.1,"Trend",1.045,20179.18,20182.15,3382,"B-3","Alloy 617","Plate",314626
3383,"CapPass",177.56,-171.2,"Trend",1.037,20185.17,20188.11,3383,"B-3","Alloy 617","Plate",314626
3384,"CapPass",178.66,-168.7,"Trend",1.059,20191.12,20194.07,3384,"B-3","Alloy 617","Plate",314626
3385,"CapPass",178.74,-169.3,"Trend",1.056,20197.09,20200.03,3385,"B-3","Alloy 617","Plate",314626
3386,"CapPass",177.44,-171.6,"Trend",1.034,20203.03,20206.04,3386,"B-3","Alloy 617","Plate",314626
3387,"CapPass",177.33,-172.7,"Trend",1.027,20209.06,20212.01,3387,"B-3","Alloy 617","Plate",314626
3388,"CapPass",179.03,-172.7,"Trend",1.036,20215.01,20218.00,3388,"B-3","Alloy 617","Plate",314626
3389,"CapPass",178.26,-173.6,"Trend",1.027,20221.00,20223.97,3389,"B-3","Alloy 617","Plate",314626
3390,"CapPass",179.25,-173.6,"Trend",1.033,20226.97,20229.93,3390,"B-3","Alloy 617","Plate",314626
3391,"CapPass",179.02,-174.2,"Trend",1.028,20232.93,20235.92,3391,"B-3","Alloy 617","Plate",314626
3392,"CapPass",177.79,-170.4,"Trend",1.043,20238.87,20241.86,3392,"B-3","Alloy 617","Plate",314626
3393,"CapPass",179.26,-170.8,"Trend",1.050,20244.86,20247.82,3393,"B-3","Alloy 617","Plate",314626
3394,"CapPass",176.84,-171.0,"Trend",1.034,20250.84,20253.81,3394,"B-3","Alloy 617","Plate",314626
3395,"CapPass",178.33,-173.1,"Trend",1.030,20256.81,20259.78,3395,"B-3","Alloy 617","Plate",314626
3396,"CapPass",176.79,-175.5,"Trend",1.007,20262.78,20265.75,3396,"B-3","Alloy 617","Plate",314626
3397,"CapPass",169.13,-170.7,"Trend",0.991,20268.32,20271.72,3397,"B-3","Alloy 617","Plate",314626
3398,"CapPass",177.87,-171.4,"Trend",1.038,20274.72,20277.68,3398,"B-3","Alloy 617","Plate",314626
3399,"CapPass",178.55,-169.9,"Trend",1.051,20280.68,20283.65,3399,"B-3","Alloy 617","Plate",314626
3400,"CapPass",181.23,-161.1,"Trend",1.125,20286.64,20289.40,3400,"B-3","Alloy 617","Plate",314626
3401,"CapPass",177.65,-170.0,"Trend",1.045,20292.57,20295.59,3401,"B-3","Alloy 617","Plate",314626
3402,"CapPass",177.11,-171.0,"Trend",1.036,20298.61,20301.57,3402,"B-3","Alloy 617","Plate",314626
3403,"CapPass",176.59,-175.3,"Trend",1.007,20304.53,20307.53,3403,"B-3","Alloy 617","Plate",314626
3404,"CapPass",176.90,-172.6,"Trend",1.025,20310.54,20313.51,3404,"B-3","Alloy 617","Plate",314626
3405,"CapPass",177.72,-172.6,"Trend",1.030,20316.47,20319.48,3405,"B-3","Alloy 617","Plate",314626
3406,"CapPass",178.82,-173.3,"Trend",1.032,20322.48,20325.45,3406,"B-3","Alloy 617","Plate",314626
3407,"CapPass",178.40,-175.2,"Trend",1.018,20328.47,20331.37,3407,"B-3","Alloy 617","Plate",314626
3408,"CapPass",172.83,-169.0,"Trend",1.023,20334.01,20337.39,3408,"B-3","Alloy 617","Plate",314626
3409,"CapPass",179.67,-170.0,"Trend",1.057,20340.36,20343.36,3409,"B-3","Alloy 617","Plate",314626
3410,"CapPass",179.93,-170.6,"Trend",1.055,20346.36,20349.32,3410,"B-3","Alloy 617","Plate",314626
3411,"CapPass",178.54,-171.7,"Trend",1.040,20352.32,20355.31,3411,"B-3","Alloy 617","Plate",314626
3412,"CapPass",180.69,-172.3,"Trend",1.049,20358.29,20361.28,3412,"B-3","Alloy 617","Plate",314626
3413,"CapPass",178.36,-173.0,"Trend",1.031,20364.26,20367.25,3413,"B-3","Alloy 617","Plate",314626
3414,"CapPass",180.27,-159.6,"Trend",1.130,20370.22,20372.73,3414,"B-3","Alloy 617","Plate",314626
3415,"CapPass",176.56,-172.2,"Trend",1.025,20376.20,20379.18,3415,"B-3","Alloy 617","Plate",314626
3416,"CapPass",177.12,-174.9,"Trend",1.013,20382.18,20385.14,3416,"B-3","Alloy 617","Plate",314626
3417,"CapPass",177.35,-173.4,"Trend",1.023,20388.14,20391.12,3417,"B-3","Alloy 617","Plate",314626
3418,"CapPass",178.15,-173.4,"Trend",1.028,20394.11,20397.09,3418,"B-3","Alloy 617","Plate",314626
3419,"CapPass",177.61,-173.5,"Trend",1.024,20400.07,20403.06,3419,"B-3","Alloy 617","Plate",314626
3420,"CapPass",179.18,-175.0,"Trend",1.024,20406.06,20409.01,3420,"B-3","Alloy 617","Plate",314626
3421,"CapPass",177.18,-172.2,"Trend",1.029,20412.03,20414.98,3421,"B-3","Alloy 617","Plate",314626
3422,"CapPass",178.38,-172.9,"Trend",1.031,20417.98,20420.95,3422,"B-3","Alloy 617","Plate",314626
3423,"CapPass",175.80,-169.9,"Trend",1.035,20423.92,20426.90,3423,"B-3","Alloy 617","Plate",314626
3424,"CapPass",177.83,-173.8,"Trend",1.023,20429.95,20432.90,3424,"B-3","Alloy 617","Plate",314626
3425,"CapPass",179.96,-166.8,"Trend",1.079,20435.87,20438.70,3425,"B-3","Alloy 617","Plate",314626
3426,"CapPass",177.64,-171.7,"Trend",1.035,20441.86,20444.86,3426,"B-3","Alloy 617","Plate",314626
3427,"CapPass",177.60,-172.1,"Trend",1.032,20447.84,20450.82,3427,"B-3","Alloy 617","Plate",314626
3428,"CapPass",177.98,-175.1,"Trend",1.017,20453.81,20456.79,3428,"B-3","Alloy 617","Plate",314626
3429,"CapPass",176.69,-173.0,"Trend",1.022,20459.78,20462.76,3429,"B-3","Alloy 617","Plate",314626
3430,"CapPass",180.22,-162.0,"Trend",1.113,20465.75,20468.75,3430,"B-3","Alloy 617","Plate",314626
3431,"CapPass",175.20,-169.3,"Trend",1.035,20471.68,20474.59,3431,"B-3","Alloy 617","Plate",314626
3432,"CapPass",177.36,-172.0,"Trend",1.031,20477.68,20480.65,3432,"B-3","Alloy 617","Plate",314626
3433,"CapPass",175.63,-171.3,"Trend",1.025,20483.67,20486.62,3433,"B-3","Alloy 617","Plate",314626
3434,"CapPass",177.97,-172.1,"Trend",1.034,20489.64,20492.59,3434,"B-3","Alloy 617","Plate",314626
3435,"CapPass",178.98,-171.5,"Trend",1.043,20495.59,20498.54,3435,"B-3","Alloy 617","Plate",314626
3436,"CapPass",177.95,-167.0,"Trend",1.066,20501.50,20504.32,3436,"B-3","Alloy 617","Plate",314626
3437,"CapPass",176.09,-171.9,"Trend",1.024,20507.48,20510.43,3437,"B-3","Alloy 617","Plate",314626
3438,"CapPass",176.26,-173.5,"Trend",1.016,20513.37,20516.47,3438,"B-3","Alloy 617","Plate",314626
3439,"CapPass",174.95,-175.1,"Trend",0.999,20519.48,20522.45,3439,"B-3","Alloy 617","Plate",314626
3440,"CapPass",178.25,-170.6,"Trend",1.045,20525.43,20528.36,3440,"B-3","Alloy 617","Plate",314626
3441,"CapPass",177.21,-167.4,"Trend",1.058,20531.39,20534.22,3441,"B-3","Alloy 617","Plate",314626
3442,"CapPass",178.88,-172.3,"Trend",1.038,20537.37,20540.36,3442,"B-3","Alloy 617","Plate",314626
3443,"CapPass",176.16,-173.4,"Trend",1.016,20543.36,20546.32,3443,"B-3","Alloy 617","Plate",314626
3444,"CapPass",178.27,-172.3,"Trend",1.035,20549.32,20552.31,3444,"B-3","Alloy 617","Plate",314626
3445,"CapPass",179.67,-168.5,"Trend",1.066,20555.29,20558.25,3445,"B-3","Alloy 617","Plate",314626
3446,"CapPass",176.79,-166.9,"Trend",1.060,20561.22,20564.22,3446,"B-3","Alloy 617","Plate",314626
3447,"CapPass",176.56,-168.1,"Trend",1.050,20567.23,20570.18,3447,"B-3","Alloy 617","Plate",314626
3448,"CapPass",176.69,-171.9,"Trend",1.028,20573.20,20576.17,3448,"B-3","Alloy 617","Plate",314626
3449,"CapPass",175.44,-173.9,"Trend",1.009,20579.18,20582.15,3449,"B-3","Alloy 617","Plate",314626
3450,"CapPass",179.42,-172.5,"Trend",1.040,20585.12,20588.11,3450,"B-3","Alloy 617","Plate",314626
3451,"CapPass",179.83,-172.6,"Trend",1.042,20591.09,20594.09,3451,"B-3","Alloy 617","Plate",314626
3452,"CapPass",179.48,-174.0,"Trend",1.031,20597.09,20600.07,3452,"B-3","Alloy 617","Plate",314626
3453,"CapPass",175.91,-174.9,"Trend",1.006,20603.06,20606.00,3453,"B-3","Alloy 617","Plate",314626
3454,"CapPass",168.89,-171.4,"Trend",0.985,20608.73,20612.00,3454,"B-3","Alloy 617","Plate",314626
3455,"CapPass",177.20,-173.0,"Trend",1.024,20615.00,20617.97,3455,"B-3","Alloy 617","Plate",314626
3456,"CapPass",178.66,-172.7,"Trend",1.034,20620.97,20623.93,3456,"B-3","Alloy 617","Plate",314626
3457,"CapPass",180.35,-172.1,"Trend",1.048,20626.93,20629.90,3457,"B-3","Alloy 617","Plate",314626
3458,"CapPass",179.33,-173.0,"Trend",1.036,20632.90,20635.87,3458,"B-3","Alloy 617","Plate",314626
3459,"CapPass",179.44,-172.5,"Trend",1.040,20638.87,20641.86,3459,"B-3","Alloy 617","Plate",314626
3460,"CapPass",179.68,-173.9,"Trend",1.033,20644.84,20647.82,3460,"B-3","Alloy 617","Plate",314626
3461,"CapPass",179.42,-174.6,"Trend",1.028,20650.81,20653.79,3461,"B-3","Alloy 617","Plate",314626
3462,"CapPass",177.89,-164.9,"Trend",1.079,20656.73,20659.45,3462,"B-3","Alloy 617","Plate",314626
3463,"CapPass",178.48,-172.5,"Trend",1.034,20662.75,20665.72,3463,"B-3","Alloy 617","Plate",314626
3464,"CapPass",178.90,-169.0,"Trend",1.058,20668.68,20671.47,3464,"B-3","Alloy 617","Plate",314626
3465,"CapPass",179.16,-169.8,"Trend",1.055,20674.67,20677.67,3465,"B-3","Alloy 617","Plate",314626
3466,"CapPass",179.74,-170.9,"Trend",1.052,20680.65,20683.64,3466,"B-3","Alloy 617","Plate",314626
3467,"CapPass",180.35,-171.2,"Trend",1.054,20686.62,20689.61,3467,"B-3","Alloy 617","Plate",314626
3468,"CapPass",178.16,-172.8,"Trend",1.031,20692.61,20695.57,3468,"B-3","Alloy 617","Plate",314626
3469,"CapPass",177.81,-171.7,"Trend",1.036,20698.57,20701.54,3469,"B-3","Alloy 617","Plate",314626
3470,"CapPass",180.02,-173.8,"Trend",1.036,20704.54,20707.43,3470,"B-3","Alloy 617","Plate",314626
3471,"CapPass",167.93,-168.4,"Trend",0.997,20710.20,20713.48,3471,"B-3","Alloy 617","Plate",314626
3472,"CapPass",178.80,-172.2,"Trend",1.038,20716.45,20719.40,3472,"B-3","Alloy 617","Plate",314626
3473,"CapPass",175.01,-174.3,"Trend",1.004,20722.45,20725.42,3473,"B-3","Alloy 617","Plate",314626
3474,"CapPass",176.33,-173.7,"Trend",1.015,20728.42,20731.39,3474,"B-3","Alloy 617","Plate",314626
3475,"CapPass",177.23,-173.2,"Trend",1.023,20734.39,20737.36,3475,"B-3","Alloy 617","Plate",314626
3476,"CapPass",178.63,-168.8,"Trend",1.058,20740.31,20743.31,3476,"B-3","Alloy 617","Plate",314626
3477,"CapPass",176.36,-173.2,"Trend",1.018,20746.31,20749.26,3477,"B-3","Alloy 617","Plate",314626
3478,"CapPass",172.05,-173.2,"Trend",0.993,20752.20,20755.25,3478,"B-3","Alloy 617","Plate",314626
3479,"CapPass",176.51,-174.1,"Trend",1.014,20758.26,20761.25,3479,"B-3","Alloy 617","Plate",314626
3480,"CapPass",178.45,-171.7,"Trend",1.039,20764.22,20767.23,3480,"B-3","Alloy 617","Plate",314626
3481,"CapPass",177.62,-171.4,"Trend",1.036,20770.22,20773.20,3481,"B-3","Alloy 617","Plate",314626
3482,"CapPass",180.29,-172.5,"Trend",1.045,20776.18,20779.15,3482,"B-3","Alloy 617","Plate",314626
3483,"CapPass",176.62,-172.2,"Trend",1.025,20782.14,20785.11,3483,"B-3","Alloy 617","Plate",314626
3484,"CapPass",178.09,-164.4,"Trend",1.083,20788.07,20790.92,3484,"B-3","Alloy 617","Plate",314626
3485,"CapPass",177.75,-166.5,"Trend",1.068,20794.04,20797.03,3485,"B-3","Alloy 617","Plate",314626
3486,"CapPass",177.58,-171.9,"Trend",1.033,20800.04,20803.01,3486,"B-3","Alloy 617","Plate",314626
3487,"CapPass",176.08,-172.3,"Trend",1.022,20806.03,20809.00,3487,"B-3","Alloy 617","Plate",314626
3488,"CapPass",178.89,-173.9,"Trend",1.029,20812.00,20814.97,3488,"B-3","Alloy 617","Plate",314626
3489,"CapPass",176.91,-176.1,"Trend",1.004,20817.98,20820.95,3489,"B-3","Alloy 617","Plate",314626
3490,"CapPass",176.08,-175.9,"Trend",1.001,20823.93,20826.90,3490,"B-3","Alloy 617","Plate",314626
3491,"CapPass",179.07,-173.3,"Trend",1.033,20829.90,20832.89,3491,"B-3","Alloy 617","Plate",314626
3492,"CapPass",176.53,-174.5,"Trend",1.012,20835.89,20838.86,3492,"B-3","Alloy 617","Plate",314626
3493,"CapPass",178.77,-162.5,"Trend",1.100,20841.84,20844.56,3493,"B-3","Alloy 617","Plate",314626
3494,"CapPass",179.33,-173.3,"Trend",1.035,20847.78,20850.78,3494,"B-3","Alloy 617","Plate",314626
3495,"CapPass",173.69,-174.0,"Trend",0.998,20853.79,20856.75,3495,"B-3","Alloy 617","Plate",314626
3496,"CapPass",177.13,-175.0,"Trend",1.012,20859.76,20862.70,3496,"B-3","Alloy 617","Plate",314626
3497,"CapPass",173.42,-172.2,"Trend",1.007,20865.53,20868.68,3497,"B-3","Alloy 617","Plate",314626
3498,"CapPass",175.00,-172.4,"Trend",1.015,20871.68,20874.67,3498,"B-3","Alloy 617","Plate",314626
3499,"CapPass",179.17,-172.2,"Trend",1.041,20877.65,20880.64,3499,"B-3","Alloy 617","Plate",314626
3500,"CapPass",179.98,-172.3,"Trend",1.045,20883.64,20886.61,3500,"B-3","Alloy 617","Plate",314626
3501,"CapPass",179.90,-165.0,"Trend",1.091,20889.57,20892.57,3501,"B-3","Alloy 617","Plate",314626
3502,"CapPass",177.12,-173.4,"Trend",1.022,20895.57,20898.54,3502,"B-3","Alloy 617","Plate",314626
3503,"CapPass",178.49,-174.1,"Trend",1.025,20901.54,20904.53,3503,"B-3","Alloy 617","Plate",314626
3504,"CapPass",180.45,-173.9,"Trend",1.037,20907.53,20910.50,3504,"B-3","Alloy 617","Plate",314626
3505,"CapPass",177.70,-173.6,"Trend",1.023,20913.48,20916.45,3505,"B-3","Alloy 617","Plate",314626
3506,"CapPass",179.04,-172.4,"Trend",1.038,20919.45,20922.40,3506,"B-3","Alloy 617","Plate",314626
3507,"CapPass",179.25,-172.5,"Trend",1.039,20925.43,20928.39,3507,"B-3","Alloy 617","Plate",314626
3508,"CapPass",179.86,-172.9,"Trend",1.040,20931.40,20934.36,3508,"B-3","Alloy 617","Plate",314626
3509,"CapPass",178.16,-173.2,"Trend",1.028,20937.36,20940.34,3509,"B-3","Alloy 617","Plate",314626
3510,"CapPass",178.73,-161.2,"Trend",1.109,20943.28,20945.92,3510,"B-3","Alloy 617","Plate",314626
3511,"CapPass",175.35,-168.1,"Trend",1.043,20949.28,20952.14,3511,"B-3","Alloy 617","Plate",314626
3512,"CapPass",175.70,-169.8,"Trend",1.035,20955.22,20958.15,3512,"B-3","Alloy 617","Plate",314626
3513,"CapPass",175.23,-173.9,"Trend",1.008,20961.18,20964.22,3513,"B-3","Alloy 617","Plate",314626
3514,"CapPass",176.77,-175.7,"Trend",1.006,20967.22,20970.18,3514,"B-3","Alloy 617","Plate",314626
3515,"CapPass",176.32,-174.3,"Trend",1.012,20973.18,20976.15,3515,"B-3","Alloy 617","Plate",314626
3516,"CapPass",176.89,-175.4,"Trend",1.009,20979.15,20982.12,3516,"B-3","Alloy 617","Plate",314626
3517,"CapPass",178.03,-172.4,"Trend",1.033,20985.14,20988.09,3517,"B-3","Alloy 617","Plate",314626
3518,"CapPass",178.31,-169.9,"Trend",1.050,20991.01,20994.06,3518,"B-3","Alloy 617","Plate",314626
3519,"CapPass",175.15,-173.3,"Trend",1.011,20997.06,21000.03,3519,"B-3","Alloy 617","Plate",314626
3520,"CapPass",177.34,-171.6,"Trend",1.033,21003.03,21005.98,3520,"B-3","Alloy 617","Plate",314626
3521,"CapPass",177.88,-171.7,"Trend",1.036,21008.98,21011.97,3521,"B-3","Alloy 617","Plate",314626
3522,"CapPass",177.73,-171.5,"Trend",1.036,21014.97,21017.93,3522,"B-3","Alloy 617","Plate",314626
3523,"CapPass",177.88,-170.6,"Trend",1.042,21020.95,21023.90,3523,"B-3","Alloy 617","Plate",314626
3524,"CapPass",179.08,-173.2,"Trend",1.034,21026.92,21029.87,3524,"B-3","Alloy 617","Plate",314626
3525,"CapPass",178.07,-172.1,"Trend",1.034,21032.87,21035.86,3525,"B-3","Alloy 617","Plate",314626
3526,"CapPass",175.97,-174.9,"Trend",1.006,21038.86,21041.82,3526,"B-3","Alloy 617","Plate",314626
3527,"CapPass",177.60,-174.3,"Trend",1.019,21044.82,21047.79,3527,"B-3","Alloy 617","Plate",314626
3528,"CapPass",174.15,-174.9,"Trend",0.996,21050.79,21053.76,3528,"B-3","Alloy 617","Plate",314626
3529,"CapPass",177.67,-174.3,"Trend",1.019,21056.76,21059.73,3529,"B-3","Alloy 617","Plate",314626
3530,"CapPass",178.90,-160.9,"Trend",1.112,21062.73,21065.34,3530,"B-3","Alloy 617","Plate",314626
3531,"CapPass",177.80,-168.2,"Trend",1.057,21068.67,21071.54,3531,"B-3","Alloy 617","Plate",314626
3532,"CapPass",176.62,-175.9,"Trend",1.004,21074.65,21077.64,3532,"B-3","Alloy 617","Plate",314626
3533,"CapPass",176.38,-176.3,"Trend",1.000,21080.65,21083.61,3533,"B-3","Alloy 617","Plate",314626
3534,"CapPass",175.12,-174.4,"Trend",1.004,21086.61,21089.57,3534,"B-3","Alloy 617","Plate",314626
3535,"CapPass",175.20,-175.4,"Trend",0.999,21092.57,21095.54,3535,"B-3","Alloy 617","Plate",314626
3536,"CapPass",179.37,-172.7,"Trend",1.039,21098.54,21101.51,3536,"B-3","Alloy 617","Plate",314626
3537,"CapPass",180.59,-159.9,"Trend",1.129,21104.50,21107.00,3537,"B-3","Alloy 617","Plate",314626
3538,"CapPass",178.28,-170.1,"Trend",1.048,21110.47,21113.32,3538,"B-3","Alloy 617","Plate",314626
3539,"CapPass",176.65,-169.1,"Trend",1.045,21116.37,21119.34,3539,"B-3","Alloy 617","Plate",314626
3540,"CapPass",177.25,-173.0,"Trend",1.025,21122.40,21125.39,3540,"B-3","Alloy 617","Plate",314626
3541,"CapPass",178.56,-172.1,"Trend",1.037,21128.39,21131.36,3541,"B-3","Alloy 617","Plate",314626
3542,"CapPass",179.52,-172.9,"Trend",1.038,21134.37,21137.34,3542,"B-3","Alloy 617","Plate",314626
3543,"CapPass",179.22,-173.2,"Trend",1.035,21140.34,21143.31,3543,"B-3","Alloy 617","Plate",314626
3544,"CapPass",178.63,-160.2,"Trend",1.115,21146.26,21149.29,3544,"B-3","Alloy 617","Plate",314626
3545,"CapPass",174.87,-171.1,"Trend",1.022,21152.23,21155.23,3545,"B-3","Alloy 617","Plate",314626
3546,"CapPass",176.41,-174.3,"Trend",1.012,21158.25,21161.22,3546,"B-3","Alloy 617","Plate",314626
3547,"CapPass",176.08,-173.9,"Trend",1.013,21164.22,21167.17,3547,"B-3","Alloy 617","Plate",314626
3548,"CapPass",175.21,-176.0,"Trend",0.995,21170.18,21173.15,3548,"B-3","Alloy 617","Plate",314626
3549,"CapPass",176.37,-176.5,"Trend",0.999,21176.15,21179.12,3549,"B-3","Alloy 617","Plate",314626
3550,"CapPass",178.21,-174.6,"Trend",1.021,21182.12,21185.09,3550,"B-3","Alloy 617","Plate",314626
3551,"CapPass",177.24,-172.1,"Trend",1.030,21188.09,21191.07,3551,"B-3","Alloy 617","Plate",314626
3552,"CapPass",177.66,-173.5,"Trend",1.024,21194.06,21197.03,3552,"B-3","Alloy 617","Plate",314626
3553,"CapPass",178.46,-173.0,"Trend",1.032,21200.04,21203.00,3553,"B-3","Alloy 617","Plate",314626
3554,"CapPass",175.54,-173.9,"Trend",1.009,21205.98,21208.97,3554,"B-3","Alloy 617","Plate",314626
3555,"CapPass",175.72,-172.4,"Trend",1.019,21211.97,21214.92,3555,"B-3","Alloy 617","Plate",314626
3556,"CapPass",175.36,-170.4,"Trend",1.029,21217.87,21220.82,3556,"B-3","Alloy 617","Plate",314626
3557,"CapPass",176.63,-170.9,"Trend",1.033,21223.76,21226.75,3557,"B-3","Alloy 617","Plate",314626
3558,"CapPass",175.55,-173.1,"Trend",1.014,21229.68,21232.84,3558,"B-3","Alloy 617","Plate",314626
3559,"CapPass",176.65,-173.8,"Trend",1.016,21235.86,21238.82,3559,"B-3","Alloy 617","Plate",314626
3560,"CapPass",178.55,-167.8,"Trend",1.064,21241.81,21244.78,3560,"B-3","Alloy 617","Plate",314626
3561,"CapPass",177.24,-166.8,"Trend",1.063,21247.76,21250.73,3561,"B-3","Alloy 617","Plate",314626
3562,"CapPass",175.48,-171.5,"Trend",1.023,21253.75,21256.72,3562,"B-3","Alloy 617","Plate",314626
3563,"CapPass",174.54,-176.2,"Trend",0.991,21259.73,21262.72,3563,"B-3","Alloy 617","Plate",314626
3564,"CapPass",177.83,-173.4,"Trend",1.026,21265.70,21268.67,3564,"B-3","Alloy 617","Plate",314626
3565,"CapPass",175.96,-175.5,"Trend",1.002,21271.68,21274.64,3565,"B-3","Alloy 617","Plate",314626
3566,"CapPass",175.81,-175.2,"Trend",1.004,21277.65,21280.61,3566,"B-3","Alloy 617","Plate",314626
3567,"CapPass",174.23,-175.4,"Trend",0.994,21283.61,21286.59,3567,"B-3","Alloy 617","Plate",314626
3568,"CapPass",179.35,-167.6,"Trend",1.070,21289.56,21292.54,3568,"B-3","Alloy 617","Plate",314626
3569,"CapPass",176.81,-171.4,"Trend",1.032,21295.53,21298.51,3569,"B-3","Alloy 617","Plate",314626
3570,"CapPass",177.25,-174.4,"Trend",1.017,21301.48,21304.50,3570,"B-3","Alloy 617","Plate",314626
3571,"CapPass",176.89,-174.6,"Trend",1.013,21307.48,21310.45,3571,"B-3","Alloy 617","Plate",314626
3572,"CapPass",178.43,-173.4,"Trend",1.029,21313.45,21316.42,3572,"B-3","Alloy 617","Plate",314626
3573,"CapPass",179.35,-172.7,"Trend",1.039,21319.43,21322.39,3573,"B-3","Alloy 617","Plate",314626
3574,"CapPass",176.92,-175.2,"Trend",1.010,21325.40,21328.36,3574,"B-3","Alloy 617","Plate",314626
3575,"CapPass",177.98,-168.2,"Trend",1.058,21331.34,21334.23,3575,"B-3","Alloy 617","Plate",314626
3576,"CapPass",177.23,-163.8,"Trend",1.082,21337.26,21339.97,3576,"B-3","Alloy 617","Plate",314626
3577,"CapPass",178.74,-173.5,"Trend",1.030,21343.26,21346.20,3577,"B-3","Alloy 617","Plate",314626
3578,"CapPass",176.89,-170.2,"Trend",1.039,21349.25,21352.25,3578,"B-3","Alloy 617","Plate",314626
3579,"CapPass",178.96,-171.9,"Trend",1.041,21355.23,21358.22,3579,"B-3","Alloy 617","Plate",314626
3580,"CapPass",180.37,-171.7,"Trend",1.050,21361.18,21364.15,3580,"B-3","Alloy 617","Plate",314626
3581,"CapPass",175.75,-174.2,"Trend",1.009,21367.18,21370.15,3581,"B-3","Alloy 617","Plate",314626
3582,"CapPass",178.49,-174.3,"Trend",1.024,21373.15,21376.12,3582,"B-3","Alloy 617","Plate",314626
3583,"CapPass",174.82,-175.8,"Trend",0.994,21379.14,21382.09,3583,"B-3","Alloy 617","Plate",314626
3584,"CapPass",177.06,-175.9,"Trend",1.007,21385.07,21388.06,3584,"B-3","Alloy 617","Plate",314626
3585,"CapPass",176.97,-175.6,"Trend",1.008,21391.06,21394.04,3585,"B-3","Alloy 617","Plate",314626
3586,"CapPass",174.31,-176.2,"Trend",0.989,21397.04,21399.98,3586,"B-3","Alloy 617","Plate",314626
3587,"CapPass",167.73,-168.2,"Trend",0.997,21402.64,21405.97,3587,"B-3","Alloy 617","Plate",314626
3588,"CapPass",178.19,-167.8,"Trend",1.062,21408.89,21411.93,3588,"B-3","Alloy 617","Plate",314626
3589,"CapPass",177.36,-167.7,"Trend",1.058,21414.89,21417.90,3589,"B-3","Alloy 617","Plate",314626
3590,"CapPass",178.66,-171.8,"Trend",1.040,21420.90,21423.89,3590,"B-3","Alloy 617","Plate",314626
3591,"CapPass",176.05,-171.8,"Trend",1.025,21426.89,21429.86,3591,"B-3","Alloy 617","Plate",314626
3592,"CapPass",174.59,-173.8,"Trend",1.004,21432.84,21435.82,3592,"B-3","Alloy 617","Plate",314626
3593,"CapPass",175.97,-171.6,"Trend",1.026,21438.78,21441.79,3593,"B-3","Alloy 617","Plate",314626
3594,"CapPass",178.15,-170.8,"Trend",1.043,21444.79,21447.76,3594,"B-3","Alloy 617","Plate",314626
3595,"CapPass",180.46,-172.1,"Trend",1.048,21450.76,21453.75,3595,"B-3","Alloy 617","Plate",314626
3596,"CapPass",179.15,-173.2,"Trend",1.034,21456.73,21459.72,3596,"B-3","Alloy 617","Plate",314626
3597,"CapPass",180.21,-171.1,"Trend",1.053,21462.72,21465.68,3597,"B-3","Alloy 617","Plate",314626
3598,"CapPass",179.15,-171.2,"Trend",1.046,21468.68,21471.62,3598,"B-3","Alloy 617","Plate",314626
3599,"CapPass",179.12,-171.1,"Trend",1.047,21474.65,21477.61,3599,"B-3","Alloy 617","Plate",314626
3600,"CapPass",180.73,-163.9,"Trend",1.103,21480.59,21483.14,3600,"B-3","Alloy 617","Plate",314626
3601,"CapPass",177.62,-172.7,"Trend",1.028,21486.56,21489.54,3601,"B-3","Alloy 617","Plate",314626
3602,"CapPass",178.37,-173.6,"Trend",1.027,21492.53,21495.51,3602,"B-3","Alloy 617","Plate",314626
3603,"CapPass",176.94,-174.6,"Trend",1.013,21498.51,21501.48,3603,"B-3","Alloy 617","Plate",314626
3604,"CapPass",176.89,-174.9,"Trend",1.011,21504.48,21507.47,3604,"B-3","Alloy 617","Plate",314626
3605,"CapPass",179.26,-173.3,"Trend",1.035,21510.47,21513.43,3605,"B-3","Alloy 617","Plate",314626
3606,"CapPass",177.92,-173.9,"Trend",1.023,21516.43,21519.39,3606,"B-3","Alloy 617","Plate",314626
3607,"CapPass",175.96,-174.8,"Trend",1.007,21522.40,21525.37,3607,"B-3","Alloy 617","Plate",314626
3608,"CapPass",174.01,-174.1,"Trend",1.000,21528.39,21531.34,3608,"B-3","Alloy 617","Plate",314626
3609,"CapPass",177.92,-166.4,"Trend",1.069,21534.31,21537.04,3609,"B-3","Alloy 617","Plate",314626
3610,"CapPass",176.17,-173.6,"Trend",1.015,21540.23,21543.26,3610,"B-3","Alloy 617","Plate",314626
3611,"CapPass",173.56,-174.3,"Trend",0.996,21546.26,21549.25,3611,"B-3","Alloy 617","Plate",314626
3612,"CapPass",175.81,-175.2,"Trend",1.003,21552.23,21555.18,3612,"B-3","Alloy 617","Plate",314626
3613,"CapPass",169.49,-168.1,"Trend",1.008,21557.79,21561.18,3613,"B-3","Alloy 617","Plate",314626
3614,"CapPass",179.49,-171.4,"Trend",1.047,21564.17,21567.15,3614,"B-3","Alloy 617","Plate",314626
3615,"CapPass",178.51,-172.9,"Trend",1.032,21570.15,21573.12,3615,"B-3","Alloy 617","Plate",314626
3616,"CapPass",177.71,-173.5,"Trend",1.024,21576.12,21579.07,3616,"B-3","Alloy 617","Plate",314626
3617,"CapPass",176.79,-174.1,"Trend",1.015,21582.09,21585.07,3617,"B-3","Alloy 617","Plate",314626
3618,"CapPass",180.61,-164.2,"Trend",1.100,21588.04,21590.92,3618,"B-3","Alloy 617","Plate",314626
3619,"CapPass",176.94,-170.6,"Trend",1.037,21594.03,21596.98,3619,"B-3","Alloy 617","Plate",314626
3620,"CapPass",178.18,-169.9,"Trend",1.049,21600.00,21602.98,3620,"B-3","Alloy 617","Plate",314626
3621,"CapPass",176.72,-170.6,"Trend",1.036,21605.97,21608.95,3621,"B-3","Alloy 617","Plate",314626
3622,"CapPass",180.08,-171.8,"Trend",1.048,21611.95,21614.92,3622,"B-3","Alloy 617","Plate",314626
3623,"CapPass",178.20,-171.3,"Trend",1.040,21617.90,21620.90,3623,"B-3","Alloy 617","Plate",314626
3624,"CapPass",175.85,-173.3,"Trend",1.015,21623.89,21626.87,3624,"B-3","Alloy 617","Plate",314626
3625,"CapPass",178.38,-172.1,"Trend",1.037,21629.86,21632.84,3625,"B-3","Alloy 617","Plate",314626
3626,"CapPass",178.01,-170.3,"Trend",1.045,21635.82,21638.76,3626,"B-3","Alloy 617","Plate",314626
3627,"CapPass",176.20,-171.5,"Trend",1.027,21641.79,21644.75,3627,"B-3","Alloy 617","Plate",314626
3628,"CapPass",177.23,-171.2,"Trend",1.035,21647.76,21650.72,3628,"B-3","Alloy 617","Plate",314626
3629,"CapPass",178.12,-170.5,"Trend",1.045,21653.73,21656.68,3629,"B-3","Alloy 617","Plate",314626
3630,"CapPass",177.02,-163.7,"Trend",1.081,21659.67,21662.40,3630,"B-3","Alloy 617","Plate",314626
3631,"CapPass",176.52,-165.8,"Trend",1.065,21665.57,21668.45,3631,"B-3","Alloy 617","Plate",314626
3632,"CapPass",178.06,-171.7,"Trend",1.037,21671.62,21674.61,3632,"B-3","Alloy 617","Plate",314626
3633,"CapPass",178.70,-172.6,"Trend",1.035,21677.61,21680.57,3633,"B-3","Alloy 617","Plate",314626
3634,"CapPass",180.39,-161.0,"Trend",1.120,21683.54,21686.03,3634,"B-3","Alloy 617","Plate",314626
3635,"CapPass",174.63,-171.8,"Trend",1.016,21689.54,21692.53,3635,"B-3","Alloy 617","Plate",314626
3636,"CapPass",177.22,-173.4,"Trend",1.022,21695.53,21698.48,3636,"B-3","Alloy 617","Plate",314626
3637,"CapPass",178.60,-173.9,"Trend",1.027,21701.50,21704.45,3637,"B-3","Alloy 617","Plate",314626
3638,"CapPass",176.25,-174.4,"Trend",1.011,21707.45,21710.43,3638,"B-3","Alloy 617","Plate",314626
3639,"CapPass",174.68,-176.7,"Trend",0.989,21713.43,21716.40,3639,"B-3","Alloy 617","Plate",314626
3640,"CapPass",176.54,-173.8,"Trend",1.016,21719.40,21722.37,3640,"B-3","Alloy 617","Plate",314626
3641,"CapPass",177.63,-174.2,"Trend",1.020,21725.37,21728.34,3641,"B-3","Alloy 617","Plate",314626
3642,"CapPass",174.58,-172.1,"Trend",1.015,21731.34,21734.32,3642,"B-3","Alloy 617","Plate",314626
3643,"CapPass",176.75,-171.4,"Trend",1.031,21737.32,21740.28,3643,"B-3","Alloy 617","Plate",314626
3644,"CapPass",177.45,-164.8,"Trend",1.077,21743.25,21746.06,3644,"B-3","Alloy 617","Plate",314626
3645,"CapPass",177.04,-168.6,"Trend",1.050,21749.20,21752.18,3645,"B-3","Alloy 617","Plate",314626
3646,"CapPass",175.58,-172.4,"Trend",1.018,21755.20,21758.14,3646,"B-3","Alloy 617","Plate",314626
3647,"CapPass",177.00,-172.3,"Trend",1.027,21761.15,21764.14,3647,"B-3","Alloy 617","Plate",314626
3648,"CapPass",176.98,-174.1,"Trend",1.017,21767.15,21770.14,3648,"B-3","Alloy 617","Plate",314626
3649,"CapPass",176.07,-173.6,"Trend",1.014,21773.14,21776.11,3649,"B-3","Alloy 617","Plate",314626
3650,"CapPass",178.65,-175.3,"Trend",1.019,21779.09,21782.07,3650,"B-3","Alloy 617","Plate",314626
3651,"CapPass",178.43,-172.2,"Trend",1.036,21785.06,21788.06,3651,"B-3","Alloy 617","Plate",314626
3652,"CapPass",179.94,-165.9,"Trend",1.085,21790.98,21794.03,3652,"B-3","Alloy 617","Plate",314626
3653,"CapPass",173.21,-173.5,"Trend",0.998,21797.01,21799.87,3653,"B-3","Alloy 617","Plate",314626
3654,"CapPass",173.66,-171.8,"Trend",1.011,21802.72,21805.93,3654,"B-3","Alloy 617","Plate",314626
3655,"CapPass",176.91,-173.6,"Trend",1.019,21808.93,21811.92,3655,"B-3","Alloy 617","Plate",314626
3656,"CapPass",177.37,-174.7,"Trend",1.015,21814.90,21817.89,3656,"B-3","Alloy 617","Plate",314626
3657,"CapPass",175.01,-172.9,"Trend",1.012,21820.87,21823.86,3657,"B-3","Alloy 617","Plate",314626
3658,"CapPass",177.46,-173.3,"Trend",1.024,21826.86,21829.82,3658,"B-3","Alloy 617","Plate",314626
3659,"CapPass",178.09,-173.9,"Trend",1.024,21832.82,21835.78,3659,"B-3","Alloy 617","Plate",314626
3660,"CapPass",179.55,-162.4,"Trend",1.106,21838.76,21841.75,3660,"B-3","Alloy 617","Plate",314626
3661,"CapPass",177.05,-171.8,"Trend",1.031,21844.76,21847.73,3661,"B-3","Alloy 617","Plate",314626
3662,"CapPass",176.44,-175.9,"Trend",1.003,21850.75,21853.68,3662,"B-3","Alloy 617","Plate",314626
3663,"CapPass",174.70,-174.9,"Trend",0.999,21856.72,21859.62,3663,"B-3","Alloy 617","Plate",314626
3664,"CapPass",169.47,-169.3,"Trend",1.001,21862.42,21865.64,3664,"B-3","Alloy 617","Plate",314626
3665,"CapPass",180.33,-171.7,"Trend",1.050,21868.62,21871.62,3665,"B-3","Alloy 617","Plate",314626
3666,"CapPass",178.01,-174.2,"Trend",1.022,21874.59,21877.57,3666,"B-3","Alloy 617","Plate",314626
3667,"CapPass",177.86,-173.7,"Trend",1.024,21880.57,21883.56,3667,"B-3","Alloy 617","Plate",314626
3668,"CapPass",179.52,-164.5,"Trend",1.091,21886.53,21889.51,3668,"B-3","Alloy 617","Plate",314626
3669,"CapPass",175.50,-174.5,"Trend",1.006,21892.53,21895.50,3669,"B-3","Alloy 617","Plate",314626
3670,"CapPass",178.40,-172.3,"Trend",1.035,21898.50,21901.47,3670,"B-3","Alloy 617","Plate",314626
3671,"CapPass",180.10,-163.2,"Trend",1.104,21904.42,21907.43,3671,"B-3","Alloy 617","Plate",314626
3672,"CapPass",176.97,-167.2,"Trend",1.058,21910.42,21913.32,3672,"B-3","Alloy 617","Plate",314626
3673,"CapPass",177.03,-170.9,"Trend",1.036,21916.39,21919.36,3673,"B-3","Alloy 617","Plate",314626
3674,"CapPass",177.97,-172.8,"Trend",1.030,21922.37,21925.31,3674,"B-3","Alloy 617","Plate",314626
3675,"CapPass",177.76,-173.2,"Trend",1.026,21928.34,21931.31,3675,"B-3","Alloy 617","Plate",314626
3676,"CapPass",177.55,-173.5,"Trend",1.024,21934.31,21937.28,3676,"B-3","Alloy 617","Plate",314626
3677,"CapPass",178.33,-172.7,"Trend",1.033,21940.29,21943.25,3677,"B-3","Alloy 617","Plate",314626
3678,"CapPass",178.55,-160.9,"Trend",1.110,21946.25,21948.79,3678,"B-3","Alloy 617","Plate",314626
3679,"CapPass",176.70,-165.9,"Trend",1.065,21952.17,21954.90,3679,"B-3","Alloy 617","Plate",314626
3680,"CapPass",175.22,-169.8,"Trend",1.032,21958.15,21961.12,3680,"B-3","Alloy 617","Plate",314626
3681,"CapPass",177.26,-172.5,"Trend",1.028,21964.14,21967.14,3681,"B-3","Alloy 617","Plate",314626
3682,"CapPass",177.72,-172.7,"Trend",1.029,21970.12,21973.11,3682,"B-3","Alloy 617","Plate",314626
3683,"CapPass",178.13,-173.0,"Trend",1.030,21976.11,21979.06,3683,"B-3","Alloy 617","Plate",314626
3684,"CapPass",176.64,-173.7,"Trend",1.017,21982.07,21985.04,3684,"B-3","Alloy 617","Plate",314626
3685,"CapPass",177.33,-173.0,"Trend",1.025,21988.06,21991.01,3685,"B-3","Alloy 617","Plate",314626
3686,"CapPass",179.22,-172.6,"Trend",1.039,21994.01,21996.95,3686,"B-3","Alloy 617","Plate",314626
3687,"CapPass",176.30,-168.1,"Trend",1.049,21999.98,22002.78,3687,"B-3","Alloy 617","Plate",314626
3688,"CapPass",177.82,-172.7,"Trend",1.030,22005.92,22008.90,3688,"B-3","Alloy 617","Plate",314626
3689,"CapPass",176.38,-173.7,"Trend",1.015,22011.92,22014.89,3689,"B-3","Alloy 617","Plate",314626
3690,"CapPass",176.41,-172.2,"Trend",1.024,22017.89,22020.86,3690,"B-3","Alloy 617","Plate",314626
3691,"CapPass",178.73,-173.1,"Trend",1.033,22023.87,22026.82,3691,"B-3","Alloy 617","Plate",314626
3692,"CapPass",179.94,-172.0,"Trend",1.046,22029.84,22032.78,3692,"B-3","Alloy 617","Plate",314626
3693,"CapPass",177.28,-174.5,"Trend",1.016,22035.79,22038.68,3693,"B-3","Alloy 617","Plate",314626
