Repository: js-molina/fatigue-A617

File: data/950C/Strain rate 0.001/0.30% strain/HTM_A20_PeakStress_F12.csv (part 9 of 18)
"Cycle","Data State","Max Stress Mpa","Min Stress Mpa","Qual State","Stress Ratio","Time Max Stress Sec","Time Min Stress Sec","Count","Sample","Alloy","Material_Form","Heat"
3257,"CapPass",162.88,-164.1,"Trend",0.993,19550.48,19553.48,3257,"F-12","Alloy 617","Plate",314626
3258,"CapPass",162.54,-163.0,"Trend",0.997,19556.48,19559.49,3258,"F-12","Alloy 617","Plate",314626
3259,"CapPass",162.49,-164.9,"Trend",0.985,19562.49,19565.50,3259,"F-12","Alloy 617","Plate",314626
3260,"CapPass",162.94,-164.6,"Trend",0.990,19568.49,19571.50,3260,"F-12","Alloy 617","Plate",314626
3261,"CapPass",161.74,-163.4,"Trend",0.990,19574.51,19577.51,3261,"F-12","Alloy 617","Plate",314626
3262,"CapPass",162.28,-163.2,"Trend",0.995,19580.51,19583.51,3262,"F-12","Alloy 617","Plate",314626
3263,"CapPass",162.26,-163.7,"Trend",0.991,19586.51,19589.51,3263,"F-12","Alloy 617","Plate",314626
3264,"CapPass",162.01,-163.5,"Trend",0.991,19592.52,19595.52,3264,"F-12","Alloy 617","Plate",314626
3265,"CapPass",162.37,-164.5,"Trend",0.987,19598.52,19601.53,3265,"F-12","Alloy 617","Plate",314626
3266,"CapPass",162.23,-163.0,"Trend",0.996,19604.53,19607.53,3266,"F-12","Alloy 617","Plate",314626
3267,"CapPass",161.11,-164.3,"Trend",0.981,19610.54,19613.54,3267,"F-12","Alloy 617","Plate",314626
3268,"CapPass",161.91,-164.5,"Trend",0.984,19616.54,19619.55,3268,"F-12","Alloy 617","Plate",314626
3269,"CapPass",161.94,-163.1,"Trend",0.993,19622.55,19625.55,3269,"F-12","Alloy 617","Plate",314626
3270,"CapPass",162.35,-163.6,"Trend",0.993,19628.55,19631.56,3270,"F-12","Alloy 617","Plate",314626
3271,"CapPass",162.27,-163.2,"Trend",0.994,19634.56,19637.57,3271,"F-12","Alloy 617","Plate",314626
3272,"CapPass",162.11,-163.6,"Trend",0.991,19640.57,19643.57,3272,"F-12","Alloy 617","Plate",314626
3273,"CapPass",161.03,-164.0,"Trend",0.982,19646.57,19649.58,3273,"F-12","Alloy 617","Plate",314626
3274,"CapPass",161.45,-164.6,"Trend",0.981,19652.57,19655.58,3274,"F-12","Alloy 617","Plate",314626
3275,"CapPass",161.62,-163.7,"Trend",0.987,19658.58,19661.59,3275,"F-12","Alloy 617","Plate",314626
3276,"CapPass",161.29,-164.1,"Trend",0.983,19664.59,19667.59,3276,"F-12","Alloy 617","Plate",314626
3277,"CapPass",162.23,-163.8,"Trend",0.991,19670.59,19673.60,3277,"F-12","Alloy 617","Plate",314626
3278,"CapPass",161.75,-164.4,"Trend",0.984,19676.60,19679.61,3278,"F-12","Alloy 617","Plate",314626
3279,"CapPass",161.20,-164.7,"Trend",0.979,19682.61,19685.61,3279,"F-12","Alloy 617","Plate",314626
3280,"CapPass",161.48,-163.8,"Trend",0.986,19688.61,19691.62,3280,"F-12","Alloy 617","Plate",314626
3281,"CapPass",162.27,-164.1,"Trend",0.989,19694.62,19697.62,3281,"F-12","Alloy 617","Plate",314626
3282,"CapPass",161.51,-164.2,"Trend",0.984,19700.62,19703.63,3282,"F-12","Alloy 617","Plate",314626
3283,"CapPass",161.63,-165.0,"Trend",0.980,19706.63,19709.63,3283,"F-12","Alloy 617","Plate",314626
3284,"CapPass",160.32,-163.8,"Trend",0.979,19712.64,19715.64,3284,"F-12","Alloy 617","Plate",314626
3285,"CapPass",161.00,-164.3,"Trend",0.980,19718.64,19721.64,3285,"F-12","Alloy 617","Plate",314626
3286,"CapPass",161.78,-164.3,"Trend",0.985,19724.65,19727.65,3286,"F-12","Alloy 617","Plate",314626
3287,"CapPass",161.63,-163.7,"Trend",0.987,19730.65,19733.66,3287,"F-12","Alloy 617","Plate",314626
3288,"CapPass",161.19,-164.3,"Trend",0.981,19736.66,19739.66,3288,"F-12","Alloy 617","Plate",314626
3289,"CapPass",161.54,-164.1,"Trend",0.984,19742.67,19745.67,3289,"F-12","Alloy 617","Plate",314626
3290,"CapPass",162.05,-163.8,"Trend",0.989,19748.67,19751.68,3290,"F-12","Alloy 617","Plate",314626
3291,"CapPass",161.59,-164.3,"Trend",0.983,19754.68,19757.68,3291,"F-12","Alloy 617","Plate",314626
3292,"CapPass",161.85,-164.3,"Trend",0.985,19760.68,19763.69,3292,"F-12","Alloy 617","Plate",314626
3293,"CapPass",161.82,-164.0,"Trend",0.987,19766.69,19769.69,3293,"F-12","Alloy 617","Plate",314626
3294,"CapPass",161.93,-164.7,"Trend",0.983,19772.69,19775.69,3294,"F-12","Alloy 617","Plate",314626
3295,"CapPass",161.12,-164.6,"Trend",0.979,19778.70,19781.70,3295,"F-12","Alloy 617","Plate",314626
3296,"CapPass",161.90,-164.8,"Trend",0.983,19784.71,19787.71,3296,"F-12","Alloy 617","Plate",314626
3297,"CapPass",161.35,-164.3,"Trend",0.982,19790.71,19793.72,3297,"F-12","Alloy 617","Plate",314626
3298,"CapPass",162.58,-163.8,"Trend",0.993,19796.72,19799.72,3298,"F-12","Alloy 617","Plate",314626
3299,"CapPass",162.08,-163.9,"Trend",0.989,19802.72,19805.73,3299,"F-12","Alloy 617","Plate",314626
3300,"CapPass",162.54,-163.9,"Trend",0.992,19808.73,19811.74,3300,"F-12","Alloy 617","Plate",314626
3301,"CapPass",161.25,-163.5,"Trend",0.986,19814.73,19817.74,3301,"F-12","Alloy 617","Plate",314626
3302,"CapPass",162.25,-164.6,"Trend",0.986,19820.74,19823.75,3302,"F-12","Alloy 617","Plate",314626
3303,"CapPass",161.45,-164.5,"Trend",0.982,19826.75,19829.75,3303,"F-12","Alloy 617","Plate",314626
3304,"CapPass",160.74,-164.4,"Trend",0.978,19832.75,19835.76,3304,"F-12","Alloy 617","Plate",314626
3305,"CapPass",161.64,-163.4,"Trend",0.989,19838.76,19841.76,3305,"F-12","Alloy 617","Plate",314626
3306,"CapPass",162.00,-164.6,"Trend",0.984,19844.76,19847.77,3306,"F-12","Alloy 617","Plate",314626
3307,"CapPass",161.52,-164.7,"Trend",0.981,19850.77,19853.78,3307,"F-12","Alloy 617","Plate",314626
3308,"CapPass",161.67,-164.0,"Trend",0.986,19856.78,19859.78,3308,"F-12","Alloy 617","Plate",314626
3309,"CapPass",161.88,-163.9,"Trend",0.987,19862.78,19865.79,3309,"F-12","Alloy 617","Plate",314626
3310,"CapPass",162.00,-163.8,"Trend",0.989,19868.79,19871.80,3310,"F-12","Alloy 617","Plate",314626
3311,"CapPass",162.07,-164.3,"Trend",0.986,19874.80,19877.80,3311,"F-12","Alloy 617","Plate",314626
3312,"CapPass",161.45,-163.5,"Trend",0.987,19880.80,19883.81,3312,"F-12","Alloy 617","Plate",314626
3313,"CapPass",160.42,-164.6,"Trend",0.975,19886.81,19889.81,3313,"F-12","Alloy 617","Plate",314626
3314,"CapPass",160.83,-163.8,"Trend",0.982,19892.81,19895.82,3314,"F-12","Alloy 617","Plate",314626
3315,"CapPass",161.34,-164.2,"Trend",0.982,19898.82,19901.82,3315,"F-12","Alloy 617","Plate",314626
3316,"CapPass",161.52,-163.3,"Trend",0.989,19904.82,19907.83,3316,"F-12","Alloy 617","Plate",314626
3317,"CapPass",161.48,-163.6,"Trend",0.987,19910.83,19913.83,3317,"F-12","Alloy 617","Plate",314626
3318,"CapPass",161.64,-163.8,"Trend",0.987,19916.83,19919.84,3318,"F-12","Alloy 617","Plate",314626
3319,"CapPass",162.40,-163.0,"Trend",0.997,19922.84,19925.84,3319,"F-12","Alloy 617","Plate",314626
3320,"CapPass",161.84,-164.8,"Trend",0.982,19928.85,19931.85,3320,"F-12","Alloy 617","Plate",314626
3321,"CapPass",162.02,-163.7,"Trend",0.989,19934.85,19937.86,3321,"F-12","Alloy 617","Plate",314626
3322,"CapPass",161.21,-164.1,"Trend",0.983,19940.86,19943.86,3322,"F-12","Alloy 617","Plate",314626
3323,"CapPass",161.26,-164.0,"Trend",0.984,19946.87,19949.87,3323,"F-12","Alloy 617","Plate",314626
3324,"CapPass",161.58,-164.0,"Trend",0.985,19952.87,19955.88,3324,"F-12","Alloy 617","Plate",314626
3325,"CapPass",162.34,-163.8,"Trend",0.991,19958.88,19961.89,3325,"F-12","Alloy 617","Plate",314626
3326,"CapPass",161.49,-164.0,"Trend",0.985,19964.88,19967.89,3326,"F-12","Alloy 617","Plate",314626
3327,"CapPass",161.84,-162.9,"Trend",0.993,19970.89,19973.89,3327,"F-12","Alloy 617","Plate",314626
3328,"CapPass",162.23,-163.7,"Trend",0.991,19976.90,19979.90,3328,"F-12","Alloy 617","Plate",314626
3329,"CapPass",162.02,-163.3,"Trend",0.992,19982.90,19985.91,3329,"F-12","Alloy 617","Plate",314626
3330,"CapPass",161.51,-164.3,"Trend",0.983,19988.91,19991.91,3330,"F-12","Alloy 617","Plate",314626
3331,"CapPass",161.44,-164.3,"Trend",0.983,19994.91,19997.91,3331,"F-12","Alloy 617","Plate",314626
3332,"CapPass",161.40,-164.2,"Trend",0.983,20000.92,20003.92,3332,"F-12","Alloy 617","Plate",314626
3333,"CapPass",161.76,-164.2,"Trend",0.985,20006.92,20009.93,3333,"F-12","Alloy 617","Plate",314626
3334,"CapPass",162.38,-163.1,"Trend",0.996,20012.93,20015.94,3334,"F-12","Alloy 617","Plate",314626
3335,"CapPass",161.89,-163.9,"Trend",0.988,20018.94,20021.94,3335,"F-12","Alloy 617","Plate",314626
3336,"CapPass",161.14,-163.6,"Trend",0.985,20024.94,20027.94,3336,"F-12","Alloy 617","Plate",314626
3337,"CapPass",162.17,-163.4,"Trend",0.992,20030.95,20033.95,3337,"F-12","Alloy 617","Plate",314626
3338,"CapPass",162.15,-164.0,"Trend",0.989,20036.96,20039.96,3338,"F-12","Alloy 617","Plate",314626
3339,"CapPass",161.76,-163.8,"Trend",0.987,20042.96,20045.97,3339,"F-12","Alloy 617","Plate",314626
3340,"CapPass",162.85,-164.2,"Trend",0.992,20048.97,20051.97,3340,"F-12","Alloy 617","Plate",314626
3341,"CapPass",162.12,-164.1,"Trend",0.988,20054.97,20057.98,3341,"F-12","Alloy 617","Plate",314626
3342,"CapPass",162.09,-164.2,"Trend",0.987,20060.98,20063.98,3342,"F-12","Alloy 617","Plate",314626
3343,"CapPass",162.39,-164.4,"Trend",0.988,20066.98,20069.99,3343,"F-12","Alloy 617","Plate",314626
3344,"CapPass",162.37,-163.8,"Trend",0.991,20072.99,20075.99,3344,"F-12","Alloy 617","Plate",314626
3345,"CapPass",162.43,-163.9,"Trend",0.991,20078.99,20082.00,3345,"F-12","Alloy 617","Plate",314626
3346,"CapPass",161.65,-163.4,"Trend",0.989,20085.00,20088.01,3346,"F-12","Alloy 617","Plate",314626
3347,"CapPass",162.08,-163.9,"Trend",0.989,20091.00,20094.01,3347,"F-12","Alloy 617","Plate",314626
3348,"CapPass",161.99,-163.8,"Trend",0.989,20097.01,20100.02,3348,"F-12","Alloy 617","Plate",314626
3349,"CapPass",161.96,-163.5,"Trend",0.991,20103.02,20106.02,3349,"F-12","Alloy 617","Plate",314626
3350,"CapPass",161.88,-163.7,"Trend",0.989,20109.03,20112.03,3350,"F-12","Alloy 617","Plate",314626
3351,"CapPass",162.15,-163.6,"Trend",0.991,20115.03,20118.03,3351,"F-12","Alloy 617","Plate",314626
3352,"CapPass",161.97,-163.6,"Trend",0.990,20121.03,20124.04,3352,"F-12","Alloy 617","Plate",314626
3353,"CapPass",162.39,-163.3,"Trend",0.995,20127.04,20130.05,3353,"F-12","Alloy 617","Plate",314626
3354,"CapPass",163.24,-164.0,"Trend",0.995,20133.05,20136.05,3354,"F-12","Alloy 617","Plate",314626
3355,"CapPass",162.34,-163.0,"Trend",0.996,20139.06,20142.05,3355,"F-12","Alloy 617","Plate",314626
3356,"CapPass",162.17,-163.5,"Trend",0.992,20145.06,20148.07,3356,"F-12","Alloy 617","Plate",314626
3357,"CapPass",162.69,-163.3,"Trend",0.996,20151.07,20154.07,3357,"F-12","Alloy 617","Plate",314626
3358,"CapPass",162.27,-161.2,"Trend",1.006,20157.07,20160.02,3358,"F-12","Alloy 617","Plate",314626
3359,"CapPass",160.19,-159.9,"Trend",1.002,20163.03,20165.99,3359,"F-12","Alloy 617","Plate",314626
3360,"CapPass",162.20,-161.8,"Trend",1.002,20169.08,20172.09,3360,"F-12","Alloy 617","Plate",314626
3361,"CapPass",161.11,-162.8,"Trend",0.990,20175.09,20178.10,3361,"F-12","Alloy 617","Plate",314626
3362,"CapPass",162.75,-162.9,"Trend",0.999,20181.09,20184.10,3362,"F-12","Alloy 617","Plate",314626
3363,"CapPass",162.03,-163.1,"Trend",0.993,20187.10,20190.11,3363,"F-12","Alloy 617","Plate",314626
3364,"CapPass",162.11,-164.0,"Trend",0.988,20193.11,20196.11,3364,"F-12","Alloy 617","Plate",314626
3365,"CapPass",161.66,-163.2,"Trend",0.991,20199.11,20202.12,3365,"F-12","Alloy 617","Plate",314626
3366,"CapPass",161.50,-163.2,"Trend",0.990,20205.12,20208.12,3366,"F-12","Alloy 617","Plate",314626
3367,"CapPass",161.93,-163.1,"Trend",0.993,20211.12,20214.13,3367,"F-12","Alloy 617","Plate",314626
3368,"CapPass",162.75,-163.6,"Trend",0.995,20217.13,20220.14,3368,"F-12","Alloy 617","Plate",314626
3369,"CapPass",161.03,-163.3,"Trend",0.986,20223.14,20226.14,3369,"F-12","Alloy 617","Plate",314626
3370,"CapPass",161.99,-163.2,"Trend",0.993,20229.14,20232.15,3370,"F-12","Alloy 617","Plate",314626
3371,"CapPass",162.40,-163.2,"Trend",0.995,20235.15,20238.15,3371,"F-12","Alloy 617","Plate",314626
3372,"CapPass",162.19,-163.0,"Trend",0.995,20241.15,20244.16,3372,"F-12","Alloy 617","Plate",314626
3373,"CapPass",162.14,-164.1,"Trend",0.988,20247.16,20250.16,3373,"F-12","Alloy 617","Plate",314626
3374,"CapPass",162.25,-162.7,"Trend",0.997,20253.16,20256.17,3374,"F-12","Alloy 617","Plate",314626
3375,"CapPass",161.81,-163.6,"Trend",0.989,20259.17,20262.17,3375,"F-12","Alloy 617","Plate",314626
3376,"CapPass",161.61,-164.0,"Trend",0.986,20265.18,20268.18,3376,"F-12","Alloy 617","Plate",314626
3377,"CapPass",161.89,-163.2,"Trend",0.992,20271.18,20274.18,3377,"F-12","Alloy 617","Plate",314626
3378,"CapPass",161.99,-164.6,"Trend",0.984,20277.19,20280.20,3378,"F-12","Alloy 617","Plate",314626
3379,"CapPass",161.89,-163.3,"Trend",0.991,20283.19,20286.20,3379,"F-12","Alloy 617","Plate",314626
3380,"CapPass",161.59,-164.4,"Trend",0.983,20289.21,20292.21,3380,"F-12","Alloy 617","Plate",314626
3381,"CapPass",161.91,-163.1,"Trend",0.993,20295.21,20298.21,3381,"F-12","Alloy 617","Plate",314626
3382,"CapPass",161.99,-163.2,"Trend",0.993,20301.21,20304.22,3382,"F-12","Alloy 617","Plate",314626
3383,"CapPass",161.98,-164.6,"Trend",0.984,20307.22,20310.22,3383,"F-12","Alloy 617","Plate",314626
3384,"CapPass",161.81,-163.5,"Trend",0.990,20313.23,20316.23,3384,"F-12","Alloy 617","Plate",314626
3385,"CapPass",161.75,-163.7,"Trend",0.988,20319.23,20322.23,3385,"F-12","Alloy 617","Plate",314626
3386,"CapPass",161.20,-164.2,"Trend",0.982,20325.24,20328.24,3386,"F-12","Alloy 617","Plate",314626
3387,"CapPass",161.88,-164.1,"Trend",0.986,20331.24,20334.25,3387,"F-12","Alloy 617","Plate",314626
3388,"CapPass",161.55,-163.2,"Trend",0.990,20337.25,20340.25,3388,"F-12","Alloy 617","Plate",314626
3389,"CapPass",161.87,-163.2,"Trend",0.992,20343.25,20346.26,3389,"F-12","Alloy 617","Plate",314626
3390,"CapPass",162.02,-163.7,"Trend",0.990,20349.26,20352.26,3390,"F-12","Alloy 617","Plate",314626
3391,"CapPass",161.41,-164.2,"Trend",0.983,20355.27,20358.27,3391,"F-12","Alloy 617","Plate",314626
3392,"CapPass",161.43,-163.0,"Trend",0.990,20361.27,20364.28,3392,"F-12","Alloy 617","Plate",314626
3393,"CapPass",160.29,-163.9,"Trend",0.978,20367.28,20370.28,3393,"F-12","Alloy 617","Plate",314626
3394,"CapPass",160.98,-164.3,"Trend",0.980,20373.28,20376.29,3394,"F-12","Alloy 617","Plate",314626
3395,"CapPass",161.23,-163.5,"Trend",0.986,20379.29,20382.30,3395,"F-12","Alloy 617","Plate",314626
3396,"CapPass",161.56,-163.2,"Trend",0.990,20385.30,20388.30,3396,"F-12","Alloy 617","Plate",314626
3397,"CapPass",161.91,-163.6,"Trend",0.990,20391.30,20394.31,3397,"F-12","Alloy 617","Plate",314626
3398,"CapPass",162.37,-163.5,"Trend",0.993,20397.31,20400.31,3398,"F-12","Alloy 617","Plate",314626
3399,"CapPass",161.94,-163.2,"Trend",0.992,20403.31,20406.32,3399,"F-12","Alloy 617","Plate",314626
3400,"CapPass",161.98,-163.7,"Trend",0.990,20409.32,20412.33,3400,"F-12","Alloy 617","Plate",314626
3401,"CapPass",162.30,-163.2,"Trend",0.995,20415.33,20418.33,3401,"F-12","Alloy 617","Plate",314626
3402,"CapPass",162.59,-163.5,"Trend",0.994,20421.33,20424.33,3402,"F-12","Alloy 617","Plate",314626
3403,"CapPass",162.47,-163.4,"Trend",0.994,20427.34,20430.34,3403,"F-12","Alloy 617","Plate",314626
3404,"CapPass",162.55,-163.4,"Trend",0.995,20433.34,20436.35,3404,"F-12","Alloy 617","Plate",314626
3405,"CapPass",162.14,-163.3,"Trend",0.993,20439.35,20442.35,3405,"F-12","Alloy 617","Plate",314626
3406,"CapPass",162.78,-163.7,"Trend",0.995,20445.35,20448.36,3406,"F-12","Alloy 617","Plate",314626
3407,"CapPass",163.77,-164.2,"Trend",0.997,20451.36,20454.36,3407,"F-12","Alloy 617","Plate",314626
3408,"CapPass",161.95,-163.8,"Trend",0.989,20457.37,20460.37,3408,"F-12","Alloy 617","Plate",314626
3409,"CapPass",162.34,-163.4,"Trend",0.993,20463.37,20466.37,3409,"F-12","Alloy 617","Plate",314626
3410,"CapPass",162.44,-164.8,"Trend",0.986,20469.38,20472.38,3410,"F-12","Alloy 617","Plate",314626
3411,"CapPass",162.17,-163.6,"Trend",0.991,20475.39,20478.39,3411,"F-12","Alloy 617","Plate",314626
3412,"CapPass",162.29,-164.0,"Trend",0.989,20481.39,20484.40,3412,"F-12","Alloy 617","Plate",314626
3413,"CapPass",161.79,-164.4,"Trend",0.984,20487.40,20490.40,3413,"F-12","Alloy 617","Plate",314626
3414,"CapPass",161.89,-164.0,"Trend",0.987,20493.40,20496.41,3414,"F-12","Alloy 617","Plate",314626
3415,"CapPass",161.58,-163.9,"Trend",0.986,20499.41,20502.42,3415,"F-12","Alloy 617","Plate",314626
3416,"CapPass",161.32,-164.1,"Trend",0.983,20505.42,20508.42,3416,"F-12","Alloy 617","Plate",314626
3417,"CapPass",161.30,-163.9,"Trend",0.984,20511.42,20514.42,3417,"F-12","Alloy 617","Plate",314626
3418,"CapPass",161.17,-164.0,"Trend",0.983,20517.42,20520.43,3418,"F-12","Alloy 617","Plate",314626
3419,"CapPass",161.90,-163.4,"Trend",0.991,20523.43,20526.44,3419,"F-12","Alloy 617","Plate",314626
3420,"CapPass",161.66,-164.3,"Trend",0.984,20529.44,20532.44,3420,"F-12","Alloy 617","Plate",314626
3421,"CapPass",161.76,-163.9,"Trend",0.987,20535.44,20538.45,3421,"F-12","Alloy 617","Plate",314626
3422,"CapPass",162.26,-164.3,"Trend",0.988,20541.45,20544.46,3422,"F-12","Alloy 617","Plate",314626
3423,"CapPass",161.91,-163.6,"Trend",0.990,20547.45,20550.46,3423,"F-12","Alloy 617","Plate",314626
3424,"CapPass",162.07,-163.7,"Trend",0.990,20553.46,20556.47,3424,"F-12","Alloy 617","Plate",314626
3425,"CapPass",162.00,-163.7,"Trend",0.989,20559.47,20562.47,3425,"F-12","Alloy 617","Plate",314626
3426,"CapPass",162.54,-163.8,"Trend",0.992,20565.48,20568.48,3426,"F-12","Alloy 617","Plate",314626
3427,"CapPass",161.54,-163.7,"Trend",0.987,20571.48,20574.48,3427,"F-12","Alloy 617","Plate",314626
3428,"CapPass",161.89,-164.1,"Trend",0.986,20577.49,20580.49,3428,"F-12","Alloy 617","Plate",314626
3429,"CapPass",161.60,-164.2,"Trend",0.984,20583.49,20586.50,3429,"F-12","Alloy 617","Plate",314626
3430,"CapPass",161.04,-164.1,"Trend",0.981,20589.50,20592.50,3430,"F-12","Alloy 617","Plate",314626
3431,"CapPass",162.65,-164.3,"Trend",0.990,20595.51,20598.51,3431,"F-12","Alloy 617","Plate",314626
3432,"CapPass",162.19,-164.7,"Trend",0.985,20601.51,20604.52,3432,"F-12","Alloy 617","Plate",314626
3433,"CapPass",161.75,-163.3,"Trend",0.990,20607.51,20610.52,3433,"F-12","Alloy 617","Plate",314626
3434,"CapPass",161.75,-159.1,"Trend",1.016,20613.50,20616.53,3434,"F-12","Alloy 617","Plate",314626
3435,"CapPass",160.56,-159.8,"Trend",1.005,20619.47,20622.41,3435,"F-12","Alloy 617","Plate",314626
3436,"CapPass",162.15,-162.7,"Trend",0.997,20625.53,20628.54,3436,"F-12","Alloy 617","Plate",314626
3437,"CapPass",162.16,-162.9,"Trend",0.995,20631.54,20634.54,3437,"F-12","Alloy 617","Plate",314626
3438,"CapPass",162.13,-163.2,"Trend",0.993,20637.55,20640.55,3438,"F-12","Alloy 617","Plate",314626
3439,"CapPass",161.57,-163.5,"Trend",0.988,20643.55,20646.56,3439,"F-12","Alloy 617","Plate",314626
3440,"CapPass",161.92,-163.6,"Trend",0.990,20649.55,20652.56,3440,"F-12","Alloy 617","Plate",314626
3441,"CapPass",161.70,-162.8,"Trend",0.993,20655.57,20658.57,3441,"F-12","Alloy 617","Plate",314626
3442,"CapPass",161.67,-163.1,"Trend",0.991,20661.57,20664.57,3442,"F-12","Alloy 617","Plate",314626
3443,"CapPass",162.47,-163.3,"Trend",0.995,20667.57,20670.58,3443,"F-12","Alloy 617","Plate",314626
3444,"CapPass",161.90,-163.7,"Trend",0.989,20673.58,20676.58,3444,"F-12","Alloy 617","Plate",314626
3445,"CapPass",162.25,-163.4,"Trend",0.993,20679.59,20682.59,3445,"F-12","Alloy 617","Plate",314626
3446,"CapPass",162.48,-163.2,"Trend",0.996,20685.59,20688.60,3446,"F-12","Alloy 617","Plate",314626
3447,"CapPass",162.69,-163.5,"Trend",0.995,20691.60,20694.60,3447,"F-12","Alloy 617","Plate",314626
3448,"CapPass",162.33,-163.2,"Trend",0.995,20697.60,20700.61,3448,"F-12","Alloy 617","Plate",314626
3449,"CapPass",162.11,-163.3,"Trend",0.993,20703.61,20706.62,3449,"F-12","Alloy 617","Plate",314626
3450,"CapPass",162.43,-163.2,"Trend",0.995,20709.62,20712.62,3450,"F-12","Alloy 617","Plate",314626
3451,"CapPass",161.73,-163.6,"Trend",0.989,20715.62,20718.62,3451,"F-12","Alloy 617","Plate",314626
3452,"CapPass",162.23,-163.6,"Trend",0.992,20721.63,20724.63,3452,"F-12","Alloy 617","Plate",314626
3453,"CapPass",162.15,-163.6,"Trend",0.991,20727.63,20730.64,3453,"F-12","Alloy 617","Plate",314626
3454,"CapPass",161.87,-164.5,"Trend",0.984,20733.64,20736.64,3454,"F-12","Alloy 617","Plate",314626
3455,"CapPass",162.51,-163.4,"Trend",0.995,20739.65,20742.65,3455,"F-12","Alloy 617","Plate",314626
3456,"CapPass",162.38,-163.8,"Trend",0.991,20745.65,20748.65,3456,"F-12","Alloy 617","Plate",314626
3457,"CapPass",162.41,-163.8,"Trend",0.991,20751.65,20754.66,3457,"F-12","Alloy 617","Plate",314626
3458,"CapPass",161.85,-163.6,"Trend",0.989,20757.66,20760.67,3458,"F-12","Alloy 617","Plate",314626
3459,"CapPass",162.35,-163.2,"Trend",0.995,20763.67,20766.68,3459,"F-12","Alloy 617","Plate",314626
3460,"CapPass",162.01,-163.1,"Trend",0.993,20769.67,20772.68,3460,"F-12","Alloy 617","Plate",314626
3461,"CapPass",162.12,-163.7,"Trend",0.990,20775.68,20778.69,3461,"F-12","Alloy 617","Plate",314626
3462,"CapPass",162.97,-163.5,"Trend",0.997,20781.69,20784.69,3462,"F-12","Alloy 617","Plate",314626
3463,"CapPass",162.18,-162.9,"Trend",0.996,20787.69,20790.70,3463,"F-12","Alloy 617","Plate",314626
3464,"CapPass",162.25,-163.4,"Trend",0.993,20793.70,20796.70,3464,"F-12","Alloy 617","Plate",314626
3465,"CapPass",161.56,-163.3,"Trend",0.989,20799.70,20802.71,3465,"F-12","Alloy 617","Plate",314626
3466,"CapPass",162.51,-163.4,"Trend",0.994,20805.71,20808.71,3466,"F-12","Alloy 617","Plate",314626
3467,"CapPass",162.44,-163.9,"Trend",0.991,20811.71,20814.72,3467,"F-12","Alloy 617","Plate",314626
3468,"CapPass",162.48,-163.7,"Trend",0.993,20817.72,20820.73,3468,"F-12","Alloy 617","Plate",314626
3469,"CapPass",161.27,-164.1,"Trend",0.982,20823.73,20826.73,3469,"F-12","Alloy 617","Plate",314626
3470,"CapPass",161.85,-164.3,"Trend",0.985,20829.73,20832.74,3470,"F-12","Alloy 617","Plate",314626
3471,"CapPass",162.20,-164.3,"Trend",0.987,20835.74,20838.74,3471,"F-12","Alloy 617","Plate",314626
3472,"CapPass",162.11,-163.9,"Trend",0.989,20841.74,20844.75,3472,"F-12","Alloy 617","Plate",314626
3473,"CapPass",161.77,-163.5,"Trend",0.989,20847.75,20850.76,3473,"F-12","Alloy 617","Plate",314626
3474,"CapPass",161.49,-164.4,"Trend",0.983,20853.76,20856.76,3474,"F-12","Alloy 617","Plate",314626
3475,"CapPass",162.34,-163.5,"Trend",0.993,20859.76,20862.77,3475,"F-12","Alloy 617","Plate",314626
3476,"CapPass",162.64,-164.1,"Trend",0.991,20865.77,20868.77,3476,"F-12","Alloy 617","Plate",314626
3477,"CapPass",162.04,-164.0,"Trend",0.988,20871.78,20874.78,3477,"F-12","Alloy 617","Plate",314626
3478,"CapPass",162.23,-163.6,"Trend",0.992,20877.78,20880.79,3478,"F-12","Alloy 617","Plate",314626
3479,"CapPass",162.04,-163.7,"Trend",0.990,20883.79,20886.80,3479,"F-12","Alloy 617","Plate",314626
3480,"CapPass",162.84,-163.7,"Trend",0.995,20889.79,20892.80,3480,"F-12","Alloy 617","Plate",314626
3481,"CapPass",161.23,-164.1,"Trend",0.983,20895.80,20898.80,3481,"F-12","Alloy 617","Plate",314626
3482,"CapPass",162.43,-165.0,"Trend",0.984,20901.81,20904.81,3482,"F-12","Alloy 617","Plate",314626
3483,"CapPass",155.16,-162.1,"Trend",0.957,20907.54,20910.81,3483,"F-12","Alloy 617","Plate",314626
3484,"CapPass",160.63,-161.9,"Trend",0.992,20913.82,20916.82,3484,"F-12","Alloy 617","Plate",314626
3485,"CapPass",161.27,-162.7,"Trend",0.991,20919.82,20922.83,3485,"F-12","Alloy 617","Plate",314626
3486,"CapPass",160.98,-162.4,"Trend",0.991,20925.83,20928.83,3486,"F-12","Alloy 617","Plate",314626
3487,"CapPass",161.39,-162.6,"Trend",0.992,20931.83,20934.84,3487,"F-12","Alloy 617","Plate",314626
3488,"CapPass",161.07,-162.7,"Trend",0.990,20937.84,20940.84,3488,"F-12","Alloy 617","Plate",314626
3489,"CapPass",161.21,-163.0,"Trend",0.989,20943.84,20946.85,3489,"F-12","Alloy 617","Plate",314626
3490,"CapPass",161.37,-162.5,"Trend",0.993,20949.85,20952.85,3490,"F-12","Alloy 617","Plate",314626
3491,"CapPass",161.91,-162.6,"Trend",0.996,20955.86,20958.86,3491,"F-12","Alloy 617","Plate",314626
3492,"CapPass",161.06,-163.2,"Trend",0.987,20961.86,20964.87,3492,"F-12","Alloy 617","Plate",314626
3493,"CapPass",161.24,-163.3,"Trend",0.987,20967.87,20970.87,3493,"F-12","Alloy 617","Plate",314626
3494,"CapPass",161.20,-162.4,"Trend",0.993,20973.87,20976.88,3494,"F-12","Alloy 617","Plate",314626
3495,"CapPass",162.04,-163.0,"Trend",0.994,20979.88,20982.89,3495,"F-12","Alloy 617","Plate",314626
3496,"CapPass",161.22,-163.3,"Trend",0.987,20985.89,20988.89,3496,"F-12","Alloy 617","Plate",314626
3497,"CapPass",160.16,-163.2,"Trend",0.982,20991.89,20994.90,3497,"F-12","Alloy 617","Plate",314626
3498,"CapPass",161.05,-163.2,"Trend",0.987,20997.90,21000.90,3498,"F-12","Alloy 617","Plate",314626
3499,"CapPass",161.23,-163.6,"Trend",0.986,21003.90,21006.91,3499,"F-12","Alloy 617","Plate",314626
3500,"CapPass",160.87,-163.1,"Trend",0.986,21009.91,21012.91,3500,"F-12","Alloy 617","Plate",314626
3501,"CapPass",161.65,-163.5,"Trend",0.988,21015.92,21018.92,3501,"F-12","Alloy 617","Plate",314626
3502,"CapPass",161.53,-163.2,"Trend",0.990,21021.92,21024.93,3502,"F-12","Alloy 617","Plate",314626
3503,"CapPass",161.65,-163.8,"Trend",0.987,21027.93,21030.94,3503,"F-12","Alloy 617","Plate",314626
3504,"CapPass",161.44,-163.7,"Trend",0.986,21033.93,21036.94,3504,"F-12","Alloy 617","Plate",314626
3505,"CapPass",160.59,-163.2,"Trend",0.984,21039.94,21042.94,3505,"F-12","Alloy 617","Plate",314626
3506,"CapPass",160.97,-163.3,"Trend",0.986,21045.95,21048.95,3506,"F-12","Alloy 617","Plate",314626
3507,"CapPass",161.35,-163.2,"Trend",0.989,21051.95,21054.96,3507,"F-12","Alloy 617","Plate",314626
3508,"CapPass",161.43,-163.3,"Trend",0.989,21057.96,21060.97,3508,"F-12","Alloy 617","Plate",314626
3509,"CapPass",161.13,-164.5,"Trend",0.980,21063.97,21066.97,3509,"F-12","Alloy 617","Plate",314626
3510,"CapPass",160.89,-163.3,"Trend",0.985,21069.97,21072.98,3510,"F-12","Alloy 617","Plate",314626
3511,"CapPass",161.52,-163.9,"Trend",0.985,21075.98,21078.98,3511,"F-12","Alloy 617","Plate",314626
3512,"CapPass",160.23,-163.6,"Trend",0.979,21081.98,21084.99,3512,"F-12","Alloy 617","Plate",314626
3513,"CapPass",161.14,-163.3,"Trend",0.987,21087.99,21090.99,3513,"F-12","Alloy 617","Plate",314626
3514,"CapPass",161.64,-163.5,"Trend",0.989,21093.99,21097.00,3514,"F-12","Alloy 617","Plate",314626
3515,"CapPass",161.48,-163.9,"Trend",0.985,21100.00,21103.01,3515,"F-12","Alloy 617","Plate",314626
3516,"CapPass",161.46,-164.1,"Trend",0.984,21106.01,21109.01,3516,"F-12","Alloy 617","Plate",314626
3517,"CapPass",161.67,-163.0,"Trend",0.992,21112.01,21115.02,3517,"F-12","Alloy 617","Plate",314626
3518,"CapPass",161.80,-162.7,"Trend",0.994,21118.02,21121.03,3518,"F-12","Alloy 617","Plate",314626
3519,"CapPass",162.15,-162.4,"Trend",0.998,21124.02,21127.03,3519,"F-12","Alloy 617","Plate",314626
3520,"CapPass",161.21,-162.5,"Trend",0.992,21130.01,21133.04,3520,"F-12","Alloy 617","Plate",314626
3521,"CapPass",161.63,-164.0,"Trend",0.986,21136.03,21139.04,3521,"F-12","Alloy 617","Plate",314626
3522,"CapPass",161.33,-163.3,"Trend",0.988,21142.04,21145.05,3522,"F-12","Alloy 617","Plate",314626
3523,"CapPass",160.73,-163.0,"Trend",0.986,21148.05,21151.05,3523,"F-12","Alloy 617","Plate",314626
3524,"CapPass",161.62,-163.1,"Trend",0.991,21154.05,21157.06,3524,"F-12","Alloy 617","Plate",314626
3525,"CapPass",161.33,-162.5,"Trend",0.993,21160.06,21163.06,3525,"F-12","Alloy 617","Plate",314626
3526,"CapPass",161.80,-163.1,"Trend",0.992,21166.06,21169.07,3526,"F-12","Alloy 617","Plate",314626
3527,"CapPass",161.71,-162.8,"Trend",0.993,21172.07,21175.08,3527,"F-12","Alloy 617","Plate",314626
3528,"CapPass",161.68,-163.5,"Trend",0.989,21178.08,21181.08,3528,"F-12","Alloy 617","Plate",314626
3529,"CapPass",161.84,-163.3,"Trend",0.991,21184.08,21187.09,3529,"F-12","Alloy 617","Plate",314626
3530,"CapPass",161.78,-162.9,"Trend",0.993,21190.09,21193.09,3530,"F-12","Alloy 617","Plate",314626
3531,"CapPass",161.75,-162.8,"Trend",0.993,21196.10,21199.10,3531,"F-12","Alloy 617","Plate",314626
3532,"CapPass",161.96,-162.7,"Trend",0.995,21202.10,21205.10,3532,"F-12","Alloy 617","Plate",314626
3533,"CapPass",161.52,-164.1,"Trend",0.984,21208.10,21211.11,3533,"F-12","Alloy 617","Plate",314626
3534,"CapPass",161.32,-164.2,"Trend",0.983,21214.11,21217.12,3534,"F-12","Alloy 617","Plate",314626
3535,"CapPass",161.14,-163.6,"Trend",0.985,21220.12,21223.12,3535,"F-12","Alloy 617","Plate",314626
3536,"CapPass",161.47,-163.5,"Trend",0.988,21226.12,21229.13,3536,"F-12","Alloy 617","Plate",314626
3537,"CapPass",161.52,-163.4,"Trend",0.989,21232.13,21235.14,3537,"F-12","Alloy 617","Plate",314626
3538,"CapPass",161.42,-163.8,"Trend",0.985,21238.14,21241.14,3538,"F-12","Alloy 617","Plate",314626
3539,"CapPass",161.23,-163.9,"Trend",0.984,21244.14,21247.14,3539,"F-12","Alloy 617","Plate",314626
3540,"CapPass",161.27,-163.8,"Trend",0.985,21250.15,21253.15,3540,"F-12","Alloy 617","Plate",314626
3541,"CapPass",161.06,-164.2,"Trend",0.981,21256.16,21259.15,3541,"F-12","Alloy 617","Plate",314626
3542,"CapPass",161.28,-163.8,"Trend",0.985,21262.16,21265.16,3542,"F-12","Alloy 617","Plate",314626
3543,"CapPass",161.18,-164.0,"Trend",0.983,21268.17,21271.17,3543,"F-12","Alloy 617","Plate",314626
3544,"CapPass",159.36,-164.2,"Trend",0.971,21274.17,21277.17,3544,"F-12","Alloy 617","Plate",314626
3545,"CapPass",161.21,-163.1,"Trend",0.988,21280.17,21283.18,3545,"F-12","Alloy 617","Plate",314626
3546,"CapPass",160.77,-164.2,"Trend",0.979,21286.18,21289.19,3546,"F-12","Alloy 617","Plate",314626
3547,"CapPass",161.74,-163.5,"Trend",0.989,21292.19,21295.19,3547,"F-12","Alloy 617","Plate",314626
3548,"CapPass",161.57,-163.5,"Trend",0.988,21298.20,21301.20,3548,"F-12","Alloy 617","Plate",314626
3549,"CapPass",161.50,-164.7,"Trend",0.980,21304.20,21307.21,3549,"F-12","Alloy 617","Plate",314626
3550,"CapPass",161.20,-164.4,"Trend",0.980,21310.21,21313.21,3550,"F-12","Alloy 617","Plate",314626
3551,"CapPass",160.83,-164.1,"Trend",0.980,21316.21,21319.22,3551,"F-12","Alloy 617","Plate",314626
3552,"CapPass",161.23,-164.2,"Trend",0.982,21322.22,21325.22,3552,"F-12","Alloy 617","Plate",314626
3553,"CapPass",161.75,-163.7,"Trend",0.988,21328.22,21331.23,3553,"F-12","Alloy 617","Plate",314626
3554,"CapPass",161.76,-163.6,"Trend",0.989,21334.23,21337.23,3554,"F-12","Alloy 617","Plate",314626
3555,"CapPass",161.44,-164.2,"Trend",0.983,21340.23,21343.24,3555,"F-12","Alloy 617","Plate",314626
3556,"CapPass",161.70,-163.5,"Trend",0.989,21346.24,21349.25,3556,"F-12","Alloy 617","Plate",314626
3557,"CapPass",161.75,-164.1,"Trend",0.986,21352.25,21355.25,3557,"F-12","Alloy 617","Plate",314626
3558,"CapPass",162.21,-163.2,"Trend",0.994,21358.25,21361.26,3558,"F-12","Alloy 617","Plate",314626
3559,"CapPass",162.34,-164.0,"Trend",0.990,21364.26,21367.26,3559,"F-12","Alloy 617","Plate",314626
3560,"CapPass",162.31,-164.9,"Trend",0.984,21370.27,21373.27,3560,"F-12","Alloy 617","Plate",314626
3561,"CapPass",160.63,-164.9,"Trend",0.974,21376.27,21379.28,3561,"F-12","Alloy 617","Plate",314626
3562,"CapPass",163.81,-163.9,"Trend",1.000,21382.28,21385.28,3562,"F-12","Alloy 617","Plate",314626
3563,"CapPass",162.88,-164.3,"Trend",0.992,21388.28,21391.29,3563,"F-12","Alloy 617","Plate",314626
3564,"CapPass",161.78,-163.8,"Trend",0.988,21394.28,21397.30,3564,"F-12","Alloy 617","Plate",314626
3565,"CapPass",161.65,-164.0,"Trend",0.986,21400.30,21403.30,3565,"F-12","Alloy 617","Plate",314626
3566,"CapPass",161.77,-163.6,"Trend",0.989,21406.30,21409.30,3566,"F-12","Alloy 617","Plate",314626
3567,"CapPass",160.16,-164.0,"Trend",0.976,21412.30,21415.31,3567,"F-12","Alloy 617","Plate",314626
3568,"CapPass",161.60,-163.2,"Trend",0.990,21418.31,21421.32,3568,"F-12","Alloy 617","Plate",314626
3569,"CapPass",161.85,-163.9,"Trend",0.988,21424.32,21427.32,3569,"F-12","Alloy 617","Plate",314626
3570,"CapPass",161.17,-163.6,"Trend",0.985,21430.33,21433.33,3570,"F-12","Alloy 617","Plate",314626
3571,"CapPass",161.44,-163.3,"Trend",0.988,21436.33,21439.33,3571,"F-12","Alloy 617","Plate",314626
3572,"CapPass",161.75,-163.1,"Trend",0.992,21442.34,21445.34,3572,"F-12","Alloy 617","Plate",314626
3573,"CapPass",161.52,-163.6,"Trend",0.987,21448.34,21451.34,3573,"F-12","Alloy 617","Plate",314626
3574,"CapPass",162.18,-163.3,"Trend",0.993,21454.35,21457.35,3574,"F-12","Alloy 617","Plate",314626
3575,"CapPass",161.77,-163.2,"Trend",0.991,21460.35,21463.36,3575,"F-12","Alloy 617","Plate",314626
3576,"CapPass",161.63,-163.5,"Trend",0.989,21466.36,21469.37,3576,"F-12","Alloy 617","Plate",314626
3577,"CapPass",162.71,-163.5,"Trend",0.995,21472.37,21475.37,3577,"F-12","Alloy 617","Plate",314626
3578,"CapPass",161.80,-163.8,"Trend",0.988,21478.37,21481.37,3578,"F-12","Alloy 617","Plate",314626
3579,"CapPass",161.57,-162.8,"Trend",0.992,21484.37,21487.38,3579,"F-12","Alloy 617","Plate",314626
3580,"CapPass",161.67,-163.5,"Trend",0.989,21490.39,21493.39,3580,"F-12","Alloy 617","Plate",314626
3581,"CapPass",161.52,-163.2,"Trend",0.989,21496.39,21499.39,3581,"F-12","Alloy 617","Plate",314626
3582,"CapPass",162.08,-163.4,"Trend",0.992,21502.40,21505.40,3582,"F-12","Alloy 617","Plate",314626
3583,"CapPass",162.11,-163.2,"Trend",0.993,21508.40,21511.41,3583,"F-12","Alloy 617","Plate",314626
3584,"CapPass",161.67,-164.1,"Trend",0.985,21514.41,21517.41,3584,"F-12","Alloy 617","Plate",314626
3585,"CapPass",161.62,-164.0,"Trend",0.985,21520.41,21523.41,3585,"F-12","Alloy 617","Plate",314626
3586,"CapPass",161.84,-163.9,"Trend",0.987,21526.42,21529.42,3586,"F-12","Alloy 617","Plate",314626
3587,"CapPass",161.44,-164.0,"Trend",0.984,21532.43,21535.43,3587,"F-12","Alloy 617","Plate",314626
3588,"CapPass",162.31,-163.7,"Trend",0.991,21538.43,21541.44,3588,"F-12","Alloy 617","Plate",314626
3589,"CapPass",161.62,-163.7,"Trend",0.988,21544.44,21547.44,3589,"F-12","Alloy 617","Plate",314626
3590,"CapPass",161.36,-163.4,"Trend",0.987,21550.44,21553.44,3590,"F-12","Alloy 617","Plate",314626
3591,"CapPass",162.16,-163.7,"Trend",0.990,21556.45,21559.45,3591,"F-12","Alloy 617","Plate",314626
3592,"CapPass",162.30,-163.3,"Trend",0.994,21562.45,21565.46,3592,"F-12","Alloy 617","Plate",314626
3593,"CapPass",161.33,-163.5,"Trend",0.987,21568.46,21571.47,3593,"F-12","Alloy 617","Plate",314626
3594,"CapPass",161.60,-163.4,"Trend",0.989,21574.47,21577.47,3594,"F-12","Alloy 617","Plate",314626
3595,"CapPass",162.15,-163.7,"Trend",0.991,21580.48,21583.48,3595,"F-12","Alloy 617","Plate",314626
3596,"CapPass",161.12,-163.8,"Trend",0.984,21586.48,21589.48,3596,"F-12","Alloy 617","Plate",314626
3597,"CapPass",161.59,-163.6,"Trend",0.988,21592.49,21595.49,3597,"F-12","Alloy 617","Plate",314626
3598,"CapPass",161.93,-163.7,"Trend",0.989,21598.49,21601.50,3598,"F-12","Alloy 617","Plate",314626
3599,"CapPass",161.82,-163.9,"Trend",0.988,21604.50,21607.50,3599,"F-12","Alloy 617","Plate",314626
3600,"CapPass",161.48,-163.7,"Trend",0.986,21610.50,21613.51,3600,"F-12","Alloy 617","Plate",314626
3601,"CapPass",161.68,-164.1,"Trend",0.985,21616.51,21619.51,3601,"F-12","Alloy 617","Plate",314626
3602,"CapPass",161.57,-164.1,"Trend",0.984,21622.51,21625.51,3602,"F-12","Alloy 617","Plate",314626
3603,"CapPass",161.41,-163.1,"Trend",0.990,21628.52,21631.52,3603,"F-12","Alloy 617","Plate",314626
3604,"CapPass",161.58,-163.8,"Trend",0.987,21634.53,21637.53,3604,"F-12","Alloy 617","Plate",314626
3605,"CapPass",161.81,-163.1,"Trend",0.992,21640.53,21643.54,3605,"F-12","Alloy 617","Plate",314626
3606,"CapPass",162.16,-163.9,"Trend",0.989,21646.54,21649.54,3606,"F-12","Alloy 617","Plate",314626
3607,"CapPass",161.16,-163.9,"Trend",0.983,21652.54,21655.55,3607,"F-12","Alloy 617","Plate",314626
3608,"CapPass",161.72,-163.6,"Trend",0.988,21658.55,21661.55,3608,"F-12","Alloy 617","Plate",314626
3609,"CapPass",161.39,-163.6,"Trend",0.987,21664.56,21667.56,3609,"F-12","Alloy 617","Plate",314626
3610,"CapPass",162.20,-164.0,"Trend",0.989,21670.56,21673.57,3610,"F-12","Alloy 617","Plate",314626
3611,"CapPass",160.82,-164.0,"Trend",0.981,21676.57,21679.57,3611,"F-12","Alloy 617","Plate",314626
3612,"CapPass",161.24,-164.1,"Trend",0.982,21682.57,21685.58,3612,"F-12","Alloy 617","Plate",314626
3613,"CapPass",162.72,-163.7,"Trend",0.994,21688.58,21691.58,3613,"F-12","Alloy 617","Plate",314626
3614,"CapPass",161.65,-163.6,"Trend",0.988,21694.58,21697.59,3614,"F-12","Alloy 617","Plate",314626
3615,"CapPass",161.43,-164.0,"Trend",0.984,21700.59,21703.60,3615,"F-12","Alloy 617","Plate",314626
3616,"CapPass",162.01,-163.3,"Trend",0.992,21706.60,21709.60,3616,"F-12","Alloy 617","Plate",314626
3617,"CapPass",162.39,-163.6,"Trend",0.993,21712.60,21715.60,3617,"F-12","Alloy 617","Plate",314626
3618,"CapPass",161.49,-163.6,"Trend",0.987,21718.61,21721.61,3618,"F-12","Alloy 617","Plate",314626
3619,"CapPass",161.17,-163.8,"Trend",0.984,21724.61,21727.62,3619,"F-12","Alloy 617","Plate",314626
3620,"CapPass",161.84,-163.9,"Trend",0.987,21730.62,21733.62,3620,"F-12","Alloy 617","Plate",314626
3621,"CapPass",161.70,-163.2,"Trend",0.991,21736.63,21739.63,3621,"F-12","Alloy 617","Plate",314626
3622,"CapPass",161.85,-163.8,"Trend",0.988,21742.63,21745.64,3622,"F-12","Alloy 617","Plate",314626
3623,"CapPass",161.36,-164.1,"Trend",0.983,21748.64,21751.64,3623,"F-12","Alloy 617","Plate",314626
3624,"CapPass",161.66,-164.3,"Trend",0.984,21754.64,21757.65,3624,"F-12","Alloy 617","Plate",314626
3625,"CapPass",161.98,-163.5,"Trend",0.991,21760.65,21763.65,3625,"F-12","Alloy 617","Plate",314626
3626,"CapPass",161.20,-163.3,"Trend",0.987,21766.65,21769.66,3626,"F-12","Alloy 617","Plate",314626
3627,"CapPass",161.42,-164.8,"Trend",0.980,21772.66,21775.67,3627,"F-12","Alloy 617","Plate",314626
3628,"CapPass",161.60,-163.3,"Trend",0.989,21778.67,21781.67,3628,"F-12","Alloy 617","Plate",314626
3629,"CapPass",161.59,-163.9,"Trend",0.986,21784.67,21787.67,3629,"F-12","Alloy 617","Plate",314626
3630,"CapPass",161.64,-164.5,"Trend",0.983,21790.68,21793.68,3630,"F-12","Alloy 617","Plate",314626
3631,"CapPass",161.85,-164.1,"Trend",0.986,21796.68,21799.69,3631,"F-12","Alloy 617","Plate",314626
3632,"CapPass",160.81,-164.2,"Trend",0.979,21802.69,21805.69,3632,"F-12","Alloy 617","Plate",314626
3633,"CapPass",154.62,-163.4,"Trend",0.946,21808.49,21811.69,3633,"F-12","Alloy 617","Plate",314626
3634,"CapPass",156.81,-162.1,"Trend",0.967,21814.54,21817.71,3634,"F-12","Alloy 617","Plate",314626
3635,"CapPass",160.43,-162.3,"Trend",0.989,21820.71,21823.71,3635,"F-12","Alloy 617","Plate",314626
3636,"CapPass",160.53,-162.6,"Trend",0.987,21826.71,21829.72,3636,"F-12","Alloy 617","Plate",314626
3637,"CapPass",161.38,-162.8,"Trend",0.992,21832.72,21835.72,3637,"F-12","Alloy 617","Plate",314626
3638,"CapPass",161.22,-163.0,"Trend",0.989,21838.72,21841.73,3638,"F-12","Alloy 617","Plate",314626
3639,"CapPass",160.94,-163.0,"Trend",0.987,21844.73,21847.74,3639,"F-12","Alloy 617","Plate",314626
3640,"CapPass",159.90,-163.0,"Trend",0.981,21850.73,21853.74,3640,"F-12","Alloy 617","Plate",314626
3641,"CapPass",160.68,-162.0,"Trend",0.992,21856.74,21859.75,3641,"F-12","Alloy 617","Plate",314626
3642,"CapPass",160.26,-163.0,"Trend",0.983,21862.75,21865.75,3642,"F-12","Alloy 617","Plate",314626
3643,"CapPass",160.31,-163.6,"Trend",0.980,21868.76,21871.76,3643,"F-12","Alloy 617","Plate",314626
3644,"CapPass",159.52,-163.1,"Trend",0.978,21874.76,21877.76,3644,"F-12","Alloy 617","Plate",314626
3645,"CapPass",161.24,-163.6,"Trend",0.986,21880.76,21883.77,3645,"F-12","Alloy 617","Plate",314626
3646,"CapPass",161.11,-162.7,"Trend",0.990,21886.77,21889.78,3646,"F-12","Alloy 617","Plate",314626
3647,"CapPass",160.72,-162.9,"Trend",0.987,21892.78,21895.78,3647,"F-12","Alloy 617","Plate",314626
3648,"CapPass",161.30,-163.4,"Trend",0.987,21898.78,21901.79,3648,"F-12","Alloy 617","Plate",314626
3649,"CapPass",161.75,-163.3,"Trend",0.990,21904.79,21907.80,3649,"F-12","Alloy 617","Plate",314626
3650,"CapPass",160.83,-162.9,"Trend",0.987,21910.80,21913.80,3650,"F-12","Alloy 617","Plate",314626
3651,"CapPass",161.32,-163.1,"Trend",0.989,21916.80,21919.81,3651,"F-12","Alloy 617","Plate",314626
3652,"CapPass",162.00,-163.1,"Trend",0.994,21922.81,21925.82,3652,"F-12","Alloy 617","Plate",314626
3653,"CapPass",162.00,-163.4,"Trend",0.992,21928.81,21931.82,3653,"F-12","Alloy 617","Plate",314626
3654,"CapPass",161.24,-164.3,"Trend",0.982,21934.82,21937.82,3654,"F-12","Alloy 617","Plate",314626
3655,"CapPass",161.02,-163.2,"Trend",0.987,21940.82,21943.83,3655,"F-12","Alloy 617","Plate",314626
3656,"CapPass",161.44,-163.3,"Trend",0.989,21946.83,21949.83,3656,"F-12","Alloy 617","Plate",314626
