Repository: js-molina/fatigue-A617

File: data/950C/Strain rate 0.001/0.30% strain/HTM_A20_PeakStress_31516.csv (part 10 of 21)
"Cycle","Data State","Max Stress Mpa","Min Stress Mpa","Qual State","Stress Ratio","Time Max Stress Sec","Time Min Stress Sec","Count","Sample","Alloy","Material_Form","Heat"
3584,"CapPass",157.89,-173.2,"Trend",0.912,21529.47,21532.47,3584,"315-16","Alloy 617","Plate",314626
3585,"CapPass",162.42,-169.2,"Trend",0.960,21535.47,21538.48,3585,"315-16","Alloy 617","Plate",314626
3586,"CapPass",162.38,-170.1,"Trend",0.955,21541.48,21544.49,3586,"315-16","Alloy 617","Plate",314626
3587,"CapPass",166.69,-163.4,"Trend",1.020,21547.50,21550.50,3587,"315-16","Alloy 617","Plate",314626
3588,"CapPass",169.78,-164.5,"Trend",1.032,21553.50,21556.51,3588,"315-16","Alloy 617","Plate",314626
3589,"CapPass",166.08,-163.7,"Trend",1.014,21559.51,21562.52,3589,"315-16","Alloy 617","Plate",314626
3590,"CapPass",169.38,-164.1,"Trend",1.032,21565.51,21568.53,3590,"315-16","Alloy 617","Plate",314626
3591,"CapPass",166.95,-167.0,"Trend",0.999,21571.53,21574.53,3591,"315-16","Alloy 617","Plate",314626
3592,"CapPass",169.64,-160.7,"Trend",1.056,21577.51,21580.10,3592,"315-16","Alloy 617","Plate",314626
3593,"CapPass",162.81,-164.1,"Trend",0.992,21583.54,21586.55,3593,"315-16","Alloy 617","Plate",314626
3594,"CapPass",162.12,-168.0,"Trend",0.965,21589.55,21592.56,3594,"315-16","Alloy 617","Plate",314626
3595,"CapPass",164.46,-169.9,"Trend",0.968,21595.56,21598.56,3595,"315-16","Alloy 617","Plate",314626
3596,"CapPass",163.59,-169.8,"Trend",0.964,21601.57,21604.58,3596,"315-16","Alloy 617","Plate",314626
3597,"CapPass",163.26,-166.2,"Trend",0.982,21607.58,21610.58,3597,"315-16","Alloy 617","Plate",314626
3598,"CapPass",164.28,-168.5,"Trend",0.975,21613.59,21616.60,3598,"315-16","Alloy 617","Plate",314626
3599,"CapPass",158.22,-170.4,"Trend",0.929,21619.60,21622.60,3599,"315-16","Alloy 617","Plate",314626
3600,"CapPass",160.21,-170.2,"Trend",0.941,21625.62,21628.62,3600,"315-16","Alloy 617","Plate",314626
3601,"CapPass",160.75,-170.9,"Trend",0.940,21631.62,21634.63,3601,"315-16","Alloy 617","Plate",314626
3602,"CapPass",162.94,-168.3,"Trend",0.968,21637.62,21640.63,3602,"315-16","Alloy 617","Plate",314626
3603,"CapPass",164.64,-168.5,"Trend",0.977,21643.63,21646.64,3603,"315-16","Alloy 617","Plate",314626
3604,"CapPass",164.98,-168.8,"Trend",0.978,21649.65,21652.65,3604,"315-16","Alloy 617","Plate",314626
3605,"CapPass",161.92,-171.6,"Trend",0.944,21655.66,21658.65,3605,"315-16","Alloy 617","Plate",314626
3606,"CapPass",163.38,-169.0,"Trend",0.967,21661.66,21664.67,3606,"315-16","Alloy 617","Plate",314626
3607,"CapPass",167.27,-166.5,"Trend",1.005,21667.66,21670.69,3607,"315-16","Alloy 617","Plate",314626
3608,"CapPass",164.83,-170.8,"Trend",0.965,21673.67,21676.68,3608,"315-16","Alloy 617","Plate",314626
3609,"CapPass",158.44,-171.7,"Trend",0.923,21679.68,21682.70,3609,"315-16","Alloy 617","Plate",314626
3610,"CapPass",166.05,-171.0,"Trend",0.971,21685.70,21688.63,3610,"315-16","Alloy 617","Plate",314626
3611,"CapPass",162.14,-159.1,"Trend",1.019,21691.28,21694.71,3611,"315-16","Alloy 617","Plate",314626
3612,"CapPass",168.77,-162.8,"Trend",1.036,21697.71,21700.72,3612,"315-16","Alloy 617","Plate",314626
3613,"CapPass",168.66,-161.9,"Trend",1.042,21703.71,21706.73,3613,"315-16","Alloy 617","Plate",314626
3614,"CapPass",166.82,-168.5,"Trend",0.990,21709.72,21712.74,3614,"315-16","Alloy 617","Plate",314626
3615,"CapPass",164.69,-162.1,"Trend",1.016,21715.73,21718.75,3615,"315-16","Alloy 617","Plate",314626
3616,"CapPass",166.13,-164.6,"Trend",1.009,21721.74,21724.75,3616,"315-16","Alloy 617","Plate",314626
3617,"CapPass",170.41,-166.1,"Trend",1.026,21727.75,21730.76,3617,"315-16","Alloy 617","Plate",314626
3618,"CapPass",167.97,-165.6,"Trend",1.014,21733.76,21736.77,3618,"315-16","Alloy 617","Plate",314626
3619,"CapPass",170.33,-160.1,"Trend",1.064,21739.77,21742.78,3619,"315-16","Alloy 617","Plate",314626
3620,"CapPass",169.92,-164.5,"Trend",1.033,21745.78,21748.79,3620,"315-16","Alloy 617","Plate",314626
3621,"CapPass",162.25,-171.1,"Trend",0.948,21751.80,21754.74,3621,"315-16","Alloy 617","Plate",314626
3622,"CapPass",160.17,-160.9,"Trend",0.996,21757.35,21760.80,3622,"315-16","Alloy 617","Plate",314626
3623,"CapPass",166.51,-161.0,"Trend",1.034,21763.80,21766.82,3623,"315-16","Alloy 617","Plate",314626
3624,"CapPass",169.23,-162.2,"Trend",1.043,21769.81,21772.83,3624,"315-16","Alloy 617","Plate",314626
3625,"CapPass",169.26,-160.7,"Trend",1.053,21775.82,21778.84,3625,"315-16","Alloy 617","Plate",314626
3626,"CapPass",168.83,-165.2,"Trend",1.022,21781.83,21784.85,3626,"315-16","Alloy 617","Plate",314626
3627,"CapPass",164.26,-168.8,"Trend",0.973,21787.84,21790.85,3627,"315-16","Alloy 617","Plate",314626
3628,"CapPass",167.14,-163.6,"Trend",1.022,21793.85,21796.86,3628,"315-16","Alloy 617","Plate",314626
3629,"CapPass",168.57,-164.4,"Trend",1.026,21799.86,21802.88,3629,"315-16","Alloy 617","Plate",314626
3630,"CapPass",164.92,-170.3,"Trend",0.968,21805.87,21808.88,3630,"315-16","Alloy 617","Plate",314626
3631,"CapPass",168.60,-162.5,"Trend",1.038,21811.87,21814.90,3631,"315-16","Alloy 617","Plate",314626
3632,"CapPass",170.88,-169.7,"Trend",1.007,21817.88,21820.85,3632,"315-16","Alloy 617","Plate",314626
3633,"CapPass",156.99,-165.0,"Trend",0.951,21823.89,21826.90,3633,"315-16","Alloy 617","Plate",314626
3634,"CapPass",152.74,-173.0,"Trend",0.883,21829.90,21832.89,3634,"315-16","Alloy 617","Plate",314626
3635,"CapPass",158.40,-169.6,"Trend",0.934,21835.91,21838.92,3635,"315-16","Alloy 617","Plate",314626
3636,"CapPass",161.65,-170.0,"Trend",0.951,21841.92,21844.92,3636,"315-16","Alloy 617","Plate",314626
3637,"CapPass",157.51,-169.8,"Trend",0.928,21847.94,21850.93,3637,"315-16","Alloy 617","Plate",314626
3638,"CapPass",158.40,-169.7,"Trend",0.933,21853.95,21856.95,3638,"315-16","Alloy 617","Plate",314626
3639,"CapPass",163.39,-167.2,"Trend",0.977,21859.95,21862.95,3639,"315-16","Alloy 617","Plate",314626
3640,"CapPass",164.33,-167.8,"Trend",0.979,21865.96,21868.97,3640,"315-16","Alloy 617","Plate",314626
3641,"CapPass",161.27,-171.9,"Trend",0.938,21871.97,21874.96,3641,"315-16","Alloy 617","Plate",314626
3642,"CapPass",160.28,-165.9,"Trend",0.966,21877.97,21880.98,3642,"315-16","Alloy 617","Plate",314626
3643,"CapPass",168.09,-161.6,"Trend",1.040,21883.98,21887.00,3643,"315-16","Alloy 617","Plate",314626
3644,"CapPass",169.50,-159.1,"Trend",1.065,21889.98,21893.01,3644,"315-16","Alloy 617","Plate",314626
3645,"CapPass",170.77,-163.9,"Trend",1.042,21896.00,21899.02,3645,"315-16","Alloy 617","Plate",314626
3646,"CapPass",169.98,-164.3,"Trend",1.035,21902.01,21905.03,3646,"315-16","Alloy 617","Plate",314626
3647,"CapPass",167.21,-169.8,"Trend",0.985,21908.02,21911.03,3647,"315-16","Alloy 617","Plate",314626
3648,"CapPass",164.58,-166.4,"Trend",0.989,21914.03,21917.04,3648,"315-16","Alloy 617","Plate",314626
3649,"CapPass",167.53,-164.3,"Trend",1.020,21920.04,21923.04,3649,"315-16","Alloy 617","Plate",314626
3650,"CapPass",164.78,-167.4,"Trend",0.984,21926.04,21929.06,3650,"315-16","Alloy 617","Plate",314626
3651,"CapPass",162.64,-166.5,"Trend",0.977,21932.05,21935.07,3651,"315-16","Alloy 617","Plate",314626
3652,"CapPass",168.48,-163.7,"Trend",1.029,21938.06,21941.07,3652,"315-16","Alloy 617","Plate",314626
3653,"CapPass",169.03,-162.3,"Trend",1.041,21944.08,21947.08,3653,"315-16","Alloy 617","Plate",314626
3654,"CapPass",167.93,-170.9,"Trend",0.982,21950.08,21953.09,3654,"315-16","Alloy 617","Plate",314626
3655,"CapPass",165.02,-154.1,"Trend",1.071,21955.99,21959.10,3655,"315-16","Alloy 617","Plate",314626
3656,"CapPass",164.88,-155.3,"Trend",1.062,21962.08,21965.11,3656,"315-16","Alloy 617","Plate",314626
3657,"CapPass",170.62,-153.3,"Trend",1.113,21968.10,21971.12,3657,"315-16","Alloy 617","Plate",314626
3658,"CapPass",172.07,-159.1,"Trend",1.082,21974.09,21977.12,3658,"315-16","Alloy 617","Plate",314626
3659,"CapPass",171.82,-163.2,"Trend",1.053,21980.11,21982.92,3659,"315-16","Alloy 617","Plate",314626
3660,"CapPass",165.72,-163.9,"Trend",1.011,21986.13,21989.14,3660,"315-16","Alloy 617","Plate",314626
3661,"CapPass",161.80,-165.8,"Trend",0.976,21992.14,21995.14,3661,"315-16","Alloy 617","Plate",314626
3662,"CapPass",165.94,-164.4,"Trend",1.010,21998.14,22001.16,3662,"315-16","Alloy 617","Plate",314626
3663,"CapPass",165.05,-166.6,"Trend",0.991,22004.16,22007.17,3663,"315-16","Alloy 617","Plate",314626
3664,"CapPass",166.97,-163.8,"Trend",1.019,22010.16,22013.18,3664,"315-16","Alloy 617","Plate",314626
3665,"CapPass",165.68,-166.0,"Trend",0.998,22016.18,22019.18,3665,"315-16","Alloy 617","Plate",314626
3666,"CapPass",160.44,-171.7,"Trend",0.934,22022.19,22025.15,3666,"315-16","Alloy 617","Plate",314626
3667,"CapPass",162.75,-162.5,"Trend",1.002,22028.18,22031.21,3667,"315-16","Alloy 617","Plate",314626
3668,"CapPass",164.03,-164.2,"Trend",0.999,22034.19,22037.21,3668,"315-16","Alloy 617","Plate",314626
3669,"CapPass",169.78,-165.4,"Trend",1.026,22040.18,22043.22,3669,"315-16","Alloy 617","Plate",314626
3670,"CapPass",164.70,-164.3,"Trend",1.003,22046.22,22049.23,3670,"315-16","Alloy 617","Plate",314626
3671,"CapPass",165.91,-165.1,"Trend",1.005,22052.23,22055.22,3671,"315-16","Alloy 617","Plate",314626
3672,"CapPass",163.35,-165.6,"Trend",0.987,22058.24,22061.25,3672,"315-16","Alloy 617","Plate",314626
3673,"CapPass",164.52,-165.4,"Trend",0.994,22064.25,22067.26,3673,"315-16","Alloy 617","Plate",314626
3674,"CapPass",166.54,-165.0,"Trend",1.010,22070.25,22073.27,3674,"315-16","Alloy 617","Plate",314626
3675,"CapPass",161.93,-167.6,"Trend",0.966,22076.27,22079.28,3675,"315-16","Alloy 617","Plate",314626
3676,"CapPass",161.55,-167.5,"Trend",0.964,22082.28,22085.28,3676,"315-16","Alloy 617","Plate",314626
3677,"CapPass",163.70,-165.9,"Trend",0.987,22088.29,22091.29,3677,"315-16","Alloy 617","Plate",314626
3678,"CapPass",166.59,-165.1,"Trend",1.009,22094.29,22097.30,3678,"315-16","Alloy 617","Plate",314626
3679,"CapPass",168.84,-167.3,"Trend",1.009,22100.30,22103.32,3679,"315-16","Alloy 617","Plate",314626
3680,"CapPass",166.96,-167.3,"Trend",0.998,22106.31,22109.32,3680,"315-16","Alloy 617","Plate",314626
3681,"CapPass",169.09,-170.8,"Trend",0.990,22112.32,22115.33,3681,"315-16","Alloy 617","Plate",314626
3682,"CapPass",159.48,-164.1,"Trend",0.972,22118.33,22121.35,3682,"315-16","Alloy 617","Plate",314626
3683,"CapPass",161.49,-171.5,"Trend",0.942,22124.35,22127.26,3683,"315-16","Alloy 617","Plate",314626
3684,"CapPass",164.27,-154.9,"Trend",1.061,22130.11,22133.35,3684,"315-16","Alloy 617","Plate",314626
3685,"CapPass",168.49,-152.6,"Trend",1.104,22136.34,22139.37,3685,"315-16","Alloy 617","Plate",314626
3686,"CapPass",169.21,-158.7,"Trend",1.066,22142.35,22145.38,3686,"315-16","Alloy 617","Plate",314626
3687,"CapPass",168.75,-160.0,"Trend",1.055,22148.36,22151.38,3687,"315-16","Alloy 617","Plate",314626
3688,"CapPass",171.06,-155.2,"Trend",1.102,22154.37,22157.39,3688,"315-16","Alloy 617","Plate",314626
3689,"CapPass",172.01,-157.4,"Trend",1.093,22160.37,22163.40,3689,"315-16","Alloy 617","Plate",314626
3690,"CapPass",168.09,-161.4,"Trend",1.041,22166.39,22169.41,3690,"315-16","Alloy 617","Plate",314626
3691,"CapPass",162.06,-168.7,"Trend",0.960,22172.41,22175.41,3691,"315-16","Alloy 617","Plate",314626
3692,"CapPass",165.83,-160.4,"Trend",1.034,22178.41,22181.42,3692,"315-16","Alloy 617","Plate",314626
3693,"CapPass",170.78,-160.1,"Trend",1.067,22184.41,22187.43,3693,"315-16","Alloy 617","Plate",314626
3694,"CapPass",171.05,-166.6,"Trend",1.026,22190.40,22193.17,3694,"315-16","Alloy 617","Plate",314626
3695,"CapPass",160.43,-168.1,"Trend",0.954,22196.44,22199.44,3695,"315-16","Alloy 617","Plate",314626
3696,"CapPass",156.44,-169.3,"Trend",0.924,22202.46,22205.44,3696,"315-16","Alloy 617","Plate",314626
3697,"CapPass",158.28,-169.2,"Trend",0.935,22208.45,22211.47,3697,"315-16","Alloy 617","Plate",314626
3698,"CapPass",161.10,-169.9,"Trend",0.948,22214.47,22217.47,3698,"315-16","Alloy 617","Plate",314626
3699,"CapPass",163.34,-171.3,"Trend",0.954,22220.48,22223.44,3699,"315-16","Alloy 617","Plate",314626
3700,"CapPass",162.37,-169.4,"Trend",0.958,22226.48,22229.48,3700,"315-16","Alloy 617","Plate",314626
3701,"CapPass",169.41,-163.8,"Trend",1.034,22232.48,22235.50,3701,"315-16","Alloy 617","Plate",314626
3702,"CapPass",161.54,-162.3,"Trend",0.995,22238.50,22241.52,3702,"315-16","Alloy 617","Plate",314626
3703,"CapPass",166.12,-167.1,"Trend",0.994,22244.51,22247.52,3703,"315-16","Alloy 617","Plate",314626
3704,"CapPass",162.57,-163.3,"Trend",0.995,22250.53,22253.54,3704,"315-16","Alloy 617","Plate",314626
3705,"CapPass",170.70,-168.2,"Trend",1.015,22256.47,22259.51,3705,"315-16","Alloy 617","Plate",314626
3706,"CapPass",154.37,-170.7,"Trend",0.904,22262.54,22265.53,3706,"315-16","Alloy 617","Plate",314626
3707,"CapPass",155.29,-168.5,"Trend",0.922,22268.55,22271.55,3707,"315-16","Alloy 617","Plate",314626
3708,"CapPass",163.71,-164.4,"Trend",0.996,22274.56,22277.56,3708,"315-16","Alloy 617","Plate",314626
3709,"CapPass",162.13,-165.9,"Trend",0.977,22280.57,22283.57,3709,"315-16","Alloy 617","Plate",314626
3710,"CapPass",165.92,-169.9,"Trend",0.976,22286.57,22289.58,3710,"315-16","Alloy 617","Plate",314626
3711,"CapPass",162.58,-167.9,"Trend",0.968,22292.58,22295.59,3711,"315-16","Alloy 617","Plate",314626
3712,"CapPass",161.49,-167.5,"Trend",0.964,22298.59,22301.59,3712,"315-16","Alloy 617","Plate",314626
3713,"CapPass",161.82,-166.9,"Trend",0.969,22304.60,22307.61,3713,"315-16","Alloy 617","Plate",314626
3714,"CapPass",163.39,-173.9,"Trend",0.940,22310.61,22313.61,3714,"315-16","Alloy 617","Plate",314626
3715,"CapPass",162.58,-157.9,"Trend",1.030,22316.33,22319.62,3715,"315-16","Alloy 617","Plate",314626
3716,"CapPass",166.20,-155.2,"Trend",1.071,22322.62,22325.64,3716,"315-16","Alloy 617","Plate",314626
3717,"CapPass",162.48,-162.9,"Trend",0.997,22328.64,22331.66,3717,"315-16","Alloy 617","Plate",314626
3718,"CapPass",168.45,-161.1,"Trend",1.046,22334.65,22337.66,3718,"315-16","Alloy 617","Plate",314626
3719,"CapPass",170.23,-160.5,"Trend",1.061,22340.65,22343.67,3719,"315-16","Alloy 617","Plate",314626
3720,"CapPass",167.44,-157.3,"Trend",1.065,22346.66,22349.68,3720,"315-16","Alloy 617","Plate",314626
3721,"CapPass",169.27,-157.9,"Trend",1.072,22352.67,22355.69,3721,"315-16","Alloy 617","Plate",314626
3722,"CapPass",172.26,-161.9,"Trend",1.064,22358.64,22361.48,3722,"315-16","Alloy 617","Plate",314626
3723,"CapPass",166.84,-163.7,"Trend",1.019,22364.68,22367.69,3723,"315-16","Alloy 617","Plate",314626
3724,"CapPass",168.93,-160.5,"Trend",1.052,22370.70,22373.72,3724,"315-16","Alloy 617","Plate",314626
3725,"CapPass",165.62,-166.7,"Trend",0.993,22376.71,22379.72,3725,"315-16","Alloy 617","Plate",314626
3726,"CapPass",168.25,-166.9,"Trend",1.008,22382.72,22385.72,3726,"315-16","Alloy 617","Plate",314626
3727,"CapPass",162.86,-166.4,"Trend",0.979,22388.73,22391.74,3727,"315-16","Alloy 617","Plate",314626
3728,"CapPass",165.98,-166.5,"Trend",0.997,22394.74,22397.75,3728,"315-16","Alloy 617","Plate",314626
3729,"CapPass",163.55,-168.3,"Trend",0.972,22400.75,22403.75,3729,"315-16","Alloy 617","Plate",314626
3730,"CapPass",165.50,-167.9,"Trend",0.986,22406.75,22409.76,3730,"315-16","Alloy 617","Plate",314626
3731,"CapPass",163.20,-162.6,"Trend",1.003,22412.77,22415.77,3731,"315-16","Alloy 617","Plate",314626
3732,"CapPass",170.98,-166.6,"Trend",1.026,22418.69,22421.48,3732,"315-16","Alloy 617","Plate",314626
3733,"CapPass",161.68,-168.5,"Trend",0.959,22424.77,22427.78,3733,"315-16","Alloy 617","Plate",314626
3734,"CapPass",164.26,-167.1,"Trend",0.983,22430.78,22433.79,3734,"315-16","Alloy 617","Plate",314626
3735,"CapPass",160.87,-164.1,"Trend",0.980,22436.79,22439.79,3735,"315-16","Alloy 617","Plate",314626
3736,"CapPass",166.77,-165.6,"Trend",1.007,22442.80,22445.82,3736,"315-16","Alloy 617","Plate",314626
3737,"CapPass",163.72,-164.2,"Trend",0.997,22448.81,22451.82,3737,"315-16","Alloy 617","Plate",314626
3738,"CapPass",169.73,-163.3,"Trend",1.039,22454.82,22457.83,3738,"315-16","Alloy 617","Plate",314626
3739,"CapPass",166.08,-164.0,"Trend",1.013,22460.83,22463.84,3739,"315-16","Alloy 617","Plate",314626
3740,"CapPass",168.10,-163.7,"Trend",1.027,22466.84,22469.85,3740,"315-16","Alloy 617","Plate",314626
3741,"CapPass",169.84,-166.9,"Trend",1.018,22472.85,22475.86,3741,"315-16","Alloy 617","Plate",314626
3742,"CapPass",166.08,-165.4,"Trend",1.004,22478.86,22481.87,3742,"315-16","Alloy 617","Plate",314626
3743,"CapPass",162.55,-169.6,"Trend",0.958,22484.87,22487.88,3743,"315-16","Alloy 617","Plate",314626
3744,"CapPass",164.74,-172.0,"Trend",0.958,22490.88,22493.87,3744,"315-16","Alloy 617","Plate",314626
3745,"CapPass",161.62,-168.5,"Trend",0.959,22496.88,22499.89,3745,"315-16","Alloy 617","Plate",314626
3746,"CapPass",163.38,-165.2,"Trend",0.989,22502.90,22505.91,3746,"315-16","Alloy 617","Plate",314626
3747,"CapPass",164.80,-170.7,"Trend",0.966,22508.90,22511.91,3747,"315-16","Alloy 617","Plate",314626
3748,"CapPass",167.22,-162.1,"Trend",1.032,22514.91,22517.92,3748,"315-16","Alloy 617","Plate",314626
3749,"CapPass",169.34,-167.6,"Trend",1.010,22520.91,22523.93,3749,"315-16","Alloy 617","Plate",314626
3750,"CapPass",169.52,-163.1,"Trend",1.040,22526.92,22529.94,3750,"315-16","Alloy 617","Plate",314626
3751,"CapPass",170.12,-166.3,"Trend",1.023,22532.94,22535.95,3751,"315-16","Alloy 617","Plate",314626
3752,"CapPass",167.56,-168.5,"Trend",0.994,22538.95,22541.95,3752,"315-16","Alloy 617","Plate",314626
3753,"CapPass",165.19,-163.9,"Trend",1.008,22544.95,22547.97,3753,"315-16","Alloy 617","Plate",314626
3754,"CapPass",166.66,-164.6,"Trend",1.013,22550.97,22553.97,3754,"315-16","Alloy 617","Plate",314626
3755,"CapPass",165.95,-165.0,"Trend",1.006,22556.97,22559.99,3755,"315-16","Alloy 617","Plate",314626
3756,"CapPass",171.42,-165.2,"Trend",1.038,22562.97,22565.65,3756,"315-16","Alloy 617","Plate",314626
3757,"CapPass",165.16,-164.4,"Trend",1.004,22568.98,22571.99,3757,"315-16","Alloy 617","Plate",314626
3758,"CapPass",165.34,-165.9,"Trend",0.996,22575.00,22578.00,3758,"315-16","Alloy 617","Plate",314626
3759,"CapPass",165.43,-169.8,"Trend",0.974,22581.00,22584.01,3759,"315-16","Alloy 617","Plate",314626
3760,"CapPass",162.36,-167.7,"Trend",0.968,22587.01,22590.03,3760,"315-16","Alloy 617","Plate",314626
3761,"CapPass",166.47,-169.2,"Trend",0.984,22593.02,22596.03,3761,"315-16","Alloy 617","Plate",314626
3762,"CapPass",160.92,-172.3,"Trend",0.934,22599.04,22602.01,3762,"315-16","Alloy 617","Plate",314626
3763,"CapPass",165.57,-148.9,"Trend",1.112,22605.00,22608.04,3763,"315-16","Alloy 617","Plate",314626
3764,"CapPass",168.35,-157.1,"Trend",1.071,22611.03,22614.06,3764,"315-16","Alloy 617","Plate",314626
3765,"CapPass",168.66,-157.1,"Trend",1.074,22617.05,22620.06,3765,"315-16","Alloy 617","Plate",314626
3766,"CapPass",166.23,-165.1,"Trend",1.007,22623.05,22626.08,3766,"315-16","Alloy 617","Plate",314626
3767,"CapPass",165.46,-157.5,"Trend",1.050,22629.07,22632.09,3767,"315-16","Alloy 617","Plate",314626
3768,"CapPass",164.99,-165.0,"Trend",1.000,22635.08,22638.09,3768,"315-16","Alloy 617","Plate",314626
3769,"CapPass",161.61,-166.8,"Trend",0.969,22641.09,22644.10,3769,"315-16","Alloy 617","Plate",314626
3770,"CapPass",169.69,-162.5,"Trend",1.045,22647.09,22650.11,3770,"315-16","Alloy 617","Plate",314626
3771,"CapPass",167.89,-164.3,"Trend",1.022,22653.11,22656.12,3771,"315-16","Alloy 617","Plate",314626
3772,"CapPass",165.88,-162.8,"Trend",1.019,22659.13,22662.13,3772,"315-16","Alloy 617","Plate",314626
3773,"CapPass",168.99,-161.2,"Trend",1.048,22665.12,22668.15,3773,"315-16","Alloy 617","Plate",314626
3774,"CapPass",162.58,-165.0,"Trend",0.985,22671.14,22674.15,3774,"315-16","Alloy 617","Plate",314626
3775,"CapPass",163.16,-162.8,"Trend",1.002,22677.15,22680.16,3775,"315-16","Alloy 617","Plate",314626
3776,"CapPass",164.18,-171.6,"Trend",0.957,22683.17,22686.14,3776,"315-16","Alloy 617","Plate",314626
3777,"CapPass",161.40,-166.1,"Trend",0.972,22689.15,22692.18,3777,"315-16","Alloy 617","Plate",314626
3778,"CapPass",166.42,-166.5,"Trend",0.999,22695.17,22698.19,3778,"315-16","Alloy 617","Plate",314626
3779,"CapPass",164.55,-167.2,"Trend",0.984,22701.19,22704.19,3779,"315-16","Alloy 617","Plate",314626
3780,"CapPass",167.53,-160.2,"Trend",1.045,22707.20,22710.20,3780,"315-16","Alloy 617","Plate",314626
3781,"CapPass",170.11,-165.0,"Trend",1.031,22713.20,22716.21,3781,"315-16","Alloy 617","Plate",314626
3782,"CapPass",163.58,-162.4,"Trend",1.007,22719.21,22722.23,3782,"315-16","Alloy 617","Plate",314626
3783,"CapPass",171.75,-166.4,"Trend",1.032,22725.20,22728.19,3783,"315-16","Alloy 617","Plate",314626
3784,"CapPass",151.64,-168.3,"Trend",0.901,22731.22,22734.22,3784,"315-16","Alloy 617","Plate",314626
3785,"CapPass",158.68,-167.2,"Trend",0.949,22737.23,22740.24,3785,"315-16","Alloy 617","Plate",314626
3786,"CapPass",158.14,-170.9,"Trend",0.925,22743.25,22746.24,3786,"315-16","Alloy 617","Plate",314626
3787,"CapPass",160.90,-166.9,"Trend",0.964,22749.24,22752.26,3787,"315-16","Alloy 617","Plate",314626
3788,"CapPass",156.87,-165.6,"Trend",0.947,22755.27,22758.27,3788,"315-16","Alloy 617","Plate",314626
3789,"CapPass",167.06,-168.9,"Trend",0.989,22761.26,22764.28,3789,"315-16","Alloy 617","Plate",314626
3790,"CapPass",165.14,-167.9,"Trend",0.983,22767.28,22770.29,3790,"315-16","Alloy 617","Plate",314626
3791,"CapPass",164.43,-166.1,"Trend",0.990,22773.29,22776.30,3791,"315-16","Alloy 617","Plate",314626
3792,"CapPass",166.15,-168.4,"Trend",0.987,22779.29,22782.30,3792,"315-16","Alloy 617","Plate",314626
3793,"CapPass",162.21,-166.6,"Trend",0.973,22785.31,22788.31,3793,"315-16","Alloy 617","Plate",314626
3794,"CapPass",168.28,-163.4,"Trend",1.030,22791.31,22794.33,3794,"315-16","Alloy 617","Plate",314626
3795,"CapPass",162.99,-164.1,"Trend",0.993,22797.33,22800.33,3795,"315-16","Alloy 617","Plate",314626
3796,"CapPass",169.80,-161.4,"Trend",1.052,22803.32,22806.10,3796,"315-16","Alloy 617","Plate",314626
3797,"CapPass",163.29,-166.9,"Trend",0.978,22809.33,22812.35,3797,"315-16","Alloy 617","Plate",314626
3798,"CapPass",164.02,-164.8,"Trend",0.995,22815.34,22818.35,3798,"315-16","Alloy 617","Plate",314626
3799,"CapPass",162.37,-172.3,"Trend",0.942,22821.35,22824.37,3799,"315-16","Alloy 617","Plate",314626
3800,"CapPass",158.39,-171.7,"Trend",0.922,22827.37,22830.37,3800,"315-16","Alloy 617","Plate",314626
3801,"CapPass",159.66,-172.0,"Trend",0.928,22833.38,22836.38,3801,"315-16","Alloy 617","Plate",314626
3802,"CapPass",159.71,-171.6,"Trend",0.930,22839.38,22842.39,3802,"315-16","Alloy 617","Plate",314626
3803,"CapPass",160.14,-169.2,"Trend",0.947,22845.40,22848.40,3803,"315-16","Alloy 617","Plate",314626
3804,"CapPass",159.04,-168.1,"Trend",0.946,22851.41,22854.41,3804,"315-16","Alloy 617","Plate",314626
3805,"CapPass",163.34,-170.1,"Trend",0.961,22857.41,22860.42,3805,"315-16","Alloy 617","Plate",314626
3806,"CapPass",162.85,-171.9,"Trend",0.948,22863.42,22866.35,3806,"315-16","Alloy 617","Plate",314626
3807,"CapPass",163.64,-161.9,"Trend",1.011,22869.13,22872.43,3807,"315-16","Alloy 617","Plate",314626
3808,"CapPass",164.25,-162.7,"Trend",1.009,22875.42,22878.45,3808,"315-16","Alloy 617","Plate",314626
3809,"CapPass",166.10,-160.3,"Trend",1.036,22881.44,22884.46,3809,"315-16","Alloy 617","Plate",314626
3810,"CapPass",169.83,-164.3,"Trend",1.033,22887.44,22890.46,3810,"315-16","Alloy 617","Plate",314626
3811,"CapPass",165.03,-168.0,"Trend",0.982,22893.46,22896.47,3811,"315-16","Alloy 617","Plate",314626
3812,"CapPass",164.24,-167.3,"Trend",0.982,22899.47,22902.48,3812,"315-16","Alloy 617","Plate",314626
3813,"CapPass",166.61,-160.9,"Trend",1.035,22905.48,22908.49,3813,"315-16","Alloy 617","Plate",314626
3814,"CapPass",169.40,-161.2,"Trend",1.051,22911.48,22914.51,3814,"315-16","Alloy 617","Plate",314626
3815,"CapPass",170.81,-167.3,"Trend",1.021,22917.49,22920.32,3815,"315-16","Alloy 617","Plate",314626
3816,"CapPass",164.33,-164.7,"Trend",0.998,22923.50,22926.51,3816,"315-16","Alloy 617","Plate",314626
3817,"CapPass",160.21,-167.4,"Trend",0.957,22929.52,22932.52,3817,"315-16","Alloy 617","Plate",314626
3818,"CapPass",163.12,-167.4,"Trend",0.974,22935.53,22938.53,3818,"315-16","Alloy 617","Plate",314626
3819,"CapPass",162.89,-165.0,"Trend",0.987,22941.54,22944.54,3819,"315-16","Alloy 617","Plate",314626
3820,"CapPass",167.90,-166.4,"Trend",1.009,22947.53,22950.56,3820,"315-16","Alloy 617","Plate",314626
3821,"CapPass",165.08,-165.8,"Trend",0.996,22953.56,22956.56,3821,"315-16","Alloy 617","Plate",314626
3822,"CapPass",166.45,-167.5,"Trend",0.994,22959.54,22962.57,3822,"315-16","Alloy 617","Plate",314626
3823,"CapPass",163.19,-165.6,"Trend",0.985,22965.57,22968.57,3823,"315-16","Alloy 617","Plate",314626
3824,"CapPass",168.76,-161.6,"Trend",1.044,22971.58,22974.58,3824,"315-16","Alloy 617","Plate",314626
3825,"CapPass",168.96,-170.5,"Trend",0.991,22977.59,22980.60,3825,"315-16","Alloy 617","Plate",314626
3826,"CapPass",157.21,-168.5,"Trend",0.933,22983.59,22986.60,3826,"315-16","Alloy 617","Plate",314626
3827,"CapPass",166.88,-163.2,"Trend",1.022,22989.60,22992.62,3827,"315-16","Alloy 617","Plate",314626
3828,"CapPass",167.83,-160.4,"Trend",1.046,22995.62,22998.62,3828,"315-16","Alloy 617","Plate",314626
3829,"CapPass",169.01,-164.7,"Trend",1.026,23001.62,23004.64,3829,"315-16","Alloy 617","Plate",314626
3830,"CapPass",163.87,-170.2,"Trend",0.963,23007.63,23010.63,3830,"315-16","Alloy 617","Plate",314626
3831,"CapPass",165.70,-163.7,"Trend",1.012,23013.65,23016.66,3831,"315-16","Alloy 617","Plate",314626
3832,"CapPass",171.61,-163.6,"Trend",1.049,23019.64,23022.25,3832,"315-16","Alloy 617","Plate",314626
3833,"CapPass",155.79,-167.8,"Trend",0.928,23025.65,23028.66,3833,"315-16","Alloy 617","Plate",314626
3834,"CapPass",159.10,-170.8,"Trend",0.932,23031.66,23034.67,3834,"315-16","Alloy 617","Plate",314626
3835,"CapPass",157.92,-169.5,"Trend",0.931,23037.68,23040.68,3835,"315-16","Alloy 617","Plate",314626
3836,"CapPass",162.02,-169.3,"Trend",0.957,23043.69,23046.69,3836,"315-16","Alloy 617","Plate",314626
3837,"CapPass",163.69,-170.2,"Trend",0.962,23049.69,23052.70,3837,"315-16","Alloy 617","Plate",314626
3838,"CapPass",162.86,-171.2,"Trend",0.951,23055.70,23058.70,3838,"315-16","Alloy 617","Plate",314626
3839,"CapPass",164.54,-170.2,"Trend",0.967,23061.71,23064.72,3839,"315-16","Alloy 617","Plate",314626
3840,"CapPass",165.22,-162.6,"Trend",1.016,23067.72,23070.74,3840,"315-16","Alloy 617","Plate",314626
3841,"CapPass",169.94,-161.3,"Trend",1.054,23073.72,23076.74,3841,"315-16","Alloy 617","Plate",314626
3842,"CapPass",168.71,-163.7,"Trend",1.030,23079.72,23082.75,3842,"315-16","Alloy 617","Plate",314626
3843,"CapPass",167.66,-161.9,"Trend",1.036,23085.74,23088.76,3843,"315-16","Alloy 617","Plate",314626
3844,"CapPass",169.66,-161.7,"Trend",1.049,23091.75,23094.77,3844,"315-16","Alloy 617","Plate",314626
3845,"CapPass",168.12,-167.7,"Trend",1.002,23097.75,23100.77,3845,"315-16","Alloy 617","Plate",314626
3846,"CapPass",161.45,-172.3,"Trend",0.937,23103.77,23106.76,3846,"315-16","Alloy 617","Plate",314626
3847,"CapPass",160.29,-161.6,"Trend",0.992,23109.42,23112.79,3847,"315-16","Alloy 617","Plate",314626
3848,"CapPass",166.57,-162.8,"Trend",1.023,23115.78,23118.80,3848,"315-16","Alloy 617","Plate",314626
3849,"CapPass",166.09,-163.1,"Trend",1.018,23121.80,23124.81,3849,"315-16","Alloy 617","Plate",314626
3850,"CapPass",168.06,-162.0,"Trend",1.038,23127.80,23130.82,3850,"315-16","Alloy 617","Plate",314626
3851,"CapPass",166.18,-161.4,"Trend",1.030,23133.81,23136.83,3851,"315-16","Alloy 617","Plate",314626
3852,"CapPass",170.05,-167.2,"Trend",1.017,23139.81,23142.81,3852,"315-16","Alloy 617","Plate",314626
3853,"CapPass",155.96,-170.7,"Trend",0.914,23145.83,23148.83,3853,"315-16","Alloy 617","Plate",314626
3854,"CapPass",156.42,-167.9,"Trend",0.932,23151.84,23154.83,3854,"315-16","Alloy 617","Plate",314626
3855,"CapPass",159.33,-171.1,"Trend",0.931,23157.85,23160.85,3855,"315-16","Alloy 617","Plate",314626
3856,"CapPass",158.97,-171.9,"Trend",0.925,23163.86,23166.86,3856,"315-16","Alloy 617","Plate",314626
3857,"CapPass",159.26,-168.4,"Trend",0.946,23169.87,23172.88,3857,"315-16","Alloy 617","Plate",314626
3858,"CapPass",162.28,-170.9,"Trend",0.950,23175.87,23178.89,3858,"315-16","Alloy 617","Plate",314626
3859,"CapPass",160.76,-173.4,"Trend",0.927,23181.89,23184.87,3859,"315-16","Alloy 617","Plate",314626
3860,"CapPass",158.65,-156.2,"Trend",1.016,23187.44,23190.90,3860,"315-16","Alloy 617","Plate",314626
3861,"CapPass",171.36,-155.3,"Trend",1.104,23193.89,23196.91,3861,"315-16","Alloy 617","Plate",314626
3862,"CapPass",166.74,-161.1,"Trend",1.035,23199.90,23202.92,3862,"315-16","Alloy 617","Plate",314626
3863,"CapPass",169.27,-160.3,"Trend",1.056,23205.91,23208.93,3863,"315-16","Alloy 617","Plate",314626
3864,"CapPass",165.06,-162.5,"Trend",1.016,23211.92,23214.93,3864,"315-16","Alloy 617","Plate",314626
3865,"CapPass",166.72,-164.6,"Trend",1.013,23217.93,23220.95,3865,"315-16","Alloy 617","Plate",314626
3866,"CapPass",167.66,-161.3,"Trend",1.039,23223.95,23226.97,3866,"315-16","Alloy 617","Plate",314626
3867,"CapPass",169.52,-159.4,"Trend",1.063,23229.95,23232.97,3867,"315-16","Alloy 617","Plate",314626
3868,"CapPass",169.33,-161.9,"Trend",1.046,23235.96,23238.97,3868,"315-16","Alloy 617","Plate",314626
3869,"CapPass",166.16,-165.1,"Trend",1.006,23241.97,23244.98,3869,"315-16","Alloy 617","Plate",314626
3870,"CapPass",169.98,-162.5,"Trend",1.046,23247.98,23251.00,3870,"315-16","Alloy 617","Plate",314626
3871,"CapPass",168.82,-161.7,"Trend",1.044,23253.99,23257.00,3871,"315-16","Alloy 617","Plate",314626
3872,"CapPass",171.44,-167.1,"Trend",1.026,23259.99,23262.84,3872,"315-16","Alloy 617","Plate",314626
3873,"CapPass",161.90,-159.9,"Trend",1.013,23266.00,23269.02,3873,"315-16","Alloy 617","Plate",314626
3874,"CapPass",166.34,-166.4,"Trend",0.999,23272.01,23275.02,3874,"315-16","Alloy 617","Plate",314626
3875,"CapPass",166.60,-170.5,"Trend",0.977,23278.03,23281.03,3875,"315-16","Alloy 617","Plate",314626
3876,"CapPass",167.91,-165.8,"Trend",1.012,23284.03,23287.05,3876,"315-16","Alloy 617","Plate",314626
3877,"CapPass",163.17,-170.6,"Trend",0.956,23290.04,23293.04,3877,"315-16","Alloy 617","Plate",314626
3878,"CapPass",161.00,-160.1,"Trend",1.006,23295.79,23299.04,3878,"315-16","Alloy 617","Plate",314626
3879,"CapPass",162.00,-167.7,"Trend",0.966,23302.07,23305.06,3879,"315-16","Alloy 617","Plate",314626
3880,"CapPass",161.27,-165.0,"Trend",0.978,23308.07,23311.07,3880,"315-16","Alloy 617","Plate",314626
3881,"CapPass",168.61,-158.0,"Trend",1.067,23314.07,23317.09,3881,"315-16","Alloy 617","Plate",314626
3882,"CapPass",167.89,-161.0,"Trend",1.043,23320.09,23323.10,3882,"315-16","Alloy 617","Plate",314626
3883,"CapPass",169.81,-158.6,"Trend",1.071,23326.08,23329.11,3883,"315-16","Alloy 617","Plate",314626
3884,"CapPass",170.61,-165.2,"Trend",1.032,23332.11,23335.12,3884,"315-16","Alloy 617","Plate",314626
3885,"CapPass",168.69,-165.7,"Trend",1.018,23338.11,23341.12,3885,"315-16","Alloy 617","Plate",314626
3886,"CapPass",166.93,-161.7,"Trend",1.032,23344.12,23347.14,3886,"315-16","Alloy 617","Plate",314626
3887,"CapPass",166.96,-164.1,"Trend",1.017,23350.13,23353.14,3887,"315-16","Alloy 617","Plate",314626
3888,"CapPass",166.34,-168.4,"Trend",0.988,23356.14,23359.15,3888,"315-16","Alloy 617","Plate",314626
3889,"CapPass",156.03,-165.8,"Trend",0.941,23362.15,23365.16,3889,"315-16","Alloy 617","Plate",314626
3890,"CapPass",167.20,-166.0,"Trend",1.007,23368.15,23371.17,3890,"315-16","Alloy 617","Plate",314626
3891,"CapPass",167.90,-164.0,"Trend",1.024,23374.16,23377.19,3891,"315-16","Alloy 617","Plate",314626
3892,"CapPass",170.70,-162.3,"Trend",1.051,23380.15,23382.74,3892,"315-16","Alloy 617","Plate",314626
3893,"CapPass",158.59,-167.1,"Trend",0.949,23386.18,23389.19,3893,"315-16","Alloy 617","Plate",314626
3894,"CapPass",164.76,-163.9,"Trend",1.005,23392.19,23395.20,3894,"315-16","Alloy 617","Plate",314626
3895,"CapPass",162.49,-169.4,"Trend",0.959,23398.20,23401.21,3895,"315-16","Alloy 617","Plate",314626
3896,"CapPass",162.59,-165.2,"Trend",0.984,23404.21,23407.22,3896,"315-16","Alloy 617","Plate",314626
3897,"CapPass",168.36,-163.0,"Trend",1.033,23410.22,23413.24,3897,"315-16","Alloy 617","Plate",314626
3898,"CapPass",167.63,-166.6,"Trend",1.006,23416.22,23419.24,3898,"315-16","Alloy 617","Plate",314626
3899,"CapPass",166.83,-163.1,"Trend",1.023,23422.23,23425.25,3899,"315-16","Alloy 617","Plate",314626
3900,"CapPass",167.05,-162.8,"Trend",1.026,23428.25,23431.26,3900,"315-16","Alloy 617","Plate",314626
3901,"CapPass",161.90,-169.8,"Trend",0.953,23434.26,23437.25,3901,"315-16","Alloy 617","Plate",314626
3902,"CapPass",161.91,-168.3,"Trend",0.962,23440.28,23443.27,3902,"315-16","Alloy 617","Plate",314626
3903,"CapPass",161.19,-170.9,"Trend",0.943,23446.28,23449.17,3903,"315-16","Alloy 617","Plate",314626
3904,"CapPass",162.29,-169.6,"Trend",0.957,23452.22,23455.29,3904,"315-16","Alloy 617","Plate",314626
3905,"CapPass",157.91,-171.2,"Trend",0.922,23458.30,23461.30,3905,"315-16","Alloy 617","Plate",314626
3906,"CapPass",160.81,-169.2,"Trend",0.950,23464.30,23467.30,3906,"315-16","Alloy 617","Plate",314626
3907,"CapPass",159.67,-168.0,"Trend",0.950,23470.32,23473.31,3907,"315-16","Alloy 617","Plate",314626
3908,"CapPass",169.21,-165.3,"Trend",1.023,23476.31,23479.33,3908,"315-16","Alloy 617","Plate",314626
3909,"CapPass",165.60,-165.9,"Trend",0.998,23482.32,23485.33,3909,"315-16","Alloy 617","Plate",314626
3910,"CapPass",168.85,-166.8,"Trend",1.012,23488.33,23491.35,3910,"315-16","Alloy 617","Plate",314626
3911,"CapPass",170.56,-167.1,"Trend",1.021,23494.34,23497.32,3911,"315-16","Alloy 617","Plate",314626
3912,"CapPass",146.74,-168.5,"Trend",0.871,23500.36,23503.35,3912,"315-16","Alloy 617","Plate",314626
3913,"CapPass",153.58,-170.1,"Trend",0.903,23506.37,23509.36,3913,"315-16","Alloy 617","Plate",314626
3914,"CapPass",159.32,-168.8,"Trend",0.944,23512.37,23515.37,3914,"315-16","Alloy 617","Plate",314626
3915,"CapPass",162.46,-166.9,"Trend",0.973,23518.37,23521.39,3915,"315-16","Alloy 617","Plate",314626
3916,"CapPass",160.63,-171.1,"Trend",0.939,23524.39,23527.40,3916,"315-16","Alloy 617","Plate",314626
3917,"CapPass",156.37,-171.7,"Trend",0.911,23530.40,23533.40,3917,"315-16","Alloy 617","Plate",314626
3918,"CapPass",162.46,-167.1,"Trend",0.972,23536.41,23539.42,3918,"315-16","Alloy 617","Plate",314626
3919,"CapPass",163.37,-169.0,"Trend",0.967,23542.41,23545.42,3919,"315-16","Alloy 617","Plate",314626
3920,"CapPass",163.41,-165.8,"Trend",0.986,23548.43,23551.43,3920,"315-16","Alloy 617","Plate",314626
3921,"CapPass",165.66,-171.0,"Trend",0.969,23554.43,23557.44,3921,"315-16","Alloy 617","Plate",314626
3922,"CapPass",166.64,-163.8,"Trend",1.017,23560.44,23563.45,3922,"315-16","Alloy 617","Plate",314626
3923,"CapPass",166.30,-167.3,"Trend",0.994,23566.45,23569.46,3923,"315-16","Alloy 617","Plate",314626
3924,"CapPass",163.72,-169.6,"Trend",0.965,23572.46,23575.46,3924,"315-16","Alloy 617","Plate",314626
3925,"CapPass",165.86,-169.5,"Trend",0.978,23578.46,23581.47,3925,"315-16","Alloy 617","Plate",314626
3926,"CapPass",165.05,-165.1,"Trend",1.000,23584.48,23587.49,3926,"315-16","Alloy 617","Plate",314626
3927,"CapPass",168.26,-164.8,"Trend",1.021,23590.48,23593.50,3927,"315-16","Alloy 617","Plate",314626
3928,"CapPass",167.92,-168.1,"Trend",0.999,23596.49,23599.50,3928,"315-16","Alloy 617","Plate",314626
3929,"CapPass",165.38,-167.6,"Trend",0.987,23602.51,23605.51,3929,"315-16","Alloy 617","Plate",314626
3930,"CapPass",167.17,-166.8,"Trend",1.002,23608.51,23611.52,3930,"315-16","Alloy 617","Plate",314626
3931,"CapPass",165.68,-169.2,"Trend",0.979,23614.53,23617.53,3931,"315-16","Alloy 617","Plate",314626
3932,"CapPass",166.17,-165.7,"Trend",1.003,23620.53,23623.54,3932,"315-16","Alloy 617","Plate",314626
3933,"CapPass",168.65,-172.4,"Trend",0.978,23626.54,23629.53,3933,"315-16","Alloy 617","Plate",314626
3934,"CapPass",164.82,-149.4,"Trend",1.103,23632.50,23635.56,3934,"315-16","Alloy 617","Plate",314626
3935,"CapPass",168.76,-157.6,"Trend",1.071,23638.52,23641.56,3935,"315-16","Alloy 617","Plate",314626
3936,"CapPass",169.35,-152.7,"Trend",1.109,23644.55,23647.58,3936,"315-16","Alloy 617","Plate",314626
3937,"CapPass",170.90,-154.6,"Trend",1.106,23650.56,23653.59,3937,"315-16","Alloy 617","Plate",314626
3938,"CapPass",171.30,-165.7,"Trend",1.034,23656.57,23659.58,3938,"315-16","Alloy 617","Plate",314626
3939,"CapPass",163.80,-163.7,"Trend",1.001,23662.59,23665.60,3939,"315-16","Alloy 617","Plate",314626
3940,"CapPass",167.46,-165.4,"Trend",1.013,23668.60,23671.60,3940,"315-16","Alloy 617","Plate",314626
3941,"CapPass",168.87,-163.0,"Trend",1.036,23674.61,23677.62,3941,"315-16","Alloy 617","Plate",314626
3942,"CapPass",160.62,-168.5,"Trend",0.953,23680.62,23683.62,3942,"315-16","Alloy 617","Plate",314626
3943,"CapPass",167.39,-164.4,"Trend",1.018,23686.62,23689.63,3943,"315-16","Alloy 617","Plate",314626
3944,"CapPass",167.07,-158.4,"Trend",1.055,23692.63,23695.65,3944,"315-16","Alloy 617","Plate",314626
3945,"CapPass",170.25,-166.6,"Trend",1.022,23698.64,23701.65,3945,"315-16","Alloy 617","Plate",314626
3946,"CapPass",168.34,-157.5,"Trend",1.069,23704.64,23707.67,3946,"315-16","Alloy 617","Plate",314626
3947,"CapPass",170.67,-159.2,"Trend",1.072,23710.65,23713.67,3947,"315-16","Alloy 617","Plate",314626
3948,"CapPass",171.94,-162.8,"Trend",1.056,23716.65,23719.49,3948,"315-16","Alloy 617","Plate",314626
3949,"CapPass",166.20,-162.0,"Trend",1.026,23722.67,23725.69,3949,"315-16","Alloy 617","Plate",314626
3950,"CapPass",162.43,-167.7,"Trend",0.968,23728.69,23731.69,3950,"315-16","Alloy 617","Plate",314626
3951,"CapPass",163.09,-170.7,"Trend",0.956,23734.70,23737.70,3951,"315-16","Alloy 617","Plate",314626
3952,"CapPass",164.93,-162.5,"Trend",1.015,23740.70,23743.71,3952,"315-16","Alloy 617","Plate",314626
3953,"CapPass",166.49,-167.0,"Trend",0.997,23746.71,23749.72,3953,"315-16","Alloy 617","Plate",314626
3954,"CapPass",165.19,-165.5,"Trend",0.998,23752.72,23755.73,3954,"315-16","Alloy 617","Plate",314626
3955,"CapPass",165.01,-165.2,"Trend",0.999,23758.73,23761.74,3955,"315-16","Alloy 617","Plate",314626
3956,"CapPass",165.79,-170.3,"Trend",0.973,23764.74,23767.75,3956,"315-16","Alloy 617","Plate",314626
3957,"CapPass",163.96,-168.2,"Trend",0.975,23770.75,23773.76,3957,"315-16","Alloy 617","Plate",314626
3958,"CapPass",170.17,-166.8,"Trend",1.020,23776.76,23779.77,3958,"315-16","Alloy 617","Plate",314626
3959,"CapPass",160.94,-168.2,"Trend",0.957,23782.77,23785.77,3959,"315-16","Alloy 617","Plate",314626
3960,"CapPass",167.81,-164.9,"Trend",1.018,23788.78,23791.79,3960,"315-16","Alloy 617","Plate",314626
3961,"CapPass",166.98,-168.5,"Trend",0.991,23794.78,23797.79,3961,"315-16","Alloy 617","Plate",314626
3962,"CapPass",168.62,-167.5,"Trend",1.006,23800.79,23803.80,3962,"315-16","Alloy 617","Plate",314626
3963,"CapPass",165.04,-167.2,"Trend",0.987,23806.80,23809.81,3963,"315-16","Alloy 617","Plate",314626
3964,"CapPass",165.15,-169.0,"Trend",0.977,23812.81,23815.73,3964,"315-16","Alloy 617","Plate",314626
3965,"CapPass",166.12,-167.7,"Trend",0.991,23818.82,23821.79,3965,"315-16","Alloy 617","Plate",314626
3966,"CapPass",167.85,-169.0,"Trend",0.993,23824.79,23827.84,3966,"315-16","Alloy 617","Plate",314626
3967,"CapPass",168.58,-160.9,"Trend",1.047,23830.84,23833.85,3967,"315-16","Alloy 617","Plate",314626
3968,"CapPass",167.51,-169.5,"Trend",0.988,23836.84,23839.85,3968,"315-16","Alloy 617","Plate",314626
3969,"CapPass",163.58,-154.2,"Trend",1.061,23842.82,23845.86,3969,"315-16","Alloy 617","Plate",314626
3970,"CapPass",170.19,-167.0,"Trend",1.019,23848.80,23851.86,3970,"315-16","Alloy 617","Plate",314626
3971,"CapPass",162.61,-168.6,"Trend",0.964,23854.87,23857.87,3971,"315-16","Alloy 617","Plate",314626
3972,"CapPass",162.47,-165.6,"Trend",0.981,23860.88,23863.88,3972,"315-16","Alloy 617","Plate",314626
3973,"CapPass",160.58,-171.7,"Trend",0.935,23866.89,23869.88,3973,"315-16","Alloy 617","Plate",314626
3974,"CapPass",163.20,-160.7,"Trend",1.016,23872.71,23875.91,3974,"315-16","Alloy 617","Plate",314626
3975,"CapPass",168.50,-158.7,"Trend",1.062,23878.89,23881.92,3975,"315-16","Alloy 617","Plate",314626
