Repository: js-molina/fatigue-A617

File: data/950C/Strain rate 0.001/0.30% strain/HTM_A20_PeakStress_A20.csv (part 10 of 22)
Cycle,Data State,Max Stress Mpa,Min Stress Mpa,Qual State,Stress Ratio,Time Max Stress Sec,Time Min Stress Sec,Count,Sample,Alloy,Material_Form,Heat
4045,CapPass,164.84,-165.30,Trend,0.997,24310.71,24313.71,4045,A-20,Alloy 617,Plate,314626
4046,CapPass,164.6,-167.00,Trend,0.986,24316.71,24319.75,4046,A-20,Alloy 617,Plate,314626
4047,CapPass,166.3,-166.00,Trend,1.002,24322.71,24325.75,4047,A-20,Alloy 617,Plate,314626
4048,CapPass,166.96,-164.40,Trend,1.015,24328.75,24331.78,4048,A-20,Alloy 617,Plate,314626
4049,CapPass,165.64,-164.80,Trend,1.005,24334.75,24337.78,4049,A-20,Alloy 617,Plate,314626
4050,CapPass,166.19,-165.90,Trend,1.002,24340.75,24343.78,4050,A-20,Alloy 617,Plate,314626
4051,CapPass,164.56,-167.20,Trend,0.984,24346.78,24349.78,4051,A-20,Alloy 617,Plate,314626
4052,CapPass,166.64,-165.80,Trend,1.005,24352.81,24355.81,4052,A-20,Alloy 617,Plate,314626
4053,CapPass,166.45,-166.70,Trend,0.998,24358.81,24361.81,4053,A-20,Alloy 617,Plate,314626
4054,CapPass,165.1,-164.70,Trend,1.003,24364.81,24367.84,4054,A-20,Alloy 617,Plate,314626
4055,CapPass,167.29,-166.70,Trend,1.004,24370.84,24373.84,4055,A-20,Alloy 617,Plate,314626
4056,CapPass,166.1,-166.30,Trend,0.999,24376.84,24379.87,4056,A-20,Alloy 617,Plate,314626
4057,CapPass,166.55,-166.50,Trend,1,24382.84,24385.87,4057,A-20,Alloy 617,Plate,314626
4058,CapPass,165.84,-167.40,Trend,0.991,24388.87,24391.87,4058,A-20,Alloy 617,Plate,314626
4059,CapPass,165.4,-166.40,Trend,0.994,24394.87,24397.9,4059,A-20,Alloy 617,Plate,314626
4060,CapPass,165.21,-167.20,Trend,0.988,24400.9,24403.9,4060,A-20,Alloy 617,Plate,314626
4061,CapPass,165.85,-165.30,Trend,1.003,24406.9,24409.93,4061,A-20,Alloy 617,Plate,314626
4062,CapPass,165.6,-165.70,Trend,1,24412.93,24415.93,4062,A-20,Alloy 617,Plate,314626
4063,CapPass,167.24,-166.40,Trend,1.005,24418.93,24421.93,4063,A-20,Alloy 617,Plate,314626
4064,CapPass,165.88,-165.50,Trend,1.003,24424.93,24427.96,4064,A-20,Alloy 617,Plate,314626
4065,CapPass,165.61,-166.60,Trend,0.994,24430.96,24433.96,4065,A-20,Alloy 617,Plate,314626
4066,CapPass,165.77,-165.20,Trend,1.003,24436.96,24439.96,4066,A-20,Alloy 617,Plate,314626
4067,CapPass,166.79,-166.60,Trend,1.001,24443,24446,4067,A-20,Alloy 617,Plate,314626
4068,CapPass,167.51,-165.90,Trend,1.01,24449,24452,4068,A-20,Alloy 617,Plate,314626
4069,CapPass,167.08,-165.50,Trend,1.01,24455,24458.03,4069,A-20,Alloy 617,Plate,314626
4070,CapPass,165.71,-166.30,Trend,0.997,24461.03,24464.03,4070,A-20,Alloy 617,Plate,314626
4071,CapPass,165.5,-166.00,Trend,0.997,24467.03,24470.06,4071,A-20,Alloy 617,Plate,314626
4072,CapPass,164.52,-165.80,Trend,0.992,24473.06,24476.06,4072,A-20,Alloy 617,Plate,314626
4073,CapPass,167.19,-165.10,Trend,1.013,24479.06,24482.06,4073,A-20,Alloy 617,Plate,314626
4074,CapPass,165.92,-164.70,Trend,1.007,24485.09,24488.09,4074,A-20,Alloy 617,Plate,314626
4075,CapPass,165.3,-165.80,Trend,0.997,24491.09,24494.09,4075,A-20,Alloy 617,Plate,314626
4076,CapPass,167.05,-164.40,Trend,1.016,24497.09,24500.09,4076,A-20,Alloy 617,Plate,314626
4077,CapPass,166.19,-165.20,Trend,1.006,24503.12,24506.12,4077,A-20,Alloy 617,Plate,314626
4078,CapPass,167.71,-165.80,Trend,1.012,24509.12,24512.15,4078,A-20,Alloy 617,Plate,314626
4079,CapPass,167.55,-165.50,Trend,1.013,24515.15,24518.15,4079,A-20,Alloy 617,Plate,314626
4080,CapPass,167.51,-167.60,Trend,1,24521.15,24524.18,4080,A-20,Alloy 617,Plate,314626
4081,CapPass,164.53,-166.00,Trend,0.991,24527.15,24530.18,4081,A-20,Alloy 617,Plate,314626
4082,CapPass,166.99,-165.00,Trend,1.012,24533.18,24536.18,4082,A-20,Alloy 617,Plate,314626
4083,CapPass,167.77,-164.80,Trend,1.018,24539.18,24542.21,4083,A-20,Alloy 617,Plate,314626
4084,CapPass,165.9,-166.90,Trend,0.994,24545.21,24548.21,4084,A-20,Alloy 617,Plate,314626
4085,CapPass,165.83,-166.80,Trend,0.994,24551.21,24554.21,4085,A-20,Alloy 617,Plate,314626
4086,CapPass,165.2,-166.10,Trend,0.995,24557.25,24560.25,4086,A-20,Alloy 617,Plate,314626
4087,CapPass,165.27,-165.50,Trend,0.998,24563.25,24566.25,4087,A-20,Alloy 617,Plate,314626
4088,CapPass,166.54,-166.30,Trend,1.001,24569.25,24572.28,4088,A-20,Alloy 617,Plate,314626
4089,CapPass,167.12,-165.80,Trend,1.008,24575.28,24578.28,4089,A-20,Alloy 617,Plate,314626
4090,CapPass,167.45,-166.40,Trend,1.006,24581.28,24584.31,4090,A-20,Alloy 617,Plate,314626
4091,CapPass,166.37,-165.80,Trend,1.003,24587.28,24590.31,4091,A-20,Alloy 617,Plate,314626
4092,CapPass,165.31,-165.40,Trend,0.999,24593.31,24596.31,4092,A-20,Alloy 617,Plate,314626
4093,CapPass,165.3,-165.90,Trend,0.997,24599.31,24602.31,4093,A-20,Alloy 617,Plate,314626
4094,CapPass,165.87,-165.00,Trend,1.005,24605.34,24608.34,4094,A-20,Alloy 617,Plate,314626
4095,CapPass,165.71,-166.00,Trend,0.998,24611.34,24614.37,4095,A-20,Alloy 617,Plate,314626
4096,CapPass,166.85,-166.30,Trend,1.003,24617.37,24620.37,4096,A-20,Alloy 617,Plate,314626
4097,CapPass,166.23,-165.60,Trend,1.004,24623.37,24626.4,4097,A-20,Alloy 617,Plate,314626
4098,CapPass,167.22,-164.80,Trend,1.015,24629.37,24632.4,4098,A-20,Alloy 617,Plate,314626
4099,CapPass,166.68,-165.90,Trend,1.005,24635.37,24638.4,4099,A-20,Alloy 617,Plate,314626
4100,CapPass,166.48,-163.90,Trend,1.016,24641.4,24644.4,4100,A-20,Alloy 617,Plate,314626
4101,CapPass,165.43,-166.10,Trend,0.996,24647.43,24650.43,4101,A-20,Alloy 617,Plate,314626
4102,CapPass,167.65,-165.10,Trend,1.015,24653.43,24656.43,4102,A-20,Alloy 617,Plate,314626
4103,CapPass,166.25,-165.50,Trend,1.005,24659.43,24662.46,4103,A-20,Alloy 617,Plate,314626
4104,CapPass,168.29,-160.40,Trend,1.049,24665.43,24668.46,4104,A-20,Alloy 617,Plate,314626
4105,CapPass,160.38,-168.10,Trend,0.954,24671.46,24674.5,4105,A-20,Alloy 617,Plate,314626
4106,CapPass,161.58,-168.20,Trend,0.961,24677.5,24680.5,4106,A-20,Alloy 617,Plate,314626
4107,CapPass,162.11,-165.90,Trend,0.977,24683.5,24686.5,4107,A-20,Alloy 617,Plate,314626
4108,CapPass,162.82,-166.70,Trend,0.977,24689.5,24692.5,4108,A-20,Alloy 617,Plate,314626
4109,CapPass,163.63,-167.30,Trend,0.978,24695.53,24698.53,4109,A-20,Alloy 617,Plate,314626
4110,CapPass,162.95,-166.00,Trend,0.982,24701.53,24704.56,4110,A-20,Alloy 617,Plate,314626
4111,CapPass,163.74,-165.50,Trend,0.99,24707.53,24710.56,4111,A-20,Alloy 617,Plate,314626
4112,CapPass,164.52,-165.40,Trend,0.994,24713.56,24716.56,4112,A-20,Alloy 617,Plate,314626
4113,CapPass,164.43,-165.90,Trend,0.991,24719.56,24722.59,4113,A-20,Alloy 617,Plate,314626
4114,CapPass,164.94,-167.10,Trend,0.987,24725.59,24728.59,4114,A-20,Alloy 617,Plate,314626
4115,CapPass,162.96,-167.40,Trend,0.974,24731.59,24734.62,4115,A-20,Alloy 617,Plate,314626
4116,CapPass,163.84,-168.00,Trend,0.975,24737.62,24740.62,4116,A-20,Alloy 617,Plate,314626
4117,CapPass,163.31,-166.40,Trend,0.981,24743.62,24746.65,4117,A-20,Alloy 617,Plate,314626
4118,CapPass,164.87,-165.30,Trend,0.997,24749.62,24752.65,4118,A-20,Alloy 617,Plate,314626
4119,CapPass,164.28,-166.00,Trend,0.99,24755.65,24758.65,4119,A-20,Alloy 617,Plate,314626
4120,CapPass,165.03,-165.60,Trend,0.997,24761.65,24764.65,4120,A-20,Alloy 617,Plate,314626
4121,CapPass,165.55,-166.60,Trend,0.994,24767.68,24770.68,4121,A-20,Alloy 617,Plate,314626
4122,CapPass,165.63,-166.30,Trend,0.996,24773.68,24776.68,4122,A-20,Alloy 617,Plate,314626
4123,CapPass,165.68,-166.50,Trend,0.995,24779.68,24782.71,4123,A-20,Alloy 617,Plate,314626
4124,CapPass,163.95,-167.00,Trend,0.982,24785.71,24788.71,4124,A-20,Alloy 617,Plate,314626
4125,CapPass,166.6,-165.40,Trend,1.007,24791.71,24794.75,4125,A-20,Alloy 617,Plate,314626
4126,CapPass,165.53,-167.10,Trend,0.991,24797.71,24800.75,4126,A-20,Alloy 617,Plate,314626
4127,CapPass,164.77,-165.90,Trend,0.993,24803.75,24806.78,4127,A-20,Alloy 617,Plate,314626
4128,CapPass,165.54,-165.30,Trend,1.002,24809.75,24812.78,4128,A-20,Alloy 617,Plate,314626
4129,CapPass,165.61,-165.30,Trend,1.002,24815.78,24818.78,4129,A-20,Alloy 617,Plate,314626
4130,CapPass,165.05,-165.90,Trend,0.995,24821.78,24824.81,4130,A-20,Alloy 617,Plate,314626
4131,CapPass,164.78,-165.10,Trend,0.998,24827.81,24830.81,4131,A-20,Alloy 617,Plate,314626
4132,CapPass,166.09,-166.10,Trend,1,24833.81,24836.81,4132,A-20,Alloy 617,Plate,314626
4133,CapPass,165.4,-165.90,Trend,0.997,24839.81,24842.84,4133,A-20,Alloy 617,Plate,314626
4134,CapPass,164.03,-167.40,Trend,0.98,24845.84,24848.84,4134,A-20,Alloy 617,Plate,314626
4135,CapPass,165.41,-166.40,Trend,0.994,24851.84,24854.84,4135,A-20,Alloy 617,Plate,314626
4136,CapPass,164.57,-165.80,Trend,0.993,24857.84,24860.87,4136,A-20,Alloy 617,Plate,314626
4137,CapPass,166.39,-164.30,Trend,1.012,24863.87,24866.9,4137,A-20,Alloy 617,Plate,314626
4138,CapPass,165.77,-165.60,Trend,1.001,24869.87,24872.9,4138,A-20,Alloy 617,Plate,314626
4139,CapPass,165.82,-165.80,Trend,1,24875.9,24878.9,4139,A-20,Alloy 617,Plate,314626
4140,CapPass,165.82,-166.60,Trend,0.995,24881.93,24884.9,4140,A-20,Alloy 617,Plate,314626
4141,CapPass,165.66,-167.40,Trend,0.99,24887.93,24890.93,4141,A-20,Alloy 617,Plate,314626
4142,CapPass,164.46,-165.50,Trend,0.994,24893.93,24896.96,4142,A-20,Alloy 617,Plate,314626
4143,CapPass,167.2,-165.20,Trend,1.012,24899.93,24902.96,4143,A-20,Alloy 617,Plate,314626
4144,CapPass,164.98,-166.40,Trend,0.991,24905.96,24908.96,4144,A-20,Alloy 617,Plate,314626
4145,CapPass,164.66,-166.10,Trend,0.991,24912,24915,4145,A-20,Alloy 617,Plate,314626
4146,CapPass,165.56,-166.10,Trend,0.997,24918,24921,4146,A-20,Alloy 617,Plate,314626
4147,CapPass,167.44,-164.80,Trend,1.016,24924,24927,4147,A-20,Alloy 617,Plate,314626
4148,CapPass,166.73,-165.60,Trend,1.007,24930.03,24933.03,4148,A-20,Alloy 617,Plate,314626
4149,CapPass,164.62,-166.90,Trend,0.987,24936.03,24939.03,4149,A-20,Alloy 617,Plate,314626
4150,CapPass,167.91,-164.40,Trend,1.021,24942.03,24945.06,4150,A-20,Alloy 617,Plate,314626
4151,CapPass,165.18,-165.90,Trend,0.996,24948.06,24951.06,4151,A-20,Alloy 617,Plate,314626
4152,CapPass,164.82,-165.80,Trend,0.994,24954.06,24957.09,4152,A-20,Alloy 617,Plate,314626
4153,CapPass,166,-164.50,Trend,1.009,24960.06,24963.09,4153,A-20,Alloy 617,Plate,314626
4154,CapPass,164.17,-165.70,Trend,0.991,24966.09,24969.09,4154,A-20,Alloy 617,Plate,314626
4155,CapPass,164.39,-166.00,Trend,0.99,24972.12,24975.12,4155,A-20,Alloy 617,Plate,314626
4156,CapPass,166.19,-164.30,Trend,1.012,24978.12,24981.12,4156,A-20,Alloy 617,Plate,314626
4157,CapPass,166.08,-164.20,Trend,1.011,24984.12,24987.15,4157,A-20,Alloy 617,Plate,314626
4158,CapPass,166.43,-165.20,Trend,1.007,24990.12,24993.15,4158,A-20,Alloy 617,Plate,314626
4159,CapPass,164.94,-165.80,Trend,0.995,24996.15,24999.18,4159,A-20,Alloy 617,Plate,314626
4160,CapPass,166.3,-166.00,Trend,1.002,25002.15,25005.18,4160,A-20,Alloy 617,Plate,314626
4161,CapPass,166.73,-166.70,Trend,1,25008.18,25011.18,4161,A-20,Alloy 617,Plate,314626
4162,CapPass,165.61,-165.90,Trend,0.998,25014.18,25017.21,4162,A-20,Alloy 617,Plate,314626
4163,CapPass,165.47,-165.80,Trend,0.998,25020.21,25023.21,4163,A-20,Alloy 617,Plate,314626
4164,CapPass,166.49,-167.40,Trend,0.994,25026.25,25029.21,4164,A-20,Alloy 617,Plate,314626
4165,CapPass,166.7,-165.60,Trend,1.007,25032.25,25035.25,4165,A-20,Alloy 617,Plate,314626
4166,CapPass,165.73,-165.90,Trend,0.999,25038.25,25041.25,4166,A-20,Alloy 617,Plate,314626
4167,CapPass,165.56,-166.40,Trend,0.995,25044.25,25047.25,4167,A-20,Alloy 617,Plate,314626
4168,CapPass,166.07,-166.90,Trend,0.995,25050.28,25053.28,4168,A-20,Alloy 617,Plate,314626
4169,CapPass,166.37,-165.60,Trend,1.005,25056.28,25059.31,4169,A-20,Alloy 617,Plate,314626
4170,CapPass,166.09,-165.10,Trend,1.006,25062.31,25065.31,4170,A-20,Alloy 617,Plate,314626
4171,CapPass,166.64,-164.00,Trend,1.016,25068.31,25071.31,4171,A-20,Alloy 617,Plate,314626
4172,CapPass,166.53,-164.60,Trend,1.012,25074.31,25077.34,4172,A-20,Alloy 617,Plate,314626
4173,CapPass,168.26,-165.80,Trend,1.015,25080.34,25083.34,4173,A-20,Alloy 617,Plate,314626
4174,CapPass,166.08,-164.80,Trend,1.008,25086.34,25089.37,4174,A-20,Alloy 617,Plate,314626
4175,CapPass,165.87,-166.70,Trend,0.995,25092.37,25095.37,4175,A-20,Alloy 617,Plate,314626
4176,CapPass,165.55,-164.60,Trend,1.006,25098.37,25101.37,4176,A-20,Alloy 617,Plate,314626
4177,CapPass,165.74,-165.70,Trend,1,25104.37,25107.4,4177,A-20,Alloy 617,Plate,314626
4178,CapPass,166.99,-165.00,Trend,1.012,25110.4,25113.4,4178,A-20,Alloy 617,Plate,314626
4179,CapPass,166.22,-164.90,Trend,1.008,25116.4,25119.43,4179,A-20,Alloy 617,Plate,314626
4180,CapPass,164.67,-166.10,Trend,0.991,25122.43,25125.43,4180,A-20,Alloy 617,Plate,314626
4181,CapPass,165.29,-165.10,Trend,1.001,25128.43,25131.46,4181,A-20,Alloy 617,Plate,314626
4182,CapPass,166.02,-166.10,Trend,1,25134.43,25137.46,4182,A-20,Alloy 617,Plate,314626
4183,CapPass,165.6,-165.20,Trend,1.003,25140.46,25143.46,4183,A-20,Alloy 617,Plate,314626
4184,CapPass,165.76,-165.70,Trend,1.001,25146.5,25149.46,4184,A-20,Alloy 617,Plate,314626
4185,CapPass,167.06,-165.70,Trend,1.008,25152.5,25155.5,4185,A-20,Alloy 617,Plate,314626
4186,CapPass,164.92,-167.30,Trend,0.986,25158.5,25161.5,4186,A-20,Alloy 617,Plate,314626
4187,CapPass,166.05,-165.40,Trend,1.004,25164.5,25167.53,4187,A-20,Alloy 617,Plate,314626
4188,CapPass,166.2,-165.60,Trend,1.004,25170.53,25173.53,4188,A-20,Alloy 617,Plate,314626
4189,CapPass,166.43,-164.90,Trend,1.009,25176.56,25179.53,4189,A-20,Alloy 617,Plate,314626
4190,CapPass,166.52,-164.90,Trend,1.01,25182.56,25185.56,4190,A-20,Alloy 617,Plate,314626
4191,CapPass,167.43,-166.30,Trend,1.007,25188.56,25191.56,4191,A-20,Alloy 617,Plate,314626
4192,CapPass,165.35,-165.70,Trend,0.998,25194.59,25197.59,4192,A-20,Alloy 617,Plate,314626
4193,CapPass,166.45,-165.20,Trend,1.007,25200.59,25203.59,4193,A-20,Alloy 617,Plate,314626
4194,CapPass,165.7,-165.00,Trend,1.004,25206.62,25209.62,4194,A-20,Alloy 617,Plate,314626
4195,CapPass,167.41,-164.60,Trend,1.017,25212.62,25215.62,4195,A-20,Alloy 617,Plate,314626
4196,CapPass,167.51,-166.30,Trend,1.007,25218.62,25221.65,4196,A-20,Alloy 617,Plate,314626
4197,CapPass,165.26,-166.40,Trend,0.993,25224.62,25227.65,4197,A-20,Alloy 617,Plate,314626
4198,CapPass,164.93,-166.30,Trend,0.992,25230.65,25233.65,4198,A-20,Alloy 617,Plate,314626
4199,CapPass,164.28,-166.50,Trend,0.987,25236.68,25239.68,4199,A-20,Alloy 617,Plate,314626
4200,CapPass,164.98,-166.60,Trend,0.99,25242.68,25245.68,4200,A-20,Alloy 617,Plate,314626
4201,CapPass,164.85,-166.60,Trend,0.989,25248.68,25251.71,4201,A-20,Alloy 617,Plate,314626
4202,CapPass,165.57,-164.60,Trend,1.006,25254.71,25257.71,4202,A-20,Alloy 617,Plate,314626
4203,CapPass,166.38,-166.00,Trend,1.002,25260.71,25263.75,4203,A-20,Alloy 617,Plate,314626
4204,CapPass,166.58,-165.90,Trend,1.004,25266.71,25269.75,4204,A-20,Alloy 617,Plate,314626
4205,CapPass,164.57,-166.50,Trend,0.989,25272.75,25275.75,4205,A-20,Alloy 617,Plate,314626
4206,CapPass,165.05,-165.90,Trend,0.995,25278.75,25281.78,4206,A-20,Alloy 617,Plate,314626
4207,CapPass,167.03,-164.20,Trend,1.017,25284.78,25287.78,4207,A-20,Alloy 617,Plate,314626
4208,CapPass,167.57,-164.50,Trend,1.019,25290.78,25293.78,4208,A-20,Alloy 617,Plate,314626
4209,CapPass,166.91,-166.30,Trend,1.004,25296.81,25299.81,4209,A-20,Alloy 617,Plate,314626
4210,CapPass,165.94,-165.50,Trend,1.002,25302.81,25305.81,4210,A-20,Alloy 617,Plate,314626
4211,CapPass,166.21,-166.20,Trend,1,25308.84,25311.84,4211,A-20,Alloy 617,Plate,314626
4212,CapPass,166.07,-166.20,Trend,0.999,25314.84,25317.84,4212,A-20,Alloy 617,Plate,314626
4213,CapPass,166.15,-165.50,Trend,1.004,25320.84,25323.87,4213,A-20,Alloy 617,Plate,314626
4214,CapPass,165.52,-165.90,Trend,0.998,25326.84,25329.87,4214,A-20,Alloy 617,Plate,314626
4215,CapPass,165.95,-165.80,Trend,1.001,25332.87,25335.9,4215,A-20,Alloy 617,Plate,314626
4216,CapPass,165.68,-165.10,Trend,1.004,25338.87,25341.9,4216,A-20,Alloy 617,Plate,314626
4217,CapPass,167.41,-163.40,Trend,1.025,25344.9,25347.9,4217,A-20,Alloy 617,Plate,314626
4218,CapPass,168.44,-165.40,Trend,1.018,25350.9,25353.9,4218,A-20,Alloy 617,Plate,314626
4219,CapPass,165.14,-166.10,Trend,0.994,25356.9,25359.93,4219,A-20,Alloy 617,Plate,314626
4220,CapPass,166.02,-165.00,Trend,1.006,25362.93,25365.93,4220,A-20,Alloy 617,Plate,314626
4221,CapPass,165.88,-166.40,Trend,0.997,25368.96,25371.96,4221,A-20,Alloy 617,Plate,314626
4222,CapPass,166.21,-165.00,Trend,1.007,25374.96,25377.96,4222,A-20,Alloy 617,Plate,314626
4223,CapPass,166.65,-165.80,Trend,1.005,25380.96,25384,4223,A-20,Alloy 617,Plate,314626
4224,CapPass,167.38,-164.70,Trend,1.016,25387,25390,4224,A-20,Alloy 617,Plate,314626
4225,CapPass,165.54,-164.80,Trend,1.004,25393,25396.03,4225,A-20,Alloy 617,Plate,314626
4226,CapPass,166.54,-167.20,Trend,0.996,25399,25402.03,4226,A-20,Alloy 617,Plate,314626
4227,CapPass,166.78,-165.40,Trend,1.008,25405.03,25408.03,4227,A-20,Alloy 617,Plate,314626
4228,CapPass,166.26,-165.50,Trend,1.005,25411.03,25414.06,4228,A-20,Alloy 617,Plate,314626
4229,CapPass,166.97,-166.60,Trend,1.002,25417.06,25420.06,4229,A-20,Alloy 617,Plate,314626
4230,CapPass,165.38,-166.60,Trend,0.993,25423.06,25426.09,4230,A-20,Alloy 617,Plate,314626
4231,CapPass,167.3,-165.20,Trend,1.013,25429.06,25432.09,4231,A-20,Alloy 617,Plate,314626
4232,CapPass,166.75,-164.80,Trend,1.012,25435.09,25438.09,4232,A-20,Alloy 617,Plate,314626
4233,CapPass,165.4,-165.50,Trend,0.999,25441.09,25444.09,4233,A-20,Alloy 617,Plate,314626
4234,CapPass,166.85,-165.70,Trend,1.007,25447.12,25450.12,4234,A-20,Alloy 617,Plate,314626
4235,CapPass,166.66,-165.40,Trend,1.008,25453.12,25456.12,4235,A-20,Alloy 617,Plate,314626
4236,CapPass,165.83,-166.50,Trend,0.996,25459.15,25462.12,4236,A-20,Alloy 617,Plate,314626
4237,CapPass,165.66,-165.60,Trend,1,25465.15,25468.18,4237,A-20,Alloy 617,Plate,314626
4238,CapPass,165.38,-165.60,Trend,0.998,25471.15,25474.18,4238,A-20,Alloy 617,Plate,314626
4239,CapPass,166.02,-164.60,Trend,1.009,25477.18,25480.18,4239,A-20,Alloy 617,Plate,314626
4240,CapPass,166.65,-165.70,Trend,1.006,25483.18,25486.21,4240,A-20,Alloy 617,Plate,314626
4241,CapPass,165.13,-165.90,Trend,0.996,25489.18,25492.21,4241,A-20,Alloy 617,Plate,314626
4242,CapPass,165.34,-167.20,Trend,0.989,25495.21,25498.21,4242,A-20,Alloy 617,Plate,314626
4243,CapPass,166.44,-165.90,Trend,1.003,25501.21,25504.21,4243,A-20,Alloy 617,Plate,314626
4244,CapPass,165.28,-166.80,Trend,0.991,25507.25,25510.25,4244,A-20,Alloy 617,Plate,314626
4245,CapPass,158.62,-163.90,Trend,0.968,25513.25,25516.25,4245,A-20,Alloy 617,Plate,314626
4246,CapPass,164.57,-164.30,Trend,1.002,25519.28,25522.28,4246,A-20,Alloy 617,Plate,314626
4247,CapPass,166.7,-164.50,Trend,1.013,25525.28,25528.28,4247,A-20,Alloy 617,Plate,314626
4248,CapPass,167.62,-163.50,Trend,1.025,25531.28,25534.31,4248,A-20,Alloy 617,Plate,314626
4249,CapPass,167.34,-164.60,Trend,1.016,25537.31,25540.31,4249,A-20,Alloy 617,Plate,314626
4250,CapPass,167.08,-163.10,Trend,1.024,25543.31,25546.31,4250,A-20,Alloy 617,Plate,314626
4251,CapPass,167.49,-164.20,Trend,1.02,25549.34,25552.34,4251,A-20,Alloy 617,Plate,314626
4252,CapPass,166.48,-164.80,Trend,1.01,25555.34,25558.34,4252,A-20,Alloy 617,Plate,314626
4253,CapPass,166.76,-165.20,Trend,1.009,25561.37,25564.37,4253,A-20,Alloy 617,Plate,314626
4254,CapPass,165.86,-165.60,Trend,1.001,25567.37,25570.37,4254,A-20,Alloy 617,Plate,314626
4255,CapPass,167,-164.90,Trend,1.013,25573.4,25576.4,4255,A-20,Alloy 617,Plate,314626
4256,CapPass,167.7,-164.20,Trend,1.021,25579.4,25582.4,4256,A-20,Alloy 617,Plate,314626
4257,CapPass,166.71,-165.30,Trend,1.009,25585.4,25588.43,4257,A-20,Alloy 617,Plate,314626
4258,CapPass,165.36,-166.00,Trend,0.996,25591.4,25594.43,4258,A-20,Alloy 617,Plate,314626
4259,CapPass,165.77,-165.90,Trend,0.999,25597.43,25600.43,4259,A-20,Alloy 617,Plate,314626
4260,CapPass,167.18,-165.20,Trend,1.012,25603.43,25606.46,4260,A-20,Alloy 617,Plate,314626
4261,CapPass,165.02,-164.00,Trend,1.006,25609.43,25612.46,4261,A-20,Alloy 617,Plate,314626
4262,CapPass,166.84,-166.80,Trend,1,25615.46,25618.46,4262,A-20,Alloy 617,Plate,314626
4263,CapPass,166.05,-164.30,Trend,1.011,25621.5,25624.5,4263,A-20,Alloy 617,Plate,314626
4264,CapPass,164.06,-165.90,Trend,0.989,25627.5,25630.5,4264,A-20,Alloy 617,Plate,314626
4265,CapPass,166.59,-164.40,Trend,1.013,25633.5,25636.53,4265,A-20,Alloy 617,Plate,314626
4266,CapPass,165.38,-166.60,Trend,0.993,25639.53,25642.53,4266,A-20,Alloy 617,Plate,314626
4267,CapPass,166.12,-166.20,Trend,0.999,25645.53,25648.56,4267,A-20,Alloy 617,Plate,314626
4268,CapPass,163.87,-166.40,Trend,0.985,25651.56,25654.56,4268,A-20,Alloy 617,Plate,314626
4269,CapPass,166.2,-165.30,Trend,1.005,25657.56,25660.56,4269,A-20,Alloy 617,Plate,314626
4270,CapPass,165.95,-166.70,Trend,0.996,25663.56,25666.59,4270,A-20,Alloy 617,Plate,314626
4271,CapPass,165.93,-165.10,Trend,1.005,25669.56,25672.59,4271,A-20,Alloy 617,Plate,314626
4272,CapPass,166.57,-165.80,Trend,1.004,25675.59,25678.62,4272,A-20,Alloy 617,Plate,314626
4273,CapPass,165.72,-167.10,Trend,0.992,25681.59,25684.62,4273,A-20,Alloy 617,Plate,314626
4274,CapPass,166.29,-165.40,Trend,1.005,25687.62,25690.62,4274,A-20,Alloy 617,Plate,314626
4275,CapPass,167.18,-164.60,Trend,1.016,25693.62,25696.65,4275,A-20,Alloy 617,Plate,314626
4276,CapPass,165.95,-166.00,Trend,1,25699.65,25702.65,4276,A-20,Alloy 617,Plate,314626
4277,CapPass,166.19,-166.90,Trend,0.996,25705.65,25708.68,4277,A-20,Alloy 617,Plate,314626
4278,CapPass,166.95,-165.20,Trend,1.01,25711.68,25714.68,4278,A-20,Alloy 617,Plate,314626
4279,CapPass,165.94,-164.10,Trend,1.011,25717.68,25720.71,4279,A-20,Alloy 617,Plate,314626
4280,CapPass,166.96,-164.20,Trend,1.017,25723.68,25726.71,4280,A-20,Alloy 617,Plate,314626
4281,CapPass,167.76,-163.10,Trend,1.028,25729.71,25732.71,4281,A-20,Alloy 617,Plate,314626
4282,CapPass,167.94,-164.10,Trend,1.023,25735.71,25738.75,4282,A-20,Alloy 617,Plate,314626
4283,CapPass,167.4,-164.10,Trend,1.02,25741.71,25744.75,4283,A-20,Alloy 617,Plate,314626
4284,CapPass,165.44,-164.80,Trend,1.004,25747.75,25750.78,4284,A-20,Alloy 617,Plate,314626
4285,CapPass,166.14,-165.30,Trend,1.005,25753.75,25756.78,4285,A-20,Alloy 617,Plate,314626
4286,CapPass,166,-165.10,Trend,1.005,25759.78,25762.78,4286,A-20,Alloy 617,Plate,314626
4287,CapPass,165.98,-165.80,Trend,1.001,25765.78,25768.78,4287,A-20,Alloy 617,Plate,314626
4288,CapPass,166.93,-164.30,Trend,1.016,25771.81,25774.81,4288,A-20,Alloy 617,Plate,314626
4289,CapPass,168.19,-164.00,Trend,1.026,25777.81,25780.84,4289,A-20,Alloy 617,Plate,314626
4290,CapPass,165.95,-165.30,Trend,1.004,25783.84,25786.84,4290,A-20,Alloy 617,Plate,314626
4291,CapPass,165.55,-165.30,Trend,1.001,25789.84,25792.87,4291,A-20,Alloy 617,Plate,314626
4292,CapPass,164.49,-165.20,Trend,0.996,25795.87,25798.87,4292,A-20,Alloy 617,Plate,314626
4293,CapPass,166.52,-165.80,Trend,1.004,25801.87,25804.87,4293,A-20,Alloy 617,Plate,314626
4294,CapPass,165.32,-165.00,Trend,1.002,25807.87,25810.9,4294,A-20,Alloy 617,Plate,314626
4295,CapPass,166.22,-163.90,Trend,1.014,25813.9,25816.9,4295,A-20,Alloy 617,Plate,314626
4296,CapPass,166.59,-165.50,Trend,1.007,25819.9,25822.9,4296,A-20,Alloy 617,Plate,314626
4297,CapPass,166.04,-165.70,Trend,1.002,25825.9,25828.93,4297,A-20,Alloy 617,Plate,314626
4298,CapPass,166.13,-163.90,Trend,1.014,25831.9,25834.93,4298,A-20,Alloy 617,Plate,314626
4299,CapPass,167.83,-165.20,Trend,1.016,25837.93,25840.96,4299,A-20,Alloy 617,Plate,314626
4300,CapPass,166.53,-164.10,Trend,1.015,25843.96,25846.96,4300,A-20,Alloy 617,Plate,314626
4301,CapPass,166.98,-165.10,Trend,1.011,25849.96,25852.96,4301,A-20,Alloy 617,Plate,314626
4302,CapPass,165.96,-165.20,Trend,1.004,25855.96,25859,4302,A-20,Alloy 617,Plate,314626
4303,CapPass,166.31,-165.70,Trend,1.004,25862,25865,4303,A-20,Alloy 617,Plate,314626
4304,CapPass,165.67,-166.10,Trend,0.998,25868.03,25871,4304,A-20,Alloy 617,Plate,314626
4305,CapPass,166.43,-165.10,Trend,1.008,25874.03,25877.03,4305,A-20,Alloy 617,Plate,314626
4306,CapPass,167.33,-165.60,Trend,1.011,25880.03,25883.06,4306,A-20,Alloy 617,Plate,314626
4307,CapPass,167.27,-166.50,Trend,1.005,25886.03,25889.06,4307,A-20,Alloy 617,Plate,314626
4308,CapPass,165.56,-165.00,Trend,1.003,25892.06,25895.06,4308,A-20,Alloy 617,Plate,314626
4309,CapPass,166.81,-164.80,Trend,1.012,25898.06,25901.09,4309,A-20,Alloy 617,Plate,314626
4310,CapPass,167.56,-165.80,Trend,1.011,25904.09,25907.09,4310,A-20,Alloy 617,Plate,314626
4311,CapPass,167.26,-165.10,Trend,1.013,25910.09,25913.09,4311,A-20,Alloy 617,Plate,314626
4312,CapPass,167.74,-165.30,Trend,1.015,25916.09,25919.12,4312,A-20,Alloy 617,Plate,314626
4313,CapPass,166.41,-165.50,Trend,1.006,25922.12,25925.12,4313,A-20,Alloy 617,Plate,314626
4314,CapPass,168.04,-159.70,Trend,1.052,25928.12,25930.9,4314,A-20,Alloy 617,Plate,314626
4315,CapPass,163.08,-163.40,Trend,0.998,25934.12,25937.15,4315,A-20,Alloy 617,Plate,314626
4316,CapPass,165.44,-164.00,Trend,1.009,25940.15,25943.18,4316,A-20,Alloy 617,Plate,314626
4317,CapPass,164.89,-164.40,Trend,1.003,25946.15,25949.18,4317,A-20,Alloy 617,Plate,314626
4318,CapPass,164.61,-165.70,Trend,0.994,25952.15,25955.18,4318,A-20,Alloy 617,Plate,314626
4319,CapPass,165.84,-164.80,Trend,1.006,25958.18,25961.21,4319,A-20,Alloy 617,Plate,314626
4320,CapPass,166.49,-165.90,Trend,1.004,25964.21,25967.21,4320,A-20,Alloy 617,Plate,314626
4321,CapPass,164.08,-164.10,Trend,1,25970.21,25973.21,4321,A-20,Alloy 617,Plate,314626
4322,CapPass,166.31,-164.60,Trend,1.01,25976.25,25979.25,4322,A-20,Alloy 617,Plate,314626
4323,CapPass,165.75,-166.20,Trend,0.997,25982.25,25985.25,4323,A-20,Alloy 617,Plate,314626
4324,CapPass,165.95,-165.60,Trend,1.002,25988.28,25991.25,4324,A-20,Alloy 617,Plate,314626
4325,CapPass,164.74,-165.00,Trend,0.998,25994.28,25997.28,4325,A-20,Alloy 617,Plate,314626
4326,CapPass,165.87,-165.80,Trend,1,26000.28,26003.28,4326,A-20,Alloy 617,Plate,314626
4327,CapPass,164.26,-166.70,Trend,0.986,26006.28,26009.31,4327,A-20,Alloy 617,Plate,314626
4328,CapPass,164.91,-167.00,Trend,0.987,26012.31,26015.34,4328,A-20,Alloy 617,Plate,314626
4329,CapPass,164.44,-166.40,Trend,0.988,26018.31,26021.34,4329,A-20,Alloy 617,Plate,314626
4330,CapPass,165.83,-165.40,Trend,1.003,26024.34,26027.34,4330,A-20,Alloy 617,Plate,314626
4331,CapPass,165.75,-164.20,Trend,1.01,26030.34,26033.37,4331,A-20,Alloy 617,Plate,314626
4332,CapPass,166.85,-165.40,Trend,1.009,26036.37,26039.37,4332,A-20,Alloy 617,Plate,314626
4333,CapPass,166.69,-163.70,Trend,1.018,26042.34,26045.37,4333,A-20,Alloy 617,Plate,314626
4334,CapPass,166.95,-164.40,Trend,1.015,26048.37,26051.4,4334,A-20,Alloy 617,Plate,314626
4335,CapPass,166.77,-165.10,Trend,1.01,26054.4,26057.4,4335,A-20,Alloy 617,Plate,314626
4336,CapPass,165.3,-166.00,Trend,0.996,26060.4,26063.4,4336,A-20,Alloy 617,Plate,314626
4337,CapPass,164.1,-166.30,Trend,0.987,26066.43,26069.43,4337,A-20,Alloy 617,Plate,314626
4338,CapPass,164.73,-166.60,Trend,0.989,26072.43,26075.43,4338,A-20,Alloy 617,Plate,314626
4339,CapPass,164.53,-166.50,Trend,0.988,26078.43,26081.46,4339,A-20,Alloy 617,Plate,314626
4340,CapPass,165.59,-164.10,Trend,1.009,26084.46,26087.46,4340,A-20,Alloy 617,Plate,314626
4341,CapPass,166.47,-165.40,Trend,1.006,26090.46,26093.5,4341,A-20,Alloy 617,Plate,314626
4342,CapPass,165.62,-163.90,Trend,1.01,26096.46,26099.5,4342,A-20,Alloy 617,Plate,314626
4343,CapPass,166.63,-166.30,Trend,1.002,26102.5,26105.5,4343,A-20,Alloy 617,Plate,314626
4344,CapPass,165.67,-165.60,Trend,1,26108.5,26111.53,4344,A-20,Alloy 617,Plate,314626
4345,CapPass,166.05,-163.70,Trend,1.015,26114.53,26117.53,4345,A-20,Alloy 617,Plate,314626
4346,CapPass,166.9,-165.60,Trend,1.008,26120.56,26123.53,4346,A-20,Alloy 617,Plate,314626
4347,CapPass,165.7,-166.40,Trend,0.996,26126.56,26129.56,4347,A-20,Alloy 617,Plate,314626
4348,CapPass,165.04,-166.20,Trend,0.993,26132.56,26135.59,4348,A-20,Alloy 617,Plate,314626
4349,CapPass,166.41,-165.20,Trend,1.008,26138.56,26141.59,4349,A-20,Alloy 617,Plate,314626
4350,CapPass,165.75,-165.10,Trend,1.004,26144.59,26147.59,4350,A-20,Alloy 617,Plate,314626
4351,CapPass,166.37,-166.60,Trend,0.999,26150.59,26153.62,4351,A-20,Alloy 617,Plate,314626
4352,CapPass,165.43,-166.20,Trend,0.995,26156.62,26159.62,4352,A-20,Alloy 617,Plate,314626
4353,CapPass,165.09,-165.60,Trend,0.997,26162.62,26165.65,4353,A-20,Alloy 617,Plate,314626
4354,CapPass,165.13,-164.50,Trend,1.004,26168.62,26171.65,4354,A-20,Alloy 617,Plate,314626
4355,CapPass,166.57,-166.50,Trend,1.001,26174.65,26177.65,4355,A-20,Alloy 617,Plate,314626
4356,CapPass,165.48,-165.10,Trend,1.003,26180.65,26183.68,4356,A-20,Alloy 617,Plate,314626
4357,CapPass,165.16,-167.10,Trend,0.988,26186.68,26189.68,4357,A-20,Alloy 617,Plate,314626
4358,CapPass,164.96,-166.10,Trend,0.993,26192.68,26195.68,4358,A-20,Alloy 617,Plate,314626
4359,CapPass,166.32,-164.80,Trend,1.009,26198.71,26201.71,4359,A-20,Alloy 617,Plate,314626
4360,CapPass,166.81,-165.00,Trend,1.011,26204.71,26207.71,4360,A-20,Alloy 617,Plate,314626
4361,CapPass,166,-164.80,Trend,1.008,26210.71,26213.75,4361,A-20,Alloy 617,Plate,314626
4362,CapPass,165.44,-165.00,Trend,1.003,26216.75,26219.75,4362,A-20,Alloy 617,Plate,314626
4363,CapPass,166.53,-164.40,Trend,1.013,26222.75,26225.78,4363,A-20,Alloy 617,Plate,314626
4364,CapPass,167.28,-164.90,Trend,1.015,26228.75,26231.78,4364,A-20,Alloy 617,Plate,314626
4365,CapPass,166.03,-165.60,Trend,1.002,26234.78,26237.78,4365,A-20,Alloy 617,Plate,314626
4366,CapPass,166.61,-167.20,Trend,0.997,26240.81,26243.81,4366,A-20,Alloy 617,Plate,314626
4367,CapPass,164.45,-165.40,Trend,0.994,26246.81,26249.81,4367,A-20,Alloy 617,Plate,314626
4368,CapPass,167.99,-165.40,Trend,1.015,26252.81,26255.81,4368,A-20,Alloy 617,Plate,314626
4369,CapPass,166.16,-165.30,Trend,1.005,26258.84,26261.84,4369,A-20,Alloy 617,Plate,314626
4370,CapPass,164.71,-165.30,Trend,0.997,26264.84,26267.84,4370,A-20,Alloy 617,Plate,314626
4371,CapPass,166.75,-166.90,Trend,0.999,26270.87,26273.87,4371,A-20,Alloy 617,Plate,314626
4372,CapPass,165.17,-166.10,Trend,0.994,26276.87,26279.87,4372,A-20,Alloy 617,Plate,314626
4373,CapPass,166.14,-164.50,Trend,1.01,26282.87,26285.87,4373,A-20,Alloy 617,Plate,314626
4374,CapPass,166.87,-165.80,Trend,1.007,26288.9,26291.9,4374,A-20,Alloy 617,Plate,314626
4375,CapPass,166.37,-164.70,Trend,1.01,26294.9,26297.93,4375,A-20,Alloy 617,Plate,314626
4376,CapPass,167.38,-164.30,Trend,1.019,26300.9,26303.93,4376,A-20,Alloy 617,Plate,314626
4377,CapPass,166.43,-165.00,Trend,1.009,26306.93,26309.93,4377,A-20,Alloy 617,Plate,314626
4378,CapPass,167.1,-165.10,Trend,1.012,26312.93,26315.96,4378,A-20,Alloy 617,Plate,314626
4379,CapPass,167.25,-165.20,Trend,1.012,26318.96,26321.96,4379,A-20,Alloy 617,Plate,314626
4380,CapPass,165.59,-165.00,Trend,1.004,26324.96,26328,4380,A-20,Alloy 617,Plate,314626
4381,CapPass,165.31,-165.50,Trend,0.999,26331,26334,4381,A-20,Alloy 617,Plate,314626
4382,CapPass,165.7,-166.10,Trend,0.997,26337,26340,4382,A-20,Alloy 617,Plate,314626
4383,CapPass,166.56,-165.10,Trend,1.009,26343,26346.03,4383,A-20,Alloy 617,Plate,314626
4384,CapPass,166.18,-164.00,Trend,1.013,26349.03,26352.03,4384,A-20,Alloy 617,Plate,314626
4385,CapPass,167.39,-160.20,Trend,1.045,26355,26357.71,4385,A-20,Alloy 617,Plate,314626
4386,CapPass,161.36,-164.60,Trend,0.98,26361.03,26364.06,4386,A-20,Alloy 617,Plate,314626
4387,CapPass,162.79,-163.00,Trend,0.998,26367.06,26370.06,4387,A-20,Alloy 617,Plate,314626
4388,CapPass,163.23,-163.60,Trend,0.998,26373.06,26376.09,4388,A-20,Alloy 617,Plate,314626
4389,CapPass,164.64,-162.90,Trend,1.011,26379.06,26382.09,4389,A-20,Alloy 617,Plate,314626
4390,CapPass,164.69,-165.70,Trend,0.994,26385.09,26388.09,4390,A-20,Alloy 617,Plate,314626
4391,CapPass,162.62,-166.20,Trend,0.979,26391.12,26394.12,4391,A-20,Alloy 617,Plate,314626
4392,CapPass,164.2,-165.40,Trend,0.993,26397.12,26400.12,4392,A-20,Alloy 617,Plate,314626
4393,CapPass,164.49,-165.70,Trend,0.993,26403.15,26406.12,4393,A-20,Alloy 617,Plate,314626
4394,CapPass,163.9,-165.20,Trend,0.992,26409.15,26412.15,4394,A-20,Alloy 617,Plate,314626
4395,CapPass,163.75,-164.30,Trend,0.997,26415.15,26418.15,4395,A-20,Alloy 617,Plate,314626
4396,CapPass,164.23,-164.60,Trend,0.998,26421.18,26424.18,4396,A-20,Alloy 617,Plate,314626
4397,CapPass,162.66,-166.30,Trend,0.978,26427.18,26430.18,4397,A-20,Alloy 617,Plate,314626
4398,CapPass,164.93,-164.10,Trend,1.005,26433.18,26436.18,4398,A-20,Alloy 617,Plate,314626
4399,CapPass,165.28,-164.20,Trend,1.007,26439.21,26442.21,4399,A-20,Alloy 617,Plate,314626
4400,CapPass,166.13,-163.40,Trend,1.017,26445.21,26448.25,4400,A-20,Alloy 617,Plate,314626
4401,CapPass,164.74,-165.90,Trend,0.993,26451.25,26454.25,4401,A-20,Alloy 617,Plate,314626
4402,CapPass,164.03,-166.00,Trend,0.988,26457.25,26460.25,4402,A-20,Alloy 617,Plate,314626
4403,CapPass,165.26,-164.60,Trend,1.004,26463.25,26466.28,4403,A-20,Alloy 617,Plate,314626
4404,CapPass,165.56,-164.60,Trend,1.006,26469.28,26472.28,4404,A-20,Alloy 617,Plate,314626
4405,CapPass,165.64,-164.80,Trend,1.005,26475.28,26478.31,4405,A-20,Alloy 617,Plate,314626
4406,CapPass,165.21,-164.90,Trend,1.002,26481.31,26484.31,4406,A-20,Alloy 617,Plate,314626
4407,CapPass,165.84,-165.20,Trend,1.004,26487.31,26490.34,4407,A-20,Alloy 617,Plate,314626
4408,CapPass,164.48,-164.20,Trend,1.002,26493.31,26496.34,4408,A-20,Alloy 617,Plate,314626
4409,CapPass,164.43,-165.00,Trend,0.997,26499.34,26502.34,4409,A-20,Alloy 617,Plate,314626
4410,CapPass,164.51,-165.00,Trend,0.997,26505.34,26508.37,4410,A-20,Alloy 617,Plate,314626
4411,CapPass,163.45,-165.10,Trend,0.99,26511.34,26514.37,4411,A-20,Alloy 617,Plate,314626
4412,CapPass,164.38,-165.40,Trend,0.994,26517.37,26520.37,4412,A-20,Alloy 617,Plate,314626
4413,CapPass,163.58,-162.70,Trend,1.005,26523.37,26526.4,4413,A-20,Alloy 617,Plate,314626
4414,CapPass,165.49,-164.00,Trend,1.009,26529.37,26532.4,4414,A-20,Alloy 617,Plate,314626
4415,CapPass,165.2,-166.60,Trend,0.992,26535.43,26538.4,4415,A-20,Alloy 617,Plate,314626
4416,CapPass,164.38,-166.50,Trend,0.987,26541.43,26544.43,4416,A-20,Alloy 617,Plate,314626
4417,CapPass,164.58,-164.00,Trend,1.004,26547.43,26550.43,4417,A-20,Alloy 617,Plate,314626
4418,CapPass,166.73,-164.60,Trend,1.013,26553.46,26556.46,4418,A-20,Alloy 617,Plate,314626
4419,CapPass,166.01,-165.40,Trend,1.004,26559.46,26562.46,4419,A-20,Alloy 617,Plate,314626
4420,CapPass,165.84,-166.30,Trend,0.997,26565.46,26568.5,4420,A-20,Alloy 617,Plate,314626
4421,CapPass,166.93,-163.80,Trend,1.019,26571.5,26574.5,4421,A-20,Alloy 617,Plate,314626
4422,CapPass,165.94,-163.90,Trend,1.013,26577.5,26580.53,4422,A-20,Alloy 617,Plate,314626
4423,CapPass,166.7,-165.40,Trend,1.008,26583.53,26586.53,4423,A-20,Alloy 617,Plate,314626
4424,CapPass,166.58,-164.20,Trend,1.014,26589.53,26592.53,4424,A-20,Alloy 617,Plate,314626
4425,CapPass,167.09,-165.00,Trend,1.013,26595.53,26598.56,4425,A-20,Alloy 617,Plate,314626
4426,CapPass,165.59,-164.70,Trend,1.006,26601.53,26604.56,4426,A-20,Alloy 617,Plate,314626
4427,CapPass,165.33,-166.30,Trend,0.994,26607.56,26610.59,4427,A-20,Alloy 617,Plate,314626
4428,CapPass,165.47,-165.80,Trend,0.998,26613.56,26616.59,4428,A-20,Alloy 617,Plate,314626
4429,CapPass,165.97,-164.50,Trend,1.009,26619.59,26622.59,4429,A-20,Alloy 617,Plate,314626
4430,CapPass,165.81,-166.30,Trend,0.997,26625.59,26628.62,4430,A-20,Alloy 617,Plate,314626
4431,CapPass,165.05,-166.90,Trend,0.989,26631.62,26634.62,4431,A-20,Alloy 617,Plate,314626
4432,CapPass,165.53,-165.00,Trend,1.003,26637.62,26640.62,4432,A-20,Alloy 617,Plate,314626
4433,CapPass,163.59,-165.30,Trend,0.99,26643.65,26646.65,4433,A-20,Alloy 617,Plate,314626
4434,CapPass,166.03,-165.20,Trend,1.005,26649.65,26652.68,4434,A-20,Alloy 617,Plate,314626
4435,CapPass,165.65,-165.90,Trend,0.999,26655.65,26658.68,4435,A-20,Alloy 617,Plate,314626
4436,CapPass,163.73,-166.00,Trend,0.986,26661.68,26664.68,4436,A-20,Alloy 617,Plate,314626
4437,CapPass,165.18,-165.30,Trend,0.999,26667.68,26670.71,4437,A-20,Alloy 617,Plate,314626
4438,CapPass,164.74,-165.90,Trend,0.993,26673.68,26676.71,4438,A-20,Alloy 617,Plate,314626
4439,CapPass,164.49,-165.50,Trend,0.994,26679.71,26682.71,4439,A-20,Alloy 617,Plate,314626
4440,CapPass,167.13,-165.30,Trend,1.011,26685.75,26688.75,4440,A-20,Alloy 617,Plate,314626
4441,CapPass,165.89,-164.80,Trend,1.007,26691.75,26694.75,4441,A-20,Alloy 617,Plate,314626
4442,CapPass,165.29,-164.50,Trend,1.005,26697.78,26700.78,4442,A-20,Alloy 617,Plate,314626
4443,CapPass,166.25,-164.50,Trend,1.011,26703.78,26706.78,4443,A-20,Alloy 617,Plate,314626
4444,CapPass,166.97,-164.00,Trend,1.018,26709.78,26712.81,4444,A-20,Alloy 617,Plate,314626
4445,CapPass,166.56,-166.50,Trend,1.001,26715.81,26718.81,4445,A-20,Alloy 617,Plate,314626
4446,CapPass,166.5,-165.50,Trend,1.006,26721.81,26724.84,4446,A-20,Alloy 617,Plate,314626
4447,CapPass,166.17,-164.50,Trend,1.01,26727.81,26730.84,4447,A-20,Alloy 617,Plate,314626
4448,CapPass,166.34,-163.60,Trend,1.017,26733.81,26736.84,4448,A-20,Alloy 617,Plate,314626
4449,CapPass,165.32,-166.20,Trend,0.995,26739.84,26742.84,4449,A-20,Alloy 617,Plate,314626
4450,CapPass,164.34,-166.20,Trend,0.989,26745.87,26748.87,4450,A-20,Alloy 617,Plate,314626
4451,CapPass,166.43,-164.80,Trend,1.01,26751.87,26754.9,4451,A-20,Alloy 617,Plate,314626
4452,CapPass,166.53,-166.60,Trend,0.999,26757.87,26760.9,4452,A-20,Alloy 617,Plate,314626
4453,CapPass,165.33,-164.90,Trend,1.003,26763.9,26766.9,4453,A-20,Alloy 617,Plate,314626
4454,CapPass,166.55,-165.70,Trend,1.005,26769.9,26772.93,4454,A-20,Alloy 617,Plate,314626
4455,CapPass,165.75,-164.50,Trend,1.007,26775.93,26778.93,4455,A-20,Alloy 617,Plate,314626
4456,CapPass,165.94,-164.60,Trend,1.008,26781.93,26784.96,4456,A-20,Alloy 617,Plate,314626
4457,CapPass,165.89,-165.70,Trend,1.001,26787.93,26790.96,4457,A-20,Alloy 617,Plate,314626
4458,CapPass,165.65,-166.20,Trend,0.997,26793.96,26796.96,4458,A-20,Alloy 617,Plate,314626
4459,CapPass,165.59,-164.00,Trend,1.009,26800,26803,4459,A-20,Alloy 617,Plate,314626
4460,CapPass,166.24,-165.40,Trend,1.005,26806,26809,4460,A-20,Alloy 617,Plate,314626
4461,CapPass,166.16,-166.20,Trend,1,26812,26815,4461,A-20,Alloy 617,Plate,314626
4462,CapPass,163.59,-165.50,Trend,0.988,26818.03,26821.03,4462,A-20,Alloy 617,Plate,314626
4463,CapPass,164.68,-165.10,Trend,0.997,26824.03,26827.03,4463,A-20,Alloy 617,Plate,314626
4464,CapPass,165.49,-163.30,Trend,1.014,26830.03,26833.03,4464,A-20,Alloy 617,Plate,314626
4465,CapPass,166.51,-165.20,Trend,1.008,26836.06,26839.06,4465,A-20,Alloy 617,Plate,314626
4466,CapPass,165.38,-165.50,Trend,0.999,26842.06,26845.06,4466,A-20,Alloy 617,Plate,314626
4467,CapPass,166.77,-164.20,Trend,1.015,26848.09,26851.06,4467,A-20,Alloy 617,Plate,314626
4468,CapPass,166.31,-164.70,Trend,1.01,26854.09,26857.09,4468,A-20,Alloy 617,Plate,314626
4469,CapPass,165.4,-165.80,Trend,0.997,26860.09,26863.12,4469,A-20,Alloy 617,Plate,314626
4470,CapPass,165.06,-165.00,Trend,1,26866.09,26869.12,4470,A-20,Alloy 617,Plate,314626
4471,CapPass,163.99,-166.20,Trend,0.987,26872.12,26875.15,4471,A-20,Alloy 617,Plate,314626
4472,CapPass,164.93,-164.50,Trend,1.002,26878.12,26881.15,4472,A-20,Alloy 617,Plate,314626
4473,CapPass,165.9,-164.00,Trend,1.011,26884.12,26887.15,4473,A-20,Alloy 617,Plate,314626
4474,CapPass,165.54,-164.50,Trend,1.006,26890.18,26893.18,4474,A-20,Alloy 617,Plate,314626
4475,CapPass,164.94,-165.50,Trend,0.997,26896.18,26899.18,4475,A-20,Alloy 617,Plate,314626
4476,CapPass,165.29,-165.20,Trend,1,26902.18,26905.18,4476,A-20,Alloy 617,Plate,314626
4477,CapPass,167.58,-165.50,Trend,1.013,26908.18,26911.18,4477,A-20,Alloy 617,Plate,314626
4478,CapPass,164.56,-163.10,Trend,1.009,26914.21,26917.21,4478,A-20,Alloy 617,Plate,314626
4479,CapPass,165.04,-164.40,Trend,1.004,26920.21,26923.25,4479,A-20,Alloy 617,Plate,314626
4480,CapPass,166.76,-164.40,Trend,1.014,26926.25,26929.25,4480,A-20,Alloy 617,Plate,314626
4481,CapPass,165.85,-164.10,Trend,1.01,26932.25,26935.25,4481,A-20,Alloy 617,Plate,314626
4482,CapPass,165.43,-163.70,Trend,1.01,26938.28,26941.28,4482,A-20,Alloy 617,Plate,314626
4483,CapPass,166.76,-165.00,Trend,1.011,26944.28,26947.28,4483,A-20,Alloy 617,Plate,314626
4484,CapPass,165.72,-163.90,Trend,1.011,26950.28,26953.28,4484,A-20,Alloy 617,Plate,314626
4485,CapPass,165.05,-163.60,Trend,1.009,26956.31,26959.31,4485,A-20,Alloy 617,Plate,314626
4486,CapPass,165.26,-164.40,Trend,1.005,26962.31,26965.31,4486,A-20,Alloy 617,Plate,314626
4487,CapPass,165.54,-163.30,Trend,1.014,26968.31,26971.34,4487,A-20,Alloy 617,Plate,314626
