Repository: js-molina/fatigue-A617

File: data/950C/Strain rate 0.001/0.30% strain/HTM_A20_PeakStress_B3.csv (part 10 of 23)
"Cycle","Data State","Max Stress Mpa","Min Stress Mpa","Qual State","Stress Ratio","Time Max Stress Sec","Time Min Stress Sec","Count","Sample","Alloy","Material_Form","Heat"
3694,"CapPass",170.05,-170.6,"Trend",0.997,22041.40,22044.73,3694,"B-3","Alloy 617","Plate",314626
3695,"CapPass",178.65,-170.4,"Trend",1.049,22047.73,22050.72,3695,"B-3","Alloy 617","Plate",314626
3696,"CapPass",180.27,-159.5,"Trend",1.130,22053.67,22056.29,3696,"B-3","Alloy 617","Plate",314626
3697,"CapPass",175.88,-169.9,"Trend",1.035,22059.67,22062.57,3697,"B-3","Alloy 617","Plate",314626
3698,"CapPass",176.92,-167.9,"Trend",1.054,22065.59,22068.53,3698,"B-3","Alloy 617","Plate",314626
3699,"CapPass",176.46,-170.4,"Trend",1.036,22071.59,22074.57,3699,"B-3","Alloy 617","Plate",314626
3700,"CapPass",181.18,-171.1,"Trend",1.059,22077.59,22080.56,3700,"B-3","Alloy 617","Plate",314626
3701,"CapPass",178.24,-174.0,"Trend",1.024,22083.54,22086.53,3701,"B-3","Alloy 617","Plate",314626
3702,"CapPass",178.17,-173.1,"Trend",1.029,22089.51,22092.50,3702,"B-3","Alloy 617","Plate",314626
3703,"CapPass",178.06,-173.4,"Trend",1.027,22095.48,22098.47,3703,"B-3","Alloy 617","Plate",314626
3704,"CapPass",178.42,-172.5,"Trend",1.034,22101.45,22104.43,3704,"B-3","Alloy 617","Plate",314626
3705,"CapPass",179.45,-169.5,"Trend",1.059,22107.39,22110.40,3705,"B-3","Alloy 617","Plate",314626
3706,"CapPass",175.73,-174.8,"Trend",1.005,22113.37,22116.37,3706,"B-3","Alloy 617","Plate",314626
3707,"CapPass",174.48,-174.4,"Trend",1.001,22119.36,22122.34,3707,"B-3","Alloy 617","Plate",314626
3708,"CapPass",176.41,-173.0,"Trend",1.019,22125.36,22128.32,3708,"B-3","Alloy 617","Plate",314626
3709,"CapPass",175.55,-174.7,"Trend",1.005,22131.32,22134.28,3709,"B-3","Alloy 617","Plate",314626
3710,"CapPass",178.46,-172.7,"Trend",1.034,22137.28,22140.25,3710,"B-3","Alloy 617","Plate",314626
3711,"CapPass",176.95,-173.1,"Trend",1.022,22143.25,22146.23,3711,"B-3","Alloy 617","Plate",314626
3712,"CapPass",176.92,-173.6,"Trend",1.019,22149.22,22152.20,3712,"B-3","Alloy 617","Plate",314626
3713,"CapPass",178.23,-174.0,"Trend",1.024,22155.20,22158.17,3713,"B-3","Alloy 617","Plate",314626
3714,"CapPass",179.04,-172.2,"Trend",1.040,22161.15,22164.11,3714,"B-3","Alloy 617","Plate",314626
3715,"CapPass",175.58,-171.0,"Trend",1.027,22167.09,22170.04,3715,"B-3","Alloy 617","Plate",314626
3716,"CapPass",177.12,-172.3,"Trend",1.028,22173.07,22176.06,3716,"B-3","Alloy 617","Plate",314626
3717,"CapPass",175.25,-173.2,"Trend",1.012,22179.07,22182.00,3717,"B-3","Alloy 617","Plate",314626
3718,"CapPass",172.49,-171.8,"Trend",1.004,22184.95,22187.98,3718,"B-3","Alloy 617","Plate",314626
3719,"CapPass",176.60,-172.8,"Trend",1.022,22190.98,22193.98,3719,"B-3","Alloy 617","Plate",314626
3720,"CapPass",176.20,-171.5,"Trend",1.028,22196.97,22199.95,3720,"B-3","Alloy 617","Plate",314626
3721,"CapPass",178.81,-171.6,"Trend",1.042,22202.95,22205.93,3721,"B-3","Alloy 617","Plate",314626
3722,"CapPass",177.00,-171.1,"Trend",1.034,22208.92,22211.89,3722,"B-3","Alloy 617","Plate",314626
3723,"CapPass",178.00,-170.0,"Trend",1.047,22214.86,22217.84,3723,"B-3","Alloy 617","Plate",314626
3724,"CapPass",177.99,-170.3,"Trend",1.045,22220.81,22223.79,3724,"B-3","Alloy 617","Plate",314626
3725,"CapPass",177.46,-169.8,"Trend",1.045,22226.81,22229.75,3725,"B-3","Alloy 617","Plate",314626
3726,"CapPass",178.14,-173.0,"Trend",1.029,22232.76,22235.76,3726,"B-3","Alloy 617","Plate",314626
3727,"CapPass",177.42,-175.1,"Trend",1.013,22238.76,22241.75,3727,"B-3","Alloy 617","Plate",314626
3728,"CapPass",175.26,-175.9,"Trend",0.996,22244.73,22247.72,3728,"B-3","Alloy 617","Plate",314626
3729,"CapPass",176.31,-175.1,"Trend",1.007,22250.70,22253.68,3729,"B-3","Alloy 617","Plate",314626
3730,"CapPass",176.90,-173.5,"Trend",1.020,22256.68,22259.64,3730,"B-3","Alloy 617","Plate",314626
3731,"CapPass",177.15,-173.6,"Trend",1.021,22262.64,22265.62,3731,"B-3","Alloy 617","Plate",314626
3732,"CapPass",178.49,-168.5,"Trend",1.059,22268.59,22271.61,3732,"B-3","Alloy 617","Plate",314626
3733,"CapPass",175.97,-174.6,"Trend",1.008,22274.57,22277.56,3733,"B-3","Alloy 617","Plate",314626
3734,"CapPass",174.97,-173.2,"Trend",1.010,22280.56,22283.53,3734,"B-3","Alloy 617","Plate",314626
3735,"CapPass",178.14,-174.7,"Trend",1.020,22286.53,22289.47,3735,"B-3","Alloy 617","Plate",314626
3736,"CapPass",169.30,-170.8,"Trend",0.991,22292.22,22295.47,3736,"B-3","Alloy 617","Plate",314626
3737,"CapPass",177.43,-171.6,"Trend",1.034,22298.47,22301.43,3737,"B-3","Alloy 617","Plate",314626
3738,"CapPass",179.08,-165.2,"Trend",1.084,22304.37,22307.40,3738,"B-3","Alloy 617","Plate",314626
3739,"CapPass",175.21,-171.7,"Trend",1.020,22310.40,22313.37,3739,"B-3","Alloy 617","Plate",314626
3740,"CapPass",177.75,-172.7,"Trend",1.029,22316.37,22319.34,3740,"B-3","Alloy 617","Plate",314626
3741,"CapPass",179.88,-161.7,"Trend",1.112,22322.32,22324.93,3741,"B-3","Alloy 617","Plate",314626
3742,"CapPass",176.60,-171.5,"Trend",1.030,22328.31,22331.28,3742,"B-3","Alloy 617","Plate",314626
3743,"CapPass",177.51,-172.2,"Trend",1.031,22334.28,22337.25,3743,"B-3","Alloy 617","Plate",314626
3744,"CapPass",174.93,-172.8,"Trend",1.012,22340.23,22343.20,3744,"B-3","Alloy 617","Plate",314626
3745,"CapPass",177.50,-171.9,"Trend",1.033,22346.22,22349.18,3745,"B-3","Alloy 617","Plate",314626
3746,"CapPass",176.69,-171.3,"Trend",1.032,22352.18,22355.15,3746,"B-3","Alloy 617","Plate",314626
3747,"CapPass",177.78,-170.3,"Trend",1.044,22358.15,22361.09,3747,"B-3","Alloy 617","Plate",314626
3748,"CapPass",178.56,-171.2,"Trend",1.043,22364.09,22367.09,3748,"B-3","Alloy 617","Plate",314626
3749,"CapPass",177.10,-173.4,"Trend",1.021,22370.09,22373.07,3749,"B-3","Alloy 617","Plate",314626
3750,"CapPass",176.95,-174.0,"Trend",1.017,22376.07,22379.06,3750,"B-3","Alloy 617","Plate",314626
3751,"CapPass",177.46,-173.1,"Trend",1.025,22382.03,22384.95,3751,"B-3","Alloy 617","Plate",314626
3752,"CapPass",169.38,-170.3,"Trend",0.994,22387.72,22390.98,3752,"B-3","Alloy 617","Plate",314626
3753,"CapPass",179.11,-172.8,"Trend",1.036,22393.97,22396.97,3753,"B-3","Alloy 617","Plate",314626
3754,"CapPass",179.39,-172.3,"Trend",1.041,22399.97,22402.95,3754,"B-3","Alloy 617","Plate",314626
3755,"CapPass",179.05,-172.0,"Trend",1.041,22405.93,22408.90,3755,"B-3","Alloy 617","Plate",314626
3756,"CapPass",178.42,-171.9,"Trend",1.038,22411.90,22414.87,3756,"B-3","Alloy 617","Plate",314626
3757,"CapPass",177.68,-171.6,"Trend",1.035,22417.87,22420.82,3757,"B-3","Alloy 617","Plate",314626
3758,"CapPass",175.59,-171.6,"Trend",1.023,22423.81,22426.79,3758,"B-3","Alloy 617","Plate",314626
3759,"CapPass",177.52,-171.3,"Trend",1.036,22429.79,22432.78,3759,"B-3","Alloy 617","Plate",314626
3760,"CapPass",175.88,-171.1,"Trend",1.028,22435.76,22438.73,3760,"B-3","Alloy 617","Plate",314626
3761,"CapPass",177.12,-168.7,"Trend",1.050,22441.68,22444.70,3761,"B-3","Alloy 617","Plate",314626
3762,"CapPass",176.26,-169.1,"Trend",1.042,22447.70,22450.56,3762,"B-3","Alloy 617","Plate",314626
3763,"CapPass",176.52,-172.2,"Trend",1.025,22453.59,22456.64,3763,"B-3","Alloy 617","Plate",314626
3764,"CapPass",176.36,-173.4,"Trend",1.017,22459.65,22462.62,3764,"B-3","Alloy 617","Plate",314626
3765,"CapPass",176.65,-174.0,"Trend",1.015,22465.62,22468.57,3765,"B-3","Alloy 617","Plate",314626
3766,"CapPass",176.81,-174.7,"Trend",1.012,22471.59,22474.54,3766,"B-3","Alloy 617","Plate",314626
3767,"CapPass",169.74,-169.8,"Trend",1.000,22477.20,22480.53,3767,"B-3","Alloy 617","Plate",314626
3768,"CapPass",178.75,-172.8,"Trend",1.034,22483.51,22486.50,3768,"B-3","Alloy 617","Plate",314626
3769,"CapPass",179.26,-174.6,"Trend",1.027,22489.50,22492.47,3769,"B-3","Alloy 617","Plate",314626
3770,"CapPass",177.76,-173.3,"Trend",1.026,22495.47,22498.42,3770,"B-3","Alloy 617","Plate",314626
3771,"CapPass",178.82,-172.7,"Trend",1.035,22501.43,22504.40,3771,"B-3","Alloy 617","Plate",314626
3772,"CapPass",180.93,-163.7,"Trend",1.106,22507.39,22509.90,3772,"B-3","Alloy 617","Plate",314626
3773,"CapPass",175.03,-172.4,"Trend",1.015,22513.37,22516.34,3773,"B-3","Alloy 617","Plate",314626
3774,"CapPass",176.68,-174.7,"Trend",1.011,22519.36,22522.31,3774,"B-3","Alloy 617","Plate",314626
3775,"CapPass",177.25,-172.5,"Trend",1.028,22525.31,22528.29,3775,"B-3","Alloy 617","Plate",314626
3776,"CapPass",178.53,-173.1,"Trend",1.032,22531.28,22534.26,3776,"B-3","Alloy 617","Plate",314626
3777,"CapPass",179.79,-174.2,"Trend",1.032,22537.25,22540.22,3777,"B-3","Alloy 617","Plate",314626
3778,"CapPass",176.54,-174.0,"Trend",1.015,22543.22,22546.20,3778,"B-3","Alloy 617","Plate",314626
3779,"CapPass",177.15,-173.0,"Trend",1.024,22549.20,22552.15,3779,"B-3","Alloy 617","Plate",314626
3780,"CapPass",177.72,-172.9,"Trend",1.028,22555.17,22558.14,3780,"B-3","Alloy 617","Plate",314626
3781,"CapPass",177.22,-174.6,"Trend",1.015,22561.15,22564.11,3781,"B-3","Alloy 617","Plate",314626
3782,"CapPass",176.16,-171.6,"Trend",1.026,22567.09,22570.07,3782,"B-3","Alloy 617","Plate",314626
3783,"CapPass",178.84,-171.9,"Trend",1.040,22573.06,22576.04,3783,"B-3","Alloy 617","Plate",314626
3784,"CapPass",177.80,-171.3,"Trend",1.038,22579.04,22581.95,3784,"B-3","Alloy 617","Plate",314626
3785,"CapPass",178.22,-172.3,"Trend",1.035,22585.00,22587.97,3785,"B-3","Alloy 617","Plate",314626
3786,"CapPass",178.31,-170.4,"Trend",1.047,22590.97,22593.93,3786,"B-3","Alloy 617","Plate",314626
3787,"CapPass",178.35,-169.4,"Trend",1.053,22596.93,22599.90,3787,"B-3","Alloy 617","Plate",314626
3788,"CapPass",177.05,-163.8,"Trend",1.081,22602.86,22605.72,3788,"B-3","Alloy 617","Plate",314626
3789,"CapPass",176.96,-166.2,"Trend",1.065,22608.84,22611.68,3789,"B-3","Alloy 617","Plate",314626
3790,"CapPass",175.92,-172.7,"Trend",1.019,22614.81,22617.82,3790,"B-3","Alloy 617","Plate",314626
3791,"CapPass",178.30,-172.8,"Trend",1.032,22620.82,22623.79,3791,"B-3","Alloy 617","Plate",314626
3792,"CapPass",177.06,-174.6,"Trend",1.014,22626.81,22629.78,3792,"B-3","Alloy 617","Plate",314626
3793,"CapPass",178.34,-167.0,"Trend",1.068,22632.76,22635.59,3793,"B-3","Alloy 617","Plate",314626
3794,"CapPass",177.91,-170.3,"Trend",1.044,22638.70,22641.59,3794,"B-3","Alloy 617","Plate",314626
3795,"CapPass",179.09,-170.6,"Trend",1.050,22644.68,22647.68,3795,"B-3","Alloy 617","Plate",314626
3796,"CapPass",178.97,-171.9,"Trend",1.041,22650.67,22653.65,3796,"B-3","Alloy 617","Plate",314626
3797,"CapPass",180.08,-171.2,"Trend",1.052,22656.65,22659.64,3797,"B-3","Alloy 617","Plate",314626
3798,"CapPass",180.80,-163.4,"Trend",1.107,22662.61,22665.57,3798,"B-3","Alloy 617","Plate",314626
3799,"CapPass",176.96,-170.6,"Trend",1.037,22668.57,22671.54,3799,"B-3","Alloy 617","Plate",314626
3800,"CapPass",175.71,-174.5,"Trend",1.007,22674.56,22677.51,3800,"B-3","Alloy 617","Plate",314626
3801,"CapPass",176.18,-175.8,"Trend",1.002,22680.54,22683.48,3801,"B-3","Alloy 617","Plate",314626
3802,"CapPass",167.79,-171.0,"Trend",0.982,22686.18,22689.47,3802,"B-3","Alloy 617","Plate",314626
3803,"CapPass",179.08,-170.7,"Trend",1.049,22692.45,22695.43,3803,"B-3","Alloy 617","Plate",314626
3804,"CapPass",179.24,-170.6,"Trend",1.050,22698.43,22701.42,3804,"B-3","Alloy 617","Plate",314626
3805,"CapPass",178.54,-172.7,"Trend",1.034,22704.42,22707.39,3805,"B-3","Alloy 617","Plate",314626
3806,"CapPass",180.15,-174.1,"Trend",1.035,22710.37,22713.36,3806,"B-3","Alloy 617","Plate",314626
3807,"CapPass",176.85,-170.6,"Trend",1.037,22716.36,22719.32,3807,"B-3","Alloy 617","Plate",314626
3808,"CapPass",180.42,-170.8,"Trend",1.056,22722.32,22725.28,3808,"B-3","Alloy 617","Plate",314626
3809,"CapPass",179.90,-159.3,"Trend",1.129,22728.26,22730.87,3809,"B-3","Alloy 617","Plate",314626
3810,"CapPass",176.37,-166.8,"Trend",1.058,22734.23,22737.22,3810,"B-3","Alloy 617","Plate",314626
3811,"CapPass",176.07,-172.4,"Trend",1.021,22740.23,22743.18,3811,"B-3","Alloy 617","Plate",314626
3812,"CapPass",177.16,-173.6,"Trend",1.021,22746.20,22749.17,3812,"B-3","Alloy 617","Plate",314626
3813,"CapPass",176.68,-174.7,"Trend",1.011,22752.17,22755.15,3813,"B-3","Alloy 617","Plate",314626
3814,"CapPass",177.83,-164.1,"Trend",1.083,22758.09,22760.89,3814,"B-3","Alloy 617","Plate",314626
3815,"CapPass",178.39,-170.4,"Trend",1.047,22764.06,22766.92,3815,"B-3","Alloy 617","Plate",314626
3816,"CapPass",176.64,-171.5,"Trend",1.030,22770.00,22773.03,3816,"B-3","Alloy 617","Plate",314626
3817,"CapPass",176.30,-171.9,"Trend",1.026,22776.03,22779.01,3817,"B-3","Alloy 617","Plate",314626
3818,"CapPass",176.15,-175.0,"Trend",1.006,22782.01,22784.98,3818,"B-3","Alloy 617","Plate",314626
3819,"CapPass",176.29,-174.4,"Trend",1.011,22787.98,22790.95,3819,"B-3","Alloy 617","Plate",314626
3820,"CapPass",172.53,-175.6,"Trend",0.983,22793.97,22796.92,3820,"B-3","Alloy 617","Plate",314626
3821,"CapPass",175.25,-173.1,"Trend",1.013,22799.93,22802.89,3821,"B-3","Alloy 617","Plate",314626
3822,"CapPass",179.74,-173.4,"Trend",1.036,22805.90,22808.87,3822,"B-3","Alloy 617","Plate",314626
3823,"CapPass",178.78,-171.0,"Trend",1.045,22811.87,22814.81,3823,"B-3","Alloy 617","Plate",314626
3824,"CapPass",177.49,-169.1,"Trend",1.049,22817.79,22820.70,3824,"B-3","Alloy 617","Plate",314626
3825,"CapPass",175.74,-173.6,"Trend",1.012,22823.76,22826.76,3825,"B-3","Alloy 617","Plate",314626
3826,"CapPass",175.48,-173.4,"Trend",1.012,22829.76,22832.75,3826,"B-3","Alloy 617","Plate",314626
3827,"CapPass",178.94,-174.8,"Trend",1.024,22835.73,22838.72,3827,"B-3","Alloy 617","Plate",314626
3828,"CapPass",178.10,-175.6,"Trend",1.014,22841.72,22844.67,3828,"B-3","Alloy 617","Plate",314626
3829,"CapPass",170.07,-168.1,"Trend",1.012,22847.22,22850.65,3829,"B-3","Alloy 617","Plate",314626
3830,"CapPass",179.33,-169.8,"Trend",1.056,22853.64,22856.62,3830,"B-3","Alloy 617","Plate",314626
3831,"CapPass",178.82,-170.5,"Trend",1.049,22859.62,22862.59,3831,"B-3","Alloy 617","Plate",314626
3832,"CapPass",179.08,-174.1,"Trend",1.029,22865.59,22868.57,3832,"B-3","Alloy 617","Plate",314626
3833,"CapPass",177.47,-173.1,"Trend",1.026,22871.56,22874.54,3833,"B-3","Alloy 617","Plate",314626
3834,"CapPass",177.17,-172.4,"Trend",1.028,22877.54,22880.51,3834,"B-3","Alloy 617","Plate",314626
3835,"CapPass",176.67,-171.4,"Trend",1.031,22883.51,22886.48,3835,"B-3","Alloy 617","Plate",314626
3836,"CapPass",177.74,-172.2,"Trend",1.032,22889.48,22892.45,3836,"B-3","Alloy 617","Plate",314626
3837,"CapPass",176.77,-170.3,"Trend",1.038,22895.43,22898.40,3837,"B-3","Alloy 617","Plate",314626
3838,"CapPass",177.42,-167.3,"Trend",1.061,22901.40,22904.36,3838,"B-3","Alloy 617","Plate",314626
3839,"CapPass",177.88,-169.9,"Trend",1.047,22907.36,22910.34,3839,"B-3","Alloy 617","Plate",314626
3840,"CapPass",179.48,-171.0,"Trend",1.050,22913.32,22916.31,3840,"B-3","Alloy 617","Plate",314626
3841,"CapPass",180.32,-171.6,"Trend",1.051,22919.31,22922.23,3841,"B-3","Alloy 617","Plate",314626
3842,"CapPass",176.72,-172.4,"Trend",1.025,22925.26,22928.25,3842,"B-3","Alloy 617","Plate",314626
3843,"CapPass",178.51,-174.6,"Trend",1.022,22931.26,22934.22,3843,"B-3","Alloy 617","Plate",314626
3844,"CapPass",179.31,-171.6,"Trend",1.045,22937.22,22940.18,3844,"B-3","Alloy 617","Plate",314626
3845,"CapPass",179.45,-169.2,"Trend",1.061,22943.17,22946.15,3845,"B-3","Alloy 617","Plate",314626
3846,"CapPass",178.82,-168.6,"Trend",1.061,22949.14,22952.11,3846,"B-3","Alloy 617","Plate",314626
3847,"CapPass",178.18,-168.1,"Trend",1.060,22955.11,22958.09,3847,"B-3","Alloy 617","Plate",314626
3848,"CapPass",178.78,-173.8,"Trend",1.029,22961.11,22964.07,3848,"B-3","Alloy 617","Plate",314626
3849,"CapPass",178.49,-174.0,"Trend",1.026,22967.07,22970.03,3849,"B-3","Alloy 617","Plate",314626
3850,"CapPass",172.01,-170.7,"Trend",1.008,22972.73,22976.00,3850,"B-3","Alloy 617","Plate",314626
3851,"CapPass",177.51,-172.1,"Trend",1.032,22979.01,22981.98,3851,"B-3","Alloy 617","Plate",314626
3852,"CapPass",177.08,-172.7,"Trend",1.025,22985.00,22987.95,3852,"B-3","Alloy 617","Plate",314626
3853,"CapPass",177.84,-172.7,"Trend",1.030,22990.97,22993.92,3853,"B-3","Alloy 617","Plate",314626
3854,"CapPass",179.59,-170.8,"Trend",1.051,22996.90,22999.89,3854,"B-3","Alloy 617","Plate",314626
3855,"CapPass",179.44,-169.3,"Trend",1.060,23002.89,23005.87,3855,"B-3","Alloy 617","Plate",314626
3856,"CapPass",178.58,-166.8,"Trend",1.070,23008.86,23011.79,3856,"B-3","Alloy 617","Plate",314626
3857,"CapPass",177.61,-167.1,"Trend",1.063,23014.81,23017.64,3857,"B-3","Alloy 617","Plate",314626
3858,"CapPass",177.44,-169.5,"Trend",1.047,23020.68,23023.65,3858,"B-3","Alloy 617","Plate",314626
3859,"CapPass",180.05,-172.8,"Trend",1.042,23026.75,23029.73,3859,"B-3","Alloy 617","Plate",314626
3860,"CapPass",175.37,-173.4,"Trend",1.011,23032.76,23035.72,3860,"B-3","Alloy 617","Plate",314626
3861,"CapPass",177.63,-174.9,"Trend",1.015,23038.72,23041.64,3861,"B-3","Alloy 617","Plate",314626
3862,"CapPass",168.52,-169.3,"Trend",0.995,23044.45,23047.65,3862,"B-3","Alloy 617","Plate",314626
3863,"CapPass",180.45,-171.3,"Trend",1.053,23050.64,23053.62,3863,"B-3","Alloy 617","Plate",314626
3864,"CapPass",177.33,-173.8,"Trend",1.020,23056.62,23059.61,3864,"B-3","Alloy 617","Plate",314626
3865,"CapPass",177.75,-174.6,"Trend",1.018,23062.59,23065.53,3865,"B-3","Alloy 617","Plate",314626
3866,"CapPass",173.73,-169.4,"Trend",1.026,23068.53,23071.53,3866,"B-3","Alloy 617","Plate",314626
3867,"CapPass",179.52,-166.0,"Trend",1.082,23074.47,23077.32,3867,"B-3","Alloy 617","Plate",314626
3868,"CapPass",178.48,-170.8,"Trend",1.045,23080.47,23083.47,3868,"B-3","Alloy 617","Plate",314626
3869,"CapPass",178.40,-172.3,"Trend",1.035,23086.48,23089.45,3869,"B-3","Alloy 617","Plate",314626
3870,"CapPass",178.97,-171.8,"Trend",1.042,23092.45,23095.42,3870,"B-3","Alloy 617","Plate",314626
3871,"CapPass",179.30,-173.5,"Trend",1.033,23098.42,23101.39,3871,"B-3","Alloy 617","Plate",314626
3872,"CapPass",177.86,-171.1,"Trend",1.040,23104.39,23107.36,3872,"B-3","Alloy 617","Plate",314626
3873,"CapPass",178.07,-171.6,"Trend",1.038,23110.36,23113.32,3873,"B-3","Alloy 617","Plate",314626
3874,"CapPass",178.81,-172.3,"Trend",1.038,23116.34,23119.29,3874,"B-3","Alloy 617","Plate",314626
3875,"CapPass",178.91,-163.1,"Trend",1.097,23122.25,23124.92,3875,"B-3","Alloy 617","Plate",314626
3876,"CapPass",177.07,-168.4,"Trend",1.051,23128.15,23131.03,3876,"B-3","Alloy 617","Plate",314626
3877,"CapPass",178.37,-171.2,"Trend",1.042,23134.22,23137.20,3877,"B-3","Alloy 617","Plate",314626
3878,"CapPass",177.69,-173.3,"Trend",1.025,23140.20,23143.15,3878,"B-3","Alloy 617","Plate",314626
3879,"CapPass",179.26,-172.1,"Trend",1.041,23146.17,23149.14,3879,"B-3","Alloy 617","Plate",314626
3880,"CapPass",178.42,-173.0,"Trend",1.031,23152.14,23155.11,3880,"B-3","Alloy 617","Plate",314626
3881,"CapPass",178.58,-172.8,"Trend",1.034,23158.09,23161.07,3881,"B-3","Alloy 617","Plate",314626
3882,"CapPass",178.22,-171.9,"Trend",1.037,23164.06,23167.04,3882,"B-3","Alloy 617","Plate",314626
3883,"CapPass",179.12,-165.9,"Trend",1.080,23170.01,23172.87,3883,"B-3","Alloy 617","Plate",314626
3884,"CapPass",178.86,-172.6,"Trend",1.036,23176.00,23178.97,3884,"B-3","Alloy 617","Plate",314626
3885,"CapPass",176.06,-172.6,"Trend",1.020,23182.00,23184.95,3885,"B-3","Alloy 617","Plate",314626
3886,"CapPass",177.71,-174.3,"Trend",1.019,23187.97,23190.93,3886,"B-3","Alloy 617","Plate",314626
3887,"CapPass",175.32,-174.3,"Trend",1.006,23193.93,23196.90,3887,"B-3","Alloy 617","Plate",314626
3888,"CapPass",178.54,-173.0,"Trend",1.032,23199.90,23202.89,3888,"B-3","Alloy 617","Plate",314626
3889,"CapPass",175.64,-175.2,"Trend",1.002,23205.87,23208.84,3889,"B-3","Alloy 617","Plate",314626
3890,"CapPass",178.15,-174.6,"Trend",1.020,23211.84,23214.81,3890,"B-3","Alloy 617","Plate",314626
3891,"CapPass",176.60,-174.5,"Trend",1.012,23217.82,23220.76,3891,"B-3","Alloy 617","Plate",314626
3892,"CapPass",167.93,-170.9,"Trend",0.983,23223.48,23226.75,3892,"B-3","Alloy 617","Plate",314626
3893,"CapPass",180.18,-171.2,"Trend",1.052,23229.75,23232.72,3893,"B-3","Alloy 617","Plate",314626
3894,"CapPass",181.04,-168.2,"Trend",1.076,23235.70,23238.43,3894,"B-3","Alloy 617","Plate",314626
3895,"CapPass",172.21,-173.1,"Trend",0.995,23241.68,23244.65,3895,"B-3","Alloy 617","Plate",314626
3896,"CapPass",174.46,-174.3,"Trend",1.001,23247.65,23250.62,3896,"B-3","Alloy 617","Plate",314626
3897,"CapPass",174.21,-173.5,"Trend",1.004,23253.64,23256.61,3897,"B-3","Alloy 617","Plate",314626
3898,"CapPass",178.25,-172.9,"Trend",1.031,23259.59,23262.57,3898,"B-3","Alloy 617","Plate",314626
3899,"CapPass",179.78,-162.0,"Trend",1.110,23265.53,23268.54,3899,"B-3","Alloy 617","Plate",314626
3900,"CapPass",175.81,-171.2,"Trend",1.027,23271.47,23274.50,3900,"B-3","Alloy 617","Plate",314626
3901,"CapPass",176.54,-171.6,"Trend",1.029,23277.50,23280.48,3901,"B-3","Alloy 617","Plate",314626
3902,"CapPass",176.21,-174.8,"Trend",1.008,23283.47,23286.45,3902,"B-3","Alloy 617","Plate",314626
3903,"CapPass",175.44,-174.1,"Trend",1.008,23289.43,23292.42,3903,"B-3","Alloy 617","Plate",314626
3904,"CapPass",177.24,-173.9,"Trend",1.019,23295.42,23298.39,3904,"B-3","Alloy 617","Plate",314626
3905,"CapPass",176.10,-174.4,"Trend",1.009,23301.39,23304.36,3905,"B-3","Alloy 617","Plate",314626
3906,"CapPass",176.55,-175.4,"Trend",1.007,23307.36,23310.34,3906,"B-3","Alloy 617","Plate",314626
3907,"CapPass",177.57,-172.2,"Trend",1.031,23313.31,23316.22,3907,"B-3","Alloy 617","Plate",314626
3908,"CapPass",175.59,-173.8,"Trend",1.011,23319.26,23322.26,3908,"B-3","Alloy 617","Plate",314626
3909,"CapPass",177.24,-173.2,"Trend",1.023,23325.26,23328.23,3909,"B-3","Alloy 617","Plate",314626
3910,"CapPass",178.54,-174.4,"Trend",1.024,23331.25,23334.20,3910,"B-3","Alloy 617","Plate",314626
3911,"CapPass",178.36,-173.5,"Trend",1.028,23337.20,23340.12,3911,"B-3","Alloy 617","Plate",314626
3912,"CapPass",171.11,-171.0,"Trend",1.000,23342.87,23346.14,3912,"B-3","Alloy 617","Plate",314626
3913,"CapPass",178.03,-172.3,"Trend",1.033,23349.12,23352.12,3913,"B-3","Alloy 617","Plate",314626
3914,"CapPass",176.86,-173.1,"Trend",1.022,23355.11,23358.07,3914,"B-3","Alloy 617","Plate",314626
3915,"CapPass",176.66,-174.0,"Trend",1.015,23361.09,23364.06,3915,"B-3","Alloy 617","Plate",314626
3916,"CapPass",179.69,-170.5,"Trend",1.054,23367.03,23370.01,3916,"B-3","Alloy 617","Plate",314626
3917,"CapPass",175.83,-171.5,"Trend",1.025,23372.97,23376.00,3917,"B-3","Alloy 617","Plate",314626
3918,"CapPass",177.63,-172.8,"Trend",1.028,23378.98,23381.97,3918,"B-3","Alloy 617","Plate",314626
3919,"CapPass",176.71,-174.0,"Trend",1.016,23384.97,23387.93,3919,"B-3","Alloy 617","Plate",314626
3920,"CapPass",177.39,-172.3,"Trend",1.030,23390.93,23393.90,3920,"B-3","Alloy 617","Plate",314626
3921,"CapPass",177.06,-173.3,"Trend",1.022,23396.90,23399.89,3921,"B-3","Alloy 617","Plate",314626
3922,"CapPass",176.86,-171.4,"Trend",1.032,23402.89,23405.84,3922,"B-3","Alloy 617","Plate",314626
3923,"CapPass",176.77,-173.4,"Trend",1.020,23408.86,23411.81,3923,"B-3","Alloy 617","Plate",314626
3924,"CapPass",177.62,-171.3,"Trend",1.037,23414.82,23417.75,3924,"B-3","Alloy 617","Plate",314626
3925,"CapPass",177.71,-171.8,"Trend",1.034,23420.79,23423.72,3925,"B-3","Alloy 617","Plate",314626
3926,"CapPass",178.72,-170.7,"Trend",1.047,23426.75,23429.70,3926,"B-3","Alloy 617","Plate",314626
3927,"CapPass",177.15,-170.9,"Trend",1.037,23432.70,23435.67,3927,"B-3","Alloy 617","Plate",314626
3928,"CapPass",176.86,-170.8,"Trend",1.036,23438.67,23441.61,3928,"B-3","Alloy 617","Plate",314626
3929,"CapPass",177.74,-163.8,"Trend",1.085,23444.59,23447.36,3929,"B-3","Alloy 617","Plate",314626
3930,"CapPass",176.80,-169.6,"Trend",1.043,23450.61,23453.43,3930,"B-3","Alloy 617","Plate",314626
3931,"CapPass",175.61,-172.2,"Trend",1.020,23456.50,23459.56,3931,"B-3","Alloy 617","Plate",314626
3932,"CapPass",176.45,-172.4,"Trend",1.024,23462.56,23465.53,3932,"B-3","Alloy 617","Plate",314626
3933,"CapPass",178.32,-168.7,"Trend",1.057,23468.51,23471.50,3933,"B-3","Alloy 617","Plate",314626
3934,"CapPass",175.70,-167.9,"Trend",1.046,23474.47,23477.43,3934,"B-3","Alloy 617","Plate",314626
3935,"CapPass",174.07,-170.2,"Trend",1.023,23480.47,23483.42,3935,"B-3","Alloy 617","Plate",314626
3936,"CapPass",175.45,-171.6,"Trend",1.022,23486.42,23489.37,3936,"B-3","Alloy 617","Plate",314626
3937,"CapPass",175.61,-171.4,"Trend",1.025,23492.37,23495.39,3937,"B-3","Alloy 617","Plate",314626
3938,"CapPass",174.90,-175.3,"Trend",0.998,23498.39,23501.36,3938,"B-3","Alloy 617","Plate",314626
3939,"CapPass",176.30,-173.4,"Trend",1.017,23504.36,23507.34,3939,"B-3","Alloy 617","Plate",314626
3940,"CapPass",178.82,-175.2,"Trend",1.021,23510.32,23513.28,3940,"B-3","Alloy 617","Plate",314626
3941,"CapPass",178.96,-172.8,"Trend",1.036,23516.29,23519.26,3941,"B-3","Alloy 617","Plate",314626
3942,"CapPass",180.01,-173.8,"Trend",1.036,23522.28,23525.23,3942,"B-3","Alloy 617","Plate",314626
3943,"CapPass",178.53,-174.0,"Trend",1.026,23528.25,23531.20,3943,"B-3","Alloy 617","Plate",314626
3944,"CapPass",178.55,-173.5,"Trend",1.029,23534.20,23537.18,3944,"B-3","Alloy 617","Plate",314626
3945,"CapPass",177.29,-173.8,"Trend",1.020,23540.18,23543.15,3945,"B-3","Alloy 617","Plate",314626
3946,"CapPass",179.08,-173.6,"Trend",1.032,23546.15,23549.09,3946,"B-3","Alloy 617","Plate",314626
3947,"CapPass",169.93,-171.6,"Trend",0.990,23551.81,23555.06,3947,"B-3","Alloy 617","Plate",314626
3948,"CapPass",178.71,-172.3,"Trend",1.037,23558.07,23561.04,3948,"B-3","Alloy 617","Plate",314626
3949,"CapPass",177.18,-173.1,"Trend",1.024,23564.06,23567.01,3949,"B-3","Alloy 617","Plate",314626
3950,"CapPass",177.77,-174.5,"Trend",1.019,23570.03,23572.98,3950,"B-3","Alloy 617","Plate",314626
3951,"CapPass",175.53,-173.3,"Trend",1.013,23576.00,23578.97,3951,"B-3","Alloy 617","Plate",314626
3952,"CapPass",179.28,-170.9,"Trend",1.049,23581.95,23584.92,3952,"B-3","Alloy 617","Plate",314626
3953,"CapPass",178.80,-164.4,"Trend",1.087,23587.87,23590.92,3953,"B-3","Alloy 617","Plate",314626
3954,"CapPass",176.09,-168.9,"Trend",1.043,23593.89,23596.84,3954,"B-3","Alloy 617","Plate",314626
3955,"CapPass",176.77,-170.7,"Trend",1.035,23599.87,23602.82,3955,"B-3","Alloy 617","Plate",314626
3956,"CapPass",177.61,-171.5,"Trend",1.036,23605.82,23608.79,3956,"B-3","Alloy 617","Plate",314626
3957,"CapPass",177.79,-170.8,"Trend",1.041,23611.79,23614.78,3957,"B-3","Alloy 617","Plate",314626
3958,"CapPass",178.04,-173.8,"Trend",1.025,23617.79,23620.75,3958,"B-3","Alloy 617","Plate",314626
3959,"CapPass",177.19,-175.0,"Trend",1.013,23623.76,23626.70,3959,"B-3","Alloy 617","Plate",314626
3960,"CapPass",169.50,-170.1,"Trend",0.997,23629.51,23632.68,3960,"B-3","Alloy 617","Plate",314626
3961,"CapPass",180.91,-172.9,"Trend",1.046,23635.68,23638.64,3961,"B-3","Alloy 617","Plate",314626
3962,"CapPass",176.02,-170.6,"Trend",1.032,23641.62,23644.64,3962,"B-3","Alloy 617","Plate",314626
3963,"CapPass",179.65,-173.4,"Trend",1.036,23647.64,23650.61,3963,"B-3","Alloy 617","Plate",314626
3964,"CapPass",178.48,-172.0,"Trend",1.038,23653.59,23656.59,3964,"B-3","Alloy 617","Plate",314626
3965,"CapPass",180.91,-169.9,"Trend",1.065,23659.57,23662.56,3965,"B-3","Alloy 617","Plate",314626
3966,"CapPass",178.48,-162.5,"Trend",1.098,23665.50,23668.23,3966,"B-3","Alloy 617","Plate",314626
3967,"CapPass",178.14,-169.0,"Trend",1.054,23671.48,23674.43,3967,"B-3","Alloy 617","Plate",314626
3968,"CapPass",176.26,-170.9,"Trend",1.031,23677.47,23680.45,3968,"B-3","Alloy 617","Plate",314626
3969,"CapPass",175.24,-172.1,"Trend",1.018,23683.47,23686.42,3969,"B-3","Alloy 617","Plate",314626
3970,"CapPass",178.51,-171.7,"Trend",1.040,23689.43,23692.39,3970,"B-3","Alloy 617","Plate",314626
3971,"CapPass",178.93,-171.4,"Trend",1.044,23695.39,23698.32,3971,"B-3","Alloy 617","Plate",314626
3972,"CapPass",178.43,-163.9,"Trend",1.089,23701.32,23704.11,3972,"B-3","Alloy 617","Plate",314626
3973,"CapPass",178.29,-164.0,"Trend",1.087,23707.26,23710.04,3973,"B-3","Alloy 617","Plate",314626
3974,"CapPass",175.69,-171.5,"Trend",1.024,23713.29,23716.28,3974,"B-3","Alloy 617","Plate",314626
3975,"CapPass",177.96,-173.0,"Trend",1.029,23719.26,23722.25,3975,"B-3","Alloy 617","Plate",314626
3976,"CapPass",179.75,-173.0,"Trend",1.039,23725.23,23728.22,3976,"B-3","Alloy 617","Plate",314626
3977,"CapPass",178.49,-173.1,"Trend",1.031,23731.20,23734.17,3977,"B-3","Alloy 617","Plate",314626
3978,"CapPass",179.73,-173.3,"Trend",1.037,23737.18,23740.15,3978,"B-3","Alloy 617","Plate",314626
3979,"CapPass",177.02,-174.0,"Trend",1.017,23743.15,23746.11,3979,"B-3","Alloy 617","Plate",314626
3980,"CapPass",177.57,-172.4,"Trend",1.030,23749.12,23752.07,3980,"B-3","Alloy 617","Plate",314626
3981,"CapPass",178.03,-170.9,"Trend",1.041,23755.09,23758.06,3981,"B-3","Alloy 617","Plate",314626
3982,"CapPass",177.78,-170.9,"Trend",1.040,23761.04,23764.01,3982,"B-3","Alloy 617","Plate",314626
3983,"CapPass",178.43,-172.1,"Trend",1.037,23767.03,23769.98,3983,"B-3","Alloy 617","Plate",314626
3984,"CapPass",173.47,-171.3,"Trend",1.013,23772.84,23775.95,3984,"B-3","Alloy 617","Plate",314626
3985,"CapPass",179.21,-168.9,"Trend",1.061,23778.93,23781.81,3985,"B-3","Alloy 617","Plate",314626
3986,"CapPass",178.03,-169.9,"Trend",1.048,23784.93,23787.90,3986,"B-3","Alloy 617","Plate",314626
3987,"CapPass",179.16,-164.1,"Trend",1.092,23790.86,23793.50,3987,"B-3","Alloy 617","Plate",314626
3988,"CapPass",176.34,-173.0,"Trend",1.020,23796.84,23799.82,3988,"B-3","Alloy 617","Plate",314626
3989,"CapPass",176.65,-172.5,"Trend",1.024,23802.82,23805.81,3989,"B-3","Alloy 617","Plate",314626
3990,"CapPass",176.27,-171.9,"Trend",1.025,23808.81,23811.78,3990,"B-3","Alloy 617","Plate",314626
3991,"CapPass",179.01,-173.5,"Trend",1.032,23814.78,23817.75,3991,"B-3","Alloy 617","Plate",314626
3992,"CapPass",175.57,-175.0,"Trend",1.003,23820.76,23823.72,3992,"B-3","Alloy 617","Plate",314626
3993,"CapPass",175.96,-174.6,"Trend",1.008,23826.73,23829.68,3993,"B-3","Alloy 617","Plate",314626
3994,"CapPass",179.41,-173.7,"Trend",1.033,23832.68,23835.65,3994,"B-3","Alloy 617","Plate",314626
3995,"CapPass",179.44,-169.8,"Trend",1.057,23838.64,23841.61,3995,"B-3","Alloy 617","Plate",314626
3996,"CapPass",177.16,-173.6,"Trend",1.020,23844.64,23847.61,3996,"B-3","Alloy 617","Plate",314626
3997,"CapPass",176.59,-171.9,"Trend",1.027,23850.59,23853.57,3997,"B-3","Alloy 617","Plate",314626
3998,"CapPass",176.90,-171.8,"Trend",1.030,23856.56,23859.54,3998,"B-3","Alloy 617","Plate",314626
3999,"CapPass",176.83,-170.2,"Trend",1.039,23862.53,23865.51,3999,"B-3","Alloy 617","Plate",314626
4000,"CapPass",175.91,-171.0,"Trend",1.029,23868.47,23871.47,4000,"B-3","Alloy 617","Plate",314626
4001,"CapPass",177.16,-171.1,"Trend",1.036,23874.47,23877.43,4001,"B-3","Alloy 617","Plate",314626
4002,"CapPass",178.56,-173.7,"Trend",1.028,23880.47,23883.42,4002,"B-3","Alloy 617","Plate",314626
4003,"CapPass",177.91,-174.6,"Trend",1.019,23886.43,23889.36,4003,"B-3","Alloy 617","Plate",314626
4004,"CapPass",166.25,-168.5,"Trend",0.987,23892.03,23895.36,4004,"B-3","Alloy 617","Plate",314626
4005,"CapPass",179.08,-169.0,"Trend",1.060,23898.26,23901.18,4005,"B-3","Alloy 617","Plate",314626
4006,"CapPass",172.86,-175.8,"Trend",0.983,23904.32,23907.26,4006,"B-3","Alloy 617","Plate",314626
4007,"CapPass",174.78,-165.1,"Trend",1.059,23910.00,23913.25,4007,"B-3","Alloy 617","Plate",314626
4008,"CapPass",179.53,-168.9,"Trend",1.063,23916.26,23919.23,4008,"B-3","Alloy 617","Plate",314626
4009,"CapPass",179.41,-171.6,"Trend",1.045,23922.22,23925.20,4009,"B-3","Alloy 617","Plate",314626
4010,"CapPass",181.11,-170.1,"Trend",1.065,23928.20,23931.18,4010,"B-3","Alloy 617","Plate",314626
4011,"CapPass",180.00,-170.4,"Trend",1.056,23934.18,23937.15,4011,"B-3","Alloy 617","Plate",314626
4012,"CapPass",178.98,-171.5,"Trend",1.044,23940.12,23943.12,4012,"B-3","Alloy 617","Plate",314626
4013,"CapPass",176.55,-172.1,"Trend",1.026,23946.12,23949.09,4013,"B-3","Alloy 617","Plate",314626
4014,"CapPass",177.89,-170.6,"Trend",1.043,23952.09,23955.04,4014,"B-3","Alloy 617","Plate",314626
4015,"CapPass",179.36,-172.1,"Trend",1.042,23958.06,23961.01,4015,"B-3","Alloy 617","Plate",314626
4016,"CapPass",180.45,-165.0,"Trend",1.094,23964.01,23966.64,4016,"B-3","Alloy 617","Plate",314626
4017,"CapPass",179.35,-170.7,"Trend",1.051,23969.95,23972.90,4017,"B-3","Alloy 617","Plate",314626
4018,"CapPass",176.95,-172.8,"Trend",1.024,23975.97,23978.93,4018,"B-3","Alloy 617","Plate",314626
4019,"CapPass",175.01,-174.1,"Trend",1.005,23981.93,23984.90,4019,"B-3","Alloy 617","Plate",314626
4020,"CapPass",179.07,-172.6,"Trend",1.038,23987.89,23990.87,4020,"B-3","Alloy 617","Plate",314626
4021,"CapPass",178.67,-171.9,"Trend",1.040,23993.87,23996.86,4021,"B-3","Alloy 617","Plate",314626
4022,"CapPass",178.20,-171.0,"Trend",1.042,23999.84,24002.81,4022,"B-3","Alloy 617","Plate",314626
4023,"CapPass",175.11,-169.3,"Trend",1.035,24005.79,24008.70,4023,"B-3","Alloy 617","Plate",314626
4024,"CapPass",174.95,-169.1,"Trend",1.035,24011.75,24014.70,4024,"B-3","Alloy 617","Plate",314626
4025,"CapPass",176.20,-171.8,"Trend",1.025,24017.70,24020.70,4025,"B-3","Alloy 617","Plate",314626
4026,"CapPass",174.96,-174.5,"Trend",1.003,24023.72,24026.70,4026,"B-3","Alloy 617","Plate",314626
4027,"CapPass",176.91,-173.5,"Trend",1.020,24029.70,24032.67,4027,"B-3","Alloy 617","Plate",314626
4028,"CapPass",178.68,-173.0,"Trend",1.033,24035.65,24038.65,4028,"B-3","Alloy 617","Plate",314626
4029,"CapPass",179.23,-164.9,"Trend",1.087,24041.61,24044.42,4029,"B-3","Alloy 617","Plate",314626
4030,"CapPass",176.25,-172.3,"Trend",1.023,24047.59,24050.57,4030,"B-3","Alloy 617","Plate",314626
4031,"CapPass",178.07,-168.9,"Trend",1.055,24053.56,24056.53,4031,"B-3","Alloy 617","Plate",314626
4032,"CapPass",175.62,-172.2,"Trend",1.020,24059.53,24062.53,4032,"B-3","Alloy 617","Plate",314626
4033,"CapPass",175.44,-172.6,"Trend",1.016,24065.51,24068.50,4033,"B-3","Alloy 617","Plate",314626
4034,"CapPass",176.90,-172.2,"Trend",1.027,24071.48,24074.47,4034,"B-3","Alloy 617","Plate",314626
4035,"CapPass",177.67,-171.7,"Trend",1.035,24077.47,24080.43,4035,"B-3","Alloy 617","Plate",314626
4036,"CapPass",180.26,-173.6,"Trend",1.038,24083.43,24086.39,4036,"B-3","Alloy 617","Plate",314626
4037,"CapPass",178.42,-174.8,"Trend",1.020,24089.40,24092.37,4037,"B-3","Alloy 617","Plate",314626
4038,"CapPass",178.71,-173.3,"Trend",1.031,24095.37,24098.34,4038,"B-3","Alloy 617","Plate",314626
4039,"CapPass",176.59,-174.0,"Trend",1.015,24101.34,24104.29,4039,"B-3","Alloy 617","Plate",314626
4040,"CapPass",177.69,-171.8,"Trend",1.034,24107.31,24110.28,4040,"B-3","Alloy 617","Plate",314626
4041,"CapPass",176.65,-165.1,"Trend",1.070,24113.25,24116.07,4041,"B-3","Alloy 617","Plate",314626
4042,"CapPass",176.13,-165.3,"Trend",1.065,24119.18,24121.97,4042,"B-3","Alloy 617","Plate",314626
4043,"CapPass",175.70,-173.2,"Trend",1.014,24125.14,24128.14,4043,"B-3","Alloy 617","Plate",314626
4044,"CapPass",173.91,-171.2,"Trend",1.016,24131.07,24134.14,4044,"B-3","Alloy 617","Plate",314626
4045,"CapPass",176.48,-173.7,"Trend",1.016,24137.17,24140.12,4045,"B-3","Alloy 617","Plate",314626
4046,"CapPass",176.32,-172.9,"Trend",1.020,24143.14,24146.09,4046,"B-3","Alloy 617","Plate",314626
4047,"CapPass",178.76,-171.9,"Trend",1.040,24149.09,24152.04,4047,"B-3","Alloy 617","Plate",314626
4048,"CapPass",177.76,-171.1,"Trend",1.039,24155.01,24158.03,4048,"B-3","Alloy 617","Plate",314626
4049,"CapPass",176.58,-173.3,"Trend",1.019,24161.03,24164.01,4049,"B-3","Alloy 617","Plate",314626
4050,"CapPass",177.99,-173.0,"Trend",1.029,24167.00,24169.97,4050,"B-3","Alloy 617","Plate",314626
4051,"CapPass",175.26,-173.2,"Trend",1.012,24172.98,24175.93,4051,"B-3","Alloy 617","Plate",314626
4052,"CapPass",177.56,-173.2,"Trend",1.025,24178.95,24181.90,4052,"B-3","Alloy 617","Plate",314626
4053,"CapPass",178.08,-171.8,"Trend",1.037,24184.90,24187.87,4053,"B-3","Alloy 617","Plate",314626
4054,"CapPass",177.86,-160.6,"Trend",1.108,24190.81,24193.57,4054,"B-3","Alloy 617","Plate",314626
4055,"CapPass",178.39,-166.8,"Trend",1.070,24196.81,24199.57,4055,"B-3","Alloy 617","Plate",314626
4056,"CapPass",176.34,-171.0,"Trend",1.031,24202.73,24205.78,4056,"B-3","Alloy 617","Plate",314626
4057,"CapPass",176.03,-171.2,"Trend",1.028,24208.79,24211.76,4057,"B-3","Alloy 617","Plate",314626
4058,"CapPass",179.82,-172.3,"Trend",1.043,24214.76,24217.73,4058,"B-3","Alloy 617","Plate",314626
4059,"CapPass",178.21,-171.8,"Trend",1.037,24220.72,24223.70,4059,"B-3","Alloy 617","Plate",314626
4060,"CapPass",176.80,-171.8,"Trend",1.029,24226.68,24229.67,4060,"B-3","Alloy 617","Plate",314626
4061,"CapPass",177.82,-172.4,"Trend",1.032,24232.68,24235.65,4061,"B-3","Alloy 617","Plate",314626
4062,"CapPass",177.41,-173.4,"Trend",1.023,24238.64,24241.62,4062,"B-3","Alloy 617","Plate",314626
4063,"CapPass",178.49,-167.5,"Trend",1.066,24244.59,24247.45,4063,"B-3","Alloy 617","Plate",314626
4064,"CapPass",176.26,-168.1,"Trend",1.049,24250.56,24253.36,4064,"B-3","Alloy 617","Plate",314626
4065,"CapPass",176.18,-172.9,"Trend",1.019,24256.50,24259.43,4065,"B-3","Alloy 617","Plate",314626
4066,"CapPass",175.08,-171.8,"Trend",1.019,24262.37,24265.50,4066,"B-3","Alloy 617","Plate",314626
4067,"CapPass",176.41,-172.5,"Trend",1.023,24268.50,24271.47,4067,"B-3","Alloy 617","Plate",314626
4068,"CapPass",179.04,-172.1,"Trend",1.040,24274.45,24277.42,4068,"B-3","Alloy 617","Plate",314626
4069,"CapPass",179.09,-173.9,"Trend",1.030,24280.43,24283.40,4069,"B-3","Alloy 617","Plate",314626
4070,"CapPass",175.37,-174.3,"Trend",1.006,24286.40,24289.36,4070,"B-3","Alloy 617","Plate",314626
4071,"CapPass",179.31,-173.9,"Trend",1.031,24292.37,24295.34,4071,"B-3","Alloy 617","Plate",314626
4072,"CapPass",177.97,-172.4,"Trend",1.032,24298.34,24301.31,4072,"B-3","Alloy 617","Plate",314626
4073,"CapPass",176.92,-172.9,"Trend",1.023,24304.29,24307.28,4073,"B-3","Alloy 617","Plate",314626
4074,"CapPass",176.95,-172.4,"Trend",1.027,24310.28,24313.26,4074,"B-3","Alloy 617","Plate",314626
4075,"CapPass",177.43,-169.2,"Trend",1.049,24316.22,24319.22,4075,"B-3","Alloy 617","Plate",314626
4076,"CapPass",178.05,-165.7,"Trend",1.074,24322.17,24325.07,4076,"B-3","Alloy 617","Plate",314626
4077,"CapPass",178.24,-167.7,"Trend",1.063,24328.12,24330.93,4077,"B-3","Alloy 617","Plate",314626
4078,"CapPass",178.75,-174.9,"Trend",1.022,24334.12,24337.12,4078,"B-3","Alloy 617","Plate",314626
4079,"CapPass",172.83,-174.8,"Trend",0.989,24340.12,24343.09,4079,"B-3","Alloy 617","Plate",314626
4080,"CapPass",174.73,-175.2,"Trend",0.997,24346.09,24349.06,4080,"B-3","Alloy 617","Plate",314626
4081,"CapPass",172.75,-174.3,"Trend",0.991,24352.07,24355.04,4081,"B-3","Alloy 617","Plate",314626
4082,"CapPass",174.56,-175.8,"Trend",0.993,24358.06,24361.01,4082,"B-3","Alloy 617","Plate",314626
4083,"CapPass",166.95,-168.4,"Trend",0.992,24363.61,24366.97,4083,"B-3","Alloy 617","Plate",314626
4084,"CapPass",180.74,-168.0,"Trend",1.076,24369.93,24372.93,4084,"B-3","Alloy 617","Plate",314626
4085,"CapPass",177.78,-168.9,"Trend",1.052,24375.92,24378.92,4085,"B-3","Alloy 617","Plate",314626
4086,"CapPass",176.77,-171.5,"Trend",1.031,24381.90,24384.90,4086,"B-3","Alloy 617","Plate",314626
4087,"CapPass",178.20,-170.3,"Trend",1.046,24387.89,24390.87,4087,"B-3","Alloy 617","Plate",314626
4088,"CapPass",176.37,-170.8,"Trend",1.032,24393.82,24396.82,4088,"B-3","Alloy 617","Plate",314626
4089,"CapPass",176.60,-173.6,"Trend",1.017,24399.84,24402.81,4089,"B-3","Alloy 617","Plate",314626
4090,"CapPass",179.04,-170.9,"Trend",1.048,24405.81,24408.75,4090,"B-3","Alloy 617","Plate",314626
4091,"CapPass",180.31,-164.2,"Trend",1.098,24411.75,24414.26,4091,"B-3","Alloy 617","Plate",314626
4092,"CapPass",175.79,-174.1,"Trend",1.010,24417.72,24420.70,4092,"B-3","Alloy 617","Plate",314626
4093,"CapPass",177.34,-173.5,"Trend",1.022,24423.72,24426.68,4093,"B-3","Alloy 617","Plate",314626
4094,"CapPass",175.74,-173.5,"Trend",1.013,24429.67,24432.65,4094,"B-3","Alloy 617","Plate",314626
4095,"CapPass",177.03,-173.1,"Trend",1.023,24435.64,24438.61,4095,"B-3","Alloy 617","Plate",314626
4096,"CapPass",178.23,-173.1,"Trend",1.029,24441.61,24444.59,4096,"B-3","Alloy 617","Plate",314626
4097,"CapPass",175.41,-176.0,"Trend",0.996,24447.59,24450.53,4097,"B-3","Alloy 617","Plate",314626
