Repository: js-molina/fatigue-A617

File: data/950C/Strain rate 0.001/0.30% strain/HTM_A20_PeakStress_31516.csv (part 11 of 21)
"Cycle","Data State","Max Stress Mpa","Min Stress Mpa","Qual State","Stress Ratio","Time Max Stress Sec","Time Min Stress Sec","Count","Sample","Alloy","Material_Form","Heat"
3976,"CapPass",168.71,-159.1,"Trend",1.060,23884.91,23887.92,3976,"315-16","Alloy 617","Plate",314626
3977,"CapPass",168.08,-159.8,"Trend",1.052,23890.92,23893.94,3977,"315-16","Alloy 617","Plate",314626
3978,"CapPass",169.04,-162.1,"Trend",1.043,23896.92,23899.94,3978,"315-16","Alloy 617","Plate",314626
3979,"CapPass",168.54,-168.6,"Trend",1.000,23902.93,23905.94,3979,"315-16","Alloy 617","Plate",314626
3980,"CapPass",161.60,-165.3,"Trend",0.978,23908.95,23911.96,3980,"315-16","Alloy 617","Plate",314626
3981,"CapPass",167.77,-160.2,"Trend",1.047,23914.96,23917.97,3981,"315-16","Alloy 617","Plate",314626
3982,"CapPass",165.61,-168.2,"Trend",0.985,23920.96,23923.97,3982,"315-16","Alloy 617","Plate",314626
3983,"CapPass",161.72,-169.1,"Trend",0.957,23926.98,23929.98,3983,"315-16","Alloy 617","Plate",314626
3984,"CapPass",163.08,-167.1,"Trend",0.976,23932.99,23935.99,3984,"315-16","Alloy 617","Plate",314626
3985,"CapPass",166.19,-169.6,"Trend",0.980,23938.99,23942.01,3985,"315-16","Alloy 617","Plate",314626
3986,"CapPass",165.11,-168.4,"Trend",0.981,23945.01,23948.01,3986,"315-16","Alloy 617","Plate",314626
3987,"CapPass",166.45,-164.1,"Trend",1.014,23951.01,23954.03,3987,"315-16","Alloy 617","Plate",314626
3988,"CapPass",169.90,-168.0,"Trend",1.011,23957.02,23960.03,3988,"315-16","Alloy 617","Plate",314626
3989,"CapPass",163.23,-171.5,"Trend",0.952,23963.04,23966.03,3989,"315-16","Alloy 617","Plate",314626
3990,"CapPass",166.30,-168.5,"Trend",0.987,23969.03,23972.05,3990,"315-16","Alloy 617","Plate",314626
3991,"CapPass",159.87,-170.2,"Trend",0.940,23975.06,23978.06,3991,"315-16","Alloy 617","Plate",314626
3992,"CapPass",166.44,-158.8,"Trend",1.048,23981.06,23984.07,3992,"315-16","Alloy 617","Plate",314626
3993,"CapPass",171.62,-168.2,"Trend",1.021,23987.03,23990.03,3993,"315-16","Alloy 617","Plate",314626
3994,"CapPass",152.97,-168.4,"Trend",0.908,23993.08,23996.06,3994,"315-16","Alloy 617","Plate",314626
3995,"CapPass",155.44,-167.8,"Trend",0.927,23999.08,24002.08,3995,"315-16","Alloy 617","Plate",314626
3996,"CapPass",162.19,-167.8,"Trend",0.967,24005.09,24008.10,3996,"315-16","Alloy 617","Plate",314626
3997,"CapPass",162.38,-170.7,"Trend",0.951,24011.10,24014.11,3997,"315-16","Alloy 617","Plate",314626
3998,"CapPass",158.56,-171.9,"Trend",0.922,24017.11,24020.12,3998,"315-16","Alloy 617","Plate",314626
3999,"CapPass",158.29,-172.8,"Trend",0.916,24023.12,24026.12,3999,"315-16","Alloy 617","Plate",314626
4000,"CapPass",157.31,-168.9,"Trend",0.931,24029.13,24032.13,4000,"315-16","Alloy 617","Plate",314626
4001,"CapPass",161.24,-168.2,"Trend",0.959,24035.14,24038.14,4001,"315-16","Alloy 617","Plate",314626
4002,"CapPass",163.76,-166.3,"Trend",0.985,24041.14,24044.15,4002,"315-16","Alloy 617","Plate",314626
4003,"CapPass",165.24,-166.7,"Trend",0.991,24047.15,24050.17,4003,"315-16","Alloy 617","Plate",314626
4004,"CapPass",165.85,-162.4,"Trend",1.021,24053.17,24056.17,4004,"315-16","Alloy 617","Plate",314626
4005,"CapPass",168.68,-165.0,"Trend",1.022,24059.18,24062.18,4005,"315-16","Alloy 617","Plate",314626
4006,"CapPass",165.20,-166.7,"Trend",0.991,24065.18,24068.19,4006,"315-16","Alloy 617","Plate",314626
4007,"CapPass",164.08,-171.0,"Trend",0.959,24071.19,24074.12,4007,"315-16","Alloy 617","Plate",314626
4008,"CapPass",161.12,-162.9,"Trend",0.989,24076.84,24080.20,4008,"315-16","Alloy 617","Plate",314626
4009,"CapPass",168.46,-165.0,"Trend",1.021,24083.20,24086.22,4009,"315-16","Alloy 617","Plate",314626
4010,"CapPass",161.52,-171.7,"Trend",0.941,24089.22,24092.19,4010,"315-16","Alloy 617","Plate",314626
4011,"CapPass",161.98,-167.2,"Trend",0.969,24095.00,24098.22,4011,"315-16","Alloy 617","Plate",314626
4012,"CapPass",164.93,-158.4,"Trend",1.041,24101.23,24104.25,4012,"315-16","Alloy 617","Plate",314626
4013,"CapPass",167.05,-164.9,"Trend",1.013,24107.24,24110.24,4013,"315-16","Alloy 617","Plate",314626
4014,"CapPass",170.54,-157.7,"Trend",1.081,24113.24,24116.26,4014,"315-16","Alloy 617","Plate",314626
4015,"CapPass",171.04,-164.9,"Trend",1.037,24119.24,24122.27,4015,"315-16","Alloy 617","Plate",314626
4016,"CapPass",164.93,-165.3,"Trend",0.998,24125.27,24128.28,4016,"315-16","Alloy 617","Plate",314626
4017,"CapPass",160.79,-167.7,"Trend",0.959,24131.29,24134.28,4017,"315-16","Alloy 617","Plate",314626
4018,"CapPass",158.99,-166.3,"Trend",0.956,24137.29,24140.30,4018,"315-16","Alloy 617","Plate",314626
4019,"CapPass",162.88,-165.1,"Trend",0.986,24143.29,24146.30,4019,"315-16","Alloy 617","Plate",314626
4020,"CapPass",169.92,-163.8,"Trend",1.037,24149.29,24152.27,4020,"315-16","Alloy 617","Plate",314626
4021,"CapPass",164.42,-162.8,"Trend",1.010,24155.31,24158.33,4021,"315-16","Alloy 617","Plate",314626
4022,"CapPass",167.85,-167.4,"Trend",1.003,24161.32,24164.33,4022,"315-16","Alloy 617","Plate",314626
4023,"CapPass",165.76,-165.0,"Trend",1.005,24167.33,24170.35,4023,"315-16","Alloy 617","Plate",314626
4024,"CapPass",168.08,-162.9,"Trend",1.032,24173.33,24176.36,4024,"315-16","Alloy 617","Plate",314626
4025,"CapPass",168.91,-165.1,"Trend",1.023,24179.35,24182.35,4025,"315-16","Alloy 617","Plate",314626
4026,"CapPass",167.51,-164.5,"Trend",1.018,24185.36,24188.37,4026,"315-16","Alloy 617","Plate",314626
4027,"CapPass",163.53,-168.5,"Trend",0.970,24191.36,24194.37,4027,"315-16","Alloy 617","Plate",314626
4028,"CapPass",169.68,-163.8,"Trend",1.036,24197.37,24200.39,4028,"315-16","Alloy 617","Plate",314626
4029,"CapPass",161.97,-170.5,"Trend",0.950,24203.39,24206.29,4029,"315-16","Alloy 617","Plate",314626
4030,"CapPass",166.21,-155.5,"Trend",1.069,24209.36,24212.40,4030,"315-16","Alloy 617","Plate",314626
4031,"CapPass",164.96,-161.6,"Trend",1.021,24215.39,24218.41,4031,"315-16","Alloy 617","Plate",314626
4032,"CapPass",167.05,-161.0,"Trend",1.037,24221.40,24224.42,4032,"315-16","Alloy 617","Plate",314626
4033,"CapPass",164.55,-164.9,"Trend",0.998,24227.41,24230.43,4033,"315-16","Alloy 617","Plate",314626
4034,"CapPass",169.27,-156.9,"Trend",1.079,24233.41,24236.44,4034,"315-16","Alloy 617","Plate",314626
4035,"CapPass",172.23,-164.4,"Trend",1.048,24239.34,24242.23,4035,"315-16","Alloy 617","Plate",314626
4036,"CapPass",163.24,-167.4,"Trend",0.975,24245.44,24248.44,4036,"315-16","Alloy 617","Plate",314626
4037,"CapPass",154.80,-166.2,"Trend",0.932,24251.45,24254.47,4037,"315-16","Alloy 617","Plate",314626
4038,"CapPass",159.25,-169.2,"Trend",0.941,24257.46,24260.46,4038,"315-16","Alloy 617","Plate",314626
4039,"CapPass",165.10,-164.2,"Trend",1.006,24263.46,24266.47,4039,"315-16","Alloy 617","Plate",314626
4040,"CapPass",169.16,-161.8,"Trend",1.046,24269.47,24272.49,4040,"315-16","Alloy 617","Plate",314626
4041,"CapPass",168.78,-160.2,"Trend",1.053,24275.49,24278.49,4041,"315-16","Alloy 617","Plate",314626
4042,"CapPass",169.14,-162.3,"Trend",1.042,24281.49,24284.51,4042,"315-16","Alloy 617","Plate",314626
4043,"CapPass",164.85,-164.3,"Trend",1.003,24287.50,24290.51,4043,"315-16","Alloy 617","Plate",314626
4044,"CapPass",170.13,-161.1,"Trend",1.056,24293.51,24296.52,4044,"315-16","Alloy 617","Plate",314626
4045,"CapPass",169.69,-163.3,"Trend",1.039,24299.52,24302.54,4045,"315-16","Alloy 617","Plate",314626
4046,"CapPass",166.04,-168.0,"Trend",0.988,24305.53,24308.53,4046,"315-16","Alloy 617","Plate",314626
4047,"CapPass",167.27,-162.3,"Trend",1.031,24311.54,24314.55,4047,"315-16","Alloy 617","Plate",314626
4048,"CapPass",169.36,-164.1,"Trend",1.032,24317.54,24320.56,4048,"315-16","Alloy 617","Plate",314626
4049,"CapPass",161.14,-165.0,"Trend",0.977,24323.56,24326.57,4049,"315-16","Alloy 617","Plate",314626
4050,"CapPass",161.68,-162.4,"Trend",0.996,24329.58,24332.58,4050,"315-16","Alloy 617","Plate",314626
4051,"CapPass",168.22,-164.1,"Trend",1.025,24335.58,24338.59,4051,"315-16","Alloy 617","Plate",314626
4052,"CapPass",169.98,-167.2,"Trend",1.017,24341.55,24344.38,4052,"315-16","Alloy 617","Plate",314626
4053,"CapPass",155.76,-167.1,"Trend",0.932,24347.59,24350.59,4053,"315-16","Alloy 617","Plate",314626
4054,"CapPass",162.71,-164.7,"Trend",0.988,24353.60,24356.61,4054,"315-16","Alloy 617","Plate",314626
4055,"CapPass",162.70,-167.5,"Trend",0.971,24359.61,24362.62,4055,"315-16","Alloy 617","Plate",314626
4056,"CapPass",161.56,-166.2,"Trend",0.972,24365.62,24368.62,4056,"315-16","Alloy 617","Plate",314626
4057,"CapPass",166.00,-167.3,"Trend",0.992,24371.62,24374.64,4057,"315-16","Alloy 617","Plate",314626
4058,"CapPass",159.40,-171.8,"Trend",0.928,24377.64,24380.60,4058,"315-16","Alloy 617","Plate",314626
4059,"CapPass",162.48,-165.8,"Trend",0.980,24383.49,24386.65,4059,"315-16","Alloy 617","Plate",314626
4060,"CapPass",160.78,-167.2,"Trend",0.961,24389.66,24392.66,4060,"315-16","Alloy 617","Plate",314626
4061,"CapPass",163.04,-165.7,"Trend",0.984,24395.66,24398.67,4061,"315-16","Alloy 617","Plate",314626
4062,"CapPass",166.15,-167.3,"Trend",0.993,24401.67,24404.67,4062,"315-16","Alloy 617","Plate",314626
4063,"CapPass",164.68,-168.4,"Trend",0.978,24407.68,24410.69,4063,"315-16","Alloy 617","Plate",314626
4064,"CapPass",162.36,-169.2,"Trend",0.959,24413.69,24416.69,4064,"315-16","Alloy 617","Plate",314626
4065,"CapPass",164.21,-168.7,"Trend",0.973,24419.70,24422.70,4065,"315-16","Alloy 617","Plate",314626
4066,"CapPass",162.89,-168.9,"Trend",0.964,24425.70,24428.71,4066,"315-16","Alloy 617","Plate",314626
4067,"CapPass",166.86,-171.0,"Trend",0.976,24431.71,24434.72,4067,"315-16","Alloy 617","Plate",314626
4068,"CapPass",161.36,-172.1,"Trend",0.938,24437.72,24440.73,4068,"315-16","Alloy 617","Plate",314626
4069,"CapPass",160.32,-166.4,"Trend",0.963,24443.73,24446.74,4069,"315-16","Alloy 617","Plate",314626
4070,"CapPass",162.48,-171.9,"Trend",0.945,24449.75,24452.73,4070,"315-16","Alloy 617","Plate",314626
4071,"CapPass",166.77,-150.5,"Trend",1.108,24455.72,24458.76,4071,"315-16","Alloy 617","Plate",314626
4072,"CapPass",165.82,-156.1,"Trend",1.062,24461.74,24464.77,4072,"315-16","Alloy 617","Plate",314626
4073,"CapPass",169.11,-158.1,"Trend",1.070,24467.75,24470.78,4073,"315-16","Alloy 617","Plate",314626
4074,"CapPass",166.94,-162.5,"Trend",1.028,24473.77,24476.78,4074,"315-16","Alloy 617","Plate",314626
4075,"CapPass",160.91,-160.8,"Trend",1.001,24479.79,24482.79,4075,"315-16","Alloy 617","Plate",314626
4076,"CapPass",169.27,-162.0,"Trend",1.045,24485.79,24488.81,4076,"315-16","Alloy 617","Plate",314626
4077,"CapPass",164.48,-164.6,"Trend",0.999,24491.81,24494.81,4077,"315-16","Alloy 617","Plate",314626
4078,"CapPass",169.17,-160.7,"Trend",1.053,24497.80,24500.82,4078,"315-16","Alloy 617","Plate",314626
4079,"CapPass",171.22,-158.8,"Trend",1.078,24503.81,24506.84,4079,"315-16","Alloy 617","Plate",314626
4080,"CapPass",171.64,-159.7,"Trend",1.074,24509.81,24512.85,4080,"315-16","Alloy 617","Plate",314626
4081,"CapPass",170.60,-158.2,"Trend",1.078,24515.83,24518.86,4081,"315-16","Alloy 617","Plate",314626
4082,"CapPass",171.88,-166.3,"Trend",1.033,24521.79,24524.80,4082,"315-16","Alloy 617","Plate",314626
4083,"CapPass",152.29,-170.2,"Trend",0.895,24527.86,24530.85,4083,"315-16","Alloy 617","Plate",314626
4084,"CapPass",159.14,-166.8,"Trend",0.954,24533.86,24536.86,4084,"315-16","Alloy 617","Plate",314626
4085,"CapPass",161.58,-167.1,"Trend",0.967,24539.87,24542.88,4085,"315-16","Alloy 617","Plate",314626
4086,"CapPass",160.52,-166.9,"Trend",0.962,24545.88,24548.89,4086,"315-16","Alloy 617","Plate",314626
4087,"CapPass",161.94,-170.1,"Trend",0.952,24551.90,24554.89,4087,"315-16","Alloy 617","Plate",314626
4088,"CapPass",160.17,-166.1,"Trend",0.964,24557.90,24560.90,4088,"315-16","Alloy 617","Plate",314626
4089,"CapPass",164.62,-166.6,"Trend",0.988,24563.91,24566.92,4089,"315-16","Alloy 617","Plate",314626
4090,"CapPass",166.97,-164.1,"Trend",1.018,24569.92,24572.93,4090,"315-16","Alloy 617","Plate",314626
4091,"CapPass",166.89,-165.3,"Trend",1.009,24575.93,24578.94,4091,"315-16","Alloy 617","Plate",314626
4092,"CapPass",165.03,-169.7,"Trend",0.972,24581.94,24584.94,4092,"315-16","Alloy 617","Plate",314626
4093,"CapPass",163.79,-169.4,"Trend",0.967,24587.95,24590.96,4093,"315-16","Alloy 617","Plate",314626
4094,"CapPass",158.47,-167.4,"Trend",0.947,24593.96,24596.97,4094,"315-16","Alloy 617","Plate",314626
4095,"CapPass",167.57,-170.8,"Trend",0.981,24599.96,24602.96,4095,"315-16","Alloy 617","Plate",314626
4096,"CapPass",160.06,-172.0,"Trend",0.931,24605.97,24608.95,4096,"315-16","Alloy 617","Plate",314626
4097,"CapPass",164.78,-159.0,"Trend",1.036,24611.95,24614.98,4097,"315-16","Alloy 617","Plate",314626
4098,"CapPass",169.38,-165.7,"Trend",1.022,24617.98,24620.99,4098,"315-16","Alloy 617","Plate",314626
4099,"CapPass",170.88,-166.9,"Trend",1.024,24623.98,24626.95,4099,"315-16","Alloy 617","Plate",314626
4100,"CapPass",161.66,-166.9,"Trend",0.968,24630.00,24633.01,4100,"315-16","Alloy 617","Plate",314626
4101,"CapPass",164.01,-160.5,"Trend",1.022,24636.00,24639.02,4101,"315-16","Alloy 617","Plate",314626
4102,"CapPass",161.81,-166.3,"Trend",0.973,24642.01,24645.04,4102,"315-16","Alloy 617","Plate",314626
4103,"CapPass",165.11,-160.0,"Trend",1.032,24648.03,24651.04,4103,"315-16","Alloy 617","Plate",314626
4104,"CapPass",164.54,-164.8,"Trend",0.998,24654.03,24657.05,4104,"315-16","Alloy 617","Plate",314626
4105,"CapPass",168.51,-164.6,"Trend",1.024,24660.04,24663.06,4105,"315-16","Alloy 617","Plate",314626
4106,"CapPass",167.29,-166.1,"Trend",1.007,24666.06,24669.06,4106,"315-16","Alloy 617","Plate",314626
4107,"CapPass",167.52,-165.8,"Trend",1.010,24672.06,24675.08,4107,"315-16","Alloy 617","Plate",314626
4108,"CapPass",166.42,-162.7,"Trend",1.023,24678.08,24681.09,4108,"315-16","Alloy 617","Plate",314626
4109,"CapPass",166.71,-161.2,"Trend",1.034,24684.08,24687.10,4109,"315-16","Alloy 617","Plate",314626
4110,"CapPass",167.15,-165.7,"Trend",1.008,24690.09,24693.10,4110,"315-16","Alloy 617","Plate",314626
4111,"CapPass",167.28,-166.1,"Trend",1.007,24696.10,24699.11,4111,"315-16","Alloy 617","Plate",314626
4112,"CapPass",165.32,-165.4,"Trend",1.000,24702.11,24705.12,4112,"315-16","Alloy 617","Plate",314626
4113,"CapPass",169.74,-168.6,"Trend",1.007,24708.06,24711.10,4113,"315-16","Alloy 617","Plate",314626
4114,"CapPass",154.28,-167.1,"Trend",0.923,24714.13,24717.13,4114,"315-16","Alloy 617","Plate",314626
4115,"CapPass",158.75,-170.7,"Trend",0.930,24720.14,24723.14,4115,"315-16","Alloy 617","Plate",314626
4116,"CapPass",150.48,-170.8,"Trend",0.881,24726.15,24729.15,4116,"315-16","Alloy 617","Plate",314626
4117,"CapPass",159.62,-169.2,"Trend",0.944,24732.15,24735.16,4117,"315-16","Alloy 617","Plate",314626
4118,"CapPass",161.93,-166.3,"Trend",0.974,24738.17,24741.17,4118,"315-16","Alloy 617","Plate",314626
4119,"CapPass",167.95,-163.1,"Trend",1.030,24744.17,24747.19,4119,"315-16","Alloy 617","Plate",314626
4120,"CapPass",162.81,-169.9,"Trend",0.958,24750.19,24753.19,4120,"315-16","Alloy 617","Plate",314626
4121,"CapPass",165.14,-168.5,"Trend",0.980,24756.19,24759.20,4121,"315-16","Alloy 617","Plate",314626
4122,"CapPass",162.10,-165.5,"Trend",0.980,24762.21,24765.21,4122,"315-16","Alloy 617","Plate",314626
4123,"CapPass",166.91,-168.6,"Trend",0.990,24768.21,24771.22,4123,"315-16","Alloy 617","Plate",314626
4124,"CapPass",166.27,-166.6,"Trend",0.998,24774.22,24777.23,4124,"315-16","Alloy 617","Plate",314626
4125,"CapPass",156.78,-171.6,"Trend",0.914,24780.24,24783.16,4125,"315-16","Alloy 617","Plate",314626
4126,"CapPass",163.85,-163.6,"Trend",1.001,24786.06,24789.24,4126,"315-16","Alloy 617","Plate",314626
4127,"CapPass",167.22,-160.6,"Trend",1.041,24792.24,24795.25,4127,"315-16","Alloy 617","Plate",314626
4128,"CapPass",162.77,-168.7,"Trend",0.965,24798.26,24801.26,4128,"315-16","Alloy 617","Plate",314626
4129,"CapPass",163.09,-169.8,"Trend",0.960,24804.26,24807.28,4129,"315-16","Alloy 617","Plate",314626
4130,"CapPass",162.14,-165.3,"Trend",0.981,24810.28,24813.28,4130,"315-16","Alloy 617","Plate",314626
4131,"CapPass",167.83,-162.6,"Trend",1.032,24816.27,24819.29,4131,"315-16","Alloy 617","Plate",314626
4132,"CapPass",167.02,-165.6,"Trend",1.009,24822.28,24825.31,4132,"315-16","Alloy 617","Plate",314626
4133,"CapPass",169.26,-157.4,"Trend",1.075,24828.29,24831.31,4133,"315-16","Alloy 617","Plate",314626
4134,"CapPass",171.45,-161.3,"Trend",1.063,24834.25,24837.31,4134,"315-16","Alloy 617","Plate",314626
4135,"CapPass",160.16,-166.9,"Trend",0.960,24840.32,24843.33,4135,"315-16","Alloy 617","Plate",314626
4136,"CapPass",167.17,-163.8,"Trend",1.021,24846.32,24849.33,4136,"315-16","Alloy 617","Plate",314626
4137,"CapPass",167.25,-171.6,"Trend",0.975,24852.33,24855.33,4137,"315-16","Alloy 617","Plate",314626
4138,"CapPass",162.64,-167.8,"Trend",0.969,24858.01,24861.34,4138,"315-16","Alloy 617","Plate",314626
4139,"CapPass",160.98,-167.5,"Trend",0.961,24864.35,24867.36,4139,"315-16","Alloy 617","Plate",314626
4140,"CapPass",162.25,-166.8,"Trend",0.973,24870.36,24873.37,4140,"315-16","Alloy 617","Plate",314626
4141,"CapPass",163.60,-164.4,"Trend",0.995,24876.38,24879.37,4141,"315-16","Alloy 617","Plate",314626
4142,"CapPass",166.47,-156.5,"Trend",1.064,24882.37,24885.39,4142,"315-16","Alloy 617","Plate",314626
4143,"CapPass",165.03,-166.9,"Trend",0.989,24888.38,24891.39,4143,"315-16","Alloy 617","Plate",314626
4144,"CapPass",167.91,-156.8,"Trend",1.071,24894.39,24897.40,4144,"315-16","Alloy 617","Plate",314626
4145,"CapPass",172.18,-167.4,"Trend",1.029,24900.36,24903.35,4145,"315-16","Alloy 617","Plate",314626
4146,"CapPass",154.46,-168.7,"Trend",0.915,24906.42,24909.41,4146,"315-16","Alloy 617","Plate",314626
4147,"CapPass",158.51,-166.3,"Trend",0.953,24912.42,24915.42,4147,"315-16","Alloy 617","Plate",314626
4148,"CapPass",162.62,-166.6,"Trend",0.976,24918.42,24921.44,4148,"315-16","Alloy 617","Plate",314626
4149,"CapPass",158.61,-164.4,"Trend",0.965,24924.44,24927.45,4149,"315-16","Alloy 617","Plate",314626
4150,"CapPass",165.37,-166.0,"Trend",0.996,24930.45,24933.45,4150,"315-16","Alloy 617","Plate",314626
4151,"CapPass",166.02,-167.1,"Trend",0.994,24936.45,24939.46,4151,"315-16","Alloy 617","Plate",314626
4152,"CapPass",163.72,-168.2,"Trend",0.973,24942.47,24945.47,4152,"315-16","Alloy 617","Plate",314626
4153,"CapPass",163.15,-169.1,"Trend",0.965,24948.47,24951.48,4153,"315-16","Alloy 617","Plate",314626
4154,"CapPass",162.42,-167.7,"Trend",0.969,24954.49,24957.49,4154,"315-16","Alloy 617","Plate",314626
4155,"CapPass",159.47,-172.0,"Trend",0.927,24960.49,24963.41,4155,"315-16","Alloy 617","Plate",314626
4156,"CapPass",163.92,-171.0,"Trend",0.959,24966.49,24969.50,4156,"315-16","Alloy 617","Plate",314626
4157,"CapPass",163.64,-170.8,"Trend",0.958,24972.51,24975.51,4157,"315-16","Alloy 617","Plate",314626
4158,"CapPass",159.98,-169.2,"Trend",0.946,24978.52,24981.52,4158,"315-16","Alloy 617","Plate",314626
4159,"CapPass",166.39,-162.0,"Trend",1.027,24984.52,24987.55,4159,"315-16","Alloy 617","Plate",314626
4160,"CapPass",157.60,-166.9,"Trend",0.944,24990.54,24993.54,4160,"315-16","Alloy 617","Plate",314626
4161,"CapPass",164.63,-169.5,"Trend",0.971,24996.54,24999.55,4161,"315-16","Alloy 617","Plate",314626
4162,"CapPass",164.82,-169.2,"Trend",0.974,25002.54,25005.55,4162,"315-16","Alloy 617","Plate",314626
4163,"CapPass",158.94,-165.2,"Trend",0.962,25008.56,25011.58,4163,"315-16","Alloy 617","Plate",314626
4164,"CapPass",168.45,-160.8,"Trend",1.047,25014.57,25017.58,4164,"315-16","Alloy 617","Plate",314626
4165,"CapPass",169.38,-162.6,"Trend",1.042,25020.58,25023.59,4165,"315-16","Alloy 617","Plate",314626
4166,"CapPass",169.26,-163.7,"Trend",1.034,25026.59,25029.60,4166,"315-16","Alloy 617","Plate",314626
4167,"CapPass",165.57,-167.7,"Trend",0.987,25032.60,25035.61,4167,"315-16","Alloy 617","Plate",314626
4168,"CapPass",166.91,-165.6,"Trend",1.008,25038.61,25041.62,4168,"315-16","Alloy 617","Plate",314626
4169,"CapPass",166.11,-166.2,"Trend",0.999,25044.62,25047.63,4169,"315-16","Alloy 617","Plate",314626
4170,"CapPass",168.14,-165.4,"Trend",1.016,25050.63,25053.63,4170,"315-16","Alloy 617","Plate",314626
4171,"CapPass",168.15,-162.6,"Trend",1.034,25056.63,25059.65,4171,"315-16","Alloy 617","Plate",314626
4172,"CapPass",169.93,-163.5,"Trend",1.039,25062.64,25065.65,4172,"315-16","Alloy 617","Plate",314626
4173,"CapPass",169.02,-167.3,"Trend",1.010,25068.65,25071.66,4173,"315-16","Alloy 617","Plate",314626
4174,"CapPass",161.37,-170.6,"Trend",0.946,25074.67,25077.67,4174,"315-16","Alloy 617","Plate",314626
4175,"CapPass",158.24,-170.7,"Trend",0.927,25080.68,25083.67,4175,"315-16","Alloy 617","Plate",314626
4176,"CapPass",166.56,-164.3,"Trend",1.014,25086.68,25089.70,4176,"315-16","Alloy 617","Plate",314626
4177,"CapPass",167.52,-162.9,"Trend",1.028,25092.68,25095.70,4177,"315-16","Alloy 617","Plate",314626
4178,"CapPass",168.45,-162.0,"Trend",1.040,25098.59,25101.51,4178,"315-16","Alloy 617","Plate",314626
4179,"CapPass",165.33,-165.5,"Trend",0.999,25104.70,25107.71,4179,"315-16","Alloy 617","Plate",314626
4180,"CapPass",162.91,-166.6,"Trend",0.978,25110.71,25113.72,4180,"315-16","Alloy 617","Plate",314626
4181,"CapPass",167.13,-168.0,"Trend",0.995,25116.72,25119.73,4181,"315-16","Alloy 617","Plate",314626
4182,"CapPass",166.11,-169.0,"Trend",0.983,25122.73,25125.74,4182,"315-16","Alloy 617","Plate",314626
4183,"CapPass",160.98,-167.3,"Trend",0.962,25128.74,25131.75,4183,"315-16","Alloy 617","Plate",314626
4184,"CapPass",167.49,-166.1,"Trend",1.009,25134.74,25137.76,4184,"315-16","Alloy 617","Plate",314626
4185,"CapPass",165.09,-166.5,"Trend",0.991,25140.76,25143.77,4185,"315-16","Alloy 617","Plate",314626
4186,"CapPass",169.28,-160.8,"Trend",1.052,25146.74,25149.45,4186,"315-16","Alloy 617","Plate",314626
4187,"CapPass",158.60,-168.2,"Trend",0.943,25152.78,25155.78,4187,"315-16","Alloy 617","Plate",314626
4188,"CapPass",160.06,-170.7,"Trend",0.938,25158.78,25161.78,4188,"315-16","Alloy 617","Plate",314626
4189,"CapPass",162.67,-170.5,"Trend",0.954,25164.79,25167.79,4189,"315-16","Alloy 617","Plate",314626
4190,"CapPass",162.59,-167.7,"Trend",0.970,25170.81,25173.81,4190,"315-16","Alloy 617","Plate",314626
4191,"CapPass",164.94,-167.8,"Trend",0.983,25176.81,25179.82,4191,"315-16","Alloy 617","Plate",314626
4192,"CapPass",162.05,-170.7,"Trend",0.949,25182.82,25185.82,4192,"315-16","Alloy 617","Plate",314626
4193,"CapPass",160.15,-163.2,"Trend",0.982,25188.60,25191.84,4193,"315-16","Alloy 617","Plate",314626
4194,"CapPass",159.95,-169.8,"Trend",0.942,25194.83,25197.84,4194,"315-16","Alloy 617","Plate",314626
4195,"CapPass",160.87,-170.3,"Trend",0.944,25200.84,25203.87,4195,"315-16","Alloy 617","Plate",314626
4196,"CapPass",155.69,-171.2,"Trend",0.909,25206.86,25209.86,4196,"315-16","Alloy 617","Plate",314626
4197,"CapPass",162.09,-167.7,"Trend",0.967,25212.87,25215.87,4197,"315-16","Alloy 617","Plate",314626
4198,"CapPass",165.34,-167.2,"Trend",0.989,25218.87,25221.88,4198,"315-16","Alloy 617","Plate",314626
4199,"CapPass",168.45,-162.2,"Trend",1.039,25224.88,25227.90,4199,"315-16","Alloy 617","Plate",314626
4200,"CapPass",167.62,-165.9,"Trend",1.010,25230.88,25233.90,4200,"315-16","Alloy 617","Plate",314626
4201,"CapPass",164.64,-168.4,"Trend",0.978,25236.90,25239.91,4201,"315-16","Alloy 617","Plate",314626
4202,"CapPass",165.91,-165.5,"Trend",1.003,25242.91,25245.92,4202,"315-16","Alloy 617","Plate",314626
4203,"CapPass",162.66,-170.5,"Trend",0.954,25248.92,25251.81,4203,"315-16","Alloy 617","Plate",314626
4204,"CapPass",165.98,-152.5,"Trend",1.088,25254.90,25257.93,4204,"315-16","Alloy 617","Plate",314626
4205,"CapPass",165.41,-158.5,"Trend",1.043,25260.92,25263.95,4205,"315-16","Alloy 617","Plate",314626
4206,"CapPass",168.75,-159.0,"Trend",1.061,25266.94,25269.95,4206,"315-16","Alloy 617","Plate",314626
4207,"CapPass",169.61,-161.2,"Trend",1.052,25272.94,25275.95,4207,"315-16","Alloy 617","Plate",314626
4208,"CapPass",170.80,-158.1,"Trend",1.081,25278.94,25281.97,4208,"315-16","Alloy 617","Plate",314626
4209,"CapPass",167.60,-168.0,"Trend",0.998,25284.96,25287.97,4209,"315-16","Alloy 617","Plate",314626
4210,"CapPass",165.34,-159.8,"Trend",1.034,25290.97,25293.99,4210,"315-16","Alloy 617","Plate",314626
4211,"CapPass",168.60,-160.9,"Trend",1.048,25296.98,25299.99,4211,"315-16","Alloy 617","Plate",314626
4212,"CapPass",169.83,-160.4,"Trend",1.059,25302.99,25306.01,4212,"315-16","Alloy 617","Plate",314626
4213,"CapPass",169.29,-166.2,"Trend",1.018,25308.99,25312.01,4213,"315-16","Alloy 617","Plate",314626
4214,"CapPass",164.57,-165.5,"Trend",0.994,25315.02,25318.03,4214,"315-16","Alloy 617","Plate",314626
4215,"CapPass",165.03,-163.4,"Trend",1.010,25321.02,25324.03,4215,"315-16","Alloy 617","Plate",314626
4216,"CapPass",160.62,-166.4,"Trend",0.965,25327.04,25330.03,4216,"315-16","Alloy 617","Plate",314626
4217,"CapPass",167.11,-161.6,"Trend",1.034,25333.04,25336.06,4217,"315-16","Alloy 617","Plate",314626
4218,"CapPass",169.18,-164.5,"Trend",1.029,25339.05,25342.06,4218,"315-16","Alloy 617","Plate",314626
4219,"CapPass",170.84,-160.7,"Trend",1.063,25344.99,25347.82,4219,"315-16","Alloy 617","Plate",314626
4220,"CapPass",166.61,-165.1,"Trend",1.009,25351.05,25354.07,4220,"315-16","Alloy 617","Plate",314626
4221,"CapPass",162.62,-167.3,"Trend",0.972,25357.07,25360.08,4221,"315-16","Alloy 617","Plate",314626
4222,"CapPass",164.77,-168.1,"Trend",0.980,25363.09,25366.10,4222,"315-16","Alloy 617","Plate",314626
4223,"CapPass",158.35,-170.4,"Trend",0.929,25369.09,25372.09,4223,"315-16","Alloy 617","Plate",314626
4224,"CapPass",164.77,-166.3,"Trend",0.991,25375.10,25378.11,4224,"315-16","Alloy 617","Plate",314626
4225,"CapPass",160.25,-167.1,"Trend",0.959,25381.12,25384.12,4225,"315-16","Alloy 617","Plate",314626
4226,"CapPass",165.63,-167.4,"Trend",0.990,25387.11,25390.13,4226,"315-16","Alloy 617","Plate",314626
4227,"CapPass",165.57,-163.4,"Trend",1.013,25393.13,25396.14,4227,"315-16","Alloy 617","Plate",314626
4228,"CapPass",166.99,-167.5,"Trend",0.997,25399.13,25402.14,4228,"315-16","Alloy 617","Plate",314626
4229,"CapPass",163.73,-167.1,"Trend",0.980,25405.15,25408.15,4229,"315-16","Alloy 617","Plate",314626
4230,"CapPass",166.18,-168.0,"Trend",0.989,25411.16,25414.17,4230,"315-16","Alloy 617","Plate",314626
4231,"CapPass",165.80,-164.9,"Trend",1.006,25417.17,25420.17,4231,"315-16","Alloy 617","Plate",314626
4232,"CapPass",169.28,-162.7,"Trend",1.040,25423.13,25425.81,4232,"315-16","Alloy 617","Plate",314626
4233,"CapPass",162.51,-168.6,"Trend",0.964,25429.17,25432.18,4233,"315-16","Alloy 617","Plate",314626
4234,"CapPass",164.01,-162.7,"Trend",1.008,25435.18,25438.20,4234,"315-16","Alloy 617","Plate",314626
4235,"CapPass",164.42,-167.0,"Trend",0.984,25441.19,25444.20,4235,"315-16","Alloy 617","Plate",314626
4236,"CapPass",164.26,-169.0,"Trend",0.972,25447.20,25450.21,4236,"315-16","Alloy 617","Plate",314626
4237,"CapPass",163.81,-165.0,"Trend",0.993,25453.22,25456.22,4237,"315-16","Alloy 617","Plate",314626
4238,"CapPass",161.32,-170.5,"Trend",0.946,25459.22,25462.23,4238,"315-16","Alloy 617","Plate",314626
4239,"CapPass",165.22,-168.6,"Trend",0.980,25465.23,25468.24,4239,"315-16","Alloy 617","Plate",314626
4240,"CapPass",162.25,-172.3,"Trend",0.941,25471.24,25474.16,4240,"315-16","Alloy 617","Plate",314626
4241,"CapPass",159.46,-169.5,"Trend",0.941,25477.08,25480.25,4241,"315-16","Alloy 617","Plate",314626
4242,"CapPass",160.50,-164.0,"Trend",0.979,25483.26,25486.27,4242,"315-16","Alloy 617","Plate",314626
4243,"CapPass",170.12,-166.4,"Trend",1.022,25489.22,25492.25,4243,"315-16","Alloy 617","Plate",314626
4244,"CapPass",155.24,-168.2,"Trend",0.923,25495.27,25498.26,4244,"315-16","Alloy 617","Plate",314626
4245,"CapPass",161.14,-164.1,"Trend",0.982,25501.28,25504.29,4245,"315-16","Alloy 617","Plate",314626
4246,"CapPass",162.72,-168.1,"Trend",0.968,25507.29,25510.29,4246,"315-16","Alloy 617","Plate",314626
4247,"CapPass",161.28,-169.2,"Trend",0.953,25513.30,25516.30,4247,"315-16","Alloy 617","Plate",314626
4248,"CapPass",162.01,-167.3,"Trend",0.969,25519.31,25522.31,4248,"315-16","Alloy 617","Plate",314626
4249,"CapPass",161.17,-169.6,"Trend",0.950,25525.32,25528.31,4249,"315-16","Alloy 617","Plate",314626
4250,"CapPass",166.75,-157.6,"Trend",1.058,25531.30,25534.34,4250,"315-16","Alloy 617","Plate",314626
4251,"CapPass",164.35,-160.4,"Trend",1.025,25537.32,25540.35,4251,"315-16","Alloy 617","Plate",314626
4252,"CapPass",167.38,-162.6,"Trend",1.030,25543.34,25546.35,4252,"315-16","Alloy 617","Plate",314626
4253,"CapPass",162.75,-167.2,"Trend",0.974,25549.35,25552.36,4253,"315-16","Alloy 617","Plate",314626
4254,"CapPass",166.43,-168.0,"Trend",0.991,25555.37,25558.36,4254,"315-16","Alloy 617","Plate",314626
4255,"CapPass",162.44,-161.2,"Trend",1.008,25561.37,25564.39,4255,"315-16","Alloy 617","Plate",314626
4256,"CapPass",162.64,-165.4,"Trend",0.984,25567.38,25570.39,4256,"315-16","Alloy 617","Plate",314626
4257,"CapPass",161.15,-166.5,"Trend",0.968,25573.39,25576.40,4257,"315-16","Alloy 617","Plate",314626
4258,"CapPass",169.23,-160.7,"Trend",1.053,25579.40,25582.41,4258,"315-16","Alloy 617","Plate",314626
4259,"CapPass",170.23,-167.0,"Trend",1.020,25585.37,25588.37,4259,"315-16","Alloy 617","Plate",314626
4260,"CapPass",154.21,-166.7,"Trend",0.925,25591.42,25594.42,4260,"315-16","Alloy 617","Plate",314626
4261,"CapPass",154.95,-172.1,"Trend",0.900,25597.43,25600.42,4261,"315-16","Alloy 617","Plate",314626
4262,"CapPass",160.71,-167.7,"Trend",0.958,25603.44,25606.44,4262,"315-16","Alloy 617","Plate",314626
4263,"CapPass",158.80,-167.3,"Trend",0.949,25609.45,25612.45,4263,"315-16","Alloy 617","Plate",314626
4264,"CapPass",163.65,-166.3,"Trend",0.984,25615.45,25618.45,4264,"315-16","Alloy 617","Plate",314626
4265,"CapPass",165.01,-163.2,"Trend",1.011,25621.46,25624.47,4265,"315-16","Alloy 617","Plate",314626
4266,"CapPass",166.01,-165.4,"Trend",1.004,25627.46,25630.48,4266,"315-16","Alloy 617","Plate",314626
4267,"CapPass",161.50,-173.0,"Trend",0.933,25633.48,25636.44,4267,"315-16","Alloy 617","Plate",314626
4268,"CapPass",164.83,-153.2,"Trend",1.076,25639.29,25642.49,4268,"315-16","Alloy 617","Plate",314626
4269,"CapPass",165.83,-156.7,"Trend",1.059,25645.48,25648.51,4269,"315-16","Alloy 617","Plate",314626
4270,"CapPass",165.64,-160.2,"Trend",1.034,25651.49,25654.52,4270,"315-16","Alloy 617","Plate",314626
4271,"CapPass",165.89,-166.2,"Trend",0.998,25657.51,25660.52,4271,"315-16","Alloy 617","Plate",314626
4272,"CapPass",164.25,-164.3,"Trend",1.000,25663.53,25666.53,4272,"315-16","Alloy 617","Plate",314626
4273,"CapPass",165.92,-157.8,"Trend",1.051,25669.53,25672.54,4273,"315-16","Alloy 617","Plate",314626
4274,"CapPass",169.45,-163.0,"Trend",1.040,25675.53,25678.55,4274,"315-16","Alloy 617","Plate",314626
4275,"CapPass",162.55,-166.5,"Trend",0.977,25681.55,25684.55,4275,"315-16","Alloy 617","Plate",314626
4276,"CapPass",162.54,-165.3,"Trend",0.983,25687.57,25690.57,4276,"315-16","Alloy 617","Plate",314626
4277,"CapPass",168.31,-163.1,"Trend",1.032,25693.56,25696.58,4277,"315-16","Alloy 617","Plate",314626
4278,"CapPass",170.33,-163.7,"Trend",1.041,25699.57,25702.59,4278,"315-16","Alloy 617","Plate",314626
4279,"CapPass",168.36,-160.0,"Trend",1.052,25705.58,25708.60,4279,"315-16","Alloy 617","Plate",314626
4280,"CapPass",168.84,-160.2,"Trend",1.054,25711.59,25714.61,4280,"315-16","Alloy 617","Plate",314626
4281,"CapPass",170.72,-168.0,"Trend",1.016,25717.58,25720.59,4281,"315-16","Alloy 617","Plate",314626
4282,"CapPass",155.12,-169.3,"Trend",0.916,25723.62,25726.61,4282,"315-16","Alloy 617","Plate",314626
4283,"CapPass",157.34,-172.2,"Trend",0.914,25729.62,25732.62,4283,"315-16","Alloy 617","Plate",314626
4284,"CapPass",159.13,-168.3,"Trend",0.945,25735.57,25738.63,4284,"315-16","Alloy 617","Plate",314626
4285,"CapPass",159.10,-167.9,"Trend",0.947,25741.63,25744.64,4285,"315-16","Alloy 617","Plate",314626
4286,"CapPass",162.64,-167.1,"Trend",0.973,25747.64,25750.66,4286,"315-16","Alloy 617","Plate",314626
4287,"CapPass",167.28,-166.2,"Trend",1.006,25753.65,25756.67,4287,"315-16","Alloy 617","Plate",314626
4288,"CapPass",161.17,-169.2,"Trend",0.953,25759.66,25762.66,4288,"315-16","Alloy 617","Plate",314626
4289,"CapPass",165.18,-169.6,"Trend",0.974,25765.67,25768.68,4289,"315-16","Alloy 617","Plate",314626
4290,"CapPass",164.72,-168.2,"Trend",0.979,25771.68,25774.69,4290,"315-16","Alloy 617","Plate",314626
4291,"CapPass",163.47,-165.8,"Trend",0.986,25777.69,25780.70,4291,"315-16","Alloy 617","Plate",314626
4292,"CapPass",164.46,-169.4,"Trend",0.971,25783.70,25786.70,4292,"315-16","Alloy 617","Plate",314626
4293,"CapPass",165.62,-167.3,"Trend",0.990,25789.71,25792.72,4293,"315-16","Alloy 617","Plate",314626
4294,"CapPass",162.97,-171.1,"Trend",0.953,25795.72,25798.72,4294,"315-16","Alloy 617","Plate",314626
4295,"CapPass",159.44,-160.4,"Trend",0.994,25801.29,25804.74,4295,"315-16","Alloy 617","Plate",314626
4296,"CapPass",167.21,-160.8,"Trend",1.040,25807.73,25810.74,4296,"315-16","Alloy 617","Plate",314626
4297,"CapPass",170.96,-161.3,"Trend",1.060,25813.73,25816.76,4297,"315-16","Alloy 617","Plate",314626
4298,"CapPass",164.83,-169.7,"Trend",0.971,25819.76,25822.74,4298,"315-16","Alloy 617","Plate",314626
4299,"CapPass",166.86,-164.5,"Trend",1.014,25825.76,25828.77,4299,"315-16","Alloy 617","Plate",314626
4300,"CapPass",169.13,-165.7,"Trend",1.021,25831.72,25834.72,4300,"315-16","Alloy 617","Plate",314626
4301,"CapPass",165.13,-165.7,"Trend",0.997,25837.77,25840.78,4301,"315-16","Alloy 617","Plate",314626
4302,"CapPass",163.80,-170.7,"Trend",0.960,25843.79,25846.80,4302,"315-16","Alloy 617","Plate",314626
4303,"CapPass",161.40,-162.4,"Trend",0.994,25849.80,25852.80,4303,"315-16","Alloy 617","Plate",314626
4304,"CapPass",162.52,-161.1,"Trend",1.009,25855.81,25858.82,4304,"315-16","Alloy 617","Plate",314626
4305,"CapPass",170.57,-167.4,"Trend",1.019,25861.77,25864.78,4305,"315-16","Alloy 617","Plate",314626
4306,"CapPass",151.92,-168.6,"Trend",0.901,25867.82,25870.80,4306,"315-16","Alloy 617","Plate",314626
4307,"CapPass",156.75,-168.5,"Trend",0.930,25873.83,25876.83,4307,"315-16","Alloy 617","Plate",314626
4308,"CapPass",162.24,-168.6,"Trend",0.962,25879.84,25882.84,4308,"315-16","Alloy 617","Plate",314626
4309,"CapPass",154.53,-169.8,"Trend",0.910,25885.85,25888.85,4309,"315-16","Alloy 617","Plate",314626
4310,"CapPass",164.49,-165.2,"Trend",0.996,25891.86,25894.87,4310,"315-16","Alloy 617","Plate",314626
4311,"CapPass",165.08,-163.9,"Trend",1.007,25897.87,25900.87,4311,"315-16","Alloy 617","Plate",314626
4312,"CapPass",160.33,-166.8,"Trend",0.961,25903.87,25906.88,4312,"315-16","Alloy 617","Plate",314626
4313,"CapPass",166.04,-164.1,"Trend",1.012,25909.87,25912.89,4313,"315-16","Alloy 617","Plate",314626
4314,"CapPass",164.04,-168.9,"Trend",0.971,25915.89,25918.89,4314,"315-16","Alloy 617","Plate",314626
4315,"CapPass",166.42,-164.7,"Trend",1.010,25921.90,25924.91,4315,"315-16","Alloy 617","Plate",314626
4316,"CapPass",166.71,-164.6,"Trend",1.013,25927.91,25930.92,4316,"315-16","Alloy 617","Plate",314626
4317,"CapPass",164.13,-168.6,"Trend",0.973,25933.91,25936.92,4317,"315-16","Alloy 617","Plate",314626
4318,"CapPass",165.15,-169.5,"Trend",0.974,25939.93,25942.93,4318,"315-16","Alloy 617","Plate",314626
4319,"CapPass",166.17,-168.8,"Trend",0.984,25945.93,25948.94,4319,"315-16","Alloy 617","Plate",314626
4320,"CapPass",167.71,-163.6,"Trend",1.025,25951.95,25954.95,4320,"315-16","Alloy 617","Plate",314626
4321,"CapPass",168.57,-167.6,"Trend",1.006,25957.95,25960.96,4321,"315-16","Alloy 617","Plate",314626
4322,"CapPass",155.72,-169.8,"Trend",0.917,25963.97,25966.80,4322,"315-16","Alloy 617","Plate",314626
4323,"CapPass",163.55,-151.2,"Trend",1.082,25969.94,25972.99,4323,"315-16","Alloy 617","Plate",314626
4324,"CapPass",168.48,-158.1,"Trend",1.066,25975.96,25978.99,4324,"315-16","Alloy 617","Plate",314626
4325,"CapPass",167.36,-163.5,"Trend",1.023,25981.97,25984.99,4325,"315-16","Alloy 617","Plate",314626
4326,"CapPass",166.47,-164.5,"Trend",1.012,25988.00,25991.01,4326,"315-16","Alloy 617","Plate",314626
4327,"CapPass",162.93,-158.9,"Trend",1.025,25994.01,25997.03,4327,"315-16","Alloy 617","Plate",314626
4328,"CapPass",167.17,-164.0,"Trend",1.019,26000.00,26003.02,4328,"315-16","Alloy 617","Plate",314626
4329,"CapPass",169.12,-163.7,"Trend",1.033,26006.01,26009.03,4329,"315-16","Alloy 617","Plate",314626
4330,"CapPass",169.14,-163.0,"Trend",1.038,26012.03,26015.04,4330,"315-16","Alloy 617","Plate",314626
4331,"CapPass",170.35,-161.6,"Trend",1.054,26018.01,26021.03,4331,"315-16","Alloy 617","Plate",314626
4332,"CapPass",163.47,-164.0,"Trend",0.997,26024.04,26027.06,4332,"315-16","Alloy 617","Plate",314626
4333,"CapPass",168.65,-163.6,"Trend",1.031,26030.05,26033.07,4333,"315-16","Alloy 617","Plate",314626
4334,"CapPass",162.81,-163.1,"Trend",0.998,26036.07,26039.09,4334,"315-16","Alloy 617","Plate",314626
4335,"CapPass",159.58,-167.3,"Trend",0.954,26042.08,26045.09,4335,"315-16","Alloy 617","Plate",314626
4336,"CapPass",164.81,-169.5,"Trend",0.973,26048.08,26051.09,4336,"315-16","Alloy 617","Plate",314626
4337,"CapPass",162.55,-171.1,"Trend",0.950,26054.10,26057.06,4337,"315-16","Alloy 617","Plate",314626
4338,"CapPass",161.34,-161.2,"Trend",1.001,26059.79,26063.11,4338,"315-16","Alloy 617","Plate",314626
4339,"CapPass",169.68,-161.5,"Trend",1.051,26066.10,26069.12,4339,"315-16","Alloy 617","Plate",314626
4340,"CapPass",165.95,-163.4,"Trend",1.016,26072.12,26075.13,4340,"315-16","Alloy 617","Plate",314626
4341,"CapPass",167.52,-164.3,"Trend",1.020,26078.13,26081.13,4341,"315-16","Alloy 617","Plate",314626
4342,"CapPass",169.38,-161.8,"Trend",1.047,26084.13,26087.15,4342,"315-16","Alloy 617","Plate",314626
4343,"CapPass",166.49,-162.2,"Trend",1.026,26090.14,26093.16,4343,"315-16","Alloy 617","Plate",314626
4344,"CapPass",171.56,-163.9,"Trend",1.047,26096.12,26098.81,4344,"315-16","Alloy 617","Plate",314626
4345,"CapPass",155.57,-168.8,"Trend",0.922,26102.17,26105.16,4345,"315-16","Alloy 617","Plate",314626
4346,"CapPass",157.68,-169.0,"Trend",0.933,26108.17,26111.17,4346,"315-16","Alloy 617","Plate",314626
4347,"CapPass",159.45,-165.4,"Trend",0.964,26114.17,26117.19,4347,"315-16","Alloy 617","Plate",314626
4348,"CapPass",160.59,-167.0,"Trend",0.961,26120.19,26123.20,4348,"315-16","Alloy 617","Plate",314626
4349,"CapPass",165.07,-162.2,"Trend",1.018,26126.20,26129.21,4349,"315-16","Alloy 617","Plate",314626
4350,"CapPass",168.18,-164.8,"Trend",1.021,26132.20,26135.21,4350,"315-16","Alloy 617","Plate",314626
4351,"CapPass",163.82,-169.8,"Trend",0.965,26138.22,26141.23,4351,"315-16","Alloy 617","Plate",314626
4352,"CapPass",164.36,-162.8,"Trend",1.009,26144.22,26147.24,4352,"315-16","Alloy 617","Plate",314626
4353,"CapPass",168.50,-163.2,"Trend",1.032,26150.23,26153.24,4353,"315-16","Alloy 617","Plate",314626
4354,"CapPass",168.99,-162.7,"Trend",1.038,26156.23,26159.25,4354,"315-16","Alloy 617","Plate",314626
4355,"CapPass",163.72,-167.3,"Trend",0.979,26162.26,26165.27,4355,"315-16","Alloy 617","Plate",314626
4356,"CapPass",165.84,-164.3,"Trend",1.009,26168.26,26171.28,4356,"315-16","Alloy 617","Plate",314626
4357,"CapPass",168.60,-168.0,"Trend",1.003,26174.26,26177.28,4357,"315-16","Alloy 617","Plate",314626
4358,"CapPass",165.55,-160.9,"Trend",1.029,26180.28,26183.29,4358,"315-16","Alloy 617","Plate",314626
4359,"CapPass",167.46,-164.1,"Trend",1.020,26186.29,26189.30,4359,"315-16","Alloy 617","Plate",314626
4360,"CapPass",162.52,-170.1,"Trend",0.955,26192.30,26195.27,4360,"315-16","Alloy 617","Plate",314626
4361,"CapPass",167.38,-154.9,"Trend",1.081,26198.28,26201.32,4361,"315-16","Alloy 617","Plate",314626
4362,"CapPass",169.04,-156.9,"Trend",1.077,26204.30,26207.33,4362,"315-16","Alloy 617","Plate",314626
4363,"CapPass",167.74,-160.6,"Trend",1.044,26210.33,26213.33,4363,"315-16","Alloy 617","Plate",314626
4364,"CapPass",164.83,-164.1,"Trend",1.004,26216.33,26219.35,4364,"315-16","Alloy 617","Plate",314626
4365,"CapPass",167.88,-161.6,"Trend",1.039,26222.33,26225.35,4365,"315-16","Alloy 617","Plate",314626
4366,"CapPass",168.63,-160.3,"Trend",1.052,26228.25,26231.05,4366,"315-16","Alloy 617","Plate",314626
4367,"CapPass",160.69,-167.2,"Trend",0.961,26234.35,26237.36,4367,"315-16","Alloy 617","Plate",314626
