Repository: js-molina/fatigue-A617

File: data/950C/Strain rate 0.001/0.30% strain/HTM_A20_PeakStress_A20.csv (part 11 of 22)
Cycle,Data State,Max Stress Mpa,Min Stress Mpa,Qual State,Stress Ratio,Time Max Stress Sec,Time Min Stress Sec,Count,Sample,Alloy,Material_Form,Heat
4488,CapPass,166.81,-164.70,Trend,1.013,26974.34,26977.34,4488,A-20,Alloy 617,Plate,314626
4489,CapPass,166.68,-164.40,Trend,1.014,26980.37,26983.37,4489,A-20,Alloy 617,Plate,314626
4490,CapPass,166.96,-165.70,Trend,1.008,26986.37,26989.37,4490,A-20,Alloy 617,Plate,314626
4491,CapPass,165.81,-165.80,Trend,1,26992.37,26995.4,4491,A-20,Alloy 617,Plate,314626
4492,CapPass,164.63,-164.40,Trend,1.001,26998.37,27001.4,4492,A-20,Alloy 617,Plate,314626
4493,CapPass,164.4,-166.20,Trend,0.989,27004.4,27007.43,4493,A-20,Alloy 617,Plate,314626
4494,CapPass,165.61,-163.70,Trend,1.011,27010.43,27013.43,4494,A-20,Alloy 617,Plate,314626
4495,CapPass,166.06,-165.10,Trend,1.006,27016.43,27019.43,4495,A-20,Alloy 617,Plate,314626
4496,CapPass,166.28,-165.00,Trend,1.008,27022.43,27025.46,4496,A-20,Alloy 617,Plate,314626
4497,CapPass,165.14,-164.80,Trend,1.002,27028.46,27031.46,4497,A-20,Alloy 617,Plate,314626
4498,CapPass,165.85,-164.60,Trend,1.007,27034.46,27037.46,4498,A-20,Alloy 617,Plate,314626
4499,CapPass,164.81,-165.70,Trend,0.995,27040.46,27043.5,4499,A-20,Alloy 617,Plate,314626
4500,CapPass,166.47,-165.60,Trend,1.006,27046.5,27049.5,4500,A-20,Alloy 617,Plate,314626
4501,CapPass,166.04,-162.90,Trend,1.02,27052.5,27055.53,4501,A-20,Alloy 617,Plate,314626
4502,CapPass,167.88,-163.80,Trend,1.025,27058.5,27061.53,4502,A-20,Alloy 617,Plate,314626
4503,CapPass,165.84,-163.40,Trend,1.015,27064.53,27067.56,4503,A-20,Alloy 617,Plate,314626
4504,CapPass,166.89,-164.10,Trend,1.017,27070.53,27073.56,4504,A-20,Alloy 617,Plate,314626
4505,CapPass,166.54,-165.60,Trend,1.006,27076.56,27079.59,4505,A-20,Alloy 617,Plate,314626
4506,CapPass,166.31,-165.80,Trend,1.003,27082.56,27085.59,4506,A-20,Alloy 617,Plate,314626
4507,CapPass,166.29,-165.60,Trend,1.004,27088.59,27091.59,4507,A-20,Alloy 617,Plate,314626
4508,CapPass,166.23,-164.90,Trend,1.008,27094.59,27097.62,4508,A-20,Alloy 617,Plate,314626
4509,CapPass,167.27,-164.40,Trend,1.018,27100.62,27103.62,4509,A-20,Alloy 617,Plate,314626
4510,CapPass,166.09,-165.10,Trend,1.006,27106.62,27109.65,4510,A-20,Alloy 617,Plate,314626
4511,CapPass,167.32,-165.80,Trend,1.009,27112.62,27115.65,4511,A-20,Alloy 617,Plate,314626
4512,CapPass,166.51,-165.40,Trend,1.007,27118.65,27121.65,4512,A-20,Alloy 617,Plate,314626
4513,CapPass,167.13,-164.00,Trend,1.019,27124.65,27127.68,4513,A-20,Alloy 617,Plate,314626
4514,CapPass,166.93,-163.60,Trend,1.02,27130.68,27133.68,4514,A-20,Alloy 617,Plate,314626
4515,CapPass,166.82,-164.60,Trend,1.014,27136.68,27139.71,4515,A-20,Alloy 617,Plate,314626
4516,CapPass,167.07,-165.90,Trend,1.007,27142.68,27145.71,4516,A-20,Alloy 617,Plate,314626
4517,CapPass,165.78,-165.90,Trend,0.999,27148.71,27151.71,4517,A-20,Alloy 617,Plate,314626
4518,CapPass,166.53,-163.50,Trend,1.018,27154.71,27157.71,4518,A-20,Alloy 617,Plate,314626
4519,CapPass,165.68,-164.40,Trend,1.008,27160.75,27163.75,4519,A-20,Alloy 617,Plate,314626
4520,CapPass,167.13,-165.20,Trend,1.012,27166.75,27169.75,4520,A-20,Alloy 617,Plate,314626
4521,CapPass,165.87,-165.10,Trend,1.004,27172.75,27175.78,4521,A-20,Alloy 617,Plate,314626
4522,CapPass,166.15,-165.30,Trend,1.005,27178.78,27181.78,4522,A-20,Alloy 617,Plate,314626
4523,CapPass,166.86,-166.30,Trend,1.003,27184.78,27187.78,4523,A-20,Alloy 617,Plate,314626
4524,CapPass,164.02,-165.70,Trend,0.99,27190.81,27193.81,4524,A-20,Alloy 617,Plate,314626
4525,CapPass,165.06,-165.30,Trend,0.999,27196.81,27199.81,4525,A-20,Alloy 617,Plate,314626
4526,CapPass,166.57,-164.80,Trend,1.011,27202.84,27205.84,4526,A-20,Alloy 617,Plate,314626
4527,CapPass,166.44,-164.30,Trend,1.013,27208.84,27211.87,4527,A-20,Alloy 617,Plate,314626
4528,CapPass,166.88,-165.20,Trend,1.01,27214.84,27217.87,4528,A-20,Alloy 617,Plate,314626
4529,CapPass,166.53,-165.10,Trend,1.009,27220.84,27223.87,4529,A-20,Alloy 617,Plate,314626
4530,CapPass,166.03,-164.40,Trend,1.01,27226.87,27229.9,4530,A-20,Alloy 617,Plate,314626
4531,CapPass,166.2,-164.70,Trend,1.009,27232.87,27235.9,4531,A-20,Alloy 617,Plate,314626
4532,CapPass,165.38,-165.50,Trend,0.999,27238.9,27241.9,4532,A-20,Alloy 617,Plate,314626
4533,CapPass,166.62,-165.00,Trend,1.01,27244.9,27247.93,4533,A-20,Alloy 617,Plate,314626
4534,CapPass,166.63,-164.60,Trend,1.013,27250.93,27253.93,4534,A-20,Alloy 617,Plate,314626
4535,CapPass,167.11,-164.90,Trend,1.014,27256.93,27259.93,4535,A-20,Alloy 617,Plate,314626
4536,CapPass,164.62,-166.40,Trend,0.989,27262.96,27265.96,4536,A-20,Alloy 617,Plate,314626
4537,CapPass,165.9,-165.80,Trend,1,27268.96,27272,4537,A-20,Alloy 617,Plate,314626
4538,CapPass,166.25,-165.00,Trend,1.008,27274.96,27278,4538,A-20,Alloy 617,Plate,314626
4539,CapPass,165.99,-166.00,Trend,1,27281,27284,4539,A-20,Alloy 617,Plate,314626
4540,CapPass,166.38,-166.20,Trend,1.001,27287,27290.03,4540,A-20,Alloy 617,Plate,314626
4541,CapPass,166.23,-163.40,Trend,1.017,27293,27296.03,4541,A-20,Alloy 617,Plate,314626
4542,CapPass,163.51,-165.50,Trend,0.988,27299,27302.03,4542,A-20,Alloy 617,Plate,314626
4543,CapPass,167.5,-164.70,Trend,1.017,27305.03,27308.03,4543,A-20,Alloy 617,Plate,314626
4544,CapPass,167.71,-164.10,Trend,1.022,27311.06,27314.09,4544,A-20,Alloy 617,Plate,314626
4545,CapPass,165.54,-165.00,Trend,1.003,27317.06,27320.09,4545,A-20,Alloy 617,Plate,314626
4546,CapPass,166.78,-163.90,Trend,1.018,27323.09,27326.09,4546,A-20,Alloy 617,Plate,314626
4547,CapPass,165.75,-165.20,Trend,1.003,27329.09,27332.09,4547,A-20,Alloy 617,Plate,314626
4548,CapPass,164.93,-163.80,Trend,1.007,27335.12,27338.12,4548,A-20,Alloy 617,Plate,314626
4549,CapPass,167.54,-163.40,Trend,1.026,27341.12,27344.12,4549,A-20,Alloy 617,Plate,314626
4550,CapPass,165.73,-165.60,Trend,1.001,27347.12,27350.15,4550,A-20,Alloy 617,Plate,314626
4551,CapPass,164.35,-165.20,Trend,0.995,27353.12,27356.15,4551,A-20,Alloy 617,Plate,314626
4552,CapPass,163.91,-165.30,Trend,0.991,27359.18,27362.15,4552,A-20,Alloy 617,Plate,314626
4553,CapPass,165.43,-164.90,Trend,1.003,27365.18,27368.18,4553,A-20,Alloy 617,Plate,314626
4554,CapPass,166.29,-166.00,Trend,1.002,27371.18,27374.18,4554,A-20,Alloy 617,Plate,314626
4555,CapPass,164.87,-163.90,Trend,1.006,27377.18,27380.21,4555,A-20,Alloy 617,Plate,314626
4556,CapPass,167.52,-161.10,Trend,1.04,27383.18,27386.18,4556,A-20,Alloy 617,Plate,314626
4557,CapPass,164.46,-166.00,Trend,0.991,27389.21,27392.21,4557,A-20,Alloy 617,Plate,314626
4558,CapPass,165.14,-165.10,Trend,1,27395.25,27398.25,4558,A-20,Alloy 617,Plate,314626
4559,CapPass,164.95,-164.70,Trend,1.001,27401.25,27404.25,4559,A-20,Alloy 617,Plate,314626
4560,CapPass,164.75,-165.00,Trend,0.999,27407.25,27410.28,4560,A-20,Alloy 617,Plate,314626
4561,CapPass,165.44,-164.90,Trend,1.003,27413.28,27416.28,4561,A-20,Alloy 617,Plate,314626
4562,CapPass,165.96,-165.50,Trend,1.003,27419.28,27422.31,4562,A-20,Alloy 617,Plate,314626
4563,CapPass,164.59,-167.10,Trend,0.985,27425.28,27428.31,4563,A-20,Alloy 617,Plate,314626
4564,CapPass,164.88,-165.60,Trend,0.996,27431.31,27434.31,4564,A-20,Alloy 617,Plate,314626
4565,CapPass,165.67,-165.90,Trend,0.998,27437.31,27440.31,4565,A-20,Alloy 617,Plate,314626
4566,CapPass,165.13,-164.50,Trend,1.004,27443.34,27446.34,4566,A-20,Alloy 617,Plate,314626
4567,CapPass,165.51,-165.40,Trend,1.001,27449.34,27452.37,4567,A-20,Alloy 617,Plate,314626
4568,CapPass,164.3,-165.60,Trend,0.992,27455.34,27458.37,4568,A-20,Alloy 617,Plate,314626
4569,CapPass,166.27,-165.80,Trend,1.003,27461.37,27464.37,4569,A-20,Alloy 617,Plate,314626
4570,CapPass,165.47,-164.70,Trend,1.005,27467.37,27470.4,4570,A-20,Alloy 617,Plate,314626
4571,CapPass,167.55,-164.70,Trend,1.017,27473.4,27476.4,4571,A-20,Alloy 617,Plate,314626
4572,CapPass,165.98,-164.60,Trend,1.008,27479.4,27482.43,4572,A-20,Alloy 617,Plate,314626
4573,CapPass,165.48,-166.10,Trend,0.996,27485.43,27488.43,4573,A-20,Alloy 617,Plate,314626
4574,CapPass,166,-165.40,Trend,1.004,27491.43,27494.43,4574,A-20,Alloy 617,Plate,314626
4575,CapPass,164.96,-165.30,Trend,0.998,27497.43,27500.46,4575,A-20,Alloy 617,Plate,314626
4576,CapPass,166.25,-165.70,Trend,1.004,27503.46,27506.46,4576,A-20,Alloy 617,Plate,314626
4577,CapPass,166.31,-165.00,Trend,1.008,27509.46,27512.5,4577,A-20,Alloy 617,Plate,314626
4578,CapPass,166.58,-165.60,Trend,1.006,27515.5,27518.5,4578,A-20,Alloy 617,Plate,314626
4579,CapPass,166.94,-164.80,Trend,1.013,27521.5,27524.5,4579,A-20,Alloy 617,Plate,314626
4580,CapPass,165.6,-163.90,Trend,1.01,27527.5,27530.53,4580,A-20,Alloy 617,Plate,314626
4581,CapPass,165.09,-163.70,Trend,1.009,27533.53,27536.53,4581,A-20,Alloy 617,Plate,314626
4582,CapPass,166.32,-165.00,Trend,1.008,27539.53,27542.56,4582,A-20,Alloy 617,Plate,314626
4583,CapPass,167.5,-164.50,Trend,1.018,27545.56,27548.56,4583,A-20,Alloy 617,Plate,314626
4584,CapPass,166.13,-165.20,Trend,1.006,27551.56,27554.56,4584,A-20,Alloy 617,Plate,314626
4585,CapPass,164.7,-166.30,Trend,0.99,27557.56,27560.59,4585,A-20,Alloy 617,Plate,314626
4586,CapPass,165.35,-165.50,Trend,0.999,27563.59,27566.59,4586,A-20,Alloy 617,Plate,314626
4587,CapPass,165.78,-165.30,Trend,1.003,27569.62,27572.62,4587,A-20,Alloy 617,Plate,314626
4588,CapPass,166.43,-165.10,Trend,1.008,27575.62,27578.62,4588,A-20,Alloy 617,Plate,314626
4589,CapPass,165.77,-164.40,Trend,1.008,27581.62,27584.65,4589,A-20,Alloy 617,Plate,314626
4590,CapPass,167.03,-164.80,Trend,1.014,27587.65,27590.65,4590,A-20,Alloy 617,Plate,314626
4591,CapPass,166.67,-164.90,Trend,1.011,27593.65,27596.65,4591,A-20,Alloy 617,Plate,314626
4592,CapPass,166.19,-165.30,Trend,1.005,27599.65,27602.68,4592,A-20,Alloy 617,Plate,314626
4593,CapPass,165.32,-164.50,Trend,1.005,27605.68,27608.68,4593,A-20,Alloy 617,Plate,314626
4594,CapPass,164.08,-167.00,Trend,0.982,27611.68,27614.68,4594,A-20,Alloy 617,Plate,314626
4595,CapPass,164.63,-164.90,Trend,0.998,27617.68,27620.71,4595,A-20,Alloy 617,Plate,314626
4596,CapPass,165.61,-165.10,Trend,1.003,27623.71,27626.75,4596,A-20,Alloy 617,Plate,314626
4597,CapPass,166.73,-163.60,Trend,1.019,27629.71,27632.75,4597,A-20,Alloy 617,Plate,314626
4598,CapPass,166.87,-164.00,Trend,1.017,27635.71,27638.75,4598,A-20,Alloy 617,Plate,314626
4599,CapPass,165.26,-165.30,Trend,1,27641.75,27644.75,4599,A-20,Alloy 617,Plate,314626
4600,CapPass,164.23,-164.80,Trend,0.996,27647.75,27650.78,4600,A-20,Alloy 617,Plate,314626
4601,CapPass,163.7,-166.40,Trend,0.984,27653.75,27656.78,4601,A-20,Alloy 617,Plate,314626
4602,CapPass,165.42,-165.50,Trend,0.999,27659.81,27662.78,4602,A-20,Alloy 617,Plate,314626
4603,CapPass,163.74,-165.00,Trend,0.992,27665.81,27668.81,4603,A-20,Alloy 617,Plate,314626
4604,CapPass,167.13,-164.60,Trend,1.015,27671.81,27674.81,4604,A-20,Alloy 617,Plate,314626
4605,CapPass,165.3,-164.50,Trend,1.005,27677.84,27680.84,4605,A-20,Alloy 617,Plate,314626
4606,CapPass,166.55,-164.00,Trend,1.016,27683.84,27686.84,4606,A-20,Alloy 617,Plate,314626
4607,CapPass,166.11,-164.20,Trend,1.011,27689.84,27692.87,4607,A-20,Alloy 617,Plate,314626
4608,CapPass,165.69,-165.90,Trend,0.998,27695.87,27698.87,4608,A-20,Alloy 617,Plate,314626
4609,CapPass,165.21,-165.70,Trend,0.997,27701.87,27704.9,4609,A-20,Alloy 617,Plate,314626
4610,CapPass,165.84,-164.00,Trend,1.011,27707.87,27710.9,4610,A-20,Alloy 617,Plate,314626
4611,CapPass,165.69,-164.60,Trend,1.007,27713.9,27716.93,4611,A-20,Alloy 617,Plate,314626
4612,CapPass,166.39,-164.80,Trend,1.01,27719.9,27722.93,4612,A-20,Alloy 617,Plate,314626
4613,CapPass,165.41,-165.00,Trend,1.003,27725.93,27728.93,4613,A-20,Alloy 617,Plate,314626
4614,CapPass,165.79,-165.30,Trend,1.003,27731.93,27734.93,4614,A-20,Alloy 617,Plate,314626
4615,CapPass,165.52,-166.50,Trend,0.994,27737.96,27740.96,4615,A-20,Alloy 617,Plate,314626
4616,CapPass,164.03,-165.10,Trend,0.993,27743.96,27746.96,4616,A-20,Alloy 617,Plate,314626
4617,CapPass,165.46,-165.10,Trend,1.002,27750,27753,4617,A-20,Alloy 617,Plate,314626
4618,CapPass,166.82,-163.60,Trend,1.02,27756,27759,4618,A-20,Alloy 617,Plate,314626
4619,CapPass,166.18,-165.00,Trend,1.007,27762,27765.03,4619,A-20,Alloy 617,Plate,314626
4620,CapPass,162.15,-167.90,Trend,0.965,27768.03,27771.03,4620,A-20,Alloy 617,Plate,314626
4621,CapPass,163.19,-167.50,Trend,0.974,27774.03,27777.03,4621,A-20,Alloy 617,Plate,314626
4622,CapPass,163.86,-166.10,Trend,0.986,27780.06,27783.06,4622,A-20,Alloy 617,Plate,314626
4623,CapPass,165.24,-164.70,Trend,1.003,27786.06,27789.06,4623,A-20,Alloy 617,Plate,314626
4624,CapPass,165.93,-164.40,Trend,1.009,27792.06,27795.09,4624,A-20,Alloy 617,Plate,314626
4625,CapPass,165.99,-164.10,Trend,1.011,27798.06,27801.09,4625,A-20,Alloy 617,Plate,314626
4626,CapPass,165.99,-163.80,Trend,1.013,27804.09,27807.12,4626,A-20,Alloy 617,Plate,314626
4627,CapPass,167.88,-163.80,Trend,1.025,27810.09,27813.12,4627,A-20,Alloy 617,Plate,314626
4628,CapPass,163.47,-167.10,Trend,0.978,27816.12,27819.12,4628,A-20,Alloy 617,Plate,314626
4629,CapPass,163.36,-165.50,Trend,0.987,27822.15,27825.12,4629,A-20,Alloy 617,Plate,314626
4630,CapPass,166.39,-165.70,Trend,1.004,27828.15,27831.15,4630,A-20,Alloy 617,Plate,314626
4631,CapPass,166.05,-165.00,Trend,1.007,27834.15,27837.18,4631,A-20,Alloy 617,Plate,314626
4632,CapPass,165.6,-164.50,Trend,1.007,27840.18,27843.18,4632,A-20,Alloy 617,Plate,314626
4633,CapPass,166.49,-165.70,Trend,1.004,27846.18,27849.18,4633,A-20,Alloy 617,Plate,314626
4634,CapPass,166.7,-165.90,Trend,1.005,27852.18,27855.21,4634,A-20,Alloy 617,Plate,314626
4635,CapPass,165.77,-165.20,Trend,1.004,27858.21,27861.21,4635,A-20,Alloy 617,Plate,314626
4636,CapPass,165.62,-163.70,Trend,1.012,27864.21,27867.21,4636,A-20,Alloy 617,Plate,314626
4637,CapPass,166.86,-165.40,Trend,1.009,27870.25,27873.25,4637,A-20,Alloy 617,Plate,314626
4638,CapPass,166.98,-164.70,Trend,1.014,27876.25,27879.25,4638,A-20,Alloy 617,Plate,314626
4639,CapPass,165.78,-166.50,Trend,0.996,27882.25,27885.28,4639,A-20,Alloy 617,Plate,314626
4640,CapPass,165.41,-166.70,Trend,0.992,27888.28,27891.28,4640,A-20,Alloy 617,Plate,314626
4641,CapPass,166.58,-164.50,Trend,1.013,27894.28,27897.31,4641,A-20,Alloy 617,Plate,314626
4642,CapPass,167.27,-164.90,Trend,1.015,27900.31,27903.31,4642,A-20,Alloy 617,Plate,314626
4643,CapPass,166.98,-165.40,Trend,1.01,27906.31,27909.31,4643,A-20,Alloy 617,Plate,314626
4644,CapPass,166.4,-164.90,Trend,1.009,27912.31,27915.34,4644,A-20,Alloy 617,Plate,314626
4645,CapPass,165.21,-165.00,Trend,1.001,27918.34,27921.34,4645,A-20,Alloy 617,Plate,314626
4646,CapPass,165.06,-166.20,Trend,0.993,27924.34,27927.37,4646,A-20,Alloy 617,Plate,314626
4647,CapPass,164.68,-164.90,Trend,0.999,27930.34,27933.37,4647,A-20,Alloy 617,Plate,314626
4648,CapPass,166.1,-166.20,Trend,1,27936.37,27939.4,4648,A-20,Alloy 617,Plate,314626
4649,CapPass,165.72,-165.20,Trend,1.003,27942.37,27945.4,4649,A-20,Alloy 617,Plate,314626
4650,CapPass,166.05,-164.30,Trend,1.011,27948.4,27951.4,4650,A-20,Alloy 617,Plate,314626
4651,CapPass,166.26,-164.30,Trend,1.012,27954.4,27957.43,4651,A-20,Alloy 617,Plate,314626
4652,CapPass,165.3,-165.90,Trend,0.997,27960.43,27963.43,4652,A-20,Alloy 617,Plate,314626
4653,CapPass,165.82,-165.30,Trend,1.003,27966.43,27969.43,4653,A-20,Alloy 617,Plate,314626
4654,CapPass,166.06,-165.30,Trend,1.005,27972.46,27975.46,4654,A-20,Alloy 617,Plate,314626
4655,CapPass,164.85,-166.10,Trend,0.992,27978.46,27981.46,4655,A-20,Alloy 617,Plate,314626
4656,CapPass,164.94,-164.80,Trend,1.001,27984.46,27987.5,4656,A-20,Alloy 617,Plate,314626
4657,CapPass,164.29,-165.50,Trend,0.993,27990.5,27993.5,4657,A-20,Alloy 617,Plate,314626
4658,CapPass,167.18,-165.80,Trend,1.008,27996.5,27999.5,4658,A-20,Alloy 617,Plate,314626
4659,CapPass,165.88,-163.90,Trend,1.012,28002.53,28005.53,4659,A-20,Alloy 617,Plate,314626
4660,CapPass,166.53,-166.00,Trend,1.003,28008.53,28011.53,4660,A-20,Alloy 617,Plate,314626
4661,CapPass,165.51,-165.00,Trend,1.003,28014.56,28017.56,4661,A-20,Alloy 617,Plate,314626
4662,CapPass,166.86,-164.70,Trend,1.013,28020.56,28023.56,4662,A-20,Alloy 617,Plate,314626
4663,CapPass,166.66,-163.30,Trend,1.021,28026.56,28029.59,4663,A-20,Alloy 617,Plate,314626
4664,CapPass,167.22,-163.60,Trend,1.022,28032.56,28035.59,4664,A-20,Alloy 617,Plate,314626
4665,CapPass,165.36,-164.70,Trend,1.004,28038.59,28041.59,4665,A-20,Alloy 617,Plate,314626
4666,CapPass,167.26,-164.60,Trend,1.016,28044.62,28047.62,4666,A-20,Alloy 617,Plate,314626
4667,CapPass,166.82,-164.30,Trend,1.016,28050.62,28053.62,4667,A-20,Alloy 617,Plate,314626
4668,CapPass,167.09,-164.90,Trend,1.013,28056.62,28059.65,4668,A-20,Alloy 617,Plate,314626
4669,CapPass,165.84,-164.10,Trend,1.011,28062.65,28065.65,4669,A-20,Alloy 617,Plate,314626
4670,CapPass,167.07,-164.90,Trend,1.013,28068.65,28071.65,4670,A-20,Alloy 617,Plate,314626
4671,CapPass,165.88,-165.40,Trend,1.003,28074.65,28077.68,4671,A-20,Alloy 617,Plate,314626
4672,CapPass,164.86,-166.70,Trend,0.989,28080.68,28083.68,4672,A-20,Alloy 617,Plate,314626
4673,CapPass,165.07,-166.50,Trend,0.991,28086.68,28089.68,4673,A-20,Alloy 617,Plate,314626
4674,CapPass,166.07,-164.90,Trend,1.007,28092.71,28095.71,4674,A-20,Alloy 617,Plate,314626
4675,CapPass,166.28,-165.20,Trend,1.006,28098.71,28101.71,4675,A-20,Alloy 617,Plate,314626
4676,CapPass,165.98,-166.30,Trend,0.998,28104.71,28107.75,4676,A-20,Alloy 617,Plate,314626
4677,CapPass,167.49,-165.50,Trend,1.012,28110.75,28113.75,4677,A-20,Alloy 617,Plate,314626
4678,CapPass,164.65,-167.20,Trend,0.985,28116.75,28119.75,4678,A-20,Alloy 617,Plate,314626
4679,CapPass,165.4,-166.00,Trend,0.997,28122.78,28125.78,4679,A-20,Alloy 617,Plate,314626
4680,CapPass,164.77,-166.70,Trend,0.989,28128.78,28131.81,4680,A-20,Alloy 617,Plate,314626
4681,CapPass,166.69,-166.80,Trend,0.999,28134.81,28137.81,4681,A-20,Alloy 617,Plate,314626
4682,CapPass,165.41,-163.50,Trend,1.011,28140.81,28143.81,4682,A-20,Alloy 617,Plate,314626
4683,CapPass,163.12,-165.80,Trend,0.984,28146.81,28149.84,4683,A-20,Alloy 617,Plate,314626
4684,CapPass,163.83,-165.70,Trend,0.989,28152.84,28155.84,4684,A-20,Alloy 617,Plate,314626
4685,CapPass,165.13,-164.40,Trend,1.004,28158.84,28161.87,4685,A-20,Alloy 617,Plate,314626
4686,CapPass,165.99,-165.50,Trend,1.003,28164.84,28167.87,4686,A-20,Alloy 617,Plate,314626
4687,CapPass,165.75,-163.80,Trend,1.012,28170.87,28173.87,4687,A-20,Alloy 617,Plate,314626
4688,CapPass,166.21,-164.20,Trend,1.012,28176.87,28179.9,4688,A-20,Alloy 617,Plate,314626
4689,CapPass,166.5,-164.30,Trend,1.013,28182.9,28185.9,4689,A-20,Alloy 617,Plate,314626
4690,CapPass,166.86,-164.60,Trend,1.014,28188.9,28191.9,4690,A-20,Alloy 617,Plate,314626
4691,CapPass,165.67,-165.00,Trend,1.004,28194.9,28197.93,4691,A-20,Alloy 617,Plate,314626
4692,CapPass,165.14,-165.60,Trend,0.997,28200.93,28203.93,4692,A-20,Alloy 617,Plate,314626
4693,CapPass,165.47,-166.80,Trend,0.992,28206.93,28209.96,4693,A-20,Alloy 617,Plate,314626
4694,CapPass,165.11,-164.20,Trend,1.006,28212.96,28215.96,4694,A-20,Alloy 617,Plate,314626
4695,CapPass,166.45,-165.00,Trend,1.009,28218.96,28222,4695,A-20,Alloy 617,Plate,314626
4696,CapPass,165.96,-165.00,Trend,1.006,28224.96,28228,4696,A-20,Alloy 617,Plate,314626
4697,CapPass,165.49,-165.40,Trend,1.001,28231,28234,4697,A-20,Alloy 617,Plate,314626
4698,CapPass,165.75,-165.90,Trend,0.999,28237,28240.03,4698,A-20,Alloy 617,Plate,314626
4699,CapPass,164.97,-165.40,Trend,0.998,28243.03,28246.03,4699,A-20,Alloy 617,Plate,314626
4700,CapPass,166.02,-164.70,Trend,1.008,28249.03,28252.06,4700,A-20,Alloy 617,Plate,314626
4701,CapPass,165.85,-165.10,Trend,1.005,28255.06,28258.06,4701,A-20,Alloy 617,Plate,314626
4702,CapPass,165.45,-165.90,Trend,0.997,28261.06,28264.06,4702,A-20,Alloy 617,Plate,314626
4703,CapPass,166.08,-163.90,Trend,1.013,28267.06,28270.09,4703,A-20,Alloy 617,Plate,314626
4704,CapPass,165.67,-166.40,Trend,0.996,28273.09,28276.09,4704,A-20,Alloy 617,Plate,314626
4705,CapPass,165.55,-165.20,Trend,1.002,28279.09,28282.09,4705,A-20,Alloy 617,Plate,314626
4706,CapPass,165.35,-164.10,Trend,1.007,28285.12,28288.12,4706,A-20,Alloy 617,Plate,314626
4707,CapPass,166.86,-164.20,Trend,1.016,28291.12,28294.12,4707,A-20,Alloy 617,Plate,314626
4708,CapPass,165.43,-165.10,Trend,1.002,28297.12,28300.15,4708,A-20,Alloy 617,Plate,314626
4709,CapPass,165.7,-163.70,Trend,1.013,28303.15,28306.15,4709,A-20,Alloy 617,Plate,314626
4710,CapPass,166.74,-164.90,Trend,1.011,28309.15,28312.18,4710,A-20,Alloy 617,Plate,314626
4711,CapPass,165.88,-165.90,Trend,1,28315.18,28318.18,4711,A-20,Alloy 617,Plate,314626
4712,CapPass,164.47,-164.80,Trend,0.998,28321.18,28324.21,4712,A-20,Alloy 617,Plate,314626
4713,CapPass,166.11,-164.10,Trend,1.012,28327.18,28330.21,4713,A-20,Alloy 617,Plate,314626
4714,CapPass,167.15,-163.90,Trend,1.02,28333.21,28336.21,4714,A-20,Alloy 617,Plate,314626
4715,CapPass,166.58,-164.60,Trend,1.012,28339.21,28342.25,4715,A-20,Alloy 617,Plate,314626
4716,CapPass,167.49,-163.40,Trend,1.025,28345.25,28348.25,4716,A-20,Alloy 617,Plate,314626
4717,CapPass,167.52,-165.80,Trend,1.011,28351.25,28354.25,4717,A-20,Alloy 617,Plate,314626
4718,CapPass,166.77,-165.20,Trend,1.01,28357.28,28360.28,4718,A-20,Alloy 617,Plate,314626
4719,CapPass,166.71,-164.80,Trend,1.011,28363.28,28366.31,4719,A-20,Alloy 617,Plate,314626
4720,CapPass,166.96,-165.40,Trend,1.009,28369.28,28372.31,4720,A-20,Alloy 617,Plate,314626
4721,CapPass,165.24,-165.90,Trend,0.996,28375.31,28378.31,4721,A-20,Alloy 617,Plate,314626
4722,CapPass,165.96,-165.40,Trend,1.003,28381.31,28384.34,4722,A-20,Alloy 617,Plate,314626
4723,CapPass,165.79,-166.10,Trend,0.998,28387.34,28390.34,4723,A-20,Alloy 617,Plate,314626
4724,CapPass,165.27,-164.10,Trend,1.007,28393.34,28396.34,4724,A-20,Alloy 617,Plate,314626
4725,CapPass,166.97,-164.20,Trend,1.017,28399.34,28402.37,4725,A-20,Alloy 617,Plate,314626
4726,CapPass,165.36,-164.00,Trend,1.008,28405.37,28408.37,4726,A-20,Alloy 617,Plate,314626
4727,CapPass,165.58,-164.90,Trend,1.004,28411.37,28414.4,4727,A-20,Alloy 617,Plate,314626
4728,CapPass,166.55,-166.60,Trend,1,28417.4,28420.4,4728,A-20,Alloy 617,Plate,314626
4729,CapPass,164.66,-166.80,Trend,0.987,28423.4,28426.4,4729,A-20,Alloy 617,Plate,314626
4730,CapPass,164.95,-164.60,Trend,1.002,28429.43,28432.43,4730,A-20,Alloy 617,Plate,314626
4731,CapPass,165.33,-160.20,Trend,1.032,28435.4,28438.43,4731,A-20,Alloy 617,Plate,314626
4732,CapPass,163.4,-160.40,Trend,1.019,28441.4,28444.43,4732,A-20,Alloy 617,Plate,314626
4733,CapPass,162.83,-162.80,Trend,1,28447.43,28450.43,4733,A-20,Alloy 617,Plate,314626
4734,CapPass,162.31,-164.30,Trend,0.988,28453.43,28456.46,4734,A-20,Alloy 617,Plate,314626
4735,CapPass,164.53,-164.00,Trend,1.003,28459.5,28462.5,4735,A-20,Alloy 617,Plate,314626
4736,CapPass,165.45,-165.20,Trend,1.001,28465.5,28468.5,4736,A-20,Alloy 617,Plate,314626
4737,CapPass,164.79,-163.50,Trend,1.008,28471.5,28474.5,4737,A-20,Alloy 617,Plate,314626
4738,CapPass,164.99,-165.00,Trend,1,28477.53,28480.53,4738,A-20,Alloy 617,Plate,314626
4739,CapPass,165.17,-165.40,Trend,0.999,28483.53,28486.56,4739,A-20,Alloy 617,Plate,314626
4740,CapPass,166.28,-164.90,Trend,1.008,28489.53,28492.56,4740,A-20,Alloy 617,Plate,314626
4741,CapPass,165.8,-165.30,Trend,1.003,28495.56,28498.56,4741,A-20,Alloy 617,Plate,314626
4742,CapPass,164.3,-166.40,Trend,0.987,28501.56,28504.59,4742,A-20,Alloy 617,Plate,314626
4743,CapPass,165.34,-165.50,Trend,0.999,28507.59,28510.59,4743,A-20,Alloy 617,Plate,314626
4744,CapPass,164.9,-163.90,Trend,1.006,28513.59,28516.59,4744,A-20,Alloy 617,Plate,314626
4745,CapPass,166.17,-165.70,Trend,1.003,28519.62,28522.62,4745,A-20,Alloy 617,Plate,314626
4746,CapPass,165.76,-164.70,Trend,1.006,28525.62,28528.62,4746,A-20,Alloy 617,Plate,314626
4747,CapPass,166.49,-165.80,Trend,1.004,28531.62,28534.65,4747,A-20,Alloy 617,Plate,314626
4748,CapPass,165.78,-164.40,Trend,1.009,28537.65,28540.65,4748,A-20,Alloy 617,Plate,314626
4749,CapPass,165.84,-166.00,Trend,0.999,28543.65,28546.65,4749,A-20,Alloy 617,Plate,314626
4750,CapPass,164.39,-165.90,Trend,0.991,28549.65,28552.68,4750,A-20,Alloy 617,Plate,314626
4751,CapPass,164.7,-165.90,Trend,0.993,28555.68,28558.68,4751,A-20,Alloy 617,Plate,314626
4752,CapPass,164.34,-165.40,Trend,0.994,28561.68,28564.71,4752,A-20,Alloy 617,Plate,314626
4753,CapPass,166.08,-166.10,Trend,1,28567.68,28570.71,4753,A-20,Alloy 617,Plate,314626
4754,CapPass,165.05,-165.80,Trend,0.995,28573.71,28576.71,4754,A-20,Alloy 617,Plate,314626
4755,CapPass,165.79,-165.00,Trend,1.005,28579.75,28582.75,4755,A-20,Alloy 617,Plate,314626
4756,CapPass,167.55,-165.00,Trend,1.016,28585.75,28588.75,4756,A-20,Alloy 617,Plate,314626
4757,CapPass,165.45,-165.00,Trend,1.003,28591.75,28594.78,4757,A-20,Alloy 617,Plate,314626
4758,CapPass,165.68,-165.70,Trend,1,28597.78,28600.78,4758,A-20,Alloy 617,Plate,314626
4759,CapPass,165.48,-164.80,Trend,1.004,28603.78,28606.78,4759,A-20,Alloy 617,Plate,314626
4760,CapPass,164.95,-164.90,Trend,1,28609.81,28612.81,4760,A-20,Alloy 617,Plate,314626
4761,CapPass,164.86,-165.90,Trend,0.994,28615.81,28618.84,4761,A-20,Alloy 617,Plate,314626
4762,CapPass,165.9,-164.50,Trend,1.009,28621.81,28624.84,4762,A-20,Alloy 617,Plate,314626
4763,CapPass,165.83,-165.00,Trend,1.005,28627.84,28630.84,4763,A-20,Alloy 617,Plate,314626
4764,CapPass,166.19,-164.70,Trend,1.009,28633.84,28636.87,4764,A-20,Alloy 617,Plate,314626
4765,CapPass,165.85,-165.00,Trend,1.005,28639.87,28642.87,4765,A-20,Alloy 617,Plate,314626
4766,CapPass,165.6,-165.90,Trend,0.998,28645.87,28648.87,4766,A-20,Alloy 617,Plate,314626
4767,CapPass,165.01,-165.10,Trend,1,28651.87,28654.9,4767,A-20,Alloy 617,Plate,314626
4768,CapPass,165.6,-165.50,Trend,1,28657.9,28660.9,4768,A-20,Alloy 617,Plate,314626
4769,CapPass,164.66,-166.00,Trend,0.992,28663.9,28666.93,4769,A-20,Alloy 617,Plate,314626
4770,CapPass,164.88,-165.00,Trend,0.999,28669.9,28672.93,4770,A-20,Alloy 617,Plate,314626
4771,CapPass,166.35,-162.70,Trend,1.022,28675.93,28678.96,4771,A-20,Alloy 617,Plate,314626
4772,CapPass,167.13,-163.70,Trend,1.021,28681.93,28684.96,4772,A-20,Alloy 617,Plate,314626
4773,CapPass,166.87,-165.20,Trend,1.01,28687.96,28690.96,4773,A-20,Alloy 617,Plate,314626
4774,CapPass,165.11,-164.90,Trend,1.001,28693.96,28697,4774,A-20,Alloy 617,Plate,314626
4775,CapPass,165.57,-164.40,Trend,1.007,28700,28703,4775,A-20,Alloy 617,Plate,314626
4776,CapPass,165.36,-166.00,Trend,0.996,28706,28709,4776,A-20,Alloy 617,Plate,314626
4777,CapPass,165.36,-165.40,Trend,1,28712.03,28715.03,4777,A-20,Alloy 617,Plate,314626
4778,CapPass,164.98,-165.00,Trend,1,28718.03,28721.03,4778,A-20,Alloy 617,Plate,314626
4779,CapPass,166.36,-166.90,Trend,0.997,28724.06,28727.06,4779,A-20,Alloy 617,Plate,314626
4780,CapPass,165.66,-164.60,Trend,1.007,28730.06,28733.06,4780,A-20,Alloy 617,Plate,314626
4781,CapPass,165.54,-164.60,Trend,1.006,28736.06,28739.06,4781,A-20,Alloy 617,Plate,314626
4782,CapPass,164.89,-166.10,Trend,0.993,28742.09,28745.09,4782,A-20,Alloy 617,Plate,314626
4783,CapPass,165.06,-165.40,Trend,0.998,28748.09,28751.09,4783,A-20,Alloy 617,Plate,314626
4784,CapPass,165.02,-166.00,Trend,0.994,28754.12,28757.09,4784,A-20,Alloy 617,Plate,314626
4785,CapPass,165.55,-165.30,Trend,1.002,28760.12,28763.12,4785,A-20,Alloy 617,Plate,314626
4786,CapPass,166.15,-165.50,Trend,1.004,28766.12,28769.15,4786,A-20,Alloy 617,Plate,314626
4787,CapPass,165.73,-166.10,Trend,0.998,28772.15,28775.15,4787,A-20,Alloy 617,Plate,314626
4788,CapPass,166.24,-164.30,Trend,1.012,28778.15,28781.15,4788,A-20,Alloy 617,Plate,314626
4789,CapPass,165.82,-165.10,Trend,1.004,28784.15,28787.18,4789,A-20,Alloy 617,Plate,314626
4790,CapPass,165.44,-164.40,Trend,1.006,28790.18,28793.18,4790,A-20,Alloy 617,Plate,314626
4791,CapPass,164.56,-166.70,Trend,0.987,28796.18,28799.21,4791,A-20,Alloy 617,Plate,314626
4792,CapPass,166.72,-164.10,Trend,1.016,28802.18,28805.21,4792,A-20,Alloy 617,Plate,314626
4793,CapPass,166.23,-165.60,Trend,1.004,28808.21,28811.21,4793,A-20,Alloy 617,Plate,314626
4794,CapPass,165.38,-165.60,Trend,0.998,28814.21,28817.25,4794,A-20,Alloy 617,Plate,314626
4795,CapPass,165.24,-165.20,Trend,1,28820.25,28823.25,4795,A-20,Alloy 617,Plate,314626
4796,CapPass,164.2,-166.40,Trend,0.987,28826.25,28829.25,4796,A-20,Alloy 617,Plate,314626
4797,CapPass,165.6,-165.20,Trend,1.002,28832.28,28835.28,4797,A-20,Alloy 617,Plate,314626
4798,CapPass,166.46,-164.40,Trend,1.013,28838.28,28841.31,4798,A-20,Alloy 617,Plate,314626
4799,CapPass,160.94,-165.50,Trend,0.973,28844.31,28847.31,4799,A-20,Alloy 617,Plate,314626
4800,CapPass,164.98,-165.20,Trend,0.999,28850.31,28853.31,4800,A-20,Alloy 617,Plate,314626
4801,CapPass,165.3,-167.30,Trend,0.988,28856.31,28859.31,4801,A-20,Alloy 617,Plate,314626
4802,CapPass,164.9,-164.70,Trend,1.001,28862.34,28865.34,4802,A-20,Alloy 617,Plate,314626
4803,CapPass,164.77,-164.70,Trend,1.001,28868.34,28871.34,4803,A-20,Alloy 617,Plate,314626
4804,CapPass,166.04,-165.40,Trend,1.004,28874.34,28877.37,4804,A-20,Alloy 617,Plate,314626
4805,CapPass,165.74,-165.00,Trend,1.004,28880.37,28883.4,4805,A-20,Alloy 617,Plate,314626
4806,CapPass,166.61,-164.50,Trend,1.013,28886.37,28889.4,4806,A-20,Alloy 617,Plate,314626
4807,CapPass,165.19,-164.30,Trend,1.005,28892.4,28895.4,4807,A-20,Alloy 617,Plate,314626
4808,CapPass,165.55,-165.50,Trend,1,28898.4,28901.4,4808,A-20,Alloy 617,Plate,314626
4809,CapPass,165.67,-166.10,Trend,0.997,28904.43,28907.43,4809,A-20,Alloy 617,Plate,314626
4810,CapPass,165.8,-165.80,Trend,1,28910.43,28913.43,4810,A-20,Alloy 617,Plate,314626
4811,CapPass,164.25,-164.50,Trend,0.998,28916.43,28919.46,4811,A-20,Alloy 617,Plate,314626
4812,CapPass,166.62,-164.00,Trend,1.016,28922.43,28925.46,4812,A-20,Alloy 617,Plate,314626
4813,CapPass,166.13,-165.70,Trend,1.003,28928.46,28931.5,4813,A-20,Alloy 617,Plate,314626
4814,CapPass,166.56,-164.90,Trend,1.01,28934.46,28937.5,4814,A-20,Alloy 617,Plate,314626
4815,CapPass,166.34,-165.00,Trend,1.008,28940.5,28943.53,4815,A-20,Alloy 617,Plate,314626
4816,CapPass,165.5,-164.50,Trend,1.006,28946.53,28949.53,4816,A-20,Alloy 617,Plate,314626
4817,CapPass,166.26,-154.20,Trend,1.078,28952.46,28955.56,4817,A-20,Alloy 617,Plate,314626
4818,CapPass,162.71,-166.00,Trend,0.98,28958.53,28961.56,4818,A-20,Alloy 617,Plate,314626
4819,CapPass,164.6,-164.70,Trend,0.999,28964.56,28967.56,4819,A-20,Alloy 617,Plate,314626
4820,CapPass,164.14,-165.20,Trend,0.993,28970.56,28973.59,4820,A-20,Alloy 617,Plate,314626
4821,CapPass,163.12,-164.90,Trend,0.989,28976.56,28979.59,4821,A-20,Alloy 617,Plate,314626
4822,CapPass,164.89,-164.30,Trend,1.004,28982.59,28985.62,4822,A-20,Alloy 617,Plate,314626
4823,CapPass,163.79,-164.80,Trend,0.994,28988.59,28991.62,4823,A-20,Alloy 617,Plate,314626
4824,CapPass,164.88,-164.50,Trend,1.002,28994.59,28997.62,4824,A-20,Alloy 617,Plate,314626
4825,CapPass,163.83,-165.20,Trend,0.992,29000.62,29003.62,4825,A-20,Alloy 617,Plate,314626
4826,CapPass,164.63,-165.70,Trend,0.994,29006.62,29009.65,4826,A-20,Alloy 617,Plate,314626
4827,CapPass,164.65,-164.40,Trend,1.002,29012.65,29015.65,4827,A-20,Alloy 617,Plate,314626
4828,CapPass,164.78,-164.90,Trend,0.999,29018.65,29021.68,4828,A-20,Alloy 617,Plate,314626
4829,CapPass,164.7,-165.80,Trend,0.994,29024.65,29027.68,4829,A-20,Alloy 617,Plate,314626
4830,CapPass,165.55,-164.40,Trend,1.007,29030.68,29033.68,4830,A-20,Alloy 617,Plate,314626
4831,CapPass,164.66,-164.20,Trend,1.003,29036.68,29039.71,4831,A-20,Alloy 617,Plate,314626
4832,CapPass,165.05,-165.30,Trend,0.998,29042.71,29045.71,4832,A-20,Alloy 617,Plate,314626
4833,CapPass,164.73,-166.00,Trend,0.992,29048.75,29051.71,4833,A-20,Alloy 617,Plate,314626
4834,CapPass,163.85,-166.60,Trend,0.984,29054.75,29057.75,4834,A-20,Alloy 617,Plate,314626
4835,CapPass,165.44,-165.80,Trend,0.998,29060.75,29063.75,4835,A-20,Alloy 617,Plate,314626
4836,CapPass,164.63,-166.30,Trend,0.99,29066.78,29069.78,4836,A-20,Alloy 617,Plate,314626
4837,CapPass,165.58,-165.10,Trend,1.003,29072.78,29075.78,4837,A-20,Alloy 617,Plate,314626
4838,CapPass,164.48,-165.20,Trend,0.996,29078.81,29081.81,4838,A-20,Alloy 617,Plate,314626
4839,CapPass,166.54,-165.30,Trend,1.007,29084.81,29087.81,4839,A-20,Alloy 617,Plate,314626
4840,CapPass,165.46,-165.00,Trend,1.003,29090.81,29093.84,4840,A-20,Alloy 617,Plate,314626
4841,CapPass,165.42,-165.30,Trend,1.001,29096.81,29099.84,4841,A-20,Alloy 617,Plate,314626
4842,CapPass,166.02,-164.70,Trend,1.008,29102.84,29105.84,4842,A-20,Alloy 617,Plate,314626
4843,CapPass,165.26,-165.50,Trend,0.998,29108.84,29111.87,4843,A-20,Alloy 617,Plate,314626
4844,CapPass,164.74,-166.60,Trend,0.989,29114.87,29117.87,4844,A-20,Alloy 617,Plate,314626
4845,CapPass,165.93,-165.40,Trend,1.003,29120.87,29123.87,4845,A-20,Alloy 617,Plate,314626
4846,CapPass,165.39,-164.30,Trend,1.006,29126.9,29129.9,4846,A-20,Alloy 617,Plate,314626
4847,CapPass,166.27,-164.40,Trend,1.011,29132.9,29135.9,4847,A-20,Alloy 617,Plate,314626
4848,CapPass,165.07,-164.80,Trend,1.001,29138.93,29141.9,4848,A-20,Alloy 617,Plate,314626
4849,CapPass,164.99,-165.70,Trend,0.996,29144.93,29147.93,4849,A-20,Alloy 617,Plate,314626
4850,CapPass,164.13,-167.90,Trend,0.978,29150.93,29153.93,4850,A-20,Alloy 617,Plate,314626
4851,CapPass,163.87,-165.70,Trend,0.989,29156.93,29159.96,4851,A-20,Alloy 617,Plate,314626
4852,CapPass,165.34,-165.70,Trend,0.998,29162.96,29165.96,4852,A-20,Alloy 617,Plate,314626
4853,CapPass,165.72,-163.50,Trend,1.014,29168.96,29172,4853,A-20,Alloy 617,Plate,314626
4854,CapPass,166.15,-163.60,Trend,1.015,29175,29178,4854,A-20,Alloy 617,Plate,314626
4855,CapPass,165.27,-165.60,Trend,0.998,29181,29184.03,4855,A-20,Alloy 617,Plate,314626
4856,CapPass,164.68,-165.40,Trend,0.996,29187.03,29190.03,4856,A-20,Alloy 617,Plate,314626
4857,CapPass,164.98,-163.30,Trend,1.01,29193.03,29196.06,4857,A-20,Alloy 617,Plate,314626
4858,CapPass,167.01,-163.50,Trend,1.021,29199.06,29202.06,4858,A-20,Alloy 617,Plate,314626
4859,CapPass,167.95,-163.80,Trend,1.025,29205.06,29208.06,4859,A-20,Alloy 617,Plate,314626
4860,CapPass,166.36,-165.00,Trend,1.008,29211.06,29214.09,4860,A-20,Alloy 617,Plate,314626
4861,CapPass,166.28,-165.00,Trend,1.008,29217.09,29220.09,4861,A-20,Alloy 617,Plate,314626
4862,CapPass,164.76,-166.10,Trend,0.992,29223.09,29226.09,4862,A-20,Alloy 617,Plate,314626
4863,CapPass,165.68,-164.40,Trend,1.007,29229.09,29232.12,4863,A-20,Alloy 617,Plate,314626
4864,CapPass,167.14,-165.30,Trend,1.011,29235.09,29238.12,4864,A-20,Alloy 617,Plate,314626
4865,CapPass,165.55,-165.40,Trend,1.001,29241.12,29244.15,4865,A-20,Alloy 617,Plate,314626
4866,CapPass,166.13,-164.00,Trend,1.013,29247.15,29250.15,4866,A-20,Alloy 617,Plate,314626
4867,CapPass,164.91,-164.30,Trend,1.004,29253.15,29256.15,4867,A-20,Alloy 617,Plate,314626
4868,CapPass,166.7,-164.50,Trend,1.013,29259.15,29262.18,4868,A-20,Alloy 617,Plate,314626
4869,CapPass,166.09,-165.10,Trend,1.006,29265.18,29268.18,4869,A-20,Alloy 617,Plate,314626
4870,CapPass,166.77,-164.90,Trend,1.011,29271.18,29274.21,4870,A-20,Alloy 617,Plate,314626
4871,CapPass,166.71,-164.40,Trend,1.014,29277.21,29280.21,4871,A-20,Alloy 617,Plate,314626
4872,CapPass,164.95,-165.00,Trend,1,29283.21,29286.25,4872,A-20,Alloy 617,Plate,314626
4873,CapPass,166.19,-165.00,Trend,1.007,29289.21,29292.25,4873,A-20,Alloy 617,Plate,314626
4874,CapPass,166.1,-166.10,Trend,1,29295.25,29298.25,4874,A-20,Alloy 617,Plate,314626
4875,CapPass,165.51,-165.00,Trend,1.003,29301.28,29304.28,4875,A-20,Alloy 617,Plate,314626
4876,CapPass,165.22,-164.10,Trend,1.007,29307.28,29310.28,4876,A-20,Alloy 617,Plate,314626
4877,CapPass,166.55,-164.20,Trend,1.015,29313.28,29316.28,4877,A-20,Alloy 617,Plate,314626
4878,CapPass,166.83,-165.10,Trend,1.011,29319.31,29322.31,4878,A-20,Alloy 617,Plate,314626
4879,CapPass,166.21,-164.20,Trend,1.012,29325.31,29328.31,4879,A-20,Alloy 617,Plate,314626
4880,CapPass,165.61,-164.90,Trend,1.004,29331.34,29334.34,4880,A-20,Alloy 617,Plate,314626
4881,CapPass,164.86,-165.30,Trend,0.997,29337.34,29340.34,4881,A-20,Alloy 617,Plate,314626
4882,CapPass,164.89,-163.80,Trend,1.007,29343.34,29346.37,4882,A-20,Alloy 617,Plate,314626
4883,CapPass,165.72,-166.10,Trend,0.998,29349.37,29352.37,4883,A-20,Alloy 617,Plate,314626
4884,CapPass,163.93,-166.20,Trend,0.986,29355.37,29358.37,4884,A-20,Alloy 617,Plate,314626
4885,CapPass,164.99,-166.00,Trend,0.994,29361.4,29364.4,4885,A-20,Alloy 617,Plate,314626
4886,CapPass,165.12,-165.60,Trend,0.997,29367.4,29370.4,4886,A-20,Alloy 617,Plate,314626
4887,CapPass,165,-165.60,Trend,0.996,29373.4,29376.43,4887,A-20,Alloy 617,Plate,314626
4888,CapPass,165.63,-166.80,Trend,0.993,29379.43,29382.43,4888,A-20,Alloy 617,Plate,314626
4889,CapPass,164.3,-165.20,Trend,0.994,29385.43,29388.46,4889,A-20,Alloy 617,Plate,314626
4890,CapPass,166.51,-163.70,Trend,1.017,29391.43,29394.46,4890,A-20,Alloy 617,Plate,314626
4891,CapPass,165.82,-163.80,Trend,1.013,29397.46,29400.5,4891,A-20,Alloy 617,Plate,314626
4892,CapPass,166.49,-165.30,Trend,1.007,29403.46,29406.5,4892,A-20,Alloy 617,Plate,314626
4893,CapPass,164.71,-165.00,Trend,0.998,29409.5,29412.5,4893,A-20,Alloy 617,Plate,314626
4894,CapPass,165.29,-166.00,Trend,0.996,29415.5,29418.5,4894,A-20,Alloy 617,Plate,314626
4895,CapPass,164.67,-164.90,Trend,0.999,29421.5,29424.53,4895,A-20,Alloy 617,Plate,314626
4896,CapPass,166.53,-165.50,Trend,1.006,29427.53,29430.53,4896,A-20,Alloy 617,Plate,314626
4897,CapPass,164.39,-165.20,Trend,0.995,29433.53,29436.56,4897,A-20,Alloy 617,Plate,314626
4898,CapPass,166.34,-163.60,Trend,1.017,29439.56,29442.56,4898,A-20,Alloy 617,Plate,314626
4899,CapPass,166.89,-163.40,Trend,1.022,29445.56,29448.59,4899,A-20,Alloy 617,Plate,314626
4900,CapPass,166.77,-165.50,Trend,1.008,29451.59,29454.59,4900,A-20,Alloy 617,Plate,314626
4901,CapPass,165.41,-165.60,Trend,0.999,29457.59,29460.59,4901,A-20,Alloy 617,Plate,314626
4902,CapPass,164.76,-166.30,Trend,0.991,29463.59,29466.62,4902,A-20,Alloy 617,Plate,314626
4903,CapPass,164.78,-165.40,Trend,0.996,29469.62,29472.62,4903,A-20,Alloy 617,Plate,314626
4904,CapPass,166.3,-165.10,Trend,1.008,29475.62,29478.65,4904,A-20,Alloy 617,Plate,314626
4905,CapPass,164.31,-164.80,Trend,0.997,29481.62,29484.65,4905,A-20,Alloy 617,Plate,314626
4906,CapPass,165.23,-163.50,Trend,1.011,29487.65,29490.65,4906,A-20,Alloy 617,Plate,314626
4907,CapPass,166.19,-164.00,Trend,1.013,29493.65,29496.68,4907,A-20,Alloy 617,Plate,314626
4908,CapPass,166.26,-165.70,Trend,1.003,29499.68,29502.68,4908,A-20,Alloy 617,Plate,314626
4909,CapPass,160.1,-167.90,Trend,0.954,29505.68,29508.65,4909,A-20,Alloy 617,Plate,314626
4910,CapPass,153.61,-161.90,Trend,0.949,29511.21,29514.71,4910,A-20,Alloy 617,Plate,314626
4911,CapPass,165.3,-162.10,Trend,1.02,29517.68,29520.71,4911,A-20,Alloy 617,Plate,314626
4912,CapPass,164.68,-164.10,Trend,1.004,29523.71,29526.75,4912,A-20,Alloy 617,Plate,314626
4913,CapPass,165.47,-161.90,Trend,1.022,29529.75,29532.75,4913,A-20,Alloy 617,Plate,314626
4914,CapPass,166.93,-161.80,Trend,1.031,29535.75,29538.75,4914,A-20,Alloy 617,Plate,314626
4915,CapPass,166.85,-161.00,Trend,1.036,29541.78,29544.78,4915,A-20,Alloy 617,Plate,314626
4916,CapPass,166.68,-162.10,Trend,1.029,29547.78,29550.81,4916,A-20,Alloy 617,Plate,314626
4917,CapPass,167.12,-161.90,Trend,1.032,29553.78,29556.81,4917,A-20,Alloy 617,Plate,314626
4918,CapPass,166.4,-163.00,Trend,1.021,29559.81,29562.81,4918,A-20,Alloy 617,Plate,314626
4919,CapPass,165.7,-162.70,Trend,1.018,29565.81,29568.84,4919,A-20,Alloy 617,Plate,314626
4920,CapPass,166.19,-162.20,Trend,1.024,29571.84,29574.84,4920,A-20,Alloy 617,Plate,314626
4921,CapPass,166.84,-163.40,Trend,1.021,29577.84,29580.84,4921,A-20,Alloy 617,Plate,314626
4922,CapPass,166.72,-162.50,Trend,1.026,29583.84,29586.87,4922,A-20,Alloy 617,Plate,314626
4923,CapPass,166.28,-163.40,Trend,1.018,29589.87,29592.87,4923,A-20,Alloy 617,Plate,314626
4924,CapPass,166.05,-164.20,Trend,1.011,29595.87,29598.9,4924,A-20,Alloy 617,Plate,314626
4925,CapPass,166.17,-163.00,Trend,1.019,29601.9,29604.9,4925,A-20,Alloy 617,Plate,314626
4926,CapPass,166.41,-164.60,Trend,1.011,29607.9,29610.9,4926,A-20,Alloy 617,Plate,314626
4927,CapPass,166.97,-163.00,Trend,1.025,29613.9,29616.9,4927,A-20,Alloy 617,Plate,314626
4928,CapPass,165.58,-163.50,Trend,1.013,29619.93,29622.96,4928,A-20,Alloy 617,Plate,314626
4929,CapPass,164.38,-163.80,Trend,1.003,29625.93,29628.96,4929,A-20,Alloy 617,Plate,314626
4930,CapPass,165.61,-164.50,Trend,1.007,29631.96,29634.96,4930,A-20,Alloy 617,Plate,314626
