Repository: js-molina/fatigue-A617

File: data/950C/Strain rate 0.001/0.30% strain/HTM_A20_PeakStress_B1.csv (part 11 of 15)
"Cycle","Data State","Max Stress Mpa","Min Stress Mpa","Qual State","Stress Ratio","Time Max Stress Sec","Time Min Stress Sec","Count","Sample","Alloy","Material_Form","Heat"
3937,"CapPass",166.83,-166.9,"Qualified",1.000,23492.23,23495.17,3937,"B-1","Alloy 617","Plate",314626
3938,"CapPass",166.79,-163.7,"Qualified",1.019,23498.20,23501.15,3938,"B-1","Alloy 617","Plate",314626
3939,"CapPass",166.20,-166.3,"Qualified",0.999,23504.18,23507.12,3939,"B-1","Alloy 617","Plate",314626
3940,"CapPass",168.77,-164.8,"Qualified",1.024,23510.15,23513.09,3940,"B-1","Alloy 617","Plate",314626
3941,"CapPass",170.40,-164.3,"Qualified",1.037,23516.11,23519.06,3941,"B-1","Alloy 617","Plate",314626
3942,"CapPass",169.38,-166.5,"Qualified",1.017,23522.08,23525.02,3942,"B-1","Alloy 617","Plate",314626
3943,"CapPass",168.64,-164.3,"Qualified",1.026,23528.06,23531.00,3943,"B-1","Alloy 617","Plate",314626
3944,"CapPass",167.80,-164.1,"Qualified",1.022,23534.01,23536.97,3944,"B-1","Alloy 617","Plate",314626
3945,"CapPass",169.11,-156.5,"Qualified",1.081,23539.98,23542.79,3945,"B-1","Alloy 617","Plate",314626
3946,"CapPass",166.44,-164.9,"Qualified",1.009,23545.95,23548.90,3946,"B-1","Alloy 617","Plate",314626
3947,"CapPass",166.85,-165.0,"Qualified",1.011,23551.93,23554.89,3947,"B-1","Alloy 617","Plate",314626
3948,"CapPass",166.76,-166.1,"Qualified",1.004,23557.92,23560.86,3948,"B-1","Alloy 617","Plate",314626
3949,"CapPass",167.57,-166.3,"Qualified",1.008,23563.86,23566.82,3949,"B-1","Alloy 617","Plate",314626
3950,"CapPass",167.09,-165.2,"Qualified",1.012,23569.85,23572.80,3950,"B-1","Alloy 617","Plate",314626
3951,"CapPass",166.77,-166.4,"Qualified",1.002,23575.81,23578.76,3951,"B-1","Alloy 617","Plate",314626
3952,"CapPass",167.90,-166.6,"Qualified",1.008,23581.78,23584.72,3952,"B-1","Alloy 617","Plate",314626
3953,"CapPass",167.21,-165.0,"Qualified",1.013,23587.75,23590.71,3953,"B-1","Alloy 617","Plate",314626
3954,"CapPass",167.78,-165.3,"Qualified",1.015,23593.73,23596.68,3954,"B-1","Alloy 617","Plate",314626
3955,"CapPass",167.08,-165.4,"Qualified",1.010,23599.68,23602.65,3955,"B-1","Alloy 617","Plate",314626
3956,"CapPass",167.80,-165.7,"Qualified",1.013,23605.67,23608.62,3956,"B-1","Alloy 617","Plate",314626
3957,"CapPass",166.41,-166.1,"Qualified",1.002,23611.65,23614.54,3957,"B-1","Alloy 617","Plate",314626
3958,"CapPass",164.98,-162.3,"Qualified",1.016,23617.36,23620.51,3958,"B-1","Alloy 617","Plate",314626
3959,"CapPass",165.33,-163.7,"Qualified",1.010,23623.56,23626.50,3959,"B-1","Alloy 617","Plate",314626
3960,"CapPass",167.28,-166.2,"Qualified",1.007,23629.54,23632.48,3960,"B-1","Alloy 617","Plate",314626
3961,"CapPass",167.20,-165.9,"Qualified",1.008,23635.50,23638.46,3961,"B-1","Alloy 617","Plate",314626
3962,"CapPass",168.92,-164.8,"Qualified",1.025,23641.47,23644.42,3962,"B-1","Alloy 617","Plate",314626
3963,"CapPass",168.30,-164.4,"Qualified",1.024,23647.45,23650.40,3963,"B-1","Alloy 617","Plate",314626
3964,"CapPass",167.24,-165.1,"Qualified",1.013,23653.42,23656.36,3964,"B-1","Alloy 617","Plate",314626
3965,"CapPass",168.70,-165.9,"Qualified",1.017,23659.39,23662.34,3965,"B-1","Alloy 617","Plate",314626
3966,"CapPass",167.63,-165.2,"Qualified",1.015,23665.37,23668.31,3966,"B-1","Alloy 617","Plate",314626
3967,"CapPass",168.00,-164.8,"Qualified",1.020,23671.33,23674.28,3967,"B-1","Alloy 617","Plate",314626
3968,"CapPass",167.94,-164.7,"Qualified",1.020,23677.30,23680.24,3968,"B-1","Alloy 617","Plate",314626
3969,"CapPass",166.73,-163.6,"Qualified",1.019,23683.26,23686.20,3969,"B-1","Alloy 617","Plate",314626
3970,"CapPass",166.57,-162.1,"Qualified",1.028,23689.22,23692.16,3970,"B-1","Alloy 617","Plate",314626
3971,"CapPass",167.08,-165.1,"Qualified",1.012,23695.20,23698.15,3971,"B-1","Alloy 617","Plate",314626
3972,"CapPass",166.85,-166.0,"Qualified",1.005,23701.18,23704.12,3972,"B-1","Alloy 617","Plate",314626
3973,"CapPass",165.95,-166.2,"Qualified",0.999,23707.15,23710.08,3973,"B-1","Alloy 617","Plate",314626
3974,"CapPass",166.62,-162.6,"Qualified",1.025,23713.05,23716.05,3974,"B-1","Alloy 617","Plate",314626
3975,"CapPass",168.20,-163.9,"Qualified",1.026,23719.08,23722.04,3975,"B-1","Alloy 617","Plate",314626
3976,"CapPass",168.78,-164.2,"Qualified",1.028,23725.05,23728.00,3976,"B-1","Alloy 617","Plate",314626
3977,"CapPass",168.73,-164.1,"Qualified",1.028,23731.03,23733.98,3977,"B-1","Alloy 617","Plate",314626
3978,"CapPass",168.60,-165.2,"Qualified",1.020,23737.00,23739.93,3978,"B-1","Alloy 617","Plate",314626
3979,"CapPass",168.27,-163.3,"Qualified",1.031,23742.96,23745.89,3979,"B-1","Alloy 617","Plate",314626
3980,"CapPass",168.27,-163.8,"Qualified",1.028,23748.93,23751.88,3980,"B-1","Alloy 617","Plate",314626
3981,"CapPass",168.51,-162.6,"Qualified",1.037,23754.90,23757.85,3981,"B-1","Alloy 617","Plate",314626
3982,"CapPass",166.88,-163.7,"Qualified",1.019,23760.88,23763.82,3982,"B-1","Alloy 617","Plate",314626
3983,"CapPass",167.67,-162.3,"Qualified",1.033,23766.85,23769.79,3983,"B-1","Alloy 617","Plate",314626
3984,"CapPass",164.99,-164.6,"Qualified",1.003,23772.76,23775.75,3984,"B-1","Alloy 617","Plate",314626
3985,"CapPass",167.33,-162.6,"Qualified",1.029,23778.75,23781.72,3985,"B-1","Alloy 617","Plate",314626
3986,"CapPass",167.43,-163.8,"Qualified",1.022,23784.75,23787.72,3986,"B-1","Alloy 617","Plate",314626
3987,"CapPass",166.80,-165.8,"Qualified",1.006,23790.73,23793.67,3987,"B-1","Alloy 617","Plate",314626
3988,"CapPass",166.22,-166.8,"Qualified",0.997,23796.70,23799.65,3988,"B-1","Alloy 617","Plate",314626
3989,"CapPass",167.90,-164.7,"Qualified",1.020,23802.66,23805.61,3989,"B-1","Alloy 617","Plate",314626
3990,"CapPass",167.46,-165.8,"Qualified",1.010,23808.63,23811.58,3990,"B-1","Alloy 617","Plate",314626
3991,"CapPass",166.84,-165.8,"Qualified",1.006,23814.60,23817.55,3991,"B-1","Alloy 617","Plate",314626
3992,"CapPass",167.99,-165.3,"Qualified",1.016,23820.58,23823.52,3992,"B-1","Alloy 617","Plate",314626
3993,"CapPass",165.36,-165.4,"Qualified",1.000,23826.55,23829.50,3993,"B-1","Alloy 617","Plate",314626
3994,"CapPass",167.58,-164.6,"Qualified",1.018,23832.51,23835.47,3994,"B-1","Alloy 617","Plate",314626
3995,"CapPass",169.69,-164.6,"Qualified",1.031,23838.48,23841.43,3995,"B-1","Alloy 617","Plate",314626
3996,"CapPass",167.89,-165.9,"Qualified",1.012,23844.45,23847.39,3996,"B-1","Alloy 617","Plate",314626
3997,"CapPass",166.51,-164.2,"Qualified",1.014,23850.32,23853.36,3997,"B-1","Alloy 617","Plate",314626
3998,"CapPass",164.51,-165.4,"Qualified",0.995,23856.38,23859.25,3998,"B-1","Alloy 617","Plate",314626
3999,"CapPass",167.32,-160.8,"Qualified",1.040,23862.17,23865.29,3999,"B-1","Alloy 617","Plate",314626
4000,"CapPass",163.56,-165.6,"Qualified",0.988,23868.31,23871.26,4000,"B-1","Alloy 617","Plate",314626
4001,"CapPass",164.19,-163.9,"Qualified",1.002,23874.29,23877.24,4001,"B-1","Alloy 617","Plate",314626
4002,"CapPass",166.61,-163.9,"Qualified",1.017,23880.27,23883.22,4002,"B-1","Alloy 617","Plate",314626
4003,"CapPass",166.84,-163.6,"Qualified",1.020,23886.23,23889.18,4003,"B-1","Alloy 617","Plate",314626
4004,"CapPass",166.75,-163.6,"Qualified",1.019,23892.21,23895.16,4004,"B-1","Alloy 617","Plate",314626
4005,"CapPass",166.64,-165.8,"Qualified",1.005,23898.18,23901.13,4005,"B-1","Alloy 617","Plate",314626
4006,"CapPass",165.90,-165.8,"Qualified",1.001,23904.15,23907.10,4006,"B-1","Alloy 617","Plate",314626
4007,"CapPass",167.39,-165.4,"Qualified",1.012,23910.11,23913.07,4007,"B-1","Alloy 617","Plate",314626
4008,"CapPass",167.58,-166.5,"Qualified",1.006,23916.09,23919.04,4008,"B-1","Alloy 617","Plate",314626
4009,"CapPass",168.26,-164.4,"Qualified",1.024,23922.06,23925.01,4009,"B-1","Alloy 617","Plate",314626
4010,"CapPass",167.02,-163.2,"Qualified",1.024,23928.01,23930.95,4010,"B-1","Alloy 617","Plate",314626
4011,"CapPass",166.68,-160.6,"Qualified",1.038,23933.96,23936.85,4011,"B-1","Alloy 617","Plate",314626
4012,"CapPass",167.55,-163.4,"Qualified",1.025,23939.92,23942.90,4012,"B-1","Alloy 617","Plate",314626
4013,"CapPass",166.37,-166.6,"Qualified",0.998,23945.93,23948.87,4013,"B-1","Alloy 617","Plate",314626
4014,"CapPass",166.65,-165.6,"Qualified",1.006,23951.90,23954.86,4014,"B-1","Alloy 617","Plate",314626
4015,"CapPass",165.96,-166.7,"Qualified",0.996,23957.87,23960.82,4015,"B-1","Alloy 617","Plate",314626
4016,"CapPass",166.28,-165.4,"Qualified",1.005,23963.84,23966.79,4016,"B-1","Alloy 617","Plate",314626
4017,"CapPass",168.12,-164.6,"Qualified",1.021,23969.83,23972.76,4017,"B-1","Alloy 617","Plate",314626
4018,"CapPass",167.66,-164.6,"Qualified",1.019,23975.77,23978.73,4018,"B-1","Alloy 617","Plate",314626
4019,"CapPass",165.95,-165.7,"Qualified",1.001,23981.75,23984.68,4019,"B-1","Alloy 617","Plate",314626
4020,"CapPass",168.05,-164.4,"Qualified",1.022,23987.71,23990.65,4020,"B-1","Alloy 617","Plate",314626
4021,"CapPass",167.78,-163.5,"Qualified",1.026,23993.66,23996.64,4021,"B-1","Alloy 617","Plate",314626
4022,"CapPass",165.07,-167.7,"Qualified",0.985,23999.67,24002.61,4022,"B-1","Alloy 617","Plate",314626
4023,"CapPass",165.57,-166.2,"Qualified",0.996,24005.62,24008.58,4023,"B-1","Alloy 617","Plate",314626
4024,"CapPass",167.29,-163.3,"Qualified",1.025,24011.60,24014.54,4024,"B-1","Alloy 617","Plate",314626
4025,"CapPass",166.57,-164.8,"Qualified",1.011,24017.58,24020.52,4025,"B-1","Alloy 617","Plate",314626
4026,"CapPass",167.55,-163.4,"Qualified",1.025,24023.54,24026.50,4026,"B-1","Alloy 617","Plate",314626
4027,"CapPass",168.63,-165.4,"Qualified",1.019,24029.50,24032.46,4027,"B-1","Alloy 617","Plate",314626
4028,"CapPass",168.99,-164.3,"Qualified",1.029,24035.48,24038.43,4028,"B-1","Alloy 617","Plate",314626
4029,"CapPass",167.03,-164.9,"Qualified",1.013,24041.46,24044.41,4029,"B-1","Alloy 617","Plate",314626
4030,"CapPass",164.50,-165.3,"Qualified",0.995,24047.43,24050.33,4030,"B-1","Alloy 617","Plate",314626
4031,"CapPass",163.51,-161.5,"Qualified",1.012,24053.17,24056.33,4031,"B-1","Alloy 617","Plate",314626
4032,"CapPass",169.47,-164.4,"Qualified",1.031,24059.36,24062.30,4032,"B-1","Alloy 617","Plate",314626
4033,"CapPass",166.14,-165.6,"Qualified",1.004,24065.32,24068.26,4033,"B-1","Alloy 617","Plate",314626
4034,"CapPass",165.13,-166.0,"Qualified",0.995,24071.29,24074.25,4034,"B-1","Alloy 617","Plate",314626
4035,"CapPass",166.84,-166.0,"Qualified",1.005,24077.26,24080.22,4035,"B-1","Alloy 617","Plate",314626
4036,"CapPass",166.22,-163.4,"Qualified",1.017,24083.25,24086.18,4036,"B-1","Alloy 617","Plate",314626
4037,"CapPass",169.48,-163.3,"Qualified",1.038,24089.20,24092.16,4037,"B-1","Alloy 617","Plate",314626
4038,"CapPass",168.37,-164.4,"Qualified",1.024,24095.18,24098.14,4038,"B-1","Alloy 617","Plate",314626
4039,"CapPass",169.93,-163.4,"Qualified",1.040,24101.14,24104.11,4039,"B-1","Alloy 617","Plate",314626
4040,"CapPass",168.98,-164.6,"Qualified",1.026,24107.12,24110.08,4040,"B-1","Alloy 617","Plate",314626
4041,"CapPass",168.18,-165.9,"Qualified",1.014,24113.08,24116.04,4041,"B-1","Alloy 617","Plate",314626
4042,"CapPass",167.73,-165.3,"Qualified",1.015,24119.07,24122.00,4042,"B-1","Alloy 617","Plate",314626
4043,"CapPass",166.10,-166.5,"Qualified",0.998,24125.04,24127.98,4043,"B-1","Alloy 617","Plate",314626
4044,"CapPass",167.60,-164.6,"Qualified",1.018,24131.00,24133.95,4044,"B-1","Alloy 617","Plate",314626
4045,"CapPass",167.41,-165.0,"Qualified",1.015,24136.97,24139.92,4045,"B-1","Alloy 617","Plate",314626
4046,"CapPass",167.96,-164.0,"Qualified",1.024,24142.94,24145.89,4046,"B-1","Alloy 617","Plate",314626
4047,"CapPass",164.15,-167.0,"Qualified",0.983,24148.92,24151.86,4047,"B-1","Alloy 617","Plate",314626
4048,"CapPass",167.99,-164.9,"Qualified",1.019,24154.89,24157.83,4048,"B-1","Alloy 617","Plate",314626
4049,"CapPass",168.39,-163.3,"Qualified",1.031,24160.84,24163.79,4049,"B-1","Alloy 617","Plate",314626
4050,"CapPass",169.61,-165.1,"Qualified",1.027,24166.82,24169.76,4050,"B-1","Alloy 617","Plate",314626
4051,"CapPass",168.58,-157.2,"Qualified",1.072,24172.75,24175.56,4051,"B-1","Alloy 617","Plate",314626
4052,"CapPass",168.51,-157.7,"Qualified",1.069,24178.72,24181.56,4052,"B-1","Alloy 617","Plate",314626
4053,"CapPass",167.59,-163.4,"Qualified",1.025,24184.72,24187.67,4053,"B-1","Alloy 617","Plate",314626
4054,"CapPass",168.34,-165.0,"Qualified",1.020,24190.69,24193.65,4054,"B-1","Alloy 617","Plate",314626
4055,"CapPass",168.74,-165.4,"Qualified",1.020,24196.66,24199.61,4055,"B-1","Alloy 617","Plate",314626
4056,"CapPass",165.00,-166.1,"Qualified",0.993,24202.65,24205.58,4056,"B-1","Alloy 617","Plate",314626
4057,"CapPass",166.56,-165.2,"Qualified",1.008,24208.61,24211.55,4057,"B-1","Alloy 617","Plate",314626
4058,"CapPass",165.14,-164.8,"Qualified",1.002,24214.58,24217.53,4058,"B-1","Alloy 617","Plate",314626
4059,"CapPass",167.20,-165.1,"Qualified",1.013,24220.54,24223.50,4059,"B-1","Alloy 617","Plate",314626
4060,"CapPass",167.13,-165.0,"Qualified",1.013,24226.52,24229.47,4060,"B-1","Alloy 617","Plate",314626
4061,"CapPass",168.33,-164.8,"Qualified",1.021,24232.49,24235.44,4061,"B-1","Alloy 617","Plate",314626
4062,"CapPass",166.61,-165.3,"Qualified",1.008,24238.45,24241.40,4062,"B-1","Alloy 617","Plate",314626
4063,"CapPass",167.50,-166.3,"Qualified",1.007,24244.42,24247.37,4063,"B-1","Alloy 617","Plate",314626
4064,"CapPass",166.73,-165.8,"Qualified",1.006,24250.39,24253.34,4064,"B-1","Alloy 617","Plate",314626
4065,"CapPass",167.43,-165.6,"Qualified",1.011,24256.37,24259.31,4065,"B-1","Alloy 617","Plate",314626
4066,"CapPass",165.93,-166.8,"Qualified",0.995,24262.33,24265.27,4066,"B-1","Alloy 617","Plate",314626
4067,"CapPass",167.63,-165.0,"Qualified",1.016,24268.30,24271.24,4067,"B-1","Alloy 617","Plate",314626
4068,"CapPass",165.82,-163.9,"Qualified",1.012,24274.28,24277.22,4068,"B-1","Alloy 617","Plate",314626
4069,"CapPass",167.97,-163.8,"Qualified",1.026,24280.23,24283.18,4069,"B-1","Alloy 617","Plate",314626
4070,"CapPass",165.68,-164.2,"Qualified",1.009,24286.16,24289.15,4070,"B-1","Alloy 617","Plate",314626
4071,"CapPass",166.35,-163.2,"Qualified",1.019,24292.18,24295.08,4071,"B-1","Alloy 617","Plate",314626
4072,"CapPass",168.09,-162.8,"Qualified",1.033,24298.15,24301.10,4072,"B-1","Alloy 617","Plate",314626
4073,"CapPass",169.35,-165.6,"Qualified",1.022,24304.11,24307.06,4073,"B-1","Alloy 617","Plate",314626
4074,"CapPass",167.22,-166.0,"Qualified",1.008,24310.09,24313.04,4074,"B-1","Alloy 617","Plate",314626
4075,"CapPass",167.82,-164.9,"Qualified",1.018,24316.06,24319.01,4075,"B-1","Alloy 617","Plate",314626
4076,"CapPass",169.02,-159.4,"Qualified",1.060,24322.02,24324.87,4076,"B-1","Alloy 617","Plate",314626
4077,"CapPass",166.83,-163.1,"Qualified",1.023,24327.96,24330.91,4077,"B-1","Alloy 617","Plate",314626
4078,"CapPass",165.64,-166.4,"Qualified",0.996,24333.97,24336.92,4078,"B-1","Alloy 617","Plate",314626
4079,"CapPass",166.88,-165.2,"Qualified",1.010,24339.93,24342.89,4079,"B-1","Alloy 617","Plate",314626
4080,"CapPass",168.42,-164.7,"Qualified",1.022,24345.91,24348.86,4080,"B-1","Alloy 617","Plate",314626
4081,"CapPass",166.66,-164.8,"Qualified",1.011,24351.87,24354.83,4081,"B-1","Alloy 617","Plate",314626
4082,"CapPass",168.36,-163.5,"Qualified",1.030,24357.84,24360.80,4082,"B-1","Alloy 617","Plate",314626
4083,"CapPass",167.48,-163.5,"Qualified",1.024,24363.83,24366.77,4083,"B-1","Alloy 617","Plate",314626
4084,"CapPass",167.79,-165.4,"Qualified",1.015,24369.79,24372.75,4084,"B-1","Alloy 617","Plate",314626
4085,"CapPass",169.54,-165.4,"Qualified",1.025,24375.75,24378.69,4085,"B-1","Alloy 617","Plate",314626
4086,"CapPass",165.23,-165.1,"Qualified",1.001,24381.72,24384.68,4086,"B-1","Alloy 617","Plate",314626
4087,"CapPass",167.86,-164.2,"Qualified",1.022,24387.69,24390.65,4087,"B-1","Alloy 617","Plate",314626
4088,"CapPass",166.68,-165.4,"Qualified",1.008,24393.68,24396.62,4088,"B-1","Alloy 617","Plate",314626
4089,"CapPass",166.89,-166.5,"Qualified",1.002,24399.64,24402.58,4089,"B-1","Alloy 617","Plate",314626
4090,"CapPass",166.27,-164.3,"Qualified",1.012,24405.56,24408.50,4090,"B-1","Alloy 617","Plate",314626
4091,"CapPass",169.81,-160.9,"Qualified",1.055,24411.46,24414.22,4091,"B-1","Alloy 617","Plate",314626
4092,"CapPass",166.05,-162.9,"Qualified",1.019,24417.52,24420.48,4092,"B-1","Alloy 617","Plate",314626
4093,"CapPass",166.58,-165.9,"Qualified",1.004,24423.50,24426.45,4093,"B-1","Alloy 617","Plate",314626
4094,"CapPass",164.87,-166.4,"Qualified",0.991,24429.47,24432.43,4094,"B-1","Alloy 617","Plate",314626
4095,"CapPass",166.05,-165.9,"Qualified",1.001,24435.43,24438.40,4095,"B-1","Alloy 617","Plate",314626
4096,"CapPass",165.94,-166.8,"Qualified",0.995,24441.42,24444.37,4096,"B-1","Alloy 617","Plate",314626
4097,"CapPass",165.85,-166.7,"Qualified",0.995,24447.39,24450.34,4097,"B-1","Alloy 617","Plate",314626
4098,"CapPass",166.90,-165.3,"Qualified",1.010,24453.36,24456.31,4098,"B-1","Alloy 617","Plate",314626
4099,"CapPass",164.23,-166.8,"Qualified",0.985,24459.33,24462.29,4099,"B-1","Alloy 617","Plate",314626
4100,"CapPass",165.35,-167.3,"Qualified",0.988,24465.31,24468.25,4100,"B-1","Alloy 617","Plate",314626
4101,"CapPass",167.92,-164.4,"Qualified",1.022,24471.26,24474.22,4101,"B-1","Alloy 617","Plate",314626
4102,"CapPass",167.89,-165.0,"Qualified",1.018,24477.23,24480.18,4102,"B-1","Alloy 617","Plate",314626
4103,"CapPass",166.44,-165.1,"Qualified",1.008,24483.22,24486.15,4103,"B-1","Alloy 617","Plate",314626
4104,"CapPass",166.61,-165.7,"Qualified",1.006,24489.18,24492.12,4104,"B-1","Alloy 617","Plate",314626
4105,"CapPass",167.73,-166.5,"Qualified",1.008,24495.15,24498.10,4105,"B-1","Alloy 617","Plate",314626
4106,"CapPass",166.35,-166.2,"Qualified",1.001,24501.11,24504.07,4106,"B-1","Alloy 617","Plate",314626
4107,"CapPass",168.10,-165.9,"Qualified",1.014,24507.09,24509.98,4107,"B-1","Alloy 617","Plate",314626
4108,"CapPass",162.65,-162.4,"Qualified",1.001,24512.84,24515.98,4108,"B-1","Alloy 617","Plate",314626
4109,"CapPass",166.94,-163.8,"Qualified",1.019,24519.00,24521.98,4109,"B-1","Alloy 617","Plate",314626
4110,"CapPass",167.21,-163.7,"Qualified",1.022,24524.99,24527.94,4110,"B-1","Alloy 617","Plate",314626
4111,"CapPass",166.04,-166.1,"Qualified",1.000,24530.96,24533.91,4111,"B-1","Alloy 617","Plate",314626
4112,"CapPass",166.06,-163.7,"Qualified",1.014,24536.93,24539.90,4112,"B-1","Alloy 617","Plate",314626
4113,"CapPass",166.02,-164.6,"Qualified",1.009,24542.90,24545.86,4113,"B-1","Alloy 617","Plate",314626
4114,"CapPass",167.52,-166.1,"Qualified",1.009,24548.89,24551.83,4114,"B-1","Alloy 617","Plate",314626
4115,"CapPass",168.49,-164.7,"Qualified",1.023,24554.83,24557.79,4115,"B-1","Alloy 617","Plate",314626
4116,"CapPass",168.98,-165.1,"Qualified",1.024,24560.82,24563.76,4116,"B-1","Alloy 617","Plate",314626
4117,"CapPass",166.08,-163.2,"Qualified",1.018,24566.79,24569.74,4117,"B-1","Alloy 617","Plate",314626
4118,"CapPass",167.66,-165.4,"Qualified",1.014,24572.75,24575.70,4118,"B-1","Alloy 617","Plate",314626
4119,"CapPass",165.70,-166.3,"Qualified",0.996,24578.73,24581.68,4119,"B-1","Alloy 617","Plate",314626
4120,"CapPass",166.21,-164.6,"Qualified",1.010,24584.70,24587.64,4120,"B-1","Alloy 617","Plate",314626
4121,"CapPass",167.07,-166.7,"Qualified",1.002,24590.66,24593.61,4121,"B-1","Alloy 617","Plate",314626
4122,"CapPass",161.39,-165.6,"Qualified",0.975,24596.65,24599.59,4122,"B-1","Alloy 617","Plate",314626
4123,"CapPass",166.00,-165.9,"Qualified",1.001,24602.61,24605.55,4123,"B-1","Alloy 617","Plate",314626
4124,"CapPass",165.50,-167.7,"Qualified",0.987,24608.58,24611.50,4124,"B-1","Alloy 617","Plate",314626
4125,"CapPass",164.60,-160.5,"Qualified",1.026,24614.37,24617.48,4125,"B-1","Alloy 617","Plate",314626
4126,"CapPass",169.21,-162.0,"Qualified",1.045,24620.50,24623.46,4126,"B-1","Alloy 617","Plate",314626
4127,"CapPass",170.91,-153.3,"Qualified",1.115,24626.46,24629.08,4127,"B-1","Alloy 617","Plate",314626
4128,"CapPass",162.34,-166.1,"Qualified",0.977,24632.44,24635.39,4128,"B-1","Alloy 617","Plate",314626
4129,"CapPass",166.66,-163.4,"Qualified",1.020,24638.41,24641.37,4129,"B-1","Alloy 617","Plate",314626
4130,"CapPass",166.83,-164.9,"Qualified",1.012,24644.39,24647.33,4130,"B-1","Alloy 617","Plate",314626
4131,"CapPass",165.78,-164.9,"Qualified",1.005,24650.36,24653.31,4131,"B-1","Alloy 617","Plate",314626
4132,"CapPass",165.04,-165.7,"Qualified",0.996,24656.34,24659.28,4132,"B-1","Alloy 617","Plate",314626
4133,"CapPass",167.18,-165.8,"Qualified",1.008,24662.29,24665.25,4133,"B-1","Alloy 617","Plate",314626
4134,"CapPass",167.07,-164.9,"Qualified",1.013,24668.26,24671.22,4134,"B-1","Alloy 617","Plate",314626
4135,"CapPass",167.09,-165.9,"Qualified",1.007,24674.24,24677.20,4135,"B-1","Alloy 617","Plate",314626
4136,"CapPass",166.62,-166.9,"Qualified",0.998,24680.22,24683.16,4136,"B-1","Alloy 617","Plate",314626
4137,"CapPass",164.51,-167.7,"Qualified",0.981,24686.19,24689.13,4137,"B-1","Alloy 617","Plate",314626
4138,"CapPass",165.85,-166.3,"Qualified",0.998,24692.15,24695.11,4138,"B-1","Alloy 617","Plate",314626
4139,"CapPass",165.86,-167.4,"Qualified",0.991,24698.12,24701.08,4139,"B-1","Alloy 617","Plate",314626
4140,"CapPass",165.85,-165.3,"Qualified",1.004,24704.10,24707.04,4140,"B-1","Alloy 617","Plate",314626
4141,"CapPass",166.17,-164.5,"Qualified",1.010,24710.05,24713.01,4141,"B-1","Alloy 617","Plate",314626
4142,"CapPass",167.32,-165.5,"Qualified",1.011,24716.04,24718.97,4142,"B-1","Alloy 617","Plate",314626
4143,"CapPass",166.91,-164.1,"Qualified",1.017,24722.00,24724.96,4143,"B-1","Alloy 617","Plate",314626
4144,"CapPass",165.86,-166.5,"Qualified",0.996,24727.97,24730.92,4144,"B-1","Alloy 617","Plate",314626
4145,"CapPass",165.79,-165.4,"Qualified",1.003,24733.93,24736.89,4145,"B-1","Alloy 617","Plate",314626
4146,"CapPass",167.43,-164.6,"Qualified",1.017,24739.90,24742.86,4146,"B-1","Alloy 617","Plate",314626
4147,"CapPass",168.05,-165.3,"Qualified",1.017,24745.89,24748.83,4147,"B-1","Alloy 617","Plate",314626
4148,"CapPass",167.54,-163.5,"Qualified",1.024,24751.85,24754.81,4148,"B-1","Alloy 617","Plate",314626
4149,"CapPass",167.77,-165.8,"Qualified",1.012,24757.82,24760.77,4149,"B-1","Alloy 617","Plate",314626
4150,"CapPass",168.17,-163.9,"Qualified",1.026,24763.79,24766.74,4150,"B-1","Alloy 617","Plate",314626
4151,"CapPass",167.42,-166.4,"Qualified",1.006,24769.76,24772.71,4151,"B-1","Alloy 617","Plate",314626
4152,"CapPass",166.40,-166.4,"Qualified",1.000,24775.74,24778.65,4152,"B-1","Alloy 617","Plate",314626
4153,"CapPass",162.92,-162.4,"Qualified",1.003,24781.52,24784.63,4153,"B-1","Alloy 617","Plate",314626
4154,"CapPass",166.48,-163.9,"Qualified",1.016,24787.65,24790.61,4154,"B-1","Alloy 617","Plate",314626
4155,"CapPass",166.67,-164.2,"Qualified",1.015,24793.63,24796.58,4155,"B-1","Alloy 617","Plate",314626
4156,"CapPass",167.26,-166.1,"Qualified",1.007,24799.60,24802.56,4156,"B-1","Alloy 617","Plate",314626
4157,"CapPass",164.74,-165.7,"Qualified",0.994,24805.58,24808.53,4157,"B-1","Alloy 617","Plate",314626
4158,"CapPass",167.33,-163.7,"Qualified",1.022,24811.55,24814.50,4158,"B-1","Alloy 617","Plate",314626
4159,"CapPass",168.22,-163.0,"Qualified",1.032,24817.51,24820.47,4159,"B-1","Alloy 617","Plate",314626
4160,"CapPass",168.89,-156.0,"Qualified",1.083,24823.47,24826.25,4160,"B-1","Alloy 617","Plate",314626
4161,"CapPass",164.23,-163.8,"Qualified",1.003,24829.40,24832.39,4161,"B-1","Alloy 617","Plate",314626
4162,"CapPass",165.47,-165.1,"Qualified",1.002,24835.42,24838.36,4162,"B-1","Alloy 617","Plate",314626
4163,"CapPass",166.75,-164.3,"Qualified",1.015,24841.36,24844.33,4163,"B-1","Alloy 617","Plate",314626
4164,"CapPass",166.11,-164.0,"Qualified",1.013,24847.36,24850.31,4164,"B-1","Alloy 617","Plate",314626
4165,"CapPass",167.67,-164.0,"Qualified",1.022,24853.33,24856.27,4165,"B-1","Alloy 617","Plate",314626
4166,"CapPass",165.64,-165.6,"Qualified",1.000,24859.30,24862.25,4166,"B-1","Alloy 617","Plate",314626
4167,"CapPass",164.25,-163.2,"Qualified",1.007,24865.28,24868.22,4167,"B-1","Alloy 617","Plate",314626
4168,"CapPass",167.59,-163.6,"Qualified",1.025,24871.25,24874.19,4168,"B-1","Alloy 617","Plate",314626
4169,"CapPass",169.91,-163.6,"Qualified",1.038,24877.22,24880.17,4169,"B-1","Alloy 617","Plate",314626
4170,"CapPass",165.25,-164.6,"Qualified",1.004,24883.19,24886.14,4170,"B-1","Alloy 617","Plate",314626
4171,"CapPass",166.16,-165.2,"Qualified",1.006,24889.16,24892.11,4171,"B-1","Alloy 617","Plate",314626
4172,"CapPass",166.55,-164.9,"Qualified",1.010,24895.12,24898.07,4172,"B-1","Alloy 617","Plate",314626
4173,"CapPass",164.96,-164.9,"Qualified",1.001,24901.11,24904.04,4173,"B-1","Alloy 617","Plate",314626
4174,"CapPass",166.67,-165.6,"Qualified",1.006,24907.06,24910.00,4174,"B-1","Alloy 617","Plate",314626
4175,"CapPass",167.44,-163.8,"Qualified",1.023,24912.99,24915.93,4175,"B-1","Alloy 617","Plate",314626
4176,"CapPass",169.14,-162.5,"Qualified",1.041,24918.97,24921.93,4176,"B-1","Alloy 617","Plate",314626
4177,"CapPass",167.00,-163.6,"Qualified",1.021,24924.96,24927.90,4177,"B-1","Alloy 617","Plate",314626
4178,"CapPass",167.06,-164.1,"Qualified",1.018,24930.94,24933.89,4178,"B-1","Alloy 617","Plate",314626
4179,"CapPass",168.35,-162.1,"Qualified",1.038,24936.91,24939.86,4179,"B-1","Alloy 617","Plate",314626
4180,"CapPass",169.35,-162.6,"Qualified",1.042,24942.87,24945.83,4180,"B-1","Alloy 617","Plate",314626
4181,"CapPass",168.15,-164.4,"Qualified",1.023,24948.84,24951.80,4181,"B-1","Alloy 617","Plate",314626
4182,"CapPass",169.24,-164.8,"Qualified",1.027,24954.83,24957.76,4182,"B-1","Alloy 617","Plate",314626
4183,"CapPass",167.22,-164.5,"Qualified",1.017,24960.79,24963.73,4183,"B-1","Alloy 617","Plate",314626
4184,"CapPass",166.86,-164.7,"Qualified",1.013,24966.75,24969.71,4184,"B-1","Alloy 617","Plate",314626
4185,"CapPass",166.41,-165.6,"Qualified",1.005,24972.72,24975.68,4185,"B-1","Alloy 617","Plate",314626
4186,"CapPass",166.05,-165.6,"Qualified",1.003,24978.71,24981.65,4186,"B-1","Alloy 617","Plate",314626
4187,"CapPass",165.45,-166.1,"Qualified",0.996,24984.67,24987.61,4187,"B-1","Alloy 617","Plate",314626
4188,"CapPass",164.20,-166.8,"Qualified",0.984,24990.65,24993.58,4188,"B-1","Alloy 617","Plate",314626
4189,"CapPass",163.26,-163.8,"Qualified",0.997,24996.50,24999.54,4189,"B-1","Alloy 617","Plate",314626
4190,"CapPass",168.07,-163.5,"Qualified",1.028,25002.55,25005.52,4190,"B-1","Alloy 617","Plate",314626
4191,"CapPass",168.33,-163.0,"Qualified",1.033,25008.54,25011.49,4191,"B-1","Alloy 617","Plate",314626
4192,"CapPass",167.17,-162.3,"Qualified",1.030,25014.51,25017.47,4192,"B-1","Alloy 617","Plate",314626
4193,"CapPass",167.15,-163.6,"Qualified",1.022,25020.48,25023.43,4193,"B-1","Alloy 617","Plate",314626
4194,"CapPass",168.80,-162.2,"Qualified",1.040,25026.45,25029.40,4194,"B-1","Alloy 617","Plate",314626
4195,"CapPass",167.32,-165.0,"Qualified",1.014,25032.42,25035.39,4195,"B-1","Alloy 617","Plate",314626
4196,"CapPass",167.39,-164.2,"Qualified",1.019,25038.40,25041.35,4196,"B-1","Alloy 617","Plate",314626
4197,"CapPass",164.38,-166.8,"Qualified",0.986,25044.38,25047.31,4197,"B-1","Alloy 617","Plate",314626
4198,"CapPass",164.66,-164.0,"Qualified",1.004,25050.34,25053.29,4198,"B-1","Alloy 617","Plate",314626
4199,"CapPass",166.18,-166.0,"Qualified",1.001,25056.31,25059.25,4199,"B-1","Alloy 617","Plate",314626
4200,"CapPass",165.21,-165.8,"Qualified",0.996,25062.28,25065.22,4200,"B-1","Alloy 617","Plate",314626
4201,"CapPass",166.02,-165.5,"Qualified",1.003,25068.25,25071.20,4201,"B-1","Alloy 617","Plate",314626
4202,"CapPass",169.22,-162.8,"Qualified",1.039,25074.21,25077.17,4202,"B-1","Alloy 617","Plate",314626
4203,"CapPass",169.89,-163.1,"Qualified",1.042,25080.18,25083.15,4203,"B-1","Alloy 617","Plate",314626
4204,"CapPass",168.20,-155.2,"Qualified",1.084,25086.12,25088.88,4204,"B-1","Alloy 617","Plate",314626
4205,"CapPass",167.95,-157.8,"Qualified",1.065,25092.08,25094.90,4205,"B-1","Alloy 617","Plate",314626
4206,"CapPass",165.76,-165.5,"Qualified",1.002,25098.09,25101.04,4206,"B-1","Alloy 617","Plate",314626
4207,"CapPass",165.60,-163.9,"Qualified",1.010,25104.05,25107.00,4207,"B-1","Alloy 617","Plate",314626
4208,"CapPass",166.19,-164.7,"Qualified",1.009,25110.04,25112.98,4208,"B-1","Alloy 617","Plate",314626
4209,"CapPass",165.25,-165.0,"Qualified",1.002,25116.00,25118.96,4209,"B-1","Alloy 617","Plate",314626
4210,"CapPass",165.76,-166.5,"Qualified",0.995,25121.97,25124.90,4210,"B-1","Alloy 617","Plate",314626
4211,"CapPass",161.85,-160.6,"Qualified",1.008,25127.65,25130.86,4211,"B-1","Alloy 617","Plate",314626
4212,"CapPass",166.06,-162.9,"Qualified",1.019,25133.90,25136.86,4212,"B-1","Alloy 617","Plate",314626
4213,"CapPass",167.93,-162.2,"Qualified",1.035,25139.86,25142.82,4213,"B-1","Alloy 617","Plate",314626
4214,"CapPass",168.12,-161.8,"Qualified",1.039,25145.85,25148.80,4214,"B-1","Alloy 617","Plate",314626
4215,"CapPass",167.47,-163.7,"Qualified",1.023,25151.82,25154.77,4215,"B-1","Alloy 617","Plate",314626
4216,"CapPass",165.20,-164.7,"Qualified",1.003,25157.79,25160.74,4216,"B-1","Alloy 617","Plate",314626
4217,"CapPass",167.68,-163.9,"Qualified",1.023,25163.75,25166.71,4217,"B-1","Alloy 617","Plate",314626
4218,"CapPass",165.52,-166.0,"Qualified",0.997,25169.73,25172.68,4218,"B-1","Alloy 617","Plate",314626
4219,"CapPass",163.18,-166.2,"Qualified",0.982,25175.71,25178.65,4219,"B-1","Alloy 617","Plate",314626
4220,"CapPass",166.76,-165.7,"Qualified",1.006,25181.68,25184.61,4220,"B-1","Alloy 617","Plate",314626
4221,"CapPass",165.78,-165.1,"Qualified",1.004,25187.64,25190.58,4221,"B-1","Alloy 617","Plate",314626
4222,"CapPass",167.08,-164.4,"Qualified",1.017,25193.61,25196.56,4222,"B-1","Alloy 617","Plate",314626
4223,"CapPass",167.20,-165.1,"Qualified",1.012,25199.58,25202.53,4223,"B-1","Alloy 617","Plate",314626
4224,"CapPass",168.18,-158.6,"Qualified",1.060,25205.49,25208.45,4224,"B-1","Alloy 617","Plate",314626
4225,"CapPass",167.77,-159.6,"Qualified",1.051,25211.47,25214.43,4225,"B-1","Alloy 617","Plate",314626
4226,"CapPass",167.49,-161.6,"Qualified",1.037,25217.47,25220.43,4226,"B-1","Alloy 617","Plate",314626
4227,"CapPass",168.69,-163.3,"Qualified",1.033,25223.46,25226.40,4227,"B-1","Alloy 617","Plate",314626
4228,"CapPass",169.24,-163.8,"Qualified",1.034,25229.43,25232.37,4228,"B-1","Alloy 617","Plate",314626
4229,"CapPass",167.10,-164.6,"Qualified",1.015,25235.40,25238.34,4229,"B-1","Alloy 617","Plate",314626
4230,"CapPass",165.77,-165.6,"Qualified",1.001,25241.37,25244.31,4230,"B-1","Alloy 617","Plate",314626
4231,"CapPass",166.44,-165.9,"Qualified",1.003,25247.34,25250.28,4231,"B-1","Alloy 617","Plate",314626
4232,"CapPass",164.63,-165.0,"Qualified",0.998,25253.32,25256.25,4232,"B-1","Alloy 617","Plate",314626
4233,"CapPass",165.80,-165.0,"Qualified",1.005,25259.29,25262.22,4233,"B-1","Alloy 617","Plate",314626
4234,"CapPass",166.57,-163.8,"Qualified",1.017,25265.25,25268.20,4234,"B-1","Alloy 617","Plate",314626
4235,"CapPass",168.33,-161.9,"Qualified",1.040,25271.22,25274.17,4235,"B-1","Alloy 617","Plate",314626
4236,"CapPass",168.93,-163.5,"Qualified",1.033,25277.18,25280.14,4236,"B-1","Alloy 617","Plate",314626
4237,"CapPass",166.65,-164.4,"Qualified",1.014,25283.16,25286.11,4237,"B-1","Alloy 617","Plate",314626
4238,"CapPass",168.11,-164.9,"Qualified",1.019,25289.13,25292.09,4238,"B-1","Alloy 617","Plate",314626
4239,"CapPass",168.94,-164.5,"Qualified",1.027,25295.10,25298.05,4239,"B-1","Alloy 617","Plate",314626
4240,"CapPass",168.40,-163.5,"Qualified",1.030,25301.06,25304.01,4240,"B-1","Alloy 617","Plate",314626
4241,"CapPass",169.43,-164.8,"Qualified",1.028,25307.04,25309.98,4241,"B-1","Alloy 617","Plate",314626
4242,"CapPass",166.51,-165.1,"Qualified",1.008,25313.01,25315.92,4242,"B-1","Alloy 617","Plate",314626
4243,"CapPass",164.52,-162.1,"Qualified",1.015,25318.78,25321.86,4243,"B-1","Alloy 617","Plate",314626
4244,"CapPass",164.88,-164.9,"Qualified",1.000,25324.93,25327.88,4244,"B-1","Alloy 617","Plate",314626
4245,"CapPass",166.96,-163.0,"Qualified",1.025,25330.91,25333.86,4245,"B-1","Alloy 617","Plate",314626
4246,"CapPass",167.37,-163.3,"Qualified",1.025,25336.87,25339.83,4246,"B-1","Alloy 617","Plate",314626
4247,"CapPass",165.91,-163.7,"Qualified",1.014,25342.86,25345.80,4247,"B-1","Alloy 617","Plate",314626
4248,"CapPass",165.74,-164.3,"Qualified",1.009,25348.83,25351.78,4248,"B-1","Alloy 617","Plate",314626
4249,"CapPass",168.78,-164.0,"Qualified",1.029,25354.79,25357.74,4249,"B-1","Alloy 617","Plate",314626
4250,"CapPass",166.90,-164.6,"Qualified",1.014,25360.77,25363.72,4250,"B-1","Alloy 617","Plate",314626
4251,"CapPass",167.53,-164.4,"Qualified",1.019,25366.74,25369.69,4251,"B-1","Alloy 617","Plate",314626
4252,"CapPass",168.22,-164.0,"Qualified",1.026,25372.70,25375.65,4252,"B-1","Alloy 617","Plate",314626
4253,"CapPass",165.68,-164.8,"Qualified",1.005,25378.67,25381.62,4253,"B-1","Alloy 617","Plate",314626
4254,"CapPass",165.88,-165.6,"Qualified",1.002,25384.64,25387.59,4254,"B-1","Alloy 617","Plate",314626
4255,"CapPass",167.08,-165.8,"Qualified",1.008,25390.62,25393.57,4255,"B-1","Alloy 617","Plate",314626
4256,"CapPass",167.44,-165.4,"Qualified",1.012,25396.58,25399.53,4256,"B-1","Alloy 617","Plate",314626
4257,"CapPass",168.11,-163.5,"Qualified",1.028,25402.54,25405.50,4257,"B-1","Alloy 617","Plate",314626
4258,"CapPass",167.68,-160.9,"Qualified",1.042,25408.47,25411.45,4258,"B-1","Alloy 617","Plate",314626
4259,"CapPass",165.82,-161.8,"Qualified",1.025,25414.48,25417.42,4259,"B-1","Alloy 617","Plate",314626
4260,"CapPass",165.63,-164.7,"Qualified",1.006,25420.47,25423.40,4260,"B-1","Alloy 617","Plate",314626
4261,"CapPass",166.77,-164.5,"Qualified",1.014,25426.40,25429.38,4261,"B-1","Alloy 617","Plate",314626
4262,"CapPass",164.43,-164.1,"Qualified",1.002,25432.40,25435.35,4262,"B-1","Alloy 617","Plate",314626
4263,"CapPass",165.25,-164.8,"Qualified",1.003,25438.36,25441.32,4263,"B-1","Alloy 617","Plate",314626
4264,"CapPass",164.50,-166.0,"Qualified",0.991,25444.34,25447.29,4264,"B-1","Alloy 617","Plate",314626
4265,"CapPass",164.96,-166.3,"Qualified",0.992,25450.31,25453.26,4265,"B-1","Alloy 617","Plate",314626
4266,"CapPass",165.45,-164.9,"Qualified",1.003,25456.27,25459.22,4266,"B-1","Alloy 617","Plate",314626
4267,"CapPass",166.53,-163.9,"Qualified",1.016,25462.25,25465.20,4267,"B-1","Alloy 617","Plate",314626
4268,"CapPass",167.44,-163.1,"Qualified",1.027,25468.22,25471.17,4268,"B-1","Alloy 617","Plate",314626
4269,"CapPass",167.58,-165.4,"Qualified",1.013,25474.18,25477.14,4269,"B-1","Alloy 617","Plate",314626
4270,"CapPass",166.47,-165.6,"Qualified",1.005,25480.15,25483.11,4270,"B-1","Alloy 617","Plate",314626
4271,"CapPass",167.98,-165.3,"Qualified",1.016,25486.12,25489.08,4271,"B-1","Alloy 617","Plate",314626
4272,"CapPass",167.55,-165.7,"Qualified",1.011,25492.11,25495.04,4272,"B-1","Alloy 617","Plate",314626
4273,"CapPass",164.96,-164.8,"Qualified",1.001,25498.07,25501.01,4273,"B-1","Alloy 617","Plate",314626
4274,"CapPass",165.61,-164.8,"Qualified",1.005,25504.04,25507.00,4274,"B-1","Alloy 617","Plate",314626
4275,"CapPass",167.60,-163.9,"Qualified",1.023,25510.00,25512.94,4275,"B-1","Alloy 617","Plate",314626
4276,"CapPass",165.70,-165.5,"Qualified",1.001,25515.97,25518.93,4276,"B-1","Alloy 617","Plate",314626
4277,"CapPass",167.68,-164.6,"Qualified",1.019,25521.94,25524.90,4277,"B-1","Alloy 617","Plate",314626
4278,"CapPass",169.01,-164.4,"Qualified",1.028,25527.92,25530.87,4278,"B-1","Alloy 617","Plate",314626
4279,"CapPass",169.06,-156.5,"Qualified",1.080,25533.89,25536.66,4279,"B-1","Alloy 617","Plate",314626
4280,"CapPass",167.52,-165.0,"Qualified",1.016,25539.85,25542.79,4280,"B-1","Alloy 617","Plate",314626
4281,"CapPass",166.47,-164.3,"Qualified",1.013,25545.83,25548.78,4281,"B-1","Alloy 617","Plate",314626
4282,"CapPass",168.77,-164.8,"Qualified",1.024,25551.79,25554.74,4282,"B-1","Alloy 617","Plate",314626
4283,"CapPass",165.68,-164.9,"Qualified",1.005,25557.76,25560.72,4283,"B-1","Alloy 617","Plate",314626
4284,"CapPass",165.24,-166.7,"Qualified",0.991,25563.73,25566.68,4284,"B-1","Alloy 617","Plate",314626
4285,"CapPass",163.01,-163.1,"Qualified",0.999,25569.50,25572.63,4285,"B-1","Alloy 617","Plate",314626
4286,"CapPass",166.74,-163.0,"Qualified",1.023,25575.66,25578.61,4286,"B-1","Alloy 617","Plate",314626
4287,"CapPass",166.99,-162.7,"Qualified",1.026,25581.63,25584.58,4287,"B-1","Alloy 617","Plate",314626
4288,"CapPass",167.70,-164.8,"Qualified",1.018,25587.61,25590.56,4288,"B-1","Alloy 617","Plate",314626
4289,"CapPass",165.70,-163.4,"Qualified",1.014,25593.58,25596.53,4289,"B-1","Alloy 617","Plate",314626
4290,"CapPass",165.64,-163.8,"Qualified",1.011,25599.56,25602.50,4290,"B-1","Alloy 617","Plate",314626
4291,"CapPass",167.53,-163.6,"Qualified",1.024,25605.52,25608.47,4291,"B-1","Alloy 617","Plate",314626
4292,"CapPass",165.62,-165.1,"Qualified",1.003,25611.49,25614.45,4292,"B-1","Alloy 617","Plate",314626
4293,"CapPass",166.21,-165.2,"Qualified",1.006,25617.47,25620.41,4293,"B-1","Alloy 617","Plate",314626
4294,"CapPass",165.97,-164.6,"Qualified",1.009,25623.43,25626.37,4294,"B-1","Alloy 617","Plate",314626
4295,"CapPass",167.10,-164.8,"Qualified",1.014,25629.39,25632.34,4295,"B-1","Alloy 617","Plate",314626
4296,"CapPass",165.42,-163.9,"Qualified",1.009,25635.37,25638.31,4296,"B-1","Alloy 617","Plate",314626
4297,"CapPass",166.38,-161.8,"Qualified",1.028,25641.29,25644.26,4297,"B-1","Alloy 617","Plate",314626
4298,"CapPass",165.65,-160.3,"Qualified",1.033,25647.24,25650.24,4298,"B-1","Alloy 617","Plate",314626
4299,"CapPass",166.46,-164.3,"Qualified",1.013,25653.27,25656.22,4299,"B-1","Alloy 617","Plate",314626
4300,"CapPass",165.73,-165.6,"Qualified",1.001,25659.25,25662.18,4300,"B-1","Alloy 617","Plate",314626
4301,"CapPass",166.99,-161.8,"Qualified",1.032,25665.22,25668.17,4301,"B-1","Alloy 617","Plate",314626
4302,"CapPass",168.72,-165.1,"Qualified",1.022,25671.19,25674.14,4302,"B-1","Alloy 617","Plate",314626
4303,"CapPass",167.63,-165.9,"Qualified",1.011,25677.16,25680.11,4303,"B-1","Alloy 617","Plate",314626
4304,"CapPass",168.14,-163.9,"Qualified",1.026,25683.13,25686.08,4304,"B-1","Alloy 617","Plate",314626
4305,"CapPass",167.29,-165.6,"Qualified",1.010,25689.09,25692.04,4305,"B-1","Alloy 617","Plate",314626
4306,"CapPass",165.42,-164.9,"Qualified",1.003,25695.07,25698.02,4306,"B-1","Alloy 617","Plate",314626
4307,"CapPass",165.17,-165.1,"Qualified",1.001,25701.04,25703.98,4307,"B-1","Alloy 617","Plate",314626
4308,"CapPass",164.49,-165.3,"Qualified",0.995,25707.01,25709.96,4308,"B-1","Alloy 617","Plate",314626
4309,"CapPass",165.95,-165.6,"Qualified",1.002,25712.97,25715.91,4309,"B-1","Alloy 617","Plate",314626
4310,"CapPass",165.61,-164.8,"Qualified",1.005,25718.95,25721.90,4310,"B-1","Alloy 617","Plate",314626
4311,"CapPass",168.51,-164.8,"Qualified",1.022,25724.91,25727.87,4311,"B-1","Alloy 617","Plate",314626
4312,"CapPass",165.50,-164.3,"Qualified",1.007,25730.90,25733.83,4312,"B-1","Alloy 617","Plate",314626
4313,"CapPass",166.82,-165.3,"Qualified",1.009,25736.86,25739.80,4313,"B-1","Alloy 617","Plate",314626
4314,"CapPass",168.41,-164.5,"Qualified",1.024,25742.83,25745.77,4314,"B-1","Alloy 617","Plate",314626
4315,"CapPass",167.99,-162.7,"Qualified",1.032,25748.79,25751.75,4315,"B-1","Alloy 617","Plate",314626
4316,"CapPass",166.20,-164.3,"Qualified",1.012,25754.77,25757.72,4316,"B-1","Alloy 617","Plate",314626
4317,"CapPass",165.33,-164.4,"Qualified",1.006,25760.74,25763.69,4317,"B-1","Alloy 617","Plate",314626
4318,"CapPass",165.42,-164.9,"Qualified",1.003,25766.70,25769.65,4318,"B-1","Alloy 617","Plate",314626
4319,"CapPass",165.92,-165.5,"Qualified",1.002,25772.67,25775.62,4319,"B-1","Alloy 617","Plate",314626
4320,"CapPass",166.72,-164.7,"Qualified",1.012,25778.64,25781.54,4320,"B-1","Alloy 617","Plate",314626
4321,"CapPass",165.25,-162.9,"Qualified",1.014,25784.52,25787.54,4321,"B-1","Alloy 617","Plate",314626
4322,"CapPass",165.70,-164.6,"Qualified",1.007,25790.58,25793.53,4322,"B-1","Alloy 617","Plate",314626
4323,"CapPass",167.24,-163.7,"Qualified",1.022,25796.54,25799.50,4323,"B-1","Alloy 617","Plate",314626
4324,"CapPass",167.53,-164.2,"Qualified",1.020,25802.53,25805.47,4324,"B-1","Alloy 617","Plate",314626
