Repository: js-molina/fatigue-A617

File: data/950C/Strain rate 0.001/0.30% strain/HTM_A20_PeakStress_B3.csv (part 11 of 23)
"Cycle","Data State","Max Stress Mpa","Min Stress Mpa","Qual State","Stress Ratio","Time Max Stress Sec","Time Min Stress Sec","Count","Sample","Alloy","Material_Form","Heat"
4098,"CapPass",168.43,-169.1,"Trend",0.996,24453.26,24456.53,4098,"B-3","Alloy 617","Plate",314626
4099,"CapPass",180.39,-171.3,"Trend",1.053,24459.51,24462.50,4099,"B-3","Alloy 617","Plate",314626
4100,"CapPass",179.51,-169.3,"Trend",1.060,24465.50,24468.37,4100,"B-3","Alloy 617","Plate",314626
4101,"CapPass",177.56,-165.9,"Trend",1.070,24471.40,24474.29,4101,"B-3","Alloy 617","Plate",314626
4102,"CapPass",177.04,-172.5,"Trend",1.026,24477.40,24480.40,4102,"B-3","Alloy 617","Plate",314626
4103,"CapPass",177.64,-172.9,"Trend",1.027,24483.40,24486.37,4103,"B-3","Alloy 617","Plate",314626
4104,"CapPass",179.50,-169.7,"Trend",1.058,24489.37,24492.32,4104,"B-3","Alloy 617","Plate",314626
4105,"CapPass",180.17,-170.2,"Trend",1.058,24495.34,24498.31,4105,"B-3","Alloy 617","Plate",314626
4106,"CapPass",178.12,-172.7,"Trend",1.032,24501.31,24504.28,4106,"B-3","Alloy 617","Plate",314626
4107,"CapPass",178.53,-172.5,"Trend",1.035,24507.29,24510.26,4107,"B-3","Alloy 617","Plate",314626
4108,"CapPass",178.12,-174.6,"Trend",1.020,24513.26,24516.22,4108,"B-3","Alloy 617","Plate",314626
4109,"CapPass",177.65,-171.6,"Trend",1.036,24519.22,24522.17,4109,"B-3","Alloy 617","Plate",314626
4110,"CapPass",176.22,-172.7,"Trend",1.020,24525.20,24528.15,4110,"B-3","Alloy 617","Plate",314626
4111,"CapPass",179.27,-162.5,"Trend",1.103,24531.12,24533.86,4111,"B-3","Alloy 617","Plate",314626
4112,"CapPass",177.51,-171.2,"Trend",1.037,24537.14,24540.11,4112,"B-3","Alloy 617","Plate",314626
4113,"CapPass",179.90,-172.7,"Trend",1.042,24543.09,24546.07,4113,"B-3","Alloy 617","Plate",314626
4114,"CapPass",176.80,-174.8,"Trend",1.011,24549.06,24552.03,4114,"B-3","Alloy 617","Plate",314626
4115,"CapPass",178.13,-171.8,"Trend",1.037,24555.03,24558.01,4115,"B-3","Alloy 617","Plate",314626
4116,"CapPass",177.54,-171.2,"Trend",1.037,24561.00,24563.98,4116,"B-3","Alloy 617","Plate",314626
4117,"CapPass",178.80,-169.6,"Trend",1.054,24566.97,24569.92,4117,"B-3","Alloy 617","Plate",314626
4118,"CapPass",176.09,-170.2,"Trend",1.034,24572.95,24575.89,4118,"B-3","Alloy 617","Plate",314626
4119,"CapPass",178.56,-168.6,"Trend",1.059,24578.90,24581.84,4119,"B-3","Alloy 617","Plate",314626
4120,"CapPass",178.56,-167.1,"Trend",1.069,24584.82,24587.59,4120,"B-3","Alloy 617","Plate",314626
4121,"CapPass",178.89,-167.7,"Trend",1.067,24590.84,24593.84,4121,"B-3","Alloy 617","Plate",314626
4122,"CapPass",178.54,-158.9,"Trend",1.124,24596.76,24599.39,4122,"B-3","Alloy 617","Plate",314626
4123,"CapPass",174.81,-171.6,"Trend",1.019,24602.79,24605.76,4123,"B-3","Alloy 617","Plate",314626
4124,"CapPass",177.12,-174.8,"Trend",1.013,24608.78,24611.73,4124,"B-3","Alloy 617","Plate",314626
4125,"CapPass",177.15,-172.2,"Trend",1.029,24614.73,24617.70,4125,"B-3","Alloy 617","Plate",314626
4126,"CapPass",178.87,-173.0,"Trend",1.034,24620.72,24623.67,4126,"B-3","Alloy 617","Plate",314626
4127,"CapPass",179.18,-172.2,"Trend",1.040,24626.68,24629.65,4127,"B-3","Alloy 617","Plate",314626
4128,"CapPass",179.42,-161.3,"Trend",1.113,24632.59,24635.62,4128,"B-3","Alloy 617","Plate",314626
4129,"CapPass",176.27,-173.0,"Trend",1.019,24638.62,24641.57,4129,"B-3","Alloy 617","Plate",314626
4130,"CapPass",178.79,-172.4,"Trend",1.037,24644.59,24647.56,4130,"B-3","Alloy 617","Plate",314626
4131,"CapPass",178.52,-173.7,"Trend",1.028,24650.56,24653.53,4131,"B-3","Alloy 617","Plate",314626
4132,"CapPass",177.55,-174.0,"Trend",1.021,24656.53,24659.50,4132,"B-3","Alloy 617","Plate",314626
4133,"CapPass",178.18,-173.2,"Trend",1.029,24662.50,24665.47,4133,"B-3","Alloy 617","Plate",314626
4134,"CapPass",179.85,-162.5,"Trend",1.107,24668.45,24671.03,4134,"B-3","Alloy 617","Plate",314626
4135,"CapPass",178.05,-167.0,"Trend",1.066,24674.40,24677.15,4135,"B-3","Alloy 617","Plate",314626
4136,"CapPass",174.72,-174.3,"Trend",1.002,24680.40,24683.37,4136,"B-3","Alloy 617","Plate",314626
4137,"CapPass",177.84,-174.4,"Trend",1.020,24686.37,24689.34,4137,"B-3","Alloy 617","Plate",314626
4138,"CapPass",175.97,-174.5,"Trend",1.009,24692.34,24695.28,4138,"B-3","Alloy 617","Plate",314626
4139,"CapPass",169.92,-171.2,"Trend",0.993,24698.25,24701.28,4139,"B-3","Alloy 617","Plate",314626
4140,"CapPass",178.29,-170.3,"Trend",1.047,24704.29,24707.25,4140,"B-3","Alloy 617","Plate",314626
4141,"CapPass",175.61,-173.7,"Trend",1.011,24710.26,24713.22,4141,"B-3","Alloy 617","Plate",314626
4142,"CapPass",177.25,-171.6,"Trend",1.033,24716.23,24719.18,4142,"B-3","Alloy 617","Plate",314626
4143,"CapPass",179.09,-172.2,"Trend",1.040,24722.18,24725.15,4143,"B-3","Alloy 617","Plate",314626
4144,"CapPass",179.07,-160.1,"Trend",1.118,24728.11,24730.82,4144,"B-3","Alloy 617","Plate",314626
4145,"CapPass",176.63,-171.2,"Trend",1.032,24734.09,24737.09,4145,"B-3","Alloy 617","Plate",314626
4146,"CapPass",178.37,-170.6,"Trend",1.045,24740.07,24743.03,4146,"B-3","Alloy 617","Plate",314626
4147,"CapPass",178.18,-169.9,"Trend",1.049,24746.06,24748.97,4147,"B-3","Alloy 617","Plate",314626
4148,"CapPass",177.16,-168.5,"Trend",1.051,24752.04,24754.90,4148,"B-3","Alloy 617","Plate",314626
4149,"CapPass",176.45,-170.5,"Trend",1.035,24757.97,24760.93,4149,"B-3","Alloy 617","Plate",314626
4150,"CapPass",176.63,-173.1,"Trend",1.020,24763.98,24766.95,4150,"B-3","Alloy 617","Plate",314626
4151,"CapPass",178.34,-174.0,"Trend",1.025,24769.95,24772.93,4151,"B-3","Alloy 617","Plate",314626
4152,"CapPass",176.25,-174.1,"Trend",1.012,24775.92,24778.90,4152,"B-3","Alloy 617","Plate",314626
4153,"CapPass",176.08,-173.9,"Trend",1.013,24781.90,24784.87,4153,"B-3","Alloy 617","Plate",314626
4154,"CapPass",178.84,-162.9,"Trend",1.098,24787.86,24790.59,4154,"B-3","Alloy 617","Plate",314626
4155,"CapPass",176.52,-167.7,"Trend",1.053,24793.79,24796.59,4155,"B-3","Alloy 617","Plate",314626
4156,"CapPass",176.47,-171.7,"Trend",1.028,24799.78,24802.75,4156,"B-3","Alloy 617","Plate",314626
4157,"CapPass",174.93,-173.5,"Trend",1.008,24805.78,24808.75,4157,"B-3","Alloy 617","Plate",314626
4158,"CapPass",177.55,-172.2,"Trend",1.031,24811.72,24814.72,4158,"B-3","Alloy 617","Plate",314626
4159,"CapPass",176.61,-174.2,"Trend",1.014,24817.72,24820.68,4159,"B-3","Alloy 617","Plate",314626
4160,"CapPass",174.82,-172.9,"Trend",1.011,24823.68,24826.67,4160,"B-3","Alloy 617","Plate",314626
4161,"CapPass",178.89,-171.8,"Trend",1.041,24829.64,24832.62,4161,"B-3","Alloy 617","Plate",314626
4162,"CapPass",179.49,-159.9,"Trend",1.122,24835.59,24838.15,4162,"B-3","Alloy 617","Plate",314626
4163,"CapPass",175.37,-174.7,"Trend",1.004,24841.59,24844.56,4163,"B-3","Alloy 617","Plate",314626
4164,"CapPass",174.71,-173.3,"Trend",1.008,24847.56,24850.53,4164,"B-3","Alloy 617","Plate",314626
4165,"CapPass",177.59,-173.2,"Trend",1.026,24853.53,24856.50,4165,"B-3","Alloy 617","Plate",314626
4166,"CapPass",177.51,-172.4,"Trend",1.030,24859.50,24862.47,4166,"B-3","Alloy 617","Plate",314626
4167,"CapPass",180.02,-164.9,"Trend",1.092,24865.45,24868.09,4167,"B-3","Alloy 617","Plate",314626
4168,"CapPass",176.95,-171.1,"Trend",1.034,24871.43,24874.40,4168,"B-3","Alloy 617","Plate",314626
4169,"CapPass",179.04,-171.9,"Trend",1.041,24877.42,24880.37,4169,"B-3","Alloy 617","Plate",314626
4170,"CapPass",177.13,-173.4,"Trend",1.021,24883.37,24886.34,4170,"B-3","Alloy 617","Plate",314626
4171,"CapPass",179.31,-174.2,"Trend",1.029,24889.34,24892.32,4171,"B-3","Alloy 617","Plate",314626
4172,"CapPass",177.40,-173.2,"Trend",1.024,24895.31,24898.29,4172,"B-3","Alloy 617","Plate",314626
4173,"CapPass",178.72,-161.6,"Trend",1.106,24901.25,24903.93,4173,"B-3","Alloy 617","Plate",314626
4174,"CapPass",177.25,-167.4,"Trend",1.059,24907.18,24910.20,4174,"B-3","Alloy 617","Plate",314626
4175,"CapPass",176.50,-169.9,"Trend",1.039,24913.17,24916.18,4175,"B-3","Alloy 617","Plate",314626
4176,"CapPass",177.18,-174.2,"Trend",1.017,24919.18,24922.17,4176,"B-3","Alloy 617","Plate",314626
4177,"CapPass",175.74,-174.0,"Trend",1.010,24925.17,24928.14,4177,"B-3","Alloy 617","Plate",314626
4178,"CapPass",177.43,-174.5,"Trend",1.017,24931.14,24934.12,4178,"B-3","Alloy 617","Plate",314626
4179,"CapPass",178.84,-173.8,"Trend",1.029,24937.11,24940.09,4179,"B-3","Alloy 617","Plate",314626
4180,"CapPass",179.00,-173.2,"Trend",1.033,24943.07,24946.04,4180,"B-3","Alloy 617","Plate",314626
4181,"CapPass",178.32,-174.3,"Trend",1.023,24949.06,24952.01,4181,"B-3","Alloy 617","Plate",314626
4182,"CapPass",176.63,-171.1,"Trend",1.033,24955.01,24957.95,4182,"B-3","Alloy 617","Plate",314626
4183,"CapPass",178.17,-171.4,"Trend",1.040,24960.98,24963.95,4183,"B-3","Alloy 617","Plate",314626
4184,"CapPass",176.97,-171.8,"Trend",1.030,24966.93,24969.89,4184,"B-3","Alloy 617","Plate",314626
4185,"CapPass",176.78,-171.3,"Trend",1.032,24972.90,24975.86,4185,"B-3","Alloy 617","Plate",314626
4186,"CapPass",176.89,-170.9,"Trend",1.035,24978.86,24981.75,4186,"B-3","Alloy 617","Plate",314626
4187,"CapPass",178.28,-172.6,"Trend",1.033,24984.86,24987.84,4187,"B-3","Alloy 617","Plate",314626
4188,"CapPass",178.14,-171.9,"Trend",1.036,24990.82,24993.79,4188,"B-3","Alloy 617","Plate",314626
4189,"CapPass",176.59,-174.8,"Trend",1.010,24996.81,24999.72,4189,"B-3","Alloy 617","Plate",314626
4190,"CapPass",168.93,-167.9,"Trend",1.006,25002.31,25005.75,4190,"B-3","Alloy 617","Plate",314626
4191,"CapPass",181.57,-168.7,"Trend",1.076,25008.73,25011.72,4191,"B-3","Alloy 617","Plate",314626
4192,"CapPass",177.31,-170.0,"Trend",1.043,25014.68,25017.68,4192,"B-3","Alloy 617","Plate",314626
4193,"CapPass",179.01,-170.7,"Trend",1.049,25020.67,25023.64,4193,"B-3","Alloy 617","Plate",314626
4194,"CapPass",179.50,-170.0,"Trend",1.056,25026.64,25029.61,4194,"B-3","Alloy 617","Plate",314626
4195,"CapPass",178.49,-170.2,"Trend",1.049,25032.62,25035.57,4195,"B-3","Alloy 617","Plate",314626
4196,"CapPass",178.40,-170.3,"Trend",1.047,25038.59,25041.54,4196,"B-3","Alloy 617","Plate",314626
4197,"CapPass",177.43,-171.2,"Trend",1.036,25044.51,25047.47,4197,"B-3","Alloy 617","Plate",314626
4198,"CapPass",176.15,-171.9,"Trend",1.024,25050.36,25053.50,4198,"B-3","Alloy 617","Plate",314626
4199,"CapPass",177.48,-173.5,"Trend",1.023,25056.50,25059.47,4199,"B-3","Alloy 617","Plate",314626
4200,"CapPass",177.03,-174.1,"Trend",1.017,25062.47,25065.43,4200,"B-3","Alloy 617","Plate",314626
4201,"CapPass",178.46,-169.9,"Trend",1.050,25068.43,25071.37,4201,"B-3","Alloy 617","Plate",314626
4202,"CapPass",176.69,-174.2,"Trend",1.014,25074.40,25077.37,4202,"B-3","Alloy 617","Plate",314626
4203,"CapPass",177.61,-173.1,"Trend",1.026,25080.39,25083.34,4203,"B-3","Alloy 617","Plate",314626
4204,"CapPass",179.73,-162.3,"Trend",1.107,25086.34,25088.90,4204,"B-3","Alloy 617","Plate",314626
4205,"CapPass",175.67,-174.1,"Trend",1.009,25092.31,25095.28,4205,"B-3","Alloy 617","Plate",314626
4206,"CapPass",175.70,-171.9,"Trend",1.022,25098.28,25101.26,4206,"B-3","Alloy 617","Plate",314626
4207,"CapPass",177.86,-173.2,"Trend",1.027,25104.25,25107.23,4207,"B-3","Alloy 617","Plate",314626
4208,"CapPass",177.38,-171.9,"Trend",1.032,25110.23,25113.22,4208,"B-3","Alloy 617","Plate",314626
4209,"CapPass",178.98,-172.3,"Trend",1.039,25116.20,25119.17,4209,"B-3","Alloy 617","Plate",314626
4210,"CapPass",179.09,-173.3,"Trend",1.033,25122.17,25125.14,4210,"B-3","Alloy 617","Plate",314626
4211,"CapPass",178.31,-175.2,"Trend",1.018,25128.14,25131.11,4211,"B-3","Alloy 617","Plate",314626
4212,"CapPass",177.30,-171.9,"Trend",1.031,25134.11,25137.06,4212,"B-3","Alloy 617","Plate",314626
4213,"CapPass",177.69,-167.5,"Trend",1.061,25140.06,25143.03,4213,"B-3","Alloy 617","Plate",314626
4214,"CapPass",177.68,-170.6,"Trend",1.041,25146.03,25149.01,4214,"B-3","Alloy 617","Plate",314626
4215,"CapPass",178.31,-172.9,"Trend",1.031,25152.01,25154.98,4215,"B-3","Alloy 617","Plate",314626
4216,"CapPass",175.99,-173.6,"Trend",1.014,25158.00,25160.97,4216,"B-3","Alloy 617","Plate",314626
4217,"CapPass",175.78,-173.1,"Trend",1.016,25163.93,25166.93,4217,"B-3","Alloy 617","Plate",314626
4218,"CapPass",175.59,-173.5,"Trend",1.012,25169.93,25172.89,4218,"B-3","Alloy 617","Plate",314626
4219,"CapPass",177.28,-174.3,"Trend",1.017,25175.90,25178.87,4219,"B-3","Alloy 617","Plate",314626
4220,"CapPass",177.41,-173.7,"Trend",1.021,25181.86,25184.82,4220,"B-3","Alloy 617","Plate",314626
4221,"CapPass",177.45,-170.4,"Trend",1.042,25187.81,25190.78,4221,"B-3","Alloy 617","Plate",314626
4222,"CapPass",177.18,-167.3,"Trend",1.059,25193.75,25196.65,4222,"B-3","Alloy 617","Plate",314626
4223,"CapPass",178.22,-165.9,"Trend",1.074,25199.70,25202.40,4223,"B-3","Alloy 617","Plate",314626
4224,"CapPass",176.70,-171.2,"Trend",1.032,25205.67,25208.68,4224,"B-3","Alloy 617","Plate",314626
4225,"CapPass",175.25,-172.9,"Trend",1.014,25211.72,25214.68,4225,"B-3","Alloy 617","Plate",314626
4226,"CapPass",176.96,-173.3,"Trend",1.021,25217.68,25220.65,4226,"B-3","Alloy 617","Plate",314626
4227,"CapPass",176.79,-174.3,"Trend",1.014,25223.65,25226.62,4227,"B-3","Alloy 617","Plate",314626
4228,"CapPass",176.97,-171.7,"Trend",1.031,25229.62,25232.59,4228,"B-3","Alloy 617","Plate",314626
4229,"CapPass",178.58,-173.2,"Trend",1.031,25235.59,25238.56,4229,"B-3","Alloy 617","Plate",314626
4230,"CapPass",178.27,-174.2,"Trend",1.023,25241.56,25244.53,4230,"B-3","Alloy 617","Plate",314626
4231,"CapPass",176.17,-173.7,"Trend",1.014,25247.53,25250.48,4231,"B-3","Alloy 617","Plate",314626
4232,"CapPass",175.77,-174.0,"Trend",1.010,25253.47,25256.47,4232,"B-3","Alloy 617","Plate",314626
4233,"CapPass",176.65,-171.8,"Trend",1.028,25259.45,25262.42,4233,"B-3","Alloy 617","Plate",314626
4234,"CapPass",176.35,-172.5,"Trend",1.022,25265.43,25268.39,4234,"B-3","Alloy 617","Plate",314626
4235,"CapPass",175.01,-173.2,"Trend",1.010,25271.40,25274.37,4235,"B-3","Alloy 617","Plate",314626
4236,"CapPass",174.88,-171.9,"Trend",1.017,25277.29,25280.34,4236,"B-3","Alloy 617","Plate",314626
4237,"CapPass",177.09,-174.5,"Trend",1.015,25283.36,25286.31,4237,"B-3","Alloy 617","Plate",314626
4238,"CapPass",177.64,-171.7,"Trend",1.034,25289.32,25292.28,4238,"B-3","Alloy 617","Plate",314626
4239,"CapPass",179.14,-173.8,"Trend",1.031,25295.29,25298.26,4239,"B-3","Alloy 617","Plate",314626
4240,"CapPass",178.51,-160.6,"Trend",1.112,25301.22,25303.84,4240,"B-3","Alloy 617","Plate",314626
4241,"CapPass",174.91,-165.3,"Trend",1.058,25307.18,25310.00,4241,"B-3","Alloy 617","Plate",314626
4242,"CapPass",175.66,-168.7,"Trend",1.041,25313.15,25316.12,4242,"B-3","Alloy 617","Plate",314626
4243,"CapPass",177.18,-170.1,"Trend",1.042,25319.15,25322.12,4243,"B-3","Alloy 617","Plate",314626
4244,"CapPass",174.01,-172.8,"Trend",1.007,25325.14,25328.11,4244,"B-3","Alloy 617","Plate",314626
4245,"CapPass",177.15,-173.6,"Trend",1.021,25331.11,25334.07,4245,"B-3","Alloy 617","Plate",314626
4246,"CapPass",177.60,-174.4,"Trend",1.018,25337.07,25340.01,4246,"B-3","Alloy 617","Plate",314626
4247,"CapPass",168.05,-168.2,"Trend",0.999,25342.72,25346.01,4247,"B-3","Alloy 617","Plate",314626
4248,"CapPass",179.48,-170.8,"Trend",1.051,25349.01,25351.98,4248,"B-3","Alloy 617","Plate",314626
4249,"CapPass",178.26,-174.0,"Trend",1.024,25354.98,25357.97,4249,"B-3","Alloy 617","Plate",314626
4250,"CapPass",179.28,-170.4,"Trend",1.052,25360.92,25363.93,4250,"B-3","Alloy 617","Plate",314626
4251,"CapPass",179.14,-171.2,"Trend",1.046,25366.93,25369.87,4251,"B-3","Alloy 617","Plate",314626
4252,"CapPass",176.51,-173.6,"Trend",1.017,25372.90,25375.84,4252,"B-3","Alloy 617","Plate",314626
4253,"CapPass",176.22,-171.7,"Trend",1.026,25378.84,25381.82,4253,"B-3","Alloy 617","Plate",314626
4254,"CapPass",179.81,-172.1,"Trend",1.045,25384.84,25387.82,4254,"B-3","Alloy 617","Plate",314626
4255,"CapPass",179.80,-164.3,"Trend",1.094,25390.79,25393.39,4255,"B-3","Alloy 617","Plate",314626
4256,"CapPass",178.67,-172.2,"Trend",1.037,25396.76,25399.73,4256,"B-3","Alloy 617","Plate",314626
4257,"CapPass",176.46,-173.0,"Trend",1.020,25402.75,25405.72,4257,"B-3","Alloy 617","Plate",314626
4258,"CapPass",178.97,-172.1,"Trend",1.040,25408.70,25411.68,4258,"B-3","Alloy 617","Plate",314626
4259,"CapPass",178.67,-172.7,"Trend",1.034,25414.67,25417.65,4259,"B-3","Alloy 617","Plate",314626
4260,"CapPass",178.57,-163.6,"Trend",1.092,25420.61,25423.64,4260,"B-3","Alloy 617","Plate",314626
4261,"CapPass",176.13,-172.3,"Trend",1.023,25426.61,25429.57,4261,"B-3","Alloy 617","Plate",314626
4262,"CapPass",178.19,-172.6,"Trend",1.033,25432.59,25435.57,4262,"B-3","Alloy 617","Plate",314626
4263,"CapPass",178.67,-172.9,"Trend",1.034,25438.57,25441.53,4263,"B-3","Alloy 617","Plate",314626
4264,"CapPass",177.56,-175.2,"Trend",1.014,25444.54,25447.50,4264,"B-3","Alloy 617","Plate",314626
4265,"CapPass",176.99,-175.7,"Trend",1.008,25450.51,25453.47,4265,"B-3","Alloy 617","Plate",314626
4266,"CapPass",176.82,-171.3,"Trend",1.032,25456.43,25459.43,4266,"B-3","Alloy 617","Plate",314626
4267,"CapPass",177.02,-172.1,"Trend",1.028,25462.47,25465.42,4267,"B-3","Alloy 617","Plate",314626
4268,"CapPass",177.86,-172.3,"Trend",1.032,25468.40,25471.39,4268,"B-3","Alloy 617","Plate",314626
4269,"CapPass",176.51,-170.5,"Trend",1.035,25474.36,25477.37,4269,"B-3","Alloy 617","Plate",314626
4270,"CapPass",178.74,-171.9,"Trend",1.040,25480.36,25483.32,4270,"B-3","Alloy 617","Plate",314626
4271,"CapPass",179.15,-172.4,"Trend",1.039,25486.32,25489.31,4271,"B-3","Alloy 617","Plate",314626
4272,"CapPass",177.86,-163.5,"Trend",1.088,25492.28,25495.25,4272,"B-3","Alloy 617","Plate",314626
4273,"CapPass",176.93,-166.5,"Trend",1.063,25498.22,25501.11,4273,"B-3","Alloy 617","Plate",314626
4274,"CapPass",176.57,-167.4,"Trend",1.054,25504.18,25507.15,4274,"B-3","Alloy 617","Plate",314626
4275,"CapPass",177.92,-170.9,"Trend",1.041,25510.18,25513.14,4275,"B-3","Alloy 617","Plate",314626
4276,"CapPass",177.93,-169.2,"Trend",1.051,25516.14,25519.07,4276,"B-3","Alloy 617","Plate",314626
4277,"CapPass",176.89,-172.9,"Trend",1.023,25522.12,25525.11,4277,"B-3","Alloy 617","Plate",314626
4278,"CapPass",178.00,-172.7,"Trend",1.031,25528.11,25531.07,4278,"B-3","Alloy 617","Plate",314626
4279,"CapPass",177.92,-161.2,"Trend",1.104,25533.98,25536.65,4279,"B-3","Alloy 617","Plate",314626
4280,"CapPass",176.77,-172.1,"Trend",1.027,25539.98,25542.89,4280,"B-3","Alloy 617","Plate",314626
4281,"CapPass",177.20,-171.6,"Trend",1.033,25545.93,25548.98,4281,"B-3","Alloy 617","Plate",314626
4282,"CapPass",177.24,-171.0,"Trend",1.036,25551.98,25554.97,4282,"B-3","Alloy 617","Plate",314626
4283,"CapPass",177.86,-172.7,"Trend",1.030,25557.95,25560.93,4283,"B-3","Alloy 617","Plate",314626
4284,"CapPass",176.58,-173.8,"Trend",1.016,25563.93,25566.90,4284,"B-3","Alloy 617","Plate",314626
4285,"CapPass",177.16,-172.4,"Trend",1.027,25569.90,25572.86,4285,"B-3","Alloy 617","Plate",314626
4286,"CapPass",178.19,-172.2,"Trend",1.035,25575.87,25578.82,4286,"B-3","Alloy 617","Plate",314626
4287,"CapPass",179.49,-161.2,"Trend",1.114,25581.81,25584.47,4287,"B-3","Alloy 617","Plate",314626
4288,"CapPass",176.99,-172.3,"Trend",1.027,25587.81,25590.76,4288,"B-3","Alloy 617","Plate",314626
4289,"CapPass",176.86,-173.7,"Trend",1.018,25593.78,25596.75,4289,"B-3","Alloy 617","Plate",314626
4290,"CapPass",179.21,-172.2,"Trend",1.040,25599.73,25602.72,4290,"B-3","Alloy 617","Plate",314626
4291,"CapPass",178.88,-172.9,"Trend",1.035,25605.72,25608.68,4291,"B-3","Alloy 617","Plate",314626
4292,"CapPass",176.45,-174.4,"Trend",1.011,25611.68,25614.67,4292,"B-3","Alloy 617","Plate",314626
4293,"CapPass",176.69,-173.7,"Trend",1.017,25617.65,25620.64,4293,"B-3","Alloy 617","Plate",314626
4294,"CapPass",178.94,-174.6,"Trend",1.025,25623.62,25626.57,4294,"B-3","Alloy 617","Plate",314626
4295,"CapPass",177.13,-171.8,"Trend",1.031,25629.59,25632.54,4295,"B-3","Alloy 617","Plate",314626
4296,"CapPass",175.61,-172.7,"Trend",1.017,25635.57,25638.53,4296,"B-3","Alloy 617","Plate",314626
4297,"CapPass",177.56,-172.8,"Trend",1.028,25641.53,25644.51,4297,"B-3","Alloy 617","Plate",314626
4298,"CapPass",179.27,-169.6,"Trend",1.057,25647.48,25650.47,4298,"B-3","Alloy 617","Plate",314626
4299,"CapPass",174.35,-174.7,"Trend",0.998,25653.47,25656.39,4299,"B-3","Alloy 617","Plate",314626
4300,"CapPass",170.28,-169.9,"Trend",1.002,25659.22,25662.40,4300,"B-3","Alloy 617","Plate",314626
4301,"CapPass",177.14,-169.9,"Trend",1.043,25665.40,25668.37,4301,"B-3","Alloy 617","Plate",314626
4302,"CapPass",179.78,-161.3,"Trend",1.115,25671.34,25673.87,4302,"B-3","Alloy 617","Plate",314626
4303,"CapPass",177.23,-170.2,"Trend",1.041,25677.34,25680.31,4303,"B-3","Alloy 617","Plate",314626
4304,"CapPass",180.39,-172.8,"Trend",1.044,25683.32,25686.28,4304,"B-3","Alloy 617","Plate",314626
4305,"CapPass",179.25,-171.9,"Trend",1.043,25689.29,25692.26,4305,"B-3","Alloy 617","Plate",314626
4306,"CapPass",179.55,-171.3,"Trend",1.048,25695.28,25698.25,4306,"B-3","Alloy 617","Plate",314626
4307,"CapPass",178.41,-173.6,"Trend",1.028,25701.23,25704.20,4307,"B-3","Alloy 617","Plate",314626
4308,"CapPass",177.26,-173.8,"Trend",1.020,25707.20,25710.18,4308,"B-3","Alloy 617","Plate",314626
4309,"CapPass",177.36,-171.8,"Trend",1.032,25713.18,25716.15,4309,"B-3","Alloy 617","Plate",314626
4310,"CapPass",175.92,-170.7,"Trend",1.030,25719.15,25722.12,4310,"B-3","Alloy 617","Plate",314626
4311,"CapPass",174.91,-171.3,"Trend",1.021,25725.11,25727.97,4311,"B-3","Alloy 617","Plate",314626
4312,"CapPass",173.66,-173.4,"Trend",1.001,25731.01,25734.03,4312,"B-3","Alloy 617","Plate",314626
4313,"CapPass",173.93,-175.8,"Trend",0.990,25737.06,25740.01,4313,"B-3","Alloy 617","Plate",314626
4314,"CapPass",177.49,-172.5,"Trend",1.029,25743.03,25746.00,4314,"B-3","Alloy 617","Plate",314626
4315,"CapPass",179.38,-162.9,"Trend",1.101,25748.95,25751.98,4315,"B-3","Alloy 617","Plate",314626
4316,"CapPass",175.26,-173.0,"Trend",1.013,25754.97,25757.92,4316,"B-3","Alloy 617","Plate",314626
4317,"CapPass",178.91,-172.0,"Trend",1.040,25760.93,25763.89,4317,"B-3","Alloy 617","Plate",314626
4318,"CapPass",179.81,-167.8,"Trend",1.072,25766.89,25769.86,4318,"B-3","Alloy 617","Plate",314626
4319,"CapPass",176.18,-176.1,"Trend",1.001,25772.87,25775.82,4319,"B-3","Alloy 617","Plate",314626
4320,"CapPass",173.30,-169.6,"Trend",1.022,25778.81,25781.79,4320,"B-3","Alloy 617","Plate",314626
4321,"CapPass",180.71,-161.6,"Trend",1.118,25784.76,25787.39,4321,"B-3","Alloy 617","Plate",314626
4322,"CapPass",176.96,-172.9,"Trend",1.023,25790.78,25793.73,4322,"B-3","Alloy 617","Plate",314626
4323,"CapPass",177.49,-172.8,"Trend",1.027,25796.75,25799.70,4323,"B-3","Alloy 617","Plate",314626
4324,"CapPass",177.05,-171.5,"Trend",1.032,25802.73,25805.68,4324,"B-3","Alloy 617","Plate",314626
4325,"CapPass",180.56,-171.5,"Trend",1.053,25808.68,25811.65,4325,"B-3","Alloy 617","Plate",314626
4326,"CapPass",179.54,-171.8,"Trend",1.045,25814.65,25817.64,4326,"B-3","Alloy 617","Plate",314626
4327,"CapPass",178.03,-173.9,"Trend",1.023,25820.62,25823.61,4327,"B-3","Alloy 617","Plate",314626
4328,"CapPass",176.66,-174.5,"Trend",1.012,25826.61,25829.53,4328,"B-3","Alloy 617","Plate",314626
4329,"CapPass",171.33,-169.8,"Trend",1.009,25832.17,25835.53,4329,"B-3","Alloy 617","Plate",314626
4330,"CapPass",176.77,-172.3,"Trend",1.026,25838.53,25841.51,4330,"B-3","Alloy 617","Plate",314626
4331,"CapPass",179.08,-170.5,"Trend",1.050,25844.51,25847.47,4331,"B-3","Alloy 617","Plate",314626
4332,"CapPass",177.17,-171.6,"Trend",1.032,25850.48,25853.45,4332,"B-3","Alloy 617","Plate",314626
4333,"CapPass",176.54,-173.1,"Trend",1.020,25856.47,25859.42,4333,"B-3","Alloy 617","Plate",314626
4334,"CapPass",177.25,-170.8,"Trend",1.038,25862.43,25865.39,4334,"B-3","Alloy 617","Plate",314626
4335,"CapPass",176.56,-170.5,"Trend",1.036,25868.37,25871.34,4335,"B-3","Alloy 617","Plate",314626
4336,"CapPass",178.30,-170.2,"Trend",1.048,25874.34,25877.32,4336,"B-3","Alloy 617","Plate",314626
4337,"CapPass",178.76,-171.2,"Trend",1.044,25880.31,25883.29,4337,"B-3","Alloy 617","Plate",314626
4338,"CapPass",178.05,-170.6,"Trend",1.044,25886.28,25889.28,4338,"B-3","Alloy 617","Plate",314626
4339,"CapPass",180.53,-171.6,"Trend",1.052,25892.26,25895.23,4339,"B-3","Alloy 617","Plate",314626
4340,"CapPass",179.14,-158.7,"Trend",1.129,25898.20,25901.22,4340,"B-3","Alloy 617","Plate",314626
4341,"CapPass",176.41,-174.0,"Trend",1.014,25904.22,25907.12,4341,"B-3","Alloy 617","Plate",314626
4342,"CapPass",176.31,-170.9,"Trend",1.032,25910.15,25913.14,4342,"B-3","Alloy 617","Plate",314626
4343,"CapPass",179.20,-171.8,"Trend",1.043,25916.14,25919.11,4343,"B-3","Alloy 617","Plate",314626
4344,"CapPass",179.65,-171.1,"Trend",1.050,25922.11,25925.09,4344,"B-3","Alloy 617","Plate",314626
4345,"CapPass",179.83,-169.3,"Trend",1.062,25928.06,25931.04,4345,"B-3","Alloy 617","Plate",314626
4346,"CapPass",179.53,-170.1,"Trend",1.056,25934.03,25937.00,4346,"B-3","Alloy 617","Plate",314626
4347,"CapPass",178.64,-169.4,"Trend",1.054,25940.00,25942.97,4347,"B-3","Alloy 617","Plate",314626
4348,"CapPass",176.80,-171.4,"Trend",1.032,25945.93,25948.87,4348,"B-3","Alloy 617","Plate",314626
4349,"CapPass",174.17,-173.5,"Trend",1.004,25951.82,25954.90,4349,"B-3","Alloy 617","Plate",314626
4350,"CapPass",173.66,-174.5,"Trend",0.995,25957.93,25960.89,4350,"B-3","Alloy 617","Plate",314626
4351,"CapPass",178.50,-172.6,"Trend",1.034,25963.89,25966.87,4351,"B-3","Alloy 617","Plate",314626
4352,"CapPass",179.41,-173.8,"Trend",1.032,25969.87,25972.84,4352,"B-3","Alloy 617","Plate",314626
4353,"CapPass",178.80,-162.1,"Trend",1.103,25975.81,25978.40,4353,"B-3","Alloy 617","Plate",314626
4354,"CapPass",176.94,-171.2,"Trend",1.034,25981.78,25984.78,4354,"B-3","Alloy 617","Plate",314626
4355,"CapPass",174.61,-171.9,"Trend",1.016,25987.76,25990.75,4355,"B-3","Alloy 617","Plate",314626
4356,"CapPass",177.28,-173.7,"Trend",1.021,25993.75,25996.72,4356,"B-3","Alloy 617","Plate",314626
4357,"CapPass",178.02,-172.1,"Trend",1.035,25999.72,26002.68,4357,"B-3","Alloy 617","Plate",314626
4358,"CapPass",178.25,-174.4,"Trend",1.022,26005.68,26008.65,4358,"B-3","Alloy 617","Plate",314626
4359,"CapPass",174.89,-174.3,"Trend",1.003,26011.67,26014.54,4359,"B-3","Alloy 617","Plate",314626
4360,"CapPass",171.67,-171.7,"Trend",1.000,26017.31,26020.57,4360,"B-3","Alloy 617","Plate",314626
4361,"CapPass",176.11,-172.0,"Trend",1.024,26023.59,26026.56,4361,"B-3","Alloy 617","Plate",314626
4362,"CapPass",178.43,-172.5,"Trend",1.035,26029.57,26032.53,4362,"B-3","Alloy 617","Plate",314626
4363,"CapPass",178.07,-172.3,"Trend",1.033,26035.54,26038.50,4363,"B-3","Alloy 617","Plate",314626
4364,"CapPass",179.09,-171.5,"Trend",1.044,26041.50,26044.48,4364,"B-3","Alloy 617","Plate",314626
4365,"CapPass",178.87,-168.3,"Trend",1.063,26047.42,26050.43,4365,"B-3","Alloy 617","Plate",314626
4366,"CapPass",176.81,-170.0,"Trend",1.040,26053.43,26056.42,4366,"B-3","Alloy 617","Plate",314626
4367,"CapPass",178.22,-171.5,"Trend",1.039,26059.40,26062.37,4367,"B-3","Alloy 617","Plate",314626
4368,"CapPass",176.86,-171.4,"Trend",1.032,26065.39,26068.36,4368,"B-3","Alloy 617","Plate",314626
4369,"CapPass",177.49,-171.0,"Trend",1.038,26071.37,26074.32,4369,"B-3","Alloy 617","Plate",314626
4370,"CapPass",179.02,-171.6,"Trend",1.043,26077.31,26080.29,4370,"B-3","Alloy 617","Plate",314626
4371,"CapPass",177.53,-171.9,"Trend",1.033,26083.29,26086.23,4371,"B-3","Alloy 617","Plate",314626
4372,"CapPass",177.86,-170.6,"Trend",1.042,26089.26,26092.23,4372,"B-3","Alloy 617","Plate",314626
4373,"CapPass",178.97,-170.5,"Trend",1.050,26095.22,26098.18,4373,"B-3","Alloy 617","Plate",314626
4374,"CapPass",178.28,-166.9,"Trend",1.068,26101.17,26104.04,4374,"B-3","Alloy 617","Plate",314626
4375,"CapPass",176.65,-168.8,"Trend",1.047,26107.11,26110.09,4375,"B-3","Alloy 617","Plate",314626
4376,"CapPass",177.72,-169.4,"Trend",1.049,26113.07,26116.09,4376,"B-3","Alloy 617","Plate",314626
4377,"CapPass",177.42,-172.5,"Trend",1.028,26119.11,26122.09,4377,"B-3","Alloy 617","Plate",314626
4378,"CapPass",178.42,-174.0,"Trend",1.025,26125.07,26128.04,4378,"B-3","Alloy 617","Plate",314626
4379,"CapPass",176.69,-173.5,"Trend",1.018,26131.06,26134.01,4379,"B-3","Alloy 617","Plate",314626
4380,"CapPass",177.31,-171.9,"Trend",1.032,26137.01,26140.00,4380,"B-3","Alloy 617","Plate",314626
4381,"CapPass",176.03,-173.4,"Trend",1.015,26143.00,26145.97,4381,"B-3","Alloy 617","Plate",314626
4382,"CapPass",178.45,-173.4,"Trend",1.029,26148.97,26151.95,4382,"B-3","Alloy 617","Plate",314626
4383,"CapPass",178.59,-174.4,"Trend",1.024,26154.93,26157.90,4383,"B-3","Alloy 617","Plate",314626
4384,"CapPass",178.76,-170.5,"Trend",1.049,26160.90,26163.89,4384,"B-3","Alloy 617","Plate",314626
4385,"CapPass",179.18,-160.9,"Trend",1.113,26166.82,26169.48,4385,"B-3","Alloy 617","Plate",314626
4386,"CapPass",176.71,-171.8,"Trend",1.028,26172.82,26175.79,4386,"B-3","Alloy 617","Plate",314626
4387,"CapPass",177.67,-172.6,"Trend",1.029,26178.81,26181.78,4387,"B-3","Alloy 617","Plate",314626
4388,"CapPass",179.55,-161.8,"Trend",1.110,26184.76,26187.36,4388,"B-3","Alloy 617","Plate",314626
4389,"CapPass",176.18,-172.8,"Trend",1.020,26190.75,26193.70,4389,"B-3","Alloy 617","Plate",314626
4390,"CapPass",177.17,-171.4,"Trend",1.034,26196.72,26199.59,4390,"B-3","Alloy 617","Plate",314626
4391,"CapPass",175.26,-172.4,"Trend",1.017,26202.64,26205.59,4391,"B-3","Alloy 617","Plate",314626
4392,"CapPass",175.73,-172.3,"Trend",1.020,26208.61,26211.62,4392,"B-3","Alloy 617","Plate",314626
4393,"CapPass",176.52,-171.0,"Trend",1.032,26214.64,26217.59,4393,"B-3","Alloy 617","Plate",314626
4394,"CapPass",177.03,-173.4,"Trend",1.021,26220.61,26223.54,4394,"B-3","Alloy 617","Plate",314626
4395,"CapPass",178.37,-172.5,"Trend",1.034,26226.56,26229.53,4395,"B-3","Alloy 617","Plate",314626
4396,"CapPass",177.63,-171.8,"Trend",1.034,26232.54,26235.50,4396,"B-3","Alloy 617","Plate",314626
4397,"CapPass",175.45,-174.1,"Trend",1.007,26238.50,26241.48,4397,"B-3","Alloy 617","Plate",314626
4398,"CapPass",176.79,-171.6,"Trend",1.030,26244.48,26247.45,4398,"B-3","Alloy 617","Plate",314626
4399,"CapPass",177.49,-172.9,"Trend",1.026,26250.45,26253.42,4399,"B-3","Alloy 617","Plate",314626
4400,"CapPass",177.16,-174.0,"Trend",1.018,26256.42,26259.40,4400,"B-3","Alloy 617","Plate",314626
4401,"CapPass",179.16,-160.2,"Trend",1.118,26262.36,26264.90,4401,"B-3","Alloy 617","Plate",314626
4402,"CapPass",175.37,-173.0,"Trend",1.014,26268.34,26271.31,4402,"B-3","Alloy 617","Plate",314626
4403,"CapPass",176.88,-173.4,"Trend",1.020,26274.32,26277.29,4403,"B-3","Alloy 617","Plate",314626
4404,"CapPass",175.98,-174.5,"Trend",1.009,26280.31,26283.23,4404,"B-3","Alloy 617","Plate",314626
4405,"CapPass",170.72,-168.6,"Trend",1.013,26286.07,26289.17,4405,"B-3","Alloy 617","Plate",314626
4406,"CapPass",175.24,-170.8,"Trend",1.026,26292.15,26295.14,4406,"B-3","Alloy 617","Plate",314626
4407,"CapPass",174.69,-171.5,"Trend",1.018,26298.15,26301.17,4407,"B-3","Alloy 617","Plate",314626
4408,"CapPass",177.24,-172.5,"Trend",1.027,26304.18,26307.14,4408,"B-3","Alloy 617","Plate",314626
4409,"CapPass",178.76,-173.5,"Trend",1.031,26310.15,26313.11,4409,"B-3","Alloy 617","Plate",314626
4410,"CapPass",178.56,-172.3,"Trend",1.037,26316.12,26319.09,4410,"B-3","Alloy 617","Plate",314626
4411,"CapPass",176.26,-171.6,"Trend",1.027,26322.09,26325.06,4411,"B-3","Alloy 617","Plate",314626
4412,"CapPass",177.63,-173.4,"Trend",1.024,26328.06,26331.03,4412,"B-3","Alloy 617","Plate",314626
4413,"CapPass",177.63,-170.7,"Trend",1.041,26334.00,26336.98,4413,"B-3","Alloy 617","Plate",314626
4414,"CapPass",178.37,-170.6,"Trend",1.046,26339.98,26342.93,4414,"B-3","Alloy 617","Plate",314626
4415,"CapPass",178.77,-164.1,"Trend",1.090,26345.90,26348.61,4415,"B-3","Alloy 617","Plate",314626
4416,"CapPass",177.08,-173.1,"Trend",1.023,26351.90,26354.90,4416,"B-3","Alloy 617","Plate",314626
4417,"CapPass",174.63,-173.9,"Trend",1.004,26357.90,26360.87,4417,"B-3","Alloy 617","Plate",314626
4418,"CapPass",176.64,-173.5,"Trend",1.018,26363.87,26366.86,4418,"B-3","Alloy 617","Plate",314626
4419,"CapPass",177.53,-170.8,"Trend",1.039,26369.84,26372.82,4419,"B-3","Alloy 617","Plate",314626
4420,"CapPass",178.44,-172.1,"Trend",1.037,26375.81,26378.78,4420,"B-3","Alloy 617","Plate",314626
4421,"CapPass",178.80,-164.1,"Trend",1.089,26381.73,26384.47,4421,"B-3","Alloy 617","Plate",314626
4422,"CapPass",173.88,-173.8,"Trend",1.000,26387.75,26390.72,4422,"B-3","Alloy 617","Plate",314626
4423,"CapPass",173.34,-174.2,"Trend",0.995,26393.72,26396.68,4423,"B-3","Alloy 617","Plate",314626
4424,"CapPass",175.72,-173.4,"Trend",1.013,26399.68,26402.65,4424,"B-3","Alloy 617","Plate",314626
4425,"CapPass",178.01,-172.6,"Trend",1.031,26405.65,26408.64,4425,"B-3","Alloy 617","Plate",314626
4426,"CapPass",178.05,-164.4,"Trend",1.083,26411.59,26414.61,4426,"B-3","Alloy 617","Plate",314626
4427,"CapPass",176.13,-174.3,"Trend",1.011,26417.59,26420.57,4427,"B-3","Alloy 617","Plate",314626
4428,"CapPass",177.89,-173.2,"Trend",1.027,26423.56,26426.54,4428,"B-3","Alloy 617","Plate",314626
4429,"CapPass",177.70,-175.0,"Trend",1.016,26429.56,26432.50,4429,"B-3","Alloy 617","Plate",314626
4430,"CapPass",177.95,-173.4,"Trend",1.026,26435.51,26438.47,4430,"B-3","Alloy 617","Plate",314626
4431,"CapPass",179.07,-165.9,"Trend",1.080,26441.43,26444.45,4431,"B-3","Alloy 617","Plate",314626
4432,"CapPass",177.71,-171.8,"Trend",1.035,26447.45,26450.40,4432,"B-3","Alloy 617","Plate",314626
4433,"CapPass",176.42,-170.4,"Trend",1.035,26453.40,26456.34,4433,"B-3","Alloy 617","Plate",314626
4434,"CapPass",176.27,-169.9,"Trend",1.038,26459.34,26462.29,4434,"B-3","Alloy 617","Plate",314626
4435,"CapPass",175.09,-174.2,"Trend",1.005,26465.36,26468.34,4435,"B-3","Alloy 617","Plate",314626
4436,"CapPass",175.80,-173.2,"Trend",1.015,26471.32,26474.31,4436,"B-3","Alloy 617","Plate",314626
4437,"CapPass",179.10,-171.0,"Trend",1.047,26477.28,26480.26,4437,"B-3","Alloy 617","Plate",314626
4438,"CapPass",177.74,-171.2,"Trend",1.038,26483.25,26486.23,4438,"B-3","Alloy 617","Plate",314626
4439,"CapPass",177.33,-169.8,"Trend",1.044,26489.23,26492.18,4439,"B-3","Alloy 617","Plate",314626
4440,"CapPass",175.89,-170.8,"Trend",1.030,26495.20,26498.17,4440,"B-3","Alloy 617","Plate",314626
4441,"CapPass",177.08,-172.8,"Trend",1.025,26501.17,26504.14,4441,"B-3","Alloy 617","Plate",314626
4442,"CapPass",177.96,-172.9,"Trend",1.029,26507.15,26510.12,4442,"B-3","Alloy 617","Plate",314626
4443,"CapPass",177.61,-171.9,"Trend",1.033,26513.11,26516.09,4443,"B-3","Alloy 617","Plate",314626
4444,"CapPass",179.72,-165.3,"Trend",1.087,26519.06,26521.62,4444,"B-3","Alloy 617","Plate",314626
4445,"CapPass",175.72,-171.4,"Trend",1.025,26525.03,26528.03,4445,"B-3","Alloy 617","Plate",314626
4446,"CapPass",175.63,-173.8,"Trend",1.011,26531.01,26533.98,4446,"B-3","Alloy 617","Plate",314626
4447,"CapPass",175.75,-175.0,"Trend",1.004,26537.00,26539.97,4447,"B-3","Alloy 617","Plate",314626
4448,"CapPass",176.91,-173.0,"Trend",1.023,26542.95,26545.93,4448,"B-3","Alloy 617","Plate",314626
4449,"CapPass",178.27,-171.8,"Trend",1.038,26548.92,26551.90,4449,"B-3","Alloy 617","Plate",314626
4450,"CapPass",179.88,-159.9,"Trend",1.125,26554.87,26557.37,4450,"B-3","Alloy 617","Plate",314626
4451,"CapPass",174.81,-175.1,"Trend",0.998,26560.87,26563.84,4451,"B-3","Alloy 617","Plate",314626
4452,"CapPass",175.31,-175.7,"Trend",0.998,26566.86,26569.81,4452,"B-3","Alloy 617","Plate",314626
4453,"CapPass",175.74,-175.5,"Trend",1.001,26572.82,26575.78,4453,"B-3","Alloy 617","Plate",314626
4454,"CapPass",175.62,-175.4,"Trend",1.001,26578.78,26581.75,4454,"B-3","Alloy 617","Plate",314626
4455,"CapPass",176.09,-174.3,"Trend",1.010,26584.75,26587.72,4455,"B-3","Alloy 617","Plate",314626
4456,"CapPass",176.96,-174.6,"Trend",1.013,26590.73,26593.68,4456,"B-3","Alloy 617","Plate",314626
4457,"CapPass",179.24,-174.6,"Trend",1.027,26596.70,26599.67,4457,"B-3","Alloy 617","Plate",314626
4458,"CapPass",178.04,-161.6,"Trend",1.102,26602.62,26605.36,4458,"B-3","Alloy 617","Plate",314626
4459,"CapPass",176.79,-170.2,"Trend",1.039,26608.62,26611.59,4459,"B-3","Alloy 617","Plate",314626
4460,"CapPass",174.20,-174.5,"Trend",0.999,26614.59,26617.57,4460,"B-3","Alloy 617","Plate",314626
4461,"CapPass",174.66,-175.5,"Trend",0.995,26620.57,26623.51,4461,"B-3","Alloy 617","Plate",314626
4462,"CapPass",171.13,-171.2,"Trend",1.000,26626.48,26629.51,4462,"B-3","Alloy 617","Plate",314626
4463,"CapPass",179.44,-166.5,"Trend",1.077,26632.50,26635.20,4463,"B-3","Alloy 617","Plate",314626
4464,"CapPass",178.49,-173.5,"Trend",1.029,26638.43,26641.43,4464,"B-3","Alloy 617","Plate",314626
4465,"CapPass",172.66,-173.8,"Trend",0.993,26644.45,26647.40,4465,"B-3","Alloy 617","Plate",314626
4466,"CapPass",174.77,-174.6,"Trend",1.001,26650.42,26653.39,4466,"B-3","Alloy 617","Plate",314626
4467,"CapPass",175.30,-174.3,"Trend",1.006,26656.39,26659.36,4467,"B-3","Alloy 617","Plate",314626
4468,"CapPass",176.35,-174.3,"Trend",1.012,26662.37,26665.32,4468,"B-3","Alloy 617","Plate",314626
4469,"CapPass",174.66,-174.9,"Trend",0.998,26668.34,26671.29,4469,"B-3","Alloy 617","Plate",314626
4470,"CapPass",173.15,-175.8,"Trend",0.985,26674.31,26677.26,4470,"B-3","Alloy 617","Plate",314626
4471,"CapPass",177.35,-163.6,"Trend",1.084,26680.25,26683.00,4471,"B-3","Alloy 617","Plate",314626
4472,"CapPass",176.22,-168.1,"Trend",1.049,26686.20,26689.15,4472,"B-3","Alloy 617","Plate",314626
4473,"CapPass",175.67,-172.2,"Trend",1.020,26692.20,26695.18,4473,"B-3","Alloy 617","Plate",314626
4474,"CapPass",178.49,-171.0,"Trend",1.044,26698.18,26701.14,4474,"B-3","Alloy 617","Plate",314626
4475,"CapPass",177.87,-173.4,"Trend",1.026,26704.14,26707.12,4475,"B-3","Alloy 617","Plate",314626
4476,"CapPass",176.19,-172.9,"Trend",1.019,26710.11,26713.09,4476,"B-3","Alloy 617","Plate",314626
4477,"CapPass",176.47,-171.1,"Trend",1.031,26716.07,26719.04,4477,"B-3","Alloy 617","Plate",314626
4478,"CapPass",174.82,-171.8,"Trend",1.018,26722.04,26725.00,4478,"B-3","Alloy 617","Plate",314626
4479,"CapPass",175.39,-174.6,"Trend",1.005,26728.01,26731.00,4479,"B-3","Alloy 617","Plate",314626
4480,"CapPass",175.52,-172.9,"Trend",1.015,26734.00,26736.98,4480,"B-3","Alloy 617","Plate",314626
4481,"CapPass",178.03,-170.0,"Trend",1.047,26739.97,26742.90,4481,"B-3","Alloy 617","Plate",314626
4482,"CapPass",178.60,-170.8,"Trend",1.045,26745.93,26748.90,4482,"B-3","Alloy 617","Plate",314626
4483,"CapPass",178.71,-171.4,"Trend",1.043,26751.89,26754.86,4483,"B-3","Alloy 617","Plate",314626
4484,"CapPass",177.54,-170.6,"Trend",1.040,26757.87,26760.84,4484,"B-3","Alloy 617","Plate",314626
4485,"CapPass",176.01,-172.6,"Trend",1.020,26763.81,26766.79,4485,"B-3","Alloy 617","Plate",314626
4486,"CapPass",177.09,-170.1,"Trend",1.041,26769.79,26772.78,4486,"B-3","Alloy 617","Plate",314626
4487,"CapPass",177.93,-173.3,"Trend",1.027,26775.79,26778.75,4487,"B-3","Alloy 617","Plate",314626
4488,"CapPass",178.07,-171.3,"Trend",1.039,26781.75,26784.73,4488,"B-3","Alloy 617","Plate",314626
4489,"CapPass",179.00,-170.1,"Trend",1.052,26787.72,26790.70,4489,"B-3","Alloy 617","Plate",314626
4490,"CapPass",178.06,-171.8,"Trend",1.036,26793.72,26796.67,4490,"B-3","Alloy 617","Plate",314626
4491,"CapPass",178.17,-171.1,"Trend",1.041,26799.67,26802.65,4491,"B-3","Alloy 617","Plate",314626
4492,"CapPass",178.02,-173.1,"Trend",1.029,26805.64,26808.61,4492,"B-3","Alloy 617","Plate",314626
4493,"CapPass",179.04,-162.0,"Trend",1.105,26811.59,26814.11,4493,"B-3","Alloy 617","Plate",314626
4494,"CapPass",177.36,-171.7,"Trend",1.033,26817.53,26820.40,4494,"B-3","Alloy 617","Plate",314626
4495,"CapPass",177.51,-169.5,"Trend",1.047,26823.53,26826.51,4495,"B-3","Alloy 617","Plate",314626
4496,"CapPass",178.61,-173.2,"Trend",1.032,26829.51,26832.48,4496,"B-3","Alloy 617","Plate",314626
4497,"CapPass",177.98,-172.5,"Trend",1.032,26835.48,26838.45,4497,"B-3","Alloy 617","Plate",314626
4498,"CapPass",178.09,-173.0,"Trend",1.029,26841.47,26844.42,4498,"B-3","Alloy 617","Plate",314626
4499,"CapPass",177.48,-173.0,"Trend",1.026,26847.43,26850.37,4499,"B-3","Alloy 617","Plate",314626
4500,"CapPass",179.41,-166.5,"Trend",1.078,26853.36,26856.36,4500,"B-3","Alloy 617","Plate",314626
4501,"CapPass",175.82,-173.4,"Trend",1.014,26859.37,26862.32,4501,"B-3","Alloy 617","Plate",314626
