Repository: js-molina/fatigue-A617

File: data/950C/Strain rate 0.001/0.30% strain/HTM_A20_PeakStress_31516.csv (part 12 of 21)
"Cycle","Data State","Max Stress Mpa","Min Stress Mpa","Qual State","Stress Ratio","Time Max Stress Sec","Time Min Stress Sec","Count","Sample","Alloy","Material_Form","Heat"
4368,"CapPass",159.93,-162.4,"Trend",0.985,26240.37,26243.38,4368,"315-16","Alloy 617","Plate",314626
4369,"CapPass",166.94,-163.9,"Trend",1.018,26246.37,26249.38,4369,"315-16","Alloy 617","Plate",314626
4370,"CapPass",164.58,-163.8,"Trend",1.005,26252.38,26255.39,4370,"315-16","Alloy 617","Plate",314626
4371,"CapPass",165.52,-163.1,"Trend",1.015,26258.39,26261.40,4371,"315-16","Alloy 617","Plate",314626
4372,"CapPass",165.87,-165.7,"Trend",1.001,26264.40,26267.41,4372,"315-16","Alloy 617","Plate",314626
4373,"CapPass",162.43,-169.7,"Trend",0.957,26270.41,26273.42,4373,"315-16","Alloy 617","Plate",314626
4374,"CapPass",165.50,-167.7,"Trend",0.987,26276.43,26279.42,4374,"315-16","Alloy 617","Plate",314626
4375,"CapPass",163.62,-167.1,"Trend",0.979,26282.43,26285.44,4375,"315-16","Alloy 617","Plate",314626
4376,"CapPass",164.68,-167.2,"Trend",0.985,26288.43,26291.44,4376,"315-16","Alloy 617","Plate",314626
4377,"CapPass",165.22,-166.1,"Trend",0.995,26294.45,26297.45,4377,"315-16","Alloy 617","Plate",314626
4378,"CapPass",165.43,-163.8,"Trend",1.010,26300.45,26303.47,4378,"315-16","Alloy 617","Plate",314626
4379,"CapPass",165.24,-165.5,"Trend",0.999,26306.46,26309.48,4379,"315-16","Alloy 617","Plate",314626
4380,"CapPass",169.42,-162.6,"Trend",1.042,26312.44,26315.23,4380,"315-16","Alloy 617","Plate",314626
4381,"CapPass",163.64,-167.2,"Trend",0.979,26318.47,26321.49,4381,"315-16","Alloy 617","Plate",314626
4382,"CapPass",160.10,-168.6,"Trend",0.949,26324.49,26327.50,4382,"315-16","Alloy 617","Plate",314626
4383,"CapPass",165.79,-162.0,"Trend",1.023,26330.48,26333.50,4383,"315-16","Alloy 617","Plate",314626
4384,"CapPass",169.28,-161.4,"Trend",1.049,26336.48,26339.25,4384,"315-16","Alloy 617","Plate",314626
4385,"CapPass",159.13,-167.4,"Trend",0.951,26342.52,26345.52,4385,"315-16","Alloy 617","Plate",314626
4386,"CapPass",164.96,-164.6,"Trend",1.002,26348.52,26351.53,4386,"315-16","Alloy 617","Plate",314626
4387,"CapPass",165.36,-164.5,"Trend",1.005,26354.53,26357.54,4387,"315-16","Alloy 617","Plate",314626
4388,"CapPass",164.80,-164.4,"Trend",1.003,26360.54,26363.55,4388,"315-16","Alloy 617","Plate",314626
4389,"CapPass",167.05,-168.0,"Trend",0.994,26366.56,26369.56,4389,"315-16","Alloy 617","Plate",314626
4390,"CapPass",163.26,-164.7,"Trend",0.991,26372.56,26375.56,4390,"315-16","Alloy 617","Plate",314626
4391,"CapPass",167.43,-171.0,"Trend",0.979,26378.57,26381.55,4391,"315-16","Alloy 617","Plate",314626
4392,"CapPass",161.13,-172.9,"Trend",0.932,26384.58,26387.54,4392,"315-16","Alloy 617","Plate",314626
4393,"CapPass",168.07,-146.5,"Trend",1.147,26390.55,26393.60,4393,"315-16","Alloy 617","Plate",314626
4394,"CapPass",167.00,-151.4,"Trend",1.103,26396.58,26399.60,4394,"315-16","Alloy 617","Plate",314626
4395,"CapPass",168.48,-155.7,"Trend",1.082,26402.59,26405.61,4395,"315-16","Alloy 617","Plate",314626
4396,"CapPass",163.44,-164.0,"Trend",0.996,26408.60,26411.62,4396,"315-16","Alloy 617","Plate",314626
4397,"CapPass",162.28,-168.8,"Trend",0.961,26414.62,26417.63,4397,"315-16","Alloy 617","Plate",314626
4398,"CapPass",163.58,-167.8,"Trend",0.975,26420.62,26423.63,4398,"315-16","Alloy 617","Plate",314626
4399,"CapPass",163.02,-165.8,"Trend",0.983,26426.64,26429.65,4399,"315-16","Alloy 617","Plate",314626
4400,"CapPass",163.88,-163.8,"Trend",1.000,26432.65,26435.65,4400,"315-16","Alloy 617","Plate",314626
4401,"CapPass",160.56,-166.9,"Trend",0.962,26438.65,26441.67,4401,"315-16","Alloy 617","Plate",314626
4402,"CapPass",165.52,-166.9,"Trend",0.992,26444.67,26447.68,4402,"315-16","Alloy 617","Plate",314626
4403,"CapPass",168.42,-161.3,"Trend",1.044,26450.67,26453.69,4403,"315-16","Alloy 617","Plate",314626
4404,"CapPass",172.05,-167.6,"Trend",1.027,26456.65,26459.64,4404,"315-16","Alloy 617","Plate",314626
4405,"CapPass",151.99,-167.8,"Trend",0.906,26462.69,26465.69,4405,"315-16","Alloy 617","Plate",314626
4406,"CapPass",153.60,-169.6,"Trend",0.906,26468.70,26471.70,4406,"315-16","Alloy 617","Plate",314626
4407,"CapPass",160.68,-162.4,"Trend",0.989,26474.70,26477.72,4407,"315-16","Alloy 617","Plate",314626
4408,"CapPass",166.31,-163.5,"Trend",1.017,26480.72,26483.72,4408,"315-16","Alloy 617","Plate",314626
4409,"CapPass",160.25,-163.4,"Trend",0.980,26486.73,26489.74,4409,"315-16","Alloy 617","Plate",314626
4410,"CapPass",163.89,-167.0,"Trend",0.981,26492.73,26495.75,4410,"315-16","Alloy 617","Plate",314626
4411,"CapPass",163.85,-165.9,"Trend",0.988,26498.74,26501.75,4411,"315-16","Alloy 617","Plate",314626
4412,"CapPass",165.75,-163.8,"Trend",1.012,26504.75,26507.77,4412,"315-16","Alloy 617","Plate",314626
4413,"CapPass",165.42,-169.1,"Trend",0.978,26510.77,26513.77,4413,"315-16","Alloy 617","Plate",314626
4414,"CapPass",157.90,-170.8,"Trend",0.924,26516.78,26519.78,4414,"315-16","Alloy 617","Plate",314626
4415,"CapPass",166.76,-165.4,"Trend",1.008,26522.78,26525.79,4415,"315-16","Alloy 617","Plate",314626
4416,"CapPass",164.69,-169.9,"Trend",0.969,26528.79,26531.79,4416,"315-16","Alloy 617","Plate",314626
4417,"CapPass",164.30,-161.2,"Trend",1.019,26534.80,26537.81,4417,"315-16","Alloy 617","Plate",314626
4418,"CapPass",168.49,-159.8,"Trend",1.054,26540.73,26543.77,4418,"315-16","Alloy 617","Plate",314626
4419,"CapPass",168.94,-170.4,"Trend",0.991,26546.81,26549.82,4419,"315-16","Alloy 617","Plate",314626
4420,"CapPass",158.59,-169.3,"Trend",0.937,26552.83,26555.83,4420,"315-16","Alloy 617","Plate",314626
4421,"CapPass",158.81,-171.8,"Trend",0.925,26558.83,26561.84,4421,"315-16","Alloy 617","Plate",314626
4422,"CapPass",161.53,-167.5,"Trend",0.964,26564.84,26567.85,4422,"315-16","Alloy 617","Plate",314626
4423,"CapPass",168.37,-166.6,"Trend",1.011,26570.84,26573.87,4423,"315-16","Alloy 617","Plate",314626
4424,"CapPass",166.41,-166.6,"Trend",0.999,26576.86,26579.87,4424,"315-16","Alloy 617","Plate",314626
4425,"CapPass",166.94,-165.0,"Trend",1.012,26582.87,26585.88,4425,"315-16","Alloy 617","Plate",314626
4426,"CapPass",165.87,-168.1,"Trend",0.987,26588.87,26591.89,4426,"315-16","Alloy 617","Plate",314626
4427,"CapPass",167.76,-162.4,"Trend",1.033,26594.89,26597.90,4427,"315-16","Alloy 617","Plate",314626
4428,"CapPass",169.15,-166.8,"Trend",1.014,26600.88,26603.91,4428,"315-16","Alloy 617","Plate",314626
4429,"CapPass",159.17,-172.3,"Trend",0.924,26606.91,26609.87,4429,"315-16","Alloy 617","Plate",314626
4430,"CapPass",163.32,-154.8,"Trend",1.055,26612.90,26615.93,4430,"315-16","Alloy 617","Plate",314626
4431,"CapPass",163.90,-162.1,"Trend",1.011,26618.91,26621.92,4431,"315-16","Alloy 617","Plate",314626
4432,"CapPass",171.59,-163.1,"Trend",1.052,26624.91,26627.82,4432,"315-16","Alloy 617","Plate",314626
4433,"CapPass",167.17,-159.3,"Trend",1.050,26630.92,26633.94,4433,"315-16","Alloy 617","Plate",314626
4434,"CapPass",162.47,-169.5,"Trend",0.959,26636.94,26639.95,4434,"315-16","Alloy 617","Plate",314626
4435,"CapPass",161.48,-160.1,"Trend",1.009,26642.96,26645.97,4435,"315-16","Alloy 617","Plate",314626
4436,"CapPass",166.11,-158.3,"Trend",1.050,26648.96,26651.98,4436,"315-16","Alloy 617","Plate",314626
4437,"CapPass",163.99,-161.5,"Trend",1.016,26654.97,26657.98,4437,"315-16","Alloy 617","Plate",314626
4438,"CapPass",166.86,-162.4,"Trend",1.027,26660.98,26663.99,4438,"315-16","Alloy 617","Plate",314626
4439,"CapPass",166.32,-165.5,"Trend",1.005,26666.99,26670.00,4439,"315-16","Alloy 617","Plate",314626
4440,"CapPass",169.77,-162.8,"Trend",1.043,26673.00,26676.01,4440,"315-16","Alloy 617","Plate",314626
4441,"CapPass",169.40,-158.2,"Trend",1.071,26679.00,26682.03,4441,"315-16","Alloy 617","Plate",314626
4442,"CapPass",166.97,-166.2,"Trend",1.005,26685.02,26688.03,4442,"315-16","Alloy 617","Plate",314626
4443,"CapPass",163.53,-170.6,"Trend",0.959,26691.03,26694.04,4443,"315-16","Alloy 617","Plate",314626
4444,"CapPass",164.71,-163.4,"Trend",1.008,26697.04,26700.05,4444,"315-16","Alloy 617","Plate",314626
4445,"CapPass",169.30,-162.8,"Trend",1.040,26703.04,26706.05,4445,"315-16","Alloy 617","Plate",314626
4446,"CapPass",170.66,-158.4,"Trend",1.078,26709.05,26712.07,4446,"315-16","Alloy 617","Plate",314626
4447,"CapPass",170.20,-164.6,"Trend",1.034,26715.03,26717.73,4447,"315-16","Alloy 617","Plate",314626
4448,"CapPass",163.32,-169.6,"Trend",0.963,26721.06,26724.07,4448,"315-16","Alloy 617","Plate",314626
4449,"CapPass",166.44,-168.7,"Trend",0.987,26727.06,26730.08,4449,"315-16","Alloy 617","Plate",314626
4450,"CapPass",160.57,-165.5,"Trend",0.970,26733.09,26736.10,4450,"315-16","Alloy 617","Plate",314626
4451,"CapPass",165.72,-161.9,"Trend",1.024,26739.10,26742.10,4451,"315-16","Alloy 617","Plate",314626
4452,"CapPass",167.87,-165.1,"Trend",1.017,26745.10,26748.12,4452,"315-16","Alloy 617","Plate",314626
4453,"CapPass",162.86,-165.8,"Trend",0.982,26751.12,26754.12,4453,"315-16","Alloy 617","Plate",314626
4454,"CapPass",167.38,-163.4,"Trend",1.025,26757.12,26760.13,4454,"315-16","Alloy 617","Plate",314626
4455,"CapPass",166.15,-170.3,"Trend",0.976,26763.13,26766.08,4455,"315-16","Alloy 617","Plate",314626
4456,"CapPass",166.30,-161.7,"Trend",1.028,26769.12,26772.15,4456,"315-16","Alloy 617","Plate",314626
4457,"CapPass",165.91,-163.9,"Trend",1.013,26775.14,26778.16,4457,"315-16","Alloy 617","Plate",314626
4458,"CapPass",169.70,-161.1,"Trend",1.053,26781.15,26784.17,4458,"315-16","Alloy 617","Plate",314626
4459,"CapPass",170.75,-156.1,"Trend",1.094,26787.16,26790.18,4459,"315-16","Alloy 617","Plate",314626
4460,"CapPass",168.58,-161.2,"Trend",1.046,26793.17,26796.19,4460,"315-16","Alloy 617","Plate",314626
4461,"CapPass",163.79,-163.3,"Trend",1.003,26799.18,26802.20,4461,"315-16","Alloy 617","Plate",314626
4462,"CapPass",165.87,-164.8,"Trend",1.006,26805.19,26808.21,4462,"315-16","Alloy 617","Plate",314626
4463,"CapPass",160.47,-170.2,"Trend",0.943,26811.21,26814.20,4463,"315-16","Alloy 617","Plate",314626
4464,"CapPass",162.85,-165.0,"Trend",0.987,26817.21,26820.22,4464,"315-16","Alloy 617","Plate",314626
4465,"CapPass",167.32,-165.5,"Trend",1.011,26823.21,26826.22,4465,"315-16","Alloy 617","Plate",314626
4466,"CapPass",171.02,-168.0,"Trend",1.018,26829.20,26832.20,4466,"315-16","Alloy 617","Plate",314626
4467,"CapPass",152.69,-167.4,"Trend",0.912,26835.24,26838.23,4467,"315-16","Alloy 617","Plate",314626
4468,"CapPass",160.61,-167.2,"Trend",0.961,26841.25,26844.25,4468,"315-16","Alloy 617","Plate",314626
4469,"CapPass",160.56,-165.9,"Trend",0.968,26847.25,26850.26,4469,"315-16","Alloy 617","Plate",314626
4470,"CapPass",161.18,-167.2,"Trend",0.964,26853.26,26856.27,4470,"315-16","Alloy 617","Plate",314626
4471,"CapPass",164.39,-164.9,"Trend",0.997,26859.28,26862.28,4471,"315-16","Alloy 617","Plate",314626
4472,"CapPass",164.52,-166.8,"Trend",0.986,26865.28,26868.29,4472,"315-16","Alloy 617","Plate",314626
4473,"CapPass",159.37,-173.2,"Trend",0.920,26871.30,26874.28,4473,"315-16","Alloy 617","Plate",314626
4474,"CapPass",163.71,-152.5,"Trend",1.074,26877.27,26880.30,4474,"315-16","Alloy 617","Plate",314626
4475,"CapPass",169.31,-158.2,"Trend",1.070,26883.28,26886.32,4475,"315-16","Alloy 617","Plate",314626
4476,"CapPass",160.70,-163.0,"Trend",0.986,26889.31,26892.33,4476,"315-16","Alloy 617","Plate",314626
4477,"CapPass",163.31,-161.5,"Trend",1.011,26895.33,26898.33,4477,"315-16","Alloy 617","Plate",314626
4478,"CapPass",168.80,-165.3,"Trend",1.021,26901.32,26904.34,4478,"315-16","Alloy 617","Plate",314626
4479,"CapPass",167.98,-163.9,"Trend",1.025,26907.34,26910.35,4479,"315-16","Alloy 617","Plate",314626
4480,"CapPass",166.56,-164.7,"Trend",1.011,26913.35,26916.37,4480,"315-16","Alloy 617","Plate",314626
4481,"CapPass",165.59,-163.8,"Trend",1.011,26919.36,26922.38,4481,"315-16","Alloy 617","Plate",314626
4482,"CapPass",167.94,-159.9,"Trend",1.050,26925.37,26928.38,4482,"315-16","Alloy 617","Plate",314626
4483,"CapPass",169.48,-164.1,"Trend",1.032,26931.37,26934.39,4483,"315-16","Alloy 617","Plate",314626
4484,"CapPass",165.21,-161.7,"Trend",1.022,26937.39,26940.40,4484,"315-16","Alloy 617","Plate",314626
4485,"CapPass",169.75,-159.5,"Trend",1.064,26943.39,26946.41,4485,"315-16","Alloy 617","Plate",314626
4486,"CapPass",170.91,-163.0,"Trend",1.048,26949.31,26952.37,4486,"315-16","Alloy 617","Plate",314626
4487,"CapPass",166.17,-161.4,"Trend",1.030,26955.40,26958.43,4487,"315-16","Alloy 617","Plate",314626
4488,"CapPass",167.21,-165.0,"Trend",1.013,26961.42,26964.42,4488,"315-16","Alloy 617","Plate",314626
4489,"CapPass",161.71,-168.7,"Trend",0.958,26967.44,26970.44,4489,"315-16","Alloy 617","Plate",314626
4490,"CapPass",163.18,-162.1,"Trend",1.006,26973.44,26976.45,4490,"315-16","Alloy 617","Plate",314626
4491,"CapPass",169.07,-161.7,"Trend",1.045,26979.44,26982.46,4491,"315-16","Alloy 617","Plate",314626
4492,"CapPass",169.06,-161.1,"Trend",1.050,26985.46,26988.47,4492,"315-16","Alloy 617","Plate",314626
4493,"CapPass",169.07,-161.1,"Trend",1.049,26991.46,26994.48,4493,"315-16","Alloy 617","Plate",314626
4494,"CapPass",170.44,-165.8,"Trend",1.028,26997.48,27000.49,4494,"315-16","Alloy 617","Plate",314626
4495,"CapPass",168.29,-167.8,"Trend",1.003,27003.48,27006.50,4495,"315-16","Alloy 617","Plate",314626
4496,"CapPass",166.80,-164.2,"Trend",1.016,27009.49,27012.51,4496,"315-16","Alloy 617","Plate",314626
4497,"CapPass",165.47,-165.8,"Trend",0.998,27015.50,27018.51,4497,"315-16","Alloy 617","Plate",314626
4498,"CapPass",167.65,-162.6,"Trend",1.031,27021.51,27024.52,4498,"315-16","Alloy 617","Plate",314626
4499,"CapPass",161.13,-163.9,"Trend",0.983,27027.52,27030.54,4499,"315-16","Alloy 617","Plate",314626
4500,"CapPass",163.24,-168.8,"Trend",0.967,27033.54,27036.42,4500,"315-16","Alloy 617","Plate",314626
4501,"CapPass",159.53,-163.5,"Trend",0.975,27039.16,27042.54,4501,"315-16","Alloy 617","Plate",314626
4502,"CapPass",163.93,-158.3,"Trend",1.036,27045.54,27048.55,4502,"315-16","Alloy 617","Plate",314626
4503,"CapPass",171.34,-160.3,"Trend",1.069,27051.50,27054.47,4503,"315-16","Alloy 617","Plate",314626
4504,"CapPass",166.04,-158.7,"Trend",1.046,27057.56,27060.57,4504,"315-16","Alloy 617","Plate",314626
4505,"CapPass",169.30,-163.9,"Trend",1.033,27063.57,27066.58,4505,"315-16","Alloy 617","Plate",314626
4506,"CapPass",164.30,-164.6,"Trend",0.998,27069.58,27072.59,4506,"315-16","Alloy 617","Plate",314626
4507,"CapPass",167.59,-165.2,"Trend",1.015,27075.59,27078.60,4507,"315-16","Alloy 617","Plate",314626
4508,"CapPass",167.50,-162.0,"Trend",1.034,27081.60,27084.61,4508,"315-16","Alloy 617","Plate",314626
4509,"CapPass",168.21,-167.3,"Trend",1.006,27087.61,27090.61,4509,"315-16","Alloy 617","Plate",314626
4510,"CapPass",169.54,-162.7,"Trend",1.042,27093.61,27096.62,4510,"315-16","Alloy 617","Plate",314626
4511,"CapPass",167.95,-167.5,"Trend",1.003,27099.62,27102.63,4511,"315-16","Alloy 617","Plate",314626
4512,"CapPass",162.18,-169.4,"Trend",0.958,27105.63,27108.63,4512,"315-16","Alloy 617","Plate",314626
4513,"CapPass",166.21,-162.4,"Trend",1.024,27111.64,27114.66,4513,"315-16","Alloy 617","Plate",314626
4514,"CapPass",170.64,-162.3,"Trend",1.052,27117.65,27120.67,4514,"315-16","Alloy 617","Plate",314626
4515,"CapPass",161.98,-170.2,"Trend",0.952,27123.66,27126.62,4515,"315-16","Alloy 617","Plate",314626
4516,"CapPass",165.37,-159.9,"Trend",1.034,27129.64,27132.69,4516,"315-16","Alloy 617","Plate",314626
4517,"CapPass",166.13,-156.1,"Trend",1.064,27135.67,27138.70,4517,"315-16","Alloy 617","Plate",314626
4518,"CapPass",167.86,-161.2,"Trend",1.041,27141.68,27144.69,4518,"315-16","Alloy 617","Plate",314626
4519,"CapPass",170.24,-165.9,"Trend",1.026,27147.61,27150.69,4519,"315-16","Alloy 617","Plate",314626
4520,"CapPass",157.20,-171.1,"Trend",0.919,27153.70,27156.63,4520,"315-16","Alloy 617","Plate",314626
4521,"CapPass",161.40,-156.1,"Trend",1.034,27159.67,27162.72,4521,"315-16","Alloy 617","Plate",314626
4522,"CapPass",165.91,-157.9,"Trend",1.051,27165.70,27168.73,4522,"315-16","Alloy 617","Plate",314626
4523,"CapPass",167.39,-158.2,"Trend",1.058,27171.72,27174.74,4523,"315-16","Alloy 617","Plate",314626
4524,"CapPass",166.43,-163.2,"Trend",1.020,27177.73,27180.75,4524,"315-16","Alloy 617","Plate",314626
4525,"CapPass",162.88,-165.8,"Trend",0.982,27183.74,27186.76,4525,"315-16","Alloy 617","Plate",314626
4526,"CapPass",165.51,-160.5,"Trend",1.031,27189.75,27192.76,4526,"315-16","Alloy 617","Plate",314626
4527,"CapPass",168.69,-158.4,"Trend",1.065,27195.76,27198.78,4527,"315-16","Alloy 617","Plate",314626
4528,"CapPass",169.08,-160.9,"Trend",1.051,27201.77,27204.79,4528,"315-16","Alloy 617","Plate",314626
4529,"CapPass",167.24,-159.9,"Trend",1.046,27207.78,27210.79,4529,"315-16","Alloy 617","Plate",314626
4530,"CapPass",166.42,-166.2,"Trend",1.002,27213.79,27216.80,4530,"315-16","Alloy 617","Plate",314626
4531,"CapPass",160.81,-169.3,"Trend",0.950,27219.81,27222.81,4531,"315-16","Alloy 617","Plate",314626
4532,"CapPass",167.50,-160.3,"Trend",1.045,27225.81,27228.82,4532,"315-16","Alloy 617","Plate",314626
4533,"CapPass",171.10,-164.2,"Trend",1.042,27231.81,27234.83,4533,"315-16","Alloy 617","Plate",314626
4534,"CapPass",168.82,-161.1,"Trend",1.048,27237.83,27240.83,4534,"315-16","Alloy 617","Plate",314626
4535,"CapPass",169.60,-155.8,"Trend",1.089,27243.84,27246.85,4535,"315-16","Alloy 617","Plate",314626
4536,"CapPass",171.34,-160.1,"Trend",1.070,27249.84,27252.86,4536,"315-16","Alloy 617","Plate",314626
4537,"CapPass",171.42,-167.0,"Trend",1.027,27255.84,27258.83,4537,"315-16","Alloy 617","Plate",314626
4538,"CapPass",155.36,-166.9,"Trend",0.931,27261.87,27264.85,4538,"315-16","Alloy 617","Plate",314626
4539,"CapPass",158.10,-168.6,"Trend",0.938,27267.87,27270.87,4539,"315-16","Alloy 617","Plate",314626
4540,"CapPass",157.99,-169.6,"Trend",0.931,27273.88,27276.89,4540,"315-16","Alloy 617","Plate",314626
4541,"CapPass",154.68,-170.5,"Trend",0.907,27279.90,27282.89,4541,"315-16","Alloy 617","Plate",314626
4542,"CapPass",160.90,-163.7,"Trend",0.983,27285.90,27288.90,4542,"315-16","Alloy 617","Plate",314626
4543,"CapPass",166.72,-171.4,"Trend",0.973,27291.89,27294.85,4543,"315-16","Alloy 617","Plate",314626
4544,"CapPass",161.11,-165.6,"Trend",0.973,27297.91,27300.92,4544,"315-16","Alloy 617","Plate",314626
4545,"CapPass",163.06,-163.8,"Trend",0.995,27303.92,27306.94,4545,"315-16","Alloy 617","Plate",314626
4546,"CapPass",166.89,-167.7,"Trend",0.995,27309.93,27312.94,4546,"315-16","Alloy 617","Plate",314626
4547,"CapPass",166.86,-166.7,"Trend",1.001,27315.94,27318.95,4547,"315-16","Alloy 617","Plate",314626
4548,"CapPass",157.71,-163.9,"Trend",0.962,27321.97,27324.95,4548,"315-16","Alloy 617","Plate",314626
4549,"CapPass",163.72,-160.2,"Trend",1.022,27327.96,27330.97,4549,"315-16","Alloy 617","Plate",314626
4550,"CapPass",167.15,-163.9,"Trend",1.020,27333.93,27336.68,4550,"315-16","Alloy 617","Plate",314626
4551,"CapPass",163.47,-163.2,"Trend",1.002,27339.97,27342.99,4551,"315-16","Alloy 617","Plate",314626
4552,"CapPass",163.66,-169.2,"Trend",0.967,27345.97,27348.99,4552,"315-16","Alloy 617","Plate",314626
4553,"CapPass",163.33,-163.1,"Trend",1.001,27351.99,27355.01,4553,"315-16","Alloy 617","Plate",314626
4554,"CapPass",164.40,-164.6,"Trend",0.999,27358.00,27361.01,4554,"315-16","Alloy 617","Plate",314626
4555,"CapPass",166.67,-166.2,"Trend",1.003,27364.01,27367.02,4555,"315-16","Alloy 617","Plate",314626
4556,"CapPass",162.52,-169.2,"Trend",0.961,27370.03,27373.04,4556,"315-16","Alloy 617","Plate",314626
4557,"CapPass",164.41,-163.7,"Trend",1.004,27376.03,27379.04,4557,"315-16","Alloy 617","Plate",314626
4558,"CapPass",165.65,-167.7,"Trend",0.988,27382.04,27385.04,4558,"315-16","Alloy 617","Plate",314626
4559,"CapPass",167.35,-170.4,"Trend",0.982,27388.04,27391.02,4559,"315-16","Alloy 617","Plate",314626
4560,"CapPass",161.49,-163.0,"Trend",0.991,27393.81,27397.07,4560,"315-16","Alloy 617","Plate",314626
4561,"CapPass",168.10,-155.6,"Trend",1.080,27400.06,27403.08,4561,"315-16","Alloy 617","Plate",314626
4562,"CapPass",170.75,-167.6,"Trend",1.019,27406.02,27409.05,4562,"315-16","Alloy 617","Plate",314626
4563,"CapPass",151.73,-170.7,"Trend",0.889,27412.08,27415.07,4563,"315-16","Alloy 617","Plate",314626
4564,"CapPass",151.43,-170.8,"Trend",0.886,27418.10,27421.09,4564,"315-16","Alloy 617","Plate",314626
4565,"CapPass",157.61,-168.2,"Trend",0.937,27424.10,27427.11,4565,"315-16","Alloy 617","Plate",314626
4566,"CapPass",154.26,-167.0,"Trend",0.924,27430.12,27433.11,4566,"315-16","Alloy 617","Plate",314626
4567,"CapPass",166.76,-166.1,"Trend",1.004,27436.11,27439.13,4567,"315-16","Alloy 617","Plate",314626
4568,"CapPass",162.03,-169.7,"Trend",0.955,27442.13,27445.14,4568,"315-16","Alloy 617","Plate",314626
4569,"CapPass",156.96,-168.7,"Trend",0.930,27448.14,27451.14,4569,"315-16","Alloy 617","Plate",314626
4570,"CapPass",165.86,-167.7,"Trend",0.989,27454.14,27457.15,4570,"315-16","Alloy 617","Plate",314626
4571,"CapPass",158.94,-167.8,"Trend",0.947,27460.15,27463.16,4571,"315-16","Alloy 617","Plate",314626
4572,"CapPass",165.91,-169.6,"Trend",0.978,27466.16,27469.17,4572,"315-16","Alloy 617","Plate",314626
4573,"CapPass",168.07,-163.5,"Trend",1.028,27472.17,27475.18,4573,"315-16","Alloy 617","Plate",314626
4574,"CapPass",165.65,-166.8,"Trend",0.993,27478.17,27481.18,4574,"315-16","Alloy 617","Plate",314626
4575,"CapPass",166.10,-167.4,"Trend",0.992,27484.19,27487.20,4575,"315-16","Alloy 617","Plate",314626
4576,"CapPass",163.03,-166.5,"Trend",0.979,27490.19,27493.21,4576,"315-16","Alloy 617","Plate",314626
4577,"CapPass",163.24,-169.9,"Trend",0.961,27496.20,27499.21,4577,"315-16","Alloy 617","Plate",314626
4578,"CapPass",165.76,-170.5,"Trend",0.972,27502.22,27505.22,4578,"315-16","Alloy 617","Plate",314626
4579,"CapPass",163.94,-166.7,"Trend",0.984,27508.22,27511.23,4579,"315-16","Alloy 617","Plate",314626
4580,"CapPass",165.71,-166.3,"Trend",0.996,27514.23,27517.24,4580,"315-16","Alloy 617","Plate",314626
4581,"CapPass",165.93,-167.8,"Trend",0.989,27520.24,27523.25,4581,"315-16","Alloy 617","Plate",314626
4582,"CapPass",164.79,-166.0,"Trend",0.992,27526.25,27529.26,4582,"315-16","Alloy 617","Plate",314626
4583,"CapPass",167.98,-163.7,"Trend",1.026,27532.26,27535.27,4583,"315-16","Alloy 617","Plate",314626
4584,"CapPass",162.54,-171.1,"Trend",0.950,27538.26,27541.15,4584,"315-16","Alloy 617","Plate",314626
4585,"CapPass",164.71,-162.7,"Trend",1.012,27543.97,27547.28,4585,"315-16","Alloy 617","Plate",314626
4586,"CapPass",163.15,-161.6,"Trend",1.010,27550.28,27553.29,4586,"315-16","Alloy 617","Plate",314626
4587,"CapPass",165.36,-166.8,"Trend",0.992,27556.29,27559.30,4587,"315-16","Alloy 617","Plate",314626
4588,"CapPass",163.83,-156.6,"Trend",1.046,27562.30,27565.31,4588,"315-16","Alloy 617","Plate",314626
4589,"CapPass",169.28,-162.2,"Trend",1.044,27568.30,27571.32,4589,"315-16","Alloy 617","Plate",314626
4590,"CapPass",169.68,-167.0,"Trend",1.016,27574.31,27577.32,4590,"315-16","Alloy 617","Plate",314626
4591,"CapPass",170.73,-160.0,"Trend",1.067,27580.32,27583.28,4591,"315-16","Alloy 617","Plate",314626
4592,"CapPass",166.94,-167.0,"Trend",1.000,27586.34,27589.35,4592,"315-16","Alloy 617","Plate",314626
4593,"CapPass",165.30,-168.0,"Trend",0.984,27592.34,27595.35,4593,"315-16","Alloy 617","Plate",314626
4594,"CapPass",161.51,-163.0,"Trend",0.991,27598.35,27601.36,4594,"315-16","Alloy 617","Plate",314626
4595,"CapPass",163.89,-166.6,"Trend",0.984,27604.37,27607.37,4595,"315-16","Alloy 617","Plate",314626
4596,"CapPass",168.41,-163.3,"Trend",1.031,27610.37,27613.39,4596,"315-16","Alloy 617","Plate",314626
4597,"CapPass",169.96,-161.1,"Trend",1.055,27616.37,27619.40,4597,"315-16","Alloy 617","Plate",314626
4598,"CapPass",168.58,-164.6,"Trend",1.024,27622.38,27625.40,4598,"315-16","Alloy 617","Plate",314626
4599,"CapPass",168.60,-163.5,"Trend",1.031,27628.40,27631.41,4599,"315-16","Alloy 617","Plate",314626
4600,"CapPass",163.47,-167.7,"Trend",0.975,27634.42,27637.42,4600,"315-16","Alloy 617","Plate",314626
4601,"CapPass",162.85,-164.0,"Trend",0.993,27640.41,27643.43,4601,"315-16","Alloy 617","Plate",314626
4602,"CapPass",167.40,-164.3,"Trend",1.019,27646.43,27649.44,4602,"315-16","Alloy 617","Plate",314626
4603,"CapPass",168.68,-165.9,"Trend",1.017,27652.43,27655.44,4603,"315-16","Alloy 617","Plate",314626
4604,"CapPass",170.04,-164.1,"Trend",1.036,27658.44,27661.19,4604,"315-16","Alloy 617","Plate",314626
4605,"CapPass",163.65,-162.9,"Trend",1.005,27664.45,27667.46,4605,"315-16","Alloy 617","Plate",314626
4606,"CapPass",166.31,-162.1,"Trend",1.026,27670.45,27673.47,4606,"315-16","Alloy 617","Plate",314626
4607,"CapPass",166.15,-166.4,"Trend",0.999,27676.47,27679.48,4607,"315-16","Alloy 617","Plate",314626
4608,"CapPass",161.31,-169.4,"Trend",0.952,27682.48,27685.48,4608,"315-16","Alloy 617","Plate",314626
4609,"CapPass",163.71,-166.2,"Trend",0.985,27688.49,27691.50,4609,"315-16","Alloy 617","Plate",314626
4610,"CapPass",166.09,-166.3,"Trend",0.999,27694.49,27697.51,4610,"315-16","Alloy 617","Plate",314626
4611,"CapPass",166.07,-166.6,"Trend",0.997,27700.50,27703.52,4611,"315-16","Alloy 617","Plate",314626
4612,"CapPass",163.22,-168.5,"Trend",0.969,27706.52,27709.52,4612,"315-16","Alloy 617","Plate",314626
4613,"CapPass",162.74,-168.9,"Trend",0.964,27712.52,27715.54,4613,"315-16","Alloy 617","Plate",314626
4614,"CapPass",162.42,-168.0,"Trend",0.967,27718.53,27721.54,4614,"315-16","Alloy 617","Plate",314626
4615,"CapPass",169.43,-162.8,"Trend",1.041,27724.53,27727.55,4615,"315-16","Alloy 617","Plate",314626
4616,"CapPass",165.98,-168.8,"Trend",0.983,27730.54,27733.56,4616,"315-16","Alloy 617","Plate",314626
4617,"CapPass",160.87,-171.6,"Trend",0.938,27736.56,27739.51,4617,"315-16","Alloy 617","Plate",314626
4618,"CapPass",165.37,-153.5,"Trend",1.077,27742.52,27745.57,4618,"315-16","Alloy 617","Plate",314626
4619,"CapPass",167.83,-151.4,"Trend",1.108,27748.55,27751.58,4619,"315-16","Alloy 617","Plate",314626
4620,"CapPass",171.24,-152.0,"Trend",1.127,27754.57,27757.60,4620,"315-16","Alloy 617","Plate",314626
4621,"CapPass",169.74,-157.7,"Trend",1.077,27760.58,27763.60,4621,"315-16","Alloy 617","Plate",314626
4622,"CapPass",167.35,-162.0,"Trend",1.033,27766.59,27769.62,4622,"315-16","Alloy 617","Plate",314626
4623,"CapPass",170.81,-161.8,"Trend",1.056,27772.60,27775.62,4623,"315-16","Alloy 617","Plate",314626
4624,"CapPass",169.93,-157.2,"Trend",1.081,27778.61,27781.63,4624,"315-16","Alloy 617","Plate",314626
4625,"CapPass",172.11,-161.8,"Trend",1.064,27784.59,27787.53,4625,"315-16","Alloy 617","Plate",314626
4626,"CapPass",160.43,-169.0,"Trend",0.950,27790.63,27793.63,4626,"315-16","Alloy 617","Plate",314626
4627,"CapPass",166.83,-171.1,"Trend",0.975,27796.63,27799.65,4627,"315-16","Alloy 617","Plate",314626
4628,"CapPass",167.69,-161.2,"Trend",1.040,27802.64,27805.67,4628,"315-16","Alloy 617","Plate",314626
4629,"CapPass",165.32,-165.6,"Trend",0.999,27808.66,27811.67,4629,"315-16","Alloy 617","Plate",314626
4630,"CapPass",165.59,-161.2,"Trend",1.027,27814.67,27817.68,4630,"315-16","Alloy 617","Plate",314626
4631,"CapPass",164.69,-165.6,"Trend",0.994,27820.68,27823.69,4631,"315-16","Alloy 617","Plate",314626
4632,"CapPass",168.62,-161.7,"Trend",1.043,27826.68,27829.70,4632,"315-16","Alloy 617","Plate",314626
4633,"CapPass",169.97,-159.5,"Trend",1.066,27832.69,27835.71,4633,"315-16","Alloy 617","Plate",314626
4634,"CapPass",171.06,-161.4,"Trend",1.060,27838.70,27841.72,4634,"315-16","Alloy 617","Plate",314626
4635,"CapPass",167.18,-162.7,"Trend",1.028,27844.72,27847.72,4635,"315-16","Alloy 617","Plate",314626
4636,"CapPass",165.53,-161.5,"Trend",1.025,27850.72,27853.74,4636,"315-16","Alloy 617","Plate",314626
4637,"CapPass",165.39,-165.9,"Trend",0.997,27856.73,27859.74,4637,"315-16","Alloy 617","Plate",314626
4638,"CapPass",166.86,-166.2,"Trend",1.004,27862.75,27865.75,4638,"315-16","Alloy 617","Plate",314626
4639,"CapPass",165.98,-169.2,"Trend",0.981,27868.75,27871.76,4639,"315-16","Alloy 617","Plate",314626
4640,"CapPass",166.28,-171.0,"Trend",0.972,27874.76,27877.71,4640,"315-16","Alloy 617","Plate",314626
4641,"CapPass",163.03,-157.6,"Trend",1.034,27880.31,27883.77,4641,"315-16","Alloy 617","Plate",314626
4642,"CapPass",166.73,-159.3,"Trend",1.046,27886.77,27889.78,4642,"315-16","Alloy 617","Plate",314626
4643,"CapPass",167.72,-161.7,"Trend",1.037,27892.78,27895.80,4643,"315-16","Alloy 617","Plate",314626
4644,"CapPass",166.31,-157.9,"Trend",1.053,27898.79,27901.80,4644,"315-16","Alloy 617","Plate",314626
4645,"CapPass",161.25,-168.1,"Trend",0.959,27904.80,27907.80,4645,"315-16","Alloy 617","Plate",314626
4646,"CapPass",168.34,-159.5,"Trend",1.055,27910.81,27913.83,4646,"315-16","Alloy 617","Plate",314626
4647,"CapPass",171.23,-159.1,"Trend",1.076,27916.81,27919.62,4647,"315-16","Alloy 617","Plate",314626
4648,"CapPass",163.46,-168.5,"Trend",0.970,27922.83,27925.83,4648,"315-16","Alloy 617","Plate",314626
4649,"CapPass",157.94,-164.3,"Trend",0.961,27928.84,27931.85,4649,"315-16","Alloy 617","Plate",314626
4650,"CapPass",166.53,-165.4,"Trend",1.007,27934.85,27937.86,4650,"315-16","Alloy 617","Plate",314626
4651,"CapPass",166.21,-161.5,"Trend",1.029,27940.85,27943.87,4651,"315-16","Alloy 617","Plate",314626
4652,"CapPass",165.56,-165.2,"Trend",1.002,27946.86,27949.87,4652,"315-16","Alloy 617","Plate",314626
4653,"CapPass",166.32,-162.2,"Trend",1.025,27952.87,27955.88,4653,"315-16","Alloy 617","Plate",314626
4654,"CapPass",167.01,-163.5,"Trend",1.022,27958.88,27961.89,4654,"315-16","Alloy 617","Plate",314626
4655,"CapPass",168.12,-162.6,"Trend",1.034,27964.89,27967.90,4655,"315-16","Alloy 617","Plate",314626
4656,"CapPass",169.20,-163.9,"Trend",1.033,27970.90,27973.91,4656,"315-16","Alloy 617","Plate",314626
4657,"CapPass",166.61,-166.1,"Trend",1.003,27976.91,27979.92,4657,"315-16","Alloy 617","Plate",314626
4658,"CapPass",165.54,-165.1,"Trend",1.003,27982.92,27985.93,4658,"315-16","Alloy 617","Plate",314626
4659,"CapPass",168.82,-163.3,"Trend",1.034,27988.92,27991.94,4659,"315-16","Alloy 617","Plate",314626
4660,"CapPass",166.72,-164.0,"Trend",1.017,27994.94,27997.94,4660,"315-16","Alloy 617","Plate",314626
4661,"CapPass",166.95,-163.3,"Trend",1.022,28000.95,28003.95,4661,"315-16","Alloy 617","Plate",314626
4662,"CapPass",159.57,-170.6,"Trend",0.935,28006.96,28009.88,4662,"315-16","Alloy 617","Plate",314626
4663,"CapPass",160.39,-166.2,"Trend",0.965,28012.68,28015.97,4663,"315-16","Alloy 617","Plate",314626
4664,"CapPass",163.27,-160.7,"Trend",1.016,28018.97,28021.98,4664,"315-16","Alloy 617","Plate",314626
4665,"CapPass",168.90,-170.6,"Trend",0.990,28024.97,28027.99,4665,"315-16","Alloy 617","Plate",314626
4666,"CapPass",165.99,-161.9,"Trend",1.025,28030.96,28034.00,4666,"315-16","Alloy 617","Plate",314626
4667,"CapPass",166.54,-163.2,"Trend",1.020,28036.99,28040.01,4667,"315-16","Alloy 617","Plate",314626
4668,"CapPass",170.12,-161.8,"Trend",1.051,28042.99,28046.01,4668,"315-16","Alloy 617","Plate",314626
4669,"CapPass",170.33,-166.5,"Trend",1.023,28048.95,28052.01,4669,"315-16","Alloy 617","Plate",314626
4670,"CapPass",160.90,-163.1,"Trend",0.986,28055.02,28058.03,4670,"315-16","Alloy 617","Plate",314626
4671,"CapPass",160.77,-171.8,"Trend",0.936,28061.03,28064.03,4671,"315-16","Alloy 617","Plate",314626
4672,"CapPass",159.10,-167.8,"Trend",0.948,28067.04,28070.04,4672,"315-16","Alloy 617","Plate",314626
4673,"CapPass",162.74,-164.2,"Trend",0.991,28073.05,28076.06,4673,"315-16","Alloy 617","Plate",314626
4674,"CapPass",164.78,-167.6,"Trend",0.983,28079.06,28082.06,4674,"315-16","Alloy 617","Plate",314626
4675,"CapPass",160.98,-170.8,"Trend",0.942,28085.07,28088.08,4675,"315-16","Alloy 617","Plate",314626
4676,"CapPass",161.94,-161.9,"Trend",1.000,28091.08,28094.09,4676,"315-16","Alloy 617","Plate",314626
4677,"CapPass",163.32,-167.8,"Trend",0.973,28097.08,28100.09,4677,"315-16","Alloy 617","Plate",314626
4678,"CapPass",165.21,-167.1,"Trend",0.989,28103.09,28106.10,4678,"315-16","Alloy 617","Plate",314626
4679,"CapPass",167.72,-157.0,"Trend",1.068,28109.10,28112.12,4679,"315-16","Alloy 617","Plate",314626
4680,"CapPass",167.70,-169.4,"Trend",0.990,28115.11,28118.12,4680,"315-16","Alloy 617","Plate",314626
4681,"CapPass",167.48,-163.0,"Trend",1.028,28121.12,28124.13,4681,"315-16","Alloy 617","Plate",314626
4682,"CapPass",169.89,-162.2,"Trend",1.047,28127.09,28130.07,4682,"315-16","Alloy 617","Plate",314626
4683,"CapPass",168.28,-161.6,"Trend",1.041,28133.13,28136.15,4683,"315-16","Alloy 617","Plate",314626
4684,"CapPass",165.91,-164.9,"Trend",1.006,28139.15,28142.16,4684,"315-16","Alloy 617","Plate",314626
4685,"CapPass",163.23,-169.4,"Trend",0.963,28145.15,28148.16,4685,"315-16","Alloy 617","Plate",314626
4686,"CapPass",161.68,-170.4,"Trend",0.949,28151.17,28154.16,4686,"315-16","Alloy 617","Plate",314626
4687,"CapPass",164.30,-165.3,"Trend",0.994,28157.17,28160.19,4687,"315-16","Alloy 617","Plate",314626
4688,"CapPass",165.44,-169.4,"Trend",0.976,28163.18,28166.19,4688,"315-16","Alloy 617","Plate",314626
4689,"CapPass",162.44,-169.7,"Trend",0.957,28169.19,28172.20,4689,"315-16","Alloy 617","Plate",314626
4690,"CapPass",163.62,-169.7,"Trend",0.964,28175.20,28178.20,4690,"315-16","Alloy 617","Plate",314626
4691,"CapPass",159.24,-166.5,"Trend",0.957,28181.22,28184.22,4691,"315-16","Alloy 617","Plate",314626
4692,"CapPass",169.75,-168.3,"Trend",1.009,28187.20,28190.20,4692,"315-16","Alloy 617","Plate",314626
4693,"CapPass",155.96,-166.1,"Trend",0.939,28193.22,28196.23,4693,"315-16","Alloy 617","Plate",314626
4694,"CapPass",160.01,-169.4,"Trend",0.945,28199.23,28202.23,4694,"315-16","Alloy 617","Plate",314626
4695,"CapPass",153.50,-172.2,"Trend",0.891,28205.25,28208.16,4695,"315-16","Alloy 617","Plate",314626
4696,"CapPass",166.31,-154.3,"Trend",1.078,28211.21,28214.25,4696,"315-16","Alloy 617","Plate",314626
4697,"CapPass",167.88,-154.9,"Trend",1.084,28217.24,28220.27,4697,"315-16","Alloy 617","Plate",314626
4698,"CapPass",162.04,-157.2,"Trend",1.031,28223.27,28226.29,4698,"315-16","Alloy 617","Plate",314626
4699,"CapPass",170.12,-163.0,"Trend",1.043,28229.25,28232.28,4699,"315-16","Alloy 617","Plate",314626
4700,"CapPass",166.88,-164.2,"Trend",1.017,28235.27,28238.29,4700,"315-16","Alloy 617","Plate",314626
4701,"CapPass",167.46,-165.5,"Trend",1.012,28241.28,28244.31,4701,"315-16","Alloy 617","Plate",314626
4702,"CapPass",167.79,-162.2,"Trend",1.035,28247.30,28250.31,4702,"315-16","Alloy 617","Plate",314626
4703,"CapPass",168.42,-163.0,"Trend",1.033,28253.30,28256.31,4703,"315-16","Alloy 617","Plate",314626
4704,"CapPass",163.86,-162.7,"Trend",1.007,28259.32,28262.33,4704,"315-16","Alloy 617","Plate",314626
4705,"CapPass",170.21,-157.2,"Trend",1.083,28265.32,28268.34,4705,"315-16","Alloy 617","Plate",314626
4706,"CapPass",170.56,-161.8,"Trend",1.054,28271.33,28274.35,4706,"315-16","Alloy 617","Plate",314626
4707,"CapPass",167.06,-162.5,"Trend",1.028,28277.35,28280.36,4707,"315-16","Alloy 617","Plate",314626
4708,"CapPass",169.21,-159.3,"Trend",1.062,28283.36,28286.37,4708,"315-16","Alloy 617","Plate",314626
4709,"CapPass",169.56,-162.8,"Trend",1.042,28289.36,28292.37,4709,"315-16","Alloy 617","Plate",314626
4710,"CapPass",166.83,-164.1,"Trend",1.017,28295.37,28298.38,4710,"315-16","Alloy 617","Plate",314626
4711,"CapPass",170.35,-160.2,"Trend",1.064,28301.38,28304.40,4711,"315-16","Alloy 617","Plate",314626
4712,"CapPass",166.36,-164.0,"Trend",1.014,28307.40,28310.40,4712,"315-16","Alloy 617","Plate",314626
4713,"CapPass",170.66,-165.5,"Trend",1.031,28313.40,28316.41,4713,"315-16","Alloy 617","Plate",314626
4714,"CapPass",165.93,-167.1,"Trend",0.993,28319.41,28322.42,4714,"315-16","Alloy 617","Plate",314626
4715,"CapPass",166.92,-165.5,"Trend",1.009,28325.42,28328.43,4715,"315-16","Alloy 617","Plate",314626
4716,"CapPass",164.13,-163.1,"Trend",1.006,28331.44,28334.43,4716,"315-16","Alloy 617","Plate",314626
4717,"CapPass",168.14,-165.7,"Trend",1.014,28337.44,28340.45,4717,"315-16","Alloy 617","Plate",314626
4718,"CapPass",164.18,-158.4,"Trend",1.036,28343.45,28346.46,4718,"315-16","Alloy 617","Plate",314626
4719,"CapPass",170.08,-159.5,"Trend",1.066,28349.39,28352.46,4719,"315-16","Alloy 617","Plate",314626
4720,"CapPass",154.08,-167.3,"Trend",0.921,28355.46,28358.47,4720,"315-16","Alloy 617","Plate",314626
4721,"CapPass",162.02,-164.9,"Trend",0.982,28361.47,28364.47,4721,"315-16","Alloy 617","Plate",314626
4722,"CapPass",165.44,-163.0,"Trend",1.015,28367.47,28370.49,4722,"315-16","Alloy 617","Plate",314626
4723,"CapPass",165.27,-164.2,"Trend",1.007,28373.48,28376.50,4723,"315-16","Alloy 617","Plate",314626
4724,"CapPass",164.95,-163.4,"Trend",1.010,28379.49,28382.52,4724,"315-16","Alloy 617","Plate",314626
4725,"CapPass",166.94,-167.6,"Trend",0.996,28385.50,28388.51,4725,"315-16","Alloy 617","Plate",314626
4726,"CapPass",164.06,-167.8,"Trend",0.978,28391.52,28394.52,4726,"315-16","Alloy 617","Plate",314626
4727,"CapPass",163.36,-165.4,"Trend",0.988,28397.53,28400.54,4727,"315-16","Alloy 617","Plate",314626
4728,"CapPass",166.04,-169.4,"Trend",0.980,28403.53,28406.54,4728,"315-16","Alloy 617","Plate",314626
4729,"CapPass",160.58,-167.0,"Trend",0.962,28409.54,28412.55,4729,"315-16","Alloy 617","Plate",314626
4730,"CapPass",163.93,-167.6,"Trend",0.978,28415.55,28418.56,4730,"315-16","Alloy 617","Plate",314626
4731,"CapPass",164.01,-168.0,"Trend",0.977,28421.56,28424.57,4731,"315-16","Alloy 617","Plate",314626
4732,"CapPass",162.14,-170.7,"Trend",0.950,28427.57,28430.57,4732,"315-16","Alloy 617","Plate",314626
4733,"CapPass",159.83,-166.5,"Trend",0.960,28433.30,28436.59,4733,"315-16","Alloy 617","Plate",314626
4734,"CapPass",164.69,-161.1,"Trend",1.022,28439.59,28442.60,4734,"315-16","Alloy 617","Plate",314626
4735,"CapPass",170.07,-168.6,"Trend",1.009,28445.58,28448.60,4735,"315-16","Alloy 617","Plate",314626
4736,"CapPass",167.06,-168.1,"Trend",0.994,28451.60,28454.61,4736,"315-16","Alloy 617","Plate",314626
4737,"CapPass",163.15,-168.4,"Trend",0.969,28457.61,28460.62,4737,"315-16","Alloy 617","Plate",314626
4738,"CapPass",164.20,-169.2,"Trend",0.970,28463.62,28466.62,4738,"315-16","Alloy 617","Plate",314626
4739,"CapPass",163.29,-169.4,"Trend",0.964,28469.63,28472.64,4739,"315-16","Alloy 617","Plate",314626
4740,"CapPass",161.56,-168.8,"Trend",0.957,28475.65,28478.64,4740,"315-16","Alloy 617","Plate",314626
4741,"CapPass",167.18,-163.0,"Trend",1.026,28481.64,28484.66,4741,"315-16","Alloy 617","Plate",314626
4742,"CapPass",169.43,-165.0,"Trend",1.027,28487.65,28490.67,4742,"315-16","Alloy 617","Plate",314626
4743,"CapPass",161.91,-169.4,"Trend",0.956,28493.66,28496.67,4743,"315-16","Alloy 617","Plate",314626
4744,"CapPass",163.24,-169.4,"Trend",0.964,28499.67,28502.68,4744,"315-16","Alloy 617","Plate",314626
4745,"CapPass",163.09,-167.0,"Trend",0.976,28505.68,28508.69,4745,"315-16","Alloy 617","Plate",314626
4746,"CapPass",168.61,-163.5,"Trend",1.031,28511.69,28514.70,4746,"315-16","Alloy 617","Plate",314626
4747,"CapPass",164.55,-170.7,"Trend",0.964,28517.70,28520.69,4747,"315-16","Alloy 617","Plate",314626
4748,"CapPass",161.93,-161.8,"Trend",1.001,28523.24,28526.71,4748,"315-16","Alloy 617","Plate",314626
4749,"CapPass",167.07,-161.6,"Trend",1.034,28529.70,28532.73,4749,"315-16","Alloy 617","Plate",314626
4750,"CapPass",165.88,-162.8,"Trend",1.019,28535.72,28538.74,4750,"315-16","Alloy 617","Plate",314626
4751,"CapPass",165.63,-165.6,"Trend",1.000,28541.72,28544.74,4751,"315-16","Alloy 617","Plate",314626
4752,"CapPass",166.10,-165.6,"Trend",1.003,28547.74,28550.75,4752,"315-16","Alloy 617","Plate",314626
4753,"CapPass",166.04,-165.5,"Trend",1.003,28553.75,28556.76,4753,"315-16","Alloy 617","Plate",314626
4754,"CapPass",169.36,-161.7,"Trend",1.047,28559.76,28562.77,4754,"315-16","Alloy 617","Plate",314626
4755,"CapPass",169.95,-158.1,"Trend",1.075,28565.76,28568.78,4755,"315-16","Alloy 617","Plate",314626
4756,"CapPass",171.59,-160.0,"Trend",1.072,28571.77,28574.78,4756,"315-16","Alloy 617","Plate",314626
4757,"CapPass",169.69,-161.1,"Trend",1.053,28577.78,28580.80,4757,"315-16","Alloy 617","Plate",314626
4758,"CapPass",169.81,-160.6,"Trend",1.058,28583.78,28586.81,4758,"315-16","Alloy 617","Plate",314626
4759,"CapPass",167.42,-167.3,"Trend",1.001,28589.81,28592.81,4759,"315-16","Alloy 617","Plate",314626
