Repository: js-molina/fatigue-A617

File: data/950C/Strain rate 0.001/0.30% strain/HTM_A20_PeakStress_A20.csv (part 12 of 22)
Cycle,Data State,Max Stress Mpa,Min Stress Mpa,Qual State,Stress Ratio,Time Max Stress Sec,Time Min Stress Sec,Count,Sample,Alloy,Material_Form,Heat
4931,CapPass,166.13,-162.00,Trend,1.025,29637.96,29641,4931,A-20,Alloy 617,Plate,314626
4932,CapPass,166.85,-162.70,Trend,1.026,29643.96,29647,4932,A-20,Alloy 617,Plate,314626
4933,CapPass,166.08,-163.80,Trend,1.014,29650,29653,4933,A-20,Alloy 617,Plate,314626
4934,CapPass,160.68,-165.30,Trend,0.972,29656,29659,4934,A-20,Alloy 617,Plate,314626
4935,CapPass,165.21,-164.70,Trend,1.003,29662.03,29665.03,4935,A-20,Alloy 617,Plate,314626
4936,CapPass,166.04,-165.20,Trend,1.005,29668.03,29671.06,4936,A-20,Alloy 617,Plate,314626
4937,CapPass,166.79,-162.90,Trend,1.024,29674.03,29677.06,4937,A-20,Alloy 617,Plate,314626
4938,CapPass,165.36,-165.10,Trend,1.002,29680.06,29683.06,4938,A-20,Alloy 617,Plate,314626
4939,CapPass,165.22,-164.40,Trend,1.005,29686.06,29689.09,4939,A-20,Alloy 617,Plate,314626
4940,CapPass,166.72,-163.20,Trend,1.022,29692.09,29695.09,4940,A-20,Alloy 617,Plate,314626
4941,CapPass,167.22,-163.30,Trend,1.024,29698.09,29701.09,4941,A-20,Alloy 617,Plate,314626
4942,CapPass,166.69,-164.20,Trend,1.015,29704.12,29707.12,4942,A-20,Alloy 617,Plate,314626
4943,CapPass,166.56,-163.30,Trend,1.02,29710.12,29713.12,4943,A-20,Alloy 617,Plate,314626
4944,CapPass,166.24,-164.20,Trend,1.012,29716.12,29719.15,4944,A-20,Alloy 617,Plate,314626
4945,CapPass,167.23,-161.50,Trend,1.035,29722.15,29725.15,4945,A-20,Alloy 617,Plate,314626
4946,CapPass,166.54,-164.50,Trend,1.012,29728.15,29731.18,4946,A-20,Alloy 617,Plate,314626
4947,CapPass,164.26,-166.00,Trend,0.99,29734.15,29737.18,4947,A-20,Alloy 617,Plate,314626
4948,CapPass,165.37,-163.80,Trend,1.01,29740.18,29743.18,4948,A-20,Alloy 617,Plate,314626
4949,CapPass,166.07,-163.50,Trend,1.015,29746.18,29749.21,4949,A-20,Alloy 617,Plate,314626
4950,CapPass,166.71,-164.90,Trend,1.011,29752.18,29755.21,4950,A-20,Alloy 617,Plate,314626
4951,CapPass,165.48,-163.40,Trend,1.013,29758.21,29761.25,4951,A-20,Alloy 617,Plate,314626
4952,CapPass,167.37,-163.90,Trend,1.021,29764.25,29767.25,4952,A-20,Alloy 617,Plate,314626
4953,CapPass,167,-163.40,Trend,1.022,29770.25,29773.25,4953,A-20,Alloy 617,Plate,314626
4954,CapPass,167.01,-164.60,Trend,1.015,29776.28,29779.28,4954,A-20,Alloy 617,Plate,314626
4955,CapPass,165.64,-163.60,Trend,1.012,29782.28,29785.28,4955,A-20,Alloy 617,Plate,314626
4956,CapPass,165.98,-163.80,Trend,1.013,29788.28,29791.31,4956,A-20,Alloy 617,Plate,314626
4957,CapPass,166.01,-164.50,Trend,1.009,29794.31,29797.31,4957,A-20,Alloy 617,Plate,314626
4958,CapPass,165.93,-164.30,Trend,1.01,29800.31,29803.31,4958,A-20,Alloy 617,Plate,314626
4959,CapPass,163.91,-164.00,Trend,0.999,29806.34,29809.34,4959,A-20,Alloy 617,Plate,314626
4960,CapPass,165.43,-163.50,Trend,1.012,29812.34,29815.34,4960,A-20,Alloy 617,Plate,314626
4961,CapPass,166.79,-164.90,Trend,1.012,29818.37,29821.37,4961,A-20,Alloy 617,Plate,314626
4962,CapPass,165.17,-163.30,Trend,1.011,29824.37,29827.37,4962,A-20,Alloy 617,Plate,314626
4963,CapPass,165.75,-162.50,Trend,1.02,29830.37,29833.4,4963,A-20,Alloy 617,Plate,314626
4964,CapPass,166.68,-163.90,Trend,1.017,29836.37,29839.4,4964,A-20,Alloy 617,Plate,314626
4965,CapPass,166.89,-163.80,Trend,1.019,29842.4,29845.4,4965,A-20,Alloy 617,Plate,314626
4966,CapPass,165.97,-163.10,Trend,1.018,29848.4,29851.43,4966,A-20,Alloy 617,Plate,314626
4967,CapPass,165.87,-165.60,Trend,1.002,29854.43,29857.43,4967,A-20,Alloy 617,Plate,314626
4968,CapPass,165.16,-166.00,Trend,0.995,29860.43,29863.43,4968,A-20,Alloy 617,Plate,314626
4969,CapPass,163.86,-165.40,Trend,0.991,29866.46,29869.46,4969,A-20,Alloy 617,Plate,314626
4970,CapPass,165.21,-165.40,Trend,0.999,29872.46,29875.46,4970,A-20,Alloy 617,Plate,314626
4971,CapPass,165.64,-165.00,Trend,1.004,29878.5,29881.46,4971,A-20,Alloy 617,Plate,314626
4972,CapPass,166.99,-164.10,Trend,1.018,29884.5,29887.5,4972,A-20,Alloy 617,Plate,314626
4973,CapPass,166.25,-165.80,Trend,1.003,29890.5,29893.5,4973,A-20,Alloy 617,Plate,314626
4974,CapPass,166.59,-164.00,Trend,1.016,29896.53,29899.53,4974,A-20,Alloy 617,Plate,314626
4975,CapPass,165.55,-164.30,Trend,1.008,29902.53,29905.56,4975,A-20,Alloy 617,Plate,314626
4976,CapPass,165.74,-164.80,Trend,1.006,29908.53,29911.56,4976,A-20,Alloy 617,Plate,314626
4977,CapPass,166.89,-163.70,Trend,1.019,29914.56,29917.56,4977,A-20,Alloy 617,Plate,314626
4978,CapPass,167.47,-163.90,Trend,1.022,29920.59,29923.59,4978,A-20,Alloy 617,Plate,314626
4979,CapPass,166.86,-164.40,Trend,1.015,29926.59,29929.59,4979,A-20,Alloy 617,Plate,314626
4980,CapPass,166.23,-165.20,Trend,1.006,29932.59,29935.62,4980,A-20,Alloy 617,Plate,314626
4981,CapPass,167.44,-162.90,Trend,1.028,29938.59,29941.62,4981,A-20,Alloy 617,Plate,314626
4982,CapPass,166.26,-166.00,Trend,1.002,29944.62,29947.62,4982,A-20,Alloy 617,Plate,314626
4983,CapPass,167.42,-164.00,Trend,1.021,29950.62,29953.65,4983,A-20,Alloy 617,Plate,314626
4984,CapPass,166.64,-163.10,Trend,1.021,29956.65,29959.65,4984,A-20,Alloy 617,Plate,314626
4985,CapPass,166.66,-163.00,Trend,1.022,29962.65,29965.68,4985,A-20,Alloy 617,Plate,314626
4986,CapPass,167.49,-164.60,Trend,1.018,29968.65,29971.68,4986,A-20,Alloy 617,Plate,314626
4987,CapPass,166.36,-162.90,Trend,1.021,29974.68,29977.68,4987,A-20,Alloy 617,Plate,314626
4988,CapPass,166.29,-163.60,Trend,1.017,29980.68,29983.71,4988,A-20,Alloy 617,Plate,314626
4989,CapPass,166.57,-164.60,Trend,1.012,29986.68,29989.71,4989,A-20,Alloy 617,Plate,314626
4990,CapPass,166.41,-164.70,Trend,1.011,29992.71,29995.71,4990,A-20,Alloy 617,Plate,314626
4991,CapPass,165.98,-165.00,Trend,1.006,29998.71,30001.75,4991,A-20,Alloy 617,Plate,314626
4992,CapPass,164.53,-165.00,Trend,0.997,30004.75,30007.75,4992,A-20,Alloy 617,Plate,314626
4993,CapPass,165.59,-163.80,Trend,1.011,30010.75,30013.75,4993,A-20,Alloy 617,Plate,314626
4994,CapPass,164.92,-163.30,Trend,1.01,30016.78,30019.78,4994,A-20,Alloy 617,Plate,314626
4995,CapPass,166.03,-162.50,Trend,1.022,30022.78,30025.81,4995,A-20,Alloy 617,Plate,314626
4996,CapPass,165.53,-167.70,Trend,0.987,30028.81,30031.78,4996,A-20,Alloy 617,Plate,314626
4997,CapPass,152.97,-163.30,Trend,0.937,30034.37,30037.81,4997,A-20,Alloy 617,Plate,314626
4998,CapPass,165.2,-163.70,Trend,1.009,30040.81,30043.84,4998,A-20,Alloy 617,Plate,314626
4999,CapPass,165.37,-162.10,Trend,1.02,30046.81,30049.84,4999,A-20,Alloy 617,Plate,314626
5000,CapPass,166.96,-162.80,Trend,1.025,30052.84,30055.84,5000,A-20,Alloy 617,Plate,314626
5001,CapPass,165.13,-162.60,Trend,1.015,30058.87,30061.87,5001,A-20,Alloy 617,Plate,314626
5002,CapPass,166.64,-162.50,Trend,1.025,30064.87,30067.9,5002,A-20,Alloy 617,Plate,314626
5003,CapPass,166.33,-162.50,Trend,1.024,30070.87,30073.9,5003,A-20,Alloy 617,Plate,314626
5004,CapPass,166.87,-163.10,Trend,1.023,30076.9,30079.9,5004,A-20,Alloy 617,Plate,314626
5005,CapPass,165.99,-163.30,Trend,1.016,30082.9,30085.9,5005,A-20,Alloy 617,Plate,314626
5006,CapPass,165.4,-162.80,Trend,1.016,30088.9,30091.93,5006,A-20,Alloy 617,Plate,314626
5007,CapPass,166.15,-163.20,Trend,1.018,30094.93,30097.93,5007,A-20,Alloy 617,Plate,314626
5008,CapPass,165.7,-164.90,Trend,1.005,30100.96,30103.96,5008,A-20,Alloy 617,Plate,314626
5009,CapPass,165.08,-162.90,Trend,1.013,30106.96,30109.96,5009,A-20,Alloy 617,Plate,314626
5010,CapPass,166.42,-163.00,Trend,1.021,30112.96,30116,5010,A-20,Alloy 617,Plate,314626
5011,CapPass,166.39,-161.70,Trend,1.029,30119,30122,5011,A-20,Alloy 617,Plate,314626
5012,CapPass,167.29,-163.70,Trend,1.022,30125,30128.03,5012,A-20,Alloy 617,Plate,314626
5013,CapPass,166.79,-162.20,Trend,1.028,30131,30134.03,5013,A-20,Alloy 617,Plate,314626
5014,CapPass,167.77,-162.70,Trend,1.031,30137.03,30140.03,5014,A-20,Alloy 617,Plate,314626
5015,CapPass,165.4,-163.60,Trend,1.011,30143.03,30146.06,5015,A-20,Alloy 617,Plate,314626
5016,CapPass,166.42,-164.90,Trend,1.009,30149.06,30152.06,5016,A-20,Alloy 617,Plate,314626
5017,CapPass,165.52,-164.30,Trend,1.008,30155.06,30158.06,5017,A-20,Alloy 617,Plate,314626
5018,CapPass,165.79,-163.40,Trend,1.014,30161.06,30164.09,5018,A-20,Alloy 617,Plate,314626
5019,CapPass,166.32,-162.70,Trend,1.022,30167.09,30170.09,5019,A-20,Alloy 617,Plate,314626
5020,CapPass,166.64,-162.80,Trend,1.023,30173.09,30176.09,5020,A-20,Alloy 617,Plate,314626
5021,CapPass,164.87,-163.80,Trend,1.006,30179.12,30182.12,5021,A-20,Alloy 617,Plate,314626
5022,CapPass,166.92,-162.90,Trend,1.025,30185.12,30188.15,5022,A-20,Alloy 617,Plate,314626
5023,CapPass,165.8,-165.20,Trend,1.004,30191.12,30194.15,5023,A-20,Alloy 617,Plate,314626
5024,CapPass,165.65,-164.30,Trend,1.008,30197.15,30200.15,5024,A-20,Alloy 617,Plate,314626
5025,CapPass,165.51,-164.00,Trend,1.009,30203.15,30206.18,5025,A-20,Alloy 617,Plate,314626
5026,CapPass,167.27,-162.80,Trend,1.028,30209.18,30212.18,5026,A-20,Alloy 617,Plate,314626
5027,CapPass,168.16,-162.60,Trend,1.034,30215.18,30218.18,5027,A-20,Alloy 617,Plate,314626
5028,CapPass,165.49,-164.10,Trend,1.008,30221.21,30224.21,5028,A-20,Alloy 617,Plate,314626
5029,CapPass,165.7,-163.70,Trend,1.012,30227.21,30230.21,5029,A-20,Alloy 617,Plate,314626
5030,CapPass,166.43,-164.10,Trend,1.014,30233.21,30236.25,5030,A-20,Alloy 617,Plate,314626
5031,CapPass,165.51,-164.20,Trend,1.008,30239.25,30242.25,5031,A-20,Alloy 617,Plate,314626
5032,CapPass,165.47,-164.90,Trend,1.003,30245.25,30248.28,5032,A-20,Alloy 617,Plate,314626
5033,CapPass,165.27,-164.20,Trend,1.007,30251.28,30254.28,5033,A-20,Alloy 617,Plate,314626
5034,CapPass,166.82,-163.30,Trend,1.022,30257.28,30260.28,5034,A-20,Alloy 617,Plate,314626
5035,CapPass,167.81,-163.10,Trend,1.029,30263.31,30266.31,5035,A-20,Alloy 617,Plate,314626
5036,CapPass,166.89,-163.50,Trend,1.021,30269.31,30272.31,5036,A-20,Alloy 617,Plate,314626
5037,CapPass,166.57,-162.50,Trend,1.025,30275.31,30278.34,5037,A-20,Alloy 617,Plate,314626
5038,CapPass,167.83,-165.70,Trend,1.013,30281.31,30284.34,5038,A-20,Alloy 617,Plate,314626
5039,CapPass,166.06,-164.00,Trend,1.013,30287.34,30290.34,5039,A-20,Alloy 617,Plate,314626
5040,CapPass,165.94,-164.20,Trend,1.011,30293.34,30296.37,5040,A-20,Alloy 617,Plate,314626
5041,CapPass,164.51,-163.30,Trend,1.007,30299.37,30302.37,5041,A-20,Alloy 617,Plate,314626
5042,CapPass,166.26,-164.20,Trend,1.013,30305.37,30308.37,5042,A-20,Alloy 617,Plate,314626
5043,CapPass,164.25,-163.70,Trend,1.004,30311.4,30314.4,5043,A-20,Alloy 617,Plate,314626
5044,CapPass,167.71,-162.30,Trend,1.033,30317.4,30320.43,5044,A-20,Alloy 617,Plate,314626
5045,CapPass,167.18,-164.90,Trend,1.014,30323.4,30326.43,5045,A-20,Alloy 617,Plate,314626
5046,CapPass,165.73,-165.00,Trend,1.005,30329.43,30332.43,5046,A-20,Alloy 617,Plate,314626
5047,CapPass,164.58,-164.00,Trend,1.004,30335.43,30338.43,5047,A-20,Alloy 617,Plate,314626
5048,CapPass,165.44,-163.90,Trend,1.009,30341.46,30344.46,5048,A-20,Alloy 617,Plate,314626
5049,CapPass,165.64,-164.40,Trend,1.008,30347.46,30350.5,5049,A-20,Alloy 617,Plate,314626
5050,CapPass,165.32,-164.50,Trend,1.005,30353.46,30356.5,5050,A-20,Alloy 617,Plate,314626
5051,CapPass,166.05,-163.20,Trend,1.018,30359.5,30362.5,5051,A-20,Alloy 617,Plate,314626
5052,CapPass,165.71,-164.50,Trend,1.007,30365.53,30368.53,5052,A-20,Alloy 617,Plate,314626
5053,CapPass,164.62,-164.30,Trend,1.002,30371.53,30374.53,5053,A-20,Alloy 617,Plate,314626
5054,CapPass,166.83,-163.20,Trend,1.022,30377.53,30380.56,5054,A-20,Alloy 617,Plate,314626
5055,CapPass,166.52,-163.40,Trend,1.019,30383.53,30386.56,5055,A-20,Alloy 617,Plate,314626
5056,CapPass,166.9,-164.00,Trend,1.018,30389.56,30392.56,5056,A-20,Alloy 617,Plate,314626
5057,CapPass,165.43,-164.20,Trend,1.008,30395.56,30398.59,5057,A-20,Alloy 617,Plate,314626
5058,CapPass,165.96,-163.30,Trend,1.017,30401.59,30404.59,5058,A-20,Alloy 617,Plate,314626
5059,CapPass,165.61,-164.40,Trend,1.007,30407.59,30410.62,5059,A-20,Alloy 617,Plate,314626
5060,CapPass,166.98,-163.90,Trend,1.019,30413.62,30416.62,5060,A-20,Alloy 617,Plate,314626
5061,CapPass,166.48,-164.70,Trend,1.011,30419.62,30422.62,5061,A-20,Alloy 617,Plate,314626
5062,CapPass,165.22,-164.70,Trend,1.003,30425.62,30428.62,5062,A-20,Alloy 617,Plate,314626
5063,CapPass,166.68,-164.50,Trend,1.013,30431.65,30434.65,5063,A-20,Alloy 617,Plate,314626
5064,CapPass,167.33,-163.40,Trend,1.024,30437.65,30440.68,5064,A-20,Alloy 617,Plate,314626
5065,CapPass,165.18,-166.50,Trend,0.992,30443.68,30446.68,5065,A-20,Alloy 617,Plate,314626
5066,CapPass,164.59,-165.40,Trend,0.995,30449.68,30452.68,5066,A-20,Alloy 617,Plate,314626
5067,CapPass,165.67,-162.60,Trend,1.019,30455.68,30458.71,5067,A-20,Alloy 617,Plate,314626
5068,CapPass,165.6,-163.80,Trend,1.011,30461.71,30464.71,5068,A-20,Alloy 617,Plate,314626
5069,CapPass,165.87,-164.00,Trend,1.011,30467.71,30470.71,5069,A-20,Alloy 617,Plate,314626
5070,CapPass,165.29,-163.70,Trend,1.01,30473.75,30476.75,5070,A-20,Alloy 617,Plate,314626
5071,CapPass,166.27,-164.20,Trend,1.013,30479.75,30482.75,5071,A-20,Alloy 617,Plate,314626
5072,CapPass,166.73,-163.80,Trend,1.018,30485.75,30488.78,5072,A-20,Alloy 617,Plate,314626
5073,CapPass,167.5,-164.60,Trend,1.017,30491.78,30494.78,5073,A-20,Alloy 617,Plate,314626
5074,CapPass,166.54,-163.30,Trend,1.02,30497.78,30500.81,5074,A-20,Alloy 617,Plate,314626
5075,CapPass,165.71,-165.20,Trend,1.003,30503.78,30506.81,5075,A-20,Alloy 617,Plate,314626
5076,CapPass,165.91,-164.60,Trend,1.008,30509.81,30512.81,5076,A-20,Alloy 617,Plate,314626
5077,CapPass,165.59,-163.80,Trend,1.011,30515.81,30518.84,5077,A-20,Alloy 617,Plate,314626
5078,CapPass,168.22,-162.60,Trend,1.035,30521.84,30524.84,5078,A-20,Alloy 617,Plate,314626
5079,CapPass,165.95,-164.20,Trend,1.01,30527.84,30530.87,5079,A-20,Alloy 617,Plate,314626
5080,CapPass,164.24,-164.10,Trend,1.001,30533.87,30536.87,5080,A-20,Alloy 617,Plate,314626
5081,CapPass,165.58,-163.80,Trend,1.011,30539.87,30542.87,5081,A-20,Alloy 617,Plate,314626
5082,CapPass,165.39,-164.00,Trend,1.008,30545.87,30548.9,5082,A-20,Alloy 617,Plate,314626
5083,CapPass,167.04,-163.80,Trend,1.02,30551.9,30554.9,5083,A-20,Alloy 617,Plate,314626
5084,CapPass,166.42,-162.90,Trend,1.022,30557.93,30560.9,5084,A-20,Alloy 617,Plate,314626
5085,CapPass,165.32,-164.00,Trend,1.008,30563.93,30566.93,5085,A-20,Alloy 617,Plate,314626
5086,CapPass,165.72,-164.20,Trend,1.009,30569.93,30572.96,5086,A-20,Alloy 617,Plate,314626
5087,CapPass,165.63,-165.10,Trend,1.003,30575.93,30578.96,5087,A-20,Alloy 617,Plate,314626
5088,CapPass,165.27,-165.30,Trend,0.999,30581.96,30584.96,5088,A-20,Alloy 617,Plate,314626
5089,CapPass,164.45,-164.90,Trend,0.997,30587.96,30591,5089,A-20,Alloy 617,Plate,314626
5090,CapPass,166.64,-165.00,Trend,1.01,30594,30597,5090,A-20,Alloy 617,Plate,314626
5091,CapPass,165.01,-163.40,Trend,1.01,30600,30603,5091,A-20,Alloy 617,Plate,314626
5092,CapPass,167.42,-163.10,Trend,1.026,30606,30609.03,5092,A-20,Alloy 617,Plate,314626
5093,CapPass,166.24,-163.90,Trend,1.014,30612.03,30615.03,5093,A-20,Alloy 617,Plate,314626
5094,CapPass,165.65,-163.60,Trend,1.013,30618.03,30621.06,5094,A-20,Alloy 617,Plate,314626
5095,CapPass,165.36,-165.10,Trend,1.002,30624.06,30627.06,5095,A-20,Alloy 617,Plate,314626
5096,CapPass,166.3,-163.80,Trend,1.015,30630.06,30633.09,5096,A-20,Alloy 617,Plate,314626
5097,CapPass,167.72,-162.10,Trend,1.034,30636.09,30639.09,5097,A-20,Alloy 617,Plate,314626
5098,CapPass,166.07,-163.20,Trend,1.018,30642.09,30645.09,5098,A-20,Alloy 617,Plate,314626
5099,CapPass,166.24,-164.40,Trend,1.011,30648.09,30651.12,5099,A-20,Alloy 617,Plate,314626
5100,CapPass,165.61,-165.00,Trend,1.004,30654.09,30657.12,5100,A-20,Alloy 617,Plate,314626
5101,CapPass,165.74,-164.10,Trend,1.01,30660.12,30663.12,5101,A-20,Alloy 617,Plate,314626
5102,CapPass,165.29,-165.00,Trend,1.002,30666.15,30669.15,5102,A-20,Alloy 617,Plate,314626
5103,CapPass,164.07,-164.70,Trend,0.996,30672.15,30675.15,5103,A-20,Alloy 617,Plate,314626
5104,CapPass,164.97,-164.00,Trend,1.006,30678.15,30681.18,5104,A-20,Alloy 617,Plate,314626
5105,CapPass,164.83,-164.00,Trend,1.005,30684.18,30687.18,5105,A-20,Alloy 617,Plate,314626
5106,CapPass,165.89,-164.00,Trend,1.012,30690.18,30693.21,5106,A-20,Alloy 617,Plate,314626
5107,CapPass,165.93,-164.20,Trend,1.01,30696.21,30699.21,5107,A-20,Alloy 617,Plate,314626
5108,CapPass,165.58,-165.20,Trend,1.002,30702.21,30705.21,5108,A-20,Alloy 617,Plate,314626
5109,CapPass,167.28,-164.30,Trend,1.018,30708.21,30711.25,5109,A-20,Alloy 617,Plate,314626
5110,CapPass,166.26,-163.70,Trend,1.016,30714.25,30717.25,5110,A-20,Alloy 617,Plate,314626
5111,CapPass,166.65,-163.80,Trend,1.018,30720.25,30723.28,5111,A-20,Alloy 617,Plate,314626
5112,CapPass,166.02,-163.00,Trend,1.018,30726.28,30729.28,5112,A-20,Alloy 617,Plate,314626
5113,CapPass,166.51,-164.10,Trend,1.015,30732.28,30735.28,5113,A-20,Alloy 617,Plate,314626
5114,CapPass,165.79,-165.00,Trend,1.005,30738.31,30741.31,5114,A-20,Alloy 617,Plate,314626
5115,CapPass,165.11,-164.50,Trend,1.004,30744.31,30747.31,5115,A-20,Alloy 617,Plate,314626
5116,CapPass,165.47,-165.00,Trend,1.003,30750.31,30753.34,5116,A-20,Alloy 617,Plate,314626
5117,CapPass,166.02,-163.00,Trend,1.018,30756.34,30759.34,5117,A-20,Alloy 617,Plate,314626
5118,CapPass,166.49,-163.90,Trend,1.016,30762.34,30765.34,5118,A-20,Alloy 617,Plate,314626
5119,CapPass,165.71,-164.70,Trend,1.006,30768.37,30771.37,5119,A-20,Alloy 617,Plate,314626
5120,CapPass,165.04,-164.40,Trend,1.004,30774.37,30777.37,5120,A-20,Alloy 617,Plate,314626
5121,CapPass,166.62,-163.70,Trend,1.018,30780.37,30783.4,5121,A-20,Alloy 617,Plate,314626
5122,CapPass,166.27,-164.80,Trend,1.009,30786.4,30789.4,5122,A-20,Alloy 617,Plate,314626
5123,CapPass,166.56,-163.60,Trend,1.018,30792.4,30795.4,5123,A-20,Alloy 617,Plate,314626
5124,CapPass,166.32,-164.60,Trend,1.01,30798.4,30801.43,5124,A-20,Alloy 617,Plate,314626
5125,CapPass,166.98,-165.20,Trend,1.011,30804.43,30807.43,5125,A-20,Alloy 617,Plate,314626
5126,CapPass,167.24,-162.90,Trend,1.026,30810.43,30813.46,5126,A-20,Alloy 617,Plate,314626
5127,CapPass,166.94,-164.20,Trend,1.017,30816.46,30819.46,5127,A-20,Alloy 617,Plate,314626
5128,CapPass,164.16,-163.50,Trend,1.004,30822.46,30825.5,5128,A-20,Alloy 617,Plate,314626
5129,CapPass,166.53,-165.10,Trend,1.008,30828.5,30831.5,5129,A-20,Alloy 617,Plate,314626
5130,CapPass,165.55,-165.80,Trend,0.999,30834.5,30837.53,5130,A-20,Alloy 617,Plate,314626
5131,CapPass,164.65,-163.70,Trend,1.006,30840.5,30843.53,5131,A-20,Alloy 617,Plate,314626
5132,CapPass,166.79,-164.30,Trend,1.015,30846.53,30849.53,5132,A-20,Alloy 617,Plate,314626
5133,CapPass,166.62,-165.40,Trend,1.008,30852.53,30855.56,5133,A-20,Alloy 617,Plate,314626
5134,CapPass,164.87,-165.00,Trend,0.999,30858.53,30861.56,5134,A-20,Alloy 617,Plate,314626
5135,CapPass,164.7,-164.80,Trend,0.999,30864.56,30867.56,5135,A-20,Alloy 617,Plate,314626
5136,CapPass,166.02,-165.90,Trend,1.001,30870.56,30873.56,5136,A-20,Alloy 617,Plate,314626
5137,CapPass,165.41,-165.20,Trend,1.001,30876.59,30879.59,5137,A-20,Alloy 617,Plate,314626
5138,CapPass,165,-163.60,Trend,1.008,30882.59,30885.62,5138,A-20,Alloy 617,Plate,314626
5139,CapPass,166.99,-163.50,Trend,1.021,30888.59,30891.62,5139,A-20,Alloy 617,Plate,314626
5140,CapPass,166.28,-164.70,Trend,1.009,30894.62,30897.62,5140,A-20,Alloy 617,Plate,314626
5141,CapPass,165.34,-163.60,Trend,1.01,30900.62,30903.65,5141,A-20,Alloy 617,Plate,314626
5142,CapPass,165.7,-164.80,Trend,1.006,30906.65,30909.65,5142,A-20,Alloy 617,Plate,314626
5143,CapPass,165.63,-163.90,Trend,1.01,30912.65,30915.68,5143,A-20,Alloy 617,Plate,314626
5144,CapPass,164.51,-165.00,Trend,0.997,30918.68,30921.68,5144,A-20,Alloy 617,Plate,314626
5145,CapPass,165.23,-164.20,Trend,1.006,30924.68,30927.71,5145,A-20,Alloy 617,Plate,314626
5146,CapPass,164.21,-165.40,Trend,0.993,30930.68,30933.71,5146,A-20,Alloy 617,Plate,314626
5147,CapPass,166.55,-163.90,Trend,1.016,30936.71,30939.71,5147,A-20,Alloy 617,Plate,314626
5148,CapPass,165.58,-164.70,Trend,1.006,30942.71,30945.75,5148,A-20,Alloy 617,Plate,314626
5149,CapPass,165.11,-164.10,Trend,1.006,30948.75,30951.75,5149,A-20,Alloy 617,Plate,314626
5150,CapPass,165.41,-166.10,Trend,0.996,30954.75,30957.78,5150,A-20,Alloy 617,Plate,314626
5151,CapPass,166.27,-164.70,Trend,1.009,30960.75,30963.78,5151,A-20,Alloy 617,Plate,314626
5152,CapPass,166.01,-163.30,Trend,1.016,30966.78,30969.78,5152,A-20,Alloy 617,Plate,314626
5153,CapPass,166.37,-163.80,Trend,1.016,30972.78,30975.81,5153,A-20,Alloy 617,Plate,314626
5154,CapPass,166.83,-164.00,Trend,1.017,30978.81,30981.81,5154,A-20,Alloy 617,Plate,314626
5155,CapPass,166.62,-164.20,Trend,1.015,30984.81,30987.81,5155,A-20,Alloy 617,Plate,314626
5156,CapPass,165.71,-165.20,Trend,1.003,30990.84,30993.84,5156,A-20,Alloy 617,Plate,314626
5157,CapPass,165.85,-164.00,Trend,1.011,30996.84,30999.87,5157,A-20,Alloy 617,Plate,314626
5158,CapPass,167.15,-164.30,Trend,1.017,31002.84,31005.87,5158,A-20,Alloy 617,Plate,314626
5159,CapPass,167.16,-164.70,Trend,1.015,31008.87,31011.87,5159,A-20,Alloy 617,Plate,314626
5160,CapPass,166.59,-164.30,Trend,1.014,31014.87,31017.87,5160,A-20,Alloy 617,Plate,314626
5161,CapPass,164.91,-164.50,Trend,1.002,31020.9,31023.9,5161,A-20,Alloy 617,Plate,314626
5162,CapPass,166.11,-164.90,Trend,1.008,31026.9,31029.9,5162,A-20,Alloy 617,Plate,314626
5163,CapPass,166.46,-163.30,Trend,1.02,31032.93,31035.93,5163,A-20,Alloy 617,Plate,314626
5164,CapPass,167.21,-163.40,Trend,1.023,31038.93,31041.96,5164,A-20,Alloy 617,Plate,314626
5165,CapPass,166.03,-163.70,Trend,1.014,31044.93,31047.96,5165,A-20,Alloy 617,Plate,314626
5166,CapPass,166.8,-165.00,Trend,1.011,31050.93,31053.96,5166,A-20,Alloy 617,Plate,314626
5167,CapPass,166.51,-164.20,Trend,1.014,31056.96,31060,5167,A-20,Alloy 617,Plate,314626
5168,CapPass,167.25,-162.70,Trend,1.028,31062.96,31066,5168,A-20,Alloy 617,Plate,314626
5169,CapPass,159.98,-165.90,Trend,0.964,31069,31072,5169,A-20,Alloy 617,Plate,314626
5170,CapPass,161.81,-165.80,Trend,0.976,31075,31078,5170,A-20,Alloy 617,Plate,314626
5171,CapPass,162.7,-166.70,Trend,0.976,31081.03,31084.03,5171,A-20,Alloy 617,Plate,314626
5172,CapPass,162,-166.50,Trend,0.973,31087.03,31090.03,5172,A-20,Alloy 617,Plate,314626
5173,CapPass,162.71,-165.60,Trend,0.982,31093.03,31096.06,5173,A-20,Alloy 617,Plate,314626
5174,CapPass,163.1,-165.60,Trend,0.985,31099.06,31102.06,5174,A-20,Alloy 617,Plate,314626
5175,CapPass,163.22,-166.30,Trend,0.982,31105.06,31108.09,5175,A-20,Alloy 617,Plate,314626
5176,CapPass,162.54,-165.60,Trend,0.982,31111.09,31114.09,5176,A-20,Alloy 617,Plate,314626
5177,CapPass,163.73,-164.80,Trend,0.993,31117.09,31120.12,5177,A-20,Alloy 617,Plate,314626
5178,CapPass,162.45,-164.80,Trend,0.986,31123.12,31126.12,5178,A-20,Alloy 617,Plate,314626
5179,CapPass,164.63,-164.60,Trend,1,31129.12,31132.12,5179,A-20,Alloy 617,Plate,314626
5180,CapPass,164.11,-166.10,Trend,0.988,31135.12,31138.15,5180,A-20,Alloy 617,Plate,314626
5181,CapPass,163.93,-165.20,Trend,0.992,31141.15,31144.15,5181,A-20,Alloy 617,Plate,314626
5182,CapPass,163.13,-165.00,Trend,0.989,31147.15,31150.15,5182,A-20,Alloy 617,Plate,314626
5183,CapPass,166.54,-164.30,Trend,1.014,31153.15,31156.18,5183,A-20,Alloy 617,Plate,314626
5184,CapPass,165.36,-164.00,Trend,1.008,31159.18,31162.18,5184,A-20,Alloy 617,Plate,314626
5185,CapPass,164.48,-164.30,Trend,1.001,31165.18,31168.21,5185,A-20,Alloy 617,Plate,314626
5186,CapPass,165.47,-163.60,Trend,1.011,31171.21,31174.21,5186,A-20,Alloy 617,Plate,314626
5187,CapPass,164.25,-164.70,Trend,0.997,31177.21,31180.25,5187,A-20,Alloy 617,Plate,314626
5188,CapPass,164.36,-164.60,Trend,0.999,31183.21,31186.25,5188,A-20,Alloy 617,Plate,314626
5189,CapPass,165.33,-165.30,Trend,1,31189.25,31192.25,5189,A-20,Alloy 617,Plate,314626
5190,CapPass,163.19,-166.00,Trend,0.983,31195.28,31198.28,5190,A-20,Alloy 617,Plate,314626
5191,CapPass,163.19,-165.90,Trend,0.983,31201.28,31204.28,5191,A-20,Alloy 617,Plate,314626
5192,CapPass,163.57,-164.60,Trend,0.994,31207.28,31210.28,5192,A-20,Alloy 617,Plate,314626
5193,CapPass,165.82,-165.50,Trend,1.002,31213.31,31216.31,5193,A-20,Alloy 617,Plate,314626
5194,CapPass,165.02,-164.80,Trend,1.001,31219.31,31222.34,5194,A-20,Alloy 617,Plate,314626
5195,CapPass,165.35,-164.30,Trend,1.006,31225.34,31228.34,5195,A-20,Alloy 617,Plate,314626
5196,CapPass,165.65,-164.30,Trend,1.008,31231.34,31234.34,5196,A-20,Alloy 617,Plate,314626
5197,CapPass,165,-165.10,Trend,0.999,31237.37,31240.37,5197,A-20,Alloy 617,Plate,314626
5198,CapPass,165.73,-164.40,Trend,1.008,31243.37,31246.37,5198,A-20,Alloy 617,Plate,314626
5199,CapPass,163.94,-165.70,Trend,0.989,31249.37,31252.4,5199,A-20,Alloy 617,Plate,314626
5200,CapPass,164.68,-164.00,Trend,1.004,31255.37,31258.4,5200,A-20,Alloy 617,Plate,314626
5201,CapPass,165.65,-164.30,Trend,1.008,31261.4,31264.4,5201,A-20,Alloy 617,Plate,314626
5202,CapPass,164.63,-164.80,Trend,0.999,31267.4,31270.43,5202,A-20,Alloy 617,Plate,314626
5203,CapPass,165.63,-164.20,Trend,1.008,31273.43,31276.43,5203,A-20,Alloy 617,Plate,314626
5204,CapPass,166.24,-164.30,Trend,1.012,31279.43,31282.43,5204,A-20,Alloy 617,Plate,314626
5205,CapPass,164.96,-165.00,Trend,1,31285.43,31288.46,5205,A-20,Alloy 617,Plate,314626
5206,CapPass,165,-164.70,Trend,1.002,31291.46,31294.5,5206,A-20,Alloy 617,Plate,314626
5207,CapPass,164.14,-164.80,Trend,0.996,31297.5,31300.5,5207,A-20,Alloy 617,Plate,314626
5208,CapPass,164.32,-165.30,Trend,0.994,31303.5,31306.5,5208,A-20,Alloy 617,Plate,314626
5209,CapPass,165.53,-164.90,Trend,1.004,31309.5,31312.5,5209,A-20,Alloy 617,Plate,314626
5210,CapPass,163.92,-166.20,Trend,0.986,31315.5,31318.53,5210,A-20,Alloy 617,Plate,314626
5211,CapPass,164.95,-164.60,Trend,1.002,31321.53,31324.53,5211,A-20,Alloy 617,Plate,314626
5212,CapPass,164.89,-164.30,Trend,1.004,31327.56,31330.53,5212,A-20,Alloy 617,Plate,314626
5213,CapPass,164.9,-164.90,Trend,1,31333.56,31336.56,5213,A-20,Alloy 617,Plate,314626
5214,CapPass,164.27,-165.00,Trend,0.995,31339.56,31342.59,5214,A-20,Alloy 617,Plate,314626
5215,CapPass,164.33,-165.30,Trend,0.994,31345.59,31348.59,5215,A-20,Alloy 617,Plate,314626
5216,CapPass,165.42,-163.90,Trend,1.009,31351.59,31354.59,5216,A-20,Alloy 617,Plate,314626
5217,CapPass,165.94,-164.20,Trend,1.01,31357.59,31360.62,5217,A-20,Alloy 617,Plate,314626
5218,CapPass,166.32,-163.40,Trend,1.018,31363.62,31366.62,5218,A-20,Alloy 617,Plate,314626
5219,CapPass,166.34,-164.80,Trend,1.009,31369.62,31372.62,5219,A-20,Alloy 617,Plate,314626
5220,CapPass,165.65,-163.70,Trend,1.012,31375.65,31378.65,5220,A-20,Alloy 617,Plate,314626
5221,CapPass,166.17,-164.30,Trend,1.011,31381.65,31384.65,5221,A-20,Alloy 617,Plate,314626
5222,CapPass,164.64,-166.70,Trend,0.988,31387.68,31390.68,5222,A-20,Alloy 617,Plate,314626
5223,CapPass,163.5,-164.90,Trend,0.991,31393.68,31396.68,5223,A-20,Alloy 617,Plate,314626
5224,CapPass,164.29,-164.50,Trend,0.999,31399.68,31402.71,5224,A-20,Alloy 617,Plate,314626
5225,CapPass,164.28,-165.20,Trend,0.994,31405.68,31408.71,5225,A-20,Alloy 617,Plate,314626
5226,CapPass,163.65,-166.40,Trend,0.983,31411.71,31414.75,5226,A-20,Alloy 617,Plate,314626
5227,CapPass,162.89,-164.40,Trend,0.991,31417.71,31420.75,5227,A-20,Alloy 617,Plate,314626
5228,CapPass,165.69,-166.00,Trend,0.998,31423.75,31426.75,5228,A-20,Alloy 617,Plate,314626
5229,CapPass,163.71,-165.40,Trend,0.99,31429.75,31432.78,5229,A-20,Alloy 617,Plate,314626
5230,CapPass,164.35,-164.30,Trend,1,31435.78,31438.78,5230,A-20,Alloy 617,Plate,314626
5231,CapPass,165.89,-165.20,Trend,1.004,31441.78,31444.78,5231,A-20,Alloy 617,Plate,314626
5232,CapPass,164.51,-165.30,Trend,0.995,31447.81,31450.81,5232,A-20,Alloy 617,Plate,314626
5233,CapPass,164.56,-164.80,Trend,0.999,31453.81,31456.81,5233,A-20,Alloy 617,Plate,314626
5234,CapPass,165.11,-163.40,Trend,1.01,31459.84,31462.81,5234,A-20,Alloy 617,Plate,314626
5235,CapPass,165.77,-164.50,Trend,1.008,31465.84,31468.84,5235,A-20,Alloy 617,Plate,314626
5236,CapPass,166.32,-164.30,Trend,1.012,31471.84,31474.87,5236,A-20,Alloy 617,Plate,314626
5237,CapPass,166.09,-163.50,Trend,1.016,31477.87,31480.87,5237,A-20,Alloy 617,Plate,314626
5238,CapPass,165.39,-163.70,Trend,1.01,31483.87,31486.87,5238,A-20,Alloy 617,Plate,314626
5239,CapPass,165.06,-163.30,Trend,1.011,31489.87,31492.9,5239,A-20,Alloy 617,Plate,314626
5240,CapPass,166.11,-164.50,Trend,1.01,31495.9,31498.9,5240,A-20,Alloy 617,Plate,314626
5241,CapPass,164.91,-165.00,Trend,1,31501.9,31504.93,5241,A-20,Alloy 617,Plate,314626
5242,CapPass,165.25,-165.80,Trend,0.996,31507.9,31510.93,5242,A-20,Alloy 617,Plate,314626
5243,CapPass,166.1,-162.90,Trend,1.02,31513.93,31516.93,5243,A-20,Alloy 617,Plate,314626
5244,CapPass,167.1,-163.40,Trend,1.022,31519.93,31522.96,5244,A-20,Alloy 617,Plate,314626
5245,CapPass,166.06,-163.90,Trend,1.013,31525.96,31528.96,5245,A-20,Alloy 617,Plate,314626
5246,CapPass,165.41,-164.30,Trend,1.007,31531.96,31535,5246,A-20,Alloy 617,Plate,314626
5247,CapPass,164.95,-164.80,Trend,1.001,31537.96,31541,5247,A-20,Alloy 617,Plate,314626
5248,CapPass,165.52,-165.00,Trend,1.003,31544,31547,5248,A-20,Alloy 617,Plate,314626
5249,CapPass,165.55,-164.10,Trend,1.009,31550.03,31553.03,5249,A-20,Alloy 617,Plate,314626
5250,CapPass,165.75,-165.10,Trend,1.004,31556.03,31559.06,5250,A-20,Alloy 617,Plate,314626
5251,CapPass,165.8,-165.60,Trend,1.001,31562.03,31565.06,5251,A-20,Alloy 617,Plate,314626
5252,CapPass,164.96,-165.00,Trend,1,31568.06,31571.06,5252,A-20,Alloy 617,Plate,314626
5253,CapPass,165.59,-164.60,Trend,1.006,31574.06,31577.09,5253,A-20,Alloy 617,Plate,314626
5254,CapPass,165.24,-164.80,Trend,1.003,31580.06,31583.09,5254,A-20,Alloy 617,Plate,314626
5255,CapPass,165.8,-163.70,Trend,1.013,31586.09,31589.12,5255,A-20,Alloy 617,Plate,314626
5256,CapPass,165.48,-164.70,Trend,1.005,31592.09,31595.12,5256,A-20,Alloy 617,Plate,314626
5257,CapPass,166.39,-164.90,Trend,1.009,31598.12,31601.12,5257,A-20,Alloy 617,Plate,314626
5258,CapPass,164.85,-164.90,Trend,1,31604.12,31607.12,5258,A-20,Alloy 617,Plate,314626
5259,CapPass,166.05,-165.40,Trend,1.004,31610.12,31613.15,5259,A-20,Alloy 617,Plate,314626
5260,CapPass,165.58,-163.90,Trend,1.01,31616.12,31619.15,5260,A-20,Alloy 617,Plate,314626
5261,CapPass,163.88,-163.60,Trend,1.001,31622.12,31625.15,5261,A-20,Alloy 617,Plate,314626
5262,CapPass,161.84,-163.40,Trend,0.991,31628.15,31631.18,5262,A-20,Alloy 617,Plate,314626
5263,CapPass,166.11,-164.30,Trend,1.011,31634.18,31637.21,5263,A-20,Alloy 617,Plate,314626
5264,CapPass,166.1,-165.60,Trend,1.003,31640.18,31643.21,5264,A-20,Alloy 617,Plate,314626
5265,CapPass,163.7,-164.70,Trend,0.994,31646.21,31649.21,5265,A-20,Alloy 617,Plate,314626
5266,CapPass,164.74,-164.30,Trend,1.002,31652.21,31655.25,5266,A-20,Alloy 617,Plate,314626
5267,CapPass,165.03,-164.20,Trend,1.005,31658.25,31661.25,5267,A-20,Alloy 617,Plate,314626
5268,CapPass,164.22,-165.20,Trend,0.994,31664.25,31667.25,5268,A-20,Alloy 617,Plate,314626
5269,CapPass,163.68,-165.80,Trend,0.987,31670.25,31673.28,5269,A-20,Alloy 617,Plate,314626
5270,CapPass,166.19,-163.70,Trend,1.015,31676.28,31679.28,5270,A-20,Alloy 617,Plate,314626
5271,CapPass,165.28,-164.50,Trend,1.005,31682.28,31685.31,5271,A-20,Alloy 617,Plate,314626
5272,CapPass,166.59,-162.90,Trend,1.022,31688.31,31691.31,5272,A-20,Alloy 617,Plate,314626
5273,CapPass,164.64,-165.80,Trend,0.993,31694.31,31697.31,5273,A-20,Alloy 617,Plate,314626
5274,CapPass,163.99,-166.00,Trend,0.988,31700.31,31703.34,5274,A-20,Alloy 617,Plate,314626
5275,CapPass,164.04,-165.00,Trend,0.994,31706.34,31709.34,5275,A-20,Alloy 617,Plate,314626
5276,CapPass,164.01,-164.60,Trend,0.996,31712.34,31715.37,5276,A-20,Alloy 617,Plate,314626
5277,CapPass,165.46,-164.90,Trend,1.003,31718.37,31721.37,5277,A-20,Alloy 617,Plate,314626
5278,CapPass,165,-164.20,Trend,1.005,31724.37,31727.4,5278,A-20,Alloy 617,Plate,314626
5279,CapPass,165.23,-163.80,Trend,1.009,31730.4,31733.4,5279,A-20,Alloy 617,Plate,314626
5280,CapPass,165.8,-165.30,Trend,1.003,31736.4,31739.4,5280,A-20,Alloy 617,Plate,314626
5281,CapPass,164.64,-164.00,Trend,1.004,31742.4,31745.43,5281,A-20,Alloy 617,Plate,314626
5282,CapPass,165.55,-163.20,Trend,1.014,31748.43,31751.43,5282,A-20,Alloy 617,Plate,314626
5283,CapPass,165.35,-165.30,Trend,1,31754.43,31757.46,5283,A-20,Alloy 617,Plate,314626
5284,CapPass,163.55,-165.50,Trend,0.988,31760.46,31763.46,5284,A-20,Alloy 617,Plate,314626
5285,CapPass,166.39,-165.30,Trend,1.007,31766.46,31769.5,5285,A-20,Alloy 617,Plate,314626
5286,CapPass,164,-164.30,Trend,0.998,31772.46,31775.5,5286,A-20,Alloy 617,Plate,314626
5287,CapPass,166.91,-164.00,Trend,1.018,31778.5,31781.5,5287,A-20,Alloy 617,Plate,314626
5288,CapPass,166.02,-164.80,Trend,1.007,31784.5,31787.53,5288,A-20,Alloy 617,Plate,314626
5289,CapPass,165.24,-165.40,Trend,0.999,31790.53,31793.53,5289,A-20,Alloy 617,Plate,314626
5290,CapPass,165.59,-165.10,Trend,1.003,31796.53,31799.53,5290,A-20,Alloy 617,Plate,314626
5291,CapPass,164.7,-164.80,Trend,0.999,31802.56,31805.56,5291,A-20,Alloy 617,Plate,314626
5292,CapPass,164.4,-165.10,Trend,0.996,31808.56,31811.56,5292,A-20,Alloy 617,Plate,314626
5293,CapPass,165.73,-165.20,Trend,1.003,31814.56,31817.59,5293,A-20,Alloy 617,Plate,314626
5294,CapPass,164.94,-165.20,Trend,0.999,31820.59,31823.59,5294,A-20,Alloy 617,Plate,314626
5295,CapPass,165.97,-164.50,Trend,1.009,31826.59,31829.59,5295,A-20,Alloy 617,Plate,314626
5296,CapPass,166.19,-163.40,Trend,1.017,31832.59,31835.62,5296,A-20,Alloy 617,Plate,314626
5297,CapPass,164.75,-165.90,Trend,0.993,31838.62,31841.62,5297,A-20,Alloy 617,Plate,314626
5298,CapPass,165.13,-164.10,Trend,1.006,31844.62,31847.62,5298,A-20,Alloy 617,Plate,314626
5299,CapPass,166.27,-164.40,Trend,1.011,31850.65,31853.65,5299,A-20,Alloy 617,Plate,314626
5300,CapPass,162.98,-163.60,Trend,0.996,31856.65,31859.68,5300,A-20,Alloy 617,Plate,314626
5301,CapPass,165.31,-165.30,Trend,1,31862.68,31865.68,5301,A-20,Alloy 617,Plate,314626
5302,CapPass,166.47,-164.60,Trend,1.011,31868.68,31871.71,5302,A-20,Alloy 617,Plate,314626
5303,CapPass,165.03,-164.00,Trend,1.006,31874.71,31877.71,5303,A-20,Alloy 617,Plate,314626
5304,CapPass,165.34,-164.70,Trend,1.004,31880.71,31883.71,5304,A-20,Alloy 617,Plate,314626
5305,CapPass,165.44,-163.20,Trend,1.013,31886.71,31889.75,5305,A-20,Alloy 617,Plate,314626
5306,CapPass,164.48,-163.90,Trend,1.003,31892.71,31895.75,5306,A-20,Alloy 617,Plate,314626
5307,CapPass,167.16,-165.60,Trend,1.009,31898.75,31901.75,5307,A-20,Alloy 617,Plate,314626
5308,CapPass,163.98,-165.90,Trend,0.989,31904.75,31907.78,5308,A-20,Alloy 617,Plate,314626
5309,CapPass,163.73,-165.40,Trend,0.99,31910.78,31913.78,5309,A-20,Alloy 617,Plate,314626
5310,CapPass,165.3,-164.30,Trend,1.006,31916.81,31919.81,5310,A-20,Alloy 617,Plate,314626
5311,CapPass,164.93,-164.60,Trend,1.002,31922.81,31925.81,5311,A-20,Alloy 617,Plate,314626
5312,CapPass,164.73,-165.10,Trend,0.997,31928.81,31931.81,5312,A-20,Alloy 617,Plate,314626
5313,CapPass,163.43,-164.80,Trend,0.992,31934.84,31937.84,5313,A-20,Alloy 617,Plate,314626
5314,CapPass,164.2,-165.80,Trend,0.99,31940.84,31943.84,5314,A-20,Alloy 617,Plate,314626
5315,CapPass,164.36,-165.00,Trend,0.996,31946.87,31949.87,5315,A-20,Alloy 617,Plate,314626
5316,CapPass,165.25,-164.80,Trend,1.003,31952.87,31955.87,5316,A-20,Alloy 617,Plate,314626
5317,CapPass,165.2,-164.40,Trend,1.005,31958.87,31961.87,5317,A-20,Alloy 617,Plate,314626
5318,CapPass,165.04,-165.00,Trend,1,31964.87,31967.9,5318,A-20,Alloy 617,Plate,314626
5319,CapPass,163.91,-165.30,Trend,0.991,31970.9,31973.93,5319,A-20,Alloy 617,Plate,314626
5320,CapPass,165.73,-164.50,Trend,1.007,31976.9,31979.93,5320,A-20,Alloy 617,Plate,314626
5321,CapPass,164.9,-162.60,Trend,1.014,31982.93,31985.93,5321,A-20,Alloy 617,Plate,314626
5322,CapPass,165.07,-165.00,Trend,1,31988.93,31991.96,5322,A-20,Alloy 617,Plate,314626
5323,CapPass,164.42,-165.00,Trend,0.996,31994.96,31997.96,5323,A-20,Alloy 617,Plate,314626
5324,CapPass,164.71,-164.30,Trend,1.003,32000.96,32003.96,5324,A-20,Alloy 617,Plate,314626
5325,CapPass,164.32,-164.20,Trend,1.001,32006.96,32010,5325,A-20,Alloy 617,Plate,314626
5326,CapPass,163.76,-165.30,Trend,0.991,32013,32016,5326,A-20,Alloy 617,Plate,314626
5327,CapPass,164.11,-163.70,Trend,1.003,32019,32022.03,5327,A-20,Alloy 617,Plate,314626
5328,CapPass,164.81,-163.00,Trend,1.011,32025,32028.03,5328,A-20,Alloy 617,Plate,314626
5329,CapPass,165.8,-162.30,Trend,1.021,32031.03,32034.03,5329,A-20,Alloy 617,Plate,314626
5330,CapPass,164.45,-162.80,Trend,1.01,32037.03,32040.06,5330,A-20,Alloy 617,Plate,314626
5331,CapPass,165.78,-163.10,Trend,1.016,32043.06,32046.06,5331,A-20,Alloy 617,Plate,314626
5332,CapPass,164.83,-165.80,Trend,0.994,32049.06,32052.06,5332,A-20,Alloy 617,Plate,314626
5333,CapPass,163.94,-165.30,Trend,0.992,32055.06,32058.09,5333,A-20,Alloy 617,Plate,314626
5334,CapPass,163.69,-166.30,Trend,0.984,32061.09,32064.09,5334,A-20,Alloy 617,Plate,314626
5335,CapPass,164.93,-163.70,Trend,1.008,32067.09,32070.12,5335,A-20,Alloy 617,Plate,314626
5336,CapPass,166.79,-164.80,Trend,1.012,32073.12,32076.12,5336,A-20,Alloy 617,Plate,314626
5337,CapPass,166.15,-165.70,Trend,1.003,32079.12,32082.15,5337,A-20,Alloy 617,Plate,314626
5338,CapPass,165.01,-163.80,Trend,1.007,32085.15,32088.15,5338,A-20,Alloy 617,Plate,314626
5339,CapPass,166.31,-162.90,Trend,1.021,32091.15,32094.18,5339,A-20,Alloy 617,Plate,314626
5340,CapPass,166.73,-163.30,Trend,1.021,32097.18,32100.18,5340,A-20,Alloy 617,Plate,314626
5341,CapPass,166.06,-165.10,Trend,1.005,32103.18,32106.18,5341,A-20,Alloy 617,Plate,314626
5342,CapPass,165.11,-165.90,Trend,0.995,32109.18,32112.18,5342,A-20,Alloy 617,Plate,314626
5343,CapPass,163.35,-164.40,Trend,0.994,32115.21,32118.21,5343,A-20,Alloy 617,Plate,314626
5344,CapPass,165.35,-165.20,Trend,1.001,32121.21,32124.21,5344,A-20,Alloy 617,Plate,314626
5345,CapPass,164.38,-164.30,Trend,1.001,32127.25,32130.25,5345,A-20,Alloy 617,Plate,314626
5346,CapPass,165.55,-164.10,Trend,1.009,32133.25,32136.28,5346,A-20,Alloy 617,Plate,314626
5347,CapPass,165.81,-164.80,Trend,1.006,32139.25,32142.28,5347,A-20,Alloy 617,Plate,314626
5348,CapPass,164.85,-163.70,Trend,1.007,32145.28,32148.28,5348,A-20,Alloy 617,Plate,314626
5349,CapPass,165.63,-164.90,Trend,1.004,32151.28,32154.31,5349,A-20,Alloy 617,Plate,314626
5350,CapPass,164.67,-165.40,Trend,0.996,32157.28,32160.31,5350,A-20,Alloy 617,Plate,314626
5351,CapPass,164.57,-164.90,Trend,0.998,32163.31,32166.31,5351,A-20,Alloy 617,Plate,314626
5352,CapPass,164.76,-164.90,Trend,0.999,32169.31,32172.34,5352,A-20,Alloy 617,Plate,314626
5353,CapPass,165.44,-163.50,Trend,1.012,32175.34,32178.34,5353,A-20,Alloy 617,Plate,314626
5354,CapPass,165.49,-163.80,Trend,1.01,32181.34,32184.34,5354,A-20,Alloy 617,Plate,314626
5355,CapPass,166.53,-163.80,Trend,1.016,32187.34,32190.37,5355,A-20,Alloy 617,Plate,314626
5356,CapPass,165.05,-162.70,Trend,1.015,32193.37,32196.4,5356,A-20,Alloy 617,Plate,314626
5357,CapPass,166.77,-163.70,Trend,1.019,32199.37,32202.4,5357,A-20,Alloy 617,Plate,314626
5358,CapPass,166.42,-164.80,Trend,1.01,32205.4,32208.4,5358,A-20,Alloy 617,Plate,314626
5359,CapPass,165.13,-165.20,Trend,0.999,32211.4,32214.43,5359,A-20,Alloy 617,Plate,314626
5360,CapPass,164.67,-163.30,Trend,1.008,32217.43,32220.43,5360,A-20,Alloy 617,Plate,314626
5361,CapPass,164.91,-164.70,Trend,1.001,32223.43,32226.43,5361,A-20,Alloy 617,Plate,314626
5362,CapPass,165.24,-164.80,Trend,1.003,32229.43,32232.46,5362,A-20,Alloy 617,Plate,314626
5363,CapPass,166.11,-165.30,Trend,1.005,32235.46,32238.46,5363,A-20,Alloy 617,Plate,314626
5364,CapPass,164.89,-163.90,Trend,1.006,32241.46,32244.5,5364,A-20,Alloy 617,Plate,314626
5365,CapPass,165.68,-164.30,Trend,1.008,32247.5,32250.5,5365,A-20,Alloy 617,Plate,314626
5366,CapPass,166.48,-163.50,Trend,1.018,32253.5,32256.5,5366,A-20,Alloy 617,Plate,314626
5367,CapPass,165.8,-164.60,Trend,1.007,32259.5,32262.53,5367,A-20,Alloy 617,Plate,314626
5368,CapPass,165.4,-165.40,Trend,1,32265.53,32268.53,5368,A-20,Alloy 617,Plate,314626
5369,CapPass,164.68,-164.10,Trend,1.004,32271.53,32274.56,5369,A-20,Alloy 617,Plate,314626
5370,CapPass,165.18,-163.60,Trend,1.01,32277.56,32280.56,5370,A-20,Alloy 617,Plate,314626
5371,CapPass,167.22,-163.30,Trend,1.024,32283.56,32286.59,5371,A-20,Alloy 617,Plate,314626
5372,CapPass,165.08,-165.80,Trend,0.996,32289.59,32292.59,5372,A-20,Alloy 617,Plate,314626
5373,CapPass,164.75,-163.60,Trend,1.007,32295.59,32298.59,5373,A-20,Alloy 617,Plate,314626
