Repository: js-molina/fatigue-A617

File: data/950C/Strain rate 0.001/0.30% strain/HTM_A20_PeakStress_B3.csv (part 12 of 23)
"Cycle","Data State","Max Stress Mpa","Min Stress Mpa","Qual State","Stress Ratio","Time Max Stress Sec","Time Min Stress Sec","Count","Sample","Alloy","Material_Form","Heat"
4502,"CapPass",177.54,-174.1,"Trend",1.020,26865.34,26868.25,4502,"B-3","Alloy 617","Plate",314626
4503,"CapPass",170.99,-172.2,"Trend",0.993,26871.11,26874.26,4503,"B-3","Alloy 617","Plate",314626
4504,"CapPass",179.08,-172.6,"Trend",1.038,26877.26,26880.25,4504,"B-3","Alloy 617","Plate",314626
4505,"CapPass",176.44,-173.3,"Trend",1.018,26883.25,26886.22,4505,"B-3","Alloy 617","Plate",314626
4506,"CapPass",180.52,-172.7,"Trend",1.045,26889.20,26892.18,4506,"B-3","Alloy 617","Plate",314626
4507,"CapPass",178.89,-165.2,"Trend",1.083,26895.15,26898.14,4507,"B-3","Alloy 617","Plate",314626
4508,"CapPass",176.94,-165.0,"Trend",1.073,26901.11,26903.98,4508,"B-3","Alloy 617","Plate",314626
4509,"CapPass",176.78,-168.8,"Trend",1.047,26907.07,26910.03,4509,"B-3","Alloy 617","Plate",314626
4510,"CapPass",177.80,-172.9,"Trend",1.028,26913.04,26916.04,4510,"B-3","Alloy 617","Plate",314626
4511,"CapPass",176.69,-174.8,"Trend",1.011,26919.03,26922.01,4511,"B-3","Alloy 617","Plate",314626
4512,"CapPass",176.88,-172.2,"Trend",1.027,26925.00,26927.97,4512,"B-3","Alloy 617","Plate",314626
4513,"CapPass",175.68,-170.6,"Trend",1.030,26930.98,26933.93,4513,"B-3","Alloy 617","Plate",314626
4514,"CapPass",177.20,-172.6,"Trend",1.027,26936.98,26939.95,4514,"B-3","Alloy 617","Plate",314626
4515,"CapPass",178.44,-175.0,"Trend",1.020,26942.93,26945.92,4515,"B-3","Alloy 617","Plate",314626
4516,"CapPass",175.61,-172.7,"Trend",1.017,26948.92,26951.89,4516,"B-3","Alloy 617","Plate",314626
4517,"CapPass",176.77,-171.2,"Trend",1.033,26954.89,26957.84,4517,"B-3","Alloy 617","Plate",314626
4518,"CapPass",177.55,-163.0,"Trend",1.089,26960.81,26963.57,4518,"B-3","Alloy 617","Plate",314626
4519,"CapPass",176.27,-164.0,"Trend",1.075,26966.75,26969.48,4519,"B-3","Alloy 617","Plate",314626
4520,"CapPass",175.51,-170.3,"Trend",1.031,26972.75,26975.73,4520,"B-3","Alloy 617","Plate",314626
4521,"CapPass",175.68,-173.8,"Trend",1.011,26978.75,26981.73,4521,"B-3","Alloy 617","Plate",314626
4522,"CapPass",176.79,-173.9,"Trend",1.017,26984.70,26987.70,4522,"B-3","Alloy 617","Plate",314626
4523,"CapPass",177.63,-173.4,"Trend",1.025,26990.72,26993.65,4523,"B-3","Alloy 617","Plate",314626
4524,"CapPass",180.23,-173.1,"Trend",1.041,26996.67,26999.64,4524,"B-3","Alloy 617","Plate",314626
4525,"CapPass",175.44,-174.4,"Trend",1.006,27002.65,27005.61,4525,"B-3","Alloy 617","Plate",314626
4526,"CapPass",177.14,-174.5,"Trend",1.015,27008.61,27011.57,4526,"B-3","Alloy 617","Plate",314626
4527,"CapPass",179.10,-173.7,"Trend",1.031,27014.57,27017.56,4527,"B-3","Alloy 617","Plate",314626
4528,"CapPass",179.42,-162.5,"Trend",1.104,27020.50,27023.03,4528,"B-3","Alloy 617","Plate",314626
4529,"CapPass",177.11,-173.2,"Trend",1.022,27026.50,27029.47,4529,"B-3","Alloy 617","Plate",314626
4530,"CapPass",176.94,-174.9,"Trend",1.011,27032.48,27035.43,4530,"B-3","Alloy 617","Plate",314626
4531,"CapPass",174.89,-174.4,"Trend",1.003,27038.45,27041.42,4531,"B-3","Alloy 617","Plate",314626
4532,"CapPass",177.63,-174.5,"Trend",1.018,27044.42,27047.39,4532,"B-3","Alloy 617","Plate",314626
4533,"CapPass",174.41,-176.6,"Trend",0.988,27050.40,27053.36,4533,"B-3","Alloy 617","Plate",314626
4534,"CapPass",175.93,-173.4,"Trend",1.015,27056.37,27059.32,4534,"B-3","Alloy 617","Plate",314626
4535,"CapPass",177.50,-175.2,"Trend",1.013,27062.34,27065.29,4535,"B-3","Alloy 617","Plate",314626
4536,"CapPass",176.69,-173.2,"Trend",1.020,27068.28,27071.26,4536,"B-3","Alloy 617","Plate",314626
4537,"CapPass",178.36,-172.4,"Trend",1.034,27074.26,27077.25,4537,"B-3","Alloy 617","Plate",314626
4538,"CapPass",178.90,-166.8,"Trend",1.073,27080.18,27082.92,4538,"B-3","Alloy 617","Plate",314626
4539,"CapPass",177.90,-172.4,"Trend",1.032,27086.20,27089.17,4539,"B-3","Alloy 617","Plate",314626
4540,"CapPass",173.30,-171.9,"Trend",1.008,27092.18,27095.14,4540,"B-3","Alloy 617","Plate",314626
4541,"CapPass",178.54,-171.0,"Trend",1.044,27098.15,27101.12,4541,"B-3","Alloy 617","Plate",314626
4542,"CapPass",177.85,-167.2,"Trend",1.063,27104.11,27107.11,4542,"B-3","Alloy 617","Plate",314626
4543,"CapPass",176.91,-170.0,"Trend",1.041,27110.09,27113.04,4543,"B-3","Alloy 617","Plate",314626
4544,"CapPass",177.03,-171.5,"Trend",1.032,27116.06,27119.01,4544,"B-3","Alloy 617","Plate",314626
4545,"CapPass",176.69,-171.6,"Trend",1.030,27121.98,27125.00,4545,"B-3","Alloy 617","Plate",314626
4546,"CapPass",175.23,-172.9,"Trend",1.014,27128.01,27130.97,4546,"B-3","Alloy 617","Plate",314626
4547,"CapPass",177.06,-172.6,"Trend",1.026,27133.97,27136.93,4547,"B-3","Alloy 617","Plate",314626
4548,"CapPass",178.44,-174.0,"Trend",1.025,27139.93,27142.90,4548,"B-3","Alloy 617","Plate",314626
4549,"CapPass",178.49,-163.1,"Trend",1.094,27145.89,27148.89,4549,"B-3","Alloy 617","Plate",314626
4550,"CapPass",176.44,-173.3,"Trend",1.018,27151.89,27154.84,4550,"B-3","Alloy 617","Plate",314626
4551,"CapPass",178.13,-172.2,"Trend",1.035,27157.86,27160.81,4551,"B-3","Alloy 617","Plate",314626
4552,"CapPass",175.60,-173.1,"Trend",1.014,27163.82,27166.78,4552,"B-3","Alloy 617","Plate",314626
4553,"CapPass",178.42,-173.0,"Trend",1.032,27169.79,27172.73,4553,"B-3","Alloy 617","Plate",314626
4554,"CapPass",177.27,-172.0,"Trend",1.030,27175.73,27178.72,4554,"B-3","Alloy 617","Plate",314626
4555,"CapPass",177.09,-171.3,"Trend",1.034,27181.70,27184.68,4555,"B-3","Alloy 617","Plate",314626
4556,"CapPass",177.82,-171.2,"Trend",1.039,27187.67,27190.61,4556,"B-3","Alloy 617","Plate",314626
4557,"CapPass",175.56,-171.6,"Trend",1.023,27193.62,27196.56,4557,"B-3","Alloy 617","Plate",314626
4558,"CapPass",174.64,-173.8,"Trend",1.005,27199.54,27202.59,4558,"B-3","Alloy 617","Plate",314626
4559,"CapPass",176.29,-173.2,"Trend",1.018,27205.61,27208.56,4559,"B-3","Alloy 617","Plate",314626
4560,"CapPass",176.86,-173.6,"Trend",1.019,27211.59,27214.54,4560,"B-3","Alloy 617","Plate",314626
4561,"CapPass",178.33,-173.2,"Trend",1.030,27217.53,27220.51,4561,"B-3","Alloy 617","Plate",314626
4562,"CapPass",177.94,-172.3,"Trend",1.033,27223.50,27226.50,4562,"B-3","Alloy 617","Plate",314626
4563,"CapPass",178.00,-172.6,"Trend",1.031,27229.48,27232.47,4563,"B-3","Alloy 617","Plate",314626
4564,"CapPass",177.95,-163.6,"Trend",1.087,27235.42,27238.09,4564,"B-3","Alloy 617","Plate",314626
4565,"CapPass",177.24,-166.0,"Trend",1.068,27241.34,27244.07,4565,"B-3","Alloy 617","Plate",314626
4566,"CapPass",175.51,-172.2,"Trend",1.019,27247.37,27250.36,4566,"B-3","Alloy 617","Plate",314626
4567,"CapPass",176.62,-171.8,"Trend",1.028,27253.36,27256.32,4567,"B-3","Alloy 617","Plate",314626
4568,"CapPass",178.19,-173.4,"Trend",1.028,27259.34,27262.31,4568,"B-3","Alloy 617","Plate",314626
4569,"CapPass",178.40,-171.4,"Trend",1.041,27265.31,27268.28,4569,"B-3","Alloy 617","Plate",314626
4570,"CapPass",179.13,-161.3,"Trend",1.111,27271.28,27273.93,4570,"B-3","Alloy 617","Plate",314626
4571,"CapPass",176.46,-173.0,"Trend",1.020,27277.25,27280.22,4571,"B-3","Alloy 617","Plate",314626
4572,"CapPass",178.05,-173.2,"Trend",1.028,27283.22,27286.18,4572,"B-3","Alloy 617","Plate",314626
4573,"CapPass",178.42,-172.1,"Trend",1.036,27289.18,27292.15,4573,"B-3","Alloy 617","Plate",314626
4574,"CapPass",176.29,-174.1,"Trend",1.012,27295.15,27298.12,4574,"B-3","Alloy 617","Plate",314626
4575,"CapPass",176.17,-173.4,"Trend",1.016,27301.12,27304.03,4575,"B-3","Alloy 617","Plate",314626
4576,"CapPass",171.55,-172.0,"Trend",0.997,27306.81,27310.06,4576,"B-3","Alloy 617","Plate",314626
4577,"CapPass",177.16,-173.2,"Trend",1.023,27313.06,27316.03,4577,"B-3","Alloy 617","Plate",314626
4578,"CapPass",177.16,-172.9,"Trend",1.025,27319.03,27322.00,4578,"B-3","Alloy 617","Plate",314626
4579,"CapPass",178.81,-174.7,"Trend",1.024,27325.01,27327.97,4579,"B-3","Alloy 617","Plate",314626
4580,"CapPass",176.81,-172.9,"Trend",1.023,27330.97,27333.95,4580,"B-3","Alloy 617","Plate",314626
4581,"CapPass",177.10,-175.0,"Trend",1.012,27336.95,27339.92,4581,"B-3","Alloy 617","Plate",314626
4582,"CapPass",170.67,-168.7,"Trend",1.011,27342.75,27345.82,4582,"B-3","Alloy 617","Plate",314626
4583,"CapPass",175.71,-169.4,"Trend",1.037,27348.86,27351.82,4583,"B-3","Alloy 617","Plate",314626
4584,"CapPass",178.91,-171.5,"Trend",1.043,27354.82,27357.81,4584,"B-3","Alloy 617","Plate",314626
4585,"CapPass",176.87,-172.7,"Trend",1.024,27360.82,27363.79,4585,"B-3","Alloy 617","Plate",314626
4586,"CapPass",177.46,-173.9,"Trend",1.020,27366.79,27369.76,4586,"B-3","Alloy 617","Plate",314626
4587,"CapPass",177.38,-172.9,"Trend",1.026,27372.78,27375.75,4587,"B-3","Alloy 617","Plate",314626
4588,"CapPass",178.38,-173.0,"Trend",1.031,27378.75,27381.70,4588,"B-3","Alloy 617","Plate",314626
4589,"CapPass",178.82,-172.3,"Trend",1.038,27384.72,27387.67,4589,"B-3","Alloy 617","Plate",314626
4590,"CapPass",178.10,-174.1,"Trend",1.023,27390.68,27393.65,4590,"B-3","Alloy 617","Plate",314626
4591,"CapPass",174.63,-173.6,"Trend",1.006,27396.62,27399.61,4591,"B-3","Alloy 617","Plate",314626
4592,"CapPass",174.86,-168.7,"Trend",1.037,27402.56,27405.45,4592,"B-3","Alloy 617","Plate",314626
4593,"CapPass",174.60,-171.8,"Trend",1.016,27408.50,27411.54,4593,"B-3","Alloy 617","Plate",314626
4594,"CapPass",176.00,-172.5,"Trend",1.020,27414.54,27417.53,4594,"B-3","Alloy 617","Plate",314626
4595,"CapPass",179.09,-161.0,"Trend",1.112,27420.50,27423.15,4595,"B-3","Alloy 617","Plate",314626
4596,"CapPass",177.21,-172.4,"Trend",1.028,27426.43,27429.43,4596,"B-3","Alloy 617","Plate",314626
4597,"CapPass",173.14,-174.4,"Trend",0.993,27432.47,27435.42,4597,"B-3","Alloy 617","Plate",314626
4598,"CapPass",174.36,-175.7,"Trend",0.992,27438.43,27441.39,4598,"B-3","Alloy 617","Plate",314626
4599,"CapPass",173.17,-172.4,"Trend",1.005,27444.34,27447.36,4599,"B-3","Alloy 617","Plate",314626
4600,"CapPass",176.48,-171.9,"Trend",1.027,27450.37,27453.32,4600,"B-3","Alloy 617","Plate",314626
4601,"CapPass",176.41,-172.3,"Trend",1.024,27456.34,27459.29,4601,"B-3","Alloy 617","Plate",314626
4602,"CapPass",177.95,-173.8,"Trend",1.024,27462.31,27465.26,4602,"B-3","Alloy 617","Plate",314626
4603,"CapPass",177.00,-171.9,"Trend",1.029,27468.26,27471.22,4603,"B-3","Alloy 617","Plate",314626
4604,"CapPass",177.63,-171.9,"Trend",1.033,27474.23,27477.20,4604,"B-3","Alloy 617","Plate",314626
4605,"CapPass",178.52,-166.6,"Trend",1.072,27480.18,27482.97,4605,"B-3","Alloy 617","Plate",314626
4606,"CapPass",176.92,-171.7,"Trend",1.030,27486.18,27489.15,4606,"B-3","Alloy 617","Plate",314626
4607,"CapPass",177.10,-173.0,"Trend",1.023,27492.15,27495.12,4607,"B-3","Alloy 617","Plate",314626
4608,"CapPass",178.68,-171.0,"Trend",1.045,27498.12,27501.09,4608,"B-3","Alloy 617","Plate",314626
4609,"CapPass",178.45,-173.6,"Trend",1.028,27504.11,27507.06,4609,"B-3","Alloy 617","Plate",314626
4610,"CapPass",177.87,-172.1,"Trend",1.033,27510.06,27513.03,4610,"B-3","Alloy 617","Plate",314626
4611,"CapPass",179.94,-171.5,"Trend",1.049,27516.04,27519.00,4611,"B-3","Alloy 617","Plate",314626
4612,"CapPass",179.19,-166.7,"Trend",1.075,27521.98,27524.98,4612,"B-3","Alloy 617","Plate",314626
4613,"CapPass",175.38,-167.9,"Trend",1.045,27527.90,27530.92,4613,"B-3","Alloy 617","Plate",314626
4614,"CapPass",176.35,-168.1,"Trend",1.049,27533.93,27536.89,4614,"B-3","Alloy 617","Plate",314626
4615,"CapPass",178.54,-172.1,"Trend",1.037,27539.87,27542.86,4615,"B-3","Alloy 617","Plate",314626
4616,"CapPass",178.05,-172.5,"Trend",1.032,27545.84,27548.84,4616,"B-3","Alloy 617","Plate",314626
4617,"CapPass",178.40,-170.2,"Trend",1.048,27551.87,27554.82,4617,"B-3","Alloy 617","Plate",314626
4618,"CapPass",178.19,-159.6,"Trend",1.116,27557.79,27560.45,4618,"B-3","Alloy 617","Plate",314626
4619,"CapPass",175.69,-164.4,"Trend",1.069,27563.73,27566.54,4619,"B-3","Alloy 617","Plate",314626
4620,"CapPass",175.45,-166.1,"Trend",1.056,27569.73,27572.50,4620,"B-3","Alloy 617","Plate",314626
4621,"CapPass",173.91,-173.6,"Trend",1.002,27575.73,27578.70,4621,"B-3","Alloy 617","Plate",314626
4622,"CapPass",178.87,-170.9,"Trend",1.047,27581.70,27584.67,4622,"B-3","Alloy 617","Plate",314626
4623,"CapPass",176.80,-173.8,"Trend",1.017,27587.67,27590.62,4623,"B-3","Alloy 617","Plate",314626
4624,"CapPass",177.92,-163.2,"Trend",1.090,27593.61,27596.32,4624,"B-3","Alloy 617","Plate",314626
4625,"CapPass",177.84,-173.2,"Trend",1.027,27599.59,27602.57,4625,"B-3","Alloy 617","Plate",314626
4626,"CapPass",177.18,-172.9,"Trend",1.025,27605.59,27608.54,4626,"B-3","Alloy 617","Plate",314626
4627,"CapPass",176.06,-172.5,"Trend",1.021,27611.54,27614.51,4627,"B-3","Alloy 617","Plate",314626
4628,"CapPass",176.55,-174.8,"Trend",1.010,27617.53,27620.50,4628,"B-3","Alloy 617","Plate",314626
4629,"CapPass",176.69,-173.9,"Trend",1.016,27623.50,27626.45,4629,"B-3","Alloy 617","Plate",314626
4630,"CapPass",177.24,-174.4,"Trend",1.016,27629.47,27632.43,4630,"B-3","Alloy 617","Plate",314626
4631,"CapPass",176.67,-173.6,"Trend",1.018,27635.42,27638.40,4631,"B-3","Alloy 617","Plate",314626
4632,"CapPass",176.90,-174.8,"Trend",1.012,27641.39,27644.36,4632,"B-3","Alloy 617","Plate",314626
4633,"CapPass",168.98,-170.2,"Trend",0.993,27647.06,27650.34,4633,"B-3","Alloy 617","Plate",314626
4634,"CapPass",178.98,-166.5,"Trend",1.075,27653.29,27656.32,4634,"B-3","Alloy 617","Plate",314626
4635,"CapPass",175.30,-173.4,"Trend",1.011,27659.29,27662.23,4635,"B-3","Alloy 617","Plate",314626
4636,"CapPass",174.10,-172.6,"Trend",1.009,27665.07,27668.25,4636,"B-3","Alloy 617","Plate",314626
4637,"CapPass",174.95,-173.2,"Trend",1.010,27671.25,27674.20,4637,"B-3","Alloy 617","Plate",314626
4638,"CapPass",174.21,-172.3,"Trend",1.011,27677.20,27680.18,4638,"B-3","Alloy 617","Plate",314626
4639,"CapPass",180.09,-171.0,"Trend",1.053,27683.17,27686.15,4639,"B-3","Alloy 617","Plate",314626
4640,"CapPass",178.80,-172.4,"Trend",1.037,27689.15,27692.14,4640,"B-3","Alloy 617","Plate",314626
4641,"CapPass",177.61,-173.2,"Trend",1.026,27695.14,27698.09,4641,"B-3","Alloy 617","Plate",314626
4642,"CapPass",178.23,-172.7,"Trend",1.032,27701.09,27704.06,4642,"B-3","Alloy 617","Plate",314626
4643,"CapPass",177.55,-171.8,"Trend",1.033,27707.07,27710.03,4643,"B-3","Alloy 617","Plate",314626
4644,"CapPass",178.60,-173.5,"Trend",1.029,27713.04,27716.01,4644,"B-3","Alloy 617","Plate",314626
4645,"CapPass",178.00,-171.4,"Trend",1.039,27719.01,27721.98,4645,"B-3","Alloy 617","Plate",314626
4646,"CapPass",177.73,-173.7,"Trend",1.023,27724.98,27727.89,4646,"B-3","Alloy 617","Plate",314626
4647,"CapPass",168.25,-170.6,"Trend",0.986,27730.65,27733.90,4647,"B-3","Alloy 617","Plate",314626
4648,"CapPass",179.09,-171.9,"Trend",1.042,27736.92,27739.87,4648,"B-3","Alloy 617","Plate",314626
4649,"CapPass",177.05,-170.6,"Trend",1.038,27742.89,27745.84,4649,"B-3","Alloy 617","Plate",314626
4650,"CapPass",179.76,-164.6,"Trend",1.092,27748.79,27751.82,4650,"B-3","Alloy 617","Plate",314626
4651,"CapPass",176.65,-170.9,"Trend",1.033,27754.81,27757.78,4651,"B-3","Alloy 617","Plate",314626
4652,"CapPass",178.18,-172.2,"Trend",1.035,27760.79,27763.76,4652,"B-3","Alloy 617","Plate",314626
4653,"CapPass",178.70,-171.8,"Trend",1.040,27766.76,27769.73,4653,"B-3","Alloy 617","Plate",314626
4654,"CapPass",178.00,-172.3,"Trend",1.033,27772.73,27775.68,4654,"B-3","Alloy 617","Plate",314626
4655,"CapPass",177.70,-170.3,"Trend",1.043,27778.70,27781.65,4655,"B-3","Alloy 617","Plate",314626
4656,"CapPass",176.21,-173.9,"Trend",1.013,27784.68,27787.64,4656,"B-3","Alloy 617","Plate",314626
4657,"CapPass",178.90,-164.3,"Trend",1.089,27790.62,27793.61,4657,"B-3","Alloy 617","Plate",314626
4658,"CapPass",175.36,-172.2,"Trend",1.018,27796.61,27799.43,4658,"B-3","Alloy 617","Plate",314626
4659,"CapPass",171.59,-172.0,"Trend",0.997,27802.39,27805.54,4659,"B-3","Alloy 617","Plate",314626
4660,"CapPass",174.82,-172.2,"Trend",1.015,27808.56,27811.51,4660,"B-3","Alloy 617","Plate",314626
4661,"CapPass",179.87,-168.0,"Trend",1.071,27814.50,27817.48,4661,"B-3","Alloy 617","Plate",314626
4662,"CapPass",176.73,-168.7,"Trend",1.048,27820.47,27823.36,4662,"B-3","Alloy 617","Plate",314626
4663,"CapPass",175.49,-172.6,"Trend",1.017,27826.43,27829.42,4663,"B-3","Alloy 617","Plate",314626
4664,"CapPass",175.28,-174.1,"Trend",1.007,27832.43,27835.39,4664,"B-3","Alloy 617","Plate",314626
4665,"CapPass",177.85,-172.3,"Trend",1.032,27838.39,27841.37,4665,"B-3","Alloy 617","Plate",314626
4666,"CapPass",177.80,-174.0,"Trend",1.022,27844.37,27847.31,4666,"B-3","Alloy 617","Plate",314626
4667,"CapPass",175.48,-170.5,"Trend",1.029,27850.32,27853.31,4667,"B-3","Alloy 617","Plate",314626
4668,"CapPass",176.14,-169.7,"Trend",1.038,27856.31,27859.26,4668,"B-3","Alloy 617","Plate",314626
4669,"CapPass",179.23,-170.5,"Trend",1.051,27862.28,27865.25,4669,"B-3","Alloy 617","Plate",314626
4670,"CapPass",176.08,-171.0,"Trend",1.030,27868.25,27871.22,4670,"B-3","Alloy 617","Plate",314626
4671,"CapPass",179.76,-170.9,"Trend",1.052,27874.20,27877.20,4671,"B-3","Alloy 617","Plate",314626
4672,"CapPass",179.48,-172.4,"Trend",1.041,27880.20,27883.17,4672,"B-3","Alloy 617","Plate",314626
4673,"CapPass",178.11,-169.1,"Trend",1.053,27886.15,27889.09,4673,"B-3","Alloy 617","Plate",314626
4674,"CapPass",178.30,-168.3,"Trend",1.060,27892.11,27894.98,4674,"B-3","Alloy 617","Plate",314626
4675,"CapPass",178.27,-172.8,"Trend",1.032,27898.06,27901.06,4675,"B-3","Alloy 617","Plate",314626
4676,"CapPass",178.28,-173.7,"Trend",1.026,27904.06,27907.01,4676,"B-3","Alloy 617","Plate",314626
4677,"CapPass",175.65,-173.0,"Trend",1.016,27910.03,27913.00,4677,"B-3","Alloy 617","Plate",314626
4678,"CapPass",176.09,-174.0,"Trend",1.012,27916.00,27918.98,4678,"B-3","Alloy 617","Plate",314626
4679,"CapPass",179.46,-172.7,"Trend",1.039,27921.98,27924.95,4679,"B-3","Alloy 617","Plate",314626
4680,"CapPass",178.33,-171.6,"Trend",1.040,27927.93,27930.90,4680,"B-3","Alloy 617","Plate",314626
4681,"CapPass",178.54,-168.0,"Trend",1.063,27933.90,27936.84,4681,"B-3","Alloy 617","Plate",314626
4682,"CapPass",176.70,-173.2,"Trend",1.020,27939.89,27942.86,4682,"B-3","Alloy 617","Plate",314626
4683,"CapPass",178.32,-173.0,"Trend",1.031,27945.84,27948.84,4683,"B-3","Alloy 617","Plate",314626
4684,"CapPass",174.84,-175.8,"Trend",0.994,27951.82,27954.75,4684,"B-3","Alloy 617","Plate",314626
4685,"CapPass",169.02,-168.5,"Trend",1.003,27957.31,27960.76,4685,"B-3","Alloy 617","Plate",314626
4686,"CapPass",179.75,-168.5,"Trend",1.067,27963.75,27966.73,4686,"B-3","Alloy 617","Plate",314626
4687,"CapPass",180.10,-171.4,"Trend",1.051,27969.73,27972.70,4687,"B-3","Alloy 617","Plate",314626
4688,"CapPass",180.24,-168.8,"Trend",1.068,27975.70,27978.67,4688,"B-3","Alloy 617","Plate",314626
4689,"CapPass",178.98,-166.5,"Trend",1.075,27981.64,27984.62,4689,"B-3","Alloy 617","Plate",314626
4690,"CapPass",178.05,-170.4,"Trend",1.045,27987.64,27990.61,4690,"B-3","Alloy 617","Plate",314626
4691,"CapPass",178.98,-169.1,"Trend",1.058,27993.57,27996.56,4691,"B-3","Alloy 617","Plate",314626
4692,"CapPass",178.05,-169.9,"Trend",1.048,27999.56,28002.56,4692,"B-3","Alloy 617","Plate",314626
4693,"CapPass",175.98,-172.9,"Trend",1.018,28005.56,28008.53,4693,"B-3","Alloy 617","Plate",314626
4694,"CapPass",178.04,-172.2,"Trend",1.034,28011.53,28014.50,4694,"B-3","Alloy 617","Plate",314626
4695,"CapPass",178.79,-172.0,"Trend",1.039,28017.50,28020.47,4695,"B-3","Alloy 617","Plate",314626
4696,"CapPass",177.59,-170.4,"Trend",1.042,28023.47,28026.43,4696,"B-3","Alloy 617","Plate",314626
4697,"CapPass",176.41,-169.4,"Trend",1.042,28029.42,28032.37,4697,"B-3","Alloy 617","Plate",314626
4698,"CapPass",176.81,-169.9,"Trend",1.040,28035.36,28038.32,4698,"B-3","Alloy 617","Plate",314626
4699,"CapPass",177.70,-170.2,"Trend",1.044,28041.29,28044.31,4699,"B-3","Alloy 617","Plate",314626
4700,"CapPass",177.74,-173.3,"Trend",1.025,28047.32,28050.31,4700,"B-3","Alloy 617","Plate",314626
4701,"CapPass",175.55,-174.1,"Trend",1.008,28053.29,28056.26,4701,"B-3","Alloy 617","Plate",314626
4702,"CapPass",169.55,-169.2,"Trend",1.002,28058.90,28062.23,4702,"B-3","Alloy 617","Plate",314626
4703,"CapPass",178.85,-169.2,"Trend",1.057,28065.25,28068.22,4703,"B-3","Alloy 617","Plate",314626
4704,"CapPass",179.12,-169.8,"Trend",1.055,28071.23,28074.18,4704,"B-3","Alloy 617","Plate",314626
4705,"CapPass",180.85,-162.8,"Trend",1.111,28077.17,28080.17,4705,"B-3","Alloy 617","Plate",314626
4706,"CapPass",175.09,-173.4,"Trend",1.010,28083.15,28086.14,4706,"B-3","Alloy 617","Plate",314626
4707,"CapPass",175.64,-170.9,"Trend",1.028,28089.14,28092.09,4707,"B-3","Alloy 617","Plate",314626
4708,"CapPass",178.58,-171.9,"Trend",1.039,28095.11,28098.06,4708,"B-3","Alloy 617","Plate",314626
4709,"CapPass",180.53,-171.3,"Trend",1.054,28101.07,28104.04,4709,"B-3","Alloy 617","Plate",314626
4710,"CapPass",177.33,-171.8,"Trend",1.032,28107.04,28110.01,4710,"B-3","Alloy 617","Plate",314626
4711,"CapPass",179.16,-171.7,"Trend",1.043,28113.01,28115.98,4711,"B-3","Alloy 617","Plate",314626
4712,"CapPass",178.31,-173.1,"Trend",1.030,28119.00,28121.95,4712,"B-3","Alloy 617","Plate",314626
4713,"CapPass",177.73,-173.5,"Trend",1.025,28124.93,28127.92,4713,"B-3","Alloy 617","Plate",314626
4714,"CapPass",177.52,-172.9,"Trend",1.027,28130.92,28133.90,4714,"B-3","Alloy 617","Plate",314626
4715,"CapPass",178.36,-172.8,"Trend",1.032,28136.89,28139.87,4715,"B-3","Alloy 617","Plate",314626
4716,"CapPass",179.06,-171.1,"Trend",1.047,28142.84,28145.84,4716,"B-3","Alloy 617","Plate",314626
4717,"CapPass",179.72,-160.1,"Trend",1.123,28148.81,28151.39,4717,"B-3","Alloy 617","Plate",314626
4718,"CapPass",178.36,-171.3,"Trend",1.041,28154.78,28157.68,4718,"B-3","Alloy 617","Plate",314626
4719,"CapPass",176.77,-169.4,"Trend",1.043,28160.73,28163.73,4719,"B-3","Alloy 617","Plate",314626
4720,"CapPass",177.21,-171.7,"Trend",1.032,28166.73,28169.70,4720,"B-3","Alloy 617","Plate",314626
4721,"CapPass",178.20,-174.7,"Trend",1.020,28172.70,28175.68,4721,"B-3","Alloy 617","Plate",314626
4722,"CapPass",176.14,-173.3,"Trend",1.016,28178.68,28181.65,4722,"B-3","Alloy 617","Plate",314626
4723,"CapPass",178.86,-172.4,"Trend",1.037,28184.65,28187.61,4723,"B-3","Alloy 617","Plate",314626
4724,"CapPass",175.12,-171.7,"Trend",1.020,28190.62,28193.59,4724,"B-3","Alloy 617","Plate",314626
4725,"CapPass",178.68,-173.4,"Trend",1.030,28196.59,28199.56,4725,"B-3","Alloy 617","Plate",314626
4726,"CapPass",177.84,-171.4,"Trend",1.038,28202.56,28205.54,4726,"B-3","Alloy 617","Plate",314626
4727,"CapPass",176.67,-172.9,"Trend",1.022,28208.54,28211.51,4727,"B-3","Alloy 617","Plate",314626
4728,"CapPass",176.40,-173.0,"Trend",1.020,28214.51,28217.43,4728,"B-3","Alloy 617","Plate",314626
4729,"CapPass",172.52,-170.8,"Trend",1.010,28220.42,28223.42,4729,"B-3","Alloy 617","Plate",314626
4730,"CapPass",178.40,-169.6,"Trend",1.052,28226.42,28229.39,4730,"B-3","Alloy 617","Plate",314626
4731,"CapPass",178.44,-169.2,"Trend",1.055,28232.39,28235.37,4731,"B-3","Alloy 617","Plate",314626
4732,"CapPass",176.27,-168.4,"Trend",1.047,28238.32,28241.34,4732,"B-3","Alloy 617","Plate",314626
4733,"CapPass",176.89,-170.0,"Trend",1.041,28244.34,28247.29,4733,"B-3","Alloy 617","Plate",314626
4734,"CapPass",175.04,-170.8,"Trend",1.025,28250.31,28253.26,4734,"B-3","Alloy 617","Plate",314626
4735,"CapPass",176.66,-168.0,"Trend",1.052,28256.18,28259.11,4735,"B-3","Alloy 617","Plate",314626
4736,"CapPass",176.68,-172.3,"Trend",1.026,28262.20,28265.23,4736,"B-3","Alloy 617","Plate",314626
4737,"CapPass",176.78,-170.5,"Trend",1.037,28268.23,28271.20,4737,"B-3","Alloy 617","Plate",314626
4738,"CapPass",179.86,-160.1,"Trend",1.123,28274.18,28276.65,4738,"B-3","Alloy 617","Plate",314626
4739,"CapPass",174.81,-172.3,"Trend",1.015,28280.15,28283.12,4739,"B-3","Alloy 617","Plate",314626
4740,"CapPass",177.67,-172.8,"Trend",1.028,28286.14,28289.09,4740,"B-3","Alloy 617","Plate",314626
4741,"CapPass",176.60,-172.5,"Trend",1.024,28292.09,28295.07,4741,"B-3","Alloy 617","Plate",314626
4742,"CapPass",175.76,-173.3,"Trend",1.014,28298.07,28301.04,4742,"B-3","Alloy 617","Plate",314626
4743,"CapPass",176.91,-173.5,"Trend",1.019,28304.04,28307.01,4743,"B-3","Alloy 617","Plate",314626
4744,"CapPass",177.41,-171.8,"Trend",1.033,28310.01,28313.00,4744,"B-3","Alloy 617","Plate",314626
4745,"CapPass",177.84,-172.9,"Trend",1.028,28315.98,28318.95,4745,"B-3","Alloy 617","Plate",314626
4746,"CapPass",177.64,-173.6,"Trend",1.024,28321.97,28324.90,4746,"B-3","Alloy 617","Plate",314626
4747,"CapPass",177.90,-170.5,"Trend",1.043,28327.89,28330.86,4747,"B-3","Alloy 617","Plate",314626
4748,"CapPass",177.53,-171.8,"Trend",1.033,28333.86,28336.86,4748,"B-3","Alloy 617","Plate",314626
4749,"CapPass",177.46,-172.9,"Trend",1.026,28339.87,28342.79,4749,"B-3","Alloy 617","Plate",314626
4750,"CapPass",177.85,-171.3,"Trend",1.038,28345.81,28348.76,4750,"B-3","Alloy 617","Plate",314626
4751,"CapPass",174.34,-169.4,"Trend",1.029,28351.73,28354.70,4751,"B-3","Alloy 617","Plate",314626
4752,"CapPass",176.04,-167.4,"Trend",1.051,28357.75,28360.64,4752,"B-3","Alloy 617","Plate",314626
4753,"CapPass",178.49,-170.4,"Trend",1.047,28363.72,28366.68,4753,"B-3","Alloy 617","Plate",314626
4754,"CapPass",177.84,-168.3,"Trend",1.056,28369.68,28372.57,4754,"B-3","Alloy 617","Plate",314626
4755,"CapPass",176.98,-171.3,"Trend",1.033,28375.64,28378.64,4755,"B-3","Alloy 617","Plate",314626
4756,"CapPass",177.64,-172.3,"Trend",1.031,28381.65,28384.62,4756,"B-3","Alloy 617","Plate",314626
4757,"CapPass",179.02,-172.6,"Trend",1.038,28387.62,28390.59,4757,"B-3","Alloy 617","Plate",314626
4758,"CapPass",174.30,-175.4,"Trend",0.994,28393.59,28396.54,4758,"B-3","Alloy 617","Plate",314626
4759,"CapPass",171.69,-168.8,"Trend",1.017,28399.14,28402.51,4759,"B-3","Alloy 617","Plate",314626
4760,"CapPass",176.70,-170.9,"Trend",1.034,28405.51,28408.50,4760,"B-3","Alloy 617","Plate",314626
4761,"CapPass",178.83,-169.8,"Trend",1.053,28411.50,28414.45,4761,"B-3","Alloy 617","Plate",314626
4762,"CapPass",179.07,-171.2,"Trend",1.046,28417.47,28420.43,4762,"B-3","Alloy 617","Plate",314626
4763,"CapPass",179.28,-170.0,"Trend",1.055,28423.43,28426.40,4763,"B-3","Alloy 617","Plate",314626
4764,"CapPass",179.34,-169.2,"Trend",1.060,28429.40,28432.36,4764,"B-3","Alloy 617","Plate",314626
4765,"CapPass",178.57,-169.4,"Trend",1.054,28435.37,28438.31,4765,"B-3","Alloy 617","Plate",314626
4766,"CapPass",176.98,-168.6,"Trend",1.050,28441.31,28444.28,4766,"B-3","Alloy 617","Plate",314626
4767,"CapPass",176.94,-169.0,"Trend",1.047,28447.25,28450.25,4767,"B-3","Alloy 617","Plate",314626
4768,"CapPass",176.31,-169.1,"Trend",1.043,28453.26,28456.22,4768,"B-3","Alloy 617","Plate",314626
4769,"CapPass",177.17,-172.4,"Trend",1.027,28459.23,28462.23,4769,"B-3","Alloy 617","Plate",314626
4770,"CapPass",176.81,-174.0,"Trend",1.016,28465.23,28468.20,4770,"B-3","Alloy 617","Plate",314626
4771,"CapPass",177.73,-170.8,"Trend",1.040,28471.20,28474.17,4771,"B-3","Alloy 617","Plate",314626
4772,"CapPass",180.62,-172.1,"Trend",1.049,28477.17,28480.15,4772,"B-3","Alloy 617","Plate",314626
4773,"CapPass",178.34,-172.8,"Trend",1.032,28483.14,28486.12,4773,"B-3","Alloy 617","Plate",314626
4774,"CapPass",178.85,-159.6,"Trend",1.121,28489.06,28492.09,4774,"B-3","Alloy 617","Plate",314626
4775,"CapPass",175.94,-172.5,"Trend",1.020,28495.07,28498.03,4775,"B-3","Alloy 617","Plate",314626
4776,"CapPass",177.01,-173.2,"Trend",1.022,28501.03,28504.00,4776,"B-3","Alloy 617","Plate",314626
4777,"CapPass",176.97,-172.4,"Trend",1.026,28507.00,28509.98,4777,"B-3","Alloy 617","Plate",314626
4778,"CapPass",178.78,-173.5,"Trend",1.030,28512.98,28515.95,4778,"B-3","Alloy 617","Plate",314626
4779,"CapPass",177.34,-171.1,"Trend",1.036,28518.95,28521.92,4779,"B-3","Alloy 617","Plate",314626
4780,"CapPass",179.67,-162.0,"Trend",1.109,28524.90,28527.90,4780,"B-3","Alloy 617","Plate",314626
4781,"CapPass",176.63,-173.6,"Trend",1.017,28530.89,28533.84,4781,"B-3","Alloy 617","Plate",314626
4782,"CapPass",176.16,-173.5,"Trend",1.015,28536.86,28539.82,4782,"B-3","Alloy 617","Plate",314626
4783,"CapPass",176.54,-173.4,"Trend",1.018,28542.84,28545.79,4783,"B-3","Alloy 617","Plate",314626
4784,"CapPass",176.26,-174.2,"Trend",1.012,28548.81,28551.76,4784,"B-3","Alloy 617","Plate",314626
4785,"CapPass",176.88,-175.0,"Trend",1.011,28554.78,28557.73,4785,"B-3","Alloy 617","Plate",314626
4786,"CapPass",178.48,-170.5,"Trend",1.047,28560.73,28563.68,4786,"B-3","Alloy 617","Plate",314626
4787,"CapPass",177.55,-168.1,"Trend",1.056,28566.65,28569.48,4787,"B-3","Alloy 617","Plate",314626
4788,"CapPass",178.49,-172.4,"Trend",1.035,28572.61,28575.64,4788,"B-3","Alloy 617","Plate",314626
4789,"CapPass",173.69,-174.0,"Trend",0.998,28578.64,28581.62,4789,"B-3","Alloy 617","Plate",314626
4790,"CapPass",174.16,-174.2,"Trend",1.000,28584.62,28587.59,4790,"B-3","Alloy 617","Plate",314626
4791,"CapPass",174.61,-174.0,"Trend",1.004,28590.59,28593.48,4791,"B-3","Alloy 617","Plate",314626
4792,"CapPass",169.74,-170.1,"Trend",0.998,28596.34,28599.51,4792,"B-3","Alloy 617","Plate",314626
4793,"CapPass",179.34,-169.2,"Trend",1.060,28602.53,28605.50,4793,"B-3","Alloy 617","Plate",314626
4794,"CapPass",179.84,-171.7,"Trend",1.048,28608.50,28611.47,4794,"B-3","Alloy 617","Plate",314626
4795,"CapPass",178.36,-172.6,"Trend",1.033,28614.47,28617.43,4795,"B-3","Alloy 617","Plate",314626
4796,"CapPass",178.96,-171.6,"Trend",1.043,28620.43,28623.42,4796,"B-3","Alloy 617","Plate",314626
4797,"CapPass",177.19,-171.2,"Trend",1.035,28626.40,28629.37,4797,"B-3","Alloy 617","Plate",314626
4798,"CapPass",178.11,-171.4,"Trend",1.039,28632.39,28635.37,4798,"B-3","Alloy 617","Plate",314626
4799,"CapPass",177.65,-168.4,"Trend",1.055,28638.36,28641.31,4799,"B-3","Alloy 617","Plate",314626
4800,"CapPass",177.79,-169.2,"Trend",1.051,28644.31,28647.26,4800,"B-3","Alloy 617","Plate",314626
4801,"CapPass",177.24,-166.0,"Trend",1.067,28650.25,28653.09,4801,"B-3","Alloy 617","Plate",314626
4802,"CapPass",177.70,-167.0,"Trend",1.064,28656.15,28659.03,4802,"B-3","Alloy 617","Plate",314626
4803,"CapPass",177.11,-171.1,"Trend",1.035,28662.18,28665.18,4803,"B-3","Alloy 617","Plate",314626
4804,"CapPass",177.76,-172.5,"Trend",1.030,28668.20,28671.15,4804,"B-3","Alloy 617","Plate",314626
4805,"CapPass",177.69,-172.5,"Trend",1.030,28674.17,28677.12,4805,"B-3","Alloy 617","Plate",314626
4806,"CapPass",177.99,-173.9,"Trend",1.024,28680.12,28683.06,4806,"B-3","Alloy 617","Plate",314626
4807,"CapPass",169.70,-168.9,"Trend",1.005,28685.78,28689.06,4807,"B-3","Alloy 617","Plate",314626
4808,"CapPass",178.03,-170.5,"Trend",1.044,28692.06,28695.03,4808,"B-3","Alloy 617","Plate",314626
4809,"CapPass",179.84,-171.5,"Trend",1.049,28698.04,28701.00,4809,"B-3","Alloy 617","Plate",314626
4810,"CapPass",180.49,-166.7,"Trend",1.083,28704.01,28706.97,4810,"B-3","Alloy 617","Plate",314626
4811,"CapPass",175.21,-171.2,"Trend",1.024,28709.92,28712.93,4811,"B-3","Alloy 617","Plate",314626
4812,"CapPass",176.88,-170.6,"Trend",1.037,28715.97,28718.93,4812,"B-3","Alloy 617","Plate",314626
4813,"CapPass",178.69,-173.7,"Trend",1.029,28721.93,28724.90,4813,"B-3","Alloy 617","Plate",314626
4814,"CapPass",175.24,-174.2,"Trend",1.006,28727.89,28730.87,4814,"B-3","Alloy 617","Plate",314626
4815,"CapPass",177.51,-171.0,"Trend",1.038,28733.87,28736.86,4815,"B-3","Alloy 617","Plate",314626
4816,"CapPass",178.62,-171.5,"Trend",1.042,28739.84,28742.81,4816,"B-3","Alloy 617","Plate",314626
4817,"CapPass",178.62,-170.5,"Trend",1.048,28745.81,28748.76,4817,"B-3","Alloy 617","Plate",314626
4818,"CapPass",178.69,-170.5,"Trend",1.048,28751.78,28754.75,4818,"B-3","Alloy 617","Plate",314626
4819,"CapPass",177.84,-171.2,"Trend",1.039,28757.75,28760.72,4819,"B-3","Alloy 617","Plate",314626
4820,"CapPass",179.01,-169.8,"Trend",1.054,28763.72,28766.68,4820,"B-3","Alloy 617","Plate",314626
4821,"CapPass",180.28,-169.1,"Trend",1.066,28769.64,28772.65,4821,"B-3","Alloy 617","Plate",314626
4822,"CapPass",172.62,-174.2,"Trend",0.991,28775.65,28778.61,4822,"B-3","Alloy 617","Plate",314626
4823,"CapPass",176.34,-174.4,"Trend",1.011,28781.62,28784.54,4823,"B-3","Alloy 617","Plate",314626
4824,"CapPass",170.85,-169.8,"Trend",1.006,28787.22,28790.56,4824,"B-3","Alloy 617","Plate",314626
4825,"CapPass",177.48,-170.7,"Trend",1.040,28793.54,28796.51,4825,"B-3","Alloy 617","Plate",314626
4826,"CapPass",177.14,-172.9,"Trend",1.024,28799.51,28802.50,4826,"B-3","Alloy 617","Plate",314626
4827,"CapPass",178.01,-171.4,"Trend",1.039,28805.50,28808.47,4827,"B-3","Alloy 617","Plate",314626
4828,"CapPass",180.26,-174.1,"Trend",1.036,28811.47,28814.43,4828,"B-3","Alloy 617","Plate",314626
4829,"CapPass",176.68,-171.4,"Trend",1.031,28817.43,28820.40,4829,"B-3","Alloy 617","Plate",314626
4830,"CapPass",177.25,-172.9,"Trend",1.025,28823.40,28826.37,4830,"B-3","Alloy 617","Plate",314626
4831,"CapPass",177.96,-172.1,"Trend",1.034,28829.37,28832.34,4831,"B-3","Alloy 617","Plate",314626
4832,"CapPass",176.28,-171.7,"Trend",1.027,28835.32,28838.31,4832,"B-3","Alloy 617","Plate",314626
4833,"CapPass",177.34,-172.6,"Trend",1.027,28841.31,28844.28,4833,"B-3","Alloy 617","Plate",314626
4834,"CapPass",178.24,-170.7,"Trend",1.044,28847.28,28850.25,4834,"B-3","Alloy 617","Plate",314626
4835,"CapPass",178.45,-170.8,"Trend",1.045,28853.25,28856.22,4835,"B-3","Alloy 617","Plate",314626
4836,"CapPass",177.34,-168.4,"Trend",1.053,28859.20,28862.15,4836,"B-3","Alloy 617","Plate",314626
4837,"CapPass",177.30,-165.4,"Trend",1.072,28865.18,28868.04,4837,"B-3","Alloy 617","Plate",314626
4838,"CapPass",176.57,-166.4,"Trend",1.061,28871.14,28874.00,4838,"B-3","Alloy 617","Plate",314626
4839,"CapPass",177.62,-170.9,"Trend",1.040,28877.14,28880.09,4839,"B-3","Alloy 617","Plate",314626
4840,"CapPass",178.93,-160.4,"Trend",1.115,28883.07,28885.64,4840,"B-3","Alloy 617","Plate",314626
4841,"CapPass",177.39,-168.8,"Trend",1.051,28889.06,28891.92,4841,"B-3","Alloy 617","Plate",314626
4842,"CapPass",176.48,-171.6,"Trend",1.028,28895.00,28898.01,4842,"B-3","Alloy 617","Plate",314626
4843,"CapPass",175.24,-173.0,"Trend",1.013,28901.01,28903.98,4843,"B-3","Alloy 617","Plate",314626
4844,"CapPass",176.15,-171.4,"Trend",1.028,28906.98,28909.97,4844,"B-3","Alloy 617","Plate",314626
4845,"CapPass",178.51,-173.9,"Trend",1.026,28912.97,28915.92,4845,"B-3","Alloy 617","Plate",314626
4846,"CapPass",178.57,-173.0,"Trend",1.032,28918.93,28921.90,4846,"B-3","Alloy 617","Plate",314626
4847,"CapPass",174.22,-173.8,"Trend",1.002,28924.90,28927.89,4847,"B-3","Alloy 617","Plate",314626
4848,"CapPass",174.74,-172.9,"Trend",1.010,28930.87,28933.86,4848,"B-3","Alloy 617","Plate",314626
4849,"CapPass",174.07,-172.9,"Trend",1.007,28936.86,28939.82,4849,"B-3","Alloy 617","Plate",314626
4850,"CapPass",178.41,-173.3,"Trend",1.029,28942.81,28945.78,4850,"B-3","Alloy 617","Plate",314626
4851,"CapPass",175.70,-174.0,"Trend",1.010,28948.79,28951.75,4851,"B-3","Alloy 617","Plate",314626
4852,"CapPass",177.79,-172.7,"Trend",1.029,28954.76,28957.72,4852,"B-3","Alloy 617","Plate",314626
4853,"CapPass",176.19,-168.3,"Trend",1.047,28960.67,28963.62,4853,"B-3","Alloy 617","Plate",314626
4854,"CapPass",177.32,-168.5,"Trend",1.053,28966.62,28969.57,4854,"B-3","Alloy 617","Plate",314626
4855,"CapPass",177.86,-170.6,"Trend",1.042,28972.61,28975.50,4855,"B-3","Alloy 617","Plate",314626
4856,"CapPass",176.65,-172.4,"Trend",1.024,28978.57,28981.57,4856,"B-3","Alloy 617","Plate",314626
4857,"CapPass",174.53,-173.8,"Trend",1.004,28984.61,28987.56,4857,"B-3","Alloy 617","Plate",314626
4858,"CapPass",177.43,-172.8,"Trend",1.027,28990.56,28993.54,4858,"B-3","Alloy 617","Plate",314626
4859,"CapPass",177.16,-174.0,"Trend",1.018,28996.54,28999.51,4859,"B-3","Alloy 617","Plate",314626
4860,"CapPass",178.19,-168.6,"Trend",1.057,29002.51,29005.47,4860,"B-3","Alloy 617","Plate",314626
4861,"CapPass",176.88,-171.3,"Trend",1.033,29008.45,29011.42,4861,"B-3","Alloy 617","Plate",314626
4862,"CapPass",178.15,-162.0,"Trend",1.100,29014.39,29017.07,4862,"B-3","Alloy 617","Plate",314626
4863,"CapPass",176.33,-166.7,"Trend",1.058,29020.37,29023.28,4863,"B-3","Alloy 617","Plate",314626
4864,"CapPass",175.32,-173.8,"Trend",1.009,29026.39,29029.36,4864,"B-3","Alloy 617","Plate",314626
4865,"CapPass",174.97,-173.7,"Trend",1.007,29032.37,29035.32,4865,"B-3","Alloy 617","Plate",314626
4866,"CapPass",176.34,-173.0,"Trend",1.019,29038.32,29041.29,4866,"B-3","Alloy 617","Plate",314626
4867,"CapPass",178.01,-171.4,"Trend",1.038,29044.31,29047.28,4867,"B-3","Alloy 617","Plate",314626
4868,"CapPass",177.38,-173.8,"Trend",1.020,29050.28,29053.25,4868,"B-3","Alloy 617","Plate",314626
4869,"CapPass",176.99,-174.5,"Trend",1.014,29056.25,29059.20,4869,"B-3","Alloy 617","Plate",314626
4870,"CapPass",178.63,-162.8,"Trend",1.097,29062.18,29064.92,4870,"B-3","Alloy 617","Plate",314626
4871,"CapPass",177.22,-166.8,"Trend",1.062,29068.12,29070.92,4871,"B-3","Alloy 617","Plate",314626
4872,"CapPass",176.11,-173.0,"Trend",1.018,29074.06,29077.11,4872,"B-3","Alloy 617","Plate",314626
4873,"CapPass",175.07,-173.2,"Trend",1.011,29080.11,29083.09,4873,"B-3","Alloy 617","Plate",314626
4874,"CapPass",175.75,-175.5,"Trend",1.002,29086.09,29089.01,4874,"B-3","Alloy 617","Plate",314626
4875,"CapPass",171.13,-170.6,"Trend",1.003,29091.75,29095.00,4875,"B-3","Alloy 617","Plate",314626
4876,"CapPass",176.23,-170.9,"Trend",1.031,29098.03,29101.00,4876,"B-3","Alloy 617","Plate",314626
4877,"CapPass",177.80,-170.5,"Trend",1.043,29104.00,29106.95,4877,"B-3","Alloy 617","Plate",314626
4878,"CapPass",177.09,-172.4,"Trend",1.027,29109.97,29112.93,4878,"B-3","Alloy 617","Plate",314626
4879,"CapPass",179.36,-162.8,"Trend",1.102,29115.92,29118.56,4879,"B-3","Alloy 617","Plate",314626
4880,"CapPass",177.07,-169.9,"Trend",1.042,29121.87,29124.86,4880,"B-3","Alloy 617","Plate",314626
4881,"CapPass",176.08,-172.2,"Trend",1.022,29127.87,29130.84,4881,"B-3","Alloy 617","Plate",314626
4882,"CapPass",175.59,-173.2,"Trend",1.014,29133.84,29136.81,4882,"B-3","Alloy 617","Plate",314626
4883,"CapPass",174.72,-173.9,"Trend",1.005,29139.81,29142.78,4883,"B-3","Alloy 617","Plate",314626
4884,"CapPass",174.79,-174.6,"Trend",1.001,29145.79,29148.75,4884,"B-3","Alloy 617","Plate",314626
4885,"CapPass",174.49,-173.0,"Trend",1.009,29151.75,29154.73,4885,"B-3","Alloy 617","Plate",314626
4886,"CapPass",178.47,-171.5,"Trend",1.040,29157.72,29160.70,4886,"B-3","Alloy 617","Plate",314626
4887,"CapPass",175.49,-173.9,"Trend",1.009,29163.68,29166.67,4887,"B-3","Alloy 617","Plate",314626
4888,"CapPass",176.82,-172.7,"Trend",1.024,29169.67,29172.64,4888,"B-3","Alloy 617","Plate",314626
4889,"CapPass",176.36,-173.2,"Trend",1.018,29175.64,29178.61,4889,"B-3","Alloy 617","Plate",314626
4890,"CapPass",177.77,-172.3,"Trend",1.031,29181.62,29184.57,4890,"B-3","Alloy 617","Plate",314626
4891,"CapPass",178.34,-169.9,"Trend",1.050,29187.56,29190.54,4891,"B-3","Alloy 617","Plate",314626
4892,"CapPass",177.07,-170.3,"Trend",1.040,29193.53,29196.50,4892,"B-3","Alloy 617","Plate",314626
4893,"CapPass",176.06,-169.8,"Trend",1.037,29199.50,29202.47,4893,"B-3","Alloy 617","Plate",314626
4894,"CapPass",176.02,-171.3,"Trend",1.028,29205.47,29208.43,4894,"B-3","Alloy 617","Plate",314626
4895,"CapPass",177.06,-173.2,"Trend",1.023,29211.47,29214.42,4895,"B-3","Alloy 617","Plate",314626
4896,"CapPass",177.64,-174.0,"Trend",1.021,29217.42,29220.37,4896,"B-3","Alloy 617","Plate",314626
4897,"CapPass",177.55,-171.6,"Trend",1.035,29223.36,29226.36,4897,"B-3","Alloy 617","Plate",314626
4898,"CapPass",176.80,-171.5,"Trend",1.031,29229.31,29232.34,4898,"B-3","Alloy 617","Plate",314626
4899,"CapPass",179.79,-171.8,"Trend",1.047,29235.34,29238.32,4899,"B-3","Alloy 617","Plate",314626
4900,"CapPass",180.16,-170.8,"Trend",1.055,29241.31,29244.29,4900,"B-3","Alloy 617","Plate",314626
4901,"CapPass",179.18,-170.8,"Trend",1.049,29247.28,29250.25,4901,"B-3","Alloy 617","Plate",314626
4902,"CapPass",178.74,-172.8,"Trend",1.034,29253.26,29256.23,4902,"B-3","Alloy 617","Plate",314626
4903,"CapPass",178.11,-172.2,"Trend",1.034,29259.22,29262.17,4903,"B-3","Alloy 617","Plate",314626
4904,"CapPass",176.49,-162.8,"Trend",1.084,29265.15,29267.84,4904,"B-3","Alloy 617","Plate",314626
4905,"CapPass",175.29,-169.1,"Trend",1.036,29271.12,29274.01,4905,"B-3","Alloy 617","Plate",314626
