Repository: js-molina/fatigue-A617

File: data/950C/Strain rate 0.001/0.30% strain/HTM_A20_PeakStress_F12.csv (part 12 of 18)
"Cycle","Data State","Max Stress Mpa","Min Stress Mpa","Qual State","Stress Ratio","Time Max Stress Sec","Time Min Stress Sec","Count","Sample","Alloy","Material_Form","Heat"
4457,"CapPass",161.83,-163.3,"Trend",0.991,26757.56,26760.57,4457,"F-12","Alloy 617","Plate",314626
4458,"CapPass",161.31,-162.5,"Trend",0.992,26763.57,26766.57,4458,"F-12","Alloy 617","Plate",314626
4459,"CapPass",161.56,-162.7,"Trend",0.993,26769.57,26772.58,4459,"F-12","Alloy 617","Plate",314626
4460,"CapPass",161.36,-163.3,"Trend",0.988,26775.58,26778.58,4460,"F-12","Alloy 617","Plate",314626
4461,"CapPass",161.43,-163.7,"Trend",0.986,26781.59,26784.59,4461,"F-12","Alloy 617","Plate",314626
4462,"CapPass",161.72,-162.6,"Trend",0.995,26787.60,26790.60,4462,"F-12","Alloy 617","Plate",314626
4463,"CapPass",160.83,-163.2,"Trend",0.985,26793.60,26796.60,4463,"F-12","Alloy 617","Plate",314626
4464,"CapPass",160.95,-163.3,"Trend",0.986,26799.59,26802.61,4464,"F-12","Alloy 617","Plate",314626
4465,"CapPass",160.93,-164.1,"Trend",0.981,26805.62,26808.62,4465,"F-12","Alloy 617","Plate",314626
4466,"CapPass",160.76,-163.0,"Trend",0.986,26811.62,26814.60,4466,"F-12","Alloy 617","Plate",314626
4467,"CapPass",159.81,-164.0,"Trend",0.974,26817.59,26820.63,4467,"F-12","Alloy 617","Plate",314626
4468,"CapPass",160.97,-163.8,"Trend",0.983,26823.63,26826.63,4468,"F-12","Alloy 617","Plate",314626
4469,"CapPass",161.22,-162.8,"Trend",0.991,26829.64,26832.64,4469,"F-12","Alloy 617","Plate",314626
4470,"CapPass",161.95,-162.9,"Trend",0.994,26835.64,26838.64,4470,"F-12","Alloy 617","Plate",314626
4471,"CapPass",161.17,-163.2,"Trend",0.988,26841.65,26844.65,4471,"F-12","Alloy 617","Plate",314626
4472,"CapPass",161.15,-163.1,"Trend",0.988,26847.65,26850.65,4472,"F-12","Alloy 617","Plate",314626
4473,"CapPass",160.80,-163.4,"Trend",0.984,26853.66,26856.66,4473,"F-12","Alloy 617","Plate",314626
4474,"CapPass",161.32,-163.1,"Trend",0.989,26859.66,26862.67,4474,"F-12","Alloy 617","Plate",314626
4475,"CapPass",160.49,-163.8,"Trend",0.980,26865.67,26868.67,4475,"F-12","Alloy 617","Plate",314626
4476,"CapPass",161.23,-164.1,"Trend",0.982,26871.68,26874.68,4476,"F-12","Alloy 617","Plate",314626
4477,"CapPass",160.75,-163.0,"Trend",0.986,26877.68,26880.68,4477,"F-12","Alloy 617","Plate",314626
4478,"CapPass",161.02,-163.5,"Trend",0.985,26883.69,26886.69,4478,"F-12","Alloy 617","Plate",314626
4479,"CapPass",160.63,-163.5,"Trend",0.983,26889.69,26892.70,4479,"F-12","Alloy 617","Plate",314626
4480,"CapPass",161.45,-163.6,"Trend",0.987,26895.70,26898.70,4480,"F-12","Alloy 617","Plate",314626
4481,"CapPass",161.48,-163.2,"Trend",0.989,26901.70,26904.71,4481,"F-12","Alloy 617","Plate",314626
4482,"CapPass",161.09,-163.2,"Trend",0.987,26907.71,26910.71,4482,"F-12","Alloy 617","Plate",314626
4483,"CapPass",161.16,-163.0,"Trend",0.989,26913.72,26916.73,4483,"F-12","Alloy 617","Plate",314626
4484,"CapPass",160.64,-162.5,"Trend",0.989,26919.72,26922.73,4484,"F-12","Alloy 617","Plate",314626
4485,"CapPass",161.50,-163.0,"Trend",0.991,26925.73,26928.73,4485,"F-12","Alloy 617","Plate",314626
4486,"CapPass",161.61,-163.0,"Trend",0.992,26931.73,26934.74,4486,"F-12","Alloy 617","Plate",314626
4487,"CapPass",161.48,-163.2,"Trend",0.989,26937.74,26940.74,4487,"F-12","Alloy 617","Plate",314626
4488,"CapPass",160.28,-163.0,"Trend",0.983,26943.75,26946.75,4488,"F-12","Alloy 617","Plate",314626
4489,"CapPass",161.17,-162.8,"Trend",0.990,26949.75,26952.76,4489,"F-12","Alloy 617","Plate",314626
4490,"CapPass",161.16,-162.1,"Trend",0.994,26955.76,26958.76,4490,"F-12","Alloy 617","Plate",314626
4491,"CapPass",161.16,-163.4,"Trend",0.986,26961.76,26964.76,4491,"F-12","Alloy 617","Plate",314626
4492,"CapPass",161.33,-163.6,"Trend",0.986,26967.77,26970.77,4492,"F-12","Alloy 617","Plate",314626
4493,"CapPass",161.26,-163.0,"Trend",0.989,26973.78,26976.78,4493,"F-12","Alloy 617","Plate",314626
4494,"CapPass",161.75,-163.1,"Trend",0.991,26979.78,26982.78,4494,"F-12","Alloy 617","Plate",314626
4495,"CapPass",161.93,-162.8,"Trend",0.995,26985.79,26988.79,4495,"F-12","Alloy 617","Plate",314626
4496,"CapPass",161.14,-162.5,"Trend",0.992,26991.80,26994.79,4496,"F-12","Alloy 617","Plate",314626
4497,"CapPass",161.65,-163.4,"Trend",0.989,26997.80,27000.80,4497,"F-12","Alloy 617","Plate",314626
4498,"CapPass",159.99,-163.0,"Trend",0.981,27003.81,27006.80,4498,"F-12","Alloy 617","Plate",314626
4499,"CapPass",160.95,-163.1,"Trend",0.987,27009.81,27012.81,4499,"F-12","Alloy 617","Plate",314626
4500,"CapPass",161.23,-163.1,"Trend",0.989,27015.82,27018.82,4500,"F-12","Alloy 617","Plate",314626
4501,"CapPass",161.13,-163.6,"Trend",0.985,27021.82,27024.82,4501,"F-12","Alloy 617","Plate",314626
4502,"CapPass",160.88,-164.1,"Trend",0.980,27027.82,27030.83,4502,"F-12","Alloy 617","Plate",314626
4503,"CapPass",160.48,-163.4,"Trend",0.982,27033.83,27036.83,4503,"F-12","Alloy 617","Plate",314626
4504,"CapPass",160.19,-164.0,"Trend",0.977,27039.84,27042.84,4504,"F-12","Alloy 617","Plate",314626
4505,"CapPass",160.49,-163.1,"Trend",0.984,27045.85,27048.85,4505,"F-12","Alloy 617","Plate",314626
4506,"CapPass",161.48,-163.4,"Trend",0.988,27051.85,27054.85,4506,"F-12","Alloy 617","Plate",314626
4507,"CapPass",161.00,-163.2,"Trend",0.987,27057.86,27060.86,4507,"F-12","Alloy 617","Plate",314626
4508,"CapPass",160.89,-163.1,"Trend",0.987,27063.86,27066.86,4508,"F-12","Alloy 617","Plate",314626
4509,"CapPass",160.82,-163.1,"Trend",0.986,27069.87,27072.88,4509,"F-12","Alloy 617","Plate",314626
4510,"CapPass",160.53,-163.0,"Trend",0.985,27075.88,27078.88,4510,"F-12","Alloy 617","Plate",314626
4511,"CapPass",161.53,-163.1,"Trend",0.991,27081.88,27084.89,4511,"F-12","Alloy 617","Plate",314626
4512,"CapPass",161.92,-163.1,"Trend",0.992,27087.89,27090.89,4512,"F-12","Alloy 617","Plate",314626
4513,"CapPass",161.00,-163.8,"Trend",0.983,27093.89,27096.90,4513,"F-12","Alloy 617","Plate",314626
4514,"CapPass",160.77,-162.5,"Trend",0.990,27099.90,27102.90,4514,"F-12","Alloy 617","Plate",314626
4515,"CapPass",161.09,-163.4,"Trend",0.986,27105.91,27108.91,4515,"F-12","Alloy 617","Plate",314626
4516,"CapPass",161.07,-163.5,"Trend",0.985,27111.91,27114.91,4516,"F-12","Alloy 617","Plate",314626
4517,"CapPass",161.06,-163.2,"Trend",0.987,27117.92,27120.92,4517,"F-12","Alloy 617","Plate",314626
4518,"CapPass",160.30,-163.8,"Trend",0.978,27123.92,27126.92,4518,"F-12","Alloy 617","Plate",314626
4519,"CapPass",161.42,-163.3,"Trend",0.988,27129.93,27132.94,4519,"F-12","Alloy 617","Plate",314626
4520,"CapPass",160.21,-163.9,"Trend",0.977,27135.94,27138.93,4520,"F-12","Alloy 617","Plate",314626
4521,"CapPass",160.74,-163.0,"Trend",0.986,27141.94,27144.95,4521,"F-12","Alloy 617","Plate",314626
4522,"CapPass",160.88,-163.3,"Trend",0.985,27147.95,27150.95,4522,"F-12","Alloy 617","Plate",314626
4523,"CapPass",159.28,-162.9,"Trend",0.978,27153.96,27156.95,4523,"F-12","Alloy 617","Plate",314626
4524,"CapPass",161.38,-163.4,"Trend",0.988,27159.96,27162.96,4524,"F-12","Alloy 617","Plate",314626
4525,"CapPass",161.38,-163.2,"Trend",0.989,27165.96,27168.97,4525,"F-12","Alloy 617","Plate",314626
4526,"CapPass",160.94,-163.4,"Trend",0.985,27171.97,27174.98,4526,"F-12","Alloy 617","Plate",314626
4527,"CapPass",160.52,-163.4,"Trend",0.983,27177.97,27180.98,4527,"F-12","Alloy 617","Plate",314626
4528,"CapPass",160.79,-163.2,"Trend",0.985,27183.98,27186.99,4528,"F-12","Alloy 617","Plate",314626
4529,"CapPass",161.08,-163.6,"Trend",0.985,27189.98,27192.99,4529,"F-12","Alloy 617","Plate",314626
4530,"CapPass",161.35,-163.5,"Trend",0.987,27196.00,27199.00,4530,"F-12","Alloy 617","Plate",314626
4531,"CapPass",161.60,-163.6,"Trend",0.988,27202.00,27205.01,4531,"F-12","Alloy 617","Plate",314626
4532,"CapPass",161.64,-163.5,"Trend",0.989,27208.00,27211.01,4532,"F-12","Alloy 617","Plate",314626
4533,"CapPass",160.62,-163.7,"Trend",0.981,27214.01,27217.02,4533,"F-12","Alloy 617","Plate",314626
4534,"CapPass",160.67,-164.3,"Trend",0.978,27220.01,27223.02,4534,"F-12","Alloy 617","Plate",314626
4535,"CapPass",160.93,-162.9,"Trend",0.988,27226.02,27229.02,4535,"F-12","Alloy 617","Plate",314626
4536,"CapPass",161.28,-163.0,"Trend",0.990,27232.03,27235.03,4536,"F-12","Alloy 617","Plate",314626
4537,"CapPass",161.12,-163.4,"Trend",0.986,27238.03,27241.04,4537,"F-12","Alloy 617","Plate",314626
4538,"CapPass",161.34,-163.3,"Trend",0.988,27244.04,27247.04,4538,"F-12","Alloy 617","Plate",314626
4539,"CapPass",161.16,-162.4,"Trend",0.993,27250.05,27253.05,4539,"F-12","Alloy 617","Plate",314626
4540,"CapPass",160.66,-163.1,"Trend",0.985,27256.05,27259.06,4540,"F-12","Alloy 617","Plate",314626
4541,"CapPass",160.94,-163.5,"Trend",0.984,27262.06,27265.06,4541,"F-12","Alloy 617","Plate",314626
4542,"CapPass",161.72,-163.4,"Trend",0.990,27268.07,27271.07,4542,"F-12","Alloy 617","Plate",314626
4543,"CapPass",161.90,-163.0,"Trend",0.993,27274.07,27277.08,4543,"F-12","Alloy 617","Plate",314626
4544,"CapPass",161.06,-162.8,"Trend",0.989,27280.07,27283.08,4544,"F-12","Alloy 617","Plate",314626
4545,"CapPass",162.15,-162.8,"Trend",0.996,27286.08,27289.09,4545,"F-12","Alloy 617","Plate",314626
4546,"CapPass",161.17,-163.2,"Trend",0.988,27292.08,27295.09,4546,"F-12","Alloy 617","Plate",314626
4547,"CapPass",161.74,-163.1,"Trend",0.992,27298.09,27301.09,4547,"F-12","Alloy 617","Plate",314626
4548,"CapPass",161.35,-163.2,"Trend",0.989,27304.10,27307.10,4548,"F-12","Alloy 617","Plate",314626
4549,"CapPass",161.36,-163.2,"Trend",0.989,27310.10,27313.11,4549,"F-12","Alloy 617","Plate",314626
4550,"CapPass",161.46,-163.4,"Trend",0.988,27316.12,27319.11,4550,"F-12","Alloy 617","Plate",314626
4551,"CapPass",161.87,-162.7,"Trend",0.995,27322.12,27325.11,4551,"F-12","Alloy 617","Plate",314626
4552,"CapPass",161.62,-163.0,"Trend",0.991,27328.12,27331.13,4552,"F-12","Alloy 617","Plate",314626
4553,"CapPass",162.34,-162.9,"Trend",0.997,27334.13,27337.13,4553,"F-12","Alloy 617","Plate",314626
4554,"CapPass",161.02,-162.4,"Trend",0.991,27340.13,27343.14,4554,"F-12","Alloy 617","Plate",314626
4555,"CapPass",162.16,-162.7,"Trend",0.997,27346.14,27349.15,4555,"F-12","Alloy 617","Plate",314626
4556,"CapPass",161.53,-162.6,"Trend",0.993,27352.15,27355.15,4556,"F-12","Alloy 617","Plate",314626
4557,"CapPass",160.40,-162.6,"Trend",0.986,27358.15,27361.15,4557,"F-12","Alloy 617","Plate",314626
4558,"CapPass",161.88,-162.8,"Trend",0.994,27364.16,27367.17,4558,"F-12","Alloy 617","Plate",314626
4559,"CapPass",160.55,-163.4,"Trend",0.983,27370.16,27373.16,4559,"F-12","Alloy 617","Plate",314626
4560,"CapPass",161.65,-163.6,"Trend",0.988,27376.17,27379.17,4560,"F-12","Alloy 617","Plate",314626
4561,"CapPass",160.04,-163.8,"Trend",0.977,27382.18,27385.18,4561,"F-12","Alloy 617","Plate",314626
4562,"CapPass",161.71,-163.7,"Trend",0.988,27388.18,27391.19,4562,"F-12","Alloy 617","Plate",314626
4563,"CapPass",161.28,-163.2,"Trend",0.988,27394.19,27397.19,4563,"F-12","Alloy 617","Plate",314626
4564,"CapPass",160.81,-163.8,"Trend",0.982,27400.20,27403.20,4564,"F-12","Alloy 617","Plate",314626
4565,"CapPass",161.18,-163.4,"Trend",0.987,27406.20,27409.20,4565,"F-12","Alloy 617","Plate",314626
4566,"CapPass",160.70,-164.2,"Trend",0.979,27412.21,27415.21,4566,"F-12","Alloy 617","Plate",314626
4567,"CapPass",159.94,-164.4,"Trend",0.973,27418.21,27421.22,4567,"F-12","Alloy 617","Plate",314626
4568,"CapPass",160.93,-163.0,"Trend",0.987,27424.22,27427.22,4568,"F-12","Alloy 617","Plate",314626
4569,"CapPass",161.44,-163.1,"Trend",0.990,27430.23,27433.22,4569,"F-12","Alloy 617","Plate",314626
4570,"CapPass",161.95,-163.7,"Trend",0.990,27436.23,27439.23,4570,"F-12","Alloy 617","Plate",314626
4571,"CapPass",162.03,-164.7,"Trend",0.984,27442.24,27445.24,4571,"F-12","Alloy 617","Plate",314626
4572,"CapPass",161.89,-164.5,"Trend",0.984,27448.25,27451.24,4572,"F-12","Alloy 617","Plate",314626
4573,"CapPass",154.34,-160.7,"Trend",0.960,27453.96,27457.25,4573,"F-12","Alloy 617","Plate",314626
4574,"CapPass",159.28,-160.9,"Trend",0.990,27460.25,27463.26,4574,"F-12","Alloy 617","Plate",314626
4575,"CapPass",160.14,-161.7,"Trend",0.991,27466.26,27469.26,4575,"F-12","Alloy 617","Plate",314626
4576,"CapPass",160.65,-161.7,"Trend",0.993,27472.26,27475.27,4576,"F-12","Alloy 617","Plate",314626
4577,"CapPass",160.37,-161.5,"Trend",0.993,27478.27,27481.28,4577,"F-12","Alloy 617","Plate",314626
4578,"CapPass",160.63,-161.7,"Trend",0.994,27484.28,27487.28,4578,"F-12","Alloy 617","Plate",314626
4579,"CapPass",161.51,-162.3,"Trend",0.995,27490.28,27493.28,4579,"F-12","Alloy 617","Plate",314626
4580,"CapPass",160.56,-161.1,"Trend",0.997,27496.29,27499.29,4580,"F-12","Alloy 617","Plate",314626
4581,"CapPass",161.26,-161.8,"Trend",0.997,27502.29,27505.30,4581,"F-12","Alloy 617","Plate",314626
4582,"CapPass",160.85,-162.0,"Trend",0.993,27508.30,27511.30,4582,"F-12","Alloy 617","Plate",314626
4583,"CapPass",160.61,-162.2,"Trend",0.990,27514.31,27517.31,4583,"F-12","Alloy 617","Plate",314626
4584,"CapPass",161.30,-162.0,"Trend",0.995,27520.31,27523.32,4584,"F-12","Alloy 617","Plate",314626
4585,"CapPass",161.26,-161.5,"Trend",0.998,27526.31,27529.32,4585,"F-12","Alloy 617","Plate",314626
4586,"CapPass",160.83,-162.2,"Trend",0.992,27532.32,27535.33,4586,"F-12","Alloy 617","Plate",314626
4587,"CapPass",161.44,-161.9,"Trend",0.997,27538.32,27541.33,4587,"F-12","Alloy 617","Plate",314626
4588,"CapPass",161.35,-162.0,"Trend",0.996,27544.33,27547.34,4588,"F-12","Alloy 617","Plate",314626
4589,"CapPass",160.89,-162.3,"Trend",0.991,27550.34,27553.34,4589,"F-12","Alloy 617","Plate",314626
4590,"CapPass",160.71,-162.6,"Trend",0.988,27556.35,27559.35,4590,"F-12","Alloy 617","Plate",314626
4591,"CapPass",160.15,-162.2,"Trend",0.988,27562.35,27565.35,4591,"F-12","Alloy 617","Plate",314626
4592,"CapPass",161.45,-162.6,"Trend",0.993,27568.35,27571.36,4592,"F-12","Alloy 617","Plate",314626
4593,"CapPass",161.09,-162.0,"Trend",0.994,27574.37,27577.36,4593,"F-12","Alloy 617","Plate",314626
4594,"CapPass",160.33,-162.6,"Trend",0.986,27580.37,27583.37,4594,"F-12","Alloy 617","Plate",314626
4595,"CapPass",160.87,-161.8,"Trend",0.995,27586.37,27589.37,4595,"F-12","Alloy 617","Plate",314626
4596,"CapPass",160.42,-162.6,"Trend",0.987,27592.38,27595.39,4596,"F-12","Alloy 617","Plate",314626
4597,"CapPass",160.80,-162.5,"Trend",0.989,27598.39,27601.39,4597,"F-12","Alloy 617","Plate",314626
4598,"CapPass",160.98,-162.1,"Trend",0.993,27604.39,27607.40,4598,"F-12","Alloy 617","Plate",314626
4599,"CapPass",161.06,-161.9,"Trend",0.995,27610.40,27613.40,4599,"F-12","Alloy 617","Plate",314626
4600,"CapPass",159.87,-162.4,"Trend",0.984,27616.41,27619.40,4600,"F-12","Alloy 617","Plate",314626
4601,"CapPass",160.69,-162.5,"Trend",0.989,27622.41,27625.41,4601,"F-12","Alloy 617","Plate",314626
4602,"CapPass",160.60,-162.8,"Trend",0.987,27628.42,27631.42,4602,"F-12","Alloy 617","Plate",314626
4603,"CapPass",161.20,-162.4,"Trend",0.993,27634.42,27637.43,4603,"F-12","Alloy 617","Plate",314626
4604,"CapPass",160.78,-162.3,"Trend",0.990,27640.43,27643.43,4604,"F-12","Alloy 617","Plate",314626
4605,"CapPass",160.65,-162.7,"Trend",0.987,27646.43,27649.44,4605,"F-12","Alloy 617","Plate",314626
4606,"CapPass",160.72,-162.8,"Trend",0.988,27652.44,27655.44,4606,"F-12","Alloy 617","Plate",314626
4607,"CapPass",161.43,-162.6,"Trend",0.993,27658.45,27661.45,4607,"F-12","Alloy 617","Plate",314626
4608,"CapPass",160.86,-162.5,"Trend",0.990,27664.45,27667.46,4608,"F-12","Alloy 617","Plate",314626
4609,"CapPass",160.82,-163.2,"Trend",0.986,27670.46,27673.46,4609,"F-12","Alloy 617","Plate",314626
4610,"CapPass",160.88,-162.7,"Trend",0.989,27676.46,27679.47,4610,"F-12","Alloy 617","Plate",314626
4611,"CapPass",160.99,-163.0,"Trend",0.988,27682.47,27685.47,4611,"F-12","Alloy 617","Plate",314626
4612,"CapPass",160.52,-162.7,"Trend",0.987,27688.48,27691.48,4612,"F-12","Alloy 617","Plate",314626
4613,"CapPass",160.34,-163.4,"Trend",0.981,27694.48,27697.48,4613,"F-12","Alloy 617","Plate",314626
4614,"CapPass",160.06,-162.6,"Trend",0.984,27700.49,27703.49,4614,"F-12","Alloy 617","Plate",314626
4615,"CapPass",161.08,-162.7,"Trend",0.990,27706.49,27709.49,4615,"F-12","Alloy 617","Plate",314626
4616,"CapPass",160.09,-163.5,"Trend",0.979,27712.50,27715.50,4616,"F-12","Alloy 617","Plate",314626
4617,"CapPass",161.47,-162.6,"Trend",0.993,27718.50,27721.51,4617,"F-12","Alloy 617","Plate",314626
4618,"CapPass",161.41,-162.9,"Trend",0.991,27724.51,27727.52,4618,"F-12","Alloy 617","Plate",314626
4619,"CapPass",160.85,-162.7,"Trend",0.989,27730.51,27733.52,4619,"F-12","Alloy 617","Plate",314626
4620,"CapPass",161.77,-162.4,"Trend",0.996,27736.52,27739.52,4620,"F-12","Alloy 617","Plate",314626
4621,"CapPass",160.89,-162.8,"Trend",0.988,27742.52,27745.53,4621,"F-12","Alloy 617","Plate",314626
4622,"CapPass",160.81,-163.4,"Trend",0.984,27748.53,27751.54,4622,"F-12","Alloy 617","Plate",314626
4623,"CapPass",161.20,-163.4,"Trend",0.987,27754.54,27757.54,4623,"F-12","Alloy 617","Plate",314626
4624,"CapPass",160.04,-162.5,"Trend",0.985,27760.55,27763.55,4624,"F-12","Alloy 617","Plate",314626
4625,"CapPass",160.65,-162.5,"Trend",0.989,27766.55,27769.56,4625,"F-12","Alloy 617","Plate",314626
4626,"CapPass",161.41,-162.8,"Trend",0.991,27772.56,27775.56,4626,"F-12","Alloy 617","Plate",314626
4627,"CapPass",161.66,-162.9,"Trend",0.992,27778.57,27781.56,4627,"F-12","Alloy 617","Plate",314626
4628,"CapPass",161.16,-161.9,"Trend",0.996,27784.57,27787.57,4628,"F-12","Alloy 617","Plate",314626
4629,"CapPass",161.39,-162.5,"Trend",0.993,27790.58,27793.58,4629,"F-12","Alloy 617","Plate",314626
4630,"CapPass",161.17,-162.5,"Trend",0.992,27796.58,27799.59,4630,"F-12","Alloy 617","Plate",314626
4631,"CapPass",161.49,-162.7,"Trend",0.993,27802.59,27805.59,4631,"F-12","Alloy 617","Plate",314626
4632,"CapPass",161.05,-162.6,"Trend",0.990,27808.59,27811.60,4632,"F-12","Alloy 617","Plate",314626
4633,"CapPass",160.59,-163.0,"Trend",0.985,27814.60,27817.60,4633,"F-12","Alloy 617","Plate",314626
4634,"CapPass",161.16,-162.6,"Trend",0.991,27820.60,27823.60,4634,"F-12","Alloy 617","Plate",314626
4635,"CapPass",161.32,-162.7,"Trend",0.991,27826.61,27829.61,4635,"F-12","Alloy 617","Plate",314626
4636,"CapPass",161.17,-162.6,"Trend",0.991,27832.62,27835.62,4636,"F-12","Alloy 617","Plate",314626
4637,"CapPass",161.38,-162.6,"Trend",0.992,27838.62,27841.63,4637,"F-12","Alloy 617","Plate",314626
4638,"CapPass",161.84,-162.3,"Trend",0.997,27844.63,27847.63,4638,"F-12","Alloy 617","Plate",314626
4639,"CapPass",161.09,-162.9,"Trend",0.989,27850.64,27853.64,4639,"F-12","Alloy 617","Plate",314626
4640,"CapPass",161.10,-162.9,"Trend",0.989,27856.64,27859.64,4640,"F-12","Alloy 617","Plate",314626
4641,"CapPass",160.92,-162.4,"Trend",0.991,27862.65,27865.65,4641,"F-12","Alloy 617","Plate",314626
4642,"CapPass",160.48,-163.0,"Trend",0.984,27868.65,27871.66,4642,"F-12","Alloy 617","Plate",314626
4643,"CapPass",160.94,-162.9,"Trend",0.988,27874.66,27877.66,4643,"F-12","Alloy 617","Plate",314626
4644,"CapPass",161.16,-163.0,"Trend",0.988,27880.66,27883.66,4644,"F-12","Alloy 617","Plate",314626
4645,"CapPass",161.35,-162.9,"Trend",0.991,27886.67,27889.67,4645,"F-12","Alloy 617","Plate",314626
4646,"CapPass",161.01,-162.7,"Trend",0.990,27892.67,27895.68,4646,"F-12","Alloy 617","Plate",314626
4647,"CapPass",161.28,-163.2,"Trend",0.988,27898.67,27901.68,4647,"F-12","Alloy 617","Plate",314626
4648,"CapPass",159.79,-163.3,"Trend",0.979,27904.69,27907.69,4648,"F-12","Alloy 617","Plate",314626
4649,"CapPass",161.48,-163.2,"Trend",0.990,27910.69,27913.70,4649,"F-12","Alloy 617","Plate",314626
4650,"CapPass",160.69,-162.0,"Trend",0.992,27916.70,27919.70,4650,"F-12","Alloy 617","Plate",314626
4651,"CapPass",161.06,-163.3,"Trend",0.986,27922.70,27925.71,4651,"F-12","Alloy 617","Plate",314626
4652,"CapPass",160.94,-163.2,"Trend",0.986,27928.71,27931.72,4652,"F-12","Alloy 617","Plate",314626
4653,"CapPass",162.02,-163.6,"Trend",0.990,27934.72,27937.73,4653,"F-12","Alloy 617","Plate",314626
4654,"CapPass",161.90,-163.3,"Trend",0.992,27940.73,27943.73,4654,"F-12","Alloy 617","Plate",314626
4655,"CapPass",161.13,-162.8,"Trend",0.990,27946.72,27949.73,4655,"F-12","Alloy 617","Plate",314626
4656,"CapPass",160.48,-160.9,"Trend",0.998,27952.73,27955.69,4656,"F-12","Alloy 617","Plate",314626
4657,"CapPass",157.44,-159.0,"Trend",0.990,27958.64,27961.65,4657,"F-12","Alloy 617","Plate",314626
4658,"CapPass",160.49,-161.1,"Trend",0.996,27964.73,27967.69,4658,"F-12","Alloy 617","Plate",314626
4659,"CapPass",160.76,-160.7,"Trend",1.000,27970.75,27973.75,4659,"F-12","Alloy 617","Plate",314626
4660,"CapPass",161.35,-161.4,"Trend",1.000,27976.75,27979.76,4660,"F-12","Alloy 617","Plate",314626
4661,"CapPass",162.06,-161.0,"Trend",1.007,27982.76,27985.77,4661,"F-12","Alloy 617","Plate",314626
4662,"CapPass",161.19,-161.9,"Trend",0.995,27988.77,27991.77,4662,"F-12","Alloy 617","Plate",314626
4663,"CapPass",161.21,-162.2,"Trend",0.994,27994.78,27997.78,4663,"F-12","Alloy 617","Plate",314626
4664,"CapPass",161.13,-162.1,"Trend",0.994,28000.78,28003.79,4664,"F-12","Alloy 617","Plate",314626
4665,"CapPass",161.87,-162.5,"Trend",0.996,28006.78,28009.79,4665,"F-12","Alloy 617","Plate",314626
4666,"CapPass",161.06,-162.5,"Trend",0.991,28012.79,28015.80,4666,"F-12","Alloy 617","Plate",314626
4667,"CapPass",161.46,-162.7,"Trend",0.993,28018.80,28021.80,4667,"F-12","Alloy 617","Plate",314626
4668,"CapPass",159.98,-162.6,"Trend",0.984,28024.81,28027.81,4668,"F-12","Alloy 617","Plate",314626
4669,"CapPass",160.16,-163.1,"Trend",0.982,28030.81,28033.81,4669,"F-12","Alloy 617","Plate",314626
4670,"CapPass",160.47,-162.9,"Trend",0.985,28036.82,28039.82,4670,"F-12","Alloy 617","Plate",314626
4671,"CapPass",160.82,-162.8,"Trend",0.988,28042.82,28045.83,4671,"F-12","Alloy 617","Plate",314626
4672,"CapPass",160.45,-162.5,"Trend",0.987,28048.83,28051.83,4672,"F-12","Alloy 617","Plate",314626
4673,"CapPass",160.61,-163.3,"Trend",0.984,28054.83,28057.84,4673,"F-12","Alloy 617","Plate",314626
4674,"CapPass",161.00,-162.8,"Trend",0.989,28060.84,28063.85,4674,"F-12","Alloy 617","Plate",314626
4675,"CapPass",160.40,-162.9,"Trend",0.985,28066.85,28069.85,4675,"F-12","Alloy 617","Plate",314626
4676,"CapPass",161.55,-162.9,"Trend",0.992,28072.85,28075.85,4676,"F-12","Alloy 617","Plate",314626
4677,"CapPass",160.95,-163.3,"Trend",0.985,28078.86,28081.86,4677,"F-12","Alloy 617","Plate",314626
4678,"CapPass",160.27,-162.8,"Trend",0.984,28084.86,28087.87,4678,"F-12","Alloy 617","Plate",314626
4679,"CapPass",161.80,-162.7,"Trend",0.994,28090.87,28093.88,4679,"F-12","Alloy 617","Plate",314626
4680,"CapPass",161.05,-162.3,"Trend",0.993,28096.87,28099.89,4680,"F-12","Alloy 617","Plate",314626
4681,"CapPass",161.24,-162.4,"Trend",0.993,28102.88,28105.89,4681,"F-12","Alloy 617","Plate",314626
4682,"CapPass",161.32,-162.5,"Trend",0.993,28108.89,28111.90,4682,"F-12","Alloy 617","Plate",314626
4683,"CapPass",161.54,-162.6,"Trend",0.993,28114.90,28117.90,4683,"F-12","Alloy 617","Plate",314626
4684,"CapPass",160.19,-162.5,"Trend",0.986,28120.90,28123.90,4684,"F-12","Alloy 617","Plate",314626
4685,"CapPass",161.22,-162.0,"Trend",0.995,28126.91,28129.91,4685,"F-12","Alloy 617","Plate",314626
4686,"CapPass",160.84,-162.6,"Trend",0.989,28132.91,28135.91,4686,"F-12","Alloy 617","Plate",314626
4687,"CapPass",161.26,-162.7,"Trend",0.991,28138.92,28141.91,4687,"F-12","Alloy 617","Plate",314626
4688,"CapPass",161.95,-163.4,"Trend",0.991,28144.92,28147.93,4688,"F-12","Alloy 617","Plate",314626
4689,"CapPass",160.60,-161.6,"Trend",0.994,28150.93,28153.93,4689,"F-12","Alloy 617","Plate",314626
4690,"CapPass",161.56,-162.5,"Trend",0.994,28156.94,28159.94,4690,"F-12","Alloy 617","Plate",314626
4691,"CapPass",161.02,-162.4,"Trend",0.991,28162.94,28165.95,4691,"F-12","Alloy 617","Plate",314626
4692,"CapPass",161.27,-162.8,"Trend",0.991,28168.95,28171.95,4692,"F-12","Alloy 617","Plate",314626
4693,"CapPass",161.38,-163.0,"Trend",0.990,28174.95,28177.96,4693,"F-12","Alloy 617","Plate",314626
4694,"CapPass",161.28,-163.3,"Trend",0.988,28180.97,28183.97,4694,"F-12","Alloy 617","Plate",314626
4695,"CapPass",160.85,-162.2,"Trend",0.992,28186.97,28189.98,4695,"F-12","Alloy 617","Plate",314626
4696,"CapPass",161.51,-162.7,"Trend",0.993,28192.98,28195.98,4696,"F-12","Alloy 617","Plate",314626
4697,"CapPass",160.78,-163.0,"Trend",0.986,28198.98,28201.98,4697,"F-12","Alloy 617","Plate",314626
4698,"CapPass",161.19,-163.2,"Trend",0.988,28204.99,28207.99,4698,"F-12","Alloy 617","Plate",314626
4699,"CapPass",161.37,-162.8,"Trend",0.991,28210.99,28214.00,4699,"F-12","Alloy 617","Plate",314626
4700,"CapPass",160.82,-162.7,"Trend",0.989,28217.00,28220.00,4700,"F-12","Alloy 617","Plate",314626
4701,"CapPass",161.34,-163.2,"Trend",0.988,28223.01,28226.01,4701,"F-12","Alloy 617","Plate",314626
4702,"CapPass",161.49,-163.8,"Trend",0.986,28229.01,28232.01,4702,"F-12","Alloy 617","Plate",314626
4703,"CapPass",161.71,-163.0,"Trend",0.992,28235.02,28238.02,4703,"F-12","Alloy 617","Plate",314626
4704,"CapPass",162.88,-162.6,"Trend",1.002,28241.03,28244.02,4704,"F-12","Alloy 617","Plate",314626
4705,"CapPass",161.85,-163.1,"Trend",0.993,28247.03,28250.04,4705,"F-12","Alloy 617","Plate",314626
4706,"CapPass",161.39,-162.3,"Trend",0.994,28253.03,28256.05,4706,"F-12","Alloy 617","Plate",314626
4707,"CapPass",162.17,-160.0,"Trend",1.014,28259.03,28262.04,4707,"F-12","Alloy 617","Plate",314626
4708,"CapPass",160.71,-162.5,"Trend",0.989,28265.04,28268.06,4708,"F-12","Alloy 617","Plate",314626
4709,"CapPass",160.69,-162.9,"Trend",0.987,28271.05,28274.06,4709,"F-12","Alloy 617","Plate",314626
4710,"CapPass",161.67,-162.7,"Trend",0.993,28277.06,28280.07,4710,"F-12","Alloy 617","Plate",314626
4711,"CapPass",161.69,-162.9,"Trend",0.992,28283.06,28286.07,4711,"F-12","Alloy 617","Plate",314626
4712,"CapPass",161.30,-162.5,"Trend",0.993,28289.07,28292.07,4712,"F-12","Alloy 617","Plate",314626
4713,"CapPass",161.53,-162.6,"Trend",0.994,28295.08,28298.08,4713,"F-12","Alloy 617","Plate",314626
4714,"CapPass",161.42,-163.2,"Trend",0.989,28301.08,28304.08,4714,"F-12","Alloy 617","Plate",314626
4715,"CapPass",161.29,-163.3,"Trend",0.988,28307.08,28310.09,4715,"F-12","Alloy 617","Plate",314626
4716,"CapPass",161.70,-162.8,"Trend",0.993,28313.09,28316.10,4716,"F-12","Alloy 617","Plate",314626
4717,"CapPass",160.91,-162.2,"Trend",0.992,28319.10,28322.10,4717,"F-12","Alloy 617","Plate",314626
4718,"CapPass",161.28,-162.5,"Trend",0.993,28325.11,28328.11,4718,"F-12","Alloy 617","Plate",314626
4719,"CapPass",160.98,-162.7,"Trend",0.989,28331.11,28334.12,4719,"F-12","Alloy 617","Plate",314626
4720,"CapPass",161.29,-163.1,"Trend",0.989,28337.12,28340.12,4720,"F-12","Alloy 617","Plate",314626
4721,"CapPass",160.50,-162.6,"Trend",0.987,28343.12,28346.13,4721,"F-12","Alloy 617","Plate",314626
4722,"CapPass",160.83,-163.6,"Trend",0.983,28349.13,28352.13,4722,"F-12","Alloy 617","Plate",314626
4723,"CapPass",161.08,-162.1,"Trend",0.994,28355.13,28358.14,4723,"F-12","Alloy 617","Plate",314626
4724,"CapPass",160.07,-162.3,"Trend",0.986,28361.14,28364.14,4724,"F-12","Alloy 617","Plate",314626
4725,"CapPass",161.35,-162.8,"Trend",0.991,28367.14,28370.15,4725,"F-12","Alloy 617","Plate",314626
4726,"CapPass",161.87,-162.3,"Trend",0.997,28373.15,28376.15,4726,"F-12","Alloy 617","Plate",314626
4727,"CapPass",161.81,-162.6,"Trend",0.995,28379.16,28382.16,4727,"F-12","Alloy 617","Plate",314626
4728,"CapPass",162.18,-162.6,"Trend",0.998,28385.16,28388.16,4728,"F-12","Alloy 617","Plate",314626
4729,"CapPass",161.92,-162.7,"Trend",0.995,28391.17,28394.17,4729,"F-12","Alloy 617","Plate",314626
4730,"CapPass",161.10,-162.9,"Trend",0.989,28397.17,28400.18,4730,"F-12","Alloy 617","Plate",314626
4731,"CapPass",161.18,-162.8,"Trend",0.990,28403.18,28406.18,4731,"F-12","Alloy 617","Plate",314626
4732,"CapPass",161.32,-162.4,"Trend",0.993,28409.19,28412.19,4732,"F-12","Alloy 617","Plate",314626
4733,"CapPass",162.07,-162.4,"Trend",0.998,28415.19,28418.20,4733,"F-12","Alloy 617","Plate",314626
4734,"CapPass",161.07,-162.7,"Trend",0.990,28421.20,28424.20,4734,"F-12","Alloy 617","Plate",314626
4735,"CapPass",160.91,-163.5,"Trend",0.984,28427.21,28430.21,4735,"F-12","Alloy 617","Plate",314626
4736,"CapPass",161.19,-162.6,"Trend",0.991,28433.21,28436.21,4736,"F-12","Alloy 617","Plate",314626
4737,"CapPass",161.30,-163.3,"Trend",0.988,28439.21,28442.22,4737,"F-12","Alloy 617","Plate",314626
4738,"CapPass",159.99,-162.8,"Trend",0.983,28445.22,28448.23,4738,"F-12","Alloy 617","Plate",314626
4739,"CapPass",160.88,-162.8,"Trend",0.988,28451.23,28454.23,4739,"F-12","Alloy 617","Plate",314626
4740,"CapPass",161.62,-162.9,"Trend",0.992,28457.23,28460.24,4740,"F-12","Alloy 617","Plate",314626
4741,"CapPass",161.39,-163.2,"Trend",0.989,28463.24,28466.25,4741,"F-12","Alloy 617","Plate",314626
4742,"CapPass",160.79,-163.5,"Trend",0.983,28469.24,28472.25,4742,"F-12","Alloy 617","Plate",314626
4743,"CapPass",161.28,-162.7,"Trend",0.991,28475.25,28478.26,4743,"F-12","Alloy 617","Plate",314626
4744,"CapPass",161.45,-163.0,"Trend",0.990,28481.26,28484.26,4744,"F-12","Alloy 617","Plate",314626
4745,"CapPass",160.90,-163.1,"Trend",0.987,28487.27,28490.27,4745,"F-12","Alloy 617","Plate",314626
4746,"CapPass",160.92,-163.4,"Trend",0.985,28493.27,28496.27,4746,"F-12","Alloy 617","Plate",314626
4747,"CapPass",160.74,-163.4,"Trend",0.983,28499.28,28502.28,4747,"F-12","Alloy 617","Plate",314626
4748,"CapPass",160.87,-163.6,"Trend",0.983,28505.28,28508.28,4748,"F-12","Alloy 617","Plate",314626
4749,"CapPass",160.51,-163.1,"Trend",0.984,28511.28,28514.29,4749,"F-12","Alloy 617","Plate",314626
4750,"CapPass",161.74,-163.9,"Trend",0.987,28517.30,28520.30,4750,"F-12","Alloy 617","Plate",314626
4751,"CapPass",160.41,-162.5,"Trend",0.987,28523.30,28526.30,4751,"F-12","Alloy 617","Plate",314626
4752,"CapPass",161.35,-162.4,"Trend",0.993,28529.30,28532.31,4752,"F-12","Alloy 617","Plate",314626
4753,"CapPass",161.38,-163.2,"Trend",0.989,28535.31,28538.31,4753,"F-12","Alloy 617","Plate",314626
4754,"CapPass",161.32,-163.1,"Trend",0.989,28541.32,28544.32,4754,"F-12","Alloy 617","Plate",314626
4755,"CapPass",161.37,-163.4,"Trend",0.988,28547.32,28550.33,4755,"F-12","Alloy 617","Plate",314626
4756,"CapPass",160.96,-163.0,"Trend",0.987,28553.33,28556.34,4756,"F-12","Alloy 617","Plate",314626
4757,"CapPass",161.55,-163.7,"Trend",0.987,28559.33,28562.34,4757,"F-12","Alloy 617","Plate",314626
4758,"CapPass",160.11,-163.7,"Trend",0.978,28565.34,28568.34,4758,"F-12","Alloy 617","Plate",314626
4759,"CapPass",161.16,-162.6,"Trend",0.991,28571.35,28574.35,4759,"F-12","Alloy 617","Plate",314626
4760,"CapPass",160.98,-162.7,"Trend",0.989,28577.35,28580.36,4760,"F-12","Alloy 617","Plate",314626
4761,"CapPass",160.96,-163.5,"Trend",0.985,28583.36,28586.36,4761,"F-12","Alloy 617","Plate",314626
4762,"CapPass",161.03,-163.8,"Trend",0.983,28589.36,28592.37,4762,"F-12","Alloy 617","Plate",314626
4763,"CapPass",161.06,-163.1,"Trend",0.988,28595.37,28598.38,4763,"F-12","Alloy 617","Plate",314626
4764,"CapPass",160.15,-162.8,"Trend",0.984,28601.38,28604.38,4764,"F-12","Alloy 617","Plate",314626
4765,"CapPass",160.92,-163.2,"Trend",0.986,28607.38,28610.39,4765,"F-12","Alloy 617","Plate",314626
4766,"CapPass",160.99,-162.6,"Trend",0.990,28613.39,28616.39,4766,"F-12","Alloy 617","Plate",314626
4767,"CapPass",160.48,-163.1,"Trend",0.984,28619.39,28622.39,4767,"F-12","Alloy 617","Plate",314626
4768,"CapPass",160.70,-163.6,"Trend",0.982,28625.40,28628.40,4768,"F-12","Alloy 617","Plate",314626
4769,"CapPass",161.07,-163.5,"Trend",0.985,28631.40,28634.41,4769,"F-12","Alloy 617","Plate",314626
4770,"CapPass",161.13,-163.8,"Trend",0.984,28637.41,28640.41,4770,"F-12","Alloy 617","Plate",314626
4771,"CapPass",161.14,-163.4,"Trend",0.986,28643.42,28646.42,4771,"F-12","Alloy 617","Plate",314626
4772,"CapPass",160.72,-163.0,"Trend",0.986,28649.42,28652.42,4772,"F-12","Alloy 617","Plate",314626
4773,"CapPass",160.75,-163.1,"Trend",0.986,28655.42,28658.43,4773,"F-12","Alloy 617","Plate",314626
4774,"CapPass",160.74,-164.3,"Trend",0.978,28661.43,28664.44,4774,"F-12","Alloy 617","Plate",314626
4775,"CapPass",160.36,-163.1,"Trend",0.983,28667.44,28670.44,4775,"F-12","Alloy 617","Plate",314626
4776,"CapPass",160.50,-162.7,"Trend",0.986,28673.45,28676.45,4776,"F-12","Alloy 617","Plate",314626
4777,"CapPass",161.38,-162.7,"Trend",0.992,28679.45,28682.46,4777,"F-12","Alloy 617","Plate",314626
4778,"CapPass",159.90,-163.0,"Trend",0.981,28685.46,28688.46,4778,"F-12","Alloy 617","Plate",314626
4779,"CapPass",161.11,-163.2,"Trend",0.987,28691.47,28694.47,4779,"F-12","Alloy 617","Plate",314626
4780,"CapPass",160.60,-162.7,"Trend",0.987,28697.47,28700.47,4780,"F-12","Alloy 617","Plate",314626
4781,"CapPass",160.78,-163.3,"Trend",0.985,28703.48,28706.48,4781,"F-12","Alloy 617","Plate",314626
4782,"CapPass",161.40,-163.0,"Trend",0.990,28709.48,28712.49,4782,"F-12","Alloy 617","Plate",314626
4783,"CapPass",160.81,-162.9,"Trend",0.987,28715.49,28718.49,4783,"F-12","Alloy 617","Plate",314626
4784,"CapPass",161.09,-162.5,"Trend",0.991,28721.49,28724.50,4784,"F-12","Alloy 617","Plate",314626
4785,"CapPass",161.45,-162.8,"Trend",0.992,28727.50,28730.51,4785,"F-12","Alloy 617","Plate",314626
4786,"CapPass",161.08,-162.3,"Trend",0.992,28733.51,28736.51,4786,"F-12","Alloy 617","Plate",314626
4787,"CapPass",161.58,-162.7,"Trend",0.993,28739.51,28742.52,4787,"F-12","Alloy 617","Plate",314626
4788,"CapPass",161.32,-163.0,"Trend",0.990,28745.53,28748.52,4788,"F-12","Alloy 617","Plate",314626
4789,"CapPass",161.69,-162.3,"Trend",0.996,28751.52,28754.53,4789,"F-12","Alloy 617","Plate",314626
4790,"CapPass",160.66,-162.6,"Trend",0.988,28757.53,28760.54,4790,"F-12","Alloy 617","Plate",314626
4791,"CapPass",161.27,-162.7,"Trend",0.991,28763.54,28766.54,4791,"F-12","Alloy 617","Plate",314626
4792,"CapPass",161.46,-162.1,"Trend",0.996,28769.54,28772.55,4792,"F-12","Alloy 617","Plate",314626
4793,"CapPass",161.31,-163.1,"Trend",0.989,28775.55,28778.56,4793,"F-12","Alloy 617","Plate",314626
4794,"CapPass",161.42,-163.6,"Trend",0.987,28781.56,28784.55,4794,"F-12","Alloy 617","Plate",314626
4795,"CapPass",161.03,-162.0,"Trend",0.994,28787.56,28790.57,4795,"F-12","Alloy 617","Plate",314626
4796,"CapPass",161.54,-162.6,"Trend",0.994,28793.56,28796.57,4796,"F-12","Alloy 617","Plate",314626
4797,"CapPass",160.83,-162.8,"Trend",0.988,28799.57,28802.57,4797,"F-12","Alloy 617","Plate",314626
4798,"CapPass",161.19,-162.5,"Trend",0.992,28805.58,28808.58,4798,"F-12","Alloy 617","Plate",314626
4799,"CapPass",160.97,-162.4,"Trend",0.991,28811.58,28814.58,4799,"F-12","Alloy 617","Plate",314626
4800,"CapPass",160.90,-162.5,"Trend",0.990,28817.59,28820.59,4800,"F-12","Alloy 617","Plate",314626
4801,"CapPass",160.99,-162.3,"Trend",0.992,28823.59,28826.60,4801,"F-12","Alloy 617","Plate",314626
4802,"CapPass",160.71,-162.4,"Trend",0.990,28829.60,28832.60,4802,"F-12","Alloy 617","Plate",314626
4803,"CapPass",161.34,-163.6,"Trend",0.986,28835.61,28838.61,4803,"F-12","Alloy 617","Plate",314626
4804,"CapPass",161.06,-163.3,"Trend",0.987,28841.61,28844.62,4804,"F-12","Alloy 617","Plate",314626
4805,"CapPass",161.39,-163.3,"Trend",0.988,28847.62,28850.62,4805,"F-12","Alloy 617","Plate",314626
4806,"CapPass",160.31,-163.3,"Trend",0.982,28853.63,28856.63,4806,"F-12","Alloy 617","Plate",314626
4807,"CapPass",160.28,-162.2,"Trend",0.988,28859.63,28862.64,4807,"F-12","Alloy 617","Plate",314626
4808,"CapPass",160.45,-162.5,"Trend",0.987,28865.64,28868.65,4808,"F-12","Alloy 617","Plate",314626
4809,"CapPass",160.56,-164.1,"Trend",0.978,28871.64,28874.65,4809,"F-12","Alloy 617","Plate",314626
4810,"CapPass",161.49,-163.0,"Trend",0.991,28877.65,28880.66,4810,"F-12","Alloy 617","Plate",314626
4811,"CapPass",161.09,-163.6,"Trend",0.985,28883.65,28886.66,4811,"F-12","Alloy 617","Plate",314626
4812,"CapPass",160.51,-162.7,"Trend",0.987,28889.67,28892.66,4812,"F-12","Alloy 617","Plate",314626
4813,"CapPass",161.50,-163.1,"Trend",0.990,28895.66,28898.67,4813,"F-12","Alloy 617","Plate",314626
4814,"CapPass",160.99,-164.3,"Trend",0.980,28901.67,28904.68,4814,"F-12","Alloy 617","Plate",314626
4815,"CapPass",160.63,-162.9,"Trend",0.986,28907.68,28910.68,4815,"F-12","Alloy 617","Plate",314626
4816,"CapPass",160.76,-162.8,"Trend",0.987,28913.68,28916.69,4816,"F-12","Alloy 617","Plate",314626
4817,"CapPass",161.49,-162.5,"Trend",0.994,28919.69,28922.69,4817,"F-12","Alloy 617","Plate",314626
4818,"CapPass",160.40,-163.4,"Trend",0.982,28925.69,28928.70,4818,"F-12","Alloy 617","Plate",314626
4819,"CapPass",160.54,-163.4,"Trend",0.983,28931.70,28934.70,4819,"F-12","Alloy 617","Plate",314626
4820,"CapPass",161.81,-162.4,"Trend",0.996,28937.70,28940.71,4820,"F-12","Alloy 617","Plate",314626
4821,"CapPass",161.34,-163.1,"Trend",0.989,28943.71,28946.72,4821,"F-12","Alloy 617","Plate",314626
4822,"CapPass",160.33,-163.5,"Trend",0.981,28949.72,28952.72,4822,"F-12","Alloy 617","Plate",314626
4823,"CapPass",159.90,-163.3,"Trend",0.979,28955.72,28958.73,4823,"F-12","Alloy 617","Plate",314626
4824,"CapPass",159.99,-163.0,"Trend",0.982,28961.73,28964.73,4824,"F-12","Alloy 617","Plate",314626
4825,"CapPass",160.63,-163.0,"Trend",0.985,28967.74,28970.74,4825,"F-12","Alloy 617","Plate",314626
4826,"CapPass",160.71,-163.6,"Trend",0.982,28973.74,28976.74,4826,"F-12","Alloy 617","Plate",314626
4827,"CapPass",160.85,-163.0,"Trend",0.987,28979.75,28982.76,4827,"F-12","Alloy 617","Plate",314626
4828,"CapPass",160.91,-163.2,"Trend",0.986,28985.75,28988.76,4828,"F-12","Alloy 617","Plate",314626
4829,"CapPass",160.19,-163.4,"Trend",0.980,28991.76,28994.77,4829,"F-12","Alloy 617","Plate",314626
4830,"CapPass",160.83,-163.2,"Trend",0.985,28997.76,29000.77,4830,"F-12","Alloy 617","Plate",314626
4831,"CapPass",160.76,-163.6,"Trend",0.983,29003.77,29006.77,4831,"F-12","Alloy 617","Plate",314626
4832,"CapPass",161.03,-163.2,"Trend",0.987,29009.78,29012.79,4832,"F-12","Alloy 617","Plate",314626
4833,"CapPass",160.77,-163.6,"Trend",0.983,29015.78,29018.79,4833,"F-12","Alloy 617","Plate",314626
4834,"CapPass",160.22,-163.4,"Trend",0.981,29021.79,29024.79,4834,"F-12","Alloy 617","Plate",314626
4835,"CapPass",160.71,-163.1,"Trend",0.985,29027.79,29030.80,4835,"F-12","Alloy 617","Plate",314626
4836,"CapPass",160.52,-163.3,"Trend",0.983,29033.80,29036.80,4836,"F-12","Alloy 617","Plate",314626
4837,"CapPass",160.73,-163.4,"Trend",0.984,29039.81,29042.81,4837,"F-12","Alloy 617","Plate",314626
4838,"CapPass",160.67,-162.7,"Trend",0.987,29045.81,29048.82,4838,"F-12","Alloy 617","Plate",314626
4839,"CapPass",160.66,-163.9,"Trend",0.980,29051.82,29054.82,4839,"F-12","Alloy 617","Plate",314626
4840,"CapPass",161.45,-162.8,"Trend",0.991,29057.82,29060.83,4840,"F-12","Alloy 617","Plate",314626
4841,"CapPass",160.32,-163.1,"Trend",0.983,29063.83,29066.84,4841,"F-12","Alloy 617","Plate",314626
4842,"CapPass",161.48,-162.7,"Trend",0.992,29069.84,29072.84,4842,"F-12","Alloy 617","Plate",314626
4843,"CapPass",161.16,-163.0,"Trend",0.989,29075.85,29078.85,4843,"F-12","Alloy 617","Plate",314626
4844,"CapPass",161.10,-163.5,"Trend",0.985,29081.85,29084.85,4844,"F-12","Alloy 617","Plate",314626
4845,"CapPass",160.91,-162.7,"Trend",0.989,29087.85,29090.86,4845,"F-12","Alloy 617","Plate",314626
4846,"CapPass",161.18,-162.8,"Trend",0.990,29093.86,29096.86,4846,"F-12","Alloy 617","Plate",314626
4847,"CapPass",161.32,-162.7,"Trend",0.991,29099.86,29102.87,4847,"F-12","Alloy 617","Plate",314626
4848,"CapPass",161.59,-162.3,"Trend",0.995,29105.87,29108.88,4848,"F-12","Alloy 617","Plate",314626
4849,"CapPass",161.10,-162.6,"Trend",0.991,29111.87,29114.89,4849,"F-12","Alloy 617","Plate",314626
4850,"CapPass",161.37,-163.1,"Trend",0.989,29117.89,29120.88,4850,"F-12","Alloy 617","Plate",314626
4851,"CapPass",161.26,-163.2,"Trend",0.988,29123.89,29126.89,4851,"F-12","Alloy 617","Plate",314626
4852,"CapPass",161.33,-162.5,"Trend",0.993,29129.89,29132.90,4852,"F-12","Alloy 617","Plate",314626
4853,"CapPass",160.76,-164.2,"Trend",0.979,29135.90,29138.90,4853,"F-12","Alloy 617","Plate",314626
4854,"CapPass",160.53,-162.7,"Trend",0.987,29141.90,29144.91,4854,"F-12","Alloy 617","Plate",314626
4855,"CapPass",160.95,-162.9,"Trend",0.988,29147.91,29150.92,4855,"F-12","Alloy 617","Plate",314626
4856,"CapPass",161.07,-162.9,"Trend",0.989,29153.92,29156.93,4856,"F-12","Alloy 617","Plate",314626
