Repository: js-molina/fatigue-A617

File: data/950C/Strain rate 0.001/0.30% strain/HTM_A20_PeakStress_A20.csv (part 13 of 22)
Cycle,Data State,Max Stress Mpa,Min Stress Mpa,Qual State,Stress Ratio,Time Max Stress Sec,Time Min Stress Sec,Count,Sample,Alloy,Material_Form,Heat
5374,CapPass,165.14,-164.60,Trend,1.003,32301.59,32304.62,5374,A-20,Alloy 617,Plate,314626
5375,CapPass,165.42,-163.10,Trend,1.014,32307.62,32310.62,5375,A-20,Alloy 617,Plate,314626
5376,CapPass,165.71,-164.30,Trend,1.008,32313.62,32316.62,5376,A-20,Alloy 617,Plate,314626
5377,CapPass,165.22,-165.50,Trend,0.998,32319.62,32322.65,5377,A-20,Alloy 617,Plate,314626
5378,CapPass,165.17,-166.40,Trend,0.992,32325.65,32328.65,5378,A-20,Alloy 617,Plate,314626
5379,CapPass,165.13,-163.80,Trend,1.008,32331.68,32334.68,5379,A-20,Alloy 617,Plate,314626
5380,CapPass,166.5,-163.40,Trend,1.019,32337.68,32340.68,5380,A-20,Alloy 617,Plate,314626
5381,CapPass,166.04,-164.40,Trend,1.01,32343.68,32346.68,5381,A-20,Alloy 617,Plate,314626
5382,CapPass,163.31,-164.60,Trend,0.992,32349.71,32352.71,5382,A-20,Alloy 617,Plate,314626
5383,CapPass,163.55,-166.80,Trend,0.981,32355.71,32358.71,5383,A-20,Alloy 617,Plate,314626
5384,CapPass,164.61,-164.40,Trend,1.001,32361.75,32364.71,5384,A-20,Alloy 617,Plate,314626
5385,CapPass,165.67,-164.20,Trend,1.009,32367.75,32370.75,5385,A-20,Alloy 617,Plate,314626
5386,CapPass,165.3,-164.10,Trend,1.007,32373.75,32376.78,5386,A-20,Alloy 617,Plate,314626
5387,CapPass,164.46,-165.40,Trend,0.994,32379.78,32382.78,5387,A-20,Alloy 617,Plate,314626
5388,CapPass,164.56,-164.80,Trend,0.999,32385.78,32388.81,5388,A-20,Alloy 617,Plate,314626
5389,CapPass,167,-164.30,Trend,1.016,32391.78,32394.81,5389,A-20,Alloy 617,Plate,314626
5390,CapPass,166.14,-163.90,Trend,1.014,32397.81,32400.81,5390,A-20,Alloy 617,Plate,314626
5391,CapPass,164.83,-164.10,Trend,1.005,32403.81,32406.84,5391,A-20,Alloy 617,Plate,314626
5392,CapPass,165.07,-165.30,Trend,0.999,32409.84,32412.84,5392,A-20,Alloy 617,Plate,314626
5393,CapPass,164.54,-166.00,Trend,0.991,32415.84,32418.84,5393,A-20,Alloy 617,Plate,314626
5394,CapPass,166.4,-163.30,Trend,1.019,32421.87,32424.87,5394,A-20,Alloy 617,Plate,314626
5395,CapPass,166.53,-164.10,Trend,1.015,32427.87,32430.87,5395,A-20,Alloy 617,Plate,314626
5396,CapPass,166.2,-164.10,Trend,1.013,32433.87,32436.87,5396,A-20,Alloy 617,Plate,314626
5397,CapPass,165.38,-164.60,Trend,1.005,32439.9,32442.9,5397,A-20,Alloy 617,Plate,314626
5398,CapPass,165.42,-163.10,Trend,1.014,32445.9,32448.9,5398,A-20,Alloy 617,Plate,314626
5399,CapPass,165.72,-163.70,Trend,1.012,32451.93,32454.93,5399,A-20,Alloy 617,Plate,314626
5400,CapPass,166.68,-165.60,Trend,1.007,32457.93,32460.93,5400,A-20,Alloy 617,Plate,314626
5401,CapPass,165.14,-164.70,Trend,1.003,32463.93,32466.96,5401,A-20,Alloy 617,Plate,314626
5402,CapPass,166.79,-163.40,Trend,1.021,32469.96,32472.96,5402,A-20,Alloy 617,Plate,314626
5403,CapPass,164.6,-164.00,Trend,1.004,32475.96,32479,5403,A-20,Alloy 617,Plate,314626
5404,CapPass,165.77,-164.60,Trend,1.007,32482,32485,5404,A-20,Alloy 617,Plate,314626
5405,CapPass,165.31,-163.50,Trend,1.011,32488,32491,5405,A-20,Alloy 617,Plate,314626
5406,CapPass,166.52,-162.00,Trend,1.028,32494,32497.03,5406,A-20,Alloy 617,Plate,314626
5407,CapPass,165.51,-164.00,Trend,1.009,32500.03,32503.03,5407,A-20,Alloy 617,Plate,314626
5408,CapPass,164.32,-164.40,Trend,1,32506.03,32509.03,5408,A-20,Alloy 617,Plate,314626
5409,CapPass,165.7,-165.70,Trend,1,32512.06,32515.06,5409,A-20,Alloy 617,Plate,314626
5410,CapPass,165.56,-165.20,Trend,1.002,32518.06,32521.09,5410,A-20,Alloy 617,Plate,314626
5411,CapPass,164.95,-165.20,Trend,0.998,32524.06,32527.09,5411,A-20,Alloy 617,Plate,314626
5412,CapPass,165.41,-165.40,Trend,1,32530.09,32533.09,5412,A-20,Alloy 617,Plate,314626
5413,CapPass,164.14,-163.90,Trend,1.001,32536.09,32539.12,5413,A-20,Alloy 617,Plate,314626
5414,CapPass,164.03,-164.70,Trend,0.996,32542.12,32545.12,5414,A-20,Alloy 617,Plate,314626
5415,CapPass,165.62,-163.60,Trend,1.013,32548.12,32551.12,5415,A-20,Alloy 617,Plate,314626
5416,CapPass,164.83,-164.50,Trend,1.002,32554.12,32557.15,5416,A-20,Alloy 617,Plate,314626
5417,CapPass,165.7,-165.90,Trend,0.999,32560.15,32563.15,5417,A-20,Alloy 617,Plate,314626
5418,CapPass,165.23,-164.40,Trend,1.005,32566.15,32569.18,5418,A-20,Alloy 617,Plate,314626
5419,CapPass,164.81,-165.00,Trend,0.999,32572.18,32575.18,5419,A-20,Alloy 617,Plate,314626
5420,CapPass,166.01,-165.00,Trend,1.006,32578.18,32581.18,5420,A-20,Alloy 617,Plate,314626
5421,CapPass,166.32,-163.20,Trend,1.019,32584.18,32587.21,5421,A-20,Alloy 617,Plate,314626
5422,CapPass,166.99,-162.60,Trend,1.027,32590.21,32593.21,5422,A-20,Alloy 617,Plate,314626
5423,CapPass,165.73,-163.30,Trend,1.015,32596.21,32599.25,5423,A-20,Alloy 617,Plate,314626
5424,CapPass,164.99,-164.10,Trend,1.005,32602.25,32605.25,5424,A-20,Alloy 617,Plate,314626
5425,CapPass,165.22,-162.70,Trend,1.016,32608.25,32611.28,5425,A-20,Alloy 617,Plate,314626
5426,CapPass,167.48,-163.70,Trend,1.023,32614.25,32617.28,5426,A-20,Alloy 617,Plate,314626
5427,CapPass,164.23,-165.60,Trend,0.992,32620.28,32623.28,5427,A-20,Alloy 617,Plate,314626
5428,CapPass,164.86,-165.60,Trend,0.995,32626.28,32629.31,5428,A-20,Alloy 617,Plate,314626
5429,CapPass,165.39,-164.60,Trend,1.005,32632.31,32635.31,5429,A-20,Alloy 617,Plate,314626
5430,CapPass,164.5,-165.00,Trend,0.997,32638.31,32641.34,5430,A-20,Alloy 617,Plate,314626
5431,CapPass,163.91,-165.10,Trend,0.993,32644.34,32647.34,5431,A-20,Alloy 617,Plate,314626
5432,CapPass,164.77,-164.70,Trend,1.001,32650.34,32653.34,5432,A-20,Alloy 617,Plate,314626
5433,CapPass,165.93,-165.80,Trend,1.001,32656.34,32659.37,5433,A-20,Alloy 617,Plate,314626
5434,CapPass,165.42,-164.70,Trend,1.005,32662.37,32665.37,5434,A-20,Alloy 617,Plate,314626
5435,CapPass,166.2,-164.50,Trend,1.01,32668.37,32671.37,5435,A-20,Alloy 617,Plate,314626
5436,CapPass,166.37,-163.50,Trend,1.018,32674.4,32677.4,5436,A-20,Alloy 617,Plate,314626
5437,CapPass,165.55,-164.00,Trend,1.009,32680.4,32683.4,5437,A-20,Alloy 617,Plate,314626
5438,CapPass,165.24,-164.90,Trend,1.002,32686.4,32689.43,5438,A-20,Alloy 617,Plate,314626
5439,CapPass,164.39,-164.60,Trend,0.999,32692.43,32695.43,5439,A-20,Alloy 617,Plate,314626
5440,CapPass,165.24,-165.10,Trend,1.001,32698.43,32701.46,5440,A-20,Alloy 617,Plate,314626
5441,CapPass,162.64,-165.90,Trend,0.981,32704.46,32707.46,5441,A-20,Alloy 617,Plate,314626
5442,CapPass,165.84,-163.20,Trend,1.016,32710.46,32713.5,5442,A-20,Alloy 617,Plate,314626
5443,CapPass,165.36,-164.80,Trend,1.003,32716.46,32719.5,5443,A-20,Alloy 617,Plate,314626
5444,CapPass,164.87,-165.80,Trend,0.994,32722.5,32725.5,5444,A-20,Alloy 617,Plate,314626
5445,CapPass,163.82,-165.60,Trend,0.989,32728.5,32731.5,5445,A-20,Alloy 617,Plate,314626
5446,CapPass,163.85,-165.50,Trend,0.99,32734.53,32737.53,5446,A-20,Alloy 617,Plate,314626
5447,CapPass,165.47,-162.50,Trend,1.018,32740.53,32743.53,5447,A-20,Alloy 617,Plate,314626
5448,CapPass,165.61,-163.20,Trend,1.015,32746.53,32749.56,5448,A-20,Alloy 617,Plate,314626
5449,CapPass,166.25,-162.90,Trend,1.02,32752.56,32755.56,5449,A-20,Alloy 617,Plate,314626
5450,CapPass,166.75,-162.40,Trend,1.027,32758.59,32761.59,5450,A-20,Alloy 617,Plate,314626
5451,CapPass,166.48,-164.10,Trend,1.015,32764.59,32767.59,5451,A-20,Alloy 617,Plate,314626
5452,CapPass,165.49,-165.50,Trend,1,32770.59,32773.62,5452,A-20,Alloy 617,Plate,314626
5453,CapPass,166.02,-163.40,Trend,1.016,32776.59,32779.62,5453,A-20,Alloy 617,Plate,314626
5454,CapPass,165.35,-163.00,Trend,1.014,32782.62,32785.65,5454,A-20,Alloy 617,Plate,314626
5455,CapPass,163.99,-164.70,Trend,0.996,32788.62,32791.65,5455,A-20,Alloy 617,Plate,314626
5456,CapPass,166.22,-165.20,Trend,1.006,32794.62,32797.65,5456,A-20,Alloy 617,Plate,314626
5457,CapPass,164.59,-166.20,Trend,0.99,32800.65,32803.68,5457,A-20,Alloy 617,Plate,314626
5458,CapPass,164.05,-165.10,Trend,0.994,32806.65,32809.68,5458,A-20,Alloy 617,Plate,314626
5459,CapPass,164.74,-165.20,Trend,0.998,32812.68,32815.68,5459,A-20,Alloy 617,Plate,314626
5460,CapPass,165.03,-165.50,Trend,0.997,32818.68,32821.71,5460,A-20,Alloy 617,Plate,314626
5461,CapPass,166.04,-164.20,Trend,1.011,32824.71,32827.71,5461,A-20,Alloy 617,Plate,314626
5462,CapPass,165.27,-163.00,Trend,1.014,32830.71,32833.71,5462,A-20,Alloy 617,Plate,314626
5463,CapPass,162.38,-165.10,Trend,0.983,32836.68,32839.75,5463,A-20,Alloy 617,Plate,314626
5464,CapPass,164.4,-164.80,Trend,0.997,32842.75,32845.75,5464,A-20,Alloy 617,Plate,314626
5465,CapPass,164,-165.10,Trend,0.994,32848.78,32851.78,5465,A-20,Alloy 617,Plate,314626
5466,CapPass,164.48,-164.20,Trend,1.001,32854.78,32857.78,5466,A-20,Alloy 617,Plate,314626
5467,CapPass,164.7,-164.00,Trend,1.004,32860.81,32863.81,5467,A-20,Alloy 617,Plate,314626
5468,CapPass,165.82,-165.70,Trend,1.001,32866.81,32869.81,5468,A-20,Alloy 617,Plate,314626
5469,CapPass,164.96,-164.20,Trend,1.005,32872.81,32875.81,5469,A-20,Alloy 617,Plate,314626
5470,CapPass,163.67,-164.60,Trend,0.994,32878.81,32881.84,5470,A-20,Alloy 617,Plate,314626
5471,CapPass,165.66,-163.50,Trend,1.014,32884.84,32887.84,5471,A-20,Alloy 617,Plate,314626
5472,CapPass,164.89,-165.00,Trend,0.999,32890.84,32893.84,5472,A-20,Alloy 617,Plate,314626
5473,CapPass,163.87,-163.80,Trend,1,32896.87,32899.87,5473,A-20,Alloy 617,Plate,314626
5474,CapPass,165.05,-163.80,Trend,1.007,32902.87,32905.87,5474,A-20,Alloy 617,Plate,314626
5475,CapPass,164.06,-164.40,Trend,0.998,32908.9,32911.9,5475,A-20,Alloy 617,Plate,314626
5476,CapPass,164.85,-165.40,Trend,0.997,32914.9,32917.9,5476,A-20,Alloy 617,Plate,314626
5477,CapPass,164.2,-163.80,Trend,1.002,32920.9,32923.93,5477,A-20,Alloy 617,Plate,314626
5478,CapPass,165.45,-164.00,Trend,1.009,32926.9,32929.93,5478,A-20,Alloy 617,Plate,314626
5479,CapPass,165.58,-164.70,Trend,1.005,32932.93,32935.93,5479,A-20,Alloy 617,Plate,314626
5480,CapPass,165.56,-164.10,Trend,1.009,32938.93,32941.96,5480,A-20,Alloy 617,Plate,314626
5481,CapPass,165.86,-165.00,Trend,1.005,32944.96,32947.96,5481,A-20,Alloy 617,Plate,314626
5482,CapPass,165.62,-163.30,Trend,1.014,32950.96,32954,5482,A-20,Alloy 617,Plate,314626
5483,CapPass,165.26,-164.40,Trend,1.005,32957,32960,5483,A-20,Alloy 617,Plate,314626
5484,CapPass,166.29,-164.70,Trend,1.01,32963,32966,5484,A-20,Alloy 617,Plate,314626
5485,CapPass,165.2,-164.50,Trend,1.004,32969.03,32972.03,5485,A-20,Alloy 617,Plate,314626
5486,CapPass,164.53,-164.00,Trend,1.003,32975.03,32978.03,5486,A-20,Alloy 617,Plate,314626
5487,CapPass,164.76,-165.20,Trend,0.997,32981.03,32984.06,5487,A-20,Alloy 617,Plate,314626
5488,CapPass,165.15,-163.90,Trend,1.008,32987.06,32990.06,5488,A-20,Alloy 617,Plate,314626
5489,CapPass,165.68,-165.80,Trend,0.999,32993.06,32996.09,5489,A-20,Alloy 617,Plate,314626
5490,CapPass,164.22,-163.60,Trend,1.004,32999.09,33002.09,5490,A-20,Alloy 617,Plate,314626
5491,CapPass,165.92,-164.00,Trend,1.012,33005.09,33008.09,5491,A-20,Alloy 617,Plate,314626
5492,CapPass,165.93,-164.20,Trend,1.011,33011.09,33014.12,5492,A-20,Alloy 617,Plate,314626
5493,CapPass,165.22,-164.00,Trend,1.007,33017.12,33020.12,5493,A-20,Alloy 617,Plate,314626
5494,CapPass,165.4,-164.50,Trend,1.006,33023.12,33026.12,5494,A-20,Alloy 617,Plate,314626
5495,CapPass,164.87,-165.10,Trend,0.998,33029.15,33032.15,5495,A-20,Alloy 617,Plate,314626
5496,CapPass,165.27,-164.50,Trend,1.005,33035.15,33038.15,5496,A-20,Alloy 617,Plate,314626
5497,CapPass,165.81,-163.40,Trend,1.015,33041.15,33044.18,5497,A-20,Alloy 617,Plate,314626
5498,CapPass,165.38,-165.50,Trend,0.999,33047.18,33050.18,5498,A-20,Alloy 617,Plate,314626
5499,CapPass,164.34,-164.80,Trend,0.997,33053.18,33056.21,5499,A-20,Alloy 617,Plate,314626
5500,CapPass,165.69,-164.20,Trend,1.009,33059.21,33062.21,5500,A-20,Alloy 617,Plate,314626
5501,CapPass,164.5,-165.00,Trend,0.997,33065.21,33068.21,5501,A-20,Alloy 617,Plate,314626
5502,CapPass,164.12,-165.30,Trend,0.993,33071.21,33074.25,5502,A-20,Alloy 617,Plate,314626
5503,CapPass,163.37,-164.70,Trend,0.992,33077.25,33080.25,5503,A-20,Alloy 617,Plate,314626
5504,CapPass,164.68,-163.40,Trend,1.008,33083.28,33086.28,5504,A-20,Alloy 617,Plate,314626
5505,CapPass,166.13,-164.40,Trend,1.01,33089.25,33092.28,5505,A-20,Alloy 617,Plate,314626
5506,CapPass,165.19,-164.50,Trend,1.004,33095.28,33098.28,5506,A-20,Alloy 617,Plate,314626
5507,CapPass,165.26,-163.80,Trend,1.009,33101.28,33104.31,5507,A-20,Alloy 617,Plate,314626
5508,CapPass,166,-165.10,Trend,1.006,33107.31,33110.31,5508,A-20,Alloy 617,Plate,314626
5509,CapPass,166.52,-164.90,Trend,1.01,33113.31,33116.34,5509,A-20,Alloy 617,Plate,314626
5510,CapPass,164.58,-165.00,Trend,0.997,33119.34,33122.34,5510,A-20,Alloy 617,Plate,314626
5511,CapPass,165.76,-164.30,Trend,1.009,33125.34,33128.37,5511,A-20,Alloy 617,Plate,314626
5512,CapPass,163.24,-165.80,Trend,0.985,33131.37,33134.37,5512,A-20,Alloy 617,Plate,314626
5513,CapPass,165.46,-164.70,Trend,1.005,33137.37,33140.37,5513,A-20,Alloy 617,Plate,314626
5514,CapPass,167.47,-163.30,Trend,1.026,33143.37,33146.4,5514,A-20,Alloy 617,Plate,314626
5515,CapPass,165.54,-165.50,Trend,1,33149.4,33152.4,5515,A-20,Alloy 617,Plate,314626
5516,CapPass,163.47,-165.10,Trend,0.99,33155.4,33158.4,5516,A-20,Alloy 617,Plate,314626
5517,CapPass,164.59,-163.40,Trend,1.007,33161.4,33164.43,5517,A-20,Alloy 617,Plate,314626
5518,CapPass,165.55,-164.60,Trend,1.006,33167.43,33170.46,5518,A-20,Alloy 617,Plate,314626
5519,CapPass,164.88,-165.10,Trend,0.999,33173.43,33176.46,5519,A-20,Alloy 617,Plate,314626
5520,CapPass,165.23,-163.60,Trend,1.01,33179.46,33182.46,5520,A-20,Alloy 617,Plate,314626
5521,CapPass,165.91,-163.20,Trend,1.017,33185.46,33188.46,5521,A-20,Alloy 617,Plate,314626
5522,CapPass,166.6,-162.90,Trend,1.023,33191.5,33194.5,5522,A-20,Alloy 617,Plate,314626
5523,CapPass,167.41,-162.00,Trend,1.033,33197.5,33200.53,5523,A-20,Alloy 617,Plate,314626
5524,CapPass,166.74,-163.70,Trend,1.019,33203.5,33206.53,5524,A-20,Alloy 617,Plate,314626
5525,CapPass,166.25,-161.60,Trend,1.028,33209.53,33212.53,5525,A-20,Alloy 617,Plate,314626
5526,CapPass,166.85,-164.30,Trend,1.015,33215.53,33218.53,5526,A-20,Alloy 617,Plate,314626
5527,CapPass,164.86,-165.00,Trend,0.999,33221.56,33224.56,5527,A-20,Alloy 617,Plate,314626
5528,CapPass,164.54,-165.60,Trend,0.993,33227.56,33230.56,5528,A-20,Alloy 617,Plate,314626
5529,CapPass,165.33,-162.70,Trend,1.016,33233.59,33236.59,5529,A-20,Alloy 617,Plate,314626
5530,CapPass,165.4,-165.70,Trend,0.998,33239.59,33242.59,5530,A-20,Alloy 617,Plate,314626
5531,CapPass,163.23,-164.50,Trend,0.992,33245.59,33248.62,5531,A-20,Alloy 617,Plate,314626
5532,CapPass,165.53,-164.00,Trend,1.009,33251.59,33254.62,5532,A-20,Alloy 617,Plate,314626
5533,CapPass,165.87,-164.50,Trend,1.008,33257.62,33260.65,5533,A-20,Alloy 617,Plate,314626
5534,CapPass,164.64,-164.10,Trend,1.003,33263.62,33266.65,5534,A-20,Alloy 617,Plate,314626
5535,CapPass,164.7,-163.70,Trend,1.006,33269.62,33272.65,5535,A-20,Alloy 617,Plate,314626
5536,CapPass,165.98,-163.60,Trend,1.015,33275.65,33278.68,5536,A-20,Alloy 617,Plate,314626
5537,CapPass,166.2,-164.00,Trend,1.014,33281.68,33284.68,5537,A-20,Alloy 617,Plate,314626
5538,CapPass,164.52,-163.30,Trend,1.008,33287.68,33290.68,5538,A-20,Alloy 617,Plate,314626
5539,CapPass,166.19,-164.10,Trend,1.013,33293.71,33296.71,5539,A-20,Alloy 617,Plate,314626
5540,CapPass,165.02,-164.80,Trend,1.002,33299.71,33302.75,5540,A-20,Alloy 617,Plate,314626
5541,CapPass,165.03,-164.90,Trend,1.001,33305.71,33308.75,5541,A-20,Alloy 617,Plate,314626
5542,CapPass,164.96,-165.30,Trend,0.998,33311.75,33314.75,5542,A-20,Alloy 617,Plate,314626
5543,CapPass,165.21,-164.70,Trend,1.003,33317.75,33320.78,5543,A-20,Alloy 617,Plate,314626
5544,CapPass,163.24,-165.80,Trend,0.984,33323.78,33326.78,5544,A-20,Alloy 617,Plate,314626
5545,CapPass,165.81,-164.90,Trend,1.005,33329.78,33332.78,5545,A-20,Alloy 617,Plate,314626
5546,CapPass,165.85,-163.50,Trend,1.014,33335.78,33338.81,5546,A-20,Alloy 617,Plate,314626
5547,CapPass,166.2,-164.00,Trend,1.013,33341.81,33344.81,5547,A-20,Alloy 617,Plate,314626
5548,CapPass,164.8,-165.20,Trend,0.998,33347.81,33350.81,5548,A-20,Alloy 617,Plate,314626
5549,CapPass,165.58,-164.10,Trend,1.009,33353.84,33356.84,5549,A-20,Alloy 617,Plate,314626
5550,CapPass,164.99,-164.10,Trend,1.005,33359.84,33362.87,5550,A-20,Alloy 617,Plate,314626
5551,CapPass,164.68,-165.80,Trend,0.993,33365.84,33368.81,5551,A-20,Alloy 617,Plate,314626
5552,CapPass,161.46,-161.70,Trend,0.999,33371.87,33374.87,5552,A-20,Alloy 617,Plate,314626
5553,CapPass,165.27,-161.50,Trend,1.023,33377.87,33380.9,5553,A-20,Alloy 617,Plate,314626
5554,CapPass,165.94,-161.50,Trend,1.028,33383.87,33386.9,5554,A-20,Alloy 617,Plate,314626
5555,CapPass,166.79,-162.00,Trend,1.029,33389.9,33392.93,5555,A-20,Alloy 617,Plate,314626
5556,CapPass,166.52,-163.30,Trend,1.02,33395.9,33398.93,5556,A-20,Alloy 617,Plate,314626
5557,CapPass,165.88,-161.20,Trend,1.029,33401.93,33404.93,5557,A-20,Alloy 617,Plate,314626
5558,CapPass,166.98,-161.60,Trend,1.033,33407.93,33410.96,5558,A-20,Alloy 617,Plate,314626
5559,CapPass,166.34,-163.30,Trend,1.019,33413.93,33416.96,5559,A-20,Alloy 617,Plate,314626
5560,CapPass,164.84,-163.00,Trend,1.012,33419.96,33423,5560,A-20,Alloy 617,Plate,314626
5561,CapPass,165.34,-163.70,Trend,1.01,33425.96,33429,5561,A-20,Alloy 617,Plate,314626
5562,CapPass,165.75,-163.10,Trend,1.016,33431.96,33435,5562,A-20,Alloy 617,Plate,314626
5563,CapPass,165.71,-163.60,Trend,1.013,33438,33441,5563,A-20,Alloy 617,Plate,314626
5564,CapPass,165.45,-162.00,Trend,1.021,33444.03,33447.03,5564,A-20,Alloy 617,Plate,314626
5565,CapPass,166.17,-163.20,Trend,1.018,33450.03,33453.03,5565,A-20,Alloy 617,Plate,314626
5566,CapPass,164.71,-163.00,Trend,1.011,33456.03,33459.06,5566,A-20,Alloy 617,Plate,314626
5567,CapPass,167.14,-162.30,Trend,1.03,33462.06,33465.09,5567,A-20,Alloy 617,Plate,314626
5568,CapPass,165.42,-162.10,Trend,1.02,33468.06,33471.09,5568,A-20,Alloy 617,Plate,314626
5569,CapPass,165.74,-164.80,Trend,1.006,33474.09,33477.09,5569,A-20,Alloy 617,Plate,314626
5570,CapPass,166.06,-164.30,Trend,1.011,33480.09,33483.09,5570,A-20,Alloy 617,Plate,314626
5571,CapPass,165.83,-163.30,Trend,1.015,33486.12,33489.12,5571,A-20,Alloy 617,Plate,314626
5572,CapPass,165.23,-162.40,Trend,1.017,33492.12,33495.12,5572,A-20,Alloy 617,Plate,314626
5573,CapPass,167.18,-163.30,Trend,1.024,33498.12,33501.15,5573,A-20,Alloy 617,Plate,314626
5574,CapPass,164.32,-163.90,Trend,1.002,33504.15,33507.15,5574,A-20,Alloy 617,Plate,314626
5575,CapPass,165.09,-163.00,Trend,1.013,33510.15,33513.18,5575,A-20,Alloy 617,Plate,314626
5576,CapPass,165.84,-163.40,Trend,1.015,33516.15,33519.18,5576,A-20,Alloy 617,Plate,314626
5577,CapPass,165.12,-162.70,Trend,1.015,33522.18,33525.18,5577,A-20,Alloy 617,Plate,314626
5578,CapPass,165.07,-163.90,Trend,1.007,33528.18,33531.21,5578,A-20,Alloy 617,Plate,314626
5579,CapPass,164.83,-162.90,Trend,1.012,33534.21,33537.21,5579,A-20,Alloy 617,Plate,314626
5580,CapPass,166.37,-162.30,Trend,1.025,33540.21,33543.21,5580,A-20,Alloy 617,Plate,314626
5581,CapPass,165.68,-164.70,Trend,1.006,33546.25,33549.25,5581,A-20,Alloy 617,Plate,314626
5582,CapPass,165.03,-166.30,Trend,0.992,33552.25,33555.25,5582,A-20,Alloy 617,Plate,314626
5583,CapPass,163.59,-163.70,Trend,0.999,33558.25,33561.28,5583,A-20,Alloy 617,Plate,314626
5584,CapPass,164.48,-164.30,Trend,1.001,33564.28,33567.28,5584,A-20,Alloy 617,Plate,314626
5585,CapPass,163.41,-165.20,Trend,0.989,33570.28,33573.31,5585,A-20,Alloy 617,Plate,314626
5586,CapPass,164.68,-164.50,Trend,1.001,33576.31,33579.31,5586,A-20,Alloy 617,Plate,314626
5587,CapPass,165.15,-163.20,Trend,1.012,33582.31,33585.31,5587,A-20,Alloy 617,Plate,314626
5588,CapPass,166.12,-163.80,Trend,1.014,33588.31,33591.34,5588,A-20,Alloy 617,Plate,314626
5589,CapPass,165.73,-162.90,Trend,1.017,33594.34,33597.34,5589,A-20,Alloy 617,Plate,314626
5590,CapPass,166.05,-163.40,Trend,1.016,33600.34,33603.37,5590,A-20,Alloy 617,Plate,314626
5591,CapPass,164.94,-163.40,Trend,1.01,33606.37,33609.37,5591,A-20,Alloy 617,Plate,314626
5592,CapPass,165.78,-163.50,Trend,1.014,33612.37,33615.37,5592,A-20,Alloy 617,Plate,314626
5593,CapPass,164.95,-164.70,Trend,1.002,33618.37,33621.4,5593,A-20,Alloy 617,Plate,314626
5594,CapPass,164.77,-163.60,Trend,1.007,33624.4,33627.4,5594,A-20,Alloy 617,Plate,314626
5595,CapPass,164.3,-165.70,Trend,0.992,33630.43,33633.43,5595,A-20,Alloy 617,Plate,314626
5596,CapPass,164.74,-163.90,Trend,1.005,33636.43,33639.43,5596,A-20,Alloy 617,Plate,314626
5597,CapPass,166.07,-162.10,Trend,1.025,33642.43,33645.43,5597,A-20,Alloy 617,Plate,314626
5598,CapPass,166.83,-162.80,Trend,1.025,33648.43,33651.46,5598,A-20,Alloy 617,Plate,314626
5599,CapPass,165.39,-163.50,Trend,1.012,33654.46,33657.46,5599,A-20,Alloy 617,Plate,314626
5600,CapPass,165.69,-163.80,Trend,1.012,33660.46,33663.5,5600,A-20,Alloy 617,Plate,314626
5601,CapPass,163.98,-162.70,Trend,1.008,33666.5,33669.5,5601,A-20,Alloy 617,Plate,314626
5602,CapPass,167,-162.00,Trend,1.031,33672.5,33675.5,5602,A-20,Alloy 617,Plate,314626
5603,CapPass,165.38,-163.70,Trend,1.01,33678.53,33681.53,5603,A-20,Alloy 617,Plate,314626
5604,CapPass,165.04,-163.90,Trend,1.007,33684.53,33687.56,5604,A-20,Alloy 617,Plate,314626
5605,CapPass,164.95,-163.80,Trend,1.007,33690.56,33693.56,5605,A-20,Alloy 617,Plate,314626
5606,CapPass,165.54,-162.80,Trend,1.017,33696.56,33699.56,5606,A-20,Alloy 617,Plate,314626
5607,CapPass,166.73,-164.30,Trend,1.015,33702.56,33705.59,5607,A-20,Alloy 617,Plate,314626
5608,CapPass,166.18,-164.80,Trend,1.008,33708.59,33711.59,5608,A-20,Alloy 617,Plate,314626
5609,CapPass,163.6,-164.70,Trend,0.993,33714.59,33717.59,5609,A-20,Alloy 617,Plate,314626
5610,CapPass,165.59,-165.30,Trend,1.002,33720.59,33723.62,5610,A-20,Alloy 617,Plate,314626
5611,CapPass,164.63,-163.70,Trend,1.006,33726.62,33729.62,5611,A-20,Alloy 617,Plate,314626
5612,CapPass,165.3,-164.00,Trend,1.008,33732.62,33735.62,5612,A-20,Alloy 617,Plate,314626
5613,CapPass,164.95,-162.70,Trend,1.014,33738.62,33741.65,5613,A-20,Alloy 617,Plate,314626
5614,CapPass,166.61,-162.60,Trend,1.024,33744.65,33747.65,5614,A-20,Alloy 617,Plate,314626
5615,CapPass,167.27,-163.40,Trend,1.023,33750.68,33753.68,5615,A-20,Alloy 617,Plate,314626
5616,CapPass,165.16,-164.00,Trend,1.007,33756.68,33759.68,5616,A-20,Alloy 617,Plate,314626
5617,CapPass,165.43,-164.10,Trend,1.008,33762.68,33765.71,5617,A-20,Alloy 617,Plate,314626
5618,CapPass,165.58,-163.20,Trend,1.014,33768.71,33771.71,5618,A-20,Alloy 617,Plate,314626
5619,CapPass,165.42,-163.30,Trend,1.013,33774.71,33777.75,5619,A-20,Alloy 617,Plate,314626
5620,CapPass,164.8,-165.20,Trend,0.997,33780.71,33783.75,5620,A-20,Alloy 617,Plate,314626
5621,CapPass,165.61,-164.70,Trend,1.005,33786.75,33789.75,5621,A-20,Alloy 617,Plate,314626
5622,CapPass,165.04,-163.10,Trend,1.012,33792.75,33795.78,5622,A-20,Alloy 617,Plate,314626
5623,CapPass,165.62,-164.00,Trend,1.01,33798.78,33801.78,5623,A-20,Alloy 617,Plate,314626
5624,CapPass,164.17,-164.70,Trend,0.997,33804.78,33807.78,5624,A-20,Alloy 617,Plate,314626
5625,CapPass,164.93,-163.70,Trend,1.008,33810.78,33813.81,5625,A-20,Alloy 617,Plate,314626
5626,CapPass,165.95,-164.80,Trend,1.007,33816.81,33819.81,5626,A-20,Alloy 617,Plate,314626
5627,CapPass,165.58,-163.90,Trend,1.01,33822.81,33825.84,5627,A-20,Alloy 617,Plate,314626
5628,CapPass,165.16,-164.70,Trend,1.003,33828.84,33831.84,5628,A-20,Alloy 617,Plate,314626
5629,CapPass,163.19,-165.60,Trend,0.985,33834.84,33837.87,5629,A-20,Alloy 617,Plate,314626
5630,CapPass,163.7,-165.80,Trend,0.988,33840.87,33843.87,5630,A-20,Alloy 617,Plate,314626
5631,CapPass,164,-163.90,Trend,1,33846.87,33849.87,5631,A-20,Alloy 617,Plate,314626
5632,CapPass,165.27,-163.50,Trend,1.011,33852.87,33855.9,5632,A-20,Alloy 617,Plate,314626
5633,CapPass,166.26,-163.70,Trend,1.016,33858.9,33861.9,5633,A-20,Alloy 617,Plate,314626
5634,CapPass,165.3,-163.90,Trend,1.009,33864.9,33867.93,5634,A-20,Alloy 617,Plate,314626
5635,CapPass,164.69,-163.20,Trend,1.009,33870.9,33873.93,5635,A-20,Alloy 617,Plate,314626
5636,CapPass,165.82,-163.50,Trend,1.014,33876.93,33879.93,5636,A-20,Alloy 617,Plate,314626
5637,CapPass,164.18,-164.20,Trend,1,33882.96,33885.93,5637,A-20,Alloy 617,Plate,314626
5638,CapPass,165.85,-163.70,Trend,1.013,33888.96,33891.96,5638,A-20,Alloy 617,Plate,314626
5639,CapPass,165.67,-162.40,Trend,1.02,33894.96,33898,5639,A-20,Alloy 617,Plate,314626
5640,CapPass,165.7,-163.70,Trend,1.012,33901,33904,5640,A-20,Alloy 617,Plate,314626
5641,CapPass,164.82,-162.60,Trend,1.013,33907,33910,5641,A-20,Alloy 617,Plate,314626
5642,CapPass,166.89,-163.80,Trend,1.019,33913.03,33916.03,5642,A-20,Alloy 617,Plate,314626
5643,CapPass,167.21,-163.90,Trend,1.02,33919.03,33922.03,5643,A-20,Alloy 617,Plate,314626
5644,CapPass,165.65,-165.00,Trend,1.004,33925.03,33928.06,5644,A-20,Alloy 617,Plate,314626
5645,CapPass,164.85,-164.80,Trend,1,33931.06,33934.06,5645,A-20,Alloy 617,Plate,314626
5646,CapPass,165.59,-162.50,Trend,1.019,33937.06,33940.06,5646,A-20,Alloy 617,Plate,314626
5647,CapPass,165.02,-163.50,Trend,1.009,33943.06,33946.09,5647,A-20,Alloy 617,Plate,314626
5648,CapPass,167.44,-162.20,Trend,1.033,33949.09,33952.09,5648,A-20,Alloy 617,Plate,314626
5649,CapPass,166.12,-164.00,Trend,1.013,33955.09,33958.12,5649,A-20,Alloy 617,Plate,314626
5650,CapPass,164.35,-163.30,Trend,1.006,33961.12,33964.12,5650,A-20,Alloy 617,Plate,314626
5651,CapPass,165.68,-163.30,Trend,1.015,33967.12,33970.12,5651,A-20,Alloy 617,Plate,314626
5652,CapPass,165.96,-164.10,Trend,1.011,33973.12,33976.15,5652,A-20,Alloy 617,Plate,314626
5653,CapPass,165.23,-165.40,Trend,0.999,33979.15,33982.15,5653,A-20,Alloy 617,Plate,314626
5654,CapPass,164.63,-163.10,Trend,1.009,33985.18,33988.15,5654,A-20,Alloy 617,Plate,314626
5655,CapPass,164.75,-163.40,Trend,1.008,33991.18,33994.18,5655,A-20,Alloy 617,Plate,314626
5656,CapPass,166.67,-162.30,Trend,1.027,33997.18,34000.21,5656,A-20,Alloy 617,Plate,314626
5657,CapPass,165.78,-163.40,Trend,1.014,34003.18,34006.21,5657,A-20,Alloy 617,Plate,314626
5658,CapPass,165.55,-163.10,Trend,1.015,34009.21,34012.21,5658,A-20,Alloy 617,Plate,314626
5659,CapPass,166.08,-163.70,Trend,1.014,34015.21,34018.25,5659,A-20,Alloy 617,Plate,314626
5660,CapPass,164.82,-163.50,Trend,1.008,34021.21,34024.25,5660,A-20,Alloy 617,Plate,314626
5661,CapPass,166.17,-165.20,Trend,1.006,34027.25,34030.28,5661,A-20,Alloy 617,Plate,314626
5662,CapPass,164.88,-163.30,Trend,1.01,34033.28,34036.28,5662,A-20,Alloy 617,Plate,314626
5663,CapPass,164.55,-163.50,Trend,1.007,34039.28,34042.28,5663,A-20,Alloy 617,Plate,314626
5664,CapPass,165.7,-164.90,Trend,1.005,34045.31,34048.28,5664,A-20,Alloy 617,Plate,314626
5665,CapPass,163.45,-163.40,Trend,1,34051.31,34054.31,5665,A-20,Alloy 617,Plate,314626
5666,CapPass,165.6,-164.70,Trend,1.006,34057.31,34060.34,5666,A-20,Alloy 617,Plate,314626
5667,CapPass,163.83,-164.10,Trend,0.998,34063.34,34066.34,5667,A-20,Alloy 617,Plate,314626
5668,CapPass,167.06,-157.60,Trend,1.06,34069.34,34072.15,5668,A-20,Alloy 617,Plate,314626
5669,CapPass,160.93,-163.60,Trend,0.983,34075.34,34078.37,5669,A-20,Alloy 617,Plate,314626
5670,CapPass,163.88,-164.40,Trend,0.997,34081.37,34084.37,5670,A-20,Alloy 617,Plate,314626
5671,CapPass,164.25,-163.10,Trend,1.007,34087.37,34090.4,5671,A-20,Alloy 617,Plate,314626
5672,CapPass,162.25,-163.40,Trend,0.993,34093.4,34096.4,5672,A-20,Alloy 617,Plate,314626
5673,CapPass,163.01,-163.50,Trend,0.997,34099.4,34102.4,5673,A-20,Alloy 617,Plate,314626
5674,CapPass,165.54,-162.70,Trend,1.018,34105.43,34108.43,5674,A-20,Alloy 617,Plate,314626
5675,CapPass,164.03,-163.80,Trend,1.001,34111.43,34114.43,5675,A-20,Alloy 617,Plate,314626
5676,CapPass,164.23,-164.50,Trend,0.998,34117.43,34120.46,5676,A-20,Alloy 617,Plate,314626
5677,CapPass,163.42,-163.50,Trend,0.999,34123.46,34126.46,5677,A-20,Alloy 617,Plate,314626
5678,CapPass,164.85,-163.80,Trend,1.006,34129.46,34132.46,5678,A-20,Alloy 617,Plate,314626
5679,CapPass,164.79,-163.30,Trend,1.009,34135.5,34138.5,5679,A-20,Alloy 617,Plate,314626
5680,CapPass,163.12,-164.50,Trend,0.992,34141.5,34144.5,5680,A-20,Alloy 617,Plate,314626
5681,CapPass,161.78,-163.70,Trend,0.988,34147.5,34150.53,5681,A-20,Alloy 617,Plate,314626
5682,CapPass,164.8,-164.00,Trend,1.005,34153.53,34156.53,5682,A-20,Alloy 617,Plate,314626
5683,CapPass,166.59,-163.50,Trend,1.019,34159.53,34162.56,5683,A-20,Alloy 617,Plate,314626
5684,CapPass,164.47,-163.40,Trend,1.007,34165.53,34168.56,5684,A-20,Alloy 617,Plate,314626
5685,CapPass,163.76,-164.50,Trend,0.996,34171.56,34174.56,5685,A-20,Alloy 617,Plate,314626
5686,CapPass,163.48,-163.60,Trend,0.999,34177.59,34180.56,5686,A-20,Alloy 617,Plate,314626
5687,CapPass,164.79,-164.40,Trend,1.002,34183.59,34186.59,5687,A-20,Alloy 617,Plate,314626
5688,CapPass,164.67,-164.50,Trend,1.001,34189.59,34192.62,5688,A-20,Alloy 617,Plate,314626
5689,CapPass,165.28,-163.60,Trend,1.01,34195.62,34198.62,5689,A-20,Alloy 617,Plate,314626
5690,CapPass,165.84,-161.90,Trend,1.024,34201.62,34204.62,5690,A-20,Alloy 617,Plate,314626
5691,CapPass,164.36,-162.70,Trend,1.01,34207.65,34210.65,5691,A-20,Alloy 617,Plate,314626
5692,CapPass,166.05,-162.40,Trend,1.023,34213.65,34216.65,5692,A-20,Alloy 617,Plate,314626
5693,CapPass,166.22,-163.40,Trend,1.017,34219.65,34222.65,5693,A-20,Alloy 617,Plate,314626
5694,CapPass,165.18,-164.80,Trend,1.002,34225.68,34228.68,5694,A-20,Alloy 617,Plate,314626
5695,CapPass,163.67,-165.10,Trend,0.992,34231.68,34234.68,5695,A-20,Alloy 617,Plate,314626
5696,CapPass,164.62,-164.60,Trend,1,34237.68,34240.71,5696,A-20,Alloy 617,Plate,314626
5697,CapPass,164.56,-164.80,Trend,0.999,34243.71,34246.71,5697,A-20,Alloy 617,Plate,314626
5698,CapPass,163.78,-164.00,Trend,0.999,34249.71,34252.75,5698,A-20,Alloy 617,Plate,314626
5699,CapPass,164.45,-164.50,Trend,1,34255.71,34258.75,5699,A-20,Alloy 617,Plate,314626
5700,CapPass,165.01,-163.00,Trend,1.012,34261.75,34264.78,5700,A-20,Alloy 617,Plate,314626
5701,CapPass,165.82,-162.10,Trend,1.023,34267.78,34270.78,5701,A-20,Alloy 617,Plate,314626
5702,CapPass,164.98,-164.50,Trend,1.003,34273.78,34276.78,5702,A-20,Alloy 617,Plate,314626
5703,CapPass,164.29,-163.30,Trend,1.006,34279.78,34282.78,5703,A-20,Alloy 617,Plate,314626
5704,CapPass,163.63,-164.70,Trend,0.993,34285.81,34288.81,5704,A-20,Alloy 617,Plate,314626
5705,CapPass,163.93,-164.70,Trend,0.995,34291.81,34294.81,5705,A-20,Alloy 617,Plate,314626
5706,CapPass,164.9,-164.30,Trend,1.004,34297.84,34300.84,5706,A-20,Alloy 617,Plate,314626
5707,CapPass,165.08,-162.60,Trend,1.015,34303.84,34306.84,5707,A-20,Alloy 617,Plate,314626
5708,CapPass,165.03,-163.40,Trend,1.01,34309.84,34312.84,5708,A-20,Alloy 617,Plate,314626
5709,CapPass,165.26,-164.50,Trend,1.005,34315.87,34318.87,5709,A-20,Alloy 617,Plate,314626
5710,CapPass,163.64,-163.40,Trend,1.001,34321.87,34324.87,5710,A-20,Alloy 617,Plate,314626
5711,CapPass,165.42,-163.30,Trend,1.013,34327.87,34330.9,5711,A-20,Alloy 617,Plate,314626
5712,CapPass,164.7,-165.40,Trend,0.995,34333.9,34336.93,5712,A-20,Alloy 617,Plate,314626
5713,CapPass,163.21,-165.50,Trend,0.986,34339.93,34342.93,5713,A-20,Alloy 617,Plate,314626
5714,CapPass,165.13,-164.40,Trend,1.004,34345.93,34348.93,5714,A-20,Alloy 617,Plate,314626
5715,CapPass,164.96,-163.00,Trend,1.012,34351.93,34354.96,5715,A-20,Alloy 617,Plate,314626
5716,CapPass,165.64,-163.00,Trend,1.016,34357.96,34360.96,5716,A-20,Alloy 617,Plate,314626
5717,CapPass,164.96,-163.20,Trend,1.011,34363.96,34366.96,5717,A-20,Alloy 617,Plate,314626
5718,CapPass,163.89,-164.10,Trend,0.999,34369.96,34373,5718,A-20,Alloy 617,Plate,314626
5719,CapPass,163.62,-165.40,Trend,0.989,34376,34379,5719,A-20,Alloy 617,Plate,314626
5720,CapPass,164.11,-165.10,Trend,0.994,34382,34385.03,5720,A-20,Alloy 617,Plate,314626
5721,CapPass,166.43,-163.60,Trend,1.017,34388,34391.03,5721,A-20,Alloy 617,Plate,314626
5722,CapPass,164.95,-164.30,Trend,1.004,34394.03,34397.03,5722,A-20,Alloy 617,Plate,314626
5723,CapPass,164.33,-164.90,Trend,0.996,34400.03,34403.06,5723,A-20,Alloy 617,Plate,314626
5724,CapPass,163.09,-164.90,Trend,0.989,34406.06,34409.06,5724,A-20,Alloy 617,Plate,314626
5725,CapPass,164.14,-163.00,Trend,1.007,34412.09,34415.06,5725,A-20,Alloy 617,Plate,314626
5726,CapPass,164.62,-163.50,Trend,1.007,34418.06,34421.09,5726,A-20,Alloy 617,Plate,314626
5727,CapPass,165.66,-164.10,Trend,1.009,34424.09,34427.09,5727,A-20,Alloy 617,Plate,314626
5728,CapPass,165.17,-164.10,Trend,1.006,34430.12,34433.12,5728,A-20,Alloy 617,Plate,314626
5729,CapPass,162.63,-164.30,Trend,0.99,34436.12,34439.12,5729,A-20,Alloy 617,Plate,314626
5730,CapPass,164.75,-163.50,Trend,1.007,34442.12,34445.12,5730,A-20,Alloy 617,Plate,314626
5731,CapPass,165.87,-163.80,Trend,1.013,34448.15,34451.15,5731,A-20,Alloy 617,Plate,314626
5732,CapPass,165.3,-164.50,Trend,1.005,34454.15,34457.18,5732,A-20,Alloy 617,Plate,314626
5733,CapPass,164.55,-164.70,Trend,0.999,34460.15,34463.18,5733,A-20,Alloy 617,Plate,314626
5734,CapPass,165.3,-165.10,Trend,1.001,34466.18,34469.18,5734,A-20,Alloy 617,Plate,314626
5735,CapPass,164,-164.70,Trend,0.996,34472.18,34475.21,5735,A-20,Alloy 617,Plate,314626
5736,CapPass,164.23,-164.60,Trend,0.998,34478.21,34481.21,5736,A-20,Alloy 617,Plate,314626
5737,CapPass,165.4,-163.50,Trend,1.012,34484.21,34487.21,5737,A-20,Alloy 617,Plate,314626
5738,CapPass,164.97,-165.10,Trend,0.999,34490.25,34493.25,5738,A-20,Alloy 617,Plate,314626
5739,CapPass,163.66,-164.40,Trend,0.996,34496.25,34499.25,5739,A-20,Alloy 617,Plate,314626
5740,CapPass,164.02,-163.90,Trend,1.001,34502.25,34505.28,5740,A-20,Alloy 617,Plate,314626
5741,CapPass,166.3,-162.50,Trend,1.023,34508.25,34511.28,5741,A-20,Alloy 617,Plate,314626
5742,CapPass,165.48,-163.10,Trend,1.015,34514.31,34517.31,5742,A-20,Alloy 617,Plate,314626
5743,CapPass,165.16,-164.70,Trend,1.003,34520.31,34523.31,5743,A-20,Alloy 617,Plate,314626
5744,CapPass,164.69,-163.70,Trend,1.006,34526.31,34529.31,5744,A-20,Alloy 617,Plate,314626
5745,CapPass,165.36,-163.50,Trend,1.011,34532.31,34535.34,5745,A-20,Alloy 617,Plate,314626
5746,CapPass,164.85,-165.00,Trend,0.999,34538.34,34541.34,5746,A-20,Alloy 617,Plate,314626
5747,CapPass,163.92,-163.90,Trend,1,34544.34,34547.34,5747,A-20,Alloy 617,Plate,314626
5748,CapPass,165.23,-162.00,Trend,1.02,34550.37,34553.37,5748,A-20,Alloy 617,Plate,314626
5749,CapPass,165.76,-163.30,Trend,1.015,34556.37,34559.4,5749,A-20,Alloy 617,Plate,314626
5750,CapPass,166.48,-164.80,Trend,1.01,34562.4,34565.4,5750,A-20,Alloy 617,Plate,314626
5751,CapPass,166.33,-162.40,Trend,1.024,34568.4,34571.4,5751,A-20,Alloy 617,Plate,314626
5752,CapPass,164.66,-163.70,Trend,1.006,34574.4,34577.43,5752,A-20,Alloy 617,Plate,314626
5753,CapPass,162.87,-163.60,Trend,0.996,34580.43,34583.43,5753,A-20,Alloy 617,Plate,314626
5754,CapPass,164.64,-166.00,Trend,0.992,34586.43,34589.43,5754,A-20,Alloy 617,Plate,314626
5755,CapPass,164.56,-163.50,Trend,1.007,34592.43,34595.46,5755,A-20,Alloy 617,Plate,314626
5756,CapPass,165.2,-163.40,Trend,1.011,34598.46,34601.46,5756,A-20,Alloy 617,Plate,314626
5757,CapPass,165.85,-164.10,Trend,1.011,34604.5,34607.5,5757,A-20,Alloy 617,Plate,314626
5758,CapPass,165.17,-164.20,Trend,1.006,34610.5,34613.5,5758,A-20,Alloy 617,Plate,314626
5759,CapPass,164.55,-163.80,Trend,1.004,34616.5,34619.5,5759,A-20,Alloy 617,Plate,314626
5760,CapPass,164.55,-164.30,Trend,1.002,34622.53,34625.53,5760,A-20,Alloy 617,Plate,314626
5761,CapPass,163.88,-163.40,Trend,1.003,34628.53,34631.56,5761,A-20,Alloy 617,Plate,314626
5762,CapPass,164.59,-164.10,Trend,1.003,34634.53,34637.56,5762,A-20,Alloy 617,Plate,314626
5763,CapPass,165.53,-163.70,Trend,1.011,34640.56,34643.59,5763,A-20,Alloy 617,Plate,314626
5764,CapPass,165.3,-163.30,Trend,1.012,34646.56,34649.56,5764,A-20,Alloy 617,Plate,314626
5765,CapPass,163.48,-163.80,Trend,0.998,34652.59,34655.59,5765,A-20,Alloy 617,Plate,314626
5766,CapPass,165.06,-162.20,Trend,1.017,34658.59,34661.59,5766,A-20,Alloy 617,Plate,314626
5767,CapPass,164.51,-164.50,Trend,1,34664.59,34667.62,5767,A-20,Alloy 617,Plate,314626
5768,CapPass,163.51,-164.10,Trend,0.997,34670.62,34673.62,5768,A-20,Alloy 617,Plate,314626
5769,CapPass,165.42,-164.80,Trend,1.004,34676.62,34679.65,5769,A-20,Alloy 617,Plate,314626
5770,CapPass,164.33,-163.30,Trend,1.006,34682.65,34685.65,5770,A-20,Alloy 617,Plate,314626
5771,CapPass,165.27,-163.20,Trend,1.013,34688.65,34691.65,5771,A-20,Alloy 617,Plate,314626
5772,CapPass,165.13,-163.50,Trend,1.01,34694.65,34697.68,5772,A-20,Alloy 617,Plate,314626
5773,CapPass,165.5,-164.60,Trend,1.005,34700.68,34703.68,5773,A-20,Alloy 617,Plate,314626
5774,CapPass,165.8,-163.50,Trend,1.014,34706.68,34709.71,5774,A-20,Alloy 617,Plate,314626
5775,CapPass,166.1,-161.70,Trend,1.027,34712.71,34715.71,5775,A-20,Alloy 617,Plate,314626
5776,CapPass,166.12,-162.90,Trend,1.02,34718.71,34721.75,5776,A-20,Alloy 617,Plate,314626
5777,CapPass,165.67,-164.20,Trend,1.009,34724.71,34727.75,5777,A-20,Alloy 617,Plate,314626
5778,CapPass,164.07,-164.10,Trend,1,34730.75,34733.75,5778,A-20,Alloy 617,Plate,314626
5779,CapPass,164.31,-165.00,Trend,0.996,34736.75,34739.75,5779,A-20,Alloy 617,Plate,314626
5780,CapPass,165.11,-164.10,Trend,1.006,34742.75,34745.78,5780,A-20,Alloy 617,Plate,314626
5781,CapPass,165.43,-164.60,Trend,1.005,34748.78,34751.78,5781,A-20,Alloy 617,Plate,314626
5782,CapPass,164.27,-164.20,Trend,1,34754.78,34757.81,5782,A-20,Alloy 617,Plate,314626
5783,CapPass,165.06,-163.90,Trend,1.007,34760.81,34763.81,5783,A-20,Alloy 617,Plate,314626
5784,CapPass,165.8,-164.20,Trend,1.01,34766.81,34769.84,5784,A-20,Alloy 617,Plate,314626
5785,CapPass,165.32,-162.60,Trend,1.016,34772.84,34775.87,5785,A-20,Alloy 617,Plate,314626
5786,CapPass,165.74,-163.30,Trend,1.015,34778.84,34781.87,5786,A-20,Alloy 617,Plate,314626
5787,CapPass,165.17,-164.50,Trend,1.004,34784.87,34787.87,5787,A-20,Alloy 617,Plate,314626
5788,CapPass,165.22,-164.60,Trend,1.004,34790.87,34793.87,5788,A-20,Alloy 617,Plate,314626
5789,CapPass,165.68,-164.70,Trend,1.006,34796.87,34799.9,5789,A-20,Alloy 617,Plate,314626
5790,CapPass,163.39,-165.60,Trend,0.987,34802.9,34805.9,5790,A-20,Alloy 617,Plate,314626
5791,CapPass,165.56,-163.10,Trend,1.015,34808.93,34811.9,5791,A-20,Alloy 617,Plate,314626
5792,CapPass,166.25,-164.00,Trend,1.014,34814.93,34817.93,5792,A-20,Alloy 617,Plate,314626
5793,CapPass,165.53,-164.40,Trend,1.007,34820.93,34823.93,5793,A-20,Alloy 617,Plate,314626
5794,CapPass,165.06,-164.30,Trend,1.005,34826.93,34829.96,5794,A-20,Alloy 617,Plate,314626
5795,CapPass,163.42,-164.20,Trend,0.995,34832.96,34835.96,5795,A-20,Alloy 617,Plate,314626
5796,CapPass,165.48,-164.20,Trend,1.008,34838.96,34841.96,5796,A-20,Alloy 617,Plate,314626
5797,CapPass,165.68,-163.80,Trend,1.012,34845,34848,5797,A-20,Alloy 617,Plate,314626
5798,CapPass,163.36,-164.30,Trend,0.994,34851,34854,5798,A-20,Alloy 617,Plate,314626
5799,CapPass,163.92,-163.60,Trend,1.002,34857,34860.03,5799,A-20,Alloy 617,Plate,314626
5800,CapPass,164.01,-163.60,Trend,1.003,34863.03,34866.03,5800,A-20,Alloy 617,Plate,314626
5801,CapPass,166.65,-163.70,Trend,1.018,34869.03,34872.06,5801,A-20,Alloy 617,Plate,314626
5802,CapPass,165.36,-163.90,Trend,1.009,34875.06,34878.06,5802,A-20,Alloy 617,Plate,314626
5803,CapPass,165.57,-163.70,Trend,1.012,34881.06,34884.09,5803,A-20,Alloy 617,Plate,314626
5804,CapPass,165.51,-164.70,Trend,1.005,34887.06,34890.09,5804,A-20,Alloy 617,Plate,314626
5805,CapPass,164.21,-164.80,Trend,0.997,34893.09,34896.09,5805,A-20,Alloy 617,Plate,314626
5806,CapPass,165,-165.20,Trend,0.999,34899.09,34902.12,5806,A-20,Alloy 617,Plate,314626
5807,CapPass,166.38,-162.30,Trend,1.025,34905.12,34908.12,5807,A-20,Alloy 617,Plate,314626
5808,CapPass,165.73,-163.70,Trend,1.012,34911.12,34914.15,5808,A-20,Alloy 617,Plate,314626
5809,CapPass,165.78,-162.30,Trend,1.021,34917.12,34920.15,5809,A-20,Alloy 617,Plate,314626
5810,CapPass,165.46,-163.30,Trend,1.013,34923.15,34926.15,5810,A-20,Alloy 617,Plate,314626
5811,CapPass,165.14,-164.40,Trend,1.005,34929.15,34932.15,5811,A-20,Alloy 617,Plate,314626
5812,CapPass,164.63,-164.50,Trend,1.001,34935.18,34938.18,5812,A-20,Alloy 617,Plate,314626
5813,CapPass,164.29,-164.20,Trend,1.001,34941.18,34944.18,5813,A-20,Alloy 617,Plate,314626
5814,CapPass,164.75,-164.30,Trend,1.003,34947.21,34950.21,5814,A-20,Alloy 617,Plate,314626
5815,CapPass,164.26,-164.50,Trend,0.999,34953.21,34956.25,5815,A-20,Alloy 617,Plate,314626
5816,CapPass,165.36,-164.40,Trend,1.006,34959.21,34962.25,5816,A-20,Alloy 617,Plate,314626
