Repository: js-molina/fatigue-A617

File: data/950C/Strain rate 0.001/0.30% strain/HTM_A20_PeakStress_B1.csv (part 13 of 15)
"Cycle","Data State","Max Stress Mpa","Min Stress Mpa","Qual State","Stress Ratio","Time Max Stress Sec","Time Min Stress Sec","Count","Sample","Alloy","Material_Form","Heat"
4713,"CapPass",163.75,-162.9,"Qualified",1.005,28124.76,28127.70,4713,"B-1","Alloy 617","Plate",314626
4714,"CapPass",164.05,-161.0,"Qualified",1.019,28130.73,28133.67,4714,"B-1","Alloy 617","Plate",314626
4715,"CapPass",163.66,-162.4,"Qualified",1.007,28136.69,28139.65,4715,"B-1","Alloy 617","Plate",314626
4716,"CapPass",162.50,-162.4,"Qualified",1.001,28142.67,28145.61,4716,"B-1","Alloy 617","Plate",314626
4717,"CapPass",162.85,-163.3,"Qualified",0.997,28148.64,28151.58,4717,"B-1","Alloy 617","Plate",314626
4718,"CapPass",162.09,-163.9,"Qualified",0.989,28154.61,28157.51,4718,"B-1","Alloy 617","Plate",314626
4719,"CapPass",161.80,-162.0,"Qualified",0.999,28160.43,28163.50,4719,"B-1","Alloy 617","Plate",314626
4720,"CapPass",163.16,-162.5,"Qualified",1.004,28166.53,28169.48,4720,"B-1","Alloy 617","Plate",314626
4721,"CapPass",162.96,-161.5,"Qualified",1.009,28172.50,28175.46,4721,"B-1","Alloy 617","Plate",314626
4722,"CapPass",162.49,-161.0,"Qualified",1.009,28178.47,28181.43,4722,"B-1","Alloy 617","Plate",314626
4723,"CapPass",163.52,-163.7,"Qualified",0.999,28184.45,28187.40,4723,"B-1","Alloy 617","Plate",314626
4724,"CapPass",164.30,-161.1,"Qualified",1.020,28190.41,28193.38,4724,"B-1","Alloy 617","Plate",314626
4725,"CapPass",164.41,-161.6,"Qualified",1.018,28196.40,28199.35,4725,"B-1","Alloy 617","Plate",314626
4726,"CapPass",165.44,-162.3,"Qualified",1.019,28202.36,28205.30,4726,"B-1","Alloy 617","Plate",314626
4727,"CapPass",164.60,-162.8,"Qualified",1.011,28208.34,28211.28,4727,"B-1","Alloy 617","Plate",314626
4728,"CapPass",164.12,-162.3,"Qualified",1.011,28214.30,28217.24,4728,"B-1","Alloy 617","Plate",314626
4729,"CapPass",163.92,-162.4,"Qualified",1.009,28220.27,28223.22,4729,"B-1","Alloy 617","Plate",314626
4730,"CapPass",162.15,-163.7,"Qualified",0.990,28226.25,28229.18,4730,"B-1","Alloy 617","Plate",314626
4731,"CapPass",163.57,-163.5,"Qualified",1.001,28232.21,28235.15,4731,"B-1","Alloy 617","Plate",314626
4732,"CapPass",163.48,-163.1,"Qualified",1.003,28238.18,28241.12,4732,"B-1","Alloy 617","Plate",314626
4733,"CapPass",164.81,-161.4,"Qualified",1.021,28244.15,28247.10,4733,"B-1","Alloy 617","Plate",314626
4734,"CapPass",163.32,-163.6,"Qualified",0.998,28250.12,28253.08,4734,"B-1","Alloy 617","Plate",314626
4735,"CapPass",163.03,-162.0,"Qualified",1.006,28256.08,28259.03,4735,"B-1","Alloy 617","Plate",314626
4736,"CapPass",162.54,-163.3,"Qualified",0.995,28262.06,28265.00,4736,"B-1","Alloy 617","Plate",314626
4737,"CapPass",165.15,-162.6,"Qualified",1.016,28268.03,28270.98,4737,"B-1","Alloy 617","Plate",314626
4738,"CapPass",165.05,-159.2,"Qualified",1.037,28273.99,28276.92,4738,"B-1","Alloy 617","Plate",314626
4739,"CapPass",164.90,-158.7,"Qualified",1.039,28279.95,28282.89,4739,"B-1","Alloy 617","Plate",314626
4740,"CapPass",163.32,-160.3,"Qualified",1.019,28285.91,28288.86,4740,"B-1","Alloy 617","Plate",314626
4741,"CapPass",164.86,-159.6,"Qualified",1.033,28291.85,28294.84,4741,"B-1","Alloy 617","Plate",314626
4742,"CapPass",164.17,-162.3,"Qualified",1.012,28297.86,28300.82,4742,"B-1","Alloy 617","Plate",314626
4743,"CapPass",162.44,-161.2,"Qualified",1.008,28303.85,28306.80,4743,"B-1","Alloy 617","Plate",314626
4744,"CapPass",162.35,-163.1,"Qualified",0.995,28309.81,28312.76,4744,"B-1","Alloy 617","Plate",314626
4745,"CapPass",164.19,-162.4,"Qualified",1.011,28315.79,28318.73,4745,"B-1","Alloy 617","Plate",314626
4746,"CapPass",163.17,-163.0,"Qualified",1.001,28321.75,28324.71,4746,"B-1","Alloy 617","Plate",314626
4747,"CapPass",163.38,-163.0,"Qualified",1.003,28327.74,28330.67,4747,"B-1","Alloy 617","Plate",314626
4748,"CapPass",164.71,-163.9,"Qualified",1.005,28333.69,28336.64,4748,"B-1","Alloy 617","Plate",314626
4749,"CapPass",163.13,-163.0,"Qualified",1.001,28339.67,28342.61,4749,"B-1","Alloy 617","Plate",314626
4750,"CapPass",163.71,-163.5,"Qualified",1.001,28345.63,28348.58,4750,"B-1","Alloy 617","Plate",314626
4751,"CapPass",164.92,-160.7,"Qualified",1.026,28351.60,28354.55,4751,"B-1","Alloy 617","Plate",314626
4752,"CapPass",164.83,-160.0,"Qualified",1.030,28357.58,28360.53,4752,"B-1","Alloy 617","Plate",314626
4753,"CapPass",165.33,-162.1,"Qualified",1.020,28363.54,28366.49,4753,"B-1","Alloy 617","Plate",314626
4754,"CapPass",165.99,-160.8,"Qualified",1.032,28369.52,28372.46,4754,"B-1","Alloy 617","Plate",314626
4755,"CapPass",165.17,-160.7,"Qualified",1.028,28375.49,28378.42,4755,"B-1","Alloy 617","Plate",314626
4756,"CapPass",163.45,-161.8,"Qualified",1.010,28381.45,28384.40,4756,"B-1","Alloy 617","Plate",314626
4757,"CapPass",161.37,-163.4,"Qualified",0.988,28387.43,28390.37,4757,"B-1","Alloy 617","Plate",314626
4758,"CapPass",162.85,-164.3,"Qualified",0.991,28393.40,28396.33,4758,"B-1","Alloy 617","Plate",314626
4759,"CapPass",163.63,-163.1,"Qualified",1.003,28399.36,28402.31,4759,"B-1","Alloy 617","Plate",314626
4760,"CapPass",162.29,-163.5,"Qualified",0.992,28405.34,28408.28,4760,"B-1","Alloy 617","Plate",314626
4761,"CapPass",163.29,-161.5,"Qualified",1.011,28411.31,28414.25,4761,"B-1","Alloy 617","Plate",314626
4762,"CapPass",164.79,-162.0,"Qualified",1.017,28417.28,28420.22,4762,"B-1","Alloy 617","Plate",314626
4763,"CapPass",164.59,-162.0,"Qualified",1.016,28423.25,28426.20,4763,"B-1","Alloy 617","Plate",314626
4764,"CapPass",163.71,-160.5,"Qualified",1.020,28429.22,28432.18,4764,"B-1","Alloy 617","Plate",314626
4765,"CapPass",163.35,-162.5,"Qualified",1.005,28435.18,28438.13,4765,"B-1","Alloy 617","Plate",314626
4766,"CapPass",163.53,-162.7,"Qualified",1.005,28441.15,28444.10,4766,"B-1","Alloy 617","Plate",314626
4767,"CapPass",164.30,-162.2,"Qualified",1.013,28447.13,28450.07,4767,"B-1","Alloy 617","Plate",314626
4768,"CapPass",165.04,-161.8,"Qualified",1.020,28453.09,28456.04,4768,"B-1","Alloy 617","Plate",314626
4769,"CapPass",163.49,-163.3,"Qualified",1.001,28459.06,28462.00,4769,"B-1","Alloy 617","Plate",314626
4770,"CapPass",161.87,-163.1,"Qualified",0.993,28465.04,28467.98,4770,"B-1","Alloy 617","Plate",314626
4771,"CapPass",162.02,-163.3,"Qualified",0.992,28471.00,28473.95,4771,"B-1","Alloy 617","Plate",314626
4772,"CapPass",163.78,-162.7,"Qualified",1.007,28476.98,28479.92,4772,"B-1","Alloy 617","Plate",314626
4773,"CapPass",163.78,-160.9,"Qualified",1.018,28482.94,28485.89,4773,"B-1","Alloy 617","Plate",314626
4774,"CapPass",164.00,-162.6,"Qualified",1.009,28488.91,28491.86,4774,"B-1","Alloy 617","Plate",314626
4775,"CapPass",162.86,-162.0,"Qualified",1.006,28494.88,28497.83,4775,"B-1","Alloy 617","Plate",314626
4776,"CapPass",165.01,-162.2,"Qualified",1.017,28500.86,28503.79,4776,"B-1","Alloy 617","Plate",314626
4777,"CapPass",165.45,-161.1,"Qualified",1.027,28506.82,28509.77,4777,"B-1","Alloy 617","Plate",314626
4778,"CapPass",163.54,-163.1,"Qualified",1.003,28512.79,28515.73,4778,"B-1","Alloy 617","Plate",314626
4779,"CapPass",163.37,-163.5,"Qualified",0.999,28518.76,28521.72,4779,"B-1","Alloy 617","Plate",314626
4780,"CapPass",164.82,-162.7,"Qualified",1.013,28524.72,28527.68,4780,"B-1","Alloy 617","Plate",314626
4781,"CapPass",163.33,-163.0,"Qualified",1.002,28530.70,28533.65,4781,"B-1","Alloy 617","Plate",314626
4782,"CapPass",162.96,-162.1,"Qualified",1.005,28536.67,28539.61,4782,"B-1","Alloy 617","Plate",314626
4783,"CapPass",164.86,-158.0,"Qualified",1.043,28542.61,28545.54,4783,"B-1","Alloy 617","Plate",314626
4784,"CapPass",164.39,-157.6,"Qualified",1.043,28548.58,28551.47,4784,"B-1","Alloy 617","Plate",314626
4785,"CapPass",164.37,-159.8,"Qualified",1.028,28554.56,28557.52,4785,"B-1","Alloy 617","Plate",314626
4786,"CapPass",164.28,-160.2,"Qualified",1.025,28560.50,28563.48,4786,"B-1","Alloy 617","Plate",314626
4787,"CapPass",163.20,-162.5,"Qualified",1.004,28566.51,28569.46,4787,"B-1","Alloy 617","Plate",314626
4788,"CapPass",161.43,-162.2,"Qualified",0.995,28572.48,28575.43,4788,"B-1","Alloy 617","Plate",314626
4789,"CapPass",162.21,-162.0,"Qualified",1.002,28578.46,28581.40,4789,"B-1","Alloy 617","Plate",314626
4790,"CapPass",162.35,-162.4,"Qualified",1.000,28584.42,28587.37,4790,"B-1","Alloy 617","Plate",314626
4791,"CapPass",164.19,-164.1,"Qualified",1.001,28590.39,28593.34,4791,"B-1","Alloy 617","Plate",314626
4792,"CapPass",161.75,-163.8,"Qualified",0.988,28596.37,28599.30,4792,"B-1","Alloy 617","Plate",314626
4793,"CapPass",160.16,-163.1,"Qualified",0.982,28602.34,28605.29,4793,"B-1","Alloy 617","Plate",314626
4794,"CapPass",162.78,-160.8,"Qualified",1.013,28608.30,28611.25,4794,"B-1","Alloy 617","Plate",314626
4795,"CapPass",163.94,-161.6,"Qualified",1.014,28614.26,28617.22,4795,"B-1","Alloy 617","Plate",314626
4796,"CapPass",166.89,-153.4,"Qualified",1.088,28620.22,28622.78,4796,"B-1","Alloy 617","Plate",314626
4797,"CapPass",164.30,-161.7,"Qualified",1.016,28626.19,28629.15,4797,"B-1","Alloy 617","Plate",314626
4798,"CapPass",161.98,-161.8,"Qualified",1.001,28632.17,28635.12,4798,"B-1","Alloy 617","Plate",314626
4799,"CapPass",161.59,-161.7,"Qualified",0.999,28638.15,28641.11,4799,"B-1","Alloy 617","Plate",314626
4800,"CapPass",162.81,-162.4,"Qualified",1.003,28644.12,28647.06,4800,"B-1","Alloy 617","Plate",314626
4801,"CapPass",161.91,-163.5,"Qualified",0.990,28650.08,28653.04,4801,"B-1","Alloy 617","Plate",314626
4802,"CapPass",159.42,-163.7,"Qualified",0.974,28656.06,28659.00,4802,"B-1","Alloy 617","Plate",314626
4803,"CapPass",162.41,-161.5,"Qualified",1.005,28662.03,28664.98,4803,"B-1","Alloy 617","Plate",314626
4804,"CapPass",162.75,-161.9,"Qualified",1.005,28667.99,28670.94,4804,"B-1","Alloy 617","Plate",314626
4805,"CapPass",164.83,-162.6,"Qualified",1.014,28673.97,28676.92,4805,"B-1","Alloy 617","Plate",314626
4806,"CapPass",161.68,-160.5,"Qualified",1.008,28679.94,28682.88,4806,"B-1","Alloy 617","Plate",314626
4807,"CapPass",163.30,-160.5,"Qualified",1.017,28685.90,28688.86,4807,"B-1","Alloy 617","Plate",314626
4808,"CapPass",164.02,-160.8,"Qualified",1.020,28691.89,28694.82,4808,"B-1","Alloy 617","Plate",314626
4809,"CapPass",164.27,-161.5,"Qualified",1.017,28697.85,28700.79,4809,"B-1","Alloy 617","Plate",314626
4810,"CapPass",163.70,-160.5,"Qualified",1.020,28703.82,28706.76,4810,"B-1","Alloy 617","Plate",314626
4811,"CapPass",162.34,-162.2,"Qualified",1.001,28709.79,28712.74,4811,"B-1","Alloy 617","Plate",314626
4812,"CapPass",163.55,-161.4,"Qualified",1.013,28715.75,28718.70,4812,"B-1","Alloy 617","Plate",314626
4813,"CapPass",160.86,-162.5,"Qualified",0.990,28721.73,28724.67,4813,"B-1","Alloy 617","Plate",314626
4814,"CapPass",161.22,-163.5,"Qualified",0.986,28727.69,28730.65,4814,"B-1","Alloy 617","Plate",314626
4815,"CapPass",161.02,-162.0,"Qualified",0.994,28733.66,28736.62,4815,"B-1","Alloy 617","Plate",314626
4816,"CapPass",161.07,-161.3,"Qualified",0.998,28739.64,28742.58,4816,"B-1","Alloy 617","Plate",314626
4817,"CapPass",163.39,-161.2,"Qualified",1.014,28745.61,28748.55,4817,"B-1","Alloy 617","Plate",314626
4818,"CapPass",163.82,-162.0,"Qualified",1.011,28751.58,28754.53,4818,"B-1","Alloy 617","Plate",314626
4819,"CapPass",164.50,-162.1,"Qualified",1.015,28757.54,28760.49,4819,"B-1","Alloy 617","Plate",314626
4820,"CapPass",164.26,-161.0,"Qualified",1.020,28763.51,28766.47,4820,"B-1","Alloy 617","Plate",314626
4821,"CapPass",163.89,-160.8,"Qualified",1.019,28769.49,28772.44,4821,"B-1","Alloy 617","Plate",314626
4822,"CapPass",162.76,-161.3,"Qualified",1.009,28775.47,28778.40,4822,"B-1","Alloy 617","Plate",314626
4823,"CapPass",161.02,-162.0,"Qualified",0.994,28781.43,28784.37,4823,"B-1","Alloy 617","Plate",314626
4824,"CapPass",160.65,-163.0,"Qualified",0.986,28787.40,28790.29,4824,"B-1","Alloy 617","Plate",314626
4825,"CapPass",161.16,-159.4,"Qualified",1.011,28793.30,28796.18,4825,"B-1","Alloy 617","Plate",314626
4826,"CapPass",163.87,-159.5,"Qualified",1.028,28799.28,28802.27,4826,"B-1","Alloy 617","Plate",314626
4827,"CapPass",162.46,-159.5,"Qualified",1.018,28805.29,28808.25,4827,"B-1","Alloy 617","Plate",314626
4828,"CapPass",164.10,-159.8,"Qualified",1.027,28811.26,28814.22,4828,"B-1","Alloy 617","Plate",314626
4829,"CapPass",162.14,-159.6,"Qualified",1.016,28817.23,28820.19,4829,"B-1","Alloy 617","Plate",314626
4830,"CapPass",164.27,-160.4,"Qualified",1.024,28823.22,28826.15,4830,"B-1","Alloy 617","Plate",314626
4831,"CapPass",161.52,-161.0,"Qualified",1.003,28829.20,28832.14,4831,"B-1","Alloy 617","Plate",314626
4832,"CapPass",162.60,-161.9,"Qualified",1.004,28835.16,28838.10,4832,"B-1","Alloy 617","Plate",314626
4833,"CapPass",162.57,-161.8,"Qualified",1.005,28841.13,28844.07,4833,"B-1","Alloy 617","Plate",314626
4834,"CapPass",160.13,-162.6,"Qualified",0.985,28847.09,28850.04,4834,"B-1","Alloy 617","Plate",314626
4835,"CapPass",160.49,-161.9,"Qualified",0.991,28853.06,28856.00,4835,"B-1","Alloy 617","Plate",314626
4836,"CapPass",162.08,-160.5,"Qualified",1.010,28859.04,28861.97,4836,"B-1","Alloy 617","Plate",314626
4837,"CapPass",162.54,-161.8,"Qualified",1.004,28865.00,28867.95,4837,"B-1","Alloy 617","Plate",314626
4838,"CapPass",164.34,-159.0,"Qualified",1.033,28870.97,28873.92,4838,"B-1","Alloy 617","Plate",314626
4839,"CapPass",162.14,-162.2,"Qualified",1.000,28876.96,28879.89,4839,"B-1","Alloy 617","Plate",314626
4840,"CapPass",163.01,-161.0,"Qualified",1.013,28882.90,28885.86,4840,"B-1","Alloy 617","Plate",314626
4841,"CapPass",164.57,-160.7,"Qualified",1.024,28888.87,28891.83,4841,"B-1","Alloy 617","Plate",314626
4842,"CapPass",164.37,-160.6,"Qualified",1.024,28894.86,28897.81,4842,"B-1","Alloy 617","Plate",314626
4843,"CapPass",160.82,-162.5,"Qualified",0.990,28900.83,28903.77,4843,"B-1","Alloy 617","Plate",314626
4844,"CapPass",161.99,-161.2,"Qualified",1.005,28906.79,28909.73,4844,"B-1","Alloy 617","Plate",314626
4845,"CapPass",161.29,-162.1,"Qualified",0.995,28912.76,28915.71,4845,"B-1","Alloy 617","Plate",314626
4846,"CapPass",162.05,-162.6,"Qualified",0.997,28918.75,28921.68,4846,"B-1","Alloy 617","Plate",314626
4847,"CapPass",161.45,-161.3,"Qualified",1.001,28924.71,28927.65,4847,"B-1","Alloy 617","Plate",314626
4848,"CapPass",163.11,-160.3,"Qualified",1.018,28930.67,28933.61,4848,"B-1","Alloy 617","Plate",314626
4849,"CapPass",163.40,-161.4,"Qualified",1.012,28936.64,28939.59,4849,"B-1","Alloy 617","Plate",314626
4850,"CapPass",162.96,-162.0,"Qualified",1.006,28942.62,28945.56,4850,"B-1","Alloy 617","Plate",314626
4851,"CapPass",163.53,-159.8,"Qualified",1.023,28948.57,28951.54,4851,"B-1","Alloy 617","Plate",314626
4852,"CapPass",163.55,-160.5,"Qualified",1.019,28954.55,28957.50,4852,"B-1","Alloy 617","Plate",314626
4853,"CapPass",161.53,-161.1,"Qualified",1.003,28960.52,28963.47,4853,"B-1","Alloy 617","Plate",314626
4854,"CapPass",161.84,-160.7,"Qualified",1.007,28966.50,28969.43,4854,"B-1","Alloy 617","Plate",314626
4855,"CapPass",163.91,-161.3,"Qualified",1.016,28972.46,28975.40,4855,"B-1","Alloy 617","Plate",314626
4856,"CapPass",162.26,-160.9,"Qualified",1.009,28978.42,28981.36,4856,"B-1","Alloy 617","Plate",314626
4857,"CapPass",161.95,-162.1,"Qualified",0.999,28984.39,28987.34,4857,"B-1","Alloy 617","Plate",314626
4858,"CapPass",161.54,-160.9,"Qualified",1.004,28990.36,28993.31,4858,"B-1","Alloy 617","Plate",314626
4859,"CapPass",163.97,-161.0,"Qualified",1.018,28996.33,28999.29,4859,"B-1","Alloy 617","Plate",314626
4860,"CapPass",163.01,-162.3,"Qualified",1.004,29002.31,29005.25,4860,"B-1","Alloy 617","Plate",314626
4861,"CapPass",164.94,-160.1,"Qualified",1.030,29008.27,29011.22,4861,"B-1","Alloy 617","Plate",314626
4862,"CapPass",164.66,-158.3,"Qualified",1.040,29014.24,29017.18,4862,"B-1","Alloy 617","Plate",314626
4863,"CapPass",162.72,-160.4,"Qualified",1.015,29020.22,29023.15,4863,"B-1","Alloy 617","Plate",314626
4864,"CapPass",162.36,-161.1,"Qualified",1.008,29026.18,29029.14,4864,"B-1","Alloy 617","Plate",314626
4865,"CapPass",162.57,-162.3,"Qualified",1.002,29032.15,29035.10,4865,"B-1","Alloy 617","Plate",314626
4866,"CapPass",161.81,-162.3,"Qualified",0.997,29038.13,29041.08,4866,"B-1","Alloy 617","Plate",314626
4867,"CapPass",163.77,-160.9,"Qualified",1.018,29044.09,29047.04,4867,"B-1","Alloy 617","Plate",314626
4868,"CapPass",161.29,-162.4,"Qualified",0.993,29050.08,29053.01,4868,"B-1","Alloy 617","Plate",314626
4869,"CapPass",162.57,-160.8,"Qualified",1.011,29056.04,29058.97,4869,"B-1","Alloy 617","Plate",314626
4870,"CapPass",164.85,-160.7,"Qualified",1.026,29062.00,29064.94,4870,"B-1","Alloy 617","Plate",314626
4871,"CapPass",163.64,-160.7,"Qualified",1.018,29067.97,29070.93,4871,"B-1","Alloy 617","Plate",314626
4872,"CapPass",161.53,-162.3,"Qualified",0.995,29073.93,29076.90,4872,"B-1","Alloy 617","Plate",314626
4873,"CapPass",162.52,-161.3,"Qualified",1.008,29079.90,29082.86,4873,"B-1","Alloy 617","Plate",314626
4874,"CapPass",162.83,-159.8,"Qualified",1.019,29085.88,29088.84,4874,"B-1","Alloy 617","Plate",314626
4875,"CapPass",161.70,-161.1,"Qualified",1.004,29091.84,29094.79,4875,"B-1","Alloy 617","Plate",314626
4876,"CapPass",163.47,-160.5,"Qualified",1.018,29097.83,29100.76,4876,"B-1","Alloy 617","Plate",314626
4877,"CapPass",162.20,-162.7,"Qualified",0.997,29103.79,29106.74,4877,"B-1","Alloy 617","Plate",314626
4878,"CapPass",160.06,-162.8,"Qualified",0.983,29109.76,29112.71,4878,"B-1","Alloy 617","Plate",314626
4879,"CapPass",162.62,-161.8,"Qualified",1.005,29115.72,29118.68,4879,"B-1","Alloy 617","Plate",314626
4880,"CapPass",162.41,-161.8,"Qualified",1.004,29121.70,29124.65,4880,"B-1","Alloy 617","Plate",314626
4881,"CapPass",163.03,-162.5,"Qualified",1.003,29127.66,29130.62,4881,"B-1","Alloy 617","Plate",314626
4882,"CapPass",164.03,-158.8,"Qualified",1.033,29133.63,29136.59,4882,"B-1","Alloy 617","Plate",314626
4883,"CapPass",163.26,-159.9,"Qualified",1.021,29139.61,29142.57,4883,"B-1","Alloy 617","Plate",314626
4884,"CapPass",162.91,-160.4,"Qualified",1.016,29145.58,29148.52,4884,"B-1","Alloy 617","Plate",314626
4885,"CapPass",163.64,-159.3,"Qualified",1.027,29151.54,29154.48,4885,"B-1","Alloy 617","Plate",314626
4886,"CapPass",162.60,-160.2,"Qualified",1.015,29157.48,29160.44,4886,"B-1","Alloy 617","Plate",314626
4887,"CapPass",162.30,-160.9,"Qualified",1.009,29163.49,29166.43,4887,"B-1","Alloy 617","Plate",314626
4888,"CapPass",160.26,-161.2,"Qualified",0.994,29169.46,29172.41,4888,"B-1","Alloy 617","Plate",314626
4889,"CapPass",162.09,-161.1,"Qualified",1.006,29175.43,29178.37,4889,"B-1","Alloy 617","Plate",314626
4890,"CapPass",163.08,-161.3,"Qualified",1.011,29181.40,29184.34,4890,"B-1","Alloy 617","Plate",314626
4891,"CapPass",160.36,-161.4,"Qualified",0.993,29187.38,29190.32,4891,"B-1","Alloy 617","Plate",314626
4892,"CapPass",160.98,-161.6,"Qualified",0.996,29193.34,29196.29,4892,"B-1","Alloy 617","Plate",314626
4893,"CapPass",164.02,-159.9,"Qualified",1.026,29199.31,29202.25,4893,"B-1","Alloy 617","Plate",314626
4894,"CapPass",162.14,-159.9,"Qualified",1.014,29205.29,29208.23,4894,"B-1","Alloy 617","Plate",314626
4895,"CapPass",163.02,-160.6,"Qualified",1.015,29211.25,29214.20,4895,"B-1","Alloy 617","Plate",314626
4896,"CapPass",161.86,-160.7,"Qualified",1.007,29217.22,29220.16,4896,"B-1","Alloy 617","Plate",314626
4897,"CapPass",162.65,-161.3,"Qualified",1.008,29223.18,29226.14,4897,"B-1","Alloy 617","Plate",314626
4898,"CapPass",161.42,-161.2,"Qualified",1.001,29229.15,29232.11,4898,"B-1","Alloy 617","Plate",314626
4899,"CapPass",160.75,-161.5,"Qualified",0.995,29235.14,29238.08,4899,"B-1","Alloy 617","Plate",314626
4900,"CapPass",159.88,-161.9,"Qualified",0.987,29241.11,29244.05,4900,"B-1","Alloy 617","Plate",314626
4901,"CapPass",161.95,-160.8,"Qualified",1.007,29247.08,29250.02,4901,"B-1","Alloy 617","Plate",314626
4902,"CapPass",163.95,-158.8,"Qualified",1.032,29253.03,29255.99,4902,"B-1","Alloy 617","Plate",314626
4903,"CapPass",163.20,-161.0,"Qualified",1.013,29259.00,29261.95,4903,"B-1","Alloy 617","Plate",314626
4904,"CapPass",164.48,-153.9,"Qualified",1.069,29264.95,29267.75,4904,"B-1","Alloy 617","Plate",314626
4905,"CapPass",163.10,-160.3,"Qualified",1.017,29270.93,29273.88,4905,"B-1","Alloy 617","Plate",314626
4906,"CapPass",160.60,-160.7,"Qualified",0.999,29276.91,29279.86,4906,"B-1","Alloy 617","Plate",314626
4907,"CapPass",160.81,-160.6,"Qualified",1.001,29282.89,29285.83,4907,"B-1","Alloy 617","Plate",314626
4908,"CapPass",159.25,-162.7,"Qualified",0.979,29288.86,29291.80,4908,"B-1","Alloy 617","Plate",314626
4909,"CapPass",159.87,-161.1,"Qualified",0.992,29294.83,29297.77,4909,"B-1","Alloy 617","Plate",314626
4910,"CapPass",161.68,-161.1,"Qualified",1.004,29300.79,29303.75,4910,"B-1","Alloy 617","Plate",314626
4911,"CapPass",161.31,-162.0,"Qualified",0.995,29306.77,29309.71,4911,"B-1","Alloy 617","Plate",314626
4912,"CapPass",161.01,-161.0,"Qualified",1.000,29312.73,29315.68,4912,"B-1","Alloy 617","Plate",314626
4913,"CapPass",161.58,-159.9,"Qualified",1.010,29318.70,29321.65,4913,"B-1","Alloy 617","Plate",314626
4914,"CapPass",162.37,-160.2,"Qualified",1.013,29324.67,29327.62,4914,"B-1","Alloy 617","Plate",314626
4915,"CapPass",162.41,-160.3,"Qualified",1.013,29330.65,29333.60,4915,"B-1","Alloy 617","Plate",314626
4916,"CapPass",162.04,-160.2,"Qualified",1.011,29336.61,29339.56,4916,"B-1","Alloy 617","Plate",314626
4917,"CapPass",164.01,-160.9,"Qualified",1.019,29342.58,29345.53,4917,"B-1","Alloy 617","Plate",314626
4918,"CapPass",161.24,-159.8,"Qualified",1.009,29348.55,29351.51,4918,"B-1","Alloy 617","Plate",314626
4919,"CapPass",162.55,-160.4,"Qualified",1.013,29354.53,29357.47,4919,"B-1","Alloy 617","Plate",314626
4920,"CapPass",161.98,-161.0,"Qualified",1.006,29360.51,29363.44,4920,"B-1","Alloy 617","Plate",314626
4921,"CapPass",161.41,-162.4,"Qualified",0.994,29366.47,29369.42,4921,"B-1","Alloy 617","Plate",314626
4922,"CapPass",160.59,-160.6,"Qualified",1.000,29372.44,29375.39,4922,"B-1","Alloy 617","Plate",314626
4923,"CapPass",160.04,-162.1,"Qualified",0.987,29378.40,29381.36,4923,"B-1","Alloy 617","Plate",314626
4924,"CapPass",161.62,-161.7,"Qualified",1.000,29384.38,29387.33,4924,"B-1","Alloy 617","Plate",314626
4925,"CapPass",159.79,-163.2,"Qualified",0.979,29390.35,29393.29,4925,"B-1","Alloy 617","Plate",314626
4926,"CapPass",161.85,-159.3,"Qualified",1.016,29396.32,29399.27,4926,"B-1","Alloy 617","Plate",314626
4927,"CapPass",162.31,-159.2,"Qualified",1.019,29402.28,29405.24,4927,"B-1","Alloy 617","Plate",314626
4928,"CapPass",163.56,-161.2,"Qualified",1.015,29408.26,29411.20,4928,"B-1","Alloy 617","Plate",314626
4929,"CapPass",163.77,-159.8,"Qualified",1.025,29414.23,29417.18,4929,"B-1","Alloy 617","Plate",314626
4930,"CapPass",160.41,-162.2,"Qualified",0.989,29420.19,29423.15,4930,"B-1","Alloy 617","Plate",314626
4931,"CapPass",159.58,-162.2,"Qualified",0.984,29426.16,29429.11,4931,"B-1","Alloy 617","Plate",314626
4932,"CapPass",160.75,-161.4,"Qualified",0.996,29432.14,29435.08,4932,"B-1","Alloy 617","Plate",314626
4933,"CapPass",161.05,-162.0,"Qualified",0.994,29438.11,29441.06,4933,"B-1","Alloy 617","Plate",314626
4934,"CapPass",159.95,-160.4,"Qualified",0.997,29444.08,29447.02,4934,"B-1","Alloy 617","Plate",314626
4935,"CapPass",162.47,-158.8,"Qualified",1.023,29450.04,29453.00,4935,"B-1","Alloy 617","Plate",314626
4936,"CapPass",163.05,-160.0,"Qualified",1.019,29456.01,29458.95,4936,"B-1","Alloy 617","Plate",314626
4937,"CapPass",160.55,-161.9,"Qualified",0.991,29461.99,29464.93,4937,"B-1","Alloy 617","Plate",314626
4938,"CapPass",163.44,-156.1,"Qualified",1.047,29467.93,29470.90,4938,"B-1","Alloy 617","Plate",314626
4939,"CapPass",162.78,-156.7,"Qualified",1.039,29473.93,29476.84,4939,"B-1","Alloy 617","Plate",314626
4940,"CapPass",161.88,-160.7,"Qualified",1.008,29479.89,29482.84,4940,"B-1","Alloy 617","Plate",314626
4941,"CapPass",162.04,-161.7,"Qualified",1.002,29485.86,29488.79,4941,"B-1","Alloy 617","Plate",314626
4942,"CapPass",162.68,-159.9,"Qualified",1.017,29491.82,29494.78,4942,"B-1","Alloy 617","Plate",314626
4943,"CapPass",163.71,-159.7,"Qualified",1.025,29497.80,29500.75,4943,"B-1","Alloy 617","Plate",314626
4944,"CapPass",163.57,-158.6,"Qualified",1.031,29503.77,29506.73,4944,"B-1","Alloy 617","Plate",314626
4945,"CapPass",159.58,-161.6,"Qualified",0.987,29509.75,29512.69,4945,"B-1","Alloy 617","Plate",314626
4946,"CapPass",160.94,-161.0,"Qualified",1.000,29515.72,29518.66,4946,"B-1","Alloy 617","Plate",314626
4947,"CapPass",159.62,-160.4,"Qualified",0.995,29521.68,29524.64,4947,"B-1","Alloy 617","Plate",314626
4948,"CapPass",161.08,-159.7,"Qualified",1.008,29527.67,29530.61,4948,"B-1","Alloy 617","Plate",314626
4949,"CapPass",161.39,-160.1,"Qualified",1.008,29533.63,29536.58,4949,"B-1","Alloy 617","Plate",314626
4950,"CapPass",162.89,-160.0,"Qualified",1.018,29539.60,29542.55,4950,"B-1","Alloy 617","Plate",314626
4951,"CapPass",162.26,-160.7,"Qualified",1.010,29545.56,29548.51,4951,"B-1","Alloy 617","Plate",314626
4952,"CapPass",162.57,-161.1,"Qualified",1.009,29551.54,29554.48,4952,"B-1","Alloy 617","Plate",314626
4953,"CapPass",160.86,-160.8,"Qualified",1.000,29557.50,29560.45,4953,"B-1","Alloy 617","Plate",314626
4954,"CapPass",161.76,-161.0,"Qualified",1.005,29563.47,29566.43,4954,"B-1","Alloy 617","Plate",314626
4955,"CapPass",162.30,-160.6,"Qualified",1.011,29569.43,29572.39,4955,"B-1","Alloy 617","Plate",314626
4956,"CapPass",159.13,-161.6,"Qualified",0.985,29575.41,29578.36,4956,"B-1","Alloy 617","Plate",314626
4957,"CapPass",161.29,-159.6,"Qualified",1.011,29581.39,29584.34,4957,"B-1","Alloy 617","Plate",314626
4958,"CapPass",163.45,-151.0,"Qualified",1.082,29587.31,29590.06,4958,"B-1","Alloy 617","Plate",314626
4959,"CapPass",161.75,-160.5,"Qualified",1.008,29593.31,29596.26,4959,"B-1","Alloy 617","Plate",314626
4960,"CapPass",161.81,-159.5,"Qualified",1.015,29599.28,29602.23,4960,"B-1","Alloy 617","Plate",314626
4961,"CapPass",160.37,-158.7,"Qualified",1.010,29605.25,29608.21,4961,"B-1","Alloy 617","Plate",314626
4962,"CapPass",160.07,-161.1,"Qualified",0.994,29611.22,29614.18,4962,"B-1","Alloy 617","Plate",314626
4963,"CapPass",161.23,-161.3,"Qualified",1.000,29617.20,29620.15,4963,"B-1","Alloy 617","Plate",314626
4964,"CapPass",160.99,-159.8,"Qualified",1.008,29623.17,29626.12,4964,"B-1","Alloy 617","Plate",314626
4965,"CapPass",159.39,-160.5,"Qualified",0.993,29629.15,29632.09,4965,"B-1","Alloy 617","Plate",314626
4966,"CapPass",160.67,-159.5,"Qualified",1.007,29635.10,29638.06,4966,"B-1","Alloy 617","Plate",314626
4967,"CapPass",162.01,-163.0,"Qualified",0.994,29641.08,29644.00,4967,"B-1","Alloy 617","Plate",314626
4968,"CapPass",159.50,-163.8,"Qualified",0.974,29647.04,29649.99,4968,"B-1","Alloy 617","Plate",314626
4969,"CapPass",158.72,-160.3,"Qualified",0.990,29653.01,29655.96,4969,"B-1","Alloy 617","Plate",314626
4970,"CapPass",161.28,-157.8,"Qualified",1.022,29658.98,29661.93,4970,"B-1","Alloy 617","Plate",314626
4971,"CapPass",162.81,-159.1,"Qualified",1.024,29664.96,29667.90,4971,"B-1","Alloy 617","Plate",314626
4972,"CapPass",162.56,-158.7,"Qualified",1.024,29670.93,29673.87,4972,"B-1","Alloy 617","Plate",314626
4973,"CapPass",162.44,-158.6,"Qualified",1.024,29676.90,29679.85,4973,"B-1","Alloy 617","Plate",314626
4974,"CapPass",163.43,-158.6,"Qualified",1.030,29682.86,29685.81,4974,"B-1","Alloy 617","Plate",314626
4975,"CapPass",162.55,-159.3,"Qualified",1.021,29688.84,29691.79,4975,"B-1","Alloy 617","Plate",314626
4976,"CapPass",162.48,-159.2,"Qualified",1.021,29694.81,29697.75,4976,"B-1","Alloy 617","Plate",314626
4977,"CapPass",160.40,-160.0,"Qualified",1.003,29700.77,29703.72,4977,"B-1","Alloy 617","Plate",314626
4978,"CapPass",160.96,-159.7,"Qualified",1.008,29706.75,29709.70,4978,"B-1","Alloy 617","Plate",314626
4979,"CapPass",162.57,-160.3,"Qualified",1.014,29712.71,29715.65,4979,"B-1","Alloy 617","Plate",314626
4980,"CapPass",161.73,-160.4,"Qualified",1.008,29718.68,29721.63,4980,"B-1","Alloy 617","Plate",314626
4981,"CapPass",161.61,-160.2,"Qualified",1.009,29724.65,29727.61,4981,"B-1","Alloy 617","Plate",314626
4982,"CapPass",161.07,-159.5,"Qualified",1.010,29730.63,29733.58,4982,"B-1","Alloy 617","Plate",314626
4983,"CapPass",161.79,-159.0,"Qualified",1.017,29736.59,29739.54,4983,"B-1","Alloy 617","Plate",314626
4984,"CapPass",160.68,-159.5,"Qualified",1.007,29742.57,29745.51,4984,"B-1","Alloy 617","Plate",314626
4985,"CapPass",160.75,-160.2,"Qualified",1.004,29748.54,29751.47,4985,"B-1","Alloy 617","Plate",314626
4986,"CapPass",161.66,-159.1,"Qualified",1.016,29754.50,29757.45,4986,"B-1","Alloy 617","Plate",314626
4987,"CapPass",161.98,-159.4,"Qualified",1.016,29760.47,29763.42,4987,"B-1","Alloy 617","Plate",314626
4988,"CapPass",161.09,-161.3,"Qualified",0.998,29766.43,29769.38,4988,"B-1","Alloy 617","Plate",314626
4989,"CapPass",160.86,-160.4,"Qualified",1.003,29772.42,29775.36,4989,"B-1","Alloy 617","Plate",314626
4990,"CapPass",162.30,-159.2,"Qualified",1.020,29778.39,29781.33,4990,"B-1","Alloy 617","Plate",314626
4991,"CapPass",160.92,-159.4,"Qualified",1.010,29784.36,29787.30,4991,"B-1","Alloy 617","Plate",314626
4992,"CapPass",158.87,-162.1,"Qualified",0.980,29790.33,29793.27,4992,"B-1","Alloy 617","Plate",314626
4993,"CapPass",160.87,-158.4,"Qualified",1.016,29796.28,29799.23,4993,"B-1","Alloy 617","Plate",314626
4994,"CapPass",159.72,-160.0,"Qualified",0.998,29802.26,29805.22,4994,"B-1","Alloy 617","Plate",314626
4995,"CapPass",160.90,-159.5,"Qualified",1.009,29808.22,29811.18,4995,"B-1","Alloy 617","Plate",314626
4996,"CapPass",161.73,-159.4,"Qualified",1.014,29814.20,29817.15,4996,"B-1","Alloy 617","Plate",314626
4997,"CapPass",161.83,-159.3,"Qualified",1.016,29820.18,29823.12,4997,"B-1","Alloy 617","Plate",314626
4998,"CapPass",161.97,-158.2,"Qualified",1.024,29826.15,29829.08,4998,"B-1","Alloy 617","Plate",314626
4999,"CapPass",160.58,-160.0,"Qualified",1.003,29832.11,29835.05,4999,"B-1","Alloy 617","Plate",314626
5000,"CapPass",158.54,-160.6,"Qualified",0.987,29838.09,29841.03,5000,"B-1","Alloy 617","Plate",314626
5001,"CapPass",161.17,-157.4,"Qualified",1.024,29844.04,29847.00,5001,"B-1","Alloy 617","Plate",314626
5002,"CapPass",162.50,-157.8,"Qualified",1.030,29850.02,29852.97,5002,"B-1","Alloy 617","Plate",314626
5003,"CapPass",161.63,-157.8,"Qualified",1.024,29855.99,29858.93,5003,"B-1","Alloy 617","Plate",314626
5004,"CapPass",160.94,-160.0,"Qualified",1.006,29861.95,29864.91,5004,"B-1","Alloy 617","Plate",314626
5005,"CapPass",161.66,-160.8,"Qualified",1.006,29867.93,29870.87,5005,"B-1","Alloy 617","Plate",314626
5006,"CapPass",161.38,-159.0,"Qualified",1.015,29873.90,29876.85,5006,"B-1","Alloy 617","Plate",314626
5007,"CapPass",161.34,-159.7,"Qualified",1.011,29879.87,29882.82,5007,"B-1","Alloy 617","Plate",314626
5008,"CapPass",160.80,-159.5,"Qualified",1.008,29885.83,29888.79,5008,"B-1","Alloy 617","Plate",314626
5009,"CapPass",161.88,-159.0,"Qualified",1.018,29891.80,29894.75,5009,"B-1","Alloy 617","Plate",314626
5010,"CapPass",160.51,-160.2,"Qualified",1.002,29897.78,29900.72,5010,"B-1","Alloy 617","Plate",314626
5011,"CapPass",160.95,-161.8,"Qualified",0.995,29903.73,29906.69,5011,"B-1","Alloy 617","Plate",314626
5012,"CapPass",161.49,-160.5,"Qualified",1.006,29909.72,29912.66,5012,"B-1","Alloy 617","Plate",314626
5013,"CapPass",160.63,-161.1,"Qualified",0.997,29915.68,29918.63,5013,"B-1","Alloy 617","Plate",314626
5014,"CapPass",158.73,-160.4,"Qualified",0.990,29921.65,29924.61,5014,"B-1","Alloy 617","Plate",314626
5015,"CapPass",161.69,-159.5,"Qualified",1.013,29927.62,29930.58,5015,"B-1","Alloy 617","Plate",314626
5016,"CapPass",161.80,-159.2,"Qualified",1.016,29933.59,29936.55,5016,"B-1","Alloy 617","Plate",314626
5017,"CapPass",161.66,-158.2,"Qualified",1.022,29939.58,29942.51,5017,"B-1","Alloy 617","Plate",314626
5018,"CapPass",162.69,-160.1,"Qualified",1.016,29945.54,29948.48,5018,"B-1","Alloy 617","Plate",314626
5019,"CapPass",162.37,-157.0,"Qualified",1.034,29951.49,29954.43,5019,"B-1","Alloy 617","Plate",314626
5020,"CapPass",162.03,-157.8,"Qualified",1.027,29957.47,29960.41,5020,"B-1","Alloy 617","Plate",314626
5021,"CapPass",161.79,-159.3,"Qualified",1.016,29963.43,29966.38,5021,"B-1","Alloy 617","Plate",314626
5022,"CapPass",161.26,-160.1,"Qualified",1.007,29969.40,29972.36,5022,"B-1","Alloy 617","Plate",314626
5023,"CapPass",162.01,-160.1,"Qualified",1.012,29975.39,29978.33,5023,"B-1","Alloy 617","Plate",314626
5024,"CapPass",160.69,-158.2,"Qualified",1.015,29981.35,29984.31,5024,"B-1","Alloy 617","Plate",314626
5025,"CapPass",160.95,-158.5,"Qualified",1.016,29987.33,29990.27,5025,"B-1","Alloy 617","Plate",314626
5026,"CapPass",161.90,-160.0,"Qualified",1.012,29993.29,29996.24,5026,"B-1","Alloy 617","Plate",314626
5027,"CapPass",161.52,-158.5,"Qualified",1.019,29999.25,30002.21,5027,"B-1","Alloy 617","Plate",314626
5028,"CapPass",162.31,-158.1,"Qualified",1.027,30005.23,30008.18,5028,"B-1","Alloy 617","Plate",314626
5029,"CapPass",162.41,-159.3,"Qualified",1.020,30011.20,30014.15,5029,"B-1","Alloy 617","Plate",314626
5030,"CapPass",160.31,-159.1,"Qualified",1.007,30017.18,30020.12,5030,"B-1","Alloy 617","Plate",314626
5031,"CapPass",158.30,-158.4,"Qualified",0.999,30023.15,30026.10,5031,"B-1","Alloy 617","Plate",314626
5032,"CapPass",160.12,-158.9,"Qualified",1.008,30029.11,30032.07,5032,"B-1","Alloy 617","Plate",314626
5033,"CapPass",160.76,-160.0,"Qualified",1.005,30035.08,30038.03,5033,"B-1","Alloy 617","Plate",314626
5034,"CapPass",157.17,-161.5,"Qualified",0.973,30041.05,30044.00,5034,"B-1","Alloy 617","Plate",314626
5035,"CapPass",159.65,-158.8,"Qualified",1.005,30047.01,30049.97,5035,"B-1","Alloy 617","Plate",314626
5036,"CapPass",159.46,-159.1,"Qualified",1.002,30052.99,30055.95,5036,"B-1","Alloy 617","Plate",314626
5037,"CapPass",161.99,-159.4,"Qualified",1.016,30058.96,30061.90,5037,"B-1","Alloy 617","Plate",314626
5038,"CapPass",159.21,-158.6,"Qualified",1.004,30064.93,30067.87,5038,"B-1","Alloy 617","Plate",314626
5039,"CapPass",160.62,-158.4,"Qualified",1.014,30070.90,30073.84,5039,"B-1","Alloy 617","Plate",314626
5040,"CapPass",160.27,-158.7,"Qualified",1.010,30076.87,30079.83,5040,"B-1","Alloy 617","Plate",314626
5041,"CapPass",160.84,-158.4,"Qualified",1.015,30082.83,30085.79,5041,"B-1","Alloy 617","Plate",314626
5042,"CapPass",160.07,-160.1,"Qualified",1.000,30088.81,30091.76,5042,"B-1","Alloy 617","Plate",314626
5043,"CapPass",159.37,-160.7,"Qualified",0.992,30094.78,30097.72,5043,"B-1","Alloy 617","Plate",314626
5044,"CapPass",156.78,-161.9,"Qualified",0.968,30100.75,30103.69,5044,"B-1","Alloy 617","Plate",314626
5045,"CapPass",158.90,-160.8,"Qualified",0.988,30106.72,30109.68,5045,"B-1","Alloy 617","Plate",314626
5046,"CapPass",159.69,-159.0,"Qualified",1.005,30112.69,30115.64,5046,"B-1","Alloy 617","Plate",314626
5047,"CapPass",160.16,-160.0,"Qualified",1.001,30118.67,30121.61,5047,"B-1","Alloy 617","Plate",314626
5048,"CapPass",160.16,-159.3,"Qualified",1.006,30124.63,30127.58,5048,"B-1","Alloy 617","Plate",314626
5049,"CapPass",159.73,-159.6,"Qualified",1.001,30130.60,30133.55,5049,"B-1","Alloy 617","Plate",314626
5050,"CapPass",160.71,-158.1,"Qualified",1.017,30136.56,30139.51,5050,"B-1","Alloy 617","Plate",314626
5051,"CapPass",157.98,-159.4,"Qualified",0.991,30142.54,30145.49,5051,"B-1","Alloy 617","Plate",314626
5052,"CapPass",159.99,-158.1,"Qualified",1.012,30148.50,30151.45,5052,"B-1","Alloy 617","Plate",314626
5053,"CapPass",161.02,-158.3,"Qualified",1.017,30154.47,30157.41,5053,"B-1","Alloy 617","Plate",314626
5054,"CapPass",159.42,-159.2,"Qualified",1.001,30160.44,30163.40,5054,"B-1","Alloy 617","Plate",314626
5055,"CapPass",160.23,-158.9,"Qualified",1.009,30166.41,30169.36,5055,"B-1","Alloy 617","Plate",314626
5056,"CapPass",159.54,-160.1,"Qualified",0.996,30172.40,30175.34,5056,"B-1","Alloy 617","Plate",314626
5057,"CapPass",155.98,-161.1,"Qualified",0.968,30178.36,30181.30,5057,"B-1","Alloy 617","Plate",314626
5058,"CapPass",159.31,-159.0,"Qualified",1.002,30184.33,30187.28,5058,"B-1","Alloy 617","Plate",314626
5059,"CapPass",160.32,-159.8,"Qualified",1.003,30190.30,30193.25,5059,"B-1","Alloy 617","Plate",314626
5060,"CapPass",157.75,-159.2,"Qualified",0.991,30196.28,30199.22,5060,"B-1","Alloy 617","Plate",314626
5061,"CapPass",160.06,-159.9,"Qualified",1.001,30202.22,30205.18,5061,"B-1","Alloy 617","Plate",314626
5062,"CapPass",159.80,-158.4,"Qualified",1.009,30208.21,30211.15,5062,"B-1","Alloy 617","Plate",314626
5063,"CapPass",159.97,-159.1,"Qualified",1.006,30214.18,30217.13,5063,"B-1","Alloy 617","Plate",314626
5064,"CapPass",160.94,-158.4,"Qualified",1.016,30220.14,30223.10,5064,"B-1","Alloy 617","Plate",314626
5065,"CapPass",159.39,-160.3,"Qualified",0.994,30226.11,30229.06,5065,"B-1","Alloy 617","Plate",314626
5066,"CapPass",159.12,-160.4,"Qualified",0.992,30232.09,30235.04,5066,"B-1","Alloy 617","Plate",314626
5067,"CapPass",158.81,-159.7,"Qualified",0.995,30238.04,30241.00,5067,"B-1","Alloy 617","Plate",314626
5068,"CapPass",160.32,-158.5,"Qualified",1.012,30244.03,30246.96,5068,"B-1","Alloy 617","Plate",314626
5069,"CapPass",160.64,-155.1,"Qualified",1.036,30249.98,30252.90,5069,"B-1","Alloy 617","Plate",314626
5070,"CapPass",159.99,-157.6,"Qualified",1.015,30255.95,30258.91,5070,"B-1","Alloy 617","Plate",314626
5071,"CapPass",160.77,-158.4,"Qualified",1.015,30261.93,30264.87,5071,"B-1","Alloy 617","Plate",314626
5072,"CapPass",161.22,-158.2,"Qualified",1.019,30267.89,30270.84,5072,"B-1","Alloy 617","Plate",314626
5073,"CapPass",159.89,-156.7,"Qualified",1.020,30273.86,30276.83,5073,"B-1","Alloy 617","Plate",314626
5074,"CapPass",161.15,-157.7,"Qualified",1.022,30279.84,30282.78,5074,"B-1","Alloy 617","Plate",314626
5075,"CapPass",159.09,-159.7,"Qualified",0.996,30285.80,30288.76,5075,"B-1","Alloy 617","Plate",314626
5076,"CapPass",159.78,-157.6,"Qualified",1.014,30291.77,30294.73,5076,"B-1","Alloy 617","Plate",314626
5077,"CapPass",160.41,-160.0,"Qualified",1.002,30297.74,30300.69,5077,"B-1","Alloy 617","Plate",314626
5078,"CapPass",159.04,-158.6,"Qualified",1.003,30303.72,30306.67,5078,"B-1","Alloy 617","Plate",314626
5079,"CapPass",155.65,-158.6,"Qualified",0.982,30309.70,30312.65,5079,"B-1","Alloy 617","Plate",314626
5080,"CapPass",161.22,-157.6,"Qualified",1.023,30315.67,30318.61,5080,"B-1","Alloy 617","Plate",314626
5081,"CapPass",162.07,-150.4,"Qualified",1.077,30321.59,30324.39,5081,"B-1","Alloy 617","Plate",314626
5082,"CapPass",161.84,-156.0,"Qualified",1.037,30327.58,30330.50,5082,"B-1","Alloy 617","Plate",314626
5083,"CapPass",158.93,-158.8,"Qualified",1.001,30333.56,30336.51,5083,"B-1","Alloy 617","Plate",314626
5084,"CapPass",158.71,-159.0,"Qualified",0.998,30339.54,30342.48,5084,"B-1","Alloy 617","Plate",314626
5085,"CapPass",158.08,-159.6,"Qualified",0.990,30345.50,30348.45,5085,"B-1","Alloy 617","Plate",314626
5086,"CapPass",157.75,-159.3,"Qualified",0.990,30351.48,30354.43,5086,"B-1","Alloy 617","Plate",314626
5087,"CapPass",158.94,-158.6,"Qualified",1.002,30357.46,30360.40,5087,"B-1","Alloy 617","Plate",314626
5088,"CapPass",158.43,-156.4,"Qualified",1.013,30363.41,30366.38,5088,"B-1","Alloy 617","Plate",314626
5089,"CapPass",160.66,-157.4,"Qualified",1.020,30369.39,30372.34,5089,"B-1","Alloy 617","Plate",314626
5090,"CapPass",159.53,-158.3,"Qualified",1.008,30375.36,30378.30,5090,"B-1","Alloy 617","Plate",314626
5091,"CapPass",159.09,-157.9,"Qualified",1.008,30381.33,30384.28,5091,"B-1","Alloy 617","Plate",314626
5092,"CapPass",160.26,-156.6,"Qualified",1.023,30387.29,30390.25,5092,"B-1","Alloy 617","Plate",314626
5093,"CapPass",160.04,-158.1,"Qualified",1.012,30393.26,30396.20,5093,"B-1","Alloy 617","Plate",314626
5094,"CapPass",161.10,-158.8,"Qualified",1.014,30399.23,30402.19,5094,"B-1","Alloy 617","Plate",314626
5095,"CapPass",158.52,-159.5,"Qualified",0.994,30405.20,30408.16,5095,"B-1","Alloy 617","Plate",314626
5096,"CapPass",159.66,-159.2,"Qualified",1.003,30411.17,30414.13,5096,"B-1","Alloy 617","Plate",314626
5097,"CapPass",159.09,-158.9,"Qualified",1.001,30417.14,30420.09,5097,"B-1","Alloy 617","Plate",314626
5098,"CapPass",158.24,-159.9,"Qualified",0.990,30423.12,30426.06,5098,"B-1","Alloy 617","Plate",314626
5099,"CapPass",158.21,-159.5,"Qualified",0.992,30429.08,30432.04,5099,"B-1","Alloy 617","Plate",314626
5100,"CapPass",159.64,-158.6,"Qualified",1.007,30435.04,30438.00,5100,"B-1","Alloy 617","Plate",314626
