Repository: js-molina/fatigue-A617

File: data/950C/Strain rate 0.001/0.30% strain/HTM_A20_PeakStress_B3.csv (part 13 of 23)
"Cycle","Data State","Max Stress Mpa","Min Stress Mpa","Qual State","Stress Ratio","Time Max Stress Sec","Time Min Stress Sec","Count","Sample","Alloy","Material_Form","Heat"
4906,"CapPass",175.87,-172.7,"Trend",1.018,29277.11,29280.09,4906,"B-3","Alloy 617","Plate",314626
4907,"CapPass",176.76,-172.7,"Trend",1.024,29283.07,29286.06,4907,"B-3","Alloy 617","Plate",314626
4908,"CapPass",179.33,-166.3,"Trend",1.079,29289.03,29292.03,4908,"B-3","Alloy 617","Plate",314626
4909,"CapPass",175.17,-174.6,"Trend",1.003,29295.03,29297.98,4909,"B-3","Alloy 617","Plate",314626
4910,"CapPass",176.14,-175.1,"Trend",1.006,29301.01,29303.93,4910,"B-3","Alloy 617","Plate",314626
4911,"CapPass",168.50,-167.2,"Trend",1.008,29306.47,29309.92,4911,"B-3","Alloy 617","Plate",314626
4912,"CapPass",178.90,-169.7,"Trend",1.054,29312.93,29315.89,4912,"B-3","Alloy 617","Plate",314626
4913,"CapPass",180.02,-160.9,"Trend",1.119,29318.89,29321.87,4913,"B-3","Alloy 617","Plate",314626
4914,"CapPass",177.63,-169.4,"Trend",1.048,29324.87,29327.84,4914,"B-3","Alloy 617","Plate",314626
4915,"CapPass",178.87,-170.9,"Trend",1.047,29330.86,29333.82,4915,"B-3","Alloy 617","Plate",314626
4916,"CapPass",179.10,-171.9,"Trend",1.042,29336.81,29339.78,4916,"B-3","Alloy 617","Plate",314626
4917,"CapPass",177.63,-172.4,"Trend",1.030,29342.78,29345.75,4917,"B-3","Alloy 617","Plate",314626
4918,"CapPass",176.86,-173.3,"Trend",1.020,29348.75,29351.72,4918,"B-3","Alloy 617","Plate",314626
4919,"CapPass",179.93,-169.1,"Trend",1.064,29354.72,29357.65,4919,"B-3","Alloy 617","Plate",314626
4920,"CapPass",177.03,-168.5,"Trend",1.050,29360.68,29363.62,4920,"B-3","Alloy 617","Plate",314626
4921,"CapPass",178.32,-169.8,"Trend",1.050,29366.65,29369.62,4921,"B-3","Alloy 617","Plate",314626
4922,"CapPass",178.71,-170.1,"Trend",1.051,29372.62,29375.59,4922,"B-3","Alloy 617","Plate",314626
4923,"CapPass",177.45,-170.4,"Trend",1.041,29378.57,29381.56,4923,"B-3","Alloy 617","Plate",314626
4924,"CapPass",179.56,-171.3,"Trend",1.048,29384.57,29387.54,4924,"B-3","Alloy 617","Plate",314626
4925,"CapPass",179.76,-159.4,"Trend",1.128,29390.51,29393.12,4925,"B-3","Alloy 617","Plate",314626
4926,"CapPass",176.14,-171.3,"Trend",1.029,29396.50,29399.48,4926,"B-3","Alloy 617","Plate",314626
4927,"CapPass",177.96,-173.2,"Trend",1.027,29402.48,29405.45,4927,"B-3","Alloy 617","Plate",314626
4928,"CapPass",179.34,-172.3,"Trend",1.041,29408.45,29411.40,4928,"B-3","Alloy 617","Plate",314626
4929,"CapPass",177.84,-171.3,"Trend",1.038,29414.40,29417.36,4929,"B-3","Alloy 617","Plate",314626
4930,"CapPass",177.61,-172.2,"Trend",1.032,29420.36,29423.32,4930,"B-3","Alloy 617","Plate",314626
4931,"CapPass",176.80,-171.0,"Trend",1.034,29426.36,29429.32,4931,"B-3","Alloy 617","Plate",314626
4932,"CapPass",177.40,-172.0,"Trend",1.031,29432.34,29435.29,4932,"B-3","Alloy 617","Plate",314626
4933,"CapPass",177.57,-173.5,"Trend",1.023,29438.29,29441.26,4933,"B-3","Alloy 617","Plate",314626
4934,"CapPass",177.58,-172.9,"Trend",1.027,29444.26,29447.25,4934,"B-3","Alloy 617","Plate",314626
4935,"CapPass",176.59,-174.3,"Trend",1.013,29450.23,29453.22,4935,"B-3","Alloy 617","Plate",314626
4936,"CapPass",177.84,-171.7,"Trend",1.036,29456.22,29459.18,4936,"B-3","Alloy 617","Plate",314626
4937,"CapPass",176.51,-173.6,"Trend",1.017,29462.18,29465.15,4937,"B-3","Alloy 617","Plate",314626
4938,"CapPass",177.90,-166.5,"Trend",1.068,29468.12,29471.11,4938,"B-3","Alloy 617","Plate",314626
4939,"CapPass",175.76,-174.5,"Trend",1.007,29474.12,29477.07,4939,"B-3","Alloy 617","Plate",314626
4940,"CapPass",176.20,-174.5,"Trend",1.010,29480.09,29483.06,4940,"B-3","Alloy 617","Plate",314626
4941,"CapPass",177.57,-173.4,"Trend",1.024,29486.07,29489.03,4941,"B-3","Alloy 617","Plate",314626
4942,"CapPass",178.14,-168.6,"Trend",1.057,29492.00,29494.98,4942,"B-3","Alloy 617","Plate",314626
4943,"CapPass",175.99,-172.2,"Trend",1.022,29497.98,29500.97,4943,"B-3","Alloy 617","Plate",314626
4944,"CapPass",177.14,-169.9,"Trend",1.043,29503.95,29506.93,4944,"B-3","Alloy 617","Plate",314626
4945,"CapPass",176.09,-171.5,"Trend",1.027,29509.89,29512.90,4945,"B-3","Alloy 617","Plate",314626
4946,"CapPass",173.90,-174.4,"Trend",0.997,29515.90,29518.87,4946,"B-3","Alloy 617","Plate",314626
4947,"CapPass",177.12,-173.4,"Trend",1.021,29521.87,29524.84,4947,"B-3","Alloy 617","Plate",314626
4948,"CapPass",178.78,-172.3,"Trend",1.038,29527.82,29530.81,4948,"B-3","Alloy 617","Plate",314626
4949,"CapPass",178.48,-172.3,"Trend",1.036,29533.82,29536.78,4949,"B-3","Alloy 617","Plate",314626
4950,"CapPass",178.53,-159.6,"Trend",1.118,29539.76,29542.47,4950,"B-3","Alloy 617","Plate",314626
4951,"CapPass",176.73,-162.9,"Trend",1.085,29545.70,29548.45,4951,"B-3","Alloy 617","Plate",314626
4952,"CapPass",174.84,-170.7,"Trend",1.024,29551.70,29554.68,4952,"B-3","Alloy 617","Plate",314626
4953,"CapPass",176.20,-172.5,"Trend",1.022,29557.67,29560.65,4953,"B-3","Alloy 617","Plate",314626
4954,"CapPass",175.75,-174.2,"Trend",1.009,29563.65,29566.64,4954,"B-3","Alloy 617","Plate",314626
4955,"CapPass",176.75,-174.0,"Trend",1.016,29569.64,29572.59,4955,"B-3","Alloy 617","Plate",314626
4956,"CapPass",171.43,-169.8,"Trend",1.009,29575.31,29578.56,4956,"B-3","Alloy 617","Plate",314626
4957,"CapPass",176.65,-171.3,"Trend",1.031,29581.57,29584.54,4957,"B-3","Alloy 617","Plate",314626
4958,"CapPass",178.65,-172.5,"Trend",1.036,29587.53,29590.51,4958,"B-3","Alloy 617","Plate",314626
4959,"CapPass",179.31,-172.3,"Trend",1.040,29593.51,29596.48,4959,"B-3","Alloy 617","Plate",314626
4960,"CapPass",177.91,-171.2,"Trend",1.039,29599.50,29602.47,4960,"B-3","Alloy 617","Plate",314626
4961,"CapPass",176.15,-172.3,"Trend",1.022,29605.42,29608.43,4961,"B-3","Alloy 617","Plate",314626
4962,"CapPass",176.48,-172.0,"Trend",1.026,29611.43,29614.39,4962,"B-3","Alloy 617","Plate",314626
4963,"CapPass",176.32,-172.4,"Trend",1.023,29617.36,29620.36,4963,"B-3","Alloy 617","Plate",314626
4964,"CapPass",177.33,-171.3,"Trend",1.035,29623.36,29626.26,4964,"B-3","Alloy 617","Plate",314626
4965,"CapPass",175.29,-168.0,"Trend",1.043,29629.26,29632.18,4965,"B-3","Alloy 617","Plate",314626
4966,"CapPass",176.80,-169.4,"Trend",1.044,29635.22,29638.11,4966,"B-3","Alloy 617","Plate",314626
4967,"CapPass",176.54,-172.8,"Trend",1.022,29641.12,29644.22,4967,"B-3","Alloy 617","Plate",314626
4968,"CapPass",174.78,-172.2,"Trend",1.015,29647.23,29650.20,4968,"B-3","Alloy 617","Plate",314626
4969,"CapPass",175.78,-174.9,"Trend",1.005,29653.22,29656.17,4969,"B-3","Alloy 617","Plate",314626
4970,"CapPass",177.90,-159.9,"Trend",1.112,29659.14,29661.82,4970,"B-3","Alloy 617","Plate",314626
4971,"CapPass",174.78,-165.3,"Trend",1.057,29665.09,29667.97,4971,"B-3","Alloy 617","Plate",314626
4972,"CapPass",175.69,-169.8,"Trend",1.035,29671.09,29674.04,4972,"B-3","Alloy 617","Plate",314626
4973,"CapPass",176.68,-170.6,"Trend",1.036,29677.07,29680.04,4973,"B-3","Alloy 617","Plate",314626
4974,"CapPass",176.66,-171.6,"Trend",1.030,29683.04,29686.03,4974,"B-3","Alloy 617","Plate",314626
4975,"CapPass",178.26,-170.7,"Trend",1.045,29689.03,29692.00,4975,"B-3","Alloy 617","Plate",314626
4976,"CapPass",177.92,-170.8,"Trend",1.042,29695.00,29697.97,4976,"B-3","Alloy 617","Plate",314626
4977,"CapPass",177.92,-170.6,"Trend",1.043,29700.93,29703.92,4977,"B-3","Alloy 617","Plate",314626
4978,"CapPass",177.74,-173.3,"Trend",1.026,29706.93,29709.90,4978,"B-3","Alloy 617","Plate",314626
4979,"CapPass",175.96,-174.7,"Trend",1.007,29712.90,29715.87,4979,"B-3","Alloy 617","Plate",314626
4980,"CapPass",177.31,-173.5,"Trend",1.022,29718.87,29721.84,4980,"B-3","Alloy 617","Plate",314626
4981,"CapPass",176.08,-174.6,"Trend",1.009,29724.86,29727.79,4981,"B-3","Alloy 617","Plate",314626
4982,"CapPass",167.57,-169.6,"Trend",0.988,29730.45,29733.79,4982,"B-3","Alloy 617","Plate",314626
4983,"CapPass",178.32,-168.8,"Trend",1.056,29736.78,29739.76,4983,"B-3","Alloy 617","Plate",314626
4984,"CapPass",180.73,-170.6,"Trend",1.060,29742.75,29745.72,4984,"B-3","Alloy 617","Plate",314626
4985,"CapPass",180.14,-169.0,"Trend",1.066,29748.73,29751.68,4985,"B-3","Alloy 617","Plate",314626
4986,"CapPass",180.20,-170.1,"Trend",1.059,29754.70,29757.67,4986,"B-3","Alloy 617","Plate",314626
4987,"CapPass",180.85,-160.5,"Trend",1.126,29760.65,29763.23,4987,"B-3","Alloy 617","Plate",314626
4988,"CapPass",177.78,-164.4,"Trend",1.081,29766.54,29769.37,4988,"B-3","Alloy 617","Plate",314626
4989,"CapPass",176.04,-172.0,"Trend",1.023,29772.61,29775.56,4989,"B-3","Alloy 617","Plate",314626
4990,"CapPass",176.71,-171.8,"Trend",1.029,29778.57,29781.54,4990,"B-3","Alloy 617","Plate",314626
4991,"CapPass",177.50,-172.3,"Trend",1.030,29784.53,29787.51,4991,"B-3","Alloy 617","Plate",314626
4992,"CapPass",178.17,-171.5,"Trend",1.039,29790.51,29793.48,4992,"B-3","Alloy 617","Plate",314626
4993,"CapPass",179.43,-172.4,"Trend",1.041,29796.48,29799.45,4993,"B-3","Alloy 617","Plate",314626
4994,"CapPass",177.57,-169.6,"Trend",1.047,29802.43,29805.40,4994,"B-3","Alloy 617","Plate",314626
4995,"CapPass",177.98,-171.3,"Trend",1.039,29808.40,29811.37,4995,"B-3","Alloy 617","Plate",314626
4996,"CapPass",177.14,-169.1,"Trend",1.048,29814.37,29817.31,4996,"B-3","Alloy 617","Plate",314626
4997,"CapPass",175.49,-168.3,"Trend",1.043,29820.28,29823.17,4997,"B-3","Alloy 617","Plate",314626
4998,"CapPass",176.58,-170.0,"Trend",1.038,29826.25,29829.28,4998,"B-3","Alloy 617","Plate",314626
4999,"CapPass",174.90,-172.3,"Trend",1.015,29832.28,29835.26,4999,"B-3","Alloy 617","Plate",314626
5000,"CapPass",174.70,-173.4,"Trend",1.008,29838.28,29841.15,5000,"B-3","Alloy 617","Plate",314626
5001,"CapPass",170.99,-169.8,"Trend",1.007,29844.04,29847.20,5001,"B-3","Alloy 617","Plate",314626
5002,"CapPass",176.84,-170.9,"Trend",1.035,29850.20,29853.17,5002,"B-3","Alloy 617","Plate",314626
5003,"CapPass",178.40,-171.1,"Trend",1.043,29856.17,29859.15,5003,"B-3","Alloy 617","Plate",314626
5004,"CapPass",177.48,-172.8,"Trend",1.027,29862.15,29865.12,5004,"B-3","Alloy 617","Plate",314626
5005,"CapPass",178.41,-170.6,"Trend",1.046,29868.14,29871.09,5005,"B-3","Alloy 617","Plate",314626
5006,"CapPass",179.78,-171.8,"Trend",1.046,29874.09,29877.07,5006,"B-3","Alloy 617","Plate",314626
5007,"CapPass",179.90,-158.8,"Trend",1.133,29880.03,29882.57,5007,"B-3","Alloy 617","Plate",314626
5008,"CapPass",176.57,-168.7,"Trend",1.047,29886.01,29888.98,5008,"B-3","Alloy 617","Plate",314626
5009,"CapPass",177.48,-169.4,"Trend",1.048,29891.98,29894.93,5009,"B-3","Alloy 617","Plate",314626
5010,"CapPass",175.60,-172.8,"Trend",1.016,29897.97,29900.93,5010,"B-3","Alloy 617","Plate",314626
5011,"CapPass",176.62,-174.2,"Trend",1.014,29903.93,29906.92,5011,"B-3","Alloy 617","Plate",314626
5012,"CapPass",175.48,-175.4,"Trend",1.000,29909.92,29912.89,5012,"B-3","Alloy 617","Plate",314626
5013,"CapPass",175.67,-174.3,"Trend",1.008,29915.89,29918.86,5013,"B-3","Alloy 617","Plate",314626
5014,"CapPass",178.62,-174.3,"Trend",1.025,29921.86,29924.84,5014,"B-3","Alloy 617","Plate",314626
5015,"CapPass",178.23,-173.9,"Trend",1.025,29927.82,29930.79,5015,"B-3","Alloy 617","Plate",314626
5016,"CapPass",177.08,-174.2,"Trend",1.017,29933.81,29936.76,5016,"B-3","Alloy 617","Plate",314626
5017,"CapPass",176.99,-174.1,"Trend",1.017,29939.76,29942.72,5017,"B-3","Alloy 617","Plate",314626
5018,"CapPass",169.28,-171.8,"Trend",0.985,29945.48,29948.70,5018,"B-3","Alloy 617","Plate",314626
5019,"CapPass",176.71,-172.6,"Trend",1.024,29951.70,29954.67,5019,"B-3","Alloy 617","Plate",314626
5020,"CapPass",176.66,-174.6,"Trend",1.012,29957.67,29960.65,5020,"B-3","Alloy 617","Plate",314626
5021,"CapPass",177.75,-174.4,"Trend",1.019,29963.64,29966.57,5021,"B-3","Alloy 617","Plate",314626
5022,"CapPass",176.92,-166.2,"Trend",1.064,29969.57,29972.39,5022,"B-3","Alloy 617","Plate",314626
5023,"CapPass",177.33,-163.7,"Trend",1.083,29975.50,29978.26,5023,"B-3","Alloy 617","Plate",314626
5024,"CapPass",175.73,-167.0,"Trend",1.053,29981.51,29984.34,5024,"B-3","Alloy 617","Plate",314626
5025,"CapPass",175.29,-169.7,"Trend",1.033,29987.50,29990.47,5025,"B-3","Alloy 617","Plate",314626
5026,"CapPass",176.44,-172.5,"Trend",1.023,29993.48,29996.45,5026,"B-3","Alloy 617","Plate",314626
5027,"CapPass",176.97,-170.3,"Trend",1.039,29999.45,30002.43,5027,"B-3","Alloy 617","Plate",314626
5028,"CapPass",175.45,-174.1,"Trend",1.008,30005.43,30008.39,5028,"B-3","Alloy 617","Plate",314626
5029,"CapPass",176.74,-172.0,"Trend",1.027,30011.40,30014.37,5029,"B-3","Alloy 617","Plate",314626
5030,"CapPass",179.08,-172.3,"Trend",1.039,30017.37,30020.32,5030,"B-3","Alloy 617","Plate",314626
5031,"CapPass",178.89,-173.1,"Trend",1.033,30023.34,30026.29,5031,"B-3","Alloy 617","Plate",314626
5032,"CapPass",177.56,-174.1,"Trend",1.020,30029.31,30032.23,5032,"B-3","Alloy 617","Plate",314626
5033,"CapPass",169.11,-169.5,"Trend",0.998,30034.86,30038.23,5033,"B-3","Alloy 617","Plate",314626
5034,"CapPass",178.54,-170.6,"Trend",1.047,30041.23,30044.22,5034,"B-3","Alloy 617","Plate",314626
5035,"CapPass",181.13,-163.9,"Trend",1.105,30047.22,30049.89,5035,"B-3","Alloy 617","Plate",314626
5036,"CapPass",176.81,-171.7,"Trend",1.030,30053.15,30056.14,5036,"B-3","Alloy 617","Plate",314626
5037,"CapPass",176.05,-173.0,"Trend",1.018,30059.15,30062.14,5037,"B-3","Alloy 617","Plate",314626
5038,"CapPass",174.42,-171.7,"Trend",1.016,30065.12,30068.11,5038,"B-3","Alloy 617","Plate",314626
5039,"CapPass",175.98,-170.0,"Trend",1.035,30071.11,30074.07,5039,"B-3","Alloy 617","Plate",314626
5040,"CapPass",177.37,-172.5,"Trend",1.028,30077.06,30080.04,5040,"B-3","Alloy 617","Plate",314626
5041,"CapPass",176.24,-170.6,"Trend",1.033,30083.03,30085.95,5041,"B-3","Alloy 617","Plate",314626
5042,"CapPass",175.72,-169.3,"Trend",1.038,30088.93,30091.95,5042,"B-3","Alloy 617","Plate",314626
5043,"CapPass",178.25,-170.0,"Trend",1.048,30094.95,30097.92,5043,"B-3","Alloy 617","Plate",314626
5044,"CapPass",177.00,-171.2,"Trend",1.034,30100.92,30103.89,5044,"B-3","Alloy 617","Plate",314626
5045,"CapPass",178.15,-169.9,"Trend",1.049,30106.90,30109.87,5045,"B-3","Alloy 617","Plate",314626
5046,"CapPass",177.14,-169.6,"Trend",1.044,30112.87,30115.84,5046,"B-3","Alloy 617","Plate",314626
5047,"CapPass",176.02,-170.8,"Trend",1.031,30118.84,30121.81,5047,"B-3","Alloy 617","Plate",314626
5048,"CapPass",176.86,-170.0,"Trend",1.040,30124.81,30127.78,5048,"B-3","Alloy 617","Plate",314626
5049,"CapPass",178.73,-169.5,"Trend",1.054,30130.78,30133.76,5049,"B-3","Alloy 617","Plate",314626
5050,"CapPass",177.99,-170.3,"Trend",1.045,30136.76,30139.73,5050,"B-3","Alloy 617","Plate",314626
5051,"CapPass",179.27,-171.9,"Trend",1.043,30142.73,30145.68,5051,"B-3","Alloy 617","Plate",314626
5052,"CapPass",176.20,-171.3,"Trend",1.028,30148.65,30151.67,5052,"B-3","Alloy 617","Plate",314626
5053,"CapPass",177.91,-172.5,"Trend",1.031,30154.67,30157.64,5053,"B-3","Alloy 617","Plate",314626
5054,"CapPass",179.11,-162.0,"Trend",1.106,30160.61,30163.15,5054,"B-3","Alloy 617","Plate",314626
5055,"CapPass",176.24,-172.1,"Trend",1.024,30166.59,30169.57,5055,"B-3","Alloy 617","Plate",314626
5056,"CapPass",177.54,-173.5,"Trend",1.023,30172.57,30175.56,5056,"B-3","Alloy 617","Plate",314626
5057,"CapPass",177.07,-172.7,"Trend",1.025,30178.54,30181.51,5057,"B-3","Alloy 617","Plate",314626
5058,"CapPass",176.31,-173.0,"Trend",1.019,30184.51,30187.48,5058,"B-3","Alloy 617","Plate",314626
5059,"CapPass",177.89,-172.5,"Trend",1.031,30190.50,30193.47,5059,"B-3","Alloy 617","Plate",314626
5060,"CapPass",178.57,-172.4,"Trend",1.036,30196.45,30199.43,5060,"B-3","Alloy 617","Plate",314626
5061,"CapPass",179.61,-164.7,"Trend",1.090,30202.42,30205.37,5061,"B-3","Alloy 617","Plate",314626
5062,"CapPass",176.85,-172.0,"Trend",1.028,30208.36,30211.36,5062,"B-3","Alloy 617","Plate",314626
5063,"CapPass",175.21,-175.0,"Trend",1.001,30214.37,30217.32,5063,"B-3","Alloy 617","Plate",314626
5064,"CapPass",175.93,-175.5,"Trend",1.003,30220.34,30223.29,5064,"B-3","Alloy 617","Plate",314626
5065,"CapPass",168.74,-170.8,"Trend",0.988,30226.00,30229.26,5065,"B-3","Alloy 617","Plate",314626
5066,"CapPass",179.04,-169.4,"Trend",1.057,30232.26,30235.23,5066,"B-3","Alloy 617","Plate",314626
5067,"CapPass",178.81,-171.2,"Trend",1.045,30238.25,30241.22,5067,"B-3","Alloy 617","Plate",314626
5068,"CapPass",180.62,-164.8,"Trend",1.096,30244.18,30247.18,5068,"B-3","Alloy 617","Plate",314626
5069,"CapPass",173.38,-172.8,"Trend",1.003,30250.18,30253.15,5069,"B-3","Alloy 617","Plate",314626
5070,"CapPass",176.06,-174.2,"Trend",1.010,30256.15,30259.12,5070,"B-3","Alloy 617","Plate",314626
5071,"CapPass",175.48,-171.4,"Trend",1.024,30262.12,30265.09,5071,"B-3","Alloy 617","Plate",314626
5072,"CapPass",177.52,-172.8,"Trend",1.027,30268.09,30271.07,5072,"B-3","Alloy 617","Plate",314626
5073,"CapPass",177.25,-173.2,"Trend",1.023,30274.07,30277.03,5073,"B-3","Alloy 617","Plate",314626
5074,"CapPass",176.61,-172.7,"Trend",1.023,30280.04,30283.01,5074,"B-3","Alloy 617","Plate",314626
5075,"CapPass",179.62,-160.8,"Trend",1.117,30285.98,30288.72,5075,"B-3","Alloy 617","Plate",314626
5076,"CapPass",177.83,-165.7,"Trend",1.073,30291.92,30294.90,5076,"B-3","Alloy 617","Plate",314626
5077,"CapPass",177.45,-168.5,"Trend",1.053,30297.93,30300.89,5077,"B-3","Alloy 617","Plate",314626
5078,"CapPass",177.80,-171.8,"Trend",1.035,30303.89,30306.89,5078,"B-3","Alloy 617","Plate",314626
5079,"CapPass",177.72,-173.1,"Trend",1.027,30309.87,30312.86,5079,"B-3","Alloy 617","Plate",314626
5080,"CapPass",175.53,-175.3,"Trend",1.001,30315.86,30318.81,5080,"B-3","Alloy 617","Plate",314626
5081,"CapPass",167.64,-169.5,"Trend",0.989,30321.48,30324.79,5081,"B-3","Alloy 617","Plate",314626
5082,"CapPass",177.17,-171.8,"Trend",1.031,30327.79,30330.76,5082,"B-3","Alloy 617","Plate",314626
5083,"CapPass",176.01,-171.9,"Trend",1.024,30333.75,30336.73,5083,"B-3","Alloy 617","Plate",314626
5084,"CapPass",179.05,-169.0,"Trend",1.060,30339.73,30342.72,5084,"B-3","Alloy 617","Plate",314626
5085,"CapPass",178.08,-160.5,"Trend",1.109,30345.61,30348.22,5085,"B-3","Alloy 617","Plate",314626
5086,"CapPass",178.44,-170.4,"Trend",1.047,30351.65,30354.64,5086,"B-3","Alloy 617","Plate",314626
5087,"CapPass",178.42,-172.0,"Trend",1.037,30357.64,30360.61,5087,"B-3","Alloy 617","Plate",314626
5088,"CapPass",178.41,-172.8,"Trend",1.033,30363.61,30366.57,5088,"B-3","Alloy 617","Plate",314626
5089,"CapPass",176.34,-174.5,"Trend",1.010,30369.59,30372.53,5089,"B-3","Alloy 617","Plate",314626
5090,"CapPass",175.54,-172.4,"Trend",1.018,30375.53,30378.51,5090,"B-3","Alloy 617","Plate",314626
5091,"CapPass",173.57,-173.3,"Trend",1.001,30381.51,30384.48,5091,"B-3","Alloy 617","Plate",314626
5092,"CapPass",178.27,-171.2,"Trend",1.041,30387.48,30390.43,5092,"B-3","Alloy 617","Plate",314626
5093,"CapPass",177.37,-167.8,"Trend",1.057,30393.39,30396.39,5093,"B-3","Alloy 617","Plate",314626
5094,"CapPass",177.90,-171.7,"Trend",1.036,30399.42,30402.40,5094,"B-3","Alloy 617","Plate",314626
5095,"CapPass",175.49,-174.5,"Trend",1.006,30405.40,30408.37,5095,"B-3","Alloy 617","Plate",314626
5096,"CapPass",177.13,-172.6,"Trend",1.026,30411.37,30414.32,5096,"B-3","Alloy 617","Plate",314626
5097,"CapPass",177.05,-171.9,"Trend",1.030,30417.32,30420.29,5097,"B-3","Alloy 617","Plate",314626
5098,"CapPass",178.37,-169.9,"Trend",1.050,30423.26,30426.28,5098,"B-3","Alloy 617","Plate",314626
5099,"CapPass",177.18,-170.4,"Trend",1.040,30429.22,30432.25,5099,"B-3","Alloy 617","Plate",314626
5100,"CapPass",177.59,-171.7,"Trend",1.034,30435.25,30438.22,5100,"B-3","Alloy 617","Plate",314626
5101,"CapPass",177.86,-171.3,"Trend",1.038,30441.20,30444.18,5101,"B-3","Alloy 617","Plate",314626
5102,"CapPass",175.45,-174.2,"Trend",1.007,30447.20,30450.15,5102,"B-3","Alloy 617","Plate",314626
5103,"CapPass",177.47,-172.7,"Trend",1.028,30453.15,30456.12,5103,"B-3","Alloy 617","Plate",314626
5104,"CapPass",177.79,-172.0,"Trend",1.034,30459.11,30462.09,5104,"B-3","Alloy 617","Plate",314626
5105,"CapPass",178.91,-162.2,"Trend",1.103,30465.07,30467.70,5105,"B-3","Alloy 617","Plate",314626
5106,"CapPass",175.55,-172.1,"Trend",1.020,30471.06,30474.03,5106,"B-3","Alloy 617","Plate",314626
5107,"CapPass",177.91,-171.8,"Trend",1.035,30477.03,30480.01,5107,"B-3","Alloy 617","Plate",314626
5108,"CapPass",178.63,-171.2,"Trend",1.043,30483.00,30485.98,5108,"B-3","Alloy 617","Plate",314626
5109,"CapPass",178.49,-173.9,"Trend",1.026,30488.98,30491.90,5109,"B-3","Alloy 617","Plate",314626
5110,"CapPass",169.67,-169.4,"Trend",1.001,30494.57,30497.92,5110,"B-3","Alloy 617","Plate",314626
5111,"CapPass",178.39,-169.4,"Trend",1.053,30500.92,30503.89,5111,"B-3","Alloy 617","Plate",314626
5112,"CapPass",179.57,-158.6,"Trend",1.132,30506.86,30509.50,5112,"B-3","Alloy 617","Plate",314626
5113,"CapPass",176.25,-172.6,"Trend",1.021,30512.86,30515.81,5113,"B-3","Alloy 617","Plate",314626
5114,"CapPass",178.00,-172.4,"Trend",1.033,30518.82,30521.79,5114,"B-3","Alloy 617","Plate",314626
5115,"CapPass",179.48,-171.7,"Trend",1.045,30524.78,30527.76,5115,"B-3","Alloy 617","Plate",314626
5116,"CapPass",179.42,-171.9,"Trend",1.044,30530.76,30533.73,5116,"B-3","Alloy 617","Plate",314626
5117,"CapPass",179.44,-172.3,"Trend",1.041,30536.72,30539.70,5117,"B-3","Alloy 617","Plate",314626
5118,"CapPass",178.45,-171.7,"Trend",1.039,30542.70,30545.67,5118,"B-3","Alloy 617","Plate",314626
5119,"CapPass",176.98,-174.6,"Trend",1.013,30548.68,30551.61,5119,"B-3","Alloy 617","Plate",314626
5120,"CapPass",171.16,-167.9,"Trend",1.020,30554.28,30557.59,5120,"B-3","Alloy 617","Plate",314626
5121,"CapPass",178.23,-170.0,"Trend",1.049,30560.61,30563.59,5121,"B-3","Alloy 617","Plate",314626
5122,"CapPass",180.32,-170.3,"Trend",1.059,30566.57,30569.54,5122,"B-3","Alloy 617","Plate",314626
5123,"CapPass",180.72,-170.7,"Trend",1.059,30572.54,30575.54,5123,"B-3","Alloy 617","Plate",314626
5124,"CapPass",179.31,-168.0,"Trend",1.067,30578.50,30581.48,5124,"B-3","Alloy 617","Plate",314626
5125,"CapPass",176.19,-167.9,"Trend",1.050,30584.50,30587.43,5125,"B-3","Alloy 617","Plate",314626
5126,"CapPass",177.49,-170.5,"Trend",1.041,30590.43,30593.43,5126,"B-3","Alloy 617","Plate",314626
5127,"CapPass",178.65,-171.6,"Trend",1.041,30596.42,30599.39,5127,"B-3","Alloy 617","Plate",314626
5128,"CapPass",176.23,-173.2,"Trend",1.017,30602.40,30605.39,5128,"B-3","Alloy 617","Plate",314626
5129,"CapPass",177.61,-173.2,"Trend",1.026,30608.37,30611.36,5129,"B-3","Alloy 617","Plate",314626
5130,"CapPass",178.27,-173.3,"Trend",1.029,30614.34,30617.31,5130,"B-3","Alloy 617","Plate",314626
5131,"CapPass",175.71,-173.3,"Trend",1.014,30620.31,30623.26,5131,"B-3","Alloy 617","Plate",314626
5132,"CapPass",176.73,-171.4,"Trend",1.031,30626.28,30629.23,5132,"B-3","Alloy 617","Plate",314626
5133,"CapPass",178.69,-170.5,"Trend",1.048,30632.23,30635.20,5133,"B-3","Alloy 617","Plate",314626
5134,"CapPass",178.14,-171.4,"Trend",1.039,30638.22,30641.15,5134,"B-3","Alloy 617","Plate",314626
5135,"CapPass",177.95,-170.5,"Trend",1.044,30644.15,30647.14,5135,"B-3","Alloy 617","Plate",314626
5136,"CapPass",175.35,-169.0,"Trend",1.038,30650.15,30653.09,5136,"B-3","Alloy 617","Plate",314626
5137,"CapPass",177.04,-169.5,"Trend",1.045,30656.12,30659.04,5137,"B-3","Alloy 617","Plate",314626
5138,"CapPass",176.04,-170.2,"Trend",1.034,30662.06,30665.04,5138,"B-3","Alloy 617","Plate",314626
5139,"CapPass",176.48,-168.5,"Trend",1.048,30668.03,30670.92,5139,"B-3","Alloy 617","Plate",314626
5140,"CapPass",175.97,-170.5,"Trend",1.032,30673.97,30676.90,5140,"B-3","Alloy 617","Plate",314626
5141,"CapPass",177.10,-172.1,"Trend",1.029,30679.90,30682.97,5141,"B-3","Alloy 617","Plate",314626
5142,"CapPass",173.25,-174.0,"Trend",0.996,30685.98,30688.93,5142,"B-3","Alloy 617","Plate",314626
5143,"CapPass",177.16,-171.9,"Trend",1.031,30691.95,30694.90,5143,"B-3","Alloy 617","Plate",314626
5144,"CapPass",178.31,-162.6,"Trend",1.097,30697.90,30700.56,5144,"B-3","Alloy 617","Plate",314626
5145,"CapPass",175.28,-170.6,"Trend",1.028,30703.87,30706.86,5145,"B-3","Alloy 617","Plate",314626
5146,"CapPass",177.79,-172.4,"Trend",1.031,30709.84,30712.82,5146,"B-3","Alloy 617","Plate",314626
5147,"CapPass",178.86,-173.2,"Trend",1.033,30715.81,30718.78,5147,"B-3","Alloy 617","Plate",314626
5148,"CapPass",176.26,-171.8,"Trend",1.026,30721.79,30724.76,5148,"B-3","Alloy 617","Plate",314626
5149,"CapPass",177.56,-174.0,"Trend",1.020,30727.75,30730.73,5149,"B-3","Alloy 617","Plate",314626
5150,"CapPass",175.96,-173.5,"Trend",1.014,30733.73,30736.70,5150,"B-3","Alloy 617","Plate",314626
5151,"CapPass",178.03,-165.9,"Trend",1.073,30739.67,30742.36,5151,"B-3","Alloy 617","Plate",314626
5152,"CapPass",178.32,-172.0,"Trend",1.036,30745.65,30748.64,5152,"B-3","Alloy 617","Plate",314626
5153,"CapPass",176.85,-171.7,"Trend",1.030,30751.64,30754.61,5153,"B-3","Alloy 617","Plate",314626
5154,"CapPass",178.42,-168.3,"Trend",1.060,30757.59,30760.57,5154,"B-3","Alloy 617","Plate",314626
5155,"CapPass",177.36,-173.1,"Trend",1.025,30763.57,30766.54,5155,"B-3","Alloy 617","Plate",314626
5156,"CapPass",175.83,-173.2,"Trend",1.015,30769.56,30772.53,5156,"B-3","Alloy 617","Plate",314626
5157,"CapPass",176.30,-171.4,"Trend",1.028,30775.51,30778.50,5157,"B-3","Alloy 617","Plate",314626
5158,"CapPass",178.50,-169.0,"Trend",1.056,30781.45,30784.45,5158,"B-3","Alloy 617","Plate",314626
5159,"CapPass",177.31,-169.2,"Trend",1.048,30787.42,30790.42,5159,"B-3","Alloy 617","Plate",314626
5160,"CapPass",176.50,-171.0,"Trend",1.032,30793.40,30796.40,5160,"B-3","Alloy 617","Plate",314626
5161,"CapPass",177.15,-171.1,"Trend",1.035,30799.40,30802.37,5161,"B-3","Alloy 617","Plate",314626
5162,"CapPass",175.43,-173.7,"Trend",1.010,30805.34,30808.36,5162,"B-3","Alloy 617","Plate",314626
5163,"CapPass",175.89,-172.8,"Trend",1.018,30811.34,30814.32,5163,"B-3","Alloy 617","Plate",314626
5164,"CapPass",177.44,-170.3,"Trend",1.042,30817.32,30820.29,5164,"B-3","Alloy 617","Plate",314626
5165,"CapPass",176.89,-174.5,"Trend",1.014,30823.26,30826.20,5165,"B-3","Alloy 617","Plate",314626
5166,"CapPass",172.35,-170.6,"Trend",1.010,30828.89,30832.22,5166,"B-3","Alloy 617","Plate",314626
5167,"CapPass",177.58,-170.5,"Trend",1.041,30835.20,30838.18,5167,"B-3","Alloy 617","Plate",314626
5168,"CapPass",178.52,-162.5,"Trend",1.099,30841.14,30843.82,5168,"B-3","Alloy 617","Plate",314626
5169,"CapPass",177.31,-171.0,"Trend",1.037,30847.11,30850.12,5169,"B-3","Alloy 617","Plate",314626
5170,"CapPass",175.06,-173.1,"Trend",1.011,30853.12,30856.09,5170,"B-3","Alloy 617","Plate",314626
5171,"CapPass",177.48,-173.4,"Trend",1.023,30859.09,30862.04,5171,"B-3","Alloy 617","Plate",314626
5172,"CapPass",176.03,-168.9,"Trend",1.042,30865.03,30868.04,5172,"B-3","Alloy 617","Plate",314626
5173,"CapPass",180.84,-170.9,"Trend",1.058,30871.03,30874.00,5173,"B-3","Alloy 617","Plate",314626
5174,"CapPass",179.98,-172.2,"Trend",1.045,30877.01,30879.97,5174,"B-3","Alloy 617","Plate",314626
5175,"CapPass",177.45,-174.3,"Trend",1.018,30882.98,30885.95,5175,"B-3","Alloy 617","Plate",314626
5176,"CapPass",180.03,-163.9,"Trend",1.098,30888.93,30891.57,5176,"B-3","Alloy 617","Plate",314626
5177,"CapPass",178.98,-170.8,"Trend",1.048,30894.90,30897.89,5177,"B-3","Alloy 617","Plate",314626
5178,"CapPass",177.78,-172.7,"Trend",1.029,30900.87,30903.86,5178,"B-3","Alloy 617","Plate",314626
5179,"CapPass",177.50,-174.2,"Trend",1.019,30906.86,30909.82,5179,"B-3","Alloy 617","Plate",314626
5180,"CapPass",177.96,-172.8,"Trend",1.030,30912.82,30915.79,5180,"B-3","Alloy 617","Plate",314626
5181,"CapPass",177.35,-173.0,"Trend",1.025,30918.79,30921.76,5181,"B-3","Alloy 617","Plate",314626
5182,"CapPass",179.44,-165.2,"Trend",1.086,30924.73,30927.73,5182,"B-3","Alloy 617","Plate",314626
5183,"CapPass",176.43,-167.9,"Trend",1.051,30930.70,30933.68,5183,"B-3","Alloy 617","Plate",314626
5184,"CapPass",175.50,-171.3,"Trend",1.024,30936.70,30939.67,5184,"B-3","Alloy 617","Plate",314626
5185,"CapPass",177.85,-173.7,"Trend",1.024,30942.67,30945.65,5185,"B-3","Alloy 617","Plate",314626
5186,"CapPass",178.62,-170.8,"Trend",1.046,30948.65,30951.62,5186,"B-3","Alloy 617","Plate",314626
5187,"CapPass",179.53,-172.2,"Trend",1.042,30954.62,30957.57,5187,"B-3","Alloy 617","Plate",314626
5188,"CapPass",179.25,-169.8,"Trend",1.055,30960.59,30963.54,5188,"B-3","Alloy 617","Plate",314626
5189,"CapPass",176.84,-173.1,"Trend",1.022,30966.56,30969.51,5189,"B-3","Alloy 617","Plate",314626
5190,"CapPass",175.64,-171.4,"Trend",1.025,30972.53,30975.48,5190,"B-3","Alloy 617","Plate",314626
5191,"CapPass",177.30,-166.1,"Trend",1.068,30978.48,30981.42,5191,"B-3","Alloy 617","Plate",314626
5192,"CapPass",176.16,-166.4,"Trend",1.059,30984.45,30987.31,5192,"B-3","Alloy 617","Plate",314626
5193,"CapPass",175.98,-170.7,"Trend",1.031,30990.39,30993.31,5193,"B-3","Alloy 617","Plate",314626
5194,"CapPass",174.21,-173.3,"Trend",1.006,30996.28,30999.36,5194,"B-3","Alloy 617","Plate",314626
5195,"CapPass",177.73,-172.3,"Trend",1.032,31002.37,31005.34,5195,"B-3","Alloy 617","Plate",314626
5196,"CapPass",176.12,-173.2,"Trend",1.017,31008.34,31011.31,5196,"B-3","Alloy 617","Plate",314626
5197,"CapPass",176.45,-173.8,"Trend",1.016,31014.31,31017.29,5197,"B-3","Alloy 617","Plate",314626
5198,"CapPass",174.85,-174.2,"Trend",1.004,31020.29,31023.26,5198,"B-3","Alloy 617","Plate",314626
5199,"CapPass",174.77,-174.3,"Trend",1.003,31026.26,31029.18,5199,"B-3","Alloy 617","Plate",314626
5200,"CapPass",167.75,-169.9,"Trend",0.987,31031.87,31035.18,5200,"B-3","Alloy 617","Plate",314626
5201,"CapPass",178.86,-170.8,"Trend",1.047,31038.18,31041.17,5201,"B-3","Alloy 617","Plate",314626
5202,"CapPass",177.99,-173.1,"Trend",1.029,31044.15,31047.14,5202,"B-3","Alloy 617","Plate",314626
5203,"CapPass",178.72,-172.5,"Trend",1.036,31050.14,31053.09,5203,"B-3","Alloy 617","Plate",314626
5204,"CapPass",176.79,-172.4,"Trend",1.025,31056.11,31059.06,5204,"B-3","Alloy 617","Plate",314626
5205,"CapPass",174.88,-171.8,"Trend",1.018,31062.07,31065.04,5205,"B-3","Alloy 617","Plate",314626
5206,"CapPass",177.40,-171.0,"Trend",1.038,31068.04,31071.01,5206,"B-3","Alloy 617","Plate",314626
5207,"CapPass",179.70,-162.7,"Trend",1.105,31073.98,31076.70,5207,"B-3","Alloy 617","Plate",314626
5208,"CapPass",178.19,-170.6,"Trend",1.044,31079.97,31082.93,5208,"B-3","Alloy 617","Plate",314626
5209,"CapPass",179.83,-171.2,"Trend",1.050,31085.95,31088.92,5209,"B-3","Alloy 617","Plate",314626
5210,"CapPass",175.55,-173.3,"Trend",1.013,31091.93,31094.89,5210,"B-3","Alloy 617","Plate",314626
5211,"CapPass",177.96,-163.2,"Trend",1.091,31097.82,31100.62,5211,"B-3","Alloy 617","Plate",314626
5212,"CapPass",178.17,-168.3,"Trend",1.058,31103.82,31106.65,5212,"B-3","Alloy 617","Plate",314626
5213,"CapPass",178.24,-169.1,"Trend",1.054,31109.81,31112.81,5213,"B-3","Alloy 617","Plate",314626
5214,"CapPass",176.35,-172.8,"Trend",1.021,31115.79,31118.75,5214,"B-3","Alloy 617","Plate",314626
5215,"CapPass",175.54,-173.0,"Trend",1.014,31121.76,31124.73,5215,"B-3","Alloy 617","Plate",314626
5216,"CapPass",178.99,-172.2,"Trend",1.039,31127.75,31130.70,5216,"B-3","Alloy 617","Plate",314626
5217,"CapPass",177.64,-171.5,"Trend",1.036,31133.72,31136.67,5217,"B-3","Alloy 617","Plate",314626
5218,"CapPass",177.61,-171.3,"Trend",1.037,31139.67,31142.65,5218,"B-3","Alloy 617","Plate",314626
5219,"CapPass",179.72,-172.1,"Trend",1.045,31145.64,31148.62,5219,"B-3","Alloy 617","Plate",314626
5220,"CapPass",179.33,-171.7,"Trend",1.045,31151.62,31154.59,5220,"B-3","Alloy 617","Plate",314626
5221,"CapPass",178.76,-171.9,"Trend",1.040,31157.61,31160.56,5221,"B-3","Alloy 617","Plate",314626
5222,"CapPass",174.53,-172.1,"Trend",1.014,31163.57,31166.51,5222,"B-3","Alloy 617","Plate",314626
5223,"CapPass",176.48,-169.9,"Trend",1.039,31169.51,31172.48,5223,"B-3","Alloy 617","Plate",314626
5224,"CapPass",176.27,-168.3,"Trend",1.047,31175.47,31178.36,5224,"B-3","Alloy 617","Plate",314626
5225,"CapPass",176.05,-169.5,"Trend",1.039,31181.42,31184.42,5225,"B-3","Alloy 617","Plate",314626
5226,"CapPass",177.75,-169.8,"Trend",1.047,31187.43,31190.40,5226,"B-3","Alloy 617","Plate",314626
5227,"CapPass",179.53,-169.2,"Trend",1.061,31193.39,31196.34,5227,"B-3","Alloy 617","Plate",314626
5228,"CapPass",176.35,-173.0,"Trend",1.019,31199.37,31202.36,5228,"B-3","Alloy 617","Plate",314626
5229,"CapPass",177.64,-173.3,"Trend",1.025,31205.34,31208.32,5229,"B-3","Alloy 617","Plate",314626
5230,"CapPass",176.52,-173.9,"Trend",1.015,31211.32,31214.23,5230,"B-3","Alloy 617","Plate",314626
5231,"CapPass",168.79,-168.2,"Trend",1.004,31216.97,31220.25,5231,"B-3","Alloy 617","Plate",314626
5232,"CapPass",178.88,-170.2,"Trend",1.051,31223.25,31226.22,5232,"B-3","Alloy 617","Plate",314626
5233,"CapPass",179.30,-162.3,"Trend",1.105,31229.18,31232.22,5233,"B-3","Alloy 617","Plate",314626
5234,"CapPass",176.57,-163.8,"Trend",1.078,31235.14,31238.00,5234,"B-3","Alloy 617","Plate",314626
5235,"CapPass",176.15,-172.8,"Trend",1.019,31241.17,31244.14,5235,"B-3","Alloy 617","Plate",314626
5236,"CapPass",175.82,-172.2,"Trend",1.021,31247.14,31250.12,5236,"B-3","Alloy 617","Plate",314626
5237,"CapPass",178.37,-170.8,"Trend",1.044,31253.11,31256.09,5237,"B-3","Alloy 617","Plate",314626
5238,"CapPass",177.64,-172.2,"Trend",1.032,31259.07,31262.04,5238,"B-3","Alloy 617","Plate",314626
5239,"CapPass",176.95,-172.5,"Trend",1.026,31265.06,31268.01,5239,"B-3","Alloy 617","Plate",314626
5240,"CapPass",177.96,-163.2,"Trend",1.091,31270.97,31273.79,5240,"B-3","Alloy 617","Plate",314626
5241,"CapPass",175.92,-166.3,"Trend",1.058,31276.93,31279.73,5241,"B-3","Alloy 617","Plate",314626
5242,"CapPass",176.77,-168.7,"Trend",1.048,31282.89,31285.79,5242,"B-3","Alloy 617","Plate",314626
5243,"CapPass",176.84,-171.8,"Trend",1.029,31288.87,31291.89,5243,"B-3","Alloy 617","Plate",314626
5244,"CapPass",177.06,-173.3,"Trend",1.022,31294.87,31297.86,5244,"B-3","Alloy 617","Plate",314626
5245,"CapPass",178.64,-172.2,"Trend",1.037,31300.86,31303.84,5245,"B-3","Alloy 617","Plate",314626
5246,"CapPass",177.36,-170.5,"Trend",1.040,31306.82,31309.79,5246,"B-3","Alloy 617","Plate",314626
5247,"CapPass",177.45,-173.3,"Trend",1.024,31312.81,31315.76,5247,"B-3","Alloy 617","Plate",314626
5248,"CapPass",178.27,-172.5,"Trend",1.034,31318.76,31321.75,5248,"B-3","Alloy 617","Plate",314626
5249,"CapPass",177.98,-160.1,"Trend",1.111,31324.70,31327.73,5249,"B-3","Alloy 617","Plate",314626
5250,"CapPass",176.85,-165.2,"Trend",1.071,31330.68,31333.51,5250,"B-3","Alloy 617","Plate",314626
5251,"CapPass",175.70,-169.3,"Trend",1.038,31336.65,31339.51,5251,"B-3","Alloy 617","Plate",314626
5252,"CapPass",176.29,-171.5,"Trend",1.028,31342.64,31345.61,5252,"B-3","Alloy 617","Plate",314626
5253,"CapPass",175.27,-173.5,"Trend",1.010,31348.62,31351.53,5253,"B-3","Alloy 617","Plate",314626
5254,"CapPass",170.95,-171.1,"Trend",0.999,31354.28,31357.54,5254,"B-3","Alloy 617","Plate",314626
5255,"CapPass",176.88,-173.0,"Trend",1.022,31360.56,31363.53,5255,"B-3","Alloy 617","Plate",314626
5256,"CapPass",177.65,-173.1,"Trend",1.026,31366.51,31369.50,5256,"B-3","Alloy 617","Plate",314626
5257,"CapPass",177.87,-168.2,"Trend",1.058,31372.50,31375.48,5257,"B-3","Alloy 617","Plate",314626
5258,"CapPass",180.87,-171.6,"Trend",1.054,31378.47,31381.40,5258,"B-3","Alloy 617","Plate",314626
5259,"CapPass",174.46,-173.4,"Trend",1.006,31384.43,31387.40,5259,"B-3","Alloy 617","Plate",314626
5260,"CapPass",175.95,-173.4,"Trend",1.015,31390.40,31393.37,5260,"B-3","Alloy 617","Plate",314626
5261,"CapPass",177.02,-173.9,"Trend",1.018,31396.37,31399.36,5261,"B-3","Alloy 617","Plate",314626
5262,"CapPass",176.98,-173.1,"Trend",1.023,31402.34,31405.31,5262,"B-3","Alloy 617","Plate",314626
5263,"CapPass",176.75,-174.4,"Trend",1.014,31408.32,31411.22,5263,"B-3","Alloy 617","Plate",314626
5264,"CapPass",169.52,-171.7,"Trend",0.987,31413.95,31417.25,5264,"B-3","Alloy 617","Plate",314626
5265,"CapPass",175.90,-172.1,"Trend",1.022,31420.26,31423.22,5265,"B-3","Alloy 617","Plate",314626
5266,"CapPass",175.96,-173.2,"Trend",1.016,31426.23,31429.20,5266,"B-3","Alloy 617","Plate",314626
5267,"CapPass",178.02,-172.6,"Trend",1.032,31432.18,31435.17,5267,"B-3","Alloy 617","Plate",314626
5268,"CapPass",178.14,-170.7,"Trend",1.044,31438.17,31441.14,5268,"B-3","Alloy 617","Plate",314626
5269,"CapPass",178.99,-172.5,"Trend",1.038,31444.14,31447.11,5269,"B-3","Alloy 617","Plate",314626
5270,"CapPass",178.93,-172.4,"Trend",1.038,31450.12,31453.07,5270,"B-3","Alloy 617","Plate",314626
5271,"CapPass",179.53,-163.7,"Trend",1.097,31456.09,31459.04,5271,"B-3","Alloy 617","Plate",314626
5272,"CapPass",175.92,-164.5,"Trend",1.069,31462.01,31464.87,5272,"B-3","Alloy 617","Plate",314626
5273,"CapPass",176.03,-168.6,"Trend",1.044,31467.98,31470.97,5273,"B-3","Alloy 617","Plate",314626
5274,"CapPass",176.87,-171.7,"Trend",1.030,31473.97,31476.93,5274,"B-3","Alloy 617","Plate",314626
5275,"CapPass",176.53,-171.7,"Trend",1.028,31479.95,31482.92,5275,"B-3","Alloy 617","Plate",314626
5276,"CapPass",178.24,-169.6,"Trend",1.051,31485.93,31488.89,5276,"B-3","Alloy 617","Plate",314626
5277,"CapPass",178.39,-170.2,"Trend",1.048,31491.90,31494.87,5277,"B-3","Alloy 617","Plate",314626
5278,"CapPass",178.65,-172.2,"Trend",1.038,31497.87,31500.84,5278,"B-3","Alloy 617","Plate",314626
5279,"CapPass",177.80,-172.2,"Trend",1.033,31503.82,31506.79,5279,"B-3","Alloy 617","Plate",314626
5280,"CapPass",178.38,-163.7,"Trend",1.089,31509.76,31512.43,5280,"B-3","Alloy 617","Plate",314626
5281,"CapPass",175.72,-171.1,"Trend",1.027,31515.72,31518.70,5281,"B-3","Alloy 617","Plate",314626
5282,"CapPass",175.21,-172.0,"Trend",1.019,31521.73,31524.70,5282,"B-3","Alloy 617","Plate",314626
5283,"CapPass",176.49,-173.1,"Trend",1.020,31527.70,31530.68,5283,"B-3","Alloy 617","Plate",314626
5284,"CapPass",179.66,-161.5,"Trend",1.112,31533.67,31536.22,5284,"B-3","Alloy 617","Plate",314626
5285,"CapPass",177.59,-171.3,"Trend",1.037,31539.64,31542.62,5285,"B-3","Alloy 617","Plate",314626
5286,"CapPass",175.88,-172.9,"Trend",1.017,31545.62,31548.59,5286,"B-3","Alloy 617","Plate",314626
5287,"CapPass",175.58,-174.6,"Trend",1.006,31551.57,31554.54,5287,"B-3","Alloy 617","Plate",314626
5288,"CapPass",168.85,-171.9,"Trend",0.982,31557.36,31560.50,5288,"B-3","Alloy 617","Plate",314626
5289,"CapPass",172.62,-170.6,"Trend",1.012,31563.34,31566.50,5289,"B-3","Alloy 617","Plate",314626
5290,"CapPass",177.74,-172.5,"Trend",1.030,31569.50,31572.47,5290,"B-3","Alloy 617","Plate",314626
5291,"CapPass",176.06,-172.0,"Trend",1.024,31575.47,31578.45,5291,"B-3","Alloy 617","Plate",314626
5292,"CapPass",177.10,-172.5,"Trend",1.027,31581.43,31584.40,5292,"B-3","Alloy 617","Plate",314626
5293,"CapPass",179.04,-169.5,"Trend",1.056,31587.40,31590.39,5293,"B-3","Alloy 617","Plate",314626
5294,"CapPass",177.72,-171.0,"Trend",1.039,31593.37,31596.36,5294,"B-3","Alloy 617","Plate",314626
5295,"CapPass",178.90,-170.8,"Trend",1.047,31599.34,31602.32,5295,"B-3","Alloy 617","Plate",314626
5296,"CapPass",180.30,-163.2,"Trend",1.105,31605.29,31607.86,5296,"B-3","Alloy 617","Plate",314626
5297,"CapPass",176.82,-172.5,"Trend",1.025,31611.28,31614.25,5297,"B-3","Alloy 617","Plate",314626
5298,"CapPass",177.13,-174.0,"Trend",1.018,31617.26,31620.18,5298,"B-3","Alloy 617","Plate",314626
5299,"CapPass",173.83,-171.9,"Trend",1.011,31623.22,31626.17,5299,"B-3","Alloy 617","Plate",314626
5300,"CapPass",177.07,-170.2,"Trend",1.040,31629.17,31632.17,5300,"B-3","Alloy 617","Plate",314626
5301,"CapPass",177.23,-171.1,"Trend",1.036,31635.17,31638.12,5301,"B-3","Alloy 617","Plate",314626
5302,"CapPass",177.08,-171.3,"Trend",1.034,31641.14,31644.12,5302,"B-3","Alloy 617","Plate",314626
5303,"CapPass",176.20,-174.3,"Trend",1.011,31647.11,31650.09,5303,"B-3","Alloy 617","Plate",314626
5304,"CapPass",178.61,-171.6,"Trend",1.041,31653.07,31656.04,5304,"B-3","Alloy 617","Plate",314626
5305,"CapPass",179.41,-170.8,"Trend",1.051,31659.06,31662.01,5305,"B-3","Alloy 617","Plate",314626
5306,"CapPass",177.54,-171.0,"Trend",1.038,31665.03,31668.00,5306,"B-3","Alloy 617","Plate",314626
5307,"CapPass",177.83,-172.0,"Trend",1.034,31670.98,31673.97,5307,"B-3","Alloy 617","Plate",314626
5308,"CapPass",175.82,-173.7,"Trend",1.012,31676.95,31679.92,5308,"B-3","Alloy 617","Plate",314626
5309,"CapPass",176.69,-169.5,"Trend",1.042,31682.92,31685.87,5309,"B-3","Alloy 617","Plate",314626
