Repository: js-molina/fatigue-A617

File: data/950C/Strain rate 0.001/0.30% strain/HTM_A20_PeakStress_B1.csv (part 14 of 15)
"Cycle","Data State","Max Stress Mpa","Min Stress Mpa","Qual State","Stress Ratio","Time Max Stress Sec","Time Min Stress Sec","Count","Sample","Alloy","Material_Form","Heat"
5101,"CapPass",160.76,-155.5,"Qualified",1.034,30441.01,30443.97,5101,"B-1","Alloy 617","Plate",314626
5102,"CapPass",160.88,-158.0,"Qualified",1.018,30447.00,30449.94,5102,"B-1","Alloy 617","Plate",314626
5103,"CapPass",159.66,-158.1,"Qualified",1.010,30452.97,30455.91,5103,"B-1","Alloy 617","Plate",314626
5104,"CapPass",159.35,-157.0,"Qualified",1.015,30458.93,30461.88,5104,"B-1","Alloy 617","Plate",314626
5105,"CapPass",160.90,-158.1,"Qualified",1.018,30464.90,30467.85,5105,"B-1","Alloy 617","Plate",314626
5106,"CapPass",157.50,-157.3,"Qualified",1.001,30470.87,30473.83,5106,"B-1","Alloy 617","Plate",314626
5107,"CapPass",159.13,-157.1,"Qualified",1.013,30476.84,30479.79,5107,"B-1","Alloy 617","Plate",314626
5108,"CapPass",157.83,-157.4,"Qualified",1.003,30482.81,30485.76,5108,"B-1","Alloy 617","Plate",314626
5109,"CapPass",159.40,-157.7,"Qualified",1.011,30488.78,30491.73,5109,"B-1","Alloy 617","Plate",314626
5110,"CapPass",158.84,-157.8,"Qualified",1.007,30494.75,30497.70,5110,"B-1","Alloy 617","Plate",314626
5111,"CapPass",158.62,-158.4,"Qualified",1.001,30500.72,30503.67,5111,"B-1","Alloy 617","Plate",314626
5112,"CapPass",158.69,-159.8,"Qualified",0.993,30506.68,30509.64,5112,"B-1","Alloy 617","Plate",314626
5113,"CapPass",159.00,-158.8,"Qualified",1.001,30512.67,30515.61,5113,"B-1","Alloy 617","Plate",314626
5114,"CapPass",159.99,-159.5,"Qualified",1.003,30518.62,30521.58,5114,"B-1","Alloy 617","Plate",314626
5115,"CapPass",159.53,-156.5,"Qualified",1.020,30524.59,30527.55,5115,"B-1","Alloy 617","Plate",314626
5116,"CapPass",157.69,-159.3,"Qualified",0.990,30530.58,30533.51,5116,"B-1","Alloy 617","Plate",314626
5117,"CapPass",157.88,-158.7,"Qualified",0.995,30536.53,30539.49,5117,"B-1","Alloy 617","Plate",314626
5118,"CapPass",159.10,-158.1,"Qualified",1.007,30542.51,30545.47,5118,"B-1","Alloy 617","Plate",314626
5119,"CapPass",156.71,-158.2,"Qualified",0.991,30548.48,30551.43,5119,"B-1","Alloy 617","Plate",314626
5120,"CapPass",157.88,-157.3,"Qualified",1.003,30554.45,30557.40,5120,"B-1","Alloy 617","Plate",314626
5121,"CapPass",159.02,-157.8,"Qualified",1.008,30560.42,30563.37,5121,"B-1","Alloy 617","Plate",314626
5122,"CapPass",158.93,-158.0,"Qualified",1.006,30566.39,30569.35,5122,"B-1","Alloy 617","Plate",314626
5123,"CapPass",160.38,-155.1,"Qualified",1.034,30572.36,30575.29,5123,"B-1","Alloy 617","Plate",314626
5124,"CapPass",159.44,-157.5,"Qualified",1.012,30578.33,30581.28,5124,"B-1","Alloy 617","Plate",314626
5125,"CapPass",159.09,-157.7,"Qualified",1.009,30584.29,30587.25,5125,"B-1","Alloy 617","Plate",314626
5126,"CapPass",157.62,-158.5,"Qualified",0.994,30590.27,30593.21,5126,"B-1","Alloy 617","Plate",314626
5127,"CapPass",156.92,-158.5,"Qualified",0.990,30596.24,30599.18,5127,"B-1","Alloy 617","Plate",314626
5128,"CapPass",158.73,-157.1,"Qualified",1.010,30602.21,30605.15,5128,"B-1","Alloy 617","Plate",314626
5129,"CapPass",158.35,-157.1,"Qualified",1.008,30608.18,30611.13,5129,"B-1","Alloy 617","Plate",314626
5130,"CapPass",157.04,-158.7,"Qualified",0.990,30614.15,30617.10,5130,"B-1","Alloy 617","Plate",314626
5131,"CapPass",158.47,-157.9,"Qualified",1.003,30620.11,30623.07,5131,"B-1","Alloy 617","Plate",314626
5132,"CapPass",158.48,-157.2,"Qualified",1.008,30626.09,30629.04,5132,"B-1","Alloy 617","Plate",314626
5133,"CapPass",157.26,-158.9,"Qualified",0.990,30632.07,30635.00,5133,"B-1","Alloy 617","Plate",314626
5134,"CapPass",158.91,-156.8,"Qualified",1.014,30638.03,30640.98,5134,"B-1","Alloy 617","Plate",314626
5135,"CapPass",159.45,-156.6,"Qualified",1.018,30644.00,30646.93,5135,"B-1","Alloy 617","Plate",314626
5136,"CapPass",159.59,-157.4,"Qualified",1.014,30649.97,30652.90,5136,"B-1","Alloy 617","Plate",314626
5137,"CapPass",158.63,-156.5,"Qualified",1.013,30655.92,30658.89,5137,"B-1","Alloy 617","Plate",314626
5138,"CapPass",159.90,-158.0,"Qualified",1.012,30661.92,30664.86,5138,"B-1","Alloy 617","Plate",314626
5139,"CapPass",157.16,-159.9,"Qualified",0.983,30667.87,30670.81,5139,"B-1","Alloy 617","Plate",314626
5140,"CapPass",155.46,-159.1,"Qualified",0.977,30673.84,30676.79,5140,"B-1","Alloy 617","Plate",314626
5141,"CapPass",157.23,-159.8,"Qualified",0.984,30679.82,30682.76,5141,"B-1","Alloy 617","Plate",314626
5142,"CapPass",157.40,-159.0,"Qualified",0.990,30685.79,30688.73,5142,"B-1","Alloy 617","Plate",314626
5143,"CapPass",156.47,-157.5,"Qualified",0.993,30691.75,30694.72,5143,"B-1","Alloy 617","Plate",314626
5144,"CapPass",156.15,-158.9,"Qualified",0.983,30697.72,30700.68,5144,"B-1","Alloy 617","Plate",314626
5145,"CapPass",157.29,-158.4,"Qualified",0.993,30703.69,30706.64,5145,"B-1","Alloy 617","Plate",314626
5146,"CapPass",156.56,-157.4,"Qualified",0.995,30709.67,30712.61,5146,"B-1","Alloy 617","Plate",314626
5147,"CapPass",160.01,-156.7,"Qualified",1.021,30715.61,30718.56,5147,"B-1","Alloy 617","Plate",314626
5148,"CapPass",157.51,-157.2,"Qualified",1.002,30721.61,30724.54,5148,"B-1","Alloy 617","Plate",314626
5149,"CapPass",157.51,-155.4,"Qualified",1.014,30727.57,30730.52,5149,"B-1","Alloy 617","Plate",314626
5150,"CapPass",157.21,-156.7,"Qualified",1.003,30733.54,30736.49,5150,"B-1","Alloy 617","Plate",314626
5151,"CapPass",158.76,-156.1,"Qualified",1.017,30739.50,30742.47,5151,"B-1","Alloy 617","Plate",314626
5152,"CapPass",154.99,-156.0,"Qualified",0.994,30745.47,30748.43,5152,"B-1","Alloy 617","Plate",314626
5153,"CapPass",158.06,-157.1,"Qualified",1.006,30751.45,30754.40,5153,"B-1","Alloy 617","Plate",314626
5154,"CapPass",158.13,-159.2,"Qualified",0.994,30757.42,30760.37,5154,"B-1","Alloy 617","Plate",314626
5155,"CapPass",158.66,-155.6,"Qualified",1.020,30763.39,30766.34,5155,"B-1","Alloy 617","Plate",314626
5156,"CapPass",158.86,-156.9,"Qualified",1.012,30769.36,30772.31,5156,"B-1","Alloy 617","Plate",314626
5157,"CapPass",159.93,-156.0,"Qualified",1.025,30775.33,30778.28,5157,"B-1","Alloy 617","Plate",314626
5158,"CapPass",158.79,-156.9,"Qualified",1.012,30781.30,30784.25,5158,"B-1","Alloy 617","Plate",314626
5159,"CapPass",157.78,-157.0,"Qualified",1.005,30787.27,30790.22,5159,"B-1","Alloy 617","Plate",314626
5160,"CapPass",157.88,-155.9,"Qualified",1.013,30793.23,30796.18,5160,"B-1","Alloy 617","Plate",314626
5161,"CapPass",159.80,-156.6,"Qualified",1.021,30799.20,30802.16,5161,"B-1","Alloy 617","Plate",314626
5162,"CapPass",156.65,-156.5,"Qualified",1.001,30805.17,30808.14,5162,"B-1","Alloy 617","Plate",314626
5163,"CapPass",158.11,-157.7,"Qualified",1.002,30811.15,30814.10,5163,"B-1","Alloy 617","Plate",314626
5164,"CapPass",156.63,-159.4,"Qualified",0.983,30817.13,30820.07,5164,"B-1","Alloy 617","Plate",314626
5165,"CapPass",156.51,-157.5,"Qualified",0.993,30823.08,30826.04,5165,"B-1","Alloy 617","Plate",314626
5166,"CapPass",158.52,-157.2,"Qualified",1.008,30829.06,30832.00,5166,"B-1","Alloy 617","Plate",314626
5167,"CapPass",157.97,-157.3,"Qualified",1.004,30835.03,30837.98,5167,"B-1","Alloy 617","Plate",314626
5168,"CapPass",159.22,-155.4,"Qualified",1.025,30841.00,30843.94,5168,"B-1","Alloy 617","Plate",314626
5169,"CapPass",158.10,-156.0,"Qualified",1.014,30846.96,30849.91,5169,"B-1","Alloy 617","Plate",314626
5170,"CapPass",158.39,-157.3,"Qualified",1.007,30852.93,30855.88,5170,"B-1","Alloy 617","Plate",314626
5171,"CapPass",157.88,-157.4,"Qualified",1.003,30858.90,30861.85,5171,"B-1","Alloy 617","Plate",314626
5172,"CapPass",157.33,-158.8,"Qualified",0.991,30864.87,30867.83,5172,"B-1","Alloy 617","Plate",314626
5173,"CapPass",156.79,-158.3,"Qualified",0.991,30870.84,30873.79,5173,"B-1","Alloy 617","Plate",314626
5174,"CapPass",155.87,-158.4,"Qualified",0.984,30876.81,30879.76,5174,"B-1","Alloy 617","Plate",314626
5175,"CapPass",155.05,-158.4,"Qualified",0.979,30882.78,30885.74,5175,"B-1","Alloy 617","Plate",314626
5176,"CapPass",157.31,-156.2,"Qualified",1.007,30888.75,30891.69,5176,"B-1","Alloy 617","Plate",314626
5177,"CapPass",159.63,-154.0,"Qualified",1.037,30894.72,30897.65,5177,"B-1","Alloy 617","Plate",314626
5178,"CapPass",158.04,-154.8,"Qualified",1.021,30900.68,30903.64,5178,"B-1","Alloy 617","Plate",314626
5179,"CapPass",158.23,-153.2,"Qualified",1.033,30906.66,30909.61,5179,"B-1","Alloy 617","Plate",314626
5180,"CapPass",160.17,-156.7,"Qualified",1.022,30912.62,30915.58,5180,"B-1","Alloy 617","Plate",314626
5181,"CapPass",159.40,-154.5,"Qualified",1.031,30918.60,30921.54,5181,"B-1","Alloy 617","Plate",314626
5182,"CapPass",156.20,-156.7,"Qualified",0.997,30924.57,30927.51,5182,"B-1","Alloy 617","Plate",314626
5183,"CapPass",155.55,-158.6,"Qualified",0.981,30930.54,30933.48,5183,"B-1","Alloy 617","Plate",314626
5184,"CapPass",156.23,-157.1,"Qualified",0.994,30936.51,30939.47,5184,"B-1","Alloy 617","Plate",314626
5185,"CapPass",155.20,-158.6,"Qualified",0.978,30942.48,30945.43,5185,"B-1","Alloy 617","Plate",314626
5186,"CapPass",155.68,-158.2,"Qualified",0.984,30948.46,30951.40,5186,"B-1","Alloy 617","Plate",314626
5187,"CapPass",155.41,-157.7,"Qualified",0.986,30954.43,30957.37,5187,"B-1","Alloy 617","Plate",314626
5188,"CapPass",154.18,-156.6,"Qualified",0.984,30960.39,30963.35,5188,"B-1","Alloy 617","Plate",314626
5189,"CapPass",157.66,-157.1,"Qualified",1.004,30966.36,30969.31,5189,"B-1","Alloy 617","Plate",314626
5190,"CapPass",158.06,-156.6,"Qualified",1.009,30972.33,30975.28,5190,"B-1","Alloy 617","Plate",314626
5191,"CapPass",156.83,-156.2,"Qualified",1.004,30978.29,30981.26,5191,"B-1","Alloy 617","Plate",314626
5192,"CapPass",156.93,-156.8,"Qualified",1.001,30984.27,30987.22,5192,"B-1","Alloy 617","Plate",314626
5193,"CapPass",156.68,-156.4,"Qualified",1.002,30990.24,30993.20,5193,"B-1","Alloy 617","Plate",314626
5194,"CapPass",156.00,-156.0,"Qualified",1.000,30996.22,30999.16,5194,"B-1","Alloy 617","Plate",314626
5195,"CapPass",157.12,-157.1,"Qualified",1.000,31002.18,31005.13,5195,"B-1","Alloy 617","Plate",314626
5196,"CapPass",157.58,-155.1,"Qualified",1.016,31008.15,31011.09,5196,"B-1","Alloy 617","Plate",314626
5197,"CapPass",155.17,-155.8,"Qualified",0.996,31014.11,31017.08,5197,"B-1","Alloy 617","Plate",314626
5198,"CapPass",156.85,-157.9,"Qualified",0.994,31020.10,31023.04,5198,"B-1","Alloy 617","Plate",314626
5199,"CapPass",156.06,-157.6,"Qualified",0.990,31026.05,31029.01,5199,"B-1","Alloy 617","Plate",314626
5200,"CapPass",158.05,-153.8,"Qualified",1.028,31032.02,31034.97,5200,"B-1","Alloy 617","Plate",314626
5201,"CapPass",159.61,-153.3,"Qualified",1.041,31037.97,31040.93,5201,"B-1","Alloy 617","Plate",314626
5202,"CapPass",157.85,-156.7,"Qualified",1.007,31043.97,31046.92,5202,"B-1","Alloy 617","Plate",314626
5203,"CapPass",157.87,-154.1,"Qualified",1.024,31049.93,31052.89,5203,"B-1","Alloy 617","Plate",314626
5204,"CapPass",157.08,-155.8,"Qualified",1.008,31055.91,31058.85,5204,"B-1","Alloy 617","Plate",314626
5205,"CapPass",156.73,-155.6,"Qualified",1.007,31061.87,31064.83,5205,"B-1","Alloy 617","Plate",314626
5206,"CapPass",155.49,-158.1,"Qualified",0.983,31067.84,31070.80,5206,"B-1","Alloy 617","Plate",314626
5207,"CapPass",154.89,-158.1,"Qualified",0.979,31073.81,31076.76,5207,"B-1","Alloy 617","Plate",314626
5208,"CapPass",154.11,-159.1,"Qualified",0.969,31079.79,31082.72,5208,"B-1","Alloy 617","Plate",314626
5209,"CapPass",153.43,-158.8,"Qualified",0.966,31085.76,31088.70,5209,"B-1","Alloy 617","Plate",314626
5210,"CapPass",154.48,-158.1,"Qualified",0.977,31091.73,31094.67,5210,"B-1","Alloy 617","Plate",314626
5211,"CapPass",155.68,-156.0,"Qualified",0.998,31097.69,31100.65,5211,"B-1","Alloy 617","Plate",314626
5212,"CapPass",157.98,-156.8,"Qualified",1.007,31103.66,31106.61,5212,"B-1","Alloy 617","Plate",314626
5213,"CapPass",156.87,-156.3,"Qualified",1.004,31109.63,31112.59,5213,"B-1","Alloy 617","Plate",314626
5214,"CapPass",157.28,-155.0,"Qualified",1.014,31115.59,31118.56,5214,"B-1","Alloy 617","Plate",314626
5215,"CapPass",156.28,-156.1,"Qualified",1.001,31121.58,31124.52,5215,"B-1","Alloy 617","Plate",314626
5216,"CapPass",157.81,-155.5,"Qualified",1.015,31127.54,31130.50,5216,"B-1","Alloy 617","Plate",314626
5217,"CapPass",155.79,-157.0,"Qualified",0.992,31133.51,31136.46,5217,"B-1","Alloy 617","Plate",314626
5218,"CapPass",157.19,-156.4,"Qualified",1.005,31139.47,31142.44,5218,"B-1","Alloy 617","Plate",314626
5219,"CapPass",156.68,-156.0,"Qualified",1.004,31145.46,31148.40,5219,"B-1","Alloy 617","Plate",314626
5220,"CapPass",156.37,-156.0,"Qualified",1.002,31151.42,31154.36,5220,"B-1","Alloy 617","Plate",314626
5221,"CapPass",155.79,-156.8,"Qualified",0.994,31157.39,31160.34,5221,"B-1","Alloy 617","Plate",314626
5222,"CapPass",154.91,-155.7,"Qualified",0.995,31163.36,31166.31,5222,"B-1","Alloy 617","Plate",314626
5223,"CapPass",155.68,-156.6,"Qualified",0.994,31169.34,31172.28,5223,"B-1","Alloy 617","Plate",314626
5224,"CapPass",156.55,-155.9,"Qualified",1.004,31175.29,31178.26,5224,"B-1","Alloy 617","Plate",314626
5225,"CapPass",155.80,-155.6,"Qualified",1.001,31181.27,31184.22,5225,"B-1","Alloy 617","Plate",314626
5226,"CapPass",156.01,-156.7,"Qualified",0.996,31187.24,31190.19,5226,"B-1","Alloy 617","Plate",314626
5227,"CapPass",155.27,-154.7,"Qualified",1.004,31193.21,31196.16,5227,"B-1","Alloy 617","Plate",314626
5228,"CapPass",155.95,-156.5,"Qualified",0.996,31199.18,31202.13,5228,"B-1","Alloy 617","Plate",314626
5229,"CapPass",154.55,-158.0,"Qualified",0.978,31205.14,31208.10,5229,"B-1","Alloy 617","Plate",314626
5230,"CapPass",154.16,-158.0,"Qualified",0.976,31211.12,31214.07,5230,"B-1","Alloy 617","Plate",314626
5231,"CapPass",156.98,-155.6,"Qualified",1.009,31217.08,31220.03,5231,"B-1","Alloy 617","Plate",314626
5232,"CapPass",157.76,-152.8,"Qualified",1.033,31223.06,31226.00,5232,"B-1","Alloy 617","Plate",314626
5233,"CapPass",158.70,-153.5,"Qualified",1.034,31229.01,31231.96,5233,"B-1","Alloy 617","Plate",314626
5234,"CapPass",158.72,-152.4,"Qualified",1.042,31234.98,31237.93,5234,"B-1","Alloy 617","Plate",314626
5235,"CapPass",157.49,-154.0,"Qualified",1.023,31240.93,31243.90,5235,"B-1","Alloy 617","Plate",314626
5236,"CapPass",155.57,-155.8,"Qualified",0.999,31246.93,31249.89,5236,"B-1","Alloy 617","Plate",314626
5237,"CapPass",154.92,-155.4,"Qualified",0.997,31252.90,31255.86,5237,"B-1","Alloy 617","Plate",314626
5238,"CapPass",154.94,-156.8,"Qualified",0.988,31258.88,31261.82,5238,"B-1","Alloy 617","Plate",314626
5239,"CapPass",154.38,-156.2,"Qualified",0.988,31264.84,31267.79,5239,"B-1","Alloy 617","Plate",314626
5240,"CapPass",153.96,-155.4,"Qualified",0.990,31270.82,31273.77,5240,"B-1","Alloy 617","Plate",314626
5241,"CapPass",155.78,-157.8,"Qualified",0.987,31276.78,31279.74,5241,"B-1","Alloy 617","Plate",314626
5242,"CapPass",153.75,-157.2,"Qualified",0.978,31282.75,31285.70,5242,"B-1","Alloy 617","Plate",314626
5243,"CapPass",154.05,-155.6,"Qualified",0.990,31288.72,31291.68,5243,"B-1","Alloy 617","Plate",314626
5244,"CapPass",155.98,-154.1,"Qualified",1.012,31294.70,31297.65,5244,"B-1","Alloy 617","Plate",314626
5245,"CapPass",155.53,-153.8,"Qualified",1.011,31300.67,31303.61,5245,"B-1","Alloy 617","Plate",314626
5246,"CapPass",156.88,-154.9,"Qualified",1.013,31306.63,31309.58,5246,"B-1","Alloy 617","Plate",314626
5247,"CapPass",156.40,-154.6,"Qualified",1.011,31312.60,31315.56,5247,"B-1","Alloy 617","Plate",314626
5248,"CapPass",156.41,-155.0,"Qualified",1.009,31318.56,31321.52,5248,"B-1","Alloy 617","Plate",314626
5249,"CapPass",155.97,-153.5,"Qualified",1.016,31324.54,31327.50,5249,"B-1","Alloy 617","Plate",314626
5250,"CapPass",155.40,-155.0,"Qualified",1.003,31330.51,31333.47,5250,"B-1","Alloy 617","Plate",314626
5251,"CapPass",155.89,-155.1,"Qualified",1.005,31336.48,31339.44,5251,"B-1","Alloy 617","Plate",314626
5252,"CapPass",155.05,-156.0,"Qualified",0.994,31342.45,31345.40,5252,"B-1","Alloy 617","Plate",314626
5253,"CapPass",154.87,-154.8,"Qualified",1.000,31348.43,31351.37,5253,"B-1","Alloy 617","Plate",314626
5254,"CapPass",154.48,-155.9,"Qualified",0.991,31354.40,31357.35,5254,"B-1","Alloy 617","Plate",314626
5255,"CapPass",157.05,-153.0,"Qualified",1.027,31360.36,31363.32,5255,"B-1","Alloy 617","Plate",314626
5256,"CapPass",156.09,-153.4,"Qualified",1.017,31366.33,31369.29,5256,"B-1","Alloy 617","Plate",314626
5257,"CapPass",156.84,-153.2,"Qualified",1.024,31372.29,31375.25,5257,"B-1","Alloy 617","Plate",314626
5258,"CapPass",155.43,-154.6,"Qualified",1.006,31378.27,31381.22,5258,"B-1","Alloy 617","Plate",314626
5259,"CapPass",152.37,-155.2,"Qualified",0.982,31384.25,31387.19,5259,"B-1","Alloy 617","Plate",314626
5260,"CapPass",156.75,-154.4,"Qualified",1.015,31390.21,31393.17,5260,"B-1","Alloy 617","Plate",314626
5261,"CapPass",154.53,-155.0,"Qualified",0.997,31396.18,31399.14,5261,"B-1","Alloy 617","Plate",314626
5262,"CapPass",154.68,-155.6,"Qualified",0.994,31402.15,31405.11,5262,"B-1","Alloy 617","Plate",314626
5263,"CapPass",153.63,-155.7,"Qualified",0.987,31408.11,31411.08,5263,"B-1","Alloy 617","Plate",314626
5264,"CapPass",154.37,-154.6,"Qualified",0.998,31414.10,31417.04,5264,"B-1","Alloy 617","Plate",314626
5265,"CapPass",153.57,-155.3,"Qualified",0.989,31420.07,31423.02,5265,"B-1","Alloy 617","Plate",314626
5266,"CapPass",154.28,-154.9,"Qualified",0.996,31426.04,31428.98,5266,"B-1","Alloy 617","Plate",314626
5267,"CapPass",154.13,-154.1,"Qualified",1.000,31432.00,31434.96,5267,"B-1","Alloy 617","Plate",314626
5268,"CapPass",156.08,-152.8,"Qualified",1.021,31437.96,31440.92,5268,"B-1","Alloy 617","Plate",314626
5269,"CapPass",156.44,-154.1,"Qualified",1.015,31443.95,31446.89,5269,"B-1","Alloy 617","Plate",314626
5270,"CapPass",155.47,-154.9,"Qualified",1.004,31449.91,31452.85,5270,"B-1","Alloy 617","Plate",314626
5271,"CapPass",154.22,-154.8,"Qualified",0.996,31455.88,31458.83,5271,"B-1","Alloy 617","Plate",314626
5272,"CapPass",155.38,-154.9,"Qualified",1.003,31461.84,31464.80,5272,"B-1","Alloy 617","Plate",314626
5273,"CapPass",153.74,-152.8,"Qualified",1.006,31467.83,31470.78,5273,"B-1","Alloy 617","Plate",314626
5274,"CapPass",155.55,-154.0,"Qualified",1.010,31473.79,31476.74,5274,"B-1","Alloy 617","Plate",314626
5275,"CapPass",155.79,-154.7,"Qualified",1.007,31479.75,31482.72,5275,"B-1","Alloy 617","Plate",314626
5276,"CapPass",153.03,-155.4,"Qualified",0.985,31485.72,31488.68,5276,"B-1","Alloy 617","Plate",314626
5277,"CapPass",154.66,-153.9,"Qualified",1.005,31491.69,31494.65,5277,"B-1","Alloy 617","Plate",314626
5278,"CapPass",154.69,-152.5,"Qualified",1.014,31497.67,31500.63,5278,"B-1","Alloy 617","Plate",314626
5279,"CapPass",154.82,-153.4,"Qualified",1.009,31503.64,31506.59,5279,"B-1","Alloy 617","Plate",314626
5280,"CapPass",156.09,-152.3,"Qualified",1.025,31509.59,31512.54,5280,"B-1","Alloy 617","Plate",314626
5281,"CapPass",154.46,-154.0,"Qualified",1.003,31515.57,31518.53,5281,"B-1","Alloy 617","Plate",314626
5282,"CapPass",154.03,-155.0,"Qualified",0.994,31521.54,31524.50,5282,"B-1","Alloy 617","Plate",314626
5283,"CapPass",153.71,-155.3,"Qualified",0.990,31527.52,31530.47,5283,"B-1","Alloy 617","Plate",314626
5284,"CapPass",152.52,-155.0,"Qualified",0.984,31533.48,31536.43,5284,"B-1","Alloy 617","Plate",314626
5285,"CapPass",155.75,-153.6,"Qualified",1.014,31539.46,31542.40,5285,"B-1","Alloy 617","Plate",314626
5286,"CapPass",154.65,-152.9,"Qualified",1.011,31545.43,31548.37,5286,"B-1","Alloy 617","Plate",314626
5287,"CapPass",153.97,-154.5,"Qualified",0.996,31551.40,31554.35,5287,"B-1","Alloy 617","Plate",314626
5288,"CapPass",154.27,-154.1,"Qualified",1.001,31557.36,31560.31,5288,"B-1","Alloy 617","Plate",314626
5289,"CapPass",153.89,-153.0,"Qualified",1.006,31563.34,31566.29,5289,"B-1","Alloy 617","Plate",314626
5290,"CapPass",154.51,-156.2,"Qualified",0.989,31569.30,31572.25,5290,"B-1","Alloy 617","Plate",314626
5291,"CapPass",153.43,-154.4,"Qualified",0.993,31575.27,31578.22,5291,"B-1","Alloy 617","Plate",314626
5292,"CapPass",154.78,-154.3,"Qualified",1.003,31581.24,31584.19,5292,"B-1","Alloy 617","Plate",314626
5293,"CapPass",151.56,-156.1,"Qualified",0.971,31587.22,31590.17,5293,"B-1","Alloy 617","Plate",314626
5294,"CapPass",150.88,-155.1,"Qualified",0.973,31593.19,31596.14,5294,"B-1","Alloy 617","Plate",314626
5295,"CapPass",153.45,-155.7,"Qualified",0.986,31599.15,31602.11,5295,"B-1","Alloy 617","Plate",314626
5296,"CapPass",152.41,-153.3,"Qualified",0.994,31605.12,31608.08,5296,"B-1","Alloy 617","Plate",314626
5297,"CapPass",155.30,-153.6,"Qualified",1.011,31611.08,31614.04,5297,"B-1","Alloy 617","Plate",314626
5298,"CapPass",154.23,-153.4,"Qualified",1.005,31617.06,31620.01,5298,"B-1","Alloy 617","Plate",314626
5299,"CapPass",155.24,-152.9,"Qualified",1.016,31623.02,31625.97,5299,"B-1","Alloy 617","Plate",314626
5300,"CapPass",153.87,-154.6,"Qualified",0.995,31629.00,31631.95,5300,"B-1","Alloy 617","Plate",314626
5301,"CapPass",155.77,-152.9,"Qualified",1.019,31634.97,31637.92,5301,"B-1","Alloy 617","Plate",314626
5302,"CapPass",152.98,-154.3,"Qualified",0.991,31640.93,31643.89,5302,"B-1","Alloy 617","Plate",314626
5303,"CapPass",151.54,-155.7,"Qualified",0.973,31646.92,31649.86,5303,"B-1","Alloy 617","Plate",314626
5304,"CapPass",151.36,-154.4,"Qualified",0.980,31652.88,31655.83,5304,"B-1","Alloy 617","Plate",314626
5305,"CapPass",150.27,-155.9,"Qualified",0.964,31658.86,31661.79,5305,"B-1","Alloy 617","Plate",314626
5306,"CapPass",152.00,-153.8,"Qualified",0.988,31664.82,31667.78,5306,"B-1","Alloy 617","Plate",314626
5307,"CapPass",153.21,-154.0,"Qualified",0.995,31670.79,31673.74,5307,"B-1","Alloy 617","Plate",314626
5308,"CapPass",155.65,-152.3,"Qualified",1.022,31676.76,31679.70,5308,"B-1","Alloy 617","Plate",314626
5309,"CapPass",154.85,-153.3,"Qualified",1.010,31682.72,31685.67,5309,"B-1","Alloy 617","Plate",314626
5310,"CapPass",153.10,-153.1,"Qualified",1.000,31688.70,31691.66,5310,"B-1","Alloy 617","Plate",314626
5311,"CapPass",152.68,-152.7,"Qualified",1.000,31694.67,31697.62,5311,"B-1","Alloy 617","Plate",314626
5312,"CapPass",152.70,-153.4,"Qualified",0.995,31700.64,31703.59,5312,"B-1","Alloy 617","Plate",314626
5313,"CapPass",153.11,-155.4,"Qualified",0.985,31706.61,31709.56,5313,"B-1","Alloy 617","Plate",314626
5314,"CapPass",153.67,-152.9,"Qualified",1.005,31712.58,31715.53,5314,"B-1","Alloy 617","Plate",314626
5315,"CapPass",152.55,-153.4,"Qualified",0.995,31718.54,31721.50,5315,"B-1","Alloy 617","Plate",314626
5316,"CapPass",153.51,-152.7,"Qualified",1.006,31724.51,31727.47,5316,"B-1","Alloy 617","Plate",314626
5317,"CapPass",152.69,-152.8,"Qualified",0.999,31730.48,31733.44,5317,"B-1","Alloy 617","Plate",314626
5318,"CapPass",151.68,-152.7,"Qualified",0.994,31736.47,31739.40,5318,"B-1","Alloy 617","Plate",314626
5319,"CapPass",151.44,-155.1,"Qualified",0.976,31742.43,31745.38,5319,"B-1","Alloy 617","Plate",314626
5320,"CapPass",153.08,-153.5,"Qualified",0.997,31748.40,31751.34,5320,"B-1","Alloy 617","Plate",314626
5321,"CapPass",152.59,-153.7,"Qualified",0.993,31754.36,31757.32,5321,"B-1","Alloy 617","Plate",314626
5322,"CapPass",151.79,-152.6,"Qualified",0.995,31760.33,31763.28,5322,"B-1","Alloy 617","Plate",314626
5323,"CapPass",152.72,-152.8,"Qualified",0.999,31766.31,31769.26,5323,"B-1","Alloy 617","Plate",314626
5324,"CapPass",153.36,-153.0,"Qualified",1.002,31772.28,31775.23,5324,"B-1","Alloy 617","Plate",314626
5325,"CapPass",153.62,-153.6,"Qualified",1.000,31778.24,31781.19,5325,"B-1","Alloy 617","Plate",314626
5326,"CapPass",154.36,-152.8,"Qualified",1.010,31784.20,31787.16,5326,"B-1","Alloy 617","Plate",314626
5327,"CapPass",150.97,-154.3,"Qualified",0.978,31790.18,31793.14,5327,"B-1","Alloy 617","Plate",314626
5328,"CapPass",150.10,-155.5,"Qualified",0.965,31796.15,31799.11,5328,"B-1","Alloy 617","Plate",314626
5329,"CapPass",150.66,-153.0,"Qualified",0.985,31802.13,31805.08,5329,"B-1","Alloy 617","Plate",314626
5330,"CapPass",153.28,-154.0,"Qualified",0.995,31808.09,31811.05,5330,"B-1","Alloy 617","Plate",314626
5331,"CapPass",152.08,-153.2,"Qualified",0.993,31814.06,31817.01,5331,"B-1","Alloy 617","Plate",314626
5332,"CapPass",154.02,-152.8,"Qualified",1.008,31820.03,31822.99,5332,"B-1","Alloy 617","Plate",314626
5333,"CapPass",154.12,-151.6,"Qualified",1.017,31826.00,31828.97,5333,"B-1","Alloy 617","Plate",314626
5334,"CapPass",153.29,-150.9,"Qualified",1.016,31831.97,31834.92,5334,"B-1","Alloy 617","Plate",314626
5335,"CapPass",153.42,-152.2,"Qualified",1.008,31837.93,31840.89,5335,"B-1","Alloy 617","Plate",314626
5336,"CapPass",152.48,-151.8,"Qualified",1.004,31843.91,31846.86,5336,"B-1","Alloy 617","Plate",314626
5337,"CapPass",153.29,-153.0,"Qualified",1.002,31849.88,31852.83,5337,"B-1","Alloy 617","Plate",314626
5338,"CapPass",151.83,-152.7,"Qualified",0.994,31855.85,31858.80,5338,"B-1","Alloy 617","Plate",314626
5339,"CapPass",152.25,-153.2,"Qualified",0.993,31861.81,31864.77,5339,"B-1","Alloy 617","Plate",314626
5340,"CapPass",149.55,-154.1,"Qualified",0.971,31867.79,31870.74,5340,"B-1","Alloy 617","Plate",314626
5341,"CapPass",150.23,-153.2,"Qualified",0.980,31873.77,31876.72,5341,"B-1","Alloy 617","Plate",314626
5342,"CapPass",153.38,-151.4,"Qualified",1.013,31879.72,31882.68,5342,"B-1","Alloy 617","Plate",314626
5343,"CapPass",152.56,-151.5,"Qualified",1.007,31885.71,31888.67,5343,"B-1","Alloy 617","Plate",314626
5344,"CapPass",153.52,-151.6,"Qualified",1.013,31891.66,31894.62,5344,"B-1","Alloy 617","Plate",314626
5345,"CapPass",151.89,-153.9,"Qualified",0.987,31897.64,31900.60,5345,"B-1","Alloy 617","Plate",314626
5346,"CapPass",152.86,-151.2,"Qualified",1.011,31903.60,31906.55,5346,"B-1","Alloy 617","Plate",314626
5347,"CapPass",153.94,-151.4,"Qualified",1.017,31909.58,31912.52,5347,"B-1","Alloy 617","Plate",314626
5348,"CapPass",153.00,-152.0,"Qualified",1.007,31915.54,31918.50,5348,"B-1","Alloy 617","Plate",314626
5349,"CapPass",150.46,-154.2,"Qualified",0.976,31921.51,31924.47,5349,"B-1","Alloy 617","Plate",314626
5350,"CapPass",150.39,-154.2,"Qualified",0.975,31927.49,31930.43,5350,"B-1","Alloy 617","Plate",314626
5351,"CapPass",150.57,-153.1,"Qualified",0.984,31933.46,31936.41,5351,"B-1","Alloy 617","Plate",314626
5352,"CapPass",148.06,-155.0,"Qualified",0.955,31939.43,31942.38,5352,"B-1","Alloy 617","Plate",314626
5353,"CapPass",149.72,-153.2,"Qualified",0.977,31945.39,31948.35,5353,"B-1","Alloy 617","Plate",314626
5354,"CapPass",151.86,-149.9,"Qualified",1.013,31951.36,31954.33,5354,"B-1","Alloy 617","Plate",314626
5355,"CapPass",152.44,-151.2,"Qualified",1.008,31957.34,31960.29,5355,"B-1","Alloy 617","Plate",314626
5356,"CapPass",151.36,-150.5,"Qualified",1.006,31963.32,31966.26,5356,"B-1","Alloy 617","Plate",314626
5357,"CapPass",152.64,-151.5,"Qualified",1.007,31969.29,31972.23,5357,"B-1","Alloy 617","Plate",314626
5358,"CapPass",153.57,-150.4,"Qualified",1.021,31975.23,31978.18,5358,"B-1","Alloy 617","Plate",314626
5359,"CapPass",152.08,-151.6,"Qualified",1.003,31981.22,31984.17,5359,"B-1","Alloy 617","Plate",314626
5360,"CapPass",151.34,-150.6,"Qualified",1.005,31987.19,31990.14,5360,"B-1","Alloy 617","Plate",314626
5361,"CapPass",152.47,-151.7,"Qualified",1.005,31993.15,31996.11,5361,"B-1","Alloy 617","Plate",314626
5362,"CapPass",150.11,-151.4,"Qualified",0.992,31999.12,32002.08,5362,"B-1","Alloy 617","Plate",314626
5363,"CapPass",150.75,-151.1,"Qualified",0.998,32005.09,32008.04,5363,"B-1","Alloy 617","Plate",314626
5364,"CapPass",150.87,-151.0,"Qualified",0.999,32011.06,32014.02,5364,"B-1","Alloy 617","Plate",314626
5365,"CapPass",152.02,-150.2,"Qualified",1.012,32017.04,32019.99,5365,"B-1","Alloy 617","Plate",314626
5366,"CapPass",152.99,-151.7,"Qualified",1.008,32023.00,32025.95,5366,"B-1","Alloy 617","Plate",314626
5367,"CapPass",150.97,-149.9,"Qualified",1.007,32028.97,32031.93,5367,"B-1","Alloy 617","Plate",314626
5368,"CapPass",151.10,-152.8,"Qualified",0.989,32034.95,32037.90,5368,"B-1","Alloy 617","Plate",314626
5369,"CapPass",151.88,-151.2,"Qualified",1.005,32040.90,32043.85,5369,"B-1","Alloy 617","Plate",314626
5370,"CapPass",151.99,-150.0,"Qualified",1.013,32046.88,32049.83,5370,"B-1","Alloy 617","Plate",314626
5371,"CapPass",151.22,-150.1,"Qualified",1.007,32052.84,32055.79,5371,"B-1","Alloy 617","Plate",314626
5372,"CapPass",151.30,-152.1,"Qualified",0.995,32058.81,32061.77,5372,"B-1","Alloy 617","Plate",314626
5373,"CapPass",150.21,-151.8,"Qualified",0.989,32064.78,32067.73,5373,"B-1","Alloy 617","Plate",314626
5374,"CapPass",152.07,-150.5,"Qualified",1.011,32070.76,32073.72,5374,"B-1","Alloy 617","Plate",314626
5375,"CapPass",151.59,-152.7,"Qualified",0.993,32076.73,32079.68,5375,"B-1","Alloy 617","Plate",314626
5376,"CapPass",149.81,-150.8,"Qualified",0.993,32082.70,32085.65,5376,"B-1","Alloy 617","Plate",314626
5377,"CapPass",150.80,-152.3,"Qualified",0.990,32088.68,32091.62,5377,"B-1","Alloy 617","Plate",314626
5378,"CapPass",151.54,-152.3,"Qualified",0.995,32094.63,32097.58,5378,"B-1","Alloy 617","Plate",314626
5379,"CapPass",150.86,-150.9,"Qualified",1.000,32100.61,32103.57,5379,"B-1","Alloy 617","Plate",314626
5380,"CapPass",152.29,-149.0,"Qualified",1.022,32106.58,32109.53,5380,"B-1","Alloy 617","Plate",314626
5381,"CapPass",151.07,-150.8,"Qualified",1.002,32112.54,32115.50,5381,"B-1","Alloy 617","Plate",314626
5382,"CapPass",151.11,-149.5,"Qualified",1.011,32118.51,32121.47,5382,"B-1","Alloy 617","Plate",314626
5383,"CapPass",148.97,-151.4,"Qualified",0.984,32124.49,32127.45,5383,"B-1","Alloy 617","Plate",314626
5384,"CapPass",148.07,-152.1,"Qualified",0.973,32130.46,32133.42,5384,"B-1","Alloy 617","Plate",314626
5385,"CapPass",148.88,-152.6,"Qualified",0.976,32136.44,32139.39,5385,"B-1","Alloy 617","Plate",314626
5386,"CapPass",148.37,-150.5,"Qualified",0.986,32142.40,32145.35,5386,"B-1","Alloy 617","Plate",314626
5387,"CapPass",149.93,-149.9,"Qualified",1.000,32148.37,32151.32,5387,"B-1","Alloy 617","Plate",314626
5388,"CapPass",150.64,-150.4,"Qualified",1.002,32154.34,32157.29,5388,"B-1","Alloy 617","Plate",314626
5389,"CapPass",150.67,-150.6,"Qualified",1.000,32160.31,32163.25,5389,"B-1","Alloy 617","Plate",314626
5390,"CapPass",151.75,-150.6,"Qualified",1.008,32166.27,32169.24,5390,"B-1","Alloy 617","Plate",314626
5391,"CapPass",149.26,-152.2,"Qualified",0.981,32172.25,32175.20,5391,"B-1","Alloy 617","Plate",314626
5392,"CapPass",150.26,-150.9,"Qualified",0.996,32178.22,32181.17,5392,"B-1","Alloy 617","Plate",314626
5393,"CapPass",149.11,-152.5,"Qualified",0.978,32184.18,32187.13,5393,"B-1","Alloy 617","Plate",314626
5394,"CapPass",149.02,-150.4,"Qualified",0.991,32190.15,32193.11,5394,"B-1","Alloy 617","Plate",314626
5395,"CapPass",148.32,-151.8,"Qualified",0.977,32196.13,32199.08,5395,"B-1","Alloy 617","Plate",314626
5396,"CapPass",148.34,-151.9,"Qualified",0.976,32202.09,32205.05,5396,"B-1","Alloy 617","Plate",314626
5397,"CapPass",150.66,-147.8,"Qualified",1.020,32208.06,32211.02,5397,"B-1","Alloy 617","Plate",314626
5398,"CapPass",152.03,-148.2,"Qualified",1.026,32214.03,32216.97,5398,"B-1","Alloy 617","Plate",314626
5399,"CapPass",151.99,-149.7,"Qualified",1.015,32219.99,32222.94,5399,"B-1","Alloy 617","Plate",314626
5400,"CapPass",149.85,-151.1,"Qualified",0.992,32225.97,32228.93,5400,"B-1","Alloy 617","Plate",314626
5401,"CapPass",148.31,-151.5,"Qualified",0.979,32231.95,32234.90,5401,"B-1","Alloy 617","Plate",314626
5402,"CapPass",149.66,-150.2,"Qualified",0.997,32237.92,32240.86,5402,"B-1","Alloy 617","Plate",314626
5403,"CapPass",150.75,-150.5,"Qualified",1.001,32243.88,32246.83,5403,"B-1","Alloy 617","Plate",314626
5404,"CapPass",150.07,-151.0,"Qualified",0.994,32249.85,32252.80,5404,"B-1","Alloy 617","Plate",314626
5405,"CapPass",148.93,-152.0,"Qualified",0.980,32255.82,32258.78,5405,"B-1","Alloy 617","Plate",314626
5406,"CapPass",147.72,-150.7,"Qualified",0.980,32261.79,32264.75,5406,"B-1","Alloy 617","Plate",314626
5407,"CapPass",148.37,-149.6,"Qualified",0.992,32267.76,32270.72,5407,"B-1","Alloy 617","Plate",314626
5408,"CapPass",149.75,-151.4,"Qualified",0.989,32273.74,32276.69,5408,"B-1","Alloy 617","Plate",314626
5409,"CapPass",149.36,-149.4,"Qualified",0.999,32279.71,32282.65,5409,"B-1","Alloy 617","Plate",314626
5410,"CapPass",150.20,-149.8,"Qualified",1.002,32285.67,32288.63,5410,"B-1","Alloy 617","Plate",314626
5411,"CapPass",148.76,-150.6,"Qualified",0.988,32291.65,32294.60,5411,"B-1","Alloy 617","Plate",314626
5412,"CapPass",150.41,-149.3,"Qualified",1.007,32297.61,32300.57,5412,"B-1","Alloy 617","Plate",314626
5413,"CapPass",148.66,-152.6,"Qualified",0.974,32303.58,32306.54,5413,"B-1","Alloy 617","Plate",314626
5414,"CapPass",149.32,-151.8,"Qualified",0.984,32309.54,32312.50,5414,"B-1","Alloy 617","Plate",314626
5415,"CapPass",146.79,-151.7,"Qualified",0.968,32315.53,32318.48,5415,"B-1","Alloy 617","Plate",314626
5416,"CapPass",146.05,-151.4,"Qualified",0.964,32321.49,32324.46,5416,"B-1","Alloy 617","Plate",314626
5417,"CapPass",147.93,-150.9,"Qualified",0.980,32327.46,32330.41,5417,"B-1","Alloy 617","Plate",314626
5418,"CapPass",150.45,-152.3,"Qualified",0.988,32333.43,32336.39,5418,"B-1","Alloy 617","Plate",314626
5419,"CapPass",146.66,-151.4,"Qualified",0.969,32339.40,32342.35,5419,"B-1","Alloy 617","Plate",314626
5420,"CapPass",148.00,-150.6,"Qualified",0.982,32345.36,32348.33,5420,"B-1","Alloy 617","Plate",314626
5421,"CapPass",148.52,-148.9,"Qualified",0.997,32351.34,32354.29,5421,"B-1","Alloy 617","Plate",314626
5422,"CapPass",149.01,-149.1,"Qualified",0.999,32357.31,32360.27,5422,"B-1","Alloy 617","Plate",314626
5423,"CapPass",150.31,-149.8,"Qualified",1.004,32363.28,32366.23,5423,"B-1","Alloy 617","Plate",314626
5424,"CapPass",147.92,-150.6,"Qualified",0.982,32369.25,32372.20,5424,"B-1","Alloy 617","Plate",314626
5425,"CapPass",149.99,-148.9,"Qualified",1.007,32375.22,32378.17,5425,"B-1","Alloy 617","Plate",314626
5426,"CapPass",148.43,-148.9,"Qualified",0.997,32381.19,32384.14,5426,"B-1","Alloy 617","Plate",314626
5427,"CapPass",148.38,-149.1,"Qualified",0.995,32387.16,32390.11,5427,"B-1","Alloy 617","Plate",314626
5428,"CapPass",147.75,-149.0,"Qualified",0.992,32393.12,32396.08,5428,"B-1","Alloy 617","Plate",314626
5429,"CapPass",148.86,-148.7,"Qualified",1.001,32399.09,32402.05,5429,"B-1","Alloy 617","Plate",314626
5430,"CapPass",147.83,-151.4,"Qualified",0.977,32405.08,32408.03,5430,"B-1","Alloy 617","Plate",314626
5431,"CapPass",147.67,-150.8,"Qualified",0.979,32411.04,32413.99,5431,"B-1","Alloy 617","Plate",314626
5432,"CapPass",146.25,-149.9,"Qualified",0.976,32417.01,32419.97,5432,"B-1","Alloy 617","Plate",314626
5433,"CapPass",149.56,-149.9,"Qualified",0.998,32422.97,32425.93,5433,"B-1","Alloy 617","Plate",314626
5434,"CapPass",146.46,-149.7,"Qualified",0.979,32428.94,32431.90,5434,"B-1","Alloy 617","Plate",314626
5435,"CapPass",148.98,-148.7,"Qualified",1.002,32434.91,32437.87,5435,"B-1","Alloy 617","Plate",314626
5436,"CapPass",148.66,-149.3,"Qualified",0.996,32440.88,32443.83,5436,"B-1","Alloy 617","Plate",314626
5437,"CapPass",147.02,-150.0,"Qualified",0.980,32446.85,32449.81,5437,"B-1","Alloy 617","Plate",314626
5438,"CapPass",147.78,-149.4,"Qualified",0.989,32452.83,32455.78,5438,"B-1","Alloy 617","Plate",314626
5439,"CapPass",146.66,-150.2,"Qualified",0.976,32458.79,32461.75,5439,"B-1","Alloy 617","Plate",314626
5440,"CapPass",144.41,-150.1,"Qualified",0.962,32464.76,32467.73,5440,"B-1","Alloy 617","Plate",314626
5441,"CapPass",144.65,-150.5,"Qualified",0.961,32470.74,32473.70,5441,"B-1","Alloy 617","Plate",314626
5442,"CapPass",148.43,-148.5,"Qualified",1.000,32476.69,32479.66,5442,"B-1","Alloy 617","Plate",314626
5443,"CapPass",146.97,-149.4,"Qualified",0.984,32482.66,32485.63,5443,"B-1","Alloy 617","Plate",314626
5444,"CapPass",148.05,-148.4,"Qualified",0.998,32488.65,32491.60,5444,"B-1","Alloy 617","Plate",314626
5445,"CapPass",145.77,-150.1,"Qualified",0.971,32494.61,32497.58,5445,"B-1","Alloy 617","Plate",314626
5446,"CapPass",145.90,-150.3,"Qualified",0.970,32500.58,32503.54,5446,"B-1","Alloy 617","Plate",314626
5447,"CapPass",145.44,-149.6,"Qualified",0.972,32506.56,32509.50,5447,"B-1","Alloy 617","Plate",314626
5448,"CapPass",145.30,-150.4,"Qualified",0.966,32512.53,32515.48,5448,"B-1","Alloy 617","Plate",314626
5449,"CapPass",144.20,-150.6,"Qualified",0.958,32518.49,32521.45,5449,"B-1","Alloy 617","Plate",314626
5450,"CapPass",146.82,-149.4,"Qualified",0.983,32524.46,32527.42,5450,"B-1","Alloy 617","Plate",314626
5451,"CapPass",145.42,-149.1,"Qualified",0.975,32530.43,32533.39,5451,"B-1","Alloy 617","Plate",314626
5452,"CapPass",146.51,-149.2,"Qualified",0.982,32536.40,32539.36,5452,"B-1","Alloy 617","Plate",314626
5453,"CapPass",146.40,-148.6,"Qualified",0.985,32542.37,32545.33,5453,"B-1","Alloy 617","Plate",314626
5454,"CapPass",147.20,-149.0,"Qualified",0.988,32548.34,32551.29,5454,"B-1","Alloy 617","Plate",314626
5455,"CapPass",146.19,-150.8,"Qualified",0.970,32554.31,32557.26,5455,"B-1","Alloy 617","Plate",314626
5456,"CapPass",144.36,-151.2,"Qualified",0.955,32560.27,32563.25,5456,"B-1","Alloy 617","Plate",314626
5457,"CapPass",144.66,-150.0,"Qualified",0.964,32566.25,32569.21,5457,"B-1","Alloy 617","Plate",314626
5458,"CapPass",145.38,-149.1,"Qualified",0.975,32572.22,32575.18,5458,"B-1","Alloy 617","Plate",314626
5459,"CapPass",147.06,-149.4,"Qualified",0.985,32578.18,32581.15,5459,"B-1","Alloy 617","Plate",314626
5460,"CapPass",145.73,-149.7,"Qualified",0.973,32584.15,32587.11,5460,"B-1","Alloy 617","Plate",314626
5461,"CapPass",144.61,-149.0,"Qualified",0.971,32590.13,32593.08,5461,"B-1","Alloy 617","Plate",314626
5462,"CapPass",147.81,-147.1,"Qualified",1.005,32596.09,32599.06,5462,"B-1","Alloy 617","Plate",314626
5463,"CapPass",146.89,-148.0,"Qualified",0.992,32602.08,32605.03,5463,"B-1","Alloy 617","Plate",314626
5464,"CapPass",144.58,-148.7,"Qualified",0.972,32608.04,32611.00,5464,"B-1","Alloy 617","Plate",314626
5465,"CapPass",146.09,-147.8,"Qualified",0.988,32614.00,32616.97,5465,"B-1","Alloy 617","Plate",314626
5466,"CapPass",147.28,-148.4,"Qualified",0.992,32619.96,32622.93,5466,"B-1","Alloy 617","Plate",314626
5467,"CapPass",146.38,-148.2,"Qualified",0.988,32625.94,32628.90,5467,"B-1","Alloy 617","Plate",314626
5468,"CapPass",147.02,-148.5,"Qualified",0.990,32631.90,32634.87,5468,"B-1","Alloy 617","Plate",314626
5469,"CapPass",144.75,-149.3,"Qualified",0.969,32637.88,32640.85,5469,"B-1","Alloy 617","Plate",314626
5470,"CapPass",144.72,-148.8,"Qualified",0.972,32643.85,32646.82,5470,"B-1","Alloy 617","Plate",314626
5471,"CapPass",145.34,-147.6,"Qualified",0.984,32649.83,32652.79,5471,"B-1","Alloy 617","Plate",314626
5472,"CapPass",144.97,-146.6,"Qualified",0.989,32655.79,32658.75,5472,"B-1","Alloy 617","Plate",314626
5473,"CapPass",147.51,-146.7,"Qualified",1.006,32661.76,32664.72,5473,"B-1","Alloy 617","Plate",314626
5474,"CapPass",146.71,-148.1,"Qualified",0.991,32667.72,32670.68,5474,"B-1","Alloy 617","Plate",314626
5475,"CapPass",145.77,-147.7,"Qualified",0.987,32673.70,32676.65,5475,"B-1","Alloy 617","Plate",314626
5476,"CapPass",146.69,-146.2,"Qualified",1.004,32679.66,32682.64,5476,"B-1","Alloy 617","Plate",314626
5477,"CapPass",145.69,-148.2,"Qualified",0.983,32685.65,32688.60,5477,"B-1","Alloy 617","Plate",314626
5478,"CapPass",144.82,-147.1,"Qualified",0.984,32691.61,32694.57,5478,"B-1","Alloy 617","Plate",314626
5479,"CapPass",146.72,-146.8,"Qualified",0.999,32697.58,32700.54,5479,"B-1","Alloy 617","Plate",314626
5480,"CapPass",145.40,-147.5,"Qualified",0.986,32703.55,32706.52,5480,"B-1","Alloy 617","Plate",314626
5481,"CapPass",143.22,-148.2,"Qualified",0.966,32709.52,32712.48,5481,"B-1","Alloy 617","Plate",314626
5482,"CapPass",145.40,-146.5,"Qualified",0.993,32715.49,32718.46,5482,"B-1","Alloy 617","Plate",314626
5483,"CapPass",146.10,-146.1,"Qualified",1.000,32721.46,32724.42,5483,"B-1","Alloy 617","Plate",314626
5484,"CapPass",146.00,-147.3,"Qualified",0.991,32727.43,32730.39,5484,"B-1","Alloy 617","Plate",314626
5485,"CapPass",143.84,-147.8,"Qualified",0.973,32733.40,32736.36,5485,"B-1","Alloy 617","Plate",314626
5486,"CapPass",145.05,-148.8,"Qualified",0.975,32739.37,32742.33,5486,"B-1","Alloy 617","Plate",314626
5487,"CapPass",145.36,-147.2,"Qualified",0.987,32745.34,32748.30,5487,"B-1","Alloy 617","Plate",314626
5488,"CapPass",144.08,-147.0,"Qualified",0.980,32751.31,32754.26,5488,"B-1","Alloy 617","Plate",314626
