Repository: js-molina/fatigue-A617

File: data/950C/Strain rate 0.001/0.30% strain/HTM_A20_PeakStress_B3.csv (part 14 of 23)
"Cycle","Data State","Max Stress Mpa","Min Stress Mpa","Qual State","Stress Ratio","Time Max Stress Sec","Time Min Stress Sec","Count","Sample","Alloy","Material_Form","Heat"
5310,"CapPass",174.90,-172.1,"Trend",1.016,31688.89,31691.86,5310,"B-3","Alloy 617","Plate",314626
5311,"CapPass",176.72,-168.6,"Trend",1.048,31694.84,31697.75,5311,"B-3","Alloy 617","Plate",314626
5312,"CapPass",177.21,-170.3,"Trend",1.040,31700.78,31703.75,5312,"B-3","Alloy 617","Plate",314626
5313,"CapPass",176.15,-171.2,"Trend",1.029,31706.73,31709.78,5313,"B-3","Alloy 617","Plate",314626
5314,"CapPass",174.22,-174.2,"Trend",1.000,31712.78,31715.73,5314,"B-3","Alloy 617","Plate",314626
5315,"CapPass",174.27,-173.8,"Trend",1.002,31718.73,31721.70,5315,"B-3","Alloy 617","Plate",314626
5316,"CapPass",177.64,-170.8,"Trend",1.040,31724.72,31727.68,5316,"B-3","Alloy 617","Plate",314626
5317,"CapPass",177.00,-163.5,"Trend",1.083,31730.59,31733.31,5317,"B-3","Alloy 617","Plate",314626
5318,"CapPass",177.99,-171.0,"Trend",1.041,31736.64,31739.62,5318,"B-3","Alloy 617","Plate",314626
5319,"CapPass",176.65,-169.7,"Trend",1.041,31742.61,31745.59,5319,"B-3","Alloy 617","Plate",314626
5320,"CapPass",177.81,-172.7,"Trend",1.030,31748.59,31751.57,5320,"B-3","Alloy 617","Plate",314626
5321,"CapPass",177.17,-173.3,"Trend",1.022,31754.56,31757.53,5321,"B-3","Alloy 617","Plate",314626
5322,"CapPass",178.57,-171.5,"Trend",1.041,31760.53,31763.48,5322,"B-3","Alloy 617","Plate",314626
5323,"CapPass",178.44,-170.2,"Trend",1.048,31766.50,31769.47,5323,"B-3","Alloy 617","Plate",314626
5324,"CapPass",179.27,-162.9,"Trend",1.101,31772.43,31775.01,5324,"B-3","Alloy 617","Plate",314626
5325,"CapPass",177.19,-171.0,"Trend",1.036,31778.43,31781.40,5325,"B-3","Alloy 617","Plate",314626
5326,"CapPass",175.72,-172.8,"Trend",1.017,31784.40,31787.37,5326,"B-3","Alloy 617","Plate",314626
5327,"CapPass",175.58,-173.3,"Trend",1.013,31790.37,31793.36,5327,"B-3","Alloy 617","Plate",314626
5328,"CapPass",174.92,-173.8,"Trend",1.007,31796.34,31799.32,5328,"B-3","Alloy 617","Plate",314626
5329,"CapPass",177.02,-174.1,"Trend",1.017,31802.31,31805.29,5329,"B-3","Alloy 617","Plate",314626
5330,"CapPass",175.81,-173.1,"Trend",1.016,31808.29,31811.26,5330,"B-3","Alloy 617","Plate",314626
5331,"CapPass",174.29,-174.1,"Trend",1.001,31814.26,31817.20,5331,"B-3","Alloy 617","Plate",314626
5332,"CapPass",175.14,-171.3,"Trend",1.023,31820.22,31823.18,5332,"B-3","Alloy 617","Plate",314626
5333,"CapPass",179.70,-164.2,"Trend",1.094,31826.17,31828.79,5333,"B-3","Alloy 617","Plate",314626
5334,"CapPass",175.59,-171.6,"Trend",1.023,31832.14,31835.12,5334,"B-3","Alloy 617","Plate",314626
5335,"CapPass",173.43,-171.8,"Trend",1.009,31838.14,31841.11,5335,"B-3","Alloy 617","Plate",314626
5336,"CapPass",176.64,-174.3,"Trend",1.013,31844.11,31847.09,5336,"B-3","Alloy 617","Plate",314626
5337,"CapPass",173.08,-174.5,"Trend",0.992,31850.09,31853.06,5337,"B-3","Alloy 617","Plate",314626
5338,"CapPass",177.43,-171.3,"Trend",1.036,31856.04,31859.03,5338,"B-3","Alloy 617","Plate",314626
5339,"CapPass",176.31,-173.0,"Trend",1.019,31862.03,31864.98,5339,"B-3","Alloy 617","Plate",314626
5340,"CapPass",176.72,-172.8,"Trend",1.023,31867.98,31870.97,5340,"B-3","Alloy 617","Plate",314626
5341,"CapPass",177.30,-173.2,"Trend",1.024,31873.95,31876.95,5341,"B-3","Alloy 617","Plate",314626
5342,"CapPass",177.53,-173.4,"Trend",1.024,31879.93,31882.90,5342,"B-3","Alloy 617","Plate",314626
5343,"CapPass",176.14,-173.3,"Trend",1.016,31885.90,31888.87,5343,"B-3","Alloy 617","Plate",314626
5344,"CapPass",176.04,-173.4,"Trend",1.016,31891.87,31894.82,5344,"B-3","Alloy 617","Plate",314626
5345,"CapPass",175.30,-173.1,"Trend",1.013,31897.84,31900.81,5345,"B-3","Alloy 617","Plate",314626
5346,"CapPass",177.84,-165.7,"Trend",1.073,31903.78,31906.73,5346,"B-3","Alloy 617","Plate",314626
5347,"CapPass",176.31,-164.4,"Trend",1.072,31909.75,31912.51,5347,"B-3","Alloy 617","Plate",314626
5348,"CapPass",176.25,-172.5,"Trend",1.022,31915.73,31918.72,5348,"B-3","Alloy 617","Plate",314626
5349,"CapPass",177.10,-173.4,"Trend",1.021,31921.70,31924.68,5349,"B-3","Alloy 617","Plate",314626
5350,"CapPass",177.30,-170.9,"Trend",1.037,31927.68,31930.67,5350,"B-3","Alloy 617","Plate",314626
5351,"CapPass",178.36,-169.2,"Trend",1.054,31933.62,31936.62,5351,"B-3","Alloy 617","Plate",314626
5352,"CapPass",177.21,-169.6,"Trend",1.045,31939.62,31942.59,5352,"B-3","Alloy 617","Plate",314626
5353,"CapPass",177.14,-170.3,"Trend",1.040,31945.59,31948.56,5353,"B-3","Alloy 617","Plate",314626
5354,"CapPass",177.31,-170.9,"Trend",1.037,31951.57,31954.53,5354,"B-3","Alloy 617","Plate",314626
5355,"CapPass",178.79,-170.7,"Trend",1.047,31957.51,31960.51,5355,"B-3","Alloy 617","Plate",314626
5356,"CapPass",177.61,-172.2,"Trend",1.031,31963.50,31966.47,5356,"B-3","Alloy 617","Plate",314626
5357,"CapPass",179.21,-160.0,"Trend",1.120,31969.43,31971.97,5357,"B-3","Alloy 617","Plate",314626
5358,"CapPass",176.29,-172.5,"Trend",1.022,31975.42,31978.40,5358,"B-3","Alloy 617","Plate",314626
5359,"CapPass",176.19,-172.9,"Trend",1.019,31981.42,31984.37,5359,"B-3","Alloy 617","Plate",314626
5360,"CapPass",176.30,-173.0,"Trend",1.019,31987.37,31990.36,5360,"B-3","Alloy 617","Plate",314626
5361,"CapPass",177.75,-174.0,"Trend",1.022,31993.36,31996.32,5361,"B-3","Alloy 617","Plate",314626
5362,"CapPass",176.78,-173.6,"Trend",1.019,31999.31,32002.28,5362,"B-3","Alloy 617","Plate",314626
5363,"CapPass",178.51,-172.0,"Trend",1.038,32005.29,32008.25,5363,"B-3","Alloy 617","Plate",314626
5364,"CapPass",178.01,-172.7,"Trend",1.031,32011.26,32014.23,5364,"B-3","Alloy 617","Plate",314626
5365,"CapPass",177.05,-173.6,"Trend",1.020,32017.25,32020.22,5365,"B-3","Alloy 617","Plate",314626
5366,"CapPass",178.53,-174.0,"Trend",1.026,32023.20,32026.15,5366,"B-3","Alloy 617","Plate",314626
5367,"CapPass",175.61,-171.6,"Trend",1.024,32029.14,32032.11,5367,"B-3","Alloy 617","Plate",314626
5368,"CapPass",175.91,-171.3,"Trend",1.027,32035.14,32038.11,5368,"B-3","Alloy 617","Plate",314626
5369,"CapPass",176.16,-169.4,"Trend",1.040,32041.09,32044.06,5369,"B-3","Alloy 617","Plate",314626
5370,"CapPass",176.77,-167.9,"Trend",1.053,32047.06,32050.01,5370,"B-3","Alloy 617","Plate",314626
5371,"CapPass",175.78,-166.9,"Trend",1.054,32053.01,32055.79,5371,"B-3","Alloy 617","Plate",314626
5372,"CapPass",177.12,-172.3,"Trend",1.028,32059.01,32062.00,5372,"B-3","Alloy 617","Plate",314626
5373,"CapPass",177.10,-172.7,"Trend",1.025,32064.98,32067.97,5373,"B-3","Alloy 617","Plate",314626
5374,"CapPass",176.22,-173.7,"Trend",1.014,32070.97,32073.92,5374,"B-3","Alloy 617","Plate",314626
5375,"CapPass",176.03,-172.1,"Trend",1.023,32076.93,32079.84,5375,"B-3","Alloy 617","Plate",314626
5376,"CapPass",171.03,-170.6,"Trend",1.002,32082.73,32085.81,5376,"B-3","Alloy 617","Plate",314626
5377,"CapPass",174.84,-170.9,"Trend",1.023,32088.72,32091.75,5377,"B-3","Alloy 617","Plate",314626
5378,"CapPass",176.08,-169.1,"Trend",1.042,32094.79,32097.79,5378,"B-3","Alloy 617","Plate",314626
5379,"CapPass",178.60,-171.5,"Trend",1.041,32100.81,32103.78,5379,"B-3","Alloy 617","Plate",314626
5380,"CapPass",176.39,-171.1,"Trend",1.031,32106.78,32109.75,5380,"B-3","Alloy 617","Plate",314626
5381,"CapPass",178.71,-171.0,"Trend",1.045,32112.75,32115.73,5381,"B-3","Alloy 617","Plate",314626
5382,"CapPass",179.50,-161.4,"Trend",1.112,32118.70,32121.26,5382,"B-3","Alloy 617","Plate",314626
5383,"CapPass",174.82,-172.4,"Trend",1.014,32124.67,32127.64,5383,"B-3","Alloy 617","Plate",314626
5384,"CapPass",177.06,-170.5,"Trend",1.038,32130.65,32133.62,5384,"B-3","Alloy 617","Plate",314626
5385,"CapPass",176.73,-172.7,"Trend",1.024,32136.64,32139.59,5385,"B-3","Alloy 617","Plate",314626
5386,"CapPass",179.39,-171.6,"Trend",1.046,32142.59,32145.57,5386,"B-3","Alloy 617","Plate",314626
5387,"CapPass",177.07,-172.2,"Trend",1.028,32148.56,32151.54,5387,"B-3","Alloy 617","Plate",314626
5388,"CapPass",175.80,-172.4,"Trend",1.020,32154.53,32157.51,5388,"B-3","Alloy 617","Plate",314626
5389,"CapPass",178.89,-171.1,"Trend",1.045,32160.51,32163.47,5389,"B-3","Alloy 617","Plate",314626
5390,"CapPass",178.12,-163.7,"Trend",1.088,32166.45,32169.25,5390,"B-3","Alloy 617","Plate",314626
5391,"CapPass",175.16,-170.8,"Trend",1.025,32172.40,32175.40,5391,"B-3","Alloy 617","Plate",314626
5392,"CapPass",175.13,-173.3,"Trend",1.010,32178.40,32181.39,5392,"B-3","Alloy 617","Plate",314626
5393,"CapPass",172.92,-173.6,"Trend",0.996,32184.37,32187.34,5393,"B-3","Alloy 617","Plate",314626
5394,"CapPass",177.71,-172.7,"Trend",1.029,32190.36,32193.31,5394,"B-3","Alloy 617","Plate",314626
5395,"CapPass",176.20,-171.7,"Trend",1.026,32196.32,32199.29,5395,"B-3","Alloy 617","Plate",314626
5396,"CapPass",177.15,-171.6,"Trend",1.032,32202.29,32205.26,5396,"B-3","Alloy 617","Plate",314626
5397,"CapPass",176.15,-171.4,"Trend",1.028,32208.22,32211.25,5397,"B-3","Alloy 617","Plate",314626
5398,"CapPass",176.19,-171.4,"Trend",1.028,32214.25,32217.20,5398,"B-3","Alloy 617","Plate",314626
5399,"CapPass",177.24,-171.0,"Trend",1.036,32220.22,32223.18,5399,"B-3","Alloy 617","Plate",314626
5400,"CapPass",178.58,-170.7,"Trend",1.046,32226.17,32229.15,5400,"B-3","Alloy 617","Plate",314626
5401,"CapPass",178.99,-161.9,"Trend",1.105,32232.12,32234.67,5401,"B-3","Alloy 617","Plate",314626
5402,"CapPass",177.68,-167.7,"Trend",1.060,32238.06,32240.93,5402,"B-3","Alloy 617","Plate",314626
5403,"CapPass",173.54,-173.6,"Trend",0.999,32244.09,32247.04,5403,"B-3","Alloy 617","Plate",314626
5404,"CapPass",174.12,-174.1,"Trend",1.000,32250.04,32253.01,5404,"B-3","Alloy 617","Plate",314626
5405,"CapPass",174.87,-175.0,"Trend",0.999,32256.01,32259.00,5405,"B-3","Alloy 617","Plate",314626
5406,"CapPass",175.61,-173.5,"Trend",1.012,32262.00,32264.97,5406,"B-3","Alloy 617","Plate",314626
5407,"CapPass",175.61,-171.7,"Trend",1.022,32267.97,32270.93,5407,"B-3","Alloy 617","Plate",314626
5408,"CapPass",176.72,-173.6,"Trend",1.018,32273.93,32276.89,5408,"B-3","Alloy 617","Plate",314626
5409,"CapPass",174.58,-174.4,"Trend",1.001,32279.90,32282.87,5409,"B-3","Alloy 617","Plate",314626
5410,"CapPass",176.34,-171.9,"Trend",1.026,32285.89,32288.82,5410,"B-3","Alloy 617","Plate",314626
5411,"CapPass",174.07,-173.4,"Trend",1.004,32291.82,32294.79,5411,"B-3","Alloy 617","Plate",314626
5412,"CapPass",175.23,-169.7,"Trend",1.033,32297.76,32300.75,5412,"B-3","Alloy 617","Plate",314626
5413,"CapPass",175.28,-168.6,"Trend",1.040,32303.73,32306.65,5413,"B-3","Alloy 617","Plate",314626
5414,"CapPass",176.79,-169.6,"Trend",1.043,32309.68,32312.59,5414,"B-3","Alloy 617","Plate",314626
5415,"CapPass",177.15,-172.3,"Trend",1.028,32315.64,32318.67,5415,"B-3","Alloy 617","Plate",314626
5416,"CapPass",175.86,-173.6,"Trend",1.013,32321.68,32324.65,5416,"B-3","Alloy 617","Plate",314626
5417,"CapPass",174.30,-173.8,"Trend",1.003,32327.65,32330.64,5417,"B-3","Alloy 617","Plate",314626
5418,"CapPass",175.06,-174.9,"Trend",1.001,32333.62,32336.54,5418,"B-3","Alloy 617","Plate",314626
5419,"CapPass",170.48,-168.6,"Trend",1.011,32339.18,32342.56,5419,"B-3","Alloy 617","Plate",314626
5420,"CapPass",178.35,-171.4,"Trend",1.040,32345.56,32348.54,5420,"B-3","Alloy 617","Plate",314626
5421,"CapPass",177.96,-169.1,"Trend",1.053,32351.53,32354.50,5421,"B-3","Alloy 617","Plate",314626
5422,"CapPass",179.21,-169.3,"Trend",1.059,32357.51,32360.48,5422,"B-3","Alloy 617","Plate",314626
5423,"CapPass",179.49,-171.5,"Trend",1.046,32363.47,32366.45,5423,"B-3","Alloy 617","Plate",314626
5424,"CapPass",178.33,-171.2,"Trend",1.042,32369.45,32372.42,5424,"B-3","Alloy 617","Plate",314626
5425,"CapPass",179.28,-171.8,"Trend",1.044,32375.42,32378.39,5425,"B-3","Alloy 617","Plate",314626
5426,"CapPass",176.03,-172.5,"Trend",1.021,32381.39,32384.36,5426,"B-3","Alloy 617","Plate",314626
5427,"CapPass",179.25,-173.5,"Trend",1.033,32387.36,32390.34,5427,"B-3","Alloy 617","Plate",314626
5428,"CapPass",176.93,-173.0,"Trend",1.023,32393.32,32396.26,5428,"B-3","Alloy 617","Plate",314626
5429,"CapPass",174.04,-170.0,"Trend",1.024,32399.26,32402.20,5429,"B-3","Alloy 617","Plate",314626
5430,"CapPass",174.97,-169.5,"Trend",1.032,32405.25,32408.23,5430,"B-3","Alloy 617","Plate",314626
5431,"CapPass",178.41,-169.1,"Trend",1.055,32411.25,32414.20,5431,"B-3","Alloy 617","Plate",314626
5432,"CapPass",178.64,-168.4,"Trend",1.061,32417.20,32420.17,5432,"B-3","Alloy 617","Plate",314626
5433,"CapPass",177.30,-171.2,"Trend",1.036,32423.18,32426.15,5433,"B-3","Alloy 617","Plate",314626
5434,"CapPass",176.31,-173.2,"Trend",1.018,32429.14,32432.11,5434,"B-3","Alloy 617","Plate",314626
5435,"CapPass",176.37,-171.6,"Trend",1.028,32435.07,32438.07,5435,"B-3","Alloy 617","Plate",314626
5436,"CapPass",176.74,-172.2,"Trend",1.026,32441.09,32444.06,5436,"B-3","Alloy 617","Plate",314626
5437,"CapPass",179.70,-162.3,"Trend",1.107,32447.03,32449.57,5437,"B-3","Alloy 617","Plate",314626
5438,"CapPass",174.78,-169.3,"Trend",1.032,32452.97,32455.97,5438,"B-3","Alloy 617","Plate",314626
5439,"CapPass",174.06,-174.6,"Trend",0.997,32459.00,32461.97,5439,"B-3","Alloy 617","Plate",314626
5440,"CapPass",177.32,-173.5,"Trend",1.022,32464.97,32467.93,5440,"B-3","Alloy 617","Plate",314626
5441,"CapPass",178.67,-170.7,"Trend",1.047,32470.92,32473.87,5441,"B-3","Alloy 617","Plate",314626
5442,"CapPass",176.88,-171.5,"Trend",1.031,32476.90,32479.87,5442,"B-3","Alloy 617","Plate",314626
5443,"CapPass",173.78,-173.4,"Trend",1.002,32482.87,32485.82,5443,"B-3","Alloy 617","Plate",314626
5444,"CapPass",176.59,-173.8,"Trend",1.016,32488.84,32491.81,5444,"B-3","Alloy 617","Plate",314626
5445,"CapPass",174.57,-174.3,"Trend",1.002,32494.82,32497.73,5445,"B-3","Alloy 617","Plate",314626
5446,"CapPass",168.20,-170.4,"Trend",0.987,32500.50,32503.75,5446,"B-3","Alloy 617","Plate",314626
5447,"CapPass",177.77,-170.4,"Trend",1.043,32506.73,32509.72,5447,"B-3","Alloy 617","Plate",314626
5448,"CapPass",178.61,-166.7,"Trend",1.072,32512.70,32515.64,5448,"B-3","Alloy 617","Plate",314626
5449,"CapPass",177.49,-168.7,"Trend",1.052,32518.67,32521.62,5449,"B-3","Alloy 617","Plate",314626
5450,"CapPass",177.35,-170.6,"Trend",1.039,32524.61,32527.62,5450,"B-3","Alloy 617","Plate",314626
5451,"CapPass",176.24,-170.7,"Trend",1.032,32530.64,32533.59,5451,"B-3","Alloy 617","Plate",314626
5452,"CapPass",178.32,-171.2,"Trend",1.042,32536.59,32539.56,5452,"B-3","Alloy 617","Plate",314626
5453,"CapPass",178.85,-171.4,"Trend",1.044,32542.56,32545.54,5453,"B-3","Alloy 617","Plate",314626
5454,"CapPass",178.23,-172.0,"Trend",1.036,32548.54,32551.51,5454,"B-3","Alloy 617","Plate",314626
5455,"CapPass",178.90,-171.8,"Trend",1.042,32554.51,32557.47,5455,"B-3","Alloy 617","Plate",314626
5456,"CapPass",178.90,-171.4,"Trend",1.044,32560.48,32563.43,5456,"B-3","Alloy 617","Plate",314626
5457,"CapPass",176.15,-168.9,"Trend",1.043,32566.47,32569.40,5457,"B-3","Alloy 617","Plate",314626
5458,"CapPass",177.77,-170.0,"Trend",1.046,32572.40,32575.36,5458,"B-3","Alloy 617","Plate",314626
5459,"CapPass",176.89,-166.4,"Trend",1.063,32578.36,32581.18,5459,"B-3","Alloy 617","Plate",314626
5460,"CapPass",177.06,-172.2,"Trend",1.028,32584.36,32587.34,5460,"B-3","Alloy 617","Plate",314626
5461,"CapPass",179.79,-160.3,"Trend",1.122,32590.31,32592.86,5461,"B-3","Alloy 617","Plate",314626
5462,"CapPass",174.75,-168.3,"Trend",1.038,32596.20,32599.23,5462,"B-3","Alloy 617","Plate",314626
5463,"CapPass",175.78,-169.7,"Trend",1.036,32602.22,32605.22,5463,"B-3","Alloy 617","Plate",314626
5464,"CapPass",174.94,-172.2,"Trend",1.016,32608.23,32611.20,5464,"B-3","Alloy 617","Plate",314626
5465,"CapPass",176.61,-170.8,"Trend",1.034,32614.20,32617.17,5465,"B-3","Alloy 617","Plate",314626
5466,"CapPass",177.98,-172.0,"Trend",1.034,32620.17,32623.14,5466,"B-3","Alloy 617","Plate",314626
5467,"CapPass",178.36,-170.9,"Trend",1.044,32626.14,32629.11,5467,"B-3","Alloy 617","Plate",314626
5468,"CapPass",177.92,-172.2,"Trend",1.033,32632.12,32635.09,5468,"B-3","Alloy 617","Plate",314626
5469,"CapPass",176.96,-173.4,"Trend",1.020,32638.07,32641.06,5469,"B-3","Alloy 617","Plate",314626
5470,"CapPass",177.51,-172.0,"Trend",1.032,32644.06,32647.04,5470,"B-3","Alloy 617","Plate",314626
5471,"CapPass",176.93,-173.1,"Trend",1.022,32650.03,32653.00,5471,"B-3","Alloy 617","Plate",314626
5472,"CapPass",177.10,-170.9,"Trend",1.036,32655.97,32658.97,5472,"B-3","Alloy 617","Plate",314626
5473,"CapPass",178.43,-170.6,"Trend",1.046,32661.97,32664.87,5473,"B-3","Alloy 617","Plate",314626
5474,"CapPass",175.91,-170.3,"Trend",1.033,32667.93,32670.89,5474,"B-3","Alloy 617","Plate",314626
5475,"CapPass",175.77,-171.3,"Trend",1.026,32673.90,32676.81,5475,"B-3","Alloy 617","Plate",314626
5476,"CapPass",175.53,-172.3,"Trend",1.018,32679.84,32682.84,5476,"B-3","Alloy 617","Plate",314626
5477,"CapPass",178.44,-161.7,"Trend",1.104,32685.84,32688.45,5477,"B-3","Alloy 617","Plate",314626
5478,"CapPass",175.42,-170.4,"Trend",1.029,32691.75,32694.75,5478,"B-3","Alloy 617","Plate",314626
5479,"CapPass",176.91,-172.9,"Trend",1.023,32697.78,32700.75,5479,"B-3","Alloy 617","Plate",314626
5480,"CapPass",176.39,-171.9,"Trend",1.026,32703.76,32706.72,5480,"B-3","Alloy 617","Plate",314626
5481,"CapPass",177.54,-171.9,"Trend",1.033,32709.72,32712.68,5481,"B-3","Alloy 617","Plate",314626
5482,"CapPass",177.70,-173.1,"Trend",1.027,32715.68,32718.67,5482,"B-3","Alloy 617","Plate",314626
5483,"CapPass",178.42,-171.5,"Trend",1.041,32721.67,32724.64,5483,"B-3","Alloy 617","Plate",314626
5484,"CapPass",177.71,-172.5,"Trend",1.030,32727.64,32730.59,5484,"B-3","Alloy 617","Plate",314626
5485,"CapPass",179.52,-158.8,"Trend",1.131,32733.57,32736.15,5485,"B-3","Alloy 617","Plate",314626
5486,"CapPass",174.91,-167.7,"Trend",1.043,32739.53,32742.40,5486,"B-3","Alloy 617","Plate",314626
5487,"CapPass",175.34,-167.1,"Trend",1.050,32745.53,32748.36,5487,"B-3","Alloy 617","Plate",314626
5488,"CapPass",175.76,-172.0,"Trend",1.022,32751.48,32754.42,5488,"B-3","Alloy 617","Plate",314626
5489,"CapPass",175.97,-172.5,"Trend",1.020,32757.43,32760.45,5489,"B-3","Alloy 617","Plate",314626
5490,"CapPass",174.26,-172.7,"Trend",1.009,32763.45,32766.42,5490,"B-3","Alloy 617","Plate",314626
5491,"CapPass",174.46,-174.2,"Trend",1.001,32769.42,32772.37,5491,"B-3","Alloy 617","Plate",314626
5492,"CapPass",176.48,-173.1,"Trend",1.020,32775.39,32778.36,5492,"B-3","Alloy 617","Plate",314626
5493,"CapPass",176.63,-174.1,"Trend",1.014,32781.37,32784.28,5493,"B-3","Alloy 617","Plate",314626
5494,"CapPass",168.17,-169.1,"Trend",0.994,32787.09,32790.29,5494,"B-3","Alloy 617","Plate",314626
5495,"CapPass",177.61,-171.2,"Trend",1.037,32793.29,32796.26,5495,"B-3","Alloy 617","Plate",314626
5496,"CapPass",179.18,-172.1,"Trend",1.041,32799.26,32802.23,5496,"B-3","Alloy 617","Plate",314626
5497,"CapPass",178.22,-170.6,"Trend",1.045,32805.25,32808.20,5497,"B-3","Alloy 617","Plate",314626
5498,"CapPass",180.02,-170.2,"Trend",1.058,32811.20,32814.18,5498,"B-3","Alloy 617","Plate",314626
5499,"CapPass",179.17,-173.8,"Trend",1.031,32817.17,32820.15,5499,"B-3","Alloy 617","Plate",314626
5500,"CapPass",177.50,-169.9,"Trend",1.045,32823.12,32826.11,5500,"B-3","Alloy 617","Plate",314626
5501,"CapPass",177.43,-171.6,"Trend",1.034,32829.07,32832.09,5501,"B-3","Alloy 617","Plate",314626
5502,"CapPass",177.64,-173.4,"Trend",1.024,32835.09,32838.06,5502,"B-3","Alloy 617","Plate",314626
5503,"CapPass",176.57,-172.4,"Trend",1.024,32841.06,32844.03,5503,"B-3","Alloy 617","Plate",314626
5504,"CapPass",177.30,-170.5,"Trend",1.040,32847.03,32850.00,5504,"B-3","Alloy 617","Plate",314626
5505,"CapPass",176.88,-170.0,"Trend",1.041,32853.00,32855.95,5505,"B-3","Alloy 617","Plate",314626
5506,"CapPass",176.14,-168.3,"Trend",1.046,32858.93,32861.92,5506,"B-3","Alloy 617","Plate",314626
5507,"CapPass",176.17,-166.4,"Trend",1.059,32864.89,32867.76,5507,"B-3","Alloy 617","Plate",314626
5508,"CapPass",176.61,-168.2,"Trend",1.050,32870.84,32873.68,5508,"B-3","Alloy 617","Plate",314626
5509,"CapPass",176.11,-172.1,"Trend",1.023,32876.86,32879.84,5509,"B-3","Alloy 617","Plate",314626
5510,"CapPass",177.76,-171.5,"Trend",1.037,32882.84,32885.79,5510,"B-3","Alloy 617","Plate",314626
5511,"CapPass",176.91,-172.2,"Trend",1.027,32888.81,32891.78,5511,"B-3","Alloy 617","Plate",314626
5512,"CapPass",177.38,-173.9,"Trend",1.020,32894.78,32897.72,5512,"B-3","Alloy 617","Plate",314626
5513,"CapPass",169.85,-169.5,"Trend",1.002,32900.37,32903.70,5513,"B-3","Alloy 617","Plate",314626
5514,"CapPass",176.85,-171.0,"Trend",1.034,32906.72,32909.68,5514,"B-3","Alloy 617","Plate",314626
5515,"CapPass",178.99,-163.3,"Trend",1.096,32912.65,32915.65,5515,"B-3","Alloy 617","Plate",314626
5516,"CapPass",176.82,-171.5,"Trend",1.031,32918.65,32921.62,5516,"B-3","Alloy 617","Plate",314626
5517,"CapPass",176.17,-172.1,"Trend",1.024,32924.62,32927.59,5517,"B-3","Alloy 617","Plate",314626
5518,"CapPass",176.26,-172.8,"Trend",1.020,32930.62,32933.57,5518,"B-3","Alloy 617","Plate",314626
5519,"CapPass",177.47,-173.6,"Trend",1.022,32936.56,32939.54,5519,"B-3","Alloy 617","Plate",314626
5520,"CapPass",178.52,-171.3,"Trend",1.042,32942.54,32945.51,5520,"B-3","Alloy 617","Plate",314626
5521,"CapPass",178.00,-163.8,"Trend",1.087,32948.45,32951.17,5521,"B-3","Alloy 617","Plate",314626
5522,"CapPass",176.26,-171.2,"Trend",1.030,32954.37,32957.43,5522,"B-3","Alloy 617","Plate",314626
5523,"CapPass",173.34,-173.7,"Trend",0.998,32960.45,32963.42,5523,"B-3","Alloy 617","Plate",314626
5524,"CapPass",176.66,-172.3,"Trend",1.025,32966.42,32969.40,5524,"B-3","Alloy 617","Plate",314626
5525,"CapPass",178.06,-172.0,"Trend",1.035,32972.40,32975.36,5525,"B-3","Alloy 617","Plate",314626
5526,"CapPass",175.51,-173.3,"Trend",1.013,32978.36,32981.32,5526,"B-3","Alloy 617","Plate",314626
5527,"CapPass",177.30,-173.5,"Trend",1.022,32984.34,32987.29,5527,"B-3","Alloy 617","Plate",314626
5528,"CapPass",175.43,-174.9,"Trend",1.003,32990.32,32993.26,5528,"B-3","Alloy 617","Plate",314626
5529,"CapPass",167.84,-166.9,"Trend",1.006,32995.95,32999.23,5529,"B-3","Alloy 617","Plate",314626
5530,"CapPass",180.50,-170.5,"Trend",1.059,33002.22,33005.20,5530,"B-3","Alloy 617","Plate",314626
5531,"CapPass",172.75,-171.8,"Trend",1.005,33008.20,33011.15,5531,"B-3","Alloy 617","Plate",314626
5532,"CapPass",174.36,-171.7,"Trend",1.015,33014.18,33017.14,5532,"B-3","Alloy 617","Plate",314626
5533,"CapPass",177.10,-171.6,"Trend",1.032,33020.15,33023.12,5533,"B-3","Alloy 617","Plate",314626
5534,"CapPass",177.72,-172.7,"Trend",1.029,33026.12,33029.09,5534,"B-3","Alloy 617","Plate",314626
5535,"CapPass",177.57,-172.6,"Trend",1.029,33032.07,33035.07,5535,"B-3","Alloy 617","Plate",314626
5536,"CapPass",177.74,-170.9,"Trend",1.040,33038.06,33041.04,5536,"B-3","Alloy 617","Plate",314626
5537,"CapPass",178.11,-170.2,"Trend",1.047,33044.03,33047.00,5537,"B-3","Alloy 617","Plate",314626
5538,"CapPass",177.06,-170.0,"Trend",1.041,33050.00,33052.97,5538,"B-3","Alloy 617","Plate",314626
5539,"CapPass",177.40,-169.7,"Trend",1.046,33055.97,33058.93,5539,"B-3","Alloy 617","Plate",314626
5540,"CapPass",176.36,-171.8,"Trend",1.027,33061.93,33064.90,5540,"B-3","Alloy 617","Plate",314626
5541,"CapPass",174.39,-171.9,"Trend",1.014,33067.87,33070.87,5541,"B-3","Alloy 617","Plate",314626
5542,"CapPass",174.77,-173.7,"Trend",1.006,33073.89,33076.84,5542,"B-3","Alloy 617","Plate",314626
5543,"CapPass",175.67,-173.6,"Trend",1.012,33079.86,33082.78,5543,"B-3","Alloy 617","Plate",314626
5544,"CapPass",169.70,-168.8,"Trend",1.005,33085.59,33088.78,5544,"B-3","Alloy 617","Plate",314626
5545,"CapPass",178.98,-164.5,"Trend",1.088,33091.75,33094.56,5545,"B-3","Alloy 617","Plate",314626
5546,"CapPass",175.53,-171.5,"Trend",1.024,33097.73,33100.72,5546,"B-3","Alloy 617","Plate",314626
5547,"CapPass",178.32,-170.5,"Trend",1.046,33103.62,33106.65,5547,"B-3","Alloy 617","Plate",314626
5548,"CapPass",177.25,-169.9,"Trend",1.043,33109.62,33112.65,5548,"B-3","Alloy 617","Plate",314626
5549,"CapPass",176.45,-171.5,"Trend",1.029,33115.67,33118.64,5549,"B-3","Alloy 617","Plate",314626
5550,"CapPass",179.04,-170.9,"Trend",1.048,33121.62,33124.61,5550,"B-3","Alloy 617","Plate",314626
5551,"CapPass",178.60,-171.7,"Trend",1.040,33127.61,33130.57,5551,"B-3","Alloy 617","Plate",314626
5552,"CapPass",178.13,-162.2,"Trend",1.098,33133.56,33136.34,5552,"B-3","Alloy 617","Plate",314626
5553,"CapPass",177.24,-165.0,"Trend",1.074,33139.50,33142.34,5553,"B-3","Alloy 617","Plate",314626
5554,"CapPass",175.89,-168.0,"Trend",1.047,33145.51,33148.40,5554,"B-3","Alloy 617","Plate",314626
5555,"CapPass",175.44,-170.6,"Trend",1.029,33151.48,33154.43,5555,"B-3","Alloy 617","Plate",314626
5556,"CapPass",176.14,-172.5,"Trend",1.021,33157.43,33160.42,5556,"B-3","Alloy 617","Plate",314626
5557,"CapPass",178.22,-172.4,"Trend",1.034,33163.42,33166.39,5557,"B-3","Alloy 617","Plate",314626
5558,"CapPass",178.22,-173.4,"Trend",1.028,33169.39,33172.37,5558,"B-3","Alloy 617","Plate",314626
5559,"CapPass",178.52,-171.5,"Trend",1.041,33175.36,33178.32,5559,"B-3","Alloy 617","Plate",314626
5560,"CapPass",175.87,-172.8,"Trend",1.018,33181.34,33184.29,5560,"B-3","Alloy 617","Plate",314626
5561,"CapPass",177.70,-161.4,"Trend",1.101,33187.25,33190.00,5561,"B-3","Alloy 617","Plate",314626
5562,"CapPass",177.28,-167.9,"Trend",1.056,33193.18,33196.06,5562,"B-3","Alloy 617","Plate",314626
5563,"CapPass",176.02,-169.9,"Trend",1.036,33199.22,33202.22,5563,"B-3","Alloy 617","Plate",314626
5564,"CapPass",177.14,-172.4,"Trend",1.027,33205.20,33208.17,5564,"B-3","Alloy 617","Plate",314626
5565,"CapPass",176.01,-171.9,"Trend",1.024,33211.18,33214.15,5565,"B-3","Alloy 617","Plate",314626
5566,"CapPass",178.77,-170.6,"Trend",1.048,33217.15,33220.11,5566,"B-3","Alloy 617","Plate",314626
5567,"CapPass",176.90,-173.1,"Trend",1.022,33223.12,33226.09,5567,"B-3","Alloy 617","Plate",314626
5568,"CapPass",177.15,-168.4,"Trend",1.052,33229.07,33232.00,5568,"B-3","Alloy 617","Plate",314626
5569,"CapPass",177.06,-170.2,"Trend",1.040,33235.03,33238.01,5569,"B-3","Alloy 617","Plate",314626
5570,"CapPass",176.71,-173.1,"Trend",1.021,33241.03,33243.97,5570,"B-3","Alloy 617","Plate",314626
5571,"CapPass",174.92,-172.0,"Trend",1.017,33246.84,33249.97,5571,"B-3","Alloy 617","Plate",314626
5572,"CapPass",176.21,-172.6,"Trend",1.021,33252.98,33255.93,5572,"B-3","Alloy 617","Plate",314626
5573,"CapPass",175.36,-172.6,"Trend",1.016,33258.93,33261.90,5573,"B-3","Alloy 617","Plate",314626
5574,"CapPass",175.44,-173.6,"Trend",1.011,33264.90,33267.87,5574,"B-3","Alloy 617","Plate",314626
5575,"CapPass",176.63,-173.1,"Trend",1.020,33270.89,33273.84,5575,"B-3","Alloy 617","Plate",314626
5576,"CapPass",178.41,-170.8,"Trend",1.045,33276.86,33279.81,5576,"B-3","Alloy 617","Plate",314626
5577,"CapPass",178.87,-165.1,"Trend",1.083,33282.78,33285.78,5577,"B-3","Alloy 617","Plate",314626
5578,"CapPass",174.03,-173.2,"Trend",1.005,33288.78,33291.75,5578,"B-3","Alloy 617","Plate",314626
5579,"CapPass",177.17,-171.1,"Trend",1.035,33294.76,33297.73,5579,"B-3","Alloy 617","Plate",314626
5580,"CapPass",177.99,-171.0,"Trend",1.041,33300.72,33303.68,5580,"B-3","Alloy 617","Plate",314626
5581,"CapPass",176.83,-171.1,"Trend",1.034,33306.72,33309.65,5581,"B-3","Alloy 617","Plate",314626
5582,"CapPass",176.36,-170.3,"Trend",1.035,33312.67,33315.64,5582,"B-3","Alloy 617","Plate",314626
5583,"CapPass",176.95,-172.1,"Trend",1.028,33318.64,33321.61,5583,"B-3","Alloy 617","Plate",314626
5584,"CapPass",176.19,-172.5,"Trend",1.021,33324.61,33327.57,5584,"B-3","Alloy 617","Plate",314626
5585,"CapPass",176.87,-170.5,"Trend",1.037,33330.56,33333.56,5585,"B-3","Alloy 617","Plate",314626
5586,"CapPass",177.74,-171.3,"Trend",1.038,33336.54,33339.51,5586,"B-3","Alloy 617","Plate",314626
5587,"CapPass",174.93,-174.0,"Trend",1.006,33342.53,33345.43,5587,"B-3","Alloy 617","Plate",314626
5588,"CapPass",169.97,-166.9,"Trend",1.018,33348.47,33351.45,5588,"B-3","Alloy 617","Plate",314626
5589,"CapPass",178.50,-169.6,"Trend",1.053,33354.45,33357.42,5589,"B-3","Alloy 617","Plate",314626
5590,"CapPass",178.38,-170.2,"Trend",1.048,33360.34,33363.34,5590,"B-3","Alloy 617","Plate",314626
5591,"CapPass",174.14,-173.3,"Trend",1.005,33366.37,33369.31,5591,"B-3","Alloy 617","Plate",314626
5592,"CapPass",176.59,-169.2,"Trend",1.043,33372.22,33375.32,5592,"B-3","Alloy 617","Plate",314626
5593,"CapPass",171.80,-173.1,"Trend",0.992,33378.32,33381.29,5593,"B-3","Alloy 617","Plate",314626
5594,"CapPass",172.60,-173.4,"Trend",0.996,33384.29,33387.28,5594,"B-3","Alloy 617","Plate",314626
5595,"CapPass",178.37,-169.4,"Trend",1.053,33390.25,33393.23,5595,"B-3","Alloy 617","Plate",314626
5596,"CapPass",176.29,-170.8,"Trend",1.032,33396.25,33399.20,5596,"B-3","Alloy 617","Plate",314626
5597,"CapPass",175.76,-171.0,"Trend",1.028,33402.18,33405.18,5597,"B-3","Alloy 617","Plate",314626
5598,"CapPass",177.91,-168.7,"Trend",1.054,33408.15,33411.14,5598,"B-3","Alloy 617","Plate",314626
5599,"CapPass",178.23,-169.9,"Trend",1.049,33414.12,33417.12,5599,"B-3","Alloy 617","Plate",314626
5600,"CapPass",178.12,-171.3,"Trend",1.040,33420.12,33423.11,5600,"B-3","Alloy 617","Plate",314626
5601,"CapPass",178.33,-170.2,"Trend",1.048,33426.09,33429.06,5601,"B-3","Alloy 617","Plate",314626
5602,"CapPass",178.86,-170.5,"Trend",1.049,33432.06,33435.03,5602,"B-3","Alloy 617","Plate",314626
5603,"CapPass",177.86,-171.7,"Trend",1.036,33438.03,33441.00,5603,"B-3","Alloy 617","Plate",314626
5604,"CapPass",177.51,-169.4,"Trend",1.048,33444.00,33446.95,5604,"B-3","Alloy 617","Plate",314626
5605,"CapPass",176.86,-171.6,"Trend",1.031,33449.97,33452.93,5605,"B-3","Alloy 617","Plate",314626
5606,"CapPass",175.90,-169.5,"Trend",1.038,33455.90,33458.90,5606,"B-3","Alloy 617","Plate",314626
5607,"CapPass",176.24,-170.1,"Trend",1.036,33461.92,33464.89,5607,"B-3","Alloy 617","Plate",314626
5608,"CapPass",177.26,-173.2,"Trend",1.023,33467.89,33470.86,5608,"B-3","Alloy 617","Plate",314626
5609,"CapPass",176.25,-170.6,"Trend",1.033,33473.81,33476.82,5609,"B-3","Alloy 617","Plate",314626
5610,"CapPass",178.45,-170.9,"Trend",1.044,33479.82,33482.81,5610,"B-3","Alloy 617","Plate",314626
5611,"CapPass",177.26,-170.1,"Trend",1.042,33485.79,33488.75,5611,"B-3","Alloy 617","Plate",314626
5612,"CapPass",176.90,-171.1,"Trend",1.034,33491.72,33494.72,5612,"B-3","Alloy 617","Plate",314626
5613,"CapPass",177.18,-172.8,"Trend",1.025,33497.73,33500.70,5613,"B-3","Alloy 617","Plate",314626
5614,"CapPass",175.49,-170.8,"Trend",1.028,33503.70,33506.67,5614,"B-3","Alloy 617","Plate",314626
5615,"CapPass",178.12,-163.1,"Trend",1.092,33509.62,33512.28,5615,"B-3","Alloy 617","Plate",314626
5616,"CapPass",175.44,-170.3,"Trend",1.030,33515.56,33518.56,5616,"B-3","Alloy 617","Plate",314626
5617,"CapPass",176.06,-172.2,"Trend",1.022,33521.62,33524.57,5617,"B-3","Alloy 617","Plate",314626
5618,"CapPass",175.89,-173.3,"Trend",1.015,33527.57,33530.54,5618,"B-3","Alloy 617","Plate",314626
5619,"CapPass",175.00,-175.7,"Trend",0.996,33533.54,33536.51,5619,"B-3","Alloy 617","Plate",314626
5620,"CapPass",178.48,-172.1,"Trend",1.037,33539.51,33542.50,5620,"B-3","Alloy 617","Plate",314626
5621,"CapPass",178.64,-171.1,"Trend",1.044,33545.48,33548.47,5621,"B-3","Alloy 617","Plate",314626
5622,"CapPass",179.06,-173.0,"Trend",1.035,33551.45,33554.43,5622,"B-3","Alloy 617","Plate",314626
5623,"CapPass",177.90,-172.2,"Trend",1.033,33557.43,33560.39,5623,"B-3","Alloy 617","Plate",314626
5624,"CapPass",176.32,-172.3,"Trend",1.023,33563.40,33566.37,5624,"B-3","Alloy 617","Plate",314626
5625,"CapPass",176.22,-173.5,"Trend",1.015,33569.37,33572.32,5625,"B-3","Alloy 617","Plate",314626
5626,"CapPass",177.84,-161.5,"Trend",1.101,33575.29,33577.92,5626,"B-3","Alloy 617","Plate",314626
5627,"CapPass",176.60,-172.3,"Trend",1.025,33581.22,33584.26,5627,"B-3","Alloy 617","Plate",314626
5628,"CapPass",173.93,-173.4,"Trend",1.003,33587.26,33590.25,5628,"B-3","Alloy 617","Plate",314626
5629,"CapPass",175.66,-173.6,"Trend",1.012,33593.26,33596.20,5629,"B-3","Alloy 617","Plate",314626
5630,"CapPass",175.10,-174.4,"Trend",1.004,33599.22,33602.12,5630,"B-3","Alloy 617","Plate",314626
5631,"CapPass",166.16,-168.4,"Trend",0.987,33604.81,33608.15,5631,"B-3","Alloy 617","Plate",314626
5632,"CapPass",178.39,-171.8,"Trend",1.038,33611.14,33614.12,5632,"B-3","Alloy 617","Plate",314626
5633,"CapPass",175.69,-171.6,"Trend",1.024,33617.12,33620.07,5633,"B-3","Alloy 617","Plate",314626
5634,"CapPass",178.83,-169.5,"Trend",1.055,33623.09,33626.06,5634,"B-3","Alloy 617","Plate",314626
5635,"CapPass",176.93,-171.4,"Trend",1.032,33629.06,33632.03,5635,"B-3","Alloy 617","Plate",314626
5636,"CapPass",176.45,-172.8,"Trend",1.021,33635.04,33638.00,5636,"B-3","Alloy 617","Plate",314626
5637,"CapPass",176.62,-172.2,"Trend",1.026,33641.01,33643.97,5637,"B-3","Alloy 617","Plate",314626
5638,"CapPass",176.69,-170.4,"Trend",1.037,33646.98,33649.95,5638,"B-3","Alloy 617","Plate",314626
5639,"CapPass",178.06,-172.2,"Trend",1.034,33652.95,33655.92,5639,"B-3","Alloy 617","Plate",314626
5640,"CapPass",178.14,-172.6,"Trend",1.032,33658.93,33661.87,5640,"B-3","Alloy 617","Plate",314626
5641,"CapPass",175.91,-170.4,"Trend",1.032,33664.89,33667.84,5641,"B-3","Alloy 617","Plate",314626
5642,"CapPass",177.13,-168.1,"Trend",1.054,33670.84,33673.81,5642,"B-3","Alloy 617","Plate",314626
5643,"CapPass",177.68,-168.1,"Trend",1.057,33676.81,33679.76,5643,"B-3","Alloy 617","Plate",314626
5644,"CapPass",175.69,-167.9,"Trend",1.046,33682.79,33685.73,5644,"B-3","Alloy 617","Plate",314626
5645,"CapPass",176.72,-170.4,"Trend",1.037,33688.75,33691.73,5645,"B-3","Alloy 617","Plate",314626
5646,"CapPass",177.63,-170.9,"Trend",1.040,33694.75,33697.72,5646,"B-3","Alloy 617","Plate",314626
5647,"CapPass",175.17,-174.2,"Trend",1.005,33700.70,33703.64,5647,"B-3","Alloy 617","Plate",314626
5648,"CapPass",168.11,-170.3,"Trend",0.987,33706.26,33709.62,5648,"B-3","Alloy 617","Plate",314626
5649,"CapPass",176.98,-170.6,"Trend",1.038,33712.61,33715.61,5649,"B-3","Alloy 617","Plate",314626
5650,"CapPass",178.76,-169.1,"Trend",1.057,33718.62,33721.57,5650,"B-3","Alloy 617","Plate",314626
5651,"CapPass",179.55,-171.2,"Trend",1.049,33724.56,33727.54,5651,"B-3","Alloy 617","Plate",314626
5652,"CapPass",179.44,-169.1,"Trend",1.061,33730.54,33733.53,5652,"B-3","Alloy 617","Plate",314626
5653,"CapPass",179.71,-167.1,"Trend",1.075,33736.53,33739.50,5653,"B-3","Alloy 617","Plate",314626
5654,"CapPass",178.93,-171.7,"Trend",1.042,33742.50,33745.47,5654,"B-3","Alloy 617","Plate",314626
5655,"CapPass",177.41,-169.9,"Trend",1.044,33748.47,33751.43,5655,"B-3","Alloy 617","Plate",314626
5656,"CapPass",178.69,-168.9,"Trend",1.058,33754.43,33757.36,5656,"B-3","Alloy 617","Plate",314626
5657,"CapPass",179.08,-165.3,"Trend",1.084,33760.36,33763.23,5657,"B-3","Alloy 617","Plate",314626
5658,"CapPass",178.02,-169.8,"Trend",1.049,33766.34,33769.31,5658,"B-3","Alloy 617","Plate",314626
5659,"CapPass",174.73,-171.9,"Trend",1.017,33772.32,33775.31,5659,"B-3","Alloy 617","Plate",314626
5660,"CapPass",177.03,-171.7,"Trend",1.031,33778.31,33781.28,5660,"B-3","Alloy 617","Plate",314626
5661,"CapPass",176.95,-172.2,"Trend",1.027,33784.28,33787.26,5661,"B-3","Alloy 617","Plate",314626
5662,"CapPass",178.51,-173.6,"Trend",1.028,33790.25,33793.18,5662,"B-3","Alloy 617","Plate",314626
5663,"CapPass",168.74,-167.7,"Trend",1.006,33795.95,33799.17,5663,"B-3","Alloy 617","Plate",314626
5664,"CapPass",180.24,-171.7,"Trend",1.050,33802.18,33805.15,5664,"B-3","Alloy 617","Plate",314626
5665,"CapPass",178.64,-169.4,"Trend",1.055,33808.17,33811.12,5665,"B-3","Alloy 617","Plate",314626
5666,"CapPass",179.77,-160.2,"Trend",1.122,33814.09,33816.76,5666,"B-3","Alloy 617","Plate",314626
5667,"CapPass",177.11,-166.0,"Trend",1.067,33820.06,33822.98,5667,"B-3","Alloy 617","Plate",314626
5668,"CapPass",177.53,-172.1,"Trend",1.031,33826.04,33829.03,5668,"B-3","Alloy 617","Plate",314626
5669,"CapPass",176.68,-171.4,"Trend",1.031,33832.04,33835.00,5669,"B-3","Alloy 617","Plate",314626
5670,"CapPass",179.11,-168.6,"Trend",1.062,33838.00,33840.97,5670,"B-3","Alloy 617","Plate",314626
5671,"CapPass",177.99,-170.7,"Trend",1.043,33843.98,33846.93,5671,"B-3","Alloy 617","Plate",314626
5672,"CapPass",178.69,-171.2,"Trend",1.044,33849.95,33852.90,5672,"B-3","Alloy 617","Plate",314626
5673,"CapPass",177.80,-172.8,"Trend",1.029,33855.92,33858.89,5673,"B-3","Alloy 617","Plate",314626
5674,"CapPass",179.28,-171.7,"Trend",1.044,33861.89,33864.86,5674,"B-3","Alloy 617","Plate",314626
5675,"CapPass",177.01,-172.3,"Trend",1.027,33867.86,33870.81,5675,"B-3","Alloy 617","Plate",314626
5676,"CapPass",177.73,-172.3,"Trend",1.031,33873.82,33876.79,5676,"B-3","Alloy 617","Plate",314626
5677,"CapPass",177.79,-161.8,"Trend",1.099,33879.75,33882.42,5677,"B-3","Alloy 617","Plate",314626
5678,"CapPass",176.39,-171.6,"Trend",1.028,33885.67,33888.72,5678,"B-3","Alloy 617","Plate",314626
5679,"CapPass",174.89,-173.6,"Trend",1.007,33891.73,33894.70,5679,"B-3","Alloy 617","Plate",314626
5680,"CapPass",177.34,-171.4,"Trend",1.035,33897.70,33900.68,5680,"B-3","Alloy 617","Plate",314626
5681,"CapPass",178.74,-172.8,"Trend",1.034,33903.67,33906.65,5681,"B-3","Alloy 617","Plate",314626
5682,"CapPass",177.73,-172.3,"Trend",1.031,33909.65,33912.62,5682,"B-3","Alloy 617","Plate",314626
5683,"CapPass",176.70,-171.4,"Trend",1.031,33915.62,33918.59,5683,"B-3","Alloy 617","Plate",314626
5684,"CapPass",177.06,-173.8,"Trend",1.019,33921.59,33924.53,5684,"B-3","Alloy 617","Plate",314626
5685,"CapPass",169.07,-170.7,"Trend",0.990,33927.18,33930.51,5685,"B-3","Alloy 617","Plate",314626
5686,"CapPass",177.05,-172.4,"Trend",1.027,33933.51,33936.50,5686,"B-3","Alloy 617","Plate",314626
5687,"CapPass",175.68,-170.3,"Trend",1.032,33939.50,33942.47,5687,"B-3","Alloy 617","Plate",314626
5688,"CapPass",178.09,-168.6,"Trend",1.056,33945.45,33948.43,5688,"B-3","Alloy 617","Plate",314626
5689,"CapPass",177.18,-171.0,"Trend",1.036,33951.42,33954.40,5689,"B-3","Alloy 617","Plate",314626
5690,"CapPass",175.23,-168.9,"Trend",1.037,33957.40,33960.37,5690,"B-3","Alloy 617","Plate",314626
5691,"CapPass",177.72,-169.3,"Trend",1.050,33963.37,33966.34,5691,"B-3","Alloy 617","Plate",314626
5692,"CapPass",177.02,-170.9,"Trend",1.036,33969.34,33972.31,5692,"B-3","Alloy 617","Plate",314626
5693,"CapPass",177.90,-170.8,"Trend",1.042,33975.31,33978.29,5693,"B-3","Alloy 617","Plate",314626
5694,"CapPass",178.06,-170.3,"Trend",1.045,33981.28,33984.23,5694,"B-3","Alloy 617","Plate",314626
5695,"CapPass",178.43,-172.0,"Trend",1.037,33987.25,33990.22,5695,"B-3","Alloy 617","Plate",314626
5696,"CapPass",177.21,-172.8,"Trend",1.025,33993.18,33996.17,5696,"B-3","Alloy 617","Plate",314626
5697,"CapPass",176.87,-173.1,"Trend",1.022,33999.18,34002.17,5697,"B-3","Alloy 617","Plate",314626
5698,"CapPass",175.84,-172.9,"Trend",1.017,34005.17,34008.12,5698,"B-3","Alloy 617","Plate",314626
5699,"CapPass",178.53,-171.4,"Trend",1.042,34011.12,34014.07,5699,"B-3","Alloy 617","Plate",314626
5700,"CapPass",176.51,-167.8,"Trend",1.052,34017.04,34019.93,5700,"B-3","Alloy 617","Plate",314626
5701,"CapPass",177.71,-171.0,"Trend",1.039,34023.00,34026.00,5701,"B-3","Alloy 617","Plate",314626
5702,"CapPass",178.51,-169.3,"Trend",1.054,34029.03,34032.00,5702,"B-3","Alloy 617","Plate",314626
5703,"CapPass",175.94,-171.6,"Trend",1.025,34035.00,34037.98,5703,"B-3","Alloy 617","Plate",314626
5704,"CapPass",178.49,-172.2,"Trend",1.037,34040.97,34043.95,5704,"B-3","Alloy 617","Plate",314626
5705,"CapPass",177.17,-171.2,"Trend",1.035,34046.93,34049.90,5705,"B-3","Alloy 617","Plate",314626
5706,"CapPass",176.44,-170.5,"Trend",1.035,34052.90,34055.87,5706,"B-3","Alloy 617","Plate",314626
5707,"CapPass",177.50,-167.0,"Trend",1.063,34058.87,34061.81,5707,"B-3","Alloy 617","Plate",314626
5708,"CapPass",176.94,-166.5,"Trend",1.063,34064.82,34067.78,5708,"B-3","Alloy 617","Plate",314626
5709,"CapPass",177.10,-171.5,"Trend",1.033,34070.82,34073.81,5709,"B-3","Alloy 617","Plate",314626
5710,"CapPass",178.66,-160.8,"Trend",1.111,34076.76,34079.42,5710,"B-3","Alloy 617","Plate",314626
5711,"CapPass",176.98,-167.9,"Trend",1.054,34082.73,34085.64,5711,"B-3","Alloy 617","Plate",314626
5712,"CapPass",174.06,-170.9,"Trend",1.018,34088.73,34091.68,5712,"B-3","Alloy 617","Plate",314626
5713,"CapPass",175.47,-173.9,"Trend",1.009,34094.72,34097.65,5713,"B-3","Alloy 617","Plate",314626
