Repository: js-molina/fatigue-A617

File: data/950C/Strain rate 0.001/0.30% strain/HTM_A20_PeakStress_31516.csv (part 15 of 21)
"Cycle","Data State","Max Stress Mpa","Min Stress Mpa","Qual State","Stress Ratio","Time Max Stress Sec","Time Min Stress Sec","Count","Sample","Alloy","Material_Form","Heat"
5544,"CapPass",162.06,-164.5,"Trend",0.985,33306.72,33309.74,5544,"315-16","Alloy 617","Plate",314626
5545,"CapPass",161.62,-163.9,"Trend",0.986,33312.75,33315.75,5545,"315-16","Alloy 617","Plate",314626
5546,"CapPass",164.50,-163.3,"Trend",1.008,33318.75,33321.76,5546,"315-16","Alloy 617","Plate",314626
5547,"CapPass",161.19,-168.4,"Trend",0.957,33324.76,33327.77,5547,"315-16","Alloy 617","Plate",314626
5548,"CapPass",158.28,-168.3,"Trend",0.941,33330.77,33333.77,5548,"315-16","Alloy 617","Plate",314626
5549,"CapPass",160.76,-168.4,"Trend",0.955,33336.78,33339.79,5549,"315-16","Alloy 617","Plate",314626
5550,"CapPass",163.48,-161.5,"Trend",1.012,33342.79,33345.81,5550,"315-16","Alloy 617","Plate",314626
5551,"CapPass",167.60,-158.9,"Trend",1.054,33348.79,33351.81,5551,"315-16","Alloy 617","Plate",314626
5552,"CapPass",165.36,-163.0,"Trend",1.015,33354.80,33357.82,5552,"315-16","Alloy 617","Plate",314626
5553,"CapPass",167.52,-162.6,"Trend",1.030,33360.81,33363.83,5553,"315-16","Alloy 617","Plate",314626
5554,"CapPass",166.23,-163.5,"Trend",1.017,33366.83,33369.83,5554,"315-16","Alloy 617","Plate",314626
5555,"CapPass",163.30,-168.4,"Trend",0.970,33372.83,33375.83,5555,"315-16","Alloy 617","Plate",314626
5556,"CapPass",159.14,-165.0,"Trend",0.964,33378.80,33381.84,5556,"315-16","Alloy 617","Plate",314626
5557,"CapPass",165.96,-171.3,"Trend",0.969,33384.84,33387.82,5557,"315-16","Alloy 617","Plate",314626
5558,"CapPass",161.31,-165.0,"Trend",0.977,33390.85,33393.87,5558,"315-16","Alloy 617","Plate",314626
5559,"CapPass",162.24,-159.8,"Trend",1.015,33396.87,33399.88,5559,"315-16","Alloy 617","Plate",314626
5560,"CapPass",167.76,-165.3,"Trend",1.015,33402.81,33405.89,5560,"315-16","Alloy 617","Plate",314626
5561,"CapPass",157.24,-165.4,"Trend",0.951,33408.88,33411.89,5561,"315-16","Alloy 617","Plate",314626
5562,"CapPass",167.18,-163.1,"Trend",1.025,33414.89,33417.90,5562,"315-16","Alloy 617","Plate",314626
5563,"CapPass",168.11,-159.6,"Trend",1.054,33420.90,33423.91,5563,"315-16","Alloy 617","Plate",314626
5564,"CapPass",165.47,-164.4,"Trend",1.007,33426.91,33429.93,5564,"315-16","Alloy 617","Plate",314626
5565,"CapPass",167.38,-168.2,"Trend",0.995,33432.92,33435.94,5565,"315-16","Alloy 617","Plate",314626
5566,"CapPass",164.92,-163.7,"Trend",1.007,33438.94,33441.94,5566,"315-16","Alloy 617","Plate",314626
5567,"CapPass",170.39,-163.8,"Trend",1.040,33444.90,33447.72,5567,"315-16","Alloy 617","Plate",314626
5568,"CapPass",159.79,-165.9,"Trend",0.963,33450.94,33453.95,5568,"315-16","Alloy 617","Plate",314626
5569,"CapPass",160.71,-164.8,"Trend",0.975,33456.96,33459.97,5569,"315-16","Alloy 617","Plate",314626
5570,"CapPass",161.04,-165.5,"Trend",0.973,33462.96,33465.97,5570,"315-16","Alloy 617","Plate",314626
5571,"CapPass",163.92,-164.5,"Trend",0.996,33468.98,33471.99,5571,"315-16","Alloy 617","Plate",314626
5572,"CapPass",164.24,-166.3,"Trend",0.988,33474.98,33477.99,5572,"315-16","Alloy 617","Plate",314626
5573,"CapPass",163.77,-167.6,"Trend",0.977,33480.99,33484.00,5573,"315-16","Alloy 617","Plate",314626
5574,"CapPass",162.58,-168.4,"Trend",0.965,33487.00,33490.01,5574,"315-16","Alloy 617","Plate",314626
5575,"CapPass",156.97,-167.9,"Trend",0.935,33493.01,33496.01,5575,"315-16","Alloy 617","Plate",314626
5576,"CapPass",161.27,-166.1,"Trend",0.971,33499.02,33502.02,5576,"315-16","Alloy 617","Plate",314626
5577,"CapPass",164.38,-163.7,"Trend",1.004,33505.03,33508.04,5577,"315-16","Alloy 617","Plate",314626
5578,"CapPass",165.64,-164.0,"Trend",1.010,33511.03,33514.05,5578,"315-16","Alloy 617","Plate",314626
5579,"CapPass",161.10,-171.5,"Trend",0.939,33517.04,33520.04,5579,"315-16","Alloy 617","Plate",314626
5580,"CapPass",163.72,-158.8,"Trend",1.031,33522.73,33526.06,5580,"315-16","Alloy 617","Plate",314626
5581,"CapPass",162.27,-165.2,"Trend",0.982,33529.06,33532.06,5581,"315-16","Alloy 617","Plate",314626
5582,"CapPass",161.13,-169.8,"Trend",0.949,33535.08,33538.07,5582,"315-16","Alloy 617","Plate",314626
5583,"CapPass",161.72,-165.3,"Trend",0.978,33541.08,33544.08,5583,"315-16","Alloy 617","Plate",314626
5584,"CapPass",159.35,-167.5,"Trend",0.952,33547.09,33550.10,5584,"315-16","Alloy 617","Plate",314626
5585,"CapPass",166.15,-160.5,"Trend",1.035,33553.09,33556.10,5585,"315-16","Alloy 617","Plate",314626
5586,"CapPass",166.73,-156.2,"Trend",1.067,33559.10,33562.12,5586,"315-16","Alloy 617","Plate",314626
5587,"CapPass",170.31,-159.3,"Trend",1.069,33565.06,33568.05,5587,"315-16","Alloy 617","Plate",314626
5588,"CapPass",165.42,-163.7,"Trend",1.011,33571.12,33574.13,5588,"315-16","Alloy 617","Plate",314626
5589,"CapPass",165.71,-162.6,"Trend",1.019,33577.13,33580.14,5589,"315-16","Alloy 617","Plate",314626
5590,"CapPass",165.69,-160.8,"Trend",1.030,33583.13,33586.16,5590,"315-16","Alloy 617","Plate",314626
5591,"CapPass",166.66,-165.5,"Trend",1.007,33589.15,33592.16,5591,"315-16","Alloy 617","Plate",314626
5592,"CapPass",164.91,-170.5,"Trend",0.967,33595.16,33598.16,5592,"315-16","Alloy 617","Plate",314626
5593,"CapPass",155.87,-162.8,"Trend",0.958,33601.17,33604.19,5593,"315-16","Alloy 617","Plate",314626
5594,"CapPass",163.20,-166.1,"Trend",0.983,33607.18,33610.18,5594,"315-16","Alloy 617","Plate",314626
5595,"CapPass",164.58,-166.7,"Trend",0.987,33613.19,33616.20,5595,"315-16","Alloy 617","Plate",314626
5596,"CapPass",160.59,-163.0,"Trend",0.985,33619.20,33622.21,5596,"315-16","Alloy 617","Plate",314626
5597,"CapPass",169.72,-163.5,"Trend",1.038,33625.19,33627.82,5597,"315-16","Alloy 617","Plate",314626
5598,"CapPass",159.95,-163.6,"Trend",0.977,33631.20,33634.22,5598,"315-16","Alloy 617","Plate",314626
5599,"CapPass",166.02,-166.2,"Trend",0.999,33637.22,33640.23,5599,"315-16","Alloy 617","Plate",314626
5600,"CapPass",160.52,-166.8,"Trend",0.962,33643.23,33646.24,5600,"315-16","Alloy 617","Plate",314626
5601,"CapPass",161.95,-168.1,"Trend",0.964,33649.24,33652.24,5601,"315-16","Alloy 617","Plate",314626
5602,"CapPass",162.56,-165.9,"Trend",0.980,33655.25,33658.26,5602,"315-16","Alloy 617","Plate",314626
5603,"CapPass",163.13,-168.7,"Trend",0.967,33661.25,33664.27,5603,"315-16","Alloy 617","Plate",314626
5604,"CapPass",163.02,-165.1,"Trend",0.987,33667.26,33670.27,5604,"315-16","Alloy 617","Plate",314626
5605,"CapPass",161.11,-168.4,"Trend",0.957,33673.27,33676.28,5605,"315-16","Alloy 617","Plate",314626
5606,"CapPass",164.00,-164.4,"Trend",0.998,33679.27,33682.29,5606,"315-16","Alloy 617","Plate",314626
5607,"CapPass",161.32,-167.4,"Trend",0.964,33685.29,33688.29,5607,"315-16","Alloy 617","Plate",314626
5608,"CapPass",162.21,-168.3,"Trend",0.964,33691.30,33694.31,5608,"315-16","Alloy 617","Plate",314626
5609,"CapPass",159.53,-170.3,"Trend",0.937,33697.31,33700.25,5609,"315-16","Alloy 617","Plate",314626
5610,"CapPass",159.19,-161.7,"Trend",0.985,33702.94,33706.32,5610,"315-16","Alloy 617","Plate",314626
5611,"CapPass",165.17,-165.3,"Trend",0.999,33709.32,33712.34,5611,"315-16","Alloy 617","Plate",314626
5612,"CapPass",164.28,-155.9,"Trend",1.054,33715.33,33718.35,5612,"315-16","Alloy 617","Plate",314626
5613,"CapPass",170.60,-158.0,"Trend",1.080,33721.34,33724.36,5613,"315-16","Alloy 617","Plate",314626
5614,"CapPass",169.24,-163.0,"Trend",1.038,33727.35,33730.37,5614,"315-16","Alloy 617","Plate",314626
5615,"CapPass",163.62,-161.8,"Trend",1.012,33733.37,33736.37,5615,"315-16","Alloy 617","Plate",314626
5616,"CapPass",167.44,-163.6,"Trend",1.024,33739.37,33742.38,5616,"315-16","Alloy 617","Plate",314626
5617,"CapPass",165.66,-167.6,"Trend",0.988,33745.37,33748.38,5617,"315-16","Alloy 617","Plate",314626
5618,"CapPass",167.15,-162.4,"Trend",1.029,33751.38,33754.40,5618,"315-16","Alloy 617","Plate",314626
5619,"CapPass",164.50,-169.2,"Trend",0.972,33757.40,33760.39,5619,"315-16","Alloy 617","Plate",314626
5620,"CapPass",162.73,-163.5,"Trend",0.995,33763.40,33766.41,5620,"315-16","Alloy 617","Plate",314626
5621,"CapPass",164.98,-165.4,"Trend",0.997,33769.40,33772.42,5621,"315-16","Alloy 617","Plate",314626
5622,"CapPass",166.95,-165.3,"Trend",1.010,33775.35,33778.39,5622,"315-16","Alloy 617","Plate",314626
5623,"CapPass",160.76,-162.0,"Trend",0.992,33781.43,33784.44,5623,"315-16","Alloy 617","Plate",314626
5624,"CapPass",163.65,-168.3,"Trend",0.973,33787.44,33790.45,5624,"315-16","Alloy 617","Plate",314626
5625,"CapPass",160.16,-159.8,"Trend",1.002,33793.45,33796.46,5625,"315-16","Alloy 617","Plate",314626
5626,"CapPass",167.33,-160.2,"Trend",1.045,33799.45,33802.47,5626,"315-16","Alloy 617","Plate",314626
5627,"CapPass",166.89,-161.1,"Trend",1.036,33805.46,33808.49,5627,"315-16","Alloy 617","Plate",314626
5628,"CapPass",166.77,-165.8,"Trend",1.006,33811.47,33814.49,5628,"315-16","Alloy 617","Plate",314626
5629,"CapPass",165.83,-169.1,"Trend",0.981,33817.49,33820.49,5629,"315-16","Alloy 617","Plate",314626
5630,"CapPass",161.36,-165.0,"Trend",0.978,33823.51,33826.50,5630,"315-16","Alloy 617","Plate",314626
5631,"CapPass",163.25,-165.3,"Trend",0.988,33829.51,33832.52,5631,"315-16","Alloy 617","Plate",314626
5632,"CapPass",159.50,-169.4,"Trend",0.942,33835.51,33838.52,5632,"315-16","Alloy 617","Plate",314626
5633,"CapPass",164.25,-166.1,"Trend",0.989,33841.52,33844.52,5633,"315-16","Alloy 617","Plate",314626
5634,"CapPass",166.75,-164.5,"Trend",1.013,33847.53,33850.54,5634,"315-16","Alloy 617","Plate",314626
5635,"CapPass",167.13,-162.6,"Trend",1.028,33853.54,33856.56,5635,"315-16","Alloy 617","Plate",314626
5636,"CapPass",167.72,-160.5,"Trend",1.045,33859.54,33862.56,5636,"315-16","Alloy 617","Plate",314626
5637,"CapPass",166.19,-162.0,"Trend",1.026,33865.56,33868.57,5637,"315-16","Alloy 617","Plate",314626
5638,"CapPass",167.26,-168.6,"Trend",0.992,33871.57,33874.57,5638,"315-16","Alloy 617","Plate",314626
5639,"CapPass",166.76,-161.0,"Trend",1.036,33877.57,33880.59,5639,"315-16","Alloy 617","Plate",314626
5640,"CapPass",167.24,-167.2,"Trend",1.001,33883.58,33886.59,5640,"315-16","Alloy 617","Plate",314626
5641,"CapPass",162.02,-166.3,"Trend",0.974,33889.59,33892.59,5641,"315-16","Alloy 617","Plate",314626
5642,"CapPass",163.37,-166.7,"Trend",0.980,33895.59,33898.61,5642,"315-16","Alloy 617","Plate",314626
5643,"CapPass",165.32,-165.5,"Trend",0.999,33901.60,33904.62,5643,"315-16","Alloy 617","Plate",314626
5644,"CapPass",164.08,-167.4,"Trend",0.980,33907.62,33910.63,5644,"315-16","Alloy 617","Plate",314626
5645,"CapPass",168.73,-160.8,"Trend",1.049,33913.62,33916.45,5645,"315-16","Alloy 617","Plate",314626
5646,"CapPass",167.72,-167.5,"Trend",1.001,33919.63,33922.64,5646,"315-16","Alloy 617","Plate",314626
5647,"CapPass",160.23,-161.9,"Trend",0.990,33925.65,33928.65,5647,"315-16","Alloy 617","Plate",314626
5648,"CapPass",164.24,-168.4,"Trend",0.975,33931.65,33934.67,5648,"315-16","Alloy 617","Plate",314626
5649,"CapPass",158.69,-164.3,"Trend",0.966,33937.67,33940.67,5649,"315-16","Alloy 617","Plate",314626
5650,"CapPass",167.19,-159.8,"Trend",1.046,33943.66,33946.68,5650,"315-16","Alloy 617","Plate",314626
5651,"CapPass",167.49,-161.9,"Trend",1.035,33949.67,33952.69,5651,"315-16","Alloy 617","Plate",314626
5652,"CapPass",167.47,-166.9,"Trend",1.003,33955.68,33958.70,5652,"315-16","Alloy 617","Plate",314626
5653,"CapPass",160.48,-168.5,"Trend",0.952,33961.69,33964.71,5653,"315-16","Alloy 617","Plate",314626
5654,"CapPass",164.17,-168.7,"Trend",0.973,33967.71,33970.71,5654,"315-16","Alloy 617","Plate",314626
5655,"CapPass",163.01,-166.2,"Trend",0.981,33973.72,33976.72,5655,"315-16","Alloy 617","Plate",314626
5656,"CapPass",167.60,-163.9,"Trend",1.022,33979.73,33982.74,5656,"315-16","Alloy 617","Plate",314626
5657,"CapPass",167.19,-162.4,"Trend",1.030,33985.65,33988.48,5657,"315-16","Alloy 617","Plate",314626
5658,"CapPass",160.76,-163.9,"Trend",0.981,33991.74,33994.75,5658,"315-16","Alloy 617","Plate",314626
5659,"CapPass",168.53,-162.8,"Trend",1.035,33997.74,34000.75,5659,"315-16","Alloy 617","Plate",314626
5660,"CapPass",164.56,-160.2,"Trend",1.027,34003.74,34006.77,5660,"315-16","Alloy 617","Plate",314626
5661,"CapPass",166.46,-164.3,"Trend",1.013,34009.76,34012.78,5661,"315-16","Alloy 617","Plate",314626
5662,"CapPass",166.24,-162.1,"Trend",1.025,34015.77,34018.78,5662,"315-16","Alloy 617","Plate",314626
5663,"CapPass",167.69,-164.9,"Trend",1.017,34021.78,34024.79,5663,"315-16","Alloy 617","Plate",314626
5664,"CapPass",162.29,-170.4,"Trend",0.952,34027.79,34030.77,5664,"315-16","Alloy 617","Plate",314626
5665,"CapPass",166.00,-155.9,"Trend",1.065,34033.77,34036.81,5665,"315-16","Alloy 617","Plate",314626
5666,"CapPass",165.22,-156.9,"Trend",1.053,34039.80,34042.81,5666,"315-16","Alloy 617","Plate",314626
5667,"CapPass",166.53,-159.5,"Trend",1.044,34045.81,34048.83,5667,"315-16","Alloy 617","Plate",314626
5668,"CapPass",165.41,-165.0,"Trend",1.002,34051.83,34054.84,5668,"315-16","Alloy 617","Plate",314626
5669,"CapPass",164.22,-164.5,"Trend",0.998,34057.83,34060.84,5669,"315-16","Alloy 617","Plate",314626
5670,"CapPass",162.06,-163.9,"Trend",0.989,34063.84,34066.85,5670,"315-16","Alloy 617","Plate",314626
5671,"CapPass",169.24,-162.7,"Trend",1.040,34069.85,34072.85,5671,"315-16","Alloy 617","Plate",314626
5672,"CapPass",166.16,-160.8,"Trend",1.033,34075.86,34078.87,5672,"315-16","Alloy 617","Plate",314626
5673,"CapPass",160.70,-159.8,"Trend",1.006,34081.87,34084.88,5673,"315-16","Alloy 617","Plate",314626
5674,"CapPass",167.24,-166.8,"Trend",1.003,34087.84,34090.85,5674,"315-16","Alloy 617","Plate",314626
5675,"CapPass",150.74,-164.6,"Trend",0.916,34093.89,34096.89,5675,"315-16","Alloy 617","Plate",314626
5676,"CapPass",164.43,-162.4,"Trend",1.013,34099.90,34102.91,5676,"315-16","Alloy 617","Plate",314626
5677,"CapPass",160.01,-163.9,"Trend",0.976,34105.90,34108.91,5677,"315-16","Alloy 617","Plate",314626
5678,"CapPass",163.63,-164.3,"Trend",0.996,34111.91,34114.92,5678,"315-16","Alloy 617","Plate",314626
5679,"CapPass",163.34,-168.0,"Trend",0.972,34117.92,34120.93,5679,"315-16","Alloy 617","Plate",314626
5680,"CapPass",162.79,-163.5,"Trend",0.996,34123.93,34126.94,5680,"315-16","Alloy 617","Plate",314626
5681,"CapPass",162.54,-165.8,"Trend",0.980,34129.94,34132.95,5681,"315-16","Alloy 617","Plate",314626
5682,"CapPass",167.64,-166.7,"Trend",1.006,34135.94,34138.95,5682,"315-16","Alloy 617","Plate",314626
5683,"CapPass",162.54,-167.8,"Trend",0.969,34141.96,34144.96,5683,"315-16","Alloy 617","Plate",314626
5684,"CapPass",162.34,-168.8,"Trend",0.962,34147.97,34150.97,5684,"315-16","Alloy 617","Plate",314626
5685,"CapPass",166.35,-160.1,"Trend",1.039,34153.97,34156.99,5685,"315-16","Alloy 617","Plate",314626
5686,"CapPass",164.82,-168.8,"Trend",0.977,34159.98,34162.99,5686,"315-16","Alloy 617","Plate",314626
5687,"CapPass",159.94,-171.4,"Trend",0.933,34166.00,34168.90,5687,"315-16","Alloy 617","Plate",314626
5688,"CapPass",161.58,-157.3,"Trend",1.027,34171.73,34175.01,5688,"315-16","Alloy 617","Plate",314626
5689,"CapPass",170.06,-153.2,"Trend",1.110,34177.99,34181.02,5689,"315-16","Alloy 617","Plate",314626
5690,"CapPass",166.07,-162.6,"Trend",1.022,34184.01,34187.02,5690,"315-16","Alloy 617","Plate",314626
5691,"CapPass",167.24,-159.6,"Trend",1.048,34190.02,34193.04,5691,"315-16","Alloy 617","Plate",314626
5692,"CapPass",168.17,-155.9,"Trend",1.078,34196.03,34199.05,5692,"315-16","Alloy 617","Plate",314626
5693,"CapPass",164.14,-161.4,"Trend",1.017,34202.05,34205.06,5693,"315-16","Alloy 617","Plate",314626
5694,"CapPass",166.65,-161.0,"Trend",1.035,34208.06,34211.06,5694,"315-16","Alloy 617","Plate",314626
5695,"CapPass",169.27,-160.4,"Trend",1.055,34214.06,34217.08,5695,"315-16","Alloy 617","Plate",314626
5696,"CapPass",167.19,-164.1,"Trend",1.019,34220.08,34223.09,5696,"315-16","Alloy 617","Plate",314626
5697,"CapPass",165.58,-167.4,"Trend",0.989,34226.09,34229.09,5697,"315-16","Alloy 617","Plate",314626
5698,"CapPass",159.46,-167.5,"Trend",0.952,34232.09,34235.10,5698,"315-16","Alloy 617","Plate",314626
5699,"CapPass",167.09,-161.6,"Trend",1.034,34238.10,34241.12,5699,"315-16","Alloy 617","Plate",314626
5700,"CapPass",169.37,-159.6,"Trend",1.061,34244.11,34247.12,5700,"315-16","Alloy 617","Plate",314626
5701,"CapPass",168.96,-160.2,"Trend",1.055,34250.12,34253.13,5701,"315-16","Alloy 617","Plate",314626
5702,"CapPass",168.49,-162.9,"Trend",1.034,34256.12,34259.13,5702,"315-16","Alloy 617","Plate",314626
5703,"CapPass",164.99,-163.4,"Trend",1.010,34262.14,34265.14,5703,"315-16","Alloy 617","Plate",314626
5704,"CapPass",167.52,-167.3,"Trend",1.002,34268.13,34271.15,5704,"315-16","Alloy 617","Plate",314626
5705,"CapPass",165.41,-157.8,"Trend",1.048,34274.16,34277.16,5705,"315-16","Alloy 617","Plate",314626
5706,"CapPass",170.57,-162.6,"Trend",1.049,34280.13,34282.83,5706,"315-16","Alloy 617","Plate",314626
5707,"CapPass",158.68,-167.6,"Trend",0.947,34286.16,34289.17,5707,"315-16","Alloy 617","Plate",314626
5708,"CapPass",157.05,-169.3,"Trend",0.928,34292.18,34295.18,5708,"315-16","Alloy 617","Plate",314626
5709,"CapPass",160.35,-164.5,"Trend",0.975,34298.19,34301.19,5709,"315-16","Alloy 617","Plate",314626
5710,"CapPass",164.36,-165.6,"Trend",0.993,34304.19,34307.20,5710,"315-16","Alloy 617","Plate",314626
5711,"CapPass",162.77,-166.3,"Trend",0.979,34310.20,34313.21,5711,"315-16","Alloy 617","Plate",314626
5712,"CapPass",162.59,-167.4,"Trend",0.971,34316.21,34319.22,5712,"315-16","Alloy 617","Plate",314626
5713,"CapPass",165.97,-169.8,"Trend",0.977,34322.21,34325.24,5713,"315-16","Alloy 617","Plate",314626
5714,"CapPass",160.56,-163.5,"Trend",0.982,34328.24,34331.24,5714,"315-16","Alloy 617","Plate",314626
5715,"CapPass",159.68,-170.0,"Trend",0.939,34334.24,34337.15,5715,"315-16","Alloy 617","Plate",314626
5716,"CapPass",165.29,-153.7,"Trend",1.076,34340.22,34343.26,5716,"315-16","Alloy 617","Plate",314626
5717,"CapPass",167.38,-155.0,"Trend",1.080,34346.24,34349.26,5717,"315-16","Alloy 617","Plate",314626
5718,"CapPass",168.70,-160.5,"Trend",1.051,34352.26,34355.26,5718,"315-16","Alloy 617","Plate",314626
5719,"CapPass",167.57,-159.8,"Trend",1.049,34358.27,34361.28,5719,"315-16","Alloy 617","Plate",314626
5720,"CapPass",169.96,-159.9,"Trend",1.063,34364.27,34367.30,5720,"315-16","Alloy 617","Plate",314626
5721,"CapPass",164.10,-164.6,"Trend",0.997,34370.29,34373.30,5721,"315-16","Alloy 617","Plate",314626
5722,"CapPass",159.80,-163.8,"Trend",0.976,34376.31,34379.32,5722,"315-16","Alloy 617","Plate",314626
5723,"CapPass",159.03,-168.5,"Trend",0.944,34382.31,34385.32,5723,"315-16","Alloy 617","Plate",314626
5724,"CapPass",161.56,-168.1,"Trend",0.961,34388.33,34391.32,5724,"315-16","Alloy 617","Plate",314626
5725,"CapPass",162.35,-165.4,"Trend",0.982,34394.33,34397.34,5725,"315-16","Alloy 617","Plate",314626
5726,"CapPass",165.86,-163.9,"Trend",1.012,34400.34,34403.34,5726,"315-16","Alloy 617","Plate",314626
5727,"CapPass",166.87,-160.2,"Trend",1.042,34406.34,34409.36,5727,"315-16","Alloy 617","Plate",314626
5728,"CapPass",164.02,-163.4,"Trend",1.004,34412.36,34415.37,5728,"315-16","Alloy 617","Plate",314626
5729,"CapPass",169.52,-164.5,"Trend",1.030,34418.35,34421.37,5729,"315-16","Alloy 617","Plate",314626
5730,"CapPass",163.18,-166.1,"Trend",0.983,34424.38,34427.38,5730,"315-16","Alloy 617","Plate",314626
5731,"CapPass",166.27,-165.7,"Trend",1.003,34430.38,34433.39,5731,"315-16","Alloy 617","Plate",314626
5732,"CapPass",164.07,-163.9,"Trend",1.001,34436.39,34439.40,5732,"315-16","Alloy 617","Plate",314626
5733,"CapPass",169.23,-160.7,"Trend",1.053,34442.39,34445.42,5733,"315-16","Alloy 617","Plate",314626
5734,"CapPass",165.45,-165.6,"Trend",0.999,34448.37,34451.38,5734,"315-16","Alloy 617","Plate",314626
5735,"CapPass",164.30,-163.1,"Trend",1.007,34454.41,34457.42,5735,"315-16","Alloy 617","Plate",314626
5736,"CapPass",168.84,-165.2,"Trend",1.022,34460.38,34463.41,5736,"315-16","Alloy 617","Plate",314626
5737,"CapPass",163.69,-170.4,"Trend",0.961,34466.43,34469.44,5737,"315-16","Alloy 617","Plate",314626
5738,"CapPass",166.32,-159.5,"Trend",1.043,34472.45,34475.46,5738,"315-16","Alloy 617","Plate",314626
5739,"CapPass",168.28,-165.2,"Trend",1.019,34478.44,34481.46,5739,"315-16","Alloy 617","Plate",314626
5740,"CapPass",163.72,-164.3,"Trend",0.996,34484.46,34487.47,5740,"315-16","Alloy 617","Plate",314626
5741,"CapPass",170.17,-166.8,"Trend",1.020,34490.45,34493.45,5741,"315-16","Alloy 617","Plate",314626
5742,"CapPass",153.29,-170.2,"Trend",0.901,34496.48,34499.47,5742,"315-16","Alloy 617","Plate",314626
5743,"CapPass",154.33,-166.5,"Trend",0.927,34502.49,34505.49,5743,"315-16","Alloy 617","Plate",314626
5744,"CapPass",163.04,-162.1,"Trend",1.006,34508.49,34511.50,5744,"315-16","Alloy 617","Plate",314626
5745,"CapPass",161.74,-169.5,"Trend",0.954,34514.51,34517.51,5745,"315-16","Alloy 617","Plate",314626
5746,"CapPass",160.40,-168.9,"Trend",0.950,34520.51,34523.52,5746,"315-16","Alloy 617","Plate",314626
5747,"CapPass",158.88,-166.9,"Trend",0.952,34526.52,34529.52,5747,"315-16","Alloy 617","Plate",314626
5748,"CapPass",157.55,-170.6,"Trend",0.923,34532.53,34535.52,5748,"315-16","Alloy 617","Plate",314626
5749,"CapPass",163.62,-163.2,"Trend",1.003,34538.52,34541.55,5749,"315-16","Alloy 617","Plate",314626
5750,"CapPass",167.67,-160.8,"Trend",1.043,34544.53,34547.55,5750,"315-16","Alloy 617","Plate",314626
5751,"CapPass",164.51,-161.7,"Trend",1.017,34550.55,34553.56,5751,"315-16","Alloy 617","Plate",314626
5752,"CapPass",160.47,-160.5,"Trend",1.000,34556.57,34559.58,5752,"315-16","Alloy 617","Plate",314626
5753,"CapPass",168.90,-163.4,"Trend",1.034,34562.52,34565.57,5753,"315-16","Alloy 617","Plate",314626
5754,"CapPass",164.81,-163.2,"Trend",1.010,34568.57,34571.59,5754,"315-16","Alloy 617","Plate",314626
5755,"CapPass",160.89,-169.6,"Trend",0.949,34574.59,34577.59,5755,"315-16","Alloy 617","Plate",314626
5756,"CapPass",155.14,-169.2,"Trend",0.917,34580.60,34583.60,5756,"315-16","Alloy 617","Plate",314626
5757,"CapPass",161.79,-166.6,"Trend",0.971,34586.60,34589.62,5757,"315-16","Alloy 617","Plate",314626
5758,"CapPass",160.04,-162.2,"Trend",0.986,34592.62,34595.63,5758,"315-16","Alloy 617","Plate",314626
5759,"CapPass",167.81,-159.9,"Trend",1.049,34598.63,34601.64,5759,"315-16","Alloy 617","Plate",314626
5760,"CapPass",162.30,-164.4,"Trend",0.987,34604.65,34607.65,5760,"315-16","Alloy 617","Plate",314626
5761,"CapPass",161.99,-165.2,"Trend",0.980,34610.65,34613.66,5761,"315-16","Alloy 617","Plate",314626
5762,"CapPass",163.90,-168.3,"Trend",0.974,34616.64,34619.66,5762,"315-16","Alloy 617","Plate",314626
5763,"CapPass",157.86,-170.3,"Trend",0.927,34622.66,34625.62,5763,"315-16","Alloy 617","Plate",314626
5764,"CapPass",165.74,-151.4,"Trend",1.095,34628.64,34631.67,5764,"315-16","Alloy 617","Plate",314626
5765,"CapPass",167.86,-152.1,"Trend",1.104,34634.66,34637.69,5765,"315-16","Alloy 617","Plate",314626
5766,"CapPass",169.54,-154.0,"Trend",1.101,34640.67,34643.70,5766,"315-16","Alloy 617","Plate",314626
5767,"CapPass",166.26,-161.2,"Trend",1.031,34646.69,34649.70,5767,"315-16","Alloy 617","Plate",314626
5768,"CapPass",167.00,-160.3,"Trend",1.042,34652.70,34655.72,5768,"315-16","Alloy 617","Plate",314626
5769,"CapPass",166.12,-160.3,"Trend",1.037,34658.70,34661.72,5769,"315-16","Alloy 617","Plate",314626
5770,"CapPass",169.53,-157.2,"Trend",1.078,34664.72,34667.74,5770,"315-16","Alloy 617","Plate",314626
5771,"CapPass",167.94,-162.4,"Trend",1.034,34670.72,34673.74,5771,"315-16","Alloy 617","Plate",314626
5772,"CapPass",165.20,-158.1,"Trend",1.045,34676.73,34679.76,5772,"315-16","Alloy 617","Plate",314626
5773,"CapPass",168.44,-162.5,"Trend",1.037,34682.75,34685.76,5773,"315-16","Alloy 617","Plate",314626
5774,"CapPass",169.56,-157.1,"Trend",1.079,34688.75,34691.77,5774,"315-16","Alloy 617","Plate",314626
5775,"CapPass",163.29,-164.9,"Trend",0.990,34694.77,34697.77,5775,"315-16","Alloy 617","Plate",314626
5776,"CapPass",167.10,-161.1,"Trend",1.037,34700.77,34703.78,5776,"315-16","Alloy 617","Plate",314626
5777,"CapPass",168.05,-166.2,"Trend",1.011,34706.78,34709.79,5777,"315-16","Alloy 617","Plate",314626
5778,"CapPass",161.48,-168.9,"Trend",0.956,34712.79,34715.80,5778,"315-16","Alloy 617","Plate",314626
5779,"CapPass",161.43,-167.3,"Trend",0.965,34718.72,34721.80,5779,"315-16","Alloy 617","Plate",314626
5780,"CapPass",163.31,-163.4,"Trend",1.000,34724.81,34727.83,5780,"315-16","Alloy 617","Plate",314626
5781,"CapPass",161.22,-161.5,"Trend",0.998,34730.83,34733.84,5781,"315-16","Alloy 617","Plate",314626
5782,"CapPass",162.01,-163.9,"Trend",0.989,34736.84,34739.84,5782,"315-16","Alloy 617","Plate",314626
5783,"CapPass",160.46,-162.2,"Trend",0.989,34742.84,34745.86,5783,"315-16","Alloy 617","Plate",314626
5784,"CapPass",167.14,-168.5,"Trend",0.992,34748.85,34751.82,5784,"315-16","Alloy 617","Plate",314626
5785,"CapPass",165.79,-149.9,"Trend",1.106,34754.82,34757.86,5785,"315-16","Alloy 617","Plate",314626
5786,"CapPass",166.34,-154.5,"Trend",1.077,34760.85,34763.87,5786,"315-16","Alloy 617","Plate",314626
5787,"CapPass",166.14,-160.1,"Trend",1.038,34766.86,34769.87,5787,"315-16","Alloy 617","Plate",314626
5788,"CapPass",169.85,-153.2,"Trend",1.109,34772.87,34775.89,5788,"315-16","Alloy 617","Plate",314626
5789,"CapPass",168.17,-156.7,"Trend",1.073,34778.88,34781.90,5789,"315-16","Alloy 617","Plate",314626
5790,"CapPass",169.68,-162.8,"Trend",1.042,34784.89,34787.90,5790,"315-16","Alloy 617","Plate",314626
5791,"CapPass",164.81,-164.7,"Trend",1.001,34790.90,34793.91,5791,"315-16","Alloy 617","Plate",314626
5792,"CapPass",158.95,-158.9,"Trend",1.000,34796.92,34799.93,5792,"315-16","Alloy 617","Plate",314626
5793,"CapPass",160.64,-167.8,"Trend",0.957,34802.92,34805.93,5793,"315-16","Alloy 617","Plate",314626
5794,"CapPass",160.57,-169.0,"Trend",0.950,34808.93,34811.88,5794,"315-16","Alloy 617","Plate",314626
5795,"CapPass",161.13,-165.3,"Trend",0.975,34814.83,34817.95,5795,"315-16","Alloy 617","Plate",314626
5796,"CapPass",165.17,-162.0,"Trend",1.020,34820.95,34823.96,5796,"315-16","Alloy 617","Plate",314626
5797,"CapPass",165.06,-162.8,"Trend",1.014,34826.96,34829.97,5797,"315-16","Alloy 617","Plate",314626
5798,"CapPass",169.36,-154.9,"Trend",1.093,34832.97,34835.98,5798,"315-16","Alloy 617","Plate",314626
5799,"CapPass",170.89,-167.8,"Trend",1.018,34838.94,34841.93,5799,"315-16","Alloy 617","Plate",314626
5800,"CapPass",151.89,-165.9,"Trend",0.916,34844.99,34847.99,5800,"315-16","Alloy 617","Plate",314626
5801,"CapPass",160.21,-164.7,"Trend",0.972,34851.00,34854.00,5801,"315-16","Alloy 617","Plate",314626
5802,"CapPass",159.82,-165.6,"Trend",0.965,34857.01,34860.01,5802,"315-16","Alloy 617","Plate",314626
5803,"CapPass",163.15,-163.7,"Trend",0.997,34863.01,34866.02,5803,"315-16","Alloy 617","Plate",314626
5804,"CapPass",160.28,-167.5,"Trend",0.957,34869.02,34872.03,5804,"315-16","Alloy 617","Plate",314626
5805,"CapPass",152.27,-169.6,"Trend",0.898,34875.03,34878.03,5805,"315-16","Alloy 617","Plate",314626
5806,"CapPass",164.16,-161.9,"Trend",1.014,34881.04,34884.05,5806,"315-16","Alloy 617","Plate",314626
5807,"CapPass",161.64,-162.5,"Trend",0.995,34887.05,34890.06,5807,"315-16","Alloy 617","Plate",314626
5808,"CapPass",167.18,-167.7,"Trend",0.997,34893.06,34896.06,5808,"315-16","Alloy 617","Plate",314626
5809,"CapPass",159.44,-169.0,"Trend",0.943,34899.07,34902.08,5809,"315-16","Alloy 617","Plate",314626
5810,"CapPass",162.71,-165.4,"Trend",0.984,34905.08,34908.09,5810,"315-16","Alloy 617","Plate",314626
5811,"CapPass",169.47,-163.3,"Trend",1.037,34911.07,34913.85,5811,"315-16","Alloy 617","Plate",314626
5812,"CapPass",161.63,-167.6,"Trend",0.965,34917.08,34920.10,5812,"315-16","Alloy 617","Plate",314626
5813,"CapPass",157.40,-161.8,"Trend",0.973,34923.10,34926.12,5813,"315-16","Alloy 617","Plate",314626
5814,"CapPass",161.73,-168.7,"Trend",0.958,34929.11,34932.12,5814,"315-16","Alloy 617","Plate",314626
5815,"CapPass",156.53,-168.3,"Trend",0.930,34935.12,34938.12,5815,"315-16","Alloy 617","Plate",314626
5816,"CapPass",162.87,-163.6,"Trend",0.995,34941.13,34944.13,5816,"315-16","Alloy 617","Plate",314626
5817,"CapPass",164.91,-162.8,"Trend",1.013,34947.13,34950.15,5817,"315-16","Alloy 617","Plate",314626
5818,"CapPass",162.86,-164.4,"Trend",0.991,34953.15,34956.15,5818,"315-16","Alloy 617","Plate",314626
5819,"CapPass",166.13,-163.4,"Trend",1.017,34959.16,34962.16,5819,"315-16","Alloy 617","Plate",314626
5820,"CapPass",159.85,-167.3,"Trend",0.955,34965.18,34968.18,5820,"315-16","Alloy 617","Plate",314626
5821,"CapPass",160.66,-165.1,"Trend",0.973,34971.18,34974.19,5821,"315-16","Alloy 617","Plate",314626
5822,"CapPass",159.04,-170.0,"Trend",0.936,34977.19,34980.19,5822,"315-16","Alloy 617","Plate",314626
5823,"CapPass",157.06,-166.8,"Trend",0.942,34983.20,34986.21,5823,"315-16","Alloy 617","Plate",314626
5824,"CapPass",162.64,-168.7,"Trend",0.964,34989.21,34992.21,5824,"315-16","Alloy 617","Plate",314626
5825,"CapPass",163.75,-166.6,"Trend",0.983,34995.21,34998.22,5825,"315-16","Alloy 617","Plate",314626
5826,"CapPass",165.56,-168.3,"Trend",0.984,35001.22,35004.23,5826,"315-16","Alloy 617","Plate",314626
5827,"CapPass",164.07,-167.0,"Trend",0.983,35007.23,35010.24,5827,"315-16","Alloy 617","Plate",314626
5828,"CapPass",164.99,-169.9,"Trend",0.971,35013.24,35016.25,5828,"315-16","Alloy 617","Plate",314626
5829,"CapPass",165.54,-151.4,"Trend",1.093,35019.21,35022.25,5829,"315-16","Alloy 617","Plate",314626
5830,"CapPass",165.45,-155.1,"Trend",1.066,35025.24,35028.27,5830,"315-16","Alloy 617","Plate",314626
5831,"CapPass",168.28,-158.1,"Trend",1.064,35031.26,35034.27,5831,"315-16","Alloy 617","Plate",314626
5832,"CapPass",166.80,-162.0,"Trend",1.030,35037.27,35040.27,5832,"315-16","Alloy 617","Plate",314626
5833,"CapPass",162.37,-164.8,"Trend",0.985,35043.28,35046.29,5833,"315-16","Alloy 617","Plate",314626
5834,"CapPass",162.88,-163.9,"Trend",0.994,35049.29,35052.31,5834,"315-16","Alloy 617","Plate",314626
5835,"CapPass",166.00,-160.3,"Trend",1.035,35055.30,35058.31,5835,"315-16","Alloy 617","Plate",314626
5836,"CapPass",168.53,-158.2,"Trend",1.065,35061.30,35064.32,5836,"315-16","Alloy 617","Plate",314626
5837,"CapPass",164.56,-168.7,"Trend",0.975,35067.31,35070.30,5837,"315-16","Alloy 617","Plate",314626
5838,"CapPass",164.05,-152.3,"Trend",1.077,35073.31,35076.34,5838,"315-16","Alloy 617","Plate",314626
5839,"CapPass",165.52,-161.3,"Trend",1.026,35079.33,35082.33,5839,"315-16","Alloy 617","Plate",314626
5840,"CapPass",162.11,-158.9,"Trend",1.020,35085.34,35088.35,5840,"315-16","Alloy 617","Plate",314626
5841,"CapPass",161.55,-161.8,"Trend",0.999,35091.34,35094.35,5841,"315-16","Alloy 617","Plate",314626
5842,"CapPass",161.04,-162.2,"Trend",0.993,35097.38,35100.37,5842,"315-16","Alloy 617","Plate",314626
5843,"CapPass",167.78,-160.9,"Trend",1.043,35103.37,35106.38,5843,"315-16","Alloy 617","Plate",314626
5844,"CapPass",167.21,-158.7,"Trend",1.054,35109.38,35112.39,5844,"315-16","Alloy 617","Plate",314626
5845,"CapPass",168.73,-157.3,"Trend",1.073,35115.38,35118.40,5845,"315-16","Alloy 617","Plate",314626
5846,"CapPass",168.20,-163.5,"Trend",1.029,35121.39,35124.41,5846,"315-16","Alloy 617","Plate",314626
5847,"CapPass",164.99,-163.9,"Trend",1.007,35127.40,35130.42,5847,"315-16","Alloy 617","Plate",314626
5848,"CapPass",163.06,-169.2,"Trend",0.964,35133.41,35136.42,5848,"315-16","Alloy 617","Plate",314626
5849,"CapPass",166.17,-162.9,"Trend",1.020,35139.40,35142.19,5849,"315-16","Alloy 617","Plate",314626
5850,"CapPass",165.14,-161.6,"Trend",1.022,35145.43,35148.44,5850,"315-16","Alloy 617","Plate",314626
5851,"CapPass",165.16,-160.2,"Trend",1.031,35151.44,35154.45,5851,"315-16","Alloy 617","Plate",314626
5852,"CapPass",166.82,-163.0,"Trend",1.023,35157.44,35160.45,5852,"315-16","Alloy 617","Plate",314626
5853,"CapPass",168.15,-160.2,"Trend",1.050,35163.45,35166.47,5853,"315-16","Alloy 617","Plate",314626
5854,"CapPass",169.42,-161.6,"Trend",1.048,35169.46,35172.48,5854,"315-16","Alloy 617","Plate",314626
5855,"CapPass",167.11,-162.6,"Trend",1.028,35175.47,35178.49,5855,"315-16","Alloy 617","Plate",314626
5856,"CapPass",170.08,-161.2,"Trend",1.055,35181.48,35184.49,5856,"315-16","Alloy 617","Plate",314626
5857,"CapPass",166.67,-157.1,"Trend",1.061,35187.49,35190.51,5857,"315-16","Alloy 617","Plate",314626
5858,"CapPass",168.12,-161.3,"Trend",1.042,35193.50,35196.51,5858,"315-16","Alloy 617","Plate",314626
5859,"CapPass",169.11,-166.2,"Trend",1.018,35199.50,35202.48,5859,"315-16","Alloy 617","Plate",314626
5860,"CapPass",155.05,-165.9,"Trend",0.934,35205.52,35208.52,5860,"315-16","Alloy 617","Plate",314626
5861,"CapPass",156.30,-171.2,"Trend",0.913,35211.53,35214.52,5861,"315-16","Alloy 617","Plate",314626
5862,"CapPass",160.04,-166.0,"Trend",0.964,35217.54,35220.55,5862,"315-16","Alloy 617","Plate",314626
5863,"CapPass",160.39,-165.4,"Trend",0.970,35223.55,35226.56,5863,"315-16","Alloy 617","Plate",314626
5864,"CapPass",158.42,-165.5,"Trend",0.957,35229.56,35232.56,5864,"315-16","Alloy 617","Plate",314626
5865,"CapPass",163.54,-167.2,"Trend",0.978,35235.56,35238.56,5865,"315-16","Alloy 617","Plate",314626
5866,"CapPass",161.02,-165.3,"Trend",0.974,35241.57,35244.59,5866,"315-16","Alloy 617","Plate",314626
5867,"CapPass",161.78,-163.1,"Trend",0.992,35247.58,35250.59,5867,"315-16","Alloy 617","Plate",314626
5868,"CapPass",166.10,-168.3,"Trend",0.987,35253.58,35256.60,5868,"315-16","Alloy 617","Plate",314626
5869,"CapPass",161.78,-168.8,"Trend",0.958,35259.61,35262.52,5869,"315-16","Alloy 617","Plate",314626
5870,"CapPass",159.87,-164.7,"Trend",0.971,35265.60,35268.62,5870,"315-16","Alloy 617","Plate",314626
5871,"CapPass",161.21,-165.6,"Trend",0.974,35271.62,35274.63,5871,"315-16","Alloy 617","Plate",314626
5872,"CapPass",162.32,-161.4,"Trend",1.006,35277.63,35280.63,5872,"315-16","Alloy 617","Plate",314626
5873,"CapPass",169.90,-163.5,"Trend",1.039,35283.62,35286.52,5873,"315-16","Alloy 617","Plate",314626
5874,"CapPass",163.49,-161.8,"Trend",1.011,35289.63,35292.65,5874,"315-16","Alloy 617","Plate",314626
5875,"CapPass",163.07,-168.2,"Trend",0.970,35295.65,35298.65,5875,"315-16","Alloy 617","Plate",314626
5876,"CapPass",162.49,-163.5,"Trend",0.994,35301.66,35304.67,5876,"315-16","Alloy 617","Plate",314626
5877,"CapPass",161.50,-166.5,"Trend",0.970,35307.67,35310.68,5877,"315-16","Alloy 617","Plate",314626
5878,"CapPass",164.47,-164.7,"Trend",0.998,35313.67,35316.69,5878,"315-16","Alloy 617","Plate",314626
5879,"CapPass",159.08,-164.6,"Trend",0.966,35319.70,35322.69,5879,"315-16","Alloy 617","Plate",314626
5880,"CapPass",165.55,-163.6,"Trend",1.012,35325.70,35328.71,5880,"315-16","Alloy 617","Plate",314626
5881,"CapPass",164.89,-162.4,"Trend",1.015,35331.70,35334.72,5881,"315-16","Alloy 617","Plate",314626
5882,"CapPass",165.12,-166.9,"Trend",0.989,35337.71,35340.72,5882,"315-16","Alloy 617","Plate",314626
5883,"CapPass",165.67,-167.3,"Trend",0.990,35343.72,35346.73,5883,"315-16","Alloy 617","Plate",314626
5884,"CapPass",157.58,-169.3,"Trend",0.931,35349.74,35352.69,5884,"315-16","Alloy 617","Plate",314626
5885,"CapPass",163.07,-163.0,"Trend",1.000,35355.45,35358.74,5885,"315-16","Alloy 617","Plate",314626
5886,"CapPass",158.01,-166.5,"Trend",0.949,35361.75,35364.76,5886,"315-16","Alloy 617","Plate",314626
5887,"CapPass",157.15,-167.9,"Trend",0.936,35367.76,35370.75,5887,"315-16","Alloy 617","Plate",314626
5888,"CapPass",155.70,-167.8,"Trend",0.928,35373.77,35376.77,5888,"315-16","Alloy 617","Plate",314626
5889,"CapPass",157.35,-170.0,"Trend",0.925,35379.78,35382.77,5889,"315-16","Alloy 617","Plate",314626
5890,"CapPass",163.21,-162.2,"Trend",1.006,35385.78,35388.79,5890,"315-16","Alloy 617","Plate",314626
5891,"CapPass",163.46,-163.8,"Trend",0.998,35391.79,35394.80,5891,"315-16","Alloy 617","Plate",314626
5892,"CapPass",166.62,-157.1,"Trend",1.061,35397.80,35400.82,5892,"315-16","Alloy 617","Plate",314626
5893,"CapPass",166.74,-163.0,"Trend",1.023,35403.81,35406.82,5893,"315-16","Alloy 617","Plate",314626
5894,"CapPass",169.45,-164.2,"Trend",1.032,35409.81,35412.65,5894,"315-16","Alloy 617","Plate",314626
5895,"CapPass",163.93,-157.9,"Trend",1.038,35415.82,35418.83,5895,"315-16","Alloy 617","Plate",314626
5896,"CapPass",165.83,-162.8,"Trend",1.019,35421.84,35424.84,5896,"315-16","Alloy 617","Plate",314626
5897,"CapPass",162.78,-165.0,"Trend",0.986,35427.84,35430.85,5897,"315-16","Alloy 617","Plate",314626
5898,"CapPass",161.31,-164.8,"Trend",0.979,35433.85,35436.86,5898,"315-16","Alloy 617","Plate",314626
5899,"CapPass",166.16,-166.2,"Trend",1.000,35439.86,35442.88,5899,"315-16","Alloy 617","Plate",314626
5900,"CapPass",163.42,-163.5,"Trend",0.999,35445.87,35448.88,5900,"315-16","Alloy 617","Plate",314626
5901,"CapPass",166.75,-161.7,"Trend",1.031,35451.88,35454.89,5901,"315-16","Alloy 617","Plate",314626
5902,"CapPass",165.04,-160.5,"Trend",1.028,35457.90,35460.89,5902,"315-16","Alloy 617","Plate",314626
5903,"CapPass",165.74,-163.6,"Trend",1.013,35463.89,35466.91,5903,"315-16","Alloy 617","Plate",314626
5904,"CapPass",165.93,-165.7,"Trend",1.001,35469.90,35472.91,5904,"315-16","Alloy 617","Plate",314626
5905,"CapPass",162.45,-161.4,"Trend",1.007,35475.91,35478.93,5905,"315-16","Alloy 617","Plate",314626
5906,"CapPass",166.69,-162.6,"Trend",1.025,35481.92,35484.94,5906,"315-16","Alloy 617","Plate",314626
5907,"CapPass",164.17,-164.0,"Trend",1.001,35487.94,35490.94,5907,"315-16","Alloy 617","Plate",314626
5908,"CapPass",165.57,-169.4,"Trend",0.977,35493.95,35496.94,5908,"315-16","Alloy 617","Plate",314626
5909,"CapPass",163.37,-167.3,"Trend",0.976,35499.95,35502.96,5909,"315-16","Alloy 617","Plate",314626
5910,"CapPass",162.03,-169.9,"Trend",0.954,35505.96,35508.96,5910,"315-16","Alloy 617","Plate",314626
5911,"CapPass",164.80,-158.0,"Trend",1.043,35511.94,35514.97,5911,"315-16","Alloy 617","Plate",314626
5912,"CapPass",166.07,-156.6,"Trend",1.060,35517.96,35520.99,5912,"315-16","Alloy 617","Plate",314626
5913,"CapPass",170.84,-158.2,"Trend",1.080,35523.97,35527.00,5913,"315-16","Alloy 617","Plate",314626
5914,"CapPass",169.69,-166.0,"Trend",1.022,35529.98,35533.00,5914,"315-16","Alloy 617","Plate",314626
5915,"CapPass",166.78,-160.4,"Trend",1.040,35535.99,35539.01,5915,"315-16","Alloy 617","Plate",314626
5916,"CapPass",163.31,-160.2,"Trend",1.020,35542.01,35545.02,5916,"315-16","Alloy 617","Plate",314626
5917,"CapPass",168.50,-161.3,"Trend",1.045,35548.02,35551.03,5917,"315-16","Alloy 617","Plate",314626
5918,"CapPass",168.56,-163.7,"Trend",1.030,35554.02,35557.04,5918,"315-16","Alloy 617","Plate",314626
5919,"CapPass",167.36,-158.2,"Trend",1.058,35560.04,35563.05,5919,"315-16","Alloy 617","Plate",314626
5920,"CapPass",170.16,-160.3,"Trend",1.062,35566.04,35569.06,5920,"315-16","Alloy 617","Plate",314626
5921,"CapPass",165.63,-166.5,"Trend",0.995,35572.06,35575.07,5921,"315-16","Alloy 617","Plate",314626
5922,"CapPass",162.19,-169.8,"Trend",0.955,35578.08,35581.02,5922,"315-16","Alloy 617","Plate",314626
5923,"CapPass",158.80,-157.5,"Trend",1.008,35583.66,35587.08,5923,"315-16","Alloy 617","Plate",314626
5924,"CapPass",169.78,-157.9,"Trend",1.075,35590.07,35593.09,5924,"315-16","Alloy 617","Plate",314626
5925,"CapPass",169.18,-156.1,"Trend",1.084,35596.08,35599.11,5925,"315-16","Alloy 617","Plate",314626
5926,"CapPass",169.13,-155.7,"Trend",1.086,35602.09,35605.11,5926,"315-16","Alloy 617","Plate",314626
5927,"CapPass",166.86,-156.8,"Trend",1.064,35608.11,35611.12,5927,"315-16","Alloy 617","Plate",314626
5928,"CapPass",169.37,-165.8,"Trend",1.021,35614.12,35617.13,5928,"315-16","Alloy 617","Plate",314626
5929,"CapPass",163.81,-160.8,"Trend",1.019,35620.13,35623.13,5929,"315-16","Alloy 617","Plate",314626
5930,"CapPass",168.06,-160.6,"Trend",1.046,35626.13,35629.15,5930,"315-16","Alloy 617","Plate",314626
5931,"CapPass",163.89,-166.0,"Trend",0.987,35632.14,35635.15,5931,"315-16","Alloy 617","Plate",314626
5932,"CapPass",164.47,-159.5,"Trend",1.031,35638.15,35641.16,5932,"315-16","Alloy 617","Plate",314626
5933,"CapPass",168.54,-164.6,"Trend",1.024,35644.15,35647.18,5933,"315-16","Alloy 617","Plate",314626
5934,"CapPass",163.57,-168.4,"Trend",0.972,35650.17,35653.18,5934,"315-16","Alloy 617","Plate",314626
5935,"CapPass",163.57,-164.9,"Trend",0.992,35656.18,35659.19,5935,"315-16","Alloy 617","Plate",314626
