Repository: js-molina/fatigue-A617

File: data/950C/Strain rate 0.001/0.30% strain/HTM_A20_PeakStress_A20.csv (part 15 of 22)
Cycle,Data State,Max Stress Mpa,Min Stress Mpa,Qual State,Stress Ratio,Time Max Stress Sec,Time Min Stress Sec,Count,Sample,Alloy,Material_Form,Heat
6260,CapPass,162.81,-164.30,Trend,0.991,37628.87,37631.87,6260,A-20,Alloy 617,Plate,314626
6261,CapPass,163.78,-163.80,Trend,1,37634.87,37637.87,6261,A-20,Alloy 617,Plate,314626
6262,CapPass,164.31,-163.90,Trend,1.002,37640.9,37643.9,6262,A-20,Alloy 617,Plate,314626
6263,CapPass,163.8,-163.90,Trend,0.999,37646.9,37649.93,6263,A-20,Alloy 617,Plate,314626
6264,CapPass,163.53,-163.10,Trend,1.003,37652.93,37655.93,6264,A-20,Alloy 617,Plate,314626
6265,CapPass,162.96,-163.70,Trend,0.995,37658.93,37661.96,6265,A-20,Alloy 617,Plate,314626
6266,CapPass,163.95,-163.40,Trend,1.004,37664.93,37667.96,6266,A-20,Alloy 617,Plate,314626
6267,CapPass,163.06,-165.00,Trend,0.988,37670.93,37673.96,6267,A-20,Alloy 617,Plate,314626
6268,CapPass,164.41,-163.10,Trend,1.008,37676.96,37680,6268,A-20,Alloy 617,Plate,314626
6269,CapPass,164.71,-162.60,Trend,1.013,37683,37686,6269,A-20,Alloy 617,Plate,314626
6270,CapPass,163.98,-162.00,Trend,1.012,37689,37692.03,6270,A-20,Alloy 617,Plate,314626
6271,CapPass,164.33,-163.90,Trend,1.003,37695.03,37698.03,6271,A-20,Alloy 617,Plate,314626
6272,CapPass,164.61,-162.70,Trend,1.011,37701.03,37704.03,6272,A-20,Alloy 617,Plate,314626
6273,CapPass,165.8,-162.80,Trend,1.019,37707.03,37710.06,6273,A-20,Alloy 617,Plate,314626
6274,CapPass,163.94,-164.00,Trend,1,37713.06,37716.06,6274,A-20,Alloy 617,Plate,314626
6275,CapPass,164.69,-163.20,Trend,1.009,37719.06,37722.06,6275,A-20,Alloy 617,Plate,314626
6276,CapPass,164.4,-161.60,Trend,1.017,37725.06,37728.09,6276,A-20,Alloy 617,Plate,314626
6277,CapPass,164.76,-162.80,Trend,1.012,37731.09,37734.09,6277,A-20,Alloy 617,Plate,314626
6278,CapPass,163.35,-162.00,Trend,1.008,37737.09,37740.12,6278,A-20,Alloy 617,Plate,314626
6279,CapPass,166.21,-163.60,Trend,1.016,37743.12,37746.12,6279,A-20,Alloy 617,Plate,314626
6280,CapPass,164.02,-163.10,Trend,1.005,37749.12,37752.15,6280,A-20,Alloy 617,Plate,314626
6281,CapPass,162.31,-163.90,Trend,0.99,37755.15,37758.15,6281,A-20,Alloy 617,Plate,314626
6282,CapPass,163.71,-164.00,Trend,0.998,37761.15,37764.15,6282,A-20,Alloy 617,Plate,314626
6283,CapPass,164.97,-164.20,Trend,1.005,37767.15,37770.18,6283,A-20,Alloy 617,Plate,314626
6284,CapPass,163.69,-163.50,Trend,1.001,37773.15,37776.18,6284,A-20,Alloy 617,Plate,314626
6285,CapPass,165.18,-163.80,Trend,1.009,37779.18,37782.18,6285,A-20,Alloy 617,Plate,314626
6286,CapPass,165.39,-163.20,Trend,1.013,37785.18,37788.21,6286,A-20,Alloy 617,Plate,314626
6287,CapPass,163.08,-164.70,Trend,0.99,37791.21,37794.21,6287,A-20,Alloy 617,Plate,314626
6288,CapPass,164.74,-161.80,Trend,1.018,37797.21,37800.25,6288,A-20,Alloy 617,Plate,314626
6289,CapPass,164.84,-164.40,Trend,1.003,37803.25,37806.25,6289,A-20,Alloy 617,Plate,314626
6290,CapPass,164.57,-165.00,Trend,0.998,37809.25,37812.25,6290,A-20,Alloy 617,Plate,314626
6291,CapPass,164.85,-164.40,Trend,1.003,37815.25,37818.28,6291,A-20,Alloy 617,Plate,314626
6292,CapPass,164.78,-164.50,Trend,1.002,37821.28,37824.28,6292,A-20,Alloy 617,Plate,314626
6293,CapPass,163.1,-163.90,Trend,0.995,37827.31,37830.31,6293,A-20,Alloy 617,Plate,314626
6294,CapPass,164.66,-163.00,Trend,1.01,37833.31,37836.31,6294,A-20,Alloy 617,Plate,314626
6295,CapPass,163.52,-162.90,Trend,1.004,37839.31,37842.31,6295,A-20,Alloy 617,Plate,314626
6296,CapPass,164.41,-162.40,Trend,1.013,37845.34,37848.34,6296,A-20,Alloy 617,Plate,314626
6297,CapPass,164.93,-164.50,Trend,1.002,37851.34,37854.37,6297,A-20,Alloy 617,Plate,314626
6298,CapPass,164.1,-161.80,Trend,1.014,37857.37,37860.37,6298,A-20,Alloy 617,Plate,314626
6299,CapPass,164.66,-163.60,Trend,1.007,37863.37,37866.37,6299,A-20,Alloy 617,Plate,314626
6300,CapPass,163.79,-162.80,Trend,1.006,37869.37,37872.4,6300,A-20,Alloy 617,Plate,314626
6301,CapPass,165.03,-165.70,Trend,0.996,37875.37,37878.4,6301,A-20,Alloy 617,Plate,314626
6302,CapPass,164.55,-164.10,Trend,1.003,37881.4,37884.4,6302,A-20,Alloy 617,Plate,314626
6303,CapPass,164.57,-163.30,Trend,1.007,37887.43,37890.43,6303,A-20,Alloy 617,Plate,314626
6304,CapPass,164.66,-162.20,Trend,1.015,37893.43,37896.46,6304,A-20,Alloy 617,Plate,314626
6305,CapPass,164.41,-163.30,Trend,1.007,37899.43,37902.43,6305,A-20,Alloy 617,Plate,314626
6306,CapPass,163.95,-164.00,Trend,1,37905.46,37908.46,6306,A-20,Alloy 617,Plate,314626
6307,CapPass,163.77,-163.20,Trend,1.003,37911.46,37914.5,6307,A-20,Alloy 617,Plate,314626
6308,CapPass,164.74,-162.10,Trend,1.016,37917.5,37920.5,6308,A-20,Alloy 617,Plate,314626
6309,CapPass,164.95,-163.20,Trend,1.011,37923.5,37926.53,6309,A-20,Alloy 617,Plate,314626
6310,CapPass,164.57,-164.10,Trend,1.003,37929.5,37932.53,6310,A-20,Alloy 617,Plate,314626
6311,CapPass,164.27,-164.40,Trend,0.999,37935.53,37938.53,6311,A-20,Alloy 617,Plate,314626
6312,CapPass,163.85,-163.90,Trend,1,37941.53,37944.56,6312,A-20,Alloy 617,Plate,314626
6313,CapPass,165.14,-163.10,Trend,1.012,37947.56,37950.56,6313,A-20,Alloy 617,Plate,314626
6314,CapPass,166.11,-163.00,Trend,1.019,37953.56,37956.56,6314,A-20,Alloy 617,Plate,314626
6315,CapPass,163.92,-164.10,Trend,0.999,37959.59,37962.56,6315,A-20,Alloy 617,Plate,314626
6316,CapPass,164.36,-163.20,Trend,1.007,37965.59,37968.59,6316,A-20,Alloy 617,Plate,314626
6317,CapPass,165.58,-162.40,Trend,1.02,37971.59,37974.62,6317,A-20,Alloy 617,Plate,314626
6318,CapPass,163.26,-163.50,Trend,0.998,37977.62,37980.62,6318,A-20,Alloy 617,Plate,314626
6319,CapPass,163.08,-164.90,Trend,0.989,37983.62,37986.62,6319,A-20,Alloy 617,Plate,314626
6320,CapPass,164.62,-162.90,Trend,1.011,37989.62,37992.65,6320,A-20,Alloy 617,Plate,314626
6321,CapPass,165.68,-163.00,Trend,1.016,37995.65,37998.65,6321,A-20,Alloy 617,Plate,314626
6322,CapPass,163.42,-164.10,Trend,0.996,38001.65,38004.65,6322,A-20,Alloy 617,Plate,314626
6323,CapPass,163.15,-163.30,Trend,0.999,38007.68,38010.68,6323,A-20,Alloy 617,Plate,314626
6324,CapPass,163.81,-163.00,Trend,1.005,38013.68,38016.68,6324,A-20,Alloy 617,Plate,314626
6325,CapPass,163.44,-164.20,Trend,0.996,38019.71,38022.71,6325,A-20,Alloy 617,Plate,314626
6326,CapPass,163.7,-162.70,Trend,1.006,38025.71,38028.71,6326,A-20,Alloy 617,Plate,314626
6327,CapPass,164.01,-164.20,Trend,0.999,38031.71,38034.75,6327,A-20,Alloy 617,Plate,314626
6328,CapPass,163.25,-164.00,Trend,0.995,38037.75,38040.75,6328,A-20,Alloy 617,Plate,314626
6329,CapPass,164.01,-164.20,Trend,0.999,38043.75,38046.78,6329,A-20,Alloy 617,Plate,314626
6330,CapPass,164.38,-162.50,Trend,1.012,38049.75,38052.78,6330,A-20,Alloy 617,Plate,314626
6331,CapPass,165.85,-163.20,Trend,1.016,38055.78,38058.81,6331,A-20,Alloy 617,Plate,314626
6332,CapPass,165.01,-161.10,Trend,1.024,38061.78,38064.81,6332,A-20,Alloy 617,Plate,314626
6333,CapPass,163.33,-164.30,Trend,0.994,38067.81,38070.81,6333,A-20,Alloy 617,Plate,314626
6334,CapPass,162.71,-163.40,Trend,0.996,38073.81,38076.84,6334,A-20,Alloy 617,Plate,314626
6335,CapPass,163.53,-164.80,Trend,0.992,38079.84,38082.84,6335,A-20,Alloy 617,Plate,314626
6336,CapPass,164.78,-163.10,Trend,1.01,38085.84,38088.87,6336,A-20,Alloy 617,Plate,314626
6337,CapPass,164.27,-163.60,Trend,1.004,38091.87,38094.87,6337,A-20,Alloy 617,Plate,314626
6338,CapPass,164.69,-162.70,Trend,1.012,38097.87,38100.87,6338,A-20,Alloy 617,Plate,314626
6339,CapPass,166.2,-163.50,Trend,1.016,38103.87,38106.9,6339,A-20,Alloy 617,Plate,314626
6340,CapPass,163.23,-164.80,Trend,0.99,38109.9,38112.9,6340,A-20,Alloy 617,Plate,314626
6341,CapPass,163.19,-163.20,Trend,1,38115.9,38118.9,6341,A-20,Alloy 617,Plate,314626
6342,CapPass,164.16,-163.60,Trend,1.004,38121.9,38124.93,6342,A-20,Alloy 617,Plate,314626
6343,CapPass,164.87,-162.50,Trend,1.015,38127.93,38130.93,6343,A-20,Alloy 617,Plate,314626
6344,CapPass,164.27,-163.00,Trend,1.008,38133.93,38136.96,6344,A-20,Alloy 617,Plate,314626
6345,CapPass,164.64,-163.10,Trend,1.01,38139.93,38142.96,6345,A-20,Alloy 617,Plate,314626
6346,CapPass,165.27,-163.50,Trend,1.01,38145.96,38148.96,6346,A-20,Alloy 617,Plate,314626
6347,CapPass,163.78,-165.60,Trend,0.989,38152,38154.96,6347,A-20,Alloy 617,Plate,314626
6348,CapPass,160.81,-166.20,Trend,0.968,38158,38161,6348,A-20,Alloy 617,Plate,314626
6349,CapPass,160.97,-164.50,Trend,0.979,38164,38167.03,6349,A-20,Alloy 617,Plate,314626
6350,CapPass,162.64,-162.70,Trend,1,38170.03,38173.03,6350,A-20,Alloy 617,Plate,314626
6351,CapPass,163.16,-165.10,Trend,0.988,38176.03,38179.03,6351,A-20,Alloy 617,Plate,314626
6352,CapPass,163.41,-161.80,Trend,1.01,38182.06,38185.06,6352,A-20,Alloy 617,Plate,314626
6353,CapPass,164.12,-163.00,Trend,1.007,38188.06,38191.09,6353,A-20,Alloy 617,Plate,314626
6354,CapPass,165.04,-161.60,Trend,1.021,38194.09,38197.09,6354,A-20,Alloy 617,Plate,314626
6355,CapPass,165.88,-162.90,Trend,1.018,38200.09,38203.09,6355,A-20,Alloy 617,Plate,314626
6356,CapPass,165.22,-162.70,Trend,1.015,38206.09,38209.09,6356,A-20,Alloy 617,Plate,314626
6357,CapPass,164.12,-162.50,Trend,1.01,38212.09,38215.12,6357,A-20,Alloy 617,Plate,314626
6358,CapPass,164.92,-163.50,Trend,1.009,38218.12,38221.12,6358,A-20,Alloy 617,Plate,314626
6359,CapPass,164.14,-162.00,Trend,1.013,38224.12,38227.15,6359,A-20,Alloy 617,Plate,314626
6360,CapPass,164.42,-162.50,Trend,1.012,38230.15,38233.15,6360,A-20,Alloy 617,Plate,314626
6361,CapPass,165.61,-163.00,Trend,1.016,38236.15,38239.15,6361,A-20,Alloy 617,Plate,314626
6362,CapPass,164.35,-163.90,Trend,1.003,38242.18,38245.18,6362,A-20,Alloy 617,Plate,314626
6363,CapPass,165.22,-163.30,Trend,1.012,38248.18,38251.18,6363,A-20,Alloy 617,Plate,314626
6364,CapPass,164.37,-163.70,Trend,1.004,38254.18,38257.18,6364,A-20,Alloy 617,Plate,314626
6365,CapPass,165.73,-163.30,Trend,1.015,38260.18,38263.21,6365,A-20,Alloy 617,Plate,314626
6366,CapPass,164.18,-164.30,Trend,0.999,38266.21,38269.25,6366,A-20,Alloy 617,Plate,314626
6367,CapPass,162.57,-162.60,Trend,1,38272.21,38275.25,6367,A-20,Alloy 617,Plate,314626
6368,CapPass,163.21,-164.50,Trend,0.992,38278.25,38281.25,6368,A-20,Alloy 617,Plate,314626
6369,CapPass,163.22,-163.40,Trend,0.999,38284.25,38287.28,6369,A-20,Alloy 617,Plate,314626
6370,CapPass,163,-162.80,Trend,1.001,38290.28,38293.28,6370,A-20,Alloy 617,Plate,314626
6371,CapPass,164.77,-164.50,Trend,1.002,38296.28,38299.31,6371,A-20,Alloy 617,Plate,314626
6372,CapPass,164.91,-163.10,Trend,1.011,38302.28,38305.31,6372,A-20,Alloy 617,Plate,314626
6373,CapPass,164.97,-163.10,Trend,1.012,38308.31,38311.31,6373,A-20,Alloy 617,Plate,314626
6374,CapPass,164.44,-161.50,Trend,1.018,38314.31,38317.34,6374,A-20,Alloy 617,Plate,314626
6375,CapPass,166.08,-163.90,Trend,1.013,38320.31,38323.34,6375,A-20,Alloy 617,Plate,314626
6376,CapPass,164.75,-162.60,Trend,1.013,38326.34,38329.37,6376,A-20,Alloy 617,Plate,314626
6377,CapPass,165.29,-162.40,Trend,1.018,38332.37,38335.37,6377,A-20,Alloy 617,Plate,314626
6378,CapPass,164.35,-163.00,Trend,1.008,38338.37,38341.37,6378,A-20,Alloy 617,Plate,314626
6379,CapPass,163.32,-164.90,Trend,0.99,38344.37,38347.4,6379,A-20,Alloy 617,Plate,314626
6380,CapPass,163.6,-162.80,Trend,1.005,38350.4,38353.4,6380,A-20,Alloy 617,Plate,314626
6381,CapPass,165.6,-161.60,Trend,1.025,38356.4,38359.43,6381,A-20,Alloy 617,Plate,314626
6382,CapPass,165.66,-163.30,Trend,1.014,38362.43,38365.43,6382,A-20,Alloy 617,Plate,314626
6383,CapPass,165.01,-163.50,Trend,1.01,38368.43,38371.43,6383,A-20,Alloy 617,Plate,314626
6384,CapPass,163.69,-164.20,Trend,0.997,38374.46,38377.46,6384,A-20,Alloy 617,Plate,314626
6385,CapPass,164.69,-163.90,Trend,1.005,38380.46,38383.46,6385,A-20,Alloy 617,Plate,314626
6386,CapPass,164.22,-164.10,Trend,1.001,38386.46,38389.46,6386,A-20,Alloy 617,Plate,314626
6387,CapPass,164.74,-161.40,Trend,1.021,38392.5,38395.5,6387,A-20,Alloy 617,Plate,314626
6388,CapPass,164.11,-163.10,Trend,1.006,38398.5,38401.53,6388,A-20,Alloy 617,Plate,314626
6389,CapPass,164.56,-162.00,Trend,1.016,38404.5,38407.53,6389,A-20,Alloy 617,Plate,314626
6390,CapPass,164.51,-165.00,Trend,0.997,38410.53,38413.56,6390,A-20,Alloy 617,Plate,314626
6391,CapPass,163.45,-162.70,Trend,1.005,38416.53,38419.56,6391,A-20,Alloy 617,Plate,314626
6392,CapPass,165.34,-161.80,Trend,1.022,38422.56,38425.56,6392,A-20,Alloy 617,Plate,314626
6393,CapPass,165.38,-162.20,Trend,1.02,38428.56,38431.59,6393,A-20,Alloy 617,Plate,314626
6394,CapPass,164.21,-162.60,Trend,1.01,38434.56,38437.59,6394,A-20,Alloy 617,Plate,314626
6395,CapPass,163.93,-162.90,Trend,1.006,38440.59,38443.59,6395,A-20,Alloy 617,Plate,314626
6396,CapPass,163.96,-162.60,Trend,1.009,38446.59,38449.59,6396,A-20,Alloy 617,Plate,314626
6397,CapPass,163.69,-164.00,Trend,0.998,38452.62,38455.62,6397,A-20,Alloy 617,Plate,314626
6398,CapPass,163.72,-163.00,Trend,1.005,38458.62,38461.65,6398,A-20,Alloy 617,Plate,314626
6399,CapPass,162.86,-164.80,Trend,0.988,38464.65,38467.65,6399,A-20,Alloy 617,Plate,314626
6400,CapPass,162.12,-162.90,Trend,0.995,38470.65,38473.65,6400,A-20,Alloy 617,Plate,314626
6401,CapPass,163.85,-163.60,Trend,1.001,38476.65,38479.68,6401,A-20,Alloy 617,Plate,314626
6402,CapPass,164.22,-162.70,Trend,1.01,38482.68,38485.68,6402,A-20,Alloy 617,Plate,314626
6403,CapPass,164,-163.40,Trend,1.004,38488.68,38491.68,6403,A-20,Alloy 617,Plate,314626
6404,CapPass,165.62,-163.20,Trend,1.015,38494.71,38497.71,6404,A-20,Alloy 617,Plate,314626
6405,CapPass,163.79,-162.90,Trend,1.005,38500.71,38503.71,6405,A-20,Alloy 617,Plate,314626
6406,CapPass,163.05,-163.70,Trend,0.996,38506.71,38509.75,6406,A-20,Alloy 617,Plate,314626
6407,CapPass,163.71,-162.50,Trend,1.007,38512.75,38515.75,6407,A-20,Alloy 617,Plate,314626
6408,CapPass,165.42,-161.40,Trend,1.025,38518.75,38521.78,6408,A-20,Alloy 617,Plate,314626
6409,CapPass,164.72,-163.20,Trend,1.009,38524.75,38527.78,6409,A-20,Alloy 617,Plate,314626
6410,CapPass,164.98,-163.60,Trend,1.009,38530.78,38533.78,6410,A-20,Alloy 617,Plate,314626
6411,CapPass,163.49,-163.70,Trend,0.999,38536.78,38539.81,6411,A-20,Alloy 617,Plate,314626
6412,CapPass,165.57,-162.00,Trend,1.022,38542.81,38545.84,6412,A-20,Alloy 617,Plate,314626
6413,CapPass,164.69,-163.60,Trend,1.007,38548.81,38551.84,6413,A-20,Alloy 617,Plate,314626
6414,CapPass,163.7,-164.70,Trend,0.994,38554.84,38557.84,6414,A-20,Alloy 617,Plate,314626
6415,CapPass,163.67,-163.70,Trend,1,38560.84,38563.84,6415,A-20,Alloy 617,Plate,314626
6416,CapPass,165.03,-163.90,Trend,1.007,38566.84,38569.87,6416,A-20,Alloy 617,Plate,314626
6417,CapPass,164.04,-162.10,Trend,1.012,38572.87,38575.87,6417,A-20,Alloy 617,Plate,314626
6418,CapPass,164.83,-163.70,Trend,1.007,38578.87,38581.9,6418,A-20,Alloy 617,Plate,314626
6419,CapPass,163.76,-164.10,Trend,0.998,38584.87,38587.9,6419,A-20,Alloy 617,Plate,314626
6420,CapPass,164.1,-162.60,Trend,1.009,38590.9,38593.9,6420,A-20,Alloy 617,Plate,314626
6421,CapPass,165.09,-162.60,Trend,1.016,38596.93,38599.93,6421,A-20,Alloy 617,Plate,314626
6422,CapPass,163.64,-163.30,Trend,1.002,38602.93,38605.93,6422,A-20,Alloy 617,Plate,314626
6423,CapPass,162.35,-164.50,Trend,0.987,38608.93,38611.93,6423,A-20,Alloy 617,Plate,314626
6424,CapPass,164.25,-163.50,Trend,1.005,38614.93,38617.96,6424,A-20,Alloy 617,Plate,314626
6425,CapPass,164.42,-163.80,Trend,1.004,38620.96,38623.96,6425,A-20,Alloy 617,Plate,314626
6426,CapPass,163.54,-163.70,Trend,0.999,38627,38630,6426,A-20,Alloy 617,Plate,314626
6427,CapPass,165.25,-163.80,Trend,1.009,38633,38636,6427,A-20,Alloy 617,Plate,314626
6428,CapPass,164.8,-163.50,Trend,1.008,38639,38642.03,6428,A-20,Alloy 617,Plate,314626
6429,CapPass,164.21,-163.20,Trend,1.006,38645.03,38648.03,6429,A-20,Alloy 617,Plate,314626
6430,CapPass,165.09,-162.40,Trend,1.016,38651.03,38654.06,6430,A-20,Alloy 617,Plate,314626
6431,CapPass,164.83,-162.40,Trend,1.015,38657.06,38660.06,6431,A-20,Alloy 617,Plate,314626
6432,CapPass,164.59,-162.50,Trend,1.013,38663.06,38666.06,6432,A-20,Alloy 617,Plate,314626
6433,CapPass,164.95,-163.80,Trend,1.007,38669.06,38672.09,6433,A-20,Alloy 617,Plate,314626
6434,CapPass,163.1,-162.90,Trend,1.002,38675.09,38678.09,6434,A-20,Alloy 617,Plate,314626
6435,CapPass,163.77,-163.60,Trend,1.001,38681.12,38684.09,6435,A-20,Alloy 617,Plate,314626
6436,CapPass,163.06,-165.00,Trend,0.988,38687.12,38690.12,6436,A-20,Alloy 617,Plate,314626
6437,CapPass,162.53,-163.80,Trend,0.992,38693.12,38696.12,6437,A-20,Alloy 617,Plate,314626
6438,CapPass,164.81,-164.10,Trend,1.004,38699.12,38702.12,6438,A-20,Alloy 617,Plate,314626
6439,CapPass,164.27,-164.80,Trend,0.997,38705.15,38708.15,6439,A-20,Alloy 617,Plate,314626
6440,CapPass,163.26,-164.60,Trend,0.992,38711.15,38714.18,6440,A-20,Alloy 617,Plate,314626
6441,CapPass,164.81,-162.30,Trend,1.016,38717.15,38720.18,6441,A-20,Alloy 617,Plate,314626
6442,CapPass,164.37,-163.40,Trend,1.006,38723.18,38726.18,6442,A-20,Alloy 617,Plate,314626
6443,CapPass,163.31,-163.20,Trend,1.001,38729.21,38732.21,6443,A-20,Alloy 617,Plate,314626
6444,CapPass,164.19,-163.50,Trend,1.005,38735.21,38738.21,6444,A-20,Alloy 617,Plate,314626
6445,CapPass,164.65,-164.40,Trend,1.002,38741.21,38744.21,6445,A-20,Alloy 617,Plate,314626
6446,CapPass,163.79,-161.40,Trend,1.015,38747.25,38750.25,6446,A-20,Alloy 617,Plate,314626
6447,CapPass,165.71,-161.80,Trend,1.024,38753.25,38756.28,6447,A-20,Alloy 617,Plate,314626
6448,CapPass,164.3,-163.60,Trend,1.004,38759.25,38762.28,6448,A-20,Alloy 617,Plate,314626
6449,CapPass,163.67,-162.80,Trend,1.006,38765.28,38768.28,6449,A-20,Alloy 617,Plate,314626
6450,CapPass,163.7,-162.20,Trend,1.009,38771.28,38774.31,6450,A-20,Alloy 617,Plate,314626
6451,CapPass,164.89,-163.80,Trend,1.006,38777.31,38780.31,6451,A-20,Alloy 617,Plate,314626
6452,CapPass,163.01,-164.80,Trend,0.989,38783.31,38786.31,6452,A-20,Alloy 617,Plate,314626
6453,CapPass,163.29,-164.20,Trend,0.995,38789.31,38792.34,6453,A-20,Alloy 617,Plate,314626
6454,CapPass,162.78,-162.70,Trend,1,38795.34,38798.34,6454,A-20,Alloy 617,Plate,314626
6455,CapPass,164.98,-163.40,Trend,1.01,38801.34,38804.37,6455,A-20,Alloy 617,Plate,314626
6456,CapPass,163.69,-163.20,Trend,1.003,38807.37,38810.37,6456,A-20,Alloy 617,Plate,314626
6457,CapPass,165.46,-161.20,Trend,1.026,38813.37,38816.4,6457,A-20,Alloy 617,Plate,314626
6458,CapPass,164.55,-162.40,Trend,1.014,38819.37,38822.4,6458,A-20,Alloy 617,Plate,314626
6459,CapPass,164.49,-162.50,Trend,1.012,38825.37,38828.4,6459,A-20,Alloy 617,Plate,314626
6460,CapPass,164.06,-163.60,Trend,1.003,38831.43,38834.43,6460,A-20,Alloy 617,Plate,314626
6461,CapPass,165.37,-164.30,Trend,1.007,38837.43,38840.43,6461,A-20,Alloy 617,Plate,314626
6462,CapPass,164.44,-162.70,Trend,1.011,38843.43,38846.43,6462,A-20,Alloy 617,Plate,314626
6463,CapPass,165.77,-162.70,Trend,1.019,38849.46,38852.46,6463,A-20,Alloy 617,Plate,314626
6464,CapPass,164.9,-163.20,Trend,1.01,38855.46,38858.5,6464,A-20,Alloy 617,Plate,314626
6465,CapPass,163.74,-162.20,Trend,1.01,38861.46,38864.5,6465,A-20,Alloy 617,Plate,314626
6466,CapPass,164.68,-161.30,Trend,1.021,38867.5,38870.5,6466,A-20,Alloy 617,Plate,314626
6467,CapPass,164.38,-162.70,Trend,1.01,38873.5,38876.53,6467,A-20,Alloy 617,Plate,314626
6468,CapPass,164.48,-164.20,Trend,1.002,38879.53,38882.53,6468,A-20,Alloy 617,Plate,314626
6469,CapPass,164.23,-163.60,Trend,1.004,38885.53,38888.53,6469,A-20,Alloy 617,Plate,314626
6470,CapPass,163.8,-162.60,Trend,1.008,38891.53,38894.56,6470,A-20,Alloy 617,Plate,314626
6471,CapPass,165.16,-163.90,Trend,1.007,38897.56,38900.56,6471,A-20,Alloy 617,Plate,314626
6472,CapPass,164.16,-161.30,Trend,1.018,38903.56,38906.59,6472,A-20,Alloy 617,Plate,314626
6473,CapPass,164.96,-161.90,Trend,1.019,38909.59,38912.59,6473,A-20,Alloy 617,Plate,314626
6474,CapPass,164.67,-161.40,Trend,1.02,38915.59,38918.62,6474,A-20,Alloy 617,Plate,314626
6475,CapPass,165.24,-163.30,Trend,1.012,38921.59,38924.62,6475,A-20,Alloy 617,Plate,314626
6476,CapPass,164.6,-162.80,Trend,1.011,38927.62,38930.62,6476,A-20,Alloy 617,Plate,314626
6477,CapPass,164.11,-163.60,Trend,1.003,38933.62,38936.65,6477,A-20,Alloy 617,Plate,314626
6478,CapPass,163.26,-163.70,Trend,0.998,38939.62,38942.65,6478,A-20,Alloy 617,Plate,314626
6479,CapPass,165.02,-163.70,Trend,1.008,38945.65,38948.65,6479,A-20,Alloy 617,Plate,314626
6480,CapPass,164.9,-162.30,Trend,1.016,38951.68,38954.68,6480,A-20,Alloy 617,Plate,314626
6481,CapPass,164.52,-162.00,Trend,1.016,38957.68,38960.71,6481,A-20,Alloy 617,Plate,314626
6482,CapPass,165.48,-161.90,Trend,1.022,38963.68,38966.71,6482,A-20,Alloy 617,Plate,314626
6483,CapPass,163.32,-164.00,Trend,0.996,38969.71,38972.71,6483,A-20,Alloy 617,Plate,314626
6484,CapPass,162.01,-164.30,Trend,0.986,38975.71,38978.75,6484,A-20,Alloy 617,Plate,314626
6485,CapPass,162.05,-164.20,Trend,0.987,38981.75,38984.75,6485,A-20,Alloy 617,Plate,314626
6486,CapPass,163.06,-163.60,Trend,0.997,38987.75,38990.75,6486,A-20,Alloy 617,Plate,314626
6487,CapPass,164.16,-162.60,Trend,1.01,38993.75,38996.78,6487,A-20,Alloy 617,Plate,314626
6488,CapPass,163.14,-164.80,Trend,0.99,38999.78,39002.78,6488,A-20,Alloy 617,Plate,314626
6489,CapPass,163.8,-163.20,Trend,1.004,39005.78,39008.81,6489,A-20,Alloy 617,Plate,314626
6490,CapPass,162.94,-163.60,Trend,0.996,39011.78,39014.81,6490,A-20,Alloy 617,Plate,314626
6491,CapPass,164.04,-164.00,Trend,1,39017.81,39020.81,6491,A-20,Alloy 617,Plate,314626
6492,CapPass,162.48,-163.70,Trend,0.992,39023.81,39026.84,6492,A-20,Alloy 617,Plate,314626
6493,CapPass,164.15,-163.00,Trend,1.007,39029.84,39032.84,6493,A-20,Alloy 617,Plate,314626
6494,CapPass,162.75,-165.20,Trend,0.985,39035.84,39038.87,6494,A-20,Alloy 617,Plate,314626
6495,CapPass,162.31,-164.10,Trend,0.989,39041.87,39044.87,6495,A-20,Alloy 617,Plate,314626
6496,CapPass,164.51,-163.30,Trend,1.007,39047.87,39050.87,6496,A-20,Alloy 617,Plate,314626
6497,CapPass,166.59,-162.70,Trend,1.024,39053.87,39056.9,6497,A-20,Alloy 617,Plate,314626
6498,CapPass,164.12,-163.40,Trend,1.004,39059.9,39062.9,6498,A-20,Alloy 617,Plate,314626
6499,CapPass,162.52,-163.20,Trend,0.996,39065.9,39068.93,6499,A-20,Alloy 617,Plate,314626
6500,CapPass,163.53,-162.70,Trend,1.005,39071.93,39074.93,6500,A-20,Alloy 617,Plate,314626
6501,CapPass,162.41,-163.90,Trend,0.991,39077.93,39080.93,6501,A-20,Alloy 617,Plate,314626
6502,CapPass,162.58,-164.70,Trend,0.987,39083.96,39086.96,6502,A-20,Alloy 617,Plate,314626
6503,CapPass,162.76,-163.20,Trend,0.997,39089.96,39093,6503,A-20,Alloy 617,Plate,314626
6504,CapPass,164.31,-161.70,Trend,1.016,39095.96,39099,6504,A-20,Alloy 617,Plate,314626
6505,CapPass,163.9,-162.20,Trend,1.01,39102,39105,6505,A-20,Alloy 617,Plate,314626
6506,CapPass,163.3,-164.70,Trend,0.991,39108,39111,6506,A-20,Alloy 617,Plate,314626
6507,CapPass,163.09,-164.10,Trend,0.994,39114.03,39117.03,6507,A-20,Alloy 617,Plate,314626
6508,CapPass,164.77,-162.20,Trend,1.016,39120.03,39123.03,6508,A-20,Alloy 617,Plate,314626
6509,CapPass,164.98,-162.30,Trend,1.017,39126.03,39129.06,6509,A-20,Alloy 617,Plate,314626
6510,CapPass,164.27,-162.90,Trend,1.008,39132.06,39135.06,6510,A-20,Alloy 617,Plate,314626
6511,CapPass,164.1,-162.70,Trend,1.009,39138.06,39141.09,6511,A-20,Alloy 617,Plate,314626
6512,CapPass,163.42,-164.50,Trend,0.993,39144.06,39147.09,6512,A-20,Alloy 617,Plate,314626
6513,CapPass,164.69,-163.70,Trend,1.006,39150.09,39153.09,6513,A-20,Alloy 617,Plate,314626
6514,CapPass,164.87,-162.70,Trend,1.014,39156.09,39159.09,6514,A-20,Alloy 617,Plate,314626
6515,CapPass,163.39,-164.60,Trend,0.993,39162.12,39165.12,6515,A-20,Alloy 617,Plate,314626
6516,CapPass,162.69,-164.20,Trend,0.991,39168.12,39171.15,6516,A-20,Alloy 617,Plate,314626
6517,CapPass,162.06,-162.90,Trend,0.995,39174.12,39177.15,6517,A-20,Alloy 617,Plate,314626
6518,CapPass,164.93,-163.20,Trend,1.011,39180.15,39183.15,6518,A-20,Alloy 617,Plate,314626
6519,CapPass,164.71,-163.10,Trend,1.01,39186.18,39189.15,6519,A-20,Alloy 617,Plate,314626
6520,CapPass,164.59,-164.20,Trend,1.002,39192.18,39195.18,6520,A-20,Alloy 617,Plate,314626
6521,CapPass,163.91,-163.30,Trend,1.004,39198.18,39201.18,6521,A-20,Alloy 617,Plate,314626
6522,CapPass,164.76,-163.60,Trend,1.007,39204.21,39207.21,6522,A-20,Alloy 617,Plate,314626
6523,CapPass,164.31,-162.90,Trend,1.009,39210.21,39213.21,6523,A-20,Alloy 617,Plate,314626
6524,CapPass,163.64,-164.00,Trend,0.998,39216.21,39219.25,6524,A-20,Alloy 617,Plate,314626
6525,CapPass,163.95,-163.60,Trend,1.002,39222.25,39225.25,6525,A-20,Alloy 617,Plate,314626
6526,CapPass,163.62,-162.40,Trend,1.007,39228.25,39231.28,6526,A-20,Alloy 617,Plate,314626
6527,CapPass,164.75,-163.90,Trend,1.005,39234.28,39237.28,6527,A-20,Alloy 617,Plate,314626
6528,CapPass,164.85,-161.20,Trend,1.023,39240.28,39243.31,6528,A-20,Alloy 617,Plate,314626
6529,CapPass,165.6,-162.10,Trend,1.022,39246.28,39249.31,6529,A-20,Alloy 617,Plate,314626
6530,CapPass,164.82,-162.60,Trend,1.014,39252.31,39255.31,6530,A-20,Alloy 617,Plate,314626
6531,CapPass,163.52,-162.20,Trend,1.008,39258.31,39261.34,6531,A-20,Alloy 617,Plate,314626
6532,CapPass,164.72,-161.90,Trend,1.017,39264.31,39267.34,6532,A-20,Alloy 617,Plate,314626
6533,CapPass,164.39,-162.50,Trend,1.012,39270.34,39273.34,6533,A-20,Alloy 617,Plate,314626
6534,CapPass,165.34,-162.00,Trend,1.02,39276.37,39279.37,6534,A-20,Alloy 617,Plate,314626
6535,CapPass,163.06,-163.50,Trend,0.998,39282.37,39285.37,6535,A-20,Alloy 617,Plate,314626
6536,CapPass,162.89,-163.00,Trend,0.999,39288.4,39291.37,6536,A-20,Alloy 617,Plate,314626
6537,CapPass,164.12,-163.20,Trend,1.006,39294.4,39297.4,6537,A-20,Alloy 617,Plate,314626
6538,CapPass,164.82,-163.40,Trend,1.008,39300.4,39303.43,6538,A-20,Alloy 617,Plate,314626
6539,CapPass,164.04,-161.90,Trend,1.013,39306.4,39309.43,6539,A-20,Alloy 617,Plate,314626
6540,CapPass,165.01,-162.00,Trend,1.019,39312.43,39315.43,6540,A-20,Alloy 617,Plate,314626
6541,CapPass,163.12,-163.20,Trend,1,39318.43,39321.46,6541,A-20,Alloy 617,Plate,314626
6542,CapPass,163.81,-162.80,Trend,1.006,39324.46,39327.46,6542,A-20,Alloy 617,Plate,314626
6543,CapPass,164.72,-162.70,Trend,1.012,39330.46,39333.5,6543,A-20,Alloy 617,Plate,314626
6544,CapPass,163.8,-161.70,Trend,1.013,39336.46,39339.5,6544,A-20,Alloy 617,Plate,314626
6545,CapPass,163.15,-162.20,Trend,1.006,39342.5,39345.46,6545,A-20,Alloy 617,Plate,314626
6546,CapPass,161.7,-163.50,Trend,0.989,39348.5,39351.53,6546,A-20,Alloy 617,Plate,314626
6547,CapPass,163.93,-162.20,Trend,1.011,39354.53,39357.53,6547,A-20,Alloy 617,Plate,314626
6548,CapPass,164.41,-162.60,Trend,1.011,39360.53,39363.53,6548,A-20,Alloy 617,Plate,314626
6549,CapPass,164.78,-162.60,Trend,1.013,39366.56,39369.56,6549,A-20,Alloy 617,Plate,314626
6550,CapPass,164.4,-162.20,Trend,1.013,39372.56,39375.56,6550,A-20,Alloy 617,Plate,314626
6551,CapPass,164.6,-162.30,Trend,1.014,39378.59,39381.59,6551,A-20,Alloy 617,Plate,314626
6552,CapPass,164.57,-161.90,Trend,1.017,39384.59,39387.59,6552,A-20,Alloy 617,Plate,314626
6553,CapPass,163.26,-164.30,Trend,0.994,39390.59,39393.62,6553,A-20,Alloy 617,Plate,314626
6554,CapPass,162.71,-163.30,Trend,0.996,39396.62,39399.62,6554,A-20,Alloy 617,Plate,314626
6555,CapPass,164.28,-163.10,Trend,1.007,39402.62,39405.65,6555,A-20,Alloy 617,Plate,314626
6556,CapPass,164.06,-162.80,Trend,1.008,39408.62,39411.65,6556,A-20,Alloy 617,Plate,314626
6557,CapPass,165.53,-162.60,Trend,1.018,39414.62,39417.65,6557,A-20,Alloy 617,Plate,314626
6558,CapPass,162.89,-163.50,Trend,0.996,39420.65,39423.65,6558,A-20,Alloy 617,Plate,314626
6559,CapPass,164.66,-162.60,Trend,1.013,39426.68,39429.65,6559,A-20,Alloy 617,Plate,314626
6560,CapPass,164.76,-162.90,Trend,1.011,39432.68,39435.71,6560,A-20,Alloy 617,Plate,314626
6561,CapPass,163.9,-162.30,Trend,1.01,39438.68,39441.71,6561,A-20,Alloy 617,Plate,314626
6562,CapPass,163.72,-163.90,Trend,0.999,39444.71,39447.71,6562,A-20,Alloy 617,Plate,314626
6563,CapPass,163.76,-162.30,Trend,1.009,39450.71,39453.75,6563,A-20,Alloy 617,Plate,314626
6564,CapPass,162.87,-163.30,Trend,0.998,39456.75,39459.75,6564,A-20,Alloy 617,Plate,314626
6565,CapPass,164.59,-162.30,Trend,1.014,39462.75,39465.75,6565,A-20,Alloy 617,Plate,314626
6566,CapPass,164.8,-162.20,Trend,1.016,39468.75,39471.78,6566,A-20,Alloy 617,Plate,314626
6567,CapPass,165.22,-163.60,Trend,1.01,39474.78,39477.78,6567,A-20,Alloy 617,Plate,314626
6568,CapPass,164.38,-163.90,Trend,1.003,39480.78,39483.81,6568,A-20,Alloy 617,Plate,314626
6569,CapPass,164.78,-163.40,Trend,1.008,39486.81,39489.81,6569,A-20,Alloy 617,Plate,314626
6570,CapPass,164.29,-162.60,Trend,1.01,39492.81,39495.84,6570,A-20,Alloy 617,Plate,314626
6571,CapPass,164.22,-163.90,Trend,1.002,39498.81,39501.84,6571,A-20,Alloy 617,Plate,314626
6572,CapPass,164.09,-164.50,Trend,0.997,39504.81,39507.84,6572,A-20,Alloy 617,Plate,314626
6573,CapPass,163.17,-162.60,Trend,1.003,39510.87,39513.87,6573,A-20,Alloy 617,Plate,314626
6574,CapPass,164.1,-162.70,Trend,1.009,39516.87,39519.87,6574,A-20,Alloy 617,Plate,314626
6575,CapPass,164.38,-162.10,Trend,1.014,39522.87,39525.87,6575,A-20,Alloy 617,Plate,314626
6576,CapPass,164.85,-162.00,Trend,1.018,39528.9,39531.9,6576,A-20,Alloy 617,Plate,314626
6577,CapPass,165.95,-163.20,Trend,1.017,39534.9,39537.93,6577,A-20,Alloy 617,Plate,314626
6578,CapPass,164.15,-162.50,Trend,1.01,39540.9,39543.93,6578,A-20,Alloy 617,Plate,314626
6579,CapPass,164.88,-163.10,Trend,1.011,39546.93,39549.93,6579,A-20,Alloy 617,Plate,314626
6580,CapPass,163.49,-164.20,Trend,0.996,39552.93,39555.96,6580,A-20,Alloy 617,Plate,314626
6581,CapPass,163.43,-162.60,Trend,1.005,39558.96,39561.96,6581,A-20,Alloy 617,Plate,314626
6582,CapPass,164.93,-161.80,Trend,1.019,39564.96,39567.96,6582,A-20,Alloy 617,Plate,314626
6583,CapPass,164.8,-162.60,Trend,1.014,39570.96,39574,6583,A-20,Alloy 617,Plate,314626
6584,CapPass,163.8,-164.10,Trend,0.998,39577,39580,6584,A-20,Alloy 617,Plate,314626
6585,CapPass,164.06,-162.70,Trend,1.008,39583,39586,6585,A-20,Alloy 617,Plate,314626
6586,CapPass,163.67,-162.60,Trend,1.006,39589,39592.03,6586,A-20,Alloy 617,Plate,314626
6587,CapPass,163.97,-163.10,Trend,1.005,39595.03,39598.06,6587,A-20,Alloy 617,Plate,314626
6588,CapPass,164.52,-163.90,Trend,1.004,39601.03,39604.06,6588,A-20,Alloy 617,Plate,314626
6589,CapPass,164.14,-163.40,Trend,1.004,39607.06,39610.06,6589,A-20,Alloy 617,Plate,314626
6590,CapPass,165.61,-161.20,Trend,1.027,39613.06,39616.09,6590,A-20,Alloy 617,Plate,314626
6591,CapPass,164.78,-162.30,Trend,1.015,39619.09,39622.09,6591,A-20,Alloy 617,Plate,314626
6592,CapPass,165.39,-161.90,Trend,1.021,39625.09,39628.12,6592,A-20,Alloy 617,Plate,314626
6593,CapPass,165.75,-163.20,Trend,1.016,39631.09,39634.12,6593,A-20,Alloy 617,Plate,314626
6594,CapPass,163.91,-161.80,Trend,1.013,39637.12,39640.12,6594,A-20,Alloy 617,Plate,314626
6595,CapPass,164.22,-163.70,Trend,1.003,39643.12,39646.12,6595,A-20,Alloy 617,Plate,314626
6596,CapPass,161.4,-164.20,Trend,0.983,39649.15,39652.15,6596,A-20,Alloy 617,Plate,314626
6597,CapPass,162.9,-163.20,Trend,0.998,39655.15,39658.18,6597,A-20,Alloy 617,Plate,314626
6598,CapPass,164.05,-162.10,Trend,1.012,39661.15,39664.18,6598,A-20,Alloy 617,Plate,314626
6599,CapPass,164.01,-164.40,Trend,0.998,39667.18,39670.18,6599,A-20,Alloy 617,Plate,314626
6600,CapPass,163.27,-162.70,Trend,1.003,39673.18,39676.21,6600,A-20,Alloy 617,Plate,314626
6601,CapPass,165.6,-162.00,Trend,1.022,39679.18,39682.21,6601,A-20,Alloy 617,Plate,314626
6602,CapPass,163.75,-163.50,Trend,1.001,39685.21,39688.21,6602,A-20,Alloy 617,Plate,314626
6603,CapPass,164.71,-163.50,Trend,1.008,39691.21,39694.21,6603,A-20,Alloy 617,Plate,314626
6604,CapPass,163.5,-163.80,Trend,0.998,39697.25,39700.28,6604,A-20,Alloy 617,Plate,314626
6605,CapPass,164.99,-162.90,Trend,1.013,39703.25,39706.28,6605,A-20,Alloy 617,Plate,314626
6606,CapPass,163.24,-162.60,Trend,1.004,39709.28,39712.28,6606,A-20,Alloy 617,Plate,314626
6607,CapPass,163.92,-163.90,Trend,1,39715.28,39718.31,6607,A-20,Alloy 617,Plate,314626
6608,CapPass,164.82,-162.20,Trend,1.016,39721.31,39724.31,6608,A-20,Alloy 617,Plate,314626
6609,CapPass,165.44,-164.20,Trend,1.007,39727.31,39730.31,6609,A-20,Alloy 617,Plate,314626
6610,CapPass,163.91,-162.60,Trend,1.008,39733.31,39736.34,6610,A-20,Alloy 617,Plate,314626
6611,CapPass,164.43,-162.10,Trend,1.014,39739.34,39742.34,6611,A-20,Alloy 617,Plate,314626
6612,CapPass,165.34,-162.20,Trend,1.019,39745.34,39748.37,6612,A-20,Alloy 617,Plate,314626
6613,CapPass,162.59,-164.70,Trend,0.987,39751.37,39754.37,6613,A-20,Alloy 617,Plate,314626
6614,CapPass,163.38,-162.80,Trend,1.003,39757.37,39760.37,6614,A-20,Alloy 617,Plate,314626
6615,CapPass,164.74,-162.70,Trend,1.012,39763.4,39766.4,6615,A-20,Alloy 617,Plate,314626
6616,CapPass,164.97,-163.00,Trend,1.012,39769.4,39772.4,6616,A-20,Alloy 617,Plate,314626
6617,CapPass,164,-163.50,Trend,1.003,39775.4,39778.43,6617,A-20,Alloy 617,Plate,314626
6618,CapPass,163.22,-161.90,Trend,1.008,39781.4,39784.43,6618,A-20,Alloy 617,Plate,314626
6619,CapPass,164.99,-161.40,Trend,1.023,39787.43,39790.46,6619,A-20,Alloy 617,Plate,314626
6620,CapPass,165.72,-163.00,Trend,1.017,39793.43,39796.46,6620,A-20,Alloy 617,Plate,314626
6621,CapPass,163.35,-163.90,Trend,0.997,39799.46,39802.46,6621,A-20,Alloy 617,Plate,314626
6622,CapPass,163.21,-164.00,Trend,0.995,39805.46,39808.46,6622,A-20,Alloy 617,Plate,314626
6623,CapPass,163.45,-164.10,Trend,0.996,39811.5,39814.5,6623,A-20,Alloy 617,Plate,314626
6624,CapPass,164.11,-162.70,Trend,1.009,39817.5,39820.53,6624,A-20,Alloy 617,Plate,314626
6625,CapPass,165.62,-162.50,Trend,1.019,39823.5,39826.53,6625,A-20,Alloy 617,Plate,314626
6626,CapPass,164.43,-163.00,Trend,1.009,39829.53,39832.53,6626,A-20,Alloy 617,Plate,314626
6627,CapPass,163.95,-160.90,Trend,1.019,39835.56,39838.56,6627,A-20,Alloy 617,Plate,314626
6628,CapPass,163.84,-163.10,Trend,1.005,39841.56,39844.56,6628,A-20,Alloy 617,Plate,314626
6629,CapPass,163.43,-163.40,Trend,1,39847.56,39850.59,6629,A-20,Alloy 617,Plate,314626
6630,CapPass,163.54,-164.70,Trend,0.993,39853.56,39856.59,6630,A-20,Alloy 617,Plate,314626
6631,CapPass,163.48,-164.10,Trend,0.996,39859.59,39862.59,6631,A-20,Alloy 617,Plate,314626
6632,CapPass,163.9,-163.40,Trend,1.003,39865.59,39868.62,6632,A-20,Alloy 617,Plate,314626
6633,CapPass,163.5,-162.50,Trend,1.006,39871.62,39874.62,6633,A-20,Alloy 617,Plate,314626
6634,CapPass,164.03,-163.70,Trend,1.002,39877.62,39880.65,6634,A-20,Alloy 617,Plate,314626
6635,CapPass,163.1,-163.50,Trend,0.998,39883.65,39886.65,6635,A-20,Alloy 617,Plate,314626
6636,CapPass,163.31,-162.50,Trend,1.005,39889.65,39892.65,6636,A-20,Alloy 617,Plate,314626
6637,CapPass,163.14,-162.40,Trend,1.004,39895.68,39898.68,6637,A-20,Alloy 617,Plate,314626
6638,CapPass,164.71,-163.70,Trend,1.006,39901.68,39904.68,6638,A-20,Alloy 617,Plate,314626
6639,CapPass,164.12,-163.20,Trend,1.005,39907.68,39910.71,6639,A-20,Alloy 617,Plate,314626
6640,CapPass,164.61,-162.70,Trend,1.012,39913.71,39916.71,6640,A-20,Alloy 617,Plate,314626
6641,CapPass,163.94,-161.20,Trend,1.017,39919.71,39922.75,6641,A-20,Alloy 617,Plate,314626
6642,CapPass,164.59,-163.30,Trend,1.008,39925.75,39928.75,6642,A-20,Alloy 617,Plate,314626
6643,CapPass,163.47,-163.40,Trend,1,39931.75,39934.75,6643,A-20,Alloy 617,Plate,314626
6644,CapPass,161.99,-165.00,Trend,0.982,39937.75,39940.75,6644,A-20,Alloy 617,Plate,314626
6645,CapPass,163.97,-162.60,Trend,1.008,39943.78,39946.78,6645,A-20,Alloy 617,Plate,314626
6646,CapPass,163.6,-162.40,Trend,1.007,39949.78,39952.81,6646,A-20,Alloy 617,Plate,314626
6647,CapPass,164.83,-162.40,Trend,1.015,39955.78,39958.81,6647,A-20,Alloy 617,Plate,314626
6648,CapPass,164.42,-162.80,Trend,1.01,39961.81,39964.81,6648,A-20,Alloy 617,Plate,314626
6649,CapPass,163.34,-163.10,Trend,1.002,39967.81,39970.84,6649,A-20,Alloy 617,Plate,314626
6650,CapPass,163.2,-162.70,Trend,1.003,39973.81,39976.84,6650,A-20,Alloy 617,Plate,314626
6651,CapPass,164.57,-161.20,Trend,1.021,39979.84,39982.84,6651,A-20,Alloy 617,Plate,314626
6652,CapPass,164.62,-163.50,Trend,1.007,39985.87,39988.87,6652,A-20,Alloy 617,Plate,314626
6653,CapPass,164,-162.50,Trend,1.009,39991.87,39994.87,6653,A-20,Alloy 617,Plate,314626
6654,CapPass,163.58,-162.30,Trend,1.008,39997.87,40000.87,6654,A-20,Alloy 617,Plate,314626
6655,CapPass,162.82,-164.40,Trend,0.99,40003.9,40006.9,6655,A-20,Alloy 617,Plate,314626
6656,CapPass,161.94,-161.80,Trend,1.001,40009.9,40012.93,6656,A-20,Alloy 617,Plate,314626
6657,CapPass,164.89,-162.80,Trend,1.013,40015.93,40018.93,6657,A-20,Alloy 617,Plate,314626
6658,CapPass,164.43,-162.50,Trend,1.012,40021.93,40024.93,6658,A-20,Alloy 617,Plate,314626
6659,CapPass,165.35,-162.80,Trend,1.015,40027.93,40030.96,6659,A-20,Alloy 617,Plate,314626
6660,CapPass,164.76,-161.20,Trend,1.022,40033.96,40036.96,6660,A-20,Alloy 617,Plate,314626
6661,CapPass,163.41,-163.40,Trend,1,40040,40043,6661,A-20,Alloy 617,Plate,314626
6662,CapPass,163.91,-163.40,Trend,1.003,40046,40049,6662,A-20,Alloy 617,Plate,314626
6663,CapPass,163.75,-163.50,Trend,1.002,40052,40055,6663,A-20,Alloy 617,Plate,314626
6664,CapPass,162.48,-163.20,Trend,0.996,40058,40061.03,6664,A-20,Alloy 617,Plate,314626
6665,CapPass,162.2,-162.40,Trend,0.999,40064.03,40067.03,6665,A-20,Alloy 617,Plate,314626
6666,CapPass,164.14,-162.10,Trend,1.012,40070.03,40073.06,6666,A-20,Alloy 617,Plate,314626
6667,CapPass,164.89,-163.70,Trend,1.007,40076.03,40079.06,6667,A-20,Alloy 617,Plate,314626
6668,CapPass,163.37,-162.30,Trend,1.007,40082.06,40085.06,6668,A-20,Alloy 617,Plate,314626
6669,CapPass,164.57,-163.60,Trend,1.006,40088.06,40091.09,6669,A-20,Alloy 617,Plate,314626
6670,CapPass,164.01,-161.90,Trend,1.013,40094.09,40097.09,6670,A-20,Alloy 617,Plate,314626
6671,CapPass,165.4,-162.90,Trend,1.015,40100.09,40103.09,6671,A-20,Alloy 617,Plate,314626
6672,CapPass,163.42,-163.00,Trend,1.002,40106.12,40109.12,6672,A-20,Alloy 617,Plate,314626
6673,CapPass,163,-163.40,Trend,0.997,40112.12,40115.12,6673,A-20,Alloy 617,Plate,314626
6674,CapPass,164.52,-163.00,Trend,1.01,40118.12,40121.15,6674,A-20,Alloy 617,Plate,314626
6675,CapPass,163.37,-164.60,Trend,0.992,40124.15,40127.15,6675,A-20,Alloy 617,Plate,314626
6676,CapPass,164.55,-161.70,Trend,1.018,40130.15,40133.18,6676,A-20,Alloy 617,Plate,314626
6677,CapPass,164.75,-161.40,Trend,1.021,40136.15,40139.18,6677,A-20,Alloy 617,Plate,314626
6678,CapPass,163.65,-163.40,Trend,1.001,40142.18,40145.18,6678,A-20,Alloy 617,Plate,314626
6679,CapPass,162.83,-163.20,Trend,0.998,40148.18,40151.21,6679,A-20,Alloy 617,Plate,314626
6680,CapPass,162.95,-163.00,Trend,1,40154.21,40157.21,6680,A-20,Alloy 617,Plate,314626
6681,CapPass,163.23,-162.20,Trend,1.006,40160.21,40163.25,6681,A-20,Alloy 617,Plate,314626
6682,CapPass,164.53,-162.70,Trend,1.012,40166.21,40169.25,6682,A-20,Alloy 617,Plate,314626
6683,CapPass,163.45,-163.40,Trend,1,40172.25,40175.25,6683,A-20,Alloy 617,Plate,314626
6684,CapPass,162.68,-163.00,Trend,0.998,40178.28,40181.28,6684,A-20,Alloy 617,Plate,314626
6685,CapPass,164.69,-162.30,Trend,1.015,40184.28,40187.31,6685,A-20,Alloy 617,Plate,314626
6686,CapPass,164.11,-163.70,Trend,1.002,40190.28,40193.31,6686,A-20,Alloy 617,Plate,314626
6687,CapPass,163.43,-162.90,Trend,1.003,40196.31,40199.31,6687,A-20,Alloy 617,Plate,314626
6688,CapPass,165.19,-161.20,Trend,1.025,40202.31,40205.34,6688,A-20,Alloy 617,Plate,314626
6689,CapPass,163.82,-162.30,Trend,1.009,40208.31,40211.34,6689,A-20,Alloy 617,Plate,314626
6690,CapPass,163.96,-162.50,Trend,1.009,40214.34,40217.34,6690,A-20,Alloy 617,Plate,314626
6691,CapPass,162.5,-162.80,Trend,0.998,40220.34,40223.37,6691,A-20,Alloy 617,Plate,314626
6692,CapPass,162.58,-163.30,Trend,0.996,40226.34,40229.37,6692,A-20,Alloy 617,Plate,314626
6693,CapPass,162.25,-164.20,Trend,0.988,40232.37,40235.37,6693,A-20,Alloy 617,Plate,314626
6694,CapPass,163.81,-163.20,Trend,1.004,40238.37,40241.4,6694,A-20,Alloy 617,Plate,314626
6695,CapPass,163.02,-163.20,Trend,0.999,40244.4,40247.4,6695,A-20,Alloy 617,Plate,314626
6696,CapPass,162.68,-163.60,Trend,0.994,40250.43,40253.4,6696,A-20,Alloy 617,Plate,314626
6697,CapPass,163.74,-163.80,Trend,0.999,40256.43,40259.43,6697,A-20,Alloy 617,Plate,314626
6698,CapPass,162.07,-162.80,Trend,0.996,40262.43,40265.46,6698,A-20,Alloy 617,Plate,314626
6699,CapPass,164.34,-164.90,Trend,0.996,40268.46,40271.46,6699,A-20,Alloy 617,Plate,314626
6700,CapPass,162.8,-162.80,Trend,1,40274.46,40277.5,6700,A-20,Alloy 617,Plate,314626
6701,CapPass,163.9,-163.50,Trend,1.003,40280.46,40283.5,6701,A-20,Alloy 617,Plate,314626
6702,CapPass,163.21,-162.50,Trend,1.005,40286.46,40289.5,6702,A-20,Alloy 617,Plate,314626
