Repository: js-molina/fatigue-A617

File: data/950C/Strain rate 0.001/0.30% strain/HTM_A20_PeakStress_B1.csv (part 15 of 15)
"Cycle","Data State","Max Stress Mpa","Min Stress Mpa","Qual State","Stress Ratio","Time Max Stress Sec","Time Min Stress Sec","Count","Sample","Alloy","Material_Form","Heat"
5489,"CapPass",144.45,-148.7,"Qualified",0.972,32757.28,32760.23,5489,"B-1","Alloy 617","Plate",314626
5490,"CapPass",143.27,-148.6,"Qualified",0.964,32763.25,32766.22,5490,"B-1","Alloy 617","Plate",314626
5491,"CapPass",142.67,-148.2,"Qualified",0.963,32769.22,32772.18,5491,"B-1","Alloy 617","Plate",314626
5492,"CapPass",143.91,-149.2,"Qualified",0.964,32775.19,32778.15,5492,"B-1","Alloy 617","Plate",314626
5493,"CapPass",143.03,-148.6,"Qualified",0.963,32781.16,32784.12,5493,"B-1","Alloy 617","Plate",314626
5494,"CapPass",142.74,-148.7,"Qualified",0.960,32787.12,32790.09,5494,"B-1","Alloy 617","Plate",314626
5495,"CapPass",145.39,-148.0,"Qualified",0.983,32793.08,32796.05,5495,"B-1","Alloy 617","Plate",314626
5496,"CapPass",144.33,-147.3,"Qualified",0.980,32799.07,32802.03,5496,"B-1","Alloy 617","Plate",314626
5497,"CapPass",145.44,-145.5,"Qualified",0.999,32805.04,32807.99,5497,"B-1","Alloy 617","Plate",314626
5498,"CapPass",146.13,-147.0,"Qualified",0.994,32811.00,32813.96,5498,"B-1","Alloy 617","Plate",314626
5499,"CapPass",144.46,-144.7,"Qualified",0.998,32816.97,32819.93,5499,"B-1","Alloy 617","Plate",314626
5500,"CapPass",144.42,-148.1,"Qualified",0.975,32822.95,32825.90,5500,"B-1","Alloy 617","Plate",314626
5501,"CapPass",141.08,-149.2,"Qualified",0.945,32828.92,32831.88,5501,"B-1","Alloy 617","Plate",314626
5502,"CapPass",143.92,-148.2,"Qualified",0.971,32834.88,32837.84,5502,"B-1","Alloy 617","Plate",314626
5503,"CapPass",141.58,-149.0,"Qualified",0.950,32840.86,32843.81,5503,"B-1","Alloy 617","Plate",314626
5504,"CapPass",142.13,-147.8,"Qualified",0.962,32846.83,32849.79,5504,"B-1","Alloy 617","Plate",314626
5505,"CapPass",143.37,-145.4,"Qualified",0.986,32852.79,32855.76,5505,"B-1","Alloy 617","Plate",314626
5506,"CapPass",144.24,-145.9,"Qualified",0.988,32858.76,32861.72,5506,"B-1","Alloy 617","Plate",314626
5507,"CapPass",143.56,-145.2,"Qualified",0.988,32864.73,32867.70,5507,"B-1","Alloy 617","Plate",314626
5508,"CapPass",145.66,-144.9,"Qualified",1.005,32870.69,32873.66,5508,"B-1","Alloy 617","Plate",314626
5509,"CapPass",144.56,-146.1,"Qualified",0.989,32876.68,32879.64,5509,"B-1","Alloy 617","Plate",314626
5510,"CapPass",143.37,-146.5,"Qualified",0.978,32882.64,32885.60,5510,"B-1","Alloy 617","Plate",314626
5511,"CapPass",141.63,-148.2,"Qualified",0.955,32888.61,32891.57,5511,"B-1","Alloy 617","Plate",314626
5512,"CapPass",142.72,-147.2,"Qualified",0.970,32894.58,32897.54,5512,"B-1","Alloy 617","Plate",314626
5513,"CapPass",143.42,-146.7,"Qualified",0.978,32900.55,32903.51,5513,"B-1","Alloy 617","Plate",314626
5514,"CapPass",143.37,-147.1,"Qualified",0.975,32906.52,32909.48,5514,"B-1","Alloy 617","Plate",314626
5515,"CapPass",141.85,-147.6,"Qualified",0.961,32912.49,32915.46,5515,"B-1","Alloy 617","Plate",314626
5516,"CapPass",142.59,-147.0,"Qualified",0.970,32918.47,32921.43,5516,"B-1","Alloy 617","Plate",314626
5517,"CapPass",139.14,-148.3,"Qualified",0.938,32924.43,32927.40,5517,"B-1","Alloy 617","Plate",314626
5518,"CapPass",142.11,-147.9,"Qualified",0.961,32930.40,32933.36,5518,"B-1","Alloy 617","Plate",314626
5519,"CapPass",143.27,-145.5,"Qualified",0.985,32936.37,32939.34,5519,"B-1","Alloy 617","Plate",314626
5520,"CapPass",143.23,-146.1,"Qualified",0.980,32942.34,32945.30,5520,"B-1","Alloy 617","Plate",314626
5521,"CapPass",142.34,-147.4,"Qualified",0.966,32948.32,32951.26,5521,"B-1","Alloy 617","Plate",314626
5522,"CapPass",141.73,-147.1,"Qualified",0.964,32954.28,32957.25,5522,"B-1","Alloy 617","Plate",314626
5523,"CapPass",141.89,-144.4,"Qualified",0.983,32960.25,32963.22,5523,"B-1","Alloy 617","Plate",314626
5524,"CapPass",144.21,-145.5,"Qualified",0.991,32966.22,32969.17,5524,"B-1","Alloy 617","Plate",314626
5525,"CapPass",141.60,-145.4,"Qualified",0.974,32972.18,32975.15,5525,"B-1","Alloy 617","Plate",314626
5526,"CapPass",141.20,-148.6,"Qualified",0.950,32978.16,32981.12,5526,"B-1","Alloy 617","Plate",314626
5527,"CapPass",140.44,-147.3,"Qualified",0.953,32984.13,32987.09,5527,"B-1","Alloy 617","Plate",314626
5528,"CapPass",142.32,-145.5,"Qualified",0.978,32990.09,32993.07,5528,"B-1","Alloy 617","Plate",314626
5529,"CapPass",141.62,-144.8,"Qualified",0.978,32996.06,32999.03,5529,"B-1","Alloy 617","Plate",314626
5530,"CapPass",143.52,-144.8,"Qualified",0.991,33002.04,33005.00,5530,"B-1","Alloy 617","Plate",314626
5531,"CapPass",142.94,-144.9,"Qualified",0.986,33008.00,33010.97,5531,"B-1","Alloy 617","Plate",314626
5532,"CapPass",141.81,-145.9,"Qualified",0.972,33013.98,33016.93,5532,"B-1","Alloy 617","Plate",314626
5533,"CapPass",142.86,-144.6,"Qualified",0.988,33019.96,33022.91,5533,"B-1","Alloy 617","Plate",314626
5534,"CapPass",142.91,-144.0,"Qualified",0.993,33025.92,33028.88,5534,"B-1","Alloy 617","Plate",314626
5535,"CapPass",142.84,-144.0,"Qualified",0.992,33031.89,33034.85,5535,"B-1","Alloy 617","Plate",314626
5536,"CapPass",141.58,-146.0,"Qualified",0.970,33037.86,33040.83,5536,"B-1","Alloy 617","Plate",314626
5537,"CapPass",138.71,-147.7,"Qualified",0.939,33043.84,33046.79,5537,"B-1","Alloy 617","Plate",314626
5538,"CapPass",141.31,-145.9,"Qualified",0.969,33049.80,33052.76,5538,"B-1","Alloy 617","Plate",314626
5539,"CapPass",141.04,-144.3,"Qualified",0.978,33055.77,33058.73,5539,"B-1","Alloy 617","Plate",314626
5540,"CapPass",140.41,-146.2,"Qualified",0.960,33061.73,33064.70,5540,"B-1","Alloy 617","Plate",314626
5541,"CapPass",139.88,-145.0,"Qualified",0.965,33067.72,33070.67,5541,"B-1","Alloy 617","Plate",314626
5542,"CapPass",142.33,-143.6,"Qualified",0.991,33073.68,33076.64,5542,"B-1","Alloy 617","Plate",314626
5543,"CapPass",143.56,-143.8,"Qualified",0.998,33079.65,33082.61,5543,"B-1","Alloy 617","Plate",314626
5544,"CapPass",141.02,-145.3,"Qualified",0.970,33085.62,33088.58,5544,"B-1","Alloy 617","Plate",314626
5545,"CapPass",140.68,-145.2,"Qualified",0.969,33091.59,33094.54,5545,"B-1","Alloy 617","Plate",314626
5546,"CapPass",142.39,-145.0,"Qualified",0.982,33097.54,33100.51,5546,"B-1","Alloy 617","Plate",314626
5547,"CapPass",140.81,-146.5,"Qualified",0.961,33103.52,33106.48,5547,"B-1","Alloy 617","Plate",314626
5548,"CapPass",137.69,-146.6,"Qualified",0.939,33109.50,33112.46,5548,"B-1","Alloy 617","Plate",314626
5549,"CapPass",139.75,-147.0,"Qualified",0.950,33115.47,33118.43,5549,"B-1","Alloy 617","Plate",314626
5550,"CapPass",138.50,-144.9,"Qualified",0.956,33121.43,33124.40,5550,"B-1","Alloy 617","Plate",314626
5551,"CapPass",138.60,-147.6,"Qualified",0.939,33127.40,33130.37,5551,"B-1","Alloy 617","Plate",314626
5552,"CapPass",139.04,-146.6,"Qualified",0.949,33133.39,33136.35,5552,"B-1","Alloy 617","Plate",314626
5553,"CapPass",138.42,-146.2,"Qualified",0.946,33139.35,33142.30,5553,"B-1","Alloy 617","Plate",314626
5554,"CapPass",143.66,-142.5,"Qualified",1.008,33145.30,33148.27,5554,"B-1","Alloy 617","Plate",314626
5555,"CapPass",140.50,-143.5,"Qualified",0.979,33151.26,33154.25,5555,"B-1","Alloy 617","Plate",314626
5556,"CapPass",140.83,-144.1,"Qualified",0.977,33157.25,33160.21,5556,"B-1","Alloy 617","Plate",314626
5557,"CapPass",139.82,-145.5,"Qualified",0.961,33163.22,33166.18,5557,"B-1","Alloy 617","Plate",314626
5558,"CapPass",138.52,-144.4,"Qualified",0.959,33169.19,33172.15,5558,"B-1","Alloy 617","Plate",314626
5559,"CapPass",138.66,-145.5,"Qualified",0.953,33175.16,33178.12,5559,"B-1","Alloy 617","Plate",314626
5560,"CapPass",139.13,-145.1,"Qualified",0.959,33181.13,33184.09,5560,"B-1","Alloy 617","Plate",314626
5561,"CapPass",138.58,-145.0,"Qualified",0.956,33187.10,33190.07,5561,"B-1","Alloy 617","Plate",314626
5562,"CapPass",139.24,-144.7,"Qualified",0.963,33193.08,33196.03,5562,"B-1","Alloy 617","Plate",314626
5563,"CapPass",141.26,-143.3,"Qualified",0.986,33199.03,33202.01,5563,"B-1","Alloy 617","Plate",314626
5564,"CapPass",142.66,-142.6,"Qualified",1.000,33205.00,33207.97,5564,"B-1","Alloy 617","Plate",314626
5565,"CapPass",141.53,-143.2,"Qualified",0.988,33210.97,33213.93,5565,"B-1","Alloy 617","Plate",314626
5566,"CapPass",140.08,-142.9,"Qualified",0.980,33216.95,33219.90,5566,"B-1","Alloy 617","Plate",314626
5567,"CapPass",139.71,-145.1,"Qualified",0.963,33222.92,33225.88,5567,"B-1","Alloy 617","Plate",314626
5568,"CapPass",139.96,-143.9,"Qualified",0.973,33228.89,33231.85,5568,"B-1","Alloy 617","Plate",314626
5569,"CapPass",139.27,-143.5,"Qualified",0.970,33234.86,33237.82,5569,"B-1","Alloy 617","Plate",314626
5570,"CapPass",138.20,-144.6,"Qualified",0.956,33240.83,33243.79,5570,"B-1","Alloy 617","Plate",314626
5571,"CapPass",137.13,-146.0,"Qualified",0.939,33246.80,33249.76,5571,"B-1","Alloy 617","Plate",314626
5572,"CapPass",136.58,-145.7,"Qualified",0.938,33252.77,33255.73,5572,"B-1","Alloy 617","Plate",314626
5573,"CapPass",139.48,-143.8,"Qualified",0.970,33258.74,33261.70,5573,"B-1","Alloy 617","Plate",314626
5574,"CapPass",139.99,-142.6,"Qualified",0.982,33264.71,33267.67,5574,"B-1","Alloy 617","Plate",314626
5575,"CapPass",141.01,-141.5,"Qualified",0.997,33270.68,33273.64,5575,"B-1","Alloy 617","Plate",314626
5576,"CapPass",139.89,-144.4,"Qualified",0.969,33276.65,33279.60,5576,"B-1","Alloy 617","Plate",314626
5577,"CapPass",137.43,-146.9,"Qualified",0.936,33282.61,33285.58,5577,"B-1","Alloy 617","Plate",314626
5578,"CapPass",135.43,-144.7,"Qualified",0.936,33288.60,33291.56,5578,"B-1","Alloy 617","Plate",314626
5579,"CapPass",136.84,-146.8,"Qualified",0.932,33294.56,33297.53,5579,"B-1","Alloy 617","Plate",314626
5580,"CapPass",135.54,-146.8,"Qualified",0.923,33300.53,33303.49,5580,"B-1","Alloy 617","Plate",314626
5581,"CapPass",136.26,-144.7,"Qualified",0.941,33306.50,33309.47,5581,"B-1","Alloy 617","Plate",314626
5582,"CapPass",137.71,-142.4,"Qualified",0.967,33312.47,33315.43,5582,"B-1","Alloy 617","Plate",314626
5583,"CapPass",139.26,-141.4,"Qualified",0.985,33318.43,33321.40,5583,"B-1","Alloy 617","Plate",314626
5584,"CapPass",139.45,-140.5,"Qualified",0.992,33324.40,33327.37,5584,"B-1","Alloy 617","Plate",314626
5585,"CapPass",138.06,-144.1,"Qualified",0.958,33330.38,33333.34,5585,"B-1","Alloy 617","Plate",314626
5586,"CapPass",138.86,-144.1,"Qualified",0.964,33336.34,33339.31,5586,"B-1","Alloy 617","Plate",314626
5587,"CapPass",138.87,-141.7,"Qualified",0.980,33342.31,33345.27,5587,"B-1","Alloy 617","Plate",314626
5588,"CapPass",137.72,-143.8,"Qualified",0.958,33348.30,33351.25,5588,"B-1","Alloy 617","Plate",314626
5589,"CapPass",137.41,-142.1,"Qualified",0.967,33354.25,33357.22,5589,"B-1","Alloy 617","Plate",314626
5590,"CapPass",138.35,-141.1,"Qualified",0.981,33360.22,33363.18,5590,"B-1","Alloy 617","Plate",314626
5591,"CapPass",139.52,-141.8,"Qualified",0.984,33366.19,33369.15,5591,"B-1","Alloy 617","Plate",314626
5592,"CapPass",138.84,-141.0,"Qualified",0.985,33372.16,33375.12,5592,"B-1","Alloy 617","Plate",314626
5593,"CapPass",137.40,-141.4,"Qualified",0.972,33378.14,33381.09,5593,"B-1","Alloy 617","Plate",314626
5594,"CapPass",137.60,-142.4,"Qualified",0.966,33384.10,33387.06,5594,"B-1","Alloy 617","Plate",314626
5595,"CapPass",138.85,-140.9,"Qualified",0.986,33390.08,33393.03,5595,"B-1","Alloy 617","Plate",314626
5596,"CapPass",139.41,-141.6,"Qualified",0.984,33396.04,33399.00,5596,"B-1","Alloy 617","Plate",314626
5597,"CapPass",139.00,-141.2,"Qualified",0.984,33402.00,33404.98,5597,"B-1","Alloy 617","Plate",314626
5598,"CapPass",137.06,-142.2,"Qualified",0.964,33407.99,33410.94,5598,"B-1","Alloy 617","Plate",314626
5599,"CapPass",137.20,-142.4,"Qualified",0.963,33413.95,33416.92,5599,"B-1","Alloy 617","Plate",314626
5600,"CapPass",137.53,-142.3,"Qualified",0.966,33419.92,33422.89,5600,"B-1","Alloy 617","Plate",314626
5601,"CapPass",137.20,-140.1,"Qualified",0.979,33425.90,33428.85,5601,"B-1","Alloy 617","Plate",314626
5602,"CapPass",136.01,-142.8,"Qualified",0.952,33431.86,33434.83,5602,"B-1","Alloy 617","Plate",314626
5603,"CapPass",134.83,-143.2,"Qualified",0.942,33437.83,33440.79,5603,"B-1","Alloy 617","Plate",314626
5604,"CapPass",134.10,-144.1,"Qualified",0.931,33443.80,33446.77,5604,"B-1","Alloy 617","Plate",314626
5605,"CapPass",134.68,-141.5,"Qualified",0.952,33449.77,33452.75,5605,"B-1","Alloy 617","Plate",314626
5606,"CapPass",137.36,-139.6,"Qualified",0.984,33455.74,33458.71,5606,"B-1","Alloy 617","Plate",314626
5607,"CapPass",137.53,-139.0,"Qualified",0.990,33461.70,33464.67,5607,"B-1","Alloy 617","Plate",314626
5608,"CapPass",138.64,-141.3,"Qualified",0.982,33467.67,33470.65,5608,"B-1","Alloy 617","Plate",314626
5609,"CapPass",136.19,-139.0,"Qualified",0.980,33473.64,33476.61,5609,"B-1","Alloy 617","Plate",314626
5610,"CapPass",136.87,-139.1,"Qualified",0.984,33479.62,33482.58,5610,"B-1","Alloy 617","Plate",314626
5611,"CapPass",138.06,-138.9,"Qualified",0.994,33485.59,33488.55,5611,"B-1","Alloy 617","Plate",314626
5612,"CapPass",136.70,-141.0,"Qualified",0.969,33491.56,33494.52,5612,"B-1","Alloy 617","Plate",314626
5613,"CapPass",135.62,-141.9,"Qualified",0.956,33497.53,33500.50,5613,"B-1","Alloy 617","Plate",314626
5614,"CapPass",134.90,-141.7,"Qualified",0.952,33503.50,33506.46,5614,"B-1","Alloy 617","Plate",314626
5615,"CapPass",134.62,-141.0,"Qualified",0.955,33509.47,33512.43,5615,"B-1","Alloy 617","Plate",314626
5616,"CapPass",136.20,-140.6,"Qualified",0.969,33515.43,33518.41,5616,"B-1","Alloy 617","Plate",314626
5617,"CapPass",133.95,-142.5,"Qualified",0.940,33521.40,33524.37,5617,"B-1","Alloy 617","Plate",314626
5618,"CapPass",133.37,-140.9,"Qualified",0.947,33527.37,33530.34,5618,"B-1","Alloy 617","Plate",314626
5619,"CapPass",134.84,-140.0,"Qualified",0.963,33533.34,33536.31,5619,"B-1","Alloy 617","Plate",314626
5620,"CapPass",134.84,-140.6,"Qualified",0.959,33539.32,33542.28,5620,"B-1","Alloy 617","Plate",314626
5621,"CapPass",136.58,-139.9,"Qualified",0.976,33545.28,33548.25,5621,"B-1","Alloy 617","Plate",314626
5622,"CapPass",134.52,-139.6,"Qualified",0.964,33551.25,33554.23,5622,"B-1","Alloy 617","Plate",314626
5623,"CapPass",134.12,-140.0,"Qualified",0.958,33557.22,33560.18,5623,"B-1","Alloy 617","Plate",314626
5624,"CapPass",133.10,-140.9,"Qualified",0.944,33563.21,33566.16,5624,"B-1","Alloy 617","Plate",314626
5625,"CapPass",133.28,-141.2,"Qualified",0.944,33569.17,33572.13,5625,"B-1","Alloy 617","Plate",314626
5626,"CapPass",135.09,-140.7,"Qualified",0.960,33575.14,33578.11,5626,"B-1","Alloy 617","Plate",314626
5627,"CapPass",134.11,-142.0,"Qualified",0.945,33581.10,33584.08,5627,"B-1","Alloy 617","Plate",314626
5628,"CapPass",133.52,-140.6,"Qualified",0.950,33587.08,33590.04,5628,"B-1","Alloy 617","Plate",314626
5629,"CapPass",136.71,-138.8,"Qualified",0.985,33593.04,33596.00,5629,"B-1","Alloy 617","Plate",314626
5630,"CapPass",135.88,-138.5,"Qualified",0.981,33599.00,33601.98,5630,"B-1","Alloy 617","Plate",314626
5631,"CapPass",134.75,-139.3,"Qualified",0.967,33604.98,33607.95,5631,"B-1","Alloy 617","Plate",314626
5632,"CapPass",133.06,-141.0,"Qualified",0.944,33610.95,33613.93,5632,"B-1","Alloy 617","Plate",314626
5633,"CapPass",134.80,-141.4,"Qualified",0.954,33616.92,33619.90,5633,"B-1","Alloy 617","Plate",314626
5634,"CapPass",131.80,-141.9,"Qualified",0.929,33622.89,33625.86,5634,"B-1","Alloy 617","Plate",314626
5635,"CapPass",131.52,-140.6,"Qualified",0.935,33628.87,33631.83,5635,"B-1","Alloy 617","Plate",314626
5636,"CapPass",130.77,-140.0,"Qualified",0.934,33634.83,33637.79,5636,"B-1","Alloy 617","Plate",314626
5637,"CapPass",131.80,-142.8,"Qualified",0.923,33640.80,33643.76,5637,"B-1","Alloy 617","Plate",314626
5638,"CapPass",130.79,-142.0,"Qualified",0.921,33646.77,33649.75,5638,"B-1","Alloy 617","Plate",314626
5639,"CapPass",131.65,-140.3,"Qualified",0.938,33652.73,33655.71,5639,"B-1","Alloy 617","Plate",314626
5640,"CapPass",132.80,-139.5,"Qualified",0.952,33658.71,33661.68,5640,"B-1","Alloy 617","Plate",314626
5641,"CapPass",133.84,-139.4,"Qualified",0.960,33664.68,33667.65,5641,"B-1","Alloy 617","Plate",314626
5642,"CapPass",134.43,-137.8,"Qualified",0.976,33670.65,33673.61,5642,"B-1","Alloy 617","Plate",314626
5643,"CapPass",131.88,-141.1,"Qualified",0.935,33676.62,33679.59,5643,"B-1","Alloy 617","Plate",314626
5644,"CapPass",132.07,-140.1,"Qualified",0.943,33682.59,33685.57,5644,"B-1","Alloy 617","Plate",314626
5645,"CapPass",131.51,-140.3,"Qualified",0.938,33688.57,33691.53,5645,"B-1","Alloy 617","Plate",314626
5646,"CapPass",132.95,-137.5,"Qualified",0.967,33694.53,33697.50,5646,"B-1","Alloy 617","Plate",314626
5647,"CapPass",134.22,-139.1,"Qualified",0.965,33700.50,33703.47,5647,"B-1","Alloy 617","Plate",314626
5648,"CapPass",133.34,-138.6,"Qualified",0.962,33706.46,33709.43,5648,"B-1","Alloy 617","Plate",314626
5649,"CapPass",132.51,-137.5,"Qualified",0.963,33712.44,33715.41,5649,"B-1","Alloy 617","Plate",314626
5650,"CapPass",132.65,-139.3,"Qualified",0.952,33718.40,33721.37,5650,"B-1","Alloy 617","Plate",314626
5651,"CapPass",131.26,-140.4,"Qualified",0.935,33724.37,33727.34,5651,"B-1","Alloy 617","Plate",314626
5652,"CapPass",130.22,-141.3,"Qualified",0.922,33730.36,33733.32,5652,"B-1","Alloy 617","Plate",314626
5653,"CapPass",132.06,-137.2,"Qualified",0.962,33736.33,33739.29,5653,"B-1","Alloy 617","Plate",314626
5654,"CapPass",133.21,-138.8,"Qualified",0.960,33742.29,33745.25,5654,"B-1","Alloy 617","Plate",314626
5655,"CapPass",133.32,-139.3,"Qualified",0.957,33748.25,33751.23,5655,"B-1","Alloy 617","Plate",314626
5656,"CapPass",131.20,-139.5,"Qualified",0.940,33754.22,33757.19,5656,"B-1","Alloy 617","Plate",314626
5657,"CapPass",131.35,-139.3,"Qualified",0.943,33760.18,33763.17,5657,"B-1","Alloy 617","Plate",314626
5658,"CapPass",131.85,-138.4,"Qualified",0.952,33766.17,33769.13,5658,"B-1","Alloy 617","Plate",314626
5659,"CapPass",130.75,-140.1,"Qualified",0.934,33772.14,33775.11,5659,"B-1","Alloy 617","Plate",314626
5660,"CapPass",128.97,-139.4,"Qualified",0.925,33778.11,33781.08,5660,"B-1","Alloy 617","Plate",314626
5661,"CapPass",130.57,-139.1,"Qualified",0.939,33784.08,33787.04,5661,"B-1","Alloy 617","Plate",314626
5662,"CapPass",130.90,-137.8,"Qualified",0.950,33790.04,33793.01,5662,"B-1","Alloy 617","Plate",314626
5663,"CapPass",131.57,-138.7,"Qualified",0.948,33796.02,33798.98,5663,"B-1","Alloy 617","Plate",314626
5664,"CapPass",131.12,-137.2,"Qualified",0.956,33801.97,33804.95,5664,"B-1","Alloy 617","Plate",314626
5665,"CapPass",134.05,-135.4,"Qualified",0.990,33807.95,33810.91,5665,"B-1","Alloy 617","Plate",314626
5666,"CapPass",132.64,-135.8,"Qualified",0.976,33813.91,33816.90,5666,"B-1","Alloy 617","Plate",314626
5667,"CapPass",128.92,-138.7,"Qualified",0.929,33819.90,33822.86,5667,"B-1","Alloy 617","Plate",314626
5668,"CapPass",132.09,-137.7,"Qualified",0.960,33825.86,33828.83,5668,"B-1","Alloy 617","Plate",314626
5669,"CapPass",129.31,-139.9,"Qualified",0.924,33831.84,33834.80,5669,"B-1","Alloy 617","Plate",314626
5670,"CapPass",128.75,-139.2,"Qualified",0.925,33837.81,33840.77,5670,"B-1","Alloy 617","Plate",314626
5671,"CapPass",127.06,-137.9,"Qualified",0.921,33843.78,33846.75,5671,"B-1","Alloy 617","Plate",314626
5672,"CapPass",129.14,-138.8,"Qualified",0.931,33849.74,33852.71,5672,"B-1","Alloy 617","Plate",314626
5673,"CapPass",129.60,-136.5,"Qualified",0.949,33855.71,33858.68,5673,"B-1","Alloy 617","Plate",314626
5674,"CapPass",129.87,-137.4,"Qualified",0.945,33861.69,33864.65,5674,"B-1","Alloy 617","Plate",314626
5675,"CapPass",130.07,-137.3,"Qualified",0.947,33867.65,33870.62,5675,"B-1","Alloy 617","Plate",314626
5676,"CapPass",131.80,-135.3,"Qualified",0.974,33873.62,33876.59,5676,"B-1","Alloy 617","Plate",314626
5677,"CapPass",131.45,-136.0,"Qualified",0.966,33879.58,33882.57,5677,"B-1","Alloy 617","Plate",314626
5678,"CapPass",128.43,-136.9,"Qualified",0.938,33885.56,33888.54,5678,"B-1","Alloy 617","Plate",314626
5679,"CapPass",129.37,-136.6,"Qualified",0.947,33891.53,33894.50,5679,"B-1","Alloy 617","Plate",314626
5680,"CapPass",128.76,-137.4,"Qualified",0.937,33897.50,33900.47,5680,"B-1","Alloy 617","Plate",314626
5681,"CapPass",128.53,-138.7,"Qualified",0.927,33903.47,33906.44,5681,"B-1","Alloy 617","Plate",314626
5682,"CapPass",125.64,-142.0,"Qualified",0.885,33909.45,33912.42,5682,"B-1","Alloy 617","Plate",314626
5683,"CapPass",123.04,-140.4,"Qualified",0.876,33915.42,33918.38,5683,"B-1","Alloy 617","Plate",314626
5684,"CapPass",126.06,-140.5,"Qualified",0.897,33921.39,33924.35,5684,"B-1","Alloy 617","Plate",314626
5685,"CapPass",128.85,-137.2,"Qualified",0.939,33927.34,33930.33,5685,"B-1","Alloy 617","Plate",314626
5686,"CapPass",128.97,-136.5,"Qualified",0.945,33933.32,33936.29,5686,"B-1","Alloy 617","Plate",314626
5687,"CapPass",128.58,-137.1,"Qualified",0.938,33939.29,33942.26,5687,"B-1","Alloy 617","Plate",314626
5688,"CapPass",127.48,-139.1,"Qualified",0.916,33945.25,33948.23,5688,"B-1","Alloy 617","Plate",314626
5689,"CapPass",127.51,-137.4,"Qualified",0.928,33951.23,33954.20,5689,"B-1","Alloy 617","Plate",314626
5690,"CapPass",128.39,-136.0,"Qualified",0.944,33957.20,33960.18,5690,"B-1","Alloy 617","Plate",314626
5691,"CapPass",126.78,-135.7,"Qualified",0.934,33963.17,33966.15,5691,"B-1","Alloy 617","Plate",314626
5692,"CapPass",127.12,-136.6,"Qualified",0.931,33969.14,33972.11,5692,"B-1","Alloy 617","Plate",314626
5693,"CapPass",127.43,-135.8,"Qualified",0.938,33975.10,33978.08,5693,"B-1","Alloy 617","Plate",314626
5694,"CapPass",126.82,-135.8,"Qualified",0.934,33981.08,33984.05,5694,"B-1","Alloy 617","Plate",314626
5695,"CapPass",128.02,-136.3,"Qualified",0.940,33987.05,33990.01,5695,"B-1","Alloy 617","Plate",314626
5696,"CapPass",128.01,-133.8,"Qualified",0.957,33993.02,33995.99,5696,"B-1","Alloy 617","Plate",314626
5697,"CapPass",128.56,-135.2,"Qualified",0.951,33998.98,34001.96,5697,"B-1","Alloy 617","Plate",314626
5698,"CapPass",128.53,-134.8,"Qualified",0.953,34004.95,34007.92,5698,"B-1","Alloy 617","Plate",314626
5699,"CapPass",127.94,-134.2,"Qualified",0.954,34010.93,34013.90,5699,"B-1","Alloy 617","Plate",314626
5700,"CapPass",127.69,-134.5,"Qualified",0.949,34016.90,34019.86,5700,"B-1","Alloy 617","Plate",314626
5701,"CapPass",128.19,-134.8,"Qualified",0.951,34022.87,34025.83,5701,"B-1","Alloy 617","Plate",314626
5702,"CapPass",126.42,-135.9,"Qualified",0.930,34028.83,34031.81,5702,"B-1","Alloy 617","Plate",314626
5703,"CapPass",125.82,-138.1,"Qualified",0.911,34034.82,34037.77,5703,"B-1","Alloy 617","Plate",314626
5704,"CapPass",126.76,-134.4,"Qualified",0.943,34040.76,34043.75,5704,"B-1","Alloy 617","Plate",314626
5705,"CapPass",128.04,-134.1,"Qualified",0.955,34046.73,34049.70,5705,"B-1","Alloy 617","Plate",314626
5706,"CapPass",126.49,-136.7,"Qualified",0.925,34052.72,34055.68,5706,"B-1","Alloy 617","Plate",314626
5707,"CapPass",127.68,-134.4,"Qualified",0.950,34058.68,34061.65,5707,"B-1","Alloy 617","Plate",314626
5708,"CapPass",127.14,-134.2,"Qualified",0.948,34064.65,34067.63,5708,"B-1","Alloy 617","Plate",314626
5709,"CapPass",127.18,-133.2,"Qualified",0.955,34070.62,34073.60,5709,"B-1","Alloy 617","Plate",314626
5710,"CapPass",126.72,-136.5,"Qualified",0.928,34076.59,34079.57,5710,"B-1","Alloy 617","Plate",314626
5711,"CapPass",126.50,-137.2,"Qualified",0.922,34082.56,34085.54,5711,"B-1","Alloy 617","Plate",314626
5712,"CapPass",124.39,-135.8,"Qualified",0.916,34088.54,34091.50,5712,"B-1","Alloy 617","Plate",314626
5713,"CapPass",125.87,-137.3,"Qualified",0.917,34094.51,34097.48,5713,"B-1","Alloy 617","Plate",314626
5714,"CapPass",118.69,-140.2,"Qualified",0.846,34100.48,34103.46,5714,"B-1","Alloy 617","Plate",314626
5715,"CapPass",124.10,-137.6,"Qualified",0.902,34106.45,34109.42,5715,"B-1","Alloy 617","Plate",314626
5716,"CapPass",123.21,-138.5,"Qualified",0.889,34112.41,34115.39,5716,"B-1","Alloy 617","Plate",314626
5717,"CapPass",124.61,-135.8,"Qualified",0.917,34118.38,34121.35,5717,"B-1","Alloy 617","Plate",314626
5718,"CapPass",125.43,-133.1,"Qualified",0.942,34124.35,34127.32,5718,"B-1","Alloy 617","Plate",314626
5719,"CapPass",125.71,-134.6,"Qualified",0.934,34130.32,34133.29,5719,"B-1","Alloy 617","Plate",314626
5720,"CapPass",125.02,-135.1,"Qualified",0.925,34136.29,34139.26,5720,"B-1","Alloy 617","Plate",314626
5721,"CapPass",125.17,-134.3,"Qualified",0.932,34142.25,34145.23,5721,"B-1","Alloy 617","Plate",314626
5722,"CapPass",125.81,-133.2,"Qualified",0.944,34148.22,34151.20,5722,"B-1","Alloy 617","Plate",314626
5723,"CapPass",123.94,-135.1,"Qualified",0.917,34154.21,34157.18,5723,"B-1","Alloy 617","Plate",314626
5724,"CapPass",126.48,-135.1,"Qualified",0.936,34160.18,34163.14,5724,"B-1","Alloy 617","Plate",314626
5725,"CapPass",123.50,-135.2,"Qualified",0.913,34166.14,34169.11,5725,"B-1","Alloy 617","Plate",314626
5726,"CapPass",122.64,-133.8,"Qualified",0.917,34172.11,34175.09,5726,"B-1","Alloy 617","Plate",314626
5727,"CapPass",123.94,-135.2,"Qualified",0.917,34178.09,34181.06,5727,"B-1","Alloy 617","Plate",314626
5728,"CapPass",124.14,-136.1,"Qualified",0.912,34184.05,34187.03,5728,"B-1","Alloy 617","Plate",314626
5729,"CapPass",124.96,-134.8,"Qualified",0.927,34190.02,34193.00,5729,"B-1","Alloy 617","Plate",314626
5730,"CapPass",124.59,-134.1,"Qualified",0.929,34195.99,34198.96,5730,"B-1","Alloy 617","Plate",314626
5731,"CapPass",126.42,-132.1,"Qualified",0.957,34201.96,34204.93,5731,"B-1","Alloy 617","Plate",314626
5732,"CapPass",125.44,-132.3,"Qualified",0.948,34207.93,34210.90,5732,"B-1","Alloy 617","Plate",314626
5733,"CapPass",124.24,-131.9,"Qualified",0.942,34213.90,34216.87,5733,"B-1","Alloy 617","Plate",314626
5734,"CapPass",124.71,-132.5,"Qualified",0.941,34219.87,34222.85,5734,"B-1","Alloy 617","Plate",314626
5735,"CapPass",125.03,-134.1,"Qualified",0.933,34225.84,34228.81,5735,"B-1","Alloy 617","Plate",314626
5736,"CapPass",120.39,-135.1,"Qualified",0.891,34231.81,34234.79,5736,"B-1","Alloy 617","Plate",314626
5737,"CapPass",124.40,-135.6,"Qualified",0.918,34237.78,34240.75,5737,"B-1","Alloy 617","Plate",314626
5738,"CapPass",120.69,-134.9,"Qualified",0.894,34243.75,34246.72,5738,"B-1","Alloy 617","Plate",314626
5739,"CapPass",123.14,-135.0,"Qualified",0.912,34249.72,34252.68,5739,"B-1","Alloy 617","Plate",314626
5740,"CapPass",123.20,-132.1,"Qualified",0.933,34255.68,34258.66,5740,"B-1","Alloy 617","Plate",314626
5741,"CapPass",123.88,-133.9,"Qualified",0.925,34261.65,34264.64,5741,"B-1","Alloy 617","Plate",314626
5742,"CapPass",122.41,-133.7,"Qualified",0.915,34267.62,34270.59,5742,"B-1","Alloy 617","Plate",314626
5743,"CapPass",122.36,-132.0,"Qualified",0.927,34273.61,34276.58,5743,"B-1","Alloy 617","Plate",314626
5744,"CapPass",123.75,-133.0,"Qualified",0.931,34279.57,34282.54,5744,"B-1","Alloy 617","Plate",314626
5745,"CapPass",123.33,-133.5,"Qualified",0.924,34285.54,34288.51,5745,"B-1","Alloy 617","Plate",314626
5746,"CapPass",123.18,-133.8,"Qualified",0.920,34291.50,34294.48,5746,"B-1","Alloy 617","Plate",314626
5747,"CapPass",121.36,-135.8,"Qualified",0.893,34297.47,34300.45,5747,"B-1","Alloy 617","Plate",314626
5748,"CapPass",119.99,-134.5,"Qualified",0.892,34303.44,34306.42,5748,"B-1","Alloy 617","Plate",314626
5749,"CapPass",122.45,-132.7,"Qualified",0.923,34309.42,34312.39,5749,"B-1","Alloy 617","Plate",314626
5750,"CapPass",123.31,-131.8,"Qualified",0.936,34315.39,34318.36,5750,"B-1","Alloy 617","Plate",314626
5751,"CapPass",123.13,-132.5,"Qualified",0.930,34321.36,34324.33,5751,"B-1","Alloy 617","Plate",314626
5752,"CapPass",122.56,-132.7,"Qualified",0.923,34327.33,34330.29,5752,"B-1","Alloy 617","Plate",314626
5753,"CapPass",121.02,-132.5,"Qualified",0.914,34333.30,34336.27,5753,"B-1","Alloy 617","Plate",314626
5754,"CapPass",121.85,-131.4,"Qualified",0.927,34339.27,34342.24,5754,"B-1","Alloy 617","Plate",314626
5755,"CapPass",123.29,-132.8,"Qualified",0.928,34345.24,34348.21,5755,"B-1","Alloy 617","Plate",314626
5756,"CapPass",121.77,-131.8,"Qualified",0.924,34351.20,34354.18,5756,"B-1","Alloy 617","Plate",314626
5757,"CapPass",123.33,-131.3,"Qualified",0.939,34357.17,34360.15,5757,"B-1","Alloy 617","Plate",314626
5758,"CapPass",122.66,-132.5,"Qualified",0.926,34363.14,34366.11,5758,"B-1","Alloy 617","Plate",314626
5759,"CapPass",121.35,-132.7,"Qualified",0.914,34369.11,34372.09,5759,"B-1","Alloy 617","Plate",314626
5760,"CapPass",119.02,-131.6,"Qualified",0.904,34375.09,34378.06,5760,"B-1","Alloy 617","Plate",314626
5761,"CapPass",121.68,-131.3,"Qualified",0.927,34381.06,34384.03,5761,"B-1","Alloy 617","Plate",314626
5762,"CapPass",121.19,-132.3,"Qualified",0.916,34387.03,34390.00,5762,"B-1","Alloy 617","Plate",314626
5763,"CapPass",121.02,-130.3,"Qualified",0.928,34393.00,34395.97,5763,"B-1","Alloy 617","Plate",314626
5764,"CapPass",121.77,-132.9,"Qualified",0.916,34398.96,34401.93,5764,"B-1","Alloy 617","Plate",314626
5765,"CapPass",120.90,-133.9,"Qualified",0.903,34404.94,34407.90,5765,"B-1","Alloy 617","Plate",314626
5766,"CapPass",121.95,-130.3,"Qualified",0.936,34410.91,34413.88,5766,"B-1","Alloy 617","Plate",314626
5767,"CapPass",120.18,-133.7,"Qualified",0.899,34416.87,34419.85,5767,"B-1","Alloy 617","Plate",314626
5768,"CapPass",119.52,-131.6,"Qualified",0.908,34422.84,34425.83,5768,"B-1","Alloy 617","Plate",314626
5769,"CapPass",119.03,-134.3,"Qualified",0.886,34428.81,34431.79,5769,"B-1","Alloy 617","Plate",314626
5770,"CapPass",119.20,-132.0,"Qualified",0.903,34434.78,34437.76,5770,"B-1","Alloy 617","Plate",314626
5771,"CapPass",122.29,-132.1,"Qualified",0.926,34440.74,34443.73,5771,"B-1","Alloy 617","Plate",314626
5772,"CapPass",120.20,-128.6,"Qualified",0.935,34446.72,34449.69,5772,"B-1","Alloy 617","Plate",314626
5773,"CapPass",120.04,-131.8,"Qualified",0.911,34452.69,34455.67,5773,"B-1","Alloy 617","Plate",314626
5774,"CapPass",117.39,-132.5,"Qualified",0.886,34458.67,34461.64,5774,"B-1","Alloy 617","Plate",314626
5775,"CapPass",118.54,-132.2,"Qualified",0.897,34464.64,34467.61,5775,"B-1","Alloy 617","Plate",314626
5776,"CapPass",119.92,-130.9,"Qualified",0.916,34470.60,34473.58,5776,"B-1","Alloy 617","Plate",314626
5777,"CapPass",119.23,-131.0,"Qualified",0.910,34476.58,34479.54,5777,"B-1","Alloy 617","Plate",314626
5778,"CapPass",119.34,-133.6,"Qualified",0.893,34482.54,34485.51,5778,"B-1","Alloy 617","Plate",314626
5779,"CapPass",116.40,-134.1,"Qualified",0.868,34488.50,34491.48,5779,"B-1","Alloy 617","Plate",314626
5780,"CapPass",116.94,-133.7,"Qualified",0.875,34494.49,34497.46,5780,"B-1","Alloy 617","Plate",314626
5781,"CapPass",118.81,-131.9,"Qualified",0.901,34500.45,34503.43,5781,"B-1","Alloy 617","Plate",314626
5782,"CapPass",118.41,-132.6,"Qualified",0.893,34506.43,34509.40,5782,"B-1","Alloy 617","Plate",314626
5783,"CapPass",119.84,-127.7,"Qualified",0.938,34512.39,34515.37,5783,"B-1","Alloy 617","Plate",314626
5784,"CapPass",119.55,-129.5,"Qualified",0.923,34518.36,34521.33,5784,"B-1","Alloy 617","Plate",314626
5785,"CapPass",118.92,-128.5,"Qualified",0.925,34524.33,34527.30,5785,"B-1","Alloy 617","Plate",314626
5786,"CapPass",117.79,-130.0,"Qualified",0.906,34530.29,34533.26,5786,"B-1","Alloy 617","Plate",314626
5787,"CapPass",119.38,-130.1,"Qualified",0.917,34536.26,34539.24,5787,"B-1","Alloy 617","Plate",314626
5788,"CapPass",118.76,-131.8,"Qualified",0.901,34542.25,34545.22,5788,"B-1","Alloy 617","Plate",314626
5789,"CapPass",117.93,-132.1,"Qualified",0.892,34548.21,34551.18,5789,"B-1","Alloy 617","Plate",314626
5790,"CapPass",116.56,-130.5,"Qualified",0.893,34554.18,34557.16,5790,"B-1","Alloy 617","Plate",314626
5791,"CapPass",116.54,-132.6,"Qualified",0.879,34560.15,34563.13,5791,"B-1","Alloy 617","Plate",314626
5792,"CapPass",118.82,-127.9,"Qualified",0.929,34566.12,34569.10,5792,"B-1","Alloy 617","Plate",314626
5793,"CapPass",119.09,-128.7,"Qualified",0.925,34572.08,34575.06,5793,"B-1","Alloy 617","Plate",314626
5794,"CapPass",119.24,-130.9,"Qualified",0.911,34578.05,34581.03,5794,"B-1","Alloy 617","Plate",314626
5795,"CapPass",118.29,-128.5,"Qualified",0.920,34584.03,34587.00,5795,"B-1","Alloy 617","Plate",314626
5796,"CapPass",117.50,-130.6,"Qualified",0.900,34589.99,34592.97,5796,"B-1","Alloy 617","Plate",314626
5797,"CapPass",116.79,-131.5,"Qualified",0.888,34595.96,34598.95,5797,"B-1","Alloy 617","Plate",314626
5798,"CapPass",117.22,-128.6,"Qualified",0.912,34601.93,34604.91,5798,"B-1","Alloy 617","Plate",314626
5799,"CapPass",117.06,-129.4,"Qualified",0.905,34607.90,34610.88,5799,"B-1","Alloy 617","Plate",314626
5800,"CapPass",117.77,-129.3,"Qualified",0.911,34613.87,34616.85,5800,"B-1","Alloy 617","Plate",314626
5801,"CapPass",115.47,-131.0,"Qualified",0.881,34619.85,34622.83,5801,"B-1","Alloy 617","Plate",314626
5802,"CapPass",113.87,-129.2,"Qualified",0.881,34625.82,34628.79,5802,"B-1","Alloy 617","Plate",314626
5803,"CapPass",116.29,-131.0,"Qualified",0.888,34631.79,34634.76,5803,"B-1","Alloy 617","Plate",314626
5804,"CapPass",114.77,-129.4,"Qualified",0.887,34637.75,34640.74,5804,"B-1","Alloy 617","Plate",314626
5805,"CapPass",116.02,-129.3,"Qualified",0.897,34643.72,34646.71,5805,"B-1","Alloy 617","Plate",314626
5806,"CapPass",116.90,-126.3,"Qualified",0.926,34649.69,34652.67,5806,"B-1","Alloy 617","Plate",314626
5807,"CapPass",116.87,-128.2,"Qualified",0.912,34655.65,34658.64,5807,"B-1","Alloy 617","Plate",314626
5808,"CapPass",117.19,-128.3,"Qualified",0.913,34661.63,34664.61,5808,"B-1","Alloy 617","Plate",314626
5809,"CapPass",116.20,-129.4,"Qualified",0.898,34667.60,34670.58,5809,"B-1","Alloy 617","Plate",314626
5810,"CapPass",114.49,-129.7,"Qualified",0.882,34673.58,34676.54,5810,"B-1","Alloy 617","Plate",314626
5811,"CapPass",114.38,-129.2,"Qualified",0.885,34679.54,34682.52,5811,"B-1","Alloy 617","Plate",314626
5812,"CapPass",114.22,-129.6,"Qualified",0.882,34685.51,34688.49,5812,"B-1","Alloy 617","Plate",314626
5813,"CapPass",115.08,-131.6,"Qualified",0.875,34691.47,34694.47,5813,"B-1","Alloy 617","Plate",314626
5814,"CapPass",115.44,-129.0,"Qualified",0.895,34697.44,34700.43,5814,"B-1","Alloy 617","Plate",314626
5815,"CapPass",115.25,-129.0,"Qualified",0.894,34703.43,34706.40,5815,"B-1","Alloy 617","Plate",314626
5816,"CapPass",115.50,-127.9,"Qualified",0.903,34709.39,34712.37,5816,"B-1","Alloy 617","Plate",314626
5817,"CapPass",115.78,-127.4,"Qualified",0.909,34715.36,34718.34,5817,"B-1","Alloy 617","Plate",314626
5818,"CapPass",114.95,-128.3,"Qualified",0.896,34721.33,34724.31,5818,"B-1","Alloy 617","Plate",314626
5819,"CapPass",114.55,-127.8,"Qualified",0.897,34727.30,34730.28,5819,"B-1","Alloy 617","Plate",314626
5820,"CapPass",114.11,-126.7,"Qualified",0.900,34733.27,34736.25,5820,"B-1","Alloy 617","Plate",314626
5821,"CapPass",116.13,-128.2,"Qualified",0.906,34739.24,34742.22,5821,"B-1","Alloy 617","Plate",314626
5822,"CapPass",115.37,-127.9,"Qualified",0.902,34745.20,34748.18,5822,"B-1","Alloy 617","Plate",314626
5823,"CapPass",114.22,-128.5,"Qualified",0.889,34751.17,34754.16,5823,"B-1","Alloy 617","Plate",314626
5824,"CapPass",112.32,-129.2,"Qualified",0.869,34757.15,34760.13,5824,"B-1","Alloy 617","Plate",314626
5825,"CapPass",111.95,-127.5,"Qualified",0.878,34763.12,34766.10,5825,"B-1","Alloy 617","Plate",314626
5826,"CapPass",114.11,-127.1,"Qualified",0.898,34769.09,34772.08,5826,"B-1","Alloy 617","Plate",314626
5827,"CapPass",113.93,-124.6,"Qualified",0.914,34775.05,34778.04,5827,"B-1","Alloy 617","Plate",314626
5828,"CapPass",115.30,-125.8,"Qualified",0.917,34781.04,34784.00,5828,"B-1","Alloy 617","Plate",314626
5829,"CapPass",113.64,-127.4,"Qualified",0.892,34787.00,34789.97,5829,"B-1","Alloy 617","Plate",314626
5830,"CapPass",114.26,-126.4,"Qualified",0.904,34792.97,34795.95,5830,"B-1","Alloy 617","Plate",314626
5831,"CapPass",111.74,-130.6,"Qualified",0.856,34798.93,34801.92,5831,"B-1","Alloy 617","Plate",314626
5832,"CapPass",112.78,-130.1,"Qualified",0.867,34804.91,34807.89,5832,"B-1","Alloy 617","Plate",314626
5833,"CapPass",112.68,-129.2,"Qualified",0.872,34810.88,34813.86,5833,"B-1","Alloy 617","Plate",314626
5834,"CapPass",113.15,-129.5,"Qualified",0.874,34816.84,34819.82,5834,"B-1","Alloy 617","Plate",314626
5835,"CapPass",111.47,-127.5,"Qualified",0.874,34822.81,34825.79,5835,"B-1","Alloy 617","Plate",314626
5836,"CapPass",112.51,-127.1,"Qualified",0.885,34828.79,34831.76,5836,"B-1","Alloy 617","Plate",314626
5837,"CapPass",111.66,-126.1,"Qualified",0.886,34834.75,34837.73,5837,"B-1","Alloy 617","Plate",314626
5838,"CapPass",113.25,-126.2,"Qualified",0.898,34840.72,34843.71,5838,"B-1","Alloy 617","Plate",314626
5839,"CapPass",113.32,-124.9,"Qualified",0.907,34846.69,34849.68,5839,"B-1","Alloy 617","Plate",314626
5840,"CapPass",113.73,-126.4,"Qualified",0.899,34852.67,34855.65,5840,"B-1","Alloy 617","Plate",314626
5841,"CapPass",113.24,-124.5,"Qualified",0.909,34858.64,34861.61,5841,"B-1","Alloy 617","Plate",314626
5842,"CapPass",111.04,-127.7,"Qualified",0.869,34864.61,34867.58,5842,"B-1","Alloy 617","Plate",314626
5843,"CapPass",112.21,-127.9,"Qualified",0.878,34870.58,34873.55,5843,"B-1","Alloy 617","Plate",314626
5844,"CapPass",112.81,-126.4,"Qualified",0.893,34876.54,34879.53,5844,"B-1","Alloy 617","Plate",314626
5845,"CapPass",110.45,-126.4,"Qualified",0.874,34882.50,34885.50,5845,"B-1","Alloy 617","Plate",314626
5846,"CapPass",110.91,-126.5,"Qualified",0.877,34888.49,34891.47,5846,"B-1","Alloy 617","Plate",314626
5847,"CapPass",111.16,-128.7,"Qualified",0.864,34894.46,34897.44,5847,"B-1","Alloy 617","Plate",314626
5848,"CapPass",110.29,-127.6,"Qualified",0.865,34900.42,34903.41,5848,"B-1","Alloy 617","Plate",314626
5849,"CapPass",110.43,-127.6,"Qualified",0.865,34906.39,34909.37,5849,"B-1","Alloy 617","Plate",314626
5850,"CapPass",110.86,-126.1,"Qualified",0.879,34912.37,34915.35,5850,"B-1","Alloy 617","Plate",314626
5851,"CapPass",111.32,-126.8,"Qualified",0.878,34918.33,34921.32,5851,"B-1","Alloy 617","Plate",314626
5852,"CapPass",111.97,-123.3,"Qualified",0.908,34924.29,34927.28,5852,"B-1","Alloy 617","Plate",314626
5853,"CapPass",111.63,-127.1,"Qualified",0.878,34930.27,34933.25,5853,"B-1","Alloy 617","Plate",314626
5854,"CapPass",111.86,-124.6,"Qualified",0.898,34936.23,34939.22,5854,"B-1","Alloy 617","Plate",314626
5855,"CapPass",112.28,-123.7,"Qualified",0.907,34942.22,34945.18,5855,"B-1","Alloy 617","Plate",314626
5856,"CapPass",111.04,-126.8,"Qualified",0.876,34948.18,34951.17,5856,"B-1","Alloy 617","Plate",314626
5857,"CapPass",108.80,-125.0,"Qualified",0.870,34954.15,34957.14,5857,"B-1","Alloy 617","Plate",314626
5858,"CapPass",108.85,-126.2,"Qualified",0.863,34960.11,34963.11,5858,"B-1","Alloy 617","Plate",314626
5859,"CapPass",109.65,-128.2,"Qualified",0.855,34966.09,34969.08,5859,"B-1","Alloy 617","Plate",314626
5860,"CapPass",108.56,-129.4,"Qualified",0.839,34972.06,34975.04,5860,"B-1","Alloy 617","Plate",314626
5861,"CapPass",108.22,-127.9,"Qualified",0.846,34978.03,34981.01,5861,"B-1","Alloy 617","Plate",314626
5862,"CapPass",109.42,-124.8,"Qualified",0.877,34984.00,34986.98,5862,"B-1","Alloy 617","Plate",314626
5863,"CapPass",110.18,-125.3,"Qualified",0.880,34989.96,34992.95,5863,"B-1","Alloy 617","Plate",314626
5864,"CapPass",110.13,-125.5,"Qualified",0.878,34995.94,34998.92,5864,"B-1","Alloy 617","Plate",314626
5865,"CapPass",109.92,-125.7,"Qualified",0.875,35001.90,35004.89,5865,"B-1","Alloy 617","Plate",314626
5866,"CapPass",109.47,-125.8,"Qualified",0.870,35007.88,35010.86,5866,"B-1","Alloy 617","Plate",314626
5867,"CapPass",108.23,-132.2,"Qualified",0.818,35013.84,35016.84,5867,"B-1","Alloy 617","Plate",314626
5868,"CapPass",106.11,".","Qualified",".",35019.81,".",5868,"B-1","Alloy 617","Plate",314626
