Repository: js-molina/fatigue-A617

File: data/950C/Strain rate 0.001/0.30% strain/HTM_A20_PeakStress_B3.csv (part 15 of 23)
"Cycle","Data State","Max Stress Mpa","Min Stress Mpa","Qual State","Stress Ratio","Time Max Stress Sec","Time Min Stress Sec","Count","Sample","Alloy","Material_Form","Heat"
5714,"CapPass",177.84,-169.3,"Trend",1.050,34100.67,34103.65,5714,"B-3","Alloy 617","Plate",314626
5715,"CapPass",177.11,-171.1,"Trend",1.035,34106.64,34109.61,5715,"B-3","Alloy 617","Plate",314626
5716,"CapPass",176.97,-173.2,"Trend",1.022,34112.62,34115.57,5716,"B-3","Alloy 617","Plate",314626
5717,"CapPass",178.43,-172.3,"Trend",1.036,34118.57,34121.56,5717,"B-3","Alloy 617","Plate",314626
5718,"CapPass",175.77,-171.2,"Trend",1.026,34124.54,34127.51,5718,"B-3","Alloy 617","Plate",314626
5719,"CapPass",177.98,-162.5,"Trend",1.096,34130.48,34133.22,5719,"B-3","Alloy 617","Plate",314626
5720,"CapPass",174.66,-170.4,"Trend",1.025,34136.45,34139.42,5720,"B-3","Alloy 617","Plate",314626
5721,"CapPass",175.55,-170.4,"Trend",1.030,34142.43,34145.32,5721,"B-3","Alloy 617","Plate",314626
5722,"CapPass",175.76,-173.0,"Trend",1.016,34148.42,34151.39,5722,"B-3","Alloy 617","Plate",314626
5723,"CapPass",177.18,-171.6,"Trend",1.033,34154.40,34157.39,5723,"B-3","Alloy 617","Plate",314626
5724,"CapPass",176.02,-171.1,"Trend",1.029,34160.39,34163.34,5724,"B-3","Alloy 617","Plate",314626
5725,"CapPass",177.86,-169.6,"Trend",1.049,34166.34,34169.31,5725,"B-3","Alloy 617","Plate",314626
5726,"CapPass",177.82,-170.4,"Trend",1.044,34172.32,34175.29,5726,"B-3","Alloy 617","Plate",314626
5727,"CapPass",179.87,-161.3,"Trend",1.115,34178.26,34180.81,5727,"B-3","Alloy 617","Plate",314626
5728,"CapPass",175.38,-172.4,"Trend",1.017,34184.23,34187.22,5728,"B-3","Alloy 617","Plate",314626
5729,"CapPass",175.16,-173.6,"Trend",1.009,34190.22,34193.18,5729,"B-3","Alloy 617","Plate",314626
5730,"CapPass",175.51,-171.7,"Trend",1.022,34196.18,34199.17,5730,"B-3","Alloy 617","Plate",314626
5731,"CapPass",178.81,-171.6,"Trend",1.042,34202.15,34205.12,5731,"B-3","Alloy 617","Plate",314626
5732,"CapPass",175.28,-173.0,"Trend",1.013,34208.14,34211.09,5732,"B-3","Alloy 617","Plate",314626
5733,"CapPass",178.06,-172.5,"Trend",1.032,34214.11,34217.06,5733,"B-3","Alloy 617","Plate",314626
5734,"CapPass",178.38,-171.4,"Trend",1.041,34220.06,34223.01,5734,"B-3","Alloy 617","Plate",314626
5735,"CapPass",178.20,-171.2,"Trend",1.041,34226.03,34229.01,5735,"B-3","Alloy 617","Plate",314626
5736,"CapPass",177.74,-167.1,"Trend",1.063,34231.95,34234.97,5736,"B-3","Alloy 617","Plate",314626
5737,"CapPass",175.76,-171.6,"Trend",1.024,34237.98,34240.95,5737,"B-3","Alloy 617","Plate",314626
5738,"CapPass",177.16,-171.7,"Trend",1.032,34243.92,34246.92,5738,"B-3","Alloy 617","Plate",314626
5739,"CapPass",175.80,-171.9,"Trend",1.023,34249.92,34252.89,5739,"B-3","Alloy 617","Plate",314626
5740,"CapPass",177.06,-172.2,"Trend",1.028,34255.89,34258.84,5740,"B-3","Alloy 617","Plate",314626
5741,"CapPass",177.47,-171.8,"Trend",1.033,34261.86,34264.82,5741,"B-3","Alloy 617","Plate",314626
5742,"CapPass",176.63,-174.3,"Trend",1.013,34267.82,34270.78,5742,"B-3","Alloy 617","Plate",314626
5743,"CapPass",171.74,-169.2,"Trend",1.015,34273.51,34276.75,5743,"B-3","Alloy 617","Plate",314626
5744,"CapPass",176.97,-172.8,"Trend",1.024,34279.76,34282.75,5744,"B-3","Alloy 617","Plate",314626
5745,"CapPass",174.38,-170.7,"Trend",1.021,34285.73,34288.70,5745,"B-3","Alloy 617","Plate",314626
5746,"CapPass",177.56,-170.1,"Trend",1.044,34291.72,34294.67,5746,"B-3","Alloy 617","Plate",314626
5747,"CapPass",177.64,-171.9,"Trend",1.033,34297.68,34300.64,5747,"B-3","Alloy 617","Plate",314626
5748,"CapPass",177.95,-170.4,"Trend",1.044,34303.65,34306.62,5748,"B-3","Alloy 617","Plate",314626
5749,"CapPass",177.33,-160.9,"Trend",1.102,34309.56,34312.26,5749,"B-3","Alloy 617","Plate",314626
5750,"CapPass",175.42,-163.6,"Trend",1.072,34315.53,34318.29,5750,"B-3","Alloy 617","Plate",314626
5751,"CapPass",175.60,-167.1,"Trend",1.051,34321.51,34324.45,5751,"B-3","Alloy 617","Plate",314626
5752,"CapPass",175.95,-171.5,"Trend",1.026,34327.50,34330.50,5752,"B-3","Alloy 617","Plate",314626
5753,"CapPass",176.07,-172.3,"Trend",1.022,34333.50,34336.47,5753,"B-3","Alloy 617","Plate",314626
5754,"CapPass",175.19,-172.8,"Trend",1.014,34339.48,34342.43,5754,"B-3","Alloy 617","Plate",314626
5755,"CapPass",174.10,-174.8,"Trend",0.996,34345.45,34348.39,5755,"B-3","Alloy 617","Plate",314626
5756,"CapPass",167.87,-167.3,"Trend",1.003,34351.03,34354.37,5756,"B-3","Alloy 617","Plate",314626
5757,"CapPass",179.29,-167.0,"Trend",1.074,34357.34,34360.36,5757,"B-3","Alloy 617","Plate",314626
5758,"CapPass",179.89,-169.7,"Trend",1.060,34363.36,34366.31,5758,"B-3","Alloy 617","Plate",314626
5759,"CapPass",180.17,-163.9,"Trend",1.099,34369.28,34371.97,5759,"B-3","Alloy 617","Plate",314626
5760,"CapPass",176.80,-169.7,"Trend",1.042,34375.28,34378.25,5760,"B-3","Alloy 617","Plate",314626
5761,"CapPass",178.39,-160.7,"Trend",1.110,34381.23,34384.22,5761,"B-3","Alloy 617","Plate",314626
5762,"CapPass",174.46,-164.1,"Trend",1.063,34387.15,34390.04,5762,"B-3","Alloy 617","Plate",314626
5763,"CapPass",176.00,-165.3,"Trend",1.065,34393.17,34396.00,5763,"B-3","Alloy 617","Plate",314626
5764,"CapPass",176.21,-172.2,"Trend",1.023,34399.12,34402.09,5764,"B-3","Alloy 617","Plate",314626
5765,"CapPass",176.79,-170.8,"Trend",1.035,34405.06,34408.07,5765,"B-3","Alloy 617","Plate",314626
5766,"CapPass",176.37,-171.8,"Trend",1.027,34411.11,34414.06,5766,"B-3","Alloy 617","Plate",314626
5767,"CapPass",176.25,-172.7,"Trend",1.020,34417.07,34420.03,5767,"B-3","Alloy 617","Plate",314626
5768,"CapPass",176.50,-171.8,"Trend",1.027,34423.04,34426.00,5768,"B-3","Alloy 617","Plate",314626
5769,"CapPass",176.66,-172.0,"Trend",1.027,34429.03,34431.97,5769,"B-3","Alloy 617","Plate",314626
5770,"CapPass",177.80,-170.8,"Trend",1.041,34435.00,34437.95,5770,"B-3","Alloy 617","Plate",314626
5771,"CapPass",179.09,-171.2,"Trend",1.046,34440.93,34443.92,5771,"B-3","Alloy 617","Plate",314626
5772,"CapPass",176.49,-172.5,"Trend",1.023,34446.92,34449.89,5772,"B-3","Alloy 617","Plate",314626
5773,"CapPass",177.87,-162.8,"Trend",1.093,34452.86,34455.67,5773,"B-3","Alloy 617","Plate",314626
5774,"CapPass",176.09,-170.9,"Trend",1.031,34458.84,34461.82,5774,"B-3","Alloy 617","Plate",314626
5775,"CapPass",175.10,-171.6,"Trend",1.021,34464.81,34467.76,5775,"B-3","Alloy 617","Plate",314626
5776,"CapPass",175.02,-170.5,"Trend",1.026,34470.79,34473.75,5776,"B-3","Alloy 617","Plate",314626
5777,"CapPass",176.66,-171.7,"Trend",1.029,34476.78,34479.73,5777,"B-3","Alloy 617","Plate",314626
5778,"CapPass",177.54,-172.7,"Trend",1.028,34482.75,34485.70,5778,"B-3","Alloy 617","Plate",314626
5779,"CapPass",176.08,-172.0,"Trend",1.024,34488.72,34491.68,5779,"B-3","Alloy 617","Plate",314626
5780,"CapPass",177.45,-172.6,"Trend",1.028,34494.67,34497.65,5780,"B-3","Alloy 617","Plate",314626
5781,"CapPass",178.29,-162.7,"Trend",1.096,34500.64,34503.39,5781,"B-3","Alloy 617","Plate",314626
5782,"CapPass",175.14,-170.3,"Trend",1.029,34506.61,34509.59,5782,"B-3","Alloy 617","Plate",314626
5783,"CapPass",176.65,-174.1,"Trend",1.014,34512.59,34515.56,5783,"B-3","Alloy 617","Plate",314626
5784,"CapPass",176.31,-173.4,"Trend",1.017,34518.57,34521.53,5784,"B-3","Alloy 617","Plate",314626
5785,"CapPass",178.82,-170.2,"Trend",1.050,34524.53,34527.50,5785,"B-3","Alloy 617","Plate",314626
5786,"CapPass",177.51,-173.6,"Trend",1.023,34530.50,34533.48,5786,"B-3","Alloy 617","Plate",314626
5787,"CapPass",179.28,-172.4,"Trend",1.040,34536.47,34539.43,5787,"B-3","Alloy 617","Plate",314626
5788,"CapPass",179.36,-171.7,"Trend",1.044,34542.43,34545.40,5788,"B-3","Alloy 617","Plate",314626
5789,"CapPass",177.56,-172.4,"Trend",1.030,34548.40,34551.37,5789,"B-3","Alloy 617","Plate",314626
5790,"CapPass",174.83,-173.2,"Trend",1.009,34554.39,34557.34,5790,"B-3","Alloy 617","Plate",314626
5791,"CapPass",176.29,-171.5,"Trend",1.028,34560.34,34563.31,5791,"B-3","Alloy 617","Plate",314626
5792,"CapPass",176.12,-170.6,"Trend",1.032,34566.31,34569.28,5792,"B-3","Alloy 617","Plate",314626
5793,"CapPass",176.84,-168.7,"Trend",1.048,34572.28,34575.23,5793,"B-3","Alloy 617","Plate",314626
5794,"CapPass",175.26,-170.8,"Trend",1.026,34578.23,34581.17,5794,"B-3","Alloy 617","Plate",314626
5795,"CapPass",175.66,-170.9,"Trend",1.028,34584.12,34587.20,5795,"B-3","Alloy 617","Plate",314626
5796,"CapPass",178.72,-171.9,"Trend",1.040,34590.18,34593.15,5796,"B-3","Alloy 617","Plate",314626
5797,"CapPass",177.90,-171.4,"Trend",1.038,34596.17,34599.12,5797,"B-3","Alloy 617","Plate",314626
5798,"CapPass",177.32,-162.1,"Trend",1.094,34602.11,34604.86,5798,"B-3","Alloy 617","Plate",314626
5799,"CapPass",175.73,-164.4,"Trend",1.069,34608.07,34610.90,5799,"B-3","Alloy 617","Plate",314626
5800,"CapPass",175.92,-168.9,"Trend",1.042,34614.01,34616.89,5800,"B-3","Alloy 617","Plate",314626
5801,"CapPass",175.99,-170.5,"Trend",1.032,34620.01,34623.01,5801,"B-3","Alloy 617","Plate",314626
5802,"CapPass",176.37,-172.2,"Trend",1.024,34626.01,34628.98,5802,"B-3","Alloy 617","Plate",314626
5803,"CapPass",175.27,-171.5,"Trend",1.022,34631.98,34634.95,5803,"B-3","Alloy 617","Plate",314626
5804,"CapPass",177.47,-173.6,"Trend",1.022,34637.95,34640.93,5804,"B-3","Alloy 617","Plate",314626
5805,"CapPass",176.75,-173.1,"Trend",1.021,34643.93,34646.87,5805,"B-3","Alloy 617","Plate",314626
5806,"CapPass",175.83,-171.5,"Trend",1.025,34649.89,34652.86,5806,"B-3","Alloy 617","Plate",314626
5807,"CapPass",175.41,-172.0,"Trend",1.020,34655.87,34658.84,5807,"B-3","Alloy 617","Plate",314626
5808,"CapPass",175.89,-171.4,"Trend",1.026,34661.82,34664.79,5808,"B-3","Alloy 617","Plate",314626
5809,"CapPass",178.10,-171.8,"Trend",1.037,34667.81,34670.78,5809,"B-3","Alloy 617","Plate",314626
5810,"CapPass",176.39,-174.3,"Trend",1.012,34673.78,34676.75,5810,"B-3","Alloy 617","Plate",314626
5811,"CapPass",176.66,-170.9,"Trend",1.033,34679.73,34682.72,5811,"B-3","Alloy 617","Plate",314626
5812,"CapPass",178.06,-171.8,"Trend",1.036,34685.72,34688.68,5812,"B-3","Alloy 617","Plate",314626
5813,"CapPass",177.16,-172.2,"Trend",1.029,34691.68,34694.65,5813,"B-3","Alloy 617","Plate",314626
5814,"CapPass",176.98,-171.1,"Trend",1.035,34697.65,34700.64,5814,"B-3","Alloy 617","Plate",314626
5815,"CapPass",176.57,-173.1,"Trend",1.020,34703.62,34706.61,5815,"B-3","Alloy 617","Plate",314626
5816,"CapPass",176.39,-170.7,"Trend",1.033,34709.59,34712.57,5816,"B-3","Alloy 617","Plate",314626
5817,"CapPass",178.32,-170.6,"Trend",1.046,34715.56,34718.50,5817,"B-3","Alloy 617","Plate",314626
5818,"CapPass",176.68,-171.4,"Trend",1.031,34721.50,34724.47,5818,"B-3","Alloy 617","Plate",314626
5819,"CapPass",178.48,-164.3,"Trend",1.087,34727.47,34730.12,5819,"B-3","Alloy 617","Plate",314626
5820,"CapPass",178.21,-171.4,"Trend",1.039,34733.47,34736.43,5820,"B-3","Alloy 617","Plate",314626
5821,"CapPass",178.10,-173.6,"Trend",1.026,34739.43,34742.39,5821,"B-3","Alloy 617","Plate",314626
5822,"CapPass",174.44,-171.5,"Trend",1.017,34745.42,34748.37,5822,"B-3","Alloy 617","Plate",314626
5823,"CapPass",177.40,-161.7,"Trend",1.097,34751.34,34753.97,5823,"B-3","Alloy 617","Plate",314626
5824,"CapPass",175.25,-165.8,"Trend",1.057,34757.26,34760.12,5824,"B-3","Alloy 617","Plate",314626
5825,"CapPass",175.23,-172.9,"Trend",1.013,34763.31,34766.28,5825,"B-3","Alloy 617","Plate",314626
5826,"CapPass",176.36,-173.6,"Trend",1.016,34769.28,34772.25,5826,"B-3","Alloy 617","Plate",314626
5827,"CapPass",174.21,-173.0,"Trend",1.007,34775.26,34778.23,5827,"B-3","Alloy 617","Plate",314626
5828,"CapPass",176.19,-170.9,"Trend",1.031,34781.23,34784.20,5828,"B-3","Alloy 617","Plate",314626
5829,"CapPass",177.46,-174.5,"Trend",1.017,34787.20,34790.17,5829,"B-3","Alloy 617","Plate",314626
5830,"CapPass",177.02,-173.9,"Trend",1.018,34793.17,34796.12,5830,"B-3","Alloy 617","Plate",314626
5831,"CapPass",175.06,-171.2,"Trend",1.023,34799.12,34802.09,5831,"B-3","Alloy 617","Plate",314626
5832,"CapPass",176.83,-167.6,"Trend",1.055,34805.09,34808.03,5832,"B-3","Alloy 617","Plate",314626
5833,"CapPass",176.91,-163.7,"Trend",1.081,34811.00,34813.84,5833,"B-3","Alloy 617","Plate",314626
5834,"CapPass",176.62,-168.5,"Trend",1.048,34817.00,34819.87,5834,"B-3","Alloy 617","Plate",314626
5835,"CapPass",178.11,-170.3,"Trend",1.046,34822.98,34826.00,5835,"B-3","Alloy 617","Plate",314626
5836,"CapPass",176.70,-170.5,"Trend",1.037,34828.97,34831.93,5836,"B-3","Alloy 617","Plate",314626
5837,"CapPass",175.58,-171.8,"Trend",1.022,34834.95,34837.92,5837,"B-3","Alloy 617","Plate",314626
5838,"CapPass",178.04,-172.3,"Trend",1.033,34840.93,34843.89,5838,"B-3","Alloy 617","Plate",314626
5839,"CapPass",174.31,-172.7,"Trend",1.009,34846.90,34849.86,5839,"B-3","Alloy 617","Plate",314626
5840,"CapPass",177.12,-171.7,"Trend",1.031,34852.86,34855.84,5840,"B-3","Alloy 617","Plate",314626
5841,"CapPass",176.14,-174.0,"Trend",1.012,34858.82,34861.79,5841,"B-3","Alloy 617","Plate",314626
5842,"CapPass",169.31,-171.3,"Trend",0.988,34864.56,34867.76,5842,"B-3","Alloy 617","Plate",314626
5843,"CapPass",176.25,-171.0,"Trend",1.031,34870.76,34873.75,5843,"B-3","Alloy 617","Plate",314626
5844,"CapPass",177.93,-171.1,"Trend",1.040,34876.75,34879.70,5844,"B-3","Alloy 617","Plate",314626
5845,"CapPass",178.79,-169.7,"Trend",1.054,34882.68,34885.67,5845,"B-3","Alloy 617","Plate",314626
5846,"CapPass",174.12,-170.4,"Trend",1.022,34888.64,34891.65,5846,"B-3","Alloy 617","Plate",314626
5847,"CapPass",175.80,-171.1,"Trend",1.028,34894.64,34897.62,5847,"B-3","Alloy 617","Plate",314626
5848,"CapPass",179.64,-170.2,"Trend",1.056,34900.62,34903.54,5848,"B-3","Alloy 617","Plate",314626
5849,"CapPass",175.75,-170.1,"Trend",1.033,34906.57,34909.56,5849,"B-3","Alloy 617","Plate",314626
5850,"CapPass",176.98,-169.1,"Trend",1.047,34912.51,34915.51,5850,"B-3","Alloy 617","Plate",314626
5851,"CapPass",175.92,-170.5,"Trend",1.032,34918.50,34921.47,5851,"B-3","Alloy 617","Plate",314626
5852,"CapPass",176.56,-170.6,"Trend",1.035,34924.50,34927.47,5852,"B-3","Alloy 617","Plate",314626
5853,"CapPass",177.20,-171.9,"Trend",1.031,34930.48,34933.43,5853,"B-3","Alloy 617","Plate",314626
5854,"CapPass",178.25,-172.3,"Trend",1.035,34936.43,34939.40,5854,"B-3","Alloy 617","Plate",314626
5855,"CapPass",178.51,-171.1,"Trend",1.043,34942.40,34945.39,5855,"B-3","Alloy 617","Plate",314626
5856,"CapPass",179.59,-164.0,"Trend",1.095,34948.37,34950.92,5856,"B-3","Alloy 617","Plate",314626
5857,"CapPass",175.13,-169.6,"Trend",1.032,34954.34,34957.31,5857,"B-3","Alloy 617","Plate",314626
5858,"CapPass",176.79,-170.1,"Trend",1.040,34960.31,34963.29,5858,"B-3","Alloy 617","Plate",314626
5859,"CapPass",178.26,-169.9,"Trend",1.049,34966.28,34969.26,5859,"B-3","Alloy 617","Plate",314626
5860,"CapPass",178.07,-172.2,"Trend",1.034,34972.26,34975.22,5860,"B-3","Alloy 617","Plate",314626
5861,"CapPass",179.04,-171.3,"Trend",1.045,34978.23,34981.20,5861,"B-3","Alloy 617","Plate",314626
5862,"CapPass",177.27,-171.4,"Trend",1.035,34984.18,34987.17,5862,"B-3","Alloy 617","Plate",314626
5863,"CapPass",177.28,-172.4,"Trend",1.028,34990.17,34993.14,5863,"B-3","Alloy 617","Plate",314626
5864,"CapPass",176.74,-173.7,"Trend",1.018,34996.14,34999.11,5864,"B-3","Alloy 617","Plate",314626
5865,"CapPass",176.37,-173.5,"Trend",1.016,35002.12,35005.07,5865,"B-3","Alloy 617","Plate",314626
5866,"CapPass",177.53,-166.1,"Trend",1.069,35008.07,35011.01,5866,"B-3","Alloy 617","Plate",314626
5867,"CapPass",176.94,-162.9,"Trend",1.086,35014.00,35016.79,5867,"B-3","Alloy 617","Plate",314626
5868,"CapPass",175.70,-164.3,"Trend",1.070,35019.95,35022.76,5868,"B-3","Alloy 617","Plate",314626
5869,"CapPass",176.11,-167.9,"Trend",1.049,35025.93,35028.76,5869,"B-3","Alloy 617","Plate",314626
5870,"CapPass",174.30,-173.0,"Trend",1.007,35031.86,35034.90,5870,"B-3","Alloy 617","Plate",314626
5871,"CapPass",171.82,-173.0,"Trend",0.993,35037.92,35040.89,5871,"B-3","Alloy 617","Plate",314626
5872,"CapPass",176.85,-170.6,"Trend",1.036,35043.89,35046.87,5872,"B-3","Alloy 617","Plate",314626
5873,"CapPass",175.75,-172.5,"Trend",1.019,35049.87,35052.81,5873,"B-3","Alloy 617","Plate",314626
5874,"CapPass",177.33,-173.7,"Trend",1.021,35055.84,35058.79,5874,"B-3","Alloy 617","Plate",314626
5875,"CapPass",169.54,-171.0,"Trend",0.991,35061.47,35064.76,5875,"B-3","Alloy 617","Plate",314626
5876,"CapPass",176.56,-174.0,"Trend",1.015,35067.78,35070.73,5876,"B-3","Alloy 617","Plate",314626
5877,"CapPass",175.91,-171.5,"Trend",1.026,35073.75,35076.72,5877,"B-3","Alloy 617","Plate",314626
5878,"CapPass",178.26,-172.9,"Trend",1.031,35079.72,35082.68,5878,"B-3","Alloy 617","Plate",314626
5879,"CapPass",177.28,-172.2,"Trend",1.030,35085.68,35088.65,5879,"B-3","Alloy 617","Plate",314626
5880,"CapPass",177.19,-172.0,"Trend",1.030,35091.65,35094.64,5880,"B-3","Alloy 617","Plate",314626
5881,"CapPass",177.88,-172.1,"Trend",1.033,35097.64,35100.61,5881,"B-3","Alloy 617","Plate",314626
5882,"CapPass",178.18,-164.2,"Trend",1.085,35103.54,35106.56,5882,"B-3","Alloy 617","Plate",314626
5883,"CapPass",177.08,-167.7,"Trend",1.056,35109.54,35112.50,5883,"B-3","Alloy 617","Plate",314626
5884,"CapPass",176.18,-169.9,"Trend",1.037,35115.53,35118.50,5884,"B-3","Alloy 617","Plate",314626
5885,"CapPass",176.51,-170.2,"Trend",1.037,35121.48,35124.47,5885,"B-3","Alloy 617","Plate",314626
5886,"CapPass",175.84,-170.9,"Trend",1.029,35127.48,35130.45,5886,"B-3","Alloy 617","Plate",314626
5887,"CapPass",176.81,-172.2,"Trend",1.027,35133.45,35136.40,5887,"B-3","Alloy 617","Plate",314626
5888,"CapPass",174.81,-173.1,"Trend",1.010,35139.42,35142.39,5888,"B-3","Alloy 617","Plate",314626
5889,"CapPass",177.67,-161.1,"Trend",1.103,35145.34,35147.93,5889,"B-3","Alloy 617","Plate",314626
5890,"CapPass",178.12,-170.9,"Trend",1.042,35151.34,35154.31,5890,"B-3","Alloy 617","Plate",314626
5891,"CapPass",176.97,-173.9,"Trend",1.018,35157.31,35160.26,5891,"B-3","Alloy 617","Plate",314626
5892,"CapPass",168.95,-168.7,"Trend",1.002,35163.11,35166.26,5892,"B-3","Alloy 617","Plate",314626
5893,"CapPass",177.16,-170.1,"Trend",1.042,35169.26,35172.23,5893,"B-3","Alloy 617","Plate",314626
5894,"CapPass",178.33,-169.4,"Trend",1.052,35175.22,35178.20,5894,"B-3","Alloy 617","Plate",314626
5895,"CapPass",179.17,-169.0,"Trend",1.060,35181.20,35184.18,5895,"B-3","Alloy 617","Plate",314626
5896,"CapPass",180.48,-163.6,"Trend",1.103,35187.15,35189.73,5896,"B-3","Alloy 617","Plate",314626
5897,"CapPass",175.75,-172.1,"Trend",1.021,35193.14,35196.11,5897,"B-3","Alloy 617","Plate",314626
5898,"CapPass",176.33,-171.1,"Trend",1.031,35199.11,35202.07,5898,"B-3","Alloy 617","Plate",314626
5899,"CapPass",178.21,-171.4,"Trend",1.040,35205.07,35208.06,5899,"B-3","Alloy 617","Plate",314626
5900,"CapPass",177.77,-173.2,"Trend",1.026,35211.04,35214.01,5900,"B-3","Alloy 617","Plate",314626
5901,"CapPass",176.68,-172.8,"Trend",1.023,35217.01,35220.00,5901,"B-3","Alloy 617","Plate",314626
5902,"CapPass",177.31,-173.6,"Trend",1.021,35223.01,35225.95,5902,"B-3","Alloy 617","Plate",314626
5903,"CapPass",170.32,-170.4,"Trend",0.999,35228.79,35231.92,5903,"B-3","Alloy 617","Plate",314626
5904,"CapPass",178.71,-170.0,"Trend",1.051,35234.92,35237.90,5904,"B-3","Alloy 617","Plate",314626
5905,"CapPass",178.80,-170.8,"Trend",1.047,35240.89,35243.87,5905,"B-3","Alloy 617","Plate",314626
5906,"CapPass",179.16,-160.9,"Trend",1.113,35246.86,35249.50,5906,"B-3","Alloy 617","Plate",314626
5907,"CapPass",176.96,-167.8,"Trend",1.054,35252.81,35255.65,5907,"B-3","Alloy 617","Plate",314626
5908,"CapPass",176.93,-169.9,"Trend",1.041,35258.75,35261.73,5908,"B-3","Alloy 617","Plate",314626
5909,"CapPass",178.01,-169.7,"Trend",1.049,35264.75,35267.73,5909,"B-3","Alloy 617","Plate",314626
5910,"CapPass",176.54,-171.0,"Trend",1.033,35270.75,35273.72,5910,"B-3","Alloy 617","Plate",314626
5911,"CapPass",177.34,-172.4,"Trend",1.029,35276.72,35279.67,5911,"B-3","Alloy 617","Plate",314626
5912,"CapPass",176.79,-173.3,"Trend",1.020,35282.70,35285.64,5912,"B-3","Alloy 617","Plate",314626
5913,"CapPass",175.69,-173.8,"Trend",1.011,35288.67,35291.62,5913,"B-3","Alloy 617","Plate",314626
5914,"CapPass",176.65,-163.7,"Trend",1.079,35294.62,35297.45,5914,"B-3","Alloy 617","Plate",314626
5915,"CapPass",174.55,-164.7,"Trend",1.060,35300.56,35303.39,5915,"B-3","Alloy 617","Plate",314626
5916,"CapPass",173.87,-169.4,"Trend",1.026,35306.56,35309.51,5916,"B-3","Alloy 617","Plate",314626
5917,"CapPass",176.66,-171.5,"Trend",1.030,35312.53,35315.51,5917,"B-3","Alloy 617","Plate",314626
5918,"CapPass",177.06,-171.0,"Trend",1.035,35318.48,35321.48,5918,"B-3","Alloy 617","Plate",314626
5919,"CapPass",176.06,-171.9,"Trend",1.024,35324.47,35327.45,5919,"B-3","Alloy 617","Plate",314626
5920,"CapPass",178.93,-172.4,"Trend",1.038,35330.45,35333.40,5920,"B-3","Alloy 617","Plate",314626
5921,"CapPass",177.22,-172.6,"Trend",1.027,35336.43,35339.39,5921,"B-3","Alloy 617","Plate",314626
5922,"CapPass",178.33,-171.7,"Trend",1.039,35342.39,35345.36,5922,"B-3","Alloy 617","Plate",314626
5923,"CapPass",175.79,-162.9,"Trend",1.079,35348.34,35351.12,5923,"B-3","Alloy 617","Plate",314626
5924,"CapPass",177.00,-172.2,"Trend",1.028,35354.29,35357.28,5924,"B-3","Alloy 617","Plate",314626
5925,"CapPass",176.81,-171.7,"Trend",1.030,35360.29,35363.26,5925,"B-3","Alloy 617","Plate",314626
5926,"CapPass",177.83,-172.5,"Trend",1.031,35366.26,35369.22,5926,"B-3","Alloy 617","Plate",314626
5927,"CapPass",177.47,-170.7,"Trend",1.040,35372.25,35375.18,5927,"B-3","Alloy 617","Plate",314626
5928,"CapPass",173.44,-172.3,"Trend",1.007,35378.22,35381.17,5928,"B-3","Alloy 617","Plate",314626
5929,"CapPass",175.33,-172.8,"Trend",1.014,35384.17,35387.14,5929,"B-3","Alloy 617","Plate",314626
5930,"CapPass",177.46,-171.5,"Trend",1.035,35390.15,35393.11,5930,"B-3","Alloy 617","Plate",314626
5931,"CapPass",177.70,-172.8,"Trend",1.028,35396.12,35399.07,5931,"B-3","Alloy 617","Plate",314626
5932,"CapPass",177.70,-170.8,"Trend",1.041,35402.07,35405.06,5932,"B-3","Alloy 617","Plate",314626
5933,"CapPass",176.96,-172.6,"Trend",1.025,35408.06,35411.01,5933,"B-3","Alloy 617","Plate",314626
5934,"CapPass",176.80,-171.5,"Trend",1.031,35414.01,35416.98,5934,"B-3","Alloy 617","Plate",314626
5935,"CapPass",178.37,-163.1,"Trend",1.094,35419.98,35422.73,5935,"B-3","Alloy 617","Plate",314626
5936,"CapPass",176.67,-172.6,"Trend",1.024,35425.89,35428.90,5936,"B-3","Alloy 617","Plate",314626
5937,"CapPass",173.35,-175.0,"Trend",0.991,35431.93,35434.87,5937,"B-3","Alloy 617","Plate",314626
5938,"CapPass",174.95,-173.6,"Trend",1.008,35437.90,35440.86,5938,"B-3","Alloy 617","Plate",314626
5939,"CapPass",176.73,-173.1,"Trend",1.021,35443.87,35446.82,5939,"B-3","Alloy 617","Plate",314626
5940,"CapPass",175.97,-173.6,"Trend",1.014,35449.82,35452.81,5940,"B-3","Alloy 617","Plate",314626
5941,"CapPass",174.43,-173.3,"Trend",1.007,35455.81,35458.78,5941,"B-3","Alloy 617","Plate",314626
5942,"CapPass",175.89,-173.5,"Trend",1.014,35461.78,35464.75,5942,"B-3","Alloy 617","Plate",314626
5943,"CapPass",175.90,-173.4,"Trend",1.014,35467.75,35470.70,5943,"B-3","Alloy 617","Plate",314626
5944,"CapPass",177.35,-170.9,"Trend",1.038,35473.72,35476.68,5944,"B-3","Alloy 617","Plate",314626
5945,"CapPass",176.06,-171.2,"Trend",1.028,35479.68,35482.64,5945,"B-3","Alloy 617","Plate",314626
5946,"CapPass",176.58,-171.6,"Trend",1.029,35485.65,35488.62,5946,"B-3","Alloy 617","Plate",314626
5947,"CapPass",173.84,-171.9,"Trend",1.011,35491.62,35494.59,5947,"B-3","Alloy 617","Plate",314626
5948,"CapPass",174.43,-169.7,"Trend",1.028,35497.53,35500.51,5948,"B-3","Alloy 617","Plate",314626
5949,"CapPass",174.86,-168.1,"Trend",1.040,35503.56,35506.40,5949,"B-3","Alloy 617","Plate",314626
5950,"CapPass",175.76,-172.0,"Trend",1.022,35509.50,35512.50,5950,"B-3","Alloy 617","Plate",314626
5951,"CapPass",175.03,-171.8,"Trend",1.019,35515.50,35518.48,5951,"B-3","Alloy 617","Plate",314626
5952,"CapPass",177.08,-171.7,"Trend",1.031,35521.48,35524.43,5952,"B-3","Alloy 617","Plate",314626
5953,"CapPass",177.49,-171.2,"Trend",1.037,35527.45,35530.40,5953,"B-3","Alloy 617","Plate",314626
5954,"CapPass",176.89,-170.7,"Trend",1.036,35533.42,35536.39,5954,"B-3","Alloy 617","Plate",314626
5955,"CapPass",177.79,-171.4,"Trend",1.037,35539.37,35542.34,5955,"B-3","Alloy 617","Plate",314626
5956,"CapPass",177.53,-170.6,"Trend",1.041,35545.32,35548.31,5956,"B-3","Alloy 617","Plate",314626
5957,"CapPass",178.05,-168.8,"Trend",1.055,35551.31,35554.26,5957,"B-3","Alloy 617","Plate",314626
5958,"CapPass",176.74,-170.9,"Trend",1.034,35557.26,35560.25,5958,"B-3","Alloy 617","Plate",314626
5959,"CapPass",176.42,-170.7,"Trend",1.033,35563.23,35566.22,5959,"B-3","Alloy 617","Plate",314626
5960,"CapPass",176.41,-170.6,"Trend",1.034,35569.23,35572.18,5960,"B-3","Alloy 617","Plate",314626
5961,"CapPass",174.76,-172.7,"Trend",1.012,35575.20,35578.17,5961,"B-3","Alloy 617","Plate",314626
5962,"CapPass",175.95,-170.5,"Trend",1.032,35581.17,35584.12,5962,"B-3","Alloy 617","Plate",314626
5963,"CapPass",177.06,-170.6,"Trend",1.038,35587.12,35590.11,5963,"B-3","Alloy 617","Plate",314626
5964,"CapPass",177.79,-171.3,"Trend",1.038,35593.11,35596.07,5964,"B-3","Alloy 617","Plate",314626
5965,"CapPass",176.85,-168.6,"Trend",1.049,35599.04,35601.97,5965,"B-3","Alloy 617","Plate",314626
5966,"CapPass",175.72,-170.5,"Trend",1.031,35604.97,35607.95,5966,"B-3","Alloy 617","Plate",314626
5967,"CapPass",178.81,-169.3,"Trend",1.056,35611.00,35613.98,5967,"B-3","Alloy 617","Plate",314626
5968,"CapPass",179.26,-171.1,"Trend",1.048,35617.00,35619.97,5968,"B-3","Alloy 617","Plate",314626
5969,"CapPass",176.37,-171.1,"Trend",1.031,35622.95,35625.93,5969,"B-3","Alloy 617","Plate",314626
5970,"CapPass",176.18,-173.2,"Trend",1.017,35628.93,35631.89,5970,"B-3","Alloy 617","Plate",314626
5971,"CapPass",177.17,-172.6,"Trend",1.026,35634.90,35637.87,5971,"B-3","Alloy 617","Plate",314626
5972,"CapPass",177.30,-174.0,"Trend",1.019,35640.87,35643.81,5972,"B-3","Alloy 617","Plate",314626
5973,"CapPass",166.75,-168.2,"Trend",0.992,35646.56,35649.79,5973,"B-3","Alloy 617","Plate",314626
5974,"CapPass",179.10,-171.5,"Trend",1.044,35652.81,35655.76,5974,"B-3","Alloy 617","Plate",314626
5975,"CapPass",176.98,-168.0,"Trend",1.053,35658.78,35661.75,5975,"B-3","Alloy 617","Plate",314626
5976,"CapPass",179.91,-168.4,"Trend",1.068,35664.75,35667.72,5976,"B-3","Alloy 617","Plate",314626
5977,"CapPass",180.08,-162.2,"Trend",1.110,35670.70,35673.29,5977,"B-3","Alloy 617","Plate",314626
5978,"CapPass",175.89,-171.4,"Trend",1.026,35676.67,35679.65,5978,"B-3","Alloy 617","Plate",314626
5979,"CapPass",177.61,-171.2,"Trend",1.037,35682.65,35685.62,5979,"B-3","Alloy 617","Plate",314626
5980,"CapPass",178.43,-169.8,"Trend",1.051,35688.62,35691.59,5980,"B-3","Alloy 617","Plate",314626
5981,"CapPass",178.37,-171.0,"Trend",1.043,35694.59,35697.56,5981,"B-3","Alloy 617","Plate",314626
5982,"CapPass",177.31,-171.8,"Trend",1.032,35700.56,35703.54,5982,"B-3","Alloy 617","Plate",314626
5983,"CapPass",178.87,-170.5,"Trend",1.049,35706.51,35709.51,5983,"B-3","Alloy 617","Plate",314626
5984,"CapPass",176.71,-172.3,"Trend",1.025,35712.48,35715.45,5984,"B-3","Alloy 617","Plate",314626
5985,"CapPass",173.51,-171.1,"Trend",1.014,35718.40,35721.43,5985,"B-3","Alloy 617","Plate",314626
5986,"CapPass",177.21,-172.2,"Trend",1.029,35724.45,35727.42,5986,"B-3","Alloy 617","Plate",314626
5987,"CapPass",176.37,-173.7,"Trend",1.015,35730.42,35733.36,5987,"B-3","Alloy 617","Plate",314626
5988,"CapPass",171.62,-170.5,"Trend",1.007,35736.11,35739.36,5988,"B-3","Alloy 617","Plate",314626
5989,"CapPass",175.49,-171.2,"Trend",1.025,35742.34,35745.31,5989,"B-3","Alloy 617","Plate",314626
5990,"CapPass",174.91,-171.3,"Trend",1.021,35748.32,35751.28,5990,"B-3","Alloy 617","Plate",314626
5991,"CapPass",174.32,-172.4,"Trend",1.011,35754.31,35757.25,5991,"B-3","Alloy 617","Plate",314626
5992,"CapPass",177.82,-163.6,"Trend",1.087,35760.22,35763.23,5992,"B-3","Alloy 617","Plate",314626
5993,"CapPass",175.28,-173.5,"Trend",1.010,35766.22,35769.20,5993,"B-3","Alloy 617","Plate",314626
5994,"CapPass",175.37,-173.2,"Trend",1.012,35772.20,35775.17,5994,"B-3","Alloy 617","Plate",314626
5995,"CapPass",176.62,-172.9,"Trend",1.021,35778.18,35781.14,5995,"B-3","Alloy 617","Plate",314626
5996,"CapPass",175.89,-173.3,"Trend",1.015,35784.14,35787.11,5996,"B-3","Alloy 617","Plate",314626
5997,"CapPass",176.93,-166.9,"Trend",1.060,35790.07,35793.06,5997,"B-3","Alloy 617","Plate",314626
5998,"CapPass",177.50,-170.2,"Trend",1.043,35796.06,35799.04,5998,"B-3","Alloy 617","Plate",314626
5999,"CapPass",177.24,-170.2,"Trend",1.041,35802.04,35805.03,5999,"B-3","Alloy 617","Plate",314626
6000,"CapPass",176.31,-170.2,"Trend",1.036,35808.01,35811.00,6000,"B-3","Alloy 617","Plate",314626
6001,"CapPass",177.36,-171.7,"Trend",1.033,35814.00,35816.97,6001,"B-3","Alloy 617","Plate",314626
6002,"CapPass",174.43,-173.2,"Trend",1.007,35819.97,35822.93,6002,"B-3","Alloy 617","Plate",314626
6003,"CapPass",175.25,-173.3,"Trend",1.011,35825.93,35828.89,6003,"B-3","Alloy 617","Plate",314626
6004,"CapPass",176.84,-169.8,"Trend",1.042,35831.90,35834.87,6004,"B-3","Alloy 617","Plate",314626
6005,"CapPass",177.95,-171.1,"Trend",1.040,35837.86,35840.84,6005,"B-3","Alloy 617","Plate",314626
6006,"CapPass",177.47,-161.0,"Trend",1.102,35843.76,35846.40,6006,"B-3","Alloy 617","Plate",314626
6007,"CapPass",175.81,-171.4,"Trend",1.026,35849.79,35852.76,6007,"B-3","Alloy 617","Plate",314626
6008,"CapPass",174.58,-173.1,"Trend",1.009,35855.78,35858.75,6008,"B-3","Alloy 617","Plate",314626
6009,"CapPass",178.08,-172.0,"Trend",1.035,35861.75,35864.72,6009,"B-3","Alloy 617","Plate",314626
6010,"CapPass",175.90,-172.9,"Trend",1.017,35867.72,35870.70,6010,"B-3","Alloy 617","Plate",314626
6011,"CapPass",175.16,-172.7,"Trend",1.014,35873.70,35876.67,6011,"B-3","Alloy 617","Plate",314626
6012,"CapPass",176.16,-173.6,"Trend",1.015,35879.67,35882.62,6012,"B-3","Alloy 617","Plate",314626
6013,"CapPass",176.99,-173.0,"Trend",1.023,35885.64,35888.59,6013,"B-3","Alloy 617","Plate",314626
6014,"CapPass",175.73,-171.9,"Trend",1.022,35891.61,35894.53,6014,"B-3","Alloy 617","Plate",314626
6015,"CapPass",171.12,-170.5,"Trend",1.004,35897.50,35900.53,6015,"B-3","Alloy 617","Plate",314626
6016,"CapPass",175.30,-169.5,"Trend",1.035,35903.53,35906.48,6016,"B-3","Alloy 617","Plate",314626
6017,"CapPass",174.68,-170.9,"Trend",1.022,35909.48,35912.47,6017,"B-3","Alloy 617","Plate",314626
6018,"CapPass",177.09,-170.6,"Trend",1.038,35915.45,35918.43,6018,"B-3","Alloy 617","Plate",314626
6019,"CapPass",178.22,-171.6,"Trend",1.039,35921.45,35924.40,6019,"B-3","Alloy 617","Plate",314626
6020,"CapPass",175.95,-172.7,"Trend",1.019,35927.42,35930.39,6020,"B-3","Alloy 617","Plate",314626
6021,"CapPass",178.02,-171.0,"Trend",1.041,35933.39,35936.37,6021,"B-3","Alloy 617","Plate",314626
6022,"CapPass",175.07,-173.6,"Trend",1.008,35939.36,35942.29,6022,"B-3","Alloy 617","Plate",314626
6023,"CapPass",166.68,-165.4,"Trend",1.008,35945.00,35948.29,6023,"B-3","Alloy 617","Plate",314626
6024,"CapPass",180.05,-170.4,"Trend",1.056,35951.25,35954.25,6024,"B-3","Alloy 617","Plate",314626
6025,"CapPass",170.70,-171.8,"Trend",0.994,35957.26,35960.23,6025,"B-3","Alloy 617","Plate",314626
6026,"CapPass",173.41,-173.0,"Trend",1.002,35963.23,35966.20,6026,"B-3","Alloy 617","Plate",314626
6027,"CapPass",175.13,-173.2,"Trend",1.011,35969.20,35972.15,6027,"B-3","Alloy 617","Plate",314626
6028,"CapPass",175.17,-173.1,"Trend",1.012,35975.17,35978.14,6028,"B-3","Alloy 617","Plate",314626
6029,"CapPass",176.44,-170.8,"Trend",1.033,35981.15,35984.11,6029,"B-3","Alloy 617","Plate",314626
6030,"CapPass",177.76,-171.7,"Trend",1.036,35987.11,35990.07,6030,"B-3","Alloy 617","Plate",314626
6031,"CapPass",177.76,-171.2,"Trend",1.038,35993.09,35996.06,6031,"B-3","Alloy 617","Plate",314626
6032,"CapPass",178.15,-162.8,"Trend",1.094,35999.03,36001.82,6032,"B-3","Alloy 617","Plate",314626
6033,"CapPass",177.07,-170.5,"Trend",1.039,36005.01,36008.00,6033,"B-3","Alloy 617","Plate",314626
6034,"CapPass",178.55,-167.2,"Trend",1.068,36010.97,36013.95,6034,"B-3","Alloy 617","Plate",314626
6035,"CapPass",175.47,-169.8,"Trend",1.034,36016.92,36019.93,6035,"B-3","Alloy 617","Plate",314626
6036,"CapPass",175.43,-169.6,"Trend",1.034,36022.93,36025.92,6036,"B-3","Alloy 617","Plate",314626
6037,"CapPass",177.34,-172.9,"Trend",1.026,36028.92,36031.86,6037,"B-3","Alloy 617","Plate",314626
6038,"CapPass",173.07,-169.7,"Trend",1.020,36034.73,36037.78,6038,"B-3","Alloy 617","Plate",314626
6039,"CapPass",175.19,-170.4,"Trend",1.028,36040.73,36043.81,6039,"B-3","Alloy 617","Plate",314626
6040,"CapPass",174.43,-171.1,"Trend",1.019,36046.81,36049.78,6040,"B-3","Alloy 617","Plate",314626
6041,"CapPass",177.31,-171.6,"Trend",1.033,36052.78,36055.76,6041,"B-3","Alloy 617","Plate",314626
6042,"CapPass",177.59,-172.6,"Trend",1.029,36058.75,36061.72,6042,"B-3","Alloy 617","Plate",314626
6043,"CapPass",178.55,-170.4,"Trend",1.048,36064.73,36067.68,6043,"B-3","Alloy 617","Plate",314626
6044,"CapPass",178.22,-172.1,"Trend",1.036,36070.68,36073.65,6044,"B-3","Alloy 617","Plate",314626
6045,"CapPass",177.15,-168.0,"Trend",1.054,36076.65,36079.61,6045,"B-3","Alloy 617","Plate",314626
6046,"CapPass",176.35,-167.4,"Trend",1.053,36082.61,36085.51,6046,"B-3","Alloy 617","Plate",314626
6047,"CapPass",175.54,-168.7,"Trend",1.040,36088.56,36091.50,6047,"B-3","Alloy 617","Plate",314626
6048,"CapPass",175.91,-171.5,"Trend",1.026,36094.53,36097.53,6048,"B-3","Alloy 617","Plate",314626
6049,"CapPass",177.28,-171.4,"Trend",1.035,36100.54,36103.50,6049,"B-3","Alloy 617","Plate",314626
6050,"CapPass",177.63,-172.7,"Trend",1.028,36106.51,36109.48,6050,"B-3","Alloy 617","Plate",314626
6051,"CapPass",176.67,-171.3,"Trend",1.032,36112.48,36115.43,6051,"B-3","Alloy 617","Plate",314626
6052,"CapPass",176.05,-171.3,"Trend",1.028,36118.43,36121.40,6052,"B-3","Alloy 617","Plate",314626
6053,"CapPass",176.22,-163.8,"Trend",1.076,36124.36,36127.11,6053,"B-3","Alloy 617","Plate",314626
6054,"CapPass",175.79,-170.6,"Trend",1.031,36130.36,36133.36,6054,"B-3","Alloy 617","Plate",314626
6055,"CapPass",173.92,-172.7,"Trend",1.007,36136.36,36139.31,6055,"B-3","Alloy 617","Plate",314626
6056,"CapPass",174.03,-173.0,"Trend",1.006,36142.34,36145.29,6056,"B-3","Alloy 617","Plate",314626
6057,"CapPass",176.44,-172.3,"Trend",1.024,36148.31,36151.26,6057,"B-3","Alloy 617","Plate",314626
6058,"CapPass",174.68,-175.1,"Trend",0.998,36154.28,36157.20,6058,"B-3","Alloy 617","Plate",314626
6059,"CapPass",166.78,-167.6,"Trend",0.995,36159.86,36163.20,6059,"B-3","Alloy 617","Plate",314626
6060,"CapPass",178.97,-169.1,"Trend",1.059,36166.20,36169.17,6060,"B-3","Alloy 617","Plate",314626
6061,"CapPass",175.23,-169.2,"Trend",1.036,36172.17,36175.15,6061,"B-3","Alloy 617","Plate",314626
6062,"CapPass",179.68,-168.0,"Trend",1.070,36178.15,36181.12,6062,"B-3","Alloy 617","Plate",314626
6063,"CapPass",179.15,-169.2,"Trend",1.059,36184.07,36187.07,6063,"B-3","Alloy 617","Plate",314626
6064,"CapPass",172.24,-173.6,"Trend",0.992,36190.09,36193.06,6064,"B-3","Alloy 617","Plate",314626
6065,"CapPass",173.52,-173.9,"Trend",0.998,36196.06,36199.01,6065,"B-3","Alloy 617","Plate",314626
6066,"CapPass",171.55,-173.3,"Trend",0.990,36202.03,36204.98,6066,"B-3","Alloy 617","Plate",314626
6067,"CapPass",171.86,-175.5,"Trend",0.979,36208.00,36210.95,6067,"B-3","Alloy 617","Plate",314626
6068,"CapPass",170.20,-167.9,"Trend",1.014,36213.75,36216.93,6068,"B-3","Alloy 617","Plate",314626
6069,"CapPass",179.63,-168.4,"Trend",1.067,36219.93,36222.90,6069,"B-3","Alloy 617","Plate",314626
6070,"CapPass",180.09,-162.7,"Trend",1.107,36225.87,36228.56,6070,"B-3","Alloy 617","Plate",314626
6071,"CapPass",175.93,-170.4,"Trend",1.032,36231.87,36234.82,6071,"B-3","Alloy 617","Plate",314626
6072,"CapPass",177.51,-170.6,"Trend",1.040,36237.84,36240.81,6072,"B-3","Alloy 617","Plate",314626
6073,"CapPass",177.85,-168.6,"Trend",1.055,36243.82,36246.79,6073,"B-3","Alloy 617","Plate",314626
6074,"CapPass",178.20,-161.7,"Trend",1.102,36249.75,36252.75,6074,"B-3","Alloy 617","Plate",314626
6075,"CapPass",175.65,-168.0,"Trend",1.046,36255.70,36258.72,6075,"B-3","Alloy 617","Plate",314626
6076,"CapPass",175.93,-170.0,"Trend",1.035,36261.67,36264.70,6076,"B-3","Alloy 617","Plate",314626
6077,"CapPass",175.24,-171.2,"Trend",1.024,36267.68,36270.68,6077,"B-3","Alloy 617","Plate",314626
6078,"CapPass",174.52,-172.0,"Trend",1.014,36273.67,36276.64,6078,"B-3","Alloy 617","Plate",314626
6079,"CapPass",175.24,-171.5,"Trend",1.022,36279.64,36282.61,6079,"B-3","Alloy 617","Plate",314626
6080,"CapPass",175.66,-172.3,"Trend",1.020,36285.59,36288.57,6080,"B-3","Alloy 617","Plate",314626
6081,"CapPass",177.45,-171.9,"Trend",1.032,36291.57,36294.56,6081,"B-3","Alloy 617","Plate",314626
6082,"CapPass",176.96,-169.9,"Trend",1.042,36297.54,36300.53,6082,"B-3","Alloy 617","Plate",314626
6083,"CapPass",179.02,-171.7,"Trend",1.043,36303.53,36306.50,6083,"B-3","Alloy 617","Plate",314626
6084,"CapPass",176.05,-172.4,"Trend",1.021,36309.50,36312.47,6084,"B-3","Alloy 617","Plate",314626
6085,"CapPass",175.96,-173.5,"Trend",1.014,36315.45,36318.42,6085,"B-3","Alloy 617","Plate",314626
6086,"CapPass",176.99,-172.3,"Trend",1.027,36321.43,36324.39,6086,"B-3","Alloy 617","Plate",314626
6087,"CapPass",177.49,-165.2,"Trend",1.074,36327.37,36330.17,6087,"B-3","Alloy 617","Plate",314626
6088,"CapPass",177.25,-170.4,"Trend",1.040,36333.34,36336.34,6088,"B-3","Alloy 617","Plate",314626
6089,"CapPass",178.47,-163.3,"Trend",1.093,36339.29,36342.31,6089,"B-3","Alloy 617","Plate",314626
6090,"CapPass",172.60,-173.6,"Trend",0.994,36345.29,36348.26,6090,"B-3","Alloy 617","Plate",314626
6091,"CapPass",175.46,-173.8,"Trend",1.010,36351.28,36354.23,6091,"B-3","Alloy 617","Plate",314626
6092,"CapPass",176.09,-172.8,"Trend",1.019,36357.25,36360.22,6092,"B-3","Alloy 617","Plate",314626
6093,"CapPass",174.71,-172.9,"Trend",1.011,36363.22,36366.17,6093,"B-3","Alloy 617","Plate",314626
6094,"CapPass",176.40,-172.5,"Trend",1.023,36369.18,36372.14,6094,"B-3","Alloy 617","Plate",314626
6095,"CapPass",175.95,-172.6,"Trend",1.019,36375.15,36378.12,6095,"B-3","Alloy 617","Plate",314626
6096,"CapPass",176.26,-171.1,"Trend",1.030,36381.11,36384.07,6096,"B-3","Alloy 617","Plate",314626
6097,"CapPass",177.17,-161.2,"Trend",1.099,36387.04,36390.04,6097,"B-3","Alloy 617","Plate",314626
6098,"CapPass",175.26,-164.3,"Trend",1.066,36393.00,36395.86,6098,"B-3","Alloy 617","Plate",314626
6099,"CapPass",176.61,-170.3,"Trend",1.037,36399.01,36401.98,6099,"B-3","Alloy 617","Plate",314626
6100,"CapPass",176.24,-171.3,"Trend",1.029,36405.00,36407.97,6100,"B-3","Alloy 617","Plate",314626
6101,"CapPass",175.34,-173.0,"Trend",1.013,36410.97,36413.89,6101,"B-3","Alloy 617","Plate",314626
6102,"CapPass",168.87,-168.7,"Trend",1.001,36416.61,36419.90,6102,"B-3","Alloy 617","Plate",314626
6103,"CapPass",177.01,-169.2,"Trend",1.046,36422.90,36425.87,6103,"B-3","Alloy 617","Plate",314626
6104,"CapPass",178.54,-167.2,"Trend",1.068,36428.84,36431.82,6104,"B-3","Alloy 617","Plate",314626
6105,"CapPass",175.22,-169.6,"Trend",1.033,36434.79,36437.81,6105,"B-3","Alloy 617","Plate",314626
6106,"CapPass",177.04,-168.7,"Trend",1.049,36440.79,36443.76,6106,"B-3","Alloy 617","Plate",314626
6107,"CapPass",176.76,-169.0,"Trend",1.046,36446.76,36449.73,6107,"B-3","Alloy 617","Plate",314626
6108,"CapPass",176.16,-170.4,"Trend",1.034,36452.76,36455.73,6108,"B-3","Alloy 617","Plate",314626
6109,"CapPass",177.90,-170.4,"Trend",1.044,36458.72,36461.68,6109,"B-3","Alloy 617","Plate",314626
6110,"CapPass",178.42,-169.7,"Trend",1.051,36464.70,36467.65,6110,"B-3","Alloy 617","Plate",314626
6111,"CapPass",176.74,-172.1,"Trend",1.027,36470.67,36473.62,6111,"B-3","Alloy 617","Plate",314626
6112,"CapPass",175.68,-173.8,"Trend",1.011,36476.65,36479.59,6112,"B-3","Alloy 617","Plate",314626
6113,"CapPass",169.07,-168.5,"Trend",1.003,36482.29,36485.56,6113,"B-3","Alloy 617","Plate",314626
6114,"CapPass",178.01,-169.8,"Trend",1.049,36488.56,36491.53,6114,"B-3","Alloy 617","Plate",314626
6115,"CapPass",179.60,-163.1,"Trend",1.101,36494.51,36497.51,6115,"B-3","Alloy 617","Plate",314626
6116,"CapPass",175.71,-171.1,"Trend",1.027,36500.50,36503.48,6116,"B-3","Alloy 617","Plate",314626
6117,"CapPass",176.31,-171.0,"Trend",1.031,36506.48,36509.45,6117,"B-3","Alloy 617","Plate",314626
