Repository: js-molina/fatigue-A617

File: data/950C/Strain rate 0.001/0.30% strain/HTM_A20_PeakStress_F12.csv (part 16 of 18)
"Cycle","Data State","Max Stress Mpa","Min Stress Mpa","Qual State","Stress Ratio","Time Max Stress Sec","Time Min Stress Sec","Count","Sample","Alloy","Material_Form","Heat"
6057,"CapPass",160.62,-161.6,"Trend",0.994,36367.01,36370.02,6057,"F-12","Alloy 617","Plate",314626
6058,"CapPass",159.28,-161.5,"Trend",0.986,36373.02,36376.03,6058,"F-12","Alloy 617","Plate",314626
6059,"CapPass",159.44,-161.6,"Trend",0.986,36379.03,36382.04,6059,"F-12","Alloy 617","Plate",314626
6060,"CapPass",159.57,-161.7,"Trend",0.987,36385.03,36388.03,6060,"F-12","Alloy 617","Plate",314626
6061,"CapPass",160.16,-162.1,"Trend",0.988,36391.03,36394.04,6061,"F-12","Alloy 617","Plate",314626
6062,"CapPass",159.52,-162.1,"Trend",0.984,36397.04,36400.05,6062,"F-12","Alloy 617","Plate",314626
6063,"CapPass",159.90,-160.9,"Trend",0.994,36403.05,36406.05,6063,"F-12","Alloy 617","Plate",314626
6064,"CapPass",160.34,-161.6,"Trend",0.992,36409.06,36412.06,6064,"F-12","Alloy 617","Plate",314626
6065,"CapPass",159.96,-161.7,"Trend",0.989,36415.06,36418.06,6065,"F-12","Alloy 617","Plate",314626
6066,"CapPass",160.35,-162.4,"Trend",0.987,36421.07,36424.07,6066,"F-12","Alloy 617","Plate",314626
6067,"CapPass",160.74,-161.8,"Trend",0.994,36427.07,36430.07,6067,"F-12","Alloy 617","Plate",314626
6068,"CapPass",159.39,-162.0,"Trend",0.984,36433.08,36436.08,6068,"F-12","Alloy 617","Plate",314626
6069,"CapPass",159.39,-161.5,"Trend",0.987,36439.08,36442.09,6069,"F-12","Alloy 617","Plate",314626
6070,"CapPass",159.93,-162.3,"Trend",0.986,36445.09,36448.10,6070,"F-12","Alloy 617","Plate",314626
6071,"CapPass",160.14,-162.0,"Trend",0.988,36451.10,36454.10,6071,"F-12","Alloy 617","Plate",314626
6072,"CapPass",159.71,-161.6,"Trend",0.988,36457.10,36460.11,6072,"F-12","Alloy 617","Plate",314626
6073,"CapPass",160.56,-162.1,"Trend",0.991,36463.11,36466.12,6073,"F-12","Alloy 617","Plate",314626
6074,"CapPass",159.90,-161.7,"Trend",0.989,36469.12,36472.12,6074,"F-12","Alloy 617","Plate",314626
6075,"CapPass",159.73,-161.5,"Trend",0.989,36475.12,36478.12,6075,"F-12","Alloy 617","Plate",314626
6076,"CapPass",160.06,-161.5,"Trend",0.991,36481.12,36484.13,6076,"F-12","Alloy 617","Plate",314626
6077,"CapPass",159.29,-162.5,"Trend",0.980,36487.13,36490.13,6077,"F-12","Alloy 617","Plate",314626
6078,"CapPass",159.63,-162.0,"Trend",0.986,36493.14,36496.14,6078,"F-12","Alloy 617","Plate",314626
6079,"CapPass",159.70,-162.1,"Trend",0.985,36499.14,36502.15,6079,"F-12","Alloy 617","Plate",314626
6080,"CapPass",159.85,-162.0,"Trend",0.987,36505.15,36508.15,6080,"F-12","Alloy 617","Plate",314626
6081,"CapPass",159.00,-161.1,"Trend",0.987,36511.15,36514.16,6081,"F-12","Alloy 617","Plate",314626
6082,"CapPass",160.31,-162.6,"Trend",0.986,36517.17,36520.16,6082,"F-12","Alloy 617","Plate",314626
6083,"CapPass",159.72,-161.7,"Trend",0.988,36523.17,36526.17,6083,"F-12","Alloy 617","Plate",314626
6084,"CapPass",159.35,-162.0,"Trend",0.983,36529.17,36532.17,6084,"F-12","Alloy 617","Plate",314626
6085,"CapPass",160.14,-161.6,"Trend",0.991,36535.18,36538.18,6085,"F-12","Alloy 617","Plate",314626
6086,"CapPass",159.93,-162.3,"Trend",0.986,36541.19,36544.19,6086,"F-12","Alloy 617","Plate",314626
6087,"CapPass",160.09,-162.0,"Trend",0.988,36547.19,36550.19,6087,"F-12","Alloy 617","Plate",314626
6088,"CapPass",160.46,-162.4,"Trend",0.988,36553.20,36556.21,6088,"F-12","Alloy 617","Plate",314626
6089,"CapPass",159.75,-161.9,"Trend",0.987,36559.20,36562.21,6089,"F-12","Alloy 617","Plate",314626
6090,"CapPass",159.33,-162.0,"Trend",0.983,36565.21,36568.21,6090,"F-12","Alloy 617","Plate",314626
6091,"CapPass",159.76,-162.0,"Trend",0.986,36571.22,36574.22,6091,"F-12","Alloy 617","Plate",314626
6092,"CapPass",160.05,-162.1,"Trend",0.988,36577.23,36580.23,6092,"F-12","Alloy 617","Plate",314626
6093,"CapPass",160.15,-161.4,"Trend",0.992,36583.23,36586.23,6093,"F-12","Alloy 617","Plate",314626
6094,"CapPass",159.76,-161.7,"Trend",0.988,36589.23,36592.23,6094,"F-12","Alloy 617","Plate",314626
6095,"CapPass",159.70,-162.7,"Trend",0.982,36595.24,36598.24,6095,"F-12","Alloy 617","Plate",314626
6096,"CapPass",159.22,-162.1,"Trend",0.983,36601.24,36604.25,6096,"F-12","Alloy 617","Plate",314626
6097,"CapPass",158.97,-162.1,"Trend",0.981,36607.25,36610.26,6097,"F-12","Alloy 617","Plate",314626
6098,"CapPass",160.04,-162.1,"Trend",0.987,36613.25,36616.26,6098,"F-12","Alloy 617","Plate",314626
6099,"CapPass",159.61,-161.4,"Trend",0.989,36619.26,36622.26,6099,"F-12","Alloy 617","Plate",314626
6100,"CapPass",159.99,-162.0,"Trend",0.987,36625.26,36628.27,6100,"F-12","Alloy 617","Plate",314626
6101,"CapPass",159.76,-162.0,"Trend",0.986,36631.28,36634.28,6101,"F-12","Alloy 617","Plate",314626
6102,"CapPass",159.82,-162.4,"Trend",0.984,36637.28,36640.28,6102,"F-12","Alloy 617","Plate",314626
6103,"CapPass",159.76,-161.8,"Trend",0.987,36643.28,36646.29,6103,"F-12","Alloy 617","Plate",314626
6104,"CapPass",159.95,-162.7,"Trend",0.983,36649.30,36652.30,6104,"F-12","Alloy 617","Plate",314626
6105,"CapPass",159.59,-162.2,"Trend",0.984,36655.30,36658.30,6105,"F-12","Alloy 617","Plate",314626
6106,"CapPass",158.08,-162.1,"Trend",0.975,36661.30,36664.31,6106,"F-12","Alloy 617","Plate",314626
6107,"CapPass",159.51,-162.2,"Trend",0.984,36667.31,36670.31,6107,"F-12","Alloy 617","Plate",314626
6108,"CapPass",159.07,-162.0,"Trend",0.982,36673.31,36676.31,6108,"F-12","Alloy 617","Plate",314626
6109,"CapPass",159.81,-161.7,"Trend",0.988,36679.32,36682.33,6109,"F-12","Alloy 617","Plate",314626
6110,"CapPass",159.86,-162.2,"Trend",0.986,36685.33,36688.33,6110,"F-12","Alloy 617","Plate",314626
6111,"CapPass",160.07,-162.0,"Trend",0.988,36691.33,36694.34,6111,"F-12","Alloy 617","Plate",314626
6112,"CapPass",159.37,-162.8,"Trend",0.979,36697.34,36700.34,6112,"F-12","Alloy 617","Plate",314626
6113,"CapPass",158.95,-162.8,"Trend",0.976,36703.34,36706.35,6113,"F-12","Alloy 617","Plate",314626
6114,"CapPass",159.31,-162.5,"Trend",0.980,36709.35,36712.36,6114,"F-12","Alloy 617","Plate",314626
6115,"CapPass",160.02,-161.2,"Trend",0.993,36715.35,36718.36,6115,"F-12","Alloy 617","Plate",314626
6116,"CapPass",159.00,-162.3,"Trend",0.980,36721.36,36724.37,6116,"F-12","Alloy 617","Plate",314626
6117,"CapPass",159.16,-162.8,"Trend",0.978,36727.37,36730.37,6117,"F-12","Alloy 617","Plate",314626
6118,"CapPass",159.63,-162.5,"Trend",0.982,36733.37,36736.38,6118,"F-12","Alloy 617","Plate",314626
6119,"CapPass",159.58,-162.4,"Trend",0.983,36739.38,36742.38,6119,"F-12","Alloy 617","Plate",314626
6120,"CapPass",159.83,-162.2,"Trend",0.985,36745.38,36748.39,6120,"F-12","Alloy 617","Plate",314626
6121,"CapPass",159.43,-162.9,"Trend",0.979,36751.39,36754.39,6121,"F-12","Alloy 617","Plate",314626
6122,"CapPass",159.31,-162.9,"Trend",0.978,36757.39,36760.40,6122,"F-12","Alloy 617","Plate",314626
6123,"CapPass",159.09,-162.5,"Trend",0.979,36763.40,36766.40,6123,"F-12","Alloy 617","Plate",314626
6124,"CapPass",159.99,-163.0,"Trend",0.982,36769.41,36772.41,6124,"F-12","Alloy 617","Plate",314626
6125,"CapPass",160.05,-162.4,"Trend",0.985,36775.42,36778.42,6125,"F-12","Alloy 617","Plate",314626
6126,"CapPass",159.07,-161.7,"Trend",0.984,36781.42,36784.40,6126,"F-12","Alloy 617","Plate",314626
6127,"CapPass",158.57,-161.1,"Trend",0.984,36787.42,36790.43,6127,"F-12","Alloy 617","Plate",314626
6128,"CapPass",159.01,-161.6,"Trend",0.984,36793.43,36796.43,6128,"F-12","Alloy 617","Plate",314626
6129,"CapPass",158.91,-161.8,"Trend",0.982,36799.44,36802.44,6129,"F-12","Alloy 617","Plate",314626
6130,"CapPass",159.27,-161.8,"Trend",0.984,36805.44,36808.45,6130,"F-12","Alloy 617","Plate",314626
6131,"CapPass",159.34,-161.7,"Trend",0.985,36811.45,36814.46,6131,"F-12","Alloy 617","Plate",314626
6132,"CapPass",159.82,-161.9,"Trend",0.987,36817.46,36820.47,6132,"F-12","Alloy 617","Plate",314626
6133,"CapPass",159.32,-161.9,"Trend",0.984,36823.47,36826.47,6133,"F-12","Alloy 617","Plate",314626
6134,"CapPass",159.49,-161.3,"Trend",0.989,36829.47,36832.47,6134,"F-12","Alloy 617","Plate",314626
6135,"CapPass",160.00,-161.4,"Trend",0.991,36835.48,36838.48,6135,"F-12","Alloy 617","Plate",314626
6136,"CapPass",160.05,-162.6,"Trend",0.984,36841.48,36844.49,6136,"F-12","Alloy 617","Plate",314626
6137,"CapPass",159.62,-161.4,"Trend",0.989,36847.49,36850.49,6137,"F-12","Alloy 617","Plate",314626
6138,"CapPass",159.99,-161.7,"Trend",0.989,36853.49,36856.50,6138,"F-12","Alloy 617","Plate",314626
6139,"CapPass",160.32,-162.4,"Trend",0.987,36859.50,36862.50,6139,"F-12","Alloy 617","Plate",314626
6140,"CapPass",160.45,-161.8,"Trend",0.991,36865.50,36868.51,6140,"F-12","Alloy 617","Plate",314626
6141,"CapPass",160.57,-162.0,"Trend",0.991,36871.51,36874.51,6141,"F-12","Alloy 617","Plate",314626
6142,"CapPass",159.35,-161.7,"Trend",0.985,36877.52,36880.52,6142,"F-12","Alloy 617","Plate",314626
6143,"CapPass",160.20,-162.7,"Trend",0.984,36883.52,36886.53,6143,"F-12","Alloy 617","Plate",314626
6144,"CapPass",159.14,-162.6,"Trend",0.979,36889.53,36892.53,6144,"F-12","Alloy 617","Plate",314626
6145,"CapPass",160.27,-162.7,"Trend",0.985,36895.53,36898.54,6145,"F-12","Alloy 617","Plate",314626
6146,"CapPass",159.74,-162.9,"Trend",0.981,36901.55,36904.55,6146,"F-12","Alloy 617","Plate",314626
6147,"CapPass",160.84,-162.2,"Trend",0.992,36907.55,36910.56,6147,"F-12","Alloy 617","Plate",314626
6148,"CapPass",160.48,-162.3,"Trend",0.989,36913.56,36916.56,6148,"F-12","Alloy 617","Plate",314626
6149,"CapPass",160.62,-162.0,"Trend",0.992,36919.56,36922.56,6149,"F-12","Alloy 617","Plate",314626
6150,"CapPass",159.54,-160.3,"Trend",0.995,36925.57,36928.57,6150,"F-12","Alloy 617","Plate",314626
6151,"CapPass",158.89,-160.3,"Trend",0.991,36931.57,36934.57,6151,"F-12","Alloy 617","Plate",314626
6152,"CapPass",156.81,-161.5,"Trend",0.971,36937.49,36940.58,6152,"F-12","Alloy 617","Plate",314626
6153,"CapPass",155.56,-162.4,"Trend",0.958,36943.46,36946.58,6153,"F-12","Alloy 617","Plate",314626
6154,"CapPass",158.91,-161.4,"Trend",0.985,36949.58,36952.59,6154,"F-12","Alloy 617","Plate",314626
6155,"CapPass",158.24,-161.9,"Trend",0.977,36955.59,36958.59,6155,"F-12","Alloy 617","Plate",314626
6156,"CapPass",158.46,-161.9,"Trend",0.979,36961.60,36964.60,6156,"F-12","Alloy 617","Plate",314626
6157,"CapPass",158.81,-160.4,"Trend",0.990,36967.60,36970.61,6157,"F-12","Alloy 617","Plate",314626
6158,"CapPass",159.41,-161.4,"Trend",0.987,36973.61,36976.61,6158,"F-12","Alloy 617","Plate",314626
6159,"CapPass",159.78,-160.9,"Trend",0.993,36979.62,36982.62,6159,"F-12","Alloy 617","Plate",314626
6160,"CapPass",159.34,-161.6,"Trend",0.986,36985.62,36988.63,6160,"F-12","Alloy 617","Plate",314626
6161,"CapPass",158.77,-162.1,"Trend",0.979,36991.63,36994.63,6161,"F-12","Alloy 617","Plate",314626
6162,"CapPass",159.59,-161.9,"Trend",0.986,36997.63,37000.63,6162,"F-12","Alloy 617","Plate",314626
6163,"CapPass",159.96,-161.9,"Trend",0.988,37003.64,37006.64,6163,"F-12","Alloy 617","Plate",314626
6164,"CapPass",158.49,-161.6,"Trend",0.981,37009.65,37012.65,6164,"F-12","Alloy 617","Plate",314626
6165,"CapPass",160.13,-161.8,"Trend",0.990,37015.65,37018.66,6165,"F-12","Alloy 617","Plate",314626
6166,"CapPass",158.96,-162.4,"Trend",0.979,37021.66,37024.66,6166,"F-12","Alloy 617","Plate",314626
6167,"CapPass",159.18,-162.4,"Trend",0.980,37027.66,37030.67,6167,"F-12","Alloy 617","Plate",314626
6168,"CapPass",159.56,-161.7,"Trend",0.987,37033.67,37036.67,6168,"F-12","Alloy 617","Plate",314626
6169,"CapPass",159.03,-161.6,"Trend",0.984,37039.67,37042.68,6169,"F-12","Alloy 617","Plate",314626
6170,"CapPass",159.58,-161.7,"Trend",0.987,37045.68,37048.68,6170,"F-12","Alloy 617","Plate",314626
6171,"CapPass",159.43,-162.0,"Trend",0.984,37051.69,37054.69,6171,"F-12","Alloy 617","Plate",314626
6172,"CapPass",159.64,-161.8,"Trend",0.986,37057.69,37060.69,6172,"F-12","Alloy 617","Plate",314626
6173,"CapPass",159.44,-162.2,"Trend",0.983,37063.70,37066.70,6173,"F-12","Alloy 617","Plate",314626
6174,"CapPass",158.94,-162.0,"Trend",0.981,37069.71,37072.71,6174,"F-12","Alloy 617","Plate",314626
6175,"CapPass",159.89,-161.4,"Trend",0.991,37075.71,37078.72,6175,"F-12","Alloy 617","Plate",314626
6176,"CapPass",159.11,-162.8,"Trend",0.977,37081.72,37084.72,6176,"F-12","Alloy 617","Plate",314626
6177,"CapPass",158.63,-162.1,"Trend",0.979,37087.73,37090.73,6177,"F-12","Alloy 617","Plate",314626
6178,"CapPass",159.62,-162.9,"Trend",0.980,37093.73,37096.74,6178,"F-12","Alloy 617","Plate",314626
6179,"CapPass",158.39,-162.5,"Trend",0.975,37099.73,37102.73,6179,"F-12","Alloy 617","Plate",314626
6180,"CapPass",158.48,-161.2,"Trend",0.983,37105.74,37108.74,6180,"F-12","Alloy 617","Plate",314626
6181,"CapPass",159.67,-161.5,"Trend",0.989,37111.75,37114.75,6181,"F-12","Alloy 617","Plate",314626
6182,"CapPass",159.42,-162.6,"Trend",0.980,37117.75,37120.76,6182,"F-12","Alloy 617","Plate",314626
6183,"CapPass",158.60,-161.5,"Trend",0.982,37123.76,37126.76,6183,"F-12","Alloy 617","Plate",314626
6184,"CapPass",159.39,-161.4,"Trend",0.988,37129.76,37132.77,6184,"F-12","Alloy 617","Plate",314626
6185,"CapPass",159.76,-162.2,"Trend",0.985,37135.76,37138.78,6185,"F-12","Alloy 617","Plate",314626
6186,"CapPass",160.09,-161.3,"Trend",0.992,37141.77,37144.78,6186,"F-12","Alloy 617","Plate",314626
6187,"CapPass",160.17,-161.5,"Trend",0.992,37147.78,37150.79,6187,"F-12","Alloy 617","Plate",314626
6188,"CapPass",159.94,-162.3,"Trend",0.985,37153.80,37156.80,6188,"F-12","Alloy 617","Plate",314626
6189,"CapPass",159.38,-161.1,"Trend",0.989,37159.80,37162.80,6189,"F-12","Alloy 617","Plate",314626
6190,"CapPass",159.91,-161.9,"Trend",0.988,37165.80,37168.80,6190,"F-12","Alloy 617","Plate",314626
6191,"CapPass",159.42,-161.2,"Trend",0.989,37171.80,37174.81,6191,"F-12","Alloy 617","Plate",314626
6192,"CapPass",159.39,-162.2,"Trend",0.983,37177.81,37180.82,6192,"F-12","Alloy 617","Plate",314626
6193,"CapPass",159.25,-162.3,"Trend",0.981,37183.81,37186.82,6193,"F-12","Alloy 617","Plate",314626
6194,"CapPass",160.08,-161.4,"Trend",0.992,37189.83,37192.83,6194,"F-12","Alloy 617","Plate",314626
6195,"CapPass",159.51,-161.9,"Trend",0.986,37195.83,37198.83,6195,"F-12","Alloy 617","Plate",314626
6196,"CapPass",159.50,-161.6,"Trend",0.987,37201.83,37204.84,6196,"F-12","Alloy 617","Plate",314626
6197,"CapPass",159.88,-161.5,"Trend",0.990,37207.85,37210.84,6197,"F-12","Alloy 617","Plate",314626
6198,"CapPass",159.10,-161.9,"Trend",0.982,37213.85,37216.85,6198,"F-12","Alloy 617","Plate",314626
6199,"CapPass",159.72,-161.8,"Trend",0.987,37219.85,37222.85,6199,"F-12","Alloy 617","Plate",314626
6200,"CapPass",159.50,-162.0,"Trend",0.984,37225.85,37228.86,6200,"F-12","Alloy 617","Plate",314626
6201,"CapPass",160.12,-161.8,"Trend",0.989,37231.87,37234.87,6201,"F-12","Alloy 617","Plate",314626
6202,"CapPass",159.35,-162.1,"Trend",0.983,37237.87,37240.87,6202,"F-12","Alloy 617","Plate",314626
6203,"CapPass",159.36,-161.6,"Trend",0.986,37243.88,37246.88,6203,"F-12","Alloy 617","Plate",314626
6204,"CapPass",160.29,-162.3,"Trend",0.987,37249.88,37252.88,6204,"F-12","Alloy 617","Plate",314626
6205,"CapPass",159.09,-161.9,"Trend",0.983,37255.89,37258.89,6205,"F-12","Alloy 617","Plate",314626
6206,"CapPass",159.34,-162.6,"Trend",0.980,37261.89,37264.90,6206,"F-12","Alloy 617","Plate",314626
6207,"CapPass",159.82,-161.7,"Trend",0.989,37267.90,37270.90,6207,"F-12","Alloy 617","Plate",314626
6208,"CapPass",159.53,-163.0,"Trend",0.978,37273.90,37276.91,6208,"F-12","Alloy 617","Plate",314626
6209,"CapPass",160.77,-161.5,"Trend",0.995,37279.91,37282.92,6209,"F-12","Alloy 617","Plate",314626
6210,"CapPass",160.44,-162.3,"Trend",0.989,37285.92,37288.92,6210,"F-12","Alloy 617","Plate",314626
6211,"CapPass",159.94,-162.8,"Trend",0.982,37291.93,37294.92,6211,"F-12","Alloy 617","Plate",314626
6212,"CapPass",158.45,-162.0,"Trend",0.978,37297.91,37300.94,6212,"F-12","Alloy 617","Plate",314626
6213,"CapPass",158.65,-161.9,"Trend",0.980,37303.93,37306.94,6213,"F-12","Alloy 617","Plate",314626
6214,"CapPass",159.14,-162.1,"Trend",0.982,37309.94,37312.95,6214,"F-12","Alloy 617","Plate",314626
6215,"CapPass",159.11,-162.0,"Trend",0.982,37315.95,37318.95,6215,"F-12","Alloy 617","Plate",314626
6216,"CapPass",159.19,-162.0,"Trend",0.983,37321.95,37324.96,6216,"F-12","Alloy 617","Plate",314626
6217,"CapPass",159.34,-161.8,"Trend",0.985,37327.96,37330.96,6217,"F-12","Alloy 617","Plate",314626
6218,"CapPass",159.02,-161.6,"Trend",0.984,37333.96,37336.97,6218,"F-12","Alloy 617","Plate",314626
6219,"CapPass",158.49,-162.4,"Trend",0.976,37339.97,37342.98,6219,"F-12","Alloy 617","Plate",314626
6220,"CapPass",159.21,-162.1,"Trend",0.982,37345.98,37348.98,6220,"F-12","Alloy 617","Plate",314626
6221,"CapPass",158.93,-161.6,"Trend",0.984,37351.98,37354.98,6221,"F-12","Alloy 617","Plate",314626
6222,"CapPass",157.60,-162.0,"Trend",0.973,37357.99,37360.99,6222,"F-12","Alloy 617","Plate",314626
6223,"CapPass",158.40,-162.4,"Trend",0.975,37363.99,37367.00,6223,"F-12","Alloy 617","Plate",314626
6224,"CapPass",157.88,-162.2,"Trend",0.974,37370.00,37373.01,6224,"F-12","Alloy 617","Plate",314626
6225,"CapPass",157.96,-161.7,"Trend",0.977,37376.01,37379.01,6225,"F-12","Alloy 617","Plate",314626
6226,"CapPass",159.06,-162.4,"Trend",0.980,37382.01,37385.01,6226,"F-12","Alloy 617","Plate",314626
6227,"CapPass",158.49,-162.0,"Trend",0.979,37388.02,37391.02,6227,"F-12","Alloy 617","Plate",314626
6228,"CapPass",159.42,-161.9,"Trend",0.984,37394.03,37397.03,6228,"F-12","Alloy 617","Plate",314626
6229,"CapPass",159.99,-161.5,"Trend",0.991,37400.03,37403.04,6229,"F-12","Alloy 617","Plate",314626
6230,"CapPass",159.65,-161.8,"Trend",0.986,37406.03,37409.04,6230,"F-12","Alloy 617","Plate",314626
6231,"CapPass",158.56,-161.8,"Trend",0.980,37412.05,37415.05,6231,"F-12","Alloy 617","Plate",314626
6232,"CapPass",159.23,-162.4,"Trend",0.981,37418.05,37421.05,6232,"F-12","Alloy 617","Plate",314626
6233,"CapPass",159.37,-161.1,"Trend",0.989,37424.06,37427.06,6233,"F-12","Alloy 617","Plate",314626
6234,"CapPass",159.23,-162.1,"Trend",0.983,37430.06,37433.06,6234,"F-12","Alloy 617","Plate",314626
6235,"CapPass",159.57,-162.8,"Trend",0.980,37436.06,37439.07,6235,"F-12","Alloy 617","Plate",314626
6236,"CapPass",158.89,-161.3,"Trend",0.985,37442.07,37445.08,6236,"F-12","Alloy 617","Plate",314626
6237,"CapPass",159.24,-161.2,"Trend",0.988,37448.08,37451.08,6237,"F-12","Alloy 617","Plate",314626
6238,"CapPass",159.29,-162.3,"Trend",0.981,37454.08,37457.08,6238,"F-12","Alloy 617","Plate",314626
6239,"CapPass",158.40,-162.0,"Trend",0.978,37460.09,37463.09,6239,"F-12","Alloy 617","Plate",314626
6240,"CapPass",159.60,-161.2,"Trend",0.990,37466.09,37469.10,6240,"F-12","Alloy 617","Plate",314626
6241,"CapPass",159.08,-162.2,"Trend",0.981,37472.10,37475.11,6241,"F-12","Alloy 617","Plate",314626
6242,"CapPass",158.83,-162.1,"Trend",0.980,37478.10,37481.11,6242,"F-12","Alloy 617","Plate",314626
6243,"CapPass",159.27,-161.6,"Trend",0.986,37484.11,37487.12,6243,"F-12","Alloy 617","Plate",314626
6244,"CapPass",158.84,-161.4,"Trend",0.984,37490.12,37493.12,6244,"F-12","Alloy 617","Plate",314626
6245,"CapPass",158.99,-162.9,"Trend",0.976,37496.12,37499.13,6245,"F-12","Alloy 617","Plate",314626
6246,"CapPass",159.22,-161.1,"Trend",0.988,37502.13,37505.13,6246,"F-12","Alloy 617","Plate",314626
6247,"CapPass",159.16,-162.2,"Trend",0.981,37508.14,37511.13,6247,"F-12","Alloy 617","Plate",314626
6248,"CapPass",159.09,-162.1,"Trend",0.982,37514.14,37517.14,6248,"F-12","Alloy 617","Plate",314626
6249,"CapPass",159.19,-162.0,"Trend",0.983,37520.15,37523.15,6249,"F-12","Alloy 617","Plate",314626
6250,"CapPass",159.11,-161.5,"Trend",0.985,37526.15,37529.16,6250,"F-12","Alloy 617","Plate",314626
6251,"CapPass",159.53,-161.8,"Trend",0.986,37532.16,37535.17,6251,"F-12","Alloy 617","Plate",314626
6252,"CapPass",158.95,-162.0,"Trend",0.981,37538.17,37541.17,6252,"F-12","Alloy 617","Plate",314626
6253,"CapPass",158.80,-161.6,"Trend",0.983,37544.17,37547.18,6253,"F-12","Alloy 617","Plate",314626
6254,"CapPass",159.70,-161.5,"Trend",0.989,37550.18,37553.18,6254,"F-12","Alloy 617","Plate",314626
6255,"CapPass",159.34,-162.1,"Trend",0.983,37556.18,37559.19,6255,"F-12","Alloy 617","Plate",314626
6256,"CapPass",158.63,-161.7,"Trend",0.981,37562.19,37565.19,6256,"F-12","Alloy 617","Plate",314626
6257,"CapPass",159.05,-161.2,"Trend",0.987,37568.19,37571.20,6257,"F-12","Alloy 617","Plate",314626
6258,"CapPass",159.03,-161.8,"Trend",0.983,37574.20,37577.21,6258,"F-12","Alloy 617","Plate",314626
6259,"CapPass",158.95,-161.4,"Trend",0.985,37580.21,37583.21,6259,"F-12","Alloy 617","Plate",314626
6260,"CapPass",159.72,-161.7,"Trend",0.988,37586.21,37589.22,6260,"F-12","Alloy 617","Plate",314626
6261,"CapPass",158.89,-161.6,"Trend",0.983,37592.22,37595.22,6261,"F-12","Alloy 617","Plate",314626
6262,"CapPass",158.84,-161.5,"Trend",0.983,37598.23,37601.23,6262,"F-12","Alloy 617","Plate",314626
6263,"CapPass",158.32,-161.6,"Trend",0.980,37604.23,37607.24,6263,"F-12","Alloy 617","Plate",314626
6264,"CapPass",159.00,-162.7,"Trend",0.978,37610.24,37613.24,6264,"F-12","Alloy 617","Plate",314626
6265,"CapPass",158.76,-162.9,"Trend",0.974,37616.24,37619.25,6265,"F-12","Alloy 617","Plate",314626
6266,"CapPass",158.63,-161.6,"Trend",0.981,37622.25,37625.25,6266,"F-12","Alloy 617","Plate",314626
6267,"CapPass",159.23,-161.3,"Trend",0.987,37628.25,37631.26,6267,"F-12","Alloy 617","Plate",314626
6268,"CapPass",159.05,-162.1,"Trend",0.981,37634.26,37637.26,6268,"F-12","Alloy 617","Plate",314626
6269,"CapPass",159.97,-161.5,"Trend",0.991,37640.26,37643.27,6269,"F-12","Alloy 617","Plate",314626
6270,"CapPass",158.49,-161.8,"Trend",0.980,37646.27,37649.28,6270,"F-12","Alloy 617","Plate",314626
6271,"CapPass",158.36,-162.0,"Trend",0.978,37652.28,37655.28,6271,"F-12","Alloy 617","Plate",314626
6272,"CapPass",158.59,-162.6,"Trend",0.976,37658.28,37661.29,6272,"F-12","Alloy 617","Plate",314626
6273,"CapPass",158.43,-161.9,"Trend",0.979,37664.29,37667.30,6273,"F-12","Alloy 617","Plate",314626
6274,"CapPass",158.85,-161.7,"Trend",0.982,37670.30,37673.30,6274,"F-12","Alloy 617","Plate",314626
6275,"CapPass",159.40,-161.6,"Trend",0.987,37676.30,37679.31,6275,"F-12","Alloy 617","Plate",314626
6276,"CapPass",159.10,-162.4,"Trend",0.980,37682.31,37685.31,6276,"F-12","Alloy 617","Plate",314626
6277,"CapPass",159.23,-161.3,"Trend",0.987,37688.31,37691.31,6277,"F-12","Alloy 617","Plate",314626
6278,"CapPass",159.14,-161.5,"Trend",0.986,37694.32,37697.33,6278,"F-12","Alloy 617","Plate",314626
6279,"CapPass",158.71,-161.3,"Trend",0.984,37700.33,37703.33,6279,"F-12","Alloy 617","Plate",314626
6280,"CapPass",159.29,-161.5,"Trend",0.986,37706.33,37709.33,6280,"F-12","Alloy 617","Plate",314626
6281,"CapPass",158.82,-161.9,"Trend",0.981,37712.34,37715.34,6281,"F-12","Alloy 617","Plate",314626
6282,"CapPass",158.88,-161.2,"Trend",0.986,37718.34,37721.35,6282,"F-12","Alloy 617","Plate",314626
6283,"CapPass",158.95,-161.3,"Trend",0.986,37724.35,37727.35,6283,"F-12","Alloy 617","Plate",314626
6284,"CapPass",158.91,-161.7,"Trend",0.982,37730.36,37733.36,6284,"F-12","Alloy 617","Plate",314626
6285,"CapPass",158.05,-161.7,"Trend",0.978,37736.36,37739.36,6285,"F-12","Alloy 617","Plate",314626
6286,"CapPass",159.36,-161.6,"Trend",0.986,37742.37,37745.37,6286,"F-12","Alloy 617","Plate",314626
6287,"CapPass",158.33,-160.7,"Trend",0.985,37748.37,37751.38,6287,"F-12","Alloy 617","Plate",314626
6288,"CapPass",157.86,-161.5,"Trend",0.977,37754.38,37757.38,6288,"F-12","Alloy 617","Plate",314626
6289,"CapPass",158.92,-161.3,"Trend",0.985,37760.38,37763.39,6289,"F-12","Alloy 617","Plate",314626
6290,"CapPass",159.89,-158.1,"Trend",1.011,37766.39,37769.33,6290,"F-12","Alloy 617","Plate",314626
6291,"CapPass",159.77,-160.5,"Trend",0.995,37772.40,37775.40,6291,"F-12","Alloy 617","Plate",314626
6292,"CapPass",158.95,-160.4,"Trend",0.991,37778.40,37781.41,6292,"F-12","Alloy 617","Plate",314626
6293,"CapPass",159.47,-161.5,"Trend",0.988,37784.40,37787.41,6293,"F-12","Alloy 617","Plate",314626
6294,"CapPass",158.60,-161.0,"Trend",0.985,37790.42,37793.42,6294,"F-12","Alloy 617","Plate",314626
6295,"CapPass",159.24,-161.4,"Trend",0.986,37796.42,37799.42,6295,"F-12","Alloy 617","Plate",314626
6296,"CapPass",158.88,-161.3,"Trend",0.985,37802.42,37805.43,6296,"F-12","Alloy 617","Plate",314626
6297,"CapPass",159.00,-161.3,"Trend",0.986,37808.43,37811.44,6297,"F-12","Alloy 617","Plate",314626
6298,"CapPass",158.88,-161.3,"Trend",0.985,37814.44,37817.44,6298,"F-12","Alloy 617","Plate",314626
6299,"CapPass",158.67,-161.3,"Trend",0.984,37820.44,37823.44,6299,"F-12","Alloy 617","Plate",314626
6300,"CapPass",157.66,-161.6,"Trend",0.976,37826.46,37829.45,6300,"F-12","Alloy 617","Plate",314626
6301,"CapPass",159.45,-161.3,"Trend",0.989,37832.46,37835.46,6301,"F-12","Alloy 617","Plate",314626
6302,"CapPass",159.52,-161.9,"Trend",0.986,37838.46,37841.47,6302,"F-12","Alloy 617","Plate",314626
6303,"CapPass",159.55,-162.0,"Trend",0.985,37844.47,37847.47,6303,"F-12","Alloy 617","Plate",314626
6304,"CapPass",159.21,-161.3,"Trend",0.987,37850.47,37853.48,6304,"F-12","Alloy 617","Plate",314626
6305,"CapPass",159.06,-161.7,"Trend",0.984,37856.48,37859.48,6305,"F-12","Alloy 617","Plate",314626
6306,"CapPass",158.78,-161.3,"Trend",0.984,37862.48,37865.49,6306,"F-12","Alloy 617","Plate",314626
6307,"CapPass",158.74,-161.7,"Trend",0.982,37868.49,37871.50,6307,"F-12","Alloy 617","Plate",314626
6308,"CapPass",159.24,-160.8,"Trend",0.991,37874.50,37877.50,6308,"F-12","Alloy 617","Plate",314626
6309,"CapPass",158.48,-160.6,"Trend",0.987,37880.50,37883.51,6309,"F-12","Alloy 617","Plate",314626
6310,"CapPass",158.86,-161.3,"Trend",0.985,37886.51,37889.51,6310,"F-12","Alloy 617","Plate",314626
6311,"CapPass",158.72,-161.7,"Trend",0.982,37892.51,37895.52,6311,"F-12","Alloy 617","Plate",314626
6312,"CapPass",158.27,-162.3,"Trend",0.975,37898.52,37901.52,6312,"F-12","Alloy 617","Plate",314626
6313,"CapPass",157.86,-161.6,"Trend",0.977,37904.53,37907.53,6313,"F-12","Alloy 617","Plate",314626
6314,"CapPass",159.08,-161.6,"Trend",0.984,37910.54,37913.54,6314,"F-12","Alloy 617","Plate",314626
6315,"CapPass",159.07,-161.6,"Trend",0.984,37916.54,37919.55,6315,"F-12","Alloy 617","Plate",314626
6316,"CapPass",159.02,-161.7,"Trend",0.983,37922.55,37925.55,6316,"F-12","Alloy 617","Plate",314626
6317,"CapPass",158.82,-161.7,"Trend",0.982,37928.55,37931.55,6317,"F-12","Alloy 617","Plate",314626
6318,"CapPass",158.92,-161.5,"Trend",0.984,37934.56,37937.56,6318,"F-12","Alloy 617","Plate",314626
6319,"CapPass",158.96,-161.0,"Trend",0.987,37940.56,37943.57,6319,"F-12","Alloy 617","Plate",314626
6320,"CapPass",158.90,-161.8,"Trend",0.982,37946.57,37949.57,6320,"F-12","Alloy 617","Plate",314626
6321,"CapPass",159.17,-160.9,"Trend",0.989,37952.58,37955.58,6321,"F-12","Alloy 617","Plate",314626
6322,"CapPass",158.78,-161.5,"Trend",0.983,37958.58,37961.59,6322,"F-12","Alloy 617","Plate",314626
6323,"CapPass",159.16,-161.2,"Trend",0.988,37964.59,37967.59,6323,"F-12","Alloy 617","Plate",314626
6324,"CapPass",159.32,-161.4,"Trend",0.987,37970.59,37973.60,6324,"F-12","Alloy 617","Plate",314626
6325,"CapPass",159.25,-162.4,"Trend",0.981,37976.60,37979.60,6325,"F-12","Alloy 617","Plate",314626
6326,"CapPass",159.92,-161.1,"Trend",0.993,37982.61,37985.61,6326,"F-12","Alloy 617","Plate",314626
6327,"CapPass",160.06,-162.9,"Trend",0.983,37988.62,37991.61,6327,"F-12","Alloy 617","Plate",314626
6328,"CapPass",158.66,-162.3,"Trend",0.977,37994.61,37997.62,6328,"F-12","Alloy 617","Plate",314626
6329,"CapPass",159.83,-163.9,"Trend",0.975,38000.63,38003.60,6329,"F-12","Alloy 617","Plate",314626
6330,"CapPass",152.98,-158.9,"Trend",0.963,38006.36,38009.63,6330,"F-12","Alloy 617","Plate",314626
6331,"CapPass",158.19,-158.8,"Trend",0.996,38012.64,38015.64,6331,"F-12","Alloy 617","Plate",314626
6332,"CapPass",158.68,-159.9,"Trend",0.992,38018.64,38021.64,6332,"F-12","Alloy 617","Plate",314626
6333,"CapPass",158.28,-159.7,"Trend",0.991,38024.65,38027.65,6333,"F-12","Alloy 617","Plate",314626
6334,"CapPass",159.10,-160.3,"Trend",0.993,38030.65,38033.65,6334,"F-12","Alloy 617","Plate",314626
6335,"CapPass",158.46,-159.8,"Trend",0.992,38036.66,38039.66,6335,"F-12","Alloy 617","Plate",314626
6336,"CapPass",158.91,-160.0,"Trend",0.993,38042.66,38045.67,6336,"F-12","Alloy 617","Plate",314626
6337,"CapPass",158.71,-160.5,"Trend",0.989,38048.67,38051.67,6337,"F-12","Alloy 617","Plate",314626
6338,"CapPass",158.85,-160.0,"Trend",0.993,38054.68,38057.68,6338,"F-12","Alloy 617","Plate",314626
6339,"CapPass",158.80,-159.9,"Trend",0.993,38060.68,38063.69,6339,"F-12","Alloy 617","Plate",314626
6340,"CapPass",158.92,-159.9,"Trend",0.994,38066.69,38069.69,6340,"F-12","Alloy 617","Plate",314626
6341,"CapPass",158.63,-159.5,"Trend",0.994,38072.69,38075.69,6341,"F-12","Alloy 617","Plate",314626
6342,"CapPass",158.23,-160.4,"Trend",0.986,38078.70,38081.71,6342,"F-12","Alloy 617","Plate",314626
6343,"CapPass",158.56,-160.9,"Trend",0.985,38084.71,38087.71,6343,"F-12","Alloy 617","Plate",314626
6344,"CapPass",158.58,-160.1,"Trend",0.991,38090.71,38093.71,6344,"F-12","Alloy 617","Plate",314626
6345,"CapPass",158.60,-160.5,"Trend",0.988,38096.72,38099.72,6345,"F-12","Alloy 617","Plate",314626
6346,"CapPass",158.91,-159.9,"Trend",0.994,38102.72,38105.73,6346,"F-12","Alloy 617","Plate",314626
6347,"CapPass",158.98,-160.3,"Trend",0.992,38108.73,38111.73,6347,"F-12","Alloy 617","Plate",314626
6348,"CapPass",158.98,-161.0,"Trend",0.988,38114.73,38117.74,6348,"F-12","Alloy 617","Plate",314626
6349,"CapPass",158.55,-160.6,"Trend",0.987,38120.74,38123.74,6349,"F-12","Alloy 617","Plate",314626
6350,"CapPass",158.73,-160.7,"Trend",0.988,38126.75,38129.75,6350,"F-12","Alloy 617","Plate",314626
6351,"CapPass",158.48,-160.3,"Trend",0.989,38132.75,38135.76,6351,"F-12","Alloy 617","Plate",314626
6352,"CapPass",159.06,-160.1,"Trend",0.994,38138.76,38141.76,6352,"F-12","Alloy 617","Plate",314626
6353,"CapPass",158.97,-161.0,"Trend",0.988,38144.76,38147.77,6353,"F-12","Alloy 617","Plate",314626
6354,"CapPass",158.36,-160.3,"Trend",0.988,38150.77,38153.77,6354,"F-12","Alloy 617","Plate",314626
6355,"CapPass",158.97,-160.6,"Trend",0.990,38156.77,38159.78,6355,"F-12","Alloy 617","Plate",314626
6356,"CapPass",158.52,-160.7,"Trend",0.987,38162.78,38165.78,6356,"F-12","Alloy 617","Plate",314626
6357,"CapPass",158.93,-159.6,"Trend",0.996,38168.79,38171.79,6357,"F-12","Alloy 617","Plate",314626
6358,"CapPass",158.79,-159.3,"Trend",0.997,38174.80,38177.76,6358,"F-12","Alloy 617","Plate",314626
6359,"CapPass",159.13,-160.3,"Trend",0.993,38180.80,38183.81,6359,"F-12","Alloy 617","Plate",314626
6360,"CapPass",158.74,-160.3,"Trend",0.991,38186.81,38189.81,6360,"F-12","Alloy 617","Plate",314626
6361,"CapPass",158.57,-161.1,"Trend",0.984,38192.81,38195.81,6361,"F-12","Alloy 617","Plate",314626
6362,"CapPass",158.60,-160.0,"Trend",0.991,38198.82,38201.82,6362,"F-12","Alloy 617","Plate",314626
6363,"CapPass",158.14,-159.9,"Trend",0.989,38204.82,38207.83,6363,"F-12","Alloy 617","Plate",314626
6364,"CapPass",158.65,-160.6,"Trend",0.988,38210.83,38213.83,6364,"F-12","Alloy 617","Plate",314626
6365,"CapPass",158.60,-160.5,"Trend",0.988,38216.83,38219.84,6365,"F-12","Alloy 617","Plate",314626
6366,"CapPass",158.26,-160.5,"Trend",0.986,38222.84,38225.85,6366,"F-12","Alloy 617","Plate",314626
6367,"CapPass",159.26,-160.8,"Trend",0.990,38228.85,38231.85,6367,"F-12","Alloy 617","Plate",314626
6368,"CapPass",158.15,-160.4,"Trend",0.986,38234.85,38237.86,6368,"F-12","Alloy 617","Plate",314626
6369,"CapPass",157.65,-160.5,"Trend",0.982,38240.86,38243.87,6369,"F-12","Alloy 617","Plate",314626
6370,"CapPass",159.15,-160.3,"Trend",0.993,38246.87,38249.87,6370,"F-12","Alloy 617","Plate",314626
6371,"CapPass",158.50,-159.7,"Trend",0.993,38252.87,38255.87,6371,"F-12","Alloy 617","Plate",314626
6372,"CapPass",158.43,-160.7,"Trend",0.986,38258.88,38261.88,6372,"F-12","Alloy 617","Plate",314626
6373,"CapPass",158.47,-160.2,"Trend",0.989,38264.88,38267.88,6373,"F-12","Alloy 617","Plate",314626
6374,"CapPass",158.90,-160.0,"Trend",0.993,38270.89,38273.89,6374,"F-12","Alloy 617","Plate",314626
6375,"CapPass",158.91,-160.6,"Trend",0.989,38276.89,38279.90,6375,"F-12","Alloy 617","Plate",314626
6376,"CapPass",158.64,-160.1,"Trend",0.991,38282.90,38285.90,6376,"F-12","Alloy 617","Plate",314626
6377,"CapPass",158.62,-160.0,"Trend",0.991,38288.91,38291.90,6377,"F-12","Alloy 617","Plate",314626
6378,"CapPass",158.85,-160.5,"Trend",0.990,38294.91,38297.91,6378,"F-12","Alloy 617","Plate",314626
6379,"CapPass",158.42,-160.7,"Trend",0.986,38300.92,38303.92,6379,"F-12","Alloy 617","Plate",314626
6380,"CapPass",158.80,-160.5,"Trend",0.990,38306.93,38309.92,6380,"F-12","Alloy 617","Plate",314626
6381,"CapPass",158.19,-160.5,"Trend",0.986,38312.93,38315.94,6381,"F-12","Alloy 617","Plate",314626
6382,"CapPass",158.80,-160.7,"Trend",0.988,38318.93,38321.94,6382,"F-12","Alloy 617","Plate",314626
6383,"CapPass",158.86,-160.8,"Trend",0.988,38324.94,38327.94,6383,"F-12","Alloy 617","Plate",314626
6384,"CapPass",158.82,-157.2,"Trend",1.010,38330.94,38333.88,6384,"F-12","Alloy 617","Plate",314626
6385,"CapPass",158.03,-159.2,"Trend",0.993,38336.95,38339.95,6385,"F-12","Alloy 617","Plate",314626
6386,"CapPass",158.21,-160.4,"Trend",0.987,38342.96,38345.96,6386,"F-12","Alloy 617","Plate",314626
6387,"CapPass",157.65,-160.2,"Trend",0.984,38348.96,38351.97,6387,"F-12","Alloy 617","Plate",314626
6388,"CapPass",158.59,-160.7,"Trend",0.987,38354.97,38357.98,6388,"F-12","Alloy 617","Plate",314626
6389,"CapPass",158.37,-160.0,"Trend",0.990,38360.98,38363.98,6389,"F-12","Alloy 617","Plate",314626
6390,"CapPass",157.70,-160.6,"Trend",0.982,38366.98,38369.98,6390,"F-12","Alloy 617","Plate",314626
6391,"CapPass",158.07,-160.3,"Trend",0.986,38372.99,38375.99,6391,"F-12","Alloy 617","Plate",314626
6392,"CapPass",158.34,-160.6,"Trend",0.986,38378.99,38382.00,6392,"F-12","Alloy 617","Plate",314626
6393,"CapPass",158.27,-160.7,"Trend",0.985,38385.00,38388.01,6393,"F-12","Alloy 617","Plate",314626
6394,"CapPass",158.55,-160.7,"Trend",0.987,38391.01,38394.01,6394,"F-12","Alloy 617","Plate",314626
6395,"CapPass",158.35,-160.3,"Trend",0.988,38397.01,38400.02,6395,"F-12","Alloy 617","Plate",314626
6396,"CapPass",158.92,-160.4,"Trend",0.991,38403.02,38406.02,6396,"F-12","Alloy 617","Plate",314626
6397,"CapPass",158.57,-160.5,"Trend",0.988,38409.03,38412.02,6397,"F-12","Alloy 617","Plate",314626
6398,"CapPass",157.99,-159.4,"Trend",0.991,38415.03,38418.04,6398,"F-12","Alloy 617","Plate",314626
6399,"CapPass",158.84,-160.5,"Trend",0.989,38421.04,38424.04,6399,"F-12","Alloy 617","Plate",314626
6400,"CapPass",158.60,-160.3,"Trend",0.990,38427.05,38430.05,6400,"F-12","Alloy 617","Plate",314626
6401,"CapPass",157.52,-160.4,"Trend",0.982,38433.05,38436.06,6401,"F-12","Alloy 617","Plate",314626
6402,"CapPass",158.47,-160.5,"Trend",0.987,38439.06,38442.06,6402,"F-12","Alloy 617","Plate",314626
6403,"CapPass",158.51,-160.3,"Trend",0.989,38445.06,38448.06,6403,"F-12","Alloy 617","Plate",314626
6404,"CapPass",158.60,-161.0,"Trend",0.985,38451.06,38454.07,6404,"F-12","Alloy 617","Plate",314626
6405,"CapPass",158.20,-160.4,"Trend",0.986,38457.08,38460.08,6405,"F-12","Alloy 617","Plate",314626
6406,"CapPass",158.33,-160.5,"Trend",0.986,38463.08,38466.08,6406,"F-12","Alloy 617","Plate",314626
6407,"CapPass",158.89,-160.3,"Trend",0.991,38469.09,38472.09,6407,"F-12","Alloy 617","Plate",314626
6408,"CapPass",158.90,-160.6,"Trend",0.990,38475.09,38478.09,6408,"F-12","Alloy 617","Plate",314626
6409,"CapPass",157.91,-160.9,"Trend",0.981,38481.10,38484.10,6409,"F-12","Alloy 617","Plate",314626
6410,"CapPass",158.81,-160.4,"Trend",0.990,38487.10,38490.11,6410,"F-12","Alloy 617","Plate",314626
6411,"CapPass",158.57,-160.4,"Trend",0.989,38493.11,38496.11,6411,"F-12","Alloy 617","Plate",314626
6412,"CapPass",158.34,-160.7,"Trend",0.986,38499.11,38502.12,6412,"F-12","Alloy 617","Plate",314626
6413,"CapPass",158.15,-160.5,"Trend",0.986,38505.12,38508.13,6413,"F-12","Alloy 617","Plate",314626
6414,"CapPass",157.90,-160.5,"Trend",0.984,38511.13,38514.13,6414,"F-12","Alloy 617","Plate",314626
6415,"CapPass",158.46,-161.0,"Trend",0.984,38517.13,38520.13,6415,"F-12","Alloy 617","Plate",314626
6416,"CapPass",157.69,-160.5,"Trend",0.982,38523.13,38526.14,6416,"F-12","Alloy 617","Plate",314626
6417,"CapPass",157.87,-161.3,"Trend",0.979,38529.14,38532.15,6417,"F-12","Alloy 617","Plate",314626
6418,"CapPass",157.93,-160.9,"Trend",0.981,38535.15,38538.15,6418,"F-12","Alloy 617","Plate",314626
6419,"CapPass",157.91,-160.9,"Trend",0.982,38541.15,38544.16,6419,"F-12","Alloy 617","Plate",314626
6420,"CapPass",158.16,-160.9,"Trend",0.983,38547.16,38550.16,6420,"F-12","Alloy 617","Plate",314626
6421,"CapPass",158.29,-160.6,"Trend",0.985,38553.17,38556.17,6421,"F-12","Alloy 617","Plate",314626
6422,"CapPass",158.77,-160.8,"Trend",0.988,38559.17,38562.18,6422,"F-12","Alloy 617","Plate",314626
6423,"CapPass",158.51,-160.9,"Trend",0.985,38565.18,38568.18,6423,"F-12","Alloy 617","Plate",314626
6424,"CapPass",156.73,-160.9,"Trend",0.974,38571.19,38574.19,6424,"F-12","Alloy 617","Plate",314626
6425,"CapPass",158.17,-160.4,"Trend",0.986,38577.19,38580.19,6425,"F-12","Alloy 617","Plate",314626
6426,"CapPass",158.11,-160.7,"Trend",0.984,38583.20,38586.20,6426,"F-12","Alloy 617","Plate",314626
6427,"CapPass",157.25,-160.9,"Trend",0.977,38589.21,38592.21,6427,"F-12","Alloy 617","Plate",314626
6428,"CapPass",158.58,-160.5,"Trend",0.988,38595.21,38598.22,6428,"F-12","Alloy 617","Plate",314626
6429,"CapPass",156.72,-161.2,"Trend",0.972,38601.21,38604.22,6429,"F-12","Alloy 617","Plate",314626
6430,"CapPass",156.69,-161.1,"Trend",0.973,38607.22,38610.23,6430,"F-12","Alloy 617","Plate",314626
6431,"CapPass",156.64,-161.4,"Trend",0.971,38613.23,38616.23,6431,"F-12","Alloy 617","Plate",314626
6432,"CapPass",156.10,-161.2,"Trend",0.969,38619.23,38622.24,6432,"F-12","Alloy 617","Plate",314626
6433,"CapPass",158.03,-160.5,"Trend",0.985,38625.24,38628.24,6433,"F-12","Alloy 617","Plate",314626
6434,"CapPass",158.04,-161.2,"Trend",0.981,38631.24,38634.24,6434,"F-12","Alloy 617","Plate",314626
6435,"CapPass",157.48,-160.8,"Trend",0.979,38637.25,38640.25,6435,"F-12","Alloy 617","Plate",314626
6436,"CapPass",157.84,-160.9,"Trend",0.981,38643.26,38646.26,6436,"F-12","Alloy 617","Plate",314626
6437,"CapPass",157.82,-160.6,"Trend",0.982,38649.26,38652.25,6437,"F-12","Alloy 617","Plate",314626
6438,"CapPass",157.61,-160.1,"Trend",0.985,38655.26,38658.27,6438,"F-12","Alloy 617","Plate",314626
6439,"CapPass",157.93,-160.5,"Trend",0.984,38661.27,38664.28,6439,"F-12","Alloy 617","Plate",314626
6440,"CapPass",157.58,-161.0,"Trend",0.979,38667.28,38670.28,6440,"F-12","Alloy 617","Plate",314626
6441,"CapPass",157.48,-160.5,"Trend",0.981,38673.28,38676.29,6441,"F-12","Alloy 617","Plate",314626
6442,"CapPass",158.01,-160.8,"Trend",0.983,38679.29,38682.30,6442,"F-12","Alloy 617","Plate",314626
6443,"CapPass",158.07,-161.1,"Trend",0.981,38685.30,38688.30,6443,"F-12","Alloy 617","Plate",314626
6444,"CapPass",158.23,-160.6,"Trend",0.985,38691.31,38694.30,6444,"F-12","Alloy 617","Plate",314626
6445,"CapPass",157.74,-161.5,"Trend",0.977,38697.31,38700.31,6445,"F-12","Alloy 617","Plate",314626
6446,"CapPass",158.06,-161.5,"Trend",0.979,38703.32,38706.32,6446,"F-12","Alloy 617","Plate",314626
6447,"CapPass",158.01,-162.4,"Trend",0.973,38709.33,38712.33,6447,"F-12","Alloy 617","Plate",314626
6448,"CapPass",158.90,-162.1,"Trend",0.980,38715.33,38718.33,6448,"F-12","Alloy 617","Plate",314626
6449,"CapPass",158.12,-162.1,"Trend",0.975,38721.34,38724.34,6449,"F-12","Alloy 617","Plate",314626
6450,"CapPass",158.41,-160.8,"Trend",0.985,38727.34,38730.35,6450,"F-12","Alloy 617","Plate",314626
6451,"CapPass",157.49,-160.8,"Trend",0.979,38733.35,38736.35,6451,"F-12","Alloy 617","Plate",314626
6452,"CapPass",156.13,-159.1,"Trend",0.982,38739.35,38742.34,6452,"F-12","Alloy 617","Plate",314626
6453,"CapPass",155.42,-160.3,"Trend",0.970,38745.35,38748.35,6453,"F-12","Alloy 617","Plate",314626
6454,"CapPass",157.10,-160.7,"Trend",0.978,38751.36,38754.37,6454,"F-12","Alloy 617","Plate",314626
6455,"CapPass",157.87,-160.4,"Trend",0.984,38757.37,38760.37,6455,"F-12","Alloy 617","Plate",314626
6456,"CapPass",158.17,-160.8,"Trend",0.984,38763.37,38766.37,6456,"F-12","Alloy 617","Plate",314626
