Repository: js-molina/fatigue-A617

File: data/950C/Strain rate 0.001/0.30% strain/HTM_A20_PeakStress_B3.csv (part 17 of 23)
"Cycle","Data State","Max Stress Mpa","Min Stress Mpa","Qual State","Stress Ratio","Time Max Stress Sec","Time Min Stress Sec","Count","Sample","Alloy","Material_Form","Heat"
6522,"CapPass",177.02,-171.2,"Trend",1.034,38924.53,38927.50,6522,"B-3","Alloy 617","Plate",314626
6523,"CapPass",176.72,-171.4,"Trend",1.031,38930.51,38933.48,6523,"B-3","Alloy 617","Plate",314626
6524,"CapPass",173.76,-172.3,"Trend",1.009,38936.48,38939.45,6524,"B-3","Alloy 617","Plate",314626
6525,"CapPass",177.00,-171.4,"Trend",1.033,38942.43,38945.42,6525,"B-3","Alloy 617","Plate",314626
6526,"CapPass",176.34,-172.0,"Trend",1.025,38948.42,38951.39,6526,"B-3","Alloy 617","Plate",314626
6527,"CapPass",176.59,-166.6,"Trend",1.060,38954.37,38957.32,6527,"B-3","Alloy 617","Plate",314626
6528,"CapPass",176.02,-167.9,"Trend",1.048,38960.34,38963.29,6528,"B-3","Alloy 617","Plate",314626
6529,"CapPass",175.81,-168.0,"Trend",1.047,38966.28,38969.25,6529,"B-3","Alloy 617","Plate",314626
6530,"CapPass",174.77,-170.2,"Trend",1.027,38972.23,38975.25,6530,"B-3","Alloy 617","Plate",314626
6531,"CapPass",172.57,-171.2,"Trend",1.008,38978.26,38981.23,6531,"B-3","Alloy 617","Plate",314626
6532,"CapPass",177.09,-159.5,"Trend",1.110,38984.20,38986.79,6532,"B-3","Alloy 617","Plate",314626
6533,"CapPass",174.84,-170.9,"Trend",1.023,38990.18,38993.17,6533,"B-3","Alloy 617","Plate",314626
6534,"CapPass",176.51,-171.9,"Trend",1.027,38996.17,38999.14,6534,"B-3","Alloy 617","Plate",314626
6535,"CapPass",177.41,-173.4,"Trend",1.023,39002.14,39005.12,6535,"B-3","Alloy 617","Plate",314626
6536,"CapPass",176.54,-172.3,"Trend",1.024,39008.12,39011.06,6536,"B-3","Alloy 617","Plate",314626
6537,"CapPass",174.49,-173.5,"Trend",1.006,39014.09,39017.04,6537,"B-3","Alloy 617","Plate",314626
6538,"CapPass",175.35,-173.0,"Trend",1.014,39020.06,39023.01,6538,"B-3","Alloy 617","Plate",314626
6539,"CapPass",175.35,-172.9,"Trend",1.014,39026.03,39028.98,6539,"B-3","Alloy 617","Plate",314626
6540,"CapPass",176.23,-169.9,"Trend",1.037,39032.00,39034.95,6540,"B-3","Alloy 617","Plate",314626
6541,"CapPass",175.97,-171.5,"Trend",1.026,39037.95,39040.92,6541,"B-3","Alloy 617","Plate",314626
6542,"CapPass",175.44,-169.2,"Trend",1.037,39043.90,39046.90,6542,"B-3","Alloy 617","Plate",314626
6543,"CapPass",174.80,-169.2,"Trend",1.033,39049.89,39052.84,6543,"B-3","Alloy 617","Plate",314626
6544,"CapPass",175.32,-168.8,"Trend",1.039,39055.86,39058.81,6544,"B-3","Alloy 617","Plate",314626
6545,"CapPass",175.73,-169.6,"Trend",1.036,39061.81,39064.79,6545,"B-3","Alloy 617","Plate",314626
6546,"CapPass",177.13,-170.6,"Trend",1.039,39067.79,39070.76,6546,"B-3","Alloy 617","Plate",314626
6547,"CapPass",176.27,-171.2,"Trend",1.029,39073.78,39076.76,6547,"B-3","Alloy 617","Plate",314626
6548,"CapPass",176.74,-168.9,"Trend",1.046,39079.75,39082.70,6548,"B-3","Alloy 617","Plate",314626
6549,"CapPass",176.79,-170.6,"Trend",1.036,39085.72,39088.68,6549,"B-3","Alloy 617","Plate",314626
6550,"CapPass",176.65,-169.9,"Trend",1.040,39091.68,39094.65,6550,"B-3","Alloy 617","Plate",314626
6551,"CapPass",176.96,-171.8,"Trend",1.030,39097.67,39100.62,6551,"B-3","Alloy 617","Plate",314626
6552,"CapPass",176.89,-171.9,"Trend",1.029,39103.64,39106.59,6552,"B-3","Alloy 617","Plate",314626
6553,"CapPass",177.69,-159.5,"Trend",1.114,39109.57,39112.12,6553,"B-3","Alloy 617","Plate",314626
6554,"CapPass",173.79,-172.2,"Trend",1.009,39115.56,39118.53,6554,"B-3","Alloy 617","Plate",314626
6555,"CapPass",173.44,-173.3,"Trend",1.001,39121.53,39124.50,6555,"B-3","Alloy 617","Plate",314626
6556,"CapPass",174.27,-170.9,"Trend",1.020,39127.51,39130.48,6556,"B-3","Alloy 617","Plate",314626
6557,"CapPass",176.22,-171.0,"Trend",1.030,39133.48,39136.45,6557,"B-3","Alloy 617","Plate",314626
6558,"CapPass",178.20,-170.8,"Trend",1.043,39139.45,39142.40,6558,"B-3","Alloy 617","Plate",314626
6559,"CapPass",176.04,-169.8,"Trend",1.037,39145.42,39148.37,6559,"B-3","Alloy 617","Plate",314626
6560,"CapPass",175.27,-171.4,"Trend",1.023,39151.39,39154.34,6560,"B-3","Alloy 617","Plate",314626
6561,"CapPass",174.84,-170.7,"Trend",1.024,39157.34,39160.31,6561,"B-3","Alloy 617","Plate",314626
6562,"CapPass",173.38,-168.9,"Trend",1.026,39163.32,39166.26,6562,"B-3","Alloy 617","Plate",314626
6563,"CapPass",175.71,-165.8,"Trend",1.060,39169.28,39172.14,6563,"B-3","Alloy 617","Plate",314626
6564,"CapPass",176.07,-167.7,"Trend",1.050,39175.22,39178.15,6564,"B-3","Alloy 617","Plate",314626
6565,"CapPass",177.08,-168.3,"Trend",1.052,39181.18,39184.07,6565,"B-3","Alloy 617","Plate",314626
6566,"CapPass",174.12,-171.9,"Trend",1.013,39187.22,39190.17,6566,"B-3","Alloy 617","Plate",314626
6567,"CapPass",174.62,-173.5,"Trend",1.007,39193.18,39196.14,6567,"B-3","Alloy 617","Plate",314626
6568,"CapPass",173.04,-172.1,"Trend",1.006,39199.14,39202.11,6568,"B-3","Alloy 617","Plate",314626
6569,"CapPass",175.12,-171.9,"Trend",1.019,39205.11,39208.09,6569,"B-3","Alloy 617","Plate",314626
6570,"CapPass",176.74,-171.4,"Trend",1.031,39211.07,39214.06,6570,"B-3","Alloy 617","Plate",314626
6571,"CapPass",176.04,-160.5,"Trend",1.097,39217.01,39219.70,6571,"B-3","Alloy 617","Plate",314626
6572,"CapPass",174.40,-173.9,"Trend",1.003,39223.03,39225.98,6572,"B-3","Alloy 617","Plate",314626
6573,"CapPass",174.79,-171.7,"Trend",1.018,39229.00,39231.97,6573,"B-3","Alloy 617","Plate",314626
6574,"CapPass",176.69,-172.5,"Trend",1.024,39234.97,39237.93,6574,"B-3","Alloy 617","Plate",314626
6575,"CapPass",175.72,-169.8,"Trend",1.035,39240.93,39243.90,6575,"B-3","Alloy 617","Plate",314626
6576,"CapPass",175.08,-169.0,"Trend",1.036,39246.90,39249.89,6576,"B-3","Alloy 617","Plate",314626
6577,"CapPass",175.98,-166.9,"Trend",1.054,39252.82,39255.82,6577,"B-3","Alloy 617","Plate",314626
6578,"CapPass",175.24,-169.0,"Trend",1.037,39258.84,39261.79,6578,"B-3","Alloy 617","Plate",314626
6579,"CapPass",176.47,-169.3,"Trend",1.042,39264.81,39267.78,6579,"B-3","Alloy 617","Plate",314626
6580,"CapPass",175.25,-170.1,"Trend",1.030,39270.78,39273.75,6580,"B-3","Alloy 617","Plate",314626
6581,"CapPass",175.70,-170.1,"Trend",1.033,39276.75,39279.72,6581,"B-3","Alloy 617","Plate",314626
6582,"CapPass",175.99,-171.6,"Trend",1.026,39282.72,39285.68,6582,"B-3","Alloy 617","Plate",314626
6583,"CapPass",176.07,-170.5,"Trend",1.032,39288.68,39291.64,6583,"B-3","Alloy 617","Plate",314626
6584,"CapPass",175.69,-169.9,"Trend",1.034,39294.64,39297.59,6584,"B-3","Alloy 617","Plate",314626
6585,"CapPass",176.10,-166.0,"Trend",1.061,39300.61,39303.40,6585,"B-3","Alloy 617","Plate",314626
6586,"CapPass",175.11,-172.1,"Trend",1.017,39306.50,39309.53,6586,"B-3","Alloy 617","Plate",314626
6587,"CapPass",174.82,-167.1,"Trend",1.046,39312.48,39315.53,6587,"B-3","Alloy 617","Plate",314626
6588,"CapPass",176.93,-170.1,"Trend",1.040,39318.53,39321.51,6588,"B-3","Alloy 617","Plate",314626
6589,"CapPass",177.41,-169.8,"Trend",1.045,39324.50,39327.48,6589,"B-3","Alloy 617","Plate",314626
6590,"CapPass",177.90,-169.1,"Trend",1.052,39330.47,39333.45,6590,"B-3","Alloy 617","Plate",314626
6591,"CapPass",177.36,-172.9,"Trend",1.026,39336.43,39339.40,6591,"B-3","Alloy 617","Plate",314626
6592,"CapPass",176.02,-170.8,"Trend",1.031,39342.42,39345.39,6592,"B-3","Alloy 617","Plate",314626
6593,"CapPass",175.64,-171.9,"Trend",1.022,39348.39,39351.36,6593,"B-3","Alloy 617","Plate",314626
6594,"CapPass",176.59,-168.9,"Trend",1.045,39354.36,39357.31,6594,"B-3","Alloy 617","Plate",314626
6595,"CapPass",174.84,-167.8,"Trend",1.042,39360.31,39363.23,6595,"B-3","Alloy 617","Plate",314626
6596,"CapPass",173.49,-168.8,"Trend",1.028,39366.26,39369.11,6596,"B-3","Alloy 617","Plate",314626
6597,"CapPass",174.21,-171.7,"Trend",1.015,39372.17,39375.22,6597,"B-3","Alloy 617","Plate",314626
6598,"CapPass",172.61,-173.1,"Trend",0.997,39378.25,39381.18,6598,"B-3","Alloy 617","Plate",314626
6599,"CapPass",176.65,-162.1,"Trend",1.090,39384.17,39386.97,6599,"B-3","Alloy 617","Plate",314626
6600,"CapPass",174.39,-169.6,"Trend",1.028,39390.15,39393.14,6600,"B-3","Alloy 617","Plate",314626
6601,"CapPass",174.09,-170.5,"Trend",1.021,39396.15,39399.11,6601,"B-3","Alloy 617","Plate",314626
6602,"CapPass",176.90,-171.8,"Trend",1.030,39402.12,39405.09,6602,"B-3","Alloy 617","Plate",314626
6603,"CapPass",175.67,-171.8,"Trend",1.022,39408.09,39411.06,6603,"B-3","Alloy 617","Plate",314626
6604,"CapPass",177.09,-169.8,"Trend",1.043,39414.04,39417.03,6604,"B-3","Alloy 617","Plate",314626
6605,"CapPass",175.70,-172.0,"Trend",1.022,39420.03,39423.00,6605,"B-3","Alloy 617","Plate",314626
6606,"CapPass",176.90,-162.9,"Trend",1.086,39425.97,39428.75,6606,"B-3","Alloy 617","Plate",314626
6607,"CapPass",175.22,-171.2,"Trend",1.023,39431.92,39434.92,6607,"B-3","Alloy 617","Plate",314626
6608,"CapPass",173.04,-171.7,"Trend",1.008,39437.93,39440.89,6608,"B-3","Alloy 617","Plate",314626
6609,"CapPass",175.56,-170.9,"Trend",1.027,39443.90,39446.86,6609,"B-3","Alloy 617","Plate",314626
6610,"CapPass",176.05,-171.8,"Trend",1.025,39449.87,39452.84,6610,"B-3","Alloy 617","Plate",314626
6611,"CapPass",178.17,-172.9,"Trend",1.031,39455.84,39458.81,6611,"B-3","Alloy 617","Plate",314626
6612,"CapPass",176.84,-170.1,"Trend",1.040,39461.81,39464.79,6612,"B-3","Alloy 617","Plate",314626
6613,"CapPass",174.50,-171.1,"Trend",1.020,39467.79,39470.76,6613,"B-3","Alloy 617","Plate",314626
6614,"CapPass",177.15,-169.8,"Trend",1.043,39473.76,39476.72,6614,"B-3","Alloy 617","Plate",314626
6615,"CapPass",175.33,-167.4,"Trend",1.048,39479.72,39482.67,6615,"B-3","Alloy 617","Plate",314626
6616,"CapPass",174.59,-165.5,"Trend",1.055,39485.61,39488.57,6616,"B-3","Alloy 617","Plate",314626
6617,"CapPass",174.87,-169.9,"Trend",1.029,39491.62,39494.61,6617,"B-3","Alloy 617","Plate",314626
6618,"CapPass",175.70,-170.9,"Trend",1.028,39497.64,39500.59,6618,"B-3","Alloy 617","Plate",314626
6619,"CapPass",174.88,-172.1,"Trend",1.016,39503.59,39506.57,6619,"B-3","Alloy 617","Plate",314626
6620,"CapPass",175.71,-172.8,"Trend",1.017,39509.56,39512.54,6620,"B-3","Alloy 617","Plate",314626
6621,"CapPass",174.19,-171.9,"Trend",1.013,39515.54,39518.53,6621,"B-3","Alloy 617","Plate",314626
6622,"CapPass",176.14,-170.5,"Trend",1.033,39521.51,39524.48,6622,"B-3","Alloy 617","Plate",314626
6623,"CapPass",175.23,-171.1,"Trend",1.024,39527.47,39530.45,6623,"B-3","Alloy 617","Plate",314626
6624,"CapPass",176.34,-169.9,"Trend",1.038,39533.45,39536.42,6624,"B-3","Alloy 617","Plate",314626
6625,"CapPass",176.00,-171.4,"Trend",1.027,39539.42,39542.39,6625,"B-3","Alloy 617","Plate",314626
6626,"CapPass",173.35,-172.0,"Trend",1.008,39545.40,39548.36,6626,"B-3","Alloy 617","Plate",314626
6627,"CapPass",176.86,-161.7,"Trend",1.094,39551.32,39553.97,6627,"B-3","Alloy 617","Plate",314626
6628,"CapPass",174.45,-171.8,"Trend",1.016,39557.28,39560.28,6628,"B-3","Alloy 617","Plate",314626
6629,"CapPass",172.71,-174.0,"Trend",0.993,39563.29,39566.25,6629,"B-3","Alloy 617","Plate",314626
6630,"CapPass",175.23,-172.7,"Trend",1.014,39569.26,39572.23,6630,"B-3","Alloy 617","Plate",314626
6631,"CapPass",175.35,-171.6,"Trend",1.022,39575.25,39578.20,6631,"B-3","Alloy 617","Plate",314626
6632,"CapPass",177.09,-171.9,"Trend",1.030,39581.22,39584.17,6632,"B-3","Alloy 617","Plate",314626
6633,"CapPass",174.87,-172.3,"Trend",1.015,39587.20,39590.15,6633,"B-3","Alloy 617","Plate",314626
6634,"CapPass",176.77,-172.0,"Trend",1.027,39593.15,39596.12,6634,"B-3","Alloy 617","Plate",314626
6635,"CapPass",177.52,-170.1,"Trend",1.044,39599.12,39602.09,6635,"B-3","Alloy 617","Plate",314626
6636,"CapPass",176.84,-171.0,"Trend",1.034,39605.07,39608.06,6636,"B-3","Alloy 617","Plate",314626
6637,"CapPass",174.38,-170.1,"Trend",1.025,39611.07,39614.03,6637,"B-3","Alloy 617","Plate",314626
6638,"CapPass",176.26,-169.9,"Trend",1.038,39617.01,39619.98,6638,"B-3","Alloy 617","Plate",314626
6639,"CapPass",175.55,-168.4,"Trend",1.042,39622.98,39625.93,6639,"B-3","Alloy 617","Plate",314626
6640,"CapPass",175.87,-167.0,"Trend",1.053,39628.90,39631.81,6640,"B-3","Alloy 617","Plate",314626
6641,"CapPass",176.22,-170.6,"Trend",1.033,39634.92,39637.90,6641,"B-3","Alloy 617","Plate",314626
6642,"CapPass",176.74,-171.0,"Trend",1.033,39640.90,39643.89,6642,"B-3","Alloy 617","Plate",314626
6643,"CapPass",177.47,-169.4,"Trend",1.047,39646.87,39649.84,6643,"B-3","Alloy 617","Plate",314626
6644,"CapPass",176.81,-171.3,"Trend",1.032,39652.86,39655.81,6644,"B-3","Alloy 617","Plate",314626
6645,"CapPass",177.28,-159.2,"Trend",1.114,39658.76,39661.37,6645,"B-3","Alloy 617","Plate",314626
6646,"CapPass",174.92,-170.8,"Trend",1.024,39664.76,39667.75,6646,"B-3","Alloy 617","Plate",314626
6647,"CapPass",174.63,-173.3,"Trend",1.007,39670.75,39673.73,6647,"B-3","Alloy 617","Plate",314626
6648,"CapPass",173.90,-172.4,"Trend",1.009,39676.72,39679.68,6648,"B-3","Alloy 617","Plate",314626
6649,"CapPass",175.69,-171.7,"Trend",1.023,39682.68,39685.65,6649,"B-3","Alloy 617","Plate",314626
6650,"CapPass",174.97,-172.0,"Trend",1.017,39688.67,39691.62,6650,"B-3","Alloy 617","Plate",314626
6651,"CapPass",173.56,-173.0,"Trend",1.003,39694.64,39697.61,6651,"B-3","Alloy 617","Plate",314626
6652,"CapPass",176.92,-170.8,"Trend",1.036,39700.59,39703.56,6652,"B-3","Alloy 617","Plate",314626
6653,"CapPass",178.49,-159.2,"Trend",1.121,39706.56,39709.18,6653,"B-3","Alloy 617","Plate",314626
6654,"CapPass",173.96,-163.9,"Trend",1.062,39712.48,39715.34,6654,"B-3","Alloy 617","Plate",314626
6655,"CapPass",174.40,-164.9,"Trend",1.058,39718.50,39721.29,6655,"B-3","Alloy 617","Plate",314626
6656,"CapPass",174.35,-168.7,"Trend",1.033,39724.42,39727.42,6656,"B-3","Alloy 617","Plate",314626
6657,"CapPass",175.15,-170.0,"Trend",1.030,39730.45,39733.42,6657,"B-3","Alloy 617","Plate",314626
6658,"CapPass",175.13,-172.7,"Trend",1.014,39736.43,39739.39,6658,"B-3","Alloy 617","Plate",314626
6659,"CapPass",174.16,-173.5,"Trend",1.004,39742.40,39745.37,6659,"B-3","Alloy 617","Plate",314626
6660,"CapPass",174.50,-169.5,"Trend",1.029,39748.37,39751.34,6660,"B-3","Alloy 617","Plate",314626
6661,"CapPass",177.41,-171.8,"Trend",1.033,39754.32,39757.23,6661,"B-3","Alloy 617","Plate",314626
6662,"CapPass",169.32,-169.7,"Trend",0.997,39760.11,39763.25,6662,"B-3","Alloy 617","Plate",314626
6663,"CapPass",177.96,-171.4,"Trend",1.038,39766.26,39769.23,6663,"B-3","Alloy 617","Plate",314626
6664,"CapPass",176.58,-171.4,"Trend",1.030,39772.25,39775.20,6664,"B-3","Alloy 617","Plate",314626
6665,"CapPass",177.43,-171.3,"Trend",1.036,39778.22,39781.18,6665,"B-3","Alloy 617","Plate",314626
6666,"CapPass",176.20,-172.1,"Trend",1.024,39784.18,39787.15,6666,"B-3","Alloy 617","Plate",314626
6667,"CapPass",178.16,-170.5,"Trend",1.045,39790.14,39793.11,6667,"B-3","Alloy 617","Plate",314626
6668,"CapPass",176.99,-169.3,"Trend",1.046,39796.09,39799.07,6668,"B-3","Alloy 617","Plate",314626
6669,"CapPass",174.43,-167.3,"Trend",1.043,39802.07,39804.93,6669,"B-3","Alloy 617","Plate",314626
6670,"CapPass",176.00,-169.2,"Trend",1.040,39808.03,39811.03,6670,"B-3","Alloy 617","Plate",314626
6671,"CapPass",175.87,-165.8,"Trend",1.061,39814.01,39816.90,6671,"B-3","Alloy 617","Plate",314626
6672,"CapPass",177.02,-164.6,"Trend",1.075,39819.90,39822.70,6672,"B-3","Alloy 617","Plate",314626
6673,"CapPass",177.59,-167.7,"Trend",1.059,39825.95,39828.93,6673,"B-3","Alloy 617","Plate",314626
6674,"CapPass",177.17,-169.9,"Trend",1.043,39831.93,39834.90,6674,"B-3","Alloy 617","Plate",314626
6675,"CapPass",176.70,-172.0,"Trend",1.027,39837.90,39840.87,6675,"B-3","Alloy 617","Plate",314626
6676,"CapPass",175.36,-170.4,"Trend",1.029,39843.86,39846.84,6676,"B-3","Alloy 617","Plate",314626
6677,"CapPass",176.97,-165.3,"Trend",1.071,39849.82,39852.64,6677,"B-3","Alloy 617","Plate",314626
6678,"CapPass",174.79,-171.0,"Trend",1.022,39855.79,39858.78,6678,"B-3","Alloy 617","Plate",314626
6679,"CapPass",174.31,-171.3,"Trend",1.017,39861.78,39864.76,6679,"B-3","Alloy 617","Plate",314626
6680,"CapPass",177.74,-170.3,"Trend",1.044,39867.75,39870.73,6680,"B-3","Alloy 617","Plate",314626
6681,"CapPass",173.88,-172.8,"Trend",1.006,39873.73,39876.70,6681,"B-3","Alloy 617","Plate",314626
6682,"CapPass",175.25,-170.9,"Trend",1.025,39879.70,39882.67,6682,"B-3","Alloy 617","Plate",314626
6683,"CapPass",175.48,-171.7,"Trend",1.022,39885.68,39888.61,6683,"B-3","Alloy 617","Plate",314626
6684,"CapPass",170.54,-169.9,"Trend",1.004,39891.50,39894.61,6684,"B-3","Alloy 617","Plate",314626
6685,"CapPass",174.21,-171.6,"Trend",1.015,39897.59,39900.57,6685,"B-3","Alloy 617","Plate",314626
6686,"CapPass",173.41,-171.5,"Trend",1.011,39903.57,39906.54,6686,"B-3","Alloy 617","Plate",314626
6687,"CapPass",175.62,-171.0,"Trend",1.027,39909.56,39912.51,6687,"B-3","Alloy 617","Plate",314626
6688,"CapPass",177.08,-169.5,"Trend",1.045,39915.53,39918.50,6688,"B-3","Alloy 617","Plate",314626
6689,"CapPass",177.67,-163.6,"Trend",1.086,39921.45,39924.45,6689,"B-3","Alloy 617","Plate",314626
6690,"CapPass",172.11,-173.3,"Trend",0.993,39927.45,39930.39,6690,"B-3","Alloy 617","Plate",314626
6691,"CapPass",167.63,-167.3,"Trend",1.002,39933.11,39936.39,6691,"B-3","Alloy 617","Plate",314626
6692,"CapPass",177.40,-170.2,"Trend",1.042,39939.39,39942.36,6692,"B-3","Alloy 617","Plate",314626
6693,"CapPass",176.91,-169.1,"Trend",1.046,39945.36,39948.34,6693,"B-3","Alloy 617","Plate",314626
6694,"CapPass",179.02,-169.4,"Trend",1.057,39951.32,39954.31,6694,"B-3","Alloy 617","Plate",314626
6695,"CapPass",176.79,-169.9,"Trend",1.040,39957.29,39960.26,6695,"B-3","Alloy 617","Plate",314626
6696,"CapPass",177.56,-169.7,"Trend",1.046,39963.28,39966.23,6696,"B-3","Alloy 617","Plate",314626
6697,"CapPass",178.62,-172.3,"Trend",1.037,39969.23,39972.22,6697,"B-3","Alloy 617","Plate",314626
6698,"CapPass",177.78,-170.3,"Trend",1.044,39975.22,39978.18,6698,"B-3","Alloy 617","Plate",314626
6699,"CapPass",176.68,-168.0,"Trend",1.052,39981.17,39984.14,6699,"B-3","Alloy 617","Plate",314626
6700,"CapPass",177.33,-165.2,"Trend",1.074,39987.14,39989.92,6700,"B-3","Alloy 617","Plate",314626
6701,"CapPass",176.78,-167.9,"Trend",1.053,39993.11,39996.09,6701,"B-3","Alloy 617","Plate",314626
6702,"CapPass",177.60,-168.7,"Trend",1.053,39999.07,40002.06,6702,"B-3","Alloy 617","Plate",314626
6703,"CapPass",178.90,-170.9,"Trend",1.047,40005.06,40008.03,6703,"B-3","Alloy 617","Plate",314626
6704,"CapPass",178.83,-169.9,"Trend",1.053,40011.03,40014.00,6704,"B-3","Alloy 617","Plate",314626
6705,"CapPass",176.90,-170.1,"Trend",1.040,40017.01,40019.97,6705,"B-3","Alloy 617","Plate",314626
6706,"CapPass",177.54,-171.9,"Trend",1.033,40022.98,40025.93,6706,"B-3","Alloy 617","Plate",314626
6707,"CapPass",173.56,-172.3,"Trend",1.007,40028.93,40031.90,6707,"B-3","Alloy 617","Plate",314626
6708,"CapPass",174.08,-169.4,"Trend",1.028,40034.89,40037.87,6708,"B-3","Alloy 617","Plate",314626
6709,"CapPass",175.05,-168.7,"Trend",1.037,40040.86,40043.86,6709,"B-3","Alloy 617","Plate",314626
6710,"CapPass",178.89,-161.4,"Trend",1.108,40046.82,40049.43,6710,"B-3","Alloy 617","Plate",314626
6711,"CapPass",175.68,-170.3,"Trend",1.032,40052.79,40055.78,6711,"B-3","Alloy 617","Plate",314626
6712,"CapPass",176.84,-171.1,"Trend",1.034,40058.78,40061.75,6712,"B-3","Alloy 617","Plate",314626
6713,"CapPass",175.02,-171.2,"Trend",1.022,40064.76,40067.72,6713,"B-3","Alloy 617","Plate",314626
6714,"CapPass",177.20,-172.6,"Trend",1.027,40070.73,40073.68,6714,"B-3","Alloy 617","Plate",314626
6715,"CapPass",174.24,-171.8,"Trend",1.014,40076.68,40079.67,6715,"B-3","Alloy 617","Plate",314626
6716,"CapPass",175.94,-171.4,"Trend",1.027,40082.65,40085.64,6716,"B-3","Alloy 617","Plate",314626
6717,"CapPass",176.43,-172.8,"Trend",1.021,40088.64,40091.59,6717,"B-3","Alloy 617","Plate",314626
6718,"CapPass",175.47,-170.2,"Trend",1.031,40094.61,40097.57,6718,"B-3","Alloy 617","Plate",314626
6719,"CapPass",175.01,-172.1,"Trend",1.017,40100.59,40103.48,6719,"B-3","Alloy 617","Plate",314626
6720,"CapPass",168.63,-168.5,"Trend",1.001,40106.26,40109.51,6720,"B-3","Alloy 617","Plate",314626
6721,"CapPass",177.02,-169.1,"Trend",1.047,40112.51,40115.48,6721,"B-3","Alloy 617","Plate",314626
6722,"CapPass",177.42,-169.2,"Trend",1.049,40118.48,40121.47,6722,"B-3","Alloy 617","Plate",314626
6723,"CapPass",177.89,-171.5,"Trend",1.037,40124.45,40127.42,6723,"B-3","Alloy 617","Plate",314626
6724,"CapPass",176.65,-168.4,"Trend",1.049,40130.43,40133.39,6724,"B-3","Alloy 617","Plate",314626
6725,"CapPass",175.00,-169.3,"Trend",1.034,40136.40,40139.36,6725,"B-3","Alloy 617","Plate",314626
6726,"CapPass",176.08,-171.3,"Trend",1.028,40142.36,40145.32,6726,"B-3","Alloy 617","Plate",314626
6727,"CapPass",176.54,-170.0,"Trend",1.038,40148.32,40151.31,6727,"B-3","Alloy 617","Plate",314626
6728,"CapPass",176.22,-169.5,"Trend",1.040,40154.29,40157.28,6728,"B-3","Alloy 617","Plate",314626
6729,"CapPass",176.97,-172.4,"Trend",1.026,40160.26,40163.23,6729,"B-3","Alloy 617","Plate",314626
6730,"CapPass",177.10,-170.1,"Trend",1.041,40166.25,40169.20,6730,"B-3","Alloy 617","Plate",314626
6731,"CapPass",177.62,-157.7,"Trend",1.126,40172.17,40174.76,6731,"B-3","Alloy 617","Plate",314626
6732,"CapPass",172.92,-171.2,"Trend",1.010,40178.17,40181.14,6732,"B-3","Alloy 617","Plate",314626
6733,"CapPass",173.90,-171.4,"Trend",1.015,40184.15,40187.11,6733,"B-3","Alloy 617","Plate",314626
6734,"CapPass",174.45,-171.6,"Trend",1.017,40190.12,40193.09,6734,"B-3","Alloy 617","Plate",314626
6735,"CapPass",177.59,-170.6,"Trend",1.041,40196.09,40199.06,6735,"B-3","Alloy 617","Plate",314626
6736,"CapPass",175.18,-171.0,"Trend",1.024,40202.06,40205.04,6736,"B-3","Alloy 617","Plate",314626
6737,"CapPass",176.22,-169.4,"Trend",1.040,40208.03,40211.00,6737,"B-3","Alloy 617","Plate",314626
6738,"CapPass",175.80,-169.9,"Trend",1.035,40214.00,40216.97,6738,"B-3","Alloy 617","Plate",314626
6739,"CapPass",176.55,-169.4,"Trend",1.042,40219.97,40222.92,6739,"B-3","Alloy 617","Plate",314626
6740,"CapPass",174.35,-167.8,"Trend",1.039,40225.89,40228.89,6740,"B-3","Alloy 617","Plate",314626
6741,"CapPass",175.28,-170.1,"Trend",1.030,40231.90,40234.87,6741,"B-3","Alloy 617","Plate",314626
6742,"CapPass",173.21,-173.1,"Trend",1.001,40237.87,40240.84,6742,"B-3","Alloy 617","Plate",314626
6743,"CapPass",175.45,-172.2,"Trend",1.019,40243.84,40246.82,6743,"B-3","Alloy 617","Plate",314626
6744,"CapPass",177.11,-167.2,"Trend",1.059,40249.81,40252.78,6744,"B-3","Alloy 617","Plate",314626
6745,"CapPass",175.13,-168.6,"Trend",1.039,40255.78,40258.75,6745,"B-3","Alloy 617","Plate",314626
6746,"CapPass",174.44,-166.9,"Trend",1.045,40261.76,40264.68,6746,"B-3","Alloy 617","Plate",314626
6747,"CapPass",173.78,-167.9,"Trend",1.035,40267.73,40270.64,6747,"B-3","Alloy 617","Plate",314626
6748,"CapPass",173.14,-170.6,"Trend",1.015,40273.61,40276.65,6748,"B-3","Alloy 617","Plate",314626
6749,"CapPass",177.32,-171.1,"Trend",1.036,40279.65,40282.64,6749,"B-3","Alloy 617","Plate",314626
6750,"CapPass",176.47,-170.6,"Trend",1.034,40285.62,40288.59,6750,"B-3","Alloy 617","Plate",314626
6751,"CapPass",173.96,-171.6,"Trend",1.014,40291.59,40294.56,6751,"B-3","Alloy 617","Plate",314626
6752,"CapPass",175.16,-171.7,"Trend",1.020,40297.57,40300.53,6752,"B-3","Alloy 617","Plate",314626
6753,"CapPass",173.35,-172.6,"Trend",1.004,40303.56,40306.50,6753,"B-3","Alloy 617","Plate",314626
6754,"CapPass",175.24,-169.8,"Trend",1.032,40309.53,40312.48,6754,"B-3","Alloy 617","Plate",314626
6755,"CapPass",174.35,-172.8,"Trend",1.009,40315.50,40318.45,6755,"B-3","Alloy 617","Plate",314626
6756,"CapPass",177.03,-168.3,"Trend",1.052,40321.45,40324.40,6756,"B-3","Alloy 617","Plate",314626
6757,"CapPass",175.44,-171.2,"Trend",1.025,40327.42,40330.39,6757,"B-3","Alloy 617","Plate",314626
6758,"CapPass",175.91,-170.3,"Trend",1.033,40333.39,40336.37,6758,"B-3","Alloy 617","Plate",314626
6759,"CapPass",176.89,-169.5,"Trend",1.043,40339.36,40342.32,6759,"B-3","Alloy 617","Plate",314626
6760,"CapPass",176.96,-169.8,"Trend",1.042,40345.34,40348.29,6760,"B-3","Alloy 617","Plate",314626
6761,"CapPass",174.36,-168.9,"Trend",1.032,40351.29,40354.26,6761,"B-3","Alloy 617","Plate",314626
6762,"CapPass",174.84,-166.6,"Trend",1.049,40357.22,40360.20,6762,"B-3","Alloy 617","Plate",314626
6763,"CapPass",174.98,-170.5,"Trend",1.026,40363.23,40366.22,6763,"B-3","Alloy 617","Plate",314626
6764,"CapPass",173.30,-171.8,"Trend",1.009,40369.22,40372.18,6764,"B-3","Alloy 617","Plate",314626
6765,"CapPass",176.42,-170.9,"Trend",1.032,40375.18,40378.15,6765,"B-3","Alloy 617","Plate",314626
6766,"CapPass",177.36,-172.1,"Trend",1.030,40381.17,40384.12,6766,"B-3","Alloy 617","Plate",314626
6767,"CapPass",175.60,-166.5,"Trend",1.055,40387.11,40390.06,6767,"B-3","Alloy 617","Plate",314626
6768,"CapPass",175.48,-164.7,"Trend",1.065,40393.03,40395.82,6768,"B-3","Alloy 617","Plate",314626
6769,"CapPass",174.91,-171.3,"Trend",1.021,40399.03,40402.01,6769,"B-3","Alloy 617","Plate",314626
6770,"CapPass",172.03,-170.7,"Trend",1.008,40405.03,40408.00,6770,"B-3","Alloy 617","Plate",314626
6771,"CapPass",175.21,-170.0,"Trend",1.031,40411.00,40413.97,6771,"B-3","Alloy 617","Plate",314626
6772,"CapPass",174.74,-172.3,"Trend",1.014,40416.97,40419.95,6772,"B-3","Alloy 617","Plate",314626
6773,"CapPass",174.10,-172.6,"Trend",1.009,40422.95,40425.90,6773,"B-3","Alloy 617","Plate",314626
6774,"CapPass",175.26,-172.2,"Trend",1.018,40428.92,40431.87,6774,"B-3","Alloy 617","Plate",314626
6775,"CapPass",176.88,-171.7,"Trend",1.030,40434.87,40437.86,6775,"B-3","Alloy 617","Plate",314626
6776,"CapPass",176.43,-171.3,"Trend",1.030,40440.86,40443.82,6776,"B-3","Alloy 617","Plate",314626
6777,"CapPass",176.54,-172.1,"Trend",1.026,40446.82,40449.79,6777,"B-3","Alloy 617","Plate",314626
6778,"CapPass",175.51,-168.3,"Trend",1.043,40452.78,40455.78,6778,"B-3","Alloy 617","Plate",314626
6779,"CapPass",176.00,-168.7,"Trend",1.043,40458.76,40461.72,6779,"B-3","Alloy 617","Plate",314626
6780,"CapPass",176.44,-164.6,"Trend",1.072,40464.72,40467.67,6780,"B-3","Alloy 617","Plate",314626
6781,"CapPass",175.42,-171.2,"Trend",1.025,40470.70,40473.67,6781,"B-3","Alloy 617","Plate",314626
6782,"CapPass",176.06,-172.4,"Trend",1.021,40476.65,40479.64,6782,"B-3","Alloy 617","Plate",314626
6783,"CapPass",175.58,-171.2,"Trend",1.025,40482.64,40485.62,6783,"B-3","Alloy 617","Plate",314626
6784,"CapPass",177.41,-167.0,"Trend",1.062,40488.61,40491.50,6784,"B-3","Alloy 617","Plate",314626
6785,"CapPass",174.87,-167.3,"Trend",1.045,40494.56,40497.43,6785,"B-3","Alloy 617","Plate",314626
6786,"CapPass",175.38,-170.4,"Trend",1.029,40500.51,40503.50,6786,"B-3","Alloy 617","Plate",314626
6787,"CapPass",173.50,-171.4,"Trend",1.012,40506.51,40509.48,6787,"B-3","Alloy 617","Plate",314626
6788,"CapPass",174.19,-172.8,"Trend",1.008,40512.50,40515.45,6788,"B-3","Alloy 617","Plate",314626
6789,"CapPass",175.10,-173.3,"Trend",1.010,40518.45,40521.43,6789,"B-3","Alloy 617","Plate",314626
6790,"CapPass",175.85,-172.0,"Trend",1.022,40524.42,40527.40,6790,"B-3","Alloy 617","Plate",314626
6791,"CapPass",175.26,-171.0,"Trend",1.025,40530.39,40533.37,6791,"B-3","Alloy 617","Plate",314626
6792,"CapPass",174.60,-169.0,"Trend",1.033,40536.37,40539.31,6792,"B-3","Alloy 617","Plate",314626
6793,"CapPass",174.55,-167.5,"Trend",1.042,40542.32,40545.28,6793,"B-3","Alloy 617","Plate",314626
6794,"CapPass",174.58,-163.5,"Trend",1.068,40548.28,40551.15,6794,"B-3","Alloy 617","Plate",314626
6795,"CapPass",175.50,-168.7,"Trend",1.040,40554.23,40557.15,6795,"B-3","Alloy 617","Plate",314626
6796,"CapPass",174.93,-171.1,"Trend",1.022,40560.22,40563.22,6796,"B-3","Alloy 617","Plate",314626
6797,"CapPass",174.67,-172.0,"Trend",1.016,40566.18,40569.20,6797,"B-3","Alloy 617","Plate",314626
6798,"CapPass",176.32,-171.2,"Trend",1.030,40572.20,40575.17,6798,"B-3","Alloy 617","Plate",314626
6799,"CapPass",176.40,-173.2,"Trend",1.019,40578.17,40581.12,6799,"B-3","Alloy 617","Plate",314626
6800,"CapPass",176.47,-170.7,"Trend",1.034,40584.14,40587.09,6800,"B-3","Alloy 617","Plate",314626
6801,"CapPass",176.29,-170.2,"Trend",1.036,40590.11,40593.06,6801,"B-3","Alloy 617","Plate",314626
6802,"CapPass",176.35,-170.4,"Trend",1.035,40596.07,40599.03,6802,"B-3","Alloy 617","Plate",314626
6803,"CapPass",176.95,-162.6,"Trend",1.088,40602.03,40604.70,6803,"B-3","Alloy 617","Plate",314626
6804,"CapPass",174.12,-170.8,"Trend",1.019,40607.95,40610.97,6804,"B-3","Alloy 617","Plate",314626
6805,"CapPass",173.53,-172.6,"Trend",1.006,40613.97,40616.93,6805,"B-3","Alloy 617","Plate",314626
6806,"CapPass",172.16,-173.1,"Trend",0.995,40619.93,40622.90,6806,"B-3","Alloy 617","Plate",314626
6807,"CapPass",174.46,-172.7,"Trend",1.010,40625.92,40628.89,6807,"B-3","Alloy 617","Plate",314626
6808,"CapPass",175.53,-171.2,"Trend",1.025,40631.89,40634.86,6808,"B-3","Alloy 617","Plate",314626
6809,"CapPass",176.83,-171.5,"Trend",1.031,40637.86,40640.81,6809,"B-3","Alloy 617","Plate",314626
6810,"CapPass",176.05,-172.2,"Trend",1.022,40643.82,40646.78,6810,"B-3","Alloy 617","Plate",314626
6811,"CapPass",175.91,-170.9,"Trend",1.029,40649.76,40652.76,6811,"B-3","Alloy 617","Plate",314626
6812,"CapPass",176.07,-170.0,"Trend",1.036,40655.75,40658.73,6812,"B-3","Alloy 617","Plate",314626
6813,"CapPass",176.54,-168.9,"Trend",1.045,40661.72,40664.68,6813,"B-3","Alloy 617","Plate",314626
6814,"CapPass",174.44,-170.6,"Trend",1.023,40667.70,40670.67,6814,"B-3","Alloy 617","Plate",314626
6815,"CapPass",174.10,-173.3,"Trend",1.005,40673.67,40676.64,6815,"B-3","Alloy 617","Plate",314626
6816,"CapPass",176.71,-171.6,"Trend",1.030,40679.64,40682.62,6816,"B-3","Alloy 617","Plate",314626
6817,"CapPass",176.07,-170.1,"Trend",1.035,40685.61,40688.57,6817,"B-3","Alloy 617","Plate",314626
6818,"CapPass",175.90,-170.6,"Trend",1.031,40691.59,40694.54,6818,"B-3","Alloy 617","Plate",314626
6819,"CapPass",176.53,-158.6,"Trend",1.113,40697.53,40700.17,6819,"B-3","Alloy 617","Plate",314626
6820,"CapPass",175.39,-171.4,"Trend",1.023,40703.53,40706.48,6820,"B-3","Alloy 617","Plate",314626
6821,"CapPass",175.06,-171.3,"Trend",1.022,40709.50,40712.45,6821,"B-3","Alloy 617","Plate",314626
6822,"CapPass",176.40,-171.1,"Trend",1.031,40715.45,40718.42,6822,"B-3","Alloy 617","Plate",314626
6823,"CapPass",175.00,-170.9,"Trend",1.024,40721.42,40724.40,6823,"B-3","Alloy 617","Plate",314626
6824,"CapPass",173.00,-172.0,"Trend",1.006,40727.40,40730.37,6824,"B-3","Alloy 617","Plate",314626
6825,"CapPass",175.14,-170.4,"Trend",1.028,40733.37,40736.36,6825,"B-3","Alloy 617","Plate",314626
6826,"CapPass",175.73,-172.0,"Trend",1.021,40739.32,40742.31,6826,"B-3","Alloy 617","Plate",314626
6827,"CapPass",175.59,-168.7,"Trend",1.041,40745.29,40748.26,6827,"B-3","Alloy 617","Plate",314626
6828,"CapPass",174.71,-162.9,"Trend",1.072,40751.23,40754.03,6828,"B-3","Alloy 617","Plate",314626
6829,"CapPass",175.02,-164.8,"Trend",1.062,40757.18,40760.18,6829,"B-3","Alloy 617","Plate",314626
6830,"CapPass",174.59,-168.4,"Trend",1.037,40763.20,40766.17,6830,"B-3","Alloy 617","Plate",314626
6831,"CapPass",174.01,-169.6,"Trend",1.026,40769.20,40772.14,6831,"B-3","Alloy 617","Plate",314626
6832,"CapPass",176.93,-170.4,"Trend",1.039,40775.17,40778.12,6832,"B-3","Alloy 617","Plate",314626
6833,"CapPass",174.58,-170.4,"Trend",1.025,40781.11,40784.09,6833,"B-3","Alloy 617","Plate",314626
6834,"CapPass",174.49,-171.1,"Trend",1.020,40787.06,40790.04,6834,"B-3","Alloy 617","Plate",314626
6835,"CapPass",173.91,-169.4,"Trend",1.026,40793.06,40796.01,6835,"B-3","Alloy 617","Plate",314626
6836,"CapPass",176.30,-167.5,"Trend",1.053,40799.00,40802.00,6836,"B-3","Alloy 617","Plate",314626
6837,"CapPass",173.62,-170.0,"Trend",1.021,40804.98,40807.93,6837,"B-3","Alloy 617","Plate",314626
6838,"CapPass",175.35,-169.4,"Trend",1.035,40810.97,40813.95,6838,"B-3","Alloy 617","Plate",314626
6839,"CapPass",175.96,-169.4,"Trend",1.039,40816.93,40819.90,6839,"B-3","Alloy 617","Plate",314626
6840,"CapPass",174.92,-169.2,"Trend",1.034,40822.92,40825.87,6840,"B-3","Alloy 617","Plate",314626
6841,"CapPass",175.40,-170.5,"Trend",1.029,40828.86,40831.86,6841,"B-3","Alloy 617","Plate",314626
6842,"CapPass",176.02,-162.1,"Trend",1.086,40834.81,40837.45,6842,"B-3","Alloy 617","Plate",314626
6843,"CapPass",174.89,-170.2,"Trend",1.027,40840.81,40843.79,6843,"B-3","Alloy 617","Plate",314626
6844,"CapPass",175.41,-169.7,"Trend",1.034,40846.79,40849.76,6844,"B-3","Alloy 617","Plate",314626
6845,"CapPass",176.21,-162.8,"Trend",1.082,40852.72,40855.40,6845,"B-3","Alloy 617","Plate",314626
6846,"CapPass",174.72,-169.1,"Trend",1.033,40858.72,40861.70,6846,"B-3","Alloy 617","Plate",314626
6847,"CapPass",175.85,-170.0,"Trend",1.034,40864.70,40867.67,6847,"B-3","Alloy 617","Plate",314626
6848,"CapPass",174.91,-170.1,"Trend",1.029,40870.68,40873.64,6848,"B-3","Alloy 617","Plate",314626
6849,"CapPass",177.18,-170.2,"Trend",1.041,40876.64,40879.62,6849,"B-3","Alloy 617","Plate",314626
6850,"CapPass",177.40,-169.8,"Trend",1.045,40882.61,40885.57,6850,"B-3","Alloy 617","Plate",314626
6851,"CapPass",174.80,-171.2,"Trend",1.021,40888.57,40891.56,6851,"B-3","Alloy 617","Plate",314626
6852,"CapPass",177.31,-170.7,"Trend",1.039,40894.54,40897.51,6852,"B-3","Alloy 617","Plate",314626
6853,"CapPass",176.73,-162.2,"Trend",1.090,40900.48,40903.23,6853,"B-3","Alloy 617","Plate",314626
6854,"CapPass",173.82,-169.4,"Trend",1.026,40906.50,40909.47,6854,"B-3","Alloy 617","Plate",314626
6855,"CapPass",177.90,-162.6,"Trend",1.094,40912.45,40915.43,6855,"B-3","Alloy 617","Plate",314626
6856,"CapPass",174.48,-169.3,"Trend",1.031,40918.39,40921.39,6856,"B-3","Alloy 617","Plate",314626
6857,"CapPass",172.13,-172.7,"Trend",0.997,40924.40,40927.37,6857,"B-3","Alloy 617","Plate",314626
6858,"CapPass",174.94,-170.5,"Trend",1.026,40930.37,40933.34,6858,"B-3","Alloy 617","Plate",314626
6859,"CapPass",175.08,-170.9,"Trend",1.025,40936.34,40939.31,6859,"B-3","Alloy 617","Plate",314626
6860,"CapPass",175.11,-172.3,"Trend",1.016,40942.32,40945.28,6860,"B-3","Alloy 617","Plate",314626
6861,"CapPass",175.79,-170.3,"Trend",1.032,40948.29,40951.25,6861,"B-3","Alloy 617","Plate",314626
6862,"CapPass",175.44,-172.6,"Trend",1.016,40954.26,40957.23,6862,"B-3","Alloy 617","Plate",314626
6863,"CapPass",174.05,-171.5,"Trend",1.015,40960.22,40963.20,6863,"B-3","Alloy 617","Plate",314626
6864,"CapPass",172.34,-173.7,"Trend",0.992,40966.20,40969.14,6864,"B-3","Alloy 617","Plate",314626
6865,"CapPass",166.91,-168.3,"Trend",0.992,40971.86,40975.12,6865,"B-3","Alloy 617","Plate",314626
6866,"CapPass",176.39,-169.2,"Trend",1.042,40978.12,40981.09,6866,"B-3","Alloy 617","Plate",314626
6867,"CapPass",177.49,-163.2,"Trend",1.088,40984.07,40986.76,6867,"B-3","Alloy 617","Plate",314626
6868,"CapPass",174.41,-168.1,"Trend",1.038,40990.06,40993.03,6868,"B-3","Alloy 617","Plate",314626
6869,"CapPass",177.01,-163.7,"Trend",1.081,40996.01,40998.75,6869,"B-3","Alloy 617","Plate",314626
6870,"CapPass",173.67,-168.4,"Trend",1.031,41002.00,41004.97,6870,"B-3","Alloy 617","Plate",314626
6871,"CapPass",176.77,-163.4,"Trend",1.082,41007.95,41010.75,6871,"B-3","Alloy 617","Plate",314626
6872,"CapPass",174.53,-168.1,"Trend",1.039,41013.92,41016.89,6872,"B-3","Alloy 617","Plate",314626
6873,"CapPass",175.24,-170.2,"Trend",1.029,41019.90,41022.89,6873,"B-3","Alloy 617","Plate",314626
6874,"CapPass",175.99,-168.7,"Trend",1.043,41025.89,41028.86,6874,"B-3","Alloy 617","Plate",314626
6875,"CapPass",176.41,-172.0,"Trend",1.026,41031.86,41034.82,6875,"B-3","Alloy 617","Plate",314626
6876,"CapPass",174.52,-169.8,"Trend",1.028,41037.82,41040.81,6876,"B-3","Alloy 617","Plate",314626
6877,"CapPass",177.77,-169.7,"Trend",1.048,41043.78,41046.76,6877,"B-3","Alloy 617","Plate",314626
6878,"CapPass",177.06,-171.5,"Trend",1.032,41049.76,41052.72,6878,"B-3","Alloy 617","Plate",314626
6879,"CapPass",175.16,-171.3,"Trend",1.023,41055.73,41058.70,6879,"B-3","Alloy 617","Plate",314626
6880,"CapPass",173.05,-172.8,"Trend",1.002,41061.72,41064.64,6880,"B-3","Alloy 617","Plate",314626
6881,"CapPass",168.92,-169.0,"Trend",0.999,41067.47,41070.64,6881,"B-3","Alloy 617","Plate",314626
6882,"CapPass",171.93,-171.8,"Trend",1.000,41073.65,41076.61,6882,"B-3","Alloy 617","Plate",314626
6883,"CapPass",173.52,-172.3,"Trend",1.007,41079.61,41082.57,6883,"B-3","Alloy 617","Plate",314626
6884,"CapPass",175.26,-171.9,"Trend",1.019,41085.57,41088.54,6884,"B-3","Alloy 617","Plate",314626
6885,"CapPass",175.95,-170.0,"Trend",1.035,41091.56,41094.53,6885,"B-3","Alloy 617","Plate",314626
6886,"CapPass",178.23,-166.4,"Trend",1.071,41097.50,41100.47,6886,"B-3","Alloy 617","Plate",314626
6887,"CapPass",174.08,-170.9,"Trend",1.019,41103.45,41106.45,6887,"B-3","Alloy 617","Plate",314626
6888,"CapPass",173.65,-170.0,"Trend",1.021,41109.47,41112.43,6888,"B-3","Alloy 617","Plate",314626
6889,"CapPass",173.40,-173.7,"Trend",0.998,41115.45,41118.39,6889,"B-3","Alloy 617","Plate",314626
6890,"CapPass",173.44,-169.2,"Trend",1.025,41121.39,41124.36,6890,"B-3","Alloy 617","Plate",314626
6891,"CapPass",176.25,-168.1,"Trend",1.048,41127.34,41130.28,6891,"B-3","Alloy 617","Plate",314626
6892,"CapPass",174.97,-167.9,"Trend",1.042,41133.32,41136.26,6892,"B-3","Alloy 617","Plate",314626
6893,"CapPass",175.63,-170.0,"Trend",1.033,41139.31,41142.28,6893,"B-3","Alloy 617","Plate",314626
6894,"CapPass",175.80,-170.7,"Trend",1.030,41145.28,41148.25,6894,"B-3","Alloy 617","Plate",314626
6895,"CapPass",175.58,-169.9,"Trend",1.034,41151.25,41154.23,6895,"B-3","Alloy 617","Plate",314626
6896,"CapPass",176.13,-171.7,"Trend",1.026,41157.22,41160.17,6896,"B-3","Alloy 617","Plate",314626
6897,"CapPass",173.88,-171.6,"Trend",1.013,41163.20,41166.15,6897,"B-3","Alloy 617","Plate",314626
6898,"CapPass",174.68,-170.2,"Trend",1.026,41169.17,41172.12,6898,"B-3","Alloy 617","Plate",314626
6899,"CapPass",175.65,-159.2,"Trend",1.103,41175.06,41177.75,6899,"B-3","Alloy 617","Plate",314626
6900,"CapPass",176.86,-170.5,"Trend",1.037,41181.07,41184.04,6900,"B-3","Alloy 617","Plate",314626
6901,"CapPass",172.49,-172.2,"Trend",1.001,41187.06,41190.01,6901,"B-3","Alloy 617","Plate",314626
6902,"CapPass",171.67,-172.3,"Trend",0.996,41193.04,41196.01,6902,"B-3","Alloy 617","Plate",314626
6903,"CapPass",175.76,-172.7,"Trend",1.017,41199.01,41201.93,6903,"B-3","Alloy 617","Plate",314626
6904,"CapPass",167.84,-169.9,"Trend",0.988,41204.65,41207.93,6904,"B-3","Alloy 617","Plate",314626
6905,"CapPass",172.70,-170.6,"Trend",1.012,41210.95,41213.90,6905,"B-3","Alloy 617","Plate",314626
6906,"CapPass",174.64,-170.2,"Trend",1.026,41216.92,41219.89,6906,"B-3","Alloy 617","Plate",314626
6907,"CapPass",174.13,-171.9,"Trend",1.013,41222.87,41225.86,6907,"B-3","Alloy 617","Plate",314626
6908,"CapPass",177.59,-166.1,"Trend",1.069,41228.84,41231.81,6908,"B-3","Alloy 617","Plate",314626
6909,"CapPass",177.64,-167.2,"Trend",1.063,41234.81,41237.78,6909,"B-3","Alloy 617","Plate",314626
6910,"CapPass",175.29,-169.3,"Trend",1.035,41240.78,41243.76,6910,"B-3","Alloy 617","Plate",314626
6911,"CapPass",175.20,-169.1,"Trend",1.036,41246.76,41249.72,6911,"B-3","Alloy 617","Plate",314626
6912,"CapPass",176.37,-168.5,"Trend",1.047,41252.73,41255.68,6912,"B-3","Alloy 617","Plate",314626
6913,"CapPass",176.83,-168.8,"Trend",1.048,41258.70,41261.65,6913,"B-3","Alloy 617","Plate",314626
6914,"CapPass",175.34,-169.2,"Trend",1.036,41264.65,41267.64,6914,"B-3","Alloy 617","Plate",314626
6915,"CapPass",176.90,-170.8,"Trend",1.036,41270.65,41273.61,6915,"B-3","Alloy 617","Plate",314626
6916,"CapPass",174.24,-171.1,"Trend",1.018,41276.61,41279.57,6916,"B-3","Alloy 617","Plate",314626
6917,"CapPass",176.78,-168.9,"Trend",1.047,41282.56,41285.56,6917,"B-3","Alloy 617","Plate",314626
6918,"CapPass",175.97,-163.8,"Trend",1.075,41288.54,41291.39,6918,"B-3","Alloy 617","Plate",314626
6919,"CapPass",174.90,-166.6,"Trend",1.050,41294.45,41297.31,6919,"B-3","Alloy 617","Plate",314626
6920,"CapPass",174.97,-168.4,"Trend",1.039,41300.40,41303.43,6920,"B-3","Alloy 617","Plate",314626
6921,"CapPass",174.07,-169.5,"Trend",1.027,41306.45,41309.42,6921,"B-3","Alloy 617","Plate",314626
6922,"CapPass",177.33,-169.2,"Trend",1.048,41312.43,41315.39,6922,"B-3","Alloy 617","Plate",314626
6923,"CapPass",174.83,-169.0,"Trend",1.035,41318.39,41321.36,6923,"B-3","Alloy 617","Plate",314626
6924,"CapPass",173.94,-170.5,"Trend",1.020,41324.36,41327.34,6924,"B-3","Alloy 617","Plate",314626
6925,"CapPass",175.58,-169.1,"Trend",1.038,41330.34,41333.31,6925,"B-3","Alloy 617","Plate",314626
