Repository: js-molina/fatigue-A617

File: data/950C/Strain rate 0.001/0.30% strain/HTM_A20_PeakStress_F12.csv (part 17 of 18)
"Cycle","Data State","Max Stress Mpa","Min Stress Mpa","Qual State","Stress Ratio","Time Max Stress Sec","Time Min Stress Sec","Count","Sample","Alloy","Material_Form","Heat"
6457,"CapPass",157.83,-160.7,"Trend",0.982,38769.38,38772.38,6457,"F-12","Alloy 617","Plate",314626
6458,"CapPass",157.63,-160.6,"Trend",0.982,38775.38,38778.39,6458,"F-12","Alloy 617","Plate",314626
6459,"CapPass",156.99,-160.8,"Trend",0.977,38781.39,38784.39,6459,"F-12","Alloy 617","Plate",314626
6460,"CapPass",157.68,-160.8,"Trend",0.980,38787.40,38790.40,6460,"F-12","Alloy 617","Plate",314626
6461,"CapPass",157.64,-160.6,"Trend",0.982,38793.40,38796.40,6461,"F-12","Alloy 617","Plate",314626
6462,"CapPass",158.57,-160.6,"Trend",0.987,38799.40,38802.41,6462,"F-12","Alloy 617","Plate",314626
6463,"CapPass",157.76,-160.6,"Trend",0.982,38805.41,38808.42,6463,"F-12","Alloy 617","Plate",314626
6464,"CapPass",157.52,-160.1,"Trend",0.984,38811.42,38814.42,6464,"F-12","Alloy 617","Plate",314626
6465,"CapPass",157.69,-160.9,"Trend",0.980,38817.42,38820.43,6465,"F-12","Alloy 617","Plate",314626
6466,"CapPass",156.97,-161.2,"Trend",0.974,38823.43,38826.44,6466,"F-12","Alloy 617","Plate",314626
6467,"CapPass",157.39,-160.8,"Trend",0.979,38829.44,38832.44,6467,"F-12","Alloy 617","Plate",314626
6468,"CapPass",158.07,-160.6,"Trend",0.984,38835.44,38838.45,6468,"F-12","Alloy 617","Plate",314626
6469,"CapPass",158.20,-160.5,"Trend",0.986,38841.45,38844.44,6469,"F-12","Alloy 617","Plate",314626
6470,"CapPass",156.95,-159.5,"Trend",0.984,38847.46,38850.45,6470,"F-12","Alloy 617","Plate",314626
6471,"CapPass",157.26,-160.0,"Trend",0.983,38853.46,38856.46,6471,"F-12","Alloy 617","Plate",314626
6472,"CapPass",157.46,-160.2,"Trend",0.983,38859.47,38862.47,6472,"F-12","Alloy 617","Plate",314626
6473,"CapPass",157.27,-160.3,"Trend",0.981,38865.47,38868.48,6473,"F-12","Alloy 617","Plate",314626
6474,"CapPass",157.01,-161.0,"Trend",0.975,38871.48,38874.48,6474,"F-12","Alloy 617","Plate",314626
6475,"CapPass",156.17,-160.9,"Trend",0.970,38877.49,38880.48,6475,"F-12","Alloy 617","Plate",314626
6476,"CapPass",156.89,-160.6,"Trend",0.977,38883.49,38886.49,6476,"F-12","Alloy 617","Plate",314626
6477,"CapPass",156.90,-160.7,"Trend",0.977,38889.50,38892.49,6477,"F-12","Alloy 617","Plate",314626
6478,"CapPass",157.16,-160.8,"Trend",0.977,38895.51,38898.51,6478,"F-12","Alloy 617","Plate",314626
6479,"CapPass",157.00,-161.0,"Trend",0.975,38901.51,38904.51,6479,"F-12","Alloy 617","Plate",314626
6480,"CapPass",157.61,-160.2,"Trend",0.984,38907.51,38910.52,6480,"F-12","Alloy 617","Plate",314626
6481,"CapPass",157.46,-160.7,"Trend",0.980,38913.52,38916.52,6481,"F-12","Alloy 617","Plate",314626
6482,"CapPass",156.93,-160.8,"Trend",0.976,38919.53,38922.53,6482,"F-12","Alloy 617","Plate",314626
6483,"CapPass",157.65,-160.4,"Trend",0.983,38925.53,38928.54,6483,"F-12","Alloy 617","Plate",314626
6484,"CapPass",158.12,-160.7,"Trend",0.984,38931.53,38934.54,6484,"F-12","Alloy 617","Plate",314626
6485,"CapPass",157.25,-160.0,"Trend",0.983,38937.54,38940.55,6485,"F-12","Alloy 617","Plate",314626
6486,"CapPass",157.27,-161.5,"Trend",0.974,38943.55,38946.55,6486,"F-12","Alloy 617","Plate",314626
6487,"CapPass",157.01,-161.6,"Trend",0.972,38949.56,38952.56,6487,"F-12","Alloy 617","Plate",314626
6488,"CapPass",156.97,-161.5,"Trend",0.972,38955.56,38958.57,6488,"F-12","Alloy 617","Plate",314626
6489,"CapPass",157.09,-161.7,"Trend",0.971,38961.57,38964.58,6489,"F-12","Alloy 617","Plate",314626
6490,"CapPass",157.96,-161.5,"Trend",0.978,38967.58,38970.58,6490,"F-12","Alloy 617","Plate",314626
6491,"CapPass",158.13,-161.5,"Trend",0.979,38973.58,38976.59,6491,"F-12","Alloy 617","Plate",314626
6492,"CapPass",157.71,-161.3,"Trend",0.978,38979.59,38982.59,6492,"F-12","Alloy 617","Plate",314626
6493,"CapPass",157.67,-161.1,"Trend",0.979,38985.58,38988.59,6493,"F-12","Alloy 617","Plate",314626
6494,"CapPass",157.40,-160.4,"Trend",0.982,38991.60,38994.60,6494,"F-12","Alloy 617","Plate",314626
6495,"CapPass",157.27,-160.5,"Trend",0.980,38997.60,39000.60,6495,"F-12","Alloy 617","Plate",314626
6496,"CapPass",156.97,-160.9,"Trend",0.976,39003.60,39006.61,6496,"F-12","Alloy 617","Plate",314626
6497,"CapPass",157.50,-160.5,"Trend",0.981,39009.61,39012.62,6497,"F-12","Alloy 617","Plate",314626
6498,"CapPass",156.86,-160.8,"Trend",0.976,39015.62,39018.62,6498,"F-12","Alloy 617","Plate",314626
6499,"CapPass",157.82,-160.9,"Trend",0.981,39021.62,39024.63,6499,"F-12","Alloy 617","Plate",314626
6500,"CapPass",156.87,-160.1,"Trend",0.980,39027.63,39030.63,6500,"F-12","Alloy 617","Plate",314626
6501,"CapPass",157.39,-161.2,"Trend",0.976,39033.63,39036.64,6501,"F-12","Alloy 617","Plate",314626
6502,"CapPass",156.68,-160.6,"Trend",0.975,39039.64,39042.65,6502,"F-12","Alloy 617","Plate",314626
6503,"CapPass",157.28,-160.4,"Trend",0.980,39045.65,39048.65,6503,"F-12","Alloy 617","Plate",314626
6504,"CapPass",156.89,-160.6,"Trend",0.977,39051.65,39054.66,6504,"F-12","Alloy 617","Plate",314626
6505,"CapPass",157.15,-160.4,"Trend",0.980,39057.66,39060.66,6505,"F-12","Alloy 617","Plate",314626
6506,"CapPass",156.93,-160.2,"Trend",0.980,39063.67,39066.67,6506,"F-12","Alloy 617","Plate",314626
6507,"CapPass",157.55,-160.2,"Trend",0.983,39069.67,39072.67,6507,"F-12","Alloy 617","Plate",314626
6508,"CapPass",157.47,-159.7,"Trend",0.986,39075.68,39078.68,6508,"F-12","Alloy 617","Plate",314626
6509,"CapPass",157.44,-161.1,"Trend",0.977,39081.68,39084.69,6509,"F-12","Alloy 617","Plate",314626
6510,"CapPass",156.90,-160.1,"Trend",0.980,39087.69,39090.69,6510,"F-12","Alloy 617","Plate",314626
6511,"CapPass",157.17,-160.1,"Trend",0.982,39093.69,39096.70,6511,"F-12","Alloy 617","Plate",314626
6512,"CapPass",156.94,-160.2,"Trend",0.980,39099.70,39102.71,6512,"F-12","Alloy 617","Plate",314626
6513,"CapPass",156.57,-158.7,"Trend",0.987,39105.70,39108.71,6513,"F-12","Alloy 617","Plate",314626
6514,"CapPass",156.76,-160.2,"Trend",0.979,39111.71,39114.71,6514,"F-12","Alloy 617","Plate",314626
6515,"CapPass",156.97,-160.6,"Trend",0.977,39117.72,39120.72,6515,"F-12","Alloy 617","Plate",314626
6516,"CapPass",157.17,-160.4,"Trend",0.980,39123.73,39126.73,6516,"F-12","Alloy 617","Plate",314626
6517,"CapPass",156.68,-159.5,"Trend",0.982,39129.73,39132.73,6517,"F-12","Alloy 617","Plate",314626
6518,"CapPass",157.13,-159.9,"Trend",0.983,39135.74,39138.73,6518,"F-12","Alloy 617","Plate",314626
6519,"CapPass",157.18,-160.3,"Trend",0.981,39141.74,39144.74,6519,"F-12","Alloy 617","Plate",314626
6520,"CapPass",157.77,-160.1,"Trend",0.986,39147.75,39150.75,6520,"F-12","Alloy 617","Plate",314626
6521,"CapPass",157.32,-159.6,"Trend",0.986,39153.76,39156.76,6521,"F-12","Alloy 617","Plate",314626
6522,"CapPass",157.43,-160.2,"Trend",0.983,39159.76,39162.76,6522,"F-12","Alloy 617","Plate",314626
6523,"CapPass",156.67,-160.6,"Trend",0.976,39165.76,39168.77,6523,"F-12","Alloy 617","Plate",314626
6524,"CapPass",156.56,-160.8,"Trend",0.974,39171.77,39174.78,6524,"F-12","Alloy 617","Plate",314626
6525,"CapPass",157.26,-160.2,"Trend",0.982,39177.78,39180.78,6525,"F-12","Alloy 617","Plate",314626
6526,"CapPass",157.76,-160.2,"Trend",0.985,39183.78,39186.79,6526,"F-12","Alloy 617","Plate",314626
6527,"CapPass",157.49,-159.9,"Trend",0.985,39189.79,39192.79,6527,"F-12","Alloy 617","Plate",314626
6528,"CapPass",157.34,-159.7,"Trend",0.985,39195.80,39198.80,6528,"F-12","Alloy 617","Plate",314626
6529,"CapPass",157.79,-159.4,"Trend",0.990,39201.80,39204.80,6529,"F-12","Alloy 617","Plate",314626
6530,"CapPass",158.04,-159.8,"Trend",0.989,39207.81,39210.81,6530,"F-12","Alloy 617","Plate",314626
6531,"CapPass",157.25,-160.1,"Trend",0.982,39213.81,39216.82,6531,"F-12","Alloy 617","Plate",314626
6532,"CapPass",157.89,-159.9,"Trend",0.987,39219.82,39222.82,6532,"F-12","Alloy 617","Plate",314626
6533,"CapPass",157.23,-159.8,"Trend",0.984,39225.82,39228.83,6533,"F-12","Alloy 617","Plate",314626
6534,"CapPass",157.26,-159.2,"Trend",0.988,39231.83,39234.83,6534,"F-12","Alloy 617","Plate",314626
6535,"CapPass",157.52,-160.0,"Trend",0.985,39237.83,39240.84,6535,"F-12","Alloy 617","Plate",314626
6536,"CapPass",156.95,-159.6,"Trend",0.984,39243.84,39246.85,6536,"F-12","Alloy 617","Plate",314626
6537,"CapPass",157.53,-160.2,"Trend",0.983,39249.84,39252.85,6537,"F-12","Alloy 617","Plate",314626
6538,"CapPass",157.57,-159.8,"Trend",0.986,39255.86,39258.86,6538,"F-12","Alloy 617","Plate",314626
6539,"CapPass",157.88,-160.1,"Trend",0.986,39261.86,39264.87,6539,"F-12","Alloy 617","Plate",314626
6540,"CapPass",158.36,-160.4,"Trend",0.988,39267.87,39270.87,6540,"F-12","Alloy 617","Plate",314626
6541,"CapPass",157.60,-157.0,"Trend",1.004,39273.86,39276.87,6541,"F-12","Alloy 617","Plate",314626
6542,"CapPass",157.09,-159.5,"Trend",0.985,39279.87,39282.88,6542,"F-12","Alloy 617","Plate",314626
6543,"CapPass",156.95,-160.2,"Trend",0.980,39285.88,39288.88,6543,"F-12","Alloy 617","Plate",314626
6544,"CapPass",156.27,-160.2,"Trend",0.976,39291.89,39294.89,6544,"F-12","Alloy 617","Plate",314626
6545,"CapPass",157.10,-159.5,"Trend",0.985,39297.90,39300.90,6545,"F-12","Alloy 617","Plate",314626
6546,"CapPass",156.90,-159.9,"Trend",0.981,39303.90,39306.90,6546,"F-12","Alloy 617","Plate",314626
6547,"CapPass",156.63,-160.1,"Trend",0.978,39309.91,39312.90,6547,"F-12","Alloy 617","Plate",314626
6548,"CapPass",156.78,-159.9,"Trend",0.981,39315.91,39318.91,6548,"F-12","Alloy 617","Plate",314626
6549,"CapPass",156.47,-159.8,"Trend",0.979,39321.92,39324.92,6549,"F-12","Alloy 617","Plate",314626
6550,"CapPass",157.41,-159.8,"Trend",0.985,39327.92,39330.92,6550,"F-12","Alloy 617","Plate",314626
6551,"CapPass",157.07,-159.8,"Trend",0.983,39333.93,39336.93,6551,"F-12","Alloy 617","Plate",314626
6552,"CapPass",156.51,-160.4,"Trend",0.976,39339.94,39342.94,6552,"F-12","Alloy 617","Plate",314626
6553,"CapPass",156.29,-160.1,"Trend",0.976,39345.94,39348.95,6553,"F-12","Alloy 617","Plate",314626
6554,"CapPass",157.06,-160.1,"Trend",0.981,39351.95,39354.95,6554,"F-12","Alloy 617","Plate",314626
6555,"CapPass",156.87,-159.9,"Trend",0.981,39357.96,39360.96,6555,"F-12","Alloy 617","Plate",314626
6556,"CapPass",157.47,-159.6,"Trend",0.987,39363.96,39366.96,6556,"F-12","Alloy 617","Plate",314626
6557,"CapPass",157.52,-160.6,"Trend",0.981,39369.96,39372.97,6557,"F-12","Alloy 617","Plate",314626
6558,"CapPass",156.75,-160.0,"Trend",0.980,39375.97,39378.98,6558,"F-12","Alloy 617","Plate",314626
6559,"CapPass",156.86,-159.9,"Trend",0.981,39381.98,39384.98,6559,"F-12","Alloy 617","Plate",314626
6560,"CapPass",156.52,-159.5,"Trend",0.981,39387.99,39390.98,6560,"F-12","Alloy 617","Plate",314626
6561,"CapPass",156.59,-159.3,"Trend",0.983,39393.99,39396.99,6561,"F-12","Alloy 617","Plate",314626
6562,"CapPass",156.38,-159.9,"Trend",0.978,39399.99,39402.99,6562,"F-12","Alloy 617","Plate",314626
6563,"CapPass",156.86,-159.5,"Trend",0.983,39406.00,39409.01,6563,"F-12","Alloy 617","Plate",314626
6564,"CapPass",156.26,-159.4,"Trend",0.980,39412.01,39415.01,6564,"F-12","Alloy 617","Plate",314626
6565,"CapPass",156.65,-160.3,"Trend",0.977,39418.01,39421.02,6565,"F-12","Alloy 617","Plate",314626
6566,"CapPass",156.33,-159.8,"Trend",0.979,39424.02,39427.02,6566,"F-12","Alloy 617","Plate",314626
6567,"CapPass",156.44,-159.9,"Trend",0.978,39430.03,39433.03,6567,"F-12","Alloy 617","Plate",314626
6568,"CapPass",157.31,-159.9,"Trend",0.984,39436.03,39439.03,6568,"F-12","Alloy 617","Plate",314626
6569,"CapPass",156.54,-159.5,"Trend",0.981,39442.03,39445.04,6569,"F-12","Alloy 617","Plate",314626
6570,"CapPass",156.51,-159.9,"Trend",0.979,39448.04,39451.05,6570,"F-12","Alloy 617","Plate",314626
6571,"CapPass",156.08,-159.9,"Trend",0.976,39454.05,39457.05,6571,"F-12","Alloy 617","Plate",314626
6572,"CapPass",155.80,-160.0,"Trend",0.974,39460.06,39463.05,6572,"F-12","Alloy 617","Plate",314626
6573,"CapPass",155.92,-160.0,"Trend",0.975,39466.06,39469.06,6573,"F-12","Alloy 617","Plate",314626
6574,"CapPass",155.87,-159.7,"Trend",0.976,39472.06,39475.07,6574,"F-12","Alloy 617","Plate",314626
6575,"CapPass",156.53,-159.0,"Trend",0.984,39478.07,39481.07,6575,"F-12","Alloy 617","Plate",314626
6576,"CapPass",156.20,-159.1,"Trend",0.982,39484.08,39487.08,6576,"F-12","Alloy 617","Plate",314626
6577,"CapPass",156.36,-159.3,"Trend",0.982,39490.08,39493.08,6577,"F-12","Alloy 617","Plate",314626
6578,"CapPass",155.61,-159.3,"Trend",0.977,39496.09,39499.09,6578,"F-12","Alloy 617","Plate",314626
6579,"CapPass",155.89,-159.4,"Trend",0.978,39502.10,39505.10,6579,"F-12","Alloy 617","Plate",314626
6580,"CapPass",155.94,-159.7,"Trend",0.977,39508.10,39511.10,6580,"F-12","Alloy 617","Plate",314626
6581,"CapPass",155.27,-159.8,"Trend",0.972,39514.11,39517.11,6581,"F-12","Alloy 617","Plate",314626
6582,"CapPass",156.11,-160.0,"Trend",0.976,39520.12,39523.12,6582,"F-12","Alloy 617","Plate",314626
6583,"CapPass",156.70,-160.6,"Trend",0.976,39526.12,39529.12,6583,"F-12","Alloy 617","Plate",314626
6584,"CapPass",156.05,-160.7,"Trend",0.971,39532.13,39535.13,6584,"F-12","Alloy 617","Plate",314626
6585,"CapPass",157.38,-160.4,"Trend",0.981,39538.12,39541.13,6585,"F-12","Alloy 617","Plate",314626
6586,"CapPass",157.23,-160.2,"Trend",0.981,39544.14,39547.15,6586,"F-12","Alloy 617","Plate",314626
6587,"CapPass",156.42,-160.9,"Trend",0.972,39550.14,39553.15,6587,"F-12","Alloy 617","Plate",314626
6588,"CapPass",155.58,-160.6,"Trend",0.969,39556.15,39559.15,6588,"F-12","Alloy 617","Plate",314626
6589,"CapPass",156.42,-159.0,"Trend",0.984,39562.15,39565.16,6589,"F-12","Alloy 617","Plate",314626
6590,"CapPass",155.80,-160.0,"Trend",0.974,39568.16,39571.16,6590,"F-12","Alloy 617","Plate",314626
6591,"CapPass",155.93,-160.4,"Trend",0.972,39574.16,39577.17,6591,"F-12","Alloy 617","Plate",314626
6592,"CapPass",155.98,-159.6,"Trend",0.977,39580.17,39583.17,6592,"F-12","Alloy 617","Plate",314626
6593,"CapPass",155.21,-159.3,"Trend",0.974,39586.18,39589.18,6593,"F-12","Alloy 617","Plate",314626
6594,"CapPass",156.36,-159.8,"Trend",0.978,39592.18,39595.19,6594,"F-12","Alloy 617","Plate",314626
6595,"CapPass",154.98,-159.4,"Trend",0.972,39598.19,39601.19,6595,"F-12","Alloy 617","Plate",314626
6596,"CapPass",155.82,-159.6,"Trend",0.976,39604.19,39607.19,6596,"F-12","Alloy 617","Plate",314626
6597,"CapPass",155.55,-159.4,"Trend",0.976,39610.20,39613.20,6597,"F-12","Alloy 617","Plate",314626
6598,"CapPass",155.15,-159.0,"Trend",0.976,39616.21,39619.21,6598,"F-12","Alloy 617","Plate",314626
6599,"CapPass",155.79,-159.4,"Trend",0.977,39622.21,39625.22,6599,"F-12","Alloy 617","Plate",314626
6600,"CapPass",155.72,-159.5,"Trend",0.976,39628.22,39631.23,6600,"F-12","Alloy 617","Plate",314626
6601,"CapPass",155.66,-159.2,"Trend",0.978,39634.22,39637.23,6601,"F-12","Alloy 617","Plate",314626
6602,"CapPass",155.63,-159.5,"Trend",0.976,39640.23,39643.24,6602,"F-12","Alloy 617","Plate",314626
6603,"CapPass",155.02,-159.8,"Trend",0.970,39646.24,39649.24,6603,"F-12","Alloy 617","Plate",314626
6604,"CapPass",156.12,-159.3,"Trend",0.980,39652.24,39655.24,6604,"F-12","Alloy 617","Plate",314626
6605,"CapPass",155.55,-159.5,"Trend",0.975,39658.25,39661.25,6605,"F-12","Alloy 617","Plate",314626
6606,"CapPass",156.32,-158.1,"Trend",0.989,39664.25,39667.23,6606,"F-12","Alloy 617","Plate",314626
6607,"CapPass",153.99,-158.5,"Trend",0.972,39670.21,39673.26,6607,"F-12","Alloy 617","Plate",314626
6608,"CapPass",155.67,-158.8,"Trend",0.980,39676.26,39679.27,6608,"F-12","Alloy 617","Plate",314626
6609,"CapPass",156.09,-160.0,"Trend",0.976,39682.27,39685.28,6609,"F-12","Alloy 617","Plate",314626
6610,"CapPass",156.09,-159.0,"Trend",0.982,39688.28,39691.28,6610,"F-12","Alloy 617","Plate",314626
6611,"CapPass",155.33,-159.5,"Trend",0.974,39694.28,39697.28,6611,"F-12","Alloy 617","Plate",314626
6612,"CapPass",155.46,-158.8,"Trend",0.979,39700.29,39703.29,6612,"F-12","Alloy 617","Plate",314626
6613,"CapPass",155.47,-158.8,"Trend",0.979,39706.29,39709.30,6613,"F-12","Alloy 617","Plate",314626
6614,"CapPass",155.20,-159.2,"Trend",0.975,39712.30,39715.30,6614,"F-12","Alloy 617","Plate",314626
6615,"CapPass",155.74,-159.0,"Trend",0.980,39718.30,39721.31,6615,"F-12","Alloy 617","Plate",314626
6616,"CapPass",155.32,-159.3,"Trend",0.975,39724.31,39727.32,6616,"F-12","Alloy 617","Plate",314626
6617,"CapPass",154.70,-160.1,"Trend",0.966,39730.31,39733.33,6617,"F-12","Alloy 617","Plate",314626
6618,"CapPass",154.82,-159.3,"Trend",0.972,39736.31,39739.33,6618,"F-12","Alloy 617","Plate",314626
6619,"CapPass",155.28,-159.0,"Trend",0.977,39742.33,39745.33,6619,"F-12","Alloy 617","Plate",314626
6620,"CapPass",155.17,-159.7,"Trend",0.972,39748.33,39751.34,6620,"F-12","Alloy 617","Plate",314626
6621,"CapPass",154.86,-158.1,"Trend",0.980,39754.33,39757.34,6621,"F-12","Alloy 617","Plate",314626
6622,"CapPass",154.65,-158.8,"Trend",0.974,39760.35,39763.35,6622,"F-12","Alloy 617","Plate",314626
6623,"CapPass",154.16,-159.0,"Trend",0.969,39766.35,39769.35,6623,"F-12","Alloy 617","Plate",314626
6624,"CapPass",154.44,-159.5,"Trend",0.968,39772.36,39775.36,6624,"F-12","Alloy 617","Plate",314626
6625,"CapPass",155.23,-158.8,"Trend",0.977,39778.37,39781.37,6625,"F-12","Alloy 617","Plate",314626
6626,"CapPass",155.13,-159.2,"Trend",0.975,39784.37,39787.37,6626,"F-12","Alloy 617","Plate",314626
6627,"CapPass",153.96,-159.2,"Trend",0.967,39790.37,39793.38,6627,"F-12","Alloy 617","Plate",314626
6628,"CapPass",154.66,-159.1,"Trend",0.972,39796.38,39799.39,6628,"F-12","Alloy 617","Plate",314626
6629,"CapPass",155.16,-158.9,"Trend",0.976,39802.39,39805.39,6629,"F-12","Alloy 617","Plate",314626
6630,"CapPass",155.07,-159.4,"Trend",0.973,39808.39,39811.40,6630,"F-12","Alloy 617","Plate",314626
6631,"CapPass",154.43,-158.7,"Trend",0.973,39814.40,39817.40,6631,"F-12","Alloy 617","Plate",314626
6632,"CapPass",155.84,-159.2,"Trend",0.979,39820.41,39823.41,6632,"F-12","Alloy 617","Plate",314626
6633,"CapPass",155.22,-158.1,"Trend",0.982,39826.41,39829.42,6633,"F-12","Alloy 617","Plate",314626
6634,"CapPass",155.28,-159.2,"Trend",0.975,39832.42,39835.42,6634,"F-12","Alloy 617","Plate",314626
6635,"CapPass",154.59,-159.6,"Trend",0.969,39838.42,39841.42,6635,"F-12","Alloy 617","Plate",314626
6636,"CapPass",154.34,-159.4,"Trend",0.968,39844.43,39847.43,6636,"F-12","Alloy 617","Plate",314626
6637,"CapPass",155.51,-159.2,"Trend",0.977,39850.44,39853.44,6637,"F-12","Alloy 617","Plate",314626
6638,"CapPass",155.46,-160.3,"Trend",0.970,39856.44,39859.45,6638,"F-12","Alloy 617","Plate",314626
6639,"CapPass",154.73,-159.2,"Trend",0.972,39862.45,39865.46,6639,"F-12","Alloy 617","Plate",314626
6640,"CapPass",153.66,-159.1,"Trend",0.966,39868.46,39871.46,6640,"F-12","Alloy 617","Plate",314626
6641,"CapPass",155.15,-159.0,"Trend",0.976,39874.46,39877.47,6641,"F-12","Alloy 617","Plate",314626
6642,"CapPass",154.56,-157.5,"Trend",0.981,39880.47,39883.47,6642,"F-12","Alloy 617","Plate",314626
6643,"CapPass",154.35,-158.2,"Trend",0.976,39886.47,39889.48,6643,"F-12","Alloy 617","Plate",314626
6644,"CapPass",153.42,-158.6,"Trend",0.967,39892.48,39895.48,6644,"F-12","Alloy 617","Plate",314626
6645,"CapPass",155.03,-158.5,"Trend",0.978,39898.48,39901.49,6645,"F-12","Alloy 617","Plate",314626
6646,"CapPass",153.88,-157.9,"Trend",0.975,39904.48,39907.49,6646,"F-12","Alloy 617","Plate",314626
6647,"CapPass",154.31,-158.4,"Trend",0.974,39910.49,39913.50,6647,"F-12","Alloy 617","Plate",314626
6648,"CapPass",154.26,-159.5,"Trend",0.967,39916.49,39919.51,6648,"F-12","Alloy 617","Plate",314626
6649,"CapPass",154.15,-158.5,"Trend",0.973,39922.51,39925.51,6649,"F-12","Alloy 617","Plate",314626
6650,"CapPass",154.95,-158.3,"Trend",0.979,39928.51,39931.52,6650,"F-12","Alloy 617","Plate",314626
6651,"CapPass",153.69,-158.5,"Trend",0.970,39934.51,39937.52,6651,"F-12","Alloy 617","Plate",314626
6652,"CapPass",154.74,-157.7,"Trend",0.981,39940.52,39943.53,6652,"F-12","Alloy 617","Plate",314626
6653,"CapPass",154.34,-158.4,"Trend",0.975,39946.53,39949.53,6653,"F-12","Alloy 617","Plate",314626
6654,"CapPass",154.23,-158.2,"Trend",0.975,39952.54,39955.54,6654,"F-12","Alloy 617","Plate",314626
6655,"CapPass",154.56,-158.2,"Trend",0.977,39958.54,39961.55,6655,"F-12","Alloy 617","Plate",314626
6656,"CapPass",154.38,-157.9,"Trend",0.978,39964.55,39967.55,6656,"F-12","Alloy 617","Plate",314626
6657,"CapPass",154.32,-158.1,"Trend",0.976,39970.55,39973.55,6657,"F-12","Alloy 617","Plate",314626
6658,"CapPass",154.65,-158.6,"Trend",0.975,39976.56,39979.56,6658,"F-12","Alloy 617","Plate",314626
6659,"CapPass",154.96,-158.5,"Trend",0.978,39982.57,39985.57,6659,"F-12","Alloy 617","Plate",314626
6660,"CapPass",154.49,-157.9,"Trend",0.978,39988.57,39991.57,6660,"F-12","Alloy 617","Plate",314626
6661,"CapPass",153.93,-158.6,"Trend",0.971,39994.58,39997.58,6661,"F-12","Alloy 617","Plate",314626
6662,"CapPass",154.43,-158.4,"Trend",0.975,40000.58,40003.58,6662,"F-12","Alloy 617","Plate",314626
6663,"CapPass",153.23,-157.3,"Trend",0.974,40006.58,40009.59,6663,"F-12","Alloy 617","Plate",314626
6664,"CapPass",153.76,-157.7,"Trend",0.975,40012.59,40015.60,6664,"F-12","Alloy 617","Plate",314626
6665,"CapPass",153.94,-157.6,"Trend",0.977,40018.60,40021.60,6665,"F-12","Alloy 617","Plate",314626
6666,"CapPass",153.68,-158.1,"Trend",0.972,40024.60,40027.61,6666,"F-12","Alloy 617","Plate",314626
6667,"CapPass",153.42,-157.8,"Trend",0.972,40030.61,40033.62,6667,"F-12","Alloy 617","Plate",314626
6668,"CapPass",153.67,-157.7,"Trend",0.975,40036.62,40039.62,6668,"F-12","Alloy 617","Plate",314626
6669,"CapPass",154.21,-158.9,"Trend",0.971,40042.62,40045.63,6669,"F-12","Alloy 617","Plate",314626
6670,"CapPass",153.31,-158.6,"Trend",0.967,40048.63,40051.63,6670,"F-12","Alloy 617","Plate",314626
6671,"CapPass",153.37,-158.0,"Trend",0.971,40054.64,40057.64,6671,"F-12","Alloy 617","Plate",314626
6672,"CapPass",154.54,-158.4,"Trend",0.975,40060.64,40063.65,6672,"F-12","Alloy 617","Plate",314626
6673,"CapPass",153.69,-156.7,"Trend",0.981,40066.63,40069.65,6673,"F-12","Alloy 617","Plate",314626
6674,"CapPass",153.68,-157.8,"Trend",0.974,40072.65,40075.66,6674,"F-12","Alloy 617","Plate",314626
6675,"CapPass",152.80,-158.4,"Trend",0.964,40078.66,40081.67,6675,"F-12","Alloy 617","Plate",314626
6676,"CapPass",152.85,-158.0,"Trend",0.967,40084.66,40087.67,6676,"F-12","Alloy 617","Plate",314626
6677,"CapPass",153.35,-158.0,"Trend",0.971,40090.67,40093.68,6677,"F-12","Alloy 617","Plate",314626
6678,"CapPass",152.58,-157.1,"Trend",0.971,40096.68,40099.68,6678,"F-12","Alloy 617","Plate",314626
6679,"CapPass",153.09,-157.6,"Trend",0.971,40102.69,40105.69,6679,"F-12","Alloy 617","Plate",314626
6680,"CapPass",153.02,-157.8,"Trend",0.970,40108.69,40111.69,6680,"F-12","Alloy 617","Plate",314626
6681,"CapPass",152.83,-157.6,"Trend",0.970,40114.69,40117.70,6681,"F-12","Alloy 617","Plate",314626
6682,"CapPass",153.40,-157.7,"Trend",0.973,40120.70,40123.71,6682,"F-12","Alloy 617","Plate",314626
6683,"CapPass",153.37,-157.4,"Trend",0.974,40126.71,40129.71,6683,"F-12","Alloy 617","Plate",314626
6684,"CapPass",153.32,-157.9,"Trend",0.971,40132.72,40135.71,6684,"F-12","Alloy 617","Plate",314626
6685,"CapPass",153.24,-157.6,"Trend",0.973,40138.72,40141.72,6685,"F-12","Alloy 617","Plate",314626
6686,"CapPass",152.29,-157.6,"Trend",0.966,40144.72,40147.73,6686,"F-12","Alloy 617","Plate",314626
6687,"CapPass",153.73,-157.1,"Trend",0.978,40150.73,40153.73,6687,"F-12","Alloy 617","Plate",314626
6688,"CapPass",153.41,-157.4,"Trend",0.975,40156.74,40159.74,6688,"F-12","Alloy 617","Plate",314626
6689,"CapPass",153.28,-157.6,"Trend",0.973,40162.74,40165.74,6689,"F-12","Alloy 617","Plate",314626
6690,"CapPass",152.67,-157.4,"Trend",0.970,40168.75,40171.75,6690,"F-12","Alloy 617","Plate",314626
6691,"CapPass",152.94,-157.4,"Trend",0.972,40174.76,40177.76,6691,"F-12","Alloy 617","Plate",314626
6692,"CapPass",152.86,-158.5,"Trend",0.965,40180.76,40183.77,6692,"F-12","Alloy 617","Plate",314626
6693,"CapPass",152.15,-157.3,"Trend",0.967,40186.77,40189.77,6693,"F-12","Alloy 617","Plate",314626
6694,"CapPass",153.37,-156.3,"Trend",0.981,40192.77,40195.77,6694,"F-12","Alloy 617","Plate",314626
6695,"CapPass",152.27,-157.4,"Trend",0.968,40198.78,40201.78,6695,"F-12","Alloy 617","Plate",314626
6696,"CapPass",153.04,-156.9,"Trend",0.975,40204.78,40207.79,6696,"F-12","Alloy 617","Plate",314626
6697,"CapPass",152.20,-156.9,"Trend",0.970,40210.79,40213.79,6697,"F-12","Alloy 617","Plate",314626
6698,"CapPass",152.91,-157.4,"Trend",0.971,40216.79,40219.80,6698,"F-12","Alloy 617","Plate",314626
6699,"CapPass",152.66,-157.4,"Trend",0.970,40222.80,40225.81,6699,"F-12","Alloy 617","Plate",314626
6700,"CapPass",153.20,-157.1,"Trend",0.975,40228.81,40231.81,6700,"F-12","Alloy 617","Plate",314626
6701,"CapPass",153.32,-157.5,"Trend",0.974,40234.81,40237.81,6701,"F-12","Alloy 617","Plate",314626
6702,"CapPass",153.68,-156.8,"Trend",0.980,40240.82,40243.82,6702,"F-12","Alloy 617","Plate",314626
6703,"CapPass",152.80,-156.9,"Trend",0.974,40246.82,40249.83,6703,"F-12","Alloy 617","Plate",314626
6704,"CapPass",152.69,-157.4,"Trend",0.970,40252.83,40255.83,6704,"F-12","Alloy 617","Plate",314626
6705,"CapPass",153.46,-157.5,"Trend",0.974,40258.83,40261.84,6705,"F-12","Alloy 617","Plate",314626
6706,"CapPass",153.00,-157.3,"Trend",0.973,40264.85,40267.85,6706,"F-12","Alloy 617","Plate",314626
6707,"CapPass",152.37,-157.9,"Trend",0.965,40270.85,40273.85,6707,"F-12","Alloy 617","Plate",314626
6708,"CapPass",152.67,-156.9,"Trend",0.973,40276.85,40279.86,6708,"F-12","Alloy 617","Plate",314626
6709,"CapPass",152.16,-156.9,"Trend",0.970,40282.86,40285.87,6709,"F-12","Alloy 617","Plate",314626
6710,"CapPass",152.26,-156.9,"Trend",0.971,40288.86,40291.87,6710,"F-12","Alloy 617","Plate",314626
6711,"CapPass",152.44,-156.6,"Trend",0.973,40294.87,40297.88,6711,"F-12","Alloy 617","Plate",314626
6712,"CapPass",152.08,-156.7,"Trend",0.971,40300.88,40303.88,6712,"F-12","Alloy 617","Plate",314626
6713,"CapPass",153.05,-157.1,"Trend",0.974,40306.88,40309.88,6713,"F-12","Alloy 617","Plate",314626
6714,"CapPass",152.64,-157.4,"Trend",0.970,40312.89,40315.90,6714,"F-12","Alloy 617","Plate",314626
6715,"CapPass",152.90,-156.0,"Trend",0.980,40318.90,40321.90,6715,"F-12","Alloy 617","Plate",314626
6716,"CapPass",152.23,-156.1,"Trend",0.976,40324.90,40327.90,6716,"F-12","Alloy 617","Plate",314626
6717,"CapPass",152.26,-155.1,"Trend",0.982,40330.90,40333.91,6717,"F-12","Alloy 617","Plate",314626
6718,"CapPass",152.28,-155.8,"Trend",0.977,40336.92,40339.92,6718,"F-12","Alloy 617","Plate",314626
6719,"CapPass",151.87,-156.6,"Trend",0.970,40342.92,40345.92,6719,"F-12","Alloy 617","Plate",314626
6720,"CapPass",152.33,-156.1,"Trend",0.976,40348.92,40351.93,6720,"F-12","Alloy 617","Plate",314626
6721,"CapPass",151.78,-155.8,"Trend",0.974,40354.93,40357.94,6721,"F-12","Alloy 617","Plate",314626
6722,"CapPass",151.82,-155.8,"Trend",0.975,40360.94,40363.94,6722,"F-12","Alloy 617","Plate",314626
6723,"CapPass",151.89,-156.5,"Trend",0.970,40366.94,40369.95,6723,"F-12","Alloy 617","Plate",314626
6724,"CapPass",152.26,-156.7,"Trend",0.972,40372.95,40375.96,6724,"F-12","Alloy 617","Plate",314626
6725,"CapPass",150.55,-156.7,"Trend",0.961,40378.96,40381.96,6725,"F-12","Alloy 617","Plate",314626
6726,"CapPass",151.73,-156.8,"Trend",0.968,40384.96,40387.96,6726,"F-12","Alloy 617","Plate",314626
6727,"CapPass",152.78,-157.3,"Trend",0.971,40390.97,40393.97,6727,"F-12","Alloy 617","Plate",314626
6728,"CapPass",151.88,-157.1,"Trend",0.967,40396.98,40399.98,6728,"F-12","Alloy 617","Plate",314626
6729,"CapPass",151.80,-156.4,"Trend",0.970,40402.98,40405.98,6729,"F-12","Alloy 617","Plate",314626
6730,"CapPass",152.33,-155.0,"Trend",0.983,40408.99,40411.98,6730,"F-12","Alloy 617","Plate",314626
6731,"CapPass",151.60,-156.0,"Trend",0.972,40414.99,40417.99,6731,"F-12","Alloy 617","Plate",314626
6732,"CapPass",151.44,-155.8,"Trend",0.972,40421.00,40424.00,6732,"F-12","Alloy 617","Plate",314626
6733,"CapPass",150.80,-156.3,"Trend",0.965,40427.00,40430.01,6733,"F-12","Alloy 617","Plate",314626
6734,"CapPass",150.77,-155.8,"Trend",0.968,40433.01,40436.01,6734,"F-12","Alloy 617","Plate",314626
6735,"CapPass",150.69,-156.2,"Trend",0.965,40439.01,40442.02,6735,"F-12","Alloy 617","Plate",314626
6736,"CapPass",150.67,-155.7,"Trend",0.968,40445.02,40448.02,6736,"F-12","Alloy 617","Plate",314626
6737,"CapPass",150.47,-155.9,"Trend",0.965,40451.02,40454.03,6737,"F-12","Alloy 617","Plate",314626
6738,"CapPass",150.28,-156.4,"Trend",0.961,40457.03,40460.04,6738,"F-12","Alloy 617","Plate",314626
6739,"CapPass",151.25,-155.7,"Trend",0.971,40463.04,40466.04,6739,"F-12","Alloy 617","Plate",314626
6740,"CapPass",150.60,-155.6,"Trend",0.968,40469.05,40472.05,6740,"F-12","Alloy 617","Plate",314626
6741,"CapPass",150.90,-155.6,"Trend",0.969,40475.05,40478.05,6741,"F-12","Alloy 617","Plate",314626
6742,"CapPass",150.91,-154.9,"Trend",0.974,40481.05,40484.06,6742,"F-12","Alloy 617","Plate",314626
6743,"CapPass",151.43,-155.5,"Trend",0.974,40487.06,40490.06,6743,"F-12","Alloy 617","Plate",314626
6744,"CapPass",150.60,-155.7,"Trend",0.967,40493.06,40496.07,6744,"F-12","Alloy 617","Plate",314626
6745,"CapPass",150.89,-156.1,"Trend",0.966,40499.07,40502.08,6745,"F-12","Alloy 617","Plate",314626
6746,"CapPass",150.37,-155.4,"Trend",0.968,40505.08,40508.08,6746,"F-12","Alloy 617","Plate",314626
6747,"CapPass",149.57,-155.5,"Trend",0.962,40511.08,40514.09,6747,"F-12","Alloy 617","Plate",314626
6748,"CapPass",150.82,-155.8,"Trend",0.968,40517.09,40520.09,6748,"F-12","Alloy 617","Plate",314626
6749,"CapPass",150.31,-154.3,"Trend",0.974,40523.09,40526.10,6749,"F-12","Alloy 617","Plate",314626
6750,"CapPass",150.32,-155.1,"Trend",0.969,40529.10,40532.11,6750,"F-12","Alloy 617","Plate",314626
6751,"CapPass",150.75,-155.2,"Trend",0.971,40535.11,40538.11,6751,"F-12","Alloy 617","Plate",314626
6752,"CapPass",149.59,-155.8,"Trend",0.960,40541.11,40544.12,6752,"F-12","Alloy 617","Plate",314626
6753,"CapPass",150.49,-155.2,"Trend",0.970,40547.12,40550.12,6753,"F-12","Alloy 617","Plate",314626
6754,"CapPass",150.00,-154.7,"Trend",0.970,40553.12,40556.13,6754,"F-12","Alloy 617","Plate",314626
6755,"CapPass",150.46,-155.0,"Trend",0.970,40559.13,40562.13,6755,"F-12","Alloy 617","Plate",314626
6756,"CapPass",149.53,-155.4,"Trend",0.962,40565.14,40568.14,6756,"F-12","Alloy 617","Plate",314626
6757,"CapPass",150.08,-155.0,"Trend",0.969,40571.14,40574.15,6757,"F-12","Alloy 617","Plate",314626
6758,"CapPass",149.98,-155.3,"Trend",0.966,40577.15,40580.15,6758,"F-12","Alloy 617","Plate",314626
6759,"CapPass",149.97,-155.6,"Trend",0.964,40583.16,40586.16,6759,"F-12","Alloy 617","Plate",314626
6760,"CapPass",150.47,-156.1,"Trend",0.964,40589.17,40592.17,6760,"F-12","Alloy 617","Plate",314626
6761,"CapPass",150.67,-154.5,"Trend",0.975,40595.17,40598.17,6761,"F-12","Alloy 617","Plate",314626
6762,"CapPass",150.33,-155.4,"Trend",0.967,40601.17,40604.18,6762,"F-12","Alloy 617","Plate",314626
6763,"CapPass",150.25,-155.6,"Trend",0.966,40607.18,40610.18,6763,"F-12","Alloy 617","Plate",314626
6764,"CapPass",149.33,-155.6,"Trend",0.960,40613.19,40616.19,6764,"F-12","Alloy 617","Plate",314626
6765,"CapPass",150.22,-154.4,"Trend",0.973,40619.19,40622.19,6765,"F-12","Alloy 617","Plate",314626
6766,"CapPass",149.29,-155.3,"Trend",0.961,40625.19,40628.20,6766,"F-12","Alloy 617","Plate",314626
6767,"CapPass",149.49,-155.4,"Trend",0.962,40631.21,40634.21,6767,"F-12","Alloy 617","Plate",314626
6768,"CapPass",150.19,-154.5,"Trend",0.972,40637.21,40640.21,6768,"F-12","Alloy 617","Plate",314626
6769,"CapPass",149.32,-154.4,"Trend",0.967,40643.21,40646.22,6769,"F-12","Alloy 617","Plate",314626
6770,"CapPass",149.71,-152.9,"Trend",0.979,40649.22,40652.23,6770,"F-12","Alloy 617","Plate",314626
6771,"CapPass",148.70,-154.3,"Trend",0.964,40655.23,40658.23,6771,"F-12","Alloy 617","Plate",314626
6772,"CapPass",148.61,-154.0,"Trend",0.965,40661.23,40664.23,6772,"F-12","Alloy 617","Plate",314626
6773,"CapPass",148.94,-154.1,"Trend",0.967,40667.24,40670.24,6773,"F-12","Alloy 617","Plate",314626
6774,"CapPass",148.62,-154.3,"Trend",0.963,40673.24,40676.25,6774,"F-12","Alloy 617","Plate",314626
6775,"CapPass",149.17,-152.8,"Trend",0.976,40679.25,40682.25,6775,"F-12","Alloy 617","Plate",314626
6776,"CapPass",148.23,-153.4,"Trend",0.966,40685.25,40688.26,6776,"F-12","Alloy 617","Plate",314626
6777,"CapPass",148.26,-153.8,"Trend",0.964,40691.26,40694.26,6777,"F-12","Alloy 617","Plate",314626
6778,"CapPass",148.87,-154.1,"Trend",0.966,40697.27,40700.27,6778,"F-12","Alloy 617","Plate",314626
6779,"CapPass",147.87,-153.8,"Trend",0.961,40703.27,40706.28,6779,"F-12","Alloy 617","Plate",314626
6780,"CapPass",148.24,-153.8,"Trend",0.964,40709.28,40712.28,6780,"F-12","Alloy 617","Plate",314626
6781,"CapPass",148.49,-153.7,"Trend",0.966,40715.28,40718.29,6781,"F-12","Alloy 617","Plate",314626
6782,"CapPass",148.24,-153.6,"Trend",0.965,40721.29,40724.29,6782,"F-12","Alloy 617","Plate",314626
6783,"CapPass",146.77,-153.7,"Trend",0.955,40727.30,40730.30,6783,"F-12","Alloy 617","Plate",314626
6784,"CapPass",147.96,-153.0,"Trend",0.967,40733.30,40736.31,6784,"F-12","Alloy 617","Plate",314626
6785,"CapPass",148.43,-153.0,"Trend",0.970,40739.30,40742.31,6785,"F-12","Alloy 617","Plate",314626
6786,"CapPass",147.66,-152.7,"Trend",0.967,40745.31,40748.31,6786,"F-12","Alloy 617","Plate",314626
6787,"CapPass",147.63,-153.6,"Trend",0.961,40751.32,40754.33,6787,"F-12","Alloy 617","Plate",314626
6788,"CapPass",147.31,-153.0,"Trend",0.963,40757.33,40760.33,6788,"F-12","Alloy 617","Plate",314626
6789,"CapPass",147.86,-153.2,"Trend",0.965,40763.33,40766.33,6789,"F-12","Alloy 617","Plate",314626
6790,"CapPass",147.80,-153.0,"Trend",0.966,40769.34,40772.34,6790,"F-12","Alloy 617","Plate",314626
6791,"CapPass",147.87,-152.6,"Trend",0.969,40775.34,40778.34,6791,"F-12","Alloy 617","Plate",314626
6792,"CapPass",147.18,-153.2,"Trend",0.961,40781.35,40784.35,6792,"F-12","Alloy 617","Plate",314626
6793,"CapPass",147.11,-152.9,"Trend",0.962,40787.35,40790.36,6793,"F-12","Alloy 617","Plate",314626
6794,"CapPass",146.68,-153.0,"Trend",0.958,40793.36,40796.37,6794,"F-12","Alloy 617","Plate",314626
6795,"CapPass",147.01,-152.4,"Trend",0.965,40799.37,40802.37,6795,"F-12","Alloy 617","Plate",314626
6796,"CapPass",147.17,-152.8,"Trend",0.963,40805.37,40808.37,6796,"F-12","Alloy 617","Plate",314626
6797,"CapPass",146.80,-152.8,"Trend",0.961,40811.38,40814.38,6797,"F-12","Alloy 617","Plate",314626
6798,"CapPass",146.96,-152.6,"Trend",0.963,40817.38,40820.39,6798,"F-12","Alloy 617","Plate",314626
6799,"CapPass",146.46,-152.7,"Trend",0.959,40823.38,40826.40,6799,"F-12","Alloy 617","Plate",314626
6800,"CapPass",145.63,-152.5,"Trend",0.955,40829.39,40832.40,6800,"F-12","Alloy 617","Plate",314626
6801,"CapPass",146.58,-152.2,"Trend",0.963,40835.40,40838.40,6801,"F-12","Alloy 617","Plate",314626
6802,"CapPass",146.24,-151.9,"Trend",0.963,40841.40,40844.41,6802,"F-12","Alloy 617","Plate",314626
6803,"CapPass",146.45,-152.5,"Trend",0.961,40847.41,40850.42,6803,"F-12","Alloy 617","Plate",314626
6804,"CapPass",145.90,-152.5,"Trend",0.957,40853.41,40856.42,6804,"F-12","Alloy 617","Plate",314626
6805,"CapPass",145.97,-152.0,"Trend",0.960,40859.42,40862.43,6805,"F-12","Alloy 617","Plate",314626
6806,"CapPass",147.09,-152.0,"Trend",0.968,40865.43,40868.44,6806,"F-12","Alloy 617","Plate",314626
6807,"CapPass",146.51,-151.3,"Trend",0.968,40871.44,40874.44,6807,"F-12","Alloy 617","Plate",314626
6808,"CapPass",146.40,-151.8,"Trend",0.964,40877.44,40880.45,6808,"F-12","Alloy 617","Plate",314626
6809,"CapPass",146.11,-151.3,"Trend",0.966,40883.44,40886.46,6809,"F-12","Alloy 617","Plate",314626
6810,"CapPass",144.51,-151.0,"Trend",0.957,40889.46,40892.46,6810,"F-12","Alloy 617","Plate",314626
6811,"CapPass",145.18,-151.5,"Trend",0.959,40895.46,40898.46,6811,"F-12","Alloy 617","Plate",314626
6812,"CapPass",145.83,-151.2,"Trend",0.965,40901.46,40904.48,6812,"F-12","Alloy 617","Plate",314626
6813,"CapPass",145.93,-152.3,"Trend",0.958,40907.47,40910.48,6813,"F-12","Alloy 617","Plate",314626
6814,"CapPass",145.25,-151.2,"Trend",0.961,40913.48,40916.48,6814,"F-12","Alloy 617","Plate",314626
6815,"CapPass",145.01,-151.8,"Trend",0.956,40919.48,40922.49,6815,"F-12","Alloy 617","Plate",314626
6816,"CapPass",145.54,-150.5,"Trend",0.967,40925.49,40928.49,6816,"F-12","Alloy 617","Plate",314626
6817,"CapPass",145.13,-151.2,"Trend",0.960,40931.49,40934.50,6817,"F-12","Alloy 617","Plate",314626
6818,"CapPass",144.66,-150.9,"Trend",0.959,40937.50,40940.50,6818,"F-12","Alloy 617","Plate",314626
6819,"CapPass",144.87,-150.8,"Trend",0.961,40943.51,40946.51,6819,"F-12","Alloy 617","Plate",314626
6820,"CapPass",144.49,-151.2,"Trend",0.956,40949.51,40952.52,6820,"F-12","Alloy 617","Plate",314626
6821,"CapPass",144.93,-151.2,"Trend",0.959,40955.52,40958.53,6821,"F-12","Alloy 617","Plate",314626
6822,"CapPass",144.42,-150.6,"Trend",0.959,40961.52,40964.53,6822,"F-12","Alloy 617","Plate",314626
6823,"CapPass",144.50,-150.2,"Trend",0.962,40967.53,40970.54,6823,"F-12","Alloy 617","Plate",314626
6824,"CapPass",144.14,-150.2,"Trend",0.960,40973.54,40976.54,6824,"F-12","Alloy 617","Plate",314626
6825,"CapPass",143.55,-151.7,"Trend",0.946,40979.54,40982.55,6825,"F-12","Alloy 617","Plate",314626
6826,"CapPass",143.87,-150.3,"Trend",0.957,40985.55,40988.55,6826,"F-12","Alloy 617","Plate",314626
6827,"CapPass",144.44,-150.3,"Trend",0.961,40991.55,40994.55,6827,"F-12","Alloy 617","Plate",314626
6828,"CapPass",143.41,-150.0,"Trend",0.956,40997.56,41000.56,6828,"F-12","Alloy 617","Plate",314626
6829,"CapPass",143.46,-150.6,"Trend",0.953,41003.56,41006.57,6829,"F-12","Alloy 617","Plate",314626
6830,"CapPass",144.12,-150.6,"Trend",0.957,41009.57,41012.58,6830,"F-12","Alloy 617","Plate",314626
6831,"CapPass",143.04,-150.2,"Trend",0.952,41015.58,41018.58,6831,"F-12","Alloy 617","Plate",314626
6832,"CapPass",143.28,-150.8,"Trend",0.950,41021.58,41024.59,6832,"F-12","Alloy 617","Plate",314626
6833,"CapPass",143.26,-149.4,"Trend",0.959,41027.58,41030.60,6833,"F-12","Alloy 617","Plate",314626
6834,"CapPass",143.13,-150.2,"Trend",0.953,41033.59,41036.60,6834,"F-12","Alloy 617","Plate",314626
6835,"CapPass",142.75,-149.7,"Trend",0.954,41039.60,41042.61,6835,"F-12","Alloy 617","Plate",314626
6836,"CapPass",142.47,-149.7,"Trend",0.952,41045.61,41048.61,6836,"F-12","Alloy 617","Plate",314626
6837,"CapPass",142.09,-149.9,"Trend",0.948,41051.62,41054.62,6837,"F-12","Alloy 617","Plate",314626
6838,"CapPass",142.29,-149.6,"Trend",0.951,41057.62,41060.62,6838,"F-12","Alloy 617","Plate",314626
6839,"CapPass",141.79,-149.6,"Trend",0.948,41063.62,41066.63,6839,"F-12","Alloy 617","Plate",314626
6840,"CapPass",142.32,-149.7,"Trend",0.951,41069.63,41072.63,6840,"F-12","Alloy 617","Plate",314626
6841,"CapPass",142.01,-148.5,"Trend",0.956,41075.64,41078.64,6841,"F-12","Alloy 617","Plate",314626
6842,"CapPass",142.23,-148.5,"Trend",0.958,41081.64,41084.65,6842,"F-12","Alloy 617","Plate",314626
6843,"CapPass",141.93,-149.5,"Trend",0.949,41087.65,41090.65,6843,"F-12","Alloy 617","Plate",314626
6844,"CapPass",141.92,-149.2,"Trend",0.951,41093.65,41096.66,6844,"F-12","Alloy 617","Plate",314626
6845,"CapPass",141.65,-148.9,"Trend",0.951,41099.66,41102.67,6845,"F-12","Alloy 617","Plate",314626
6846,"CapPass",142.19,-148.9,"Trend",0.955,41105.66,41108.67,6846,"F-12","Alloy 617","Plate",314626
6847,"CapPass",141.90,-148.9,"Trend",0.953,41111.67,41114.67,6847,"F-12","Alloy 617","Plate",314626
6848,"CapPass",141.71,-149.1,"Trend",0.951,41117.67,41120.68,6848,"F-12","Alloy 617","Plate",314626
6849,"CapPass",141.57,-148.5,"Trend",0.953,41123.68,41126.69,6849,"F-12","Alloy 617","Plate",314626
6850,"CapPass",141.52,-148.5,"Trend",0.953,41129.69,41132.69,6850,"F-12","Alloy 617","Plate",314626
6851,"CapPass",141.10,-148.8,"Trend",0.948,41135.69,41138.71,6851,"F-12","Alloy 617","Plate",314626
6852,"CapPass",141.96,-148.6,"Trend",0.955,41141.70,41144.71,6852,"F-12","Alloy 617","Plate",314626
6853,"CapPass",141.11,-148.6,"Trend",0.950,41147.71,41150.71,6853,"F-12","Alloy 617","Plate",314626
6854,"CapPass",141.06,-147.9,"Trend",0.954,41153.71,41156.72,6854,"F-12","Alloy 617","Plate",314626
6855,"CapPass",139.94,-148.5,"Trend",0.943,41159.72,41162.73,6855,"F-12","Alloy 617","Plate",314626
6856,"CapPass",140.44,-148.4,"Trend",0.947,41165.73,41168.73,6856,"F-12","Alloy 617","Plate",314626
