Repository: js-molina/fatigue-A617

File: data/950C/Strain rate 0.001/0.30% strain/HTM_A20_PeakStress_31516.csv (part 18 of 21)
"Cycle","Data State","Max Stress Mpa","Min Stress Mpa","Qual State","Stress Ratio","Time Max Stress Sec","Time Min Stress Sec","Count","Sample","Alloy","Material_Form","Heat"
6720,"CapPass",164.75,-161.3,"Trend",1.022,40373.11,40376.12,6720,"315-16","Alloy 617","Plate",314626
6721,"CapPass",165.92,-158.6,"Trend",1.046,40379.12,40382.14,6721,"315-16","Alloy 617","Plate",314626
6722,"CapPass",160.54,-167.6,"Trend",0.958,40385.13,40388.08,6722,"315-16","Alloy 617","Plate",314626
6723,"CapPass",164.39,-153.3,"Trend",1.072,40391.10,40394.15,6723,"315-16","Alloy 617","Plate",314626
6724,"CapPass",168.07,-152.9,"Trend",1.099,40397.13,40400.16,6724,"315-16","Alloy 617","Plate",314626
6725,"CapPass",169.04,-155.9,"Trend",1.085,40403.14,40406.16,6725,"315-16","Alloy 617","Plate",314626
6726,"CapPass",163.19,-154.1,"Trend",1.059,40409.16,40412.18,6726,"315-16","Alloy 617","Plate",314626
6727,"CapPass",167.45,-157.1,"Trend",1.066,40415.16,40418.18,6727,"315-16","Alloy 617","Plate",314626
6728,"CapPass",162.87,-161.3,"Trend",1.010,40421.18,40424.19,6728,"315-16","Alloy 617","Plate",314626
6729,"CapPass",158.94,-168.2,"Trend",0.945,40427.19,40430.19,6729,"315-16","Alloy 617","Plate",314626
6730,"CapPass",161.52,-168.9,"Trend",0.956,40433.20,40436.13,6730,"315-16","Alloy 617","Plate",314626
6731,"CapPass",157.97,-154.9,"Trend",1.020,40438.74,40442.22,6731,"315-16","Alloy 617","Plate",314626
6732,"CapPass",166.50,-158.2,"Trend",1.053,40445.20,40448.22,6732,"315-16","Alloy 617","Plate",314626
6733,"CapPass",163.41,-154.8,"Trend",1.056,40451.22,40454.24,6733,"315-16","Alloy 617","Plate",314626
6734,"CapPass",162.04,-162.9,"Trend",0.995,40457.24,40460.25,6734,"315-16","Alloy 617","Plate",314626
6735,"CapPass",159.49,-162.1,"Trend",0.984,40463.24,40466.26,6735,"315-16","Alloy 617","Plate",314626
6736,"CapPass",162.34,-159.9,"Trend",1.015,40469.25,40472.26,6736,"315-16","Alloy 617","Plate",314626
6737,"CapPass",160.49,-166.9,"Trend",0.961,40475.26,40478.27,6737,"315-16","Alloy 617","Plate",314626
6738,"CapPass",159.90,-162.9,"Trend",0.982,40481.27,40484.28,6738,"315-16","Alloy 617","Plate",314626
6739,"CapPass",162.09,-159.1,"Trend",1.019,40487.28,40490.28,6739,"315-16","Alloy 617","Plate",314626
6740,"CapPass",168.28,-153.6,"Trend",1.095,40493.27,40496.30,6740,"315-16","Alloy 617","Plate",314626
6741,"CapPass",166.17,-163.4,"Trend",1.017,40499.29,40502.31,6741,"315-16","Alloy 617","Plate",314626
6742,"CapPass",162.77,-158.4,"Trend",1.027,40505.31,40508.31,6742,"315-16","Alloy 617","Plate",314626
6743,"CapPass",166.44,-155.1,"Trend",1.073,40511.31,40514.33,6743,"315-16","Alloy 617","Plate",314626
6744,"CapPass",157.03,-167.9,"Trend",0.935,40517.32,40520.33,6744,"315-16","Alloy 617","Plate",314626
6745,"CapPass",158.44,-165.1,"Trend",0.960,40523.03,40526.33,6745,"315-16","Alloy 617","Plate",314626
6746,"CapPass",159.70,-156.2,"Trend",1.023,40529.34,40532.35,6746,"315-16","Alloy 617","Plate",314626
6747,"CapPass",157.57,-162.7,"Trend",0.969,40535.33,40538.35,6747,"315-16","Alloy 617","Plate",314626
6748,"CapPass",160.59,-154.7,"Trend",1.038,40541.36,40544.37,6748,"315-16","Alloy 617","Plate",314626
6749,"CapPass",165.52,-160.0,"Trend",1.034,40547.37,40550.37,6749,"315-16","Alloy 617","Plate",314626
6750,"CapPass",165.32,-158.4,"Trend",1.044,40553.37,40556.38,6750,"315-16","Alloy 617","Plate",314626
6751,"CapPass",165.75,-156.9,"Trend",1.057,40559.38,40562.39,6751,"315-16","Alloy 617","Plate",314626
6752,"CapPass",164.26,-160.5,"Trend",1.023,40565.39,40568.40,6752,"315-16","Alloy 617","Plate",314626
6753,"CapPass",164.50,-158.2,"Trend",1.040,40571.40,40574.41,6753,"315-16","Alloy 617","Plate",314626
6754,"CapPass",167.19,-160.3,"Trend",1.043,40577.40,40580.42,6754,"315-16","Alloy 617","Plate",314626
6755,"CapPass",164.88,-159.8,"Trend",1.032,40583.41,40586.42,6755,"315-16","Alloy 617","Plate",314626
6756,"CapPass",164.13,-158.3,"Trend",1.037,40589.42,40592.44,6756,"315-16","Alloy 617","Plate",314626
6757,"CapPass",167.79,-162.8,"Trend",1.031,40595.43,40598.45,6757,"315-16","Alloy 617","Plate",314626
6758,"CapPass",159.08,-164.5,"Trend",0.967,40601.45,40604.45,6758,"315-16","Alloy 617","Plate",314626
6759,"CapPass",159.48,-158.9,"Trend",1.004,40607.45,40610.47,6759,"315-16","Alloy 617","Plate",314626
6760,"CapPass",158.24,-161.9,"Trend",0.977,40613.46,40616.47,6760,"315-16","Alloy 617","Plate",314626
6761,"CapPass",168.49,-164.1,"Trend",1.027,40619.45,40622.43,6761,"315-16","Alloy 617","Plate",314626
6762,"CapPass",153.10,-167.3,"Trend",0.915,40625.48,40628.47,6762,"315-16","Alloy 617","Plate",314626
6763,"CapPass",151.04,-166.2,"Trend",0.909,40631.49,40634.49,6763,"315-16","Alloy 617","Plate",314626
6764,"CapPass",159.75,-161.3,"Trend",0.990,40637.49,40640.51,6764,"315-16","Alloy 617","Plate",314626
6765,"CapPass",159.32,-165.7,"Trend",0.961,40643.50,40646.51,6765,"315-16","Alloy 617","Plate",314626
6766,"CapPass",160.75,-162.9,"Trend",0.987,40649.52,40652.52,6766,"315-16","Alloy 617","Plate",314626
6767,"CapPass",156.30,-166.1,"Trend",0.941,40655.53,40658.53,6767,"315-16","Alloy 617","Plate",314626
6768,"CapPass",159.04,-162.6,"Trend",0.978,40661.55,40664.55,6768,"315-16","Alloy 617","Plate",314626
6769,"CapPass",163.11,-160.5,"Trend",1.016,40667.55,40670.55,6769,"315-16","Alloy 617","Plate",314626
6770,"CapPass",160.19,-167.4,"Trend",0.957,40673.55,40676.52,6770,"315-16","Alloy 617","Plate",314626
6771,"CapPass",161.30,-158.4,"Trend",1.018,40679.54,40682.57,6771,"315-16","Alloy 617","Plate",314626
6772,"CapPass",160.54,-158.6,"Trend",1.012,40685.56,40688.58,6772,"315-16","Alloy 617","Plate",314626
6773,"CapPass",163.83,-161.1,"Trend",1.017,40691.56,40694.59,6773,"315-16","Alloy 617","Plate",314626
6774,"CapPass",160.44,-159.1,"Trend",1.009,40697.59,40700.60,6774,"315-16","Alloy 617","Plate",314626
6775,"CapPass",165.60,-159.1,"Trend",1.041,40703.60,40706.59,6775,"315-16","Alloy 617","Plate",314626
6776,"CapPass",163.65,-158.8,"Trend",1.031,40709.60,40712.61,6776,"315-16","Alloy 617","Plate",314626
6777,"CapPass",158.36,-162.1,"Trend",0.977,40715.61,40718.63,6777,"315-16","Alloy 617","Plate",314626
6778,"CapPass",163.72,-160.7,"Trend",1.019,40721.62,40724.63,6778,"315-16","Alloy 617","Plate",314626
6779,"CapPass",163.92,-162.0,"Trend",1.012,40727.63,40730.64,6779,"315-16","Alloy 617","Plate",314626
6780,"CapPass",162.21,-159.7,"Trend",1.016,40733.64,40736.65,6780,"315-16","Alloy 617","Plate",314626
6781,"CapPass",166.66,-164.5,"Trend",1.013,40739.60,40742.63,6781,"315-16","Alloy 617","Plate",314626
6782,"CapPass",151.94,-165.0,"Trend",0.921,40745.65,40748.65,6782,"315-16","Alloy 617","Plate",314626
6783,"CapPass",154.75,-168.6,"Trend",0.918,40751.67,40754.64,6783,"315-16","Alloy 617","Plate",314626
6784,"CapPass",155.18,-163.6,"Trend",0.948,40757.64,40760.68,6784,"315-16","Alloy 617","Plate",314626
6785,"CapPass",158.31,-158.8,"Trend",0.997,40763.69,40766.69,6785,"315-16","Alloy 617","Plate",314626
6786,"CapPass",161.99,-160.1,"Trend",1.012,40769.69,40772.70,6786,"315-16","Alloy 617","Plate",314626
6787,"CapPass",160.80,-161.2,"Trend",0.997,40775.70,40778.71,6787,"315-16","Alloy 617","Plate",314626
6788,"CapPass",160.57,-163.2,"Trend",0.984,40781.71,40784.72,6788,"315-16","Alloy 617","Plate",314626
6789,"CapPass",162.25,-162.8,"Trend",0.997,40787.72,40790.72,6789,"315-16","Alloy 617","Plate",314626
6790,"CapPass",157.10,-168.2,"Trend",0.934,40793.73,40796.73,6790,"315-16","Alloy 617","Plate",314626
6791,"CapPass",160.60,-161.9,"Trend",0.992,40799.74,40802.75,6791,"315-16","Alloy 617","Plate",314626
6792,"CapPass",163.17,-164.8,"Trend",0.990,40805.74,40808.76,6792,"315-16","Alloy 617","Plate",314626
6793,"CapPass",158.19,-168.3,"Trend",0.940,40811.76,40814.76,6793,"315-16","Alloy 617","Plate",314626
6794,"CapPass",150.29,-167.6,"Trend",0.897,40817.77,40820.77,6794,"315-16","Alloy 617","Plate",314626
6795,"CapPass",159.19,-161.3,"Trend",0.987,40823.77,40826.78,6795,"315-16","Alloy 617","Plate",314626
6796,"CapPass",164.50,-158.5,"Trend",1.038,40829.78,40832.79,6796,"315-16","Alloy 617","Plate",314626
6797,"CapPass",163.45,-162.2,"Trend",1.008,40835.79,40838.80,6797,"315-16","Alloy 617","Plate",314626
6798,"CapPass",163.13,-166.4,"Trend",0.980,40841.80,40844.81,6798,"315-16","Alloy 617","Plate",314626
6799,"CapPass",156.75,-168.6,"Trend",0.930,40847.81,40850.80,6799,"315-16","Alloy 617","Plate",314626
6800,"CapPass",158.32,-155.3,"Trend",1.019,40853.38,40856.82,6800,"315-16","Alloy 617","Plate",314626
6801,"CapPass",163.32,-156.5,"Trend",1.044,40859.81,40862.83,6801,"315-16","Alloy 617","Plate",314626
6802,"CapPass",162.57,-162.4,"Trend",1.001,40865.83,40868.84,6802,"315-16","Alloy 617","Plate",314626
6803,"CapPass",160.34,-163.7,"Trend",0.980,40871.84,40874.84,6803,"315-16","Alloy 617","Plate",314626
6804,"CapPass",160.75,-159.5,"Trend",1.008,40877.85,40880.86,6804,"315-16","Alloy 617","Plate",314626
6805,"CapPass",165.34,-156.3,"Trend",1.058,40883.85,40886.88,6805,"315-16","Alloy 617","Plate",314626
6806,"CapPass",161.61,-159.5,"Trend",1.013,40889.87,40892.88,6806,"315-16","Alloy 617","Plate",314626
6807,"CapPass",161.95,-160.2,"Trend",1.011,40895.88,40898.88,6807,"315-16","Alloy 617","Plate",314626
6808,"CapPass",165.56,-157.0,"Trend",1.054,40901.88,40904.90,6808,"315-16","Alloy 617","Plate",314626
6809,"CapPass",163.98,-161.0,"Trend",1.019,40907.89,40910.90,6809,"315-16","Alloy 617","Plate",314626
6810,"CapPass",163.77,-159.7,"Trend",1.025,40913.90,40916.91,6810,"315-16","Alloy 617","Plate",314626
6811,"CapPass",164.39,-166.3,"Trend",0.988,40919.91,40922.92,6811,"315-16","Alloy 617","Plate",314626
6812,"CapPass",161.95,-163.7,"Trend",0.989,40925.93,40928.93,6812,"315-16","Alloy 617","Plate",314626
6813,"CapPass",159.76,-158.7,"Trend",1.007,40931.94,40934.94,6813,"315-16","Alloy 617","Plate",314626
6814,"CapPass",166.43,-158.5,"Trend",1.050,40937.93,40940.95,6814,"315-16","Alloy 617","Plate",314626
6815,"CapPass",155.68,-167.7,"Trend",0.928,40943.96,40946.92,6815,"315-16","Alloy 617","Plate",314626
6816,"CapPass",161.34,-164.6,"Trend",0.980,40949.73,40952.95,6816,"315-16","Alloy 617","Plate",314626
6817,"CapPass",155.37,-159.7,"Trend",0.973,40955.97,40958.97,6817,"315-16","Alloy 617","Plate",314626
6818,"CapPass",163.32,-157.3,"Trend",1.039,40961.97,40964.99,6818,"315-16","Alloy 617","Plate",314626
6819,"CapPass",163.17,-158.3,"Trend",1.031,40967.97,40970.99,6819,"315-16","Alloy 617","Plate",314626
6820,"CapPass",166.25,-155.9,"Trend",1.067,40973.99,40977.00,6820,"315-16","Alloy 617","Plate",314626
6821,"CapPass",167.04,-156.2,"Trend",1.069,40979.99,40983.02,6821,"315-16","Alloy 617","Plate",314626
6822,"CapPass",166.68,-156.1,"Trend",1.068,40986.01,40989.02,6822,"315-16","Alloy 617","Plate",314626
6823,"CapPass",162.99,-161.2,"Trend",1.011,40992.02,40995.02,6823,"315-16","Alloy 617","Plate",314626
6824,"CapPass",161.97,-161.1,"Trend",1.005,40998.02,41001.04,6824,"315-16","Alloy 617","Plate",314626
6825,"CapPass",160.92,-157.6,"Trend",1.021,41004.03,41007.04,6825,"315-16","Alloy 617","Plate",314626
6826,"CapPass",163.22,-160.4,"Trend",1.018,41010.04,41013.06,6826,"315-16","Alloy 617","Plate",314626
6827,"CapPass",165.11,-157.8,"Trend",1.047,41016.06,41019.06,6827,"315-16","Alloy 617","Plate",314626
6828,"CapPass",163.86,-160.3,"Trend",1.022,41022.06,41025.07,6828,"315-16","Alloy 617","Plate",314626
6829,"CapPass",163.86,-164.3,"Trend",0.998,41028.06,41031.08,6829,"315-16","Alloy 617","Plate",314626
6830,"CapPass",158.14,-161.6,"Trend",0.979,41034.09,41037.09,6830,"315-16","Alloy 617","Plate",314626
6831,"CapPass",161.48,-160.4,"Trend",1.007,41040.09,41043.09,6831,"315-16","Alloy 617","Plate",314626
6832,"CapPass",150.56,-162.8,"Trend",0.925,41046.11,41049.09,6832,"315-16","Alloy 617","Plate",314626
6833,"CapPass",156.27,-168.4,"Trend",0.928,41052.12,41055.11,6833,"315-16","Alloy 617","Plate",314626
6834,"CapPass",158.12,-165.4,"Trend",0.956,41058.12,41061.12,6834,"315-16","Alloy 617","Plate",314626
6835,"CapPass",162.72,-158.1,"Trend",1.029,41064.13,41067.14,6835,"315-16","Alloy 617","Plate",314626
6836,"CapPass",161.99,-159.9,"Trend",1.013,41070.13,41073.14,6836,"315-16","Alloy 617","Plate",314626
6837,"CapPass",165.86,-156.6,"Trend",1.059,41076.14,41079.15,6837,"315-16","Alloy 617","Plate",314626
6838,"CapPass",166.59,-161.0,"Trend",1.035,41082.15,41085.16,6838,"315-16","Alloy 617","Plate",314626
6839,"CapPass",163.37,-162.7,"Trend",1.004,41088.16,41091.17,6839,"315-16","Alloy 617","Plate",314626
6840,"CapPass",160.32,-162.6,"Trend",0.986,41094.16,41097.18,6840,"315-16","Alloy 617","Plate",314626
6841,"CapPass",158.85,-161.3,"Trend",0.985,41100.18,41103.18,6841,"315-16","Alloy 617","Plate",314626
6842,"CapPass",164.47,-161.5,"Trend",1.018,41106.19,41109.20,6842,"315-16","Alloy 617","Plate",314626
6843,"CapPass",160.27,-162.1,"Trend",0.989,41112.20,41115.20,6843,"315-16","Alloy 617","Plate",314626
6844,"CapPass",165.88,-158.3,"Trend",1.048,41118.17,41121.00,6844,"315-16","Alloy 617","Plate",314626
6845,"CapPass",161.64,-157.6,"Trend",1.025,41124.20,41127.22,6845,"315-16","Alloy 617","Plate",314626
6846,"CapPass",163.87,-160.5,"Trend",1.021,41130.22,41133.22,6846,"315-16","Alloy 617","Plate",314626
6847,"CapPass",161.92,-163.6,"Trend",0.990,41136.22,41139.24,6847,"315-16","Alloy 617","Plate",314626
6848,"CapPass",158.54,-165.5,"Trend",0.958,41142.24,41145.24,6848,"315-16","Alloy 617","Plate",314626
6849,"CapPass",157.23,-167.7,"Trend",0.938,41148.25,41151.26,6849,"315-16","Alloy 617","Plate",314626
6850,"CapPass",157.01,-164.8,"Trend",0.953,41154.26,41157.26,6850,"315-16","Alloy 617","Plate",314626
6851,"CapPass",162.31,-159.4,"Trend",1.018,41160.27,41163.27,6851,"315-16","Alloy 617","Plate",314626
6852,"CapPass",165.05,-157.5,"Trend",1.048,41166.27,41169.28,6852,"315-16","Alloy 617","Plate",314626
6853,"CapPass",161.50,-167.5,"Trend",0.964,41172.28,41175.26,6853,"315-16","Alloy 617","Plate",314626
6854,"CapPass",162.57,-151.6,"Trend",1.072,41178.27,41181.30,6854,"315-16","Alloy 617","Plate",314626
6855,"CapPass",166.00,-149.7,"Trend",1.109,41184.29,41187.31,6855,"315-16","Alloy 617","Plate",314626
6856,"CapPass",168.05,-155.8,"Trend",1.079,41190.29,41193.31,6856,"315-16","Alloy 617","Plate",314626
6857,"CapPass",160.04,-161.6,"Trend",0.990,41196.32,41199.33,6857,"315-16","Alloy 617","Plate",314626
6858,"CapPass",158.44,-163.6,"Trend",0.969,41202.33,41205.33,6858,"315-16","Alloy 617","Plate",314626
6859,"CapPass",158.62,-164.3,"Trend",0.965,41208.34,41211.34,6859,"315-16","Alloy 617","Plate",314626
6860,"CapPass",159.38,-156.9,"Trend",1.016,41214.35,41217.36,6860,"315-16","Alloy 617","Plate",314626
6861,"CapPass",159.90,-164.4,"Trend",0.972,41220.36,41223.37,6861,"315-16","Alloy 617","Plate",314626
6862,"CapPass",158.58,-165.0,"Trend",0.961,41226.37,41229.37,6862,"315-16","Alloy 617","Plate",314626
6863,"CapPass",163.23,-154.3,"Trend",1.058,41232.37,41235.38,6863,"315-16","Alloy 617","Plate",314626
6864,"CapPass",162.86,-159.3,"Trend",1.023,41238.38,41241.39,6864,"315-16","Alloy 617","Plate",314626
6865,"CapPass",163.53,-164.4,"Trend",0.995,41244.38,41247.39,6865,"315-16","Alloy 617","Plate",314626
6866,"CapPass",161.43,-165.5,"Trend",0.975,41250.39,41253.41,6866,"315-16","Alloy 617","Plate",314626
6867,"CapPass",153.60,-165.9,"Trend",0.926,41256.41,41259.41,6867,"315-16","Alloy 617","Plate",314626
6868,"CapPass",159.90,-165.9,"Trend",0.964,41262.41,41265.41,6868,"315-16","Alloy 617","Plate",314626
6869,"CapPass",161.57,-163.2,"Trend",0.990,41268.41,41271.44,6869,"315-16","Alloy 617","Plate",314626
6870,"CapPass",166.33,-164.1,"Trend",1.013,41274.38,41277.41,6870,"315-16","Alloy 617","Plate",314626
6871,"CapPass",149.76,-164.3,"Trend",0.911,41280.45,41283.44,6871,"315-16","Alloy 617","Plate",314626
6872,"CapPass",150.10,-163.2,"Trend",0.919,41286.44,41289.45,6872,"315-16","Alloy 617","Plate",314626
6873,"CapPass",158.96,-161.1,"Trend",0.987,41292.45,41295.46,6873,"315-16","Alloy 617","Plate",314626
6874,"CapPass",154.83,-164.8,"Trend",0.940,41298.47,41301.47,6874,"315-16","Alloy 617","Plate",314626
6875,"CapPass",157.46,-166.6,"Trend",0.945,41304.48,41307.48,6875,"315-16","Alloy 617","Plate",314626
6876,"CapPass",159.45,-167.0,"Trend",0.955,41310.48,41313.49,6876,"315-16","Alloy 617","Plate",314626
6877,"CapPass",157.62,-160.4,"Trend",0.982,41316.50,41319.51,6877,"315-16","Alloy 617","Plate",314626
6878,"CapPass",154.26,-168.5,"Trend",0.915,41322.51,41325.50,6878,"315-16","Alloy 617","Plate",314626
6879,"CapPass",164.29,-149.0,"Trend",1.102,41328.49,41331.52,6879,"315-16","Alloy 617","Plate",314626
6880,"CapPass",162.53,-155.0,"Trend",1.048,41334.50,41337.53,6880,"315-16","Alloy 617","Plate",314626
6881,"CapPass",161.50,-158.0,"Trend",1.022,41340.52,41343.55,6881,"315-16","Alloy 617","Plate",314626
6882,"CapPass",155.85,-156.3,"Trend",0.997,41346.54,41349.55,6882,"315-16","Alloy 617","Plate",314626
6883,"CapPass",162.65,-159.6,"Trend",1.019,41352.55,41355.56,6883,"315-16","Alloy 617","Plate",314626
6884,"CapPass",165.50,-157.1,"Trend",1.053,41358.55,41361.57,6884,"315-16","Alloy 617","Plate",314626
6885,"CapPass",164.28,-155.5,"Trend",1.057,41364.56,41367.58,6885,"315-16","Alloy 617","Plate",314626
6886,"CapPass",164.05,-160.7,"Trend",1.021,41370.57,41373.58,6886,"315-16","Alloy 617","Plate",314626
6887,"CapPass",161.30,-162.4,"Trend",0.993,41376.59,41379.60,6887,"315-16","Alloy 617","Plate",314626
6888,"CapPass",160.72,-158.6,"Trend",1.013,41382.59,41385.61,6888,"315-16","Alloy 617","Plate",314626
6889,"CapPass",163.17,-159.4,"Trend",1.024,41388.59,41391.61,6889,"315-16","Alloy 617","Plate",314626
6890,"CapPass",163.18,-157.7,"Trend",1.035,41394.61,41397.62,6890,"315-16","Alloy 617","Plate",314626
6891,"CapPass",165.41,-158.5,"Trend",1.044,41400.62,41403.63,6891,"315-16","Alloy 617","Plate",314626
6892,"CapPass",166.32,-158.4,"Trend",1.050,41406.62,41409.63,6892,"315-16","Alloy 617","Plate",314626
6893,"CapPass",159.26,-164.5,"Trend",0.968,41412.63,41415.64,6893,"315-16","Alloy 617","Plate",314626
6894,"CapPass",161.92,-161.9,"Trend",1.000,41418.65,41421.66,6894,"315-16","Alloy 617","Plate",314626
6895,"CapPass",162.12,-156.7,"Trend",1.034,41424.65,41427.66,6895,"315-16","Alloy 617","Plate",314626
6896,"CapPass",164.70,-165.6,"Trend",0.995,41430.66,41433.65,6896,"315-16","Alloy 617","Plate",314626
6897,"CapPass",162.05,-157.5,"Trend",1.029,41436.67,41439.69,6897,"315-16","Alloy 617","Plate",314626
6898,"CapPass",167.11,-159.4,"Trend",1.048,41442.68,41445.44,6898,"315-16","Alloy 617","Plate",314626
6899,"CapPass",154.21,-162.5,"Trend",0.949,41448.69,41451.69,6899,"315-16","Alloy 617","Plate",314626
6900,"CapPass",161.99,-157.4,"Trend",1.029,41454.70,41457.70,6900,"315-16","Alloy 617","Plate",314626
6901,"CapPass",159.97,-162.6,"Trend",0.984,41460.70,41463.71,6901,"315-16","Alloy 617","Plate",314626
6902,"CapPass",153.16,-167.8,"Trend",0.913,41466.72,41469.71,6902,"315-16","Alloy 617","Plate",314626
6903,"CapPass",158.76,-158.6,"Trend",1.001,41472.48,41475.72,6903,"315-16","Alloy 617","Plate",314626
6904,"CapPass",159.74,-155.5,"Trend",1.027,41478.73,41481.74,6904,"315-16","Alloy 617","Plate",314626
6905,"CapPass",157.93,-164.6,"Trend",0.959,41484.74,41487.74,6905,"315-16","Alloy 617","Plate",314626
6906,"CapPass",158.44,-160.8,"Trend",0.985,41490.75,41493.76,6906,"315-16","Alloy 617","Plate",314626
6907,"CapPass",161.22,-159.7,"Trend",1.010,41496.76,41499.77,6907,"315-16","Alloy 617","Plate",314626
6908,"CapPass",163.62,-160.6,"Trend",1.019,41502.76,41505.78,6908,"315-16","Alloy 617","Plate",314626
6909,"CapPass",159.95,-160.7,"Trend",0.995,41508.77,41511.78,6909,"315-16","Alloy 617","Plate",314626
6910,"CapPass",156.73,-160.9,"Trend",0.974,41514.79,41517.80,6910,"315-16","Alloy 617","Plate",314626
6911,"CapPass",162.95,-155.7,"Trend",1.047,41520.79,41523.81,6911,"315-16","Alloy 617","Plate",314626
6912,"CapPass",165.02,-161.8,"Trend",1.020,41526.80,41529.81,6912,"315-16","Alloy 617","Plate",314626
6913,"CapPass",161.87,-161.5,"Trend",1.002,41532.81,41535.82,6913,"315-16","Alloy 617","Plate",314626
6914,"CapPass",162.56,-157.1,"Trend",1.035,41538.82,41541.84,6914,"315-16","Alloy 617","Plate",314626
6915,"CapPass",162.20,-157.6,"Trend",1.029,41544.83,41547.84,6915,"315-16","Alloy 617","Plate",314626
6916,"CapPass",165.64,-160.8,"Trend",1.030,41550.83,41553.70,6916,"315-16","Alloy 617","Plate",314626
6917,"CapPass",161.41,-157.1,"Trend",1.028,41556.84,41559.86,6917,"315-16","Alloy 617","Plate",314626
6918,"CapPass",160.64,-160.4,"Trend",1.002,41562.86,41565.87,6918,"315-16","Alloy 617","Plate",314626
6919,"CapPass",161.00,-161.6,"Trend",0.996,41568.86,41571.88,6919,"315-16","Alloy 617","Plate",314626
6920,"CapPass",162.44,-159.4,"Trend",1.019,41574.87,41577.89,6920,"315-16","Alloy 617","Plate",314626
6921,"CapPass",154.79,-161.4,"Trend",0.959,41580.88,41583.89,6921,"315-16","Alloy 617","Plate",314626
6922,"CapPass",160.26,-159.8,"Trend",1.003,41586.89,41589.91,6922,"315-16","Alloy 617","Plate",314626
6923,"CapPass",160.15,-164.1,"Trend",0.976,41592.91,41595.91,6923,"315-16","Alloy 617","Plate",314626
6924,"CapPass",156.82,-168.0,"Trend",0.933,41598.91,41601.82,6924,"315-16","Alloy 617","Plate",314626
6925,"CapPass",157.68,-164.7,"Trend",0.957,41604.87,41607.91,6925,"315-16","Alloy 617","Plate",314626
6926,"CapPass",156.19,-164.1,"Trend",0.952,41610.92,41613.94,6926,"315-16","Alloy 617","Plate",314626
6927,"CapPass",164.07,-155.1,"Trend",1.058,41616.93,41619.95,6927,"315-16","Alloy 617","Plate",314626
6928,"CapPass",162.68,-153.5,"Trend",1.060,41622.94,41625.96,6928,"315-16","Alloy 617","Plate",314626
6929,"CapPass",166.15,-159.5,"Trend",1.042,41628.95,41631.97,6929,"315-16","Alloy 617","Plate",314626
6930,"CapPass",158.59,-162.7,"Trend",0.975,41634.97,41637.97,6930,"315-16","Alloy 617","Plate",314626
6931,"CapPass",158.38,-163.2,"Trend",0.970,41640.97,41643.99,6931,"315-16","Alloy 617","Plate",314626
6932,"CapPass",161.04,-165.7,"Trend",0.972,41646.98,41649.99,6932,"315-16","Alloy 617","Plate",314626
6933,"CapPass",158.66,-165.6,"Trend",0.958,41652.99,41656.00,6933,"315-16","Alloy 617","Plate",314626
6934,"CapPass",164.72,-155.0,"Trend",1.063,41658.99,41662.01,6934,"315-16","Alloy 617","Plate",314626
6935,"CapPass",161.64,-160.2,"Trend",1.009,41665.01,41668.02,6935,"315-16","Alloy 617","Plate",314626
6936,"CapPass",165.05,-159.5,"Trend",1.034,41671.02,41674.03,6936,"315-16","Alloy 617","Plate",314626
6937,"CapPass",164.28,-159.8,"Trend",1.028,41677.02,41680.04,6937,"315-16","Alloy 617","Plate",314626
6938,"CapPass",162.37,-158.1,"Trend",1.027,41683.04,41686.04,6938,"315-16","Alloy 617","Plate",314626
6939,"CapPass",161.91,-163.3,"Trend",0.991,41689.04,41692.05,6939,"315-16","Alloy 617","Plate",314626
6940,"CapPass",158.46,-164.3,"Trend",0.965,41695.06,41698.06,6940,"315-16","Alloy 617","Plate",314626
6941,"CapPass",154.54,-159.8,"Trend",0.967,41701.07,41704.07,6941,"315-16","Alloy 617","Plate",314626
6942,"CapPass",162.54,-159.4,"Trend",1.020,41707.07,41710.08,6942,"315-16","Alloy 617","Plate",314626
6943,"CapPass",166.42,-160.5,"Trend",1.037,41713.08,41715.84,6943,"315-16","Alloy 617","Plate",314626
6944,"CapPass",159.64,-161.8,"Trend",0.987,41719.08,41722.08,6944,"315-16","Alloy 617","Plate",314626
6945,"CapPass",159.65,-159.7,"Trend",1.000,41725.09,41728.10,6945,"315-16","Alloy 617","Plate",314626
6946,"CapPass",159.01,-166.6,"Trend",0.955,41731.11,41734.11,6946,"315-16","Alloy 617","Plate",314626
6947,"CapPass",160.15,-159.6,"Trend",1.003,41737.11,41740.13,6947,"315-16","Alloy 617","Plate",314626
6948,"CapPass",161.19,-167.6,"Trend",0.962,41743.12,41746.13,6948,"315-16","Alloy 617","Plate",314626
6949,"CapPass",156.36,-160.9,"Trend",0.972,41749.13,41752.13,6949,"315-16","Alloy 617","Plate",314626
6950,"CapPass",156.20,-160.7,"Trend",0.972,41755.14,41758.15,6950,"315-16","Alloy 617","Plate",314626
6951,"CapPass",162.50,-160.1,"Trend",1.015,41761.14,41764.16,6951,"315-16","Alloy 617","Plate",314626
6952,"CapPass",157.71,-165.5,"Trend",0.953,41767.16,41770.16,6952,"315-16","Alloy 617","Plate",314626
6953,"CapPass",157.96,-162.2,"Trend",0.974,41773.17,41776.17,6953,"315-16","Alloy 617","Plate",314626
6954,"CapPass",160.83,-160.4,"Trend",1.003,41779.17,41782.19,6954,"315-16","Alloy 617","Plate",314626
6955,"CapPass",161.67,-156.9,"Trend",1.030,41785.18,41788.19,6955,"315-16","Alloy 617","Plate",314626
6956,"CapPass",161.97,-163.7,"Trend",0.989,41791.19,41794.20,6956,"315-16","Alloy 617","Plate",314626
6957,"CapPass",158.81,-164.1,"Trend",0.968,41797.20,41800.21,6957,"315-16","Alloy 617","Plate",314626
6958,"CapPass",160.04,-161.1,"Trend",0.993,41803.21,41806.22,6958,"315-16","Alloy 617","Plate",314626
6959,"CapPass",158.44,-160.1,"Trend",0.990,41809.22,41812.23,6959,"315-16","Alloy 617","Plate",314626
6960,"CapPass",159.97,-166.3,"Trend",0.962,41815.23,41818.23,6960,"315-16","Alloy 617","Plate",314626
6961,"CapPass",157.41,-165.3,"Trend",0.952,41821.24,41824.25,6961,"315-16","Alloy 617","Plate",314626
6962,"CapPass",160.54,-161.2,"Trend",0.996,41827.24,41830.27,6962,"315-16","Alloy 617","Plate",314626
6963,"CapPass",159.72,-163.3,"Trend",0.978,41833.26,41836.27,6963,"315-16","Alloy 617","Plate",314626
6964,"CapPass",164.17,-155.2,"Trend",1.058,41839.27,41842.27,6964,"315-16","Alloy 617","Plate",314626
6965,"CapPass",164.85,-164.6,"Trend",1.002,41845.26,41848.28,6965,"315-16","Alloy 617","Plate",314626
6966,"CapPass",158.03,-165.1,"Trend",0.957,41851.28,41854.29,6966,"315-16","Alloy 617","Plate",314626
6967,"CapPass",164.37,-159.1,"Trend",1.033,41857.29,41860.30,6967,"315-16","Alloy 617","Plate",314626
6968,"CapPass",160.59,-164.6,"Trend",0.976,41863.30,41866.31,6968,"315-16","Alloy 617","Plate",314626
6969,"CapPass",157.91,-165.0,"Trend",0.957,41869.31,41872.31,6969,"315-16","Alloy 617","Plate",314626
6970,"CapPass",161.21,-158.1,"Trend",1.020,41875.32,41878.33,6970,"315-16","Alloy 617","Plate",314626
6971,"CapPass",164.57,-157.4,"Trend",1.046,41881.32,41884.34,6971,"315-16","Alloy 617","Plate",314626
6972,"CapPass",163.66,-160.3,"Trend",1.021,41887.33,41890.34,6972,"315-16","Alloy 617","Plate",314626
6973,"CapPass",160.47,-163.3,"Trend",0.983,41893.35,41896.35,6973,"315-16","Alloy 617","Plate",314626
6974,"CapPass",160.70,-162.7,"Trend",0.988,41899.35,41902.36,6974,"315-16","Alloy 617","Plate",314626
6975,"CapPass",157.73,-167.9,"Trend",0.939,41905.37,41908.34,6975,"315-16","Alloy 617","Plate",314626
6976,"CapPass",161.03,-151.4,"Trend",1.064,41911.34,41914.38,6976,"315-16","Alloy 617","Plate",314626
6977,"CapPass",165.52,-161.3,"Trend",1.026,41917.25,41920.37,6977,"315-16","Alloy 617","Plate",314626
6978,"CapPass",157.28,-160.8,"Trend",0.978,41923.38,41926.39,6978,"315-16","Alloy 617","Plate",314626
6979,"CapPass",158.17,-166.4,"Trend",0.950,41929.40,41932.40,6979,"315-16","Alloy 617","Plate",314626
6980,"CapPass",159.11,-155.1,"Trend",1.026,41935.40,41938.42,6980,"315-16","Alloy 617","Plate",314626
6981,"CapPass",159.92,-161.0,"Trend",0.994,41941.41,41944.41,6981,"315-16","Alloy 617","Plate",314626
6982,"CapPass",159.61,-160.3,"Trend",0.996,41947.42,41950.44,6982,"315-16","Alloy 617","Plate",314626
6983,"CapPass",157.27,-167.5,"Trend",0.939,41953.43,41956.39,6983,"315-16","Alloy 617","Plate",314626
6984,"CapPass",160.05,-158.8,"Trend",1.008,41959.38,41962.44,6984,"315-16","Alloy 617","Plate",314626
6985,"CapPass",164.24,-152.1,"Trend",1.080,41965.44,41968.46,6985,"315-16","Alloy 617","Plate",314626
6986,"CapPass",163.50,-153.0,"Trend",1.069,41971.45,41974.47,6986,"315-16","Alloy 617","Plate",314626
6987,"CapPass",162.92,-155.7,"Trend",1.046,41977.45,41980.47,6987,"315-16","Alloy 617","Plate",314626
6988,"CapPass",164.00,-155.1,"Trend",1.057,41983.47,41986.47,6988,"315-16","Alloy 617","Plate",314626
6989,"CapPass",164.17,-157.0,"Trend",1.046,41989.48,41992.49,6989,"315-16","Alloy 617","Plate",314626
6990,"CapPass",159.22,-157.3,"Trend",1.012,41995.49,41998.50,6990,"315-16","Alloy 617","Plate",314626
6991,"CapPass",161.60,-156.2,"Trend",1.034,42001.49,42004.51,6991,"315-16","Alloy 617","Plate",314626
6992,"CapPass",160.88,-159.4,"Trend",1.009,42007.51,42010.52,6992,"315-16","Alloy 617","Plate",314626
6993,"CapPass",161.94,-158.5,"Trend",1.022,42013.52,42016.52,6993,"315-16","Alloy 617","Plate",314626
6994,"CapPass",162.58,-166.0,"Trend",0.979,42019.52,42022.53,6994,"315-16","Alloy 617","Plate",314626
6995,"CapPass",156.18,-166.1,"Trend",0.940,42025.53,42028.54,6995,"315-16","Alloy 617","Plate",314626
6996,"CapPass",153.98,-162.6,"Trend",0.947,42031.54,42034.55,6996,"315-16","Alloy 617","Plate",314626
6997,"CapPass",157.25,-164.9,"Trend",0.954,42037.56,42040.56,6997,"315-16","Alloy 617","Plate",314626
6998,"CapPass",158.93,-159.2,"Trend",0.998,42043.56,42046.57,6998,"315-16","Alloy 617","Plate",314626
6999,"CapPass",163.23,-154.9,"Trend",1.054,42049.56,42052.58,6999,"315-16","Alloy 617","Plate",314626
7000,"CapPass",164.60,-159.6,"Trend",1.031,42055.58,42058.59,7000,"315-16","Alloy 617","Plate",314626
7001,"CapPass",162.00,-156.8,"Trend",1.033,42061.59,42064.59,7001,"315-16","Alloy 617","Plate",314626
7002,"CapPass",159.92,-159.6,"Trend",1.002,42067.60,42070.61,7002,"315-16","Alloy 617","Plate",314626
7003,"CapPass",165.90,-161.3,"Trend",1.029,42073.58,42076.47,7003,"315-16","Alloy 617","Plate",314626
7004,"CapPass",158.48,-159.8,"Trend",0.992,42079.60,42082.62,7004,"315-16","Alloy 617","Plate",314626
7005,"CapPass",155.37,-164.3,"Trend",0.946,42085.62,42088.63,7005,"315-16","Alloy 617","Plate",314626
7006,"CapPass",153.74,-157.2,"Trend",0.978,42091.63,42094.64,7006,"315-16","Alloy 617","Plate",314626
7007,"CapPass",164.05,-158.5,"Trend",1.035,42097.64,42100.66,7007,"315-16","Alloy 617","Plate",314626
7008,"CapPass",161.89,-158.8,"Trend",1.020,42103.65,42106.65,7008,"315-16","Alloy 617","Plate",314626
7009,"CapPass",158.79,-164.6,"Trend",0.965,42109.66,42112.66,7009,"315-16","Alloy 617","Plate",314626
7010,"CapPass",160.29,-155.0,"Trend",1.034,42115.66,42118.68,7010,"315-16","Alloy 617","Plate",314626
7011,"CapPass",163.18,-157.3,"Trend",1.038,42121.67,42124.69,7011,"315-16","Alloy 617","Plate",314626
7012,"CapPass",159.16,-158.6,"Trend",1.003,42127.69,42130.69,7012,"315-16","Alloy 617","Plate",314626
7013,"CapPass",159.67,-162.2,"Trend",0.984,42133.70,42136.70,7013,"315-16","Alloy 617","Plate",314626
7014,"CapPass",163.07,-158.4,"Trend",1.029,42139.70,42142.71,7014,"315-16","Alloy 617","Plate",314626
7015,"CapPass",161.89,-158.8,"Trend",1.020,42145.72,42148.72,7015,"315-16","Alloy 617","Plate",314626
7016,"CapPass",161.10,-164.8,"Trend",0.978,42151.72,42154.73,7016,"315-16","Alloy 617","Plate",314626
7017,"CapPass",156.34,-162.6,"Trend",0.962,42157.74,42160.74,7017,"315-16","Alloy 617","Plate",314626
7018,"CapPass",159.38,-165.0,"Trend",0.966,42163.74,42166.75,7018,"315-16","Alloy 617","Plate",314626
7019,"CapPass",159.43,-164.4,"Trend",0.970,42169.74,42172.76,7019,"315-16","Alloy 617","Plate",314626
7020,"CapPass",162.40,-156.3,"Trend",1.039,42175.76,42178.77,7020,"315-16","Alloy 617","Plate",314626
7021,"CapPass",160.39,-159.7,"Trend",1.004,42181.77,42184.78,7021,"315-16","Alloy 617","Plate",314626
7022,"CapPass",161.30,-159.7,"Trend",1.010,42187.77,42190.79,7022,"315-16","Alloy 617","Plate",314626
7023,"CapPass",162.42,-162.4,"Trend",1.000,42193.78,42196.79,7023,"315-16","Alloy 617","Plate",314626
7024,"CapPass",160.76,-163.1,"Trend",0.985,42199.79,42202.81,7024,"315-16","Alloy 617","Plate",314626
7025,"CapPass",160.31,-167.0,"Trend",0.960,42205.81,42208.77,7025,"315-16","Alloy 617","Plate",314626
7026,"CapPass",153.77,-162.9,"Trend",0.944,42211.80,42214.81,7026,"315-16","Alloy 617","Plate",314626
7027,"CapPass",158.30,-163.9,"Trend",0.966,42217.77,42220.79,7027,"315-16","Alloy 617","Plate",314626
7028,"CapPass",159.92,-159.6,"Trend",1.002,42223.79,42226.83,7028,"315-16","Alloy 617","Plate",314626
7029,"CapPass",160.46,-156.0,"Trend",1.029,42229.83,42232.85,7029,"315-16","Alloy 617","Plate",314626
7030,"CapPass",158.93,-162.4,"Trend",0.978,42235.84,42238.85,7030,"315-16","Alloy 617","Plate",314626
7031,"CapPass",159.26,-158.9,"Trend",1.002,42241.85,42244.87,7031,"315-16","Alloy 617","Plate",314626
7032,"CapPass",161.64,-155.5,"Trend",1.039,42247.86,42250.87,7032,"315-16","Alloy 617","Plate",314626
7033,"CapPass",164.65,-155.6,"Trend",1.058,42253.82,42256.61,7033,"315-16","Alloy 617","Plate",314626
7034,"CapPass",153.94,-165.4,"Trend",0.930,42259.87,42262.87,7034,"315-16","Alloy 617","Plate",314626
7035,"CapPass",153.74,-164.8,"Trend",0.933,42265.89,42268.90,7035,"315-16","Alloy 617","Plate",314626
7036,"CapPass",156.56,-159.3,"Trend",0.983,42271.89,42274.91,7036,"315-16","Alloy 617","Plate",314626
7037,"CapPass",159.20,-160.8,"Trend",0.990,42277.90,42280.91,7037,"315-16","Alloy 617","Plate",314626
7038,"CapPass",161.19,-163.7,"Trend",0.985,42283.91,42286.92,7038,"315-16","Alloy 617","Plate",314626
7039,"CapPass",158.93,-160.2,"Trend",0.992,42289.91,42292.94,7039,"315-16","Alloy 617","Plate",314626
7040,"CapPass",156.80,-163.4,"Trend",0.960,42295.94,42298.94,7040,"315-16","Alloy 617","Plate",314626
7041,"CapPass",158.68,-159.9,"Trend",0.992,42301.94,42304.95,7041,"315-16","Alloy 617","Plate",314626
7042,"CapPass",156.09,-168.0,"Trend",0.929,42307.95,42310.89,7042,"315-16","Alloy 617","Plate",314626
7043,"CapPass",155.67,-147.5,"Trend",1.055,42313.71,42316.97,7043,"315-16","Alloy 617","Plate",314626
7044,"CapPass",165.78,-154.7,"Trend",1.072,42319.95,42322.97,7044,"315-16","Alloy 617","Plate",314626
7045,"CapPass",158.95,-164.5,"Trend",0.967,42325.97,42328.98,7045,"315-16","Alloy 617","Plate",314626
7046,"CapPass",161.37,-160.3,"Trend",1.007,42331.98,42334.99,7046,"315-16","Alloy 617","Plate",314626
7047,"CapPass",162.39,-151.1,"Trend",1.075,42337.99,42341.01,7047,"315-16","Alloy 617","Plate",314626
7048,"CapPass",164.81,-155.2,"Trend",1.062,42344.00,42347.01,7048,"315-16","Alloy 617","Plate",314626
7049,"CapPass",162.98,-152.6,"Trend",1.068,42350.01,42353.02,7049,"315-16","Alloy 617","Plate",314626
7050,"CapPass",165.63,-159.4,"Trend",1.039,42356.00,42359.02,7050,"315-16","Alloy 617","Plate",314626
7051,"CapPass",162.95,-154.3,"Trend",1.056,42362.03,42365.03,7051,"315-16","Alloy 617","Plate",314626
7052,"CapPass",160.75,-158.5,"Trend",1.014,42368.04,42371.04,7052,"315-16","Alloy 617","Plate",314626
7053,"CapPass",160.05,-158.6,"Trend",1.009,42374.05,42377.05,7053,"315-16","Alloy 617","Plate",314626
7054,"CapPass",158.85,-157.2,"Trend",1.010,42380.05,42383.06,7054,"315-16","Alloy 617","Plate",314626
7055,"CapPass",163.36,-156.4,"Trend",1.045,42386.06,42389.07,7055,"315-16","Alloy 617","Plate",314626
7056,"CapPass",159.83,-162.2,"Trend",0.985,42392.07,42395.08,7056,"315-16","Alloy 617","Plate",314626
7057,"CapPass",154.19,-163.0,"Trend",0.946,42398.08,42401.09,7057,"315-16","Alloy 617","Plate",314626
7058,"CapPass",160.80,-159.2,"Trend",1.010,42404.09,42407.10,7058,"315-16","Alloy 617","Plate",314626
7059,"CapPass",160.36,-161.0,"Trend",0.996,42410.10,42413.10,7059,"315-16","Alloy 617","Plate",314626
7060,"CapPass",159.74,-156.7,"Trend",1.020,42416.11,42419.12,7060,"315-16","Alloy 617","Plate",314626
7061,"CapPass",161.91,-162.1,"Trend",0.999,42422.12,42425.12,7061,"315-16","Alloy 617","Plate",314626
7062,"CapPass",163.58,-156.4,"Trend",1.046,42428.12,42431.13,7062,"315-16","Alloy 617","Plate",314626
7063,"CapPass",163.14,-156.8,"Trend",1.040,42434.13,42437.15,7063,"315-16","Alloy 617","Plate",314626
7064,"CapPass",159.01,-162.0,"Trend",0.981,42440.14,42443.15,7064,"315-16","Alloy 617","Plate",314626
7065,"CapPass",158.16,-163.4,"Trend",0.968,42446.15,42449.16,7065,"315-16","Alloy 617","Plate",314626
7066,"CapPass",157.07,-159.4,"Trend",0.985,42452.16,42455.16,7066,"315-16","Alloy 617","Plate",314626
7067,"CapPass",163.86,-154.6,"Trend",1.060,42458.16,42461.19,7067,"315-16","Alloy 617","Plate",314626
7068,"CapPass",161.06,-157.8,"Trend",1.020,42464.18,42467.19,7068,"315-16","Alloy 617","Plate",314626
7069,"CapPass",158.60,-160.6,"Trend",0.988,42470.19,42473.20,7069,"315-16","Alloy 617","Plate",314626
7070,"CapPass",163.42,-154.6,"Trend",1.057,42476.20,42479.21,7070,"315-16","Alloy 617","Plate",314626
7071,"CapPass",157.32,-157.9,"Trend",0.996,42482.20,42485.21,7071,"315-16","Alloy 617","Plate",314626
7072,"CapPass",163.71,-156.7,"Trend",1.045,42488.19,42490.90,7072,"315-16","Alloy 617","Plate",314626
7073,"CapPass",150.52,-161.7,"Trend",0.931,42494.22,42497.24,7073,"315-16","Alloy 617","Plate",314626
7074,"CapPass",160.51,-154.5,"Trend",1.039,42500.24,42503.24,7074,"315-16","Alloy 617","Plate",314626
7075,"CapPass",160.42,-160.1,"Trend",1.002,42506.24,42509.25,7075,"315-16","Alloy 617","Plate",314626
7076,"CapPass",160.99,-160.3,"Trend",1.004,42512.24,42515.26,7076,"315-16","Alloy 617","Plate",314626
7077,"CapPass",159.50,-164.6,"Trend",0.969,42518.25,42521.26,7077,"315-16","Alloy 617","Plate",314626
7078,"CapPass",155.76,-159.7,"Trend",0.975,42524.28,42527.28,7078,"315-16","Alloy 617","Plate",314626
7079,"CapPass",158.43,-166.0,"Trend",0.955,42530.27,42533.28,7079,"315-16","Alloy 617","Plate",314626
7080,"CapPass",154.98,-164.1,"Trend",0.945,42536.28,42539.28,7080,"315-16","Alloy 617","Plate",314626
7081,"CapPass",159.51,-163.6,"Trend",0.975,42542.29,42545.30,7081,"315-16","Alloy 617","Plate",314626
7082,"CapPass",158.13,-159.8,"Trend",0.989,42548.31,42551.31,7082,"315-16","Alloy 617","Plate",314626
7083,"CapPass",162.22,-166.8,"Trend",0.973,42554.32,42557.32,7083,"315-16","Alloy 617","Plate",314626
7084,"CapPass",158.52,-152.8,"Trend",1.037,42560.02,42563.33,7084,"315-16","Alloy 617","Plate",314626
7085,"CapPass",158.69,-156.6,"Trend",1.013,42566.34,42569.34,7085,"315-16","Alloy 617","Plate",314626
7086,"CapPass",160.81,-154.8,"Trend",1.039,42572.34,42575.36,7086,"315-16","Alloy 617","Plate",314626
7087,"CapPass",163.15,-154.7,"Trend",1.055,42578.35,42581.37,7087,"315-16","Alloy 617","Plate",314626
7088,"CapPass",161.55,-159.4,"Trend",1.014,42584.36,42587.37,7088,"315-16","Alloy 617","Plate",314626
7089,"CapPass",161.20,-155.8,"Trend",1.035,42590.37,42593.39,7089,"315-16","Alloy 617","Plate",314626
7090,"CapPass",160.05,-157.2,"Trend",1.018,42596.38,42599.40,7090,"315-16","Alloy 617","Plate",314626
7091,"CapPass",156.55,-161.0,"Trend",0.972,42602.40,42605.41,7091,"315-16","Alloy 617","Plate",314626
7092,"CapPass",158.46,-161.2,"Trend",0.983,42608.40,42611.41,7092,"315-16","Alloy 617","Plate",314626
7093,"CapPass",156.73,-162.8,"Trend",0.963,42614.41,42617.41,7093,"315-16","Alloy 617","Plate",314626
7094,"CapPass",158.51,-162.7,"Trend",0.975,42620.43,42623.42,7094,"315-16","Alloy 617","Plate",314626
7095,"CapPass",158.87,-160.2,"Trend",0.991,42626.42,42629.44,7095,"315-16","Alloy 617","Plate",314626
7096,"CapPass",160.94,-156.2,"Trend",1.030,42632.44,42635.44,7096,"315-16","Alloy 617","Plate",314626
7097,"CapPass",160.72,-160.4,"Trend",1.002,42638.44,42641.45,7097,"315-16","Alloy 617","Plate",314626
7098,"CapPass",156.48,-159.2,"Trend",0.983,42644.46,42647.47,7098,"315-16","Alloy 617","Plate",314626
7099,"CapPass",158.97,-163.1,"Trend",0.975,42650.46,42653.47,7099,"315-16","Alloy 617","Plate",314626
7100,"CapPass",162.58,-156.0,"Trend",1.042,42656.47,42659.49,7100,"315-16","Alloy 617","Plate",314626
7101,"CapPass",162.67,-158.8,"Trend",1.025,42662.38,42665.32,7101,"315-16","Alloy 617","Plate",314626
7102,"CapPass",155.82,-162.0,"Trend",0.962,42668.49,42671.50,7102,"315-16","Alloy 617","Plate",314626
7103,"CapPass",158.70,-156.3,"Trend",1.015,42674.49,42677.51,7103,"315-16","Alloy 617","Plate",314626
7104,"CapPass",163.07,-154.0,"Trend",1.059,42680.50,42683.52,7104,"315-16","Alloy 617","Plate",314626
7105,"CapPass",162.69,-157.5,"Trend",1.033,42686.51,42689.52,7105,"315-16","Alloy 617","Plate",314626
7106,"CapPass",161.03,-157.3,"Trend",1.023,42692.52,42695.53,7106,"315-16","Alloy 617","Plate",314626
7107,"CapPass",157.71,-165.0,"Trend",0.956,42698.53,42701.53,7107,"315-16","Alloy 617","Plate",314626
7108,"CapPass",151.74,-164.9,"Trend",0.920,42704.55,42707.54,7108,"315-16","Alloy 617","Plate",314626
7109,"CapPass",154.09,-163.2,"Trend",0.944,42710.56,42713.57,7109,"315-16","Alloy 617","Plate",314626
7110,"CapPass",155.77,-157.7,"Trend",0.988,42716.56,42719.58,7110,"315-16","Alloy 617","Plate",314626
7111,"CapPass",163.28,-159.7,"Trend",1.023,42722.56,42725.58,7111,"315-16","Alloy 617","Plate",314626
