Repository: js-molina/fatigue-A617

File: data/950C/Strain rate 0.001/0.30% strain/HTM_A20_PeakStress_B3.csv (part 18 of 23)
"Cycle","Data State","Max Stress Mpa","Min Stress Mpa","Qual State","Stress Ratio","Time Max Stress Sec","Time Min Stress Sec","Count","Sample","Alloy","Material_Form","Heat"
6926,"CapPass",175.54,-172.4,"Trend",1.018,41336.31,41339.28,6926,"B-3","Alloy 617","Plate",314626
6927,"CapPass",174.69,-170.1,"Trend",1.027,41342.28,41345.25,6927,"B-3","Alloy 617","Plate",314626
6928,"CapPass",175.27,-169.9,"Trend",1.031,41348.25,41351.23,6928,"B-3","Alloy 617","Plate",314626
6929,"CapPass",174.88,-169.5,"Trend",1.031,41354.23,41357.20,6929,"B-3","Alloy 617","Plate",314626
6930,"CapPass",177.48,-169.5,"Trend",1.047,41360.18,41363.15,6930,"B-3","Alloy 617","Plate",314626
6931,"CapPass",176.23,-169.1,"Trend",1.042,41366.17,41369.12,6931,"B-3","Alloy 617","Plate",314626
6932,"CapPass",176.52,-170.9,"Trend",1.033,41372.14,41375.09,6932,"B-3","Alloy 617","Plate",314626
6933,"CapPass",176.26,-168.5,"Trend",1.046,41378.11,41381.03,6933,"B-3","Alloy 617","Plate",314626
6934,"CapPass",175.61,-160.5,"Trend",1.094,41384.00,41386.75,6934,"B-3","Alloy 617","Plate",314626
6935,"CapPass",174.80,-170.2,"Trend",1.027,41389.98,41392.98,6935,"B-3","Alloy 617","Plate",314626
6936,"CapPass",171.12,-172.0,"Trend",0.995,41396.00,41398.97,6936,"B-3","Alloy 617","Plate",314626
6937,"CapPass",174.63,-170.1,"Trend",1.027,41401.98,41404.95,6937,"B-3","Alloy 617","Plate",314626
6938,"CapPass",176.41,-171.0,"Trend",1.031,41407.95,41410.90,6938,"B-3","Alloy 617","Plate",314626
6939,"CapPass",175.55,-170.6,"Trend",1.029,41413.92,41416.89,6939,"B-3","Alloy 617","Plate",314626
6940,"CapPass",174.64,-171.5,"Trend",1.018,41419.89,41422.86,6940,"B-3","Alloy 617","Plate",314626
6941,"CapPass",176.41,-170.3,"Trend",1.036,41425.84,41428.81,6941,"B-3","Alloy 617","Plate",314626
6942,"CapPass",173.63,-171.9,"Trend",1.010,41431.82,41434.81,6942,"B-3","Alloy 617","Plate",314626
6943,"CapPass",173.88,-172.1,"Trend",1.010,41437.79,41440.76,6943,"B-3","Alloy 617","Plate",314626
6944,"CapPass",174.26,-173.1,"Trend",1.007,41443.78,41446.73,6944,"B-3","Alloy 617","Plate",314626
6945,"CapPass",175.10,-172.4,"Trend",1.016,41449.75,41452.70,6945,"B-3","Alloy 617","Plate",314626
6946,"CapPass",174.78,-170.1,"Trend",1.027,41455.68,41458.67,6946,"B-3","Alloy 617","Plate",314626
6947,"CapPass",175.10,-162.1,"Trend",1.080,41461.65,41464.45,6947,"B-3","Alloy 617","Plate",314626
6948,"CapPass",174.59,-165.3,"Trend",1.056,41467.61,41470.51,6948,"B-3","Alloy 617","Plate",314626
6949,"CapPass",174.78,-168.0,"Trend",1.040,41473.56,41476.57,6949,"B-3","Alloy 617","Plate",314626
6950,"CapPass",176.08,-168.4,"Trend",1.045,41479.57,41482.56,6950,"B-3","Alloy 617","Plate",314626
6951,"CapPass",175.53,-172.0,"Trend",1.021,41485.56,41488.53,6951,"B-3","Alloy 617","Plate",314626
6952,"CapPass",174.74,-172.0,"Trend",1.016,41491.54,41494.50,6952,"B-3","Alloy 617","Plate",314626
6953,"CapPass",172.77,-172.6,"Trend",1.001,41497.51,41500.47,6953,"B-3","Alloy 617","Plate",314626
6954,"CapPass",172.10,-172.4,"Trend",0.998,41503.47,41506.42,6954,"B-3","Alloy 617","Plate",314626
6955,"CapPass",174.73,-169.5,"Trend",1.031,41509.40,41512.37,6955,"B-3","Alloy 617","Plate",314626
6956,"CapPass",173.67,-169.3,"Trend",1.026,41515.40,41518.32,6956,"B-3","Alloy 617","Plate",314626
6957,"CapPass",174.39,-167.3,"Trend",1.042,41521.34,41524.29,6957,"B-3","Alloy 617","Plate",314626
6958,"CapPass",173.92,-167.4,"Trend",1.039,41527.32,41530.22,6958,"B-3","Alloy 617","Plate",314626
6959,"CapPass",173.73,-170.6,"Trend",1.018,41533.26,41536.26,6959,"B-3","Alloy 617","Plate",314626
6960,"CapPass",174.84,-170.5,"Trend",1.026,41539.28,41542.26,6960,"B-3","Alloy 617","Plate",314626
6961,"CapPass",174.49,-170.6,"Trend",1.023,41545.25,41548.20,6961,"B-3","Alloy 617","Plate",314626
6962,"CapPass",174.17,-171.7,"Trend",1.014,41551.23,41554.17,6962,"B-3","Alloy 617","Plate",314626
6963,"CapPass",175.62,-169.0,"Trend",1.039,41557.20,41560.14,6963,"B-3","Alloy 617","Plate",314626
6964,"CapPass",176.30,-163.9,"Trend",1.076,41563.09,41566.01,6964,"B-3","Alloy 617","Plate",314626
6965,"CapPass",176.68,-164.8,"Trend",1.072,41569.09,41571.87,6965,"B-3","Alloy 617","Plate",314626
6966,"CapPass",176.74,-167.2,"Trend",1.057,41575.09,41578.06,6966,"B-3","Alloy 617","Plate",314626
6967,"CapPass",177.61,-168.9,"Trend",1.051,41581.06,41584.04,6967,"B-3","Alloy 617","Plate",314626
6968,"CapPass",176.46,-170.5,"Trend",1.035,41587.03,41590.01,6968,"B-3","Alloy 617","Plate",314626
6969,"CapPass",176.86,-169.9,"Trend",1.041,41593.00,41595.98,6969,"B-3","Alloy 617","Plate",314626
6970,"CapPass",176.16,-169.9,"Trend",1.037,41598.98,41601.95,6970,"B-3","Alloy 617","Plate",314626
6971,"CapPass",176.57,-170.3,"Trend",1.037,41604.95,41607.92,6971,"B-3","Alloy 617","Plate",314626
6972,"CapPass",176.98,-159.6,"Trend",1.109,41610.89,41613.53,6972,"B-3","Alloy 617","Plate",314626
6973,"CapPass",174.40,-169.5,"Trend",1.029,41616.89,41619.84,6973,"B-3","Alloy 617","Plate",314626
6974,"CapPass",176.25,-170.6,"Trend",1.033,41622.87,41625.82,6974,"B-3","Alloy 617","Plate",314626
6975,"CapPass",175.50,-171.6,"Trend",1.023,41628.84,41631.79,6975,"B-3","Alloy 617","Plate",314626
6976,"CapPass",176.11,-165.4,"Trend",1.064,41634.78,41637.76,6976,"B-3","Alloy 617","Plate",314626
6977,"CapPass",174.56,-165.5,"Trend",1.055,41640.75,41643.72,6977,"B-3","Alloy 617","Plate",314626
6978,"CapPass",173.66,-166.8,"Trend",1.041,41646.67,41649.70,6978,"B-3","Alloy 617","Plate",314626
6979,"CapPass",176.22,-169.1,"Trend",1.042,41652.70,41655.68,6979,"B-3","Alloy 617","Plate",314626
6980,"CapPass",172.65,-170.9,"Trend",1.010,41658.68,41661.64,6980,"B-3","Alloy 617","Plate",314626
6981,"CapPass",173.58,-171.3,"Trend",1.014,41664.65,41667.61,6981,"B-3","Alloy 617","Plate",314626
6982,"CapPass",176.25,-169.8,"Trend",1.038,41670.62,41673.57,6982,"B-3","Alloy 617","Plate",314626
6983,"CapPass",174.48,-171.9,"Trend",1.015,41676.59,41679.54,6983,"B-3","Alloy 617","Plate",314626
6984,"CapPass",174.97,-170.8,"Trend",1.025,41682.54,41685.53,6984,"B-3","Alloy 617","Plate",314626
6985,"CapPass",175.67,-170.9,"Trend",1.028,41688.53,41691.50,6985,"B-3","Alloy 617","Plate",314626
6986,"CapPass",177.32,-168.2,"Trend",1.054,41694.50,41697.47,6986,"B-3","Alloy 617","Plate",314626
6987,"CapPass",176.16,-169.6,"Trend",1.039,41700.47,41703.45,6987,"B-3","Alloy 617","Plate",314626
6988,"CapPass",176.38,-168.4,"Trend",1.047,41706.43,41709.40,6988,"B-3","Alloy 617","Plate",314626
6989,"CapPass",175.29,-168.2,"Trend",1.042,41712.40,41715.37,6989,"B-3","Alloy 617","Plate",314626
6990,"CapPass",175.55,-162.9,"Trend",1.078,41718.36,41721.17,6990,"B-3","Alloy 617","Plate",314626
6991,"CapPass",173.83,-164.9,"Trend",1.054,41724.28,41727.07,6991,"B-3","Alloy 617","Plate",314626
6992,"CapPass",174.05,-171.6,"Trend",1.014,41730.29,41733.23,6992,"B-3","Alloy 617","Plate",314626
6993,"CapPass",175.32,-170.7,"Trend",1.027,41736.18,41739.25,6993,"B-3","Alloy 617","Plate",314626
6994,"CapPass",173.38,-171.5,"Trend",1.011,41742.25,41745.22,6994,"B-3","Alloy 617","Plate",314626
6995,"CapPass",174.33,-170.9,"Trend",1.020,41748.22,41751.20,6995,"B-3","Alloy 617","Plate",314626
6996,"CapPass",173.01,-171.7,"Trend",1.008,41754.20,41757.17,6996,"B-3","Alloy 617","Plate",314626
6997,"CapPass",173.96,-170.9,"Trend",1.018,41760.17,41763.14,6997,"B-3","Alloy 617","Plate",314626
6998,"CapPass",174.32,-171.3,"Trend",1.018,41766.14,41769.09,6998,"B-3","Alloy 617","Plate",314626
6999,"CapPass",174.90,-170.6,"Trend",1.025,41772.11,41775.04,6999,"B-3","Alloy 617","Plate",314626
7000,"CapPass",174.96,-169.4,"Trend",1.033,41778.06,41781.03,7000,"B-3","Alloy 617","Plate",314626
7001,"CapPass",175.75,-168.5,"Trend",1.043,41784.04,41787.00,7001,"B-3","Alloy 617","Plate",314626
7002,"CapPass",173.61,-172.0,"Trend",1.009,41790.03,41792.98,7002,"B-3","Alloy 617","Plate",314626
7003,"CapPass",174.16,-171.4,"Trend",1.016,41795.98,41798.93,7003,"B-3","Alloy 617","Plate",314626
7004,"CapPass",173.53,-170.0,"Trend",1.021,41801.93,41804.89,7004,"B-3","Alloy 617","Plate",314626
7005,"CapPass",174.16,-165.9,"Trend",1.050,41807.89,41810.76,7005,"B-3","Alloy 617","Plate",314626
7006,"CapPass",173.53,-169.6,"Trend",1.023,41813.87,41816.84,7006,"B-3","Alloy 617","Plate",314626
7007,"CapPass",173.66,-169.8,"Trend",1.023,41819.87,41822.82,7007,"B-3","Alloy 617","Plate",314626
7008,"CapPass",175.20,-170.2,"Trend",1.029,41825.81,41828.79,7008,"B-3","Alloy 617","Plate",314626
7009,"CapPass",174.79,-169.3,"Trend",1.032,41831.79,41834.78,7009,"B-3","Alloy 617","Plate",314626
7010,"CapPass",176.15,-168.5,"Trend",1.045,41837.78,41840.73,7010,"B-3","Alloy 617","Plate",314626
7011,"CapPass",177.22,-170.6,"Trend",1.039,41843.73,41846.70,7011,"B-3","Alloy 617","Plate",314626
7012,"CapPass",175.93,-168.5,"Trend",1.044,41849.72,41852.68,7012,"B-3","Alloy 617","Plate",314626
7013,"CapPass",176.44,-170.4,"Trend",1.036,41855.68,41858.64,7013,"B-3","Alloy 617","Plate",314626
7014,"CapPass",172.94,-172.3,"Trend",1.003,41861.65,41864.61,7014,"B-3","Alloy 617","Plate",314626
7015,"CapPass",168.96,-171.2,"Trend",0.987,41867.48,41870.57,7015,"B-3","Alloy 617","Plate",314626
7016,"CapPass",174.66,-169.9,"Trend",1.028,41873.57,41876.56,7016,"B-3","Alloy 617","Plate",314626
7017,"CapPass",175.07,-171.3,"Trend",1.022,41879.56,41882.53,7017,"B-3","Alloy 617","Plate",314626
7018,"CapPass",173.69,-169.0,"Trend",1.028,41885.53,41888.50,7018,"B-3","Alloy 617","Plate",314626
7019,"CapPass",174.02,-170.9,"Trend",1.018,41891.51,41894.47,7019,"B-3","Alloy 617","Plate",314626
7020,"CapPass",175.15,-171.9,"Trend",1.019,41897.48,41900.45,7020,"B-3","Alloy 617","Plate",314626
7021,"CapPass",173.68,-171.2,"Trend",1.014,41903.43,41906.40,7021,"B-3","Alloy 617","Plate",314626
7022,"CapPass",174.60,-171.7,"Trend",1.017,41909.40,41912.39,7022,"B-3","Alloy 617","Plate",314626
7023,"CapPass",176.07,-168.9,"Trend",1.043,41915.37,41918.36,7023,"B-3","Alloy 617","Plate",314626
7024,"CapPass",174.92,-162.8,"Trend",1.074,41921.32,41924.12,7024,"B-3","Alloy 617","Plate",314626
7025,"CapPass",173.60,-167.0,"Trend",1.040,41927.28,41930.09,7025,"B-3","Alloy 617","Plate",314626
7026,"CapPass",174.18,-170.4,"Trend",1.022,41933.17,41936.25,7026,"B-3","Alloy 617","Plate",314626
7027,"CapPass",172.56,-172.1,"Trend",1.003,41939.26,41942.23,7027,"B-3","Alloy 617","Plate",314626
7028,"CapPass",173.89,-170.2,"Trend",1.022,41945.22,41948.20,7028,"B-3","Alloy 617","Plate",314626
7029,"CapPass",175.03,-169.5,"Trend",1.033,41951.20,41954.17,7029,"B-3","Alloy 617","Plate",314626
7030,"CapPass",176.19,-170.0,"Trend",1.036,41957.17,41960.12,7030,"B-3","Alloy 617","Plate",314626
7031,"CapPass",174.12,-173.0,"Trend",1.007,41963.15,41966.11,7031,"B-3","Alloy 617","Plate",314626
7032,"CapPass",175.20,-169.0,"Trend",1.037,41969.07,41972.06,7032,"B-3","Alloy 617","Plate",314626
7033,"CapPass",175.99,-169.1,"Trend",1.040,41975.06,41978.04,7033,"B-3","Alloy 617","Plate",314626
7034,"CapPass",175.74,-167.9,"Trend",1.047,41981.03,41984.01,7034,"B-3","Alloy 617","Plate",314626
7035,"CapPass",177.50,-169.0,"Trend",1.050,41987.00,41989.98,7035,"B-3","Alloy 617","Plate",314626
7036,"CapPass",175.95,-167.3,"Trend",1.052,41992.98,41995.95,7036,"B-3","Alloy 617","Plate",314626
7037,"CapPass",175.37,-170.3,"Trend",1.030,41998.95,42001.90,7037,"B-3","Alloy 617","Plate",314626
7038,"CapPass",173.65,-168.1,"Trend",1.033,42004.89,42007.86,7038,"B-3","Alloy 617","Plate",314626
7039,"CapPass",174.43,-170.1,"Trend",1.026,42010.84,42013.86,7039,"B-3","Alloy 617","Plate",314626
7040,"CapPass",174.17,-172.2,"Trend",1.012,42016.87,42019.82,7040,"B-3","Alloy 617","Plate",314626
7041,"CapPass",173.18,-171.3,"Trend",1.011,42022.84,42025.79,7041,"B-3","Alloy 617","Plate",314626
7042,"CapPass",174.73,-169.6,"Trend",1.030,42028.79,42031.78,7042,"B-3","Alloy 617","Plate",314626
7043,"CapPass",175.20,-171.3,"Trend",1.023,42034.78,42037.75,7043,"B-3","Alloy 617","Plate",314626
7044,"CapPass",176.08,-171.1,"Trend",1.029,42040.75,42043.72,7044,"B-3","Alloy 617","Plate",314626
7045,"CapPass",176.88,-157.6,"Trend",1.122,42046.67,42049.26,7045,"B-3","Alloy 617","Plate",314626
7046,"CapPass",173.00,-171.8,"Trend",1.007,42052.67,42055.65,7046,"B-3","Alloy 617","Plate",314626
7047,"CapPass",174.94,-171.8,"Trend",1.018,42058.65,42061.61,7047,"B-3","Alloy 617","Plate",314626
7048,"CapPass",174.73,-170.4,"Trend",1.025,42064.62,42067.59,7048,"B-3","Alloy 617","Plate",314626
7049,"CapPass",172.96,-171.4,"Trend",1.009,42070.61,42073.56,7049,"B-3","Alloy 617","Plate",314626
7050,"CapPass",175.52,-169.0,"Trend",1.038,42076.56,42079.53,7050,"B-3","Alloy 617","Plate",314626
7051,"CapPass",174.32,-165.7,"Trend",1.052,42082.53,42085.48,7051,"B-3","Alloy 617","Plate",314626
7052,"CapPass",173.80,-165.5,"Trend",1.050,42088.43,42091.45,7052,"B-3","Alloy 617","Plate",314626
7053,"CapPass",173.92,-165.5,"Trend",1.051,42094.40,42097.39,7053,"B-3","Alloy 617","Plate",314626
7054,"CapPass",174.16,-167.4,"Trend",1.041,42100.42,42103.37,7054,"B-3","Alloy 617","Plate",314626
7055,"CapPass",175.21,-169.9,"Trend",1.032,42106.37,42109.37,7055,"B-3","Alloy 617","Plate",314626
7056,"CapPass",174.31,-172.4,"Trend",1.011,42112.36,42115.34,7056,"B-3","Alloy 617","Plate",314626
7057,"CapPass",172.57,-171.1,"Trend",1.009,42118.36,42121.32,7057,"B-3","Alloy 617","Plate",314626
7058,"CapPass",175.41,-170.0,"Trend",1.032,42124.31,42127.29,7058,"B-3","Alloy 617","Plate",314626
7059,"CapPass",176.08,-170.0,"Trend",1.036,42130.29,42133.26,7059,"B-3","Alloy 617","Plate",314626
7060,"CapPass",175.16,-171.9,"Trend",1.019,42136.25,42139.22,7060,"B-3","Alloy 617","Plate",314626
7061,"CapPass",174.73,-169.1,"Trend",1.033,42142.22,42145.17,7061,"B-3","Alloy 617","Plate",314626
7062,"CapPass",174.98,-167.4,"Trend",1.045,42148.15,42151.09,7062,"B-3","Alloy 617","Plate",314626
7063,"CapPass",174.75,-169.5,"Trend",1.031,42154.17,42157.14,7063,"B-3","Alloy 617","Plate",314626
7064,"CapPass",175.85,-168.7,"Trend",1.042,42160.12,42163.09,7064,"B-3","Alloy 617","Plate",314626
7065,"CapPass",174.74,-171.5,"Trend",1.019,42166.11,42169.07,7065,"B-3","Alloy 617","Plate",314626
7066,"CapPass",175.49,-168.8,"Trend",1.040,42172.07,42175.04,7066,"B-3","Alloy 617","Plate",314626
7067,"CapPass",176.17,-171.0,"Trend",1.030,42178.04,42181.00,7067,"B-3","Alloy 617","Plate",314626
7068,"CapPass",176.52,-169.4,"Trend",1.042,42184.00,42186.98,7068,"B-3","Alloy 617","Plate",314626
7069,"CapPass",175.32,-171.8,"Trend",1.020,42189.97,42192.95,7069,"B-3","Alloy 617","Plate",314626
7070,"CapPass",174.83,-171.1,"Trend",1.022,42195.95,42198.92,7070,"B-3","Alloy 617","Plate",314626
7071,"CapPass",175.96,-170.3,"Trend",1.033,42201.92,42204.87,7071,"B-3","Alloy 617","Plate",314626
7072,"CapPass",175.56,-169.7,"Trend",1.034,42207.89,42210.86,7072,"B-3","Alloy 617","Plate",314626
7073,"CapPass",175.44,-168.7,"Trend",1.040,42213.86,42216.81,7073,"B-3","Alloy 617","Plate",314626
7074,"CapPass",173.59,-168.4,"Trend",1.031,42219.82,42222.78,7074,"B-3","Alloy 617","Plate",314626
7075,"CapPass",173.15,-170.3,"Trend",1.017,42225.78,42228.78,7075,"B-3","Alloy 617","Plate",314626
7076,"CapPass",176.06,-169.0,"Trend",1.042,42231.78,42234.75,7076,"B-3","Alloy 617","Plate",314626
7077,"CapPass",175.84,-169.5,"Trend",1.037,42237.75,42240.70,7077,"B-3","Alloy 617","Plate",314626
7078,"CapPass",174.72,-170.7,"Trend",1.024,42243.72,42246.67,7078,"B-3","Alloy 617","Plate",314626
7079,"CapPass",175.63,-170.9,"Trend",1.028,42249.68,42252.64,7079,"B-3","Alloy 617","Plate",314626
7080,"CapPass",175.67,-161.7,"Trend",1.086,42255.61,42258.32,7080,"B-3","Alloy 617","Plate",314626
7081,"CapPass",175.02,-170.9,"Trend",1.024,42261.56,42264.57,7081,"B-3","Alloy 617","Plate",314626
7082,"CapPass",168.02,-173.3,"Trend",0.970,42267.59,42270.54,7082,"B-3","Alloy 617","Plate",314626
7083,"CapPass",170.66,-172.9,"Trend",0.987,42273.56,42276.53,7083,"B-3","Alloy 617","Plate",314626
7084,"CapPass",172.96,-170.4,"Trend",1.015,42279.53,42282.50,7084,"B-3","Alloy 617","Plate",314626
7085,"CapPass",176.88,-158.3,"Trend",1.118,42285.48,42288.20,7085,"B-3","Alloy 617","Plate",314626
7086,"CapPass",173.48,-164.0,"Trend",1.058,42291.42,42294.39,7086,"B-3","Alloy 617","Plate",314626
7087,"CapPass",174.34,-167.4,"Trend",1.041,42297.42,42300.37,7087,"B-3","Alloy 617","Plate",314626
7088,"CapPass",173.71,-169.5,"Trend",1.025,42303.40,42306.37,7088,"B-3","Alloy 617","Plate",314626
7089,"CapPass",174.56,-170.1,"Trend",1.026,42309.37,42312.34,7089,"B-3","Alloy 617","Plate",314626
7090,"CapPass",173.58,-169.8,"Trend",1.022,42315.36,42318.32,7090,"B-3","Alloy 617","Plate",314626
7091,"CapPass",176.21,-169.3,"Trend",1.041,42321.31,42324.28,7091,"B-3","Alloy 617","Plate",314626
7092,"CapPass",176.00,-169.9,"Trend",1.036,42327.28,42330.26,7092,"B-3","Alloy 617","Plate",314626
7093,"CapPass",175.60,-171.8,"Trend",1.022,42333.26,42336.22,7093,"B-3","Alloy 617","Plate",314626
7094,"CapPass",175.13,-166.3,"Trend",1.053,42339.18,42342.07,7094,"B-3","Alloy 617","Plate",314626
7095,"CapPass",174.41,-169.0,"Trend",1.032,42345.15,42348.12,7095,"B-3","Alloy 617","Plate",314626
7096,"CapPass",176.25,-169.4,"Trend",1.041,42351.17,42354.12,7096,"B-3","Alloy 617","Plate",314626
7097,"CapPass",173.89,-169.8,"Trend",1.024,42357.14,42360.09,7097,"B-3","Alloy 617","Plate",314626
7098,"CapPass",175.22,-170.1,"Trend",1.030,42363.11,42366.07,7098,"B-3","Alloy 617","Plate",314626
7099,"CapPass",174.79,-170.6,"Trend",1.025,42369.07,42372.04,7099,"B-3","Alloy 617","Plate",314626
7100,"CapPass",176.27,-169.0,"Trend",1.043,42375.04,42378.01,7100,"B-3","Alloy 617","Plate",314626
7101,"CapPass",175.60,-169.2,"Trend",1.038,42381.01,42383.98,7101,"B-3","Alloy 617","Plate",314626
7102,"CapPass",174.35,-171.5,"Trend",1.017,42386.98,42389.95,7102,"B-3","Alloy 617","Plate",314626
7103,"CapPass",177.07,-171.5,"Trend",1.033,42392.95,42395.93,7103,"B-3","Alloy 617","Plate",314626
7104,"CapPass",174.00,-165.7,"Trend",1.050,42398.92,42401.76,7104,"B-3","Alloy 617","Plate",314626
7105,"CapPass",174.39,-166.0,"Trend",1.051,42404.86,42407.73,7105,"B-3","Alloy 617","Plate",314626
7106,"CapPass",174.36,-170.6,"Trend",1.022,42410.81,42413.81,7106,"B-3","Alloy 617","Plate",314626
7107,"CapPass",170.04,-172.3,"Trend",0.987,42416.84,42419.79,7107,"B-3","Alloy 617","Plate",314626
7108,"CapPass",171.84,-173.7,"Trend",0.989,42422.81,42425.76,7108,"B-3","Alloy 617","Plate",314626
7109,"CapPass",172.30,-171.0,"Trend",1.008,42428.78,42431.73,7109,"B-3","Alloy 617","Plate",314626
7110,"CapPass",174.61,-169.6,"Trend",1.030,42434.73,42437.70,7110,"B-3","Alloy 617","Plate",314626
7111,"CapPass",175.35,-171.0,"Trend",1.025,42440.72,42443.68,7111,"B-3","Alloy 617","Plate",314626
7112,"CapPass",173.67,-170.5,"Trend",1.019,42446.68,42449.65,7112,"B-3","Alloy 617","Plate",314626
7113,"CapPass",176.67,-161.5,"Trend",1.094,42452.59,42455.26,7113,"B-3","Alloy 617","Plate",314626
7114,"CapPass",172.92,-170.4,"Trend",1.015,42458.61,42461.59,7114,"B-3","Alloy 617","Plate",314626
7115,"CapPass",174.07,-169.4,"Trend",1.027,42464.59,42467.56,7115,"B-3","Alloy 617","Plate",314626
7116,"CapPass",174.58,-171.8,"Trend",1.016,42470.56,42473.51,7116,"B-3","Alloy 617","Plate",314626
7117,"CapPass",169.62,-172.2,"Trend",0.985,42476.54,42479.50,7117,"B-3","Alloy 617","Plate",314626
7118,"CapPass",175.01,-170.1,"Trend",1.029,42482.50,42485.47,7118,"B-3","Alloy 617","Plate",314626
7119,"CapPass",176.16,-170.1,"Trend",1.035,42488.47,42491.43,7119,"B-3","Alloy 617","Plate",314626
7120,"CapPass",171.88,-170.2,"Trend",1.010,42494.45,42497.42,7120,"B-3","Alloy 617","Plate",314626
7121,"CapPass",174.66,-168.5,"Trend",1.037,42500.42,42503.36,7121,"B-3","Alloy 617","Plate",314626
7122,"CapPass",175.42,-168.8,"Trend",1.040,42506.37,42509.34,7122,"B-3","Alloy 617","Plate",314626
7123,"CapPass",175.32,-171.1,"Trend",1.025,42512.36,42515.31,7123,"B-3","Alloy 617","Plate",314626
7124,"CapPass",173.67,-171.9,"Trend",1.010,42518.32,42521.25,7124,"B-3","Alloy 617","Plate",314626
7125,"CapPass",170.59,-170.0,"Trend",1.003,42524.18,42527.25,7125,"B-3","Alloy 617","Plate",314626
7126,"CapPass",175.92,-170.6,"Trend",1.031,42530.25,42533.23,7126,"B-3","Alloy 617","Plate",314626
7127,"CapPass",173.33,-171.1,"Trend",1.013,42536.23,42539.22,7127,"B-3","Alloy 617","Plate",314626
7128,"CapPass",174.19,-169.6,"Trend",1.027,42542.20,42545.18,7128,"B-3","Alloy 617","Plate",314626
7129,"CapPass",176.53,-169.0,"Trend",1.045,42548.17,42551.12,7129,"B-3","Alloy 617","Plate",314626
7130,"CapPass",175.30,-169.8,"Trend",1.032,42554.14,42557.11,7130,"B-3","Alloy 617","Plate",314626
7131,"CapPass",176.27,-170.5,"Trend",1.034,42560.12,42563.07,7131,"B-3","Alloy 617","Plate",314626
7132,"CapPass",175.42,-169.0,"Trend",1.038,42566.09,42569.04,7132,"B-3","Alloy 617","Plate",314626
7133,"CapPass",175.36,-168.0,"Trend",1.044,42572.06,42575.01,7133,"B-3","Alloy 617","Plate",314626
7134,"CapPass",173.76,-164.9,"Trend",1.054,42578.01,42580.86,7134,"B-3","Alloy 617","Plate",314626
7135,"CapPass",174.35,-164.9,"Trend",1.057,42583.97,42586.82,7135,"B-3","Alloy 617","Plate",314626
7136,"CapPass",172.98,-168.9,"Trend",1.024,42589.89,42592.93,7136,"B-3","Alloy 617","Plate",314626
7137,"CapPass",173.62,-169.9,"Trend",1.022,42595.93,42598.89,7137,"B-3","Alloy 617","Plate",314626
7138,"CapPass",174.13,-170.0,"Trend",1.024,42601.90,42604.87,7138,"B-3","Alloy 617","Plate",314626
7139,"CapPass",174.00,-171.4,"Trend",1.015,42607.87,42610.84,7139,"B-3","Alloy 617","Plate",314626
7140,"CapPass",173.12,-170.6,"Trend",1.015,42613.84,42616.81,7140,"B-3","Alloy 617","Plate",314626
7141,"CapPass",175.12,-159.7,"Trend",1.097,42619.76,42622.48,7141,"B-3","Alloy 617","Plate",314626
7142,"CapPass",174.73,-166.0,"Trend",1.053,42625.75,42628.59,7142,"B-3","Alloy 617","Plate",314626
7143,"CapPass",173.70,-172.1,"Trend",1.009,42631.75,42634.72,7143,"B-3","Alloy 617","Plate",314626
7144,"CapPass",173.10,-171.5,"Trend",1.010,42637.72,42640.68,7144,"B-3","Alloy 617","Plate",314626
7145,"CapPass",173.98,-170.8,"Trend",1.019,42643.68,42646.67,7145,"B-3","Alloy 617","Plate",314626
7146,"CapPass",170.58,-171.6,"Trend",0.994,42649.67,42652.61,7146,"B-3","Alloy 617","Plate",314626
7147,"CapPass",174.85,-168.8,"Trend",1.036,42655.64,42658.59,7147,"B-3","Alloy 617","Plate",314626
7148,"CapPass",176.81,-170.1,"Trend",1.040,42661.61,42664.56,7148,"B-3","Alloy 617","Plate",314626
7149,"CapPass",174.50,-169.2,"Trend",1.031,42667.57,42670.54,7149,"B-3","Alloy 617","Plate",314626
7150,"CapPass",174.36,-171.3,"Trend",1.018,42673.54,42676.50,7150,"B-3","Alloy 617","Plate",314626
7151,"CapPass",172.69,-168.5,"Trend",1.025,42679.48,42682.47,7151,"B-3","Alloy 617","Plate",314626
7152,"CapPass",173.85,-168.9,"Trend",1.029,42685.47,42688.43,7152,"B-3","Alloy 617","Plate",314626
7153,"CapPass",172.14,-168.1,"Trend",1.024,42691.43,42694.40,7153,"B-3","Alloy 617","Plate",314626
7154,"CapPass",174.05,-168.1,"Trend",1.035,42697.36,42700.37,7154,"B-3","Alloy 617","Plate",314626
7155,"CapPass",175.14,-168.7,"Trend",1.038,42703.37,42706.36,7155,"B-3","Alloy 617","Plate",314626
7156,"CapPass",174.57,-169.4,"Trend",1.031,42709.36,42712.32,7156,"B-3","Alloy 617","Plate",314626
7157,"CapPass",174.02,-170.1,"Trend",1.023,42715.32,42718.29,7157,"B-3","Alloy 617","Plate",314626
7158,"CapPass",176.53,-169.0,"Trend",1.045,42721.29,42724.26,7158,"B-3","Alloy 617","Plate",314626
7159,"CapPass",174.93,-161.2,"Trend",1.085,42727.26,42730.01,7159,"B-3","Alloy 617","Plate",314626
7160,"CapPass",174.58,-166.9,"Trend",1.046,42733.15,42736.09,7160,"B-3","Alloy 617","Plate",314626
7161,"CapPass",172.31,-169.5,"Trend",1.016,42739.20,42742.17,7161,"B-3","Alloy 617","Plate",314626
7162,"CapPass",172.15,-172.8,"Trend",0.996,42745.17,42748.12,7162,"B-3","Alloy 617","Plate",314626
7163,"CapPass",171.46,-172.0,"Trend",0.997,42751.15,42754.11,7163,"B-3","Alloy 617","Plate",314626
7164,"CapPass",171.74,-169.9,"Trend",1.011,42757.11,42760.07,7164,"B-3","Alloy 617","Plate",314626
7165,"CapPass",174.72,-169.5,"Trend",1.031,42763.07,42766.04,7165,"B-3","Alloy 617","Plate",314626
7166,"CapPass",176.38,-168.9,"Trend",1.044,42769.04,42772.03,7166,"B-3","Alloy 617","Plate",314626
7167,"CapPass",174.02,-171.9,"Trend",1.013,42775.01,42777.98,7167,"B-3","Alloy 617","Plate",314626
7168,"CapPass",173.37,-170.9,"Trend",1.014,42780.98,42783.97,7168,"B-3","Alloy 617","Plate",314626
7169,"CapPass",173.52,-170.1,"Trend",1.020,42786.95,42789.92,7169,"B-3","Alloy 617","Plate",314626
7170,"CapPass",175.27,-165.9,"Trend",1.056,42792.92,42795.87,7170,"B-3","Alloy 617","Plate",314626
7171,"CapPass",175.96,-168.4,"Trend",1.045,42798.89,42801.82,7171,"B-3","Alloy 617","Plate",314626
7172,"CapPass",172.80,-167.6,"Trend",1.031,42804.84,42807.70,7172,"B-3","Alloy 617","Plate",314626
7173,"CapPass",173.13,-169.1,"Trend",1.024,42810.79,42813.79,7173,"B-3","Alloy 617","Plate",314626
7174,"CapPass",174.26,-169.4,"Trend",1.029,42816.81,42819.78,7174,"B-3","Alloy 617","Plate",314626
7175,"CapPass",175.19,-169.5,"Trend",1.034,42822.78,42825.75,7175,"B-3","Alloy 617","Plate",314626
7176,"CapPass",175.34,-168.4,"Trend",1.041,42828.75,42831.70,7176,"B-3","Alloy 617","Plate",314626
7177,"CapPass",175.57,-169.4,"Trend",1.037,42834.72,42837.68,7177,"B-3","Alloy 617","Plate",314626
7178,"CapPass",173.75,-172.9,"Trend",1.005,42840.68,42843.64,7178,"B-3","Alloy 617","Plate",314626
7179,"CapPass",173.62,-162.5,"Trend",1.068,42846.65,42849.42,7179,"B-3","Alloy 617","Plate",314626
7180,"CapPass",174.29,-163.6,"Trend",1.066,42852.61,42855.43,7180,"B-3","Alloy 617","Plate",314626
7181,"CapPass",174.91,-164.1,"Trend",1.066,42858.57,42861.40,7181,"B-3","Alloy 617","Plate",314626
7182,"CapPass",172.03,-169.9,"Trend",1.012,42864.56,42867.53,7182,"B-3","Alloy 617","Plate",314626
7183,"CapPass",172.54,-171.8,"Trend",1.005,42870.53,42873.51,7183,"B-3","Alloy 617","Plate",314626
7184,"CapPass",173.81,-171.4,"Trend",1.014,42876.50,42879.48,7184,"B-3","Alloy 617","Plate",314626
7185,"CapPass",173.62,-171.9,"Trend",1.010,42882.47,42885.45,7185,"B-3","Alloy 617","Plate",314626
7186,"CapPass",174.80,-170.4,"Trend",1.026,42888.43,42891.40,7186,"B-3","Alloy 617","Plate",314626
7187,"CapPass",175.67,-169.1,"Trend",1.039,42894.42,42897.39,7187,"B-3","Alloy 617","Plate",314626
7188,"CapPass",174.23,-171.4,"Trend",1.017,42900.39,42903.36,7188,"B-3","Alloy 617","Plate",314626
7189,"CapPass",174.84,-168.6,"Trend",1.037,42906.36,42909.32,7189,"B-3","Alloy 617","Plate",314626
7190,"CapPass",174.75,-168.4,"Trend",1.037,42912.31,42915.28,7190,"B-3","Alloy 617","Plate",314626
7191,"CapPass",175.52,-167.0,"Trend",1.051,42918.28,42921.25,7191,"B-3","Alloy 617","Plate",314626
7192,"CapPass",173.64,-166.9,"Trend",1.041,42924.25,42927.22,7192,"B-3","Alloy 617","Plate",314626
7193,"CapPass",173.80,-168.0,"Trend",1.035,42930.20,42933.18,7193,"B-3","Alloy 617","Plate",314626
7194,"CapPass",173.45,-170.6,"Trend",1.016,42936.20,42939.18,7194,"B-3","Alloy 617","Plate",314626
7195,"CapPass",173.62,-170.4,"Trend",1.019,42942.18,42945.12,7195,"B-3","Alloy 617","Plate",314626
7196,"CapPass",176.26,-171.0,"Trend",1.031,42948.15,42951.09,7196,"B-3","Alloy 617","Plate",314626
7197,"CapPass",175.55,-167.0,"Trend",1.051,42954.11,42957.06,7197,"B-3","Alloy 617","Plate",314626
7198,"CapPass",174.18,-169.5,"Trend",1.028,42960.07,42963.06,7198,"B-3","Alloy 617","Plate",314626
7199,"CapPass",175.65,-169.6,"Trend",1.036,42966.04,42969.03,7199,"B-3","Alloy 617","Plate",314626
7200,"CapPass",176.31,-159.3,"Trend",1.107,42972.00,42974.68,7200,"B-3","Alloy 617","Plate",314626
7201,"CapPass",174.46,-164.8,"Trend",1.058,42977.95,42980.73,7201,"B-3","Alloy 617","Plate",314626
7202,"CapPass",174.65,-168.6,"Trend",1.036,42983.89,42986.92,7202,"B-3","Alloy 617","Plate",314626
7203,"CapPass",170.87,-170.5,"Trend",1.002,42989.92,42992.90,7203,"B-3","Alloy 617","Plate",314626
7204,"CapPass",171.89,-171.8,"Trend",1.001,42995.89,42998.87,7204,"B-3","Alloy 617","Plate",314626
7205,"CapPass",172.59,-171.0,"Trend",1.009,43001.87,43004.84,7205,"B-3","Alloy 617","Plate",314626
7206,"CapPass",173.09,-171.2,"Trend",1.011,43007.84,43010.79,7206,"B-3","Alloy 617","Plate",314626
7207,"CapPass",175.65,-168.1,"Trend",1.045,43013.81,43016.78,7207,"B-3","Alloy 617","Plate",314626
7208,"CapPass",174.77,-170.2,"Trend",1.027,43019.78,43022.75,7208,"B-3","Alloy 617","Plate",314626
7209,"CapPass",172.25,-171.2,"Trend",1.006,43025.76,43028.72,7209,"B-3","Alloy 617","Plate",314626
7210,"CapPass",175.40,-170.9,"Trend",1.026,43031.72,43034.68,7210,"B-3","Alloy 617","Plate",314626
7211,"CapPass",175.79,-172.0,"Trend",1.022,43037.68,43040.64,7211,"B-3","Alloy 617","Plate",314626
7212,"CapPass",168.70,-168.8,"Trend",0.999,43043.50,43046.62,7212,"B-3","Alloy 617","Plate",314626
7213,"CapPass",175.66,-169.3,"Trend",1.037,43049.62,43052.59,7213,"B-3","Alloy 617","Plate",314626
7214,"CapPass",172.28,-168.4,"Trend",1.023,43055.61,43058.56,7214,"B-3","Alloy 617","Plate",314626
7215,"CapPass",174.17,-170.4,"Trend",1.022,43061.57,43064.53,7215,"B-3","Alloy 617","Plate",314626
7216,"CapPass",175.10,-169.3,"Trend",1.034,43067.53,43070.50,7216,"B-3","Alloy 617","Plate",314626
7217,"CapPass",175.22,-170.1,"Trend",1.030,43073.50,43076.47,7217,"B-3","Alloy 617","Plate",314626
7218,"CapPass",173.42,-171.0,"Trend",1.014,43079.48,43082.45,7218,"B-3","Alloy 617","Plate",314626
7219,"CapPass",175.10,-170.2,"Trend",1.029,43085.45,43088.42,7219,"B-3","Alloy 617","Plate",314626
7220,"CapPass",175.91,-164.9,"Trend",1.066,43091.40,43094.32,7220,"B-3","Alloy 617","Plate",314626
7221,"CapPass",174.90,-167.6,"Trend",1.043,43097.32,43100.34,7221,"B-3","Alloy 617","Plate",314626
7222,"CapPass",175.71,-166.2,"Trend",1.057,43103.34,43106.31,7222,"B-3","Alloy 617","Plate",314626
7223,"CapPass",175.67,-165.4,"Trend",1.062,43109.29,43112.25,7223,"B-3","Alloy 617","Plate",314626
7224,"CapPass",175.60,-166.0,"Trend",1.058,43115.26,43118.22,7224,"B-3","Alloy 617","Plate",314626
7225,"CapPass",173.55,-169.2,"Trend",1.026,43121.25,43124.18,7225,"B-3","Alloy 617","Plate",314626
7226,"CapPass",172.94,-169.8,"Trend",1.019,43127.15,43130.18,7226,"B-3","Alloy 617","Plate",314626
7227,"CapPass",171.81,-170.0,"Trend",1.011,43133.20,43136.18,7227,"B-3","Alloy 617","Plate",314626
7228,"CapPass",174.18,-169.2,"Trend",1.029,43139.17,43142.14,7228,"B-3","Alloy 617","Plate",314626
7229,"CapPass",175.13,-170.5,"Trend",1.027,43145.14,43148.11,7229,"B-3","Alloy 617","Plate",314626
7230,"CapPass",175.28,-167.2,"Trend",1.049,43151.11,43154.06,7230,"B-3","Alloy 617","Plate",314626
7231,"CapPass",175.47,-162.5,"Trend",1.080,43157.07,43160.03,7231,"B-3","Alloy 617","Plate",314626
7232,"CapPass",172.74,-163.9,"Trend",1.054,43163.00,43165.98,7232,"B-3","Alloy 617","Plate",314626
7233,"CapPass",172.71,-167.1,"Trend",1.034,43169.01,43171.97,7233,"B-3","Alloy 617","Plate",314626
7234,"CapPass",173.68,-168.1,"Trend",1.033,43174.97,43177.95,7234,"B-3","Alloy 617","Plate",314626
7235,"CapPass",174.66,-168.6,"Trend",1.036,43180.95,43183.93,7235,"B-3","Alloy 617","Plate",314626
7236,"CapPass",171.97,-171.4,"Trend",1.003,43186.93,43189.90,7236,"B-3","Alloy 617","Plate",314626
7237,"CapPass",173.21,-169.4,"Trend",1.022,43192.90,43195.84,7237,"B-3","Alloy 617","Plate",314626
7238,"CapPass",175.07,-168.6,"Trend",1.038,43198.89,43201.81,7238,"B-3","Alloy 617","Plate",314626
7239,"CapPass",174.80,-161.2,"Trend",1.085,43204.78,43207.59,7239,"B-3","Alloy 617","Plate",314626
7240,"CapPass",174.51,-169.3,"Trend",1.031,43210.76,43213.76,7240,"B-3","Alloy 617","Plate",314626
7241,"CapPass",172.73,-170.1,"Trend",1.015,43216.76,43219.73,7241,"B-3","Alloy 617","Plate",314626
7242,"CapPass",174.15,-171.4,"Trend",1.016,43222.75,43225.72,7242,"B-3","Alloy 617","Plate",314626
7243,"CapPass",171.60,-170.5,"Trend",1.006,43228.72,43231.68,7243,"B-3","Alloy 617","Plate",314626
7244,"CapPass",174.94,-170.1,"Trend",1.029,43234.68,43237.65,7244,"B-3","Alloy 617","Plate",314626
7245,"CapPass",175.87,-169.9,"Trend",1.035,43240.65,43243.61,7245,"B-3","Alloy 617","Plate",314626
7246,"CapPass",175.12,-165.4,"Trend",1.059,43246.62,43249.50,7246,"B-3","Alloy 617","Plate",314626
7247,"CapPass",174.17,-169.2,"Trend",1.029,43252.57,43255.56,7247,"B-3","Alloy 617","Plate",314626
7248,"CapPass",171.97,-171.9,"Trend",1.001,43258.56,43261.53,7248,"B-3","Alloy 617","Plate",314626
7249,"CapPass",172.87,-170.1,"Trend",1.016,43264.53,43267.50,7249,"B-3","Alloy 617","Plate",314626
7250,"CapPass",173.53,-170.9,"Trend",1.015,43270.50,43273.48,7250,"B-3","Alloy 617","Plate",314626
7251,"CapPass",174.66,-169.1,"Trend",1.033,43276.48,43279.45,7251,"B-3","Alloy 617","Plate",314626
7252,"CapPass",176.10,-157.8,"Trend",1.116,43282.40,43285.43,7252,"B-3","Alloy 617","Plate",314626
7253,"CapPass",173.99,-169.3,"Trend",1.028,43288.42,43291.39,7253,"B-3","Alloy 617","Plate",314626
7254,"CapPass",173.48,-170.1,"Trend",1.020,43294.39,43297.34,7254,"B-3","Alloy 617","Plate",314626
7255,"CapPass",172.30,-170.7,"Trend",1.009,43300.36,43303.32,7255,"B-3","Alloy 617","Plate",314626
7256,"CapPass",175.33,-169.3,"Trend",1.035,43306.32,43309.29,7256,"B-3","Alloy 617","Plate",314626
7257,"CapPass",175.27,-168.4,"Trend",1.041,43312.31,43315.26,7257,"B-3","Alloy 617","Plate",314626
7258,"CapPass",173.26,-169.5,"Trend",1.022,43318.28,43321.23,7258,"B-3","Alloy 617","Plate",314626
7259,"CapPass",173.07,-170.7,"Trend",1.014,43324.23,43327.20,7259,"B-3","Alloy 617","Plate",314626
7260,"CapPass",174.72,-171.7,"Trend",1.018,43330.20,43333.15,7260,"B-3","Alloy 617","Plate",314626
7261,"CapPass",169.78,-166.4,"Trend",1.020,43335.93,43339.14,7261,"B-3","Alloy 617","Plate",314626
7262,"CapPass",174.04,-169.0,"Trend",1.030,43342.15,43345.12,7262,"B-3","Alloy 617","Plate",314626
7263,"CapPass",173.96,-168.8,"Trend",1.031,43348.12,43351.07,7263,"B-3","Alloy 617","Plate",314626
7264,"CapPass",174.84,-170.0,"Trend",1.029,43354.09,43357.04,7264,"B-3","Alloy 617","Plate",314626
7265,"CapPass",176.62,-167.4,"Trend",1.055,43360.06,43363.01,7265,"B-3","Alloy 617","Plate",314626
7266,"CapPass",173.47,-169.0,"Trend",1.026,43366.03,43368.98,7266,"B-3","Alloy 617","Plate",314626
7267,"CapPass",176.22,-170.1,"Trend",1.036,43371.98,43374.97,7267,"B-3","Alloy 617","Plate",314626
7268,"CapPass",175.67,-170.6,"Trend",1.030,43377.95,43380.93,7268,"B-3","Alloy 617","Plate",314626
7269,"CapPass",172.75,-169.2,"Trend",1.021,43383.93,43386.90,7269,"B-3","Alloy 617","Plate",314626
7270,"CapPass",174.21,-170.2,"Trend",1.023,43389.90,43392.89,7270,"B-3","Alloy 617","Plate",314626
7271,"CapPass",172.80,-168.7,"Trend",1.024,43395.87,43398.84,7271,"B-3","Alloy 617","Plate",314626
7272,"CapPass",174.36,-171.5,"Trend",1.017,43401.84,43404.81,7272,"B-3","Alloy 617","Plate",314626
7273,"CapPass",173.74,-167.7,"Trend",1.036,43407.81,43410.76,7273,"B-3","Alloy 617","Plate",314626
7274,"CapPass",174.29,-170.2,"Trend",1.024,43413.79,43416.75,7274,"B-3","Alloy 617","Plate",314626
7275,"CapPass",172.16,-171.8,"Trend",1.002,43419.76,43422.72,7275,"B-3","Alloy 617","Plate",314626
7276,"CapPass",172.31,-170.1,"Trend",1.013,43425.73,43428.68,7276,"B-3","Alloy 617","Plate",314626
7277,"CapPass",174.33,-163.0,"Trend",1.069,43431.67,43434.64,7277,"B-3","Alloy 617","Plate",314626
7278,"CapPass",173.23,-164.8,"Trend",1.051,43437.64,43440.61,7278,"B-3","Alloy 617","Plate",314626
7279,"CapPass",173.34,-165.8,"Trend",1.045,43443.57,43446.56,7279,"B-3","Alloy 617","Plate",314626
7280,"CapPass",175.26,-167.4,"Trend",1.047,43449.59,43452.56,7280,"B-3","Alloy 617","Plate",314626
7281,"CapPass",174.27,-169.0,"Trend",1.031,43455.56,43458.51,7281,"B-3","Alloy 617","Plate",314626
7282,"CapPass",173.54,-168.2,"Trend",1.032,43461.53,43464.50,7282,"B-3","Alloy 617","Plate",314626
7283,"CapPass",173.78,-169.0,"Trend",1.029,43467.51,43470.48,7283,"B-3","Alloy 617","Plate",314626
7284,"CapPass",175.51,-159.0,"Trend",1.104,43473.43,43476.15,7284,"B-3","Alloy 617","Plate",314626
7285,"CapPass",172.37,-169.8,"Trend",1.015,43479.42,43482.42,7285,"B-3","Alloy 617","Plate",314626
7286,"CapPass",174.82,-170.4,"Trend",1.026,43485.42,43488.39,7286,"B-3","Alloy 617","Plate",314626
7287,"CapPass",171.96,-170.9,"Trend",1.006,43491.39,43494.36,7287,"B-3","Alloy 617","Plate",314626
7288,"CapPass",174.39,-169.9,"Trend",1.026,43497.37,43500.34,7288,"B-3","Alloy 617","Plate",314626
7289,"CapPass",175.16,-168.4,"Trend",1.040,43503.34,43506.31,7289,"B-3","Alloy 617","Plate",314626
7290,"CapPass",174.41,-167.6,"Trend",1.041,43509.29,43512.25,7290,"B-3","Alloy 617","Plate",314626
7291,"CapPass",174.93,-165.8,"Trend",1.055,43515.26,43518.20,7291,"B-3","Alloy 617","Plate",314626
7292,"CapPass",174.03,-166.2,"Trend",1.047,43521.23,43524.15,7292,"B-3","Alloy 617","Plate",314626
7293,"CapPass",174.33,-169.6,"Trend",1.028,43527.18,43530.17,7293,"B-3","Alloy 617","Plate",314626
7294,"CapPass",173.97,-170.5,"Trend",1.021,43533.12,43536.14,7294,"B-3","Alloy 617","Plate",314626
7295,"CapPass",172.96,-170.3,"Trend",1.015,43539.14,43542.11,7295,"B-3","Alloy 617","Plate",314626
7296,"CapPass",173.76,-172.0,"Trend",1.010,43545.11,43548.09,7296,"B-3","Alloy 617","Plate",314626
7297,"CapPass",171.15,-169.9,"Trend",1.007,43551.07,43554.03,7297,"B-3","Alloy 617","Plate",314626
7298,"CapPass",171.74,-172.0,"Trend",0.998,43557.06,43560.03,7298,"B-3","Alloy 617","Plate",314626
7299,"CapPass",172.62,-170.4,"Trend",1.013,43563.03,43566.00,7299,"B-3","Alloy 617","Plate",314626
7300,"CapPass",174.33,-159.5,"Trend",1.093,43568.97,43571.68,7300,"B-3","Alloy 617","Plate",314626
7301,"CapPass",174.18,-168.9,"Trend",1.031,43574.97,43577.92,7301,"B-3","Alloy 617","Plate",314626
7302,"CapPass",174.34,-171.1,"Trend",1.019,43580.92,43583.89,7302,"B-3","Alloy 617","Plate",314626
7303,"CapPass",172.77,-168.9,"Trend",1.023,43586.89,43589.87,7303,"B-3","Alloy 617","Plate",314626
7304,"CapPass",174.53,-169.6,"Trend",1.029,43592.87,43595.84,7304,"B-3","Alloy 617","Plate",314626
7305,"CapPass",174.78,-168.0,"Trend",1.040,43598.84,43601.81,7305,"B-3","Alloy 617","Plate",314626
7306,"CapPass",175.69,-160.5,"Trend",1.095,43604.76,43607.78,7306,"B-3","Alloy 617","Plate",314626
7307,"CapPass",172.79,-163.9,"Trend",1.055,43610.73,43613.62,7307,"B-3","Alloy 617","Plate",314626
7308,"CapPass",172.54,-169.9,"Trend",1.016,43616.75,43619.72,7308,"B-3","Alloy 617","Plate",314626
7309,"CapPass",172.03,-171.1,"Trend",1.006,43622.73,43625.68,7309,"B-3","Alloy 617","Plate",314626
7310,"CapPass",175.72,-163.0,"Trend",1.078,43628.67,43631.64,7310,"B-3","Alloy 617","Plate",314626
7311,"CapPass",174.46,-171.6,"Trend",1.017,43634.65,43637.62,7311,"B-3","Alloy 617","Plate",314626
7312,"CapPass",174.53,-170.7,"Trend",1.022,43640.62,43643.61,7312,"B-3","Alloy 617","Plate",314626
7313,"CapPass",173.77,-169.6,"Trend",1.024,43646.59,43649.56,7313,"B-3","Alloy 617","Plate",314626
7314,"CapPass",171.29,-170.1,"Trend",1.007,43652.57,43655.54,7314,"B-3","Alloy 617","Plate",314626
7315,"CapPass",174.06,-170.3,"Trend",1.022,43658.53,43661.51,7315,"B-3","Alloy 617","Plate",314626
7316,"CapPass",175.47,-168.5,"Trend",1.042,43664.50,43667.47,7316,"B-3","Alloy 617","Plate",314626
7317,"CapPass",174.67,-158.9,"Trend",1.099,43670.42,43673.14,7317,"B-3","Alloy 617","Plate",314626
7318,"CapPass",172.34,-169.4,"Trend",1.017,43676.40,43679.40,7318,"B-3","Alloy 617","Plate",314626
7319,"CapPass",173.04,-168.9,"Trend",1.025,43682.42,43685.39,7319,"B-3","Alloy 617","Plate",314626
7320,"CapPass",174.06,-171.2,"Trend",1.016,43688.40,43691.37,7320,"B-3","Alloy 617","Plate",314626
7321,"CapPass",172.97,-171.6,"Trend",1.008,43694.37,43697.32,7321,"B-3","Alloy 617","Plate",314626
7322,"CapPass",171.74,-170.5,"Trend",1.007,43700.34,43703.29,7322,"B-3","Alloy 617","Plate",314626
7323,"CapPass",173.95,-168.8,"Trend",1.030,43706.28,43709.26,7323,"B-3","Alloy 617","Plate",314626
7324,"CapPass",173.17,-169.0,"Trend",1.025,43712.26,43715.23,7324,"B-3","Alloy 617","Plate",314626
7325,"CapPass",172.98,-171.4,"Trend",1.009,43718.23,43721.20,7325,"B-3","Alloy 617","Plate",314626
7326,"CapPass",171.84,-170.7,"Trend",1.007,43724.22,43727.17,7326,"B-3","Alloy 617","Plate",314626
7327,"CapPass",173.75,-164.6,"Trend",1.055,43730.17,43733.12,7327,"B-3","Alloy 617","Plate",314626
7328,"CapPass",173.52,-168.6,"Trend",1.029,43736.14,43739.12,7328,"B-3","Alloy 617","Plate",314626
7329,"CapPass",175.08,-167.6,"Trend",1.045,43742.11,43745.09,7329,"B-3","Alloy 617","Plate",314626
