Repository: js-molina/fatigue-A617

File: data/950C/Strain rate 0.001/0.30% strain/HTM_A20_PeakStress_F12.csv (part 18 of 18)
"Cycle","Data State","Max Stress Mpa","Min Stress Mpa","Qual State","Stress Ratio","Time Max Stress Sec","Time Min Stress Sec","Count","Sample","Alloy","Material_Form","Heat"
6857,"CapPass",140.11,-148.1,"Trend",0.946,41171.74,41174.74,6857,"F-12","Alloy 617","Plate",314626
6858,"CapPass",140.57,-147.7,"Trend",0.951,41177.74,41180.74,6858,"F-12","Alloy 617","Plate",314626
6859,"CapPass",140.82,-147.7,"Trend",0.954,41183.74,41186.75,6859,"F-12","Alloy 617","Plate",314626
6860,"CapPass",140.26,-147.7,"Trend",0.949,41189.75,41192.76,6860,"F-12","Alloy 617","Plate",314626
6861,"CapPass",139.51,-148.2,"Trend",0.942,41195.76,41198.76,6861,"F-12","Alloy 617","Plate",314626
6862,"CapPass",139.98,-148.2,"Trend",0.945,41201.76,41204.77,6862,"F-12","Alloy 617","Plate",314626
6863,"CapPass",139.80,-147.8,"Trend",0.946,41207.76,41210.77,6863,"F-12","Alloy 617","Plate",314626
6864,"CapPass",139.94,-147.3,"Trend",0.950,41213.77,41216.78,6864,"F-12","Alloy 617","Plate",314626
6865,"CapPass",140.10,-147.4,"Trend",0.950,41219.78,41222.78,6865,"F-12","Alloy 617","Plate",314626
6866,"CapPass",139.08,-147.8,"Trend",0.941,41225.78,41228.80,6866,"F-12","Alloy 617","Plate",314626
6867,"CapPass",139.67,-147.4,"Trend",0.947,41231.79,41234.80,6867,"F-12","Alloy 617","Plate",314626
6868,"CapPass",140.12,-146.8,"Trend",0.955,41237.80,41240.80,6868,"F-12","Alloy 617","Plate",314626
6869,"CapPass",139.95,-147.1,"Trend",0.952,41243.80,41246.81,6869,"F-12","Alloy 617","Plate",314626
6870,"CapPass",139.67,-146.4,"Trend",0.954,41249.81,41252.81,6870,"F-12","Alloy 617","Plate",314626
6871,"CapPass",138.29,-146.2,"Trend",0.946,41255.81,41258.82,6871,"F-12","Alloy 617","Plate",314626
6872,"CapPass",138.28,-147.1,"Trend",0.940,41261.81,41264.83,6872,"F-12","Alloy 617","Plate",314626
6873,"CapPass",138.97,-146.7,"Trend",0.947,41267.83,41270.83,6873,"F-12","Alloy 617","Plate",314626
6874,"CapPass",137.93,-146.8,"Trend",0.940,41273.83,41276.84,6874,"F-12","Alloy 617","Plate",314626
6875,"CapPass",138.47,-147.1,"Trend",0.942,41279.83,41282.84,6875,"F-12","Alloy 617","Plate",314626
6876,"CapPass",137.73,-146.7,"Trend",0.939,41285.84,41288.85,6876,"F-12","Alloy 617","Plate",314626
6877,"CapPass",137.95,-147.4,"Trend",0.936,41291.85,41294.86,6877,"F-12","Alloy 617","Plate",314626
6878,"CapPass",137.35,-147.4,"Trend",0.932,41297.86,41300.86,6878,"F-12","Alloy 617","Plate",314626
6879,"CapPass",137.66,-146.9,"Trend",0.937,41303.86,41306.87,6879,"F-12","Alloy 617","Plate",314626
6880,"CapPass",137.54,-146.3,"Trend",0.940,41309.87,41312.87,6880,"F-12","Alloy 617","Plate",314626
6881,"CapPass",137.42,-146.5,"Trend",0.938,41315.87,41318.88,6881,"F-12","Alloy 617","Plate",314626
6882,"CapPass",138.05,-146.5,"Trend",0.942,41321.88,41324.89,6882,"F-12","Alloy 617","Plate",314626
6883,"CapPass",137.78,-146.5,"Trend",0.941,41327.88,41330.89,6883,"F-12","Alloy 617","Plate",314626
6884,"CapPass",137.62,-145.8,"Trend",0.944,41333.89,41336.90,6884,"F-12","Alloy 617","Plate",314626
6885,"CapPass",137.81,-145.6,"Trend",0.947,41339.90,41342.90,6885,"F-12","Alloy 617","Plate",314626
6886,"CapPass",137.98,-145.9,"Trend",0.946,41345.90,41348.91,6886,"F-12","Alloy 617","Plate",314626
6887,"CapPass",137.49,-145.7,"Trend",0.944,41351.90,41354.91,6887,"F-12","Alloy 617","Plate",314626
6888,"CapPass",137.85,-145.6,"Trend",0.947,41357.91,41360.92,6888,"F-12","Alloy 617","Plate",314626
6889,"CapPass",137.00,-145.4,"Trend",0.942,41363.92,41366.92,6889,"F-12","Alloy 617","Plate",314626
6890,"CapPass",136.96,-145.4,"Trend",0.942,41369.93,41372.93,6890,"F-12","Alloy 617","Plate",314626
6891,"CapPass",137.37,-145.4,"Trend",0.945,41375.93,41378.94,6891,"F-12","Alloy 617","Plate",314626
6892,"CapPass",136.91,-144.8,"Trend",0.945,41381.94,41384.94,6892,"F-12","Alloy 617","Plate",314626
6893,"CapPass",136.58,-145.1,"Trend",0.941,41387.94,41390.95,6893,"F-12","Alloy 617","Plate",314626
6894,"CapPass",136.24,-144.8,"Trend",0.941,41393.94,41396.96,6894,"F-12","Alloy 617","Plate",314626
6895,"CapPass",136.91,-144.8,"Trend",0.946,41399.96,41402.96,6895,"F-12","Alloy 617","Plate",314626
6896,"CapPass",136.21,-145.3,"Trend",0.938,41405.96,41408.97,6896,"F-12","Alloy 617","Plate",314626
6897,"CapPass",135.70,-145.0,"Trend",0.936,41411.97,41414.98,6897,"F-12","Alloy 617","Plate",314626
6898,"CapPass",135.74,-144.4,"Trend",0.940,41417.97,41420.98,6898,"F-12","Alloy 617","Plate",314626
6899,"CapPass",135.70,-144.7,"Trend",0.938,41423.98,41426.98,6899,"F-12","Alloy 617","Plate",314626
6900,"CapPass",135.57,-144.2,"Trend",0.940,41429.98,41432.99,6900,"F-12","Alloy 617","Plate",314626
6901,"CapPass",135.58,-144.3,"Trend",0.939,41435.99,41438.99,6901,"F-12","Alloy 617","Plate",314626
6902,"CapPass",135.41,-144.5,"Trend",0.937,41442.00,41445.01,6902,"F-12","Alloy 617","Plate",314626
6903,"CapPass",135.42,-144.3,"Trend",0.938,41448.00,41451.01,6903,"F-12","Alloy 617","Plate",314626
6904,"CapPass",135.47,-144.1,"Trend",0.940,41454.01,41457.02,6904,"F-12","Alloy 617","Plate",314626
6905,"CapPass",134.87,-144.3,"Trend",0.935,41460.01,41463.03,6905,"F-12","Alloy 617","Plate",314626
6906,"CapPass",134.41,-144.2,"Trend",0.932,41466.02,41469.03,6906,"F-12","Alloy 617","Plate",314626
6907,"CapPass",134.53,-144.3,"Trend",0.932,41472.03,41475.03,6907,"F-12","Alloy 617","Plate",314626
6908,"CapPass",134.19,-143.5,"Trend",0.935,41478.03,41481.04,6908,"F-12","Alloy 617","Plate",314626
6909,"CapPass",133.97,-144.2,"Trend",0.929,41484.04,41487.05,6909,"F-12","Alloy 617","Plate",314626
6910,"CapPass",133.83,-143.1,"Trend",0.935,41490.04,41493.05,6910,"F-12","Alloy 617","Plate",314626
6911,"CapPass",134.33,-144.0,"Trend",0.933,41496.05,41499.06,6911,"F-12","Alloy 617","Plate",314626
6912,"CapPass",134.09,-143.4,"Trend",0.935,41502.06,41505.07,6912,"F-12","Alloy 617","Plate",314626
6913,"CapPass",133.84,-143.7,"Trend",0.932,41508.06,41511.07,6913,"F-12","Alloy 617","Plate",314626
6914,"CapPass",133.55,-143.0,"Trend",0.934,41514.07,41517.08,6914,"F-12","Alloy 617","Plate",314626
6915,"CapPass",133.43,-144.0,"Trend",0.927,41520.07,41523.08,6915,"F-12","Alloy 617","Plate",314626
6916,"CapPass",133.07,-143.7,"Trend",0.926,41526.08,41529.08,6916,"F-12","Alloy 617","Plate",314626
6917,"CapPass",132.91,-143.6,"Trend",0.926,41532.09,41535.09,6917,"F-12","Alloy 617","Plate",314626
6918,"CapPass",133.33,-143.6,"Trend",0.929,41538.09,41541.10,6918,"F-12","Alloy 617","Plate",314626
6919,"CapPass",132.68,-143.1,"Trend",0.927,41544.10,41547.11,6919,"F-12","Alloy 617","Plate",314626
6920,"CapPass",133.28,-143.2,"Trend",0.931,41550.10,41553.11,6920,"F-12","Alloy 617","Plate",314626
6921,"CapPass",132.65,-142.3,"Trend",0.932,41556.10,41559.12,6921,"F-12","Alloy 617","Plate",314626
6922,"CapPass",132.86,-143.1,"Trend",0.928,41562.12,41565.12,6922,"F-12","Alloy 617","Plate",314626
6923,"CapPass",131.99,-143.5,"Trend",0.920,41568.12,41571.13,6923,"F-12","Alloy 617","Plate",314626
6924,"CapPass",132.33,-142.6,"Trend",0.928,41574.13,41577.13,6924,"F-12","Alloy 617","Plate",314626
6925,"CapPass",132.31,-142.6,"Trend",0.928,41580.13,41583.14,6925,"F-12","Alloy 617","Plate",314626
6926,"CapPass",132.13,-142.3,"Trend",0.928,41586.14,41589.15,6926,"F-12","Alloy 617","Plate",314626
6927,"CapPass",131.89,-142.4,"Trend",0.926,41592.14,41595.15,6927,"F-12","Alloy 617","Plate",314626
6928,"CapPass",132.16,-141.8,"Trend",0.932,41598.15,41601.15,6928,"F-12","Alloy 617","Plate",314626
6929,"CapPass",131.15,-142.6,"Trend",0.920,41604.15,41607.16,6929,"F-12","Alloy 617","Plate",314626
6930,"CapPass",131.68,-142.9,"Trend",0.922,41610.16,41613.17,6930,"F-12","Alloy 617","Plate",314626
6931,"CapPass",129.10,-142.6,"Trend",0.905,41616.17,41619.17,6931,"F-12","Alloy 617","Plate",314626
6932,"CapPass",131.54,-142.2,"Trend",0.925,41622.17,41625.18,6932,"F-12","Alloy 617","Plate",314626
6933,"CapPass",131.19,-141.6,"Trend",0.927,41628.18,41631.19,6933,"F-12","Alloy 617","Plate",314626
6934,"CapPass",130.58,-141.2,"Trend",0.925,41634.19,41637.20,6934,"F-12","Alloy 617","Plate",314626
6935,"CapPass",130.31,-141.5,"Trend",0.921,41640.19,41643.20,6935,"F-12","Alloy 617","Plate",314626
6936,"CapPass",130.86,-141.8,"Trend",0.923,41646.19,41649.21,6936,"F-12","Alloy 617","Plate",314626
6937,"CapPass",130.09,-141.4,"Trend",0.920,41652.20,41655.21,6937,"F-12","Alloy 617","Plate",314626
6938,"CapPass",131.15,-141.6,"Trend",0.926,41658.21,41661.22,6938,"F-12","Alloy 617","Plate",314626
6939,"CapPass",130.30,-141.6,"Trend",0.920,41664.21,41667.23,6939,"F-12","Alloy 617","Plate",314626
6940,"CapPass",130.08,-141.3,"Trend",0.920,41670.22,41673.23,6940,"F-12","Alloy 617","Plate",314626
6941,"CapPass",129.47,-140.6,"Trend",0.921,41676.23,41679.24,6941,"F-12","Alloy 617","Plate",314626
6942,"CapPass",129.65,-141.4,"Trend",0.917,41682.24,41685.24,6942,"F-12","Alloy 617","Plate",314626
6943,"CapPass",129.07,-140.8,"Trend",0.916,41688.24,41691.25,6943,"F-12","Alloy 617","Plate",314626
6944,"CapPass",129.02,-140.5,"Trend",0.918,41694.25,41697.26,6944,"F-12","Alloy 617","Plate",314626
6945,"CapPass",129.73,-140.5,"Trend",0.923,41700.25,41703.26,6945,"F-12","Alloy 617","Plate",314626
6946,"CapPass",129.16,-140.2,"Trend",0.921,41706.26,41709.27,6946,"F-12","Alloy 617","Plate",314626
6947,"CapPass",128.00,-140.5,"Trend",0.911,41712.26,41715.27,6947,"F-12","Alloy 617","Plate",314626
6948,"CapPass",128.20,-141.0,"Trend",0.909,41718.27,41721.28,6948,"F-12","Alloy 617","Plate",314626
6949,"CapPass",128.36,-140.1,"Trend",0.916,41724.28,41727.29,6949,"F-12","Alloy 617","Plate",314626
6950,"CapPass",128.71,-140.5,"Trend",0.916,41730.28,41733.29,6950,"F-12","Alloy 617","Plate",314626
6951,"CapPass",127.53,-139.7,"Trend",0.913,41736.28,41739.30,6951,"F-12","Alloy 617","Plate",314626
6952,"CapPass",128.58,-139.8,"Trend",0.920,41742.30,41745.30,6952,"F-12","Alloy 617","Plate",314626
6953,"CapPass",128.27,-139.9,"Trend",0.917,41748.30,41751.31,6953,"F-12","Alloy 617","Plate",314626
6954,"CapPass",127.92,-139.5,"Trend",0.917,41754.30,41757.31,6954,"F-12","Alloy 617","Plate",314626
6955,"CapPass",127.72,-139.3,"Trend",0.917,41760.31,41763.32,6955,"F-12","Alloy 617","Plate",314626
6956,"CapPass",127.92,-139.7,"Trend",0.915,41766.32,41769.33,6956,"F-12","Alloy 617","Plate",314626
6957,"CapPass",127.23,-139.2,"Trend",0.914,41772.32,41775.33,6957,"F-12","Alloy 617","Plate",314626
6958,"CapPass",126.79,-139.8,"Trend",0.907,41778.33,41781.34,6958,"F-12","Alloy 617","Plate",314626
6959,"CapPass",126.36,-139.6,"Trend",0.905,41784.33,41787.35,6959,"F-12","Alloy 617","Plate",314626
6960,"CapPass",126.65,-139.7,"Trend",0.907,41790.33,41793.35,6960,"F-12","Alloy 617","Plate",314626
6961,"CapPass",126.74,-139.9,"Trend",0.906,41796.35,41799.35,6961,"F-12","Alloy 617","Plate",314626
6962,"CapPass",126.14,-140.0,"Trend",0.901,41802.35,41805.36,6962,"F-12","Alloy 617","Plate",314626
6963,"CapPass",126.13,-139.2,"Trend",0.906,41808.35,41811.37,6963,"F-12","Alloy 617","Plate",314626
6964,"CapPass",126.01,-138.9,"Trend",0.907,41814.36,41817.37,6964,"F-12","Alloy 617","Plate",314626
6965,"CapPass",126.96,-139.2,"Trend",0.912,41820.37,41823.38,6965,"F-12","Alloy 617","Plate",314626
6966,"CapPass",124.60,-139.8,"Trend",0.891,41826.37,41829.38,6966,"F-12","Alloy 617","Plate",314626
6967,"CapPass",125.57,-139.2,"Trend",0.902,41832.38,41835.39,6967,"F-12","Alloy 617","Plate",314626
6968,"CapPass",125.27,-138.3,"Trend",0.906,41838.39,41841.40,6968,"F-12","Alloy 617","Plate",314626
6969,"CapPass",125.46,-138.6,"Trend",0.905,41844.39,41847.40,6969,"F-12","Alloy 617","Plate",314626
6970,"CapPass",125.05,-138.7,"Trend",0.901,41850.40,41853.41,6970,"F-12","Alloy 617","Plate",314626
6971,"CapPass",125.39,-139.2,"Trend",0.901,41856.40,41859.41,6971,"F-12","Alloy 617","Plate",314626
6972,"CapPass",124.48,-138.7,"Trend",0.897,41862.41,41865.42,6972,"F-12","Alloy 617","Plate",314626
6973,"CapPass",125.32,-138.7,"Trend",0.904,41868.42,41871.42,6973,"F-12","Alloy 617","Plate",314626
6974,"CapPass",124.68,-138.0,"Trend",0.903,41874.42,41877.43,6974,"F-12","Alloy 617","Plate",314626
6975,"CapPass",124.69,-138.5,"Trend",0.900,41880.42,41883.44,6975,"F-12","Alloy 617","Plate",314626
6976,"CapPass",124.32,-137.8,"Trend",0.902,41886.43,41889.44,6976,"F-12","Alloy 617","Plate",314626
6977,"CapPass",124.57,-137.5,"Trend",0.906,41892.44,41895.45,6977,"F-12","Alloy 617","Plate",314626
6978,"CapPass",124.11,-137.5,"Trend",0.902,41898.44,41901.45,6978,"F-12","Alloy 617","Plate",314626
6979,"CapPass",123.94,-137.8,"Trend",0.900,41904.45,41907.46,6979,"F-12","Alloy 617","Plate",314626
6980,"CapPass",123.83,-137.3,"Trend",0.902,41910.46,41913.47,6980,"F-12","Alloy 617","Plate",314626
6981,"CapPass",124.08,-137.6,"Trend",0.902,41916.46,41919.48,6981,"F-12","Alloy 617","Plate",314626
6982,"CapPass",123.64,-136.7,"Trend",0.904,41922.47,41925.48,6982,"F-12","Alloy 617","Plate",314626
6983,"CapPass",123.59,-137.4,"Trend",0.900,41928.48,41931.48,6983,"F-12","Alloy 617","Plate",314626
6984,"CapPass",123.14,-137.2,"Trend",0.898,41934.48,41937.49,6984,"F-12","Alloy 617","Plate",314626
6985,"CapPass",123.16,-137.6,"Trend",0.895,41940.49,41943.50,6985,"F-12","Alloy 617","Plate",314626
6986,"CapPass",123.26,-135.9,"Trend",0.907,41946.50,41949.51,6986,"F-12","Alloy 617","Plate",314626
6987,"CapPass",123.16,-137.2,"Trend",0.898,41952.49,41955.51,6987,"F-12","Alloy 617","Plate",314626
6988,"CapPass",122.82,-137.1,"Trend",0.896,41958.51,41961.52,6988,"F-12","Alloy 617","Plate",314626
6989,"CapPass",122.50,-137.0,"Trend",0.894,41964.51,41967.52,6989,"F-12","Alloy 617","Plate",314626
6990,"CapPass",122.39,-136.3,"Trend",0.898,41970.52,41973.53,6990,"F-12","Alloy 617","Plate",314626
6991,"CapPass",122.38,-136.1,"Trend",0.899,41976.53,41979.53,6991,"F-12","Alloy 617","Plate",314626
6992,"CapPass",122.09,-136.2,"Trend",0.896,41982.52,41985.54,6992,"F-12","Alloy 617","Plate",314626
6993,"CapPass",121.37,-137.1,"Trend",0.886,41988.53,41991.55,6993,"F-12","Alloy 617","Plate",314626
6994,"CapPass",121.51,-136.0,"Trend",0.893,41994.54,41997.55,6994,"F-12","Alloy 617","Plate",314626
6995,"CapPass",121.00,-135.9,"Trend",0.891,42000.55,42003.55,6995,"F-12","Alloy 617","Plate",314626
6996,"CapPass",121.59,-136.1,"Trend",0.894,42006.55,42009.56,6996,"F-12","Alloy 617","Plate",314626
6997,"CapPass",121.20,-136.8,"Trend",0.886,42012.56,42015.57,6997,"F-12","Alloy 617","Plate",314626
6998,"CapPass",120.96,-135.8,"Trend",0.891,42018.56,42021.58,6998,"F-12","Alloy 617","Plate",314626
6999,"CapPass",121.22,-135.8,"Trend",0.893,42024.57,42027.58,6999,"F-12","Alloy 617","Plate",314626
7000,"CapPass",121.07,-135.3,"Trend",0.895,42030.58,42033.58,7000,"F-12","Alloy 617","Plate",314626
7001,"CapPass",120.93,-135.2,"Trend",0.894,42036.58,42039.59,7001,"F-12","Alloy 617","Plate",314626
7002,"CapPass",120.83,-135.5,"Trend",0.892,42042.58,42045.60,7002,"F-12","Alloy 617","Plate",314626
7003,"CapPass",120.04,-135.2,"Trend",0.888,42048.60,42051.61,7003,"F-12","Alloy 617","Plate",314626
7004,"CapPass",119.73,-135.4,"Trend",0.884,42054.60,42057.61,7004,"F-12","Alloy 617","Plate",314626
7005,"CapPass",119.49,-136.1,"Trend",0.878,42060.60,42063.62,7005,"F-12","Alloy 617","Plate",314626
7006,"CapPass",119.66,-135.2,"Trend",0.885,42066.61,42069.62,7006,"F-12","Alloy 617","Plate",314626
7007,"CapPass",119.64,-136.3,"Trend",0.878,42072.62,42075.63,7007,"F-12","Alloy 617","Plate",314626
7008,"CapPass",118.86,-135.9,"Trend",0.875,42078.62,42081.63,7008,"F-12","Alloy 617","Plate",314626
7009,"CapPass",119.06,-135.4,"Trend",0.879,42084.62,42087.64,7009,"F-12","Alloy 617","Plate",314626
7010,"CapPass",118.69,-135.1,"Trend",0.878,42090.63,42093.65,7010,"F-12","Alloy 617","Plate",314626
7011,"CapPass",118.76,-135.2,"Trend",0.878,42096.64,42099.65,7011,"F-12","Alloy 617","Plate",314626
7012,"CapPass",118.88,-134.9,"Trend",0.881,42102.65,42105.66,7012,"F-12","Alloy 617","Plate",314626
7013,"CapPass",118.62,-135.0,"Trend",0.878,42108.65,42111.66,7013,"F-12","Alloy 617","Plate",314626
7014,"CapPass",118.50,-134.8,"Trend",0.879,42114.65,42117.67,7014,"F-12","Alloy 617","Plate",314626
7015,"CapPass",117.93,-135.0,"Trend",0.873,42120.66,42123.67,7015,"F-12","Alloy 617","Plate",314626
7016,"CapPass",118.10,-135.4,"Trend",0.872,42126.67,42129.68,7016,"F-12","Alloy 617","Plate",314626
7017,"CapPass",118.18,-134.1,"Trend",0.881,42132.68,42135.68,7017,"F-12","Alloy 617","Plate",314626
7018,"CapPass",117.67,-134.2,"Trend",0.877,42138.68,42141.69,7018,"F-12","Alloy 617","Plate",314626
7019,"CapPass",117.71,-133.6,"Trend",0.881,42144.68,42147.70,7019,"F-12","Alloy 617","Plate",314626
7020,"CapPass",117.77,-133.9,"Trend",0.880,42150.69,42153.71,7020,"F-12","Alloy 617","Plate",314626
7021,"CapPass",117.92,-133.4,"Trend",0.884,42156.70,42159.71,7021,"F-12","Alloy 617","Plate",314626
7022,"CapPass",117.80,-133.7,"Trend",0.881,42162.70,42165.72,7022,"F-12","Alloy 617","Plate",314626
7023,"CapPass",117.16,-133.5,"Trend",0.877,42168.71,42171.72,7023,"F-12","Alloy 617","Plate",314626
7024,"CapPass",117.13,-133.8,"Trend",0.875,42174.71,42177.73,7024,"F-12","Alloy 617","Plate",314626
7025,"CapPass",116.97,-133.7,"Trend",0.875,42180.72,42183.73,7025,"F-12","Alloy 617","Plate",314626
7026,"CapPass",116.78,-133.8,"Trend",0.873,42186.73,42189.74,7026,"F-12","Alloy 617","Plate",314626
7027,"CapPass",116.60,-133.1,"Trend",0.876,42192.74,42195.74,7027,"F-12","Alloy 617","Plate",314626
7028,"CapPass",115.93,-133.2,"Trend",0.870,42198.74,42201.75,7028,"F-12","Alloy 617","Plate",314626
7029,"CapPass",116.41,-133.4,"Trend",0.872,42204.75,42207.76,7029,"F-12","Alloy 617","Plate",314626
7030,"CapPass",115.67,-132.7,"Trend",0.872,42210.76,42213.76,7030,"F-12","Alloy 617","Plate",314626
7031,"CapPass",115.63,-133.2,"Trend",0.868,42216.76,42219.77,7031,"F-12","Alloy 617","Plate",314626
7032,"CapPass",116.01,-133.0,"Trend",0.873,42222.76,42225.78,7032,"F-12","Alloy 617","Plate",314626
7033,"CapPass",115.87,-133.0,"Trend",0.871,42228.77,42231.78,7033,"F-12","Alloy 617","Plate",314626
7034,"CapPass",115.16,-133.1,"Trend",0.865,42234.77,42237.79,7034,"F-12","Alloy 617","Plate",314626
7035,"CapPass",114.80,-133.2,"Trend",0.862,42240.78,42243.80,7035,"F-12","Alloy 617","Plate",314626
7036,"CapPass",114.61,-132.7,"Trend",0.864,42246.79,42249.80,7036,"F-12","Alloy 617","Plate",314626
7037,"CapPass",115.40,-132.4,"Trend",0.871,42252.80,42255.80,7037,"F-12","Alloy 617","Plate",314626
7038,"CapPass",114.91,-133.0,"Trend",0.864,42258.80,42261.81,7038,"F-12","Alloy 617","Plate",314626
7039,"CapPass",114.81,-132.1,"Trend",0.869,42264.81,42267.82,7039,"F-12","Alloy 617","Plate",314626
7040,"CapPass",114.10,-132.1,"Trend",0.864,42270.81,42273.82,7040,"F-12","Alloy 617","Plate",314626
7041,"CapPass",114.37,-132.1,"Trend",0.866,42276.81,42279.83,7041,"F-12","Alloy 617","Plate",314626
7042,"CapPass",113.98,-131.8,"Trend",0.865,42282.82,42285.83,7042,"F-12","Alloy 617","Plate",314626
7043,"CapPass",114.13,-132.6,"Trend",0.861,42288.82,42291.84,7043,"F-12","Alloy 617","Plate",314626
7044,"CapPass",114.00,-131.4,"Trend",0.867,42294.83,42297.85,7044,"F-12","Alloy 617","Plate",314626
7045,"CapPass",113.44,-131.8,"Trend",0.860,42300.84,42303.85,7045,"F-12","Alloy 617","Plate",314626
7046,"CapPass",113.61,-132.3,"Trend",0.859,42306.85,42309.86,7046,"F-12","Alloy 617","Plate",314626
7047,"CapPass",112.78,-131.7,"Trend",0.856,42312.85,42315.86,7047,"F-12","Alloy 617","Plate",314626
7048,"CapPass",112.63,-132.2,"Trend",0.852,42318.85,42321.87,7048,"F-12","Alloy 617","Plate",314626
7049,"CapPass",112.62,-132.0,"Trend",0.853,42324.87,42327.87,7049,"F-12","Alloy 617","Plate",314626
7050,"CapPass",112.48,-132.1,"Trend",0.851,42330.87,42333.88,7050,"F-12","Alloy 617","Plate",314626
7051,"CapPass",112.26,-132.3,"Trend",0.848,42336.87,42339.89,7051,"F-12","Alloy 617","Plate",314626
7052,"CapPass",112.31,-132.2,"Trend",0.850,42342.88,42345.89,7052,"F-12","Alloy 617","Plate",314626
7053,"CapPass",111.36,-131.3,"Trend",0.848,42348.88,42351.90,7053,"F-12","Alloy 617","Plate",314626
7054,"CapPass",111.75,-131.3,"Trend",0.851,42354.89,42357.91,7054,"F-12","Alloy 617","Plate",314626
7055,"CapPass",112.50,-131.3,"Trend",0.857,42360.89,42363.91,7055,"F-12","Alloy 617","Plate",314626
7056,"CapPass",111.83,-131.0,"Trend",0.854,42366.90,42369.92,7056,"F-12","Alloy 617","Plate",314626
7057,"CapPass",111.93,-131.3,"Trend",0.852,42372.91,42375.92,7057,"F-12","Alloy 617","Plate",314626
7058,"CapPass",111.06,-132.1,"Trend",0.841,42378.92,42381.93,7058,"F-12","Alloy 617","Plate",314626
7059,"CapPass",111.64,-131.7,"Trend",0.848,42384.92,42387.94,7059,"F-12","Alloy 617","Plate",314626
7060,"CapPass",111.32,-131.1,"Trend",0.849,42390.93,42393.94,7060,"F-12","Alloy 617","Plate",314626
7061,"CapPass",110.98,-131.4,"Trend",0.844,42396.94,42399.95,7061,"F-12","Alloy 617","Plate",314626
7062,"CapPass",111.28,-130.5,"Trend",0.853,42402.94,42405.95,7062,"F-12","Alloy 617","Plate",314626
7063,"CapPass",109.85,-131.3,"Trend",0.836,42408.95,42411.96,7063,"F-12","Alloy 617","Plate",314626
7064,"CapPass",110.27,-130.6,"Trend",0.844,42414.95,42417.96,7064,"F-12","Alloy 617","Plate",314626
7065,"CapPass",110.45,-130.7,"Trend",0.845,42420.96,42423.97,7065,"F-12","Alloy 617","Plate",314626
7066,"CapPass",110.07,-130.7,"Trend",0.842,42426.97,42429.98,7066,"F-12","Alloy 617","Plate",314626
7067,"CapPass",110.27,-131.0,"Trend",0.842,42432.97,42435.98,7067,"F-12","Alloy 617","Plate",314626
7068,"CapPass",110.32,-129.8,"Trend",0.850,42438.97,42441.99,7068,"F-12","Alloy 617","Plate",314626
7069,"CapPass",109.98,-130.9,"Trend",0.840,42444.98,42447.99,7069,"F-12","Alloy 617","Plate",314626
7070,"CapPass",109.53,-130.2,"Trend",0.841,42450.99,42454.00,7070,"F-12","Alloy 617","Plate",314626
7071,"CapPass",109.14,-130.0,"Trend",0.839,42456.99,42460.01,7071,"F-12","Alloy 617","Plate",314626
7072,"CapPass",109.31,-129.7,"Trend",0.843,42462.99,42466.01,7072,"F-12","Alloy 617","Plate",314626
7073,"CapPass",109.57,-129.8,"Trend",0.844,42469.01,42472.02,7073,"F-12","Alloy 617","Plate",314626
7074,"CapPass",108.85,-129.7,"Trend",0.839,42475.01,42478.02,7074,"F-12","Alloy 617","Plate",314626
7075,"CapPass",108.31,-129.7,"Trend",0.835,42481.01,42484.03,7075,"F-12","Alloy 617","Plate",314626
7076,"CapPass",108.59,-129.3,"Trend",0.840,42487.02,42490.03,7076,"F-12","Alloy 617","Plate",314626
7077,"CapPass",108.76,-129.1,"Trend",0.842,42493.03,42496.04,7077,"F-12","Alloy 617","Plate",314626
7078,"CapPass",108.68,-129.2,"Trend",0.841,42499.04,42502.05,7078,"F-12","Alloy 617","Plate",314626
7079,"CapPass",108.27,-129.2,"Trend",0.838,42505.04,42508.05,7079,"F-12","Alloy 617","Plate",314626
7080,"CapPass",108.64,-128.7,"Trend",0.844,42511.05,42514.06,7080,"F-12","Alloy 617","Plate",314626
7081,"CapPass",107.84,-129.7,"Trend",0.832,42517.05,42520.06,7081,"F-12","Alloy 617","Plate",314626
7082,"CapPass",108.10,-129.2,"Trend",0.836,42523.06,42526.07,7082,"F-12","Alloy 617","Plate",314626
7083,"CapPass",107.90,-129.1,"Trend",0.836,42529.07,42532.08,7083,"F-12","Alloy 617","Plate",314626
7084,"CapPass",107.65,-128.5,"Trend",0.838,42535.06,42538.08,7084,"F-12","Alloy 617","Plate",314626
7085,"CapPass",107.39,-129.0,"Trend",0.833,42541.07,42544.09,7085,"F-12","Alloy 617","Plate",314626
7086,"CapPass",107.50,-128.5,"Trend",0.837,42547.08,42550.10,7086,"F-12","Alloy 617","Plate",314626
7087,"CapPass",107.15,-128.2,"Trend",0.836,42553.09,42556.10,7087,"F-12","Alloy 617","Plate",314626
7088,"CapPass",107.38,-127.8,"Trend",0.840,42559.10,42562.11,7088,"F-12","Alloy 617","Plate",314626
7089,"CapPass",107.15,-128.0,"Trend",0.837,42565.10,42568.11,7089,"F-12","Alloy 617","Plate",314626
7090,"CapPass",106.33,-128.5,"Trend",0.828,42571.10,42574.12,7090,"F-12","Alloy 617","Plate",314626
7091,"CapPass",106.90,-127.8,"Trend",0.837,42577.11,42580.12,7091,"F-12","Alloy 617","Plate",314626
7092,"CapPass",106.48,-127.9,"Trend",0.833,42583.12,42586.13,7092,"F-12","Alloy 617","Plate",314626
7093,"CapPass",106.17,-128.1,"Trend",0.829,42589.12,42592.13,7093,"F-12","Alloy 617","Plate",314626
7094,"CapPass",106.18,-128.3,"Trend",0.828,42595.13,42598.14,7094,"F-12","Alloy 617","Plate",314626
7095,"CapPass",105.73,-127.8,"Trend",0.827,42601.13,42604.15,7095,"F-12","Alloy 617","Plate",314626
7096,"CapPass",105.54,-127.9,"Trend",0.825,42607.14,42610.15,7096,"F-12","Alloy 617","Plate",314626
7097,"CapPass",105.50,-127.8,"Trend",0.826,42613.15,42616.16,7097,"F-12","Alloy 617","Plate",314626
7098,"CapPass",104.94,-127.9,"Trend",0.821,42619.15,42622.16,7098,"F-12","Alloy 617","Plate",314626
7099,"CapPass",105.41,-127.7,"Trend",0.826,42625.16,42628.17,7099,"F-12","Alloy 617","Plate",314626
7100,"CapPass",104.70,-127.5,"Trend",0.821,42631.16,42634.17,7100,"F-12","Alloy 617","Plate",314626
7101,"CapPass",104.62,-127.4,"Trend",0.821,42637.17,42640.19,7101,"F-12","Alloy 617","Plate",314626
7102,"CapPass",104.50,-127.8,"Trend",0.818,42643.18,42646.19,7102,"F-12","Alloy 617","Plate",314626
7103,"CapPass",104.20,-127.5,"Trend",0.817,42649.18,42652.19,7103,"F-12","Alloy 617","Plate",314626
7104,"CapPass",104.39,-127.3,"Trend",0.820,42655.19,42658.20,7104,"F-12","Alloy 617","Plate",314626
7105,"CapPass",104.36,-127.2,"Trend",0.821,42661.19,42664.20,7105,"F-12","Alloy 617","Plate",314626
7106,"CapPass",104.06,-127.6,"Trend",0.815,42667.21,42670.22,7106,"F-12","Alloy 617","Plate",314626
7107,"CapPass",103.77,-127.1,"Trend",0.816,42673.21,42676.22,7107,"F-12","Alloy 617","Plate",314626
7108,"CapPass",103.80,-127.1,"Trend",0.817,42679.21,42682.23,7108,"F-12","Alloy 617","Plate",314626
7109,"CapPass",103.02,-127.3,"Trend",0.809,42685.22,42688.23,7109,"F-12","Alloy 617","Plate",314626
7110,"CapPass",103.18,-127.1,"Trend",0.812,42691.23,42694.24,7110,"F-12","Alloy 617","Plate",314626
7111,"CapPass",102.80,-127.6,"Trend",0.806,42697.23,42700.24,7111,"F-12","Alloy 617","Plate",314626
7112,"CapPass",102.95,-127.0,"Trend",0.811,42703.24,42706.25,7112,"F-12","Alloy 617","Plate",314626
7113,"CapPass",102.52,-128.2,"Trend",0.800,42709.24,42712.26,7113,"F-12","Alloy 617","Plate",314626
7114,"CapPass",102.41,-127.0,"Trend",0.806,42715.25,42718.26,7114,"F-12","Alloy 617","Plate",314626
7115,"CapPass",102.35,-127.0,"Trend",0.806,42721.25,42724.27,7115,"F-12","Alloy 617","Plate",314626
7116,"CapPass",101.86,-126.4,"Trend",0.806,42727.26,42730.27,7116,"F-12","Alloy 617","Plate",314626
7117,"CapPass",102.28,-126.0,"Trend",0.812,42733.26,42736.28,7117,"F-12","Alloy 617","Plate",314626
7118,"CapPass",101.58,-126.3,"Trend",0.804,42739.27,42742.29,7118,"F-12","Alloy 617","Plate",314626
7119,"CapPass",101.67,-125.7,"Trend",0.809,42745.28,42748.29,7119,"F-12","Alloy 617","Plate",314626
7120,"CapPass",101.37,-126.4,"Trend",0.802,42751.28,42754.30,7120,"F-12","Alloy 617","Plate",314626
7121,"CapPass",101.02,-126.1,"Trend",0.801,42757.29,42760.30,7121,"F-12","Alloy 617","Plate",314626
7122,"CapPass",100.70,-125.6,"Trend",0.802,42763.30,42766.31,7122,"F-12","Alloy 617","Plate",314626
7123,"CapPass",101.03,-125.7,"Trend",0.804,42769.30,42772.31,7123,"F-12","Alloy 617","Plate",314626
7124,"CapPass",100.95,-125.3,"Trend",0.805,42775.31,42778.32,7124,"F-12","Alloy 617","Plate",314626
7125,"CapPass",100.54,-125.0,"Trend",0.804,42781.31,42784.33,7125,"F-12","Alloy 617","Plate",314626
7126,"CapPass",99.97,-125.2,"Trend",0.799,42787.32,42790.33,7126,"F-12","Alloy 617","Plate",314626
7127,"CapPass",100.25,-125.4,"Trend",0.799,42793.33,42796.34,7127,"F-12","Alloy 617","Plate",314626
7128,"CapPass",99.08,-126.1,"Trend",0.786,42799.33,42802.34,7128,"F-12","Alloy 617","Plate",314626
7129,"CapPass",99.35,-125.4,"Trend",0.792,42805.33,42808.35,7129,"F-12","Alloy 617","Plate",314626
7130,"CapPass",99.21,-126.0,"Trend",0.787,42811.34,42814.36,7130,"F-12","Alloy 617","Plate",314626
7131,"CapPass",98.94,-125.8,"Trend",0.786,42817.35,42820.36,7131,"F-12","Alloy 617","Plate",314626
7132,"CapPass",99.10,-124.8,"Trend",0.794,42823.36,42826.37,7132,"F-12","Alloy 617","Plate",314626
7133,"CapPass",99.10,-124.9,"Trend",0.794,42829.36,42832.37,7133,"F-12","Alloy 617","Plate",314626
7134,"CapPass",98.70,-125.3,"Trend",0.788,42835.37,42838.38,7134,"F-12","Alloy 617","Plate",314626
7135,"CapPass",98.46,-124.8,"Trend",0.789,42841.37,42844.38,7135,"F-12","Alloy 617","Plate",314626
7136,"CapPass",98.13,-125.3,"Trend",0.783,42847.38,42850.39,7136,"F-12","Alloy 617","Plate",314626
7137,"CapPass",98.24,-124.3,"Trend",0.791,42853.38,42856.40,7137,"F-12","Alloy 617","Plate",314626
7138,"CapPass",98.16,-125.8,"Trend",0.780,42859.39,42862.40,7138,"F-12","Alloy 617","Plate",314626
7139,"CapPass",97.88,-124.4,"Trend",0.787,42865.40,42868.41,7139,"F-12","Alloy 617","Plate",314626
7140,"CapPass",97.08,-124.7,"Trend",0.779,42871.40,42874.42,7140,"F-12","Alloy 617","Plate",314626
7141,"CapPass",97.05,-125.1,"Trend",0.776,42877.41,42880.42,7141,"F-12","Alloy 617","Plate",314626
7142,"CapPass",96.45,-124.7,"Trend",0.774,42883.42,42886.42,7142,"F-12","Alloy 617","Plate",314626
7143,"CapPass",96.88,-124.7,"Trend",0.777,42889.42,42892.44,7143,"F-12","Alloy 617","Plate",314626
7144,"CapPass",96.13,-124.9,"Trend",0.770,42895.43,42898.44,7144,"F-12","Alloy 617","Plate",314626
7145,"CapPass",96.47,-124.6,"Trend",0.774,42901.44,42904.44,7145,"F-12","Alloy 617","Plate",314626
7146,"CapPass",96.36,-124.4,"Trend",0.774,42907.44,42910.46,7146,"F-12","Alloy 617","Plate",314626
7147,"CapPass",96.16,-124.9,"Trend",0.770,42913.44,42916.46,7147,"F-12","Alloy 617","Plate",314626
7148,"CapPass",95.82,-124.2,"Trend",0.771,42919.45,42922.47,7148,"F-12","Alloy 617","Plate",314626
7149,"CapPass",96.02,-123.7,"Trend",0.776,42925.45,42928.48,7149,"F-12","Alloy 617","Plate",314626
7150,"CapPass",95.39,-124.4,"Trend",0.767,42931.46,42934.48,7150,"F-12","Alloy 617","Plate",314626
7151,"CapPass",95.40,-123.6,"Trend",0.772,42937.47,42940.48,7151,"F-12","Alloy 617","Plate",314626
7152,"CapPass",95.10,-123.6,"Trend",0.770,42943.48,42946.49,7152,"F-12","Alloy 617","Plate",314626
7153,"CapPass",95.21,-122.8,"Trend",0.775,42949.48,42952.49,7153,"F-12","Alloy 617","Plate",314626
7154,"CapPass",94.84,-123.0,"Trend",0.771,42955.49,42958.50,7154,"F-12","Alloy 617","Plate",314626
7155,"CapPass",94.59,".","Trend",".",42961.49,".",7155,"F-12","Alloy 617","Plate",314626
