Repository: js-molina/fatigue-A617

File: data/950C/Strain rate 0.001/0.30% strain/HTM_A20_PeakStress_31516.csv (part 19 of 21)
"Cycle","Data State","Max Stress Mpa","Min Stress Mpa","Qual State","Stress Ratio","Time Max Stress Sec","Time Min Stress Sec","Count","Sample","Alloy","Material_Form","Heat"
7112,"CapPass",155.81,-161.6,"Trend",0.964,42728.58,42731.59,7112,"315-16","Alloy 617","Plate",314626
7113,"CapPass",159.37,-164.8,"Trend",0.967,42734.59,42737.60,7113,"315-16","Alloy 617","Plate",314626
7114,"CapPass",150.67,-165.0,"Trend",0.913,42740.60,42743.52,7114,"315-16","Alloy 617","Plate",314626
7115,"CapPass",158.18,-163.7,"Trend",0.967,42746.46,42749.60,7115,"315-16","Alloy 617","Plate",314626
7116,"CapPass",153.80,-163.2,"Trend",0.942,42752.62,42755.61,7116,"315-16","Alloy 617","Plate",314626
7117,"CapPass",160.92,-159.9,"Trend",1.006,42758.61,42761.63,7117,"315-16","Alloy 617","Plate",314626
7118,"CapPass",161.52,-158.9,"Trend",1.016,42764.62,42767.64,7118,"315-16","Alloy 617","Plate",314626
7119,"CapPass",155.53,-161.7,"Trend",0.962,42770.64,42773.65,7119,"315-16","Alloy 617","Plate",314626
7120,"CapPass",157.18,-161.6,"Trend",0.973,42776.64,42779.66,7120,"315-16","Alloy 617","Plate",314626
7121,"CapPass",155.47,-164.1,"Trend",0.948,42782.66,42785.66,7121,"315-16","Alloy 617","Plate",314626
7122,"CapPass",162.61,-153.9,"Trend",1.057,42788.66,42791.67,7122,"315-16","Alloy 617","Plate",314626
7123,"CapPass",162.44,-155.8,"Trend",1.042,42794.66,42797.69,7123,"315-16","Alloy 617","Plate",314626
7124,"CapPass",159.42,-156.4,"Trend",1.020,42800.69,42803.70,7124,"315-16","Alloy 617","Plate",314626
7125,"CapPass",160.05,-156.7,"Trend",1.021,42806.69,42809.71,7125,"315-16","Alloy 617","Plate",314626
7126,"CapPass",162.73,-155.2,"Trend",1.049,42812.70,42815.72,7126,"315-16","Alloy 617","Plate",314626
7127,"CapPass",155.78,-155.4,"Trend",1.003,42818.71,42821.72,7127,"315-16","Alloy 617","Plate",314626
7128,"CapPass",159.06,-161.1,"Trend",0.987,42824.72,42827.73,7128,"315-16","Alloy 617","Plate",314626
7129,"CapPass",159.14,-160.7,"Trend",0.990,42830.73,42833.73,7129,"315-16","Alloy 617","Plate",314626
7130,"CapPass",160.04,-156.1,"Trend",1.025,42836.74,42839.75,7130,"315-16","Alloy 617","Plate",314626
7131,"CapPass",153.76,-163.9,"Trend",0.938,42842.75,42845.75,7131,"315-16","Alloy 617","Plate",314626
7132,"CapPass",160.90,-159.1,"Trend",1.011,42848.74,42851.76,7132,"315-16","Alloy 617","Plate",314626
7133,"CapPass",158.69,-157.8,"Trend",1.006,42854.77,42857.77,7133,"315-16","Alloy 617","Plate",314626
7134,"CapPass",157.88,-159.6,"Trend",0.989,42860.77,42863.78,7134,"315-16","Alloy 617","Plate",314626
7135,"CapPass",159.63,-161.4,"Trend",0.989,42866.77,42869.79,7135,"315-16","Alloy 617","Plate",314626
7136,"CapPass",159.10,-155.2,"Trend",1.025,42872.79,42875.80,7136,"315-16","Alloy 617","Plate",314626
7137,"CapPass",163.53,-156.3,"Trend",1.046,42878.80,42881.81,7137,"315-16","Alloy 617","Plate",314626
7138,"CapPass",160.14,-154.2,"Trend",1.038,42884.81,42887.82,7138,"315-16","Alloy 617","Plate",314626
7139,"CapPass",162.47,-157.4,"Trend",1.032,42890.70,42893.81,7139,"315-16","Alloy 617","Plate",314626
7140,"CapPass",161.06,-157.4,"Trend",1.023,42896.83,42899.83,7140,"315-16","Alloy 617","Plate",314626
7141,"CapPass",159.24,-158.4,"Trend",1.005,42902.84,42905.84,7141,"315-16","Alloy 617","Plate",314626
7142,"CapPass",156.89,-163.2,"Trend",0.961,42908.85,42911.82,7142,"315-16","Alloy 617","Plate",314626
7143,"CapPass",161.77,-153.1,"Trend",1.057,42914.84,42917.86,7143,"315-16","Alloy 617","Plate",314626
7144,"CapPass",151.73,-160.1,"Trend",0.948,42920.86,42923.87,7144,"315-16","Alloy 617","Plate",314626
7145,"CapPass",159.74,-163.4,"Trend",0.978,42926.86,42929.87,7145,"315-16","Alloy 617","Plate",314626
7146,"CapPass",160.07,-154.3,"Trend",1.038,42932.87,42935.88,7146,"315-16","Alloy 617","Plate",314626
7147,"CapPass",160.46,-159.7,"Trend",1.005,42938.88,42941.90,7147,"315-16","Alloy 617","Plate",314626
7148,"CapPass",163.43,-154.6,"Trend",1.057,42944.90,42947.91,7148,"315-16","Alloy 617","Plate",314626
7149,"CapPass",158.33,-158.0,"Trend",1.002,42950.91,42953.91,7149,"315-16","Alloy 617","Plate",314626
7150,"CapPass",158.57,-157.1,"Trend",1.009,42956.91,42959.92,7150,"315-16","Alloy 617","Plate",314626
7151,"CapPass",157.61,-161.4,"Trend",0.976,42962.92,42965.93,7151,"315-16","Alloy 617","Plate",314626
7152,"CapPass",156.25,-157.2,"Trend",0.994,42968.93,42971.95,7152,"315-16","Alloy 617","Plate",314626
7153,"CapPass",160.78,-160.0,"Trend",1.005,42974.94,42977.94,7153,"315-16","Alloy 617","Plate",314626
7154,"CapPass",162.93,-155.2,"Trend",1.050,42980.95,42983.96,7154,"315-16","Alloy 617","Plate",314626
7155,"CapPass",161.10,-158.8,"Trend",1.014,42986.96,42989.97,7155,"315-16","Alloy 617","Plate",314626
7156,"CapPass",155.56,-163.9,"Trend",0.949,42992.97,42995.97,7156,"315-16","Alloy 617","Plate",314626
7157,"CapPass",158.96,-159.4,"Trend",0.997,42998.97,43001.99,7157,"315-16","Alloy 617","Plate",314626
7158,"CapPass",158.68,-161.0,"Trend",0.986,43004.99,43008.00,7158,"315-16","Alloy 617","Plate",314626
7159,"CapPass",157.89,-156.3,"Trend",1.010,43011.00,43014.00,7159,"315-16","Alloy 617","Plate",314626
7160,"CapPass",159.85,-159.4,"Trend",1.003,43017.01,43020.02,7160,"315-16","Alloy 617","Plate",314626
7161,"CapPass",159.29,-160.5,"Trend",0.992,43023.01,43026.02,7161,"315-16","Alloy 617","Plate",314626
7162,"CapPass",155.84,-163.7,"Trend",0.952,43029.02,43032.02,7162,"315-16","Alloy 617","Plate",314626
7163,"CapPass",157.42,-162.2,"Trend",0.971,43035.02,43038.04,7163,"315-16","Alloy 617","Plate",314626
7164,"CapPass",159.18,-157.1,"Trend",1.013,43041.04,43044.05,7164,"315-16","Alloy 617","Plate",314626
7165,"CapPass",160.18,-161.7,"Trend",0.990,43047.04,43050.06,7165,"315-16","Alloy 617","Plate",314626
7166,"CapPass",159.64,-158.0,"Trend",1.011,43053.06,43056.06,7166,"315-16","Alloy 617","Plate",314626
7167,"CapPass",161.06,-158.3,"Trend",1.017,43059.06,43062.07,7167,"315-16","Alloy 617","Plate",314626
7168,"CapPass",162.30,-154.9,"Trend",1.047,43065.08,43068.09,7168,"315-16","Alloy 617","Plate",314626
7169,"CapPass",160.36,-160.9,"Trend",0.996,43071.08,43074.09,7169,"315-16","Alloy 617","Plate",314626
7170,"CapPass",155.17,-162.0,"Trend",0.958,43077.09,43080.10,7170,"315-16","Alloy 617","Plate",314626
7171,"CapPass",159.94,-163.3,"Trend",0.979,43083.09,43086.11,7171,"315-16","Alloy 617","Plate",314626
7172,"CapPass",153.49,-162.6,"Trend",0.944,43089.11,43092.12,7172,"315-16","Alloy 617","Plate",314626
7173,"CapPass",161.94,-157.1,"Trend",1.031,43095.11,43098.08,7173,"315-16","Alloy 617","Plate",314626
7174,"CapPass",162.35,-150.8,"Trend",1.077,43101.13,43104.14,7174,"315-16","Alloy 617","Plate",314626
7175,"CapPass",163.83,-155.0,"Trend",1.057,43107.13,43110.15,7175,"315-16","Alloy 617","Plate",314626
7176,"CapPass",164.47,-152.3,"Trend",1.080,43113.13,43116.15,7176,"315-16","Alloy 617","Plate",314626
7177,"CapPass",162.86,-162.2,"Trend",1.004,43119.14,43122.16,7177,"315-16","Alloy 617","Plate",314626
7178,"CapPass",156.01,-156.6,"Trend",0.996,43125.16,43128.16,7178,"315-16","Alloy 617","Plate",314626
7179,"CapPass",161.67,-152.8,"Trend",1.058,43131.16,43134.18,7179,"315-16","Alloy 617","Plate",314626
7180,"CapPass",164.18,-152.9,"Trend",1.074,43137.17,43140.19,7180,"315-16","Alloy 617","Plate",314626
7181,"CapPass",162.19,-155.9,"Trend",1.040,43143.18,43146.20,7181,"315-16","Alloy 617","Plate",314626
7182,"CapPass",158.31,-161.5,"Trend",0.980,43149.20,43152.20,7182,"315-16","Alloy 617","Plate",314626
7183,"CapPass",161.47,-162.8,"Trend",0.992,43155.20,43158.21,7183,"315-16","Alloy 617","Plate",314626
7184,"CapPass",162.10,-152.8,"Trend",1.061,43161.21,43164.22,7184,"315-16","Alloy 617","Plate",314626
7185,"CapPass",159.75,-159.9,"Trend",0.999,43167.21,43170.23,7185,"315-16","Alloy 617","Plate",314626
7186,"CapPass",160.78,-154.5,"Trend",1.040,43173.23,43176.24,7186,"315-16","Alloy 617","Plate",314626
7187,"CapPass",156.00,-160.2,"Trend",0.974,43179.24,43182.24,7187,"315-16","Alloy 617","Plate",314626
7188,"CapPass",161.47,-155.1,"Trend",1.041,43185.25,43188.26,7188,"315-16","Alloy 617","Plate",314626
7189,"CapPass",160.12,-161.0,"Trend",0.994,43191.26,43194.26,7189,"315-16","Alloy 617","Plate",314626
7190,"CapPass",156.71,-158.0,"Trend",0.992,43197.26,43200.27,7190,"315-16","Alloy 617","Plate",314626
7191,"CapPass",157.25,-156.8,"Trend",1.003,43203.27,43206.29,7191,"315-16","Alloy 617","Plate",314626
7192,"CapPass",151.87,-165.3,"Trend",0.919,43209.29,43212.22,7192,"315-16","Alloy 617","Plate",314626
7193,"CapPass",157.42,-148.4,"Trend",1.060,43215.27,43218.30,7193,"315-16","Alloy 617","Plate",314626
7194,"CapPass",162.59,-152.9,"Trend",1.064,43221.29,43224.31,7194,"315-16","Alloy 617","Plate",314626
7195,"CapPass",164.60,-147.3,"Trend",1.118,43227.30,43230.31,7195,"315-16","Alloy 617","Plate",314626
7196,"CapPass",162.44,-153.2,"Trend",1.061,43233.31,43236.33,7196,"315-16","Alloy 617","Plate",314626
7197,"CapPass",160.03,-154.7,"Trend",1.035,43239.32,43242.33,7197,"315-16","Alloy 617","Plate",314626
7198,"CapPass",159.09,-156.0,"Trend",1.020,43245.33,43248.34,7198,"315-16","Alloy 617","Plate",314626
7199,"CapPass",158.73,-158.2,"Trend",1.003,43251.34,43254.35,7199,"315-16","Alloy 617","Plate",314626
7200,"CapPass",161.04,-155.2,"Trend",1.037,43257.34,43260.37,7200,"315-16","Alloy 617","Plate",314626
7201,"CapPass",160.51,-153.6,"Trend",1.045,43263.36,43266.38,7201,"315-16","Alloy 617","Plate",314626
7202,"CapPass",163.18,-152.0,"Trend",1.074,43269.37,43272.38,7202,"315-16","Alloy 617","Plate",314626
7203,"CapPass",160.49,-157.4,"Trend",1.020,43275.38,43278.38,7203,"315-16","Alloy 617","Plate",314626
7204,"CapPass",160.29,-157.8,"Trend",1.016,43281.39,43284.39,7204,"315-16","Alloy 617","Plate",314626
7205,"CapPass",159.43,-158.7,"Trend",1.005,43287.39,43290.40,7205,"315-16","Alloy 617","Plate",314626
7206,"CapPass",161.14,-161.8,"Trend",0.996,43293.40,43296.41,7206,"315-16","Alloy 617","Plate",314626
7207,"CapPass",157.29,-155.3,"Trend",1.013,43299.41,43302.42,7207,"315-16","Alloy 617","Plate",314626
7208,"CapPass",156.91,-158.4,"Trend",0.990,43305.43,43308.43,7208,"315-16","Alloy 617","Plate",314626
7209,"CapPass",157.54,-156.4,"Trend",1.007,43311.43,43314.45,7209,"315-16","Alloy 617","Plate",314626
7210,"CapPass",161.05,-157.4,"Trend",1.023,43317.44,43320.45,7210,"315-16","Alloy 617","Plate",314626
7211,"CapPass",162.86,-154.7,"Trend",1.053,43323.45,43326.37,7211,"315-16","Alloy 617","Plate",314626
7212,"CapPass",158.08,-151.6,"Trend",1.043,43329.45,43332.47,7212,"315-16","Alloy 617","Plate",314626
7213,"CapPass",154.63,-154.9,"Trend",0.998,43335.47,43338.48,7213,"315-16","Alloy 617","Plate",314626
7214,"CapPass",153.80,-157.3,"Trend",0.978,43341.48,43344.49,7214,"315-16","Alloy 617","Plate",314626
7215,"CapPass",154.25,-158.1,"Trend",0.976,43347.49,43350.49,7215,"315-16","Alloy 617","Plate",314626
7216,"CapPass",159.06,-162.0,"Trend",0.982,43353.49,43356.50,7216,"315-16","Alloy 617","Plate",314626
7217,"CapPass",162.03,-152.7,"Trend",1.061,43359.51,43362.52,7217,"315-16","Alloy 617","Plate",314626
7218,"CapPass",159.46,-154.7,"Trend",1.031,43365.52,43368.52,7218,"315-16","Alloy 617","Plate",314626
7219,"CapPass",163.32,-159.9,"Trend",1.021,43371.48,43374.47,7219,"315-16","Alloy 617","Plate",314626
7220,"CapPass",150.17,-160.2,"Trend",0.937,43377.53,43380.53,7220,"315-16","Alloy 617","Plate",314626
7221,"CapPass",157.41,-160.0,"Trend",0.984,43383.54,43386.55,7221,"315-16","Alloy 617","Plate",314626
7222,"CapPass",151.28,-159.8,"Trend",0.947,43389.55,43392.56,7222,"315-16","Alloy 617","Plate",314626
7223,"CapPass",157.23,-156.6,"Trend",1.004,43395.56,43398.57,7223,"315-16","Alloy 617","Plate",314626
7224,"CapPass",156.35,-156.4,"Trend",1.000,43401.57,43404.58,7224,"315-16","Alloy 617","Plate",314626
7225,"CapPass",158.63,-157.5,"Trend",1.007,43407.58,43410.59,7225,"315-16","Alloy 617","Plate",314626
7226,"CapPass",155.95,-164.1,"Trend",0.951,43413.59,43416.55,7226,"315-16","Alloy 617","Plate",314626
7227,"CapPass",156.07,-155.4,"Trend",1.004,43419.50,43422.59,7227,"315-16","Alloy 617","Plate",314626
7228,"CapPass",158.13,-158.8,"Trend",0.996,43425.59,43428.62,7228,"315-16","Alloy 617","Plate",314626
7229,"CapPass",151.83,-157.9,"Trend",0.961,43431.62,43434.63,7229,"315-16","Alloy 617","Plate",314626
7230,"CapPass",147.23,-163.8,"Trend",0.899,43437.63,43440.63,7230,"315-16","Alloy 617","Plate",314626
7231,"CapPass",152.42,-162.4,"Trend",0.939,43443.63,43446.63,7231,"315-16","Alloy 617","Plate",314626
7232,"CapPass",151.12,-161.1,"Trend",0.938,43449.64,43452.65,7232,"315-16","Alloy 617","Plate",314626
7233,"CapPass",155.58,-159.3,"Trend",0.976,43455.64,43458.66,7233,"315-16","Alloy 617","Plate",314626
7234,"CapPass",161.00,-154.1,"Trend",1.045,43461.65,43464.66,7234,"315-16","Alloy 617","Plate",314626
7235,"CapPass",156.26,-156.9,"Trend",0.996,43467.66,43470.67,7235,"315-16","Alloy 617","Plate",314626
7236,"CapPass",160.28,-158.6,"Trend",1.010,43473.67,43476.68,7236,"315-16","Alloy 617","Plate",314626
7237,"CapPass",155.26,-157.0,"Trend",0.989,43479.68,43482.70,7237,"315-16","Alloy 617","Plate",314626
7238,"CapPass",159.13,-156.9,"Trend",1.015,43485.69,43488.70,7238,"315-16","Alloy 617","Plate",314626
7239,"CapPass",158.01,-159.1,"Trend",0.993,43491.70,43494.70,7239,"315-16","Alloy 617","Plate",314626
7240,"CapPass",155.59,-160.4,"Trend",0.970,43497.71,43500.72,7240,"315-16","Alloy 617","Plate",314626
7241,"CapPass",159.48,-155.1,"Trend",1.028,43503.72,43506.73,7241,"315-16","Alloy 617","Plate",314626
7242,"CapPass",160.85,-154.5,"Trend",1.041,43509.72,43512.74,7242,"315-16","Alloy 617","Plate",314626
7243,"CapPass",158.80,-154.2,"Trend",1.030,43515.73,43518.74,7243,"315-16","Alloy 617","Plate",314626
7244,"CapPass",159.42,-157.4,"Trend",1.013,43521.75,43524.76,7244,"315-16","Alloy 617","Plate",314626
7245,"CapPass",159.07,-156.3,"Trend",1.018,43527.76,43530.76,7245,"315-16","Alloy 617","Plate",314626
7246,"CapPass",158.78,-158.4,"Trend",1.002,43533.76,43536.77,7246,"315-16","Alloy 617","Plate",314626
7247,"CapPass",157.52,-155.0,"Trend",1.016,43539.77,43542.78,7247,"315-16","Alloy 617","Plate",314626
7248,"CapPass",157.40,-162.9,"Trend",0.966,43545.78,43548.76,7248,"315-16","Alloy 617","Plate",314626
7249,"CapPass",158.54,-156.6,"Trend",1.012,43551.77,43554.79,7249,"315-16","Alloy 617","Plate",314626
7250,"CapPass",158.80,-157.9,"Trend",1.005,43557.80,43560.80,7250,"315-16","Alloy 617","Plate",314626
7251,"CapPass",157.40,-162.5,"Trend",0.969,43563.80,43566.81,7251,"315-16","Alloy 617","Plate",314626
7252,"CapPass",152.15,-164.7,"Trend",0.924,43569.81,43572.82,7252,"315-16","Alloy 617","Plate",314626
7253,"CapPass",153.13,-163.4,"Trend",0.937,43575.82,43578.83,7253,"315-16","Alloy 617","Plate",314626
7254,"CapPass",151.03,-161.9,"Trend",0.933,43581.83,43584.84,7254,"315-16","Alloy 617","Plate",314626
7255,"CapPass",155.93,-153.1,"Trend",1.019,43587.84,43590.85,7255,"315-16","Alloy 617","Plate",314626
7256,"CapPass",156.81,-163.5,"Trend",0.959,43593.84,43596.84,7256,"315-16","Alloy 617","Plate",314626
7257,"CapPass",155.23,-154.3,"Trend",1.006,43599.86,43602.86,7257,"315-16","Alloy 617","Plate",314626
7258,"CapPass",161.79,-151.9,"Trend",1.065,43605.86,43608.87,7258,"315-16","Alloy 617","Plate",314626
7259,"CapPass",163.04,-151.3,"Trend",1.077,43611.87,43614.89,7259,"315-16","Alloy 617","Plate",314626
7260,"CapPass",158.98,-160.1,"Trend",0.993,43617.88,43620.89,7260,"315-16","Alloy 617","Plate",314626
7261,"CapPass",156.60,-158.8,"Trend",0.986,43623.89,43626.90,7261,"315-16","Alloy 617","Plate",314626
7262,"CapPass",156.31,-158.6,"Trend",0.985,43629.90,43632.91,7262,"315-16","Alloy 617","Plate",314626
7263,"CapPass",156.36,-158.6,"Trend",0.986,43635.91,43638.91,7263,"315-16","Alloy 617","Plate",314626
7264,"CapPass",157.34,-159.1,"Trend",0.989,43641.91,43644.93,7264,"315-16","Alloy 617","Plate",314626
7265,"CapPass",158.68,-156.6,"Trend",1.013,43647.93,43650.94,7265,"315-16","Alloy 617","Plate",314626
7266,"CapPass",156.39,-158.8,"Trend",0.985,43653.94,43656.95,7266,"315-16","Alloy 617","Plate",314626
7267,"CapPass",155.61,-161.3,"Trend",0.965,43659.95,43662.95,7267,"315-16","Alloy 617","Plate",314626
7268,"CapPass",154.50,-164.3,"Trend",0.940,43665.95,43668.96,7268,"315-16","Alloy 617","Plate",314626
7269,"CapPass",153.26,-161.5,"Trend",0.949,43671.96,43674.97,7269,"315-16","Alloy 617","Plate",314626
7270,"CapPass",157.71,-156.9,"Trend",1.005,43677.97,43680.98,7270,"315-16","Alloy 617","Plate",314626
7271,"CapPass",157.96,-156.4,"Trend",1.010,43683.98,43686.99,7271,"315-16","Alloy 617","Plate",314626
7272,"CapPass",156.93,-158.8,"Trend",0.988,43689.98,43693.00,7272,"315-16","Alloy 617","Plate",314626
7273,"CapPass",160.76,-154.7,"Trend",1.039,43695.99,43699.01,7273,"315-16","Alloy 617","Plate",314626
7274,"CapPass",160.63,-155.9,"Trend",1.030,43702.01,43705.01,7274,"315-16","Alloy 617","Plate",314626
7275,"CapPass",158.31,-155.3,"Trend",1.019,43708.01,43711.02,7275,"315-16","Alloy 617","Plate",314626
7276,"CapPass",152.41,-162.6,"Trend",0.937,43714.02,43716.96,7276,"315-16","Alloy 617","Plate",314626
7277,"CapPass",154.84,-160.7,"Trend",0.963,43719.95,43723.03,7277,"315-16","Alloy 617","Plate",314626
7278,"CapPass",154.92,-157.8,"Trend",0.982,43726.04,43729.05,7278,"315-16","Alloy 617","Plate",314626
7279,"CapPass",157.32,-157.0,"Trend",1.002,43732.04,43735.06,7279,"315-16","Alloy 617","Plate",314626
7280,"CapPass",161.95,-150.4,"Trend",1.077,43738.05,43741.07,7280,"315-16","Alloy 617","Plate",314626
7281,"CapPass",156.66,-156.0,"Trend",1.004,43744.06,43747.08,7281,"315-16","Alloy 617","Plate",314626
7282,"CapPass",157.76,-157.8,"Trend",1.000,43750.07,43753.08,7282,"315-16","Alloy 617","Plate",314626
7283,"CapPass",155.04,-158.6,"Trend",0.977,43756.08,43759.09,7283,"315-16","Alloy 617","Plate",314626
7284,"CapPass",152.73,-162.0,"Trend",0.943,43762.10,43765.09,7284,"315-16","Alloy 617","Plate",314626
7285,"CapPass",158.55,-153.0,"Trend",1.036,43768.10,43771.12,7285,"315-16","Alloy 617","Plate",314626
7286,"CapPass",158.81,-158.4,"Trend",1.003,43774.12,43777.13,7286,"315-16","Alloy 617","Plate",314626
7287,"CapPass",157.23,-155.6,"Trend",1.011,43780.12,43783.13,7287,"315-16","Alloy 617","Plate",314626
7288,"CapPass",157.53,-154.9,"Trend",1.017,43786.13,43789.15,7288,"315-16","Alloy 617","Plate",314626
7289,"CapPass",146.33,-159.9,"Trend",0.915,43792.14,43795.15,7289,"315-16","Alloy 617","Plate",314626
7290,"CapPass",155.65,-154.6,"Trend",1.007,43798.15,43801.16,7290,"315-16","Alloy 617","Plate",314626
7291,"CapPass",154.97,-157.7,"Trend",0.983,43804.16,43807.17,7291,"315-16","Alloy 617","Plate",314626
7292,"CapPass",159.98,-153.9,"Trend",1.039,43810.15,43813.17,7292,"315-16","Alloy 617","Plate",314626
7293,"CapPass",159.10,-152.1,"Trend",1.046,43816.16,43819.18,7293,"315-16","Alloy 617","Plate",314626
7294,"CapPass",161.18,-153.2,"Trend",1.052,43822.18,43825.20,7294,"315-16","Alloy 617","Plate",314626
7295,"CapPass",159.46,-156.7,"Trend",1.017,43828.19,43831.20,7295,"315-16","Alloy 617","Plate",314626
7296,"CapPass",154.05,-156.9,"Trend",0.982,43834.20,43837.20,7296,"315-16","Alloy 617","Plate",314626
7297,"CapPass",160.29,-151.6,"Trend",1.057,43840.21,43843.22,7297,"315-16","Alloy 617","Plate",314626
7298,"CapPass",161.56,-157.7,"Trend",1.025,43846.20,43849.21,7298,"315-16","Alloy 617","Plate",314626
7299,"CapPass",154.71,-158.3,"Trend",0.977,43852.23,43855.24,7299,"315-16","Alloy 617","Plate",314626
7300,"CapPass",155.38,-157.8,"Trend",0.985,43858.24,43861.24,7300,"315-16","Alloy 617","Plate",314626
7301,"CapPass",156.63,-154.6,"Trend",1.013,43864.24,43867.25,7301,"315-16","Alloy 617","Plate",314626
7302,"CapPass",160.95,-155.3,"Trend",1.036,43870.25,43873.26,7302,"315-16","Alloy 617","Plate",314626
7303,"CapPass",159.85,-150.5,"Trend",1.062,43876.26,43879.27,7303,"315-16","Alloy 617","Plate",314626
7304,"CapPass",160.05,-159.2,"Trend",1.006,43882.27,43885.28,7304,"315-16","Alloy 617","Plate",314626
7305,"CapPass",156.68,-154.0,"Trend",1.017,43888.27,43891.29,7305,"315-16","Alloy 617","Plate",314626
7306,"CapPass",158.18,-154.8,"Trend",1.022,43894.29,43897.30,7306,"315-16","Alloy 617","Plate",314626
7307,"CapPass",156.83,-154.8,"Trend",1.013,43900.30,43903.31,7307,"315-16","Alloy 617","Plate",314626
7308,"CapPass",162.00,-160.9,"Trend",1.007,43906.31,43909.27,7308,"315-16","Alloy 617","Plate",314626
7309,"CapPass",153.64,-161.7,"Trend",0.950,43912.25,43915.32,7309,"315-16","Alloy 617","Plate",314626
7310,"CapPass",154.59,-162.6,"Trend",0.951,43918.31,43921.33,7310,"315-16","Alloy 617","Plate",314626
7311,"CapPass",156.91,-154.1,"Trend",1.018,43924.33,43927.34,7311,"315-16","Alloy 617","Plate",314626
7312,"CapPass",156.08,-159.1,"Trend",0.981,43930.34,43933.35,7312,"315-16","Alloy 617","Plate",314626
7313,"CapPass",157.40,-158.6,"Trend",0.993,43936.34,43939.36,7313,"315-16","Alloy 617","Plate",314626
7314,"CapPass",154.70,-152.8,"Trend",1.012,43942.36,43945.37,7314,"315-16","Alloy 617","Plate",314626
7315,"CapPass",160.38,-155.1,"Trend",1.034,43948.37,43951.38,7315,"315-16","Alloy 617","Plate",314626
7316,"CapPass",158.99,-154.4,"Trend",1.030,43954.38,43957.39,7316,"315-16","Alloy 617","Plate",314626
7317,"CapPass",160.07,-155.4,"Trend",1.030,43960.38,43963.39,7317,"315-16","Alloy 617","Plate",314626
7318,"CapPass",159.92,-153.2,"Trend",1.044,43966.39,43969.40,7318,"315-16","Alloy 617","Plate",314626
7319,"CapPass",158.92,-150.7,"Trend",1.054,43972.40,43975.41,7319,"315-16","Alloy 617","Plate",314626
7320,"CapPass",157.38,-162.0,"Trend",0.971,43978.41,43981.42,7320,"315-16","Alloy 617","Plate",314626
7321,"CapPass",151.64,-162.2,"Trend",0.935,43984.42,43987.42,7321,"315-16","Alloy 617","Plate",314626
7322,"CapPass",152.36,-161.2,"Trend",0.945,43990.43,43993.44,7322,"315-16","Alloy 617","Plate",314626
7323,"CapPass",156.23,-152.5,"Trend",1.024,43996.45,43999.45,7323,"315-16","Alloy 617","Plate",314626
7324,"CapPass",159.27,-155.6,"Trend",1.024,44002.40,44005.44,7324,"315-16","Alloy 617","Plate",314626
7325,"CapPass",156.55,-154.6,"Trend",1.013,44008.45,44011.46,7325,"315-16","Alloy 617","Plate",314626
7326,"CapPass",153.24,-160.8,"Trend",0.953,44014.47,44017.42,7326,"315-16","Alloy 617","Plate",314626
7327,"CapPass",156.54,-156.4,"Trend",1.001,44020.47,44023.49,7327,"315-16","Alloy 617","Plate",314626
7328,"CapPass",153.60,-153.7,"Trend",0.999,44026.48,44029.49,7328,"315-16","Alloy 617","Plate",314626
7329,"CapPass",158.68,-149.2,"Trend",1.063,44032.48,44035.50,7329,"315-16","Alloy 617","Plate",314626
7330,"CapPass",162.65,-149.9,"Trend",1.085,44038.49,44041.51,7330,"315-16","Alloy 617","Plate",314626
7331,"CapPass",153.32,-163.0,"Trend",0.941,44044.50,44047.49,7331,"315-16","Alloy 617","Plate",314626
7332,"CapPass",154.42,-162.3,"Trend",0.952,44050.43,44053.48,7332,"315-16","Alloy 617","Plate",314626
7333,"CapPass",158.19,-163.3,"Trend",0.969,44056.52,44059.53,7333,"315-16","Alloy 617","Plate",314626
7334,"CapPass",150.99,-152.3,"Trend",0.991,44062.54,44065.55,7334,"315-16","Alloy 617","Plate",314626
7335,"CapPass",156.24,-157.6,"Trend",0.991,44068.54,44071.56,7335,"315-16","Alloy 617","Plate",314626
7336,"CapPass",150.68,-157.0,"Trend",0.960,44074.56,44077.56,7336,"315-16","Alloy 617","Plate",314626
7337,"CapPass",158.98,-162.9,"Trend",0.976,44080.55,44083.57,7337,"315-16","Alloy 617","Plate",314626
7338,"CapPass",151.82,-161.3,"Trend",0.941,44086.57,44089.58,7338,"315-16","Alloy 617","Plate",314626
7339,"CapPass",156.68,-154.6,"Trend",1.014,44092.58,44095.59,7339,"315-16","Alloy 617","Plate",314626
7340,"CapPass",156.56,-150.7,"Trend",1.039,44098.59,44101.61,7340,"315-16","Alloy 617","Plate",314626
7341,"CapPass",160.61,-151.4,"Trend",1.061,44104.58,44107.60,7341,"315-16","Alloy 617","Plate",314626
7342,"CapPass",160.14,-155.8,"Trend",1.028,44110.60,44113.61,7342,"315-16","Alloy 617","Plate",314626
7343,"CapPass",160.76,-149.7,"Trend",1.074,44116.62,44119.62,7343,"315-16","Alloy 617","Plate",314626
7344,"CapPass",160.12,-151.0,"Trend",1.060,44122.62,44125.64,7344,"315-16","Alloy 617","Plate",314626
7345,"CapPass",158.83,-152.4,"Trend",1.042,44128.63,44131.64,7345,"315-16","Alloy 617","Plate",314626
7346,"CapPass",160.93,-152.2,"Trend",1.057,44134.62,44137.48,7346,"315-16","Alloy 617","Plate",314626
7347,"CapPass",147.86,-155.6,"Trend",0.951,44140.65,44143.65,7347,"315-16","Alloy 617","Plate",314626
7348,"CapPass",153.81,-158.0,"Trend",0.973,44146.66,44149.66,7348,"315-16","Alloy 617","Plate",314626
7349,"CapPass",154.35,-156.6,"Trend",0.986,44152.66,44155.68,7349,"315-16","Alloy 617","Plate",314626
7350,"CapPass",152.09,-158.6,"Trend",0.959,44158.68,44161.69,7350,"315-16","Alloy 617","Plate",314626
7351,"CapPass",152.51,-156.2,"Trend",0.977,44164.68,44167.69,7351,"315-16","Alloy 617","Plate",314626
7352,"CapPass",152.22,-162.6,"Trend",0.936,44170.69,44173.70,7352,"315-16","Alloy 617","Plate",314626
7353,"CapPass",154.64,-158.5,"Trend",0.976,44176.70,44179.71,7353,"315-16","Alloy 617","Plate",314626
7354,"CapPass",155.99,-154.5,"Trend",1.009,44182.70,44185.72,7354,"315-16","Alloy 617","Plate",314626
7355,"CapPass",155.62,-157.4,"Trend",0.988,44188.71,44191.73,7355,"315-16","Alloy 617","Plate",314626
7356,"CapPass",155.97,-154.3,"Trend",1.011,44194.74,44197.74,7356,"315-16","Alloy 617","Plate",314626
7357,"CapPass",154.16,-158.4,"Trend",0.973,44200.74,44203.75,7357,"315-16","Alloy 617","Plate",314626
7358,"CapPass",153.00,-159.7,"Trend",0.958,44206.75,44209.76,7358,"315-16","Alloy 617","Plate",314626
7359,"CapPass",154.36,-158.7,"Trend",0.973,44212.75,44215.77,7359,"315-16","Alloy 617","Plate",314626
7360,"CapPass",157.16,-159.3,"Trend",0.986,44218.76,44221.78,7360,"315-16","Alloy 617","Plate",314626
7361,"CapPass",148.62,-157.4,"Trend",0.944,44224.77,44227.79,7361,"315-16","Alloy 617","Plate",314626
7362,"CapPass",149.02,-155.8,"Trend",0.956,44230.78,44233.79,7362,"315-16","Alloy 617","Plate",314626
7363,"CapPass",158.99,-154.7,"Trend",1.028,44236.77,44239.79,7363,"315-16","Alloy 617","Plate",314626
7364,"CapPass",156.22,-153.5,"Trend",1.017,44242.79,44245.81,7364,"315-16","Alloy 617","Plate",314626
7365,"CapPass",158.79,-150.5,"Trend",1.055,44248.80,44251.81,7365,"315-16","Alloy 617","Plate",314626
7366,"CapPass",159.06,-154.2,"Trend",1.031,44254.81,44257.83,7366,"315-16","Alloy 617","Plate",314626
7367,"CapPass",154.68,-155.7,"Trend",0.994,44260.82,44263.83,7367,"315-16","Alloy 617","Plate",314626
7368,"CapPass",158.57,-157.5,"Trend",1.007,44266.83,44269.84,7368,"315-16","Alloy 617","Plate",314626
7369,"CapPass",151.77,-157.4,"Trend",0.964,44272.85,44275.85,7369,"315-16","Alloy 617","Plate",314626
7370,"CapPass",157.02,-152.4,"Trend",1.030,44278.85,44281.86,7370,"315-16","Alloy 617","Plate",314626
7371,"CapPass",160.11,-155.4,"Trend",1.030,44284.85,44287.87,7371,"315-16","Alloy 617","Plate",314626
7372,"CapPass",155.40,-154.4,"Trend",1.006,44290.88,44293.88,7372,"315-16","Alloy 617","Plate",314626
7373,"CapPass",156.56,-152.9,"Trend",1.024,44296.88,44299.89,7373,"315-16","Alloy 617","Plate",314626
7374,"CapPass",158.84,-157.7,"Trend",1.007,44302.88,44305.90,7374,"315-16","Alloy 617","Plate",314626
7375,"CapPass",153.90,-161.1,"Trend",0.956,44308.90,44311.90,7375,"315-16","Alloy 617","Plate",314626
7376,"CapPass",150.98,-160.9,"Trend",0.938,44314.90,44317.92,7376,"315-16","Alloy 617","Plate",314626
7377,"CapPass",148.78,-158.5,"Trend",0.939,44320.91,44323.93,7377,"315-16","Alloy 617","Plate",314626
7378,"CapPass",151.67,-158.6,"Trend",0.956,44326.91,44329.95,7378,"315-16","Alloy 617","Plate",314626
7379,"CapPass",146.79,-158.9,"Trend",0.924,44332.94,44335.94,7379,"315-16","Alloy 617","Plate",314626
7380,"CapPass",155.68,-154.8,"Trend",1.005,44338.94,44341.96,7380,"315-16","Alloy 617","Plate",314626
7381,"CapPass",159.33,-155.7,"Trend",1.023,44344.89,44347.91,7381,"315-16","Alloy 617","Plate",314626
7382,"CapPass",151.69,-154.2,"Trend",0.984,44350.95,44353.96,7382,"315-16","Alloy 617","Plate",314626
7383,"CapPass",157.93,-150.7,"Trend",1.048,44356.96,44359.97,7383,"315-16","Alloy 617","Plate",314626
7384,"CapPass",158.35,-155.6,"Trend",1.018,44362.97,44365.99,7384,"315-16","Alloy 617","Plate",314626
7385,"CapPass",158.55,-153.9,"Trend",1.030,44368.98,44371.99,7385,"315-16","Alloy 617","Plate",314626
7386,"CapPass",157.07,-152.9,"Trend",1.027,44374.99,44378.00,7386,"315-16","Alloy 617","Plate",314626
7387,"CapPass",155.79,-153.3,"Trend",1.016,44381.00,44384.01,7387,"315-16","Alloy 617","Plate",314626
7388,"CapPass",154.90,-157.1,"Trend",0.986,44387.01,44390.02,7388,"315-16","Alloy 617","Plate",314626
7389,"CapPass",151.84,-157.6,"Trend",0.964,44393.02,44396.04,7389,"315-16","Alloy 617","Plate",314626
7390,"CapPass",151.28,-159.2,"Trend",0.950,44399.03,44402.04,7390,"315-16","Alloy 617","Plate",314626
7391,"CapPass",155.76,-154.4,"Trend",1.008,44405.03,44408.05,7391,"315-16","Alloy 617","Plate",314626
7392,"CapPass",152.05,-154.2,"Trend",0.986,44411.05,44414.06,7392,"315-16","Alloy 617","Plate",314626
7393,"CapPass",154.72,-156.6,"Trend",0.988,44417.06,44420.07,7393,"315-16","Alloy 617","Plate",314626
7394,"CapPass",154.63,-158.8,"Trend",0.974,44423.07,44426.07,7394,"315-16","Alloy 617","Plate",314626
7395,"CapPass",150.64,-157.4,"Trend",0.957,44429.08,44432.08,7395,"315-16","Alloy 617","Plate",314626
7396,"CapPass",149.71,-160.5,"Trend",0.933,44435.09,44438.09,7396,"315-16","Alloy 617","Plate",314626
7397,"CapPass",152.14,-158.9,"Trend",0.957,44441.09,44444.10,7397,"315-16","Alloy 617","Plate",314626
7398,"CapPass",156.13,-156.0,"Trend",1.001,44447.09,44450.11,7398,"315-16","Alloy 617","Plate",314626
7399,"CapPass",156.36,-155.7,"Trend",1.005,44453.11,44456.13,7399,"315-16","Alloy 617","Plate",314626
7400,"CapPass",152.58,-157.2,"Trend",0.971,44459.12,44462.13,7400,"315-16","Alloy 617","Plate",314626
7401,"CapPass",157.56,-152.8,"Trend",1.031,44465.12,44468.14,7401,"315-16","Alloy 617","Plate",314626
7402,"CapPass",156.18,-156.3,"Trend",1.000,44471.13,44474.15,7402,"315-16","Alloy 617","Plate",314626
7403,"CapPass",157.14,-153.0,"Trend",1.027,44477.15,44480.15,7403,"315-16","Alloy 617","Plate",314626
7404,"CapPass",153.17,-155.8,"Trend",0.983,44483.15,44486.16,7404,"315-16","Alloy 617","Plate",314626
7405,"CapPass",157.98,-150.9,"Trend",1.047,44489.15,44492.17,7405,"315-16","Alloy 617","Plate",314626
7406,"CapPass",156.33,-158.4,"Trend",0.987,44495.17,44498.18,7406,"315-16","Alloy 617","Plate",314626
7407,"CapPass",150.94,-161.6,"Trend",0.934,44501.19,44504.17,7407,"315-16","Alloy 617","Plate",314626
7408,"CapPass",150.69,-157.2,"Trend",0.959,44507.15,44510.20,7408,"315-16","Alloy 617","Plate",314626
7409,"CapPass",151.34,-163.3,"Trend",0.927,44513.20,44516.20,7409,"315-16","Alloy 617","Plate",314626
7410,"CapPass",153.51,-150.1,"Trend",1.023,44519.20,44522.22,7410,"315-16","Alloy 617","Plate",314626
7411,"CapPass",156.98,-152.3,"Trend",1.031,44525.21,44528.22,7411,"315-16","Alloy 617","Plate",314626
7412,"CapPass",157.49,-151.3,"Trend",1.041,44531.22,44534.23,7412,"315-16","Alloy 617","Plate",314626
7413,"CapPass",149.93,-157.1,"Trend",0.954,44537.23,44540.24,7413,"315-16","Alloy 617","Plate",314626
7414,"CapPass",156.03,-159.8,"Trend",0.977,44543.23,44546.25,7414,"315-16","Alloy 617","Plate",314626
7415,"CapPass",152.38,-154.7,"Trend",0.985,44549.25,44552.26,7415,"315-16","Alloy 617","Plate",314626
7416,"CapPass",156.91,-156.7,"Trend",1.001,44555.25,44558.27,7416,"315-16","Alloy 617","Plate",314626
7417,"CapPass",152.63,-156.9,"Trend",0.973,44561.27,44564.27,7417,"315-16","Alloy 617","Plate",314626
7418,"CapPass",151.20,-157.5,"Trend",0.960,44567.27,44570.29,7418,"315-16","Alloy 617","Plate",314626
7419,"CapPass",156.02,-151.9,"Trend",1.027,44573.28,44576.31,7419,"315-16","Alloy 617","Plate",314626
7420,"CapPass",157.87,-151.6,"Trend",1.041,44579.29,44582.31,7420,"315-16","Alloy 617","Plate",314626
7421,"CapPass",158.34,-150.5,"Trend",1.052,44585.30,44588.31,7421,"315-16","Alloy 617","Plate",314626
7422,"CapPass",155.65,-151.7,"Trend",1.026,44591.31,44594.32,7422,"315-16","Alloy 617","Plate",314626
7423,"CapPass",150.35,-160.2,"Trend",0.939,44597.32,44600.33,7423,"315-16","Alloy 617","Plate",314626
7424,"CapPass",151.36,-161.8,"Trend",0.936,44603.33,44606.34,7424,"315-16","Alloy 617","Plate",314626
7425,"CapPass",150.05,-154.5,"Trend",0.971,44609.34,44612.35,7425,"315-16","Alloy 617","Plate",314626
7426,"CapPass",157.99,-153.3,"Trend",1.031,44615.34,44618.35,7426,"315-16","Alloy 617","Plate",314626
7427,"CapPass",155.16,-154.0,"Trend",1.008,44621.35,44624.37,7427,"315-16","Alloy 617","Plate",314626
7428,"CapPass",148.39,-163.3,"Trend",0.909,44627.37,44630.37,7428,"315-16","Alloy 617","Plate",314626
7429,"CapPass",150.52,-154.0,"Trend",0.977,44633.22,44636.38,7429,"315-16","Alloy 617","Plate",314626
7430,"CapPass",152.19,-159.2,"Trend",0.956,44639.38,44642.40,7430,"315-16","Alloy 617","Plate",314626
7431,"CapPass",155.08,-154.5,"Trend",1.004,44645.39,44648.40,7431,"315-16","Alloy 617","Plate",314626
7432,"CapPass",151.75,-156.4,"Trend",0.970,44651.40,44654.41,7432,"315-16","Alloy 617","Plate",314626
7433,"CapPass",153.70,-156.0,"Trend",0.985,44657.41,44660.42,7433,"315-16","Alloy 617","Plate",314626
7434,"CapPass",152.70,-154.0,"Trend",0.992,44663.42,44666.43,7434,"315-16","Alloy 617","Plate",314626
7435,"CapPass",156.88,-155.9,"Trend",1.006,44669.42,44672.44,7435,"315-16","Alloy 617","Plate",314626
7436,"CapPass",156.34,-151.4,"Trend",1.033,44675.44,44678.45,7436,"315-16","Alloy 617","Plate",314626
7437,"CapPass",155.21,-155.9,"Trend",0.995,44681.44,44684.45,7437,"315-16","Alloy 617","Plate",314626
7438,"CapPass",154.29,-152.8,"Trend",1.010,44687.45,44690.46,7438,"315-16","Alloy 617","Plate",314626
7439,"CapPass",157.57,-151.3,"Trend",1.042,44693.46,44696.47,7439,"315-16","Alloy 617","Plate",314626
7440,"CapPass",153.26,-155.6,"Trend",0.985,44699.47,44702.49,7440,"315-16","Alloy 617","Plate",314626
7441,"CapPass",153.86,-155.3,"Trend",0.991,44705.48,44708.49,7441,"315-16","Alloy 617","Plate",314626
7442,"CapPass",158.46,-151.7,"Trend",1.045,44711.49,44714.47,7442,"315-16","Alloy 617","Plate",314626
7443,"CapPass",155.36,-155.8,"Trend",0.997,44717.49,44720.51,7443,"315-16","Alloy 617","Plate",314626
7444,"CapPass",145.28,-163.9,"Trend",0.886,44723.51,44726.50,7444,"315-16","Alloy 617","Plate",314626
7445,"CapPass",152.00,-159.8,"Trend",0.951,44729.51,44732.53,7445,"315-16","Alloy 617","Plate",314626
7446,"CapPass",156.37,-152.6,"Trend",1.024,44735.51,44738.54,7446,"315-16","Alloy 617","Plate",314626
7447,"CapPass",156.67,-153.7,"Trend",1.019,44741.52,44744.54,7447,"315-16","Alloy 617","Plate",314626
7448,"CapPass",155.97,-150.3,"Trend",1.037,44747.54,44750.56,7448,"315-16","Alloy 617","Plate",314626
7449,"CapPass",151.83,-155.4,"Trend",0.977,44753.54,44756.56,7449,"315-16","Alloy 617","Plate",314626
7450,"CapPass",154.66,-154.0,"Trend",1.004,44759.56,44762.58,7450,"315-16","Alloy 617","Plate",314626
7451,"CapPass",154.13,-152.4,"Trend",1.011,44765.56,44768.58,7451,"315-16","Alloy 617","Plate",314626
7452,"CapPass",155.14,-154.6,"Trend",1.004,44771.58,44774.59,7452,"315-16","Alloy 617","Plate",314626
7453,"CapPass",153.38,-155.6,"Trend",0.986,44777.59,44780.59,7453,"315-16","Alloy 617","Plate",314626
7454,"CapPass",153.89,-150.9,"Trend",1.020,44783.59,44786.60,7454,"315-16","Alloy 617","Plate",314626
7455,"CapPass",158.76,-152.9,"Trend",1.038,44789.60,44792.61,7455,"315-16","Alloy 617","Plate",314626
7456,"CapPass",152.56,-151.7,"Trend",1.006,44795.61,44798.63,7456,"315-16","Alloy 617","Plate",314626
7457,"CapPass",153.57,-153.3,"Trend",1.002,44801.62,44804.63,7457,"315-16","Alloy 617","Plate",314626
7458,"CapPass",156.97,-151.5,"Trend",1.036,44807.63,44810.64,7458,"315-16","Alloy 617","Plate",314626
7459,"CapPass",151.52,-159.9,"Trend",0.948,44813.64,44816.65,7459,"315-16","Alloy 617","Plate",314626
7460,"CapPass",145.91,-154.6,"Trend",0.944,44819.65,44822.66,7460,"315-16","Alloy 617","Plate",314626
7461,"CapPass",157.29,-149.4,"Trend",1.053,44825.66,44828.66,7461,"315-16","Alloy 617","Plate",314626
7462,"CapPass",153.20,-154.0,"Trend",0.995,44831.66,44834.67,7462,"315-16","Alloy 617","Plate",314626
7463,"CapPass",155.18,-152.4,"Trend",1.018,44837.68,44840.69,7463,"315-16","Alloy 617","Plate",314626
7464,"CapPass",155.66,-149.7,"Trend",1.040,44843.69,44846.70,7464,"315-16","Alloy 617","Plate",314626
7465,"CapPass",156.09,-149.0,"Trend",1.048,44849.69,44852.70,7465,"315-16","Alloy 617","Plate",314626
7466,"CapPass",152.13,-156.7,"Trend",0.971,44855.70,44858.72,7466,"315-16","Alloy 617","Plate",314626
7467,"CapPass",152.95,-154.5,"Trend",0.990,44861.71,44864.72,7467,"315-16","Alloy 617","Plate",314626
7468,"CapPass",152.73,-161.3,"Trend",0.947,44867.72,44870.73,7468,"315-16","Alloy 617","Plate",314626
7469,"CapPass",149.48,-159.5,"Trend",0.937,44873.73,44876.73,7469,"315-16","Alloy 617","Plate",314626
7470,"CapPass",145.09,-154.9,"Trend",0.936,44879.74,44882.75,7470,"315-16","Alloy 617","Plate",314626
7471,"CapPass",152.62,-154.6,"Trend",0.987,44885.74,44888.76,7471,"315-16","Alloy 617","Plate",314626
7472,"CapPass",156.49,-152.4,"Trend",1.027,44891.74,44894.76,7472,"315-16","Alloy 617","Plate",314626
7473,"CapPass",155.68,-156.0,"Trend",0.998,44897.76,44900.76,7473,"315-16","Alloy 617","Plate",314626
7474,"CapPass",152.10,-154.9,"Trend",0.982,44903.77,44906.78,7474,"315-16","Alloy 617","Plate",314626
7475,"CapPass",155.92,-148.3,"Trend",1.051,44909.77,44912.80,7475,"315-16","Alloy 617","Plate",314626
7476,"CapPass",152.15,-152.7,"Trend",0.997,44915.79,44918.80,7476,"315-16","Alloy 617","Plate",314626
7477,"CapPass",156.37,-151.8,"Trend",1.030,44921.80,44924.81,7477,"315-16","Alloy 617","Plate",314626
7478,"CapPass",154.48,-152.7,"Trend",1.011,44927.81,44930.82,7478,"315-16","Alloy 617","Plate",314626
7479,"CapPass",157.63,-149.4,"Trend",1.055,44933.79,44936.81,7479,"315-16","Alloy 617","Plate",314626
7480,"CapPass",153.43,-149.1,"Trend",1.029,44939.83,44942.83,7480,"315-16","Alloy 617","Plate",314626
7481,"CapPass",152.97,-153.3,"Trend",0.998,44945.83,44948.84,7481,"315-16","Alloy 617","Plate",314626
7482,"CapPass",145.78,-157.7,"Trend",0.925,44951.84,44954.84,7482,"315-16","Alloy 617","Plate",314626
7483,"CapPass",151.39,-155.2,"Trend",0.976,44957.85,44960.86,7483,"315-16","Alloy 617","Plate",314626
7484,"CapPass",152.34,-161.6,"Trend",0.943,44963.86,44966.87,7484,"315-16","Alloy 617","Plate",314626
7485,"CapPass",152.93,-151.1,"Trend",1.012,44969.87,44972.88,7485,"315-16","Alloy 617","Plate",314626
7486,"CapPass",157.40,-148.9,"Trend",1.057,44975.87,44978.89,7486,"315-16","Alloy 617","Plate",314626
7487,"CapPass",158.39,-151.1,"Trend",1.048,44981.89,44984.90,7487,"315-16","Alloy 617","Plate",314626
7488,"CapPass",150.77,-154.5,"Trend",0.976,44987.90,44990.90,7488,"315-16","Alloy 617","Plate",314626
7489,"CapPass",150.67,-157.3,"Trend",0.958,44993.91,44996.92,7489,"315-16","Alloy 617","Plate",314626
7490,"CapPass",147.98,-155.0,"Trend",0.955,44999.92,45002.93,7490,"315-16","Alloy 617","Plate",314626
7491,"CapPass",149.33,-154.9,"Trend",0.964,45005.93,45008.94,7491,"315-16","Alloy 617","Plate",314626
7492,"CapPass",156.28,-153.3,"Trend",1.019,45011.93,45014.95,7492,"315-16","Alloy 617","Plate",314626
7493,"CapPass",151.96,-156.5,"Trend",0.971,45017.95,45020.95,7493,"315-16","Alloy 617","Plate",314626
7494,"CapPass",154.77,-158.0,"Trend",0.980,45023.95,45026.97,7494,"315-16","Alloy 617","Plate",314626
7495,"CapPass",151.68,-153.7,"Trend",0.987,45029.96,45032.97,7495,"315-16","Alloy 617","Plate",314626
7496,"CapPass",156.48,-148.0,"Trend",1.057,45035.96,45038.98,7496,"315-16","Alloy 617","Plate",314626
7497,"CapPass",156.50,-151.9,"Trend",1.031,45041.97,45044.98,7497,"315-16","Alloy 617","Plate",314626
7498,"CapPass",155.62,-155.0,"Trend",1.004,45047.99,45050.99,7498,"315-16","Alloy 617","Plate",314626
7499,"CapPass",147.81,-156.0,"Trend",0.947,45053.99,45057.01,7499,"315-16","Alloy 617","Plate",314626
7500,"CapPass",153.07,-151.6,"Trend",1.009,45060.01,45063.02,7500,"315-16","Alloy 617","Plate",314626
7501,"CapPass",147.65,-159.7,"Trend",0.924,45066.02,45069.02,7501,"315-16","Alloy 617","Plate",314626
7502,"CapPass",144.22,-159.7,"Trend",0.903,45072.02,45075.04,7502,"315-16","Alloy 617","Plate",314626
7503,"CapPass",146.95,-158.9,"Trend",0.925,45078.03,45081.05,7503,"315-16","Alloy 617","Plate",314626
