Repository: js-molina/fatigue-A617

File: data/950C/Strain rate 0.001/0.30% strain/HTM_A20_PeakStress_B3.csv (part 19 of 23)
"Cycle","Data State","Max Stress Mpa","Min Stress Mpa","Qual State","Stress Ratio","Time Max Stress Sec","Time Min Stress Sec","Count","Sample","Alloy","Material_Form","Heat"
7330,"CapPass",174.80,-165.8,"Trend",1.054,43748.07,43751.04,7330,"B-3","Alloy 617","Plate",314626
7331,"CapPass",173.62,-167.9,"Trend",1.034,43754.04,43757.03,7331,"B-3","Alloy 617","Plate",314626
7332,"CapPass",170.94,-168.4,"Trend",1.015,43760.03,43762.98,7332,"B-3","Alloy 617","Plate",314626
7333,"CapPass",173.11,-168.0,"Trend",1.031,43766.00,43768.95,7333,"B-3","Alloy 617","Plate",314626
7334,"CapPass",171.52,-169.6,"Trend",1.011,43771.97,43774.92,7334,"B-3","Alloy 617","Plate",314626
7335,"CapPass",173.26,-169.2,"Trend",1.024,43777.93,43780.90,7335,"B-3","Alloy 617","Plate",314626
7336,"CapPass",173.11,-171.4,"Trend",1.010,43783.89,43786.87,7336,"B-3","Alloy 617","Plate",314626
7337,"CapPass",173.50,-170.2,"Trend",1.019,43789.86,43792.86,7337,"B-3","Alloy 617","Plate",314626
7338,"CapPass",175.11,-169.1,"Trend",1.036,43795.84,43798.82,7338,"B-3","Alloy 617","Plate",314626
7339,"CapPass",174.98,-159.4,"Trend",1.098,43801.76,43804.53,7339,"B-3","Alloy 617","Plate",314626
7340,"CapPass",173.68,-167.3,"Trend",1.038,43807.78,43810.75,7340,"B-3","Alloy 617","Plate",314626
7341,"CapPass",175.27,-168.5,"Trend",1.040,43813.76,43816.72,7341,"B-3","Alloy 617","Plate",314626
7342,"CapPass",175.30,-170.5,"Trend",1.028,43819.73,43822.65,7342,"B-3","Alloy 617","Plate",314626
7343,"CapPass",170.31,-168.5,"Trend",1.011,43825.56,43828.65,7343,"B-3","Alloy 617","Plate",314626
7344,"CapPass",170.80,-170.4,"Trend",1.002,43831.67,43834.62,7344,"B-3","Alloy 617","Plate",314626
7345,"CapPass",174.62,-168.9,"Trend",1.034,43837.62,43840.61,7345,"B-3","Alloy 617","Plate",314626
7346,"CapPass",173.87,-169.5,"Trend",1.026,43843.59,43846.57,7346,"B-3","Alloy 617","Plate",314626
7347,"CapPass",175.10,-169.3,"Trend",1.034,43849.57,43852.54,7347,"B-3","Alloy 617","Plate",314626
7348,"CapPass",173.74,-170.1,"Trend",1.022,43855.53,43858.51,7348,"B-3","Alloy 617","Plate",314626
7349,"CapPass",174.58,-164.7,"Trend",1.060,43861.50,43864.39,7349,"B-3","Alloy 617","Plate",314626
7350,"CapPass",174.35,-163.5,"Trend",1.066,43867.47,43870.31,7350,"B-3","Alloy 617","Plate",314626
7351,"CapPass",173.03,-167.3,"Trend",1.034,43873.45,43876.42,7351,"B-3","Alloy 617","Plate",314626
7352,"CapPass",175.48,-169.7,"Trend",1.034,43879.42,43882.39,7352,"B-3","Alloy 617","Plate",314626
7353,"CapPass",172.37,-169.3,"Trend",1.018,43885.40,43888.36,7353,"B-3","Alloy 617","Plate",314626
7354,"CapPass",172.49,-170.0,"Trend",1.015,43891.36,43894.32,7354,"B-3","Alloy 617","Plate",314626
7355,"CapPass",175.53,-170.0,"Trend",1.033,43897.32,43900.29,7355,"B-3","Alloy 617","Plate",314626
7356,"CapPass",174.49,-168.4,"Trend",1.036,43903.29,43906.28,7356,"B-3","Alloy 617","Plate",314626
7357,"CapPass",175.40,-166.8,"Trend",1.052,43909.23,43912.22,7357,"B-3","Alloy 617","Plate",314626
7358,"CapPass",172.66,-169.2,"Trend",1.020,43915.25,43918.20,7358,"B-3","Alloy 617","Plate",314626
7359,"CapPass",173.98,-168.0,"Trend",1.036,43921.22,43924.17,7359,"B-3","Alloy 617","Plate",314626
7360,"CapPass",175.74,-168.3,"Trend",1.044,43927.18,43930.14,7360,"B-3","Alloy 617","Plate",314626
7361,"CapPass",174.73,-169.6,"Trend",1.030,43933.15,43936.11,7361,"B-3","Alloy 617","Plate",314626
7362,"CapPass",174.91,-168.5,"Trend",1.038,43939.11,43942.09,7362,"B-3","Alloy 617","Plate",314626
7363,"CapPass",175.20,-168.5,"Trend",1.040,43945.07,43948.06,7363,"B-3","Alloy 617","Plate",314626
7364,"CapPass",174.71,-169.3,"Trend",1.032,43951.06,43954.01,7364,"B-3","Alloy 617","Plate",314626
7365,"CapPass",174.72,-165.8,"Trend",1.054,43957.00,43959.89,7365,"B-3","Alloy 617","Plate",314626
7366,"CapPass",173.65,-165.1,"Trend",1.052,43962.97,43965.86,7366,"B-3","Alloy 617","Plate",314626
7367,"CapPass",174.06,-170.4,"Trend",1.021,43968.95,43971.93,7367,"B-3","Alloy 617","Plate",314626
7368,"CapPass",171.72,-168.8,"Trend",1.017,43974.95,43977.92,7368,"B-3","Alloy 617","Plate",314626
7369,"CapPass",173.70,-169.0,"Trend",1.028,43980.90,43983.87,7369,"B-3","Alloy 617","Plate",314626
7370,"CapPass",174.65,-169.6,"Trend",1.030,43986.87,43989.86,7370,"B-3","Alloy 617","Plate",314626
7371,"CapPass",171.35,-171.3,"Trend",1.001,43992.84,43995.82,7371,"B-3","Alloy 617","Plate",314626
7372,"CapPass",174.69,-169.8,"Trend",1.029,43998.82,44001.78,7372,"B-3","Alloy 617","Plate",314626
7373,"CapPass",173.00,-171.0,"Trend",1.012,44004.78,44007.75,7373,"B-3","Alloy 617","Plate",314626
7374,"CapPass",173.22,-170.5,"Trend",1.016,44010.78,44013.73,7374,"B-3","Alloy 617","Plate",314626
7375,"CapPass",174.34,-167.1,"Trend",1.043,44016.73,44019.70,7375,"B-3","Alloy 617","Plate",314626
7376,"CapPass",172.82,-166.0,"Trend",1.041,44022.68,44025.64,7376,"B-3","Alloy 617","Plate",314626
7377,"CapPass",174.05,-167.8,"Trend",1.037,44028.65,44031.62,7377,"B-3","Alloy 617","Plate",314626
7378,"CapPass",172.23,-169.2,"Trend",1.018,44034.61,44037.61,7378,"B-3","Alloy 617","Plate",314626
7379,"CapPass",174.14,-167.9,"Trend",1.037,44040.59,44043.54,7379,"B-3","Alloy 617","Plate",314626
7380,"CapPass",174.97,-167.1,"Trend",1.047,44046.54,44049.51,7380,"B-3","Alloy 617","Plate",314626
7381,"CapPass",174.88,-167.7,"Trend",1.043,44052.54,44055.51,7381,"B-3","Alloy 617","Plate",314626
7382,"CapPass",172.93,-169.1,"Trend",1.022,44058.51,44061.48,7382,"B-3","Alloy 617","Plate",314626
7383,"CapPass",173.72,-170.3,"Trend",1.020,44064.50,44067.47,7383,"B-3","Alloy 617","Plate",314626
7384,"CapPass",172.81,-169.4,"Trend",1.020,44070.45,44073.42,7384,"B-3","Alloy 617","Plate",314626
7385,"CapPass",173.31,-164.7,"Trend",1.052,44076.40,44079.28,7385,"B-3","Alloy 617","Plate",314626
7386,"CapPass",173.30,-167.5,"Trend",1.035,44082.34,44085.34,7386,"B-3","Alloy 617","Plate",314626
7387,"CapPass",173.15,-167.9,"Trend",1.031,44088.34,44091.31,7387,"B-3","Alloy 617","Plate",314626
7388,"CapPass",170.47,-169.2,"Trend",1.007,44094.34,44097.29,7388,"B-3","Alloy 617","Plate",314626
7389,"CapPass",172.75,-170.3,"Trend",1.015,44100.29,44103.26,7389,"B-3","Alloy 617","Plate",314626
7390,"CapPass",172.61,-169.1,"Trend",1.021,44106.28,44109.25,7390,"B-3","Alloy 617","Plate",314626
7391,"CapPass",174.54,-168.8,"Trend",1.034,44112.23,44115.20,7391,"B-3","Alloy 617","Plate",314626
7392,"CapPass",174.67,-167.5,"Trend",1.043,44118.22,44121.18,7392,"B-3","Alloy 617","Plate",314626
7393,"CapPass",174.44,-168.9,"Trend",1.033,44124.17,44127.15,7393,"B-3","Alloy 617","Plate",314626
7394,"CapPass",172.62,-169.4,"Trend",1.019,44130.15,44133.12,7394,"B-3","Alloy 617","Plate",314626
7395,"CapPass",172.65,-169.9,"Trend",1.016,44136.12,44139.07,7395,"B-3","Alloy 617","Plate",314626
7396,"CapPass",173.39,-168.4,"Trend",1.030,44142.09,44145.04,7396,"B-3","Alloy 617","Plate",314626
7397,"CapPass",174.26,-160.2,"Trend",1.088,44148.04,44150.79,7397,"B-3","Alloy 617","Plate",314626
7398,"CapPass",172.58,-167.3,"Trend",1.032,44154.04,44157.00,7398,"B-3","Alloy 617","Plate",314626
7399,"CapPass",173.38,-167.9,"Trend",1.033,44159.98,44162.98,7399,"B-3","Alloy 617","Plate",314626
7400,"CapPass",174.89,-160.8,"Trend",1.087,44165.95,44168.70,7400,"B-3","Alloy 617","Plate",314626
7401,"CapPass",172.82,-167.7,"Trend",1.031,44171.92,44174.90,7401,"B-3","Alloy 617","Plate",314626
7402,"CapPass",174.94,-166.2,"Trend",1.052,44177.90,44180.89,7402,"B-3","Alloy 617","Plate",314626
7403,"CapPass",175.36,-166.6,"Trend",1.052,44183.87,44186.84,7403,"B-3","Alloy 617","Plate",314626
7404,"CapPass",175.98,-167.9,"Trend",1.048,44189.82,44192.79,7404,"B-3","Alloy 617","Plate",314626
7405,"CapPass",168.74,-170.5,"Trend",0.990,44195.82,44198.78,7405,"B-3","Alloy 617","Plate",314626
7406,"CapPass",170.88,-169.1,"Trend",1.010,44201.78,44204.75,7406,"B-3","Alloy 617","Plate",314626
7407,"CapPass",172.59,-169.5,"Trend",1.018,44207.75,44210.72,7407,"B-3","Alloy 617","Plate",314626
7408,"CapPass",174.03,-168.6,"Trend",1.032,44213.72,44216.70,7408,"B-3","Alloy 617","Plate",314626
7409,"CapPass",171.11,-170.1,"Trend",1.006,44219.70,44222.67,7409,"B-3","Alloy 617","Plate",314626
7410,"CapPass",172.65,-169.7,"Trend",1.017,44225.67,44228.62,7410,"B-3","Alloy 617","Plate",314626
7411,"CapPass",173.53,-170.3,"Trend",1.019,44231.64,44234.61,7411,"B-3","Alloy 617","Plate",314626
7412,"CapPass",174.07,-170.4,"Trend",1.021,44237.62,44240.57,7412,"B-3","Alloy 617","Plate",314626
7413,"CapPass",172.86,-168.5,"Trend",1.026,44243.59,44246.53,7413,"B-3","Alloy 617","Plate",314626
7414,"CapPass",171.85,-170.4,"Trend",1.009,44249.54,44252.51,7414,"B-3","Alloy 617","Plate",314626
7415,"CapPass",173.60,-170.8,"Trend",1.016,44255.51,44258.47,7415,"B-3","Alloy 617","Plate",314626
7416,"CapPass",169.33,-168.8,"Trend",1.003,44261.43,44264.45,7416,"B-3","Alloy 617","Plate",314626
7417,"CapPass",170.88,-169.0,"Trend",1.011,44267.45,44270.42,7417,"B-3","Alloy 617","Plate",314626
7418,"CapPass",171.95,-167.9,"Trend",1.024,44273.42,44276.37,7418,"B-3","Alloy 617","Plate",314626
7419,"CapPass",171.45,-168.6,"Trend",1.017,44279.40,44282.36,7419,"B-3","Alloy 617","Plate",314626
7420,"CapPass",173.06,-167.9,"Trend",1.031,44285.36,44288.31,7420,"B-3","Alloy 617","Plate",314626
7421,"CapPass",173.62,-168.2,"Trend",1.032,44291.34,44294.29,7421,"B-3","Alloy 617","Plate",314626
7422,"CapPass",174.25,-168.1,"Trend",1.037,44297.31,44300.28,7422,"B-3","Alloy 617","Plate",314626
7423,"CapPass",173.10,-169.1,"Trend",1.024,44303.26,44306.25,7423,"B-3","Alloy 617","Plate",314626
7424,"CapPass",173.91,-166.8,"Trend",1.043,44309.25,44312.18,7424,"B-3","Alloy 617","Plate",314626
7425,"CapPass",172.37,-168.5,"Trend",1.023,44315.22,44318.18,7425,"B-3","Alloy 617","Plate",314626
7426,"CapPass",174.19,-159.9,"Trend",1.089,44321.12,44323.81,7426,"B-3","Alloy 617","Plate",314626
7427,"CapPass",173.76,-168.3,"Trend",1.033,44327.09,44330.11,7427,"B-3","Alloy 617","Plate",314626
7428,"CapPass",171.14,-169.4,"Trend",1.010,44333.12,44336.07,7428,"B-3","Alloy 617","Plate",314626
7429,"CapPass",171.97,-170.4,"Trend",1.009,44339.09,44342.06,7429,"B-3","Alloy 617","Plate",314626
7430,"CapPass",171.40,-170.7,"Trend",1.004,44345.07,44348.03,7430,"B-3","Alloy 617","Plate",314626
7431,"CapPass",171.41,-172.1,"Trend",0.996,44351.03,44354.00,7431,"B-3","Alloy 617","Plate",314626
7432,"CapPass",173.18,-170.2,"Trend",1.018,44357.00,44359.98,7432,"B-3","Alloy 617","Plate",314626
7433,"CapPass",174.35,-168.7,"Trend",1.033,44362.98,44365.97,7433,"B-3","Alloy 617","Plate",314626
7434,"CapPass",174.78,-162.3,"Trend",1.077,44368.92,44371.90,7434,"B-3","Alloy 617","Plate",314626
7435,"CapPass",170.50,-171.9,"Trend",0.992,44374.92,44377.87,7435,"B-3","Alloy 617","Plate",314626
7436,"CapPass",171.71,-170.4,"Trend",1.008,44380.87,44383.84,7436,"B-3","Alloy 617","Plate",314626
7437,"CapPass",173.30,-167.5,"Trend",1.035,44386.84,44389.79,7437,"B-3","Alloy 617","Plate",314626
7438,"CapPass",172.18,-170.1,"Trend",1.012,44392.81,44395.79,7438,"B-3","Alloy 617","Plate",314626
7439,"CapPass",173.67,-168.3,"Trend",1.032,44398.79,44401.75,7439,"B-3","Alloy 617","Plate",314626
7440,"CapPass",173.74,-160.4,"Trend",1.083,44404.73,44407.51,7440,"B-3","Alloy 617","Plate",314626
7441,"CapPass",173.04,-167.6,"Trend",1.033,44410.70,44413.65,7441,"B-3","Alloy 617","Plate",314626
7442,"CapPass",173.41,-165.9,"Trend",1.045,44416.62,44419.56,7442,"B-3","Alloy 617","Plate",314626
7443,"CapPass",173.93,-166.2,"Trend",1.046,44422.64,44425.61,7443,"B-3","Alloy 617","Plate",314626
7444,"CapPass",170.83,-168.9,"Trend",1.011,44428.64,44431.59,7444,"B-3","Alloy 617","Plate",314626
7445,"CapPass",173.26,-168.2,"Trend",1.030,44434.62,44437.57,7445,"B-3","Alloy 617","Plate",314626
7446,"CapPass",173.68,-167.6,"Trend",1.036,44440.59,44443.54,7446,"B-3","Alloy 617","Plate",314626
7447,"CapPass",174.57,-167.8,"Trend",1.041,44446.56,44449.51,7447,"B-3","Alloy 617","Plate",314626
7448,"CapPass",174.11,-168.9,"Trend",1.031,44452.51,44455.48,7448,"B-3","Alloy 617","Plate",314626
7449,"CapPass",173.00,-169.6,"Trend",1.020,44458.48,44461.47,7449,"B-3","Alloy 617","Plate",314626
7450,"CapPass",172.85,-167.8,"Trend",1.030,44464.47,44467.43,7450,"B-3","Alloy 617","Plate",314626
7451,"CapPass",173.06,-169.7,"Trend",1.020,44470.43,44473.39,7451,"B-3","Alloy 617","Plate",314626
7452,"CapPass",171.78,-167.8,"Trend",1.023,44476.40,44479.36,7452,"B-3","Alloy 617","Plate",314626
7453,"CapPass",173.93,-168.1,"Trend",1.035,44482.36,44485.32,7453,"B-3","Alloy 617","Plate",314626
7454,"CapPass",174.25,-163.8,"Trend",1.064,44488.31,44491.29,7454,"B-3","Alloy 617","Plate",314626
7455,"CapPass",172.60,-170.4,"Trend",1.013,44494.29,44497.28,7455,"B-3","Alloy 617","Plate",314626
7456,"CapPass",172.12,-167.9,"Trend",1.025,44500.28,44503.23,7456,"B-3","Alloy 617","Plate",314626
7457,"CapPass",174.09,-167.7,"Trend",1.038,44506.25,44509.20,7457,"B-3","Alloy 617","Plate",314626
7458,"CapPass",172.30,-170.5,"Trend",1.010,44512.22,44515.17,7458,"B-3","Alloy 617","Plate",314626
7459,"CapPass",172.89,-168.9,"Trend",1.024,44518.18,44521.15,7459,"B-3","Alloy 617","Plate",314626
7460,"CapPass",173.04,-170.0,"Trend",1.018,44524.15,44527.11,7460,"B-3","Alloy 617","Plate",314626
7461,"CapPass",173.18,-164.8,"Trend",1.051,44530.11,44533.06,7461,"B-3","Alloy 617","Plate",314626
7462,"CapPass",173.07,-168.3,"Trend",1.028,44536.07,44539.06,7462,"B-3","Alloy 617","Plate",314626
7463,"CapPass",173.60,-167.3,"Trend",1.037,44542.06,44545.03,7463,"B-3","Alloy 617","Plate",314626
7464,"CapPass",170.75,-170.8,"Trend",1.000,44548.03,44551.01,7464,"B-3","Alloy 617","Plate",314626
7465,"CapPass",173.52,-165.4,"Trend",1.049,44554.00,44556.92,7465,"B-3","Alloy 617","Plate",314626
7466,"CapPass",173.40,-165.0,"Trend",1.051,44559.97,44562.84,7466,"B-3","Alloy 617","Plate",314626
7467,"CapPass",173.95,-167.8,"Trend",1.036,44565.84,44568.90,7467,"B-3","Alloy 617","Plate",314626
7468,"CapPass",170.04,-170.6,"Trend",0.997,44571.92,44574.87,7468,"B-3","Alloy 617","Plate",314626
7469,"CapPass",172.02,-170.0,"Trend",1.012,44577.89,44580.84,7469,"B-3","Alloy 617","Plate",314626
7470,"CapPass",171.99,-167.5,"Trend",1.027,44583.84,44586.81,7470,"B-3","Alloy 617","Plate",314626
7471,"CapPass",174.86,-168.6,"Trend",1.037,44589.81,44592.78,7471,"B-3","Alloy 617","Plate",314626
7472,"CapPass",173.45,-168.9,"Trend",1.027,44595.78,44598.76,7472,"B-3","Alloy 617","Plate",314626
7473,"CapPass",174.47,-168.3,"Trend",1.037,44601.76,44604.73,7473,"B-3","Alloy 617","Plate",314626
7474,"CapPass",174.42,-169.1,"Trend",1.032,44607.72,44610.72,7474,"B-3","Alloy 617","Plate",314626
7475,"CapPass",169.60,-171.4,"Trend",0.989,44613.72,44616.64,7475,"B-3","Alloy 617","Plate",314626
7476,"CapPass",168.14,-166.5,"Trend",1.010,44619.64,44622.64,7476,"B-3","Alloy 617","Plate",314626
7477,"CapPass",172.93,-168.2,"Trend",1.028,44625.65,44628.61,7477,"B-3","Alloy 617","Plate",314626
7478,"CapPass",174.10,-162.7,"Trend",1.070,44631.56,44634.48,7478,"B-3","Alloy 617","Plate",314626
7479,"CapPass",174.23,-166.1,"Trend",1.049,44637.56,44640.54,7479,"B-3","Alloy 617","Plate",314626
7480,"CapPass",174.80,-165.2,"Trend",1.058,44643.54,44646.51,7480,"B-3","Alloy 617","Plate",314626
7481,"CapPass",174.18,-169.3,"Trend",1.029,44649.51,44652.48,7481,"B-3","Alloy 617","Plate",314626
7482,"CapPass",172.05,-169.9,"Trend",1.013,44655.48,44658.45,7482,"B-3","Alloy 617","Plate",314626
7483,"CapPass",173.13,-168.7,"Trend",1.026,44661.47,44664.42,7483,"B-3","Alloy 617","Plate",314626
7484,"CapPass",173.97,-166.0,"Trend",1.048,44667.40,44670.37,7484,"B-3","Alloy 617","Plate",314626
7485,"CapPass",171.44,-169.7,"Trend",1.010,44673.40,44676.36,7485,"B-3","Alloy 617","Plate",314626
7486,"CapPass",170.63,-170.4,"Trend",1.001,44679.37,44682.34,7486,"B-3","Alloy 617","Plate",314626
7487,"CapPass",173.86,-165.5,"Trend",1.051,44685.32,44688.29,7487,"B-3","Alloy 617","Plate",314626
7488,"CapPass",173.81,-166.9,"Trend",1.041,44691.29,44694.26,7488,"B-3","Alloy 617","Plate",314626
7489,"CapPass",172.33,-168.0,"Trend",1.026,44697.28,44700.26,7489,"B-3","Alloy 617","Plate",314626
7490,"CapPass",174.37,-168.8,"Trend",1.033,44703.25,44706.22,7490,"B-3","Alloy 617","Plate",314626
7491,"CapPass",173.98,-168.9,"Trend",1.030,44709.22,44712.18,7491,"B-3","Alloy 617","Plate",314626
7492,"CapPass",175.44,-168.1,"Trend",1.044,44715.20,44718.15,7492,"B-3","Alloy 617","Plate",314626
7493,"CapPass",174.20,-169.3,"Trend",1.029,44721.15,44724.12,7493,"B-3","Alloy 617","Plate",314626
7494,"CapPass",173.69,-160.8,"Trend",1.080,44727.11,44729.92,7494,"B-3","Alloy 617","Plate",314626
7495,"CapPass",173.05,-166.7,"Trend",1.038,44733.06,44736.03,7495,"B-3","Alloy 617","Plate",314626
7496,"CapPass",173.26,-168.8,"Trend",1.027,44739.01,44742.01,7496,"B-3","Alloy 617","Plate",314626
7497,"CapPass",170.35,-169.2,"Trend",1.007,44745.03,44747.98,7497,"B-3","Alloy 617","Plate",314626
7498,"CapPass",170.75,-169.8,"Trend",1.005,44751.01,44753.97,7498,"B-3","Alloy 617","Plate",314626
7499,"CapPass",175.22,-158.9,"Trend",1.103,44756.95,44759.70,7499,"B-3","Alloy 617","Plate",314626
7500,"CapPass",172.64,-165.4,"Trend",1.044,44762.87,44765.78,7500,"B-3","Alloy 617","Plate",314626
7501,"CapPass",172.79,-165.0,"Trend",1.047,44768.89,44771.87,7501,"B-3","Alloy 617","Plate",314626
7502,"CapPass",172.62,-168.5,"Trend",1.024,44774.89,44777.84,7502,"B-3","Alloy 617","Plate",314626
7503,"CapPass",169.86,-170.8,"Trend",0.995,44780.87,44783.81,7503,"B-3","Alloy 617","Plate",314626
7504,"CapPass",172.96,-168.3,"Trend",1.028,44786.81,44789.79,7504,"B-3","Alloy 617","Plate",314626
7505,"CapPass",171.65,-169.2,"Trend",1.015,44792.79,44795.76,7505,"B-3","Alloy 617","Plate",314626
7506,"CapPass",171.01,-168.9,"Trend",1.012,44798.76,44801.75,7506,"B-3","Alloy 617","Plate",314626
7507,"CapPass",173.24,-168.5,"Trend",1.028,44804.73,44807.68,7507,"B-3","Alloy 617","Plate",314626
7508,"CapPass",173.02,-169.4,"Trend",1.021,44810.70,44813.67,7508,"B-3","Alloy 617","Plate",314626
7509,"CapPass",172.00,-170.3,"Trend",1.010,44816.67,44819.64,7509,"B-3","Alloy 617","Plate",314626
7510,"CapPass",174.54,-168.2,"Trend",1.038,44822.64,44825.61,7510,"B-3","Alloy 617","Plate",314626
7511,"CapPass",173.31,-162.9,"Trend",1.064,44828.59,44831.45,7511,"B-3","Alloy 617","Plate",314626
7512,"CapPass",172.30,-167.2,"Trend",1.031,44834.59,44837.54,7512,"B-3","Alloy 617","Plate",314626
7513,"CapPass",174.51,-167.1,"Trend",1.044,44840.54,44843.53,7513,"B-3","Alloy 617","Plate",314626
7514,"CapPass",172.54,-169.0,"Trend",1.021,44846.51,44849.48,7514,"B-3","Alloy 617","Plate",314626
7515,"CapPass",172.28,-167.8,"Trend",1.027,44852.48,44855.45,7515,"B-3","Alloy 617","Plate",314626
7516,"CapPass",173.48,-167.1,"Trend",1.038,44858.42,44861.42,7516,"B-3","Alloy 617","Plate",314626
7517,"CapPass",174.13,-164.0,"Trend",1.062,44864.42,44867.26,7517,"B-3","Alloy 617","Plate",314626
7518,"CapPass",172.67,-165.9,"Trend",1.041,44870.39,44873.37,7518,"B-3","Alloy 617","Plate",314626
7519,"CapPass",174.07,-167.9,"Trend",1.037,44876.37,44879.32,7519,"B-3","Alloy 617","Plate",314626
7520,"CapPass",173.32,-168.7,"Trend",1.027,44882.36,44885.31,7520,"B-3","Alloy 617","Plate",314626
7521,"CapPass",172.89,-167.8,"Trend",1.030,44888.31,44891.28,7521,"B-3","Alloy 617","Plate",314626
7522,"CapPass",174.37,-158.7,"Trend",1.099,44894.25,44896.98,7522,"B-3","Alloy 617","Plate",314626
7523,"CapPass",172.72,-166.7,"Trend",1.036,44900.23,44903.22,7523,"B-3","Alloy 617","Plate",314626
7524,"CapPass",172.33,-166.8,"Trend",1.033,44906.20,44909.18,7524,"B-3","Alloy 617","Plate",314626
7525,"CapPass",174.13,-167.2,"Trend",1.041,44912.17,44915.15,7525,"B-3","Alloy 617","Plate",314626
7526,"CapPass",173.88,-166.3,"Trend",1.046,44918.15,44921.14,7526,"B-3","Alloy 617","Plate",314626
7527,"CapPass",175.71,-155.9,"Trend",1.127,44924.11,44926.73,7527,"B-3","Alloy 617","Plate",314626
7528,"CapPass",171.85,-167.7,"Trend",1.025,44930.09,44933.07,7528,"B-3","Alloy 617","Plate",314626
7529,"CapPass",169.99,-169.9,"Trend",1.000,44936.06,44939.04,7529,"B-3","Alloy 617","Plate",314626
7530,"CapPass",172.25,-168.8,"Trend",1.020,44942.03,44945.00,7530,"B-3","Alloy 617","Plate",314626
7531,"CapPass",173.93,-166.3,"Trend",1.046,44948.00,44950.97,7531,"B-3","Alloy 617","Plate",314626
7532,"CapPass",173.84,-160.2,"Trend",1.085,44953.93,44956.73,7532,"B-3","Alloy 617","Plate",314626
7533,"CapPass",173.42,-169.0,"Trend",1.026,44959.93,44962.92,7533,"B-3","Alloy 617","Plate",314626
7534,"CapPass",169.91,-168.9,"Trend",1.006,44965.92,44968.89,7534,"B-3","Alloy 617","Plate",314626
7535,"CapPass",172.79,-169.2,"Trend",1.021,44971.89,44974.84,7535,"B-3","Alloy 617","Plate",314626
7536,"CapPass",170.86,-167.3,"Trend",1.021,44977.86,44980.81,7536,"B-3","Alloy 617","Plate",314626
7537,"CapPass",173.74,-168.5,"Trend",1.031,44983.81,44986.79,7537,"B-3","Alloy 617","Plate",314626
7538,"CapPass",172.10,-168.2,"Trend",1.023,44989.79,44992.76,7538,"B-3","Alloy 617","Plate",314626
7539,"CapPass",172.63,-168.1,"Trend",1.027,44995.76,44998.75,7539,"B-3","Alloy 617","Plate",314626
7540,"CapPass",171.71,-170.0,"Trend",1.010,45001.73,45004.72,7540,"B-3","Alloy 617","Plate",314626
7541,"CapPass",172.32,-168.4,"Trend",1.023,45007.72,45010.67,7541,"B-3","Alloy 617","Plate",314626
7542,"CapPass",171.87,-170.0,"Trend",1.011,45013.68,45016.59,7542,"B-3","Alloy 617","Plate",314626
7543,"CapPass",166.58,-167.5,"Trend",0.995,45019.45,45022.59,7543,"B-3","Alloy 617","Plate",314626
7544,"CapPass",173.55,-167.2,"Trend",1.038,45025.61,45028.57,7544,"B-3","Alloy 617","Plate",314626
7545,"CapPass",172.19,-168.5,"Trend",1.022,45031.59,45034.54,7545,"B-3","Alloy 617","Plate",314626
7546,"CapPass",174.42,-168.8,"Trend",1.033,45037.56,45040.53,7546,"B-3","Alloy 617","Plate",314626
7547,"CapPass",173.25,-162.0,"Trend",1.069,45043.48,45046.48,7547,"B-3","Alloy 617","Plate",314626
7548,"CapPass",172.27,-161.8,"Trend",1.065,45049.48,45052.42,7548,"B-3","Alloy 617","Plate",314626
7549,"CapPass",172.71,-166.3,"Trend",1.038,45055.42,45058.40,7549,"B-3","Alloy 617","Plate",314626
7550,"CapPass",172.82,-166.6,"Trend",1.037,45061.42,45064.40,7550,"B-3","Alloy 617","Plate",314626
7551,"CapPass",173.83,-166.9,"Trend",1.042,45067.40,45070.37,7551,"B-3","Alloy 617","Plate",314626
7552,"CapPass",174.01,-166.2,"Trend",1.047,45073.37,45076.34,7552,"B-3","Alloy 617","Plate",314626
7553,"CapPass",173.45,-168.4,"Trend",1.030,45079.34,45082.31,7553,"B-3","Alloy 617","Plate",314626
7554,"CapPass",174.37,-167.0,"Trend",1.044,45085.31,45088.28,7554,"B-3","Alloy 617","Plate",314626
7555,"CapPass",175.14,-160.3,"Trend",1.093,45091.28,45094.04,7555,"B-3","Alloy 617","Plate",314626
7556,"CapPass",172.31,-166.4,"Trend",1.035,45097.23,45100.17,7556,"B-3","Alloy 617","Plate",314626
7557,"CapPass",172.65,-166.8,"Trend",1.035,45103.20,45106.18,7557,"B-3","Alloy 617","Plate",314626
7558,"CapPass",172.09,-168.1,"Trend",1.024,45109.18,45112.17,7558,"B-3","Alloy 617","Plate",314626
7559,"CapPass",172.74,-170.4,"Trend",1.013,45115.17,45118.12,7559,"B-3","Alloy 617","Plate",314626
7560,"CapPass",171.02,-168.5,"Trend",1.015,45121.14,45124.09,7560,"B-3","Alloy 617","Plate",314626
7561,"CapPass",171.40,-167.6,"Trend",1.023,45127.11,45130.06,7561,"B-3","Alloy 617","Plate",314626
7562,"CapPass",174.03,-167.7,"Trend",1.038,45133.07,45136.03,7562,"B-3","Alloy 617","Plate",314626
7563,"CapPass",173.61,-160.5,"Trend",1.081,45139.00,45141.79,7563,"B-3","Alloy 617","Plate",314626
7564,"CapPass",173.26,-167.5,"Trend",1.035,45144.93,45147.97,7564,"B-3","Alloy 617","Plate",314626
7565,"CapPass",169.20,-169.6,"Trend",0.998,45150.97,45153.93,7565,"B-3","Alloy 617","Plate",314626
7566,"CapPass",170.42,-169.7,"Trend",1.004,45156.95,45159.92,7566,"B-3","Alloy 617","Plate",314626
7567,"CapPass",168.74,-170.8,"Trend",0.988,45162.92,45165.89,7567,"B-3","Alloy 617","Plate",314626
7568,"CapPass",171.97,-168.3,"Trend",1.022,45168.89,45171.86,7568,"B-3","Alloy 617","Plate",314626
7569,"CapPass",172.61,-168.7,"Trend",1.023,45174.86,45177.82,7569,"B-3","Alloy 617","Plate",314626
7570,"CapPass",172.46,-167.1,"Trend",1.032,45180.82,45183.81,7570,"B-3","Alloy 617","Plate",314626
7571,"CapPass",172.84,-167.3,"Trend",1.033,45186.81,45189.78,7571,"B-3","Alloy 617","Plate",314626
7572,"CapPass",174.04,-168.0,"Trend",1.036,45192.78,45195.75,7572,"B-3","Alloy 617","Plate",314626
7573,"CapPass",172.33,-168.3,"Trend",1.024,45198.75,45201.72,7573,"B-3","Alloy 617","Plate",314626
7574,"CapPass",173.84,-164.9,"Trend",1.054,45204.72,45207.65,7574,"B-3","Alloy 617","Plate",314626
7575,"CapPass",173.09,-165.5,"Trend",1.046,45210.67,45213.62,7575,"B-3","Alloy 617","Plate",314626
7576,"CapPass",171.75,-168.3,"Trend",1.020,45216.62,45219.59,7576,"B-3","Alloy 617","Plate",314626
7577,"CapPass",171.30,-168.5,"Trend",1.016,45222.62,45225.57,7577,"B-3","Alloy 617","Plate",314626
7578,"CapPass",172.19,-167.1,"Trend",1.030,45228.57,45231.54,7578,"B-3","Alloy 617","Plate",314626
7579,"CapPass",172.26,-167.9,"Trend",1.026,45234.56,45237.53,7579,"B-3","Alloy 617","Plate",314626
7580,"CapPass",173.23,-167.9,"Trend",1.031,45240.53,45243.50,7580,"B-3","Alloy 617","Plate",314626
7581,"CapPass",172.38,-168.6,"Trend",1.023,45246.50,45249.47,7581,"B-3","Alloy 617","Plate",314626
7582,"CapPass",170.37,-169.6,"Trend",1.005,45252.47,45255.45,7582,"B-3","Alloy 617","Plate",314626
7583,"CapPass",171.41,-167.0,"Trend",1.027,45258.43,45261.40,7583,"B-3","Alloy 617","Plate",314626
7584,"CapPass",172.19,-164.6,"Trend",1.046,45264.40,45267.26,7584,"B-3","Alloy 617","Plate",314626
7585,"CapPass",170.73,-168.3,"Trend",1.015,45270.37,45273.34,7585,"B-3","Alloy 617","Plate",314626
7586,"CapPass",172.46,-163.7,"Trend",1.053,45276.32,45279.25,7586,"B-3","Alloy 617","Plate",314626
7587,"CapPass",171.86,-169.0,"Trend",1.017,45282.32,45285.28,7587,"B-3","Alloy 617","Plate",314626
7588,"CapPass",172.17,-167.7,"Trend",1.027,45288.28,45291.25,7588,"B-3","Alloy 617","Plate",314626
7589,"CapPass",171.09,-169.1,"Trend",1.011,45294.26,45297.22,7589,"B-3","Alloy 617","Plate",314626
7590,"CapPass",172.74,-168.2,"Trend",1.027,45300.23,45303.20,7590,"B-3","Alloy 617","Plate",314626
7591,"CapPass",168.24,-170.4,"Trend",0.987,45306.18,45309.17,7591,"B-3","Alloy 617","Plate",314626
7592,"CapPass",171.97,-170.6,"Trend",1.008,45312.17,45315.12,7592,"B-3","Alloy 617","Plate",314626
7593,"CapPass",172.70,-168.4,"Trend",1.026,45318.12,45321.11,7593,"B-3","Alloy 617","Plate",314626
7594,"CapPass",172.05,-168.8,"Trend",1.019,45324.11,45327.07,7594,"B-3","Alloy 617","Plate",314626
7595,"CapPass",170.92,-168.8,"Trend",1.013,45330.07,45333.03,7595,"B-3","Alloy 617","Plate",314626
7596,"CapPass",172.15,-166.6,"Trend",1.033,45336.03,45339.00,7596,"B-3","Alloy 617","Plate",314626
7597,"CapPass",171.59,-168.7,"Trend",1.017,45342.01,45344.98,7597,"B-3","Alloy 617","Plate",314626
7598,"CapPass",171.84,-166.9,"Trend",1.029,45347.98,45350.95,7598,"B-3","Alloy 617","Plate",314626
7599,"CapPass",173.67,-167.9,"Trend",1.034,45353.93,45356.92,7599,"B-3","Alloy 617","Plate",314626
7600,"CapPass",173.53,-168.2,"Trend",1.032,45359.92,45362.89,7600,"B-3","Alloy 617","Plate",314626
7601,"CapPass",172.63,-165.1,"Trend",1.045,45365.89,45368.86,7601,"B-3","Alloy 617","Plate",314626
7602,"CapPass",172.49,-167.3,"Trend",1.031,45371.86,45374.82,7602,"B-3","Alloy 617","Plate",314626
7603,"CapPass",169.79,-168.0,"Trend",1.011,45377.82,45380.81,7603,"B-3","Alloy 617","Plate",314626
7604,"CapPass",172.58,-158.6,"Trend",1.088,45383.73,45386.53,7604,"B-3","Alloy 617","Plate",314626
7605,"CapPass",172.47,-167.1,"Trend",1.032,45389.75,45392.73,7605,"B-3","Alloy 617","Plate",314626
7606,"CapPass",172.01,-168.5,"Trend",1.021,45395.73,45398.70,7606,"B-3","Alloy 617","Plate",314626
7607,"CapPass",169.96,-169.6,"Trend",1.002,45401.72,45404.68,7607,"B-3","Alloy 617","Plate",314626
7608,"CapPass",168.70,-169.6,"Trend",0.995,45407.68,45410.65,7608,"B-3","Alloy 617","Plate",314626
7609,"CapPass",170.94,-169.3,"Trend",1.009,45413.65,45416.62,7609,"B-3","Alloy 617","Plate",314626
7610,"CapPass",171.23,-169.3,"Trend",1.011,45419.62,45422.59,7610,"B-3","Alloy 617","Plate",314626
7611,"CapPass",170.70,-166.9,"Trend",1.023,45425.59,45428.56,7611,"B-3","Alloy 617","Plate",314626
7612,"CapPass",172.47,-157.9,"Trend",1.092,45431.54,45434.26,7612,"B-3","Alloy 617","Plate",314626
7613,"CapPass",172.04,-164.3,"Trend",1.047,45437.51,45440.43,7613,"B-3","Alloy 617","Plate",314626
7614,"CapPass",172.43,-167.4,"Trend",1.030,45443.50,45446.47,7614,"B-3","Alloy 617","Plate",314626
7615,"CapPass",172.43,-167.6,"Trend",1.029,45449.47,45452.43,7615,"B-3","Alloy 617","Plate",314626
7616,"CapPass",172.10,-166.5,"Trend",1.034,45455.43,45458.39,7616,"B-3","Alloy 617","Plate",314626
7617,"CapPass",174.09,-167.1,"Trend",1.042,45461.42,45464.37,7617,"B-3","Alloy 617","Plate",314626
7618,"CapPass",172.52,-168.3,"Trend",1.025,45467.37,45470.34,7618,"B-3","Alloy 617","Plate",314626
7619,"CapPass",173.77,-165.8,"Trend",1.048,45473.34,45476.31,7619,"B-3","Alloy 617","Plate",314626
7620,"CapPass",173.13,-162.8,"Trend",1.064,45479.29,45482.28,7620,"B-3","Alloy 617","Plate",314626
7621,"CapPass",169.19,-168.7,"Trend",1.003,45485.28,45488.26,7621,"B-3","Alloy 617","Plate",314626
7622,"CapPass",171.32,-168.2,"Trend",1.019,45491.26,45494.22,7622,"B-3","Alloy 617","Plate",314626
7623,"CapPass",173.21,-159.6,"Trend",1.085,45497.20,45499.98,7623,"B-3","Alloy 617","Plate",314626
7624,"CapPass",172.41,-165.3,"Trend",1.043,45503.17,45506.14,7624,"B-3","Alloy 617","Plate",314626
7625,"CapPass",171.01,-166.4,"Trend",1.028,45509.15,45512.14,7625,"B-3","Alloy 617","Plate",314626
7626,"CapPass",172.90,-168.0,"Trend",1.029,45515.14,45518.09,7626,"B-3","Alloy 617","Plate",314626
7627,"CapPass",173.80,-166.4,"Trend",1.045,45521.09,45524.06,7627,"B-3","Alloy 617","Plate",314626
7628,"CapPass",171.58,-166.4,"Trend",1.031,45527.07,45530.03,7628,"B-3","Alloy 617","Plate",314626
7629,"CapPass",170.06,-168.2,"Trend",1.011,45533.04,45536.01,7629,"B-3","Alloy 617","Plate",314626
7630,"CapPass",171.74,-167.1,"Trend",1.028,45539.01,45541.98,7630,"B-3","Alloy 617","Plate",314626
7631,"CapPass",172.84,-166.1,"Trend",1.040,45545.00,45547.95,7631,"B-3","Alloy 617","Plate",314626
7632,"CapPass",171.43,-169.6,"Trend",1.011,45550.97,45553.92,7632,"B-3","Alloy 617","Plate",314626
7633,"CapPass",172.15,-166.7,"Trend",1.033,45556.93,45559.89,7633,"B-3","Alloy 617","Plate",314626
7634,"CapPass",172.56,-167.3,"Trend",1.032,45562.89,45565.86,7634,"B-3","Alloy 617","Plate",314626
7635,"CapPass",172.09,-167.9,"Trend",1.025,45568.86,45571.84,7635,"B-3","Alloy 617","Plate",314626
7636,"CapPass",171.83,-165.8,"Trend",1.036,45574.82,45577.78,7636,"B-3","Alloy 617","Plate",314626
7637,"CapPass",172.23,-161.0,"Trend",1.070,45580.79,45583.61,7637,"B-3","Alloy 617","Plate",314626
7638,"CapPass",172.51,-165.5,"Trend",1.043,45586.76,45589.70,7638,"B-3","Alloy 617","Plate",314626
7639,"CapPass",172.07,-165.3,"Trend",1.041,45592.70,45595.68,7639,"B-3","Alloy 617","Plate",314626
7640,"CapPass",171.62,-167.4,"Trend",1.025,45598.72,45601.67,7640,"B-3","Alloy 617","Plate",314626
7641,"CapPass",173.98,-168.3,"Trend",1.034,45604.68,45607.65,7641,"B-3","Alloy 617","Plate",314626
7642,"CapPass",173.47,-165.3,"Trend",1.049,45610.62,45613.62,7642,"B-3","Alloy 617","Plate",314626
7643,"CapPass",171.10,-167.3,"Trend",1.023,45616.62,45619.59,7643,"B-3","Alloy 617","Plate",314626
7644,"CapPass",171.27,-166.7,"Trend",1.027,45622.59,45625.56,7644,"B-3","Alloy 617","Plate",314626
7645,"CapPass",171.92,-163.9,"Trend",1.049,45628.53,45631.51,7645,"B-3","Alloy 617","Plate",314626
7646,"CapPass",170.32,-165.7,"Trend",1.028,45634.53,45637.48,7646,"B-3","Alloy 617","Plate",314626
7647,"CapPass",172.54,-166.3,"Trend",1.037,45640.50,45643.47,7647,"B-3","Alloy 617","Plate",314626
7648,"CapPass",172.45,-166.4,"Trend",1.036,45646.43,45649.43,7648,"B-3","Alloy 617","Plate",314626
7649,"CapPass",171.86,-168.8,"Trend",1.018,45652.43,45655.42,7649,"B-3","Alloy 617","Plate",314626
7650,"CapPass",169.04,-170.0,"Trend",0.995,45658.42,45661.39,7650,"B-3","Alloy 617","Plate",314626
7651,"CapPass",169.40,-167.1,"Trend",1.014,45664.39,45667.36,7651,"B-3","Alloy 617","Plate",314626
7652,"CapPass",172.30,-165.4,"Trend",1.042,45670.36,45673.32,7652,"B-3","Alloy 617","Plate",314626
7653,"CapPass",173.20,-165.9,"Trend",1.044,45676.32,45679.28,7653,"B-3","Alloy 617","Plate",314626
7654,"CapPass",172.32,-167.2,"Trend",1.031,45682.29,45685.25,7654,"B-3","Alloy 617","Plate",314626
7655,"CapPass",173.62,-166.8,"Trend",1.041,45688.25,45691.23,7655,"B-3","Alloy 617","Plate",314626
7656,"CapPass",172.96,-164.9,"Trend",1.049,45694.22,45697.18,7656,"B-3","Alloy 617","Plate",314626
7657,"CapPass",172.49,-166.9,"Trend",1.033,45700.20,45703.17,7657,"B-3","Alloy 617","Plate",314626
7658,"CapPass",174.08,-155.7,"Trend",1.118,45706.14,45708.81,7658,"B-3","Alloy 617","Plate",314626
7659,"CapPass",172.30,-166.4,"Trend",1.035,45712.14,45715.11,7659,"B-3","Alloy 617","Plate",314626
7660,"CapPass",171.85,-168.5,"Trend",1.020,45718.11,45721.07,7660,"B-3","Alloy 617","Plate",314626
7661,"CapPass",170.75,-169.2,"Trend",1.009,45724.07,45727.04,7661,"B-3","Alloy 617","Plate",314626
7662,"CapPass",168.73,-170.1,"Trend",0.992,45730.04,45733.01,7662,"B-3","Alloy 617","Plate",314626
7663,"CapPass",172.40,-168.3,"Trend",1.024,45736.00,45739.00,7663,"B-3","Alloy 617","Plate",314626
7664,"CapPass",172.37,-165.0,"Trend",1.045,45741.98,45744.92,7664,"B-3","Alloy 617","Plate",314626
7665,"CapPass",172.01,-160.0,"Trend",1.075,45747.92,45750.76,7665,"B-3","Alloy 617","Plate",314626
7666,"CapPass",171.01,-166.6,"Trend",1.026,45753.90,45756.87,7666,"B-3","Alloy 617","Plate",314626
7667,"CapPass",170.00,-168.2,"Trend",1.011,45759.90,45762.86,7667,"B-3","Alloy 617","Plate",314626
7668,"CapPass",168.49,-166.7,"Trend",1.011,45765.86,45768.84,7668,"B-3","Alloy 617","Plate",314626
7669,"CapPass",171.78,-167.6,"Trend",1.025,45771.82,45774.81,7669,"B-3","Alloy 617","Plate",314626
7670,"CapPass",173.25,-161.4,"Trend",1.074,45777.79,45780.75,7670,"B-3","Alloy 617","Plate",314626
7671,"CapPass",171.25,-165.6,"Trend",1.034,45783.76,45786.75,7671,"B-3","Alloy 617","Plate",314626
7672,"CapPass",172.25,-166.8,"Trend",1.033,45789.75,45792.72,7672,"B-3","Alloy 617","Plate",314626
7673,"CapPass",173.02,-167.9,"Trend",1.030,45795.72,45798.67,7673,"B-3","Alloy 617","Plate",314626
7674,"CapPass",171.64,-169.6,"Trend",1.012,45801.68,45804.65,7674,"B-3","Alloy 617","Plate",314626
7675,"CapPass",170.58,-167.3,"Trend",1.020,45807.67,45810.62,7675,"B-3","Alloy 617","Plate",314626
7676,"CapPass",172.02,-166.7,"Trend",1.032,45813.62,45816.59,7676,"B-3","Alloy 617","Plate",314626
7677,"CapPass",173.06,-166.0,"Trend",1.042,45819.59,45822.56,7677,"B-3","Alloy 617","Plate",314626
7678,"CapPass",172.60,-158.5,"Trend",1.089,45825.51,45828.23,7678,"B-3","Alloy 617","Plate",314626
7679,"CapPass",171.40,-167.2,"Trend",1.025,45831.53,45834.50,7679,"B-3","Alloy 617","Plate",314626
7680,"CapPass",168.95,-166.9,"Trend",1.012,45837.51,45840.47,7680,"B-3","Alloy 617","Plate",314626
7681,"CapPass",172.46,-166.8,"Trend",1.034,45843.47,45846.45,7681,"B-3","Alloy 617","Plate",314626
7682,"CapPass",171.72,-168.9,"Trend",1.017,45849.43,45852.40,7682,"B-3","Alloy 617","Plate",314626
7683,"CapPass",168.16,-170.6,"Trend",0.986,45855.42,45858.36,7683,"B-3","Alloy 617","Plate",314626
7684,"CapPass",167.78,-166.9,"Trend",1.005,45861.28,45864.36,7684,"B-3","Alloy 617","Plate",314626
7685,"CapPass",171.20,-165.5,"Trend",1.035,45867.34,45870.31,7685,"B-3","Alloy 617","Plate",314626
7686,"CapPass",172.10,-161.9,"Trend",1.063,45873.29,45876.17,7686,"B-3","Alloy 617","Plate",314626
7687,"CapPass",171.82,-165.4,"Trend",1.039,45879.28,45882.25,7687,"B-3","Alloy 617","Plate",314626
7688,"CapPass",171.78,-167.2,"Trend",1.028,45885.26,45888.23,7688,"B-3","Alloy 617","Plate",314626
7689,"CapPass",171.65,-167.7,"Trend",1.024,45891.23,45894.18,7689,"B-3","Alloy 617","Plate",314626
7690,"CapPass",170.38,-167.3,"Trend",1.019,45897.20,45900.17,7690,"B-3","Alloy 617","Plate",314626
7691,"CapPass",172.16,-165.8,"Trend",1.038,45903.17,45906.14,7691,"B-3","Alloy 617","Plate",314626
7692,"CapPass",171.71,-167.2,"Trend",1.027,45909.14,45912.11,7692,"B-3","Alloy 617","Plate",314626
7693,"CapPass",170.42,-166.8,"Trend",1.022,45915.12,45918.07,7693,"B-3","Alloy 617","Plate",314626
7694,"CapPass",170.88,-169.8,"Trend",1.006,45921.07,45924.04,7694,"B-3","Alloy 617","Plate",314626
7695,"CapPass",169.34,-167.1,"Trend",1.013,45927.04,45930.03,7695,"B-3","Alloy 617","Plate",314626
7696,"CapPass",171.80,-164.1,"Trend",1.047,45933.00,45935.98,7696,"B-3","Alloy 617","Plate",314626
7697,"CapPass",170.66,-165.0,"Trend",1.035,45938.97,45941.95,7697,"B-3","Alloy 617","Plate",314626
7698,"CapPass",171.18,-164.9,"Trend",1.038,45944.95,45947.92,7698,"B-3","Alloy 617","Plate",314626
7699,"CapPass",169.22,-165.7,"Trend",1.022,45950.92,45953.86,7699,"B-3","Alloy 617","Plate",314626
7700,"CapPass",169.77,-166.3,"Trend",1.021,45956.86,45959.86,7700,"B-3","Alloy 617","Plate",314626
7701,"CapPass",170.25,-166.9,"Trend",1.020,45962.87,45965.81,7701,"B-3","Alloy 617","Plate",314626
7702,"CapPass",172.44,-160.9,"Trend",1.072,45968.79,45971.81,7702,"B-3","Alloy 617","Plate",314626
7703,"CapPass",169.75,-166.4,"Trend",1.020,45974.79,45977.78,7703,"B-3","Alloy 617","Plate",314626
7704,"CapPass",170.79,-166.2,"Trend",1.028,45980.78,45983.75,7704,"B-3","Alloy 617","Plate",314626
7705,"CapPass",168.52,-167.2,"Trend",1.008,45986.75,45989.72,7705,"B-3","Alloy 617","Plate",314626
7706,"CapPass",170.76,-166.7,"Trend",1.024,45992.72,45995.67,7706,"B-3","Alloy 617","Plate",314626
7707,"CapPass",169.63,-166.9,"Trend",1.016,45998.70,46001.65,7707,"B-3","Alloy 617","Plate",314626
7708,"CapPass",170.26,-168.6,"Trend",1.010,46004.67,46007.62,7708,"B-3","Alloy 617","Plate",314626
7709,"CapPass",170.67,-167.3,"Trend",1.020,46010.61,46013.59,7709,"B-3","Alloy 617","Plate",314626
7710,"CapPass",170.68,-167.0,"Trend",1.022,46016.59,46019.56,7710,"B-3","Alloy 617","Plate",314626
7711,"CapPass",171.94,-162.5,"Trend",1.058,46022.54,46025.51,7711,"B-3","Alloy 617","Plate",314626
7712,"CapPass",171.58,-167.4,"Trend",1.025,46028.53,46031.50,7712,"B-3","Alloy 617","Plate",314626
7713,"CapPass",171.70,-167.6,"Trend",1.025,46034.50,46037.48,7713,"B-3","Alloy 617","Plate",314626
7714,"CapPass",171.47,-167.1,"Trend",1.026,46040.48,46043.45,7714,"B-3","Alloy 617","Plate",314626
7715,"CapPass",170.51,-169.0,"Trend",1.009,46046.43,46049.40,7715,"B-3","Alloy 617","Plate",314626
7716,"CapPass",169.76,-168.8,"Trend",1.006,46052.42,46055.37,7716,"B-3","Alloy 617","Plate",314626
7717,"CapPass",171.41,-160.3,"Trend",1.070,46058.34,46061.34,7717,"B-3","Alloy 617","Plate",314626
7718,"CapPass",170.16,-167.1,"Trend",1.019,46064.34,46067.31,7718,"B-3","Alloy 617","Plate",314626
7719,"CapPass",171.07,-166.0,"Trend",1.031,46070.31,46073.29,7719,"B-3","Alloy 617","Plate",314626
7720,"CapPass",172.33,-166.6,"Trend",1.035,46076.28,46079.26,7720,"B-3","Alloy 617","Plate",314626
7721,"CapPass",170.74,-167.5,"Trend",1.019,46082.26,46085.22,7721,"B-3","Alloy 617","Plate",314626
7722,"CapPass",169.27,-168.1,"Trend",1.007,46088.25,46091.20,7722,"B-3","Alloy 617","Plate",314626
7723,"CapPass",169.60,-167.7,"Trend",1.011,46094.20,46097.15,7723,"B-3","Alloy 617","Plate",314626
7724,"CapPass",169.88,-167.8,"Trend",1.012,46100.18,46103.14,7724,"B-3","Alloy 617","Plate",314626
7725,"CapPass",170.30,-168.9,"Trend",1.008,46106.15,46109.11,7725,"B-3","Alloy 617","Plate",314626
7726,"CapPass",169.72,-168.8,"Trend",1.005,46112.11,46115.07,7726,"B-3","Alloy 617","Plate",314626
7727,"CapPass",169.79,-166.2,"Trend",1.022,46118.07,46121.04,7727,"B-3","Alloy 617","Plate",314626
7728,"CapPass",171.65,-157.2,"Trend",1.092,46124.01,46127.03,7728,"B-3","Alloy 617","Plate",314626
7729,"CapPass",171.64,-165.6,"Trend",1.037,46130.01,46133.00,7729,"B-3","Alloy 617","Plate",314626
7730,"CapPass",170.57,-166.8,"Trend",1.023,46136.00,46138.97,7730,"B-3","Alloy 617","Plate",314626
7731,"CapPass",172.24,-165.5,"Trend",1.041,46141.95,46144.92,7731,"B-3","Alloy 617","Plate",314626
7732,"CapPass",172.86,-159.1,"Trend",1.087,46147.92,46150.68,7732,"B-3","Alloy 617","Plate",314626
7733,"CapPass",171.38,-168.6,"Trend",1.016,46153.90,46156.86,7733,"B-3","Alloy 617","Plate",314626
