Repository: js-molina/fatigue-A617

File: data/950C/Strain rate 0.001/0.30% strain/HTM_A20_PeakStress_A20.csv (part 20 of 22)
Cycle,Data State,Max Stress Mpa,Min Stress Mpa,Qual State,Stress Ratio,Time Max Stress Sec,Time Min Stress Sec,Count,Sample,Alloy,Material_Form,Heat
8473,CapPass,156.83,-159.70,Trend,0.982,50935.37,50938.4,8473,A-20,Alloy 617,Plate,314626
8474,CapPass,158.5,-158.90,Trend,0.997,50941.37,50944.4,8474,A-20,Alloy 617,Plate,314626
8475,CapPass,159.24,-157.60,Trend,1.01,50947.4,50950.4,8475,A-20,Alloy 617,Plate,314626
8476,CapPass,157.78,-160.30,Trend,0.984,50953.43,50956.43,8476,A-20,Alloy 617,Plate,314626
8477,CapPass,157.27,-157.90,Trend,0.996,50959.43,50962.43,8477,A-20,Alloy 617,Plate,314626
8478,CapPass,158.04,-157.20,Trend,1.005,50965.43,50968.46,8478,A-20,Alloy 617,Plate,314626
8479,CapPass,156.47,-157.60,Trend,0.993,50971.43,50974.46,8479,A-20,Alloy 617,Plate,314626
8480,CapPass,157.86,-158.00,Trend,0.999,50977.46,50980.46,8480,A-20,Alloy 617,Plate,314626
8481,CapPass,158.79,-158.30,Trend,1.003,50983.46,50986.5,8481,A-20,Alloy 617,Plate,314626
8482,CapPass,159.16,-159.10,Trend,1,50989.5,50992.5,8482,A-20,Alloy 617,Plate,314626
8483,CapPass,158.99,-158.50,Trend,1.003,50995.5,50998.5,8483,A-20,Alloy 617,Plate,314626
8484,CapPass,158.15,-158.30,Trend,0.999,51001.53,51004.53,8484,A-20,Alloy 617,Plate,314626
8485,CapPass,158.74,-158.00,Trend,1.005,51007.53,51010.56,8485,A-20,Alloy 617,Plate,314626
8486,CapPass,159.33,-157.20,Trend,1.013,51013.53,51016.56,8486,A-20,Alloy 617,Plate,314626
8487,CapPass,157.7,-157.60,Trend,1.001,51019.53,51022.56,8487,A-20,Alloy 617,Plate,314626
8488,CapPass,158.7,-158.10,Trend,1.004,51025.56,51028.59,8488,A-20,Alloy 617,Plate,314626
8489,CapPass,158.05,-157.50,Trend,1.004,51031.59,51034.59,8489,A-20,Alloy 617,Plate,314626
8490,CapPass,157.46,-158.20,Trend,0.995,51037.59,51040.62,8490,A-20,Alloy 617,Plate,314626
8491,CapPass,158.65,-158.10,Trend,1.003,51043.59,51046.62,8491,A-20,Alloy 617,Plate,314626
8492,CapPass,158.51,-156.50,Trend,1.013,51049.62,51052.62,8492,A-20,Alloy 617,Plate,314626
8493,CapPass,157.63,-158.30,Trend,0.996,51055.62,51058.65,8493,A-20,Alloy 617,Plate,314626
8494,CapPass,156.82,-159.00,Trend,0.986,51061.62,51064.65,8494,A-20,Alloy 617,Plate,314626
8495,CapPass,158.01,-157.90,Trend,1.001,51067.65,51070.68,8495,A-20,Alloy 617,Plate,314626
8496,CapPass,158.2,-158.50,Trend,0.998,51073.65,51076.68,8496,A-20,Alloy 617,Plate,314626
8497,CapPass,156.43,-158.90,Trend,0.985,51079.68,51082.68,8497,A-20,Alloy 617,Plate,314626
8498,CapPass,157.47,-159.30,Trend,0.988,51085.68,51088.71,8498,A-20,Alloy 617,Plate,314626
8499,CapPass,157.44,-156.90,Trend,1.003,51091.71,51094.71,8499,A-20,Alloy 617,Plate,314626
8500,CapPass,157.76,-158.10,Trend,0.998,51097.71,51100.75,8500,A-20,Alloy 617,Plate,314626
8501,CapPass,158.59,-156.60,Trend,1.012,51103.71,51106.75,8501,A-20,Alloy 617,Plate,314626
8502,CapPass,157.55,-157.50,Trend,1,51109.75,51112.75,8502,A-20,Alloy 617,Plate,314626
8503,CapPass,158.04,-157.10,Trend,1.006,51115.78,51118.78,8503,A-20,Alloy 617,Plate,314626
8504,CapPass,158.59,-158.30,Trend,1.002,51121.78,51124.78,8504,A-20,Alloy 617,Plate,314626
8505,CapPass,158.62,-158.40,Trend,1.001,51127.78,51130.81,8505,A-20,Alloy 617,Plate,314626
8506,CapPass,158.78,-158.20,Trend,1.003,51133.78,51136.81,8506,A-20,Alloy 617,Plate,314626
8507,CapPass,157.76,-160.30,Trend,0.984,51139.81,51142.84,8507,A-20,Alloy 617,Plate,314626
8508,CapPass,158.06,-157.40,Trend,1.004,51145.81,51148.84,8508,A-20,Alloy 617,Plate,314626
8509,CapPass,158.01,-157.10,Trend,1.006,51151.84,51154.84,8509,A-20,Alloy 617,Plate,314626
8510,CapPass,159.07,-156.50,Trend,1.017,51157.84,51160.87,8510,A-20,Alloy 617,Plate,314626
8511,CapPass,158.7,-157.20,Trend,1.009,51163.84,51166.87,8511,A-20,Alloy 617,Plate,314626
8512,CapPass,157.57,-158.10,Trend,0.997,51169.87,51172.9,8512,A-20,Alloy 617,Plate,314626
8513,CapPass,157.89,-158.10,Trend,0.999,51175.87,51178.9,8513,A-20,Alloy 617,Plate,314626
8514,CapPass,156.56,-158.70,Trend,0.987,51181.9,51184.9,8514,A-20,Alloy 617,Plate,314626
8515,CapPass,158.06,-159.50,Trend,0.991,51187.9,51190.93,8515,A-20,Alloy 617,Plate,314626
8516,CapPass,156.72,-158.60,Trend,0.988,51193.9,51196.93,8516,A-20,Alloy 617,Plate,314626
8517,CapPass,158.95,-158.70,Trend,1.001,51199.93,51202.96,8517,A-20,Alloy 617,Plate,314626
8518,CapPass,158.22,-157.80,Trend,1.003,51205.96,51208.96,8518,A-20,Alloy 617,Plate,314626
8519,CapPass,157.51,-157.90,Trend,0.998,51211.96,51214.96,8519,A-20,Alloy 617,Plate,314626
8520,CapPass,158.14,-158.50,Trend,0.998,51217.96,51221,8520,A-20,Alloy 617,Plate,314626
8521,CapPass,157.62,-157.60,Trend,1,51223.96,51227,8521,A-20,Alloy 617,Plate,314626
8522,CapPass,155.88,-159.60,Trend,0.976,51230,51233.03,8522,A-20,Alloy 617,Plate,314626
8523,CapPass,156.25,-159.80,Trend,0.978,51236,51239.03,8523,A-20,Alloy 617,Plate,314626
8524,CapPass,156.83,-156.70,Trend,1.001,51242.03,51245.03,8524,A-20,Alloy 617,Plate,314626
8525,CapPass,158.14,-156.60,Trend,1.01,51248.03,51251.06,8525,A-20,Alloy 617,Plate,314626
8526,CapPass,158.49,-156.10,Trend,1.015,51254.06,51257.06,8526,A-20,Alloy 617,Plate,314626
8527,CapPass,159.31,-157.30,Trend,1.012,51260.06,51263.09,8527,A-20,Alloy 617,Plate,314626
8528,CapPass,158,-156.20,Trend,1.011,51266.06,51269.09,8528,A-20,Alloy 617,Plate,314626
8529,CapPass,159.14,-157.20,Trend,1.012,51272.09,51275.09,8529,A-20,Alloy 617,Plate,314626
8530,CapPass,157.71,-158.00,Trend,0.998,51278.09,51281.12,8530,A-20,Alloy 617,Plate,314626
8531,CapPass,156.6,-157.90,Trend,0.992,51284.12,51287.12,8531,A-20,Alloy 617,Plate,314626
8532,CapPass,157.09,-157.80,Trend,0.996,51290.12,51293.15,8532,A-20,Alloy 617,Plate,314626
8533,CapPass,157.46,-157.60,Trend,0.999,51296.15,51299.15,8533,A-20,Alloy 617,Plate,314626
8534,CapPass,156.59,-156.30,Trend,1.002,51302.15,51305.18,8534,A-20,Alloy 617,Plate,314626
8535,CapPass,158.37,-158.30,Trend,1,51308.15,51311.18,8535,A-20,Alloy 617,Plate,314626
8536,CapPass,158.06,-158.00,Trend,1.001,51314.18,51317.18,8536,A-20,Alloy 617,Plate,314626
8537,CapPass,156.4,-158.70,Trend,0.986,51320.18,51323.18,8537,A-20,Alloy 617,Plate,314626
8538,CapPass,156.94,-158.50,Trend,0.99,51326.21,51329.21,8538,A-20,Alloy 617,Plate,314626
8539,CapPass,158.91,-156.80,Trend,1.014,51332.21,51335.21,8539,A-20,Alloy 617,Plate,314626
8540,CapPass,157.67,-157.00,Trend,1.004,51338.21,51341.25,8540,A-20,Alloy 617,Plate,314626
8541,CapPass,158.7,-156.80,Trend,1.012,51344.25,51347.25,8541,A-20,Alloy 617,Plate,314626
8542,CapPass,157.01,-157.40,Trend,0.998,51350.25,51353.25,8542,A-20,Alloy 617,Plate,314626
8543,CapPass,157.2,-158.50,Trend,0.992,51356.28,51359.28,8543,A-20,Alloy 617,Plate,314626
8544,CapPass,156.57,-158.40,Trend,0.989,51362.28,51365.31,8544,A-20,Alloy 617,Plate,314626
8545,CapPass,157.86,-159.20,Trend,0.991,51368.31,51371.31,8545,A-20,Alloy 617,Plate,314626
8546,CapPass,156.66,-158.30,Trend,0.99,51374.31,51377.31,8546,A-20,Alloy 617,Plate,314626
8547,CapPass,157.6,-159.00,Trend,0.991,51380.31,51383.34,8547,A-20,Alloy 617,Plate,314626
8548,CapPass,156.25,-157.60,Trend,0.992,51386.34,51389.34,8548,A-20,Alloy 617,Plate,314626
8549,CapPass,156.74,-157.50,Trend,0.995,51392.34,51395.37,8549,A-20,Alloy 617,Plate,314626
8550,CapPass,158.3,-157.70,Trend,1.004,51398.34,51401.37,8550,A-20,Alloy 617,Plate,314626
8551,CapPass,159,-156.50,Trend,1.016,51404.37,51407.37,8551,A-20,Alloy 617,Plate,314626
8552,CapPass,157.48,-157.50,Trend,1,51410.37,51413.4,8552,A-20,Alloy 617,Plate,314626
8553,CapPass,157.81,-157.80,Trend,1,51416.37,51419.4,8553,A-20,Alloy 617,Plate,314626
8554,CapPass,158.26,-157.20,Trend,1.007,51422.4,51425.4,8554,A-20,Alloy 617,Plate,314626
8555,CapPass,157.37,-157.50,Trend,0.999,51428.43,51431.43,8555,A-20,Alloy 617,Plate,314626
8556,CapPass,158.12,-157.50,Trend,1.004,51434.43,51437.43,8556,A-20,Alloy 617,Plate,314626
8557,CapPass,157.64,-157.00,Trend,1.004,51440.43,51443.46,8557,A-20,Alloy 617,Plate,314626
8558,CapPass,157.02,-158.20,Trend,0.993,51446.43,51449.46,8558,A-20,Alloy 617,Plate,314626
8559,CapPass,157.72,-158.10,Trend,0.998,51452.46,51455.46,8559,A-20,Alloy 617,Plate,314626
8560,CapPass,158.81,-157.30,Trend,1.01,51458.46,51461.5,8560,A-20,Alloy 617,Plate,314626
8561,CapPass,157.3,-156.00,Trend,1.009,51464.5,51467.5,8561,A-20,Alloy 617,Plate,314626
8562,CapPass,157.93,-157.70,Trend,1.001,51470.5,51473.53,8562,A-20,Alloy 617,Plate,314626
8563,CapPass,158.12,-157.50,Trend,1.004,51476.53,51479.53,8563,A-20,Alloy 617,Plate,314626
8564,CapPass,157.85,-158.50,Trend,0.996,51482.53,51485.56,8564,A-20,Alloy 617,Plate,314626
8565,CapPass,158.29,-155.20,Trend,1.02,51488.53,51491.56,8565,A-20,Alloy 617,Plate,314626
8566,CapPass,157.93,-156.50,Trend,1.009,51494.56,51497.56,8566,A-20,Alloy 617,Plate,314626
8567,CapPass,156.47,-158.10,Trend,0.99,51500.56,51503.59,8567,A-20,Alloy 617,Plate,314626
8568,CapPass,157.66,-157.10,Trend,1.003,51506.59,51509.59,8568,A-20,Alloy 617,Plate,314626
8569,CapPass,156.61,-157.50,Trend,0.994,51512.59,51515.62,8569,A-20,Alloy 617,Plate,314626
8570,CapPass,158.39,-157.00,Trend,1.009,51518.62,51521.62,8570,A-20,Alloy 617,Plate,314626
8571,CapPass,157.7,-157.10,Trend,1.004,51524.62,51527.62,8571,A-20,Alloy 617,Plate,314626
8572,CapPass,157.71,-157.20,Trend,1.003,51530.62,51533.62,8572,A-20,Alloy 617,Plate,314626
8573,CapPass,158.11,-157.30,Trend,1.005,51536.65,51539.65,8573,A-20,Alloy 617,Plate,314626
8574,CapPass,158.47,-156.50,Trend,1.012,51542.65,51545.68,8574,A-20,Alloy 617,Plate,314626
8575,CapPass,156.47,-158.90,Trend,0.984,51548.68,51551.68,8575,A-20,Alloy 617,Plate,314626
8576,CapPass,156.26,-159.00,Trend,0.983,51554.68,51557.71,8576,A-20,Alloy 617,Plate,314626
8577,CapPass,155.8,-158.10,Trend,0.985,51560.71,51563.71,8577,A-20,Alloy 617,Plate,314626
8578,CapPass,157.43,-157.30,Trend,1.001,51566.71,51569.71,8578,A-20,Alloy 617,Plate,314626
8579,CapPass,156.79,-159.50,Trend,0.983,51572.71,51575.75,8579,A-20,Alloy 617,Plate,314626
8580,CapPass,157.1,-156.90,Trend,1.002,51578.75,51581.75,8580,A-20,Alloy 617,Plate,314626
8581,CapPass,157.76,-158.50,Trend,0.996,51584.75,51587.78,8581,A-20,Alloy 617,Plate,314626
8582,CapPass,157.01,-158.50,Trend,0.991,51590.75,51593.78,8582,A-20,Alloy 617,Plate,314626
8583,CapPass,156.06,-158.30,Trend,0.986,51596.75,51599.78,8583,A-20,Alloy 617,Plate,314626
8584,CapPass,156.66,-156.50,Trend,1.001,51602.78,51605.81,8584,A-20,Alloy 617,Plate,314626
8585,CapPass,156.93,-158.10,Trend,0.993,51608.81,51611.81,8585,A-20,Alloy 617,Plate,314626
8586,CapPass,157.9,-157.00,Trend,1.006,51614.81,51617.81,8586,A-20,Alloy 617,Plate,314626
8587,CapPass,157.57,-156.60,Trend,1.006,51620.84,51623.84,8587,A-20,Alloy 617,Plate,314626
8588,CapPass,156.92,-157.60,Trend,0.996,51626.84,51629.84,8588,A-20,Alloy 617,Plate,314626
8589,CapPass,157.64,-158.80,Trend,0.993,51632.84,51635.87,8589,A-20,Alloy 617,Plate,314626
8590,CapPass,155.72,-157.10,Trend,0.991,51638.84,51641.87,8590,A-20,Alloy 617,Plate,314626
8591,CapPass,157.51,-157.50,Trend,1,51644.87,51647.9,8591,A-20,Alloy 617,Plate,314626
8592,CapPass,158,-156.80,Trend,1.007,51650.87,51653.9,8592,A-20,Alloy 617,Plate,314626
8593,CapPass,157.08,-155.50,Trend,1.01,51656.87,51659.9,8593,A-20,Alloy 617,Plate,314626
8594,CapPass,156.52,-157.30,Trend,0.995,51662.9,51665.93,8594,A-20,Alloy 617,Plate,314626
8595,CapPass,157.78,-156.50,Trend,1.008,51668.93,51671.93,8595,A-20,Alloy 617,Plate,314626
8596,CapPass,156.88,-156.50,Trend,1.002,51674.93,51677.96,8596,A-20,Alloy 617,Plate,314626
8597,CapPass,157.5,-158.10,Trend,0.996,51680.93,51683.96,8597,A-20,Alloy 617,Plate,314626
8598,CapPass,156.6,-156.50,Trend,1.001,51686.96,51689.96,8598,A-20,Alloy 617,Plate,314626
8599,CapPass,158.48,-155.00,Trend,1.023,51692.96,51696,8599,A-20,Alloy 617,Plate,314626
8600,CapPass,157.53,-161.80,Trend,0.974,51699,51702,8600,A-20,Alloy 617,Plate,314626
8601,CapPass,154.07,-158.80,Trend,0.97,51705,51708,8601,A-20,Alloy 617,Plate,314626
8602,CapPass,154.82,-157.50,Trend,0.983,51711.03,51714.03,8602,A-20,Alloy 617,Plate,314626
8603,CapPass,155.82,-157.30,Trend,0.991,51717.03,51720.06,8603,A-20,Alloy 617,Plate,314626
8604,CapPass,155.65,-157.60,Trend,0.988,51723.03,51726.06,8604,A-20,Alloy 617,Plate,314626
8605,CapPass,157.11,-156.80,Trend,1.002,51729.06,51732.06,8605,A-20,Alloy 617,Plate,314626
8606,CapPass,158.14,-158.00,Trend,1.001,51735.06,51738.09,8606,A-20,Alloy 617,Plate,314626
8607,CapPass,155.64,-158.90,Trend,0.979,51741.09,51744.09,8607,A-20,Alloy 617,Plate,314626
8608,CapPass,156.66,-156.40,Trend,1.002,51747.09,51750.12,8608,A-20,Alloy 617,Plate,314626
8609,CapPass,156.49,-156.80,Trend,0.998,51753.09,51756.12,8609,A-20,Alloy 617,Plate,314626
8610,CapPass,157.74,-154.30,Trend,1.022,51759.09,51762.12,8610,A-20,Alloy 617,Plate,314626
8611,CapPass,157.26,-156.00,Trend,1.008,51765.12,51768.15,8611,A-20,Alloy 617,Plate,314626
8612,CapPass,157.68,-156.50,Trend,1.007,51771.12,51774.15,8612,A-20,Alloy 617,Plate,314626
8613,CapPass,158.5,-156.60,Trend,1.012,51777.15,51780.15,8613,A-20,Alloy 617,Plate,314626
8614,CapPass,156.74,-157.80,Trend,0.993,51783.15,51786.18,8614,A-20,Alloy 617,Plate,314626
8615,CapPass,155.6,-158.60,Trend,0.981,51789.18,51792.18,8615,A-20,Alloy 617,Plate,314626
8616,CapPass,155.92,-156.90,Trend,0.994,51795.18,51798.21,8616,A-20,Alloy 617,Plate,314626
8617,CapPass,157.52,-156.50,Trend,1.006,51801.21,51804.21,8617,A-20,Alloy 617,Plate,314626
8618,CapPass,156.05,-157.20,Trend,0.993,51807.21,51810.25,8618,A-20,Alloy 617,Plate,314626
8619,CapPass,158.38,-155.40,Trend,1.019,51813.21,51816.25,8619,A-20,Alloy 617,Plate,314626
8620,CapPass,159.44,-156.30,Trend,1.02,51819.25,51822.25,8620,A-20,Alloy 617,Plate,314626
8621,CapPass,157.87,-157.20,Trend,1.005,51825.25,51828.28,8621,A-20,Alloy 617,Plate,314626
8622,CapPass,156.65,-157.00,Trend,0.998,51831.28,51834.28,8622,A-20,Alloy 617,Plate,314626
8623,CapPass,155.17,-157.50,Trend,0.985,51837.28,51840.28,8623,A-20,Alloy 617,Plate,314626
8624,CapPass,156.43,-158.40,Trend,0.988,51843.31,51846.31,8624,A-20,Alloy 617,Plate,314626
8625,CapPass,155.36,-158.30,Trend,0.982,51849.31,51852.31,8625,A-20,Alloy 617,Plate,314626
8626,CapPass,155.96,-156.50,Trend,0.997,51855.31,51858.34,8626,A-20,Alloy 617,Plate,314626
8627,CapPass,156.8,-156.50,Trend,1.002,51861.31,51864.37,8627,A-20,Alloy 617,Plate,314626
8628,CapPass,157.36,-157.40,Trend,1,51867.34,51870.37,8628,A-20,Alloy 617,Plate,314626
8629,CapPass,156.66,-156.90,Trend,0.998,51873.34,51876.37,8629,A-20,Alloy 617,Plate,314626
8630,CapPass,156.29,-157.00,Trend,0.995,51879.37,51882.37,8630,A-20,Alloy 617,Plate,314626
8631,CapPass,158.25,-155.30,Trend,1.019,51885.37,51888.4,8631,A-20,Alloy 617,Plate,314626
8632,CapPass,157.95,-154.50,Trend,1.022,51891.4,51894.4,8632,A-20,Alloy 617,Plate,314626
8633,CapPass,157.71,-156.40,Trend,1.008,51897.4,51900.43,8633,A-20,Alloy 617,Plate,314626
8634,CapPass,156.49,-157.40,Trend,0.994,51903.4,51906.43,8634,A-20,Alloy 617,Plate,314626
8635,CapPass,155.66,-156.60,Trend,0.994,51909.43,51912.46,8635,A-20,Alloy 617,Plate,314626
8636,CapPass,157.23,-156.00,Trend,1.008,51915.43,51918.46,8636,A-20,Alloy 617,Plate,314626
8637,CapPass,156.6,-158.60,Trend,0.987,51921.43,51924.5,8637,A-20,Alloy 617,Plate,314626
8638,CapPass,156.18,-157.10,Trend,0.994,51927.46,51930.5,8638,A-20,Alloy 617,Plate,314626
8639,CapPass,156.62,-157.00,Trend,0.998,51933.5,51936.5,8639,A-20,Alloy 617,Plate,314626
8640,CapPass,157.25,-154.30,Trend,1.019,51939.5,51942.5,8640,A-20,Alloy 617,Plate,314626
8641,CapPass,156.96,-156.20,Trend,1.005,51945.5,51948.53,8641,A-20,Alloy 617,Plate,314626
8642,CapPass,157.01,-155.80,Trend,1.007,51951.53,51954.56,8642,A-20,Alloy 617,Plate,314626
8643,CapPass,156.99,-156.90,Trend,1.001,51957.53,51960.56,8643,A-20,Alloy 617,Plate,314626
8644,CapPass,157.35,-155.90,Trend,1.009,51963.56,51966.56,8644,A-20,Alloy 617,Plate,314626
8645,CapPass,156.56,-155.60,Trend,1.006,51969.56,51972.56,8645,A-20,Alloy 617,Plate,314626
8646,CapPass,156.55,-157.50,Trend,0.994,51975.56,51978.59,8646,A-20,Alloy 617,Plate,314626
8647,CapPass,157.11,-156.30,Trend,1.005,51981.59,51984.59,8647,A-20,Alloy 617,Plate,314626
8648,CapPass,157.41,-155.90,Trend,1.009,51987.59,51990.62,8648,A-20,Alloy 617,Plate,314626
8649,CapPass,155.43,-156.50,Trend,0.993,51993.59,51996.62,8649,A-20,Alloy 617,Plate,314626
8650,CapPass,156.07,-155.80,Trend,1.001,51999.62,52002.62,8650,A-20,Alloy 617,Plate,314626
8651,CapPass,158.47,-156.40,Trend,1.013,52005.62,52008.65,8651,A-20,Alloy 617,Plate,314626
8652,CapPass,155.5,-156.50,Trend,0.994,52011.65,52014.65,8652,A-20,Alloy 617,Plate,314626
8653,CapPass,157.41,-155.90,Trend,1.01,52017.65,52020.68,8653,A-20,Alloy 617,Plate,314626
8654,CapPass,156.56,-156.00,Trend,1.003,52023.65,52026.68,8654,A-20,Alloy 617,Plate,314626
8655,CapPass,156.32,-157.50,Trend,0.993,52029.68,52032.68,8655,A-20,Alloy 617,Plate,314626
8656,CapPass,154.34,-158.50,Trend,0.974,52035.71,52038.71,8656,A-20,Alloy 617,Plate,314626
8657,CapPass,154.91,-157.10,Trend,0.986,52041.71,52044.71,8657,A-20,Alloy 617,Plate,314626
8658,CapPass,156.73,-156.90,Trend,0.999,52047.71,52050.75,8658,A-20,Alloy 617,Plate,314626
8659,CapPass,157.17,-157.20,Trend,1,52053.75,52056.75,8659,A-20,Alloy 617,Plate,314626
8660,CapPass,155.92,-156.40,Trend,0.997,52059.75,52062.78,8660,A-20,Alloy 617,Plate,314626
8661,CapPass,156.16,-157.10,Trend,0.994,52065.75,52068.78,8661,A-20,Alloy 617,Plate,314626
8662,CapPass,154.68,-155.10,Trend,0.997,52071.78,52074.81,8662,A-20,Alloy 617,Plate,314626
8663,CapPass,156.41,-156.40,Trend,1,52077.78,52080.81,8663,A-20,Alloy 617,Plate,314626
8664,CapPass,155.38,-158.30,Trend,0.982,52083.81,52086.81,8664,A-20,Alloy 617,Plate,314626
8665,CapPass,156.16,-157.20,Trend,0.993,52089.81,52092.84,8665,A-20,Alloy 617,Plate,314626
8666,CapPass,156.29,-156.70,Trend,0.997,52095.84,52098.84,8666,A-20,Alloy 617,Plate,314626
8667,CapPass,156.71,-156.80,Trend,0.999,52101.84,52104.87,8667,A-20,Alloy 617,Plate,314626
8668,CapPass,155.91,-156.50,Trend,0.996,52107.87,52110.87,8668,A-20,Alloy 617,Plate,314626
8669,CapPass,157.23,-156.10,Trend,1.007,52113.87,52116.9,8669,A-20,Alloy 617,Plate,314626
8670,CapPass,155.1,-156.00,Trend,0.994,52119.87,52122.9,8670,A-20,Alloy 617,Plate,314626
8671,CapPass,156.81,-156.80,Trend,1,52125.87,52128.9,8671,A-20,Alloy 617,Plate,314626
8672,CapPass,156.06,-155.60,Trend,1.003,52131.9,52134.93,8672,A-20,Alloy 617,Plate,314626
8673,CapPass,156.52,-155.30,Trend,1.008,52137.9,52140.93,8673,A-20,Alloy 617,Plate,314626
8674,CapPass,156.06,-156.40,Trend,0.998,52143.93,52146.93,8674,A-20,Alloy 617,Plate,314626
8675,CapPass,155.3,-156.10,Trend,0.995,52149.93,52152.96,8675,A-20,Alloy 617,Plate,314626
8676,CapPass,155.77,-155.70,Trend,1.001,52155.96,52158.96,8676,A-20,Alloy 617,Plate,314626
8677,CapPass,156.83,-155.70,Trend,1.007,52161.96,52165,8677,A-20,Alloy 617,Plate,314626
8678,CapPass,156.98,-156.50,Trend,1.003,52168,52171,8678,A-20,Alloy 617,Plate,314626
8679,CapPass,156.64,-156.80,Trend,0.999,52174,52177.03,8679,A-20,Alloy 617,Plate,314626
8680,CapPass,154.97,-156.20,Trend,0.992,52180,52183.03,8680,A-20,Alloy 617,Plate,314626
8681,CapPass,154.73,-157.80,Trend,0.981,52186.03,52189.03,8681,A-20,Alloy 617,Plate,314626
8682,CapPass,154.69,-155.90,Trend,0.993,52192.03,52195.03,8682,A-20,Alloy 617,Plate,314626
8683,CapPass,155.91,-156.10,Trend,0.999,52198.06,52201.06,8683,A-20,Alloy 617,Plate,314626
8684,CapPass,156.83,-155.80,Trend,1.007,52204.06,52207.06,8684,A-20,Alloy 617,Plate,314626
8685,CapPass,155.79,-157.00,Trend,0.992,52210.06,52213.09,8685,A-20,Alloy 617,Plate,314626
8686,CapPass,157.37,-156.80,Trend,1.003,52216.09,52219.09,8686,A-20,Alloy 617,Plate,314626
8687,CapPass,155.43,-157.30,Trend,0.988,52222.09,52225.12,8687,A-20,Alloy 617,Plate,314626
8688,CapPass,155.09,-157.00,Trend,0.988,52228.12,52231.12,8688,A-20,Alloy 617,Plate,314626
8689,CapPass,154.54,-156.00,Trend,0.991,52234.12,52237.12,8689,A-20,Alloy 617,Plate,314626
8690,CapPass,155.89,-156.60,Trend,0.995,52240.15,52243.15,8690,A-20,Alloy 617,Plate,314626
8691,CapPass,155.56,-156.70,Trend,0.993,52246.15,52249.15,8691,A-20,Alloy 617,Plate,314626
8692,CapPass,155.08,-156.00,Trend,0.994,52252.15,52255.18,8692,A-20,Alloy 617,Plate,314626
8693,CapPass,156.87,-156.00,Trend,1.005,52258.15,52261.18,8693,A-20,Alloy 617,Plate,314626
8694,CapPass,156.16,-156.20,Trend,1,52264.18,52267.21,8694,A-20,Alloy 617,Plate,314626
8695,CapPass,157.04,-155.10,Trend,1.012,52270.18,52273.21,8695,A-20,Alloy 617,Plate,314626
8696,CapPass,156.41,-155.10,Trend,1.008,52276.18,52279.21,8696,A-20,Alloy 617,Plate,314626
8697,CapPass,156.01,-155.10,Trend,1.006,52282.21,52285.25,8697,A-20,Alloy 617,Plate,314626
8698,CapPass,157.1,-155.50,Trend,1.011,52288.25,52291.25,8698,A-20,Alloy 617,Plate,314626
8699,CapPass,153.62,-157.10,Trend,0.978,52294.25,52297.25,8699,A-20,Alloy 617,Plate,314626
8700,CapPass,154.22,-157.20,Trend,0.981,52300.25,52303.28,8700,A-20,Alloy 617,Plate,314626
8701,CapPass,156.44,-153.60,Trend,1.018,52306.28,52309.28,8701,A-20,Alloy 617,Plate,314626
8702,CapPass,156.74,-155.50,Trend,1.008,52312.28,52315.31,8702,A-20,Alloy 617,Plate,314626
8703,CapPass,155.27,-157.20,Trend,0.987,52318.28,52321.31,8703,A-20,Alloy 617,Plate,314626
8704,CapPass,155.9,-157.60,Trend,0.989,52324.31,52327.34,8704,A-20,Alloy 617,Plate,314626
8705,CapPass,154,-157.70,Trend,0.976,52330.34,52333.34,8705,A-20,Alloy 617,Plate,314626
8706,CapPass,155.25,-156.80,Trend,0.99,52336.34,52339.37,8706,A-20,Alloy 617,Plate,314626
8707,CapPass,155.11,-155.80,Trend,0.995,52342.34,52345.37,8707,A-20,Alloy 617,Plate,314626
8708,CapPass,155.61,-156.00,Trend,0.997,52348.37,52351.4,8708,A-20,Alloy 617,Plate,314626
8709,CapPass,155.7,-156.50,Trend,0.995,52354.37,52357.4,8709,A-20,Alloy 617,Plate,314626
8710,CapPass,157.06,-154.10,Trend,1.019,52360.37,52363.43,8710,A-20,Alloy 617,Plate,314626
8711,CapPass,156.53,-155.60,Trend,1.006,52366.4,52369.4,8711,A-20,Alloy 617,Plate,314626
8712,CapPass,155.91,-156.60,Trend,0.996,52372.4,52375.43,8712,A-20,Alloy 617,Plate,314626
8713,CapPass,153.69,-156.20,Trend,0.984,52378.43,52381.46,8713,A-20,Alloy 617,Plate,314626
8714,CapPass,154.69,-155.30,Trend,0.996,52384.43,52387.46,8714,A-20,Alloy 617,Plate,314626
8715,CapPass,156.37,-156.50,Trend,0.999,52390.46,52393.46,8715,A-20,Alloy 617,Plate,314626
8716,CapPass,155.89,-155.90,Trend,1,52396.46,52399.5,8716,A-20,Alloy 617,Plate,314626
8717,CapPass,154.76,-154.90,Trend,0.999,52402.46,52405.5,8717,A-20,Alloy 617,Plate,314626
8718,CapPass,156.16,-155.60,Trend,1.004,52408.5,52411.53,8718,A-20,Alloy 617,Plate,314626
8719,CapPass,156.18,-156.80,Trend,0.996,52414.5,52417.53,8719,A-20,Alloy 617,Plate,314626
8720,CapPass,156.37,-153.90,Trend,1.016,52420.5,52423.53,8720,A-20,Alloy 617,Plate,314626
8721,CapPass,156.07,-156.20,Trend,0.999,52426.53,52429.56,8721,A-20,Alloy 617,Plate,314626
8722,CapPass,155.97,-155.10,Trend,1.005,52432.56,52435.56,8722,A-20,Alloy 617,Plate,314626
8723,CapPass,155.19,-156.40,Trend,0.992,52438.56,52441.56,8723,A-20,Alloy 617,Plate,314626
8724,CapPass,154.27,-155.10,Trend,0.995,52444.56,52447.59,8724,A-20,Alloy 617,Plate,314626
8725,CapPass,154.92,-156.20,Trend,0.992,52450.56,52453.59,8725,A-20,Alloy 617,Plate,314626
8726,CapPass,154.36,-155.10,Trend,0.995,52456.59,52459.62,8726,A-20,Alloy 617,Plate,314626
8727,CapPass,156.31,-155.10,Trend,1.007,52462.62,52465.62,8727,A-20,Alloy 617,Plate,314626
8728,CapPass,154.46,-155.20,Trend,0.995,52468.59,52471.62,8728,A-20,Alloy 617,Plate,314626
8729,CapPass,155.79,-154.70,Trend,1.007,52474.62,52477.65,8729,A-20,Alloy 617,Plate,314626
8730,CapPass,155.7,-155.40,Trend,1.002,52480.62,52483.65,8730,A-20,Alloy 617,Plate,314626
8731,CapPass,155.87,-156.40,Trend,0.997,52486.65,52489.68,8731,A-20,Alloy 617,Plate,314626
8732,CapPass,154.77,-155.90,Trend,0.993,52492.65,52495.68,8732,A-20,Alloy 617,Plate,314626
8733,CapPass,155.36,-154.00,Trend,1.009,52498.68,52501.68,8733,A-20,Alloy 617,Plate,314626
8734,CapPass,156.09,-156.20,Trend,1,52504.68,52507.71,8734,A-20,Alloy 617,Plate,314626
8735,CapPass,155.64,-155.90,Trend,0.998,52510.68,52513.71,8735,A-20,Alloy 617,Plate,314626
8736,CapPass,155.88,-155.40,Trend,1.003,52516.71,52519.71,8736,A-20,Alloy 617,Plate,314626
8737,CapPass,154.96,-154.80,Trend,1.001,52522.71,52525.75,8737,A-20,Alloy 617,Plate,314626
8738,CapPass,154.9,-155.80,Trend,0.994,52528.75,52531.78,8738,A-20,Alloy 617,Plate,314626
8739,CapPass,154.3,-157.20,Trend,0.981,52534.75,52537.78,8739,A-20,Alloy 617,Plate,314626
8740,CapPass,153.29,-157.60,Trend,0.972,52540.78,52543.78,8740,A-20,Alloy 617,Plate,314626
8741,CapPass,154.55,-156.70,Trend,0.986,52546.78,52549.81,8741,A-20,Alloy 617,Plate,314626
8742,CapPass,155.18,-154.70,Trend,1.003,52552.78,52555.81,8742,A-20,Alloy 617,Plate,314626
8743,CapPass,157.47,-155.00,Trend,1.016,52558.81,52561.84,8743,A-20,Alloy 617,Plate,314626
8744,CapPass,154.93,-156.90,Trend,0.987,52564.81,52567.84,8744,A-20,Alloy 617,Plate,314626
8745,CapPass,154.73,-155.80,Trend,0.993,52570.81,52573.84,8745,A-20,Alloy 617,Plate,314626
8746,CapPass,154.79,-156.00,Trend,0.992,52576.84,52579.87,8746,A-20,Alloy 617,Plate,314626
8747,CapPass,152.39,-157.50,Trend,0.968,52582.87,52585.87,8747,A-20,Alloy 617,Plate,314626
8748,CapPass,153.44,-156.50,Trend,0.98,52588.87,52591.9,8748,A-20,Alloy 617,Plate,314626
8749,CapPass,153.82,-155.30,Trend,0.99,52594.87,52597.9,8749,A-20,Alloy 617,Plate,314626
8750,CapPass,154.98,-155.40,Trend,0.997,52600.9,52603.9,8750,A-20,Alloy 617,Plate,314626
8751,CapPass,154.97,-155.50,Trend,0.997,52606.9,52609.93,8751,A-20,Alloy 617,Plate,314626
8752,CapPass,154.75,-156.10,Trend,0.991,52612.9,52615.93,8752,A-20,Alloy 617,Plate,314626
8753,CapPass,154.24,-157.00,Trend,0.982,52618.93,52621.96,8753,A-20,Alloy 617,Plate,314626
8754,CapPass,155.27,-156.30,Trend,0.994,52624.93,52627.96,8754,A-20,Alloy 617,Plate,314626
8755,CapPass,154.84,-153.80,Trend,1.007,52630.96,52634,8755,A-20,Alloy 617,Plate,314626
8756,CapPass,155.98,-154.00,Trend,1.013,52636.96,52640,8756,A-20,Alloy 617,Plate,314626
8757,CapPass,156.63,-154.90,Trend,1.011,52642.96,52646,8757,A-20,Alloy 617,Plate,314626
8758,CapPass,155.73,-155.80,Trend,1,52649,52652.03,8758,A-20,Alloy 617,Plate,314626
8759,CapPass,155.36,-155.10,Trend,1.001,52655,52658.03,8759,A-20,Alloy 617,Plate,314626
8760,CapPass,157,-156.00,Trend,1.007,52661.03,52664.03,8760,A-20,Alloy 617,Plate,314626
8761,CapPass,154.43,-156.30,Trend,0.988,52667.03,52670.06,8761,A-20,Alloy 617,Plate,314626
8762,CapPass,155.58,-153.60,Trend,1.013,52673.06,52676.06,8762,A-20,Alloy 617,Plate,314626
8763,CapPass,155.63,-155.10,Trend,1.003,52679.06,52682.09,8763,A-20,Alloy 617,Plate,314626
8764,CapPass,155,-155.20,Trend,0.999,52685.06,52688.09,8764,A-20,Alloy 617,Plate,314626
8765,CapPass,155.49,-156.40,Trend,0.994,52691.09,52694.12,8765,A-20,Alloy 617,Plate,314626
8766,CapPass,154.89,-156.10,Trend,0.992,52697.09,52700.12,8766,A-20,Alloy 617,Plate,314626
8767,CapPass,155.21,-154.90,Trend,1.002,52703.12,52706.12,8767,A-20,Alloy 617,Plate,314626
8768,CapPass,155.51,-154.00,Trend,1.01,52709.12,52712.15,8768,A-20,Alloy 617,Plate,314626
8769,CapPass,155.56,-155.70,Trend,0.999,52715.12,52718.15,8769,A-20,Alloy 617,Plate,314626
8770,CapPass,154.76,-153.10,Trend,1.011,52721.15,52724.18,8770,A-20,Alloy 617,Plate,314626
8771,CapPass,155.75,-155.30,Trend,1.003,52727.15,52730.18,8771,A-20,Alloy 617,Plate,314626
8772,CapPass,154.17,-155.40,Trend,0.992,52733.18,52736.18,8772,A-20,Alloy 617,Plate,314626
8773,CapPass,155.08,-154.90,Trend,1.001,52739.18,52742.21,8773,A-20,Alloy 617,Plate,314626
8774,CapPass,155.16,-155.80,Trend,0.996,52745.18,52748.21,8774,A-20,Alloy 617,Plate,314626
8775,CapPass,154.22,-155.60,Trend,0.991,52751.21,52754.25,8775,A-20,Alloy 617,Plate,314626
8776,CapPass,153.65,-155.40,Trend,0.989,52757.21,52760.25,8776,A-20,Alloy 617,Plate,314626
8777,CapPass,154.64,-156.20,Trend,0.99,52763.25,52766.25,8777,A-20,Alloy 617,Plate,314626
8778,CapPass,154.51,-155.80,Trend,0.991,52769.25,52772.28,8778,A-20,Alloy 617,Plate,314626
8779,CapPass,154.46,-156.90,Trend,0.984,52775.25,52778.28,8779,A-20,Alloy 617,Plate,314626
8780,CapPass,155.98,-153.80,Trend,1.014,52781.28,52784.28,8780,A-20,Alloy 617,Plate,314626
8781,CapPass,156.02,-154.90,Trend,1.007,52787.28,52790.31,8781,A-20,Alloy 617,Plate,314626
8782,CapPass,154.81,-154.10,Trend,1.005,52793.31,52796.34,8782,A-20,Alloy 617,Plate,314626
8783,CapPass,154.08,-156.10,Trend,0.987,52799.31,52802.34,8783,A-20,Alloy 617,Plate,314626
8784,CapPass,154.88,-153.20,Trend,1.011,52805.34,52808.34,8784,A-20,Alloy 617,Plate,314626
8785,CapPass,154.61,-152.00,Trend,1.017,52811.34,52814.37,8785,A-20,Alloy 617,Plate,314626
8786,CapPass,156.7,-155.60,Trend,1.007,52817.34,52820.37,8786,A-20,Alloy 617,Plate,314626
8787,CapPass,153.64,-155.60,Trend,0.988,52823.37,52826.4,8787,A-20,Alloy 617,Plate,314626
8788,CapPass,154.74,-155.20,Trend,0.997,52829.37,52832.4,8788,A-20,Alloy 617,Plate,314626
8789,CapPass,153.3,-156.30,Trend,0.981,52835.4,52838.4,8789,A-20,Alloy 617,Plate,314626
8790,CapPass,153.62,-155.40,Trend,0.988,52841.4,52844.43,8790,A-20,Alloy 617,Plate,314626
8791,CapPass,155.51,-157.70,Trend,0.986,52847.4,52850.43,8791,A-20,Alloy 617,Plate,314626
8792,CapPass,154.43,-155.30,Trend,0.994,52853.43,52856.43,8792,A-20,Alloy 617,Plate,314626
8793,CapPass,153.85,-156.40,Trend,0.983,52859.43,52862.46,8793,A-20,Alloy 617,Plate,314626
8794,CapPass,154.7,-154.60,Trend,1.001,52865.46,52868.46,8794,A-20,Alloy 617,Plate,314626
8795,CapPass,154.7,-154.40,Trend,1.002,52871.46,52874.5,8795,A-20,Alloy 617,Plate,314626
8796,CapPass,155.27,-155.80,Trend,0.997,52877.46,52880.5,8796,A-20,Alloy 617,Plate,314626
8797,CapPass,153.23,-156.40,Trend,0.98,52883.5,52886.53,8797,A-20,Alloy 617,Plate,314626
8798,CapPass,154.68,-154.90,Trend,0.999,52889.5,52892.53,8798,A-20,Alloy 617,Plate,314626
8799,CapPass,154.11,-156.20,Trend,0.987,52895.53,52898.53,8799,A-20,Alloy 617,Plate,314626
8800,CapPass,153.88,-157.00,Trend,0.98,52901.53,52904.56,8800,A-20,Alloy 617,Plate,314626
8801,CapPass,152.74,-155.30,Trend,0.983,52907.56,52910.56,8801,A-20,Alloy 617,Plate,314626
8802,CapPass,154.58,-153.30,Trend,1.008,52913.56,52916.59,8802,A-20,Alloy 617,Plate,314626
8803,CapPass,154.22,-154.50,Trend,0.998,52919.56,52922.59,8803,A-20,Alloy 617,Plate,314626
8804,CapPass,153.79,-155.50,Trend,0.989,52925.56,52928.59,8804,A-20,Alloy 617,Plate,314626
8805,CapPass,153.63,-156.10,Trend,0.984,52931.59,52934.59,8805,A-20,Alloy 617,Plate,314626
8806,CapPass,153.97,-154.50,Trend,0.997,52937.62,52940.62,8806,A-20,Alloy 617,Plate,314626
8807,CapPass,154.57,-155.10,Trend,0.997,52943.62,52946.62,8807,A-20,Alloy 617,Plate,314626
8808,CapPass,152.31,-154.50,Trend,0.986,52949.62,52952.65,8808,A-20,Alloy 617,Plate,314626
8809,CapPass,154.74,-155.30,Trend,0.996,52955.65,52958.65,8809,A-20,Alloy 617,Plate,314626
8810,CapPass,154.1,-156.20,Trend,0.987,52961.65,52964.68,8810,A-20,Alloy 617,Plate,314626
8811,CapPass,153.72,-154.60,Trend,0.994,52967.65,52970.68,8811,A-20,Alloy 617,Plate,314626
8812,CapPass,154.63,-154.20,Trend,1.003,52973.68,52976.68,8812,A-20,Alloy 617,Plate,314626
8813,CapPass,154.34,-154.60,Trend,0.998,52979.68,52982.71,8813,A-20,Alloy 617,Plate,314626
8814,CapPass,154.04,-154.80,Trend,0.995,52985.71,52988.75,8814,A-20,Alloy 617,Plate,314626
8815,CapPass,153.92,-154.60,Trend,0.996,52991.71,52994.75,8815,A-20,Alloy 617,Plate,314626
8816,CapPass,154.44,-156.80,Trend,0.985,52997.71,53000.75,8816,A-20,Alloy 617,Plate,314626
8817,CapPass,153.03,-155.80,Trend,0.982,53003.75,53006.78,8817,A-20,Alloy 617,Plate,314626
8818,CapPass,153.96,-155.20,Trend,0.992,53009.75,53012.78,8818,A-20,Alloy 617,Plate,314626
8819,CapPass,153.93,-155.10,Trend,0.992,53015.78,53018.81,8819,A-20,Alloy 617,Plate,314626
8820,CapPass,155.59,-154.10,Trend,1.01,53021.78,53024.81,8820,A-20,Alloy 617,Plate,314626
8821,CapPass,154.43,-154.30,Trend,1.001,53027.81,53030.81,8821,A-20,Alloy 617,Plate,314626
8822,CapPass,153.74,-154.80,Trend,0.993,53033.81,53036.84,8822,A-20,Alloy 617,Plate,314626
8823,CapPass,154.3,-154.10,Trend,1.002,53039.81,53042.84,8823,A-20,Alloy 617,Plate,314626
8824,CapPass,153.25,-155.90,Trend,0.983,53045.81,53048.84,8824,A-20,Alloy 617,Plate,314626
8825,CapPass,153.28,-155.70,Trend,0.985,53051.84,53054.87,8825,A-20,Alloy 617,Plate,314626
8826,CapPass,152.53,-155.10,Trend,0.983,53057.87,53060.87,8826,A-20,Alloy 617,Plate,314626
8827,CapPass,154.42,-154.20,Trend,1.001,53063.87,53066.9,8827,A-20,Alloy 617,Plate,314626
8828,CapPass,154.11,-153.10,Trend,1.007,53069.87,53072.9,8828,A-20,Alloy 617,Plate,314626
8829,CapPass,154.86,-153.10,Trend,1.011,53075.9,53078.9,8829,A-20,Alloy 617,Plate,314626
8830,CapPass,154.1,-153.30,Trend,1.005,53081.9,53084.93,8830,A-20,Alloy 617,Plate,314626
8831,CapPass,152.9,-155.40,Trend,0.984,53087.93,53090.93,8831,A-20,Alloy 617,Plate,314626
8832,CapPass,152.27,-154.80,Trend,0.984,53093.93,53096.96,8832,A-20,Alloy 617,Plate,314626
8833,CapPass,152.73,-155.80,Trend,0.98,53099.93,53102.96,8833,A-20,Alloy 617,Plate,314626
8834,CapPass,153.78,-154.20,Trend,0.998,53105.96,53109,8834,A-20,Alloy 617,Plate,314626
8835,CapPass,154.44,-154.70,Trend,0.998,53111.96,53115,8835,A-20,Alloy 617,Plate,314626
8836,CapPass,153.42,-154.80,Trend,0.991,53117.96,53121,8836,A-20,Alloy 617,Plate,314626
8837,CapPass,152.86,-154.30,Trend,0.99,53124,53127.03,8837,A-20,Alloy 617,Plate,314626
8838,CapPass,154.04,-153.90,Trend,1.001,53130.03,53133.03,8838,A-20,Alloy 617,Plate,314626
8839,CapPass,153.26,-155.30,Trend,0.987,53136.03,53139.06,8839,A-20,Alloy 617,Plate,314626
8840,CapPass,152.99,-155.10,Trend,0.986,53142.03,53145.06,8840,A-20,Alloy 617,Plate,314626
8841,CapPass,154.67,-154.60,Trend,1,53148.03,53151.06,8841,A-20,Alloy 617,Plate,314626
8842,CapPass,152.27,-154.30,Trend,0.987,53154.06,53157.09,8842,A-20,Alloy 617,Plate,314626
8843,CapPass,153.77,-154.20,Trend,0.997,53160.06,53163.09,8843,A-20,Alloy 617,Plate,314626
8844,CapPass,153.73,-153.00,Trend,1.005,53166.09,53169.12,8844,A-20,Alloy 617,Plate,314626
8845,CapPass,152.65,-154.10,Trend,0.99,53172.09,53175.12,8845,A-20,Alloy 617,Plate,314626
8846,CapPass,154.54,-154.80,Trend,0.998,53178.12,53181.15,8846,A-20,Alloy 617,Plate,314626
8847,CapPass,154.97,-154.60,Trend,1.003,53184.12,53187.15,8847,A-20,Alloy 617,Plate,314626
8848,CapPass,153.54,-156.90,Trend,0.979,53190.12,53193.15,8848,A-20,Alloy 617,Plate,314626
8849,CapPass,153.2,-155.20,Trend,0.987,53196.15,53199.18,8849,A-20,Alloy 617,Plate,314626
8850,CapPass,151.43,-155.20,Trend,0.975,53202.15,53205.18,8850,A-20,Alloy 617,Plate,314626
8851,CapPass,151.72,-155.00,Trend,0.979,53208.18,53211.18,8851,A-20,Alloy 617,Plate,314626
8852,CapPass,153.19,-154.20,Trend,0.993,53214.21,53217.21,8852,A-20,Alloy 617,Plate,314626
8853,CapPass,154.84,-152.50,Trend,1.016,53220.18,53223.21,8853,A-20,Alloy 617,Plate,314626
8854,CapPass,153.61,-153.70,Trend,1,53226.21,53229.25,8854,A-20,Alloy 617,Plate,314626
8855,CapPass,153.38,-153.90,Trend,0.997,53232.21,53235.25,8855,A-20,Alloy 617,Plate,314626
8856,CapPass,153.2,-155.50,Trend,0.985,53238.25,53241.28,8856,A-20,Alloy 617,Plate,314626
8857,CapPass,151.93,-154.80,Trend,0.981,53244.25,53247.28,8857,A-20,Alloy 617,Plate,314626
8858,CapPass,153.14,-155.40,Trend,0.986,53250.25,53253.28,8858,A-20,Alloy 617,Plate,314626
8859,CapPass,153.34,-153.10,Trend,1.002,53256.28,53259.31,8859,A-20,Alloy 617,Plate,314626
8860,CapPass,154.18,-153.40,Trend,1.005,53262.31,53265.31,8860,A-20,Alloy 617,Plate,314626
8861,CapPass,152.18,-155.00,Trend,0.982,53268.31,53271.31,8861,A-20,Alloy 617,Plate,314626
8862,CapPass,153.15,-153.70,Trend,0.996,53274.31,53277.34,8862,A-20,Alloy 617,Plate,314626
8863,CapPass,152.43,-154.70,Trend,0.985,53280.34,53283.34,8863,A-20,Alloy 617,Plate,314626
8864,CapPass,152.13,-154.30,Trend,0.986,53286.34,53289.37,8864,A-20,Alloy 617,Plate,314626
8865,CapPass,153.69,-153.70,Trend,1,53292.37,53295.37,8865,A-20,Alloy 617,Plate,314626
8866,CapPass,153.25,-152.90,Trend,1.002,53298.37,53301.37,8866,A-20,Alloy 617,Plate,314626
8867,CapPass,153.51,-153.70,Trend,0.999,53304.37,53307.4,8867,A-20,Alloy 617,Plate,314626
8868,CapPass,153.34,-156.30,Trend,0.981,53310.4,53313.4,8868,A-20,Alloy 617,Plate,314626
8869,CapPass,151.9,-153.70,Trend,0.988,53316.43,53319.43,8869,A-20,Alloy 617,Plate,314626
8870,CapPass,152.86,-153.90,Trend,0.993,53322.43,53325.43,8870,A-20,Alloy 617,Plate,314626
8871,CapPass,152.19,-154.80,Trend,0.983,53328.43,53331.43,8871,A-20,Alloy 617,Plate,314626
8872,CapPass,151.8,-154.60,Trend,0.982,53334.43,53337.46,8872,A-20,Alloy 617,Plate,314626
8873,CapPass,150.66,-155.70,Trend,0.968,53340.46,53343.5,8873,A-20,Alloy 617,Plate,314626
8874,CapPass,152.76,-154.80,Trend,0.987,53346.46,53349.5,8874,A-20,Alloy 617,Plate,314626
8875,CapPass,152.61,-154.80,Trend,0.986,53352.5,53355.5,8875,A-20,Alloy 617,Plate,314626
8876,CapPass,153.63,-153.30,Trend,1.002,53358.5,53361.53,8876,A-20,Alloy 617,Plate,314626
8877,CapPass,154.84,-152.10,Trend,1.018,53364.5,53367.5,8877,A-20,Alloy 617,Plate,314626
8878,CapPass,153.96,-153.90,Trend,1.001,53370.53,53373.56,8878,A-20,Alloy 617,Plate,314626
8879,CapPass,153.23,-154.60,Trend,0.991,53376.53,53379.56,8879,A-20,Alloy 617,Plate,314626
8880,CapPass,153.05,-154.50,Trend,0.991,53382.56,53385.56,8880,A-20,Alloy 617,Plate,314626
8881,CapPass,154.05,-154.10,Trend,1,53388.56,53391.59,8881,A-20,Alloy 617,Plate,314626
8882,CapPass,152.74,-154.70,Trend,0.987,53394.56,53397.59,8882,A-20,Alloy 617,Plate,314626
8883,CapPass,152.87,-154.80,Trend,0.988,53400.59,53403.62,8883,A-20,Alloy 617,Plate,314626
8884,CapPass,152.76,-155.00,Trend,0.986,53406.59,53409.62,8884,A-20,Alloy 617,Plate,314626
8885,CapPass,151.74,-153.40,Trend,0.989,53412.62,53415.62,8885,A-20,Alloy 617,Plate,314626
8886,CapPass,152.69,-155.20,Trend,0.984,53418.62,53421.62,8886,A-20,Alloy 617,Plate,314626
8887,CapPass,153.36,-153.10,Trend,1.002,53424.65,53427.65,8887,A-20,Alloy 617,Plate,314626
8888,CapPass,153.65,-154.40,Trend,0.995,53430.65,53433.65,8888,A-20,Alloy 617,Plate,314626
8889,CapPass,153.78,-152.30,Trend,1.01,53436.65,53439.68,8889,A-20,Alloy 617,Plate,314626
8890,CapPass,153.25,-153.70,Trend,0.997,53442.68,53445.68,8890,A-20,Alloy 617,Plate,314626
8891,CapPass,152.21,-153.10,Trend,0.994,53448.68,53451.71,8891,A-20,Alloy 617,Plate,314626
8892,CapPass,151.52,-154.80,Trend,0.979,53454.68,53457.71,8892,A-20,Alloy 617,Plate,314626
8893,CapPass,152.52,-155.10,Trend,0.983,53460.71,53463.75,8893,A-20,Alloy 617,Plate,314626
8894,CapPass,152.21,-152.80,Trend,0.996,53466.71,53469.75,8894,A-20,Alloy 617,Plate,314626
8895,CapPass,151.92,-152.50,Trend,0.996,53472.75,53475.75,8895,A-20,Alloy 617,Plate,314626
8896,CapPass,154.13,-153.30,Trend,1.005,53478.75,53481.78,8896,A-20,Alloy 617,Plate,314626
8897,CapPass,152.07,-154.40,Trend,0.985,53484.75,53487.78,8897,A-20,Alloy 617,Plate,314626
8898,CapPass,154.19,-153.30,Trend,1.006,53490.78,53493.81,8898,A-20,Alloy 617,Plate,314626
8899,CapPass,151.72,-155.70,Trend,0.975,53496.78,53499.81,8899,A-20,Alloy 617,Plate,314626
8900,CapPass,152.62,-154.10,Trend,0.991,53502.81,53505.81,8900,A-20,Alloy 617,Plate,314626
8901,CapPass,152.25,-154.20,Trend,0.988,53508.81,53511.84,8901,A-20,Alloy 617,Plate,314626
8902,CapPass,151.76,-153.60,Trend,0.988,53514.84,53517.84,8902,A-20,Alloy 617,Plate,314626
8903,CapPass,152.31,-155.50,Trend,0.98,53520.84,53523.87,8903,A-20,Alloy 617,Plate,314626
8904,CapPass,152.91,-152.70,Trend,1.001,53526.84,53529.87,8904,A-20,Alloy 617,Plate,314626
8905,CapPass,153.39,-152.20,Trend,1.008,53532.87,53535.87,8905,A-20,Alloy 617,Plate,314626
8906,CapPass,152.06,-154.00,Trend,0.987,53538.87,53541.9,8906,A-20,Alloy 617,Plate,314626
8907,CapPass,154.3,-153.00,Trend,1.009,53544.87,53547.9,8907,A-20,Alloy 617,Plate,314626
8908,CapPass,151.71,-154.30,Trend,0.983,53550.9,53553.9,8908,A-20,Alloy 617,Plate,314626
8909,CapPass,152.17,-154.10,Trend,0.987,53556.9,53559.93,8909,A-20,Alloy 617,Plate,314626
8910,CapPass,151.5,-154.20,Trend,0.983,53562.93,53565.93,8910,A-20,Alloy 617,Plate,314626
8911,CapPass,150.81,-154.20,Trend,0.978,53568.93,53571.96,8911,A-20,Alloy 617,Plate,314626
8912,CapPass,153.34,-153.70,Trend,0.998,53574.93,53577.96,8912,A-20,Alloy 617,Plate,314626
8913,CapPass,151.46,-153.70,Trend,0.985,53580.96,53583.96,8913,A-20,Alloy 617,Plate,314626
8914,CapPass,152.41,-153.90,Trend,0.99,53586.96,53590,8914,A-20,Alloy 617,Plate,314626
8915,CapPass,151.83,-153.00,Trend,0.992,53593,53596.03,8915,A-20,Alloy 617,Plate,314626
