Repository: js-molina/fatigue-A617

File: data/950C/Strain rate 0.001/0.30% strain/HTM_A20_PeakStress_B3.csv (part 20 of 23)
"Cycle","Data State","Max Stress Mpa","Min Stress Mpa","Qual State","Stress Ratio","Time Max Stress Sec","Time Min Stress Sec","Count","Sample","Alloy","Material_Form","Heat"
7734,"CapPass",169.96,-167.6,"Trend",1.014,46159.87,46162.82,7734,"B-3","Alloy 617","Plate",314626
7735,"CapPass",169.96,-169.1,"Trend",1.005,46165.82,46168.81,7735,"B-3","Alloy 617","Plate",314626
7736,"CapPass",171.70,-164.4,"Trend",1.045,46171.81,46174.78,7736,"B-3","Alloy 617","Plate",314626
7737,"CapPass",171.73,-165.4,"Trend",1.039,46177.78,46180.73,7737,"B-3","Alloy 617","Plate",314626
7738,"CapPass",171.81,-165.9,"Trend",1.036,46183.75,46186.70,7738,"B-3","Alloy 617","Plate",314626
7739,"CapPass",172.24,-166.8,"Trend",1.033,46189.72,46192.68,7739,"B-3","Alloy 617","Plate",314626
7740,"CapPass",169.60,-167.3,"Trend",1.014,46195.70,46198.65,7740,"B-3","Alloy 617","Plate",314626
7741,"CapPass",169.75,-163.8,"Trend",1.036,46201.64,46204.62,7741,"B-3","Alloy 617","Plate",314626
7742,"CapPass",171.50,-162.3,"Trend",1.057,46207.62,46210.56,7742,"B-3","Alloy 617","Plate",314626
7743,"CapPass",170.85,-167.5,"Trend",1.020,46213.61,46216.56,7743,"B-3","Alloy 617","Plate",314626
7744,"CapPass",172.30,-166.0,"Trend",1.038,46219.56,46222.53,7744,"B-3","Alloy 617","Plate",314626
7745,"CapPass",171.88,-165.7,"Trend",1.037,46225.54,46228.50,7745,"B-3","Alloy 617","Plate",314626
7746,"CapPass",170.07,-168.4,"Trend",1.010,46231.50,46234.48,7746,"B-3","Alloy 617","Plate",314626
7747,"CapPass",169.44,-168.5,"Trend",1.006,46237.47,46240.45,7747,"B-3","Alloy 617","Plate",314626
7748,"CapPass",169.61,-166.8,"Trend",1.017,46243.45,46246.42,7748,"B-3","Alloy 617","Plate",314626
7749,"CapPass",169.19,-167.2,"Trend",1.012,46249.42,46252.37,7749,"B-3","Alloy 617","Plate",314626
7750,"CapPass",171.07,-163.3,"Trend",1.048,46255.39,46258.32,7750,"B-3","Alloy 617","Plate",314626
7751,"CapPass",171.17,-165.2,"Trend",1.036,46261.36,46264.32,7751,"B-3","Alloy 617","Plate",314626
7752,"CapPass",170.58,-167.7,"Trend",1.017,46267.32,46270.29,7752,"B-3","Alloy 617","Plate",314626
7753,"CapPass",168.56,-168.6,"Trend",0.999,46273.31,46276.26,7753,"B-3","Alloy 617","Plate",314626
7754,"CapPass",169.85,-166.4,"Trend",1.021,46279.26,46282.23,7754,"B-3","Alloy 617","Plate",314626
7755,"CapPass",171.30,-164.1,"Trend",1.044,46285.20,46288.18,7755,"B-3","Alloy 617","Plate",314626
7756,"CapPass",171.03,-165.9,"Trend",1.031,46291.20,46294.17,7756,"B-3","Alloy 617","Plate",314626
7757,"CapPass",171.47,-165.2,"Trend",1.038,46297.17,46300.15,7757,"B-3","Alloy 617","Plate",314626
7758,"CapPass",170.55,-166.6,"Trend",1.024,46303.15,46306.11,7758,"B-3","Alloy 617","Plate",314626
7759,"CapPass",172.08,-159.9,"Trend",1.077,46309.09,46312.04,7759,"B-3","Alloy 617","Plate",314626
7760,"CapPass",171.69,-163.7,"Trend",1.049,46315.06,46318.01,7760,"B-3","Alloy 617","Plate",314626
7761,"CapPass",170.49,-165.0,"Trend",1.033,46321.06,46324.01,7761,"B-3","Alloy 617","Plate",314626
7762,"CapPass",171.07,-164.5,"Trend",1.040,46327.00,46329.98,7762,"B-3","Alloy 617","Plate",314626
7763,"CapPass",171.91,-165.0,"Trend",1.042,46332.98,46335.95,7763,"B-3","Alloy 617","Plate",314626
7764,"CapPass",170.45,-165.3,"Trend",1.031,46338.97,46341.93,7764,"B-3","Alloy 617","Plate",314626
7765,"CapPass",171.58,-161.5,"Trend",1.062,46344.93,46347.87,7765,"B-3","Alloy 617","Plate",314626
7766,"CapPass",169.14,-166.1,"Trend",1.019,46350.90,46353.86,7766,"B-3","Alloy 617","Plate",314626
7767,"CapPass",169.83,-165.7,"Trend",1.025,46356.87,46359.84,7767,"B-3","Alloy 617","Plate",314626
7768,"CapPass",167.60,-167.7,"Trend",0.999,46362.84,46365.81,7768,"B-3","Alloy 617","Plate",314626
7769,"CapPass",169.12,-167.1,"Trend",1.012,46368.81,46371.78,7769,"B-3","Alloy 617","Plate",314626
7770,"CapPass",170.38,-164.6,"Trend",1.035,46374.78,46377.75,7770,"B-3","Alloy 617","Plate",314626
7771,"CapPass",170.94,-159.9,"Trend",1.069,46380.73,46383.70,7771,"B-3","Alloy 617","Plate",314626
7772,"CapPass",170.92,-167.3,"Trend",1.021,46386.72,46389.68,7772,"B-3","Alloy 617","Plate",314626
7773,"CapPass",168.64,-168.7,"Trend",1.000,46392.70,46395.65,7773,"B-3","Alloy 617","Plate",314626
7774,"CapPass",167.73,-167.7,"Trend",1.000,46398.67,46401.62,7774,"B-3","Alloy 617","Plate",314626
7775,"CapPass",171.40,-165.1,"Trend",1.038,46404.62,46407.61,7775,"B-3","Alloy 617","Plate",314626
7776,"CapPass",171.62,-157.7,"Trend",1.088,46410.56,46413.54,7776,"B-3","Alloy 617","Plate",314626
7777,"CapPass",169.97,-160.5,"Trend",1.059,46416.56,46419.50,7777,"B-3","Alloy 617","Plate",314626
7778,"CapPass",169.57,-164.7,"Trend",1.030,46422.48,46425.50,7778,"B-3","Alloy 617","Plate",314626
7779,"CapPass",169.75,-165.2,"Trend",1.028,46428.51,46431.47,7779,"B-3","Alloy 617","Plate",314626
7780,"CapPass",170.57,-166.2,"Trend",1.026,46434.48,46437.43,7780,"B-3","Alloy 617","Plate",314626
7781,"CapPass",171.69,-164.2,"Trend",1.045,46440.45,46443.40,7781,"B-3","Alloy 617","Plate",314626
7782,"CapPass",171.94,-167.0,"Trend",1.030,46446.40,46449.39,7782,"B-3","Alloy 617","Plate",314626
7783,"CapPass",170.52,-165.6,"Trend",1.030,46452.37,46455.36,7783,"B-3","Alloy 617","Plate",314626
7784,"CapPass",168.57,-168.7,"Trend",0.999,46458.36,46461.32,7784,"B-3","Alloy 617","Plate",314626
7785,"CapPass",169.43,-165.6,"Trend",1.023,46464.32,46467.29,7785,"B-3","Alloy 617","Plate",314626
7786,"CapPass",167.27,-166.3,"Trend",1.006,46470.29,46473.26,7786,"B-3","Alloy 617","Plate",314626
7787,"CapPass",171.66,-156.2,"Trend",1.099,46476.25,46479.23,7787,"B-3","Alloy 617","Plate",314626
7788,"CapPass",170.24,-164.9,"Trend",1.032,46482.20,46485.20,7788,"B-3","Alloy 617","Plate",314626
7789,"CapPass",169.53,-166.9,"Trend",1.016,46488.20,46491.17,7789,"B-3","Alloy 617","Plate",314626
7790,"CapPass",171.77,-166.1,"Trend",1.034,46494.17,46497.14,7790,"B-3","Alloy 617","Plate",314626
7791,"CapPass",171.36,-166.1,"Trend",1.032,46500.14,46503.11,7791,"B-3","Alloy 617","Plate",314626
7792,"CapPass",170.23,-167.2,"Trend",1.018,46506.12,46509.07,7792,"B-3","Alloy 617","Plate",314626
7793,"CapPass",169.26,-165.6,"Trend",1.022,46512.09,46515.04,7793,"B-3","Alloy 617","Plate",314626
7794,"CapPass",171.50,-159.3,"Trend",1.076,46518.01,46521.01,7794,"B-3","Alloy 617","Plate",314626
7795,"CapPass",170.66,-164.4,"Trend",1.038,46524.01,46526.98,7795,"B-3","Alloy 617","Plate",314626
7796,"CapPass",168.43,-167.4,"Trend",1.006,46530.00,46532.97,7796,"B-3","Alloy 617","Plate",314626
7797,"CapPass",170.54,-164.6,"Trend",1.036,46535.97,46538.93,7797,"B-3","Alloy 617","Plate",314626
7798,"CapPass",171.27,-164.9,"Trend",1.039,46541.93,46544.90,7798,"B-3","Alloy 617","Plate",314626
7799,"CapPass",172.35,-165.3,"Trend",1.043,46547.90,46550.86,7799,"B-3","Alloy 617","Plate",314626
7800,"CapPass",171.09,-164.0,"Trend",1.043,46553.89,46556.84,7800,"B-3","Alloy 617","Plate",314626
7801,"CapPass",171.38,-164.7,"Trend",1.041,46559.82,46562.81,7801,"B-3","Alloy 617","Plate",314626
7802,"CapPass",171.04,-166.2,"Trend",1.029,46565.81,46568.79,7802,"B-3","Alloy 617","Plate",314626
7803,"CapPass",170.66,-162.2,"Trend",1.052,46571.78,46574.75,7803,"B-3","Alloy 617","Plate",314626
7804,"CapPass",171.27,-164.2,"Trend",1.043,46577.75,46580.70,7804,"B-3","Alloy 617","Plate",314626
7805,"CapPass",170.38,-161.6,"Trend",1.054,46583.72,46586.67,7805,"B-3","Alloy 617","Plate",314626
7806,"CapPass",169.22,-166.7,"Trend",1.015,46589.70,46592.65,7806,"B-3","Alloy 617","Plate",314626
7807,"CapPass",168.92,-164.7,"Trend",1.025,46595.65,46598.62,7807,"B-3","Alloy 617","Plate",314626
7808,"CapPass",169.12,-165.0,"Trend",1.025,46601.59,46604.59,7808,"B-3","Alloy 617","Plate",314626
7809,"CapPass",168.13,-164.5,"Trend",1.022,46607.61,46610.57,7809,"B-3","Alloy 617","Plate",314626
7810,"CapPass",171.40,-164.0,"Trend",1.045,46613.56,46616.53,7810,"B-3","Alloy 617","Plate",314626
7811,"CapPass",171.34,-166.1,"Trend",1.031,46619.54,46622.51,7811,"B-3","Alloy 617","Plate",314626
7812,"CapPass",171.69,-156.6,"Trend",1.097,46625.50,46628.25,7812,"B-3","Alloy 617","Plate",314626
7813,"CapPass",169.80,-164.8,"Trend",1.030,46631.45,46634.43,7813,"B-3","Alloy 617","Plate",314626
7814,"CapPass",169.25,-168.0,"Trend",1.008,46637.45,46640.42,7814,"B-3","Alloy 617","Plate",314626
7815,"CapPass",168.92,-166.9,"Trend",1.012,46643.42,46646.39,7815,"B-3","Alloy 617","Plate",314626
7816,"CapPass",171.15,-165.5,"Trend",1.034,46649.39,46652.36,7816,"B-3","Alloy 617","Plate",314626
7817,"CapPass",171.04,-161.1,"Trend",1.062,46655.34,46658.29,7817,"B-3","Alloy 617","Plate",314626
7818,"CapPass",170.06,-165.4,"Trend",1.028,46661.32,46664.29,7818,"B-3","Alloy 617","Plate",314626
7819,"CapPass",168.40,-168.2,"Trend",1.001,46667.31,46670.26,7819,"B-3","Alloy 617","Plate",314626
7820,"CapPass",169.22,-165.2,"Trend",1.025,46673.28,46676.23,7820,"B-3","Alloy 617","Plate",314626
7821,"CapPass",164.10,-169.1,"Trend",0.970,46679.25,46682.20,7821,"B-3","Alloy 617","Plate",314626
7822,"CapPass",169.02,-166.4,"Trend",1.016,46685.20,46688.18,7822,"B-3","Alloy 617","Plate",314626
7823,"CapPass",168.65,-167.8,"Trend",1.005,46691.17,46694.15,7823,"B-3","Alloy 617","Plate",314626
7824,"CapPass",170.17,-163.5,"Trend",1.041,46697.14,46700.12,7824,"B-3","Alloy 617","Plate",314626
7825,"CapPass",170.49,-164.9,"Trend",1.034,46703.11,46706.09,7825,"B-3","Alloy 617","Plate",314626
7826,"CapPass",170.58,-165.1,"Trend",1.033,46709.07,46712.06,7826,"B-3","Alloy 617","Plate",314626
7827,"CapPass",169.56,-166.4,"Trend",1.019,46715.04,46718.03,7827,"B-3","Alloy 617","Plate",314626
7828,"CapPass",168.56,-167.3,"Trend",1.007,46721.03,46724.00,7828,"B-3","Alloy 617","Plate",314626
7829,"CapPass",169.99,-165.9,"Trend",1.025,46727.00,46729.98,7829,"B-3","Alloy 617","Plate",314626
7830,"CapPass",170.78,-159.8,"Trend",1.069,46732.97,46735.92,7830,"B-3","Alloy 617","Plate",314626
7831,"CapPass",168.74,-165.8,"Trend",1.017,46738.93,46741.90,7831,"B-3","Alloy 617","Plate",314626
7832,"CapPass",169.70,-165.9,"Trend",1.023,46744.90,46747.87,7832,"B-3","Alloy 617","Plate",314626
7833,"CapPass",171.14,-164.8,"Trend",1.039,46750.87,46753.84,7833,"B-3","Alloy 617","Plate",314626
7834,"CapPass",168.77,-165.1,"Trend",1.022,46756.87,46759.81,7834,"B-3","Alloy 617","Plate",314626
7835,"CapPass",171.44,-162.7,"Trend",1.053,46762.81,46765.79,7835,"B-3","Alloy 617","Plate",314626
7836,"CapPass",168.32,-165.7,"Trend",1.016,46768.78,46771.75,7836,"B-3","Alloy 617","Plate",314626
7837,"CapPass",170.55,-165.0,"Trend",1.034,46774.75,46777.72,7837,"B-3","Alloy 617","Plate",314626
7838,"CapPass",169.86,-165.1,"Trend",1.029,46780.73,46783.68,7838,"B-3","Alloy 617","Plate",314626
7839,"CapPass",171.46,-164.8,"Trend",1.040,46786.70,46789.65,7839,"B-3","Alloy 617","Plate",314626
7840,"CapPass",167.98,-166.7,"Trend",1.008,46792.65,46795.64,7840,"B-3","Alloy 617","Plate",314626
7841,"CapPass",166.71,-168.6,"Trend",0.989,46798.64,46801.61,7841,"B-3","Alloy 617","Plate",314626
7842,"CapPass",169.37,-158.2,"Trend",1.071,46804.59,46807.56,7842,"B-3","Alloy 617","Plate",314626
7843,"CapPass",170.04,-165.2,"Trend",1.029,46810.56,46813.53,7843,"B-3","Alloy 617","Plate",314626
7844,"CapPass",166.12,-165.5,"Trend",1.004,46816.54,46819.51,7844,"B-3","Alloy 617","Plate",314626
7845,"CapPass",167.50,-167.6,"Trend",1.000,46822.51,46825.48,7845,"B-3","Alloy 617","Plate",314626
7846,"CapPass",169.40,-168.0,"Trend",1.008,46828.48,46831.43,7846,"B-3","Alloy 617","Plate",314626
7847,"CapPass",169.13,-165.6,"Trend",1.022,46834.45,46837.42,7847,"B-3","Alloy 617","Plate",314626
7848,"CapPass",167.47,-166.3,"Trend",1.007,46840.43,46843.39,7848,"B-3","Alloy 617","Plate",314626
7849,"CapPass",169.27,-164.7,"Trend",1.028,46846.39,46849.37,7849,"B-3","Alloy 617","Plate",314626
7850,"CapPass",170.81,-157.0,"Trend",1.088,46852.36,46855.12,7850,"B-3","Alloy 617","Plate",314626
7851,"CapPass",169.87,-165.0,"Trend",1.030,46858.31,46861.29,7851,"B-3","Alloy 617","Plate",314626
7852,"CapPass",165.69,-165.2,"Trend",1.003,46864.31,46867.28,7852,"B-3","Alloy 617","Plate",314626
7853,"CapPass",169.76,-165.4,"Trend",1.026,46870.28,46873.23,7853,"B-3","Alloy 617","Plate",314626
7854,"CapPass",168.78,-164.7,"Trend",1.025,46876.25,46879.22,7854,"B-3","Alloy 617","Plate",314626
7855,"CapPass",169.87,-165.4,"Trend",1.027,46882.22,46885.17,7855,"B-3","Alloy 617","Plate",314626
7856,"CapPass",170.08,-165.7,"Trend",1.027,46888.18,46891.15,7856,"B-3","Alloy 617","Plate",314626
7857,"CapPass",170.11,-159.9,"Trend",1.064,46894.15,46897.11,7857,"B-3","Alloy 617","Plate",314626
7858,"CapPass",170.21,-163.3,"Trend",1.043,46900.12,46903.09,7858,"B-3","Alloy 617","Plate",314626
7859,"CapPass",168.38,-165.7,"Trend",1.016,46906.09,46909.04,7859,"B-3","Alloy 617","Plate",314626
7860,"CapPass",168.04,-164.6,"Trend",1.021,46912.06,46915.03,7860,"B-3","Alloy 617","Plate",314626
7861,"CapPass",170.20,-164.3,"Trend",1.036,46918.04,46921.00,7861,"B-3","Alloy 617","Plate",314626
7862,"CapPass",169.98,-165.2,"Trend",1.029,46924.01,46926.97,7862,"B-3","Alloy 617","Plate",314626
7863,"CapPass",169.10,-166.3,"Trend",1.017,46929.98,46932.93,7863,"B-3","Alloy 617","Plate",314626
7864,"CapPass",169.81,-164.6,"Trend",1.032,46935.95,46938.90,7864,"B-3","Alloy 617","Plate",314626
7865,"CapPass",169.13,-167.2,"Trend",1.012,46941.90,46944.89,7865,"B-3","Alloy 617","Plate",314626
7866,"CapPass",170.02,-164.2,"Trend",1.035,46947.86,46950.86,7866,"B-3","Alloy 617","Plate",314626
7867,"CapPass",170.68,-158.9,"Trend",1.074,46953.82,46956.79,7867,"B-3","Alloy 617","Plate",314626
7868,"CapPass",170.00,-162.2,"Trend",1.048,46959.81,46962.78,7868,"B-3","Alloy 617","Plate",314626
7869,"CapPass",169.04,-166.0,"Trend",1.018,46965.79,46968.75,7869,"B-3","Alloy 617","Plate",314626
7870,"CapPass",166.94,-165.7,"Trend",1.008,46971.76,46974.72,7870,"B-3","Alloy 617","Plate",314626
7871,"CapPass",169.68,-166.0,"Trend",1.022,46977.73,46980.68,7871,"B-3","Alloy 617","Plate",314626
7872,"CapPass",168.33,-164.7,"Trend",1.022,46983.68,46986.67,7872,"B-3","Alloy 617","Plate",314626
7873,"CapPass",169.13,-163.8,"Trend",1.033,46989.65,46992.64,7873,"B-3","Alloy 617","Plate",314626
7874,"CapPass",170.75,-159.2,"Trend",1.072,46995.62,46998.57,7874,"B-3","Alloy 617","Plate",314626
7875,"CapPass",169.28,-161.3,"Trend",1.050,47001.61,47004.56,7875,"B-3","Alloy 617","Plate",314626
7876,"CapPass",169.14,-165.1,"Trend",1.024,47007.54,47010.53,7876,"B-3","Alloy 617","Plate",314626
7877,"CapPass",168.56,-165.0,"Trend",1.022,47013.56,47016.51,7877,"B-3","Alloy 617","Plate",314626
7878,"CapPass",168.32,-164.2,"Trend",1.025,47019.51,47022.48,7878,"B-3","Alloy 617","Plate",314626
7879,"CapPass",170.75,-164.6,"Trend",1.038,47025.48,47028.47,7879,"B-3","Alloy 617","Plate",314626
7880,"CapPass",167.30,-166.2,"Trend",1.007,47031.47,47034.43,7880,"B-3","Alloy 617","Plate",314626
7881,"CapPass",170.90,-165.7,"Trend",1.031,47037.42,47040.40,7881,"B-3","Alloy 617","Plate",314626
7882,"CapPass",169.60,-166.0,"Trend",1.022,47043.40,47046.36,7882,"B-3","Alloy 617","Plate",314626
7883,"CapPass",170.49,-159.3,"Trend",1.070,47049.36,47052.32,7883,"B-3","Alloy 617","Plate",314626
7884,"CapPass",169.37,-164.2,"Trend",1.031,47055.34,47058.31,7884,"B-3","Alloy 617","Plate",314626
7885,"CapPass",170.64,-164.4,"Trend",1.038,47061.31,47064.28,7885,"B-3","Alloy 617","Plate",314626
7886,"CapPass",169.81,-165.2,"Trend",1.028,47067.28,47070.25,7886,"B-3","Alloy 617","Plate",314626
7887,"CapPass",168.54,-163.5,"Trend",1.031,47073.25,47076.23,7887,"B-3","Alloy 617","Plate",314626
7888,"CapPass",168.81,-164.9,"Trend",1.024,47079.22,47082.18,7888,"B-3","Alloy 617","Plate",314626
7889,"CapPass",168.79,-164.7,"Trend",1.025,47085.18,47088.15,7889,"B-3","Alloy 617","Plate",314626
7890,"CapPass",167.98,-165.7,"Trend",1.014,47091.15,47094.14,7890,"B-3","Alloy 617","Plate",314626
7891,"CapPass",169.71,-162.4,"Trend",1.045,47097.12,47100.07,7891,"B-3","Alloy 617","Plate",314626
7892,"CapPass",169.90,-163.5,"Trend",1.039,47103.07,47106.06,7892,"B-3","Alloy 617","Plate",314626
7893,"CapPass",168.77,-165.5,"Trend",1.020,47109.06,47112.03,7893,"B-3","Alloy 617","Plate",314626
7894,"CapPass",168.53,-165.6,"Trend",1.018,47115.04,47118.00,7894,"B-3","Alloy 617","Plate",314626
7895,"CapPass",166.74,-168.2,"Trend",0.992,47121.01,47123.98,7895,"B-3","Alloy 617","Plate",314626
7896,"CapPass",169.26,-164.4,"Trend",1.029,47126.98,47129.93,7896,"B-3","Alloy 617","Plate",314626
7897,"CapPass",169.52,-161.8,"Trend",1.048,47132.90,47135.89,7897,"B-3","Alloy 617","Plate",314626
7898,"CapPass",166.80,-166.1,"Trend",1.004,47138.90,47141.87,7898,"B-3","Alloy 617","Plate",314626
7899,"CapPass",165.45,-167.5,"Trend",0.988,47144.89,47147.86,7899,"B-3","Alloy 617","Plate",314626
7900,"CapPass",168.98,-164.5,"Trend",1.027,47150.86,47153.82,7900,"B-3","Alloy 617","Plate",314626
7901,"CapPass",168.85,-162.0,"Trend",1.043,47156.82,47159.78,7901,"B-3","Alloy 617","Plate",314626
7902,"CapPass",169.36,-164.7,"Trend",1.028,47162.79,47165.76,7902,"B-3","Alloy 617","Plate",314626
7903,"CapPass",169.94,-165.4,"Trend",1.028,47168.76,47171.73,7903,"B-3","Alloy 617","Plate",314626
7904,"CapPass",169.76,-163.8,"Trend",1.037,47174.73,47177.70,7904,"B-3","Alloy 617","Plate",314626
7905,"CapPass",169.51,-158.2,"Trend",1.072,47180.70,47183.64,7905,"B-3","Alloy 617","Plate",314626
7906,"CapPass",169.63,-163.9,"Trend",1.035,47186.65,47189.64,7906,"B-3","Alloy 617","Plate",314626
7907,"CapPass",168.98,-167.1,"Trend",1.011,47192.65,47195.59,7907,"B-3","Alloy 617","Plate",314626
7908,"CapPass",168.05,-166.1,"Trend",1.012,47198.61,47201.57,7908,"B-3","Alloy 617","Plate",314626
7909,"CapPass",167.98,-164.3,"Trend",1.023,47204.59,47207.54,7909,"B-3","Alloy 617","Plate",314626
7910,"CapPass",169.03,-164.5,"Trend",1.028,47210.54,47213.51,7910,"B-3","Alloy 617","Plate",314626
7911,"CapPass",169.67,-154.1,"Trend",1.101,47216.50,47219.22,7911,"B-3","Alloy 617","Plate",314626
7912,"CapPass",167.87,-163.1,"Trend",1.030,47222.47,47225.47,7912,"B-3","Alloy 617","Plate",314626
7913,"CapPass",167.62,-164.6,"Trend",1.018,47228.47,47231.43,7913,"B-3","Alloy 617","Plate",314626
7914,"CapPass",169.09,-165.1,"Trend",1.024,47234.43,47237.39,7914,"B-3","Alloy 617","Plate",314626
7915,"CapPass",168.54,-163.0,"Trend",1.034,47240.40,47243.36,7915,"B-3","Alloy 617","Plate",314626
7916,"CapPass",169.79,-163.7,"Trend",1.037,47246.37,47249.34,7916,"B-3","Alloy 617","Plate",314626
7917,"CapPass",169.11,-164.4,"Trend",1.028,47252.36,47255.31,7917,"B-3","Alloy 617","Plate",314626
7918,"CapPass",168.04,-164.9,"Trend",1.019,47258.31,47261.28,7918,"B-3","Alloy 617","Plate",314626
7919,"CapPass",168.67,-163.8,"Trend",1.030,47264.26,47267.25,7919,"B-3","Alloy 617","Plate",314626
7920,"CapPass",168.30,-165.2,"Trend",1.019,47270.25,47273.22,7920,"B-3","Alloy 617","Plate",314626
7921,"CapPass",168.89,-162.9,"Trend",1.037,47276.22,47279.20,7921,"B-3","Alloy 617","Plate",314626
7922,"CapPass",169.83,-155.7,"Trend",1.090,47282.15,47284.98,7922,"B-3","Alloy 617","Plate",314626
7923,"CapPass",169.35,-163.2,"Trend",1.038,47288.14,47291.14,7923,"B-3","Alloy 617","Plate",314626
7924,"CapPass",169.70,-163.7,"Trend",1.037,47294.12,47297.09,7924,"B-3","Alloy 617","Plate",314626
7925,"CapPass",167.83,-164.4,"Trend",1.021,47300.11,47303.06,7925,"B-3","Alloy 617","Plate",314626
7926,"CapPass",164.83,-165.4,"Trend",0.996,47306.09,47309.03,7926,"B-3","Alloy 617","Plate",314626
7927,"CapPass",168.01,-166.1,"Trend",1.012,47312.03,47315.01,7927,"B-3","Alloy 617","Plate",314626
7928,"CapPass",168.61,-164.9,"Trend",1.022,47318.00,47320.98,7928,"B-3","Alloy 617","Plate",314626
7929,"CapPass",168.58,-164.2,"Trend",1.026,47323.98,47326.93,7929,"B-3","Alloy 617","Plate",314626
7930,"CapPass",166.78,-166.2,"Trend",1.003,47329.95,47332.92,7930,"B-3","Alloy 617","Plate",314626
7931,"CapPass",169.06,-158.8,"Trend",1.065,47335.90,47338.86,7931,"B-3","Alloy 617","Plate",314626
7932,"CapPass",168.65,-160.8,"Trend",1.049,47341.87,47344.84,7932,"B-3","Alloy 617","Plate",314626
7933,"CapPass",167.37,-165.0,"Trend",1.014,47347.87,47350.82,7933,"B-3","Alloy 617","Plate",314626
7934,"CapPass",166.10,-165.2,"Trend",1.005,47353.82,47356.79,7934,"B-3","Alloy 617","Plate",314626
7935,"CapPass",168.69,-164.9,"Trend",1.023,47359.79,47362.75,7935,"B-3","Alloy 617","Plate",314626
7936,"CapPass",167.84,-164.9,"Trend",1.018,47365.76,47368.73,7936,"B-3","Alloy 617","Plate",314626
7937,"CapPass",166.78,-165.6,"Trend",1.007,47371.75,47374.70,7937,"B-3","Alloy 617","Plate",314626
7938,"CapPass",166.90,-164.8,"Trend",1.013,47377.72,47380.68,7938,"B-3","Alloy 617","Plate",314626
7939,"CapPass",166.57,-165.7,"Trend",1.005,47383.67,47386.65,7939,"B-3","Alloy 617","Plate",314626
7940,"CapPass",168.89,-158.6,"Trend",1.065,47389.62,47392.62,7940,"B-3","Alloy 617","Plate",314626
7941,"CapPass",168.27,-161.2,"Trend",1.044,47395.61,47398.59,7941,"B-3","Alloy 617","Plate",314626
7942,"CapPass",168.01,-164.0,"Trend",1.024,47401.57,47404.54,7942,"B-3","Alloy 617","Plate",314626
7943,"CapPass",169.61,-165.6,"Trend",1.024,47407.56,47410.51,7943,"B-3","Alloy 617","Plate",314626
7944,"CapPass",166.49,-164.6,"Trend",1.012,47413.53,47416.50,7944,"B-3","Alloy 617","Plate",314626
7945,"CapPass",168.62,-158.7,"Trend",1.063,47419.50,47422.47,7945,"B-3","Alloy 617","Plate",314626
7946,"CapPass",168.01,-161.4,"Trend",1.041,47425.45,47428.39,7946,"B-3","Alloy 617","Plate",314626
7947,"CapPass",169.88,-158.7,"Trend",1.071,47431.36,47434.40,7947,"B-3","Alloy 617","Plate",314626
7948,"CapPass",167.10,-163.5,"Trend",1.022,47437.39,47440.36,7948,"B-3","Alloy 617","Plate",314626
7949,"CapPass",165.46,-163.7,"Trend",1.011,47443.37,47446.34,7949,"B-3","Alloy 617","Plate",314626
7950,"CapPass",169.88,-164.2,"Trend",1.035,47449.34,47452.29,7950,"B-3","Alloy 617","Plate",314626
7951,"CapPass",167.48,-163.8,"Trend",1.022,47455.31,47458.28,7951,"B-3","Alloy 617","Plate",314626
7952,"CapPass",167.05,-163.8,"Trend",1.020,47461.28,47464.25,7952,"B-3","Alloy 617","Plate",314626
7953,"CapPass",167.16,-165.7,"Trend",1.009,47467.25,47470.22,7953,"B-3","Alloy 617","Plate",314626
7954,"CapPass",169.50,-161.1,"Trend",1.052,47473.22,47476.20,7954,"B-3","Alloy 617","Plate",314626
7955,"CapPass",167.03,-165.9,"Trend",1.007,47479.18,47482.17,7955,"B-3","Alloy 617","Plate",314626
7956,"CapPass",164.37,-163.8,"Trend",1.003,47485.17,47488.14,7956,"B-3","Alloy 617","Plate",314626
7957,"CapPass",165.31,-165.7,"Trend",0.997,47491.14,47494.09,7957,"B-3","Alloy 617","Plate",314626
7958,"CapPass",168.34,-166.2,"Trend",1.013,47497.11,47500.07,7958,"B-3","Alloy 617","Plate",314626
7959,"CapPass",167.70,-163.1,"Trend",1.028,47503.06,47506.04,7959,"B-3","Alloy 617","Plate",314626
7960,"CapPass",168.45,-162.4,"Trend",1.037,47509.01,47512.00,7960,"B-3","Alloy 617","Plate",314626
7961,"CapPass",169.35,-155.0,"Trend",1.092,47514.98,47517.79,7961,"B-3","Alloy 617","Plate",314626
7962,"CapPass",168.08,-164.0,"Trend",1.025,47520.97,47523.95,7962,"B-3","Alloy 617","Plate",314626
7963,"CapPass",167.85,-163.8,"Trend",1.025,47526.95,47529.92,7963,"B-3","Alloy 617","Plate",314626
7964,"CapPass",169.35,-162.1,"Trend",1.045,47532.90,47535.89,7964,"B-3","Alloy 617","Plate",314626
7965,"CapPass",167.23,-161.7,"Trend",1.034,47538.90,47541.86,7965,"B-3","Alloy 617","Plate",314626
7966,"CapPass",168.91,-164.2,"Trend",1.029,47544.86,47547.82,7966,"B-3","Alloy 617","Plate",314626
7967,"CapPass",168.87,-163.7,"Trend",1.031,47550.82,47553.79,7967,"B-3","Alloy 617","Plate",314626
7968,"CapPass",168.29,-162.8,"Trend",1.034,47556.79,47559.75,7968,"B-3","Alloy 617","Plate",314626
7969,"CapPass",169.25,-161.9,"Trend",1.046,47562.76,47565.75,7969,"B-3","Alloy 617","Plate",314626
7970,"CapPass",166.81,-163.5,"Trend",1.020,47568.75,47571.72,7970,"B-3","Alloy 617","Plate",314626
7971,"CapPass",168.02,-164.2,"Trend",1.023,47574.72,47577.65,7971,"B-3","Alloy 617","Plate",314626
7972,"CapPass",166.07,-163.6,"Trend",1.015,47580.68,47583.64,7972,"B-3","Alloy 617","Plate",314626
7973,"CapPass",167.54,-164.4,"Trend",1.019,47586.64,47589.61,7973,"B-3","Alloy 617","Plate",314626
7974,"CapPass",168.43,-157.5,"Trend",1.070,47592.61,47595.57,7974,"B-3","Alloy 617","Plate",314626
7975,"CapPass",166.35,-165.0,"Trend",1.008,47598.59,47601.56,7975,"B-3","Alloy 617","Plate",314626
7976,"CapPass",167.84,-161.8,"Trend",1.037,47604.56,47607.51,7976,"B-3","Alloy 617","Plate",314626
7977,"CapPass",166.97,-165.4,"Trend",1.009,47610.53,47613.50,7977,"B-3","Alloy 617","Plate",314626
7978,"CapPass",167.78,-163.3,"Trend",1.028,47616.50,47619.47,7978,"B-3","Alloy 617","Plate",314626
7979,"CapPass",168.06,-164.2,"Trend",1.024,47622.47,47625.43,7979,"B-3","Alloy 617","Plate",314626
7980,"CapPass",168.59,-161.8,"Trend",1.042,47628.43,47631.40,7980,"B-3","Alloy 617","Plate",314626
7981,"CapPass",168.51,-161.3,"Trend",1.044,47634.40,47637.36,7981,"B-3","Alloy 617","Plate",314626
7982,"CapPass",166.87,-161.9,"Trend",1.030,47640.37,47643.32,7982,"B-3","Alloy 617","Plate",314626
7983,"CapPass",166.37,-165.6,"Trend",1.005,47646.34,47649.32,7983,"B-3","Alloy 617","Plate",314626
7984,"CapPass",167.80,-164.4,"Trend",1.021,47652.31,47655.26,7984,"B-3","Alloy 617","Plate",314626
7985,"CapPass",168.14,-162.3,"Trend",1.036,47658.28,47661.25,7985,"B-3","Alloy 617","Plate",314626
7986,"CapPass",168.01,-162.0,"Trend",1.037,47664.26,47667.22,7986,"B-3","Alloy 617","Plate",314626
7987,"CapPass",168.96,-161.9,"Trend",1.044,47670.23,47673.18,7987,"B-3","Alloy 617","Plate",314626
7988,"CapPass",169.12,-154.7,"Trend",1.094,47676.15,47678.93,7988,"B-3","Alloy 617","Plate",314626
7989,"CapPass",167.66,-162.4,"Trend",1.032,47682.14,47685.12,7989,"B-3","Alloy 617","Plate",314626
7990,"CapPass",165.65,-164.9,"Trend",1.005,47688.12,47691.09,7990,"B-3","Alloy 617","Plate",314626
7991,"CapPass",166.36,-162.8,"Trend",1.022,47694.09,47697.07,7991,"B-3","Alloy 617","Plate",314626
7992,"CapPass",168.38,-164.3,"Trend",1.025,47700.06,47703.04,7992,"B-3","Alloy 617","Plate",314626
7993,"CapPass",164.23,-164.5,"Trend",0.998,47706.06,47709.01,7993,"B-3","Alloy 617","Plate",314626
7994,"CapPass",166.69,-162.8,"Trend",1.024,47712.01,47714.98,7994,"B-3","Alloy 617","Plate",314626
7995,"CapPass",167.93,-163.7,"Trend",1.026,47717.97,47720.95,7995,"B-3","Alloy 617","Plate",314626
7996,"CapPass",168.36,-159.5,"Trend",1.055,47723.95,47726.90,7996,"B-3","Alloy 617","Plate",314626
7997,"CapPass",166.50,-163.0,"Trend",1.021,47729.92,47732.89,7997,"B-3","Alloy 617","Plate",314626
7998,"CapPass",167.18,-164.6,"Trend",1.016,47735.90,47738.86,7998,"B-3","Alloy 617","Plate",314626
7999,"CapPass",166.71,-164.8,"Trend",1.011,47741.87,47744.82,7999,"B-3","Alloy 617","Plate",314626
8000,"CapPass",165.23,-164.1,"Trend",1.007,47747.82,47750.79,8000,"B-3","Alloy 617","Plate",314626
8001,"CapPass",164.01,-166.3,"Trend",0.986,47753.81,47756.78,8001,"B-3","Alloy 617","Plate",314626
8002,"CapPass",166.30,-163.1,"Trend",1.019,47759.76,47762.75,8002,"B-3","Alloy 617","Plate",314626
8003,"CapPass",167.29,-159.0,"Trend",1.052,47765.73,47768.70,8003,"B-3","Alloy 617","Plate",314626
8004,"CapPass",166.00,-164.9,"Trend",1.007,47771.72,47774.68,8004,"B-3","Alloy 617","Plate",314626
8005,"CapPass",165.46,-161.3,"Trend",1.026,47777.68,47780.65,8005,"B-3","Alloy 617","Plate",314626
8006,"CapPass",167.03,-162.4,"Trend",1.028,47783.64,47786.62,8006,"B-3","Alloy 617","Plate",314626
8007,"CapPass",167.93,-156.0,"Trend",1.077,47789.61,47792.37,8007,"B-3","Alloy 617","Plate",314626
8008,"CapPass",166.29,-164.1,"Trend",1.013,47795.57,47798.56,8008,"B-3","Alloy 617","Plate",314626
8009,"CapPass",167.74,-161.4,"Trend",1.039,47801.53,47804.53,8009,"B-3","Alloy 617","Plate",314626
8010,"CapPass",167.13,-163.4,"Trend",1.023,47807.53,47810.50,8010,"B-3","Alloy 617","Plate",314626
8011,"CapPass",166.83,-163.8,"Trend",1.018,47813.50,47816.47,8011,"B-3","Alloy 617","Plate",314626
8012,"CapPass",165.25,-164.6,"Trend",1.004,47819.48,47822.43,8012,"B-3","Alloy 617","Plate",314626
8013,"CapPass",166.93,-163.9,"Trend",1.019,47825.43,47828.40,8013,"B-3","Alloy 617","Plate",314626
8014,"CapPass",167.65,-162.0,"Trend",1.035,47831.40,47834.37,8014,"B-3","Alloy 617","Plate",314626
8015,"CapPass",168.46,-162.1,"Trend",1.039,47837.37,47840.36,8015,"B-3","Alloy 617","Plate",314626
8016,"CapPass",167.67,-163.7,"Trend",1.024,47843.34,47846.31,8016,"B-3","Alloy 617","Plate",314626
8017,"CapPass",168.17,-156.6,"Trend",1.074,47849.29,47852.28,8017,"B-3","Alloy 617","Plate",314626
8018,"CapPass",166.94,-163.9,"Trend",1.019,47855.28,47858.26,8018,"B-3","Alloy 617","Plate",314626
8019,"CapPass",166.62,-163.2,"Trend",1.021,47861.25,47864.23,8019,"B-3","Alloy 617","Plate",314626
8020,"CapPass",167.13,-160.4,"Trend",1.042,47867.23,47870.18,8020,"B-3","Alloy 617","Plate",314626
8021,"CapPass",167.85,-160.4,"Trend",1.046,47873.20,47876.15,8021,"B-3","Alloy 617","Plate",314626
8022,"CapPass",167.68,-158.8,"Trend",1.056,47879.15,47882.14,8022,"B-3","Alloy 617","Plate",314626
8023,"CapPass",164.02,-163.2,"Trend",1.005,47885.14,47888.11,8023,"B-3","Alloy 617","Plate",314626
8024,"CapPass",165.45,-163.3,"Trend",1.013,47891.11,47894.07,8024,"B-3","Alloy 617","Plate",314626
8025,"CapPass",167.61,-161.2,"Trend",1.040,47897.06,47900.04,8025,"B-3","Alloy 617","Plate",314626
8026,"CapPass",165.22,-163.2,"Trend",1.012,47903.04,47906.01,8026,"B-3","Alloy 617","Plate",314626
8027,"CapPass",167.96,-160.7,"Trend",1.045,47909.01,47911.97,8027,"B-3","Alloy 617","Plate",314626
8028,"CapPass",167.33,-163.2,"Trend",1.025,47914.97,47917.95,8028,"B-3","Alloy 617","Plate",314626
8029,"CapPass",165.27,-163.5,"Trend",1.011,47920.95,47923.92,8029,"B-3","Alloy 617","Plate",314626
8030,"CapPass",165.23,-163.3,"Trend",1.012,47926.92,47929.90,8030,"B-3","Alloy 617","Plate",314626
8031,"CapPass",165.97,-162.5,"Trend",1.021,47932.89,47935.87,8031,"B-3","Alloy 617","Plate",314626
8032,"CapPass",166.43,-165.1,"Trend",1.008,47938.87,47941.82,8032,"B-3","Alloy 617","Plate",314626
8033,"CapPass",164.76,-166.5,"Trend",0.990,47944.82,47947.81,8033,"B-3","Alloy 617","Plate",314626
8034,"CapPass",165.16,-165.1,"Trend",1.001,47950.79,47953.78,8034,"B-3","Alloy 617","Plate",314626
8035,"CapPass",166.67,-163.6,"Trend",1.019,47956.76,47959.75,8035,"B-3","Alloy 617","Plate",314626
8036,"CapPass",163.77,-166.2,"Trend",0.985,47962.73,47965.72,8036,"B-3","Alloy 617","Plate",314626
8037,"CapPass",166.80,-161.2,"Trend",1.034,47968.70,47971.68,8037,"B-3","Alloy 617","Plate",314626
8038,"CapPass",163.78,-164.2,"Trend",0.998,47974.68,47977.65,8038,"B-3","Alloy 617","Plate",314626
8039,"CapPass",166.15,-161.7,"Trend",1.028,47980.65,47983.62,8039,"B-3","Alloy 617","Plate",314626
8040,"CapPass",165.52,-163.4,"Trend",1.013,47986.62,47989.59,8040,"B-3","Alloy 617","Plate",314626
8041,"CapPass",167.36,-158.9,"Trend",1.054,47992.59,47995.54,8041,"B-3","Alloy 617","Plate",314626
8042,"CapPass",166.84,-161.4,"Trend",1.034,47998.54,48001.53,8042,"B-3","Alloy 617","Plate",314626
8043,"CapPass",165.80,-163.1,"Trend",1.016,48004.53,48007.50,8043,"B-3","Alloy 617","Plate",314626
8044,"CapPass",163.32,-165.2,"Trend",0.989,48010.50,48013.48,8044,"B-3","Alloy 617","Plate",314626
8045,"CapPass",165.42,-162.1,"Trend",1.020,48016.47,48019.43,8045,"B-3","Alloy 617","Plate",314626
8046,"CapPass",166.20,-163.8,"Trend",1.015,48022.43,48025.40,8046,"B-3","Alloy 617","Plate",314626
8047,"CapPass",165.37,-162.2,"Trend",1.019,48028.40,48031.39,8047,"B-3","Alloy 617","Plate",314626
8048,"CapPass",167.07,-157.7,"Trend",1.060,48034.36,48037.36,8048,"B-3","Alloy 617","Plate",314626
8049,"CapPass",165.02,-162.8,"Trend",1.014,48040.36,48043.31,8049,"B-3","Alloy 617","Plate",314626
8050,"CapPass",167.60,-157.8,"Trend",1.062,48046.32,48049.26,8050,"B-3","Alloy 617","Plate",314626
8051,"CapPass",167.55,-160.4,"Trend",1.044,48052.26,48055.26,8051,"B-3","Alloy 617","Plate",314626
8052,"CapPass",168.63,-157.9,"Trend",1.068,48058.25,48061.22,8052,"B-3","Alloy 617","Plate",314626
8053,"CapPass",164.48,-163.5,"Trend",1.006,48064.23,48067.20,8053,"B-3","Alloy 617","Plate",314626
8054,"CapPass",164.09,-162.5,"Trend",1.010,48070.18,48073.17,8054,"B-3","Alloy 617","Plate",314626
8055,"CapPass",165.08,-163.0,"Trend",1.012,48076.17,48079.15,8055,"B-3","Alloy 617","Plate",314626
8056,"CapPass",167.63,-158.6,"Trend",1.057,48082.12,48085.09,8056,"B-3","Alloy 617","Plate",314626
8057,"CapPass",166.15,-163.2,"Trend",1.018,48088.09,48091.07,8057,"B-3","Alloy 617","Plate",314626
8058,"CapPass",160.97,-163.2,"Trend",0.986,48094.07,48097.04,8058,"B-3","Alloy 617","Plate",314626
8059,"CapPass",162.55,-164.1,"Trend",0.991,48100.04,48103.01,8059,"B-3","Alloy 617","Plate",314626
8060,"CapPass",166.71,-165.2,"Trend",1.009,48106.01,48108.98,8060,"B-3","Alloy 617","Plate",314626
8061,"CapPass",165.35,-161.1,"Trend",1.027,48111.98,48114.95,8061,"B-3","Alloy 617","Plate",314626
8062,"CapPass",165.45,-163.2,"Trend",1.014,48117.97,48120.92,8062,"B-3","Alloy 617","Plate",314626
8063,"CapPass",165.12,-162.4,"Trend",1.017,48123.93,48126.90,8063,"B-3","Alloy 617","Plate",314626
8064,"CapPass",167.05,-160.2,"Trend",1.043,48129.90,48132.86,8064,"B-3","Alloy 617","Plate",314626
8065,"CapPass",164.06,-162.4,"Trend",1.010,48135.87,48138.84,8065,"B-3","Alloy 617","Plate",314626
8066,"CapPass",165.49,-163.5,"Trend",1.012,48141.84,48144.81,8066,"B-3","Alloy 617","Plate",314626
8067,"CapPass",165.20,-164.6,"Trend",1.004,48147.81,48150.78,8067,"B-3","Alloy 617","Plate",314626
8068,"CapPass",166.27,-162.1,"Trend",1.026,48153.78,48156.75,8068,"B-3","Alloy 617","Plate",314626
8069,"CapPass",164.18,-165.8,"Trend",0.990,48159.75,48162.72,8069,"B-3","Alloy 617","Plate",314626
8070,"CapPass",163.09,-163.3,"Trend",0.999,48165.73,48168.68,8070,"B-3","Alloy 617","Plate",314626
8071,"CapPass",165.41,-161.6,"Trend",1.024,48171.68,48174.65,8071,"B-3","Alloy 617","Plate",314626
8072,"CapPass",166.35,-161.0,"Trend",1.033,48177.64,48180.62,8072,"B-3","Alloy 617","Plate",314626
8073,"CapPass",165.11,-161.6,"Trend",1.022,48183.62,48186.61,8073,"B-3","Alloy 617","Plate",314626
8074,"CapPass",166.89,-159.2,"Trend",1.048,48189.59,48192.54,8074,"B-3","Alloy 617","Plate",314626
8075,"CapPass",167.82,-157.3,"Trend",1.067,48195.54,48198.50,8075,"B-3","Alloy 617","Plate",314626
8076,"CapPass",165.30,-162.2,"Trend",1.019,48201.53,48204.50,8076,"B-3","Alloy 617","Plate",314626
8077,"CapPass",166.33,-161.7,"Trend",1.029,48207.51,48210.48,8077,"B-3","Alloy 617","Plate",314626
8078,"CapPass",164.49,-164.5,"Trend",1.000,48213.48,48216.45,8078,"B-3","Alloy 617","Plate",314626
8079,"CapPass",166.10,-161.0,"Trend",1.032,48219.43,48222.42,8079,"B-3","Alloy 617","Plate",314626
8080,"CapPass",165.70,-162.0,"Trend",1.023,48225.42,48228.39,8080,"B-3","Alloy 617","Plate",314626
8081,"CapPass",165.53,-160.1,"Trend",1.034,48231.37,48234.36,8081,"B-3","Alloy 617","Plate",314626
8082,"CapPass",167.36,-151.8,"Trend",1.103,48237.29,48240.32,8082,"B-3","Alloy 617","Plate",314626
8083,"CapPass",164.54,-163.3,"Trend",1.007,48243.31,48246.28,8083,"B-3","Alloy 617","Plate",314626
8084,"CapPass",162.69,-164.5,"Trend",0.989,48249.29,48252.26,8084,"B-3","Alloy 617","Plate",314626
8085,"CapPass",165.09,-163.9,"Trend",1.007,48255.26,48258.23,8085,"B-3","Alloy 617","Plate",314626
8086,"CapPass",164.72,-162.1,"Trend",1.016,48261.23,48264.20,8086,"B-3","Alloy 617","Plate",314626
8087,"CapPass",163.40,-161.9,"Trend",1.009,48267.22,48270.17,8087,"B-3","Alloy 617","Plate",314626
8088,"CapPass",165.58,-158.6,"Trend",1.044,48273.18,48276.14,8088,"B-3","Alloy 617","Plate",314626
8089,"CapPass",165.40,-162.3,"Trend",1.019,48279.15,48282.11,8089,"B-3","Alloy 617","Plate",314626
8090,"CapPass",162.67,-163.2,"Trend",0.997,48285.12,48288.07,8090,"B-3","Alloy 617","Plate",314626
8091,"CapPass",165.02,-164.3,"Trend",1.004,48291.09,48294.04,8091,"B-3","Alloy 617","Plate",314626
8092,"CapPass",162.59,-164.2,"Trend",0.990,48297.04,48300.03,8092,"B-3","Alloy 617","Plate",314626
8093,"CapPass",165.59,-161.5,"Trend",1.026,48303.01,48306.00,8093,"B-3","Alloy 617","Plate",314626
8094,"CapPass",166.46,-156.1,"Trend",1.067,48308.98,48311.93,8094,"B-3","Alloy 617","Plate",314626
8095,"CapPass",165.25,-161.1,"Trend",1.026,48314.95,48317.93,8095,"B-3","Alloy 617","Plate",314626
8096,"CapPass",164.76,-162.3,"Trend",1.015,48320.92,48323.89,8096,"B-3","Alloy 617","Plate",314626
8097,"CapPass",166.31,-159.7,"Trend",1.041,48326.89,48329.87,8097,"B-3","Alloy 617","Plate",314626
8098,"CapPass",166.43,-159.6,"Trend",1.043,48332.86,48335.82,8098,"B-3","Alloy 617","Plate",314626
8099,"CapPass",166.50,-161.0,"Trend",1.034,48338.84,48341.81,8099,"B-3","Alloy 617","Plate",314626
8100,"CapPass",167.14,-162.0,"Trend",1.032,48344.79,48347.78,8100,"B-3","Alloy 617","Plate",314626
8101,"CapPass",165.30,-161.9,"Trend",1.021,48350.76,48353.75,8101,"B-3","Alloy 617","Plate",314626
8102,"CapPass",164.30,-161.4,"Trend",1.018,48356.75,48359.72,8102,"B-3","Alloy 617","Plate",314626
8103,"CapPass",165.55,-161.7,"Trend",1.024,48362.72,48365.68,8103,"B-3","Alloy 617","Plate",314626
8104,"CapPass",166.38,-158.7,"Trend",1.048,48368.67,48371.65,8104,"B-3","Alloy 617","Plate",314626
8105,"CapPass",166.32,-158.6,"Trend",1.049,48374.65,48377.62,8105,"B-3","Alloy 617","Plate",314626
8106,"CapPass",165.41,-160.1,"Trend",1.033,48380.62,48383.59,8106,"B-3","Alloy 617","Plate",314626
8107,"CapPass",164.54,-162.6,"Trend",1.012,48386.59,48389.56,8107,"B-3","Alloy 617","Plate",314626
8108,"CapPass",165.27,-161.9,"Trend",1.021,48392.57,48395.54,8108,"B-3","Alloy 617","Plate",314626
8109,"CapPass",164.05,-163.3,"Trend",1.005,48398.53,48401.51,8109,"B-3","Alloy 617","Plate",314626
8110,"CapPass",164.52,-162.0,"Trend",1.016,48404.51,48407.48,8110,"B-3","Alloy 617","Plate",314626
8111,"CapPass",165.64,-157.7,"Trend",1.050,48410.47,48413.45,8111,"B-3","Alloy 617","Plate",314626
8112,"CapPass",165.53,-161.5,"Trend",1.025,48416.43,48419.40,8112,"B-3","Alloy 617","Plate",314626
8113,"CapPass",165.49,-161.3,"Trend",1.026,48422.42,48425.39,8113,"B-3","Alloy 617","Plate",314626
8114,"CapPass",165.33,-161.7,"Trend",1.023,48428.39,48431.37,8114,"B-3","Alloy 617","Plate",314626
8115,"CapPass",165.03,-160.6,"Trend",1.028,48434.36,48437.31,8115,"B-3","Alloy 617","Plate",314626
8116,"CapPass",165.58,-156.0,"Trend",1.062,48440.32,48443.28,8116,"B-3","Alloy 617","Plate",314626
8117,"CapPass",165.34,-158.4,"Trend",1.044,48446.29,48449.26,8117,"B-3","Alloy 617","Plate",314626
8118,"CapPass",164.67,-161.3,"Trend",1.021,48452.25,48455.23,8118,"B-3","Alloy 617","Plate",314626
8119,"CapPass",164.02,-161.7,"Trend",1.015,48458.23,48461.22,8119,"B-3","Alloy 617","Plate",314626
8120,"CapPass",163.68,-161.8,"Trend",1.012,48464.20,48467.17,8120,"B-3","Alloy 617","Plate",314626
8121,"CapPass",165.38,-160.6,"Trend",1.030,48470.18,48473.15,8121,"B-3","Alloy 617","Plate",314626
8122,"CapPass",165.79,-160.6,"Trend",1.032,48476.14,48479.12,8122,"B-3","Alloy 617","Plate",314626
8123,"CapPass",165.25,-159.2,"Trend",1.038,48482.11,48485.06,8123,"B-3","Alloy 617","Plate",314626
8124,"CapPass",165.20,-160.0,"Trend",1.033,48488.07,48491.03,8124,"B-3","Alloy 617","Plate",314626
8125,"CapPass",162.95,-160.6,"Trend",1.014,48494.06,48497.03,8125,"B-3","Alloy 617","Plate",314626
8126,"CapPass",165.38,-160.2,"Trend",1.032,48500.01,48502.98,8126,"B-3","Alloy 617","Plate",314626
8127,"CapPass",161.55,-162.1,"Trend",0.996,48506.00,48508.97,8127,"B-3","Alloy 617","Plate",314626
8128,"CapPass",163.79,-161.9,"Trend",1.011,48511.97,48514.93,8128,"B-3","Alloy 617","Plate",314626
8129,"CapPass",163.55,-161.3,"Trend",1.014,48517.93,48520.90,8129,"B-3","Alloy 617","Plate",314626
8130,"CapPass",164.95,-161.2,"Trend",1.023,48523.89,48526.87,8130,"B-3","Alloy 617","Plate",314626
8131,"CapPass",164.21,-160.7,"Trend",1.022,48529.86,48532.86,8131,"B-3","Alloy 617","Plate",314626
8132,"CapPass",164.98,-160.9,"Trend",1.025,48535.84,48538.81,8132,"B-3","Alloy 617","Plate",314626
8133,"CapPass",162.88,-161.4,"Trend",1.009,48541.82,48544.78,8133,"B-3","Alloy 617","Plate",314626
8134,"CapPass",165.15,-156.8,"Trend",1.053,48547.78,48550.75,8134,"B-3","Alloy 617","Plate",314626
8135,"CapPass",163.58,-161.2,"Trend",1.015,48553.73,48556.72,8135,"B-3","Alloy 617","Plate",314626
8136,"CapPass",164.48,-164.5,"Trend",1.000,48559.72,48562.70,8136,"B-3","Alloy 617","Plate",314626
8137,"CapPass",160.38,-162.1,"Trend",0.989,48565.68,48568.67,8137,"B-3","Alloy 617","Plate",314626
