Repository: js-molina/fatigue-A617

File: data/950C/Strain rate 0.001/0.30% strain/HTM_A20_PeakStress_31516.csv (part 21 of 21)
"Cycle","Data State","Max Stress Mpa","Min Stress Mpa","Qual State","Stress Ratio","Time Max Stress Sec","Time Min Stress Sec","Count","Sample","Alloy","Material_Form","Heat"
7896,"CapPass",140.96,-141.4,"Trend",0.997,47439.49,47442.51,7896,"315-16","Alloy 617","Plate",314626
7897,"CapPass",145.59,-139.8,"Trend",1.041,47445.48,47448.52,7897,"315-16","Alloy 617","Plate",314626
7898,"CapPass",143.53,-136.1,"Trend",1.054,47451.51,47454.52,7898,"315-16","Alloy 617","Plate",314626
7899,"CapPass",145.07,-137.1,"Trend",1.058,47457.51,47460.53,7899,"315-16","Alloy 617","Plate",314626
7900,"CapPass",139.45,-139.2,"Trend",1.002,47463.52,47466.54,7900,"315-16","Alloy 617","Plate",314626
7901,"CapPass",142.12,-138.8,"Trend",1.024,47469.53,47472.56,7901,"315-16","Alloy 617","Plate",314626
7902,"CapPass",134.59,-148.8,"Trend",0.905,47475.55,47478.56,7902,"315-16","Alloy 617","Plate",314626
7903,"CapPass",141.09,-140.1,"Trend",1.007,47481.55,47484.58,7903,"315-16","Alloy 617","Plate",314626
7904,"CapPass",143.49,-141.1,"Trend",1.017,47487.56,47490.58,7904,"315-16","Alloy 617","Plate",314626
7905,"CapPass",137.58,-151.3,"Trend",0.909,47493.57,47496.61,7905,"315-16","Alloy 617","Plate",314626
7906,"CapPass",138.76,-147.1,"Trend",0.943,47499.59,47502.61,7906,"315-16","Alloy 617","Plate",314626
7907,"CapPass",140.05,-143.9,"Trend",0.973,47505.59,47508.62,7907,"315-16","Alloy 617","Plate",314626
7908,"CapPass",138.18,-146.7,"Trend",0.942,47511.60,47514.63,7908,"315-16","Alloy 617","Plate",314626
7909,"CapPass",138.49,-145.6,"Trend",0.951,47517.61,47520.63,7909,"315-16","Alloy 617","Plate",314626
7910,"CapPass",136.86,-153.2,"Trend",0.893,47523.62,47526.64,7910,"315-16","Alloy 617","Plate",314626
7911,"CapPass",135.87,-141.0,"Trend",0.964,47529.63,47532.65,7911,"315-16","Alloy 617","Plate",314626
7912,"CapPass",144.52,-140.7,"Trend",1.028,47535.63,47538.65,7912,"315-16","Alloy 617","Plate",314626
7913,"CapPass",143.63,-141.3,"Trend",1.016,47541.63,47544.66,7913,"315-16","Alloy 617","Plate",314626
7914,"CapPass",139.85,-137.4,"Trend",1.018,47547.66,47550.67,7914,"315-16","Alloy 617","Plate",314626
7915,"CapPass",142.88,-143.7,"Trend",0.994,47553.66,47556.68,7915,"315-16","Alloy 617","Plate",314626
7916,"CapPass",133.98,-145.4,"Trend",0.922,47559.67,47562.70,7916,"315-16","Alloy 617","Plate",314626
7917,"CapPass",140.84,-144.3,"Trend",0.976,47565.68,47568.70,7917,"315-16","Alloy 617","Plate",314626
7918,"CapPass",138.24,-150.7,"Trend",0.917,47571.69,47574.71,7918,"315-16","Alloy 617","Plate",314626
7919,"CapPass",138.88,-144.6,"Trend",0.961,47577.70,47580.73,7919,"315-16","Alloy 617","Plate",314626
7920,"CapPass",135.85,-144.5,"Trend",0.940,47583.71,47586.73,7920,"315-16","Alloy 617","Plate",314626
7921,"CapPass",141.01,-146.7,"Trend",0.961,47589.71,47592.75,7921,"315-16","Alloy 617","Plate",314626
7922,"CapPass",135.19,-150.7,"Trend",0.897,47595.73,47598.74,7922,"315-16","Alloy 617","Plate",314626
7923,"CapPass",138.59,-155.7,"Trend",0.890,47601.73,47604.75,7923,"315-16","Alloy 617","Plate",314626
7924,"CapPass",134.14,-151.9,"Trend",0.883,47607.74,47610.76,7924,"315-16","Alloy 617","Plate",314626
7925,"CapPass",138.77,-148.0,"Trend",0.937,47613.77,47616.78,7925,"315-16","Alloy 617","Plate",314626
7926,"CapPass",139.41,-140.2,"Trend",0.994,47619.76,47622.78,7926,"315-16","Alloy 617","Plate",314626
7927,"CapPass",142.06,-138.5,"Trend",1.026,47625.77,47628.79,7927,"315-16","Alloy 617","Plate",314626
7928,"CapPass",136.39,-145.2,"Trend",0.939,47631.78,47634.79,7928,"315-16","Alloy 617","Plate",314626
7929,"CapPass",141.44,-134.3,"Trend",1.053,47637.78,47640.81,7929,"315-16","Alloy 617","Plate",314626
7930,"CapPass",143.31,-140.3,"Trend",1.021,47643.79,47646.81,7930,"315-16","Alloy 617","Plate",314626
7931,"CapPass",140.48,-150.2,"Trend",0.935,47649.80,47652.83,7931,"315-16","Alloy 617","Plate",314626
7932,"CapPass",138.97,-145.2,"Trend",0.957,47655.81,47658.84,7932,"315-16","Alloy 617","Plate",314626
7933,"CapPass",135.50,-149.4,"Trend",0.907,47661.82,47664.85,7933,"315-16","Alloy 617","Plate",314626
7934,"CapPass",133.62,-146.4,"Trend",0.913,47667.83,47670.86,7934,"315-16","Alloy 617","Plate",314626
7935,"CapPass",141.49,-138.3,"Trend",1.023,47673.83,47676.86,7935,"315-16","Alloy 617","Plate",314626
7936,"CapPass",138.20,-147.2,"Trend",0.939,47679.84,47682.87,7936,"315-16","Alloy 617","Plate",314626
7937,"CapPass",140.35,-141.8,"Trend",0.990,47685.86,47688.88,7937,"315-16","Alloy 617","Plate",314626
7938,"CapPass",141.16,-143.3,"Trend",0.985,47691.86,47694.89,7938,"315-16","Alloy 617","Plate",314626
7939,"CapPass",140.84,-141.8,"Trend",0.993,47697.88,47700.90,7939,"315-16","Alloy 617","Plate",314626
7940,"CapPass",142.15,-138.0,"Trend",1.030,47703.88,47706.90,7940,"315-16","Alloy 617","Plate",314626
7941,"CapPass",140.32,-137.4,"Trend",1.021,47709.89,47712.91,7941,"315-16","Alloy 617","Plate",314626
7942,"CapPass",141.56,-138.8,"Trend",1.020,47715.90,47718.92,7942,"315-16","Alloy 617","Plate",314626
7943,"CapPass",139.17,-138.3,"Trend",1.006,47721.91,47724.93,7943,"315-16","Alloy 617","Plate",314626
7944,"CapPass",143.05,-143.2,"Trend",0.999,47727.91,47730.94,7944,"315-16","Alloy 617","Plate",314626
7945,"CapPass",140.58,-140.1,"Trend",1.003,47733.93,47736.95,7945,"315-16","Alloy 617","Plate",314626
7946,"CapPass",133.98,-151.7,"Trend",0.883,47739.94,47742.96,7946,"315-16","Alloy 617","Plate",314626
7947,"CapPass",134.58,-143.0,"Trend",0.941,47745.94,47748.97,7947,"315-16","Alloy 617","Plate",314626
7948,"CapPass",136.23,-142.7,"Trend",0.955,47751.96,47754.98,7948,"315-16","Alloy 617","Plate",314626
7949,"CapPass",141.18,-138.4,"Trend",1.020,47757.95,47760.99,7949,"315-16","Alloy 617","Plate",314626
7950,"CapPass",139.31,-141.7,"Trend",0.983,47763.97,47767.00,7950,"315-16","Alloy 617","Plate",314626
7951,"CapPass",139.86,-134.7,"Trend",1.038,47769.98,47773.01,7951,"315-16","Alloy 617","Plate",314626
7952,"CapPass",143.41,-135.2,"Trend",1.061,47775.98,47779.01,7952,"315-16","Alloy 617","Plate",314626
7953,"CapPass",142.54,-146.7,"Trend",0.972,47782.00,47785.02,7953,"315-16","Alloy 617","Plate",314626
7954,"CapPass",135.21,-141.7,"Trend",0.954,47788.01,47791.02,7954,"315-16","Alloy 617","Plate",314626
7955,"CapPass",136.34,-145.3,"Trend",0.938,47794.01,47797.05,7955,"315-16","Alloy 617","Plate",314626
7956,"CapPass",134.24,-146.1,"Trend",0.919,47800.02,47803.06,7956,"315-16","Alloy 617","Plate",314626
7957,"CapPass",136.30,-148.2,"Trend",0.920,47806.04,47809.06,7957,"315-16","Alloy 617","Plate",314626
7958,"CapPass",136.43,-148.8,"Trend",0.917,47812.04,47815.07,7958,"315-16","Alloy 617","Plate",314626
7959,"CapPass",132.58,-147.0,"Trend",0.902,47818.05,47821.08,7959,"315-16","Alloy 617","Plate",314626
7960,"CapPass",134.62,-153.4,"Trend",0.878,47824.06,47827.09,7960,"315-16","Alloy 617","Plate",314626
7961,"CapPass",130.93,-144.5,"Trend",0.906,47830.07,47833.09,7961,"315-16","Alloy 617","Plate",314626
7962,"CapPass",140.50,-139.7,"Trend",1.006,47836.05,47839.10,7962,"315-16","Alloy 617","Plate",314626
7963,"CapPass",134.28,-147.3,"Trend",0.911,47842.08,47845.11,7963,"315-16","Alloy 617","Plate",314626
7964,"CapPass",134.36,-138.8,"Trend",0.968,47848.09,47851.12,7964,"315-16","Alloy 617","Plate",314626
7965,"CapPass",140.82,-143.3,"Trend",0.982,47854.10,47857.13,7965,"315-16","Alloy 617","Plate",314626
7966,"CapPass",138.16,-143.7,"Trend",0.962,47860.12,47863.14,7966,"315-16","Alloy 617","Plate",314626
7967,"CapPass",135.14,-149.0,"Trend",0.907,47866.13,47869.14,7967,"315-16","Alloy 617","Plate",314626
7968,"CapPass",135.72,-137.5,"Trend",0.987,47872.13,47875.15,7968,"315-16","Alloy 617","Plate",314626
7969,"CapPass",138.68,-143.3,"Trend",0.968,47878.15,47881.16,7969,"315-16","Alloy 617","Plate",314626
7970,"CapPass",140.98,-142.0,"Trend",0.993,47884.15,47887.17,7970,"315-16","Alloy 617","Plate",314626
7971,"CapPass",136.42,-151.0,"Trend",0.903,47890.16,47893.19,7971,"315-16","Alloy 617","Plate",314626
7972,"CapPass",130.87,-146.2,"Trend",0.895,47896.16,47899.20,7972,"315-16","Alloy 617","Plate",314626
7973,"CapPass",133.41,-150.3,"Trend",0.888,47902.17,47905.20,7973,"315-16","Alloy 617","Plate",314626
7974,"CapPass",130.81,-149.1,"Trend",0.878,47908.19,47911.21,7974,"315-16","Alloy 617","Plate",314626
7975,"CapPass",134.71,-147.8,"Trend",0.911,47914.19,47917.22,7975,"315-16","Alloy 617","Plate",314626
7976,"CapPass",139.66,-142.6,"Trend",0.980,47920.19,47923.22,7976,"315-16","Alloy 617","Plate",314626
7977,"CapPass",139.66,-140.9,"Trend",0.991,47926.20,47929.24,7977,"315-16","Alloy 617","Plate",314626
7978,"CapPass",133.90,-142.8,"Trend",0.938,47932.22,47935.24,7978,"315-16","Alloy 617","Plate",314626
7979,"CapPass",136.51,-139.1,"Trend",0.981,47938.23,47941.26,7979,"315-16","Alloy 617","Plate",314626
7980,"CapPass",137.64,-144.8,"Trend",0.950,47944.24,47947.26,7980,"315-16","Alloy 617","Plate",314626
7981,"CapPass",137.33,-140.1,"Trend",0.981,47950.24,47953.27,7981,"315-16","Alloy 617","Plate",314626
7982,"CapPass",140.96,-140.2,"Trend",1.005,47956.24,47959.28,7982,"315-16","Alloy 617","Plate",314626
7983,"CapPass",136.57,-144.2,"Trend",0.947,47962.26,47965.29,7983,"315-16","Alloy 617","Plate",314626
7984,"CapPass",135.85,-148.6,"Trend",0.914,47968.27,47971.30,7984,"315-16","Alloy 617","Plate",314626
7985,"CapPass",133.12,-137.3,"Trend",0.970,47974.28,47977.31,7985,"315-16","Alloy 617","Plate",314626
7986,"CapPass",138.33,-138.1,"Trend",1.001,47980.29,47983.31,7986,"315-16","Alloy 617","Plate",314626
7987,"CapPass",139.54,-134.6,"Trend",1.036,47986.29,47989.32,7987,"315-16","Alloy 617","Plate",314626
7988,"CapPass",139.48,-137.0,"Trend",1.018,47992.31,47995.33,7988,"315-16","Alloy 617","Plate",314626
7989,"CapPass",140.04,-140.4,"Trend",0.997,47998.31,48001.33,7989,"315-16","Alloy 617","Plate",314626
7990,"CapPass",137.95,-135.3,"Trend",1.020,48004.33,48007.34,7990,"315-16","Alloy 617","Plate",314626
7991,"CapPass",141.29,-134.0,"Trend",1.054,48010.33,48013.36,7991,"315-16","Alloy 617","Plate",314626
7992,"CapPass",137.22,-139.6,"Trend",0.983,48016.34,48019.37,7992,"315-16","Alloy 617","Plate",314626
7993,"CapPass",139.34,-139.3,"Trend",1.000,48022.34,48025.38,7993,"315-16","Alloy 617","Plate",314626
7994,"CapPass",136.89,-142.9,"Trend",0.958,48028.36,48031.38,7994,"315-16","Alloy 617","Plate",314626
7995,"CapPass",134.21,-148.7,"Trend",0.903,48034.37,48037.40,7995,"315-16","Alloy 617","Plate",314626
7996,"CapPass",135.95,-137.1,"Trend",0.992,48040.38,48043.40,7996,"315-16","Alloy 617","Plate",314626
7997,"CapPass",136.61,-137.7,"Trend",0.992,48046.38,48049.41,7997,"315-16","Alloy 617","Plate",314626
7998,"CapPass",140.36,-135.4,"Trend",1.036,48052.39,48055.41,7998,"315-16","Alloy 617","Plate",314626
7999,"CapPass",137.05,-139.6,"Trend",0.982,48058.41,48061.43,7999,"315-16","Alloy 617","Plate",314626
8000,"CapPass",137.51,-143.7,"Trend",0.957,48064.41,48067.44,8000,"315-16","Alloy 617","Plate",314626
8001,"CapPass",134.29,-139.4,"Trend",0.963,48070.43,48073.45,8001,"315-16","Alloy 617","Plate",314626
8002,"CapPass",133.12,-144.0,"Trend",0.925,48076.43,48079.46,8002,"315-16","Alloy 617","Plate",314626
8003,"CapPass",135.25,-144.5,"Trend",0.936,48082.44,48085.46,8003,"315-16","Alloy 617","Plate",314626
8004,"CapPass",132.91,-150.0,"Trend",0.886,48088.45,48091.47,8004,"315-16","Alloy 617","Plate",314626
8005,"CapPass",127.52,-152.7,"Trend",0.835,48094.46,48097.49,8005,"315-16","Alloy 617","Plate",314626
8006,"CapPass",130.10,-149.8,"Trend",0.869,48100.47,48103.49,8006,"315-16","Alloy 617","Plate",314626
8007,"CapPass",132.49,-151.7,"Trend",0.874,48106.47,48109.49,8007,"315-16","Alloy 617","Plate",314626
8008,"CapPass",127.32,-153.3,"Trend",0.831,48112.48,48115.51,8008,"315-16","Alloy 617","Plate",314626
8009,"CapPass",135.69,-147.0,"Trend",0.923,48118.49,48121.52,8009,"315-16","Alloy 617","Plate",314626
8010,"CapPass",131.25,-142.5,"Trend",0.921,48124.51,48127.53,8010,"315-16","Alloy 617","Plate",314626
8011,"CapPass",135.81,-142.1,"Trend",0.956,48130.50,48133.54,8011,"315-16","Alloy 617","Plate",314626
8012,"CapPass",137.65,-141.7,"Trend",0.971,48136.51,48139.55,8012,"315-16","Alloy 617","Plate",314626
8013,"CapPass",134.01,-138.8,"Trend",0.966,48142.52,48145.56,8013,"315-16","Alloy 617","Plate",314626
8014,"CapPass",136.92,-139.3,"Trend",0.983,48148.53,48151.56,8014,"315-16","Alloy 617","Plate",314626
8015,"CapPass",135.77,-140.4,"Trend",0.967,48154.55,48157.57,8015,"315-16","Alloy 617","Plate",314626
8016,"CapPass",137.93,-140.5,"Trend",0.982,48160.55,48163.58,8016,"315-16","Alloy 617","Plate",314626
8017,"CapPass",134.88,-143.5,"Trend",0.940,48166.56,48169.59,8017,"315-16","Alloy 617","Plate",314626
8018,"CapPass",135.34,-137.8,"Trend",0.982,48172.57,48175.59,8018,"315-16","Alloy 617","Plate",314626
8019,"CapPass",138.27,-137.1,"Trend",1.009,48178.58,48181.60,8019,"315-16","Alloy 617","Plate",314626
8020,"CapPass",137.62,-141.6,"Trend",0.972,48184.58,48187.62,8020,"315-16","Alloy 617","Plate",314626
8021,"CapPass",133.95,-141.0,"Trend",0.950,48190.59,48193.63,8021,"315-16","Alloy 617","Plate",314626
8022,"CapPass",130.49,-150.9,"Trend",0.865,48196.60,48199.63,8022,"315-16","Alloy 617","Plate",314626
8023,"CapPass",136.43,-140.2,"Trend",0.973,48202.61,48205.64,8023,"315-16","Alloy 617","Plate",314626
8024,"CapPass",136.24,-137.7,"Trend",0.989,48208.62,48211.65,8024,"315-16","Alloy 617","Plate",314626
8025,"CapPass",135.64,-139.7,"Trend",0.971,48214.63,48217.66,8025,"315-16","Alloy 617","Plate",314626
8026,"CapPass",138.90,-138.0,"Trend",1.006,48220.63,48223.67,8026,"315-16","Alloy 617","Plate",314626
8027,"CapPass",138.02,-141.0,"Trend",0.979,48226.65,48229.68,8027,"315-16","Alloy 617","Plate",314626
8028,"CapPass",135.25,-141.0,"Trend",0.959,48232.65,48235.69,8028,"315-16","Alloy 617","Plate",314626
8029,"CapPass",132.41,-150.4,"Trend",0.880,48238.67,48241.70,8029,"315-16","Alloy 617","Plate",314626
8030,"CapPass",124.74,-156.1,"Trend",0.799,48244.67,48247.70,8030,"315-16","Alloy 617","Plate",314626
8031,"CapPass",128.91,-148.3,"Trend",0.869,48250.69,48253.72,8031,"315-16","Alloy 617","Plate",314626
8032,"CapPass",133.33,-143.5,"Trend",0.929,48256.69,48259.72,8032,"315-16","Alloy 617","Plate",314626
8033,"CapPass",137.98,-142.8,"Trend",0.966,48262.69,48265.73,8033,"315-16","Alloy 617","Plate",314626
8034,"CapPass",134.68,-143.0,"Trend",0.942,48268.71,48271.74,8034,"315-16","Alloy 617","Plate",314626
8035,"CapPass",135.42,-144.4,"Trend",0.938,48274.72,48277.75,8035,"315-16","Alloy 617","Plate",314626
8036,"CapPass",132.56,-142.9,"Trend",0.928,48280.73,48283.76,8036,"315-16","Alloy 617","Plate",314626
8037,"CapPass",135.21,-136.2,"Trend",0.993,48286.73,48289.76,8037,"315-16","Alloy 617","Plate",314626
8038,"CapPass",135.66,-141.3,"Trend",0.960,48292.74,48295.77,8038,"315-16","Alloy 617","Plate",314626
8039,"CapPass",132.24,-148.5,"Trend",0.891,48298.76,48301.78,8039,"315-16","Alloy 617","Plate",314626
8040,"CapPass",129.96,-146.2,"Trend",0.889,48304.76,48307.79,8040,"315-16","Alloy 617","Plate",314626
8041,"CapPass",132.01,-142.1,"Trend",0.929,48310.77,48313.81,8041,"315-16","Alloy 617","Plate",314626
8042,"CapPass",134.17,-144.7,"Trend",0.927,48316.78,48319.81,8042,"315-16","Alloy 617","Plate",314626
8043,"CapPass",132.62,-143.8,"Trend",0.922,48322.79,48325.82,8043,"315-16","Alloy 617","Plate",314626
8044,"CapPass",133.30,-150.6,"Trend",0.885,48328.80,48331.83,8044,"315-16","Alloy 617","Plate",314626
8045,"CapPass",136.38,-144.1,"Trend",0.946,48334.81,48337.84,8045,"315-16","Alloy 617","Plate",314626
8046,"CapPass",134.22,-135.0,"Trend",0.994,48340.81,48343.84,8046,"315-16","Alloy 617","Plate",314626
8047,"CapPass",136.00,-133.6,"Trend",1.018,48346.82,48349.85,8047,"315-16","Alloy 617","Plate",314626
8048,"CapPass",137.14,-135.8,"Trend",1.010,48352.83,48355.86,8048,"315-16","Alloy 617","Plate",314626
8049,"CapPass",136.78,-137.8,"Trend",0.993,48358.84,48361.87,8049,"315-16","Alloy 617","Plate",314626
8050,"CapPass",135.75,-139.6,"Trend",0.973,48364.85,48367.88,8050,"315-16","Alloy 617","Plate",314626
8051,"CapPass",131.20,-137.3,"Trend",0.956,48370.87,48373.88,8051,"315-16","Alloy 617","Plate",314626
8052,"CapPass",132.75,-137.9,"Trend",0.962,48376.87,48379.90,8052,"315-16","Alloy 617","Plate",314626
8053,"CapPass",137.02,-138.1,"Trend",0.992,48382.88,48385.91,8053,"315-16","Alloy 617","Plate",314626
8054,"CapPass",134.81,-143.5,"Trend",0.939,48388.89,48391.91,8054,"315-16","Alloy 617","Plate",314626
8055,"CapPass",129.88,-143.8,"Trend",0.904,48394.90,48397.93,8055,"315-16","Alloy 617","Plate",314626
8056,"CapPass",134.99,-139.2,"Trend",0.970,48400.90,48403.94,8056,"315-16","Alloy 617","Plate",314626
8057,"CapPass",130.72,-146.9,"Trend",0.890,48406.91,48409.94,8057,"315-16","Alloy 617","Plate",314626
8058,"CapPass",130.89,-141.3,"Trend",0.926,48412.92,48415.95,8058,"315-16","Alloy 617","Plate",314626
8059,"CapPass",132.13,-136.0,"Trend",0.971,48418.93,48421.96,8059,"315-16","Alloy 617","Plate",314626
8060,"CapPass",137.76,-130.3,"Trend",1.057,48424.93,48427.96,8060,"315-16","Alloy 617","Plate",314626
8061,"CapPass",133.53,-137.3,"Trend",0.972,48430.95,48433.97,8061,"315-16","Alloy 617","Plate",314626
8062,"CapPass",132.85,-141.6,"Trend",0.938,48436.96,48439.99,8062,"315-16","Alloy 617","Plate",314626
8063,"CapPass",134.65,-144.6,"Trend",0.931,48442.97,48446.00,8063,"315-16","Alloy 617","Plate",314626
8064,"CapPass",129.53,-150.1,"Trend",0.863,48448.98,48452.01,8064,"315-16","Alloy 617","Plate",314626
8065,"CapPass",132.43,-134.1,"Trend",0.987,48454.98,48458.01,8065,"315-16","Alloy 617","Plate",314626
8066,"CapPass",136.95,-133.6,"Trend",1.025,48460.99,48464.02,8066,"315-16","Alloy 617","Plate",314626
8067,"CapPass",133.34,-134.1,"Trend",0.994,48467.01,48470.03,8067,"315-16","Alloy 617","Plate",314626
8068,"CapPass",132.23,-137.9,"Trend",0.959,48473.01,48476.04,8068,"315-16","Alloy 617","Plate",314626
8069,"CapPass",132.33,-134.1,"Trend",0.987,48479.02,48482.05,8069,"315-16","Alloy 617","Plate",314626
8070,"CapPass",136.23,-135.9,"Trend",1.002,48485.03,48488.06,8070,"315-16","Alloy 617","Plate",314626
8071,"CapPass",135.25,-131.3,"Trend",1.030,48491.04,48494.07,8071,"315-16","Alloy 617","Plate",314626
8072,"CapPass",135.64,-131.0,"Trend",1.035,48497.04,48500.07,8072,"315-16","Alloy 617","Plate",314626
8073,"CapPass",132.50,-135.8,"Trend",0.976,48503.06,48506.09,8073,"315-16","Alloy 617","Plate",314626
8074,"CapPass",131.99,-138.7,"Trend",0.952,48509.07,48512.09,8074,"315-16","Alloy 617","Plate",314626
8075,"CapPass",124.92,-139.2,"Trend",0.897,48515.08,48518.09,8075,"315-16","Alloy 617","Plate",314626
8076,"CapPass",135.98,-140.1,"Trend",0.970,48521.08,48524.11,8076,"315-16","Alloy 617","Plate",314626
8077,"CapPass",130.03,-147.5,"Trend",0.882,48527.09,48530.12,8077,"315-16","Alloy 617","Plate",314626
8078,"CapPass",128.33,-150.2,"Trend",0.855,48533.10,48536.13,8078,"315-16","Alloy 617","Plate",314626
8079,"CapPass",127.71,-144.4,"Trend",0.884,48539.11,48542.14,8079,"315-16","Alloy 617","Plate",314626
8080,"CapPass",130.86,-142.6,"Trend",0.918,48545.12,48548.15,8080,"315-16","Alloy 617","Plate",314626
8081,"CapPass",132.69,-145.9,"Trend",0.910,48551.12,48554.15,8081,"315-16","Alloy 617","Plate",314626
8082,"CapPass",132.04,-136.0,"Trend",0.971,48557.14,48560.16,8082,"315-16","Alloy 617","Plate",314626
8083,"CapPass",134.07,-130.6,"Trend",1.027,48563.14,48566.18,8083,"315-16","Alloy 617","Plate",314626
8084,"CapPass",137.12,-135.0,"Trend",1.016,48569.15,48572.19,8084,"315-16","Alloy 617","Plate",314626
8085,"CapPass",130.24,-146.2,"Trend",0.891,48575.16,48578.20,8085,"315-16","Alloy 617","Plate",314626
8086,"CapPass",126.18,-147.8,"Trend",0.854,48581.17,48584.20,8086,"315-16","Alloy 617","Plate",314626
8087,"CapPass",130.20,-144.0,"Trend",0.904,48587.18,48590.21,8087,"315-16","Alloy 617","Plate",314626
8088,"CapPass",129.92,-136.7,"Trend",0.951,48593.19,48596.22,8088,"315-16","Alloy 617","Plate",314626
8089,"CapPass",131.82,-140.2,"Trend",0.940,48599.20,48602.23,8089,"315-16","Alloy 617","Plate",314626
8090,"CapPass",131.93,-151.1,"Trend",0.873,48605.21,48608.24,8090,"315-16","Alloy 617","Plate",314626
8091,"CapPass",125.33,-139.5,"Trend",0.898,48611.22,48614.25,8091,"315-16","Alloy 617","Plate",314626
8092,"CapPass",131.46,-130.1,"Trend",1.011,48617.23,48620.25,8092,"315-16","Alloy 617","Plate",314626
8093,"CapPass",135.48,-132.2,"Trend",1.025,48623.21,48626.26,8093,"315-16","Alloy 617","Plate",314626
8094,"CapPass",131.73,-136.2,"Trend",0.967,48629.24,48632.28,8094,"315-16","Alloy 617","Plate",314626
8095,"CapPass",130.87,-131.8,"Trend",0.993,48635.25,48638.27,8095,"315-16","Alloy 617","Plate",314626
8096,"CapPass",134.78,-140.3,"Trend",0.960,48641.26,48644.29,8096,"315-16","Alloy 617","Plate",314626
8097,"CapPass",129.93,-142.3,"Trend",0.913,48647.27,48650.30,8097,"315-16","Alloy 617","Plate",314626
8098,"CapPass",128.02,-142.9,"Trend",0.896,48653.27,48656.31,8098,"315-16","Alloy 617","Plate",314626
8099,"CapPass",127.50,-142.9,"Trend",0.892,48659.29,48662.32,8099,"315-16","Alloy 617","Plate",314626
8100,"CapPass",130.26,-140.6,"Trend",0.927,48665.29,48668.33,8100,"315-16","Alloy 617","Plate",314626
8101,"CapPass",133.71,-130.2,"Trend",1.027,48671.30,48674.33,8101,"315-16","Alloy 617","Plate",314626
8102,"CapPass",132.38,-134.8,"Trend",0.982,48677.31,48680.34,8102,"315-16","Alloy 617","Plate",314626
8103,"CapPass",134.52,-134.4,"Trend",1.001,48683.33,48686.35,8103,"315-16","Alloy 617","Plate",314626
8104,"CapPass",129.63,-139.5,"Trend",0.929,48689.33,48692.37,8104,"315-16","Alloy 617","Plate",314626
8105,"CapPass",126.14,-144.5,"Trend",0.873,48695.34,48698.37,8105,"315-16","Alloy 617","Plate",314626
8106,"CapPass",126.35,-148.8,"Trend",0.849,48701.35,48704.38,8106,"315-16","Alloy 617","Plate",314626
8107,"CapPass",132.19,-140.7,"Trend",0.940,48707.35,48710.39,8107,"315-16","Alloy 617","Plate",314626
8108,"CapPass",122.84,-137.9,"Trend",0.891,48713.37,48716.40,8108,"315-16","Alloy 617","Plate",314626
8109,"CapPass",129.96,-139.8,"Trend",0.929,48719.37,48722.41,8109,"315-16","Alloy 617","Plate",314626
8110,"CapPass",122.70,-148.3,"Trend",0.828,48725.39,48728.41,8110,"315-16","Alloy 617","Plate",314626
8111,"CapPass",130.17,-142.6,"Trend",0.913,48731.39,48734.42,8111,"315-16","Alloy 617","Plate",314626
8112,"CapPass",128.10,-132.9,"Trend",0.964,48737.40,48740.44,8112,"315-16","Alloy 617","Plate",314626
8113,"CapPass",131.75,-133.8,"Trend",0.985,48743.41,48746.44,8113,"315-16","Alloy 617","Plate",314626
8114,"CapPass",132.16,-146.4,"Trend",0.903,48749.42,48752.45,8114,"315-16","Alloy 617","Plate",314626
8115,"CapPass",128.94,-148.0,"Trend",0.871,48755.42,48758.45,8115,"315-16","Alloy 617","Plate",314626
8116,"CapPass",130.87,-144.8,"Trend",0.904,48761.43,48764.47,8116,"315-16","Alloy 617","Plate",314626
8117,"CapPass",129.07,-136.4,"Trend",0.947,48767.45,48770.47,8117,"315-16","Alloy 617","Plate",314626
8118,"CapPass",129.47,-141.9,"Trend",0.912,48773.45,48776.48,8118,"315-16","Alloy 617","Plate",314626
8119,"CapPass",133.24,-134.4,"Trend",0.992,48779.46,48782.49,8119,"315-16","Alloy 617","Plate",314626
8120,"CapPass",127.42,-143.0,"Trend",0.891,48785.47,48788.51,8120,"315-16","Alloy 617","Plate",314626
8121,"CapPass",127.22,-139.6,"Trend",0.912,48791.49,48794.51,8121,"315-16","Alloy 617","Plate",314626
8122,"CapPass",132.25,-138.5,"Trend",0.955,48797.49,48800.52,8122,"315-16","Alloy 617","Plate",314626
8123,"CapPass",126.34,-145.1,"Trend",0.871,48803.50,48806.53,8123,"315-16","Alloy 617","Plate",314626
8124,"CapPass",128.14,-134.2,"Trend",0.955,48809.51,48812.55,8124,"315-16","Alloy 617","Plate",314626
8125,"CapPass",133.89,-133.3,"Trend",1.004,48815.51,48818.55,8125,"315-16","Alloy 617","Plate",314626
8126,"CapPass",132.40,-141.2,"Trend",0.937,48821.52,48824.56,8126,"315-16","Alloy 617","Plate",314626
8127,"CapPass",126.63,-146.3,"Trend",0.866,48827.53,48830.57,8127,"315-16","Alloy 617","Plate",314626
8128,"CapPass",126.90,-143.0,"Trend",0.887,48833.54,48836.58,8128,"315-16","Alloy 617","Plate",314626
8129,"CapPass",124.72,-137.7,"Trend",0.906,48839.55,48842.59,8129,"315-16","Alloy 617","Plate",314626
8130,"CapPass",129.20,-143.6,"Trend",0.899,48845.56,48848.59,8130,"315-16","Alloy 617","Plate",314626
8131,"CapPass",127.72,-136.5,"Trend",0.936,48851.56,48854.60,8131,"315-16","Alloy 617","Plate",314626
8132,"CapPass",129.47,-138.6,"Trend",0.934,48857.58,48860.61,8132,"315-16","Alloy 617","Plate",314626
8133,"CapPass",128.56,-140.0,"Trend",0.919,48863.58,48866.62,8133,"315-16","Alloy 617","Plate",314626
8134,"CapPass",126.83,-141.0,"Trend",0.899,48869.59,48872.63,8134,"315-16","Alloy 617","Plate",314626
8135,"CapPass",129.06,-135.8,"Trend",0.950,48875.60,48878.64,8135,"315-16","Alloy 617","Plate",314626
8136,"CapPass",130.15,-131.4,"Trend",0.990,48881.61,48884.65,8136,"315-16","Alloy 617","Plate",314626
8137,"CapPass",133.36,-131.0,"Trend",1.018,48887.61,48890.65,8137,"315-16","Alloy 617","Plate",314626
8138,"CapPass",128.73,-145.1,"Trend",0.887,48893.63,48896.66,8138,"315-16","Alloy 617","Plate",314626
8139,"CapPass",130.32,-132.7,"Trend",0.982,48899.63,48902.66,8139,"315-16","Alloy 617","Plate",314626
8140,"CapPass",131.26,-132.2,"Trend",0.993,48905.65,48908.68,8140,"315-16","Alloy 617","Plate",314626
8141,"CapPass",127.99,-136.5,"Trend",0.938,48911.66,48914.69,8141,"315-16","Alloy 617","Plate",314626
8142,"CapPass",128.38,-137.7,"Trend",0.932,48917.66,48920.70,8142,"315-16","Alloy 617","Plate",314626
8143,"CapPass",125.50,-147.0,"Trend",0.854,48923.68,48926.71,8143,"315-16","Alloy 617","Plate",314626
8144,"CapPass",128.26,-140.7,"Trend",0.912,48929.68,48932.72,8144,"315-16","Alloy 617","Plate",314626
8145,"CapPass",130.02,-139.8,"Trend",0.930,48935.69,48938.72,8145,"315-16","Alloy 617","Plate",314626
8146,"CapPass",125.22,-146.5,"Trend",0.855,48941.70,48944.74,8146,"315-16","Alloy 617","Plate",314626
8147,"CapPass",129.31,-133.3,"Trend",0.970,48947.71,48950.74,8147,"315-16","Alloy 617","Plate",314626
8148,"CapPass",123.11,-147.7,"Trend",0.834,48953.72,48956.75,8148,"315-16","Alloy 617","Plate",314626
8149,"CapPass",124.22,-137.3,"Trend",0.905,48959.73,48962.76,8149,"315-16","Alloy 617","Plate",314626
8150,"CapPass",127.07,-140.9,"Trend",0.902,48965.74,48968.77,8150,"315-16","Alloy 617","Plate",314626
8151,"CapPass",126.62,-138.6,"Trend",0.914,48971.75,48974.78,8151,"315-16","Alloy 617","Plate",314626
8152,"CapPass",132.96,-127.9,"Trend",1.039,48977.74,48980.78,8152,"315-16","Alloy 617","Plate",314626
8153,"CapPass",133.34,-130.4,"Trend",1.022,48983.76,48986.79,8153,"315-16","Alloy 617","Plate",314626
8154,"CapPass",129.52,-133.7,"Trend",0.969,48989.77,48992.81,8154,"315-16","Alloy 617","Plate",314626
8155,"CapPass",127.47,-138.3,"Trend",0.922,48995.78,48998.81,8155,"315-16","Alloy 617","Plate",314626
8156,"CapPass",126.31,-146.2,"Trend",0.864,49001.78,49004.82,8156,"315-16","Alloy 617","Plate",314626
8157,"CapPass",128.51,-135.2,"Trend",0.950,49007.80,49010.84,8157,"315-16","Alloy 617","Plate",314626
8158,"CapPass",129.33,-128.8,"Trend",1.005,49013.81,49016.84,8158,"315-16","Alloy 617","Plate",314626
8159,"CapPass",128.44,-141.4,"Trend",0.909,49019.81,49022.85,8159,"315-16","Alloy 617","Plate",314626
8160,"CapPass",124.35,-143.2,"Trend",0.869,49025.83,49028.86,8160,"315-16","Alloy 617","Plate",314626
8161,"CapPass",125.26,-150.6,"Trend",0.832,49031.83,49034.86,8161,"315-16","Alloy 617","Plate",314626
8162,"CapPass",127.17,-150.9,"Trend",0.843,49037.83,49040.87,8162,"315-16","Alloy 617","Plate",314626
8163,"CapPass",126.64,-132.1,"Trend",0.958,49043.84,49046.88,8163,"315-16","Alloy 617","Plate",314626
8164,"CapPass",125.24,-145.6,"Trend",0.860,49049.86,49052.89,8164,"315-16","Alloy 617","Plate",314626
8165,"CapPass",129.13,-140.7,"Trend",0.918,49055.86,49058.91,8165,"315-16","Alloy 617","Plate",314626
8166,"CapPass",126.44,-139.7,"Trend",0.905,49061.88,49064.91,8166,"315-16","Alloy 617","Plate",314626
8167,"CapPass",126.55,-136.3,"Trend",0.928,49067.89,49070.92,8167,"315-16","Alloy 617","Plate",314626
8168,"CapPass",127.79,-140.4,"Trend",0.910,49073.89,49076.93,8168,"315-16","Alloy 617","Plate",314626
8169,"CapPass",128.96,-137.1,"Trend",0.941,49079.90,49082.94,8169,"315-16","Alloy 617","Plate",314626
8170,"CapPass",129.84,-129.3,"Trend",1.004,49085.91,49088.95,8170,"315-16","Alloy 617","Plate",314626
8171,"CapPass",129.76,-128.3,"Trend",1.011,49091.92,49094.95,8171,"315-16","Alloy 617","Plate",314626
8172,"CapPass",131.91,-131.7,"Trend",1.002,49097.92,49100.96,8172,"315-16","Alloy 617","Plate",314626
8173,"CapPass",124.96,-132.3,"Trend",0.944,49103.94,49106.97,8173,"315-16","Alloy 617","Plate",314626
8174,"CapPass",129.31,-129.5,"Trend",0.998,49109.95,49112.98,8174,"315-16","Alloy 617","Plate",314626
8175,"CapPass",131.33,-129.5,"Trend",1.014,49115.96,49118.99,8175,"315-16","Alloy 617","Plate",314626
8176,"CapPass",128.75,-139.3,"Trend",0.924,49121.96,49125.00,8176,"315-16","Alloy 617","Plate",314626
8177,"CapPass",123.45,-131.3,"Trend",0.940,49127.97,49131.01,8177,"315-16","Alloy 617","Plate",314626
8178,"CapPass",123.63,-140.5,"Trend",0.880,49133.98,49137.02,8178,"315-16","Alloy 617","Plate",314626
8179,"CapPass",120.63,-147.3,"Trend",0.819,49140.00,49143.04,8179,"315-16","Alloy 617","Plate",314626
8180,"CapPass",124.85,-147.4,"Trend",0.847,49145.99,49149.03,8180,"315-16","Alloy 617","Plate",314626
8181,"CapPass",124.39,-140.1,"Trend",0.888,49152.00,49155.05,8181,"315-16","Alloy 617","Plate",314626
8182,"CapPass",124.02,-129.1,"Trend",0.960,49158.02,49161.06,8182,"315-16","Alloy 617","Plate",314626
8183,"CapPass",128.85,-135.1,"Trend",0.954,49164.03,49167.06,8183,"315-16","Alloy 617","Plate",314626
8184,"CapPass",131.33,-135.1,"Trend",0.972,49170.03,49173.08,8184,"315-16","Alloy 617","Plate",314626
8185,"CapPass",124.43,-142.1,"Trend",0.876,49176.04,49179.08,8185,"315-16","Alloy 617","Plate",314626
8186,"CapPass",119.52,-141.5,"Trend",0.845,49182.06,49185.09,8186,"315-16","Alloy 617","Plate",314626
8187,"CapPass",127.04,-139.1,"Trend",0.913,49188.06,49191.10,8187,"315-16","Alloy 617","Plate",314626
8188,"CapPass",121.65,-147.7,"Trend",0.824,49194.07,49197.11,8188,"315-16","Alloy 617","Plate",314626
8189,"CapPass",122.44,-142.3,"Trend",0.861,49200.08,49203.11,8189,"315-16","Alloy 617","Plate",314626
8190,"CapPass",124.37,-139.4,"Trend",0.892,49206.09,49209.12,8190,"315-16","Alloy 617","Plate",314626
8191,"CapPass",122.79,-140.3,"Trend",0.875,49212.10,49215.14,8191,"315-16","Alloy 617","Plate",314626
8192,"CapPass",123.72,-136.6,"Trend",0.906,49218.11,49221.14,8192,"315-16","Alloy 617","Plate",314626
8193,"CapPass",128.87,-130.4,"Trend",0.988,49224.11,49227.15,8193,"315-16","Alloy 617","Plate",314626
8194,"CapPass",126.91,-130.8,"Trend",0.970,49230.12,49233.16,8194,"315-16","Alloy 617","Plate",314626
8195,"CapPass",128.72,-128.6,"Trend",1.001,49236.13,49239.17,8195,"315-16","Alloy 617","Plate",314626
8196,"CapPass",128.18,-126.0,"Trend",1.017,49242.13,49245.18,8196,"315-16","Alloy 617","Plate",314626
8197,"CapPass",127.35,-135.3,"Trend",0.941,49248.15,49251.19,8197,"315-16","Alloy 617","Plate",314626
8198,"CapPass",126.94,-137.2,"Trend",0.925,49254.16,49257.19,8198,"315-16","Alloy 617","Plate",314626
8199,"CapPass",128.64,-132.9,"Trend",0.968,49260.17,49263.20,8199,"315-16","Alloy 617","Plate",314626
8200,"CapPass",124.24,-140.8,"Trend",0.882,49266.18,49269.21,8200,"315-16","Alloy 617","Plate",314626
8201,"CapPass",122.10,-139.5,"Trend",0.875,49272.19,49275.22,8201,"315-16","Alloy 617","Plate",314626
8202,"CapPass",124.20,-141.9,"Trend",0.875,49278.20,49281.23,8202,"315-16","Alloy 617","Plate",314626
8203,"CapPass",123.67,-144.6,"Trend",0.855,49284.20,49287.24,8203,"315-16","Alloy 617","Plate",314626
8204,"CapPass",119.71,-142.6,"Trend",0.840,49290.21,49293.25,8204,"315-16","Alloy 617","Plate",314626
8205,"CapPass",123.75,-137.8,"Trend",0.898,49296.22,49299.26,8205,"315-16","Alloy 617","Plate",314626
8206,"CapPass",125.49,-137.0,"Trend",0.916,49302.23,49305.27,8206,"315-16","Alloy 617","Plate",314626
8207,"CapPass",124.43,-135.0,"Trend",0.922,49308.24,49311.27,8207,"315-16","Alloy 617","Plate",314626
8208,"CapPass",124.58,-138.7,"Trend",0.898,49314.25,49317.28,8208,"315-16","Alloy 617","Plate",314626
8209,"CapPass",125.67,-140.5,"Trend",0.894,49320.26,49323.29,8209,"315-16","Alloy 617","Plate",314626
8210,"CapPass",127.24,-133.5,"Trend",0.953,49326.27,49329.31,8210,"315-16","Alloy 617","Plate",314626
8211,"CapPass",127.62,-133.3,"Trend",0.958,49332.28,49335.31,8211,"315-16","Alloy 617","Plate",314626
8212,"CapPass",126.81,-132.7,"Trend",0.955,49338.28,49341.31,8212,"315-16","Alloy 617","Plate",314626
8213,"CapPass",127.27,-131.4,"Trend",0.969,49344.29,49347.32,8213,"315-16","Alloy 617","Plate",314626
8214,"CapPass",125.56,-137.3,"Trend",0.915,49350.31,49353.33,8214,"315-16","Alloy 617","Plate",314626
8215,"CapPass",120.52,-137.7,"Trend",0.875,49356.31,49359.35,8215,"315-16","Alloy 617","Plate",314626
8216,"CapPass",126.45,-133.2,"Trend",0.949,49362.31,49365.35,8216,"315-16","Alloy 617","Plate",314626
8217,"CapPass",124.73,-126.3,"Trend",0.987,49368.33,49371.36,8217,"315-16","Alloy 617","Plate",314626
8218,"CapPass",123.29,-142.9,"Trend",0.863,49374.33,49377.36,8218,"315-16","Alloy 617","Plate",314626
8219,"CapPass",127.03,-141.0,"Trend",0.901,49380.34,49383.38,8219,"315-16","Alloy 617","Plate",314626
8220,"CapPass",128.95,-126.0,"Trend",1.023,49386.35,49389.38,8220,"315-16","Alloy 617","Plate",314626
8221,"CapPass",127.18,-123.6,"Trend",1.029,49392.36,49395.38,8221,"315-16","Alloy 617","Plate",314626
8222,"CapPass",129.51,-123.1,"Trend",1.052,49398.37,49401.40,8222,"315-16","Alloy 617","Plate",314626
8223,"CapPass",128.94,-122.9,"Trend",1.049,49404.38,49407.40,8223,"315-16","Alloy 617","Plate",314626
8224,"CapPass",129.42,-125.6,"Trend",1.031,49410.39,49413.42,8224,"315-16","Alloy 617","Plate",314626
8225,"CapPass",128.26,-123.9,"Trend",1.035,49416.39,49419.42,8225,"315-16","Alloy 617","Plate",314626
8226,"CapPass",128.29,-124.9,"Trend",1.027,49422.40,49425.43,8226,"315-16","Alloy 617","Plate",314626
8227,"CapPass",126.74,-128.5,"Trend",0.987,49428.42,49431.45,8227,"315-16","Alloy 617","Plate",314626
8228,"CapPass",123.67,-132.7,"Trend",0.932,49434.42,49437.45,8228,"315-16","Alloy 617","Plate",314626
8229,"CapPass",122.98,-134.4,"Trend",0.915,49440.43,49443.47,8229,"315-16","Alloy 617","Plate",314626
8230,"CapPass",120.68,-138.2,"Trend",0.873,49446.45,49449.47,8230,"315-16","Alloy 617","Plate",314626
8231,"CapPass",122.06,-133.6,"Trend",0.914,49452.45,49455.49,8231,"315-16","Alloy 617","Plate",314626
8232,"CapPass",121.45,-130.4,"Trend",0.931,49458.45,49461.49,8232,"315-16","Alloy 617","Plate",314626
8233,"CapPass",122.59,-128.1,"Trend",0.957,49464.47,49467.50,8233,"315-16","Alloy 617","Plate",314626
8234,"CapPass",124.79,-126.7,"Trend",0.985,49470.47,49473.51,8234,"315-16","Alloy 617","Plate",314626
8235,"CapPass",124.27,-128.6,"Trend",0.966,49476.49,49479.52,8235,"315-16","Alloy 617","Plate",314626
8236,"CapPass",126.66,-137.1,"Trend",0.924,49482.49,49485.53,8236,"315-16","Alloy 617","Plate",314626
8237,"CapPass",123.35,-125.7,"Trend",0.981,49488.51,49491.54,8237,"315-16","Alloy 617","Plate",314626
8238,"CapPass",126.14,-125.6,"Trend",1.005,49494.51,49497.54,8238,"315-16","Alloy 617","Plate",314626
8239,"CapPass",123.53,-140.9,"Trend",0.877,49500.52,49503.55,8239,"315-16","Alloy 617","Plate",314626
8240,"CapPass",122.69,-134.9,"Trend",0.909,49506.53,49509.56,8240,"315-16","Alloy 617","Plate",314626
8241,"CapPass",117.78,-144.3,"Trend",0.816,49512.54,49515.58,8241,"315-16","Alloy 617","Plate",314626
8242,"CapPass",123.43,-126.2,"Trend",0.978,49518.54,49521.58,8242,"315-16","Alloy 617","Plate",314626
8243,"CapPass",127.73,-129.9,"Trend",0.983,49524.55,49527.59,8243,"315-16","Alloy 617","Plate",314626
8244,"CapPass",123.48,-127.5,"Trend",0.969,49530.56,49533.60,8244,"315-16","Alloy 617","Plate",314626
8245,"CapPass",125.54,-127.8,"Trend",0.983,49536.57,49539.62,8245,"315-16","Alloy 617","Plate",314626
8246,"CapPass",119.88,-137.5,"Trend",0.872,49542.58,49545.62,8246,"315-16","Alloy 617","Plate",314626
8247,"CapPass",122.08,-138.6,"Trend",0.881,49548.59,49551.63,8247,"315-16","Alloy 617","Plate",314626
8248,"CapPass",118.73,-139.1,"Trend",0.854,49554.60,49557.64,8248,"315-16","Alloy 617","Plate",314626
8249,"CapPass",119.76,-145.7,"Trend",0.822,49560.61,49563.65,8249,"315-16","Alloy 617","Plate",314626
8250,"CapPass",120.45,-132.0,"Trend",0.913,49566.62,49569.65,8250,"315-16","Alloy 617","Plate",314626
8251,"CapPass",121.57,-131.1,"Trend",0.927,49572.63,49575.67,8251,"315-16","Alloy 617","Plate",314626
8252,"CapPass",115.67,-136.8,"Trend",0.846,49578.64,49581.67,8252,"315-16","Alloy 617","Plate",314626
8253,"CapPass",120.16,-135.5,"Trend",0.887,49584.64,49587.68,8253,"315-16","Alloy 617","Plate",314626
8254,"CapPass",123.30,-136.4,"Trend",0.904,49590.65,49593.69,8254,"315-16","Alloy 617","Plate",314626
8255,"CapPass",121.08,-139.6,"Trend",0.868,49596.66,49599.70,8255,"315-16","Alloy 617","Plate",314626
8256,"CapPass",118.29,-144.0,"Trend",0.821,49602.67,49605.70,8256,"315-16","Alloy 617","Plate",314626
8257,"CapPass",122.93,-137.4,"Trend",0.895,49608.67,49611.72,8257,"315-16","Alloy 617","Plate",314626
8258,"CapPass",119.30,-139.7,"Trend",0.854,49614.69,49617.73,8258,"315-16","Alloy 617","Plate",314626
8259,"CapPass",115.85,-145.9,"Trend",0.794,49620.70,49623.73,8259,"315-16","Alloy 617","Plate",314626
8260,"CapPass",120.45,-132.0,"Trend",0.913,49626.70,49629.75,8260,"315-16","Alloy 617","Plate",314626
8261,"CapPass",118.98,-135.9,"Trend",0.876,49632.71,49635.75,8261,"315-16","Alloy 617","Plate",314626
8262,"CapPass",121.06,-136.1,"Trend",0.889,49638.72,49641.76,8262,"315-16","Alloy 617","Plate",314626
8263,"CapPass",115.49,-147.7,"Trend",0.782,49644.73,49647.77,8263,"315-16","Alloy 617","Plate",314626
8264,"CapPass",115.73,-145.5,"Trend",0.796,49650.74,49653.78,8264,"315-16","Alloy 617","Plate",314626
8265,"CapPass",117.65,-140.5,"Trend",0.837,49656.75,49659.79,8265,"315-16","Alloy 617","Plate",314626
8266,"CapPass",116.07,-150.2,"Trend",0.773,49662.74,49665.78,8266,"315-16","Alloy 617","Plate",314626
8267,"CapPass",122.55,-131.8,"Trend",0.930,49668.77,49671.81,8267,"315-16","Alloy 617","Plate",314626
8268,"CapPass",116.25,-128.7,"Trend",0.903,49674.78,49677.81,8268,"315-16","Alloy 617","Plate",314626
8269,"CapPass",123.86,-129.5,"Trend",0.957,49680.79,49683.83,8269,"315-16","Alloy 617","Plate",314626
8270,"CapPass",124.32,-122.3,"Trend",1.017,49686.79,49689.83,8270,"315-16","Alloy 617","Plate",314626
8271,"CapPass",124.53,-136.7,"Trend",0.911,49692.80,49695.84,8271,"315-16","Alloy 617","Plate",314626
8272,"CapPass",121.16,-135.5,"Trend",0.894,49698.81,49701.85,8272,"315-16","Alloy 617","Plate",314626
8273,"CapPass",121.70,-134.2,"Trend",0.907,49704.81,49707.86,8273,"315-16","Alloy 617","Plate",314626
8274,"CapPass",122.70,-128.8,"Trend",0.953,49710.82,49713.86,8274,"315-16","Alloy 617","Plate",314626
8275,"CapPass",121.54,-132.3,"Trend",0.918,49716.84,49719.87,8275,"315-16","Alloy 617","Plate",314626
8276,"CapPass",119.66,-138.9,"Trend",0.862,49722.85,49725.88,8276,"315-16","Alloy 617","Plate",314626
8277,"CapPass",122.29,-125.5,"Trend",0.975,49728.85,49731.88,8277,"315-16","Alloy 617","Plate",314626
8278,"CapPass",123.29,-138.9,"Trend",0.888,49734.86,49737.90,8278,"315-16","Alloy 617","Plate",314626
8279,"CapPass",121.41,-133.4,"Trend",0.910,49740.87,49743.91,8279,"315-16","Alloy 617","Plate",314626
8280,"CapPass",120.20,-135.5,"Trend",0.887,49746.88,49749.92,8280,"315-16","Alloy 617","Plate",314626
8281,"CapPass",123.93,-126.9,"Trend",0.977,49752.88,49755.92,8281,"315-16","Alloy 617","Plate",314626
8282,"CapPass",125.77,-134.5,"Trend",0.935,49758.90,49761.93,8282,"315-16","Alloy 617","Plate",314626
8283,"CapPass",120.77,-134.0,"Trend",0.901,49764.91,49767.95,8283,"315-16","Alloy 617","Plate",314626
8284,"CapPass",121.50,-128.3,"Trend",0.947,49770.92,49773.95,8284,"315-16","Alloy 617","Plate",314626
8285,"CapPass",124.11,-123.2,"Trend",1.007,49776.93,49779.95,8285,"315-16","Alloy 617","Plate",314626
8286,"CapPass",124.52,-121.7,"Trend",1.023,49782.93,49785.97,8286,"315-16","Alloy 617","Plate",314626
8287,"CapPass",121.66,-138.2,"Trend",0.881,49788.94,49791.98,8287,"315-16","Alloy 617","Plate",314626
8288,"CapPass",116.84,-144.9,"Trend",0.806,49794.95,49797.99,8288,"315-16","Alloy 617","Plate",314626
8289,"CapPass",117.84,-140.8,"Trend",0.837,49800.95,49803.99,8289,"315-16","Alloy 617","Plate",314626
8290,"CapPass",116.87,-131.5,"Trend",0.889,49806.97,49810.01,8290,"315-16","Alloy 617","Plate",314626
8291,"CapPass",118.72,-136.6,"Trend",0.869,49812.98,49816.01,8291,"315-16","Alloy 617","Plate",314626
8292,"CapPass",118.36,-143.5,"Trend",0.825,49818.98,49822.03,8292,"315-16","Alloy 617","Plate",314626
8293,"CapPass",117.73,-145.7,"Trend",0.808,49824.99,49828.02,8293,"315-16","Alloy 617","Plate",314626
8294,"CapPass",120.59,-134.2,"Trend",0.899,49831.01,49834.04,8294,"315-16","Alloy 617","Plate",314626
8295,"CapPass",116.80,-132.9,"Trend",0.879,49837.02,49840.04,8295,"315-16","Alloy 617","Plate",314626
8296,"CapPass",121.46,-135.1,"Trend",0.899,49843.02,49846.06,8296,"315-16","Alloy 617","Plate",314626
8297,"CapPass",122.90,-135.1,"Trend",0.910,49849.02,49852.07,8297,"315-16","Alloy 617","Plate",314626
8298,"CapPass",117.99,-144.3,"Trend",0.817,49855.04,49858.07,8298,"315-16","Alloy 617","Plate",314626
8299,"CapPass",116.03,-138.6,"Trend",0.837,49861.05,49864.09,8299,"315-16","Alloy 617","Plate",314626
8300,"CapPass",120.83,-137.2,"Trend",0.881,49867.06,49870.09,8300,"315-16","Alloy 617","Plate",314626
8301,"CapPass",121.19,-136.2,"Trend",0.890,49873.06,49876.10,8301,"315-16","Alloy 617","Plate",314626
8302,"CapPass",120.07,-122.9,"Trend",0.977,49879.08,49882.10,8302,"315-16","Alloy 617","Plate",314626
8303,"CapPass",124.60,-133.4,"Trend",0.934,49885.08,49888.12,8303,"315-16","Alloy 617","Plate",314626
8304,"CapPass",115.67,-137.6,"Trend",0.840,49891.09,49894.13,8304,"315-16","Alloy 617","Plate",314626
8305,"CapPass",115.74,-148.1,"Trend",0.781,49897.10,49900.13,8305,"315-16","Alloy 617","Plate",314626
8306,"CapPass",117.36,-133.8,"Trend",0.877,49903.10,49906.15,8306,"315-16","Alloy 617","Plate",314626
8307,"CapPass",123.30,-134.0,"Trend",0.920,49909.11,49912.16,8307,"315-16","Alloy 617","Plate",314626
8308,"CapPass",121.21,-133.3,"Trend",0.909,49915.12,49918.16,8308,"315-16","Alloy 617","Plate",314626
8309,"CapPass",118.69,-134.5,"Trend",0.882,49921.13,49924.17,8309,"315-16","Alloy 617","Plate",314626
8310,"CapPass",113.31,-131.8,"Trend",0.860,49927.15,49930.18,8310,"315-16","Alloy 617","Plate",314626
8311,"CapPass",121.76,-121.4,"Trend",1.003,49933.15,49936.19,8311,"315-16","Alloy 617","Plate",314626
8312,"CapPass",124.78,-120.7,"Trend",1.033,49939.16,49942.20,8312,"315-16","Alloy 617","Plate",314626
8313,"CapPass",120.55,-119.1,"Trend",1.013,49945.17,49948.21,8313,"315-16","Alloy 617","Plate",314626
8314,"CapPass",116.72,-133.3,"Trend",0.876,49951.18,49954.22,8314,"315-16","Alloy 617","Plate",314626
8315,"CapPass",119.23,-128.1,"Trend",0.931,49957.19,49960.22,8315,"315-16","Alloy 617","Plate",314626
8316,"CapPass",120.32,-126.8,"Trend",0.949,49963.20,49966.23,8316,"315-16","Alloy 617","Plate",314626
8317,"CapPass",124.79,-124.4,"Trend",1.003,49969.20,49972.24,8317,"315-16","Alloy 617","Plate",314626
8318,"CapPass",119.78,-126.9,"Trend",0.944,49975.21,49978.25,8318,"315-16","Alloy 617","Plate",314626
8319,"CapPass",116.31,-131.5,"Trend",0.884,49981.22,49984.26,8319,"315-16","Alloy 617","Plate",314626
8320,"CapPass",114.33,-135.9,"Trend",0.841,49987.23,49990.27,8320,"315-16","Alloy 617","Plate",314626
8321,"CapPass",113.15,-149.7,"Trend",0.756,49993.24,49996.26,8321,"315-16","Alloy 617","Plate",314626
8322,"CapPass",117.31,-144.0,"Trend",0.814,49999.25,50002.30,8322,"315-16","Alloy 617","Plate",314626
8323,"CapPass",116.59,-139.0,"Trend",0.839,50005.26,50008.31,8323,"315-16","Alloy 617","Plate",314626
8324,"CapPass",113.56,-140.7,"Trend",0.807,50011.26,50014.30,8324,"315-16","Alloy 617","Plate",314626
8325,"CapPass",119.20,-130.0,"Trend",0.917,50017.28,50020.31,8325,"315-16","Alloy 617","Plate",314626
8326,"CapPass",119.60,-125.3,"Trend",0.955,50023.28,50026.33,8326,"315-16","Alloy 617","Plate",314626
8327,"CapPass",120.78,-127.8,"Trend",0.945,50029.29,50032.33,8327,"315-16","Alloy 617","Plate",314626
8328,"CapPass",119.29,-122.7,"Trend",0.972,50035.30,50038.34,8328,"315-16","Alloy 617","Plate",314626
8329,"CapPass",122.32,-121.6,"Trend",1.006,50041.31,50044.34,8329,"315-16","Alloy 617","Plate",314626
8330,"CapPass",121.79,-128.4,"Trend",0.949,50047.31,50050.37,8330,"315-16","Alloy 617","Plate",314626
8331,"CapPass",118.43,-124.3,"Trend",0.953,50053.33,50056.37,8331,"315-16","Alloy 617","Plate",314626
8332,"CapPass",120.02,-124.2,"Trend",0.966,50059.33,50062.38,8332,"315-16","Alloy 617","Plate",314626
8333,"CapPass",119.24,-123.2,"Trend",0.968,50065.35,50068.39,8333,"315-16","Alloy 617","Plate",314626
8334,"CapPass",113.26,-136.4,"Trend",0.830,50071.35,50074.40,8334,"315-16","Alloy 617","Plate",314626
8335,"CapPass",111.29,-141.7,"Trend",0.785,50077.36,50080.39,8335,"315-16","Alloy 617","Plate",314626
8336,"CapPass",113.72,-132.7,"Trend",0.857,50083.38,50086.42,8336,"315-16","Alloy 617","Plate",314626
8337,"CapPass",115.57,-138.1,"Trend",0.837,50089.38,50092.42,8337,"315-16","Alloy 617","Plate",314626
8338,"CapPass",115.20,-143.6,"Trend",0.802,50095.39,50098.42,8338,"315-16","Alloy 617","Plate",314626
8339,"CapPass",113.38,-139.9,"Trend",0.810,50101.40,50104.43,8339,"315-16","Alloy 617","Plate",314626
8340,"CapPass",114.81,-138.2,"Trend",0.831,50107.41,50110.45,8340,"315-16","Alloy 617","Plate",314626
8341,"CapPass",119.19,-127.4,"Trend",0.935,50113.42,50116.45,8341,"315-16","Alloy 617","Plate",314626
8342,"CapPass",115.07,-140.1,"Trend",0.821,50119.42,50122.47,8342,"315-16","Alloy 617","Plate",314626
8343,"CapPass",116.06,-135.5,"Trend",0.856,50125.43,50128.47,8343,"315-16","Alloy 617","Plate",314626
8344,"CapPass",113.05,-141.0,"Trend",0.802,50131.45,50134.48,8344,"315-16","Alloy 617","Plate",314626
8345,"CapPass",116.25,-140.9,"Trend",0.825,50137.45,50140.49,8345,"315-16","Alloy 617","Plate",314626
8346,"CapPass",114.09,-126.1,"Trend",0.905,50143.45,50146.50,8346,"315-16","Alloy 617","Plate",314626
8347,"CapPass",118.17,-127.5,"Trend",0.927,50149.47,50152.51,8347,"315-16","Alloy 617","Plate",314626
8348,"CapPass",121.01,-126.7,"Trend",0.955,50155.48,50158.52,8348,"315-16","Alloy 617","Plate",314626
8349,"CapPass",118.20,-127.3,"Trend",0.929,50161.49,50164.53,8349,"315-16","Alloy 617","Plate",314626
8350,"CapPass",117.85,-137.2,"Trend",0.859,50167.49,50170.53,8350,"315-16","Alloy 617","Plate",314626
8351,"CapPass",114.23,-128.4,"Trend",0.889,50173.51,50176.54,8351,"315-16","Alloy 617","Plate",314626
8352,"CapPass",113.40,-135.4,"Trend",0.837,50179.52,50182.56,8352,"315-16","Alloy 617","Plate",314626
8353,"CapPass",115.72,-144.3,"Trend",0.802,50185.52,50188.56,8353,"315-16","Alloy 617","Plate",314626
8354,"CapPass",117.80,-135.3,"Trend",0.871,50191.52,50194.58,8354,"315-16","Alloy 617","Plate",314626
8355,"CapPass",113.17,-134.7,"Trend",0.840,50197.54,50200.58,8355,"315-16","Alloy 617","Plate",314626
8356,"CapPass",114.86,-130.0,"Trend",0.884,50203.55,50206.59,8356,"315-16","Alloy 617","Plate",314626
8357,"CapPass",109.58,".","Trend",".",50209.55,".",8357,"315-16","Alloy 617","Plate",314626
