Repository: js-molina/fatigue-A617

File: data/950C/Strain rate 0.001/0.30% strain/HTM_A20_PeakStress_A20.csv (part 21 of 22)
Cycle,Data State,Max Stress Mpa,Min Stress Mpa,Qual State,Stress Ratio,Time Max Stress Sec,Time Min Stress Sec,Count,Sample,Alloy,Material_Form,Heat
8916,CapPass,152.78,-152.50,Trend,1.002,53599,53602.03,8916,A-20,Alloy 617,Plate,314626
8917,CapPass,151.99,-153.10,Trend,0.993,53605,53608.03,8917,A-20,Alloy 617,Plate,314626
8918,CapPass,150.8,-153.40,Trend,0.983,53611.03,53614.03,8918,A-20,Alloy 617,Plate,314626
8919,CapPass,152.48,-152.30,Trend,1.001,53617.03,53620.06,8919,A-20,Alloy 617,Plate,314626
8920,CapPass,151.82,-153.60,Trend,0.989,53623.06,53626.09,8920,A-20,Alloy 617,Plate,314626
8921,CapPass,151.47,-153.50,Trend,0.987,53629.06,53632.09,8921,A-20,Alloy 617,Plate,314626
8922,CapPass,151.05,-154.10,Trend,0.98,53635.06,53638.09,8922,A-20,Alloy 617,Plate,314626
8923,CapPass,150.93,-155.10,Trend,0.973,53641.09,53644.12,8923,A-20,Alloy 617,Plate,314626
8924,CapPass,151.32,-155.00,Trend,0.977,53647.12,53650.12,8924,A-20,Alloy 617,Plate,314626
8925,CapPass,150.79,-153.00,Trend,0.986,53653.12,53656.12,8925,A-20,Alloy 617,Plate,314626
8926,CapPass,153.27,-151.00,Trend,1.015,53659.12,53662.15,8926,A-20,Alloy 617,Plate,314626
8927,CapPass,152.99,-153.00,Trend,1,53665.15,53668.15,8927,A-20,Alloy 617,Plate,314626
8928,CapPass,151.07,-153.30,Trend,0.986,53671.15,53674.18,8928,A-20,Alloy 617,Plate,314626
8929,CapPass,151.55,-154.40,Trend,0.982,53677.15,53680.18,8929,A-20,Alloy 617,Plate,314626
8930,CapPass,151.44,-154.10,Trend,0.983,53683.18,53686.21,8930,A-20,Alloy 617,Plate,314626
8931,CapPass,151.69,-154.30,Trend,0.983,53689.18,53692.21,8931,A-20,Alloy 617,Plate,314626
8932,CapPass,151.44,-154.00,Trend,0.983,53695.21,53698.25,8932,A-20,Alloy 617,Plate,314626
8933,CapPass,151.96,-154.00,Trend,0.986,53701.21,53704.25,8933,A-20,Alloy 617,Plate,314626
8934,CapPass,151.41,-152.60,Trend,0.992,53707.25,53710.25,8934,A-20,Alloy 617,Plate,314626
8935,CapPass,151.56,-151.80,Trend,0.998,53713.25,53716.28,8935,A-20,Alloy 617,Plate,314626
8936,CapPass,153.47,-151.50,Trend,1.013,53719.25,53722.28,8936,A-20,Alloy 617,Plate,314626
8937,CapPass,152.34,-150.90,Trend,1.01,53725.25,53728.28,8937,A-20,Alloy 617,Plate,314626
8938,CapPass,151.58,-153.80,Trend,0.986,53731.28,53734.31,8938,A-20,Alloy 617,Plate,314626
8939,CapPass,149.97,-153.10,Trend,0.979,53737.31,53740.31,8939,A-20,Alloy 617,Plate,314626
8940,CapPass,151.45,-153.50,Trend,0.987,53743.31,53746.31,8940,A-20,Alloy 617,Plate,314626
8941,CapPass,151.53,-152.10,Trend,0.996,53749.31,53752.34,8941,A-20,Alloy 617,Plate,314626
8942,CapPass,151.73,-151.90,Trend,0.999,53755.34,53758.37,8942,A-20,Alloy 617,Plate,314626
8943,CapPass,152.45,-151.70,Trend,1.005,53761.34,53764.37,8943,A-20,Alloy 617,Plate,314626
8944,CapPass,151.79,-153.40,Trend,0.989,53767.37,53770.37,8944,A-20,Alloy 617,Plate,314626
8945,CapPass,150.72,-152.60,Trend,0.988,53773.37,53776.4,8945,A-20,Alloy 617,Plate,314626
8946,CapPass,150.1,-153.00,Trend,0.981,53779.37,53782.4,8946,A-20,Alloy 617,Plate,314626
8947,CapPass,150.09,-154.70,Trend,0.97,53785.37,53788.4,8947,A-20,Alloy 617,Plate,314626
8948,CapPass,151.93,-152.20,Trend,0.998,53791.4,53794.43,8948,A-20,Alloy 617,Plate,314626
8949,CapPass,150.75,-153.50,Trend,0.982,53797.43,53800.43,8949,A-20,Alloy 617,Plate,314626
8950,CapPass,150.98,-152.30,Trend,0.992,53803.43,53806.46,8950,A-20,Alloy 617,Plate,314626
8951,CapPass,152.53,-152.30,Trend,1.001,53809.43,53812.46,8951,A-20,Alloy 617,Plate,314626
8952,CapPass,150.89,-152.30,Trend,0.991,53815.46,53818.46,8952,A-20,Alloy 617,Plate,314626
8953,CapPass,152.18,-151.70,Trend,1.003,53821.46,53824.5,8953,A-20,Alloy 617,Plate,314626
8954,CapPass,152.33,-153.50,Trend,0.992,53827.5,53830.5,8954,A-20,Alloy 617,Plate,314626
8955,CapPass,151.63,-153.80,Trend,0.986,53833.5,53836.53,8955,A-20,Alloy 617,Plate,314626
8956,CapPass,151.13,-153.10,Trend,0.987,53839.5,53842.53,8956,A-20,Alloy 617,Plate,314626
8957,CapPass,150.89,-155.60,Trend,0.97,53845.53,53848.56,8957,A-20,Alloy 617,Plate,314626
8958,CapPass,150.6,-151.00,Trend,0.997,53851.53,53854.56,8958,A-20,Alloy 617,Plate,314626
8959,CapPass,152.77,-149.60,Trend,1.021,53857.56,53860.59,8959,A-20,Alloy 617,Plate,314626
8960,CapPass,151.36,-152.10,Trend,0.995,53863.56,53866.59,8960,A-20,Alloy 617,Plate,314626
8961,CapPass,152.1,-152.80,Trend,0.995,53869.56,53872.59,8961,A-20,Alloy 617,Plate,314626
8962,CapPass,149.53,-153.10,Trend,0.977,53875.59,53878.62,8962,A-20,Alloy 617,Plate,314626
8963,CapPass,150.93,-152.50,Trend,0.99,53881.62,53884.62,8963,A-20,Alloy 617,Plate,314626
8964,CapPass,150.07,-152.80,Trend,0.982,53887.62,53890.62,8964,A-20,Alloy 617,Plate,314626
8965,CapPass,151.2,-153.10,Trend,0.988,53893.62,53896.65,8965,A-20,Alloy 617,Plate,314626
8966,CapPass,151.47,-151.90,Trend,0.997,53899.62,53902.65,8966,A-20,Alloy 617,Plate,314626
8967,CapPass,150.9,-152.20,Trend,0.992,53905.65,53908.68,8967,A-20,Alloy 617,Plate,314626
8968,CapPass,150.82,-153.70,Trend,0.981,53911.65,53914.68,8968,A-20,Alloy 617,Plate,314626
8969,CapPass,149.96,-153.40,Trend,0.978,53917.68,53920.68,8969,A-20,Alloy 617,Plate,314626
8970,CapPass,152.28,-151.70,Trend,1.004,53923.68,53926.71,8970,A-20,Alloy 617,Plate,314626
8971,CapPass,150.7,-153.60,Trend,0.981,53929.68,53932.71,8971,A-20,Alloy 617,Plate,314626
8972,CapPass,150.59,-152.00,Trend,0.99,53935.71,53938.75,8972,A-20,Alloy 617,Plate,314626
8973,CapPass,149.25,-152.30,Trend,0.98,53941.75,53944.75,8973,A-20,Alloy 617,Plate,314626
8974,CapPass,149.93,-154.70,Trend,0.969,53947.75,53950.75,8974,A-20,Alloy 617,Plate,314626
8975,CapPass,149.84,-151.90,Trend,0.987,53953.75,53956.78,8975,A-20,Alloy 617,Plate,314626
8976,CapPass,151.32,-151.70,Trend,0.998,53959.78,53962.78,8976,A-20,Alloy 617,Plate,314626
8977,CapPass,149.8,-152.40,Trend,0.983,53965.78,53968.81,8977,A-20,Alloy 617,Plate,314626
8978,CapPass,150.88,-152.70,Trend,0.988,53971.78,53974.81,8978,A-20,Alloy 617,Plate,314626
8979,CapPass,150.22,-153.60,Trend,0.978,53977.81,53980.81,8979,A-20,Alloy 617,Plate,314626
8980,CapPass,151.24,-152.00,Trend,0.995,53983.81,53986.84,8980,A-20,Alloy 617,Plate,314626
8981,CapPass,151.5,-151.90,Trend,0.998,53989.81,53992.84,8981,A-20,Alloy 617,Plate,314626
8982,CapPass,149.36,-153.10,Trend,0.976,53995.84,53998.87,8982,A-20,Alloy 617,Plate,314626
8983,CapPass,150.08,-152.40,Trend,0.985,54001.84,54004.87,8983,A-20,Alloy 617,Plate,314626
8984,CapPass,150.76,-151.20,Trend,0.997,54007.87,54010.9,8984,A-20,Alloy 617,Plate,314626
8985,CapPass,149.17,-152.50,Trend,0.978,54013.87,54016.9,8985,A-20,Alloy 617,Plate,314626
8986,CapPass,150.06,-152.00,Trend,0.987,54019.9,54022.9,8986,A-20,Alloy 617,Plate,314626
8987,CapPass,149.36,-152.80,Trend,0.977,54025.9,54028.93,8987,A-20,Alloy 617,Plate,314626
8988,CapPass,149.79,-152.40,Trend,0.983,54031.9,54034.93,8988,A-20,Alloy 617,Plate,314626
8989,CapPass,149.59,-153.20,Trend,0.977,54037.93,54040.96,8989,A-20,Alloy 617,Plate,314626
8990,CapPass,149.82,-152.60,Trend,0.982,54043.93,54046.96,8990,A-20,Alloy 617,Plate,314626
8991,CapPass,148.97,-152.20,Trend,0.979,54049.96,54053,8991,A-20,Alloy 617,Plate,314626
8992,CapPass,150.99,-151.40,Trend,0.997,54055.96,54059,8992,A-20,Alloy 617,Plate,314626
8993,CapPass,149.78,-152.10,Trend,0.985,54062,54065,8993,A-20,Alloy 617,Plate,314626
8994,CapPass,150.55,-151.30,Trend,0.995,54068,54071.03,8994,A-20,Alloy 617,Plate,314626
8995,CapPass,149.53,-152.30,Trend,0.982,54074,54077.03,8995,A-20,Alloy 617,Plate,314626
8996,CapPass,150.2,-153.40,Trend,0.979,54080.03,54083.03,8996,A-20,Alloy 617,Plate,314626
8997,CapPass,148.5,-152.60,Trend,0.973,54086.03,54089.06,8997,A-20,Alloy 617,Plate,314626
8998,CapPass,149.65,-153.10,Trend,0.978,54092.03,54095.06,8998,A-20,Alloy 617,Plate,314626
8999,CapPass,150.36,-152.00,Trend,0.989,54098.06,54101.09,8999,A-20,Alloy 617,Plate,314626
9000,CapPass,149.14,-151.20,Trend,0.987,54104.06,54107.09,9000,A-20,Alloy 617,Plate,314626
9001,CapPass,150,-151.00,Trend,0.993,54110.09,54113.09,9001,A-20,Alloy 617,Plate,314626
9002,CapPass,151.09,-151.60,Trend,0.997,54116.09,54119.12,9002,A-20,Alloy 617,Plate,314626
9003,CapPass,148.88,-151.80,Trend,0.98,54122.12,54125.12,9003,A-20,Alloy 617,Plate,314626
9004,CapPass,150.58,-150.70,Trend,0.999,54128.12,54131.15,9004,A-20,Alloy 617,Plate,314626
9005,CapPass,149.55,-153.00,Trend,0.978,54134.12,54137.15,9005,A-20,Alloy 617,Plate,314626
9006,CapPass,148.67,-152.00,Trend,0.978,54140.15,54143.15,9006,A-20,Alloy 617,Plate,314626
9007,CapPass,149.74,-151.80,Trend,0.986,54146.15,54149.18,9007,A-20,Alloy 617,Plate,314626
9008,CapPass,149.26,-152.30,Trend,0.98,54152.18,54155.18,9008,A-20,Alloy 617,Plate,314626
9009,CapPass,149.34,-151.10,Trend,0.989,54158.18,54161.21,9009,A-20,Alloy 617,Plate,314626
9010,CapPass,150.64,-151.20,Trend,0.996,54164.21,54167.21,9010,A-20,Alloy 617,Plate,314626
9011,CapPass,150.01,-153.00,Trend,0.981,54170.21,54173.21,9011,A-20,Alloy 617,Plate,314626
9012,CapPass,149.14,-151.10,Trend,0.987,54176.21,54179.25,9012,A-20,Alloy 617,Plate,314626
9013,CapPass,149,-152.60,Trend,0.977,54182.25,54185.28,9013,A-20,Alloy 617,Plate,314626
9014,CapPass,150.12,-151.20,Trend,0.993,54188.25,54191.28,9014,A-20,Alloy 617,Plate,314626
9015,CapPass,149.43,-152.00,Trend,0.983,54194.25,54197.28,9015,A-20,Alloy 617,Plate,314626
9016,CapPass,150.17,-153.20,Trend,0.98,54200.28,54203.31,9016,A-20,Alloy 617,Plate,314626
9017,CapPass,148.78,-151.30,Trend,0.984,54206.28,54209.31,9017,A-20,Alloy 617,Plate,314626
9018,CapPass,149.88,-151.00,Trend,0.993,54212.31,54215.31,9018,A-20,Alloy 617,Plate,314626
9019,CapPass,150.28,-149.90,Trend,1.003,54218.31,54221.34,9019,A-20,Alloy 617,Plate,314626
9020,CapPass,150.52,-148.70,Trend,1.012,54224.31,54227.34,9020,A-20,Alloy 617,Plate,314626
9021,CapPass,149.73,-152.30,Trend,0.983,54230.31,54233.37,9021,A-20,Alloy 617,Plate,314626
9022,CapPass,148.09,-151.60,Trend,0.977,54236.34,54239.37,9022,A-20,Alloy 617,Plate,314626
9023,CapPass,148.95,-151.50,Trend,0.983,54242.34,54245.37,9023,A-20,Alloy 617,Plate,314626
9024,CapPass,149.01,-150.90,Trend,0.987,54248.37,54251.4,9024,A-20,Alloy 617,Plate,314626
9025,CapPass,149.21,-151.60,Trend,0.984,54254.37,54257.4,9025,A-20,Alloy 617,Plate,314626
9026,CapPass,149.54,-152.90,Trend,0.978,54260.4,54263.43,9026,A-20,Alloy 617,Plate,314626
9027,CapPass,149.03,-150.30,Trend,0.991,54266.4,54269.43,9027,A-20,Alloy 617,Plate,314626
9028,CapPass,149.8,-151.70,Trend,0.988,54272.43,54275.43,9028,A-20,Alloy 617,Plate,314626
9029,CapPass,149.62,-150.90,Trend,0.991,54278.43,54281.46,9029,A-20,Alloy 617,Plate,314626
9030,CapPass,149.56,-150.90,Trend,0.991,54284.46,54287.46,9030,A-20,Alloy 617,Plate,314626
9031,CapPass,150.38,-151.10,Trend,0.995,54290.46,54293.5,9031,A-20,Alloy 617,Plate,314626
9032,CapPass,148,-153.00,Trend,0.968,54296.46,54299.5,9032,A-20,Alloy 617,Plate,314626
9033,CapPass,148.34,-152.80,Trend,0.971,54302.5,54305.53,9033,A-20,Alloy 617,Plate,314626
9034,CapPass,148.72,-153.50,Trend,0.969,54308.5,54311.53,9034,A-20,Alloy 617,Plate,314626
9035,CapPass,148.94,-150.10,Trend,0.992,54314.5,54317.53,9035,A-20,Alloy 617,Plate,314626
9036,CapPass,149.38,-152.10,Trend,0.982,54320.53,54323.56,9036,A-20,Alloy 617,Plate,314626
9037,CapPass,148.53,-150.10,Trend,0.99,54326.56,54329.56,9037,A-20,Alloy 617,Plate,314626
9038,CapPass,150.89,-149.90,Trend,1.007,54332.56,54335.56,9038,A-20,Alloy 617,Plate,314626
9039,CapPass,149.47,-150.80,Trend,0.991,54338.56,54341.59,9039,A-20,Alloy 617,Plate,314626
9040,CapPass,148.73,-151.40,Trend,0.983,54344.59,54347.62,9040,A-20,Alloy 617,Plate,314626
9041,CapPass,149.37,-151.10,Trend,0.988,54350.59,54353.62,9041,A-20,Alloy 617,Plate,314626
9042,CapPass,147.98,-152.30,Trend,0.972,54356.59,54359.62,9042,A-20,Alloy 617,Plate,314626
9043,CapPass,148.05,-152.00,Trend,0.974,54362.62,54365.65,9043,A-20,Alloy 617,Plate,314626
9044,CapPass,148.02,-150.10,Trend,0.986,54368.62,54371.65,9044,A-20,Alloy 617,Plate,314626
9045,CapPass,148.15,-150.80,Trend,0.982,54374.65,54377.65,9045,A-20,Alloy 617,Plate,314626
9046,CapPass,148.67,-153.30,Trend,0.97,54380.65,54383.68,9046,A-20,Alloy 617,Plate,314626
9047,CapPass,145.92,-152.90,Trend,0.954,54386.65,54389.68,9047,A-20,Alloy 617,Plate,314626
9048,CapPass,146.16,-152.20,Trend,0.96,54392.68,54395.71,9048,A-20,Alloy 617,Plate,314626
9049,CapPass,146.87,-153.00,Trend,0.96,54398.68,54401.71,9049,A-20,Alloy 617,Plate,314626
9050,CapPass,147.2,-153.50,Trend,0.959,54404.71,54407.75,9050,A-20,Alloy 617,Plate,314626
9051,CapPass,146.35,-151.50,Trend,0.966,54410.71,54413.75,9051,A-20,Alloy 617,Plate,314626
9052,CapPass,148.16,-151.00,Trend,0.981,54416.75,54419.75,9052,A-20,Alloy 617,Plate,314626
9053,CapPass,149.31,-150.90,Trend,0.99,54422.75,54425.78,9053,A-20,Alloy 617,Plate,314626
9054,CapPass,148.65,-149.70,Trend,0.993,54428.78,54431.78,9054,A-20,Alloy 617,Plate,314626
9055,CapPass,147.46,-150.80,Trend,0.978,54434.78,54437.78,9055,A-20,Alloy 617,Plate,314626
9056,CapPass,148.59,-150.30,Trend,0.989,54440.78,54443.81,9056,A-20,Alloy 617,Plate,314626
9057,CapPass,149.35,-151.50,Trend,0.986,54446.81,54449.81,9057,A-20,Alloy 617,Plate,314626
9058,CapPass,147.45,-152.80,Trend,0.965,54452.81,54455.84,9058,A-20,Alloy 617,Plate,314626
9059,CapPass,147.32,-151.60,Trend,0.972,54458.81,54461.87,9059,A-20,Alloy 617,Plate,314626
9060,CapPass,148.43,-151.20,Trend,0.981,54464.84,54467.87,9060,A-20,Alloy 617,Plate,314626
9061,CapPass,147.33,-151.30,Trend,0.973,54470.84,54473.87,9061,A-20,Alloy 617,Plate,314626
9062,CapPass,148.2,-152.80,Trend,0.97,54476.87,54479.87,9062,A-20,Alloy 617,Plate,314626
9063,CapPass,149.5,-149.20,Trend,1.002,54482.87,54485.9,9063,A-20,Alloy 617,Plate,314626
9064,CapPass,147.48,-150.80,Trend,0.978,54488.87,54491.9,9064,A-20,Alloy 617,Plate,314626
9065,CapPass,149.43,-150.20,Trend,0.995,54494.9,54497.93,9065,A-20,Alloy 617,Plate,314626
9066,CapPass,146.84,-151.10,Trend,0.972,54500.9,54503.93,9066,A-20,Alloy 617,Plate,314626
9067,CapPass,147.91,-150.90,Trend,0.98,54506.93,54509.93,9067,A-20,Alloy 617,Plate,314626
9068,CapPass,148.37,-152.50,Trend,0.973,54512.93,54515.96,9068,A-20,Alloy 617,Plate,314626
9069,CapPass,147.93,-150.80,Trend,0.981,54518.93,54521.96,9069,A-20,Alloy 617,Plate,314626
9070,CapPass,146.89,-150.00,Trend,0.979,54524.96,54528,9070,A-20,Alloy 617,Plate,314626
9071,CapPass,147.04,-150.30,Trend,0.978,54530.96,54534,9071,A-20,Alloy 617,Plate,314626
9072,CapPass,148.98,-150.10,Trend,0.992,54537,54540.03,9072,A-20,Alloy 617,Plate,314626
9073,CapPass,147.73,-150.00,Trend,0.985,54543,54546.03,9073,A-20,Alloy 617,Plate,314626
9074,CapPass,148.57,-150.70,Trend,0.986,54549.03,54552.03,9074,A-20,Alloy 617,Plate,314626
9075,CapPass,147.6,-151.90,Trend,0.972,54555.03,54558.06,9075,A-20,Alloy 617,Plate,314626
9076,CapPass,147.25,-149.30,Trend,0.986,54561.06,54564.09,9076,A-20,Alloy 617,Plate,314626
9077,CapPass,149.09,-150.30,Trend,0.992,54567.06,54570.09,9077,A-20,Alloy 617,Plate,314626
9078,CapPass,147.97,-151.60,Trend,0.976,54573.06,54576.09,9078,A-20,Alloy 617,Plate,314626
9079,CapPass,148.86,-149.30,Trend,0.997,54579.09,54582.09,9079,A-20,Alloy 617,Plate,314626
9080,CapPass,147.69,-151.50,Trend,0.975,54585.09,54588.12,9080,A-20,Alloy 617,Plate,314626
9081,CapPass,147.77,-148.50,Trend,0.995,54591.09,54594.12,9081,A-20,Alloy 617,Plate,314626
9082,CapPass,149.06,-148.90,Trend,1.001,54597.12,54600.15,9082,A-20,Alloy 617,Plate,314626
9083,CapPass,147.08,-148.70,Trend,0.989,54603.12,54606.15,9083,A-20,Alloy 617,Plate,314626
9084,CapPass,147.69,-151.80,Trend,0.973,54609.15,54612.18,9084,A-20,Alloy 617,Plate,314626
9085,CapPass,146.24,-151.60,Trend,0.965,54615.15,54618.18,9085,A-20,Alloy 617,Plate,314626
9086,CapPass,147.03,-152.00,Trend,0.967,54621.15,54624.18,9086,A-20,Alloy 617,Plate,314626
9087,CapPass,146.64,-150.80,Trend,0.973,54627.18,54630.21,9087,A-20,Alloy 617,Plate,314626
9088,CapPass,146.69,-150.60,Trend,0.974,54633.18,54636.21,9088,A-20,Alloy 617,Plate,314626
9089,CapPass,146.18,-149.90,Trend,0.975,54639.21,54642.25,9089,A-20,Alloy 617,Plate,314626
9090,CapPass,148.34,-151.40,Trend,0.98,54645.21,54648.25,9090,A-20,Alloy 617,Plate,314626
9091,CapPass,146.12,-152.30,Trend,0.959,54651.25,54654.25,9091,A-20,Alloy 617,Plate,314626
9092,CapPass,147.63,-150.30,Trend,0.982,54657.25,54660.28,9092,A-20,Alloy 617,Plate,314626
9093,CapPass,147.64,-148.00,Trend,0.997,54663.25,54666.28,9093,A-20,Alloy 617,Plate,314626
9094,CapPass,147.33,-151.70,Trend,0.971,54669.28,54672.31,9094,A-20,Alloy 617,Plate,314626
9095,CapPass,147.25,-149.90,Trend,0.982,54675.28,54678.31,9095,A-20,Alloy 617,Plate,314626
9096,CapPass,146.66,-149.70,Trend,0.98,54681.31,54684.31,9096,A-20,Alloy 617,Plate,314626
9097,CapPass,148.01,-149.10,Trend,0.993,54687.31,54690.34,9097,A-20,Alloy 617,Plate,314626
9098,CapPass,147.02,-151.20,Trend,0.972,54693.31,54696.34,9098,A-20,Alloy 617,Plate,314626
9099,CapPass,146.85,-151.30,Trend,0.97,54699.34,54702.37,9099,A-20,Alloy 617,Plate,314626
9100,CapPass,147.07,-149.10,Trend,0.986,54705.34,54708.37,9100,A-20,Alloy 617,Plate,314626
9101,CapPass,146.92,-148.20,Trend,0.991,54711.34,54714.4,9101,A-20,Alloy 617,Plate,314626
9102,CapPass,147.15,-150.10,Trend,0.981,54717.37,54720.4,9102,A-20,Alloy 617,Plate,314626
9103,CapPass,145.45,-150.40,Trend,0.967,54723.37,54726.4,9103,A-20,Alloy 617,Plate,314626
9104,CapPass,147.14,-149.60,Trend,0.984,54729.4,54732.43,9104,A-20,Alloy 617,Plate,314626
9105,CapPass,145.9,-150.30,Trend,0.971,54735.4,54738.43,9105,A-20,Alloy 617,Plate,314626
9106,CapPass,147.13,-151.50,Trend,0.971,54741.4,54744.43,9106,A-20,Alloy 617,Plate,314626
9107,CapPass,145.16,-151.00,Trend,0.962,54747.43,54750.46,9107,A-20,Alloy 617,Plate,314626
9108,CapPass,145.64,-149.70,Trend,0.973,54753.43,54756.46,9108,A-20,Alloy 617,Plate,314626
9109,CapPass,147,-147.80,Trend,0.995,54759.46,54762.5,9109,A-20,Alloy 617,Plate,314626
9110,CapPass,147.1,-147.20,Trend,0.999,54765.46,54768.5,9110,A-20,Alloy 617,Plate,314626
9111,CapPass,145.61,-149.90,Trend,0.972,54771.5,54774.5,9111,A-20,Alloy 617,Plate,314626
9112,CapPass,145.9,-149.10,Trend,0.978,54777.5,54780.53,9112,A-20,Alloy 617,Plate,314626
9113,CapPass,146.56,-149.80,Trend,0.978,54783.5,54786.53,9113,A-20,Alloy 617,Plate,314626
9114,CapPass,146.34,-149.30,Trend,0.98,54789.53,54792.56,9114,A-20,Alloy 617,Plate,314626
9115,CapPass,146.65,-149.20,Trend,0.983,54795.53,54798.56,9115,A-20,Alloy 617,Plate,314626
9116,CapPass,145.63,-150.60,Trend,0.967,54801.56,54804.56,9116,A-20,Alloy 617,Plate,314626
9117,CapPass,146.86,-149.30,Trend,0.984,54807.56,54810.59,9117,A-20,Alloy 617,Plate,314626
9118,CapPass,146.1,-149.90,Trend,0.975,54813.56,54816.59,9118,A-20,Alloy 617,Plate,314626
9119,CapPass,147.23,-150.00,Trend,0.981,54819.59,54822.62,9119,A-20,Alloy 617,Plate,314626
9120,CapPass,145.66,-149.00,Trend,0.978,54825.59,54828.62,9120,A-20,Alloy 617,Plate,314626
9121,CapPass,145.91,-150.30,Trend,0.971,54831.62,54834.62,9121,A-20,Alloy 617,Plate,314626
9122,CapPass,146.35,-149.10,Trend,0.981,54837.62,54840.65,9122,A-20,Alloy 617,Plate,314626
9123,CapPass,146.52,-150.00,Trend,0.977,54843.62,54846.65,9123,A-20,Alloy 617,Plate,314626
9124,CapPass,146.48,-151.40,Trend,0.968,54849.65,54852.68,9124,A-20,Alloy 617,Plate,314626
9125,CapPass,145.8,-151.50,Trend,0.963,54855.65,54858.68,9125,A-20,Alloy 617,Plate,314626
9126,CapPass,143.95,-150.90,Trend,0.954,54861.68,54864.68,9126,A-20,Alloy 617,Plate,314626
9127,CapPass,147.22,-146.90,Trend,1.002,54867.68,54870.71,9127,A-20,Alloy 617,Plate,314626
9128,CapPass,145.47,-149.00,Trend,0.976,54873.71,54876.71,9128,A-20,Alloy 617,Plate,314626
9129,CapPass,144.66,-150.30,Trend,0.963,54879.71,54882.75,9129,A-20,Alloy 617,Plate,314626
9130,CapPass,145.05,-152.30,Trend,0.952,54885.75,54888.75,9130,A-20,Alloy 617,Plate,314626
9131,CapPass,146.07,-151.00,Trend,0.968,54891.75,54894.75,9131,A-20,Alloy 617,Plate,314626
9132,CapPass,144.79,-150.70,Trend,0.961,54897.75,54900.78,9132,A-20,Alloy 617,Plate,314626
9133,CapPass,144.86,-150.00,Trend,0.966,54903.78,54906.81,9133,A-20,Alloy 617,Plate,314626
9134,CapPass,146.2,-150.70,Trend,0.97,54909.78,54912.81,9134,A-20,Alloy 617,Plate,314626
9135,CapPass,145.19,-148.80,Trend,0.975,54915.78,54918.81,9135,A-20,Alloy 617,Plate,314626
9136,CapPass,145.57,-149.60,Trend,0.973,54921.81,54924.84,9136,A-20,Alloy 617,Plate,314626
9137,CapPass,146.52,-147.10,Trend,0.996,54927.81,54930.84,9137,A-20,Alloy 617,Plate,314626
9138,CapPass,146.64,-146.50,Trend,1.001,54933.84,54936.87,9138,A-20,Alloy 617,Plate,314626
9139,CapPass,145.26,-148.40,Trend,0.979,54939.84,54942.87,9139,A-20,Alloy 617,Plate,314626
9140,CapPass,144.07,-151.50,Trend,0.951,54945.87,54948.87,9140,A-20,Alloy 617,Plate,314626
9141,CapPass,146.15,-148.80,Trend,0.982,54951.87,54954.9,9141,A-20,Alloy 617,Plate,314626
9142,CapPass,146.32,-148.10,Trend,0.988,54957.87,54960.9,9142,A-20,Alloy 617,Plate,314626
9143,CapPass,144.71,-149.40,Trend,0.969,54963.9,54966.9,9143,A-20,Alloy 617,Plate,314626
9144,CapPass,145.24,-150.40,Trend,0.965,54969.9,54972.93,9144,A-20,Alloy 617,Plate,314626
9145,CapPass,144,-148.20,Trend,0.972,54975.9,54978.96,9145,A-20,Alloy 617,Plate,314626
9146,CapPass,145.7,-149.30,Trend,0.976,54981.93,54984.96,9146,A-20,Alloy 617,Plate,314626
9147,CapPass,145.61,-149.10,Trend,0.976,54987.93,54990.96,9147,A-20,Alloy 617,Plate,314626
9148,CapPass,143.58,-150.00,Trend,0.957,54993.96,54996.96,9148,A-20,Alloy 617,Plate,314626
9149,CapPass,145.17,-149.30,Trend,0.972,54999.96,55003,9149,A-20,Alloy 617,Plate,314626
9150,CapPass,144.28,-150.00,Trend,0.962,55006,55009,9150,A-20,Alloy 617,Plate,314626
9151,CapPass,144.97,-149.20,Trend,0.972,55012,55015.03,9151,A-20,Alloy 617,Plate,314626
9152,CapPass,145.84,-148.20,Trend,0.984,55018,55021.03,9152,A-20,Alloy 617,Plate,314626
9153,CapPass,145.79,-149.70,Trend,0.974,55024,55027.03,9153,A-20,Alloy 617,Plate,314626
9154,CapPass,144.7,-148.60,Trend,0.974,55030.03,55033.06,9154,A-20,Alloy 617,Plate,314626
9155,CapPass,143.24,-148.40,Trend,0.965,55036.03,55039.06,9155,A-20,Alloy 617,Plate,314626
9156,CapPass,144.47,-150.10,Trend,0.963,55042.06,55045.09,9156,A-20,Alloy 617,Plate,314626
9157,CapPass,144.53,-147.70,Trend,0.978,55048.06,55051.09,9157,A-20,Alloy 617,Plate,314626
9158,CapPass,145.06,-149.00,Trend,0.974,55054.09,55057.09,9158,A-20,Alloy 617,Plate,314626
9159,CapPass,145,-149.90,Trend,0.967,55060.09,55063.12,9159,A-20,Alloy 617,Plate,314626
9160,CapPass,144.37,-150.60,Trend,0.959,55066.09,55069.15,9160,A-20,Alloy 617,Plate,314626
9161,CapPass,143.88,-150.10,Trend,0.959,55072.12,55075.15,9161,A-20,Alloy 617,Plate,314626
9162,CapPass,143.56,-148.50,Trend,0.967,55078.12,55081.15,9162,A-20,Alloy 617,Plate,314626
9163,CapPass,144.01,-147.30,Trend,0.977,55084.15,55087.18,9163,A-20,Alloy 617,Plate,314626
9164,CapPass,145.61,-148.40,Trend,0.981,55090.15,55093.18,9164,A-20,Alloy 617,Plate,314626
9165,CapPass,144.74,-148.90,Trend,0.972,55096.15,55099.18,9165,A-20,Alloy 617,Plate,314626
9166,CapPass,142.9,-149.00,Trend,0.959,55102.18,55105.21,9166,A-20,Alloy 617,Plate,314626
9167,CapPass,143.25,-148.00,Trend,0.968,55108.18,55111.21,9167,A-20,Alloy 617,Plate,314626
9168,CapPass,144.21,-149.30,Trend,0.966,55114.21,55117.25,9168,A-20,Alloy 617,Plate,314626
9169,CapPass,145.51,-146.90,Trend,0.99,55120.21,55123.25,9169,A-20,Alloy 617,Plate,314626
9170,CapPass,144.92,-148.70,Trend,0.975,55126.25,55129.28,9170,A-20,Alloy 617,Plate,314626
9171,CapPass,144.31,-145.30,Trend,0.993,55132.25,55135.28,9171,A-20,Alloy 617,Plate,314626
9172,CapPass,146.34,-145.50,Trend,1.006,55138.25,55141.28,9172,A-20,Alloy 617,Plate,314626
9173,CapPass,144.96,-148.50,Trend,0.976,55144.28,55147.31,9173,A-20,Alloy 617,Plate,314626
9174,CapPass,144.59,-147.90,Trend,0.978,55150.28,55153.31,9174,A-20,Alloy 617,Plate,314626
9175,CapPass,144.13,-149.60,Trend,0.964,55156.31,55159.34,9175,A-20,Alloy 617,Plate,314626
9176,CapPass,143.45,-149.10,Trend,0.962,55162.31,55165.34,9176,A-20,Alloy 617,Plate,314626
9177,CapPass,144.58,-148.00,Trend,0.977,55168.31,55171.34,9177,A-20,Alloy 617,Plate,314626
9178,CapPass,144.39,-146.70,Trend,0.984,55174.34,55177.37,9178,A-20,Alloy 617,Plate,314626
9179,CapPass,143.31,-147.60,Trend,0.971,55180.34,55183.37,9179,A-20,Alloy 617,Plate,314626
9180,CapPass,144.1,-148.10,Trend,0.973,55186.37,55189.37,9180,A-20,Alloy 617,Plate,314626
9181,CapPass,142.88,-147.60,Trend,0.968,55192.37,55195.4,9181,A-20,Alloy 617,Plate,314626
9182,CapPass,143.91,-148.10,Trend,0.972,55198.4,55201.43,9182,A-20,Alloy 617,Plate,314626
9183,CapPass,145.18,-146.00,Trend,0.995,55204.4,55207.43,9183,A-20,Alloy 617,Plate,314626
9184,CapPass,144.52,-148.40,Trend,0.974,55210.4,55213.43,9184,A-20,Alloy 617,Plate,314626
9185,CapPass,143.58,-148.00,Trend,0.97,55216.43,55219.46,9185,A-20,Alloy 617,Plate,314626
9186,CapPass,143.27,-148.90,Trend,0.962,55222.43,55225.46,9186,A-20,Alloy 617,Plate,314626
9187,CapPass,144.54,-148.80,Trend,0.971,55228.46,55231.5,9187,A-20,Alloy 617,Plate,314626
9188,CapPass,142.39,-147.80,Trend,0.963,55234.46,55237.5,9188,A-20,Alloy 617,Plate,314626
9189,CapPass,143.22,-146.40,Trend,0.978,55240.46,55243.5,9189,A-20,Alloy 617,Plate,314626
9190,CapPass,145.63,-146.40,Trend,0.995,55246.5,55249.53,9190,A-20,Alloy 617,Plate,314626
9191,CapPass,144.16,-146.30,Trend,0.986,55252.5,55255.53,9191,A-20,Alloy 617,Plate,314626
9192,CapPass,145.03,-146.90,Trend,0.987,55258.5,55261.53,9192,A-20,Alloy 617,Plate,314626
9193,CapPass,143.67,-145.70,Trend,0.986,55264.5,55267.56,9193,A-20,Alloy 617,Plate,314626
9194,CapPass,143.27,-146.00,Trend,0.981,55270.53,55273.56,9194,A-20,Alloy 617,Plate,314626
9195,CapPass,144.36,-148.30,Trend,0.973,55276.56,55279.59,9195,A-20,Alloy 617,Plate,314626
9196,CapPass,143.51,-148.30,Trend,0.968,55282.56,55285.59,9196,A-20,Alloy 617,Plate,314626
9197,CapPass,142.16,-146.60,Trend,0.97,55288.56,55291.62,9197,A-20,Alloy 617,Plate,314626
9198,CapPass,145.13,-145.80,Trend,0.995,55294.59,55297.62,9198,A-20,Alloy 617,Plate,314626
9199,CapPass,145.2,-146.00,Trend,0.994,55300.59,55303.65,9199,A-20,Alloy 617,Plate,314626
9200,CapPass,143.3,-145.60,Trend,0.984,55306.62,55309.65,9200,A-20,Alloy 617,Plate,314626
9201,CapPass,144.6,-146.30,Trend,0.988,55312.62,55315.65,9201,A-20,Alloy 617,Plate,314626
9202,CapPass,144.42,-147.60,Trend,0.979,55318.65,55321.65,9202,A-20,Alloy 617,Plate,314626
9203,CapPass,142.58,-149.50,Trend,0.954,55324.65,55327.68,9203,A-20,Alloy 617,Plate,314626
9204,CapPass,142.8,-147.40,Trend,0.969,55330.65,55333.71,9204,A-20,Alloy 617,Plate,314626
9205,CapPass,142.07,-146.20,Trend,0.972,55336.68,55339.71,9205,A-20,Alloy 617,Plate,314626
9206,CapPass,142.73,-146.10,Trend,0.977,55342.68,55345.71,9206,A-20,Alloy 617,Plate,314626
9207,CapPass,143.35,-145.10,Trend,0.988,55348.71,55351.75,9207,A-20,Alloy 617,Plate,314626
9208,CapPass,145.17,-145.50,Trend,0.998,55354.71,55357.75,9208,A-20,Alloy 617,Plate,314626
9209,CapPass,142.75,-148.00,Trend,0.965,55360.71,55363.75,9209,A-20,Alloy 617,Plate,314626
9210,CapPass,142.72,-147.00,Trend,0.971,55366.75,55369.78,9210,A-20,Alloy 617,Plate,314626
9211,CapPass,142.5,-147.10,Trend,0.969,55372.75,55375.78,9211,A-20,Alloy 617,Plate,314626
9212,CapPass,142.75,-146.50,Trend,0.974,55378.78,55381.81,9212,A-20,Alloy 617,Plate,314626
9213,CapPass,143.58,-146.50,Trend,0.98,55384.78,55387.81,9213,A-20,Alloy 617,Plate,314626
9214,CapPass,142.41,-147.30,Trend,0.967,55390.78,55393.84,9214,A-20,Alloy 617,Plate,314626
9215,CapPass,141.83,-146.20,Trend,0.97,55396.81,55399.84,9215,A-20,Alloy 617,Plate,314626
9216,CapPass,143.03,-146.70,Trend,0.975,55402.81,55405.84,9216,A-20,Alloy 617,Plate,314626
9217,CapPass,142.65,-148.10,Trend,0.963,55408.84,55411.87,9217,A-20,Alloy 617,Plate,314626
9218,CapPass,140.68,-149.00,Trend,0.944,55414.84,55417.87,9218,A-20,Alloy 617,Plate,314626
9219,CapPass,141.33,-148.20,Trend,0.954,55420.87,55423.87,9219,A-20,Alloy 617,Plate,314626
9220,CapPass,143.08,-148.30,Trend,0.964,55426.87,55429.9,9220,A-20,Alloy 617,Plate,314626
9221,CapPass,142.97,-145.30,Trend,0.984,55432.87,55435.93,9221,A-20,Alloy 617,Plate,314626
9222,CapPass,142.59,-145.50,Trend,0.98,55438.9,55441.9,9222,A-20,Alloy 617,Plate,314626
9223,CapPass,142.4,-148.00,Trend,0.962,55444.9,55447.93,9223,A-20,Alloy 617,Plate,314626
9224,CapPass,141.78,-144.70,Trend,0.98,55450.93,55453.93,9224,A-20,Alloy 617,Plate,314626
9225,CapPass,142.5,-147.90,Trend,0.964,55456.93,55459.96,9225,A-20,Alloy 617,Plate,314626
9226,CapPass,142.73,-146.40,Trend,0.975,55462.93,55466,9226,A-20,Alloy 617,Plate,314626
9227,CapPass,143.03,-146.10,Trend,0.979,55468.96,55472,9227,A-20,Alloy 617,Plate,314626
9228,CapPass,142.49,-147.20,Trend,0.968,55474.96,55478,9228,A-20,Alloy 617,Plate,314626
9229,CapPass,140.14,-144.70,Trend,0.968,55481,55484.03,9229,A-20,Alloy 617,Plate,314626
9230,CapPass,142.66,-145.80,Trend,0.978,55487,55490.03,9230,A-20,Alloy 617,Plate,314626
9231,CapPass,140.92,-146.10,Trend,0.964,55493.03,55496.06,9231,A-20,Alloy 617,Plate,314626
9232,CapPass,142.41,-146.90,Trend,0.969,55499.03,55502.06,9232,A-20,Alloy 617,Plate,314626
9233,CapPass,141.17,-147.60,Trend,0.957,55505.03,55508.06,9233,A-20,Alloy 617,Plate,314626
9234,CapPass,140.89,-146.70,Trend,0.96,55511.06,55514.09,9234,A-20,Alloy 617,Plate,314626
9235,CapPass,140.8,-146.70,Trend,0.96,55517.06,55520.09,9235,A-20,Alloy 617,Plate,314626
9236,CapPass,140.4,-147.30,Trend,0.953,55523.09,55526.09,9236,A-20,Alloy 617,Plate,314626
9237,CapPass,141.01,-148.50,Trend,0.949,55529.09,55532.12,9237,A-20,Alloy 617,Plate,314626
9238,CapPass,139.92,-146.50,Trend,0.955,55535.09,55538.12,9238,A-20,Alloy 617,Plate,314626
9239,CapPass,141.66,-145.60,Trend,0.973,55541.12,55544.15,9239,A-20,Alloy 617,Plate,314626
9240,CapPass,142.24,-145.70,Trend,0.976,55547.12,55550.15,9240,A-20,Alloy 617,Plate,314626
9241,CapPass,139.34,-146.60,Trend,0.951,55553.12,55556.15,9241,A-20,Alloy 617,Plate,314626
9242,CapPass,141.55,-145.60,Trend,0.972,55559.15,55562.18,9242,A-20,Alloy 617,Plate,314626
9243,CapPass,139.4,-147.10,Trend,0.947,55565.15,55568.18,9243,A-20,Alloy 617,Plate,314626
9244,CapPass,141.42,-147.50,Trend,0.959,55571.18,55574.21,9244,A-20,Alloy 617,Plate,314626
9245,CapPass,140.89,-148.10,Trend,0.951,55577.18,55580.21,9245,A-20,Alloy 617,Plate,314626
9246,CapPass,139.93,-147.50,Trend,0.949,55583.21,55586.25,9246,A-20,Alloy 617,Plate,314626
9247,CapPass,141.69,-145.20,Trend,0.976,55589.21,55592.25,9247,A-20,Alloy 617,Plate,314626
9248,CapPass,141.52,-147.90,Trend,0.957,55595.21,55598.25,9248,A-20,Alloy 617,Plate,314626
9249,CapPass,139.22,-148.20,Trend,0.939,55601.21,55604.28,9249,A-20,Alloy 617,Plate,314626
9250,CapPass,139.9,-146.90,Trend,0.952,55607.25,55610.28,9250,A-20,Alloy 617,Plate,314626
9251,CapPass,141.16,-147.80,Trend,0.955,55613.25,55616.28,9251,A-20,Alloy 617,Plate,314626
9252,CapPass,139.82,-146.60,Trend,0.954,55619.28,55622.31,9252,A-20,Alloy 617,Plate,314626
9253,CapPass,141.84,-146.20,Trend,0.97,55625.28,55628.31,9253,A-20,Alloy 617,Plate,314626
9254,CapPass,141.25,-145.70,Trend,0.969,55631.31,55634.34,9254,A-20,Alloy 617,Plate,314626
9255,CapPass,140.3,-145.20,Trend,0.966,55637.31,55640.34,9255,A-20,Alloy 617,Plate,314626
9256,CapPass,140.75,-145.90,Trend,0.965,55643.34,55646.34,9256,A-20,Alloy 617,Plate,314626
9257,CapPass,140.59,-145.10,Trend,0.969,55649.34,55652.37,9257,A-20,Alloy 617,Plate,314626
9258,CapPass,140.9,-144.80,Trend,0.973,55655.37,55658.37,9258,A-20,Alloy 617,Plate,314626
9259,CapPass,139.89,-146.10,Trend,0.958,55661.37,55664.37,9259,A-20,Alloy 617,Plate,314626
9260,CapPass,141.07,-144.20,Trend,0.979,55667.37,55670.4,9260,A-20,Alloy 617,Plate,314626
9261,CapPass,140.38,-145.10,Trend,0.968,55673.4,55676.43,9261,A-20,Alloy 617,Plate,314626
9262,CapPass,139.94,-146.40,Trend,0.956,55679.4,55682.43,9262,A-20,Alloy 617,Plate,314626
9263,CapPass,140.32,-146.80,Trend,0.956,55685.4,55688.46,9263,A-20,Alloy 617,Plate,314626
9264,CapPass,139.76,-144.90,Trend,0.965,55691.43,55694.46,9264,A-20,Alloy 617,Plate,314626
9265,CapPass,141.18,-143.30,Trend,0.985,55697.43,55700.46,9265,A-20,Alloy 617,Plate,314626
9266,CapPass,139.55,-146.50,Trend,0.952,55703.43,55706.5,9266,A-20,Alloy 617,Plate,314626
9267,CapPass,139.18,-146.60,Trend,0.95,55709.46,55712.5,9267,A-20,Alloy 617,Plate,314626
9268,CapPass,139.24,-147.70,Trend,0.943,55715.46,55718.5,9268,A-20,Alloy 617,Plate,314626
9269,CapPass,139.33,-146.50,Trend,0.951,55721.5,55724.53,9269,A-20,Alloy 617,Plate,314626
9270,CapPass,138.71,-145.10,Trend,0.956,55727.5,55730.53,9270,A-20,Alloy 617,Plate,314626
9271,CapPass,139.38,-146.90,Trend,0.949,55733.5,55736.56,9271,A-20,Alloy 617,Plate,314626
9272,CapPass,140.48,-145.50,Trend,0.965,55739.53,55742.56,9272,A-20,Alloy 617,Plate,314626
9273,CapPass,139.58,-146.20,Trend,0.955,55745.53,55748.59,9273,A-20,Alloy 617,Plate,314626
9274,CapPass,140.23,-144.90,Trend,0.968,55751.56,55754.59,9274,A-20,Alloy 617,Plate,314626
9275,CapPass,139.28,-144.50,Trend,0.964,55757.56,55760.59,9275,A-20,Alloy 617,Plate,314626
9276,CapPass,140.2,-145.50,Trend,0.963,55763.56,55766.62,9276,A-20,Alloy 617,Plate,314626
9277,CapPass,140.15,-144.90,Trend,0.967,55769.59,55772.62,9277,A-20,Alloy 617,Plate,314626
9278,CapPass,139.87,-145.50,Trend,0.961,55775.59,55778.62,9278,A-20,Alloy 617,Plate,314626
9279,CapPass,138.57,-145.80,Trend,0.951,55781.62,55784.65,9279,A-20,Alloy 617,Plate,314626
9280,CapPass,138.44,-145.70,Trend,0.95,55787.62,55790.68,9280,A-20,Alloy 617,Plate,314626
9281,CapPass,138.81,-146.10,Trend,0.95,55793.65,55796.68,9281,A-20,Alloy 617,Plate,314626
9282,CapPass,139.09,-145.60,Trend,0.956,55799.65,55802.68,9282,A-20,Alloy 617,Plate,314626
9283,CapPass,138.96,-146.70,Trend,0.947,55805.65,55808.71,9283,A-20,Alloy 617,Plate,314626
9284,CapPass,139.07,-143.90,Trend,0.966,55811.68,55814.71,9284,A-20,Alloy 617,Plate,314626
9285,CapPass,138.5,-144.50,Trend,0.958,55817.68,55820.71,9285,A-20,Alloy 617,Plate,314626
9286,CapPass,141.19,-146.30,Trend,0.965,55823.71,55826.75,9286,A-20,Alloy 617,Plate,314626
9287,CapPass,139.74,-144.50,Trend,0.967,55829.71,55832.75,9287,A-20,Alloy 617,Plate,314626
9288,CapPass,139.14,-143.30,Trend,0.971,55835.75,55838.75,9288,A-20,Alloy 617,Plate,314626
9289,CapPass,140.3,-144.80,Trend,0.969,55841.75,55844.78,9289,A-20,Alloy 617,Plate,314626
9290,CapPass,138.58,-144.60,Trend,0.958,55847.75,55850.81,9290,A-20,Alloy 617,Plate,314626
9291,CapPass,137.84,-146.60,Trend,0.941,55853.78,55856.81,9291,A-20,Alloy 617,Plate,314626
9292,CapPass,137.72,-147.90,Trend,0.931,55859.78,55862.81,9292,A-20,Alloy 617,Plate,314626
9293,CapPass,136.68,-145.40,Trend,0.94,55865.81,55868.84,9293,A-20,Alloy 617,Plate,314626
9294,CapPass,136.99,-144.60,Trend,0.948,55871.81,55874.84,9294,A-20,Alloy 617,Plate,314626
9295,CapPass,136.52,-147.50,Trend,0.926,55877.81,55880.84,9295,A-20,Alloy 617,Plate,314626
9296,CapPass,137.73,-145.30,Trend,0.948,55883.84,55886.87,9296,A-20,Alloy 617,Plate,314626
9297,CapPass,138.64,-143.20,Trend,0.968,55889.84,55892.87,9297,A-20,Alloy 617,Plate,314626
9298,CapPass,139.24,-141.30,Trend,0.986,55895.87,55898.9,9298,A-20,Alloy 617,Plate,314626
9299,CapPass,141.33,-142.60,Trend,0.991,55901.87,55904.9,9299,A-20,Alloy 617,Plate,314626
9300,CapPass,138.49,-143.20,Trend,0.967,55907.87,55910.9,9300,A-20,Alloy 617,Plate,314626
9301,CapPass,139.15,-145.20,Trend,0.959,55913.9,55916.93,9301,A-20,Alloy 617,Plate,314626
9302,CapPass,138.49,-144.90,Trend,0.956,55919.9,55922.93,9302,A-20,Alloy 617,Plate,314626
9303,CapPass,138,-145.20,Trend,0.95,55925.93,55928.96,9303,A-20,Alloy 617,Plate,314626
9304,CapPass,138.57,-146.20,Trend,0.947,55931.93,55934.96,9304,A-20,Alloy 617,Plate,314626
9305,CapPass,136.95,-146.30,Trend,0.936,55937.93,55941,9305,A-20,Alloy 617,Plate,314626
9306,CapPass,137.83,-145.80,Trend,0.945,55943.96,55947,9306,A-20,Alloy 617,Plate,314626
9307,CapPass,138.6,-143.40,Trend,0.966,55949.96,55953,9307,A-20,Alloy 617,Plate,314626
9308,CapPass,138.95,-145.00,Trend,0.958,55956,55959,9308,A-20,Alloy 617,Plate,314626
9309,CapPass,137.97,-145.00,Trend,0.952,55962,55965.03,9309,A-20,Alloy 617,Plate,314626
9310,CapPass,137.45,-145.70,Trend,0.943,55968,55971.06,9310,A-20,Alloy 617,Plate,314626
9311,CapPass,137.99,-144.10,Trend,0.958,55974.03,55977.06,9311,A-20,Alloy 617,Plate,314626
9312,CapPass,137.58,-145.90,Trend,0.943,55980.03,55983.06,9312,A-20,Alloy 617,Plate,314626
9313,CapPass,138.06,-143.50,Trend,0.962,55986.06,55989.09,9313,A-20,Alloy 617,Plate,314626
9314,CapPass,138.5,-141.60,Trend,0.978,55992.06,55995.09,9314,A-20,Alloy 617,Plate,314626
9315,CapPass,139.18,-142.70,Trend,0.975,55998.09,56001.12,9315,A-20,Alloy 617,Plate,314626
9316,CapPass,137.51,-143.80,Trend,0.956,56004.09,56007.12,9316,A-20,Alloy 617,Plate,314626
9317,CapPass,137.72,-146.20,Trend,0.942,56010.09,56013.15,9317,A-20,Alloy 617,Plate,314626
9318,CapPass,137.53,-144.20,Trend,0.954,56016.12,56019.15,9318,A-20,Alloy 617,Plate,314626
9319,CapPass,137.36,-142.90,Trend,0.961,56022.12,56025.18,9319,A-20,Alloy 617,Plate,314626
9320,CapPass,137.73,-145.10,Trend,0.949,56028.15,56031.18,9320,A-20,Alloy 617,Plate,314626
9321,CapPass,136.12,-145.80,Trend,0.933,56034.15,56037.18,9321,A-20,Alloy 617,Plate,314626
9322,CapPass,136.41,-144.70,Trend,0.942,56040.15,56043.18,9322,A-20,Alloy 617,Plate,314626
9323,CapPass,137.19,-143.40,Trend,0.957,56046.18,56049.21,9323,A-20,Alloy 617,Plate,314626
9324,CapPass,136.37,-143.50,Trend,0.95,56052.18,56055.21,9324,A-20,Alloy 617,Plate,314626
9325,CapPass,137.1,-143.80,Trend,0.953,56058.21,56061.25,9325,A-20,Alloy 617,Plate,314626
9326,CapPass,137.36,-145.90,Trend,0.942,56064.21,56067.25,9326,A-20,Alloy 617,Plate,314626
9327,CapPass,136.58,-145.10,Trend,0.941,56070.21,56073.25,9327,A-20,Alloy 617,Plate,314626
9328,CapPass,137.13,-143.20,Trend,0.958,56076.25,56079.28,9328,A-20,Alloy 617,Plate,314626
9329,CapPass,136.9,-145.90,Trend,0.938,56082.28,56085.31,9329,A-20,Alloy 617,Plate,314626
9330,CapPass,136.54,-144.70,Trend,0.944,56088.28,56091.31,9330,A-20,Alloy 617,Plate,314626
9331,CapPass,137.07,-144.00,Trend,0.952,56094.28,56097.31,9331,A-20,Alloy 617,Plate,314626
9332,CapPass,137.63,-142.70,Trend,0.965,56100.28,56103.34,9332,A-20,Alloy 617,Plate,314626
9333,CapPass,137.25,-143.40,Trend,0.957,56106.31,56109.34,9333,A-20,Alloy 617,Plate,314626
9334,CapPass,137.44,-142.60,Trend,0.964,56112.31,56115.34,9334,A-20,Alloy 617,Plate,314626
9335,CapPass,137.11,-143.10,Trend,0.958,56118.34,56121.37,9335,A-20,Alloy 617,Plate,314626
9336,CapPass,136.79,-143.20,Trend,0.955,56124.34,56127.37,9336,A-20,Alloy 617,Plate,314626
9337,CapPass,136.68,-145.70,Trend,0.938,56130.34,56133.4,9337,A-20,Alloy 617,Plate,314626
9338,CapPass,137.55,-144.80,Trend,0.95,56136.37,56139.4,9338,A-20,Alloy 617,Plate,314626
9339,CapPass,136.82,-142.60,Trend,0.96,56142.37,56145.43,9339,A-20,Alloy 617,Plate,314626
9340,CapPass,135.74,-141.30,Trend,0.961,56148.4,56151.43,9340,A-20,Alloy 617,Plate,314626
9341,CapPass,135.75,-144.20,Trend,0.941,56154.4,56157.43,9341,A-20,Alloy 617,Plate,314626
9342,CapPass,136.43,-144.60,Trend,0.943,56160.4,56163.46,9342,A-20,Alloy 617,Plate,314626
9343,CapPass,135.83,-144.10,Trend,0.943,56166.43,56169.46,9343,A-20,Alloy 617,Plate,314626
9344,CapPass,136.53,-143.30,Trend,0.953,56172.43,56175.46,9344,A-20,Alloy 617,Plate,314626
9345,CapPass,136.28,-144.30,Trend,0.944,56178.46,56181.5,9345,A-20,Alloy 617,Plate,314626
9346,CapPass,136.41,-142.60,Trend,0.957,56184.46,56187.5,9346,A-20,Alloy 617,Plate,314626
9347,CapPass,136.98,-141.20,Trend,0.97,56190.5,56193.53,9347,A-20,Alloy 617,Plate,314626
9348,CapPass,136.81,-144.20,Trend,0.949,56196.5,56199.53,9348,A-20,Alloy 617,Plate,314626
9349,CapPass,135.58,-142.30,Trend,0.953,56202.5,56205.56,9349,A-20,Alloy 617,Plate,314626
9350,CapPass,137.16,-141.80,Trend,0.967,56208.53,56211.56,9350,A-20,Alloy 617,Plate,314626
9351,CapPass,135.91,-142.70,Trend,0.952,56214.53,56217.56,9351,A-20,Alloy 617,Plate,314626
9352,CapPass,135.74,-142.90,Trend,0.95,56220.56,56223.59,9352,A-20,Alloy 617,Plate,314626
9353,CapPass,134.82,-145.20,Trend,0.928,56226.56,56229.59,9353,A-20,Alloy 617,Plate,314626
9354,CapPass,135.33,-144.30,Trend,0.938,56232.56,56235.62,9354,A-20,Alloy 617,Plate,314626
9355,CapPass,135.87,-143.40,Trend,0.948,56238.59,56241.62,9355,A-20,Alloy 617,Plate,314626
9356,CapPass,135.11,-143.40,Trend,0.942,56244.59,56247.65,9356,A-20,Alloy 617,Plate,314626
9357,CapPass,135.56,-143.20,Trend,0.947,56250.62,56253.65,9357,A-20,Alloy 617,Plate,314626
