Repository: js-molina/fatigue-A617

File: data/950C/Strain rate 0.001/0.30% strain/HTM_A20_PeakStress_B3.csv (part 21 of 23)
"Cycle","Data State","Max Stress Mpa","Min Stress Mpa","Qual State","Stress Ratio","Time Max Stress Sec","Time Min Stress Sec","Count","Sample","Alloy","Material_Form","Heat"
8138,"CapPass",163.32,-159.8,"Trend",1.022,48571.65,48574.64,8138,"B-3","Alloy 617","Plate",314626
8139,"CapPass",164.03,-163.7,"Trend",1.002,48577.64,48580.61,8139,"B-3","Alloy 617","Plate",314626
8140,"CapPass",163.90,-160.8,"Trend",1.020,48583.59,48586.57,8140,"B-3","Alloy 617","Plate",314626
8141,"CapPass",164.68,-155.9,"Trend",1.056,48589.56,48592.54,8141,"B-3","Alloy 617","Plate",314626
8142,"CapPass",164.38,-160.6,"Trend",1.024,48595.53,48598.51,8142,"B-3","Alloy 617","Plate",314626
8143,"CapPass",165.45,-157.6,"Trend",1.050,48601.50,48604.48,8143,"B-3","Alloy 617","Plate",314626
8144,"CapPass",163.82,-159.9,"Trend",1.024,48607.48,48610.47,8144,"B-3","Alloy 617","Plate",314626
8145,"CapPass",163.95,-161.5,"Trend",1.015,48613.45,48616.43,8145,"B-3","Alloy 617","Plate",314626
8146,"CapPass",162.17,-161.9,"Trend",1.002,48619.42,48622.39,8146,"B-3","Alloy 617","Plate",314626
8147,"CapPass",162.23,-161.9,"Trend",1.002,48625.39,48628.37,8147,"B-3","Alloy 617","Plate",314626
8148,"CapPass",164.30,-158.4,"Trend",1.037,48631.34,48634.32,8148,"B-3","Alloy 617","Plate",314626
8149,"CapPass",165.03,-158.4,"Trend",1.042,48637.32,48640.31,8149,"B-3","Alloy 617","Plate",314626
8150,"CapPass",162.38,-161.2,"Trend",1.007,48643.29,48646.28,8150,"B-3","Alloy 617","Plate",314626
8151,"CapPass",165.28,-162.1,"Trend",1.020,48649.26,48652.25,8151,"B-3","Alloy 617","Plate",314626
8152,"CapPass",163.26,-161.2,"Trend",1.012,48655.23,48658.22,8152,"B-3","Alloy 617","Plate",314626
8153,"CapPass",164.76,-153.7,"Trend",1.072,48661.20,48664.17,8153,"B-3","Alloy 617","Plate",314626
8154,"CapPass",163.92,-161.9,"Trend",1.012,48667.17,48670.14,8154,"B-3","Alloy 617","Plate",314626
8155,"CapPass",161.52,-161.6,"Trend",1.000,48673.15,48676.12,8155,"B-3","Alloy 617","Plate",314626
8156,"CapPass",163.67,-162.0,"Trend",1.010,48679.12,48682.09,8156,"B-3","Alloy 617","Plate",314626
8157,"CapPass",160.18,-162.9,"Trend",0.983,48685.09,48688.06,8157,"B-3","Alloy 617","Plate",314626
8158,"CapPass",161.68,-162.6,"Trend",0.994,48691.06,48694.04,8158,"B-3","Alloy 617","Plate",314626
8159,"CapPass",161.95,-162.8,"Trend",0.995,48697.03,48700.00,8159,"B-3","Alloy 617","Plate",314626
8160,"CapPass",163.72,-159.8,"Trend",1.025,48703.00,48705.97,8160,"B-3","Alloy 617","Plate",314626
8161,"CapPass",164.34,-160.6,"Trend",1.023,48708.97,48711.93,8161,"B-3","Alloy 617","Plate",314626
8162,"CapPass",164.58,-160.3,"Trend",1.027,48714.95,48717.90,8162,"B-3","Alloy 617","Plate",314626
8163,"CapPass",164.73,-156.9,"Trend",1.050,48720.89,48723.87,8163,"B-3","Alloy 617","Plate",314626
8164,"CapPass",165.07,-157.9,"Trend",1.045,48726.87,48729.84,8164,"B-3","Alloy 617","Plate",314626
8165,"CapPass",165.37,-158.1,"Trend",1.046,48732.82,48735.82,8165,"B-3","Alloy 617","Plate",314626
8166,"CapPass",162.41,-162.6,"Trend",0.999,48738.81,48741.78,8166,"B-3","Alloy 617","Plate",314626
8167,"CapPass",157.18,-162.6,"Trend",0.967,48744.78,48747.76,8167,"B-3","Alloy 617","Plate",314626
8168,"CapPass",162.19,-162.2,"Trend",1.000,48750.76,48753.73,8168,"B-3","Alloy 617","Plate",314626
8169,"CapPass",160.89,-161.3,"Trend",0.997,48756.75,48759.70,8169,"B-3","Alloy 617","Plate",314626
8170,"CapPass",163.49,-159.0,"Trend",1.028,48762.68,48765.67,8170,"B-3","Alloy 617","Plate",314626
8171,"CapPass",162.58,-160.0,"Trend",1.016,48768.65,48771.64,8171,"B-3","Alloy 617","Plate",314626
8172,"CapPass",163.82,-159.9,"Trend",1.025,48774.64,48777.62,8172,"B-3","Alloy 617","Plate",314626
8173,"CapPass",163.66,-158.2,"Trend",1.035,48780.61,48783.57,8173,"B-3","Alloy 617","Plate",314626
8174,"CapPass",164.12,-159.1,"Trend",1.032,48786.57,48789.54,8174,"B-3","Alloy 617","Plate",314626
8175,"CapPass",164.48,-154.7,"Trend",1.063,48792.54,48795.50,8175,"B-3","Alloy 617","Plate",314626
8176,"CapPass",163.17,-158.7,"Trend",1.028,48798.50,48801.48,8176,"B-3","Alloy 617","Plate",314626
8177,"CapPass",163.68,-158.2,"Trend",1.035,48804.48,48807.45,8177,"B-3","Alloy 617","Plate",314626
8178,"CapPass",164.86,-154.3,"Trend",1.069,48810.42,48813.42,8178,"B-3","Alloy 617","Plate",314626
8179,"CapPass",162.94,-160.6,"Trend",1.014,48816.42,48819.40,8179,"B-3","Alloy 617","Plate",314626
8180,"CapPass",162.05,-159.6,"Trend",1.015,48822.40,48825.36,8180,"B-3","Alloy 617","Plate",314626
8181,"CapPass",163.74,-158.7,"Trend",1.032,48828.36,48831.32,8181,"B-3","Alloy 617","Plate",314626
8182,"CapPass",164.95,-155.5,"Trend",1.061,48834.29,48837.31,8182,"B-3","Alloy 617","Plate",314626
8183,"CapPass",160.87,-162.0,"Trend",0.993,48840.29,48843.28,8183,"B-3","Alloy 617","Plate",314626
8184,"CapPass",161.65,-161.5,"Trend",1.001,48846.26,48849.25,8184,"B-3","Alloy 617","Plate",314626
8185,"CapPass",160.28,-161.9,"Trend",0.990,48852.23,48855.22,8185,"B-3","Alloy 617","Plate",314626
8186,"CapPass",160.93,-159.7,"Trend",1.008,48858.22,48861.18,8186,"B-3","Alloy 617","Plate",314626
8187,"CapPass",164.34,-155.0,"Trend",1.060,48864.17,48867.15,8187,"B-3","Alloy 617","Plate",314626
8188,"CapPass",160.43,-161.3,"Trend",0.995,48870.15,48873.12,8188,"B-3","Alloy 617","Plate",314626
8189,"CapPass",162.52,-160.4,"Trend",1.013,48876.12,48879.09,8189,"B-3","Alloy 617","Plate",314626
8190,"CapPass",164.13,-158.0,"Trend",1.039,48882.06,48885.06,8190,"B-3","Alloy 617","Plate",314626
8191,"CapPass",162.29,-157.3,"Trend",1.032,48888.06,48891.04,8191,"B-3","Alloy 617","Plate",314626
8192,"CapPass",164.28,-158.7,"Trend",1.035,48894.03,48897.01,8192,"B-3","Alloy 617","Plate",314626
8193,"CapPass",163.64,-160.4,"Trend",1.020,48900.00,48902.98,8193,"B-3","Alloy 617","Plate",314626
8194,"CapPass",162.89,-158.2,"Trend",1.030,48905.97,48908.95,8194,"B-3","Alloy 617","Plate",314626
8195,"CapPass",160.82,-163.4,"Trend",0.984,48911.93,48914.92,8195,"B-3","Alloy 617","Plate",314626
8196,"CapPass",160.26,-162.4,"Trend",0.987,48917.92,48920.89,8196,"B-3","Alloy 617","Plate",314626
8197,"CapPass",162.58,-160.9,"Trend",1.010,48923.87,48926.86,8197,"B-3","Alloy 617","Plate",314626
8198,"CapPass",162.38,-159.5,"Trend",1.018,48929.84,48932.82,8198,"B-3","Alloy 617","Plate",314626
8199,"CapPass",160.17,-160.6,"Trend",0.997,48935.82,48938.81,8199,"B-3","Alloy 617","Plate",314626
8200,"CapPass",162.58,-157.2,"Trend",1.034,48941.78,48944.76,8200,"B-3","Alloy 617","Plate",314626
8201,"CapPass",164.49,-153.7,"Trend",1.070,48947.75,48950.72,8201,"B-3","Alloy 617","Plate",314626
8202,"CapPass",161.73,-158.3,"Trend",1.022,48953.73,48956.70,8202,"B-3","Alloy 617","Plate",314626
8203,"CapPass",164.34,-158.8,"Trend",1.035,48959.68,48962.67,8203,"B-3","Alloy 617","Plate",314626
8204,"CapPass",162.95,-157.8,"Trend",1.032,48965.67,48968.65,8204,"B-3","Alloy 617","Plate",314626
8205,"CapPass",163.81,-157.8,"Trend",1.038,48971.64,48974.62,8205,"B-3","Alloy 617","Plate",314626
8206,"CapPass",164.34,-155.4,"Trend",1.058,48977.59,48980.57,8206,"B-3","Alloy 617","Plate",314626
8207,"CapPass",161.71,-159.7,"Trend",1.013,48983.57,48986.54,8207,"B-3","Alloy 617","Plate",314626
8208,"CapPass",162.18,-158.7,"Trend",1.022,48989.54,48992.51,8208,"B-3","Alloy 617","Plate",314626
8209,"CapPass",163.59,-158.0,"Trend",1.035,48995.51,48998.48,8209,"B-3","Alloy 617","Plate",314626
8210,"CapPass",162.04,-159.9,"Trend",1.013,49001.48,49004.45,8210,"B-3","Alloy 617","Plate",314626
8211,"CapPass",162.06,-159.0,"Trend",1.019,49007.45,49010.43,8211,"B-3","Alloy 617","Plate",314626
8212,"CapPass",163.87,-155.0,"Trend",1.057,49013.42,49016.39,8212,"B-3","Alloy 617","Plate",314626
8213,"CapPass",161.98,-157.8,"Trend",1.027,49019.40,49022.37,8213,"B-3","Alloy 617","Plate",314626
8214,"CapPass",164.11,-153.9,"Trend",1.067,49025.36,49028.34,8214,"B-3","Alloy 617","Plate",314626
8215,"CapPass",160.28,-158.8,"Trend",1.009,49031.32,49034.31,8215,"B-3","Alloy 617","Plate",314626
8216,"CapPass",162.98,-158.4,"Trend",1.029,49037.31,49040.28,8216,"B-3","Alloy 617","Plate",314626
8217,"CapPass",162.98,-157.7,"Trend",1.033,49043.28,49046.25,8217,"B-3","Alloy 617","Plate",314626
8218,"CapPass",162.82,-157.5,"Trend",1.034,49049.25,49052.22,8218,"B-3","Alloy 617","Plate",314626
8219,"CapPass",161.72,-158.9,"Trend",1.018,49055.22,49058.18,8219,"B-3","Alloy 617","Plate",314626
8220,"CapPass",161.45,-157.8,"Trend",1.023,49061.18,49064.15,8220,"B-3","Alloy 617","Plate",314626
8221,"CapPass",162.56,-158.2,"Trend",1.027,49067.15,49070.14,8221,"B-3","Alloy 617","Plate",314626
8222,"CapPass",162.63,-157.6,"Trend",1.032,49073.12,49076.09,8222,"B-3","Alloy 617","Plate",314626
8223,"CapPass",162.14,-159.0,"Trend",1.020,49079.09,49082.06,8223,"B-3","Alloy 617","Plate",314626
8224,"CapPass",160.76,-157.3,"Trend",1.022,49085.06,49088.03,8224,"B-3","Alloy 617","Plate",314626
8225,"CapPass",162.35,-159.1,"Trend",1.021,49091.04,49094.01,8225,"B-3","Alloy 617","Plate",314626
8226,"CapPass",161.98,-158.8,"Trend",1.020,49097.01,49099.97,8226,"B-3","Alloy 617","Plate",314626
8227,"CapPass",161.14,-158.4,"Trend",1.017,49102.98,49105.95,8227,"B-3","Alloy 617","Plate",314626
8228,"CapPass",161.85,-160.6,"Trend",1.008,49108.93,49111.92,8228,"B-3","Alloy 617","Plate",314626
8229,"CapPass",159.79,-159.0,"Trend",1.005,49114.90,49117.89,8229,"B-3","Alloy 617","Plate",314626
8230,"CapPass",160.94,-157.7,"Trend",1.021,49120.87,49123.86,8230,"B-3","Alloy 617","Plate",314626
8231,"CapPass",162.21,-152.2,"Trend",1.066,49126.84,49129.84,8231,"B-3","Alloy 617","Plate",314626
8232,"CapPass",160.71,-158.4,"Trend",1.015,49132.81,49135.79,8232,"B-3","Alloy 617","Plate",314626
8233,"CapPass",158.47,-159.7,"Trend",0.992,49138.79,49141.78,8233,"B-3","Alloy 617","Plate",314626
8234,"CapPass",162.92,-152.8,"Trend",1.066,49144.75,49147.72,8234,"B-3","Alloy 617","Plate",314626
8235,"CapPass",160.76,-157.1,"Trend",1.023,49150.72,49153.70,8235,"B-3","Alloy 617","Plate",314626
8236,"CapPass",160.77,-157.9,"Trend",1.018,49156.70,49159.68,8236,"B-3","Alloy 617","Plate",314626
8237,"CapPass",162.54,-157.8,"Trend",1.030,49162.67,49165.64,8237,"B-3","Alloy 617","Plate",314626
8238,"CapPass",162.79,-155.4,"Trend",1.047,49168.64,49171.61,8238,"B-3","Alloy 617","Plate",314626
8239,"CapPass",159.73,-161.0,"Trend",0.992,49174.59,49177.59,8239,"B-3","Alloy 617","Plate",314626
8240,"CapPass",159.29,-158.6,"Trend",1.005,49180.57,49183.56,8240,"B-3","Alloy 617","Plate",314626
8241,"CapPass",159.29,-159.3,"Trend",1.000,49186.56,49189.51,8241,"B-3","Alloy 617","Plate",314626
8242,"CapPass",160.67,-158.8,"Trend",1.012,49192.51,49195.48,8242,"B-3","Alloy 617","Plate",314626
8243,"CapPass",160.62,-159.3,"Trend",1.008,49198.50,49201.45,8243,"B-3","Alloy 617","Plate",314626
8244,"CapPass",160.43,-158.1,"Trend",1.015,49204.47,49207.43,8244,"B-3","Alloy 617","Plate",314626
8245,"CapPass",161.46,-154.9,"Trend",1.042,49210.42,49213.40,8245,"B-3","Alloy 617","Plate",314626
8246,"CapPass",161.41,-155.9,"Trend",1.035,49216.39,49219.37,8246,"B-3","Alloy 617","Plate",314626
8247,"CapPass",161.00,-158.8,"Trend",1.014,49222.36,49225.34,8247,"B-3","Alloy 617","Plate",314626
8248,"CapPass",160.75,-157.6,"Trend",1.020,49228.34,49231.31,8248,"B-3","Alloy 617","Plate",314626
8249,"CapPass",157.68,-159.6,"Trend",0.988,49234.29,49237.28,8249,"B-3","Alloy 617","Plate",314626
8250,"CapPass",160.99,-157.5,"Trend",1.022,49240.26,49243.26,8250,"B-3","Alloy 617","Plate",314626
8251,"CapPass",162.42,-158.2,"Trend",1.026,49246.25,49249.22,8251,"B-3","Alloy 617","Plate",314626
8252,"CapPass",162.27,-153.3,"Trend",1.059,49252.22,49255.18,8252,"B-3","Alloy 617","Plate",314626
8253,"CapPass",160.26,-157.3,"Trend",1.019,49258.18,49261.15,8253,"B-3","Alloy 617","Plate",314626
8254,"CapPass",160.56,-158.0,"Trend",1.016,49264.17,49267.12,8254,"B-3","Alloy 617","Plate",314626
8255,"CapPass",159.56,-159.1,"Trend",1.003,49270.12,49273.09,8255,"B-3","Alloy 617","Plate",314626
8256,"CapPass",160.83,-156.6,"Trend",1.027,49276.07,49279.06,8256,"B-3","Alloy 617","Plate",314626
8257,"CapPass",159.15,-159.1,"Trend",1.000,49282.06,49285.03,8257,"B-3","Alloy 617","Plate",314626
8258,"CapPass",158.26,-161.0,"Trend",0.983,49288.03,49291.01,8258,"B-3","Alloy 617","Plate",314626
8259,"CapPass",158.20,-157.0,"Trend",1.007,49294.00,49296.98,8259,"B-3","Alloy 617","Plate",314626
8260,"CapPass",160.80,-154.9,"Trend",1.038,49299.97,49302.95,8260,"B-3","Alloy 617","Plate",314626
8261,"CapPass",158.78,-157.3,"Trend",1.010,49305.93,49308.92,8261,"B-3","Alloy 617","Plate",314626
8262,"CapPass",158.57,-158.9,"Trend",0.998,49311.92,49314.89,8262,"B-3","Alloy 617","Plate",314626
8263,"CapPass",160.60,-153.4,"Trend",1.047,49317.86,49320.84,8263,"B-3","Alloy 617","Plate",314626
8264,"CapPass",162.43,-155.7,"Trend",1.044,49323.82,49326.81,8264,"B-3","Alloy 617","Plate",314626
8265,"CapPass",159.24,-156.5,"Trend",1.018,49329.82,49332.81,8265,"B-3","Alloy 617","Plate",314626
8266,"CapPass",160.59,-156.4,"Trend",1.027,49335.79,49338.78,8266,"B-3","Alloy 617","Plate",314626
8267,"CapPass",160.33,-156.7,"Trend",1.023,49341.76,49344.73,8267,"B-3","Alloy 617","Plate",314626
8268,"CapPass",161.55,-155.0,"Trend",1.042,49347.73,49350.70,8268,"B-3","Alloy 617","Plate",314626
8269,"CapPass",159.75,-158.7,"Trend",1.006,49353.72,49356.67,8269,"B-3","Alloy 617","Plate",314626
8270,"CapPass",157.16,-159.8,"Trend",0.984,49359.68,49362.65,8270,"B-3","Alloy 617","Plate",314626
8271,"CapPass",157.61,-159.7,"Trend",0.987,49365.64,49368.62,8271,"B-3","Alloy 617","Plate",314626
8272,"CapPass",160.80,-158.1,"Trend",1.017,49371.61,49374.59,8272,"B-3","Alloy 617","Plate",314626
8273,"CapPass",158.72,-160.4,"Trend",0.990,49377.57,49380.56,8273,"B-3","Alloy 617","Plate",314626
8274,"CapPass",158.01,-157.5,"Trend",1.003,49383.56,49386.53,8274,"B-3","Alloy 617","Plate",314626
8275,"CapPass",160.14,-156.7,"Trend",1.022,49389.53,49392.50,8275,"B-3","Alloy 617","Plate",314626
8276,"CapPass",160.08,-158.7,"Trend",1.009,49395.48,49398.48,8276,"B-3","Alloy 617","Plate",314626
8277,"CapPass",159.53,-158.8,"Trend",1.005,49401.45,49404.45,8277,"B-3","Alloy 617","Plate",314626
8278,"CapPass",158.49,-158.5,"Trend",1.000,49407.43,49410.39,8278,"B-3","Alloy 617","Plate",314626
8279,"CapPass",160.63,-157.8,"Trend",1.018,49413.39,49416.37,8279,"B-3","Alloy 617","Plate",314626
8280,"CapPass",160.19,-157.6,"Trend",1.017,49419.37,49422.34,8280,"B-3","Alloy 617","Plate",314626
8281,"CapPass",159.73,-156.7,"Trend",1.020,49425.32,49428.31,8281,"B-3","Alloy 617","Plate",314626
8282,"CapPass",159.42,-157.6,"Trend",1.012,49431.31,49434.29,8282,"B-3","Alloy 617","Plate",314626
8283,"CapPass",161.09,-156.8,"Trend",1.027,49437.26,49440.26,8283,"B-3","Alloy 617","Plate",314626
8284,"CapPass",161.08,-154.9,"Trend",1.040,49443.25,49446.22,8284,"B-3","Alloy 617","Plate",314626
8285,"CapPass",160.87,-154.7,"Trend",1.040,49449.22,49452.18,8285,"B-3","Alloy 617","Plate",314626
8286,"CapPass",159.40,-155.6,"Trend",1.025,49455.18,49458.17,8286,"B-3","Alloy 617","Plate",314626
8287,"CapPass",160.54,-157.6,"Trend",1.018,49461.15,49464.14,8287,"B-3","Alloy 617","Plate",314626
8288,"CapPass",158.66,-156.3,"Trend",1.015,49467.12,49470.11,8288,"B-3","Alloy 617","Plate",314626
8289,"CapPass",160.03,-158.8,"Trend",1.008,49473.09,49476.07,8289,"B-3","Alloy 617","Plate",314626
8290,"CapPass",157.69,-157.6,"Trend",1.000,49479.07,49482.04,8290,"B-3","Alloy 617","Plate",314626
8291,"CapPass",157.02,-157.4,"Trend",0.998,49485.04,49488.01,8291,"B-3","Alloy 617","Plate",314626
8292,"CapPass",158.07,-158.5,"Trend",0.997,49491.01,49494.00,8292,"B-3","Alloy 617","Plate",314626
8293,"CapPass",159.88,-156.4,"Trend",1.023,49496.98,49499.93,8293,"B-3","Alloy 617","Plate",314626
8294,"CapPass",159.36,-155.0,"Trend",1.028,49502.95,49505.92,8294,"B-3","Alloy 617","Plate",314626
8295,"CapPass",157.50,-157.9,"Trend",0.997,49508.92,49511.89,8295,"B-3","Alloy 617","Plate",314626
8296,"CapPass",160.13,-153.1,"Trend",1.046,49514.89,49517.86,8296,"B-3","Alloy 617","Plate",314626
8297,"CapPass",159.75,-156.1,"Trend",1.023,49520.86,49523.82,8297,"B-3","Alloy 617","Plate",314626
8298,"CapPass",156.81,-157.7,"Trend",0.994,49526.82,49529.79,8298,"B-3","Alloy 617","Plate",314626
8299,"CapPass",159.33,-159.3,"Trend",1.000,49532.79,49535.78,8299,"B-3","Alloy 617","Plate",314626
8300,"CapPass",156.98,-160.7,"Trend",0.977,49538.76,49541.75,8300,"B-3","Alloy 617","Plate",314626
8301,"CapPass",157.65,-159.0,"Trend",0.992,49544.73,49547.72,8301,"B-3","Alloy 617","Plate",314626
8302,"CapPass",158.24,-158.3,"Trend",0.999,49550.70,49553.68,8302,"B-3","Alloy 617","Plate",314626
8303,"CapPass",159.59,-154.0,"Trend",1.036,49556.67,49559.64,8303,"B-3","Alloy 617","Plate",314626
8304,"CapPass",159.81,-155.4,"Trend",1.029,49562.62,49565.61,8304,"B-3","Alloy 617","Plate",314626
8305,"CapPass",160.81,-154.9,"Trend",1.038,49568.61,49571.59,8305,"B-3","Alloy 617","Plate",314626
8306,"CapPass",159.11,-155.4,"Trend",1.024,49574.59,49577.54,8306,"B-3","Alloy 617","Plate",314626
8307,"CapPass",160.38,-155.2,"Trend",1.034,49580.56,49583.53,8307,"B-3","Alloy 617","Plate",314626
8308,"CapPass",157.12,-157.6,"Trend",0.997,49586.53,49589.50,8308,"B-3","Alloy 617","Plate",314626
8309,"CapPass",155.48,-159.3,"Trend",0.976,49592.50,49595.47,8309,"B-3","Alloy 617","Plate",314626
8310,"CapPass",158.90,-156.8,"Trend",1.013,49598.47,49601.45,8310,"B-3","Alloy 617","Plate",314626
8311,"CapPass",159.22,-155.4,"Trend",1.025,49604.42,49607.42,8311,"B-3","Alloy 617","Plate",314626
8312,"CapPass",160.36,-153.4,"Trend",1.045,49610.39,49613.37,8312,"B-3","Alloy 617","Plate",314626
8313,"CapPass",156.87,-156.7,"Trend",1.001,49616.37,49619.36,8313,"B-3","Alloy 617","Plate",314626
8314,"CapPass",158.13,-157.5,"Trend",1.004,49622.34,49625.32,8314,"B-3","Alloy 617","Plate",314626
8315,"CapPass",156.46,-159.0,"Trend",0.984,49628.31,49631.29,8315,"B-3","Alloy 617","Plate",314626
8316,"CapPass",155.61,-158.4,"Trend",0.982,49634.28,49637.25,8316,"B-3","Alloy 617","Plate",314626
8317,"CapPass",158.01,-155.8,"Trend",1.014,49640.25,49643.23,8317,"B-3","Alloy 617","Plate",314626
8318,"CapPass",157.13,-158.8,"Trend",0.990,49646.22,49649.20,8318,"B-3","Alloy 617","Plate",314626
8319,"CapPass",156.53,-160.7,"Trend",0.974,49652.18,49655.17,8319,"B-3","Alloy 617","Plate",314626
8320,"CapPass",157.51,-159.4,"Trend",0.988,49658.15,49661.14,8320,"B-3","Alloy 617","Plate",314626
8321,"CapPass",155.57,-157.1,"Trend",0.990,49664.12,49667.12,8321,"B-3","Alloy 617","Plate",314626
8322,"CapPass",155.04,-159.9,"Trend",0.970,49670.11,49673.07,8322,"B-3","Alloy 617","Plate",314626
8323,"CapPass",156.22,-157.6,"Trend",0.991,49676.07,49679.06,8323,"B-3","Alloy 617","Plate",314626
8324,"CapPass",157.95,-155.6,"Trend",1.015,49682.04,49685.01,8324,"B-3","Alloy 617","Plate",314626
8325,"CapPass",156.23,-156.8,"Trend",0.996,49688.01,49690.98,8325,"B-3","Alloy 617","Plate",314626
8326,"CapPass",157.44,-158.5,"Trend",0.993,49693.97,49696.95,8326,"B-3","Alloy 617","Plate",314626
8327,"CapPass",157.71,-156.0,"Trend",1.011,49699.93,49702.92,8327,"B-3","Alloy 617","Plate",314626
8328,"CapPass",157.27,-157.7,"Trend",0.997,49705.92,49708.90,8328,"B-3","Alloy 617","Plate",314626
8329,"CapPass",158.19,-154.5,"Trend",1.024,49711.89,49714.87,8329,"B-3","Alloy 617","Plate",314626
8330,"CapPass",155.27,-159.5,"Trend",0.973,49717.86,49720.84,8330,"B-3","Alloy 617","Plate",314626
8331,"CapPass",157.32,-155.6,"Trend",1.011,49723.82,49726.81,8331,"B-3","Alloy 617","Plate",314626
8332,"CapPass",158.68,-154.4,"Trend",1.028,49729.79,49732.78,8332,"B-3","Alloy 617","Plate",314626
8333,"CapPass",157.14,-158.0,"Trend",0.994,49735.76,49738.75,8333,"B-3","Alloy 617","Plate",314626
8334,"CapPass",157.72,-155.8,"Trend",1.012,49741.73,49744.72,8334,"B-3","Alloy 617","Plate",314626
8335,"CapPass",157.91,-155.3,"Trend",1.017,49747.70,49750.70,8335,"B-3","Alloy 617","Plate",314626
8336,"CapPass",159.00,-152.7,"Trend",1.041,49753.67,49756.65,8336,"B-3","Alloy 617","Plate",314626
8337,"CapPass",158.25,-154.2,"Trend",1.026,49759.65,49762.62,8337,"B-3","Alloy 617","Plate",314626
8338,"CapPass",158.47,-154.5,"Trend",1.025,49765.61,49768.59,8338,"B-3","Alloy 617","Plate",314626
8339,"CapPass",158.82,-151.5,"Trend",1.048,49771.57,49774.57,8339,"B-3","Alloy 617","Plate",314626
8340,"CapPass",158.74,-154.5,"Trend",1.028,49777.54,49780.54,8340,"B-3","Alloy 617","Plate",314626
8341,"CapPass",159.10,-153.6,"Trend",1.036,49783.53,49786.50,8341,"B-3","Alloy 617","Plate",314626
8342,"CapPass",158.68,-153.8,"Trend",1.031,49789.48,49792.47,8342,"B-3","Alloy 617","Plate",314626
8343,"CapPass",158.17,-153.7,"Trend",1.029,49795.47,49798.43,8343,"B-3","Alloy 617","Plate",314626
8344,"CapPass",157.84,-154.7,"Trend",1.020,49801.43,49804.42,8344,"B-3","Alloy 617","Plate",314626
8345,"CapPass",158.23,-154.4,"Trend",1.025,49807.40,49810.39,8345,"B-3","Alloy 617","Plate",314626
8346,"CapPass",158.45,-154.7,"Trend",1.024,49813.37,49816.36,8346,"B-3","Alloy 617","Plate",314626
8347,"CapPass",157.70,-154.6,"Trend",1.020,49819.32,49822.32,8347,"B-3","Alloy 617","Plate",314626
8348,"CapPass",156.05,-155.8,"Trend",1.002,49825.31,49828.29,8348,"B-3","Alloy 617","Plate",314626
8349,"CapPass",152.03,-160.2,"Trend",0.949,49831.28,49834.26,8349,"B-3","Alloy 617","Plate",314626
8350,"CapPass",152.54,-160.5,"Trend",0.950,49837.25,49840.23,8350,"B-3","Alloy 617","Plate",314626
8351,"CapPass",154.42,-160.2,"Trend",0.964,49843.22,49846.20,8351,"B-3","Alloy 617","Plate",314626
8352,"CapPass",156.62,-155.9,"Trend",1.004,49849.18,49852.18,8352,"B-3","Alloy 617","Plate",314626
8353,"CapPass",157.47,-154.0,"Trend",1.022,49855.15,49858.15,8353,"B-3","Alloy 617","Plate",314626
8354,"CapPass",156.65,-155.3,"Trend",1.009,49861.12,49864.12,8354,"B-3","Alloy 617","Plate",314626
8355,"CapPass",155.92,-155.0,"Trend",1.006,49867.11,49870.09,8355,"B-3","Alloy 617","Plate",314626
8356,"CapPass",156.88,-156.0,"Trend",1.006,49873.07,49876.06,8356,"B-3","Alloy 617","Plate",314626
8357,"CapPass",156.84,-153.5,"Trend",1.022,49879.04,49882.01,8357,"B-3","Alloy 617","Plate",314626
8358,"CapPass",155.58,-154.0,"Trend",1.010,49885.01,49887.98,8358,"B-3","Alloy 617","Plate",314626
8359,"CapPass",157.61,-155.0,"Trend",1.017,49890.98,49893.95,8359,"B-3","Alloy 617","Plate",314626
8360,"CapPass",157.46,-153.5,"Trend",1.026,49896.97,49899.93,8360,"B-3","Alloy 617","Plate",314626
8361,"CapPass",157.31,-155.7,"Trend",1.010,49902.90,49905.89,8361,"B-3","Alloy 617","Plate",314626
8362,"CapPass",157.24,-155.3,"Trend",1.013,49908.87,49911.87,8362,"B-3","Alloy 617","Plate",314626
8363,"CapPass",157.72,-153.3,"Trend",1.029,49914.84,49917.84,8363,"B-3","Alloy 617","Plate",314626
8364,"CapPass",156.47,-152.4,"Trend",1.027,49920.82,49923.81,8364,"B-3","Alloy 617","Plate",314626
8365,"CapPass",158.12,-152.8,"Trend",1.035,49926.79,49929.78,8365,"B-3","Alloy 617","Plate",314626
8366,"CapPass",156.98,-153.9,"Trend",1.020,49932.76,49935.75,8366,"B-3","Alloy 617","Plate",314626
8367,"CapPass",157.74,-155.6,"Trend",1.013,49938.72,49941.72,8367,"B-3","Alloy 617","Plate",314626
8368,"CapPass",155.53,-153.6,"Trend",1.013,49944.72,49947.70,8368,"B-3","Alloy 617","Plate",314626
8369,"CapPass",157.96,-151.2,"Trend",1.045,49950.67,49953.64,8369,"B-3","Alloy 617","Plate",314626
8370,"CapPass",157.29,-153.5,"Trend",1.024,49956.65,49959.61,8370,"B-3","Alloy 617","Plate",314626
8371,"CapPass",156.41,-154.0,"Trend",1.016,49962.62,49965.59,8371,"B-3","Alloy 617","Plate",314626
8372,"CapPass",156.70,-154.7,"Trend",1.013,49968.57,49971.57,8372,"B-3","Alloy 617","Plate",314626
8373,"CapPass",155.24,-153.8,"Trend",1.010,49974.56,49977.54,8373,"B-3","Alloy 617","Plate",314626
8374,"CapPass",155.69,-154.2,"Trend",1.010,49980.53,49983.50,8374,"B-3","Alloy 617","Plate",314626
8375,"CapPass",155.79,-155.3,"Trend",1.003,49986.50,49989.47,8375,"B-3","Alloy 617","Plate",314626
8376,"CapPass",152.84,-156.1,"Trend",0.979,49992.48,49995.45,8376,"B-3","Alloy 617","Plate",314626
8377,"CapPass",154.42,-155.4,"Trend",0.994,49998.43,50001.42,8377,"B-3","Alloy 617","Plate",314626
8378,"CapPass",155.64,-152.5,"Trend",1.021,50004.40,50007.39,8378,"B-3","Alloy 617","Plate",314626
8379,"CapPass",155.87,-153.1,"Trend",1.018,50010.37,50013.36,8379,"B-3","Alloy 617","Plate",314626
8380,"CapPass",158.54,-149.0,"Trend",1.064,50016.32,50019.32,8380,"B-3","Alloy 617","Plate",314626
8381,"CapPass",153.30,-155.2,"Trend",0.988,50022.31,50025.29,8381,"B-3","Alloy 617","Plate",314626
8382,"CapPass",154.92,-156.4,"Trend",0.991,50028.28,50031.26,8382,"B-3","Alloy 617","Plate",314626
8383,"CapPass",154.29,-158.8,"Trend",0.971,50034.26,50037.25,8383,"B-3","Alloy 617","Plate",314626
8384,"CapPass",154.62,-156.1,"Trend",0.991,50040.22,50043.20,8384,"B-3","Alloy 617","Plate",314626
8385,"CapPass",154.52,-155.3,"Trend",0.995,50046.18,50049.18,8385,"B-3","Alloy 617","Plate",314626
8386,"CapPass",153.45,-154.6,"Trend",0.992,50052.17,50055.14,8386,"B-3","Alloy 617","Plate",314626
8387,"CapPass",155.87,-152.5,"Trend",1.022,50058.12,50061.11,8387,"B-3","Alloy 617","Plate",314626
8388,"CapPass",155.59,-152.9,"Trend",1.018,50064.11,50067.07,8388,"B-3","Alloy 617","Plate",314626
8389,"CapPass",154.59,-155.6,"Trend",0.994,50070.09,50073.06,8389,"B-3","Alloy 617","Plate",314626
8390,"CapPass",153.90,-154.9,"Trend",0.993,50076.03,50079.03,8390,"B-3","Alloy 617","Plate",314626
8391,"CapPass",153.31,-156.1,"Trend",0.982,50082.01,50085.00,8391,"B-3","Alloy 617","Plate",314626
8392,"CapPass",154.17,-153.6,"Trend",1.003,50087.98,50090.97,8392,"B-3","Alloy 617","Plate",314626
8393,"CapPass",154.94,-153.1,"Trend",1.012,50093.95,50096.92,8393,"B-3","Alloy 617","Plate",314626
8394,"CapPass",155.08,-151.3,"Trend",1.025,50099.93,50102.89,8394,"B-3","Alloy 617","Plate",314626
8395,"CapPass",157.46,-151.5,"Trend",1.039,50105.89,50108.87,8395,"B-3","Alloy 617","Plate",314626
8396,"CapPass",154.02,-154.5,"Trend",0.997,50111.84,50114.84,8396,"B-3","Alloy 617","Plate",314626
8397,"CapPass",153.74,-152.6,"Trend",1.008,50117.82,50120.81,8397,"B-3","Alloy 617","Plate",314626
8398,"CapPass",157.35,-148.6,"Trend",1.059,50123.78,50126.79,8398,"B-3","Alloy 617","Plate",314626
8399,"CapPass",154.17,-153.4,"Trend",1.005,50129.76,50132.76,8399,"B-3","Alloy 617","Plate",314626
8400,"CapPass",152.00,-154.7,"Trend",0.983,50135.75,50138.72,8400,"B-3","Alloy 617","Plate",314626
8401,"CapPass",152.55,-153.6,"Trend",0.993,50141.73,50144.68,8401,"B-3","Alloy 617","Plate",314626
8402,"CapPass",154.54,-152.6,"Trend",1.012,50147.68,50150.65,8402,"B-3","Alloy 617","Plate",314626
8403,"CapPass",154.81,-152.9,"Trend",1.012,50153.64,50156.62,8403,"B-3","Alloy 617","Plate",314626
8404,"CapPass",155.94,-151.4,"Trend",1.030,50159.61,50162.61,8404,"B-3","Alloy 617","Plate",314626
8405,"CapPass",153.99,-154.6,"Trend",0.996,50165.59,50168.59,8405,"B-3","Alloy 617","Plate",314626
8406,"CapPass",153.61,-153.2,"Trend",1.003,50171.56,50174.54,8406,"B-3","Alloy 617","Plate",314626
8407,"CapPass",155.09,-151.8,"Trend",1.022,50177.53,50180.50,8407,"B-3","Alloy 617","Plate",314626
8408,"CapPass",155.13,-152.6,"Trend",1.017,50183.50,50186.48,8408,"B-3","Alloy 617","Plate",314626
8409,"CapPass",153.48,-153.7,"Trend",0.998,50189.48,50192.45,8409,"B-3","Alloy 617","Plate",314626
8410,"CapPass",155.13,-151.5,"Trend",1.024,50195.43,50198.42,8410,"B-3","Alloy 617","Plate",314626
8411,"CapPass",154.45,-152.2,"Trend",1.015,50201.40,50204.39,8411,"B-3","Alloy 617","Plate",314626
8412,"CapPass",154.73,-153.8,"Trend",1.006,50207.37,50210.36,8412,"B-3","Alloy 617","Plate",314626
8413,"CapPass",154.31,-152.6,"Trend",1.011,50213.34,50216.32,8413,"B-3","Alloy 617","Plate",314626
8414,"CapPass",152.58,-153.3,"Trend",0.995,50219.32,50222.29,8414,"B-3","Alloy 617","Plate",314626
8415,"CapPass",153.15,-155.6,"Trend",0.984,50225.28,50228.28,8415,"B-3","Alloy 617","Plate",314626
8416,"CapPass",151.76,-155.9,"Trend",0.973,50231.26,50234.25,8416,"B-3","Alloy 617","Plate",314626
8417,"CapPass",151.50,-154.4,"Trend",0.981,50237.23,50240.22,8417,"B-3","Alloy 617","Plate",314626
8418,"CapPass",152.98,-153.6,"Trend",0.996,50243.20,50246.18,8418,"B-3","Alloy 617","Plate",314626
8419,"CapPass",152.26,-153.8,"Trend",0.990,50249.17,50252.14,8419,"B-3","Alloy 617","Plate",314626
8420,"CapPass",154.70,-151.9,"Trend",1.018,50255.14,50258.12,8420,"B-3","Alloy 617","Plate",314626
8421,"CapPass",154.97,-150.4,"Trend",1.030,50261.11,50264.07,8421,"B-3","Alloy 617","Plate",314626
8422,"CapPass",152.71,-151.8,"Trend",1.006,50267.09,50270.06,8422,"B-3","Alloy 617","Plate",314626
8423,"CapPass",155.05,-150.7,"Trend",1.029,50273.03,50276.03,8423,"B-3","Alloy 617","Plate",314626
8424,"CapPass",155.45,-152.1,"Trend",1.022,50279.00,50282.00,8424,"B-3","Alloy 617","Plate",314626
8425,"CapPass",153.27,-152.4,"Trend",1.006,50284.98,50287.97,8425,"B-3","Alloy 617","Plate",314626
8426,"CapPass",155.88,-149.3,"Trend",1.044,50290.93,50293.93,8426,"B-3","Alloy 617","Plate",314626
8427,"CapPass",154.42,-153.3,"Trend",1.007,50296.92,50299.92,8427,"B-3","Alloy 617","Plate",314626
8428,"CapPass",154.12,-149.9,"Trend",1.028,50302.90,50305.89,8428,"B-3","Alloy 617","Plate",314626
8429,"CapPass",153.26,-152.3,"Trend",1.006,50308.86,50311.84,8429,"B-3","Alloy 617","Plate",314626
8430,"CapPass",153.21,-154.0,"Trend",0.995,50314.84,50317.81,8430,"B-3","Alloy 617","Plate",314626
8431,"CapPass",154.44,-149.7,"Trend",1.032,50320.81,50323.78,8431,"B-3","Alloy 617","Plate",314626
8432,"CapPass",153.91,-151.3,"Trend",1.017,50326.78,50329.75,8432,"B-3","Alloy 617","Plate",314626
8433,"CapPass",152.39,-155.9,"Trend",0.977,50332.75,50335.72,8433,"B-3","Alloy 617","Plate",314626
8434,"CapPass",152.63,-152.2,"Trend",1.003,50338.72,50341.70,8434,"B-3","Alloy 617","Plate",314626
8435,"CapPass",153.16,-150.9,"Trend",1.015,50344.68,50347.67,8435,"B-3","Alloy 617","Plate",314626
8436,"CapPass",152.39,-151.1,"Trend",1.008,50350.65,50353.64,8436,"B-3","Alloy 617","Plate",314626
8437,"CapPass",154.18,-150.8,"Trend",1.023,50356.61,50359.59,8437,"B-3","Alloy 617","Plate",314626
8438,"CapPass",153.01,-150.3,"Trend",1.018,50362.59,50365.56,8438,"B-3","Alloy 617","Plate",314626
8439,"CapPass",153.26,-151.3,"Trend",1.013,50368.56,50371.54,8439,"B-3","Alloy 617","Plate",314626
8440,"CapPass",150.78,-155.1,"Trend",0.972,50374.53,50377.51,8440,"B-3","Alloy 617","Plate",314626
8441,"CapPass",151.86,-151.7,"Trend",1.001,50380.50,50383.50,8441,"B-3","Alloy 617","Plate",314626
8442,"CapPass",153.07,-150.9,"Trend",1.014,50386.47,50389.47,8442,"B-3","Alloy 617","Plate",314626
8443,"CapPass",152.78,-152.1,"Trend",1.005,50392.43,50395.43,8443,"B-3","Alloy 617","Plate",314626
8444,"CapPass",152.41,-151.8,"Trend",1.004,50398.42,50401.39,8444,"B-3","Alloy 617","Plate",314626
8445,"CapPass",153.58,-149.8,"Trend",1.025,50404.39,50407.37,8445,"B-3","Alloy 617","Plate",314626
8446,"CapPass",152.65,-151.7,"Trend",1.006,50410.34,50413.34,8446,"B-3","Alloy 617","Plate",314626
8447,"CapPass",153.24,-151.6,"Trend",1.011,50416.31,50419.31,8447,"B-3","Alloy 617","Plate",314626
8448,"CapPass",153.67,-151.0,"Trend",1.018,50422.28,50425.28,8448,"B-3","Alloy 617","Plate",314626
8449,"CapPass",151.51,-152.6,"Trend",0.993,50428.26,50431.25,8449,"B-3","Alloy 617","Plate",314626
8450,"CapPass",150.83,-154.8,"Trend",0.974,50434.23,50437.22,8450,"B-3","Alloy 617","Plate",314626
8451,"CapPass",149.73,-152.7,"Trend",0.980,50440.20,50443.18,8451,"B-3","Alloy 617","Plate",314626
8452,"CapPass",152.53,-149.9,"Trend",1.017,50446.17,50449.15,8452,"B-3","Alloy 617","Plate",314626
8453,"CapPass",151.94,-152.6,"Trend",0.996,50452.14,50455.14,8453,"B-3","Alloy 617","Plate",314626
8454,"CapPass",149.32,-155.6,"Trend",0.960,50458.11,50461.09,8454,"B-3","Alloy 617","Plate",314626
8455,"CapPass",150.71,-155.2,"Trend",0.971,50464.07,50467.06,8455,"B-3","Alloy 617","Plate",314626
8456,"CapPass",150.42,-155.7,"Trend",0.966,50470.06,50473.03,8456,"B-3","Alloy 617","Plate",314626
8457,"CapPass",149.80,-152.6,"Trend",0.982,50476.01,50479.00,8457,"B-3","Alloy 617","Plate",314626
8458,"CapPass",148.89,-153.4,"Trend",0.970,50481.98,50484.98,8458,"B-3","Alloy 617","Plate",314626
8459,"CapPass",152.36,-150.4,"Trend",1.013,50487.95,50490.95,8459,"B-3","Alloy 617","Plate",314626
8460,"CapPass",151.44,-152.6,"Trend",0.992,50493.92,50496.90,8460,"B-3","Alloy 617","Plate",314626
8461,"CapPass",150.81,-149.9,"Trend",1.006,50499.90,50502.87,8461,"B-3","Alloy 617","Plate",314626
8462,"CapPass",150.94,-153.6,"Trend",0.982,50505.87,50508.84,8462,"B-3","Alloy 617","Plate",314626
8463,"CapPass",151.88,-150.8,"Trend",1.007,50511.84,50514.81,8463,"B-3","Alloy 617","Plate",314626
8464,"CapPass",151.96,-150.0,"Trend",1.013,50517.81,50520.79,8464,"B-3","Alloy 617","Plate",314626
8465,"CapPass",150.87,-152.8,"Trend",0.988,50523.78,50526.76,8465,"B-3","Alloy 617","Plate",314626
8466,"CapPass",149.77,-151.9,"Trend",0.986,50529.75,50532.73,8466,"B-3","Alloy 617","Plate",314626
8467,"CapPass",150.34,-152.1,"Trend",0.989,50535.70,50538.70,8467,"B-3","Alloy 617","Plate",314626
8468,"CapPass",151.50,-149.8,"Trend",1.011,50541.68,50544.68,8468,"B-3","Alloy 617","Plate",314626
8469,"CapPass",152.40,-150.4,"Trend",1.013,50547.65,50550.64,8469,"B-3","Alloy 617","Plate",314626
8470,"CapPass",150.75,-152.4,"Trend",0.989,50553.62,50556.61,8470,"B-3","Alloy 617","Plate",314626
8471,"CapPass",151.02,-149.4,"Trend",1.011,50559.59,50562.57,8471,"B-3","Alloy 617","Plate",314626
8472,"CapPass",151.68,-149.8,"Trend",1.013,50565.56,50568.56,8472,"B-3","Alloy 617","Plate",314626
8473,"CapPass",151.49,-151.4,"Trend",1.000,50571.53,50574.53,8473,"B-3","Alloy 617","Plate",314626
8474,"CapPass",148.98,-151.1,"Trend",0.986,50577.51,50580.48,8474,"B-3","Alloy 617","Plate",314626
8475,"CapPass",151.88,-148.9,"Trend",1.020,50583.47,50586.47,8475,"B-3","Alloy 617","Plate",314626
8476,"CapPass",149.65,-154.2,"Trend",0.970,50589.45,50592.42,8476,"B-3","Alloy 617","Plate",314626
8477,"CapPass",150.68,-153.3,"Trend",0.983,50595.40,50598.40,8477,"B-3","Alloy 617","Plate",314626
8478,"CapPass",149.40,-156.1,"Trend",0.957,50601.39,50604.37,8478,"B-3","Alloy 617","Plate",314626
8479,"CapPass",147.25,-154.0,"Trend",0.956,50607.34,50610.34,8479,"B-3","Alloy 617","Plate",314626
8480,"CapPass",150.71,-150.1,"Trend",1.004,50613.31,50616.31,8480,"B-3","Alloy 617","Plate",314626
8481,"CapPass",152.36,-149.0,"Trend",1.023,50619.28,50622.28,8481,"B-3","Alloy 617","Plate",314626
8482,"CapPass",150.29,-153.5,"Trend",0.979,50625.26,50628.25,8482,"B-3","Alloy 617","Plate",314626
8483,"CapPass",149.22,-152.8,"Trend",0.977,50631.23,50634.22,8483,"B-3","Alloy 617","Plate",314626
8484,"CapPass",149.28,-151.4,"Trend",0.986,50637.20,50640.18,8484,"B-3","Alloy 617","Plate",314626
8485,"CapPass",150.44,-151.1,"Trend",0.996,50643.17,50646.15,8485,"B-3","Alloy 617","Plate",314626
8486,"CapPass",151.87,-146.5,"Trend",1.037,50649.14,50652.14,8486,"B-3","Alloy 617","Plate",314626
8487,"CapPass",150.20,-152.3,"Trend",0.986,50655.11,50658.09,8487,"B-3","Alloy 617","Plate",314626
8488,"CapPass",152.08,-149.2,"Trend",1.019,50661.07,50664.06,8488,"B-3","Alloy 617","Plate",314626
8489,"CapPass",152.36,-146.6,"Trend",1.039,50667.04,50670.03,8489,"B-3","Alloy 617","Plate",314626
8490,"CapPass",151.69,-147.7,"Trend",1.027,50673.03,50676.00,8490,"B-3","Alloy 617","Plate",314626
8491,"CapPass",151.40,-148.1,"Trend",1.022,50679.00,50681.97,8491,"B-3","Alloy 617","Plate",314626
8492,"CapPass",150.01,-149.7,"Trend",1.002,50684.97,50687.95,8492,"B-3","Alloy 617","Plate",314626
8493,"CapPass",151.82,-150.3,"Trend",1.010,50690.92,50693.90,8493,"B-3","Alloy 617","Plate",314626
8494,"CapPass",150.56,-151.7,"Trend",0.993,50696.89,50699.89,8494,"B-3","Alloy 617","Plate",314626
8495,"CapPass",149.90,-153.3,"Trend",0.978,50702.86,50705.86,8495,"B-3","Alloy 617","Plate",314626
8496,"CapPass",148.67,-150.5,"Trend",0.988,50708.84,50711.82,8496,"B-3","Alloy 617","Plate",314626
8497,"CapPass",151.15,-147.9,"Trend",1.022,50714.79,50717.79,8497,"B-3","Alloy 617","Plate",314626
8498,"CapPass",150.41,-151.8,"Trend",0.991,50720.76,50723.76,8498,"B-3","Alloy 617","Plate",314626
8499,"CapPass",149.63,-149.2,"Trend",1.003,50726.73,50729.73,8499,"B-3","Alloy 617","Plate",314626
8500,"CapPass",149.78,-150.7,"Trend",0.994,50732.72,50735.70,8500,"B-3","Alloy 617","Plate",314626
8501,"CapPass",149.38,-150.7,"Trend",0.991,50738.68,50741.68,8501,"B-3","Alloy 617","Plate",314626
8502,"CapPass",150.59,-149.4,"Trend",1.008,50744.65,50747.64,8502,"B-3","Alloy 617","Plate",314626
8503,"CapPass",149.44,-151.7,"Trend",0.985,50750.64,50753.61,8503,"B-3","Alloy 617","Plate",314626
8504,"CapPass",148.04,-152.6,"Trend",0.970,50756.59,50759.57,8504,"B-3","Alloy 617","Plate",314626
8505,"CapPass",149.04,-150.2,"Trend",0.992,50762.56,50765.54,8505,"B-3","Alloy 617","Plate",314626
8506,"CapPass",150.67,-148.5,"Trend",1.014,50768.54,50771.53,8506,"B-3","Alloy 617","Plate",314626
8507,"CapPass",151.68,-147.0,"Trend",1.032,50774.50,50777.48,8507,"B-3","Alloy 617","Plate",314626
8508,"CapPass",149.15,-148.1,"Trend",1.007,50780.48,50783.47,8508,"B-3","Alloy 617","Plate",314626
8509,"CapPass",149.92,-150.0,"Trend",1.000,50786.43,50789.43,8509,"B-3","Alloy 617","Plate",314626
8510,"CapPass",150.35,-148.3,"Trend",1.014,50792.40,50795.40,8510,"B-3","Alloy 617","Plate",314626
8511,"CapPass",148.17,-152.7,"Trend",0.970,50798.39,50801.37,8511,"B-3","Alloy 617","Plate",314626
8512,"CapPass",146.19,-151.6,"Trend",0.965,50804.36,50807.36,8512,"B-3","Alloy 617","Plate",314626
8513,"CapPass",147.55,-149.7,"Trend",0.986,50810.32,50813.32,8513,"B-3","Alloy 617","Plate",314626
8514,"CapPass",148.06,-150.5,"Trend",0.984,50816.29,50819.29,8514,"B-3","Alloy 617","Plate",314626
8515,"CapPass",149.76,-149.5,"Trend",1.002,50822.26,50825.25,8515,"B-3","Alloy 617","Plate",314626
8516,"CapPass",146.47,-153.6,"Trend",0.954,50828.25,50831.22,8516,"B-3","Alloy 617","Plate",314626
8517,"CapPass",147.48,-151.3,"Trend",0.975,50834.22,50837.18,8517,"B-3","Alloy 617","Plate",314626
8518,"CapPass",149.01,-150.6,"Trend",0.990,50840.15,50843.17,8518,"B-3","Alloy 617","Plate",314626
8519,"CapPass",149.00,-152.5,"Trend",0.977,50846.14,50849.14,8519,"B-3","Alloy 617","Plate",314626
8520,"CapPass",146.63,-152.4,"Trend",0.962,50852.12,50855.09,8520,"B-3","Alloy 617","Plate",314626
8521,"CapPass",146.52,-151.8,"Trend",0.965,50858.09,50861.07,8521,"B-3","Alloy 617","Plate",314626
8522,"CapPass",148.23,-149.8,"Trend",0.990,50864.04,50867.03,8522,"B-3","Alloy 617","Plate",314626
8523,"CapPass",149.82,-149.8,"Trend",1.000,50870.01,50873.01,8523,"B-3","Alloy 617","Plate",314626
8524,"CapPass",146.96,-149.5,"Trend",0.983,50875.98,50878.98,8524,"B-3","Alloy 617","Plate",314626
8525,"CapPass",147.59,-150.9,"Trend",0.978,50881.97,50884.93,8525,"B-3","Alloy 617","Plate",314626
8526,"CapPass",148.41,-148.1,"Trend",1.002,50887.93,50890.90,8526,"B-3","Alloy 617","Plate",314626
8527,"CapPass",149.81,-148.8,"Trend",1.007,50893.90,50896.89,8527,"B-3","Alloy 617","Plate",314626
8528,"CapPass",147.74,-150.7,"Trend",0.980,50899.87,50902.86,8528,"B-3","Alloy 617","Plate",314626
8529,"CapPass",148.65,-148.1,"Trend",1.003,50905.84,50908.82,8529,"B-3","Alloy 617","Plate",314626
8530,"CapPass",150.13,-147.5,"Trend",1.018,50911.79,50914.79,8530,"B-3","Alloy 617","Plate",314626
8531,"CapPass",147.25,-149.5,"Trend",0.985,50917.78,50920.76,8531,"B-3","Alloy 617","Plate",314626
8532,"CapPass",149.01,-147.1,"Trend",1.013,50923.75,50926.75,8532,"B-3","Alloy 617","Plate",314626
8533,"CapPass",146.77,-148.8,"Trend",0.986,50929.72,50932.70,8533,"B-3","Alloy 617","Plate",314626
8534,"CapPass",147.03,-147.2,"Trend",0.999,50935.68,50938.67,8534,"B-3","Alloy 617","Plate",314626
8535,"CapPass",148.62,-148.5,"Trend",1.001,50941.65,50944.64,8535,"B-3","Alloy 617","Plate",314626
8536,"CapPass",146.71,-150.3,"Trend",0.976,50947.64,50950.61,8536,"B-3","Alloy 617","Plate",314626
8537,"CapPass",146.69,-147.8,"Trend",0.993,50953.61,50956.57,8537,"B-3","Alloy 617","Plate",314626
8538,"CapPass",148.72,-147.5,"Trend",1.008,50959.56,50962.54,8538,"B-3","Alloy 617","Plate",314626
8539,"CapPass",149.12,-146.6,"Trend",1.017,50965.53,50968.51,8539,"B-3","Alloy 617","Plate",314626
8540,"CapPass",148.36,-147.0,"Trend",1.009,50971.51,50974.50,8540,"B-3","Alloy 617","Plate",314626
8541,"CapPass",148.75,-145.6,"Trend",1.021,50977.47,50980.45,8541,"B-3","Alloy 617","Plate",314626
