Repository: js-molina/fatigue-A617

File: data/950C/Strain rate 0.001/0.30% strain/HTM_A20_PeakStress_A20.csv (part 22 of 22)
Cycle,Data State,Max Stress Mpa,Min Stress Mpa,Qual State,Stress Ratio,Time Max Stress Sec,Time Min Stress Sec,Count,Sample,Alloy,Material_Form,Heat
9358,CapPass,136.12,-141.80,Trend,0.96,56256.62,56259.65,9358,A-20,Alloy 617,Plate,314626
9359,CapPass,135.47,-141.10,Trend,0.96,56262.62,56265.68,9359,A-20,Alloy 617,Plate,314626
9360,CapPass,136.32,-139.80,Trend,0.975,56268.65,56271.68,9360,A-20,Alloy 617,Plate,314626
9361,CapPass,136.57,-143.70,Trend,0.95,56274.65,56277.68,9361,A-20,Alloy 617,Plate,314626
9362,CapPass,135.13,-142.50,Trend,0.948,56280.68,56283.71,9362,A-20,Alloy 617,Plate,314626
9363,CapPass,135.92,-141.50,Trend,0.96,56286.68,56289.71,9363,A-20,Alloy 617,Plate,314626
9364,CapPass,135.02,-144.30,Trend,0.935,56292.68,56295.71,9364,A-20,Alloy 617,Plate,314626
9365,CapPass,134.47,-143.70,Trend,0.936,56298.71,56301.75,9365,A-20,Alloy 617,Plate,314626
9366,CapPass,134.94,-142.30,Trend,0.948,56304.71,56307.75,9366,A-20,Alloy 617,Plate,314626
9367,CapPass,135.17,-141.90,Trend,0.953,56310.75,56313.78,9367,A-20,Alloy 617,Plate,314626
9368,CapPass,135.17,-140.10,Trend,0.965,56316.75,56319.81,9368,A-20,Alloy 617,Plate,314626
9369,CapPass,135.31,-141.60,Trend,0.955,56322.75,56325.81,9369,A-20,Alloy 617,Plate,314626
9370,CapPass,135.97,-140.20,Trend,0.97,56328.78,56331.81,9370,A-20,Alloy 617,Plate,314626
9371,CapPass,135.66,-141.40,Trend,0.96,56334.78,56337.84,9371,A-20,Alloy 617,Plate,314626
9372,CapPass,134.45,-143.20,Trend,0.939,56340.81,56343.84,9372,A-20,Alloy 617,Plate,314626
9373,CapPass,134.69,-145.40,Trend,0.926,56346.81,56349.84,9373,A-20,Alloy 617,Plate,314626
9374,CapPass,134.71,-142.50,Trend,0.946,56352.81,56355.87,9374,A-20,Alloy 617,Plate,314626
9375,CapPass,134.39,-142.20,Trend,0.945,56358.84,56361.87,9375,A-20,Alloy 617,Plate,314626
9376,CapPass,134.92,-141.20,Trend,0.956,56364.84,56367.9,9376,A-20,Alloy 617,Plate,314626
9377,CapPass,134.84,-143.50,Trend,0.939,56370.87,56373.9,9377,A-20,Alloy 617,Plate,314626
9378,CapPass,134.03,-143.00,Trend,0.937,56376.87,56379.9,9378,A-20,Alloy 617,Plate,314626
9379,CapPass,134.13,-143.80,Trend,0.933,56382.9,56385.9,9379,A-20,Alloy 617,Plate,314626
9380,CapPass,133.95,-142.60,Trend,0.939,56388.9,56391.93,9380,A-20,Alloy 617,Plate,314626
9381,CapPass,134.42,-143.00,Trend,0.94,56394.9,56397.93,9381,A-20,Alloy 617,Plate,314626
9382,CapPass,133.55,-144.10,Trend,0.927,56400.93,56403.96,9382,A-20,Alloy 617,Plate,314626
9383,CapPass,133.97,-141.80,Trend,0.945,56406.93,56409.96,9383,A-20,Alloy 617,Plate,314626
9384,CapPass,134.58,-140.60,Trend,0.957,56412.96,56416,9384,A-20,Alloy 617,Plate,314626
9385,CapPass,134.84,-143.50,Trend,0.94,56418.96,56422,9385,A-20,Alloy 617,Plate,314626
9386,CapPass,132.55,-141.40,Trend,0.937,56425,56428.03,9386,A-20,Alloy 617,Plate,314626
9387,CapPass,134.58,-143.30,Trend,0.939,56431,56434.03,9387,A-20,Alloy 617,Plate,314626
9388,CapPass,133.59,-141.60,Trend,0.943,56437,56440.03,9388,A-20,Alloy 617,Plate,314626
9389,CapPass,133.59,-144.50,Trend,0.925,56443.03,56446.06,9389,A-20,Alloy 617,Plate,314626
9390,CapPass,133.95,-141.70,Trend,0.946,56449.03,56452.06,9390,A-20,Alloy 617,Plate,314626
9391,CapPass,134.03,-141.50,Trend,0.947,56455.06,56458.09,9391,A-20,Alloy 617,Plate,314626
9392,CapPass,133.13,-142.60,Trend,0.933,56461.06,56464.09,9392,A-20,Alloy 617,Plate,314626
9393,CapPass,134.33,-142.90,Trend,0.94,56467.06,56470.12,9393,A-20,Alloy 617,Plate,314626
9394,CapPass,132.66,-141.10,Trend,0.94,56473.09,56476.12,9394,A-20,Alloy 617,Plate,314626
9395,CapPass,133.56,-141.30,Trend,0.945,56479.09,56482.12,9395,A-20,Alloy 617,Plate,314626
9396,CapPass,132.74,-141.90,Trend,0.935,56485.09,56488.15,9396,A-20,Alloy 617,Plate,314626
9397,CapPass,134.19,-139.70,Trend,0.961,56491.12,56494.15,9397,A-20,Alloy 617,Plate,314626
9398,CapPass,134.07,-142.40,Trend,0.941,56497.12,56500.18,9398,A-20,Alloy 617,Plate,314626
9399,CapPass,133,-142.70,Trend,0.932,56503.12,56506.18,9399,A-20,Alloy 617,Plate,314626
9400,CapPass,132.85,-141.40,Trend,0.939,56509.15,56512.18,9400,A-20,Alloy 617,Plate,314626
9401,CapPass,133.25,-141.40,Trend,0.942,56515.15,56518.21,9401,A-20,Alloy 617,Plate,314626
9402,CapPass,131.14,-140.70,Trend,0.932,56521.18,56524.21,9402,A-20,Alloy 617,Plate,314626
9403,CapPass,132.22,-142.40,Trend,0.928,56527.18,56530.25,9403,A-20,Alloy 617,Plate,314626
9404,CapPass,133.31,-142.00,Trend,0.939,56533.21,56536.25,9404,A-20,Alloy 617,Plate,314626
9405,CapPass,132.59,-140.40,Trend,0.944,56539.21,56542.25,9405,A-20,Alloy 617,Plate,314626
9406,CapPass,132.83,-138.40,Trend,0.96,56545.25,56548.28,9406,A-20,Alloy 617,Plate,314626
9407,CapPass,132.83,-138.90,Trend,0.956,56551.25,56554.28,9407,A-20,Alloy 617,Plate,314626
9408,CapPass,132.96,-141.50,Trend,0.939,56557.25,56560.31,9408,A-20,Alloy 617,Plate,314626
9409,CapPass,132.47,-140.90,Trend,0.94,56563.28,56566.31,9409,A-20,Alloy 617,Plate,314626
9410,CapPass,133.72,-142.00,Trend,0.942,56569.28,56572.31,9410,A-20,Alloy 617,Plate,314626
9411,CapPass,132.41,-140.70,Trend,0.941,56575.28,56578.34,9411,A-20,Alloy 617,Plate,314626
9412,CapPass,132.41,-140.50,Trend,0.943,56581.31,56584.34,9412,A-20,Alloy 617,Plate,314626
9413,CapPass,132.76,-141.80,Trend,0.936,56587.34,56590.37,9413,A-20,Alloy 617,Plate,314626
9414,CapPass,132.38,-140.70,Trend,0.941,56593.34,56596.37,9414,A-20,Alloy 617,Plate,314626
9415,CapPass,132.91,-141.00,Trend,0.943,56599.34,56602.4,9415,A-20,Alloy 617,Plate,314626
9416,CapPass,132.85,-141.10,Trend,0.941,56605.37,56608.4,9416,A-20,Alloy 617,Plate,314626
9417,CapPass,132.78,-141.40,Trend,0.939,56611.37,56614.4,9417,A-20,Alloy 617,Plate,314626
9418,CapPass,132.28,-140.00,Trend,0.945,56617.37,56620.43,9418,A-20,Alloy 617,Plate,314626
9419,CapPass,131.61,-142.70,Trend,0.923,56623.4,56626.43,9419,A-20,Alloy 617,Plate,314626
9420,CapPass,130.87,-143.30,Trend,0.913,56629.4,56632.43,9420,A-20,Alloy 617,Plate,314626
9421,CapPass,132.53,-141.50,Trend,0.937,56635.4,56638.46,9421,A-20,Alloy 617,Plate,314626
9422,CapPass,132.98,-140.30,Trend,0.948,56641.43,56644.46,9422,A-20,Alloy 617,Plate,314626
9423,CapPass,132.17,-140.90,Trend,0.938,56647.43,56650.5,9423,A-20,Alloy 617,Plate,314626
9424,CapPass,132.73,-137.70,Trend,0.964,56653.46,56656.5,9424,A-20,Alloy 617,Plate,314626
9425,CapPass,133.58,-140.10,Trend,0.953,56659.46,56662.5,9425,A-20,Alloy 617,Plate,314626
9426,CapPass,130.67,-141.20,Trend,0.925,56665.5,56668.53,9426,A-20,Alloy 617,Plate,314626
9427,CapPass,132.42,-138.20,Trend,0.958,56671.5,56674.53,9427,A-20,Alloy 617,Plate,314626
9428,CapPass,133.38,-140.00,Trend,0.953,56677.53,56680.56,9428,A-20,Alloy 617,Plate,314626
9429,CapPass,132.44,-141.40,Trend,0.936,56683.53,56686.56,9429,A-20,Alloy 617,Plate,314626
9430,CapPass,131.75,-142.60,Trend,0.924,56689.56,56692.56,9430,A-20,Alloy 617,Plate,314626
9431,CapPass,130.1,-140.60,Trend,0.925,56695.56,56698.59,9431,A-20,Alloy 617,Plate,314626
9432,CapPass,132.03,-138.80,Trend,0.951,56701.56,56704.62,9432,A-20,Alloy 617,Plate,314626
9433,CapPass,131.69,-139.30,Trend,0.945,56707.59,56710.62,9433,A-20,Alloy 617,Plate,314626
9434,CapPass,132.55,-138.00,Trend,0.961,56713.59,56716.62,9434,A-20,Alloy 617,Plate,314626
9435,CapPass,131.73,-140.80,Trend,0.936,56719.62,56722.62,9435,A-20,Alloy 617,Plate,314626
9436,CapPass,129.79,-142.40,Trend,0.911,56725.62,56728.65,9436,A-20,Alloy 617,Plate,314626
9437,CapPass,130.73,-140.50,Trend,0.93,56731.62,56734.68,9437,A-20,Alloy 617,Plate,314626
9438,CapPass,130.36,-142.30,Trend,0.916,56737.65,56740.68,9438,A-20,Alloy 617,Plate,314626
9439,CapPass,129.58,-140.90,Trend,0.92,56743.65,56746.68,9439,A-20,Alloy 617,Plate,314626
9440,CapPass,129.99,-142.80,Trend,0.91,56749.65,56752.71,9440,A-20,Alloy 617,Plate,314626
9441,CapPass,129.64,-141.20,Trend,0.918,56755.68,56758.71,9441,A-20,Alloy 617,Plate,314626
9442,CapPass,130.89,-139.00,Trend,0.941,56761.68,56764.75,9442,A-20,Alloy 617,Plate,314626
9443,CapPass,130.89,-136.90,Trend,0.956,56767.71,56770.75,9443,A-20,Alloy 617,Plate,314626
9444,CapPass,131.57,-138.20,Trend,0.952,56773.71,56776.75,9444,A-20,Alloy 617,Plate,314626
9445,CapPass,131.09,-140.10,Trend,0.936,56779.71,56782.78,9445,A-20,Alloy 617,Plate,314626
9446,CapPass,130.1,-140.60,Trend,0.926,56785.75,56788.78,9446,A-20,Alloy 617,Plate,314626
9447,CapPass,130.65,-140.40,Trend,0.931,56791.78,56794.81,9447,A-20,Alloy 617,Plate,314626
9448,CapPass,129.52,-142.10,Trend,0.912,56797.78,56800.81,9448,A-20,Alloy 617,Plate,314626
9449,CapPass,128.84,-138.80,Trend,0.928,56803.78,56806.81,9449,A-20,Alloy 617,Plate,314626
9450,CapPass,130.92,-141.70,Trend,0.924,56809.78,56812.84,9450,A-20,Alloy 617,Plate,314626
9451,CapPass,129.5,-137.50,Trend,0.942,56815.81,56818.84,9451,A-20,Alloy 617,Plate,314626
9452,CapPass,130.63,-139.40,Trend,0.937,56821.81,56824.84,9452,A-20,Alloy 617,Plate,314626
9453,CapPass,130.29,-138.80,Trend,0.939,56827.81,56830.87,9453,A-20,Alloy 617,Plate,314626
9454,CapPass,129.61,-139.90,Trend,0.927,56833.84,56836.87,9454,A-20,Alloy 617,Plate,314626
9455,CapPass,130.01,-140.80,Trend,0.924,56839.87,56842.9,9455,A-20,Alloy 617,Plate,314626
9456,CapPass,129.88,-139.10,Trend,0.933,56845.87,56848.93,9456,A-20,Alloy 617,Plate,314626
9457,CapPass,130.53,-136.80,Trend,0.954,56851.87,56854.93,9457,A-20,Alloy 617,Plate,314626
9458,CapPass,131.09,-139.20,Trend,0.942,56857.9,56860.93,9458,A-20,Alloy 617,Plate,314626
9459,CapPass,130.13,-138.60,Trend,0.939,56863.9,56866.93,9459,A-20,Alloy 617,Plate,314626
9460,CapPass,130.02,-140.50,Trend,0.926,56869.93,56872.96,9460,A-20,Alloy 617,Plate,314626
9461,CapPass,130.45,-139.20,Trend,0.937,56875.93,56878.96,9461,A-20,Alloy 617,Plate,314626
9462,CapPass,129.6,-141.10,Trend,0.918,56881.93,56885,9462,A-20,Alloy 617,Plate,314626
9463,CapPass,129.62,-141.60,Trend,0.916,56887.96,56891,9463,A-20,Alloy 617,Plate,314626
9464,CapPass,128.97,-138.00,Trend,0.935,56893.96,56897.03,9464,A-20,Alloy 617,Plate,314626
9465,CapPass,130.43,-141.10,Trend,0.924,56900,56903.03,9465,A-20,Alloy 617,Plate,314626
9466,CapPass,130.49,-137.60,Trend,0.948,56906,56909.03,9466,A-20,Alloy 617,Plate,314626
9467,CapPass,130.82,-137.70,Trend,0.95,56912,56915.06,9467,A-20,Alloy 617,Plate,314626
9468,CapPass,129.01,-138.80,Trend,0.93,56918,56921.06,9468,A-20,Alloy 617,Plate,314626
9469,CapPass,128.51,-139.90,Trend,0.919,56924.03,56927.09,9469,A-20,Alloy 617,Plate,314626
9470,CapPass,127.32,-142.30,Trend,0.895,56930.03,56933.09,9470,A-20,Alloy 617,Plate,314626
9471,CapPass,129.37,-140.60,Trend,0.92,56936.06,56939.09,9471,A-20,Alloy 617,Plate,314626
9472,CapPass,128.17,-142.00,Trend,0.903,56942.06,56945.12,9472,A-20,Alloy 617,Plate,314626
9473,CapPass,128.37,-139.60,Trend,0.919,56948.09,56951.12,9473,A-20,Alloy 617,Plate,314626
9474,CapPass,128.82,-139.80,Trend,0.921,56954.09,56957.15,9474,A-20,Alloy 617,Plate,314626
9475,CapPass,128.52,-139.30,Trend,0.923,56960.12,56963.15,9475,A-20,Alloy 617,Plate,314626
9476,CapPass,128.92,-138.00,Trend,0.934,56966.12,56969.18,9476,A-20,Alloy 617,Plate,314626
9477,CapPass,128.82,-137.30,Trend,0.938,56972.15,56975.18,9477,A-20,Alloy 617,Plate,314626
9478,CapPass,128.87,-138.90,Trend,0.928,56978.15,56981.18,9478,A-20,Alloy 617,Plate,314626
9479,CapPass,129.45,-138.10,Trend,0.938,56984.15,56987.21,9479,A-20,Alloy 617,Plate,314626
9480,CapPass,129.04,-139.00,Trend,0.929,56990.18,56993.21,9480,A-20,Alloy 617,Plate,314626
9481,CapPass,129.37,-139.70,Trend,0.926,56996.18,56999.25,9481,A-20,Alloy 617,Plate,314626
9482,CapPass,128.63,-141.00,Trend,0.912,57002.18,57005.25,9482,A-20,Alloy 617,Plate,314626
9483,CapPass,128.81,-136.80,Trend,0.942,57008.21,57011.25,9483,A-20,Alloy 617,Plate,314626
9484,CapPass,129.09,-137.20,Trend,0.941,57014.21,57017.28,9484,A-20,Alloy 617,Plate,314626
9485,CapPass,128.61,-136.30,Trend,0.944,57020.25,57023.28,9485,A-20,Alloy 617,Plate,314626
9486,CapPass,129.05,-136.90,Trend,0.943,57026.25,57029.28,9486,A-20,Alloy 617,Plate,314626
9487,CapPass,129,-137.40,Trend,0.939,57032.28,57035.31,9487,A-20,Alloy 617,Plate,314626
9488,CapPass,129.06,-139.00,Trend,0.928,57038.28,57041.31,9488,A-20,Alloy 617,Plate,314626
9489,CapPass,127.94,-139.70,Trend,0.916,57044.28,57047.34,9489,A-20,Alloy 617,Plate,314626
9490,CapPass,128.24,-138.70,Trend,0.925,57050.28,57053.34,9490,A-20,Alloy 617,Plate,314626
9491,CapPass,127.72,-137.20,Trend,0.931,57056.31,57059.37,9491,A-20,Alloy 617,Plate,314626
9492,CapPass,128.42,-137.40,Trend,0.935,57062.34,57065.37,9492,A-20,Alloy 617,Plate,314626
9493,CapPass,128.75,-137.10,Trend,0.939,57068.34,57071.37,9493,A-20,Alloy 617,Plate,314626
9494,CapPass,126.75,-140.30,Trend,0.904,57074.34,57077.4,9494,A-20,Alloy 617,Plate,314626
9495,CapPass,127.53,-137.50,Trend,0.928,57080.37,57083.4,9495,A-20,Alloy 617,Plate,314626
9496,CapPass,128.71,-137.50,Trend,0.936,57086.37,57089.4,9496,A-20,Alloy 617,Plate,314626
9497,CapPass,127.71,-138.80,Trend,0.92,57092.4,57095.43,9497,A-20,Alloy 617,Plate,314626
9498,CapPass,128.24,-138.10,Trend,0.929,57098.4,57101.43,9498,A-20,Alloy 617,Plate,314626
9499,CapPass,126.96,-139.30,Trend,0.911,57104.4,57107.46,9499,A-20,Alloy 617,Plate,314626
9500,CapPass,128.24,-136.80,Trend,0.937,57110.43,57113.46,9500,A-20,Alloy 617,Plate,314626
9501,CapPass,128.29,-137.50,Trend,0.933,57116.43,57119.5,9501,A-20,Alloy 617,Plate,314626
9502,CapPass,127.38,-139.40,Trend,0.914,57122.43,57125.5,9502,A-20,Alloy 617,Plate,314626
9503,CapPass,126.96,-140.00,Trend,0.907,57128.46,57131.5,9503,A-20,Alloy 617,Plate,314626
9504,CapPass,126.26,-138.50,Trend,0.912,57134.46,57137.53,9504,A-20,Alloy 617,Plate,314626
9505,CapPass,127.84,-135.90,Trend,0.941,57140.5,57143.53,9505,A-20,Alloy 617,Plate,314626
9506,CapPass,128.6,-137.40,Trend,0.936,57146.53,57149.56,9506,A-20,Alloy 617,Plate,314626
9507,CapPass,126.03,-139.20,Trend,0.906,57152.53,57155.56,9507,A-20,Alloy 617,Plate,314626
9508,CapPass,127.44,-137.20,Trend,0.929,57158.53,57161.56,9508,A-20,Alloy 617,Plate,314626
9509,CapPass,127.49,-138.70,Trend,0.919,57164.56,57167.59,9509,A-20,Alloy 617,Plate,314626
9510,CapPass,126.08,-139.50,Trend,0.904,57170.53,57173.59,9510,A-20,Alloy 617,Plate,314626
9511,CapPass,125.93,-137.80,Trend,0.914,57176.56,57179.62,9511,A-20,Alloy 617,Plate,314626
9512,CapPass,126.58,-138.40,Trend,0.915,57182.59,57185.62,9512,A-20,Alloy 617,Plate,314626
9513,CapPass,126.76,-138.60,Trend,0.915,57188.59,57191.65,9513,A-20,Alloy 617,Plate,314626
9514,CapPass,126.88,-138.50,Trend,0.916,57194.62,57197.65,9514,A-20,Alloy 617,Plate,314626
9515,CapPass,126.12,-138.80,Trend,0.909,57200.62,57203.65,9515,A-20,Alloy 617,Plate,314626
9516,CapPass,126.66,-137.70,Trend,0.92,57206.62,57209.68,9516,A-20,Alloy 617,Plate,314626
9517,CapPass,127.98,-135.30,Trend,0.946,57212.65,57215.68,9517,A-20,Alloy 617,Plate,314626
9518,CapPass,127.04,-136.80,Trend,0.928,57218.65,57221.68,9518,A-20,Alloy 617,Plate,314626
9519,CapPass,125.74,-138.10,Trend,0.911,57224.65,57227.71,9519,A-20,Alloy 617,Plate,314626
9520,CapPass,126.31,-137.40,Trend,0.919,57230.68,57233.71,9520,A-20,Alloy 617,Plate,314626
9521,CapPass,125.99,-138.50,Trend,0.91,57236.68,57239.75,9521,A-20,Alloy 617,Plate,314626
9522,CapPass,127.16,-135.20,Trend,0.94,57242.68,57245.75,9522,A-20,Alloy 617,Plate,314626
9523,CapPass,125.23,-138.70,Trend,0.903,57248.71,57251.75,9523,A-20,Alloy 617,Plate,314626
9524,CapPass,125.54,-138.00,Trend,0.91,57254.75,57257.78,9524,A-20,Alloy 617,Plate,314626
9525,CapPass,126.09,-139.30,Trend,0.905,57260.75,57263.78,9525,A-20,Alloy 617,Plate,314626
9526,CapPass,126.04,-136.20,Trend,0.925,57266.78,57269.81,9526,A-20,Alloy 617,Plate,314626
9527,CapPass,127.28,-136.70,Trend,0.931,57272.78,57275.81,9527,A-20,Alloy 617,Plate,314626
9528,CapPass,125.9,-137.90,Trend,0.913,57278.78,57281.81,9528,A-20,Alloy 617,Plate,314626
9529,CapPass,125.54,-137.60,Trend,0.912,57284.81,57287.84,9529,A-20,Alloy 617,Plate,314626
9530,CapPass,127.23,-135.80,Trend,0.937,57290.81,57293.84,9530,A-20,Alloy 617,Plate,314626
9531,CapPass,127.28,-136.90,Trend,0.93,57296.84,57299.87,9531,A-20,Alloy 617,Plate,314626
9532,CapPass,125.52,-136.90,Trend,0.917,57302.84,57305.87,9532,A-20,Alloy 617,Plate,314626
9533,CapPass,124.96,-138.40,Trend,0.903,57308.84,57311.9,9533,A-20,Alloy 617,Plate,314626
9534,CapPass,125.92,-136.60,Trend,0.922,57314.87,57317.9,9534,A-20,Alloy 617,Plate,314626
9535,CapPass,126.47,-133.90,Trend,0.945,57320.87,57323.93,9535,A-20,Alloy 617,Plate,314626
9536,CapPass,126.33,-137.10,Trend,0.921,57326.87,57329.93,9536,A-20,Alloy 617,Plate,314626
9537,CapPass,124.8,-137.50,Trend,0.907,57332.9,57335.93,9537,A-20,Alloy 617,Plate,314626
9538,CapPass,124.32,-137.50,Trend,0.904,57338.9,57341.93,9538,A-20,Alloy 617,Plate,314626
9539,CapPass,126.22,-136.80,Trend,0.922,57344.9,57347.96,9539,A-20,Alloy 617,Plate,314626
9540,CapPass,126.16,-136.20,Trend,0.926,57350.93,57353.96,9540,A-20,Alloy 617,Plate,314626
9541,CapPass,123.29,-137.60,Trend,0.896,57356.93,57360,9541,A-20,Alloy 617,Plate,314626
9542,CapPass,125.85,-136.90,Trend,0.919,57362.96,57366,9542,A-20,Alloy 617,Plate,314626
9543,CapPass,124.62,-136.40,Trend,0.914,57369,57372.03,9543,A-20,Alloy 617,Plate,314626
9544,CapPass,124.55,-136.70,Trend,0.911,57375,57378.03,9544,A-20,Alloy 617,Plate,314626
9545,CapPass,124.93,-136.10,Trend,0.918,57381,57384.06,9545,A-20,Alloy 617,Plate,314626
9546,CapPass,124.76,-136.20,Trend,0.916,57387,57390.06,9546,A-20,Alloy 617,Plate,314626
9547,CapPass,126.25,-135.80,Trend,0.929,57393.03,57396.06,9547,A-20,Alloy 617,Plate,314626
9548,CapPass,124.23,-138.50,Trend,0.897,57399.03,57402.09,9548,A-20,Alloy 617,Plate,314626
9549,CapPass,122.98,-138.60,Trend,0.887,57405.06,57408.09,9549,A-20,Alloy 617,Plate,314626
9550,CapPass,124.17,-137.70,Trend,0.902,57411.06,57414.12,9550,A-20,Alloy 617,Plate,314626
9551,CapPass,124.71,-135.40,Trend,0.921,57417.06,57420.12,9551,A-20,Alloy 617,Plate,314626
9552,CapPass,124.49,-139.40,Trend,0.893,57423.09,57426.12,9552,A-20,Alloy 617,Plate,314626
9553,CapPass,123.68,-138.40,Trend,0.893,57429.09,57432.15,9553,A-20,Alloy 617,Plate,314626
9554,CapPass,124.61,-136.00,Trend,0.916,57435.12,57438.15,9554,A-20,Alloy 617,Plate,314626
9555,CapPass,124.3,-137.60,Trend,0.903,57441.12,57444.18,9555,A-20,Alloy 617,Plate,314626
9556,CapPass,123.13,-137.50,Trend,0.896,57447.12,57450.18,9556,A-20,Alloy 617,Plate,314626
9557,CapPass,123.71,-138.50,Trend,0.893,57453.15,57456.18,9557,A-20,Alloy 617,Plate,314626
9558,CapPass,124.27,-138.00,Trend,0.9,57459.18,57462.21,9558,A-20,Alloy 617,Plate,314626
9559,CapPass,123.12,-135.70,Trend,0.908,57465.18,57468.21,9559,A-20,Alloy 617,Plate,314626
9560,CapPass,124.59,-137.90,Trend,0.904,57471.18,57474.25,9560,A-20,Alloy 617,Plate,314626
9561,CapPass,124.34,-135.00,Trend,0.921,57477.21,57480.25,9561,A-20,Alloy 617,Plate,314626
9562,CapPass,124.79,-134.80,Trend,0.926,57483.21,57486.25,9562,A-20,Alloy 617,Plate,314626
9563,CapPass,124.16,-135.70,Trend,0.915,57489.21,57492.28,9563,A-20,Alloy 617,Plate,314626
9564,CapPass,123.83,-134.20,Trend,0.923,57495.25,57498.28,9564,A-20,Alloy 617,Plate,314626
9565,CapPass,124.45,-136.50,Trend,0.912,57501.25,57504.31,9565,A-20,Alloy 617,Plate,314626
9566,CapPass,123.37,-136.90,Trend,0.901,57507.28,57510.31,9566,A-20,Alloy 617,Plate,314626
9567,CapPass,122.99,-137.10,Trend,0.897,57513.28,57516.34,9567,A-20,Alloy 617,Plate,314626
9568,CapPass,123.65,-133.60,Trend,0.925,57519.28,57522.34,9568,A-20,Alloy 617,Plate,314626
9569,CapPass,123.25,-136.80,Trend,0.901,57525.31,57528.34,9569,A-20,Alloy 617,Plate,314626
9570,CapPass,123.85,-135.30,Trend,0.915,57531.31,57534.37,9570,A-20,Alloy 617,Plate,314626
9571,CapPass,124.59,-133.20,Trend,0.935,57537.34,57540.37,9571,A-20,Alloy 617,Plate,314626
9572,CapPass,123.45,-134.70,Trend,0.917,57543.34,57546.4,9572,A-20,Alloy 617,Plate,314626
9573,CapPass,124.05,-135.60,Trend,0.915,57549.34,57552.4,9573,A-20,Alloy 617,Plate,314626
9574,CapPass,123.62,-133.80,Trend,0.924,57555.37,57558.4,9574,A-20,Alloy 617,Plate,314626
9575,CapPass,122.85,-136.50,Trend,0.9,57561.37,57564.43,9575,A-20,Alloy 617,Plate,314626
9576,CapPass,123.14,-137.50,Trend,0.895,57567.4,57570.43,9576,A-20,Alloy 617,Plate,314626
9577,CapPass,122.89,-136.90,Trend,0.898,57573.4,57576.43,9577,A-20,Alloy 617,Plate,314626
9578,CapPass,123.62,-134.70,Trend,0.918,57579.4,57582.46,9578,A-20,Alloy 617,Plate,314626
9579,CapPass,123.18,-134.80,Trend,0.913,57585.43,57588.46,9579,A-20,Alloy 617,Plate,314626
9580,CapPass,123.16,-133.30,Trend,0.924,57591.43,57594.5,9580,A-20,Alloy 617,Plate,314626
9581,CapPass,122.32,-133.70,Trend,0.915,57597.46,57600.5,9581,A-20,Alloy 617,Plate,314626
9582,CapPass,122.56,-135.90,Trend,0.902,57603.46,57606.5,9582,A-20,Alloy 617,Plate,314626
9583,CapPass,122.14,-135.00,Trend,0.905,57609.5,57612.53,9583,A-20,Alloy 617,Plate,314626
9584,CapPass,123.42,-132.50,Trend,0.932,57615.5,57618.53,9584,A-20,Alloy 617,Plate,314626
9585,CapPass,123.08,-133.20,Trend,0.924,57621.5,57624.56,9585,A-20,Alloy 617,Plate,314626
9586,CapPass,122.35,-135.00,Trend,0.907,57627.53,57630.56,9586,A-20,Alloy 617,Plate,314626
9587,CapPass,123.23,-131.20,Trend,0.939,57633.53,57636.59,9587,A-20,Alloy 617,Plate,314626
9588,CapPass,122.6,-132.10,Trend,0.928,57639.56,57642.59,9588,A-20,Alloy 617,Plate,314626
9589,CapPass,122.85,-135.30,Trend,0.908,57645.56,57648.62,9589,A-20,Alloy 617,Plate,314626
9590,CapPass,122.12,-134.80,Trend,0.906,57651.56,57654.62,9590,A-20,Alloy 617,Plate,314626
9591,CapPass,122.43,-132.60,Trend,0.923,57657.59,57660.62,9591,A-20,Alloy 617,Plate,314626
9592,CapPass,123.09,-134.70,Trend,0.914,57663.59,57666.65,9592,A-20,Alloy 617,Plate,314626
9593,CapPass,121.96,-135.10,Trend,0.903,57669.62,57672.65,9593,A-20,Alloy 617,Plate,314626
9594,CapPass,121.83,-136.40,Trend,0.893,57675.62,57678.65,9594,A-20,Alloy 617,Plate,314626
9595,CapPass,122.13,-133.70,Trend,0.913,57681.62,57684.68,9595,A-20,Alloy 617,Plate,314626
9596,CapPass,122.41,-132.70,Trend,0.923,57687.65,57690.68,9596,A-20,Alloy 617,Plate,314626
9597,CapPass,121.06,-134.30,Trend,0.901,57693.65,57696.71,9597,A-20,Alloy 617,Plate,314626
9598,CapPass,122.88,-134.20,Trend,0.915,57699.68,57702.71,9598,A-20,Alloy 617,Plate,314626
9599,CapPass,122.12,-133.90,Trend,0.912,57705.68,57708.71,9599,A-20,Alloy 617,Plate,314626
9600,CapPass,121.8,-137.30,Trend,0.887,57711.71,57714.75,9600,A-20,Alloy 617,Plate,314626
9601,CapPass,120.58,-133.40,Trend,0.904,57717.71,57720.78,9601,A-20,Alloy 617,Plate,314626
9602,CapPass,122.64,-130.60,Trend,0.939,57723.75,57726.78,9602,A-20,Alloy 617,Plate,314626
9603,CapPass,121.53,-131.80,Trend,0.922,57729.75,57732.78,9603,A-20,Alloy 617,Plate,314626
9604,CapPass,121.79,-131.30,Trend,0.928,57735.75,57738.81,9604,A-20,Alloy 617,Plate,314626
9605,CapPass,123.06,-131.40,Trend,0.937,57741.75,57744.81,9605,A-20,Alloy 617,Plate,314626
9606,CapPass,121.22,-133.00,Trend,0.912,57747.78,57750.81,9606,A-20,Alloy 617,Plate,314626
9607,CapPass,120.73,-134.80,Trend,0.895,57753.78,57756.84,9607,A-20,Alloy 617,Plate,314626
9608,CapPass,121.06,-133.50,Trend,0.907,57759.81,57762.84,9608,A-20,Alloy 617,Plate,314626
9609,CapPass,120.35,-134.50,Trend,0.895,57765.81,57768.87,9609,A-20,Alloy 617,Plate,314626
9610,CapPass,120.58,-134.30,Trend,0.898,57771.81,57774.87,9610,A-20,Alloy 617,Plate,314626
9611,CapPass,121.37,-131.00,Trend,0.927,57777.84,57780.87,9611,A-20,Alloy 617,Plate,314626
9612,CapPass,121.61,-133.10,Trend,0.913,57783.87,57786.9,9612,A-20,Alloy 617,Plate,314626
9613,CapPass,121.65,-132.50,Trend,0.918,57789.87,57792.9,9613,A-20,Alloy 617,Plate,314626
9614,CapPass,120.99,-135.60,Trend,0.892,57795.87,57798.9,9614,A-20,Alloy 617,Plate,314626
9615,CapPass,119.3,-136.80,Trend,0.872,57801.9,57804.93,9615,A-20,Alloy 617,Plate,314626
9616,CapPass,120.51,-136.10,Trend,0.886,57807.9,57810.93,9616,A-20,Alloy 617,Plate,314626
9617,CapPass,121.48,-134.40,Trend,0.904,57813.9,57816.96,9617,A-20,Alloy 617,Plate,314626
9618,CapPass,119.91,-134.40,Trend,0.892,57819.93,57822.96,9618,A-20,Alloy 617,Plate,314626
9619,CapPass,120.76,-134.20,Trend,0.9,57825.93,57829,9619,A-20,Alloy 617,Plate,314626
9620,CapPass,119.93,-132.70,Trend,0.904,57831.93,57835,9620,A-20,Alloy 617,Plate,314626
9621,CapPass,118.51,-136.30,Trend,0.87,57837.96,57841.03,9621,A-20,Alloy 617,Plate,314626
9622,CapPass,119.89,-135.00,Trend,0.888,57843.96,57847.03,9622,A-20,Alloy 617,Plate,314626
9623,CapPass,119.08,-134.70,Trend,0.884,57850,57853.03,9623,A-20,Alloy 617,Plate,314626
9624,CapPass,120.52,-134.40,Trend,0.897,57856,57859.06,9624,A-20,Alloy 617,Plate,314626
9625,CapPass,119.64,-134.30,Trend,0.891,57862.03,57865.06,9625,A-20,Alloy 617,Plate,314626
9626,CapPass,119.91,-133.80,Trend,0.896,57868.03,57871.09,9626,A-20,Alloy 617,Plate,314626
9627,CapPass,120.69,-132.90,Trend,0.908,57874.06,57877.09,9627,A-20,Alloy 617,Plate,314626
9628,CapPass,118.48,-135.00,Trend,0.877,57880.06,57883.12,9628,A-20,Alloy 617,Plate,314626
9629,CapPass,118.58,-136.30,Trend,0.87,57886.06,57889.12,9629,A-20,Alloy 617,Plate,314626
9630,CapPass,118.42,-134.10,Trend,0.883,57892.09,57895.12,9630,A-20,Alloy 617,Plate,314626
9631,CapPass,119.18,-133.60,Trend,0.892,57898.09,57901.15,9631,A-20,Alloy 617,Plate,314626
9632,CapPass,119.13,-134.30,Trend,0.887,57904.09,57907.15,9632,A-20,Alloy 617,Plate,314626
9633,CapPass,118.95,-136.60,Trend,0.871,57910.12,57913.18,9633,A-20,Alloy 617,Plate,314626
9634,CapPass,118.32,-135.30,Trend,0.874,57916.12,57919.18,9634,A-20,Alloy 617,Plate,314626
9635,CapPass,119.16,-134.80,Trend,0.884,57922.15,57925.18,9635,A-20,Alloy 617,Plate,314626
9636,CapPass,119.03,-130.90,Trend,0.909,57928.15,57931.21,9636,A-20,Alloy 617,Plate,314626
9637,CapPass,119.08,-133.70,Trend,0.891,57934.18,57937.21,9637,A-20,Alloy 617,Plate,314626
9638,CapPass,118.96,-133.80,Trend,0.889,57940.18,57943.21,9638,A-20,Alloy 617,Plate,314626
9639,CapPass,118.43,-131.90,Trend,0.898,57946.21,57949.25,9639,A-20,Alloy 617,Plate,314626
9640,CapPass,119.38,-133.10,Trend,0.897,57952.21,57955.25,9640,A-20,Alloy 617,Plate,314626
9641,CapPass,119.29,-134.30,Trend,0.888,57958.21,57961.28,9641,A-20,Alloy 617,Plate,314626
9642,CapPass,117.69,.,Trend,.,57964.25,.,9642,A-20,Alloy 617,Plate,314626
