Repository: js-molina/fatigue-A617

File: data/950C/Strain rate 0.001/0.30% strain/HTM_A20_PeakStress_B3.csv (part 22 of 23)
"Cycle","Data State","Max Stress Mpa","Min Stress Mpa","Qual State","Stress Ratio","Time Max Stress Sec","Time Min Stress Sec","Count","Sample","Alloy","Material_Form","Heat"
8542,"CapPass",148.80,-145.8,"Trend",1.021,50983.45,50986.43,8542,"B-3","Alloy 617","Plate",314626
8543,"CapPass",146.90,-149.2,"Trend",0.985,50989.40,50992.40,8543,"B-3","Alloy 617","Plate",314626
8544,"CapPass",146.95,-148.3,"Trend",0.991,50995.39,50998.37,8544,"B-3","Alloy 617","Plate",314626
8545,"CapPass",147.03,-149.3,"Trend",0.985,51001.36,51004.34,8545,"B-3","Alloy 617","Plate",314626
8546,"CapPass",146.93,-148.3,"Trend",0.991,51007.32,51010.32,8546,"B-3","Alloy 617","Plate",314626
8547,"CapPass",146.87,-150.9,"Trend",0.973,51013.29,51016.28,8547,"B-3","Alloy 617","Plate",314626
8548,"CapPass",145.58,-151.0,"Trend",0.964,51019.28,51022.26,8548,"B-3","Alloy 617","Plate",314626
8549,"CapPass",144.99,-154.2,"Trend",0.940,51025.25,51028.23,8549,"B-3","Alloy 617","Plate",314626
8550,"CapPass",144.73,-152.7,"Trend",0.948,51031.20,51034.18,8550,"B-3","Alloy 617","Plate",314626
8551,"CapPass",143.45,-151.9,"Trend",0.944,51037.18,51040.17,8551,"B-3","Alloy 617","Plate",314626
8552,"CapPass",146.82,-148.3,"Trend",0.990,51043.14,51046.14,8552,"B-3","Alloy 617","Plate",314626
8553,"CapPass",147.37,-149.1,"Trend",0.989,51049.12,51052.11,8553,"B-3","Alloy 617","Plate",314626
8554,"CapPass",147.25,-148.0,"Trend",0.995,51055.09,51058.07,8554,"B-3","Alloy 617","Plate",314626
8555,"CapPass",146.22,-150.1,"Trend",0.974,51061.04,51064.04,8555,"B-3","Alloy 617","Plate",314626
8556,"CapPass",145.02,-150.3,"Trend",0.965,51067.03,51070.01,8556,"B-3","Alloy 617","Plate",314626
8557,"CapPass",146.38,-149.8,"Trend",0.977,51073.00,51076.00,8557,"B-3","Alloy 617","Plate",314626
8558,"CapPass",145.04,-150.2,"Trend",0.966,51078.97,51081.95,8558,"B-3","Alloy 617","Plate",314626
8559,"CapPass",146.44,-147.2,"Trend",0.995,51084.92,51087.92,8559,"B-3","Alloy 617","Plate",314626
8560,"CapPass",143.89,-152.4,"Trend",0.944,51090.90,51093.89,8560,"B-3","Alloy 617","Plate",314626
8561,"CapPass",145.16,-148.8,"Trend",0.976,51096.87,51099.87,8561,"B-3","Alloy 617","Plate",314626
8562,"CapPass",143.12,-150.7,"Trend",0.950,51102.84,51105.84,8562,"B-3","Alloy 617","Plate",314626
8563,"CapPass",145.98,-147.3,"Trend",0.991,51108.82,51111.79,8563,"B-3","Alloy 617","Plate",314626
8564,"CapPass",146.46,-146.2,"Trend",1.002,51114.78,51117.76,8564,"B-3","Alloy 617","Plate",314626
8565,"CapPass",146.10,-148.8,"Trend",0.982,51120.75,51123.75,8565,"B-3","Alloy 617","Plate",314626
8566,"CapPass",146.43,-147.7,"Trend",0.991,51126.72,51129.72,8566,"B-3","Alloy 617","Plate",314626
8567,"CapPass",147.48,-144.2,"Trend",1.022,51132.68,51135.68,8567,"B-3","Alloy 617","Plate",314626
8568,"CapPass",148.04,-146.9,"Trend",1.008,51138.65,51141.65,8568,"B-3","Alloy 617","Plate",314626
8569,"CapPass",145.93,-146.8,"Trend",0.994,51144.62,51147.62,8569,"B-3","Alloy 617","Plate",314626
8570,"CapPass",144.61,-147.7,"Trend",0.979,51150.61,51153.59,8570,"B-3","Alloy 617","Plate",314626
8571,"CapPass",145.01,-150.1,"Trend",0.966,51156.57,51159.56,8571,"B-3","Alloy 617","Plate",314626
8572,"CapPass",143.79,-151.7,"Trend",0.948,51162.54,51165.53,8572,"B-3","Alloy 617","Plate",314626
8573,"CapPass",144.68,-149.2,"Trend",0.969,51168.51,51171.50,8573,"B-3","Alloy 617","Plate",314626
8574,"CapPass",144.74,-151.2,"Trend",0.957,51174.48,51177.47,8574,"B-3","Alloy 617","Plate",314626
8575,"CapPass",143.86,-149.9,"Trend",0.960,51180.45,51183.43,8575,"B-3","Alloy 617","Plate",314626
8576,"CapPass",143.48,-151.2,"Trend",0.949,51186.42,51189.42,8576,"B-3","Alloy 617","Plate",314626
8577,"CapPass",144.08,-148.4,"Trend",0.971,51192.39,51195.39,8577,"B-3","Alloy 617","Plate",314626
8578,"CapPass",143.69,-147.3,"Trend",0.976,51198.36,51201.36,8578,"B-3","Alloy 617","Plate",314626
8579,"CapPass",142.98,-153.2,"Trend",0.933,51204.34,51207.31,8579,"B-3","Alloy 617","Plate",314626
8580,"CapPass",144.69,-150.2,"Trend",0.964,51210.29,51213.28,8580,"B-3","Alloy 617","Plate",314626
8581,"CapPass",144.40,-147.7,"Trend",0.978,51216.28,51219.25,8581,"B-3","Alloy 617","Plate",314626
8582,"CapPass",143.31,-148.9,"Trend",0.962,51222.25,51225.23,8582,"B-3","Alloy 617","Plate",314626
8583,"CapPass",144.25,-151.4,"Trend",0.953,51228.22,51231.18,8583,"B-3","Alloy 617","Plate",314626
8584,"CapPass",145.76,-150.0,"Trend",0.972,51234.17,51237.17,8584,"B-3","Alloy 617","Plate",314626
8585,"CapPass",145.36,-147.4,"Trend",0.986,51240.15,51243.14,8585,"B-3","Alloy 617","Plate",314626
8586,"CapPass",145.07,-148.3,"Trend",0.979,51246.11,51249.09,8586,"B-3","Alloy 617","Plate",314626
8587,"CapPass",145.00,-147.6,"Trend",0.983,51252.09,51255.07,8587,"B-3","Alloy 617","Plate",314626
8588,"CapPass",145.64,-147.3,"Trend",0.989,51258.06,51261.06,8588,"B-3","Alloy 617","Plate",314626
8589,"CapPass",143.53,-147.8,"Trend",0.971,51264.03,51267.03,8589,"B-3","Alloy 617","Plate",314626
8590,"CapPass",145.34,-150.9,"Trend",0.963,51270.00,51273.00,8590,"B-3","Alloy 617","Plate",314626
8591,"CapPass",142.87,-149.7,"Trend",0.954,51275.97,51278.97,8591,"B-3","Alloy 617","Plate",314626
8592,"CapPass",143.92,-147.1,"Trend",0.979,51281.93,51284.92,8592,"B-3","Alloy 617","Plate",314626
8593,"CapPass",145.02,-144.2,"Trend",1.005,51287.90,51290.90,8593,"B-3","Alloy 617","Plate",314626
8594,"CapPass",146.01,-146.3,"Trend",0.998,51293.87,51296.86,8594,"B-3","Alloy 617","Plate",314626
8595,"CapPass",146.10,-142.3,"Trend",1.027,51299.84,51302.82,8595,"B-3","Alloy 617","Plate",314626
8596,"CapPass",144.01,-147.3,"Trend",0.978,51305.81,51308.81,8596,"B-3","Alloy 617","Plate",314626
8597,"CapPass",143.73,-148.5,"Trend",0.968,51311.79,51314.76,8597,"B-3","Alloy 617","Plate",314626
8598,"CapPass",144.22,-147.0,"Trend",0.981,51317.76,51320.73,8598,"B-3","Alloy 617","Plate",314626
8599,"CapPass",144.22,-144.9,"Trend",0.995,51323.73,51326.70,8599,"B-3","Alloy 617","Plate",314626
8600,"CapPass",144.14,-144.6,"Trend",0.997,51329.70,51332.67,8600,"B-3","Alloy 617","Plate",314626
8601,"CapPass",143.99,-146.9,"Trend",0.981,51335.65,51338.65,8601,"B-3","Alloy 617","Plate",314626
8602,"CapPass",142.19,-149.2,"Trend",0.953,51341.62,51344.62,8602,"B-3","Alloy 617","Plate",314626
8603,"CapPass",144.85,-147.2,"Trend",0.984,51347.59,51350.59,8603,"B-3","Alloy 617","Plate",314626
8604,"CapPass",142.86,-145.6,"Trend",0.981,51353.56,51356.56,8604,"B-3","Alloy 617","Plate",314626
8605,"CapPass",141.97,-150.0,"Trend",0.947,51359.54,51362.54,8605,"B-3","Alloy 617","Plate",314626
8606,"CapPass",141.43,-150.4,"Trend",0.940,51365.51,51368.51,8606,"B-3","Alloy 617","Plate",314626
8607,"CapPass",141.89,-150.4,"Trend",0.943,51371.48,51374.48,8607,"B-3","Alloy 617","Plate",314626
8608,"CapPass",143.05,-148.7,"Trend",0.962,51377.45,51380.43,8608,"B-3","Alloy 617","Plate",314626
8609,"CapPass",142.53,-148.3,"Trend",0.961,51383.42,51386.42,8609,"B-3","Alloy 617","Plate",314626
8610,"CapPass",142.67,-149.5,"Trend",0.954,51389.39,51392.39,8610,"B-3","Alloy 617","Plate",314626
8611,"CapPass",143.29,-145.7,"Trend",0.983,51395.36,51398.36,8611,"B-3","Alloy 617","Plate",314626
8612,"CapPass",144.77,-143.2,"Trend",1.011,51401.32,51404.32,8612,"B-3","Alloy 617","Plate",314626
8613,"CapPass",143.90,-145.8,"Trend",0.987,51407.29,51410.29,8613,"B-3","Alloy 617","Plate",314626
8614,"CapPass",144.31,-143.2,"Trend",1.008,51413.26,51416.25,8614,"B-3","Alloy 617","Plate",314626
8615,"CapPass",144.16,-143.6,"Trend",1.004,51419.25,51422.22,8615,"B-3","Alloy 617","Plate",314626
8616,"CapPass",144.28,-143.5,"Trend",1.006,51425.20,51428.18,8616,"B-3","Alloy 617","Plate",314626
8617,"CapPass",142.38,-141.5,"Trend",1.007,51431.18,51434.17,8617,"B-3","Alloy 617","Plate",314626
8618,"CapPass",144.04,-143.8,"Trend",1.002,51437.14,51440.14,8618,"B-3","Alloy 617","Plate",314626
8619,"CapPass",144.34,-144.3,"Trend",1.001,51443.11,51446.11,8619,"B-3","Alloy 617","Plate",314626
8620,"CapPass",143.94,-146.7,"Trend",0.981,51449.09,51452.07,8620,"B-3","Alloy 617","Plate",314626
8621,"CapPass",143.83,-145.8,"Trend",0.987,51455.04,51458.04,8621,"B-3","Alloy 617","Plate",314626
8622,"CapPass",140.08,-148.7,"Trend",0.942,51461.03,51464.03,8622,"B-3","Alloy 617","Plate",314626
8623,"CapPass",142.57,-147.1,"Trend",0.969,51467.00,51470.00,8623,"B-3","Alloy 617","Plate",314626
8624,"CapPass",143.86,-143.6,"Trend",1.002,51472.95,51475.97,8624,"B-3","Alloy 617","Plate",314626
8625,"CapPass",142.46,-145.5,"Trend",0.979,51478.93,51481.93,8625,"B-3","Alloy 617","Plate",314626
8626,"CapPass",141.31,-148.0,"Trend",0.955,51484.92,51487.90,8626,"B-3","Alloy 617","Plate",314626
8627,"CapPass",142.43,-148.4,"Trend",0.960,51490.89,51493.86,8627,"B-3","Alloy 617","Plate",314626
8628,"CapPass",142.25,-146.8,"Trend",0.969,51496.86,51499.84,8628,"B-3","Alloy 617","Plate",314626
8629,"CapPass",142.69,-146.7,"Trend",0.973,51502.81,51505.81,8629,"B-3","Alloy 617","Plate",314626
8630,"CapPass",142.30,-145.6,"Trend",0.977,51508.78,51511.78,8630,"B-3","Alloy 617","Plate",314626
8631,"CapPass",144.50,-145.7,"Trend",0.992,51514.75,51517.75,8631,"B-3","Alloy 617","Plate",314626
8632,"CapPass",144.15,-141.6,"Trend",1.018,51520.72,51523.72,8632,"B-3","Alloy 617","Plate",314626
8633,"CapPass",142.46,-145.3,"Trend",0.980,51526.70,51529.67,8633,"B-3","Alloy 617","Plate",314626
8634,"CapPass",140.23,-148.0,"Trend",0.947,51532.67,51535.65,8634,"B-3","Alloy 617","Plate",314626
8635,"CapPass",141.53,-144.9,"Trend",0.977,51538.65,51541.62,8635,"B-3","Alloy 617","Plate",314626
8636,"CapPass",141.23,-146.0,"Trend",0.967,51544.61,51547.61,8636,"B-3","Alloy 617","Plate",314626
8637,"CapPass",137.44,-148.5,"Trend",0.926,51550.59,51553.57,8637,"B-3","Alloy 617","Plate",314626
8638,"CapPass",140.46,-144.9,"Trend",0.969,51556.54,51559.54,8638,"B-3","Alloy 617","Plate",314626
8639,"CapPass",142.06,-145.5,"Trend",0.976,51562.51,51565.51,8639,"B-3","Alloy 617","Plate",314626
8640,"CapPass",142.22,-143.5,"Trend",0.991,51568.48,51571.48,8640,"B-3","Alloy 617","Plate",314626
8641,"CapPass",141.31,-144.2,"Trend",0.980,51574.45,51577.45,8641,"B-3","Alloy 617","Plate",314626
8642,"CapPass",141.43,-143.0,"Trend",0.989,51580.42,51583.40,8642,"B-3","Alloy 617","Plate",314626
8643,"CapPass",143.29,-140.5,"Trend",1.020,51586.37,51589.39,8643,"B-3","Alloy 617","Plate",314626
8644,"CapPass",142.17,-141.6,"Trend",1.004,51592.36,51595.36,8644,"B-3","Alloy 617","Plate",314626
8645,"CapPass",140.14,-142.9,"Trend",0.981,51598.32,51601.32,8645,"B-3","Alloy 617","Plate",314626
8646,"CapPass",140.96,-143.1,"Trend",0.985,51604.31,51607.29,8646,"B-3","Alloy 617","Plate",314626
8647,"CapPass",141.33,-144.6,"Trend",0.977,51610.28,51613.26,8647,"B-3","Alloy 617","Plate",314626
8648,"CapPass",141.69,-144.8,"Trend",0.979,51616.23,51619.23,8648,"B-3","Alloy 617","Plate",314626
8649,"CapPass",140.58,-147.0,"Trend",0.956,51622.22,51625.20,8649,"B-3","Alloy 617","Plate",314626
8650,"CapPass",136.89,-147.6,"Trend",0.928,51628.18,51631.17,8650,"B-3","Alloy 617","Plate",314626
8651,"CapPass",137.99,-144.8,"Trend",0.953,51634.15,51637.14,8651,"B-3","Alloy 617","Plate",314626
8652,"CapPass",139.30,-148.3,"Trend",0.939,51640.12,51643.12,8652,"B-3","Alloy 617","Plate",314626
8653,"CapPass",139.08,-146.2,"Trend",0.951,51646.09,51649.09,8653,"B-3","Alloy 617","Plate",314626
8654,"CapPass",139.15,-145.9,"Trend",0.954,51652.06,51655.06,8654,"B-3","Alloy 617","Plate",314626
8655,"CapPass",139.27,-146.4,"Trend",0.951,51658.03,51661.03,8655,"B-3","Alloy 617","Plate",314626
8656,"CapPass",139.33,-146.4,"Trend",0.952,51664.01,51666.98,8656,"B-3","Alloy 617","Plate",314626
8657,"CapPass",139.60,-144.5,"Trend",0.966,51669.98,51672.97,8657,"B-3","Alloy 617","Plate",314626
8658,"CapPass",140.89,-143.0,"Trend",0.985,51675.95,51678.93,8658,"B-3","Alloy 617","Plate",314626
8659,"CapPass",139.37,-145.3,"Trend",0.959,51681.90,51684.90,8659,"B-3","Alloy 617","Plate",314626
8660,"CapPass",139.08,-144.7,"Trend",0.961,51687.87,51690.87,8660,"B-3","Alloy 617","Plate",314626
8661,"CapPass",139.95,-141.7,"Trend",0.987,51693.84,51696.84,8661,"B-3","Alloy 617","Plate",314626
8662,"CapPass",139.82,-145.4,"Trend",0.961,51699.82,51702.81,8662,"B-3","Alloy 617","Plate",314626
8663,"CapPass",139.90,-143.6,"Trend",0.974,51705.78,51708.79,8663,"B-3","Alloy 617","Plate",314626
8664,"CapPass",139.46,-146.5,"Trend",0.952,51711.76,51714.75,8664,"B-3","Alloy 617","Plate",314626
8665,"CapPass",139.58,-144.1,"Trend",0.968,51717.75,51720.72,8665,"B-3","Alloy 617","Plate",314626
8666,"CapPass",139.01,-145.5,"Trend",0.955,51723.68,51726.68,8666,"B-3","Alloy 617","Plate",314626
8667,"CapPass",139.16,-146.0,"Trend",0.953,51729.65,51732.67,8667,"B-3","Alloy 617","Plate",314626
8668,"CapPass",139.60,-145.2,"Trend",0.962,51735.64,51738.64,8668,"B-3","Alloy 617","Plate",314626
8669,"CapPass",137.93,-146.1,"Trend",0.944,51741.61,51744.61,8669,"B-3","Alloy 617","Plate",314626
8670,"CapPass",138.39,-144.4,"Trend",0.959,51747.57,51750.57,8670,"B-3","Alloy 617","Plate",314626
8671,"CapPass",139.26,-143.0,"Trend",0.974,51753.54,51756.53,8671,"B-3","Alloy 617","Plate",314626
8672,"CapPass",140.51,-140.3,"Trend",1.002,51759.51,51762.50,8672,"B-3","Alloy 617","Plate",314626
8673,"CapPass",140.33,-142.0,"Trend",0.988,51765.48,51768.47,8673,"B-3","Alloy 617","Plate",314626
8674,"CapPass",140.38,-143.4,"Trend",0.979,51771.45,51774.45,8674,"B-3","Alloy 617","Plate",314626
8675,"CapPass",139.54,-141.9,"Trend",0.983,51777.43,51780.40,8675,"B-3","Alloy 617","Plate",314626
8676,"CapPass",140.45,-140.4,"Trend",1.000,51783.39,51786.39,8676,"B-3","Alloy 617","Plate",314626
8677,"CapPass",140.22,-140.9,"Trend",0.995,51789.37,51792.34,8677,"B-3","Alloy 617","Plate",314626
8678,"CapPass",138.80,-142.0,"Trend",0.978,51795.34,51798.32,8678,"B-3","Alloy 617","Plate",314626
8679,"CapPass",139.95,-140.5,"Trend",0.996,51801.31,51804.29,8679,"B-3","Alloy 617","Plate",314626
8680,"CapPass",139.43,-144.3,"Trend",0.966,51807.28,51810.28,8680,"B-3","Alloy 617","Plate",314626
8681,"CapPass",139.66,-141.9,"Trend",0.984,51813.25,51816.25,8681,"B-3","Alloy 617","Plate",314626
8682,"CapPass",136.73,-142.9,"Trend",0.957,51819.22,51822.22,8682,"B-3","Alloy 617","Plate",314626
8683,"CapPass",139.27,-142.8,"Trend",0.975,51825.18,51828.20,8683,"B-3","Alloy 617","Plate",314626
8684,"CapPass",138.10,-147.3,"Trend",0.937,51831.17,51834.15,8684,"B-3","Alloy 617","Plate",314626
8685,"CapPass",137.48,-143.5,"Trend",0.958,51837.14,51840.12,8685,"B-3","Alloy 617","Plate",314626
8686,"CapPass",138.76,-143.0,"Trend",0.971,51843.09,51846.09,8686,"B-3","Alloy 617","Plate",314626
8687,"CapPass",136.85,-143.1,"Trend",0.957,51849.07,51852.06,8687,"B-3","Alloy 617","Plate",314626
8688,"CapPass",138.40,-141.8,"Trend",0.976,51855.04,51858.03,8688,"B-3","Alloy 617","Plate",314626
8689,"CapPass",139.37,-141.7,"Trend",0.984,51861.00,51864.00,8689,"B-3","Alloy 617","Plate",314626
8690,"CapPass",138.30,-142.7,"Trend",0.969,51866.97,51869.97,8690,"B-3","Alloy 617","Plate",314626
8691,"CapPass",137.54,-143.6,"Trend",0.958,51872.95,51875.93,8691,"B-3","Alloy 617","Plate",314626
8692,"CapPass",137.91,-143.9,"Trend",0.958,51878.92,51881.90,8692,"B-3","Alloy 617","Plate",314626
8693,"CapPass",138.42,-143.0,"Trend",0.968,51884.87,51887.89,8693,"B-3","Alloy 617","Plate",314626
8694,"CapPass",137.27,-143.4,"Trend",0.957,51890.87,51893.86,8694,"B-3","Alloy 617","Plate",314626
8695,"CapPass",137.83,-144.7,"Trend",0.952,51896.81,51899.81,8695,"B-3","Alloy 617","Plate",314626
8696,"CapPass",137.77,-145.5,"Trend",0.947,51902.79,51905.78,8696,"B-3","Alloy 617","Plate",314626
8697,"CapPass",135.39,-145.1,"Trend",0.933,51908.76,51911.76,8697,"B-3","Alloy 617","Plate",314626
8698,"CapPass",135.99,-144.8,"Trend",0.939,51914.73,51917.73,8698,"B-3","Alloy 617","Plate",314626
8699,"CapPass",136.65,-143.7,"Trend",0.951,51920.70,51923.70,8699,"B-3","Alloy 617","Plate",314626
8700,"CapPass",138.49,-143.2,"Trend",0.967,51926.67,51929.67,8700,"B-3","Alloy 617","Plate",314626
8701,"CapPass",135.10,-143.3,"Trend",0.943,51932.65,51935.64,8701,"B-3","Alloy 617","Plate",314626
8702,"CapPass",137.11,-142.6,"Trend",0.962,51938.61,51941.62,8702,"B-3","Alloy 617","Plate",314626
8703,"CapPass",138.36,-140.3,"Trend",0.986,51944.57,51947.59,8703,"B-3","Alloy 617","Plate",314626
8704,"CapPass",137.81,-141.9,"Trend",0.971,51950.56,51953.56,8704,"B-3","Alloy 617","Plate",314626
8705,"CapPass",137.86,-141.2,"Trend",0.976,51956.53,51959.51,8705,"B-3","Alloy 617","Plate",314626
8706,"CapPass",133.56,-143.8,"Trend",0.929,51962.50,51965.50,8706,"B-3","Alloy 617","Plate",314626
8707,"CapPass",136.12,-141.2,"Trend",0.964,51968.47,51971.47,8707,"B-3","Alloy 617","Plate",314626
8708,"CapPass",136.21,-141.7,"Trend",0.961,51974.43,51977.43,8708,"B-3","Alloy 617","Plate",314626
8709,"CapPass",134.96,-143.7,"Trend",0.939,51980.40,51983.40,8709,"B-3","Alloy 617","Plate",314626
8710,"CapPass",133.40,-142.8,"Trend",0.934,51986.39,51989.37,8710,"B-3","Alloy 617","Plate",314626
8711,"CapPass",137.14,-141.1,"Trend",0.972,51992.34,51995.34,8711,"B-3","Alloy 617","Plate",314626
8712,"CapPass",134.69,-144.5,"Trend",0.932,51998.31,52001.31,8712,"B-3","Alloy 617","Plate",314626
8713,"CapPass",135.10,-142.9,"Trend",0.945,52004.29,52007.28,8713,"B-3","Alloy 617","Plate",314626
8714,"CapPass",136.43,-142.8,"Trend",0.955,52010.25,52013.25,8714,"B-3","Alloy 617","Plate",314626
8715,"CapPass",137.56,-140.8,"Trend",0.977,52016.22,52019.22,8715,"B-3","Alloy 617","Plate",314626
8716,"CapPass",136.92,-142.4,"Trend",0.962,52022.17,52025.18,8716,"B-3","Alloy 617","Plate",314626
8717,"CapPass",136.29,-140.0,"Trend",0.973,52028.15,52031.15,8717,"B-3","Alloy 617","Plate",314626
8718,"CapPass",136.60,-144.2,"Trend",0.947,52034.14,52037.14,8718,"B-3","Alloy 617","Plate",314626
8719,"CapPass",134.82,-143.5,"Trend",0.940,52040.11,52043.11,8719,"B-3","Alloy 617","Plate",314626
8720,"CapPass",134.77,-145.5,"Trend",0.926,52046.07,52049.07,8720,"B-3","Alloy 617","Plate",314626
8721,"CapPass",133.94,-143.8,"Trend",0.931,52052.04,52055.03,8721,"B-3","Alloy 617","Plate",314626
8722,"CapPass",134.42,-142.2,"Trend",0.945,52058.01,52061.00,8722,"B-3","Alloy 617","Plate",314626
8723,"CapPass",135.65,-143.5,"Trend",0.945,52063.98,52066.97,8723,"B-3","Alloy 617","Plate",314626
8724,"CapPass",134.72,-140.1,"Trend",0.962,52069.97,52072.95,8724,"B-3","Alloy 617","Plate",314626
8725,"CapPass",136.43,-142.9,"Trend",0.955,52075.90,52078.92,8725,"B-3","Alloy 617","Plate",314626
8726,"CapPass",135.87,-142.6,"Trend",0.953,52081.89,52084.89,8726,"B-3","Alloy 617","Plate",314626
8727,"CapPass",136.00,-138.4,"Trend",0.983,52087.86,52090.86,8727,"B-3","Alloy 617","Plate",314626
8728,"CapPass",136.02,-139.4,"Trend",0.976,52093.82,52096.82,8728,"B-3","Alloy 617","Plate",314626
8729,"CapPass",136.44,-140.1,"Trend",0.974,52099.79,52102.79,8729,"B-3","Alloy 617","Plate",314626
8730,"CapPass",135.85,-138.5,"Trend",0.981,52105.76,52108.76,8730,"B-3","Alloy 617","Plate",314626
8731,"CapPass",135.60,-138.5,"Trend",0.979,52111.73,52114.75,8731,"B-3","Alloy 617","Plate",314626
8732,"CapPass",136.70,-139.0,"Trend",0.983,52117.72,52120.70,8732,"B-3","Alloy 617","Plate",314626
8733,"CapPass",133.22,-139.1,"Trend",0.957,52123.68,52126.67,8733,"B-3","Alloy 617","Plate",314626
8734,"CapPass",134.04,-141.4,"Trend",0.948,52129.65,52132.64,8734,"B-3","Alloy 617","Plate",314626
8735,"CapPass",131.93,-146.2,"Trend",0.903,52135.62,52138.62,8735,"B-3","Alloy 617","Plate",314626
8736,"CapPass",132.99,-143.5,"Trend",0.927,52141.59,52144.57,8736,"B-3","Alloy 617","Plate",314626
8737,"CapPass",131.88,-145.4,"Trend",0.907,52147.57,52150.54,8737,"B-3","Alloy 617","Plate",314626
8738,"CapPass",133.42,-144.1,"Trend",0.926,52153.53,52156.51,8738,"B-3","Alloy 617","Plate",314626
8739,"CapPass",132.00,-145.2,"Trend",0.909,52159.50,52162.50,8739,"B-3","Alloy 617","Plate",314626
8740,"CapPass",129.98,-143.9,"Trend",0.903,52165.47,52168.47,8740,"B-3","Alloy 617","Plate",314626
8741,"CapPass",133.75,-141.2,"Trend",0.947,52171.43,52174.43,8741,"B-3","Alloy 617","Plate",314626
8742,"CapPass",135.33,-137.7,"Trend",0.983,52177.40,52180.40,8742,"B-3","Alloy 617","Plate",314626
8743,"CapPass",136.49,-139.5,"Trend",0.978,52183.37,52186.37,8743,"B-3","Alloy 617","Plate",314626
8744,"CapPass",134.31,-139.4,"Trend",0.964,52189.34,52192.34,8744,"B-3","Alloy 617","Plate",314626
8745,"CapPass",135.34,-139.8,"Trend",0.968,52195.32,52198.31,8745,"B-3","Alloy 617","Plate",314626
8746,"CapPass",134.65,-141.0,"Trend",0.955,52201.28,52204.28,8746,"B-3","Alloy 617","Plate",314626
8747,"CapPass",132.00,-143.2,"Trend",0.922,52207.26,52210.25,8747,"B-3","Alloy 617","Plate",314626
8748,"CapPass",135.06,-141.2,"Trend",0.957,52213.22,52216.22,8748,"B-3","Alloy 617","Plate",314626
8749,"CapPass",135.02,-138.9,"Trend",0.972,52219.18,52222.18,8749,"B-3","Alloy 617","Plate",314626
8750,"CapPass",133.49,-139.6,"Trend",0.956,52225.17,52228.17,8750,"B-3","Alloy 617","Plate",314626
8751,"CapPass",133.56,-142.8,"Trend",0.936,52231.14,52234.14,8751,"B-3","Alloy 617","Plate",314626
8752,"CapPass",133.69,-141.8,"Trend",0.943,52237.11,52240.09,8752,"B-3","Alloy 617","Plate",314626
8753,"CapPass",128.88,-144.0,"Trend",0.895,52243.07,52246.07,8753,"B-3","Alloy 617","Plate",314626
8754,"CapPass",131.91,-141.7,"Trend",0.931,52249.04,52252.04,8754,"B-3","Alloy 617","Plate",314626
8755,"CapPass",133.24,-140.5,"Trend",0.948,52255.01,52258.01,8755,"B-3","Alloy 617","Plate",314626
8756,"CapPass",134.46,-138.1,"Trend",0.973,52260.98,52263.98,8756,"B-3","Alloy 617","Plate",314626
8757,"CapPass",134.75,-137.0,"Trend",0.984,52266.95,52269.95,8757,"B-3","Alloy 617","Plate",314626
8758,"CapPass",133.79,-139.1,"Trend",0.962,52272.92,52275.92,8758,"B-3","Alloy 617","Plate",314626
8759,"CapPass",132.91,-140.6,"Trend",0.945,52278.89,52281.90,8759,"B-3","Alloy 617","Plate",314626
8760,"CapPass",132.44,-141.5,"Trend",0.936,52284.87,52287.87,8760,"B-3","Alloy 617","Plate",314626
8761,"CapPass",133.93,-139.6,"Trend",0.960,52290.84,52293.82,8761,"B-3","Alloy 617","Plate",314626
8762,"CapPass",132.54,-139.7,"Trend",0.949,52296.81,52299.79,8762,"B-3","Alloy 617","Plate",314626
8763,"CapPass",132.75,-139.8,"Trend",0.950,52302.76,52305.76,8763,"B-3","Alloy 617","Plate",314626
8764,"CapPass",133.13,-140.9,"Trend",0.945,52308.73,52311.73,8764,"B-3","Alloy 617","Plate",314626
8765,"CapPass",131.64,-142.2,"Trend",0.926,52314.72,52317.70,8765,"B-3","Alloy 617","Plate",314626
8766,"CapPass",129.51,-141.4,"Trend",0.916,52320.68,52323.68,8766,"B-3","Alloy 617","Plate",314626
8767,"CapPass",133.37,-139.1,"Trend",0.959,52326.65,52329.65,8767,"B-3","Alloy 617","Plate",314626
8768,"CapPass",131.36,-141.4,"Trend",0.929,52332.62,52335.62,8768,"B-3","Alloy 617","Plate",314626
8769,"CapPass",130.04,-140.3,"Trend",0.927,52338.59,52341.57,8769,"B-3","Alloy 617","Plate",314626
8770,"CapPass",133.22,-136.7,"Trend",0.974,52344.56,52347.56,8770,"B-3","Alloy 617","Plate",314626
8771,"CapPass",133.53,-138.2,"Trend",0.966,52350.53,52353.53,8771,"B-3","Alloy 617","Plate",314626
8772,"CapPass",130.28,-138.3,"Trend",0.942,52356.50,52359.50,8772,"B-3","Alloy 617","Plate",314626
8773,"CapPass",131.37,-140.5,"Trend",0.935,52362.48,52365.47,8773,"B-3","Alloy 617","Plate",314626
8774,"CapPass",129.60,-144.8,"Trend",0.895,52368.43,52371.43,8774,"B-3","Alloy 617","Plate",314626
8775,"CapPass",127.92,-144.1,"Trend",0.888,52374.40,52377.40,8775,"B-3","Alloy 617","Plate",314626
8776,"CapPass",128.90,-142.9,"Trend",0.902,52380.40,52383.37,8776,"B-3","Alloy 617","Plate",314626
8777,"CapPass",129.45,-144.6,"Trend",0.895,52386.37,52389.34,8777,"B-3","Alloy 617","Plate",314626
8778,"CapPass",131.54,-140.0,"Trend",0.939,52392.31,52395.31,8778,"B-3","Alloy 617","Plate",314626
8779,"CapPass",130.59,-140.0,"Trend",0.933,52398.29,52401.28,8779,"B-3","Alloy 617","Plate",314626
8780,"CapPass",130.22,-139.1,"Trend",0.936,52404.25,52407.25,8780,"B-3","Alloy 617","Plate",314626
8781,"CapPass",132.49,-137.3,"Trend",0.965,52410.22,52413.23,8781,"B-3","Alloy 617","Plate",314626
8782,"CapPass",132.05,-137.8,"Trend",0.958,52416.20,52419.20,8782,"B-3","Alloy 617","Plate",314626
8783,"CapPass",130.91,-138.2,"Trend",0.947,52422.17,52425.17,8783,"B-3","Alloy 617","Plate",314626
8784,"CapPass",130.88,-140.4,"Trend",0.932,52428.14,52431.12,8784,"B-3","Alloy 617","Plate",314626
8785,"CapPass",130.74,-138.6,"Trend",0.943,52434.11,52437.11,8785,"B-3","Alloy 617","Plate",314626
8786,"CapPass",131.68,-137.8,"Trend",0.956,52440.06,52443.07,8786,"B-3","Alloy 617","Plate",314626
8787,"CapPass",130.56,-138.3,"Trend",0.944,52446.04,52449.04,8787,"B-3","Alloy 617","Plate",314626
8788,"CapPass",132.18,-135.0,"Trend",0.979,52452.01,52455.01,8788,"B-3","Alloy 617","Plate",314626
8789,"CapPass",130.90,-139.3,"Trend",0.940,52458.00,52461.00,8789,"B-3","Alloy 617","Plate",314626
8790,"CapPass",132.48,-136.1,"Trend",0.973,52463.95,52466.95,8790,"B-3","Alloy 617","Plate",314626
8791,"CapPass",131.18,-139.5,"Trend",0.941,52469.93,52472.92,8791,"B-3","Alloy 617","Plate",314626
8792,"CapPass",130.44,-138.3,"Trend",0.943,52475.89,52478.89,8792,"B-3","Alloy 617","Plate",314626
8793,"CapPass",130.27,-137.1,"Trend",0.950,52481.87,52484.86,8793,"B-3","Alloy 617","Plate",314626
8794,"CapPass",129.96,-139.9,"Trend",0.929,52487.84,52490.82,8794,"B-3","Alloy 617","Plate",314626
8795,"CapPass",129.37,-139.2,"Trend",0.930,52493.81,52496.79,8795,"B-3","Alloy 617","Plate",314626
8796,"CapPass",130.69,-137.2,"Trend",0.953,52499.78,52502.78,8796,"B-3","Alloy 617","Plate",314626
8797,"CapPass",128.37,-140.6,"Trend",0.913,52505.75,52508.75,8797,"B-3","Alloy 617","Plate",314626
8798,"CapPass",129.91,-139.5,"Trend",0.931,52511.72,52514.72,8798,"B-3","Alloy 617","Plate",314626
8799,"CapPass",129.39,-137.6,"Trend",0.941,52517.68,52520.68,8799,"B-3","Alloy 617","Plate",314626
8800,"CapPass",129.59,-138.2,"Trend",0.938,52523.65,52526.65,8800,"B-3","Alloy 617","Plate",314626
8801,"CapPass",128.99,-138.3,"Trend",0.933,52529.62,52532.62,8801,"B-3","Alloy 617","Plate",314626
8802,"CapPass",130.87,-136.5,"Trend",0.959,52535.59,52538.59,8802,"B-3","Alloy 617","Plate",314626
8803,"CapPass",129.76,-137.6,"Trend",0.943,52541.56,52544.56,8803,"B-3","Alloy 617","Plate",314626
8804,"CapPass",131.43,-135.0,"Trend",0.973,52547.53,52550.54,8804,"B-3","Alloy 617","Plate",314626
8805,"CapPass",127.79,-139.9,"Trend",0.913,52553.50,52556.50,8805,"B-3","Alloy 617","Plate",314626
8806,"CapPass",127.43,-138.8,"Trend",0.918,52559.47,52562.47,8806,"B-3","Alloy 617","Plate",314626
8807,"CapPass",128.76,-138.3,"Trend",0.931,52565.43,52568.43,8807,"B-3","Alloy 617","Plate",314626
8808,"CapPass",128.49,-140.3,"Trend",0.916,52571.42,52574.42,8808,"B-3","Alloy 617","Plate",314626
8809,"CapPass",129.09,-137.6,"Trend",0.938,52577.39,52580.37,8809,"B-3","Alloy 617","Plate",314626
8810,"CapPass",129.54,-136.2,"Trend",0.951,52583.34,52586.34,8810,"B-3","Alloy 617","Plate",314626
8811,"CapPass",130.40,-138.0,"Trend",0.945,52589.31,52592.31,8811,"B-3","Alloy 617","Plate",314626
8812,"CapPass",129.47,-137.8,"Trend",0.939,52595.28,52598.28,8812,"B-3","Alloy 617","Plate",314626
8813,"CapPass",127.61,-139.4,"Trend",0.915,52601.28,52604.25,8813,"B-3","Alloy 617","Plate",314626
8814,"CapPass",123.32,-140.7,"Trend",0.877,52607.25,52610.23,8814,"B-3","Alloy 617","Plate",314626
8815,"CapPass",128.30,-136.6,"Trend",0.939,52613.20,52616.20,8815,"B-3","Alloy 617","Plate",314626
8816,"CapPass",127.70,-138.7,"Trend",0.921,52619.17,52622.17,8816,"B-3","Alloy 617","Plate",314626
8817,"CapPass",128.34,-136.9,"Trend",0.938,52625.14,52628.14,8817,"B-3","Alloy 617","Plate",314626
8818,"CapPass",128.53,-135.9,"Trend",0.945,52631.11,52634.12,8818,"B-3","Alloy 617","Plate",314626
8819,"CapPass",128.92,-135.1,"Trend",0.954,52637.07,52640.07,8819,"B-3","Alloy 617","Plate",314626
8820,"CapPass",126.02,-137.2,"Trend",0.918,52643.06,52646.06,8820,"B-3","Alloy 617","Plate",314626
8821,"CapPass",128.00,-139.3,"Trend",0.919,52649.03,52652.03,8821,"B-3","Alloy 617","Plate",314626
8822,"CapPass",124.52,-138.4,"Trend",0.900,52655.00,52657.98,8822,"B-3","Alloy 617","Plate",314626
8823,"CapPass",127.67,-136.1,"Trend",0.938,52660.95,52663.95,8823,"B-3","Alloy 617","Plate",314626
8824,"CapPass",128.82,-134.3,"Trend",0.959,52666.92,52669.93,8824,"B-3","Alloy 617","Plate",314626
8825,"CapPass",128.16,-135.5,"Trend",0.946,52672.90,52675.89,8825,"B-3","Alloy 617","Plate",314626
8826,"CapPass",128.46,-137.8,"Trend",0.932,52678.87,52681.87,8826,"B-3","Alloy 617","Plate",314626
8827,"CapPass",125.97,-140.2,"Trend",0.898,52684.84,52687.84,8827,"B-3","Alloy 617","Plate",314626
8828,"CapPass",125.84,-140.0,"Trend",0.899,52690.81,52693.82,8828,"B-3","Alloy 617","Plate",314626
8829,"CapPass",127.67,-140.4,"Trend",0.910,52696.78,52699.76,8829,"B-3","Alloy 617","Plate",314626
8830,"CapPass",124.87,-139.7,"Trend",0.894,52702.76,52705.73,8830,"B-3","Alloy 617","Plate",314626
8831,"CapPass",127.86,-137.3,"Trend",0.931,52708.72,52711.72,8831,"B-3","Alloy 617","Plate",314626
8832,"CapPass",126.44,-136.2,"Trend",0.928,52714.68,52717.68,8832,"B-3","Alloy 617","Plate",314626
8833,"CapPass",127.13,-138.5,"Trend",0.918,52720.65,52723.65,8833,"B-3","Alloy 617","Plate",314626
8834,"CapPass",125.55,-140.4,"Trend",0.894,52726.64,52729.62,8834,"B-3","Alloy 617","Plate",314626
8835,"CapPass",124.53,-139.7,"Trend",0.892,52732.61,52735.61,8835,"B-3","Alloy 617","Plate",314626
8836,"CapPass",125.57,-139.6,"Trend",0.900,52738.57,52741.57,8836,"B-3","Alloy 617","Plate",314626
8837,"CapPass",126.73,-137.4,"Trend",0.922,52744.54,52747.53,8837,"B-3","Alloy 617","Plate",314626
8838,"CapPass",127.28,-135.3,"Trend",0.941,52750.51,52753.50,8838,"B-3","Alloy 617","Plate",314626
8839,"CapPass",127.41,-136.6,"Trend",0.933,52756.48,52759.47,8839,"B-3","Alloy 617","Plate",314626
8840,"CapPass",124.21,-139.8,"Trend",0.889,52762.45,52765.43,8840,"B-3","Alloy 617","Plate",314626
8841,"CapPass",125.16,-138.5,"Trend",0.904,52768.42,52771.42,8841,"B-3","Alloy 617","Plate",314626
8842,"CapPass",122.03,-139.3,"Trend",0.876,52774.40,52777.37,8842,"B-3","Alloy 617","Plate",314626
8843,"CapPass",124.49,-138.3,"Trend",0.900,52780.37,52783.36,8843,"B-3","Alloy 617","Plate",314626
8844,"CapPass",124.28,-140.9,"Trend",0.882,52786.32,52789.32,8844,"B-3","Alloy 617","Plate",314626
8845,"CapPass",125.77,-137.6,"Trend",0.914,52792.29,52795.31,8845,"B-3","Alloy 617","Plate",314626
8846,"CapPass",126.94,-135.8,"Trend",0.935,52798.26,52801.26,8846,"B-3","Alloy 617","Plate",314626
8847,"CapPass",127.19,-132.7,"Trend",0.958,52804.23,52807.23,8847,"B-3","Alloy 617","Plate",314626
8848,"CapPass",128.54,-136.9,"Trend",0.939,52810.20,52813.20,8848,"B-3","Alloy 617","Plate",314626
8849,"CapPass",124.91,-136.1,"Trend",0.917,52816.17,52819.18,8849,"B-3","Alloy 617","Plate",314626
8850,"CapPass",125.50,-136.1,"Trend",0.922,52822.14,52825.15,8850,"B-3","Alloy 617","Plate",314626
8851,"CapPass",122.83,-140.3,"Trend",0.875,52828.12,52831.12,8851,"B-3","Alloy 617","Plate",314626
8852,"CapPass",121.86,-140.8,"Trend",0.866,52834.09,52837.07,8852,"B-3","Alloy 617","Plate",314626
8853,"CapPass",123.94,-138.4,"Trend",0.895,52840.06,52843.06,8853,"B-3","Alloy 617","Plate",314626
8854,"CapPass",125.95,-138.1,"Trend",0.912,52846.03,52849.03,8854,"B-3","Alloy 617","Plate",314626
8855,"CapPass",122.59,-140.2,"Trend",0.874,52852.00,52854.98,8855,"B-3","Alloy 617","Plate",314626
8856,"CapPass",121.95,-138.4,"Trend",0.881,52857.98,52860.95,8856,"B-3","Alloy 617","Plate",314626
8857,"CapPass",125.32,-139.0,"Trend",0.901,52863.93,52866.92,8857,"B-3","Alloy 617","Plate",314626
8858,"CapPass",125.59,-135.1,"Trend",0.930,52869.90,52872.90,8858,"B-3","Alloy 617","Plate",314626
8859,"CapPass",127.07,-135.7,"Trend",0.936,52875.87,52878.87,8859,"B-3","Alloy 617","Plate",314626
8860,"CapPass",125.38,-135.9,"Trend",0.923,52881.82,52884.84,8860,"B-3","Alloy 617","Plate",314626
8861,"CapPass",124.12,-137.1,"Trend",0.905,52887.81,52890.81,8861,"B-3","Alloy 617","Plate",314626
8862,"CapPass",126.10,-135.2,"Trend",0.932,52893.78,52896.78,8862,"B-3","Alloy 617","Plate",314626
8863,"CapPass",125.55,-141.1,"Trend",0.890,52899.75,52902.76,8863,"B-3","Alloy 617","Plate",314626
8864,"CapPass",122.29,-136.9,"Trend",0.893,52905.73,52908.72,8864,"B-3","Alloy 617","Plate",314626
8865,"CapPass",124.02,-134.6,"Trend",0.921,52911.68,52914.68,8865,"B-3","Alloy 617","Plate",314626
8866,"CapPass",126.46,-132.5,"Trend",0.955,52917.65,52920.65,8866,"B-3","Alloy 617","Plate",314626
8867,"CapPass",125.07,-133.7,"Trend",0.935,52923.62,52926.62,8867,"B-3","Alloy 617","Plate",314626
8868,"CapPass",125.18,-133.7,"Trend",0.936,52929.61,52932.59,8868,"B-3","Alloy 617","Plate",314626
8869,"CapPass",125.24,-131.9,"Trend",0.950,52935.57,52938.57,8869,"B-3","Alloy 617","Plate",314626
8870,"CapPass",125.76,-134.9,"Trend",0.932,52941.54,52944.54,8870,"B-3","Alloy 617","Plate",314626
8871,"CapPass",123.12,-141.2,"Trend",0.872,52947.51,52950.51,8871,"B-3","Alloy 617","Plate",314626
8872,"CapPass",123.16,-139.0,"Trend",0.886,52953.48,52956.48,8872,"B-3","Alloy 617","Plate",314626
8873,"CapPass",123.86,-135.8,"Trend",0.912,52959.45,52962.45,8873,"B-3","Alloy 617","Plate",314626
8874,"CapPass",121.19,-138.9,"Trend",0.872,52965.42,52968.42,8874,"B-3","Alloy 617","Plate",314626
8875,"CapPass",119.82,-140.0,"Trend",0.856,52971.39,52974.39,8875,"B-3","Alloy 617","Plate",314626
8876,"CapPass",122.40,-137.1,"Trend",0.893,52977.36,52980.36,8876,"B-3","Alloy 617","Plate",314626
8877,"CapPass",122.99,-132.9,"Trend",0.926,52983.32,52986.32,8877,"B-3","Alloy 617","Plate",314626
8878,"CapPass",124.27,-132.2,"Trend",0.940,52989.31,52992.31,8878,"B-3","Alloy 617","Plate",314626
8879,"CapPass",124.41,-133.9,"Trend",0.929,52995.26,52998.28,8879,"B-3","Alloy 617","Plate",314626
8880,"CapPass",121.95,-135.9,"Trend",0.897,53001.25,53004.25,8880,"B-3","Alloy 617","Plate",314626
8881,"CapPass",122.54,-136.9,"Trend",0.895,53007.20,53010.22,8881,"B-3","Alloy 617","Plate",314626
8882,"CapPass",122.67,-133.2,"Trend",0.921,53013.18,53016.18,8882,"B-3","Alloy 617","Plate",314626
8883,"CapPass",124.03,-134.9,"Trend",0.919,53019.15,53022.14,8883,"B-3","Alloy 617","Plate",314626
8884,"CapPass",125.77,-131.8,"Trend",0.954,53025.12,53028.11,8884,"B-3","Alloy 617","Plate",314626
8885,"CapPass",124.48,-135.2,"Trend",0.921,53031.07,53034.09,8885,"B-3","Alloy 617","Plate",314626
8886,"CapPass",122.22,-135.6,"Trend",0.902,53037.06,53040.06,8886,"B-3","Alloy 617","Plate",314626
8887,"CapPass",121.45,-133.5,"Trend",0.910,53043.03,53046.03,8887,"B-3","Alloy 617","Plate",314626
8888,"CapPass",123.85,-134.8,"Trend",0.919,53049.00,53052.00,8888,"B-3","Alloy 617","Plate",314626
8889,"CapPass",121.67,-135.6,"Trend",0.897,53054.97,53057.95,8889,"B-3","Alloy 617","Plate",314626
8890,"CapPass",122.00,-133.8,"Trend",0.912,53060.93,53063.92,8890,"B-3","Alloy 617","Plate",314626
8891,"CapPass",123.25,-131.8,"Trend",0.935,53066.90,53069.90,8891,"B-3","Alloy 617","Plate",314626
8892,"CapPass",124.83,-132.7,"Trend",0.941,53072.87,53075.87,8892,"B-3","Alloy 617","Plate",314626
8893,"CapPass",121.68,-132.6,"Trend",0.918,53078.86,53081.82,8893,"B-3","Alloy 617","Plate",314626
8894,"CapPass",120.67,-137.1,"Trend",0.880,53084.81,53087.81,8894,"B-3","Alloy 617","Plate",314626
8895,"CapPass",120.82,-134.9,"Trend",0.896,53090.78,53093.78,8895,"B-3","Alloy 617","Plate",314626
8896,"CapPass",121.32,-135.5,"Trend",0.895,53096.75,53099.76,8896,"B-3","Alloy 617","Plate",314626
8897,"CapPass",121.16,-132.3,"Trend",0.916,53102.72,53105.73,8897,"B-3","Alloy 617","Plate",314626
8898,"CapPass",121.82,-133.3,"Trend",0.914,53108.70,53111.70,8898,"B-3","Alloy 617","Plate",314626
8899,"CapPass",122.16,-133.3,"Trend",0.916,53114.67,53117.67,8899,"B-3","Alloy 617","Plate",314626
8900,"CapPass",124.19,-130.6,"Trend",0.951,53120.62,53123.62,8900,"B-3","Alloy 617","Plate",314626
8901,"CapPass",122.35,-133.8,"Trend",0.915,53126.61,53129.59,8901,"B-3","Alloy 617","Plate",314626
8902,"CapPass",120.47,-134.5,"Trend",0.896,53132.57,53135.56,8902,"B-3","Alloy 617","Plate",314626
8903,"CapPass",122.37,-131.4,"Trend",0.931,53138.53,53141.53,8903,"B-3","Alloy 617","Plate",314626
8904,"CapPass",122.32,-132.0,"Trend",0.927,53144.51,53147.51,8904,"B-3","Alloy 617","Plate",314626
8905,"CapPass",120.63,-134.6,"Trend",0.896,53150.48,53153.48,8905,"B-3","Alloy 617","Plate",314626
8906,"CapPass",119.89,-138.4,"Trend",0.866,53156.45,53159.45,8906,"B-3","Alloy 617","Plate",314626
8907,"CapPass",120.31,-134.8,"Trend",0.892,53162.42,53165.42,8907,"B-3","Alloy 617","Plate",314626
8908,"CapPass",120.29,-132.1,"Trend",0.911,53168.39,53171.39,8908,"B-3","Alloy 617","Plate",314626
8909,"CapPass",123.14,-133.4,"Trend",0.923,53174.36,53177.36,8909,"B-3","Alloy 617","Plate",314626
8910,"CapPass",121.93,-131.6,"Trend",0.927,53180.32,53183.32,8910,"B-3","Alloy 617","Plate",314626
8911,"CapPass",120.30,-135.1,"Trend",0.891,53186.29,53189.29,8911,"B-3","Alloy 617","Plate",314626
8912,"CapPass",121.31,-133.2,"Trend",0.911,53192.26,53195.26,8912,"B-3","Alloy 617","Plate",314626
8913,"CapPass",121.19,-136.4,"Trend",0.888,53198.23,53201.25,8913,"B-3","Alloy 617","Plate",314626
8914,"CapPass",118.67,-134.6,"Trend",0.882,53204.22,53207.22,8914,"B-3","Alloy 617","Plate",314626
8915,"CapPass",119.63,-135.6,"Trend",0.882,53210.18,53213.18,8915,"B-3","Alloy 617","Plate",314626
8916,"CapPass",117.53,-132.8,"Trend",0.885,53216.15,53219.15,8916,"B-3","Alloy 617","Plate",314626
8917,"CapPass",121.39,-134.2,"Trend",0.904,53222.12,53225.12,8917,"B-3","Alloy 617","Plate",314626
8918,"CapPass",122.65,-130.2,"Trend",0.942,53228.09,53231.11,8918,"B-3","Alloy 617","Plate",314626
8919,"CapPass",121.92,-131.0,"Trend",0.931,53234.06,53237.04,8919,"B-3","Alloy 617","Plate",314626
8920,"CapPass",118.83,-136.1,"Trend",0.873,53240.04,53243.03,8920,"B-3","Alloy 617","Plate",314626
8921,"CapPass",117.07,-135.9,"Trend",0.861,53246.00,53249.00,8921,"B-3","Alloy 617","Plate",314626
8922,"CapPass",121.01,-131.2,"Trend",0.922,53251.97,53254.97,8922,"B-3","Alloy 617","Plate",314626
8923,"CapPass",119.92,-133.6,"Trend",0.898,53257.93,53260.95,8923,"B-3","Alloy 617","Plate",314626
8924,"CapPass",120.65,-133.0,"Trend",0.907,53263.92,53266.90,8924,"B-3","Alloy 617","Plate",314626
8925,"CapPass",119.10,-133.0,"Trend",0.896,53269.89,53272.87,8925,"B-3","Alloy 617","Plate",314626
8926,"CapPass",118.64,-134.0,"Trend",0.885,53275.86,53278.84,8926,"B-3","Alloy 617","Plate",314626
8927,"CapPass",119.83,-132.9,"Trend",0.902,53281.82,53284.81,8927,"B-3","Alloy 617","Plate",314626
8928,"CapPass",119.54,-135.0,"Trend",0.885,53287.78,53290.78,8928,"B-3","Alloy 617","Plate",314626
8929,"CapPass",118.51,-133.0,"Trend",0.891,53293.76,53296.75,8929,"B-3","Alloy 617","Plate",314626
8930,"CapPass",119.37,-130.9,"Trend",0.912,53299.72,53302.73,8930,"B-3","Alloy 617","Plate",314626
8931,"CapPass",119.24,-130.9,"Trend",0.911,53305.68,53308.70,8931,"B-3","Alloy 617","Plate",314626
8932,"CapPass",119.60,-132.4,"Trend",0.903,53311.67,53314.67,8932,"B-3","Alloy 617","Plate",314626
8933,"CapPass",119.98,-136.1,"Trend",0.881,53317.64,53320.64,8933,"B-3","Alloy 617","Plate",314626
8934,"CapPass",115.02,-136.7,"Trend",0.841,53323.62,53326.61,8934,"B-3","Alloy 617","Plate",314626
8935,"CapPass",117.12,-135.6,"Trend",0.864,53329.59,53332.57,8935,"B-3","Alloy 617","Plate",314626
8936,"CapPass",115.28,-135.2,"Trend",0.852,53335.54,53338.54,8936,"B-3","Alloy 617","Plate",314626
8937,"CapPass",118.89,-132.9,"Trend",0.895,53341.51,53344.51,8937,"B-3","Alloy 617","Plate",314626
8938,"CapPass",115.41,-137.6,"Trend",0.839,53347.50,53350.48,8938,"B-3","Alloy 617","Plate",314626
8939,"CapPass",117.10,-137.9,"Trend",0.849,53353.47,53356.45,8939,"B-3","Alloy 617","Plate",314626
8940,"CapPass",114.46,-137.9,"Trend",0.830,53359.42,53362.42,8940,"B-3","Alloy 617","Plate",314626
8941,"CapPass",116.64,-137.6,"Trend",0.848,53365.39,53368.39,8941,"B-3","Alloy 617","Plate",314626
8942,"CapPass",114.63,-136.8,"Trend",0.838,53371.37,53374.36,8942,"B-3","Alloy 617","Plate",314626
8943,"CapPass",118.06,-133.4,"Trend",0.885,53377.32,53380.34,8943,"B-3","Alloy 617","Plate",314626
8944,"CapPass",119.64,-129.8,"Trend",0.922,53383.29,53386.31,8944,"B-3","Alloy 617","Plate",314626
8945,"CapPass",117.61,-132.0,"Trend",0.891,53389.28,53392.28,8945,"B-3","Alloy 617","Plate",314626
