Repository: js-molina/fatigue-A617

File: data/950C/Strain rate 0.001/0.30% strain/HTM_A20_PeakStress_B3.csv (part 23 of 23)
"Cycle","Data State","Max Stress Mpa","Min Stress Mpa","Qual State","Stress Ratio","Time Max Stress Sec","Time Min Stress Sec","Count","Sample","Alloy","Material_Form","Heat"
8946,"CapPass",120.09,-129.9,"Trend",0.924,53395.23,53398.25,8946,"B-3","Alloy 617","Plate",314626
8947,"CapPass",119.54,-131.0,"Trend",0.913,53401.20,53404.22,8947,"B-3","Alloy 617","Plate",314626
8948,"CapPass",118.60,-132.3,"Trend",0.896,53407.18,53410.18,8948,"B-3","Alloy 617","Plate",314626
8949,"CapPass",116.30,-136.4,"Trend",0.852,53413.15,53416.15,8949,"B-3","Alloy 617","Plate",314626
8950,"CapPass",116.55,-131.6,"Trend",0.886,53419.12,53422.12,8950,"B-3","Alloy 617","Plate",314626
8951,"CapPass",117.66,-131.7,"Trend",0.893,53425.09,53428.09,8951,"B-3","Alloy 617","Plate",314626
8952,"CapPass",117.27,-133.1,"Trend",0.881,53431.06,53434.06,8952,"B-3","Alloy 617","Plate",314626
8953,"CapPass",114.66,-138.2,"Trend",0.830,53437.03,53440.03,8953,"B-3","Alloy 617","Plate",314626
8954,"CapPass",114.55,-134.5,"Trend",0.852,53443.01,53446.00,8954,"B-3","Alloy 617","Plate",314626
8955,"CapPass",118.26,-131.6,"Trend",0.899,53448.97,53451.97,8955,"B-3","Alloy 617","Plate",314626
8956,"CapPass",118.04,-133.1,"Trend",0.887,53454.93,53457.93,8956,"B-3","Alloy 617","Plate",314626
8957,"CapPass",118.16,-131.8,"Trend",0.896,53460.90,53463.90,8957,"B-3","Alloy 617","Plate",314626
8958,"CapPass",116.82,-133.7,"Trend",0.874,53466.89,53469.89,8958,"B-3","Alloy 617","Plate",314626
8959,"CapPass",115.67,-135.1,"Trend",0.856,53472.86,53475.86,8959,"B-3","Alloy 617","Plate",314626
8960,"CapPass",111.76,-136.1,"Trend",0.821,53478.82,53481.82,8960,"B-3","Alloy 617","Plate",314626
8961,"CapPass",114.62,-134.7,"Trend",0.851,53484.79,53487.79,8961,"B-3","Alloy 617","Plate",314626
8962,"CapPass",116.80,-134.3,"Trend",0.869,53490.76,53493.76,8962,"B-3","Alloy 617","Plate",314626
8963,"CapPass",118.01,-130.8,"Trend",0.902,53496.73,53499.73,8963,"B-3","Alloy 617","Plate",314626
8964,"CapPass",115.61,-134.5,"Trend",0.860,53502.70,53505.70,8964,"B-3","Alloy 617","Plate",314626
8965,"CapPass",113.85,-138.1,"Trend",0.824,53508.67,53511.67,8965,"B-3","Alloy 617","Plate",314626
8966,"CapPass",112.86,-135.6,"Trend",0.832,53514.64,53517.64,8966,"B-3","Alloy 617","Plate",314626
8967,"CapPass",113.74,-134.8,"Trend",0.844,53520.61,53523.61,8967,"B-3","Alloy 617","Plate",314626
8968,"CapPass",115.32,-135.3,"Trend",0.852,53526.57,53529.59,8968,"B-3","Alloy 617","Plate",314626
8969,"CapPass",115.17,-135.0,"Trend",0.853,53532.54,53535.54,8969,"B-3","Alloy 617","Plate",314626
8970,"CapPass",114.79,-135.6,"Trend",0.847,53538.53,53541.53,8970,"B-3","Alloy 617","Plate",314626
8971,"CapPass",112.63,-135.4,"Trend",0.832,53544.50,53547.48,8971,"B-3","Alloy 617","Plate",314626
8972,"CapPass",115.28,-135.8,"Trend",0.849,53550.47,53553.45,8972,"B-3","Alloy 617","Plate",314626
8973,"CapPass",113.55,-134.8,"Trend",0.842,53556.42,53559.42,8973,"B-3","Alloy 617","Plate",314626
8974,"CapPass",114.50,-134.7,"Trend",0.850,53562.39,53565.40,8974,"B-3","Alloy 617","Plate",314626
8975,"CapPass",114.27,-133.2,"Trend",0.858,53568.37,53571.37,8975,"B-3","Alloy 617","Plate",314626
8976,"CapPass",115.78,-131.9,"Trend",0.878,53574.32,53577.34,8976,"B-3","Alloy 617","Plate",314626
8977,"CapPass",115.74,-130.6,"Trend",0.886,53580.31,53583.31,8977,"B-3","Alloy 617","Plate",314626
8978,"CapPass",116.32,-133.0,"Trend",0.874,53586.28,53589.26,8978,"B-3","Alloy 617","Plate",314626
8979,"CapPass",114.00,-131.8,"Trend",0.865,53592.25,53595.23,8979,"B-3","Alloy 617","Plate",314626
8980,"CapPass",113.90,-134.1,"Trend",0.849,53598.22,53601.22,8980,"B-3","Alloy 617","Plate",314626
8981,"CapPass",114.22,-136.6,"Trend",0.836,53604.18,53607.18,8981,"B-3","Alloy 617","Plate",314626
8982,"CapPass",114.75,-133.0,"Trend",0.863,53610.15,53613.15,8982,"B-3","Alloy 617","Plate",314626
8983,"CapPass",114.89,-129.2,"Trend",0.889,53616.12,53619.14,8983,"B-3","Alloy 617","Plate",314626
8984,"CapPass",116.39,-130.9,"Trend",0.889,53622.09,53625.11,8984,"B-3","Alloy 617","Plate",314626
8985,"CapPass",116.28,-132.2,"Trend",0.880,53628.07,53631.06,8985,"B-3","Alloy 617","Plate",314626
8986,"CapPass",114.90,-130.6,"Trend",0.880,53634.04,53637.03,8986,"B-3","Alloy 617","Plate",314626
8987,"CapPass",116.55,-127.2,"Trend",0.916,53640.01,53643.00,8987,"B-3","Alloy 617","Plate",314626
8988,"CapPass",114.46,-133.3,"Trend",0.859,53645.98,53648.98,8988,"B-3","Alloy 617","Plate",314626
8989,"CapPass",111.74,-135.1,"Trend",0.827,53651.95,53654.93,8989,"B-3","Alloy 617","Plate",314626
8990,"CapPass",113.65,-130.8,"Trend",0.869,53657.92,53660.90,8990,"B-3","Alloy 617","Plate",314626
8991,"CapPass",113.58,-130.7,"Trend",0.869,53663.89,53666.87,8991,"B-3","Alloy 617","Plate",314626
8992,"CapPass",111.81,-133.1,"Trend",0.840,53669.84,53672.86,8992,"B-3","Alloy 617","Plate",314626
8993,"CapPass",114.61,-131.1,"Trend",0.874,53675.81,53678.82,8993,"B-3","Alloy 617","Plate",314626
8994,"CapPass",112.01,-131.6,"Trend",0.851,53681.79,53684.79,8994,"B-3","Alloy 617","Plate",314626
8995,"CapPass",114.66,-131.8,"Trend",0.870,53687.76,53690.76,8995,"B-3","Alloy 617","Plate",314626
8996,"CapPass",114.07,-128.7,"Trend",0.886,53693.73,53696.75,8996,"B-3","Alloy 617","Plate",314626
8997,"CapPass",115.09,-131.4,"Trend",0.876,53699.70,53702.70,8997,"B-3","Alloy 617","Plate",314626
8998,"CapPass",113.49,-130.8,"Trend",0.867,53705.67,53708.67,8998,"B-3","Alloy 617","Plate",314626
8999,"CapPass",113.68,-129.1,"Trend",0.881,53711.64,53714.65,8999,"B-3","Alloy 617","Plate",314626
9000,"CapPass",112.23,-129.7,"Trend",0.866,53717.61,53720.62,9000,"B-3","Alloy 617","Plate",314626
9001,"CapPass",114.75,-129.1,"Trend",0.889,53723.59,53726.59,9001,"B-3","Alloy 617","Plate",314626
9002,"CapPass",114.32,-128.2,"Trend",0.892,53729.56,53732.54,9002,"B-3","Alloy 617","Plate",314626
9003,"CapPass",115.34,-131.4,"Trend",0.878,53735.53,53738.51,9003,"B-3","Alloy 617","Plate",314626
9004,"CapPass",113.67,-129.3,"Trend",0.879,53741.50,53744.48,9004,"B-3","Alloy 617","Plate",314626
9005,"CapPass",112.23,-130.9,"Trend",0.857,53747.45,53750.45,9005,"B-3","Alloy 617","Plate",314626
9006,"CapPass",112.39,-134.6,"Trend",0.835,53753.43,53756.43,9006,"B-3","Alloy 617","Plate",314626
9007,"CapPass",109.22,-136.2,"Trend",0.802,53759.40,53762.40,9007,"B-3","Alloy 617","Plate",314626
9008,"CapPass",111.55,-130.4,"Trend",0.855,53765.37,53768.37,9008,"B-3","Alloy 617","Plate",314626
9009,"CapPass",112.25,-128.5,"Trend",0.874,53771.34,53774.34,9009,"B-3","Alloy 617","Plate",314626
9010,"CapPass",114.87,-129.4,"Trend",0.888,53777.31,53780.31,9010,"B-3","Alloy 617","Plate",314626
9011,"CapPass",113.12,-130.2,"Trend",0.869,53783.28,53786.28,9011,"B-3","Alloy 617","Plate",314626
9012,"CapPass",111.26,-132.3,"Trend",0.841,53789.26,53792.25,9012,"B-3","Alloy 617","Plate",314626
9013,"CapPass",114.24,-130.0,"Trend",0.879,53795.22,53798.23,9013,"B-3","Alloy 617","Plate",314626
9014,"CapPass",110.24,-133.8,"Trend",0.824,53801.18,53804.18,9014,"B-3","Alloy 617","Plate",314626
9015,"CapPass",111.10,-131.1,"Trend",0.847,53807.17,53810.15,9015,"B-3","Alloy 617","Plate",314626
9016,"CapPass",111.62,-127.6,"Trend",0.875,53813.14,53816.12,9016,"B-3","Alloy 617","Plate",314626
9017,"CapPass",111.65,-129.6,"Trend",0.861,53819.09,53822.11,9017,"B-3","Alloy 617","Plate",314626
9018,"CapPass",111.98,-128.9,"Trend",0.869,53825.06,53828.07,9018,"B-3","Alloy 617","Plate",314626
9019,"CapPass",112.72,-128.4,"Trend",0.878,53831.04,53834.04,9019,"B-3","Alloy 617","Plate",314626
9020,"CapPass",113.02,-129.0,"Trend",0.876,53837.01,53840.01,9020,"B-3","Alloy 617","Plate",314626
9021,"CapPass",110.06,-132.6,"Trend",0.830,53842.98,53845.98,9021,"B-3","Alloy 617","Plate",314626
9022,"CapPass",109.43,-133.7,"Trend",0.819,53848.95,53851.97,9022,"B-3","Alloy 617","Plate",314626
9023,"CapPass",109.20,-132.0,"Trend",0.827,53854.92,53857.93,9023,"B-3","Alloy 617","Plate",314626
9024,"CapPass",112.24,-127.7,"Trend",0.879,53860.89,53863.90,9024,"B-3","Alloy 617","Plate",314626
9025,"CapPass",111.74,-130.1,"Trend",0.859,53866.86,53869.87,9025,"B-3","Alloy 617","Plate",314626
9026,"CapPass",110.04,-132.5,"Trend",0.830,53872.82,53875.82,9026,"B-3","Alloy 617","Plate",314626
9027,"CapPass",107.78,-134.5,"Trend",0.801,53878.79,53881.79,9027,"B-3","Alloy 617","Plate",314626
9028,"CapPass",107.74,-135.6,"Trend",0.794,53884.78,53887.76,9028,"B-3","Alloy 617","Plate",314626
9029,"CapPass",111.77,-131.2,"Trend",0.852,53890.73,53893.73,9029,"B-3","Alloy 617","Plate",314626
9030,"CapPass",110.99,-130.0,"Trend",0.854,53896.72,53899.72,9030,"B-3","Alloy 617","Plate",314626
9031,"CapPass",112.00,-125.1,"Trend",0.895,53902.67,53905.67,9031,"B-3","Alloy 617","Plate",314626
9032,"CapPass",111.01,-131.7,"Trend",0.843,53908.65,53911.64,9032,"B-3","Alloy 617","Plate",314626
9033,"CapPass",109.85,-129.0,"Trend",0.852,53914.62,53917.61,9033,"B-3","Alloy 617","Plate",314626
9034,"CapPass",110.77,-127.7,"Trend",0.868,53920.59,53923.59,9034,"B-3","Alloy 617","Plate",314626
9035,"CapPass",111.87,-129.0,"Trend",0.867,53926.54,53929.56,9035,"B-3","Alloy 617","Plate",314626
9036,"CapPass",111.19,-126.6,"Trend",0.878,53932.51,53935.53,9036,"B-3","Alloy 617","Plate",314626
9037,"CapPass",108.98,-130.8,"Trend",0.833,53938.50,53941.50,9037,"B-3","Alloy 617","Plate",314626
9038,"CapPass",108.76,-129.3,"Trend",0.841,53944.47,53947.48,9038,"B-3","Alloy 617","Plate",314626
9039,"CapPass",111.11,-127.8,"Trend",0.870,53950.43,53953.45,9039,"B-3","Alloy 617","Plate",314626
9040,"CapPass",111.38,-127.2,"Trend",0.876,53956.40,53959.40,9040,"B-3","Alloy 617","Plate",314626
9041,"CapPass",110.15,-129.1,"Trend",0.853,53962.39,53965.39,9041,"B-3","Alloy 617","Plate",314626
9042,"CapPass",109.03,-127.0,"Trend",0.859,53968.34,53971.36,9042,"B-3","Alloy 617","Plate",314626
9043,"CapPass",108.49,-129.8,"Trend",0.836,53974.32,53977.31,9043,"B-3","Alloy 617","Plate",314626
9044,"CapPass",109.30,-132.7,"Trend",0.824,53980.29,53983.28,9044,"B-3","Alloy 617","Plate",314626
9045,"CapPass",108.45,-132.9,"Trend",0.816,53986.25,53989.25,9045,"B-3","Alloy 617","Plate",314626
9046,"CapPass",109.14,-130.2,"Trend",0.838,53992.22,53995.23,9046,"B-3","Alloy 617","Plate",314626
9047,"CapPass",107.72,-132.0,"Trend",0.816,53998.18,54001.20,9047,"B-3","Alloy 617","Plate",314626
9048,"CapPass",109.45,-128.6,"Trend",0.851,54004.17,54007.17,9048,"B-3","Alloy 617","Plate",314626
9049,"CapPass",110.70,-128.2,"Trend",0.863,54010.12,54013.14,9049,"B-3","Alloy 617","Plate",314626
9050,"CapPass",108.73,-132.7,"Trend",0.819,54016.09,54019.11,9050,"B-3","Alloy 617","Plate",314626
9051,"CapPass",107.95,-127.6,"Trend",0.846,54022.07,54025.07,9051,"B-3","Alloy 617","Plate",314626
9052,"CapPass",110.79,-127.1,"Trend",0.872,54028.04,54031.06,9052,"B-3","Alloy 617","Plate",314626
9053,"CapPass",109.85,-126.2,"Trend",0.870,54034.03,54037.03,9053,"B-3","Alloy 617","Plate",314626
9054,"CapPass",110.85,-128.1,"Trend",0.865,54040.00,54043.00,9054,"B-3","Alloy 617","Plate",314626
9055,"CapPass",106.16,".","Trend",".",54045.97,".",9055,"B-3","Alloy 617","Plate",314626
