Repository: js-molina/fatigue-A617

File: data/950C/Strain rate 0.001/0.40% strain/HTM_A19_Cycles_4316.csv (part 1 of 10)
"Stress Mpa","Strain","Qual State","Qual Exceptions","Elapsed Time Sec","Data State","Cycle Label","Cycle","Count","Sample","Alloy","Heat","Material_Form"
11.64,0.00003,"Qualified",,0.00,"CapPass","Cycle 1",1,1,"43-16","Alloy 617",314626,"Plate"
15.34,0.00005,"Qualified",,0.04,"CapPass","Cycle 1",1,2,"43-16","Alloy 617",314626,"Plate"
18.74,0.00008,"Qualified",,0.07,"CapPass","Cycle 1",1,3,"43-16","Alloy 617",314626,"Plate"
22.54,0.00011,"Qualified",,0.10,"CapPass","Cycle 1",1,4,"43-16","Alloy 617",314626,"Plate"
26.24,0.00013,"Qualified",,0.13,"CapPass","Cycle 1",1,5,"43-16","Alloy 617",314626,"Plate"
29.38,0.00016,"Qualified",,0.16,"CapPass","Cycle 1",1,6,"43-16","Alloy 617",314626,"Plate"
32.43,0.00018,"Qualified",,0.19,"CapPass","Cycle 1",1,7,"43-16","Alloy 617",314626,"Plate"
35.91,0.00021,"Qualified",,0.22,"CapPass","Cycle 1",1,8,"43-16","Alloy 617",314626,"Plate"
39.25,0.00023,"Qualified",,0.25,"CapPass","Cycle 1",1,9,"43-16","Alloy 617",314626,"Plate"
42.55,0.00026,"Qualified",,0.29,"CapPass","Cycle 1",1,10,"43-16","Alloy 617",314626,"Plate"
46.08,0.00028,"Qualified",,0.32,"CapPass","Cycle 1",1,11,"43-16","Alloy 617",314626,"Plate"
49.40,0.00031,"Qualified",,0.35,"CapPass","Cycle 1",1,12,"43-16","Alloy 617",314626,"Plate"
53.08,0.00033,"Qualified",,0.39,"CapPass","Cycle 1",1,13,"43-16","Alloy 617",314626,"Plate"
56.59,0.00036,"Qualified",,0.42,"CapPass","Cycle 1",1,14,"43-16","Alloy 617",314626,"Plate"
60.48,0.00038,"Qualified",,0.46,"CapPass","Cycle 1",1,15,"43-16","Alloy 617",314626,"Plate"
63.95,0.00041,"Qualified",,0.48,"CapPass","Cycle 1",1,16,"43-16","Alloy 617",314626,"Plate"
67.17,0.00044,"Qualified",,0.51,"CapPass","Cycle 1",1,17,"43-16","Alloy 617",314626,"Plate"
70.50,0.00046,"Qualified",,0.54,"CapPass","Cycle 1",1,18,"43-16","Alloy 617",314626,"Plate"
74.00,0.00049,"Qualified",,0.56,"CapPass","Cycle 1",1,19,"43-16","Alloy 617",314626,"Plate"
77.77,0.00051,"Qualified",,0.58,"CapPass","Cycle 1",1,20,"43-16","Alloy 617",314626,"Plate"
80.95,0.00054,"Qualified",,0.60,"CapPass","Cycle 1",1,21,"43-16","Alloy 617",314626,"Plate"
84.14,0.00056,"Qualified",,0.62,"CapPass","Cycle 1",1,22,"43-16","Alloy 617",314626,"Plate"
86.83,0.00059,"Qualified",,0.64,"CapPass","Cycle 1",1,23,"43-16","Alloy 617",314626,"Plate"
89.98,0.00061,"Qualified",,0.66,"CapPass","Cycle 1",1,24,"43-16","Alloy 617",314626,"Plate"
93.51,0.00064,"Qualified",,0.68,"CapPass","Cycle 1",1,25,"43-16","Alloy 617",314626,"Plate"
96.59,0.00067,"Qualified",,0.70,"CapPass","Cycle 1",1,26,"43-16","Alloy 617",314626,"Plate"
101.20,0.00069,"Qualified",,0.73,"CapPass","Cycle 1",1,27,"43-16","Alloy 617",314626,"Plate"
104.81,0.00072,"Qualified",,0.76,"CapPass","Cycle 1",1,28,"43-16","Alloy 617",314626,"Plate"
108.09,0.00074,"Qualified",,0.78,"CapPass","Cycle 1",1,29,"43-16","Alloy 617",314626,"Plate"
111.37,0.00077,"Qualified",,0.80,"CapPass","Cycle 1",1,30,"43-16","Alloy 617",314626,"Plate"
114.62,0.00080,"Qualified",,0.83,"CapPass","Cycle 1",1,31,"43-16","Alloy 617",314626,"Plate"
117.85,0.00082,"Qualified",,0.85,"CapPass","Cycle 1",1,32,"43-16","Alloy 617",314626,"Plate"
121.12,0.00085,"Qualified",,0.87,"CapPass","Cycle 1",1,33,"43-16","Alloy 617",314626,"Plate"
124.24,0.00087,"Qualified",,0.90,"CapPass","Cycle 1",1,34,"43-16","Alloy 617",314626,"Plate"
127.29,0.00090,"Qualified",,0.92,"CapPass","Cycle 1",1,35,"43-16","Alloy 617",314626,"Plate"
130.39,0.00092,"Qualified",,0.95,"CapPass","Cycle 1",1,36,"43-16","Alloy 617",314626,"Plate"
133.90,0.00095,"Qualified",,0.97,"CapPass","Cycle 1",1,37,"43-16","Alloy 617",314626,"Plate"
137.07,0.00097,"Qualified",,1.00,"CapPass","Cycle 1",1,38,"43-16","Alloy 617",314626,"Plate"
139.79,0.00100,"Qualified",,1.02,"CapPass","Cycle 1",1,39,"43-16","Alloy 617",314626,"Plate"
142.79,0.00102,"Qualified",,1.04,"CapPass","Cycle 1",1,40,"43-16","Alloy 617",314626,"Plate"
145.02,0.00105,"Qualified",,1.07,"CapPass","Cycle 1",1,41,"43-16","Alloy 617",314626,"Plate"
147.57,0.00108,"Qualified",,1.09,"CapPass","Cycle 1",1,42,"43-16","Alloy 617",314626,"Plate"
150.48,0.00110,"Qualified",,1.11,"CapPass","Cycle 1",1,43,"43-16","Alloy 617",314626,"Plate"
153.22,0.00113,"Qualified",,1.14,"CapPass","Cycle 1",1,44,"43-16","Alloy 617",314626,"Plate"
155.86,0.00115,"Qualified",,1.16,"CapPass","Cycle 1",1,45,"43-16","Alloy 617",314626,"Plate"
158.15,0.00118,"Qualified",,1.19,"CapPass","Cycle 1",1,46,"43-16","Alloy 617",314626,"Plate"
159.95,0.00120,"Qualified",,1.21,"CapPass","Cycle 1",1,47,"43-16","Alloy 617",314626,"Plate"
160.90,0.00123,"Qualified",,1.22,"CapPass","Cycle 1",1,48,"43-16","Alloy 617",314626,"Plate"
161.35,0.00126,"Qualified",,1.23,"CapPass","Cycle 1",1,49,"43-16","Alloy 617",314626,"Plate"
161.17,0.00129,"Qualified",,1.24,"CapPass","Cycle 1",1,50,"43-16","Alloy 617",314626,"Plate"
161.12,0.00131,"Qualified",,1.24,"CapPass","Cycle 1",1,51,"43-16","Alloy 617",314626,"Plate"
161.17,0.00134,"Qualified",,1.24,"CapPass","Cycle 1",1,52,"43-16","Alloy 617",314626,"Plate"
161.16,0.00137,"Qualified",,1.25,"CapPass","Cycle 1",1,53,"43-16","Alloy 617",314626,"Plate"
161.21,0.00140,"Qualified",,1.25,"CapPass","Cycle 1",1,54,"43-16","Alloy 617",314626,"Plate"
161.28,0.00143,"Qualified",,1.25,"CapPass","Cycle 1",1,55,"43-16","Alloy 617",314626,"Plate"
161.37,0.00145,"Qualified",,1.26,"CapPass","Cycle 1",1,56,"43-16","Alloy 617",314626,"Plate"
161.49,0.00148,"Qualified",,1.26,"CapPass","Cycle 1",1,57,"43-16","Alloy 617",314626,"Plate"
161.48,0.00150,"Qualified",,1.27,"CapPass","Cycle 1",1,58,"43-16","Alloy 617",314626,"Plate"
161.30,0.00153,"Qualified",,1.28,"CapPass","Cycle 1",1,59,"43-16","Alloy 617",314626,"Plate"
150.48,0.00150,"Qualified",,1.38,"CapPass","Cycle 1",1,60,"43-16","Alloy 617",314626,"Plate"
145.83,0.00148,"Qualified",,1.42,"CapPass","Cycle 1",1,61,"43-16","Alloy 617",314626,"Plate"
141.18,0.00145,"Qualified",,1.47,"CapPass","Cycle 1",1,62,"43-16","Alloy 617",314626,"Plate"
136.56,0.00143,"Qualified",,1.51,"CapPass","Cycle 1",1,63,"43-16","Alloy 617",314626,"Plate"
132.34,0.00140,"Qualified",,1.55,"CapPass","Cycle 1",1,64,"43-16","Alloy 617",314626,"Plate"
128.69,0.00138,"Qualified",,1.58,"CapPass","Cycle 1",1,65,"43-16","Alloy 617",314626,"Plate"
124.99,0.00135,"Qualified",,1.61,"CapPass","Cycle 1",1,66,"43-16","Alloy 617",314626,"Plate"
121.36,0.00133,"Qualified",,1.63,"CapPass","Cycle 1",1,67,"43-16","Alloy 617",314626,"Plate"
117.63,0.00130,"Qualified",,1.66,"CapPass","Cycle 1",1,68,"43-16","Alloy 617",314626,"Plate"
113.64,0.00128,"Qualified",,1.69,"CapPass","Cycle 1",1,69,"43-16","Alloy 617",314626,"Plate"
109.78,0.00125,"Qualified",,1.72,"CapPass","Cycle 1",1,70,"43-16","Alloy 617",314626,"Plate"
106.39,0.00122,"Qualified",,1.74,"CapPass","Cycle 1",1,71,"43-16","Alloy 617",314626,"Plate"
102.54,0.00120,"Qualified",,1.77,"CapPass","Cycle 1",1,72,"43-16","Alloy 617",314626,"Plate"
99.07,0.00117,"Qualified",,1.79,"CapPass","Cycle 1",1,73,"43-16","Alloy 617",314626,"Plate"
95.65,0.00115,"Qualified",,1.82,"CapPass","Cycle 1",1,74,"43-16","Alloy 617",314626,"Plate"
92.17,0.00112,"Qualified",,1.85,"CapPass","Cycle 1",1,75,"43-16","Alloy 617",314626,"Plate"
88.65,0.00110,"Qualified",,1.88,"CapPass","Cycle 1",1,76,"43-16","Alloy 617",314626,"Plate"
84.76,0.00107,"Qualified",,1.90,"CapPass","Cycle 1",1,77,"43-16","Alloy 617",314626,"Plate"
81.36,0.00105,"Qualified",,1.93,"CapPass","Cycle 1",1,78,"43-16","Alloy 617",314626,"Plate"
77.50,0.00102,"Qualified",,1.96,"CapPass","Cycle 1",1,79,"43-16","Alloy 617",314626,"Plate"
73.97,0.00100,"Qualified",,1.99,"CapPass","Cycle 1",1,80,"43-16","Alloy 617",314626,"Plate"
70.57,0.00097,"Qualified",,2.01,"CapPass","Cycle 1",1,81,"43-16","Alloy 617",314626,"Plate"
66.96,0.00095,"Qualified",,2.04,"CapPass","Cycle 1",1,82,"43-16","Alloy 617",314626,"Plate"
63.24,0.00092,"Qualified",,2.07,"CapPass","Cycle 1",1,83,"43-16","Alloy 617",314626,"Plate"
60.07,0.00089,"Qualified",,2.09,"CapPass","Cycle 1",1,84,"43-16","Alloy 617",314626,"Plate"
56.99,0.00087,"Qualified",,2.12,"CapPass","Cycle 1",1,85,"43-16","Alloy 617",314626,"Plate"
53.69,0.00084,"Qualified",,2.14,"CapPass","Cycle 1",1,86,"43-16","Alloy 617",314626,"Plate"
49.98,0.00082,"Qualified",,2.17,"CapPass","Cycle 1",1,87,"43-16","Alloy 617",314626,"Plate"
46.54,0.00079,"Qualified",,2.20,"CapPass","Cycle 1",1,88,"43-16","Alloy 617",314626,"Plate"
43.05,0.00077,"Qualified",,2.23,"CapPass","Cycle 1",1,89,"43-16","Alloy 617",314626,"Plate"
39.62,0.00074,"Qualified",,2.26,"CapPass","Cycle 1",1,90,"43-16","Alloy 617",314626,"Plate"
35.83,0.00072,"Qualified",,2.29,"CapPass","Cycle 1",1,91,"43-16","Alloy 617",314626,"Plate"
31.71,0.00069,"Qualified",,2.32,"CapPass","Cycle 1",1,92,"43-16","Alloy 617",314626,"Plate"
27.94,0.00066,"Qualified",,2.35,"CapPass","Cycle 1",1,93,"43-16","Alloy 617",314626,"Plate"
23.86,0.00064,"Qualified",,2.38,"CapPass","Cycle 1",1,94,"43-16","Alloy 617",314626,"Plate"
20.63,0.00061,"Qualified",,2.41,"CapPass","Cycle 1",1,95,"43-16","Alloy 617",314626,"Plate"
17.36,0.00059,"Qualified",,2.43,"CapPass","Cycle 1",1,96,"43-16","Alloy 617",314626,"Plate"
13.82,0.00056,"Qualified",,2.46,"CapPass","Cycle 1",1,97,"43-16","Alloy 617",314626,"Plate"
10.33,0.00054,"Qualified",,2.49,"CapPass","Cycle 1",1,98,"43-16","Alloy 617",314626,"Plate"
6.94,0.00051,"Qualified",,2.51,"CapPass","Cycle 1",1,99,"43-16","Alloy 617",314626,"Plate"
3.73,0.00049,"Qualified",,2.54,"CapPass","Cycle 1",1,100,"43-16","Alloy 617",314626,"Plate"
0.64,0.00046,"Qualified",,2.56,"CapPass","Cycle 1",1,101,"43-16","Alloy 617",314626,"Plate"
-2.62,0.00044,"Qualified",,2.59,"CapPass","Cycle 1",1,102,"43-16","Alloy 617",314626,"Plate"
-5.55,0.00041,"Qualified",,2.62,"CapPass","Cycle 1",1,103,"43-16","Alloy 617",314626,"Plate"
-8.71,0.00039,"Qualified",,2.64,"CapPass","Cycle 1",1,104,"43-16","Alloy 617",314626,"Plate"
-11.84,0.00036,"Qualified",,2.67,"CapPass","Cycle 1",1,105,"43-16","Alloy 617",314626,"Plate"
-14.66,0.00034,"Qualified",,2.70,"CapPass","Cycle 1",1,106,"43-16","Alloy 617",314626,"Plate"
-18.05,0.00031,"Qualified",,2.74,"CapPass","Cycle 1",1,107,"43-16","Alloy 617",314626,"Plate"
-22.31,0.00029,"Qualified",,2.87,"CapPass","Cycle 1",1,108,"43-16","Alloy 617",314626,"Plate"
-26.55,0.00026,"Qualified",,2.92,"CapPass","Cycle 1",1,109,"43-16","Alloy 617",314626,"Plate"
-30.16,0.00023,"Qualified",,2.96,"CapPass","Cycle 1",1,110,"43-16","Alloy 617",314626,"Plate"
-33.49,0.00021,"Qualified",,2.99,"CapPass","Cycle 1",1,111,"43-16","Alloy 617",314626,"Plate"
-36.77,0.00018,"Qualified",,3.01,"CapPass","Cycle 1",1,112,"43-16","Alloy 617",314626,"Plate"
-40.62,0.00016,"Qualified",,3.04,"CapPass","Cycle 1",1,113,"43-16","Alloy 617",314626,"Plate"
-44.50,0.00013,"Qualified",,3.05,"CapPass","Cycle 1",1,114,"43-16","Alloy 617",314626,"Plate"
-47.87,0.00011,"Qualified",,3.07,"CapPass","Cycle 1",1,115,"43-16","Alloy 617",314626,"Plate"
-51.10,0.00008,"Qualified",,3.08,"CapPass","Cycle 1",1,116,"43-16","Alloy 617",314626,"Plate"
-54.56,0.00005,"Qualified",,3.10,"CapPass","Cycle 1",1,117,"43-16","Alloy 617",314626,"Plate"
-58.01,0.00003,"Qualified",,3.12,"CapPass","Cycle 1",1,118,"43-16","Alloy 617",314626,"Plate"
-61.43,0.00000,"Qualified",,3.14,"CapPass","Cycle 1",1,119,"43-16","Alloy 617",314626,"Plate"
-64.83,-0.00002,"Qualified",,3.17,"CapPass","Cycle 1",1,120,"43-16","Alloy 617",314626,"Plate"
-68.16,-0.00005,"Qualified",,3.19,"CapPass","Cycle 1",1,121,"43-16","Alloy 617",314626,"Plate"
-71.28,-0.00007,"Qualified",,3.22,"CapPass","Cycle 1",1,122,"43-16","Alloy 617",314626,"Plate"
-74.62,-0.00010,"Qualified",,3.24,"CapPass","Cycle 1",1,123,"43-16","Alloy 617",314626,"Plate"
-78.64,-0.00012,"Qualified",,3.27,"CapPass","Cycle 1",1,124,"43-16","Alloy 617",314626,"Plate"
-82.38,-0.00015,"Qualified",,3.29,"CapPass","Cycle 1",1,125,"43-16","Alloy 617",314626,"Plate"
-86.26,-0.00017,"Qualified",,3.31,"CapPass","Cycle 1",1,126,"43-16","Alloy 617",314626,"Plate"
-89.70,-0.00020,"Qualified",,3.32,"CapPass","Cycle 1",1,127,"43-16","Alloy 617",314626,"Plate"
-93.29,-0.00023,"Qualified",,3.34,"CapPass","Cycle 1",1,128,"43-16","Alloy 617",314626,"Plate"
-96.51,-0.00025,"Qualified",,3.35,"CapPass","Cycle 1",1,129,"43-16","Alloy 617",314626,"Plate"
-100.01,-0.00028,"Qualified",,3.37,"CapPass","Cycle 1",1,130,"43-16","Alloy 617",314626,"Plate"
-103.40,-0.00030,"Qualified",,3.39,"CapPass","Cycle 1",1,131,"43-16","Alloy 617",314626,"Plate"
-106.63,-0.00033,"Qualified",,3.40,"CapPass","Cycle 1",1,132,"43-16","Alloy 617",314626,"Plate"
-110.03,-0.00036,"Qualified",,3.42,"CapPass","Cycle 1",1,133,"43-16","Alloy 617",314626,"Plate"
-113.23,-0.00038,"Qualified",,3.44,"CapPass","Cycle 1",1,134,"43-16","Alloy 617",314626,"Plate"
-116.15,-0.00041,"Qualified",,3.45,"CapPass","Cycle 1",1,135,"43-16","Alloy 617",314626,"Plate"
-118.91,-0.00043,"Qualified",,3.47,"CapPass","Cycle 1",1,136,"43-16","Alloy 617",314626,"Plate"
-121.60,-0.00046,"Qualified",,3.49,"CapPass","Cycle 1",1,137,"43-16","Alloy 617",314626,"Plate"
-124.44,-0.00048,"Qualified",,3.51,"CapPass","Cycle 1",1,138,"43-16","Alloy 617",314626,"Plate"
-126.91,-0.00051,"Qualified",,3.53,"CapPass","Cycle 1",1,139,"43-16","Alloy 617",314626,"Plate"
-129.29,-0.00054,"Qualified",,3.54,"CapPass","Cycle 1",1,140,"43-16","Alloy 617",314626,"Plate"
-131.41,-0.00056,"Qualified",,3.56,"CapPass","Cycle 1",1,141,"43-16","Alloy 617",314626,"Plate"
-133.38,-0.00059,"Qualified",,3.58,"CapPass","Cycle 1",1,142,"43-16","Alloy 617",314626,"Plate"
-135.10,-0.00061,"Qualified",,3.60,"CapPass","Cycle 1",1,143,"43-16","Alloy 617",314626,"Plate"
-136.51,-0.00064,"Qualified",,3.62,"CapPass","Cycle 1",1,144,"43-16","Alloy 617",314626,"Plate"
-137.87,-0.00066,"Qualified",,3.64,"CapPass","Cycle 1",1,145,"43-16","Alloy 617",314626,"Plate"
-139.27,-0.00069,"Qualified",,3.66,"CapPass","Cycle 1",1,146,"43-16","Alloy 617",314626,"Plate"
-140.47,-0.00072,"Qualified",,3.68,"CapPass","Cycle 1",1,147,"43-16","Alloy 617",314626,"Plate"
-141.24,-0.00074,"Qualified",,3.70,"CapPass","Cycle 1",1,148,"43-16","Alloy 617",314626,"Plate"
-142.08,-0.00077,"Qualified",,3.72,"CapPass","Cycle 1",1,149,"43-16","Alloy 617",314626,"Plate"
-142.87,-0.00079,"Qualified",,3.74,"CapPass","Cycle 1",1,150,"43-16","Alloy 617",314626,"Plate"
-143.71,-0.00082,"Qualified",,3.77,"CapPass","Cycle 1",1,151,"43-16","Alloy 617",314626,"Plate"
-144.71,-0.00084,"Qualified",,3.81,"CapPass","Cycle 1",1,152,"43-16","Alloy 617",314626,"Plate"
-145.91,-0.00087,"Qualified",,3.85,"CapPass","Cycle 1",1,153,"43-16","Alloy 617",314626,"Plate"
-147.43,-0.00089,"Qualified",,3.88,"CapPass","Cycle 1",1,154,"43-16","Alloy 617",314626,"Plate"
-149.08,-0.00092,"Qualified",,3.92,"CapPass","Cycle 1",1,155,"43-16","Alloy 617",314626,"Plate"
-150.61,-0.00094,"Qualified",,3.95,"CapPass","Cycle 1",1,156,"43-16","Alloy 617",314626,"Plate"
-152.21,-0.00097,"Qualified",,3.97,"CapPass","Cycle 1",1,157,"43-16","Alloy 617",314626,"Plate"
-153.77,-0.00100,"Qualified",,4.00,"CapPass","Cycle 1",1,158,"43-16","Alloy 617",314626,"Plate"
-155.15,-0.00102,"Qualified",,4.02,"CapPass","Cycle 1",1,159,"43-16","Alloy 617",314626,"Plate"
-156.45,-0.00105,"Qualified",,4.04,"CapPass","Cycle 1",1,160,"43-16","Alloy 617",314626,"Plate"
-157.24,-0.00107,"Qualified",,4.05,"CapPass","Cycle 1",1,161,"43-16","Alloy 617",314626,"Plate"
-157.83,-0.00110,"Qualified",,4.07,"CapPass","Cycle 1",1,162,"43-16","Alloy 617",314626,"Plate"
-158.04,-0.00113,"Qualified",,4.08,"CapPass","Cycle 1",1,163,"43-16","Alloy 617",314626,"Plate"
-158.24,-0.00115,"Qualified",,4.08,"CapPass","Cycle 1",1,164,"43-16","Alloy 617",314626,"Plate"
-158.49,-0.00118,"Qualified",,4.09,"CapPass","Cycle 1",1,165,"43-16","Alloy 617",314626,"Plate"
-158.75,-0.00120,"Qualified",,4.10,"CapPass","Cycle 1",1,166,"43-16","Alloy 617",314626,"Plate"
-159.00,-0.00123,"Qualified",,4.12,"CapPass","Cycle 1",1,167,"43-16","Alloy 617",314626,"Plate"
-158.80,-0.00125,"Qualified",,4.15,"CapPass","Cycle 1",1,168,"43-16","Alloy 617",314626,"Plate"
-156.39,-0.00128,"Qualified",,4.25,"CapPass","Cycle 1",1,169,"43-16","Alloy 617",314626,"Plate"
-157.03,-0.00131,"Qualified",,4.31,"CapPass","Cycle 1",1,170,"43-16","Alloy 617",314626,"Plate"
-159.31,-0.00133,"Qualified",,4.36,"CapPass","Cycle 1",1,171,"43-16","Alloy 617",314626,"Plate"
-161.99,-0.00136,"Qualified",,4.39,"CapPass","Cycle 1",1,172,"43-16","Alloy 617",314626,"Plate"
-163.84,-0.00138,"Qualified",,4.42,"CapPass","Cycle 1",1,173,"43-16","Alloy 617",314626,"Plate"
-165.02,-0.00141,"Qualified",,4.47,"CapPass","Cycle 1",1,174,"43-16","Alloy 617",314626,"Plate"
-153.70,-0.00138,"Qualified",,4.59,"CapPass","Cycle 1",1,175,"43-16","Alloy 617",314626,"Plate"
-148.96,-0.00135,"Qualified",,4.62,"CapPass","Cycle 1",1,176,"43-16","Alloy 617",314626,"Plate"
-144.60,-0.00133,"Qualified",,4.64,"CapPass","Cycle 1",1,177,"43-16","Alloy 617",314626,"Plate"
-140.34,-0.00130,"Qualified",,4.66,"CapPass","Cycle 1",1,178,"43-16","Alloy 617",314626,"Plate"
-136.41,-0.00128,"Qualified",,4.68,"CapPass","Cycle 1",1,179,"43-16","Alloy 617",314626,"Plate"
-132.46,-0.00125,"Qualified",,4.70,"CapPass","Cycle 1",1,180,"43-16","Alloy 617",314626,"Plate"
-128.67,-0.00123,"Qualified",,4.72,"CapPass","Cycle 1",1,181,"43-16","Alloy 617",314626,"Plate"
-125.12,-0.00120,"Qualified",,4.74,"CapPass","Cycle 1",1,182,"43-16","Alloy 617",314626,"Plate"
-121.60,-0.00117,"Qualified",,4.76,"CapPass","Cycle 1",1,183,"43-16","Alloy 617",314626,"Plate"
-117.95,-0.00115,"Qualified",,4.79,"CapPass","Cycle 1",1,184,"43-16","Alloy 617",314626,"Plate"
-113.81,-0.00112,"Qualified",,4.81,"CapPass","Cycle 1",1,185,"43-16","Alloy 617",314626,"Plate"
-109.84,-0.00110,"Qualified",,4.84,"CapPass","Cycle 1",1,186,"43-16","Alloy 617",314626,"Plate"
-105.79,-0.00107,"Qualified",,4.87,"CapPass","Cycle 1",1,187,"43-16","Alloy 617",314626,"Plate"
-102.06,-0.00105,"Qualified",,4.90,"CapPass","Cycle 1",1,188,"43-16","Alloy 617",314626,"Plate"
-98.60,-0.00102,"Qualified",,4.92,"CapPass","Cycle 1",1,189,"43-16","Alloy 617",314626,"Plate"
-94.73,-0.00100,"Qualified",,4.95,"CapPass","Cycle 1",1,190,"43-16","Alloy 617",314626,"Plate"
-91.21,-0.00097,"Qualified",,4.98,"CapPass","Cycle 1",1,191,"43-16","Alloy 617",314626,"Plate"
-87.76,-0.00094,"Qualified",,5.00,"CapPass","Cycle 1",1,192,"43-16","Alloy 617",314626,"Plate"
-83.89,-0.00092,"Qualified",,5.03,"CapPass","Cycle 1",1,193,"43-16","Alloy 617",314626,"Plate"
-79.94,-0.00089,"Qualified",,5.06,"CapPass","Cycle 1",1,194,"43-16","Alloy 617",314626,"Plate"
-75.92,-0.00087,"Qualified",,5.10,"CapPass","Cycle 1",1,195,"43-16","Alloy 617",314626,"Plate"
-71.66,-0.00084,"Qualified",,5.13,"CapPass","Cycle 1",1,196,"43-16","Alloy 617",314626,"Plate"
-67.79,-0.00082,"Qualified",,5.16,"CapPass","Cycle 1",1,197,"43-16","Alloy 617",314626,"Plate"
-64.50,-0.00079,"Qualified",,5.18,"CapPass","Cycle 1",1,198,"43-16","Alloy 617",314626,"Plate"
-61.22,-0.00077,"Qualified",,5.21,"CapPass","Cycle 1",1,199,"43-16","Alloy 617",314626,"Plate"
-57.53,-0.00074,"Qualified",,5.23,"CapPass","Cycle 1",1,200,"43-16","Alloy 617",314626,"Plate"
-53.82,-0.00072,"Qualified",,5.26,"CapPass","Cycle 1",1,201,"43-16","Alloy 617",314626,"Plate"
-49.72,-0.00069,"Qualified",,5.29,"CapPass","Cycle 1",1,202,"43-16","Alloy 617",314626,"Plate"
-45.79,-0.00066,"Qualified",,5.32,"CapPass","Cycle 1",1,203,"43-16","Alloy 617",314626,"Plate"
-42.21,-0.00064,"Qualified",,5.35,"CapPass","Cycle 1",1,204,"43-16","Alloy 617",314626,"Plate"
-38.74,-0.00061,"Qualified",,5.38,"CapPass","Cycle 1",1,205,"43-16","Alloy 617",314626,"Plate"
-34.85,-0.00059,"Qualified",,5.40,"CapPass","Cycle 1",1,206,"43-16","Alloy 617",314626,"Plate"
-31.31,-0.00056,"Qualified",,5.43,"CapPass","Cycle 1",1,207,"43-16","Alloy 617",314626,"Plate"
-27.74,-0.00054,"Qualified",,5.46,"CapPass","Cycle 1",1,208,"43-16","Alloy 617",314626,"Plate"
-24.24,-0.00051,"Qualified",,5.48,"CapPass","Cycle 1",1,209,"43-16","Alloy 617",314626,"Plate"
-20.66,-0.00049,"Qualified",,5.51,"CapPass","Cycle 1",1,210,"43-16","Alloy 617",314626,"Plate"
-17.01,-0.00046,"Qualified",,5.54,"CapPass","Cycle 1",1,211,"43-16","Alloy 617",314626,"Plate"
-13.21,-0.00043,"Qualified",,5.57,"CapPass","Cycle 1",1,212,"43-16","Alloy 617",314626,"Plate"
-9.69,-0.00041,"Qualified",,5.60,"CapPass","Cycle 1",1,213,"43-16","Alloy 617",314626,"Plate"
-6.26,-0.00038,"Qualified",,5.62,"CapPass","Cycle 1",1,214,"43-16","Alloy 617",314626,"Plate"
-2.80,-0.00036,"Qualified",,5.65,"CapPass","Cycle 1",1,215,"43-16","Alloy 617",314626,"Plate"
0.43,-0.00033,"Qualified",,5.67,"CapPass","Cycle 1",1,216,"43-16","Alloy 617",314626,"Plate"
3.52,-0.00031,"Qualified",,5.70,"CapPass","Cycle 1",1,217,"43-16","Alloy 617",314626,"Plate"
6.53,-0.00028,"Qualified",,5.72,"CapPass","Cycle 1",1,218,"43-16","Alloy 617",314626,"Plate"
9.86,-0.00026,"Qualified",,5.75,"CapPass","Cycle 1",1,219,"43-16","Alloy 617",314626,"Plate"
13.24,-0.00023,"Qualified",,5.78,"CapPass","Cycle 1",1,220,"43-16","Alloy 617",314626,"Plate"
16.64,-0.00020,"Qualified",,5.81,"CapPass","Cycle 1",1,221,"43-16","Alloy 617",314626,"Plate"
19.72,-0.00018,"Qualified",,5.83,"CapPass","Cycle 1",1,222,"43-16","Alloy 617",314626,"Plate"
22.40,-0.00015,"Qualified",,5.86,"CapPass","Cycle 1",1,223,"43-16","Alloy 617",314626,"Plate"
25.20,-0.00013,"Qualified",,5.89,"CapPass","Cycle 2",2,224,"43-16","Alloy 617",314626,"Plate"
27.95,-0.00010,"Qualified",,5.94,"CapPass","Cycle 2",2,225,"43-16","Alloy 617",314626,"Plate"
30.62,-0.00008,"Qualified",,5.99,"CapPass","Cycle 2",2,226,"43-16","Alloy 617",314626,"Plate"
34.61,-0.00005,"Qualified",,6.06,"CapPass","Cycle 2",2,227,"43-16","Alloy 617",314626,"Plate"
38.32,-0.00003,"Qualified",,6.09,"CapPass","Cycle 2",2,228,"43-16","Alloy 617",314626,"Plate"
41.69,-0.00000,"Qualified",,6.12,"CapPass","Cycle 2",2,229,"43-16","Alloy 617",314626,"Plate"
45.04,0.00002,"Qualified",,6.15,"CapPass","Cycle 2",2,230,"43-16","Alloy 617",314626,"Plate"
48.98,0.00005,"Qualified",,6.17,"CapPass","Cycle 2",2,231,"43-16","Alloy 617",314626,"Plate"
52.57,0.00008,"Qualified",,6.19,"CapPass","Cycle 2",2,232,"43-16","Alloy 617",314626,"Plate"
55.60,0.00010,"Qualified",,6.21,"CapPass","Cycle 2",2,233,"43-16","Alloy 617",314626,"Plate"
58.83,0.00013,"Qualified",,6.23,"CapPass","Cycle 2",2,234,"43-16","Alloy 617",314626,"Plate"
61.61,0.00015,"Qualified",,6.25,"CapPass","Cycle 2",2,235,"43-16","Alloy 617",314626,"Plate"
64.59,0.00018,"Qualified",,6.27,"CapPass","Cycle 2",2,236,"43-16","Alloy 617",314626,"Plate"
67.39,0.00020,"Qualified",,6.29,"CapPass","Cycle 2",2,237,"43-16","Alloy 617",314626,"Plate"
69.96,0.00023,"Qualified",,6.32,"CapPass","Cycle 2",2,238,"43-16","Alloy 617",314626,"Plate"
72.80,0.00025,"Qualified",,6.35,"CapPass","Cycle 2",2,239,"43-16","Alloy 617",314626,"Plate"
75.80,0.00028,"Qualified",,6.39,"CapPass","Cycle 2",2,240,"43-16","Alloy 617",314626,"Plate"
78.49,0.00030,"Qualified",,6.42,"CapPass","Cycle 2",2,241,"43-16","Alloy 617",314626,"Plate"
81.17,0.00033,"Qualified",,6.45,"CapPass","Cycle 2",2,242,"43-16","Alloy 617",314626,"Plate"
84.14,0.00036,"Qualified",,6.49,"CapPass","Cycle 2",2,243,"43-16","Alloy 617",314626,"Plate"
87.08,0.00038,"Qualified",,6.52,"CapPass","Cycle 2",2,244,"43-16","Alloy 617",314626,"Plate"
90.14,0.00041,"Qualified",,6.55,"CapPass","Cycle 2",2,245,"43-16","Alloy 617",314626,"Plate"
93.25,0.00043,"Qualified",,6.58,"CapPass","Cycle 2",2,246,"43-16","Alloy 617",314626,"Plate"
96.48,0.00046,"Qualified",,6.60,"CapPass","Cycle 2",2,247,"43-16","Alloy 617",314626,"Plate"
99.78,0.00048,"Qualified",,6.62,"CapPass","Cycle 2",2,248,"43-16","Alloy 617",314626,"Plate"
102.95,0.00051,"Qualified",,6.64,"CapPass","Cycle 2",2,249,"43-16","Alloy 617",314626,"Plate"
106.05,0.00053,"Qualified",,6.66,"CapPass","Cycle 2",2,250,"43-16","Alloy 617",314626,"Plate"
109.34,0.00056,"Qualified",,6.67,"CapPass","Cycle 2",2,251,"43-16","Alloy 617",314626,"Plate"
112.34,0.00058,"Qualified",,6.69,"CapPass","Cycle 2",2,252,"43-16","Alloy 617",314626,"Plate"
115.13,0.00061,"Qualified",,6.70,"CapPass","Cycle 2",2,253,"43-16","Alloy 617",314626,"Plate"
118.10,0.00064,"Qualified",,6.72,"CapPass","Cycle 2",2,254,"43-16","Alloy 617",314626,"Plate"
121.12,0.00066,"Qualified",,6.73,"CapPass","Cycle 2",2,255,"43-16","Alloy 617",314626,"Plate"
123.97,0.00069,"Qualified",,6.75,"CapPass","Cycle 2",2,256,"43-16","Alloy 617",314626,"Plate"
126.67,0.00071,"Qualified",,6.77,"CapPass","Cycle 2",2,257,"43-16","Alloy 617",314626,"Plate"
129.25,0.00074,"Qualified",,6.78,"CapPass","Cycle 2",2,258,"43-16","Alloy 617",314626,"Plate"
131.87,0.00077,"Qualified",,6.80,"CapPass","Cycle 2",2,259,"43-16","Alloy 617",314626,"Plate"
134.63,0.00079,"Qualified",,6.82,"CapPass","Cycle 2",2,260,"43-16","Alloy 617",314626,"Plate"
137.20,0.00082,"Qualified",,6.84,"CapPass","Cycle 2",2,261,"43-16","Alloy 617",314626,"Plate"
139.59,0.00084,"Qualified",,6.86,"CapPass","Cycle 2",2,262,"43-16","Alloy 617",314626,"Plate"
142.12,0.00087,"Qualified",,6.89,"CapPass","Cycle 2",2,263,"43-16","Alloy 617",314626,"Plate"
144.89,0.00089,"Qualified",,6.91,"CapPass","Cycle 2",2,264,"43-16","Alloy 617",314626,"Plate"
147.16,0.00092,"Qualified",,6.93,"CapPass","Cycle 2",2,265,"43-16","Alloy 617",314626,"Plate"
148.80,0.00094,"Qualified",,6.95,"CapPass","Cycle 2",2,266,"43-16","Alloy 617",314626,"Plate"
150.75,0.00097,"Qualified",,6.97,"CapPass","Cycle 2",2,267,"43-16","Alloy 617",314626,"Plate"
151.41,0.00099,"Qualified",,6.98,"CapPass","Cycle 2",2,268,"43-16","Alloy 617",314626,"Plate"
151.63,0.00102,"Qualified",,6.99,"CapPass","Cycle 2",2,269,"43-16","Alloy 617",314626,"Plate"
152.34,0.00105,"Qualified",,7.00,"CapPass","Cycle 2",2,270,"43-16","Alloy 617",314626,"Plate"
153.06,0.00107,"Qualified",,7.01,"CapPass","Cycle 2",2,271,"43-16","Alloy 617",314626,"Plate"
153.89,0.00110,"Qualified",,7.03,"CapPass","Cycle 2",2,272,"43-16","Alloy 617",314626,"Plate"
154.61,0.00112,"Qualified",,7.05,"CapPass","Cycle 2",2,273,"43-16","Alloy 617",314626,"Plate"
154.88,0.00115,"Qualified",,7.08,"CapPass","Cycle 2",2,274,"43-16","Alloy 617",314626,"Plate"
155.13,0.00118,"Qualified",,7.12,"CapPass","Cycle 2",2,275,"43-16","Alloy 617",314626,"Plate"
155.99,0.00120,"Qualified",,7.18,"CapPass","Cycle 2",2,276,"43-16","Alloy 617",314626,"Plate"
157.53,0.00123,"Qualified",,7.23,"CapPass","Cycle 2",2,277,"43-16","Alloy 617",314626,"Plate"
159.58,0.00125,"Qualified",,7.26,"CapPass","Cycle 2",2,278,"43-16","Alloy 617",314626,"Plate"
161.57,0.00128,"Qualified",,7.29,"CapPass","Cycle 2",2,279,"43-16","Alloy 617",314626,"Plate"
162.76,0.00130,"Qualified",,7.31,"CapPass","Cycle 2",2,280,"43-16","Alloy 617",314626,"Plate"
164.62,0.00133,"Qualified",,7.34,"CapPass","Cycle 2",2,281,"43-16","Alloy 617",314626,"Plate"
166.49,0.00135,"Qualified",,7.36,"CapPass","Cycle 2",2,282,"43-16","Alloy 617",314626,"Plate"
165.92,0.00139,"Qualified",,7.37,"CapPass","Cycle 2",2,283,"43-16","Alloy 617",314626,"Plate"
165.98,0.00142,"Qualified",,7.38,"CapPass","Cycle 2",2,284,"43-16","Alloy 617",314626,"Plate"
166.08,0.00144,"Qualified",,7.38,"CapPass","Cycle 2",2,285,"43-16","Alloy 617",314626,"Plate"
166.18,0.00148,"Qualified",,7.38,"CapPass","Cycle 2",2,286,"43-16","Alloy 617",314626,"Plate"
166.18,0.00150,"Qualified",,7.38,"CapPass","Cycle 2",2,287,"43-16","Alloy 617",314626,"Plate"
166.15,0.00153,"Qualified",,7.39,"CapPass","Cycle 2",2,288,"43-16","Alloy 617",314626,"Plate"
166.36,0.00156,"Qualified",,7.40,"CapPass","Cycle 2",2,289,"43-16","Alloy 617",314626,"Plate"
166.51,0.00158,"Qualified",,7.41,"CapPass","Cycle 2",2,290,"43-16","Alloy 617",314626,"Plate"
166.51,0.00161,"Qualified",,7.42,"CapPass","Cycle 2",2,291,"43-16","Alloy 617",314626,"Plate"
164.64,0.00163,"Qualified",,7.46,"CapPass","Cycle 2",2,292,"43-16","Alloy 617",314626,"Plate"
155.42,0.00161,"Qualified",,7.54,"CapPass","Cycle 2",2,293,"43-16","Alloy 617",314626,"Plate"
149.05,0.00158,"Qualified",,7.59,"CapPass","Cycle 2",2,294,"43-16","Alloy 617",314626,"Plate"
144.23,0.00156,"Qualified",,7.62,"CapPass","Cycle 2",2,295,"43-16","Alloy 617",314626,"Plate"
139.39,0.00153,"Qualified",,7.65,"CapPass","Cycle 2",2,296,"43-16","Alloy 617",314626,"Plate"
134.99,0.00151,"Qualified",,7.68,"CapPass","Cycle 2",2,297,"43-16","Alloy 617",314626,"Plate"
130.66,0.00148,"Qualified",,7.70,"CapPass","Cycle 2",2,298,"43-16","Alloy 617",314626,"Plate"
126.54,0.00145,"Qualified",,7.73,"CapPass","Cycle 2",2,299,"43-16","Alloy 617",314626,"Plate"
122.71,0.00143,"Qualified",,7.75,"CapPass","Cycle 2",2,300,"43-16","Alloy 617",314626,"Plate"
118.71,0.00140,"Qualified",,7.77,"CapPass","Cycle 2",2,301,"43-16","Alloy 617",314626,"Plate"
114.70,0.00138,"Qualified",,7.80,"CapPass","Cycle 2",2,302,"43-16","Alloy 617",314626,"Plate"
110.85,0.00135,"Qualified",,7.82,"CapPass","Cycle 2",2,303,"43-16","Alloy 617",314626,"Plate"
106.93,0.00133,"Qualified",,7.85,"CapPass","Cycle 2",2,304,"43-16","Alloy 617",314626,"Plate"
103.04,0.00130,"Qualified",,7.88,"CapPass","Cycle 2",2,305,"43-16","Alloy 617",314626,"Plate"
99.36,0.00128,"Qualified",,7.90,"CapPass","Cycle 2",2,306,"43-16","Alloy 617",314626,"Plate"
96.03,0.00125,"Qualified",,7.93,"CapPass","Cycle 2",2,307,"43-16","Alloy 617",314626,"Plate"
92.73,0.00123,"Qualified",,7.95,"CapPass","Cycle 2",2,308,"43-16","Alloy 617",314626,"Plate"
89.46,0.00120,"Qualified",,7.98,"CapPass","Cycle 2",2,309,"43-16","Alloy 617",314626,"Plate"
86.23,0.00117,"Qualified",,8.00,"CapPass","Cycle 2",2,310,"43-16","Alloy 617",314626,"Plate"
82.87,0.00115,"Qualified",,8.03,"CapPass","Cycle 2",2,311,"43-16","Alloy 617",314626,"Plate"
79.57,0.00112,"Qualified",,8.06,"CapPass","Cycle 2",2,312,"43-16","Alloy 617",314626,"Plate"
76.50,0.00110,"Qualified",,8.08,"CapPass","Cycle 2",2,313,"43-16","Alloy 617",314626,"Plate"
73.14,0.00107,"Qualified",,8.11,"CapPass","Cycle 2",2,314,"43-16","Alloy 617",314626,"Plate"
69.56,0.00105,"Qualified",,8.14,"CapPass","Cycle 2",2,315,"43-16","Alloy 617",314626,"Plate"
66.19,0.00102,"Qualified",,8.17,"CapPass","Cycle 2",2,316,"43-16","Alloy 617",314626,"Plate"
62.74,0.00100,"Qualified",,8.19,"CapPass","Cycle 2",2,317,"43-16","Alloy 617",314626,"Plate"
59.25,0.00097,"Qualified",,8.22,"CapPass","Cycle 2",2,318,"43-16","Alloy 617",314626,"Plate"
55.70,0.00095,"Qualified",,8.25,"CapPass","Cycle 2",2,319,"43-16","Alloy 617",314626,"Plate"
51.65,0.00092,"Qualified",,8.29,"CapPass","Cycle 2",2,320,"43-16","Alloy 617",314626,"Plate"
48.09,0.00090,"Qualified",,8.31,"CapPass","Cycle 2",2,321,"43-16","Alloy 617",314626,"Plate"
44.86,0.00087,"Qualified",,8.34,"CapPass","Cycle 2",2,322,"43-16","Alloy 617",314626,"Plate"
41.48,0.00084,"Qualified",,8.37,"CapPass","Cycle 2",2,323,"43-16","Alloy 617",314626,"Plate"
37.67,0.00082,"Qualified",,8.39,"CapPass","Cycle 2",2,324,"43-16","Alloy 617",314626,"Plate"
34.00,0.00079,"Qualified",,8.42,"CapPass","Cycle 2",2,325,"43-16","Alloy 617",314626,"Plate"
30.52,0.00077,"Qualified",,8.45,"CapPass","Cycle 2",2,326,"43-16","Alloy 617",314626,"Plate"
27.41,0.00074,"Qualified",,8.48,"CapPass","Cycle 2",2,327,"43-16","Alloy 617",314626,"Plate"
24.10,0.00072,"Qualified",,8.50,"CapPass","Cycle 2",2,328,"43-16","Alloy 617",314626,"Plate"
20.78,0.00069,"Qualified",,8.53,"CapPass","Cycle 2",2,329,"43-16","Alloy 617",314626,"Plate"
17.58,0.00066,"Qualified",,8.56,"CapPass","Cycle 2",2,330,"43-16","Alloy 617",314626,"Plate"
14.50,0.00064,"Qualified",,8.58,"CapPass","Cycle 2",2,331,"43-16","Alloy 617",314626,"Plate"
10.76,0.00061,"Qualified",,8.61,"CapPass","Cycle 2",2,332,"43-16","Alloy 617",314626,"Plate"
7.27,0.00059,"Qualified",,8.64,"CapPass","Cycle 2",2,333,"43-16","Alloy 617",314626,"Plate"
4.09,0.00056,"Qualified",,8.67,"CapPass","Cycle 2",2,334,"43-16","Alloy 617",314626,"Plate"
0.78,0.00054,"Qualified",,8.70,"CapPass","Cycle 2",2,335,"43-16","Alloy 617",314626,"Plate"
-2.67,0.00051,"Qualified",,8.73,"CapPass","Cycle 2",2,336,"43-16","Alloy 617",314626,"Plate"
-5.97,0.00049,"Qualified",,8.76,"CapPass","Cycle 2",2,337,"43-16","Alloy 617",314626,"Plate"
-9.22,0.00046,"Qualified",,8.78,"CapPass","Cycle 2",2,338,"43-16","Alloy 617",314626,"Plate"
-12.15,0.00044,"Qualified",,8.81,"CapPass","Cycle 2",2,339,"43-16","Alloy 617",314626,"Plate"
-15.23,0.00041,"Qualified",,8.83,"CapPass","Cycle 2",2,340,"43-16","Alloy 617",314626,"Plate"
-18.66,0.00039,"Qualified",,8.88,"CapPass","Cycle 2",2,341,"43-16","Alloy 617",314626,"Plate"
-21.57,0.00036,"Qualified",,9.00,"CapPass","Cycle 2",2,342,"43-16","Alloy 617",314626,"Plate"
-25.43,0.00034,"Qualified",,9.05,"CapPass","Cycle 2",2,343,"43-16","Alloy 617",314626,"Plate"
-28.63,0.00031,"Qualified",,9.08,"CapPass","Cycle 2",2,344,"43-16","Alloy 617",314626,"Plate"
-31.72,0.00029,"Qualified",,9.12,"CapPass","Cycle 2",2,345,"43-16","Alloy 617",314626,"Plate"
-34.77,0.00026,"Qualified",,9.15,"CapPass","Cycle 2",2,346,"43-16","Alloy 617",314626,"Plate"
-37.84,0.00023,"Qualified",,9.18,"CapPass","Cycle 2",2,347,"43-16","Alloy 617",314626,"Plate"
-41.52,0.00021,"Qualified",,9.20,"CapPass","Cycle 2",2,348,"43-16","Alloy 617",314626,"Plate"
-45.04,0.00018,"Qualified",,9.22,"CapPass","Cycle 2",2,349,"43-16","Alloy 617",314626,"Plate"
-48.69,0.00016,"Qualified",,9.24,"CapPass","Cycle 2",2,350,"43-16","Alloy 617",314626,"Plate"
-52.02,0.00013,"Qualified",,9.25,"CapPass","Cycle 2",2,351,"43-16","Alloy 617",314626,"Plate"
-55.08,0.00011,"Qualified",,9.27,"CapPass","Cycle 2",2,352,"43-16","Alloy 617",314626,"Plate"
-58.19,0.00008,"Qualified",,9.29,"CapPass","Cycle 2",2,353,"43-16","Alloy 617",314626,"Plate"
-61.29,0.00006,"Qualified",,9.30,"CapPass","Cycle 2",2,354,"43-16","Alloy 617",314626,"Plate"
-64.31,0.00003,"Qualified",,9.32,"CapPass","Cycle 2",2,355,"43-16","Alloy 617",314626,"Plate"
-67.23,0.00000,"Qualified",,9.34,"CapPass","Cycle 2",2,356,"43-16","Alloy 617",314626,"Plate"
-70.23,-0.00002,"Qualified",,9.36,"CapPass","Cycle 2",2,357,"43-16","Alloy 617",314626,"Plate"
-73.61,-0.00005,"Qualified",,9.38,"CapPass","Cycle 2",2,358,"43-16","Alloy 617",314626,"Plate"
-76.67,-0.00007,"Qualified",,9.39,"CapPass","Cycle 2",2,359,"43-16","Alloy 617",314626,"Plate"
-79.57,-0.00010,"Qualified",,9.41,"CapPass","Cycle 2",2,360,"43-16","Alloy 617",314626,"Plate"
-82.79,-0.00013,"Qualified",,9.42,"CapPass","Cycle 2",2,361,"43-16","Alloy 617",314626,"Plate"
-85.94,-0.00015,"Qualified",,9.44,"CapPass","Cycle 2",2,362,"43-16","Alloy 617",314626,"Plate"
-89.00,-0.00018,"Qualified",,9.46,"CapPass","Cycle 2",2,363,"43-16","Alloy 617",314626,"Plate"
-92.02,-0.00020,"Qualified",,9.47,"CapPass","Cycle 2",2,364,"43-16","Alloy 617",314626,"Plate"
-95.19,-0.00023,"Qualified",,9.49,"CapPass","Cycle 2",2,365,"43-16","Alloy 617",314626,"Plate"
-97.85,-0.00026,"Qualified",,9.51,"CapPass","Cycle 2",2,366,"43-16","Alloy 617",314626,"Plate"
-100.68,-0.00028,"Qualified",,9.52,"CapPass","Cycle 2",2,367,"43-16","Alloy 617",314626,"Plate"
-103.71,-0.00031,"Qualified",,9.54,"CapPass","Cycle 2",2,368,"43-16","Alloy 617",314626,"Plate"
-106.45,-0.00033,"Qualified",,9.56,"CapPass","Cycle 2",2,369,"43-16","Alloy 617",314626,"Plate"
-109.04,-0.00036,"Qualified",,9.58,"CapPass","Cycle 2",2,370,"43-16","Alloy 617",314626,"Plate"
-111.53,-0.00038,"Qualified",,9.60,"CapPass","Cycle 2",2,371,"43-16","Alloy 617",314626,"Plate"
-113.79,-0.00041,"Qualified",,9.62,"CapPass","Cycle 2",2,372,"43-16","Alloy 617",314626,"Plate"
-116.22,-0.00044,"Qualified",,9.64,"CapPass","Cycle 2",2,373,"43-16","Alloy 617",314626,"Plate"
-118.94,-0.00046,"Qualified",,9.67,"CapPass","Cycle 2",2,374,"43-16","Alloy 617",314626,"Plate"
-121.30,-0.00049,"Qualified",,9.69,"CapPass","Cycle 2",2,375,"43-16","Alloy 617",314626,"Plate"
-123.59,-0.00051,"Qualified",,9.72,"CapPass","Cycle 2",2,376,"43-16","Alloy 617",314626,"Plate"
-125.84,-0.00054,"Qualified",,9.74,"CapPass","Cycle 2",2,377,"43-16","Alloy 617",314626,"Plate"
-128.00,-0.00056,"Qualified",,9.77,"CapPass","Cycle 2",2,378,"43-16","Alloy 617",314626,"Plate"
-130.16,-0.00059,"Qualified",,9.79,"CapPass","Cycle 2",2,379,"43-16","Alloy 617",314626,"Plate"
-132.19,-0.00061,"Qualified",,9.82,"CapPass","Cycle 2",2,380,"43-16","Alloy 617",314626,"Plate"
-133.12,-0.00063,"Qualified",,9.83,"CapPass","Cycle 2",2,381,"43-16","Alloy 617",314626,"Plate"
-134.41,-0.00064,"Qualified",,9.84,"CapPass","Cycle 2",2,382,"43-16","Alloy 617",314626,"Plate"
-136.43,-0.00066,"Qualified",,9.87,"CapPass","Cycle 2",2,383,"43-16","Alloy 617",314626,"Plate"
-138.69,-0.00069,"Qualified",,9.90,"CapPass","Cycle 2",2,384,"43-16","Alloy 617",314626,"Plate"
-141.17,-0.00071,"Qualified",,9.93,"CapPass","Cycle 2",2,385,"43-16","Alloy 617",314626,"Plate"
-143.47,-0.00074,"Qualified",,9.96,"CapPass","Cycle 2",2,386,"43-16","Alloy 617",314626,"Plate"
-145.57,-0.00077,"Qualified",,9.98,"CapPass","Cycle 2",2,387,"43-16","Alloy 617",314626,"Plate"
-147.74,-0.00079,"Qualified",,10.01,"CapPass","Cycle 2",2,388,"43-16","Alloy 617",314626,"Plate"
-149.69,-0.00082,"Qualified",,10.03,"CapPass","Cycle 2",2,389,"43-16","Alloy 617",314626,"Plate"
-149.45,-0.00085,"Qualified",,10.05,"CapPass","Cycle 2",2,390,"43-16","Alloy 617",314626,"Plate"
-149.66,-0.00087,"Qualified",,10.05,"CapPass","Cycle 2",2,391,"43-16","Alloy 617",314626,"Plate"
-149.91,-0.00091,"Qualified",,10.06,"CapPass","Cycle 2",2,392,"43-16","Alloy 617",314626,"Plate"
-150.13,-0.00094,"Qualified",,10.06,"CapPass","Cycle 2",2,393,"43-16","Alloy 617",314626,"Plate"
-151.30,-0.00096,"Qualified",,10.07,"CapPass","Cycle 2",2,394,"43-16","Alloy 617",314626,"Plate"
-152.04,-0.00099,"Qualified",,10.10,"CapPass","Cycle 2",2,395,"43-16","Alloy 617",314626,"Plate"
-151.79,-0.00101,"Qualified",,10.14,"CapPass","Cycle 2",2,396,"43-16","Alloy 617",314626,"Plate"
-150.91,-0.00104,"Qualified",,10.23,"CapPass","Cycle 2",2,397,"43-16","Alloy 617",314626,"Plate"
-152.16,-0.00106,"Qualified",,10.28,"CapPass","Cycle 2",2,398,"43-16","Alloy 617",314626,"Plate"
-154.03,-0.00109,"Qualified",,10.32,"CapPass","Cycle 2",2,399,"43-16","Alloy 617",314626,"Plate"
-156.20,-0.00111,"Qualified",,10.35,"CapPass","Cycle 2",2,400,"43-16","Alloy 617",314626,"Plate"
-157.97,-0.00114,"Qualified",,10.37,"CapPass","Cycle 2",2,401,"43-16","Alloy 617",314626,"Plate"
-158.80,-0.00116,"Qualified",,10.38,"CapPass","Cycle 2",2,402,"43-16","Alloy 617",314626,"Plate"
-160.33,-0.00119,"Qualified",,10.40,"CapPass","Cycle 2",2,403,"43-16","Alloy 617",314626,"Plate"
-162.55,-0.00122,"Qualified",,10.43,"CapPass","Cycle 2",2,404,"43-16","Alloy 617",314626,"Plate"
-162.61,-0.00124,"Qualified",,10.46,"CapPass","Cycle 2",2,405,"43-16","Alloy 617",314626,"Plate"
-162.84,-0.00127,"Qualified",,10.46,"CapPass","Cycle 2",2,406,"43-16","Alloy 617",314626,"Plate"
-163.01,-0.00130,"Qualified",,10.46,"CapPass","Cycle 2",2,407,"43-16","Alloy 617",314626,"Plate"
-163.28,-0.00133,"Qualified",,10.47,"CapPass","Cycle 2",2,408,"43-16","Alloy 617",314626,"Plate"
-164.62,-0.00135,"Qualified",,10.50,"CapPass","Cycle 2",2,409,"43-16","Alloy 617",314626,"Plate"
-165.32,-0.00138,"Qualified",,10.55,"CapPass","Cycle 2",2,410,"43-16","Alloy 617",314626,"Plate"
-166.06,-0.00140,"Qualified",,10.59,"CapPass","Cycle 2",2,411,"43-16","Alloy 617",314626,"Plate"
-167.27,-0.00143,"Qualified",,10.64,"CapPass","Cycle 2",2,412,"43-16","Alloy 617",314626,"Plate"
-168.74,-0.00145,"Qualified",,10.68,"CapPass","Cycle 2",2,413,"43-16","Alloy 617",314626,"Plate"
-166.50,-0.00148,"Qualified",,10.71,"CapPass","Cycle 2",2,414,"43-16","Alloy 617",314626,"Plate"
-166.60,-0.00151,"Qualified",,10.72,"CapPass","Cycle 2",2,415,"43-16","Alloy 617",314626,"Plate"
-166.70,-0.00155,"Qualified",,10.72,"CapPass","Cycle 2",2,416,"43-16","Alloy 617",314626,"Plate"
-166.77,-0.00160,"Qualified",,10.72,"CapPass","Cycle 2",2,417,"43-16","Alloy 617",314626,"Plate"
-166.81,-0.00163,"Qualified",,10.72,"CapPass","Cycle 2",2,418,"43-16","Alloy 617",314626,"Plate"
-166.85,-0.00166,"Qualified",,10.72,"CapPass","Cycle 2",2,419,"43-16","Alloy 617",314626,"Plate"
-166.90,-0.00169,"Qualified",,10.72,"CapPass","Cycle 2",2,420,"43-16","Alloy 617",314626,"Plate"
-166.94,-0.00171,"Qualified",,10.72,"CapPass","Cycle 2",2,421,"43-16","Alloy 617",314626,"Plate"
-167.03,-0.00175,"Qualified",,10.73,"CapPass","Cycle 2",2,422,"43-16","Alloy 617",314626,"Plate"
