Repository: js-molina/fatigue-A617

File: data/950C/Strain rate 0.001/0.40% strain/HTM_A19_Cycles_4320.csv (part 1 of 10)
"Stress Mpa","Strain","Qual State","Qual Exceptions","Elapsed Time Sec","Data State","Cycle Label","Cycle","Count","Sample","Alloy","Heat","Material_Form"
2.96,0.00003,"Qualified",,0.00,"CapPass","Cycle 1",1,1,"43-20","Alloy 617",314626,"Plate"
6.75,0.00005,"Qualified",,0.04,"CapPass","Cycle 1",1,2,"43-20","Alloy 617",314626,"Plate"
10.85,0.00008,"Qualified",,0.08,"CapPass","Cycle 1",1,3,"43-20","Alloy 617",314626,"Plate"
15.02,0.00010,"Qualified",,0.12,"CapPass","Cycle 1",1,4,"43-20","Alloy 617",314626,"Plate"
19.12,0.00013,"Qualified",,0.15,"CapPass","Cycle 1",1,5,"43-20","Alloy 617",314626,"Plate"
22.25,0.00015,"Qualified",,0.19,"CapPass","Cycle 1",1,6,"43-20","Alloy 617",314626,"Plate"
25.70,0.00018,"Qualified",,0.26,"CapPass","Cycle 1",1,7,"43-20","Alloy 617",314626,"Plate"
28.23,0.00020,"Qualified",,0.30,"CapPass","Cycle 1",1,8,"43-20","Alloy 617",314626,"Plate"
31.50,0.00023,"Qualified",,0.34,"CapPass","Cycle 1",1,9,"43-20","Alloy 617",314626,"Plate"
35.23,0.00026,"Qualified",,0.37,"CapPass","Cycle 1",1,10,"43-20","Alloy 617",314626,"Plate"
39.11,0.00028,"Qualified",,0.39,"CapPass","Cycle 1",1,11,"43-20","Alloy 617",314626,"Plate"
42.69,0.00031,"Qualified",,0.41,"CapPass","Cycle 1",1,12,"43-20","Alloy 617",314626,"Plate"
46.17,0.00033,"Qualified",,0.42,"CapPass","Cycle 1",1,13,"43-20","Alloy 617",314626,"Plate"
49.78,0.00036,"Qualified",,0.44,"CapPass","Cycle 1",1,14,"43-20","Alloy 617",314626,"Plate"
53.21,0.00038,"Qualified",,0.46,"CapPass","Cycle 1",1,15,"43-20","Alloy 617",314626,"Plate"
56.75,0.00041,"Qualified",,0.49,"CapPass","Cycle 1",1,16,"43-20","Alloy 617",314626,"Plate"
60.29,0.00044,"Qualified",,0.52,"CapPass","Cycle 1",1,17,"43-20","Alloy 617",314626,"Plate"
64.11,0.00046,"Qualified",,0.55,"CapPass","Cycle 1",1,18,"43-20","Alloy 617",314626,"Plate"
67.01,0.00049,"Qualified",,0.58,"CapPass","Cycle 1",1,19,"43-20","Alloy 617",314626,"Plate"
70.30,0.00051,"Qualified",,0.62,"CapPass","Cycle 1",1,20,"43-20","Alloy 617",314626,"Plate"
73.75,0.00054,"Qualified",,0.65,"CapPass","Cycle 1",1,21,"43-20","Alloy 617",314626,"Plate"
77.54,0.00056,"Qualified",,0.69,"CapPass","Cycle 1",1,22,"43-20","Alloy 617",314626,"Plate"
80.83,0.00059,"Qualified",,0.72,"CapPass","Cycle 1",1,23,"43-20","Alloy 617",314626,"Plate"
84.00,0.00061,"Qualified",,0.75,"CapPass","Cycle 1",1,24,"43-20","Alloy 617",314626,"Plate"
87.14,0.00064,"Qualified",,0.78,"CapPass","Cycle 1",1,25,"43-20","Alloy 617",314626,"Plate"
90.94,0.00066,"Qualified",,0.80,"CapPass","Cycle 1",1,26,"43-20","Alloy 617",314626,"Plate"
94.59,0.00069,"Qualified",,0.82,"CapPass","Cycle 1",1,27,"43-20","Alloy 617",314626,"Plate"
98.25,0.00072,"Qualified",,0.84,"CapPass","Cycle 1",1,28,"43-20","Alloy 617",314626,"Plate"
102.02,0.00074,"Qualified",,0.86,"CapPass","Cycle 1",1,29,"43-20","Alloy 617",314626,"Plate"
105.73,0.00077,"Qualified",,0.88,"CapPass","Cycle 1",1,30,"43-20","Alloy 617",314626,"Plate"
109.29,0.00079,"Qualified",,0.90,"CapPass","Cycle 1",1,31,"43-20","Alloy 617",314626,"Plate"
112.62,0.00082,"Qualified",,0.92,"CapPass","Cycle 1",1,32,"43-20","Alloy 617",314626,"Plate"
116.00,0.00085,"Qualified",,0.93,"CapPass","Cycle 1",1,33,"43-20","Alloy 617",314626,"Plate"
119.03,0.00087,"Qualified",,0.95,"CapPass","Cycle 1",1,34,"43-20","Alloy 617",314626,"Plate"
122.31,0.00090,"Qualified",,0.97,"CapPass","Cycle 1",1,35,"43-20","Alloy 617",314626,"Plate"
125.21,0.00092,"Qualified",,0.98,"CapPass","Cycle 1",1,36,"43-20","Alloy 617",314626,"Plate"
128.18,0.00095,"Qualified",,1.00,"CapPass","Cycle 1",1,37,"43-20","Alloy 617",314626,"Plate"
131.33,0.00098,"Qualified",,1.02,"CapPass","Cycle 1",1,38,"43-20","Alloy 617",314626,"Plate"
134.15,0.00100,"Qualified",,1.04,"CapPass","Cycle 1",1,39,"43-20","Alloy 617",314626,"Plate"
140.17,0.00103,"Qualified",,1.08,"CapPass","Cycle 1",1,40,"43-20","Alloy 617",314626,"Plate"
143.54,0.00105,"Qualified",,1.11,"CapPass","Cycle 1",1,41,"43-20","Alloy 617",314626,"Plate"
146.82,0.00108,"Qualified",,1.13,"CapPass","Cycle 1",1,42,"43-20","Alloy 617",314626,"Plate"
149.68,0.00110,"Qualified",,1.15,"CapPass","Cycle 1",1,43,"43-20","Alloy 617",314626,"Plate"
152.65,0.00113,"Qualified",,1.17,"CapPass","Cycle 1",1,44,"43-20","Alloy 617",314626,"Plate"
155.44,0.00115,"Qualified",,1.19,"CapPass","Cycle 1",1,45,"43-20","Alloy 617",314626,"Plate"
158.15,0.00118,"Qualified",,1.21,"CapPass","Cycle 1",1,46,"43-20","Alloy 617",314626,"Plate"
160.69,0.00121,"Qualified",,1.24,"CapPass","Cycle 1",1,47,"43-20","Alloy 617",314626,"Plate"
162.59,0.00123,"Qualified",,1.26,"CapPass","Cycle 1",1,48,"43-20","Alloy 617",314626,"Plate"
163.07,0.00126,"Qualified",,1.27,"CapPass","Cycle 1",1,49,"43-20","Alloy 617",314626,"Plate"
163.03,0.00129,"Qualified",,1.28,"CapPass","Cycle 1",1,50,"43-20","Alloy 617",314626,"Plate"
163.08,0.00132,"Qualified",,1.28,"CapPass","Cycle 1",1,51,"43-20","Alloy 617",314626,"Plate"
163.14,0.00134,"Qualified",,1.28,"CapPass","Cycle 1",1,52,"43-20","Alloy 617",314626,"Plate"
163.27,0.00137,"Qualified",,1.29,"CapPass","Cycle 1",1,53,"43-20","Alloy 617",314626,"Plate"
163.40,0.00140,"Qualified",,1.29,"CapPass","Cycle 1",1,54,"43-20","Alloy 617",314626,"Plate"
163.58,0.00143,"Qualified",,1.29,"CapPass","Cycle 1",1,55,"43-20","Alloy 617",314626,"Plate"
163.70,0.00146,"Qualified",,1.30,"CapPass","Cycle 1",1,56,"43-20","Alloy 617",314626,"Plate"
163.81,0.00148,"Qualified",,1.30,"CapPass","Cycle 1",1,57,"43-20","Alloy 617",314626,"Plate"
163.89,0.00151,"Qualified",,1.31,"CapPass","Cycle 1",1,58,"43-20","Alloy 617",314626,"Plate"
163.88,0.00154,"Qualified",,1.32,"CapPass","Cycle 1",1,59,"43-20","Alloy 617",314626,"Plate"
163.19,0.00156,"Qualified",,1.34,"CapPass","Cycle 1",1,60,"43-20","Alloy 617",314626,"Plate"
153.85,0.00154,"Qualified",,1.43,"CapPass","Cycle 1",1,61,"43-20","Alloy 617",314626,"Plate"
149.10,0.00151,"Qualified",,1.46,"CapPass","Cycle 1",1,62,"43-20","Alloy 617",314626,"Plate"
144.44,0.00148,"Qualified",,1.49,"CapPass","Cycle 1",1,63,"43-20","Alloy 617",314626,"Plate"
140.50,0.00146,"Qualified",,1.52,"CapPass","Cycle 1",1,64,"43-20","Alloy 617",314626,"Plate"
136.73,0.00143,"Qualified",,1.54,"CapPass","Cycle 1",1,65,"43-20","Alloy 617",314626,"Plate"
132.87,0.00141,"Qualified",,1.56,"CapPass","Cycle 1",1,66,"43-20","Alloy 617",314626,"Plate"
128.89,0.00138,"Qualified",,1.59,"CapPass","Cycle 1",1,67,"43-20","Alloy 617",314626,"Plate"
124.70,0.00136,"Qualified",,1.62,"CapPass","Cycle 1",1,68,"43-20","Alloy 617",314626,"Plate"
120.41,0.00133,"Qualified",,1.65,"CapPass","Cycle 1",1,69,"43-20","Alloy 617",314626,"Plate"
116.47,0.00131,"Qualified",,1.67,"CapPass","Cycle 1",1,70,"43-20","Alloy 617",314626,"Plate"
112.90,0.00128,"Qualified",,1.70,"CapPass","Cycle 1",1,71,"43-20","Alloy 617",314626,"Plate"
109.56,0.00126,"Qualified",,1.72,"CapPass","Cycle 1",1,72,"43-20","Alloy 617",314626,"Plate"
106.25,0.00123,"Qualified",,1.74,"CapPass","Cycle 1",1,73,"43-20","Alloy 617",314626,"Plate"
102.91,0.00120,"Qualified",,1.77,"CapPass","Cycle 1",1,74,"43-20","Alloy 617",314626,"Plate"
99.77,0.00118,"Qualified",,1.79,"CapPass","Cycle 1",1,75,"43-20","Alloy 617",314626,"Plate"
96.33,0.00115,"Qualified",,1.82,"CapPass","Cycle 1",1,76,"43-20","Alloy 617",314626,"Plate"
92.90,0.00113,"Qualified",,1.85,"CapPass","Cycle 1",1,77,"43-20","Alloy 617",314626,"Plate"
89.60,0.00110,"Qualified",,1.88,"CapPass","Cycle 1",1,78,"43-20","Alloy 617",314626,"Plate"
86.17,0.00108,"Qualified",,1.91,"CapPass","Cycle 1",1,79,"43-20","Alloy 617",314626,"Plate"
82.67,0.00105,"Qualified",,1.94,"CapPass","Cycle 1",1,80,"43-20","Alloy 617",314626,"Plate"
79.01,0.00103,"Qualified",,1.97,"CapPass","Cycle 1",1,81,"43-20","Alloy 617",314626,"Plate"
75.45,0.00100,"Qualified",,2.00,"CapPass","Cycle 1",1,82,"43-20","Alloy 617",314626,"Plate"
72.09,0.00097,"Qualified",,2.02,"CapPass","Cycle 1",1,83,"43-20","Alloy 617",314626,"Plate"
68.49,0.00095,"Qualified",,2.05,"CapPass","Cycle 1",1,84,"43-20","Alloy 617",314626,"Plate"
65.02,0.00092,"Qualified",,2.08,"CapPass","Cycle 1",1,85,"43-20","Alloy 617",314626,"Plate"
61.38,0.00090,"Qualified",,2.11,"CapPass","Cycle 1",1,86,"43-20","Alloy 617",314626,"Plate"
57.77,0.00087,"Qualified",,2.14,"CapPass","Cycle 1",1,87,"43-20","Alloy 617",314626,"Plate"
54.28,0.00085,"Qualified",,2.17,"CapPass","Cycle 1",1,88,"43-20","Alloy 617",314626,"Plate"
50.44,0.00082,"Qualified",,2.19,"CapPass","Cycle 1",1,89,"43-20","Alloy 617",314626,"Plate"
46.65,0.00080,"Qualified",,2.22,"CapPass","Cycle 1",1,90,"43-20","Alloy 617",314626,"Plate"
42.87,0.00077,"Qualified",,2.25,"CapPass","Cycle 1",1,91,"43-20","Alloy 617",314626,"Plate"
39.07,0.00075,"Qualified",,2.28,"CapPass","Cycle 1",1,92,"43-20","Alloy 617",314626,"Plate"
35.72,0.00072,"Qualified",,2.31,"CapPass","Cycle 1",1,93,"43-20","Alloy 617",314626,"Plate"
32.73,0.00070,"Qualified",,2.33,"CapPass","Cycle 1",1,94,"43-20","Alloy 617",314626,"Plate"
29.49,0.00067,"Qualified",,2.35,"CapPass","Cycle 1",1,95,"43-20","Alloy 617",314626,"Plate"
26.25,0.00064,"Qualified",,2.38,"CapPass","Cycle 1",1,96,"43-20","Alloy 617",314626,"Plate"
23.12,0.00062,"Qualified",,2.40,"CapPass","Cycle 1",1,97,"43-20","Alloy 617",314626,"Plate"
19.79,0.00059,"Qualified",,2.43,"CapPass","Cycle 1",1,98,"43-20","Alloy 617",314626,"Plate"
16.46,0.00057,"Qualified",,2.46,"CapPass","Cycle 1",1,99,"43-20","Alloy 617",314626,"Plate"
13.36,0.00054,"Qualified",,2.49,"CapPass","Cycle 1",1,100,"43-20","Alloy 617",314626,"Plate"
10.08,0.00052,"Qualified",,2.51,"CapPass","Cycle 1",1,101,"43-20","Alloy 617",314626,"Plate"
6.35,0.00049,"Qualified",,2.54,"CapPass","Cycle 1",1,102,"43-20","Alloy 617",314626,"Plate"
2.82,0.00047,"Qualified",,2.58,"CapPass","Cycle 1",1,103,"43-20","Alloy 617",314626,"Plate"
-0.55,0.00044,"Qualified",,2.60,"CapPass","Cycle 1",1,104,"43-20","Alloy 617",314626,"Plate"
-3.87,0.00041,"Qualified",,2.63,"CapPass","Cycle 1",1,105,"43-20","Alloy 617",314626,"Plate"
-7.00,0.00039,"Qualified",,2.66,"CapPass","Cycle 1",1,106,"43-20","Alloy 617",314626,"Plate"
-10.14,0.00036,"Qualified",,2.68,"CapPass","Cycle 1",1,107,"43-20","Alloy 617",314626,"Plate"
-13.21,0.00034,"Qualified",,2.71,"CapPass","Cycle 1",1,108,"43-20","Alloy 617",314626,"Plate"
-16.57,0.00031,"Qualified",,2.74,"CapPass","Cycle 1",1,109,"43-20","Alloy 617",314626,"Plate"
-19.02,0.00029,"Qualified",,2.78,"CapPass","Cycle 1",1,110,"43-20","Alloy 617",314626,"Plate"
-21.55,0.00026,"Qualified",,2.90,"CapPass","Cycle 1",1,111,"43-20","Alloy 617",314626,"Plate"
-24.78,0.00024,"Qualified",,2.94,"CapPass","Cycle 1",1,112,"43-20","Alloy 617",314626,"Plate"
-28.05,0.00021,"Qualified",,2.98,"CapPass","Cycle 1",1,113,"43-20","Alloy 617",314626,"Plate"
-31.58,0.00019,"Qualified",,3.02,"CapPass","Cycle 1",1,114,"43-20","Alloy 617",314626,"Plate"
-35.09,0.00016,"Qualified",,3.06,"CapPass","Cycle 1",1,115,"43-20","Alloy 617",314626,"Plate"
-39.75,0.00013,"Qualified",,3.08,"CapPass","Cycle 1",1,116,"43-20","Alloy 617",314626,"Plate"
-43.35,0.00011,"Qualified",,3.10,"CapPass","Cycle 1",1,117,"43-20","Alloy 617",314626,"Plate"
-46.83,0.00008,"Qualified",,3.11,"CapPass","Cycle 1",1,118,"43-20","Alloy 617",314626,"Plate"
-50.20,0.00006,"Qualified",,3.13,"CapPass","Cycle 1",1,119,"43-20","Alloy 617",314626,"Plate"
-53.28,0.00003,"Qualified",,3.14,"CapPass","Cycle 1",1,120,"43-20","Alloy 617",314626,"Plate"
-56.64,0.00001,"Qualified",,3.16,"CapPass","Cycle 1",1,121,"43-20","Alloy 617",314626,"Plate"
-60.20,-0.00002,"Qualified",,3.18,"CapPass","Cycle 1",1,122,"43-20","Alloy 617",314626,"Plate"
-63.21,-0.00004,"Qualified",,3.20,"CapPass","Cycle 1",1,123,"43-20","Alloy 617",314626,"Plate"
-66.43,-0.00007,"Qualified",,3.22,"CapPass","Cycle 1",1,124,"43-20","Alloy 617",314626,"Plate"
-69.60,-0.00009,"Qualified",,3.25,"CapPass","Cycle 1",1,125,"43-20","Alloy 617",314626,"Plate"
-73.16,-0.00012,"Qualified",,3.27,"CapPass","Cycle 1",1,126,"43-20","Alloy 617",314626,"Plate"
-76.73,-0.00014,"Qualified",,3.29,"CapPass","Cycle 1",1,127,"43-20","Alloy 617",314626,"Plate"
-80.10,-0.00017,"Qualified",,3.31,"CapPass","Cycle 1",1,128,"43-20","Alloy 617",314626,"Plate"
-83.71,-0.00020,"Qualified",,3.32,"CapPass","Cycle 1",1,129,"43-20","Alloy 617",314626,"Plate"
-86.87,-0.00022,"Qualified",,3.34,"CapPass","Cycle 1",1,130,"43-20","Alloy 617",314626,"Plate"
-90.20,-0.00025,"Qualified",,3.36,"CapPass","Cycle 1",1,131,"43-20","Alloy 617",314626,"Plate"
-93.48,-0.00027,"Qualified",,3.37,"CapPass","Cycle 1",1,132,"43-20","Alloy 617",314626,"Plate"
-96.73,-0.00030,"Qualified",,3.39,"CapPass","Cycle 1",1,133,"43-20","Alloy 617",314626,"Plate"
-99.85,-0.00032,"Qualified",,3.41,"CapPass","Cycle 1",1,134,"43-20","Alloy 617",314626,"Plate"
-102.77,-0.00035,"Qualified",,3.42,"CapPass","Cycle 1",1,135,"43-20","Alloy 617",314626,"Plate"
-105.85,-0.00038,"Qualified",,3.44,"CapPass","Cycle 1",1,136,"43-20","Alloy 617",314626,"Plate"
-108.92,-0.00040,"Qualified",,3.46,"CapPass","Cycle 1",1,137,"43-20","Alloy 617",314626,"Plate"
-112.06,-0.00043,"Qualified",,3.48,"CapPass","Cycle 1",1,138,"43-20","Alloy 617",314626,"Plate"
-115.04,-0.00045,"Qualified",,3.50,"CapPass","Cycle 1",1,139,"43-20","Alloy 617",314626,"Plate"
-118.19,-0.00048,"Qualified",,3.52,"CapPass","Cycle 1",1,140,"43-20","Alloy 617",314626,"Plate"
-121.30,-0.00050,"Qualified",,3.55,"CapPass","Cycle 1",1,141,"43-20","Alloy 617",314626,"Plate"
-124.38,-0.00053,"Qualified",,3.57,"CapPass","Cycle 1",1,142,"43-20","Alloy 617",314626,"Plate"
-127.48,-0.00056,"Qualified",,3.60,"CapPass","Cycle 1",1,143,"43-20","Alloy 617",314626,"Plate"
-130.61,-0.00058,"Qualified",,3.63,"CapPass","Cycle 1",1,144,"43-20","Alloy 617",314626,"Plate"
-133.33,-0.00061,"Qualified",,3.65,"CapPass","Cycle 1",1,145,"43-20","Alloy 617",314626,"Plate"
-135.82,-0.00063,"Qualified",,3.67,"CapPass","Cycle 1",1,146,"43-20","Alloy 617",314626,"Plate"
-138.45,-0.00066,"Qualified",,3.69,"CapPass","Cycle 1",1,147,"43-20","Alloy 617",314626,"Plate"
-140.79,-0.00068,"Qualified",,3.72,"CapPass","Cycle 1",1,148,"43-20","Alloy 617",314626,"Plate"
-142.69,-0.00071,"Qualified",,3.74,"CapPass","Cycle 1",1,149,"43-20","Alloy 617",314626,"Plate"
-144.53,-0.00073,"Qualified",,3.76,"CapPass","Cycle 1",1,150,"43-20","Alloy 617",314626,"Plate"
-145.79,-0.00076,"Qualified",,3.77,"CapPass","Cycle 1",1,151,"43-20","Alloy 617",314626,"Plate"
-146.72,-0.00079,"Qualified",,3.79,"CapPass","Cycle 1",1,152,"43-20","Alloy 617",314626,"Plate"
-147.29,-0.00081,"Qualified",,3.80,"CapPass","Cycle 1",1,153,"43-20","Alloy 617",314626,"Plate"
-147.79,-0.00084,"Qualified",,3.80,"CapPass","Cycle 1",1,154,"43-20","Alloy 617",314626,"Plate"
-148.48,-0.00086,"Qualified",,3.82,"CapPass","Cycle 1",1,155,"43-20","Alloy 617",314626,"Plate"
-148.88,-0.00089,"Qualified",,3.83,"CapPass","Cycle 1",1,156,"43-20","Alloy 617",314626,"Plate"
-149.14,-0.00092,"Qualified",,3.84,"CapPass","Cycle 1",1,157,"43-20","Alloy 617",314626,"Plate"
-149.39,-0.00094,"Qualified",,3.85,"CapPass","Cycle 1",1,158,"43-20","Alloy 617",314626,"Plate"
-149.48,-0.00097,"Qualified",,3.88,"CapPass","Cycle 1",1,159,"43-20","Alloy 617",314626,"Plate"
-148.05,-0.00099,"Qualified",,3.98,"CapPass","Cycle 1",1,160,"43-20","Alloy 617",314626,"Plate"
-149.83,-0.00102,"Qualified",,4.05,"CapPass","Cycle 1",1,161,"43-20","Alloy 617",314626,"Plate"
-152.17,-0.00104,"Qualified",,4.09,"CapPass","Cycle 1",1,162,"43-20","Alloy 617",314626,"Plate"
-154.79,-0.00107,"Qualified",,4.12,"CapPass","Cycle 1",1,163,"43-20","Alloy 617",314626,"Plate"
-157.19,-0.00109,"Qualified",,4.15,"CapPass","Cycle 1",1,164,"43-20","Alloy 617",314626,"Plate"
-159.61,-0.00112,"Qualified",,4.17,"CapPass","Cycle 1",1,165,"43-20","Alloy 617",314626,"Plate"
-161.94,-0.00114,"Qualified",,4.20,"CapPass","Cycle 1",1,166,"43-20","Alloy 617",314626,"Plate"
-164.15,-0.00117,"Qualified",,4.22,"CapPass","Cycle 1",1,167,"43-20","Alloy 617",314626,"Plate"
-163.69,-0.00120,"Qualified",,4.24,"CapPass","Cycle 1",1,168,"43-20","Alloy 617",314626,"Plate"
-163.94,-0.00123,"Qualified",,4.24,"CapPass","Cycle 1",1,169,"43-20","Alloy 617",314626,"Plate"
-164.04,-0.00125,"Qualified",,4.25,"CapPass","Cycle 1",1,170,"43-20","Alloy 617",314626,"Plate"
-164.14,-0.00129,"Qualified",,4.25,"CapPass","Cycle 1",1,171,"43-20","Alloy 617",314626,"Plate"
-164.31,-0.00133,"Qualified",,4.25,"CapPass","Cycle 1",1,172,"43-20","Alloy 617",314626,"Plate"
-164.43,-0.00136,"Qualified",,4.25,"CapPass","Cycle 1",1,173,"43-20","Alloy 617",314626,"Plate"
-164.60,-0.00139,"Qualified",,4.25,"CapPass","Cycle 1",1,174,"43-20","Alloy 617",314626,"Plate"
-165.41,-0.00141,"Qualified",,4.27,"CapPass","Cycle 1",1,175,"43-20","Alloy 617",314626,"Plate"
-165.61,-0.00144,"Qualified",,4.28,"CapPass","Cycle 1",1,176,"43-20","Alloy 617",314626,"Plate"
-165.43,-0.00147,"Qualified",,4.29,"CapPass","Cycle 1",1,177,"43-20","Alloy 617",314626,"Plate"
-149.01,-0.00144,"Qualified",,4.49,"CapPass","Cycle 1",1,178,"43-20","Alloy 617",314626,"Plate"
-143.75,-0.00142,"Qualified",,4.54,"CapPass","Cycle 1",1,179,"43-20","Alloy 617",314626,"Plate"
-138.55,-0.00139,"Qualified",,4.57,"CapPass","Cycle 1",1,180,"43-20","Alloy 617",314626,"Plate"
-134.40,-0.00137,"Qualified",,4.60,"CapPass","Cycle 1",1,181,"43-20","Alloy 617",314626,"Plate"
-130.62,-0.00134,"Qualified",,4.62,"CapPass","Cycle 1",1,182,"43-20","Alloy 617",314626,"Plate"
-126.61,-0.00131,"Qualified",,4.65,"CapPass","Cycle 1",1,183,"43-20","Alloy 617",314626,"Plate"
-122.52,-0.00129,"Qualified",,4.67,"CapPass","Cycle 1",1,184,"43-20","Alloy 617",314626,"Plate"
-118.69,-0.00126,"Qualified",,4.70,"CapPass","Cycle 1",1,185,"43-20","Alloy 617",314626,"Plate"
-114.81,-0.00124,"Qualified",,4.72,"CapPass","Cycle 1",1,186,"43-20","Alloy 617",314626,"Plate"
-111.14,-0.00121,"Qualified",,4.75,"CapPass","Cycle 1",1,187,"43-20","Alloy 617",314626,"Plate"
-107.55,-0.00119,"Qualified",,4.77,"CapPass","Cycle 1",1,188,"43-20","Alloy 617",314626,"Plate"
-103.81,-0.00116,"Qualified",,4.80,"CapPass","Cycle 1",1,189,"43-20","Alloy 617",314626,"Plate"
-99.98,-0.00114,"Qualified",,4.82,"CapPass","Cycle 1",1,190,"43-20","Alloy 617",314626,"Plate"
-96.22,-0.00111,"Qualified",,4.85,"CapPass","Cycle 1",1,191,"43-20","Alloy 617",314626,"Plate"
-92.57,-0.00109,"Qualified",,4.88,"CapPass","Cycle 1",1,192,"43-20","Alloy 617",314626,"Plate"
-88.98,-0.00106,"Qualified",,4.91,"CapPass","Cycle 1",1,193,"43-20","Alloy 617",314626,"Plate"
-85.65,-0.00103,"Qualified",,4.93,"CapPass","Cycle 1",1,194,"43-20","Alloy 617",314626,"Plate"
-82.34,-0.00101,"Qualified",,4.96,"CapPass","Cycle 1",1,195,"43-20","Alloy 617",314626,"Plate"
-78.98,-0.00098,"Qualified",,4.98,"CapPass","Cycle 1",1,196,"43-20","Alloy 617",314626,"Plate"
-75.28,-0.00096,"Qualified",,5.01,"CapPass","Cycle 1",1,197,"43-20","Alloy 617",314626,"Plate"
-71.65,-0.00093,"Qualified",,5.04,"CapPass","Cycle 1",1,198,"43-20","Alloy 617",314626,"Plate"
-67.87,-0.00091,"Qualified",,5.07,"CapPass","Cycle 1",1,199,"43-20","Alloy 617",314626,"Plate"
-64.22,-0.00088,"Qualified",,5.10,"CapPass","Cycle 1",1,200,"43-20","Alloy 617",314626,"Plate"
-60.55,-0.00086,"Qualified",,5.13,"CapPass","Cycle 1",1,201,"43-20","Alloy 617",314626,"Plate"
-56.97,-0.00083,"Qualified",,5.16,"CapPass","Cycle 1",1,202,"43-20","Alloy 617",314626,"Plate"
-53.56,-0.00081,"Qualified",,5.18,"CapPass","Cycle 1",1,203,"43-20","Alloy 617",314626,"Plate"
-50.32,-0.00078,"Qualified",,5.21,"CapPass","Cycle 1",1,204,"43-20","Alloy 617",314626,"Plate"
-47.05,-0.00075,"Qualified",,5.23,"CapPass","Cycle 1",1,205,"43-20","Alloy 617",314626,"Plate"
-43.56,-0.00073,"Qualified",,5.26,"CapPass","Cycle 1",1,206,"43-20","Alloy 617",314626,"Plate"
-40.36,-0.00070,"Qualified",,5.29,"CapPass","Cycle 1",1,207,"43-20","Alloy 617",314626,"Plate"
-37.18,-0.00068,"Qualified",,5.31,"CapPass","Cycle 1",1,208,"43-20","Alloy 617",314626,"Plate"
-33.62,-0.00065,"Qualified",,5.34,"CapPass","Cycle 1",1,209,"43-20","Alloy 617",314626,"Plate"
-30.26,-0.00063,"Qualified",,5.37,"CapPass","Cycle 1",1,210,"43-20","Alloy 617",314626,"Plate"
-26.62,-0.00060,"Qualified",,5.40,"CapPass","Cycle 1",1,211,"43-20","Alloy 617",314626,"Plate"
-23.20,-0.00058,"Qualified",,5.43,"CapPass","Cycle 1",1,212,"43-20","Alloy 617",314626,"Plate"
-20.10,-0.00055,"Qualified",,5.45,"CapPass","Cycle 1",1,213,"43-20","Alloy 617",314626,"Plate"
-16.77,-0.00053,"Qualified",,5.48,"CapPass","Cycle 1",1,214,"43-20","Alloy 617",314626,"Plate"
-13.20,-0.00050,"Qualified",,5.51,"CapPass","Cycle 1",1,215,"43-20","Alloy 617",314626,"Plate"
-9.57,-0.00047,"Qualified",,5.54,"CapPass","Cycle 1",1,216,"43-20","Alloy 617",314626,"Plate"
-5.87,-0.00045,"Qualified",,5.57,"CapPass","Cycle 1",1,217,"43-20","Alloy 617",314626,"Plate"
-2.35,-0.00042,"Qualified",,5.60,"CapPass","Cycle 1",1,218,"43-20","Alloy 617",314626,"Plate"
1.40,-0.00040,"Qualified",,5.63,"CapPass","Cycle 1",1,219,"43-20","Alloy 617",314626,"Plate"
4.81,-0.00037,"Qualified",,5.65,"CapPass","Cycle 1",1,220,"43-20","Alloy 617",314626,"Plate"
7.97,-0.00035,"Qualified",,5.68,"CapPass","Cycle 1",1,221,"43-20","Alloy 617",314626,"Plate"
11.25,-0.00032,"Qualified",,5.70,"CapPass","Cycle 1",1,222,"43-20","Alloy 617",314626,"Plate"
14.41,-0.00030,"Qualified",,5.73,"CapPass","Cycle 1",1,223,"43-20","Alloy 617",314626,"Plate"
17.77,-0.00027,"Qualified",,5.76,"CapPass","Cycle 1",1,224,"43-20","Alloy 617",314626,"Plate"
21.53,-0.00025,"Qualified",,5.79,"CapPass","Cycle 1",1,225,"43-20","Alloy 617",314626,"Plate"
24.88,-0.00022,"Qualified",,5.82,"CapPass","Cycle 1",1,226,"43-20","Alloy 617",314626,"Plate"
27.94,-0.00020,"Qualified",,5.86,"CapPass","Cycle 1",1,227,"43-20","Alloy 617",314626,"Plate"
32.05,-0.00017,"Qualified",,5.93,"CapPass","Cycle 2",2,228,"43-20","Alloy 617",314626,"Plate"
35.67,-0.00015,"Qualified",,5.98,"CapPass","Cycle 2",2,229,"43-20","Alloy 617",314626,"Plate"
39.17,-0.00012,"Qualified",,6.02,"CapPass","Cycle 2",2,230,"43-20","Alloy 617",314626,"Plate"
42.45,-0.00009,"Qualified",,6.04,"CapPass","Cycle 2",2,231,"43-20","Alloy 617",314626,"Plate"
45.60,-0.00007,"Qualified",,6.07,"CapPass","Cycle 2",2,232,"43-20","Alloy 617",314626,"Plate"
48.61,-0.00004,"Qualified",,6.09,"CapPass","Cycle 2",2,233,"43-20","Alloy 617",314626,"Plate"
52.12,-0.00002,"Qualified",,6.11,"CapPass","Cycle 2",2,234,"43-20","Alloy 617",314626,"Plate"
55.31,0.00001,"Qualified",,6.13,"CapPass","Cycle 2",2,235,"43-20","Alloy 617",314626,"Plate"
58.74,0.00003,"Qualified",,6.15,"CapPass","Cycle 2",2,236,"43-20","Alloy 617",314626,"Plate"
61.79,0.00006,"Qualified",,6.17,"CapPass","Cycle 2",2,237,"43-20","Alloy 617",314626,"Plate"
64.98,0.00008,"Qualified",,6.20,"CapPass","Cycle 2",2,238,"43-20","Alloy 617",314626,"Plate"
68.12,0.00011,"Qualified",,6.22,"CapPass","Cycle 2",2,239,"43-20","Alloy 617",314626,"Plate"
71.11,0.00013,"Qualified",,6.25,"CapPass","Cycle 2",2,240,"43-20","Alloy 617",314626,"Plate"
74.42,0.00016,"Qualified",,6.29,"CapPass","Cycle 2",2,241,"43-20","Alloy 617",314626,"Plate"
77.48,0.00019,"Qualified",,6.32,"CapPass","Cycle 2",2,242,"43-20","Alloy 617",314626,"Plate"
80.31,0.00021,"Qualified",,6.35,"CapPass","Cycle 2",2,243,"43-20","Alloy 617",314626,"Plate"
83.19,0.00024,"Qualified",,6.39,"CapPass","Cycle 2",2,244,"43-20","Alloy 617",314626,"Plate"
86.33,0.00026,"Qualified",,6.42,"CapPass","Cycle 2",2,245,"43-20","Alloy 617",314626,"Plate"
89.42,0.00029,"Qualified",,6.45,"CapPass","Cycle 2",2,246,"43-20","Alloy 617",314626,"Plate"
92.73,0.00031,"Qualified",,6.48,"CapPass","Cycle 2",2,247,"43-20","Alloy 617",314626,"Plate"
96.28,0.00034,"Qualified",,6.50,"CapPass","Cycle 2",2,248,"43-20","Alloy 617",314626,"Plate"
99.87,0.00036,"Qualified",,6.52,"CapPass","Cycle 2",2,249,"43-20","Alloy 617",314626,"Plate"
103.32,0.00039,"Qualified",,6.54,"CapPass","Cycle 2",2,250,"43-20","Alloy 617",314626,"Plate"
106.73,0.00042,"Qualified",,6.56,"CapPass","Cycle 2",2,251,"43-20","Alloy 617",314626,"Plate"
110.09,0.00044,"Qualified",,6.58,"CapPass","Cycle 2",2,252,"43-20","Alloy 617",314626,"Plate"
113.18,0.00047,"Qualified",,6.59,"CapPass","Cycle 2",2,253,"43-20","Alloy 617",314626,"Plate"
116.42,0.00049,"Qualified",,6.61,"CapPass","Cycle 2",2,254,"43-20","Alloy 617",314626,"Plate"
119.40,0.00052,"Qualified",,6.62,"CapPass","Cycle 2",2,255,"43-20","Alloy 617",314626,"Plate"
122.56,0.00055,"Qualified",,6.64,"CapPass","Cycle 2",2,256,"43-20","Alloy 617",314626,"Plate"
125.55,0.00057,"Qualified",,6.66,"CapPass","Cycle 2",2,257,"43-20","Alloy 617",314626,"Plate"
128.56,0.00060,"Qualified",,6.67,"CapPass","Cycle 2",2,258,"43-20","Alloy 617",314626,"Plate"
131.55,0.00062,"Qualified",,6.69,"CapPass","Cycle 2",2,259,"43-20","Alloy 617",314626,"Plate"
134.30,0.00065,"Qualified",,6.71,"CapPass","Cycle 2",2,260,"43-20","Alloy 617",314626,"Plate"
137.05,0.00067,"Qualified",,6.73,"CapPass","Cycle 2",2,261,"43-20","Alloy 617",314626,"Plate"
139.81,0.00070,"Qualified",,6.75,"CapPass","Cycle 2",2,262,"43-20","Alloy 617",314626,"Plate"
142.55,0.00073,"Qualified",,6.77,"CapPass","Cycle 2",2,263,"43-20","Alloy 617",314626,"Plate"
145.07,0.00075,"Qualified",,6.79,"CapPass","Cycle 2",2,264,"43-20","Alloy 617",314626,"Plate"
147.38,0.00078,"Qualified",,6.81,"CapPass","Cycle 2",2,265,"43-20","Alloy 617",314626,"Plate"
149.61,0.00080,"Qualified",,6.83,"CapPass","Cycle 2",2,266,"43-20","Alloy 617",314626,"Plate"
151.97,0.00083,"Qualified",,6.86,"CapPass","Cycle 2",2,267,"43-20","Alloy 617",314626,"Plate"
153.38,0.00086,"Qualified",,6.88,"CapPass","Cycle 2",2,268,"43-20","Alloy 617",314626,"Plate"
154.03,0.00088,"Qualified",,6.89,"CapPass","Cycle 2",2,269,"43-20","Alloy 617",314626,"Plate"
154.73,0.00091,"Qualified",,6.89,"CapPass","Cycle 2",2,270,"43-20","Alloy 617",314626,"Plate"
154.83,0.00093,"Qualified",,6.91,"CapPass","Cycle 2",2,271,"43-20","Alloy 617",314626,"Plate"
155.23,0.00097,"Qualified",,6.91,"CapPass","Cycle 2",2,272,"43-20","Alloy 617",314626,"Plate"
155.52,0.00099,"Qualified",,6.92,"CapPass","Cycle 2",2,273,"43-20","Alloy 617",314626,"Plate"
156.15,0.00102,"Qualified",,6.93,"CapPass","Cycle 2",2,274,"43-20","Alloy 617",314626,"Plate"
156.59,0.00105,"Qualified",,6.95,"CapPass","Cycle 2",2,275,"43-20","Alloy 617",314626,"Plate"
156.40,0.00107,"Qualified",,6.97,"CapPass","Cycle 2",2,276,"43-20","Alloy 617",314626,"Plate"
154.02,0.00110,"Qualified",,7.06,"CapPass","Cycle 2",2,277,"43-20","Alloy 617",314626,"Plate"
154.64,0.00112,"Qualified",,7.14,"CapPass","Cycle 2",2,278,"43-20","Alloy 617",314626,"Plate"
156.54,0.00115,"Qualified",,7.18,"CapPass","Cycle 2",2,279,"43-20","Alloy 617",314626,"Plate"
158.77,0.00117,"Qualified",,7.21,"CapPass","Cycle 2",2,280,"43-20","Alloy 617",314626,"Plate"
161.10,0.00120,"Qualified",,7.24,"CapPass","Cycle 2",2,281,"43-20","Alloy 617",314626,"Plate"
163.39,0.00122,"Qualified",,7.26,"CapPass","Cycle 2",2,282,"43-20","Alloy 617",314626,"Plate"
165.64,0.00125,"Qualified",,7.29,"CapPass","Cycle 2",2,283,"43-20","Alloy 617",314626,"Plate"
167.58,0.00128,"Qualified",,7.31,"CapPass","Cycle 2",2,284,"43-20","Alloy 617",314626,"Plate"
169.50,0.00130,"Qualified",,7.33,"CapPass","Cycle 2",2,285,"43-20","Alloy 617",314626,"Plate"
167.12,0.00133,"Qualified",,7.34,"CapPass","Cycle 2",2,286,"43-20","Alloy 617",314626,"Plate"
167.31,0.00136,"Qualified",,7.34,"CapPass","Cycle 2",2,287,"43-20","Alloy 617",314626,"Plate"
167.48,0.00140,"Qualified",,7.34,"CapPass","Cycle 2",2,288,"43-20","Alloy 617",314626,"Plate"
167.63,0.00144,"Qualified",,7.35,"CapPass","Cycle 2",2,289,"43-20","Alloy 617",314626,"Plate"
167.81,0.00148,"Qualified",,7.35,"CapPass","Cycle 2",2,290,"43-20","Alloy 617",314626,"Plate"
168.00,0.00151,"Qualified",,7.35,"CapPass","Cycle 2",2,291,"43-20","Alloy 617",314626,"Plate"
169.11,0.00154,"Qualified",,7.38,"CapPass","Cycle 2",2,292,"43-20","Alloy 617",314626,"Plate"
165.37,0.00156,"Qualified",,7.45,"CapPass","Cycle 2",2,293,"43-20","Alloy 617",314626,"Plate"
149.80,0.00153,"Qualified",,7.66,"CapPass","Cycle 2",2,294,"43-20","Alloy 617",314626,"Plate"
143.43,0.00151,"Qualified",,7.70,"CapPass","Cycle 2",2,295,"43-20","Alloy 617",314626,"Plate"
137.97,0.00148,"Qualified",,7.73,"CapPass","Cycle 2",2,296,"43-20","Alloy 617",314626,"Plate"
133.55,0.00146,"Qualified",,7.76,"CapPass","Cycle 2",2,297,"43-20","Alloy 617",314626,"Plate"
129.28,0.00143,"Qualified",,7.78,"CapPass","Cycle 2",2,298,"43-20","Alloy 617",314626,"Plate"
125.00,0.00141,"Qualified",,7.80,"CapPass","Cycle 2",2,299,"43-20","Alloy 617",314626,"Plate"
120.94,0.00138,"Qualified",,7.83,"CapPass","Cycle 2",2,300,"43-20","Alloy 617",314626,"Plate"
116.96,0.00136,"Qualified",,7.85,"CapPass","Cycle 2",2,301,"43-20","Alloy 617",314626,"Plate"
113.06,0.00133,"Qualified",,7.87,"CapPass","Cycle 2",2,302,"43-20","Alloy 617",314626,"Plate"
109.39,0.00131,"Qualified",,7.89,"CapPass","Cycle 2",2,303,"43-20","Alloy 617",314626,"Plate"
105.60,0.00128,"Qualified",,7.92,"CapPass","Cycle 2",2,304,"43-20","Alloy 617",314626,"Plate"
101.87,0.00126,"Qualified",,7.94,"CapPass","Cycle 2",2,305,"43-20","Alloy 617",314626,"Plate"
98.05,0.00123,"Qualified",,7.97,"CapPass","Cycle 2",2,306,"43-20","Alloy 617",314626,"Plate"
94.12,0.00120,"Qualified",,7.99,"CapPass","Cycle 2",2,307,"43-20","Alloy 617",314626,"Plate"
90.39,0.00118,"Qualified",,8.02,"CapPass","Cycle 2",2,308,"43-20","Alloy 617",314626,"Plate"
86.77,0.00115,"Qualified",,8.05,"CapPass","Cycle 2",2,309,"43-20","Alloy 617",314626,"Plate"
83.01,0.00113,"Qualified",,8.08,"CapPass","Cycle 2",2,310,"43-20","Alloy 617",314626,"Plate"
79.44,0.00110,"Qualified",,8.10,"CapPass","Cycle 2",2,311,"43-20","Alloy 617",314626,"Plate"
75.65,0.00108,"Qualified",,8.13,"CapPass","Cycle 2",2,312,"43-20","Alloy 617",314626,"Plate"
72.04,0.00105,"Qualified",,8.16,"CapPass","Cycle 2",2,313,"43-20","Alloy 617",314626,"Plate"
68.36,0.00103,"Qualified",,8.19,"CapPass","Cycle 2",2,314,"43-20","Alloy 617",314626,"Plate"
64.63,0.00100,"Qualified",,8.22,"CapPass","Cycle 2",2,315,"43-20","Alloy 617",314626,"Plate"
60.97,0.00097,"Qualified",,8.25,"CapPass","Cycle 2",2,316,"43-20","Alloy 617",314626,"Plate"
57.36,0.00095,"Qualified",,8.27,"CapPass","Cycle 2",2,317,"43-20","Alloy 617",314626,"Plate"
53.79,0.00092,"Qualified",,8.30,"CapPass","Cycle 2",2,318,"43-20","Alloy 617",314626,"Plate"
50.12,0.00090,"Qualified",,8.33,"CapPass","Cycle 2",2,319,"43-20","Alloy 617",314626,"Plate"
46.63,0.00087,"Qualified",,8.36,"CapPass","Cycle 2",2,320,"43-20","Alloy 617",314626,"Plate"
43.16,0.00085,"Qualified",,8.38,"CapPass","Cycle 2",2,321,"43-20","Alloy 617",314626,"Plate"
39.54,0.00082,"Qualified",,8.41,"CapPass","Cycle 2",2,322,"43-20","Alloy 617",314626,"Plate"
35.97,0.00080,"Qualified",,8.44,"CapPass","Cycle 2",2,323,"43-20","Alloy 617",314626,"Plate"
32.61,0.00077,"Qualified",,8.46,"CapPass","Cycle 2",2,324,"43-20","Alloy 617",314626,"Plate"
29.07,0.00074,"Qualified",,8.49,"CapPass","Cycle 2",2,325,"43-20","Alloy 617",314626,"Plate"
25.65,0.00072,"Qualified",,8.52,"CapPass","Cycle 2",2,326,"43-20","Alloy 617",314626,"Plate"
22.20,0.00069,"Qualified",,8.55,"CapPass","Cycle 2",2,327,"43-20","Alloy 617",314626,"Plate"
19.04,0.00067,"Qualified",,8.57,"CapPass","Cycle 2",2,328,"43-20","Alloy 617",314626,"Plate"
15.57,0.00064,"Qualified",,8.60,"CapPass","Cycle 2",2,329,"43-20","Alloy 617",314626,"Plate"
12.27,0.00062,"Qualified",,8.63,"CapPass","Cycle 2",2,330,"43-20","Alloy 617",314626,"Plate"
8.84,0.00059,"Qualified",,8.66,"CapPass","Cycle 2",2,331,"43-20","Alloy 617",314626,"Plate"
5.05,0.00057,"Qualified",,8.69,"CapPass","Cycle 2",2,332,"43-20","Alloy 617",314626,"Plate"
1.06,0.00054,"Qualified",,8.72,"CapPass","Cycle 2",2,333,"43-20","Alloy 617",314626,"Plate"
-3.10,0.00052,"Qualified",,8.75,"CapPass","Cycle 2",2,334,"43-20","Alloy 617",314626,"Plate"
-7.51,0.00049,"Qualified",,8.79,"CapPass","Cycle 2",2,335,"43-20","Alloy 617",314626,"Plate"
-11.53,0.00046,"Qualified",,8.82,"CapPass","Cycle 2",2,336,"43-20","Alloy 617",314626,"Plate"
-15.36,0.00044,"Qualified",,8.84,"CapPass","Cycle 2",2,337,"43-20","Alloy 617",314626,"Plate"
-18.56,0.00041,"Qualified",,8.87,"CapPass","Cycle 2",2,338,"43-20","Alloy 617",314626,"Plate"
-20.92,0.00039,"Qualified",,8.91,"CapPass","Cycle 2",2,339,"43-20","Alloy 617",314626,"Plate"
-23.61,0.00036,"Qualified",,9.03,"CapPass","Cycle 2",2,340,"43-20","Alloy 617",314626,"Plate"
-27.09,0.00034,"Qualified",,9.07,"CapPass","Cycle 2",2,341,"43-20","Alloy 617",314626,"Plate"
-30.71,0.00031,"Qualified",,9.11,"CapPass","Cycle 2",2,342,"43-20","Alloy 617",314626,"Plate"
-34.04,0.00029,"Qualified",,9.15,"CapPass","Cycle 2",2,343,"43-20","Alloy 617",314626,"Plate"
-37.11,0.00026,"Qualified",,9.18,"CapPass","Cycle 2",2,344,"43-20","Alloy 617",314626,"Plate"
-40.93,0.00024,"Qualified",,9.21,"CapPass","Cycle 2",2,345,"43-20","Alloy 617",314626,"Plate"
-44.72,0.00021,"Qualified",,9.23,"CapPass","Cycle 2",2,346,"43-20","Alloy 617",314626,"Plate"
-48.47,0.00018,"Qualified",,9.25,"CapPass","Cycle 2",2,347,"43-20","Alloy 617",314626,"Plate"
-52.39,0.00016,"Qualified",,9.27,"CapPass","Cycle 2",2,348,"43-20","Alloy 617",314626,"Plate"
-55.72,0.00013,"Qualified",,9.28,"CapPass","Cycle 2",2,349,"43-20","Alloy 617",314626,"Plate"
-58.91,0.00011,"Qualified",,9.30,"CapPass","Cycle 2",2,350,"43-20","Alloy 617",314626,"Plate"
-62.24,0.00008,"Qualified",,9.31,"CapPass","Cycle 2",2,351,"43-20","Alloy 617",314626,"Plate"
-65.27,0.00006,"Qualified",,9.33,"CapPass","Cycle 2",2,352,"43-20","Alloy 617",314626,"Plate"
-68.63,0.00003,"Qualified",,9.34,"CapPass","Cycle 2",2,353,"43-20","Alloy 617",314626,"Plate"
-72.11,0.00000,"Qualified",,9.36,"CapPass","Cycle 2",2,354,"43-20","Alloy 617",314626,"Plate"
-75.56,-0.00002,"Qualified",,9.37,"CapPass","Cycle 2",2,355,"43-20","Alloy 617",314626,"Plate"
-78.70,-0.00005,"Qualified",,9.39,"CapPass","Cycle 2",2,356,"43-20","Alloy 617",314626,"Plate"
-82.04,-0.00008,"Qualified",,9.40,"CapPass","Cycle 2",2,357,"43-20","Alloy 617",314626,"Plate"
-85.38,-0.00010,"Qualified",,9.42,"CapPass","Cycle 2",2,358,"43-20","Alloy 617",314626,"Plate"
-88.51,-0.00013,"Qualified",,9.43,"CapPass","Cycle 2",2,359,"43-20","Alloy 617",314626,"Plate"
-91.58,-0.00015,"Qualified",,9.45,"CapPass","Cycle 2",2,360,"43-20","Alloy 617",314626,"Plate"
-94.35,-0.00018,"Qualified",,9.46,"CapPass","Cycle 2",2,361,"43-20","Alloy 617",314626,"Plate"
-96.94,-0.00020,"Qualified",,9.48,"CapPass","Cycle 2",2,362,"43-20","Alloy 617",314626,"Plate"
-99.57,-0.00023,"Qualified",,9.49,"CapPass","Cycle 2",2,363,"43-20","Alloy 617",314626,"Plate"
-102.53,-0.00026,"Qualified",,9.51,"CapPass","Cycle 2",2,364,"43-20","Alloy 617",314626,"Plate"
-105.47,-0.00028,"Qualified",,9.53,"CapPass","Cycle 2",2,365,"43-20","Alloy 617",314626,"Plate"
-108.14,-0.00031,"Qualified",,9.55,"CapPass","Cycle 2",2,366,"43-20","Alloy 617",314626,"Plate"
-110.77,-0.00033,"Qualified",,9.57,"CapPass","Cycle 2",2,367,"43-20","Alloy 617",314626,"Plate"
-113.63,-0.00036,"Qualified",,9.60,"CapPass","Cycle 2",2,368,"43-20","Alloy 617",314626,"Plate"
-116.15,-0.00039,"Qualified",,9.62,"CapPass","Cycle 2",2,369,"43-20","Alloy 617",314626,"Plate"
-118.36,-0.00041,"Qualified",,9.64,"CapPass","Cycle 2",2,370,"43-20","Alloy 617",314626,"Plate"
-120.55,-0.00044,"Qualified",,9.66,"CapPass","Cycle 2",2,371,"43-20","Alloy 617",314626,"Plate"
-122.64,-0.00046,"Qualified",,9.68,"CapPass","Cycle 2",2,372,"43-20","Alloy 617",314626,"Plate"
-124.68,-0.00049,"Qualified",,9.70,"CapPass","Cycle 2",2,373,"43-20","Alloy 617",314626,"Plate"
-126.74,-0.00051,"Qualified",,9.73,"CapPass","Cycle 2",2,374,"43-20","Alloy 617",314626,"Plate"
-128.72,-0.00054,"Qualified",,9.75,"CapPass","Cycle 2",2,375,"43-20","Alloy 617",314626,"Plate"
-130.69,-0.00056,"Qualified",,9.78,"CapPass","Cycle 2",2,376,"43-20","Alloy 617",314626,"Plate"
-132.72,-0.00059,"Qualified",,9.80,"CapPass","Cycle 2",2,377,"43-20","Alloy 617",314626,"Plate"
-134.58,-0.00062,"Qualified",,9.83,"CapPass","Cycle 2",2,378,"43-20","Alloy 617",314626,"Plate"
-135.37,-0.00063,"Qualified",,9.84,"CapPass","Cycle 2",2,379,"43-20","Alloy 617",314626,"Plate"
-136.40,-0.00064,"Qualified",,9.86,"CapPass","Cycle 2",2,380,"43-20","Alloy 617",314626,"Plate"
-138.45,-0.00067,"Qualified",,9.89,"CapPass","Cycle 2",2,381,"43-20","Alloy 617",314626,"Plate"
-140.59,-0.00069,"Qualified",,9.92,"CapPass","Cycle 2",2,382,"43-20","Alloy 617",314626,"Plate"
-142.76,-0.00072,"Qualified",,9.95,"CapPass","Cycle 2",2,383,"43-20","Alloy 617",314626,"Plate"
-144.86,-0.00074,"Qualified",,9.97,"CapPass","Cycle 2",2,384,"43-20","Alloy 617",314626,"Plate"
-146.73,-0.00077,"Qualified",,10.00,"CapPass","Cycle 2",2,385,"43-20","Alloy 617",314626,"Plate"
-148.57,-0.00079,"Qualified",,10.02,"CapPass","Cycle 2",2,386,"43-20","Alloy 617",314626,"Plate"
-150.54,-0.00082,"Qualified",,10.05,"CapPass","Cycle 2",2,387,"43-20","Alloy 617",314626,"Plate"
-152.38,-0.00084,"Qualified",,10.07,"CapPass","Cycle 2",2,388,"43-20","Alloy 617",314626,"Plate"
-154.31,-0.00087,"Qualified",,10.10,"CapPass","Cycle 2",2,389,"43-20","Alloy 617",314626,"Plate"
-156.33,-0.00090,"Qualified",,10.13,"CapPass","Cycle 2",2,390,"43-20","Alloy 617",314626,"Plate"
-158.22,-0.00092,"Qualified",,10.15,"CapPass","Cycle 2",2,391,"43-20","Alloy 617",314626,"Plate"
-160.01,-0.00095,"Qualified",,10.18,"CapPass","Cycle 2",2,392,"43-20","Alloy 617",314626,"Plate"
-158.56,-0.00097,"Qualified",,10.20,"CapPass","Cycle 2",2,393,"43-20","Alloy 617",314626,"Plate"
-159.20,-0.00101,"Qualified",,10.21,"CapPass","Cycle 2",2,394,"43-20","Alloy 617",314626,"Plate"
-159.32,-0.00104,"Qualified",,10.21,"CapPass","Cycle 2",2,395,"43-20","Alloy 617",314626,"Plate"
-159.44,-0.00107,"Qualified",,10.21,"CapPass","Cycle 2",2,396,"43-20","Alloy 617",314626,"Plate"
-159.58,-0.00111,"Qualified",,10.21,"CapPass","Cycle 2",2,397,"43-20","Alloy 617",314626,"Plate"
-159.74,-0.00114,"Qualified",,10.22,"CapPass","Cycle 2",2,398,"43-20","Alloy 617",314626,"Plate"
-159.94,-0.00117,"Qualified",,10.22,"CapPass","Cycle 2",2,399,"43-20","Alloy 617",314626,"Plate"
-154.28,-0.00119,"Qualified",,10.39,"CapPass","Cycle 2",2,400,"43-20","Alloy 617",314626,"Plate"
-154.77,-0.00122,"Qualified",,10.46,"CapPass","Cycle 2",2,401,"43-20","Alloy 617",314626,"Plate"
-156.37,-0.00124,"Qualified",,10.49,"CapPass","Cycle 2",2,402,"43-20","Alloy 617",314626,"Plate"
-157.90,-0.00127,"Qualified",,10.52,"CapPass","Cycle 2",2,403,"43-20","Alloy 617",314626,"Plate"
-159.51,-0.00129,"Qualified",,10.54,"CapPass","Cycle 2",2,404,"43-20","Alloy 617",314626,"Plate"
-161.50,-0.00132,"Qualified",,10.56,"CapPass","Cycle 2",2,405,"43-20","Alloy 617",314626,"Plate"
-163.36,-0.00134,"Qualified",,10.59,"CapPass","Cycle 2",2,406,"43-20","Alloy 617",314626,"Plate"
-165.13,-0.00137,"Qualified",,10.61,"CapPass","Cycle 2",2,407,"43-20","Alloy 617",314626,"Plate"
-166.89,-0.00140,"Qualified",,10.64,"CapPass","Cycle 2",2,408,"43-20","Alloy 617",314626,"Plate"
-168.68,-0.00142,"Qualified",,10.66,"CapPass","Cycle 2",2,409,"43-20","Alloy 617",314626,"Plate"
-170.33,-0.00145,"Qualified",,10.69,"CapPass","Cycle 2",2,410,"43-20","Alloy 617",314626,"Plate"
-171.77,-0.00147,"Qualified",,10.71,"CapPass","Cycle 2",2,411,"43-20","Alloy 617",314626,"Plate"
-173.19,-0.00150,"Qualified",,10.74,"CapPass","Cycle 2",2,412,"43-20","Alloy 617",314626,"Plate"
-173.87,-0.00152,"Qualified",,10.77,"CapPass","Cycle 2",2,413,"43-20","Alloy 617",314626,"Plate"
-172.78,-0.00155,"Qualified",,10.81,"CapPass","Cycle 2",2,414,"43-20","Alloy 617",314626,"Plate"
-158.36,-0.00152,"Qualified",,10.91,"CapPass","Cycle 2",2,415,"43-20","Alloy 617",314626,"Plate"
-153.60,-0.00150,"Qualified",,10.93,"CapPass","Cycle 2",2,416,"43-20","Alloy 617",314626,"Plate"
-148.88,-0.00147,"Qualified",,10.95,"CapPass","Cycle 2",2,417,"43-20","Alloy 617",314626,"Plate"
-144.32,-0.00145,"Qualified",,10.97,"CapPass","Cycle 2",2,418,"43-20","Alloy 617",314626,"Plate"
-140.04,-0.00142,"Qualified",,10.99,"CapPass","Cycle 2",2,419,"43-20","Alloy 617",314626,"Plate"
-135.77,-0.00140,"Qualified",,11.01,"CapPass","Cycle 2",2,420,"43-20","Alloy 617",314626,"Plate"
-131.39,-0.00137,"Qualified",,11.03,"CapPass","Cycle 2",2,421,"43-20","Alloy 617",314626,"Plate"
-127.21,-0.00135,"Qualified",,11.05,"CapPass","Cycle 2",2,422,"43-20","Alloy 617",314626,"Plate"
