Repository: js-molina/fatigue-A617

File: data/950C/Strain rate 0.001/0.40% strain/HTM_A19_PeakStress_4316.csv (part 1 of 8)
"Cycle","Data State","Max Stress Mpa","Min Stress Mpa","Qual Exceptions","Qual State","Stress Ratio","Time Max Stress Sec","Time Min Stress Sec","Sample","Count","Alloy","Material_Form","Heat"
1,"CapPass",161.50,-165.05,,"Qualified",0.979,1.27,4.46,"43-16",1,"Alloy 617","Plate",314626
2,"CapPass",166.63,-169.67,,"Qualified",0.982,7.36,10.70,"43-16",2,"Alloy 617","Plate",314626
3,"CapPass",166.40,-174.67,,"Qualified",0.953,14.07,17.46,"43-16",3,"Alloy 617","Plate",314626
4,"CapPass",171.24,-177.49,,"Qualified",0.965,20.95,24.53,"43-16",4,"Alloy 617","Plate",314626
5,"CapPass",176.92,-175.03,,"Qualified",1.011,28.25,32.04,"43-16",5,"Alloy 617","Plate",314626
6,"CapPass",174.66,-174.25,,"Qualified",1.002,35.80,39.97,"43-16",6,"Alloy 617","Plate",314626
7,"CapPass",171.96,-171.66,,"Qualified",1.002,43.88,47.97,"43-16",7,"Alloy 617","Plate",314626
8,"CapPass",167.23,-171.35,,"Qualified",0.976,51.88,55.98,"43-16",8,"Alloy 617","Plate",314626
9,"CapPass",168.68,-173.10,,"Qualified",0.974,59.99,63.98,"43-16",9,"Alloy 617","Plate",314626
10,"CapPass",167.89,-172.32,,"Qualified",0.974,67.92,71.96,"43-16",10,"Alloy 617","Plate",314626
11,"CapPass",166.24,-169.67,,"Qualified",0.980,76.02,80.02,"43-16",11,"Alloy 617","Plate",314626
12,"CapPass",165.24,-170.12,,"Qualified",0.971,83.73,88.02,"43-16",12,"Alloy 617","Plate",314626
13,"CapPass",167.29,-169.51,,"Qualified",0.987,91.88,96.02,"43-16",13,"Alloy 617","Plate",314626
14,"CapPass",164.49,-170.76,,"Qualified",0.963,99.92,103.96,"43-16",14,"Alloy 617","Plate",314626
15,"CapPass",166.03,-168.60,,"Qualified",0.985,107.95,112.04,"43-16",15,"Alloy 617","Plate",314626
16,"CapPass",164.91,-170.40,,"Qualified",0.968,116.05,119.98,"43-16",16,"Alloy 617","Plate",314626
17,"CapPass",165.26,-170.40,,"Qualified",0.970,124.01,128.07,"43-16",17,"Alloy 617","Plate",314626
18,"CapPass",166.06,-168.12,,"Qualified",0.988,132.04,136.07,"43-16",18,"Alloy 617","Plate",314626
19,"CapPass",166.87,-171.59,,"Qualified",0.973,140.07,144.06,"43-16",19,"Alloy 617","Plate",314626
20,"CapPass",165.16,-168.70,,"Qualified",0.979,147.98,152.07,"43-16",20,"Alloy 617","Plate",314626
21,"CapPass",166.14,-171.51,,"Qualified",0.969,156.09,160.09,"43-16",21,"Alloy 617","Plate",314626
22,"CapPass",167.15,-168.79,,"Qualified",0.990,164.09,167.98,"43-16",22,"Alloy 617","Plate",314626
23,"CapPass",165.99,-169.52,,"Qualified",0.979,172.11,176.07,"43-16",23,"Alloy 617","Plate",314626
24,"CapPass",163.36,-168.92,,"Qualified",0.967,180.12,184.13,"43-16",24,"Alloy 617","Plate",314626
25,"CapPass",165.21,-168.54,,"Qualified",0.980,187.94,191.95,"43-16",25,"Alloy 617","Plate",314626
26,"CapPass",165.56,-168.07,,"Qualified",0.985,196.10,200.14,"43-16",26,"Alloy 617","Plate",314626
27,"CapPass",167.51,-173.44,,"Qualified",0.966,204.14,208.11,"43-16",27,"Alloy 617","Plate",314626
28,"CapPass",162.72,-171.36,,"Qualified",0.950,211.85,216.14,"43-16",28,"Alloy 617","Plate",314626
29,"CapPass",165.32,-173.42,,"Qualified",0.953,220.17,224.17,"43-16",29,"Alloy 617","Plate",314626
30,"CapPass",166.09,-168.69,,"Qualified",0.985,228.07,232.17,"43-16",30,"Alloy 617","Plate",314626
31,"CapPass",165.62,-170.34,,"Qualified",0.972,236.18,240.20,"43-16",31,"Alloy 617","Plate",314626
32,"CapPass",167.95,-169.69,,"Qualified",0.990,244.10,248.10,"43-16",32,"Alloy 617","Plate",314626
33,"CapPass",164.49,-168.68,,"Qualified",0.975,252.19,256.19,"43-16",33,"Alloy 617","Plate",314626
34,"CapPass",166.76,-170.78,,"Qualified",0.976,259.94,264.21,"43-16",34,"Alloy 617","Plate",314626
35,"CapPass",166.65,-166.96,,"Qualified",0.998,267.98,272.21,"43-16",35,"Alloy 617","Plate",314626
36,"CapPass",166.80,-168.52,,"Qualified",0.990,276.22,280.07,"43-16",36,"Alloy 617","Plate",314626
37,"CapPass",166.89,-169.85,,"Qualified",0.983,284.23,288.20,"43-16",37,"Alloy 617","Plate",314626
38,"CapPass",165.85,-167.74,,"Qualified",0.989,292.24,296.25,"43-16",38,"Alloy 617","Plate",314626
39,"CapPass",165.98,-168.68,,"Qualified",0.984,300.23,304.08,"43-16",39,"Alloy 617","Plate",314626
40,"CapPass",167.56,-169.46,,"Qualified",0.989,308.00,312.22,"43-16",40,"Alloy 617","Plate",314626
41,"CapPass",165.10,-169.39,,"Qualified",0.975,316.27,320.28,"43-16",41,"Alloy 617","Plate",314626
42,"CapPass",165.71,-169.52,,"Qualified",0.978,324.00,328.27,"43-16",42,"Alloy 617","Plate",314626
43,"CapPass",167.19,-167.67,,"Qualified",0.997,332.28,336.29,"43-16",43,"Alloy 617","Plate",314626
44,"CapPass",166.53,-168.28,,"Qualified",0.990,340.29,344.15,"43-16",44,"Alloy 617","Plate",314626
45,"CapPass",167.15,-170.97,,"Qualified",0.978,348.14,352.28,"43-16",45,"Alloy 617","Plate",314626
46,"CapPass",165.05,-169.21,,"Qualified",0.975,356.04,360.29,"43-16",46,"Alloy 617","Plate",314626
47,"CapPass",166.52,-168.69,,"Qualified",0.987,364.33,368.33,"43-16",47,"Alloy 617","Plate",314626
48,"CapPass",167.77,-171.63,,"Qualified",0.977,372.10,376.20,"43-16",48,"Alloy 617","Plate",314626
49,"CapPass",165.77,-172.66,,"Qualified",0.960,380.24,384.35,"43-16",49,"Alloy 617","Plate",314626
50,"CapPass",168.24,-170.31,,"Qualified",0.988,388.31,392.15,"43-16",50,"Alloy 617","Plate",314626
51,"CapPass",165.49,-169.16,,"Qualified",0.978,396.36,400.37,"43-16",51,"Alloy 617","Plate",314626
52,"CapPass",167.76,-168.85,,"Qualified",0.994,404.36,408.38,"43-16",52,"Alloy 617","Plate",314626
53,"CapPass",165.18,-170.58,,"Qualified",0.968,412.37,416.40,"43-16",53,"Alloy 617","Plate",314626
54,"CapPass",167.37,-173.06,,"Qualified",0.967,420.39,424.39,"43-16",54,"Alloy 617","Plate",314626
55,"CapPass",168.23,-169.19,,"Qualified",0.994,428.30,432.40,"43-16",55,"Alloy 617","Plate",314626
56,"CapPass",167.08,-168.84,,"Qualified",0.990,436.34,440.31,"43-16",56,"Alloy 617","Plate",314626
57,"CapPass",166.17,-169.29,,"Qualified",0.982,444.24,448.18,"43-16",57,"Alloy 617","Plate",314626
58,"CapPass",166.03,-170.48,,"Qualified",0.974,452.36,456.43,"43-16",58,"Alloy 617","Plate",314626
59,"CapPass",166.13,-171.28,,"Qualified",0.970,460.35,464.46,"43-16",59,"Alloy 617","Plate",314626
60,"CapPass",167.95,-171.78,,"Qualified",0.978,468.26,472.44,"43-16",60,"Alloy 617","Plate",314626
61,"CapPass",165.37,-170.52,,"Qualified",0.970,476.44,480.36,"43-16",61,"Alloy 617","Plate",314626
62,"CapPass",164.84,-169.51,,"Qualified",0.972,484.45,488.46,"43-16",62,"Alloy 617","Plate",314626
63,"CapPass",167.81,-169.26,,"Qualified",0.991,492.46,496.47,"43-16",63,"Alloy 617","Plate",314626
64,"CapPass",164.27,-170.65,,"Qualified",0.963,500.46,504.49,"43-16",64,"Alloy 617","Plate",314626
65,"CapPass",166.03,-171.26,,"Qualified",0.969,508.49,512.37,"43-16",65,"Alloy 617","Plate",314626
66,"CapPass",166.88,-168.44,,"Qualified",0.991,516.49,520.32,"43-16",66,"Alloy 617","Plate",314626
67,"CapPass",165.11,-169.17,,"Qualified",0.976,524.50,528.49,"43-16",67,"Alloy 617","Plate",314626
68,"CapPass",166.78,-171.36,,"Qualified",0.973,532.44,536.50,"43-16",68,"Alloy 617","Plate",314626
69,"CapPass",167.23,-171.82,,"Qualified",0.973,540.33,544.52,"43-16",69,"Alloy 617","Plate",314626
70,"CapPass",169.27,-169.49,,"Qualified",0.999,548.53,552.39,"43-16",70,"Alloy 617","Plate",314626
71,"CapPass",166.98,-171.17,,"Qualified",0.976,556.48,560.46,"43-16",71,"Alloy 617","Plate",314626
72,"CapPass",166.58,-169.47,,"Qualified",0.983,564.54,568.56,"43-16",72,"Alloy 617","Plate",314626
73,"CapPass",168.21,-170.31,,"Qualified",0.988,572.55,576.47,"43-16",73,"Alloy 617","Plate",314626
74,"CapPass",168.13,-169.73,,"Qualified",0.991,580.45,584.51,"43-16",74,"Alloy 617","Plate",314626
75,"CapPass",165.27,-173.06,,"Qualified",0.955,588.57,592.52,"43-16",75,"Alloy 617","Plate",314626
76,"CapPass",166.92,-170.52,,"Qualified",0.979,596.57,600.57,"43-16",76,"Alloy 617","Plate",314626
77,"CapPass",168.11,-172.09,,"Qualified",0.977,604.57,608.58,"43-16",77,"Alloy 617","Plate",314626
78,"CapPass",167.53,-169.10,,"Qualified",0.991,612.51,616.58,"43-16",78,"Alloy 617","Plate",314626
79,"CapPass",166.93,-169.08,,"Qualified",0.987,620.60,624.48,"43-16",79,"Alloy 617","Plate",314626
80,"CapPass",166.18,-168.89,,"Qualified",0.984,628.59,632.63,"43-16",80,"Alloy 617","Plate",314626
81,"CapPass",169.21,-171.95,,"Qualified",0.984,636.60,640.63,"43-16",81,"Alloy 617","Plate",314626
82,"CapPass",166.40,-175.54,,"Qualified",0.948,644.44,648.40,"43-16",82,"Alloy 617","Plate",314626
83,"CapPass",164.06,-171.91,,"Qualified",0.954,652.58,656.58,"43-16",83,"Alloy 617","Plate",314626
84,"CapPass",164.23,-168.03,,"Qualified",0.977,660.66,664.66,"43-16",84,"Alloy 617","Plate",314626
85,"CapPass",165.32,-167.81,,"Qualified",0.985,668.29,672.65,"43-16",85,"Alloy 617","Plate",314626
86,"CapPass",167.67,-170.68,,"Qualified",0.982,676.66,680.66,"43-16",86,"Alloy 617","Plate",314626
87,"CapPass",165.45,-169.15,,"Qualified",0.978,684.67,688.64,"43-16",87,"Alloy 617","Plate",314626
88,"CapPass",167.90,-169.96,,"Qualified",0.988,692.68,696.70,"43-16",88,"Alloy 617","Plate",314626
89,"CapPass",167.09,-168.12,,"Qualified",0.994,700.69,704.56,"43-16",89,"Alloy 617","Plate",314626
90,"CapPass",167.53,-167.36,,"Qualified",1.001,708.56,712.71,"43-16",90,"Alloy 617","Plate",314626
91,"CapPass",165.72,-170.69,,"Qualified",0.971,716.41,720.71,"43-16",91,"Alloy 617","Plate",314626
92,"CapPass",166.01,-171.79,,"Qualified",0.966,724.62,728.72,"43-16",92,"Alloy 617","Plate",314626
93,"CapPass",168.09,-171.51,,"Qualified",0.980,732.70,736.72,"43-16",93,"Alloy 617","Plate",314626
94,"CapPass",165.75,-171.91,,"Qualified",0.964,740.68,744.74,"43-16",94,"Alloy 617","Plate",314626
95,"CapPass",164.76,-169.59,,"Qualified",0.972,748.64,752.75,"43-16",95,"Alloy 617","Plate",314626
96,"CapPass",165.79,-171.09,,"Qualified",0.969,756.75,760.76,"43-16",96,"Alloy 617","Plate",314626
97,"CapPass",167.73,-169.90,,"Qualified",0.987,764.62,768.57,"43-16",97,"Alloy 617","Plate",314626
98,"CapPass",169.70,-170.62,,"Qualified",0.995,772.69,776.78,"43-16",98,"Alloy 617","Plate",314626
99,"CapPass",166.19,-170.64,,"Qualified",0.974,780.76,784.79,"43-16",99,"Alloy 617","Plate",314626
100,"CapPass",166.81,-171.61,,"Qualified",0.972,788.79,792.80,"43-16",100,"Alloy 617","Plate",314626
101,"CapPass",166.87,-169.71,,"Qualified",0.983,796.80,800.80,"43-16",101,"Alloy 617","Plate",314626
102,"CapPass",166.57,-172.44,,"Qualified",0.966,804.53,808.81,"43-16",102,"Alloy 617","Plate",314626
103,"CapPass",167.57,-168.30,,"Qualified",0.996,812.59,816.82,"43-16",103,"Alloy 617","Plate",314626
104,"CapPass",167.24,-170.89,,"Qualified",0.979,820.70,824.83,"43-16",104,"Alloy 617","Plate",314626
105,"CapPass",167.47,-170.16,,"Qualified",0.984,828.84,832.83,"43-16",105,"Alloy 617","Plate",314626
106,"CapPass",166.85,-172.47,,"Qualified",0.967,836.85,840.78,"43-16",106,"Alloy 617","Plate",314626
107,"CapPass",168.22,-169.12,,"Qualified",0.995,844.85,848.84,"43-16",107,"Alloy 617","Plate",314626
108,"CapPass",166.24,-169.21,,"Qualified",0.982,852.50,856.84,"43-16",108,"Alloy 617","Plate",314626
109,"CapPass",167.49,-170.27,,"Qualified",0.984,860.77,864.81,"43-16",109,"Alloy 617","Plate",314626
110,"CapPass",165.88,-170.10,,"Qualified",0.975,868.80,872.87,"43-16",110,"Alloy 617","Plate",314626
111,"CapPass",168.10,-171.33,,"Qualified",0.981,876.82,880.90,"43-16",111,"Alloy 617","Plate",314626
112,"CapPass",166.00,-170.77,,"Qualified",0.972,884.83,888.90,"43-16",112,"Alloy 617","Plate",314626
113,"CapPass",167.86,-169.58,,"Qualified",0.990,892.91,896.91,"43-16",113,"Alloy 617","Plate",314626
114,"CapPass",169.14,-171.40,,"Qualified",0.987,900.85,904.93,"43-16",114,"Alloy 617","Plate",314626
115,"CapPass",166.98,-170.29,,"Qualified",0.981,908.92,912.93,"43-16",115,"Alloy 617","Plate",314626
116,"CapPass",168.23,-168.93,,"Qualified",0.996,916.76,920.94,"43-16",116,"Alloy 617","Plate",314626
117,"CapPass",166.04,-174.42,,"Qualified",0.952,924.93,928.84,"43-16",117,"Alloy 617","Plate",314626
118,"CapPass",169.05,-171.75,,"Qualified",0.984,932.95,936.94,"43-16",118,"Alloy 617","Plate",314626
119,"CapPass",166.88,-171.57,,"Qualified",0.973,940.93,944.80,"43-16",119,"Alloy 617","Plate",314626
120,"CapPass",167.62,-173.23,,"Qualified",0.968,948.81,952.97,"43-16",120,"Alloy 617","Plate",314626
121,"CapPass",164.91,-171.55,,"Qualified",0.961,956.98,960.98,"43-16",121,"Alloy 617","Plate",314626
122,"CapPass",169.70,-169.84,,"Qualified",0.999,964.92,968.97,"43-16",122,"Alloy 617","Plate",314626
123,"CapPass",167.23,-169.13,,"Qualified",0.989,972.89,976.99,"43-16",123,"Alloy 617","Plate",314626
124,"CapPass",167.04,-168.31,,"Qualified",0.992,980.86,985.01,"43-16",124,"Alloy 617","Plate",314626
125,"CapPass",168.26,-172.40,,"Qualified",0.976,988.91,993.02,"43-16",125,"Alloy 617","Plate",314626
126,"CapPass",166.52,-169.95,,"Qualified",0.980,997.01,1001.04,"43-16",126,"Alloy 617","Plate",314626
127,"CapPass",167.02,-169.83,,"Qualified",0.983,1004.83,1009.03,"43-16",127,"Alloy 617","Plate",314626
128,"CapPass",167.51,-170.50,,"Qualified",0.982,1012.99,1016.99,"43-16",128,"Alloy 617","Plate",314626
129,"CapPass",167.61,-169.73,,"Qualified",0.988,1021.03,1025.05,"43-16",129,"Alloy 617","Plate",314626
130,"CapPass",167.15,-170.75,,"Qualified",0.979,1029.04,1032.94,"43-16",130,"Alloy 617","Plate",314626
131,"CapPass",168.03,-170.30,,"Qualified",0.987,1036.93,1041.08,"43-16",131,"Alloy 617","Plate",314626
132,"CapPass",168.51,-171.87,,"Qualified",0.980,1045.06,1048.99,"43-16",132,"Alloy 617","Plate",314626
133,"CapPass",166.47,-171.37,,"Qualified",0.971,1053.06,1057.07,"43-16",133,"Alloy 617","Plate",314626
134,"CapPass",166.58,-169.85,,"Qualified",0.981,1061.06,1065.09,"43-16",134,"Alloy 617","Plate",314626
135,"CapPass",167.77,-171.45,,"Qualified",0.979,1068.85,1073.09,"43-16",135,"Alloy 617","Plate",314626
136,"CapPass",167.65,-169.23,,"Qualified",0.991,1077.09,1081.00,"43-16",136,"Alloy 617","Plate",314626
137,"CapPass",167.99,-171.25,,"Qualified",0.981,1085.05,1089.12,"43-16",137,"Alloy 617","Plate",314626
138,"CapPass",168.40,-173.76,,"Qualified",0.969,1092.98,1097.13,"43-16",138,"Alloy 617","Plate",314626
139,"CapPass",165.93,-174.26,,"Qualified",0.952,1101.14,1104.94,"43-16",139,"Alloy 617","Plate",314626
140,"CapPass",163.77,-171.11,,"Qualified",0.957,1109.15,1113.14,"43-16",140,"Alloy 617","Plate",314626
141,"CapPass",168.77,-170.44,,"Qualified",0.990,1117.08,1121.16,"43-16",141,"Alloy 617","Plate",314626
142,"CapPass",166.27,-169.71,,"Qualified",0.980,1125.15,1129.08,"43-16",142,"Alloy 617","Plate",314626
143,"CapPass",167.92,-172.12,,"Qualified",0.976,1133.10,1137.17,"43-16",143,"Alloy 617","Plate",314626
144,"CapPass",167.47,-172.28,,"Qualified",0.972,1141.18,1144.89,"43-16",144,"Alloy 617","Plate",314626
145,"CapPass",166.72,-173.06,,"Qualified",0.963,1149.18,1153.18,"43-16",145,"Alloy 617","Plate",314626
146,"CapPass",166.48,-169.83,,"Qualified",0.980,1157.18,1161.21,"43-16",146,"Alloy 617","Plate",314626
147,"CapPass",166.97,-169.71,,"Qualified",0.984,1165.20,1169.22,"43-16",147,"Alloy 617","Plate",314626
148,"CapPass",167.55,-170.29,,"Qualified",0.984,1173.11,1177.23,"43-16",148,"Alloy 617","Plate",314626
149,"CapPass",168.14,-170.12,,"Qualified",0.988,1181.08,1185.23,"43-16",149,"Alloy 617","Plate",314626
150,"CapPass",166.60,-172.11,,"Qualified",0.968,1189.13,1193.21,"43-16",150,"Alloy 617","Plate",314626
151,"CapPass",167.57,-171.46,,"Qualified",0.977,1197.23,1201.25,"43-16",151,"Alloy 617","Plate",314626
152,"CapPass",168.97,-171.52,,"Qualified",0.985,1205.18,1209.17,"43-16",152,"Alloy 617","Plate",314626
153,"CapPass",166.64,-169.18,,"Qualified",0.985,1213.25,1217.12,"43-16",153,"Alloy 617","Plate",314626
154,"CapPass",167.63,-170.50,,"Qualified",0.983,1221.13,1225.22,"43-16",154,"Alloy 617","Plate",314626
155,"CapPass",167.83,-171.31,,"Qualified",0.980,1229.26,1233.28,"43-16",155,"Alloy 617","Plate",314626
156,"CapPass",165.11,-171.59,,"Qualified",0.962,1237.13,1241.27,"43-16",156,"Alloy 617","Plate",314626
157,"CapPass",165.49,-172.06,,"Qualified",0.962,1245.21,1249.29,"43-16",157,"Alloy 617","Plate",314626
158,"CapPass",166.68,-169.78,,"Qualified",0.982,1253.13,1257.31,"43-16",158,"Alloy 617","Plate",314626
159,"CapPass",166.63,-170.88,,"Qualified",0.975,1261.30,1265.27,"43-16",159,"Alloy 617","Plate",314626
160,"CapPass",166.92,-172.60,,"Qualified",0.967,1269.28,1273.32,"43-16",160,"Alloy 617","Plate",314626
161,"CapPass",167.85,-169.91,,"Qualified",0.988,1277.33,1281.33,"43-16",161,"Alloy 617","Plate",314626
162,"CapPass",169.34,-171.22,,"Qualified",0.989,1285.22,1289.35,"43-16",162,"Alloy 617","Plate",314626
163,"CapPass",168.59,-170.49,,"Qualified",0.989,1293.24,1297.34,"43-16",163,"Alloy 617","Plate",314626
164,"CapPass",164.67,-171.16,,"Qualified",0.962,1301.15,1305.37,"43-16",164,"Alloy 617","Plate",314626
165,"CapPass",168.94,-170.86,,"Qualified",0.989,1309.28,1313.37,"43-16",165,"Alloy 617","Plate",314626
166,"CapPass",168.07,-171.14,,"Qualified",0.982,1317.34,1321.18,"43-16",166,"Alloy 617","Plate",314626
167,"CapPass",167.53,-169.73,,"Qualified",0.987,1325.37,1329.29,"43-16",167,"Alloy 617","Plate",314626
168,"CapPass",167.15,-171.53,,"Qualified",0.974,1333.38,1337.40,"43-16",168,"Alloy 617","Plate",314626
169,"CapPass",165.54,-171.68,,"Qualified",0.964,1341.40,1345.34,"43-16",169,"Alloy 617","Plate",314626
170,"CapPass",165.58,-170.52,,"Qualified",0.971,1349.25,1353.40,"43-16",170,"Alloy 617","Plate",314626
171,"CapPass",168.03,-170.34,,"Qualified",0.986,1357.35,1361.35,"43-16",171,"Alloy 617","Plate",314626
172,"CapPass",168.24,-171.98,,"Qualified",0.978,1365.22,1369.40,"43-16",172,"Alloy 617","Plate",314626
173,"CapPass",168.68,-172.43,,"Qualified",0.978,1373.43,1377.44,"43-16",173,"Alloy 617","Plate",314626
174,"CapPass",166.16,-170.80,,"Qualified",0.973,1381.44,1385.44,"43-16",174,"Alloy 617","Plate",314626
175,"CapPass",168.39,-171.31,,"Qualified",0.983,1389.26,1393.44,"43-16",175,"Alloy 617","Plate",314626
176,"CapPass",167.20,-172.39,,"Qualified",0.970,1397.45,1401.38,"43-16",176,"Alloy 617","Plate",314626
177,"CapPass",166.43,-170.14,,"Qualified",0.978,1405.31,1409.33,"43-16",177,"Alloy 617","Plate",314626
178,"CapPass",166.24,-173.48,,"Qualified",0.958,1413.29,1417.41,"43-16",178,"Alloy 617","Plate",314626
179,"CapPass",168.96,-171.05,,"Qualified",0.988,1421.33,1425.49,"43-16",179,"Alloy 617","Plate",314626
180,"CapPass",167.36,-173.00,,"Qualified",0.967,1429.32,1433.46,"43-16",180,"Alloy 617","Plate",314626
181,"CapPass",166.59,-170.26,,"Qualified",0.978,1437.36,1441.49,"43-16",181,"Alloy 617","Plate",314626
182,"CapPass",167.45,-172.64,,"Qualified",0.970,1445.45,1449.50,"43-16",182,"Alloy 617","Plate",314626
183,"CapPass",168.18,-171.95,,"Qualified",0.978,1453.24,1457.53,"43-16",183,"Alloy 617","Plate",314626
184,"CapPass",165.76,-172.73,,"Qualified",0.960,1461.34,1465.47,"43-16",184,"Alloy 617","Plate",314626
185,"CapPass",167.74,-173.80,,"Qualified",0.965,1469.37,1473.55,"43-16",185,"Alloy 617","Plate",314626
186,"CapPass",168.50,-170.40,,"Qualified",0.989,1477.41,1481.52,"43-16",186,"Alloy 617","Plate",314626
187,"CapPass",167.43,-169.35,,"Qualified",0.989,1485.45,1489.55,"43-16",187,"Alloy 617","Plate",314626
188,"CapPass",168.74,-171.60,,"Qualified",0.983,1493.56,1497.57,"43-16",188,"Alloy 617","Plate",314626
189,"CapPass",166.55,-171.60,,"Qualified",0.971,1501.57,1505.50,"43-16",189,"Alloy 617","Plate",314626
190,"CapPass",168.17,-171.03,,"Qualified",0.983,1509.44,1513.58,"43-16",190,"Alloy 617","Plate",314626
191,"CapPass",168.61,-171.80,,"Qualified",0.981,1517.47,1521.59,"43-16",191,"Alloy 617","Plate",314626
192,"CapPass",168.31,-170.11,,"Qualified",0.989,1525.60,1529.61,"43-16",192,"Alloy 617","Plate",314626
193,"CapPass",168.98,-169.62,,"Qualified",0.996,1533.56,1537.45,"43-16",193,"Alloy 617","Plate",314626
194,"CapPass",164.59,-169.37,,"Qualified",0.972,1541.62,1545.49,"43-16",194,"Alloy 617","Plate",314626
195,"CapPass",167.80,-170.01,,"Qualified",0.987,1549.60,1553.63,"43-16",195,"Alloy 617","Plate",314626
196,"CapPass",166.95,-171.58,,"Qualified",0.973,1557.63,1561.59,"43-16",196,"Alloy 617","Plate",314626
197,"CapPass",168.58,-170.54,,"Qualified",0.988,1565.44,1569.64,"43-16",197,"Alloy 617","Plate",314626
198,"CapPass",167.50,-170.55,,"Qualified",0.982,1573.65,1577.67,"43-16",198,"Alloy 617","Plate",314626
199,"CapPass",168.19,-169.47,,"Qualified",0.992,1581.36,1585.68,"43-16",199,"Alloy 617","Plate",314626
200,"CapPass",166.52,-171.39,,"Qualified",0.972,1589.67,1593.68,"43-16",200,"Alloy 617","Plate",314626
201,"CapPass",167.52,-170.54,,"Qualified",0.982,1597.61,1601.61,"43-16",201,"Alloy 617","Plate",314626
202,"CapPass",168.56,-172.86,,"Qualified",0.975,1605.42,1609.68,"43-16",202,"Alloy 617","Plate",314626
203,"CapPass",167.55,-170.61,,"Qualified",0.982,1613.69,1617.69,"43-16",203,"Alloy 617","Plate",314626
204,"CapPass",167.49,-169.79,,"Qualified",0.986,1621.54,1625.71,"43-16",204,"Alloy 617","Plate",314626
205,"CapPass",167.58,-170.18,,"Qualified",0.985,1629.55,1633.51,"43-16",205,"Alloy 617","Plate",314626
206,"CapPass",167.07,-170.63,,"Qualified",0.979,1637.72,1641.72,"43-16",206,"Alloy 617","Plate",314626
207,"CapPass",167.08,-172.68,,"Qualified",0.968,1645.72,1649.73,"43-16",207,"Alloy 617","Plate",314626
208,"CapPass",168.23,-169.84,,"Qualified",0.991,1653.73,1657.74,"43-16",208,"Alloy 617","Plate",314626
209,"CapPass",168.06,-173.93,,"Qualified",0.966,1661.61,1665.74,"43-16",209,"Alloy 617","Plate",314626
210,"CapPass",167.18,-168.65,,"Qualified",0.991,1669.76,1673.76,"43-16",210,"Alloy 617","Plate",314626
211,"CapPass",167.23,-170.79,,"Qualified",0.979,1677.47,1681.76,"43-16",211,"Alloy 617","Plate",314626
212,"CapPass",168.46,-170.55,,"Qualified",0.988,1685.77,1689.79,"43-16",212,"Alloy 617","Plate",314626
213,"CapPass",166.94,-171.49,,"Qualified",0.973,1693.78,1697.79,"43-16",213,"Alloy 617","Plate",314626
214,"CapPass",167.22,-173.94,,"Qualified",0.961,1701.79,1705.81,"43-16",214,"Alloy 617","Plate",314626
215,"CapPass",167.68,-171.19,,"Qualified",0.979,1709.79,1713.71,"43-16",215,"Alloy 617","Plate",314626
216,"CapPass",166.92,-168.18,,"Qualified",0.993,1717.80,1721.82,"43-16",216,"Alloy 617","Plate",314626
217,"CapPass",168.22,-169.40,,"Qualified",0.993,1725.77,1729.81,"43-16",217,"Alloy 617","Plate",314626
218,"CapPass",167.49,-172.09,,"Qualified",0.973,1733.72,1737.84,"43-16",218,"Alloy 617","Plate",314626
219,"CapPass",166.86,-168.30,,"Qualified",0.991,1741.84,1745.69,"43-16",219,"Alloy 617","Plate",314626
220,"CapPass",167.89,-173.90,,"Qualified",0.965,1749.85,1753.84,"43-16",220,"Alloy 617","Plate",314626
221,"CapPass",168.06,-169.48,,"Qualified",0.992,1757.73,1761.88,"43-16",221,"Alloy 617","Plate",314626
222,"CapPass",166.49,-171.94,,"Qualified",0.968,1765.85,1769.83,"43-16",222,"Alloy 617","Plate",314626
223,"CapPass",165.05,-168.55,,"Qualified",0.979,1773.87,1777.88,"43-16",223,"Alloy 617","Plate",314626
224,"CapPass",167.97,-170.61,,"Qualified",0.985,1781.87,1785.87,"43-16",224,"Alloy 617","Plate",314626
225,"CapPass",167.87,-171.28,,"Qualified",0.980,1789.76,1793.89,"43-16",225,"Alloy 617","Plate",314626
226,"CapPass",166.50,-169.40,,"Qualified",0.983,1797.66,1801.79,"43-16",226,"Alloy 617","Plate",314626
227,"CapPass",167.88,-170.94,,"Qualified",0.982,1805.84,1809.91,"43-16",227,"Alloy 617","Plate",314626
228,"CapPass",170.68,-177.10,,"Qualified",0.964,1813.83,1817.92,"43-16",228,"Alloy 617","Plate",314626
229,"CapPass",168.27,-171.18,,"Qualified",0.983,1821.89,1825.64,"43-16",229,"Alloy 617","Plate",314626
230,"CapPass",167.33,-171.15,,"Qualified",0.978,1829.93,1833.87,"43-16",230,"Alloy 617","Plate",314626
231,"CapPass",166.85,-171.08,,"Qualified",0.975,1837.81,1841.95,"43-16",231,"Alloy 617","Plate",314626
232,"CapPass",168.95,-172.26,,"Qualified",0.981,1845.95,1849.96,"43-16",232,"Alloy 617","Plate",314626
233,"CapPass",170.18,-169.38,,"Qualified",1.005,1853.97,1857.96,"43-16",233,"Alloy 617","Plate",314626
234,"CapPass",166.37,-174.46,,"Qualified",0.954,1861.84,1865.99,"43-16",234,"Alloy 617","Plate",314626
235,"CapPass",168.63,-171.64,,"Qualified",0.982,1869.98,1873.95,"43-16",235,"Alloy 617","Plate",314626
236,"CapPass",168.46,-170.79,,"Qualified",0.986,1878.00,1882.00,"43-16",236,"Alloy 617","Plate",314626
237,"CapPass",167.72,-170.91,,"Qualified",0.981,1885.90,1890.00,"43-16",237,"Alloy 617","Plate",314626
238,"CapPass",165.41,-171.52,,"Qualified",0.964,1894.00,1898.02,"43-16",238,"Alloy 617","Plate",314626
239,"CapPass",167.67,-171.28,,"Qualified",0.979,1901.87,1906.02,"43-16",239,"Alloy 617","Plate",314626
240,"CapPass",167.87,-170.81,,"Qualified",0.983,1909.94,1914.03,"43-16",240,"Alloy 617","Plate",314626
241,"CapPass",168.21,-170.21,,"Qualified",0.988,1917.98,1922.02,"43-16",241,"Alloy 617","Plate",314626
242,"CapPass",165.11,-175.53,,"Qualified",0.941,1926.05,1930.04,"43-16",242,"Alloy 617","Plate",314626
243,"CapPass",166.14,-170.96,,"Qualified",0.972,1933.91,1938.06,"43-16",243,"Alloy 617","Plate",314626
244,"CapPass",165.00,-172.50,,"Qualified",0.956,1942.04,1946.05,"43-16",244,"Alloy 617","Plate",314626
245,"CapPass",168.77,-168.34,,"Qualified",1.003,1950.06,1954.07,"43-16",245,"Alloy 617","Plate",314626
246,"CapPass",167.98,-170.42,,"Qualified",0.986,1958.08,1962.09,"43-16",246,"Alloy 617","Plate",314626
247,"CapPass",167.70,-169.01,,"Qualified",0.992,1966.08,1970.01,"43-16",247,"Alloy 617","Plate",314626
248,"CapPass",168.15,-170.75,,"Qualified",0.985,1973.88,1978.11,"43-16",248,"Alloy 617","Plate",314626
249,"CapPass",168.11,-170.23,,"Qualified",0.988,1981.95,1986.11,"43-16",249,"Alloy 617","Plate",314626
250,"CapPass",168.61,-172.63,,"Qualified",0.977,1990.00,1994.10,"43-16",250,"Alloy 617","Plate",314626
251,"CapPass",166.10,-170.46,,"Qualified",0.974,1998.10,2002.12,"43-16",251,"Alloy 617","Plate",314626
252,"CapPass",167.47,-174.02,,"Qualified",0.962,2006.13,2010.05,"43-16",252,"Alloy 617","Plate",314626
253,"CapPass",161.66,-173.98,,"Qualified",0.929,2013.75,2017.95,"43-16",253,"Alloy 617","Plate",314626
254,"CapPass",168.61,-171.44,,"Qualified",0.983,2022.14,2026.15,"43-16",254,"Alloy 617","Plate",314626
255,"CapPass",167.67,-174.77,,"Qualified",0.959,2030.16,2034.17,"43-16",255,"Alloy 617","Plate",314626
256,"CapPass",167.52,-173.51,,"Qualified",0.966,2038.17,2042.16,"43-16",256,"Alloy 617","Plate",314626
257,"CapPass",168.06,-174.67,,"Qualified",0.962,2046.15,2050.17,"43-16",257,"Alloy 617","Plate",314626
258,"CapPass",166.84,-172.46,,"Qualified",0.967,2054.18,2058.19,"43-16",258,"Alloy 617","Plate",314626
259,"CapPass",168.66,-171.26,,"Qualified",0.985,2062.20,2066.19,"43-16",259,"Alloy 617","Plate",314626
260,"CapPass",166.31,-170.64,,"Qualified",0.975,2070.20,2074.20,"43-16",260,"Alloy 617","Plate",314626
261,"CapPass",167.39,-170.46,,"Qualified",0.982,2078.18,2082.21,"43-16",261,"Alloy 617","Plate",314626
262,"CapPass",169.24,-168.71,,"Qualified",1.003,2086.05,2090.13,"43-16",262,"Alloy 617","Plate",314626
263,"CapPass",166.04,-171.69,,"Qualified",0.967,2094.09,2098.08,"43-16",263,"Alloy 617","Plate",314626
264,"CapPass",167.42,-169.92,,"Qualified",0.985,2102.24,2106.23,"43-16",264,"Alloy 617","Plate",314626
265,"CapPass",162.74,-172.13,,"Qualified",0.945,2110.25,2114.23,"43-16",265,"Alloy 617","Plate",314626
266,"CapPass",167.96,-171.73,,"Qualified",0.978,2118.24,2122.24,"43-16",266,"Alloy 617","Plate",314626
267,"CapPass",163.39,-171.50,,"Qualified",0.953,2126.26,2130.25,"43-16",267,"Alloy 617","Plate",314626
268,"CapPass",167.47,-170.06,,"Qualified",0.985,2134.26,2138.28,"43-16",268,"Alloy 617","Plate",314626
269,"CapPass",166.42,-170.91,,"Qualified",0.974,2142.28,2146.28,"43-16",269,"Alloy 617","Plate",314626
270,"CapPass",165.75,-169.63,,"Qualified",0.977,2150.30,2154.12,"43-16",270,"Alloy 617","Plate",314626
271,"CapPass",167.94,-170.92,,"Qualified",0.983,2158.28,2162.30,"43-16",271,"Alloy 617","Plate",314626
272,"CapPass",168.31,-172.03,,"Qualified",0.978,2166.19,2170.31,"43-16",272,"Alloy 617","Plate",314626
273,"CapPass",168.91,-171.70,,"Qualified",0.984,2174.27,2178.31,"43-16",273,"Alloy 617","Plate",314626
274,"CapPass",167.05,-169.26,,"Qualified",0.987,2182.25,2186.29,"43-16",274,"Alloy 617","Plate",314626
275,"CapPass",168.20,-170.57,,"Qualified",0.986,2190.30,2194.34,"43-16",275,"Alloy 617","Plate",314626
276,"CapPass",166.64,-176.32,,"Qualified",0.945,2198.31,2202.13,"43-16",276,"Alloy 617","Plate",314626
277,"CapPass",165.39,-172.37,,"Qualified",0.959,2206.34,2210.34,"43-16",277,"Alloy 617","Plate",314626
278,"CapPass",165.39,-169.73,,"Qualified",0.974,2214.16,2218.36,"43-16",278,"Alloy 617","Plate",314626
279,"CapPass",166.97,-171.73,,"Qualified",0.972,2222.21,2226.33,"43-16",279,"Alloy 617","Plate",314626
280,"CapPass",166.62,-173.88,,"Qualified",0.958,2230.36,2234.37,"43-16",280,"Alloy 617","Plate",314626
281,"CapPass",167.10,-172.99,,"Qualified",0.966,2238.40,2242.39,"43-16",281,"Alloy 617","Plate",314626
282,"CapPass",168.29,-171.64,,"Qualified",0.981,2246.38,2250.39,"43-16",282,"Alloy 617","Plate",314626
283,"CapPass",167.80,-172.30,,"Qualified",0.974,2254.37,2258.40,"43-16",283,"Alloy 617","Plate",314626
284,"CapPass",167.13,-169.36,,"Qualified",0.987,2262.23,2266.42,"43-16",284,"Alloy 617","Plate",314626
285,"CapPass",169.44,-171.49,,"Qualified",0.988,2270.34,2274.42,"43-16",285,"Alloy 617","Plate",314626
286,"CapPass",165.34,-172.74,,"Qualified",0.957,2278.43,2282.29,"43-16",286,"Alloy 617","Plate",314626
287,"CapPass",168.34,-174.81,,"Qualified",0.963,2286.44,2290.29,"43-16",287,"Alloy 617","Plate",314626
288,"CapPass",165.89,-173.61,,"Qualified",0.956,2294.43,2298.46,"43-16",288,"Alloy 617","Plate",314626
289,"CapPass",169.95,-171.24,,"Qualified",0.993,2302.33,2306.45,"43-16",289,"Alloy 617","Plate",314626
290,"CapPass",168.01,-172.90,,"Qualified",0.972,2310.47,2314.47,"43-16",290,"Alloy 617","Plate",314626
291,"CapPass",168.62,-170.73,,"Qualified",0.988,2318.47,2322.47,"43-16",291,"Alloy 617","Plate",314626
292,"CapPass",167.83,-171.04,,"Qualified",0.981,2326.38,2330.50,"43-16",292,"Alloy 617","Plate",314626
293,"CapPass",169.48,-172.12,,"Qualified",0.985,2334.48,2338.49,"43-16",293,"Alloy 617","Plate",314626
294,"CapPass",170.29,-169.83,,"Qualified",1.003,2342.37,2346.51,"43-16",294,"Alloy 617","Plate",314626
295,"CapPass",168.86,-172.94,,"Qualified",0.976,2350.50,2354.51,"43-16",295,"Alloy 617","Plate",314626
296,"CapPass",168.27,-170.69,,"Qualified",0.986,2358.51,2362.52,"43-16",296,"Alloy 617","Plate",314626
297,"CapPass",166.59,-169.29,,"Qualified",0.984,2366.52,2370.54,"43-16",297,"Alloy 617","Plate",314626
298,"CapPass",165.81,-170.69,,"Qualified",0.971,2374.26,2378.55,"43-16",298,"Alloy 617","Plate",314626
299,"CapPass",167.38,-170.62,,"Qualified",0.981,2382.54,2386.55,"43-16",299,"Alloy 617","Plate",314626
300,"CapPass",166.27,-171.29,,"Qualified",0.971,2390.51,2394.55,"43-16",300,"Alloy 617","Plate",314626
301,"CapPass",166.88,-170.00,,"Qualified",0.982,2398.43,2402.56,"43-16",301,"Alloy 617","Plate",314626
302,"CapPass",167.19,-169.15,,"Qualified",0.988,2406.38,2410.57,"43-16",302,"Alloy 617","Plate",314626
303,"CapPass",169.88,-173.12,,"Qualified",0.981,2414.57,2418.58,"43-16",303,"Alloy 617","Plate",314626
304,"CapPass",168.75,-170.41,,"Qualified",0.990,2422.59,2426.59,"43-16",304,"Alloy 617","Plate",314626
305,"CapPass",167.08,-173.10,,"Qualified",0.965,2430.60,2434.57,"43-16",305,"Alloy 617","Plate",314626
306,"CapPass",167.30,-171.50,,"Qualified",0.976,2438.43,2442.61,"43-16",306,"Alloy 617","Plate",314626
307,"CapPass",165.44,-175.54,,"Qualified",0.942,2446.61,2450.54,"43-16",307,"Alloy 617","Plate",314626
308,"CapPass",168.12,-172.09,,"Qualified",0.977,2454.61,2458.59,"43-16",308,"Alloy 617","Plate",314626
309,"CapPass",166.28,-175.70,,"Qualified",0.946,2462.42,2466.59,"43-16",309,"Alloy 617","Plate",314626
310,"CapPass",165.58,-171.81,,"Qualified",0.964,2470.40,2474.64,"43-16",310,"Alloy 617","Plate",314626
311,"CapPass",166.88,-170.69,,"Qualified",0.978,2478.57,2482.66,"43-16",311,"Alloy 617","Plate",314626
312,"CapPass",168.86,-171.57,,"Qualified",0.984,2486.64,2490.66,"43-16",312,"Alloy 617","Plate",314626
313,"CapPass",167.51,-170.70,,"Qualified",0.981,2494.65,2498.63,"43-16",313,"Alloy 617","Plate",314626
314,"CapPass",169.09,-172.10,,"Qualified",0.983,2502.67,2506.68,"43-16",314,"Alloy 617","Plate",314626
315,"CapPass",168.62,-171.04,,"Qualified",0.986,2510.68,2514.70,"43-16",315,"Alloy 617","Plate",314626
316,"CapPass",170.72,-170.43,,"Qualified",1.002,2518.68,2522.71,"43-16",316,"Alloy 617","Plate",314626
317,"CapPass",166.08,-171.24,,"Qualified",0.970,2526.51,2530.71,"43-16",317,"Alloy 617","Plate",314626
318,"CapPass",167.42,-167.91,,"Qualified",0.997,2534.71,2538.72,"43-16",318,"Alloy 617","Plate",314626
319,"CapPass",168.77,-169.64,,"Qualified",0.995,2542.49,2546.70,"43-16",319,"Alloy 617","Plate",314626
320,"CapPass",166.64,-169.98,,"Qualified",0.980,2550.73,2554.52,"43-16",320,"Alloy 617","Plate",314626
321,"CapPass",167.21,-171.51,,"Qualified",0.975,2558.73,2562.73,"43-16",321,"Alloy 617","Plate",314626
322,"CapPass",167.32,-169.55,,"Qualified",0.987,2566.54,2570.41,"43-16",322,"Alloy 617","Plate",314626
323,"CapPass",166.42,-167.42,,"Qualified",0.994,2574.76,2578.76,"43-16",323,"Alloy 617","Plate",314626
324,"CapPass",167.14,-170.36,,"Qualified",0.981,2582.75,2586.76,"43-16",324,"Alloy 617","Plate",314626
325,"CapPass",168.91,-171.47,,"Qualified",0.985,2590.75,2594.49,"43-16",325,"Alloy 617","Plate",314626
326,"CapPass",167.32,-170.89,,"Qualified",0.979,2598.78,2602.61,"43-16",326,"Alloy 617","Plate",314626
327,"CapPass",168.75,-172.17,,"Qualified",0.980,2606.76,2610.79,"43-16",327,"Alloy 617","Plate",314626
328,"CapPass",167.91,-168.66,,"Qualified",0.996,2614.60,2618.80,"43-16",328,"Alloy 617","Plate",314626
329,"CapPass",167.18,-174.18,,"Qualified",0.960,2622.80,2626.82,"43-16",329,"Alloy 617","Plate",314626
330,"CapPass",163.73,-170.39,,"Qualified",0.961,2630.82,2634.81,"43-16",330,"Alloy 617","Plate",314626
331,"CapPass",166.68,-172.12,,"Qualified",0.968,2638.81,2642.83,"43-16",331,"Alloy 617","Plate",314626
332,"CapPass",166.93,-171.93,,"Qualified",0.971,2646.58,2650.84,"43-16",332,"Alloy 617","Plate",314626
333,"CapPass",169.27,-168.70,,"Qualified",1.003,2654.84,2658.85,"43-16",333,"Alloy 617","Plate",314626
334,"CapPass",167.49,-169.25,,"Qualified",0.990,2662.85,2666.86,"43-16",334,"Alloy 617","Plate",314626
335,"CapPass",169.03,-169.39,,"Qualified",0.998,2670.66,2674.86,"43-16",335,"Alloy 617","Plate",314626
336,"CapPass",167.96,-171.72,,"Qualified",0.978,2678.86,2682.87,"43-16",336,"Alloy 617","Plate",314626
337,"CapPass",167.97,-169.52,,"Qualified",0.991,2686.87,2690.88,"43-16",337,"Alloy 617","Plate",314626
338,"CapPass",166.50,-170.35,,"Qualified",0.977,2694.78,2698.88,"43-16",338,"Alloy 617","Plate",314626
339,"CapPass",169.64,-171.16,,"Qualified",0.991,2702.89,2706.91,"43-16",339,"Alloy 617","Plate",314626
340,"CapPass",169.09,-170.65,,"Qualified",0.991,2710.70,2714.91,"43-16",340,"Alloy 617","Plate",314626
341,"CapPass",168.98,-171.34,,"Qualified",0.986,2718.89,2722.92,"43-16",341,"Alloy 617","Plate",314626
342,"CapPass",168.67,-171.69,,"Qualified",0.982,2726.84,2730.92,"43-16",342,"Alloy 617","Plate",314626
343,"CapPass",168.10,-169.88,,"Qualified",0.990,2734.80,2738.92,"43-16",343,"Alloy 617","Plate",314626
344,"CapPass",168.23,-169.07,,"Qualified",0.995,2742.78,2746.94,"43-16",344,"Alloy 617","Plate",314626
345,"CapPass",166.63,-169.43,,"Qualified",0.983,2750.89,2754.95,"43-16",345,"Alloy 617","Plate",314626
346,"CapPass",167.78,-171.24,,"Qualified",0.980,2758.95,2762.93,"43-16",346,"Alloy 617","Plate",314626
347,"CapPass",167.70,-172.44,,"Qualified",0.973,2766.96,2770.97,"43-16",347,"Alloy 617","Plate",314626
348,"CapPass",169.22,-168.47,,"Qualified",1.004,2774.97,2778.97,"43-16",348,"Alloy 617","Plate",314626
349,"CapPass",171.06,-174.75,,"Qualified",0.979,2782.84,2786.92,"43-16",349,"Alloy 617","Plate",314626
350,"CapPass",164.91,-168.96,,"Qualified",0.976,2790.80,2794.99,"43-16",350,"Alloy 617","Plate",314626
351,"CapPass",167.84,-174.09,,"Qualified",0.964,2798.86,2802.96,"43-16",351,"Alloy 617","Plate",314626
352,"CapPass",168.38,-169.50,,"Qualified",0.993,2806.98,2810.96,"43-16",352,"Alloy 617","Plate",314626
353,"CapPass",168.00,-172.20,,"Qualified",0.976,2815.01,2819.01,"43-16",353,"Alloy 617","Plate",314626
354,"CapPass",168.11,-170.85,,"Qualified",0.984,2823.00,2827.03,"43-16",354,"Alloy 617","Plate",314626
355,"CapPass",169.29,-174.68,,"Qualified",0.969,2831.02,2835.04,"43-16",355,"Alloy 617","Plate",314626
356,"CapPass",168.36,-171.66,,"Qualified",0.981,2838.98,2843.05,"43-16",356,"Alloy 617","Plate",314626
357,"CapPass",169.41,-170.39,,"Qualified",0.994,2846.94,2851.06,"43-16",357,"Alloy 617","Plate",314626
358,"CapPass",169.42,-171.72,,"Qualified",0.987,2855.05,2859.05,"43-16",358,"Alloy 617","Plate",314626
359,"CapPass",166.30,-173.14,,"Qualified",0.960,2863.05,2867.08,"43-16",359,"Alloy 617","Plate",314626
360,"CapPass",164.77,-169.55,,"Qualified",0.972,2870.82,2875.09,"43-16",360,"Alloy 617","Plate",314626
361,"CapPass",166.83,-170.42,,"Qualified",0.979,2879.09,2883.09,"43-16",361,"Alloy 617","Plate",314626
362,"CapPass",168.13,-171.51,,"Qualified",0.980,2887.09,2891.10,"43-16",362,"Alloy 617","Plate",314626
363,"CapPass",167.34,-170.30,,"Qualified",0.983,2894.87,2899.10,"43-16",363,"Alloy 617","Plate",314626
364,"CapPass",165.03,-170.71,,"Qualified",0.967,2903.03,2906.80,"43-16",364,"Alloy 617","Plate",314626
365,"CapPass",163.65,-171.80,,"Qualified",0.953,2911.12,2915.14,"43-16",365,"Alloy 617","Plate",314626
366,"CapPass",167.08,-171.34,,"Qualified",0.975,2919.13,2923.14,"43-16",366,"Alloy 617","Plate",314626
367,"CapPass",167.99,-172.16,,"Qualified",0.976,2927.14,2931.15,"43-16",367,"Alloy 617","Plate",314626
368,"CapPass",167.44,-170.21,,"Qualified",0.984,2935.14,2939.15,"43-16",368,"Alloy 617","Plate",314626
369,"CapPass",169.12,-169.88,,"Qualified",0.996,2942.92,2947.17,"43-16",369,"Alloy 617","Plate",314626
370,"CapPass",168.66,-170.70,,"Qualified",0.988,2950.89,2955.17,"43-16",370,"Alloy 617","Plate",314626
371,"CapPass",167.46,-167.84,,"Qualified",0.998,2959.18,2963.17,"43-16",371,"Alloy 617","Plate",314626
372,"CapPass",169.56,-172.31,,"Qualified",0.984,2967.17,2971.19,"43-16",372,"Alloy 617","Plate",314626
373,"CapPass",168.18,-170.27,,"Qualified",0.988,2975.13,2979.18,"43-16",373,"Alloy 617","Plate",314626
374,"CapPass",168.40,-168.80,,"Qualified",0.998,2983.17,2987.20,"43-16",374,"Alloy 617","Plate",314626
375,"CapPass",168.24,-170.73,,"Qualified",0.985,2991.21,2995.20,"43-16",375,"Alloy 617","Plate",314626
376,"CapPass",166.66,-170.25,,"Qualified",0.979,2999.19,3003.22,"43-16",376,"Alloy 617","Plate",314626
377,"CapPass",167.42,-169.34,,"Qualified",0.989,3007.12,3011.07,"43-16",377,"Alloy 617","Plate",314626
378,"CapPass",166.26,-170.39,,"Qualified",0.976,3015.24,3019.10,"43-16",378,"Alloy 617","Plate",314626
379,"CapPass",167.61,-172.67,,"Qualified",0.971,3023.18,3027.25,"43-16",379,"Alloy 617","Plate",314626
380,"CapPass",167.94,-169.52,,"Qualified",0.991,3031.05,3035.25,"43-16",380,"Alloy 617","Plate",314626
381,"CapPass",166.32,-177.88,,"Qualified",0.935,3039.25,3043.22,"43-16",381,"Alloy 617","Plate",314626
382,"CapPass",164.54,-165.89,,"Qualified",0.992,3047.22,3051.11,"43-16",382,"Alloy 617","Plate",314626
383,"CapPass",164.09,-171.96,,"Qualified",0.954,3055.14,3059.30,"43-16",383,"Alloy 617","Plate",314626
384,"CapPass",166.96,-171.53,,"Qualified",0.973,3063.28,3067.30,"43-16",384,"Alloy 617","Plate",314626
385,"CapPass",169.55,-169.49,,"Qualified",1.000,3071.31,3075.31,"43-16",385,"Alloy 617","Plate",314626
386,"CapPass",164.80,-169.00,,"Qualified",0.975,3079.28,3083.31,"43-16",386,"Alloy 617","Plate",314626
387,"CapPass",168.59,-167.44,,"Qualified",1.007,3087.28,3091.31,"43-16",387,"Alloy 617","Plate",314626
388,"CapPass",166.58,-167.48,,"Qualified",0.995,3095.33,3099.33,"43-16",388,"Alloy 617","Plate",314626
389,"CapPass",169.32,-169.57,,"Qualified",0.999,3103.24,3107.34,"43-16",389,"Alloy 617","Plate",314626
390,"CapPass",163.60,-171.35,,"Qualified",0.955,3111.36,3115.36,"43-16",390,"Alloy 617","Plate",314626
391,"CapPass",166.58,-168.86,,"Qualified",0.987,3119.00,3123.11,"43-16",391,"Alloy 617","Plate",314626
