Repository: js-molina/fatigue-A617

File: data/950C/Strain rate 0.001/0.40% strain/HTM_A19_PeakStress_4320.csv (part 1 of 8)
"Cycle","Data State","Max Stress Mpa","Min Stress Mpa","Qual Exceptions","Qual State","Stress Ratio","Time Max Stress Sec","Time Min Stress Sec","Sample","Count","Alloy","Material_Form","Heat"
1,"CapPass",163.96,-165.67,,"Qualified",0.990,1.31,4.28,"43-20",1,"Alloy 617","Plate",314626
2,"CapPass",169.61,-173.90,,"Qualified",0.975,7.33,10.77,"43-20",2,"Alloy 617","Plate",314626
3,"CapPass",171.33,-173.80,,"Qualified",0.986,13.80,17.47,"43-20",3,"Alloy 617","Plate",314626
4,"CapPass",175.44,-178.81,,"Qualified",0.981,20.96,24.56,"43-20",4,"Alloy 617","Plate",314626
5,"CapPass",167.41,-174.72,,"Qualified",0.958,28.26,31.89,"43-20",5,"Alloy 617","Plate",314626
6,"CapPass",167.60,-171.82,,"Qualified",0.975,35.97,39.89,"43-20",6,"Alloy 617","Plate",314626
7,"CapPass",167.14,-168.76,,"Qualified",0.990,43.99,47.81,"43-20",7,"Alloy 617","Plate",314626
8,"CapPass",165.00,-168.31,,"Qualified",0.980,51.88,55.99,"43-20",8,"Alloy 617","Plate",314626
9,"CapPass",162.87,-167.15,,"Qualified",0.974,60.01,63.99,"43-20",9,"Alloy 617","Plate",314626
10,"CapPass",160.95,-166.02,,"Qualified",0.969,68.00,72.00,"43-20",10,"Alloy 617","Plate",314626
11,"CapPass",162.38,-165.13,,"Qualified",0.983,75.83,80.02,"43-20",11,"Alloy 617","Plate",314626
12,"CapPass",162.35,-168.70,,"Qualified",0.962,84.03,88.03,"43-20",12,"Alloy 617","Plate",314626
13,"CapPass",162.26,-166.84,,"Qualified",0.973,91.91,96.02,"43-20",13,"Alloy 617","Plate",314626
14,"CapPass",163.13,-166.10,,"Qualified",0.982,99.99,104.04,"43-20",14,"Alloy 617","Plate",314626
15,"CapPass",161.98,-166.17,,"Qualified",0.975,107.65,112.06,"43-20",15,"Alloy 617","Plate",314626
16,"CapPass",161.72,-165.53,,"Qualified",0.977,115.93,120.06,"43-20",16,"Alloy 617","Plate",314626
17,"CapPass",161.07,-166.24,,"Qualified",0.969,123.92,128.07,"43-20",17,"Alloy 617","Plate",314626
18,"CapPass",160.65,-166.38,,"Qualified",0.966,132.08,136.08,"43-20",18,"Alloy 617","Plate",314626
19,"CapPass",161.72,-167.29,,"Qualified",0.967,139.88,144.09,"43-20",19,"Alloy 617","Plate",314626
20,"CapPass",162.45,-166.12,,"Qualified",0.978,148.05,151.93,"43-20",20,"Alloy 617","Plate",314626
21,"CapPass",162.32,-167.21,,"Qualified",0.971,155.99,160.13,"43-20",21,"Alloy 617","Plate",314626
22,"CapPass",163.29,-164.47,,"Qualified",0.993,163.97,168.13,"43-20",22,"Alloy 617","Plate",314626
23,"CapPass",160.33,-166.69,,"Qualified",0.962,171.79,176.10,"43-20",23,"Alloy 617","Plate",314626
24,"CapPass",162.04,-164.18,,"Qualified",0.987,180.01,183.89,"43-20",24,"Alloy 617","Plate",314626
25,"CapPass",159.97,-163.98,,"Qualified",0.976,188.13,192.01,"43-20",25,"Alloy 617","Plate",314626
26,"CapPass",162.27,-164.89,,"Qualified",0.984,196.07,200.16,"43-20",26,"Alloy 617","Plate",314626
27,"CapPass",162.18,-165.75,,"Qualified",0.978,204.08,208.17,"43-20",27,"Alloy 617","Plate",314626
28,"CapPass",163.64,-166.13,,"Qualified",0.985,212.02,216.17,"43-20",28,"Alloy 617","Plate",314626
29,"CapPass",161.57,-165.30,,"Qualified",0.977,219.91,224.18,"43-20",29,"Alloy 617","Plate",314626
30,"CapPass",162.39,-166.70,,"Qualified",0.974,227.92,232.17,"43-20",30,"Alloy 617","Plate",314626
31,"CapPass",161.92,-167.26,,"Qualified",0.968,236.11,240.21,"43-20",31,"Alloy 617","Plate",314626
32,"CapPass",162.27,-165.10,,"Qualified",0.983,244.11,248.22,"43-20",32,"Alloy 617","Plate",314626
33,"CapPass",162.98,-165.41,,"Qualified",0.985,252.19,256.19,"43-20",33,"Alloy 617","Plate",314626
34,"CapPass",162.22,-165.16,,"Qualified",0.982,260.22,264.22,"43-20",34,"Alloy 617","Plate",314626
35,"CapPass",163.77,-165.23,,"Qualified",0.991,268.10,272.22,"43-20",35,"Alloy 617","Plate",314626
36,"CapPass",163.42,-165.44,,"Qualified",0.988,276.02,280.01,"43-20",36,"Alloy 617","Plate",314626
37,"CapPass",162.19,-165.23,,"Qualified",0.982,284.01,288.24,"43-20",37,"Alloy 617","Plate",314626
38,"CapPass",161.27,-163.36,,"Qualified",0.987,292.26,295.98,"43-20",38,"Alloy 617","Plate",314626
39,"CapPass",162.07,-166.40,,"Qualified",0.974,300.13,304.02,"43-20",39,"Alloy 617","Plate",314626
40,"CapPass",161.61,-166.23,,"Qualified",0.972,307.93,312.10,"43-20",40,"Alloy 617","Plate",314626
41,"CapPass",161.82,-164.81,,"Qualified",0.982,316.13,320.26,"43-20",41,"Alloy 617","Plate",314626
42,"CapPass",161.31,-165.26,,"Qualified",0.976,324.29,328.30,"43-20",42,"Alloy 617","Plate",314626
43,"CapPass",162.54,-167.03,,"Qualified",0.973,332.15,336.29,"43-20",43,"Alloy 617","Plate",314626
44,"CapPass",162.83,-166.53,,"Qualified",0.978,340.29,344.31,"43-20",44,"Alloy 617","Plate",314626
45,"CapPass",162.18,-167.43,,"Qualified",0.969,348.23,352.33,"43-20",45,"Alloy 617","Plate",314626
46,"CapPass",162.76,-167.24,,"Qualified",0.973,356.09,360.34,"43-20",46,"Alloy 617","Plate",314626
47,"CapPass",161.93,-165.94,,"Qualified",0.976,364.28,368.34,"43-20",47,"Alloy 617","Plate",314626
48,"CapPass",162.03,-164.10,,"Qualified",0.987,372.13,376.35,"43-20",48,"Alloy 617","Plate",314626
49,"CapPass",162.74,-168.14,,"Qualified",0.968,380.35,384.36,"43-20",49,"Alloy 617","Plate",314626
50,"CapPass",163.24,-165.07,,"Qualified",0.989,388.35,392.36,"43-20",50,"Alloy 617","Plate",314626
51,"CapPass",161.72,-166.32,,"Qualified",0.972,396.37,400.37,"43-20",51,"Alloy 617","Plate",314626
52,"CapPass",159.43,-166.62,,"Qualified",0.957,404.38,408.37,"43-20",52,"Alloy 617","Plate",314626
53,"CapPass",162.00,-168.52,,"Qualified",0.961,412.29,416.39,"43-20",53,"Alloy 617","Plate",314626
54,"CapPass",163.29,-167.28,,"Qualified",0.976,420.29,424.37,"43-20",54,"Alloy 617","Plate",314626
55,"CapPass",164.06,-166.15,,"Qualified",0.987,428.39,432.42,"43-20",55,"Alloy 617","Plate",314626
56,"CapPass",160.31,-168.10,,"Qualified",0.954,436.39,440.42,"43-20",56,"Alloy 617","Plate",314626
57,"CapPass",163.18,-168.33,,"Qualified",0.969,444.38,448.41,"43-20",57,"Alloy 617","Plate",314626
58,"CapPass",161.69,-165.23,,"Qualified",0.979,452.41,456.43,"43-20",58,"Alloy 617","Plate",314626
59,"CapPass",161.83,-165.84,,"Qualified",0.976,460.25,464.45,"43-20",59,"Alloy 617","Plate",314626
60,"CapPass",163.38,-167.25,,"Qualified",0.977,468.42,472.43,"43-20",60,"Alloy 617","Plate",314626
61,"CapPass",161.31,-164.85,,"Qualified",0.979,476.33,480.47,"43-20",61,"Alloy 617","Plate",314626
62,"CapPass",159.75,-167.26,,"Qualified",0.955,484.06,488.42,"43-20",62,"Alloy 617","Plate",314626
63,"CapPass",163.33,-165.35,,"Qualified",0.988,492.26,496.31,"43-20",63,"Alloy 617","Plate",314626
64,"CapPass",162.21,-168.46,,"Qualified",0.963,500.48,504.47,"43-20",64,"Alloy 617","Plate",314626
65,"CapPass",161.18,-166.23,,"Qualified",0.970,508.26,512.51,"43-20",65,"Alloy 617","Plate",314626
66,"CapPass",164.45,-167.07,,"Qualified",0.984,516.51,520.51,"43-20",66,"Alloy 617","Plate",314626
67,"CapPass",162.35,-164.26,,"Qualified",0.988,524.54,528.47,"43-20",67,"Alloy 617","Plate",314626
68,"CapPass",162.80,-167.80,,"Qualified",0.970,532.53,536.29,"43-20",68,"Alloy 617","Plate",314626
69,"CapPass",161.60,-165.60,,"Qualified",0.976,540.31,544.28,"43-20",69,"Alloy 617","Plate",314626
70,"CapPass",161.26,-166.07,,"Qualified",0.971,548.53,552.53,"43-20",70,"Alloy 617","Plate",314626
71,"CapPass",160.71,-168.47,,"Qualified",0.954,556.53,560.44,"43-20",71,"Alloy 617","Plate",314626
72,"CapPass",162.27,-167.32,,"Qualified",0.970,564.55,568.46,"43-20",72,"Alloy 617","Plate",314626
73,"CapPass",162.66,-166.71,,"Qualified",0.976,572.55,576.55,"43-20",73,"Alloy 617","Plate",314626
74,"CapPass",161.32,-166.88,,"Qualified",0.967,580.58,584.58,"43-20",74,"Alloy 617","Plate",314626
75,"CapPass",163.20,-165.60,,"Qualified",0.985,588.43,592.59,"43-20",75,"Alloy 617","Plate",314626
76,"CapPass",163.44,-167.51,,"Qualified",0.976,596.46,600.43,"43-20",76,"Alloy 617","Plate",314626
77,"CapPass",159.56,-166.22,,"Qualified",0.960,604.59,608.54,"43-20",77,"Alloy 617","Plate",314626
78,"CapPass",160.65,-167.36,,"Qualified",0.960,612.25,616.61,"43-20",78,"Alloy 617","Plate",314626
79,"CapPass",163.49,-167.29,,"Qualified",0.977,620.50,624.61,"43-20",79,"Alloy 617","Plate",314626
80,"CapPass",162.29,-165.09,,"Qualified",0.983,628.63,632.55,"43-20",80,"Alloy 617","Plate",314626
81,"CapPass",160.85,-164.34,,"Qualified",0.979,636.38,640.64,"43-20",81,"Alloy 617","Plate",314626
82,"CapPass",162.62,-165.22,,"Qualified",0.984,644.64,648.64,"43-20",82,"Alloy 617","Plate",314626
83,"CapPass",162.56,-166.00,,"Qualified",0.979,652.28,656.58,"43-20",83,"Alloy 617","Plate",314626
84,"CapPass",162.72,-165.63,,"Qualified",0.982,660.65,664.65,"43-20",84,"Alloy 617","Plate",314626
85,"CapPass",162.99,-165.82,,"Qualified",0.983,668.57,672.64,"43-20",85,"Alloy 617","Plate",314626
86,"CapPass",163.20,-166.33,,"Qualified",0.981,676.37,680.70,"43-20",86,"Alloy 617","Plate",314626
87,"CapPass",164.08,-167.71,,"Qualified",0.978,684.67,688.62,"43-20",87,"Alloy 617","Plate",314626
88,"CapPass",163.20,-164.86,,"Qualified",0.990,692.50,696.69,"43-20",88,"Alloy 617","Plate",314626
89,"CapPass",162.60,-166.67,,"Qualified",0.976,700.53,704.70,"43-20",89,"Alloy 617","Plate",314626
90,"CapPass",162.96,-167.08,,"Qualified",0.975,708.62,712.73,"43-20",90,"Alloy 617","Plate",314626
91,"CapPass",161.66,-166.47,,"Qualified",0.971,716.68,720.72,"43-20",91,"Alloy 617","Plate",314626
92,"CapPass",163.66,-168.55,,"Qualified",0.971,724.70,728.70,"43-20",92,"Alloy 617","Plate",314626
93,"CapPass",160.86,-165.91,,"Qualified",0.970,732.41,736.75,"43-20",93,"Alloy 617","Plate",314626
94,"CapPass",161.74,-169.43,,"Qualified",0.955,740.74,744.73,"43-20",94,"Alloy 617","Plate",314626
95,"CapPass",162.09,-167.73,,"Qualified",0.966,748.63,752.75,"43-20",95,"Alloy 617","Plate",314626
96,"CapPass",164.05,-166.79,,"Qualified",0.984,756.70,760.73,"43-20",96,"Alloy 617","Plate",314626
97,"CapPass",162.93,-167.01,,"Qualified",0.976,764.69,768.74,"43-20",97,"Alloy 617","Plate",314626
98,"CapPass",162.44,-167.52,,"Qualified",0.970,772.78,776.77,"43-20",98,"Alloy 617","Plate",314626
99,"CapPass",161.28,-167.08,,"Qualified",0.965,780.79,784.73,"43-20",99,"Alloy 617","Plate",314626
100,"CapPass",164.57,-166.42,,"Qualified",0.989,788.64,792.82,"43-20",100,"Alloy 617","Plate",314626
101,"CapPass",161.84,-165.10,,"Qualified",0.980,796.80,800.81,"43-20",101,"Alloy 617","Plate",314626
102,"CapPass",163.09,-166.11,,"Qualified",0.982,804.81,808.54,"43-20",102,"Alloy 617","Plate",314626
103,"CapPass",161.40,-167.90,,"Qualified",0.961,812.83,816.84,"43-20",103,"Alloy 617","Plate",314626
104,"CapPass",162.36,-164.23,,"Qualified",0.989,820.61,824.61,"43-20",104,"Alloy 617","Plate",314626
105,"CapPass",161.65,-166.28,,"Qualified",0.972,828.84,832.84,"43-20",105,"Alloy 617","Plate",314626
106,"CapPass",164.08,-167.93,,"Qualified",0.977,836.63,840.86,"43-20",106,"Alloy 617","Plate",314626
107,"CapPass",161.25,-166.87,,"Qualified",0.966,844.64,848.86,"43-20",107,"Alloy 617","Plate",314626
108,"CapPass",164.37,-169.27,,"Qualified",0.971,852.67,856.88,"43-20",108,"Alloy 617","Plate",314626
109,"CapPass",162.11,-164.94,,"Qualified",0.983,860.60,864.69,"43-20",109,"Alloy 617","Plate",314626
110,"CapPass",160.41,-168.25,,"Qualified",0.953,868.87,872.84,"43-20",110,"Alloy 617","Plate",314626
111,"CapPass",162.88,-167.60,,"Qualified",0.972,876.86,880.89,"43-20",111,"Alloy 617","Plate",314626
112,"CapPass",163.01,-168.26,,"Qualified",0.969,884.83,888.91,"43-20",112,"Alloy 617","Plate",314626
113,"CapPass",162.11,-166.27,,"Qualified",0.975,892.92,896.70,"43-20",113,"Alloy 617","Plate",314626
114,"CapPass",162.46,-165.54,,"Qualified",0.981,900.90,904.92,"43-20",114,"Alloy 617","Plate",314626
115,"CapPass",162.48,-165.57,,"Qualified",0.981,908.94,912.93,"43-20",115,"Alloy 617","Plate",314626
116,"CapPass",160.53,-166.93,,"Qualified",0.962,916.94,920.77,"43-20",116,"Alloy 617","Plate",314626
117,"CapPass",163.40,-165.48,,"Qualified",0.987,924.92,928.70,"43-20",117,"Alloy 617","Plate",314626
118,"CapPass",162.97,-166.84,,"Qualified",0.977,932.95,936.86,"43-20",118,"Alloy 617","Plate",314626
119,"CapPass",163.03,-166.64,,"Qualified",0.978,940.75,944.96,"43-20",119,"Alloy 617","Plate",314626
120,"CapPass",162.36,-167.27,,"Qualified",0.971,948.98,952.97,"43-20",120,"Alloy 617","Plate",314626
121,"CapPass",164.00,-167.25,,"Qualified",0.981,956.78,960.97,"43-20",121,"Alloy 617","Plate",314626
122,"CapPass",163.48,-168.76,,"Qualified",0.969,964.94,969.01,"43-20",122,"Alloy 617","Plate",314626
123,"CapPass",162.85,-168.01,,"Qualified",0.969,972.86,976.89,"43-20",123,"Alloy 617","Plate",314626
124,"CapPass",160.07,-168.10,,"Qualified",0.952,980.97,985.01,"43-20",124,"Alloy 617","Plate",314626
125,"CapPass",163.34,-166.79,,"Qualified",0.979,988.92,993.01,"43-20",125,"Alloy 617","Plate",314626
126,"CapPass",158.56,-165.39,,"Qualified",0.959,997.01,1000.98,"43-20",126,"Alloy 617","Plate",314626
127,"CapPass",161.01,-166.81,,"Qualified",0.965,1005.05,1008.87,"43-20",127,"Alloy 617","Plate",314626
128,"CapPass",162.60,-168.19,,"Qualified",0.967,1013.03,1017.04,"43-20",128,"Alloy 617","Plate",314626
129,"CapPass",161.09,-166.82,,"Qualified",0.966,1021.05,1025.07,"43-20",129,"Alloy 617","Plate",314626
130,"CapPass",162.16,-166.61,,"Qualified",0.973,1029.05,1033.08,"43-20",130,"Alloy 617","Plate",314626
131,"CapPass",162.63,-165.50,,"Qualified",0.983,1037.08,1040.99,"43-20",131,"Alloy 617","Plate",314626
132,"CapPass",161.18,-165.84,,"Qualified",0.972,1045.08,1049.09,"43-20",132,"Alloy 617","Plate",314626
133,"CapPass",164.83,-164.54,,"Qualified",1.002,1053.02,1057.06,"43-20",133,"Alloy 617","Plate",314626
134,"CapPass",163.59,-166.35,,"Qualified",0.983,1060.87,1065.09,"43-20",134,"Alloy 617","Plate",314626
135,"CapPass",163.40,-166.50,,"Qualified",0.981,1069.10,1073.11,"43-20",135,"Alloy 617","Plate",314626
136,"CapPass",163.16,-165.36,,"Qualified",0.987,1076.93,1080.97,"43-20",136,"Alloy 617","Plate",314626
137,"CapPass",164.58,-167.39,,"Qualified",0.983,1084.93,1089.08,"43-20",137,"Alloy 617","Plate",314626
138,"CapPass",164.50,-167.14,,"Qualified",0.984,1093.13,1097.13,"43-20",138,"Alloy 617","Plate",314626
139,"CapPass",162.14,-166.67,,"Qualified",0.973,1101.14,1105.16,"43-20",139,"Alloy 617","Plate",314626
140,"CapPass",161.75,-167.60,,"Qualified",0.965,1108.98,1113.15,"43-20",140,"Alloy 617","Plate",314626
141,"CapPass",164.99,-165.54,,"Qualified",0.997,1117.05,1121.16,"43-20",141,"Alloy 617","Plate",314626
142,"CapPass",163.93,-168.61,,"Qualified",0.972,1125.05,1129.09,"43-20",142,"Alloy 617","Plate",314626
143,"CapPass",161.59,-168.13,,"Qualified",0.961,1133.18,1137.17,"43-20",143,"Alloy 617","Plate",314626
144,"CapPass",163.91,-167.47,,"Qualified",0.979,1141.17,1145.20,"43-20",144,"Alloy 617","Plate",314626
145,"CapPass",162.10,-166.63,,"Qualified",0.973,1149.18,1153.20,"43-20",145,"Alloy 617","Plate",314626
146,"CapPass",164.16,-167.87,,"Qualified",0.978,1157.05,1161.16,"43-20",146,"Alloy 617","Plate",314626
147,"CapPass",159.99,-166.72,,"Qualified",0.960,1165.21,1169.21,"43-20",147,"Alloy 617","Plate",314626
148,"CapPass",160.94,-166.87,,"Qualified",0.964,1172.88,1177.23,"43-20",148,"Alloy 617","Plate",314626
149,"CapPass",161.02,-166.98,,"Qualified",0.964,1181.24,1185.09,"43-20",149,"Alloy 617","Plate",314626
150,"CapPass",164.23,-167.07,,"Qualified",0.983,1189.20,1193.24,"43-20",150,"Alloy 617","Plate",314626
151,"CapPass",162.94,-165.92,,"Qualified",0.982,1197.25,1201.25,"43-20",151,"Alloy 617","Plate",314626
152,"CapPass",162.34,-164.07,,"Qualified",0.989,1205.22,1209.26,"43-20",152,"Alloy 617","Plate",314626
153,"CapPass",163.28,-166.67,,"Qualified",0.980,1213.04,1217.16,"43-20",153,"Alloy 617","Plate",314626
154,"CapPass",162.85,-165.94,,"Qualified",0.981,1221.11,1225.28,"43-20",154,"Alloy 617","Plate",314626
155,"CapPass",163.02,-167.41,,"Qualified",0.974,1229.00,1233.28,"43-20",155,"Alloy 617","Plate",314626
156,"CapPass",163.71,-168.47,,"Qualified",0.972,1236.98,1241.25,"43-20",156,"Alloy 617","Plate",314626
157,"CapPass",164.47,-167.73,,"Qualified",0.981,1245.14,1249.30,"43-20",157,"Alloy 617","Plate",314626
158,"CapPass",163.27,-166.63,,"Qualified",0.980,1252.88,1257.33,"43-20",158,"Alloy 617","Plate",314626
159,"CapPass",163.85,-166.84,,"Qualified",0.982,1261.32,1265.30,"43-20",159,"Alloy 617","Plate",314626
160,"CapPass",161.30,-169.71,,"Qualified",0.950,1269.15,1273.27,"43-20",160,"Alloy 617","Plate",314626
161,"CapPass",162.54,-166.53,,"Qualified",0.976,1277.28,1281.32,"43-20",161,"Alloy 617","Plate",314626
162,"CapPass",162.41,-166.67,,"Qualified",0.974,1285.09,1289.34,"43-20",162,"Alloy 617","Plate",314626
163,"CapPass",163.69,-168.03,,"Qualified",0.974,1293.21,1297.33,"43-20",163,"Alloy 617","Plate",314626
164,"CapPass",163.61,-166.82,,"Qualified",0.981,1301.36,1305.34,"43-20",164,"Alloy 617","Plate",314626
165,"CapPass",162.62,-164.96,,"Qualified",0.986,1309.24,1313.14,"43-20",165,"Alloy 617","Plate",314626
166,"CapPass",162.84,-165.14,,"Qualified",0.986,1317.09,1321.38,"43-20",166,"Alloy 617","Plate",314626
167,"CapPass",164.12,-165.47,,"Qualified",0.992,1325.11,1329.41,"43-20",167,"Alloy 617","Plate",314626
168,"CapPass",163.52,-167.69,,"Qualified",0.975,1333.23,1337.25,"43-20",168,"Alloy 617","Plate",314626
169,"CapPass",162.70,-167.36,,"Qualified",0.972,1341.37,1345.42,"43-20",169,"Alloy 617","Plate",314626
170,"CapPass",163.87,-165.83,,"Qualified",0.988,1349.27,1353.34,"43-20",170,"Alloy 617","Plate",314626
171,"CapPass",164.18,-166.34,,"Qualified",0.987,1357.36,1361.38,"43-20",171,"Alloy 617","Plate",314626
172,"CapPass",161.95,-167.41,,"Qualified",0.967,1365.44,1369.35,"43-20",172,"Alloy 617","Plate",314626
173,"CapPass",162.45,-167.60,,"Qualified",0.969,1373.17,1377.45,"43-20",173,"Alloy 617","Plate",314626
174,"CapPass",164.56,-166.43,,"Qualified",0.989,1381.25,1385.46,"43-20",174,"Alloy 617","Plate",314626
175,"CapPass",163.19,-167.38,,"Qualified",0.975,1389.44,1393.46,"43-20",175,"Alloy 617","Plate",314626
176,"CapPass",163.98,-167.06,,"Qualified",0.982,1397.34,1401.47,"43-20",176,"Alloy 617","Plate",314626
177,"CapPass",163.34,-170.06,,"Qualified",0.960,1405.33,1409.40,"43-20",177,"Alloy 617","Plate",314626
178,"CapPass",164.69,-167.94,,"Qualified",0.981,1413.43,1417.20,"43-20",178,"Alloy 617","Plate",314626
179,"CapPass",163.47,-166.51,,"Qualified",0.982,1421.50,1425.51,"43-20",179,"Alloy 617","Plate",314626
180,"CapPass",164.19,-166.77,,"Qualified",0.985,1429.30,1433.50,"43-20",180,"Alloy 617","Plate",314626
181,"CapPass",163.82,-165.11,,"Qualified",0.992,1437.51,1441.51,"43-20",181,"Alloy 617","Plate",314626
182,"CapPass",163.37,-166.83,,"Qualified",0.979,1445.29,1449.52,"43-20",182,"Alloy 617","Plate",314626
183,"CapPass",163.86,-167.53,,"Qualified",0.978,1453.44,1457.52,"43-20",183,"Alloy 617","Plate",314626
184,"CapPass",163.96,-166.68,,"Qualified",0.984,1461.48,1465.35,"43-20",184,"Alloy 617","Plate",314626
185,"CapPass",161.79,-166.92,,"Qualified",0.969,1469.21,1473.41,"43-20",185,"Alloy 617","Plate",314626
186,"CapPass",160.85,-166.14,,"Qualified",0.968,1477.56,1481.56,"43-20",186,"Alloy 617","Plate",314626
187,"CapPass",163.32,-166.94,,"Qualified",0.978,1485.59,1489.39,"43-20",187,"Alloy 617","Plate",314626
188,"CapPass",161.29,-166.86,,"Qualified",0.967,1493.31,1497.57,"43-20",188,"Alloy 617","Plate",314626
189,"CapPass",163.95,-167.02,,"Qualified",0.982,1501.38,1505.58,"43-20",189,"Alloy 617","Plate",314626
190,"CapPass",163.09,-166.43,,"Qualified",0.980,1509.34,1513.28,"43-20",190,"Alloy 617","Plate",314626
191,"CapPass",162.76,-168.27,,"Qualified",0.967,1517.59,1521.60,"43-20",191,"Alloy 617","Plate",314626
192,"CapPass",162.70,-168.00,,"Qualified",0.968,1525.60,1529.62,"43-20",192,"Alloy 617","Plate",314626
193,"CapPass",162.13,-168.08,,"Qualified",0.965,1533.62,1537.58,"43-20",193,"Alloy 617","Plate",314626
194,"CapPass",163.30,-168.47,,"Qualified",0.969,1541.35,1545.60,"43-20",194,"Alloy 617","Plate",314626
195,"CapPass",164.22,-168.23,,"Qualified",0.976,1549.60,1553.61,"43-20",195,"Alloy 617","Plate",314626
196,"CapPass",160.33,-168.09,,"Qualified",0.954,1557.62,1561.65,"43-20",196,"Alloy 617","Plate",314626
197,"CapPass",162.75,-166.56,,"Qualified",0.977,1565.66,1569.61,"43-20",197,"Alloy 617","Plate",314626
198,"CapPass",164.22,-166.87,,"Qualified",0.984,1573.54,1577.67,"43-20",198,"Alloy 617","Plate",314626
199,"CapPass",162.72,-165.87,,"Qualified",0.981,1581.67,1585.55,"43-20",199,"Alloy 617","Plate",314626
200,"CapPass",164.64,-167.03,,"Qualified",0.986,1589.58,1593.69,"43-20",200,"Alloy 617","Plate",314626
201,"CapPass",162.23,-167.60,,"Qualified",0.968,1597.67,1601.70,"43-20",201,"Alloy 617","Plate",314626
202,"CapPass",163.90,-168.38,,"Qualified",0.973,1605.61,1609.69,"43-20",202,"Alloy 617","Plate",314626
203,"CapPass",162.29,-168.83,,"Qualified",0.961,1613.50,1617.71,"43-20",203,"Alloy 617","Plate",314626
204,"CapPass",163.54,-165.40,,"Qualified",0.989,1621.64,1625.66,"43-20",204,"Alloy 617","Plate",314626
205,"CapPass",162.31,-167.01,,"Qualified",0.972,1629.43,1633.65,"43-20",205,"Alloy 617","Plate",314626
206,"CapPass",163.16,-167.81,,"Qualified",0.972,1637.73,1641.74,"43-20",206,"Alloy 617","Plate",314626
207,"CapPass",163.48,-166.33,,"Qualified",0.983,1645.46,1649.73,"43-20",207,"Alloy 617","Plate",314626
208,"CapPass",163.97,-166.81,,"Qualified",0.983,1653.51,1657.69,"43-20",208,"Alloy 617","Plate",314626
209,"CapPass",162.58,-166.38,,"Qualified",0.977,1661.71,1665.77,"43-20",209,"Alloy 617","Plate",314626
210,"CapPass",164.24,-165.93,,"Qualified",0.990,1669.70,1673.78,"43-20",210,"Alloy 617","Plate",314626
211,"CapPass",163.54,-166.13,,"Qualified",0.984,1677.76,1681.78,"43-20",211,"Alloy 617","Plate",314626
212,"CapPass",163.72,-168.29,,"Qualified",0.973,1685.68,1689.81,"43-20",212,"Alloy 617","Plate",314626
213,"CapPass",163.68,-167.20,,"Qualified",0.979,1693.79,1697.79,"43-20",213,"Alloy 617","Plate",314626
214,"CapPass",164.72,-165.85,,"Qualified",0.993,1701.80,1705.82,"43-20",214,"Alloy 617","Plate",314626
215,"CapPass",161.79,-166.89,,"Qualified",0.969,1709.81,1713.82,"43-20",215,"Alloy 617","Plate",314626
216,"CapPass",164.09,-165.89,,"Qualified",0.989,1717.82,1721.66,"43-20",216,"Alloy 617","Plate",314626
217,"CapPass",163.90,-166.48,,"Qualified",0.984,1725.73,1729.83,"43-20",217,"Alloy 617","Plate",314626
218,"CapPass",164.86,-165.45,,"Qualified",0.996,1733.68,1737.83,"43-20",218,"Alloy 617","Plate",314626
219,"CapPass",163.55,-166.22,,"Qualified",0.984,1741.71,1745.85,"43-20",219,"Alloy 617","Plate",314626
220,"CapPass",163.25,-168.44,,"Qualified",0.969,1749.83,1753.85,"43-20",220,"Alloy 617","Plate",314626
221,"CapPass",163.44,-165.87,,"Qualified",0.985,1757.70,1761.87,"43-20",221,"Alloy 617","Plate",314626
222,"CapPass",163.65,-165.95,,"Qualified",0.986,1765.88,1769.88,"43-20",222,"Alloy 617","Plate",314626
223,"CapPass",163.32,-167.03,,"Qualified",0.978,1773.57,1777.77,"43-20",223,"Alloy 617","Plate",314626
224,"CapPass",162.38,-168.25,,"Qualified",0.965,1781.79,1785.90,"43-20",224,"Alloy 617","Plate",314626
225,"CapPass",163.69,-167.00,,"Qualified",0.980,1789.76,1793.92,"43-20",225,"Alloy 617","Plate",314626
226,"CapPass",163.08,-168.30,,"Qualified",0.969,1797.90,1801.86,"43-20",226,"Alloy 617","Plate",314626
227,"CapPass",162.23,-165.19,,"Qualified",0.982,1805.93,1809.92,"43-20",227,"Alloy 617","Plate",314626
228,"CapPass",163.04,-168.93,,"Qualified",0.965,1813.94,1817.80,"43-20",228,"Alloy 617","Plate",314626
229,"CapPass",162.69,-166.91,,"Qualified",0.975,1821.94,1825.94,"43-20",229,"Alloy 617","Plate",314626
230,"CapPass",163.74,-168.08,,"Qualified",0.974,1829.73,1833.92,"43-20",230,"Alloy 617","Plate",314626
231,"CapPass",162.09,-166.56,,"Qualified",0.973,1837.92,1841.95,"43-20",231,"Alloy 617","Plate",314626
232,"CapPass",164.23,-165.47,,"Qualified",0.992,1845.76,1849.97,"43-20",232,"Alloy 617","Plate",314626
233,"CapPass",160.49,-166.83,,"Qualified",0.962,1853.74,1857.97,"43-20",233,"Alloy 617","Plate",314626
234,"CapPass",163.62,-164.34,,"Qualified",0.996,1861.79,1865.98,"43-20",234,"Alloy 617","Plate",314626
235,"CapPass",163.30,-167.40,,"Qualified",0.975,1869.92,1874.00,"43-20",235,"Alloy 617","Plate",314626
236,"CapPass",164.08,-166.49,,"Qualified",0.986,1877.88,1881.93,"43-20",236,"Alloy 617","Plate",314626
237,"CapPass",163.14,-166.26,,"Qualified",0.981,1886.00,1890.01,"43-20",237,"Alloy 617","Plate",314626
238,"CapPass",162.10,-164.94,,"Qualified",0.983,1894.00,1898.02,"43-20",238,"Alloy 617","Plate",314626
239,"CapPass",162.07,-167.52,,"Qualified",0.968,1901.99,1906.03,"43-20",239,"Alloy 617","Plate",314626
240,"CapPass",163.78,-165.90,,"Qualified",0.987,1909.95,1913.96,"43-20",240,"Alloy 617","Plate",314626
241,"CapPass",163.18,-168.41,,"Qualified",0.969,1918.04,1922.04,"43-20",241,"Alloy 617","Plate",314626
242,"CapPass",163.45,-167.51,,"Qualified",0.976,1926.04,1930.05,"43-20",242,"Alloy 617","Plate",314626
243,"CapPass",163.79,-166.80,,"Qualified",0.982,1933.91,1938.06,"43-20",243,"Alloy 617","Plate",314626
244,"CapPass",163.65,-166.35,,"Qualified",0.984,1941.97,1946.07,"43-20",244,"Alloy 617","Plate",314626
245,"CapPass",163.21,-167.32,,"Qualified",0.975,1949.99,1954.07,"43-20",245,"Alloy 617","Plate",314626
246,"CapPass",162.98,-166.63,,"Qualified",0.978,1958.03,1962.09,"43-20",246,"Alloy 617","Plate",314626
247,"CapPass",163.02,-164.70,,"Qualified",0.990,1966.07,1970.10,"43-20",247,"Alloy 617","Plate",314626
248,"CapPass",163.58,-167.32,,"Qualified",0.978,1973.83,1978.10,"43-20",248,"Alloy 617","Plate",314626
249,"CapPass",162.73,-164.38,,"Qualified",0.990,1981.92,1986.12,"43-20",249,"Alloy 617","Plate",314626
250,"CapPass",162.85,-169.45,,"Qualified",0.961,1990.13,1994.04,"43-20",250,"Alloy 617","Plate",314626
251,"CapPass",163.14,-166.24,,"Qualified",0.981,1998.13,2002.04,"43-20",251,"Alloy 617","Plate",314626
252,"CapPass",160.48,-166.34,,"Qualified",0.965,2006.08,2010.04,"43-20",252,"Alloy 617","Plate",314626
253,"CapPass",159.92,-167.47,,"Qualified",0.955,2013.95,2018.10,"43-20",253,"Alloy 617","Plate",314626
254,"CapPass",161.69,-167.03,,"Qualified",0.968,2022.09,2026.12,"43-20",254,"Alloy 617","Plate",314626
255,"CapPass",163.58,-166.81,,"Qualified",0.981,2030.03,2034.17,"43-20",255,"Alloy 617","Plate",314626
256,"CapPass",162.79,-167.20,,"Qualified",0.974,2038.19,2042.17,"43-20",256,"Alloy 617","Plate",314626
257,"CapPass",164.13,-169.90,,"Qualified",0.966,2046.05,2050.13,"43-20",257,"Alloy 617","Plate",314626
258,"CapPass",161.68,-165.52,,"Qualified",0.977,2054.19,2058.19,"43-20",258,"Alloy 617","Plate",314626
259,"CapPass",166.32,-167.35,,"Qualified",0.994,2062.12,2066.22,"43-20",259,"Alloy 617","Plate",314626
260,"CapPass",163.68,-166.54,,"Qualified",0.983,2070.15,2074.21,"43-20",260,"Alloy 617","Plate",314626
261,"CapPass",161.45,-166.55,,"Qualified",0.969,2077.92,2082.22,"43-20",261,"Alloy 617","Plate",314626
262,"CapPass",164.52,-166.52,,"Qualified",0.988,2086.18,2090.19,"43-20",262,"Alloy 617","Plate",314626
263,"CapPass",164.63,-165.97,,"Qualified",0.992,2094.17,2098.24,"43-20",263,"Alloy 617","Plate",314626
264,"CapPass",163.07,-168.79,,"Qualified",0.966,2102.25,2106.26,"43-20",264,"Alloy 617","Plate",314626
265,"CapPass",162.45,-167.05,,"Qualified",0.972,2110.04,2114.11,"43-20",265,"Alloy 617","Plate",314626
266,"CapPass",164.31,-166.13,,"Qualified",0.989,2118.17,2122.26,"43-20",266,"Alloy 617","Plate",314626
267,"CapPass",162.59,-165.51,,"Qualified",0.982,2126.27,2130.27,"43-20",267,"Alloy 617","Plate",314626
268,"CapPass",163.43,-168.44,,"Qualified",0.970,2134.01,2138.28,"43-20",268,"Alloy 617","Plate",314626
269,"CapPass",162.37,-166.14,,"Qualified",0.977,2142.22,2146.26,"43-20",269,"Alloy 617","Plate",314626
270,"CapPass",161.59,-167.33,,"Qualified",0.966,2149.84,2154.27,"43-20",270,"Alloy 617","Plate",314626
271,"CapPass",162.95,-169.52,,"Qualified",0.961,2158.30,2162.29,"43-20",271,"Alloy 617","Plate",314626
272,"CapPass",163.82,-165.44,,"Qualified",0.990,2166.20,2170.32,"43-20",272,"Alloy 617","Plate",314626
273,"CapPass",164.32,-166.63,,"Qualified",0.986,2174.31,2178.29,"43-20",273,"Alloy 617","Plate",314626
274,"CapPass",161.93,-165.58,,"Qualified",0.978,2182.22,2186.34,"43-20",274,"Alloy 617","Plate",314626
275,"CapPass",162.28,-165.99,,"Qualified",0.978,2190.04,2194.35,"43-20",275,"Alloy 617","Plate",314626
276,"CapPass",163.46,-166.95,,"Qualified",0.979,2198.32,2202.32,"43-20",276,"Alloy 617","Plate",314626
277,"CapPass",162.97,-166.04,,"Qualified",0.981,2206.26,2210.35,"43-20",277,"Alloy 617","Plate",314626
278,"CapPass",161.40,-166.46,,"Qualified",0.970,2214.11,2218.37,"43-20",278,"Alloy 617","Plate",314626
279,"CapPass",163.76,-165.96,,"Qualified",0.987,2222.31,2226.38,"43-20",279,"Alloy 617","Plate",314626
280,"CapPass",163.72,-166.92,,"Qualified",0.981,2230.26,2234.39,"43-20",280,"Alloy 617","Plate",314626
281,"CapPass",162.80,-167.01,,"Qualified",0.975,2238.29,2242.41,"43-20",281,"Alloy 617","Plate",314626
282,"CapPass",161.97,-168.55,,"Qualified",0.961,2246.40,2250.41,"43-20",282,"Alloy 617","Plate",314626
283,"CapPass",162.93,-168.02,,"Qualified",0.970,2254.36,2258.41,"43-20",283,"Alloy 617","Plate",314626
284,"CapPass",164.04,-167.53,,"Qualified",0.979,2262.20,2266.42,"43-20",284,"Alloy 617","Plate",314626
285,"CapPass",163.11,-169.02,,"Qualified",0.965,2270.43,2274.42,"43-20",285,"Alloy 617","Plate",314626
286,"CapPass",162.86,-165.63,,"Qualified",0.983,2278.37,2282.43,"43-20",286,"Alloy 617","Plate",314626
287,"CapPass",164.27,-168.70,,"Qualified",0.974,2286.40,2290.46,"43-20",287,"Alloy 617","Plate",314626
288,"CapPass",161.61,-164.90,,"Qualified",0.980,2294.41,2298.37,"43-20",288,"Alloy 617","Plate",314626
289,"CapPass",164.30,-167.54,,"Qualified",0.981,2302.37,2306.48,"43-20",289,"Alloy 617","Plate",314626
290,"CapPass",163.31,-168.24,,"Qualified",0.971,2310.48,2314.44,"43-20",290,"Alloy 617","Plate",314626
291,"CapPass",164.90,-167.93,,"Qualified",0.982,2318.47,2322.45,"43-20",291,"Alloy 617","Plate",314626
292,"CapPass",163.99,-169.08,,"Qualified",0.970,2326.41,2330.48,"43-20",292,"Alloy 617","Plate",314626
293,"CapPass",163.50,-164.73,,"Qualified",0.993,2334.32,2338.50,"43-20",293,"Alloy 617","Plate",314626
294,"CapPass",164.11,-168.36,,"Qualified",0.975,2342.35,2346.52,"43-20",294,"Alloy 617","Plate",314626
295,"CapPass",163.14,-167.08,,"Qualified",0.976,2350.44,2354.52,"43-20",295,"Alloy 617","Plate",314626
296,"CapPass",162.46,-168.94,,"Qualified",0.962,2358.53,2362.41,"43-20",296,"Alloy 617","Plate",314626
297,"CapPass",162.23,-166.55,,"Qualified",0.974,2366.37,2370.44,"43-20",297,"Alloy 617","Plate",314626
298,"CapPass",163.32,-166.47,,"Qualified",0.981,2374.54,2378.54,"43-20",298,"Alloy 617","Plate",314626
299,"CapPass",162.68,-166.13,,"Qualified",0.979,2382.49,2386.55,"43-20",299,"Alloy 617","Plate",314626
300,"CapPass",164.20,-166.74,,"Qualified",0.985,2390.56,2394.56,"43-20",300,"Alloy 617","Plate",314626
301,"CapPass",162.78,-166.43,,"Qualified",0.978,2398.49,2402.58,"43-20",301,"Alloy 617","Plate",314626
302,"CapPass",163.00,-165.96,,"Qualified",0.982,2406.42,2410.59,"43-20",302,"Alloy 617","Plate",314626
303,"CapPass",164.68,-165.68,,"Qualified",0.994,2414.60,2418.49,"43-20",303,"Alloy 617","Plate",314626
304,"CapPass",163.79,-165.57,,"Qualified",0.989,2422.59,2426.46,"43-20",304,"Alloy 617","Plate",314626
305,"CapPass",164.05,-167.12,,"Qualified",0.982,2430.61,2434.59,"43-20",305,"Alloy 617","Plate",314626
306,"CapPass",165.68,-168.68,,"Qualified",0.982,2438.46,2442.61,"43-20",306,"Alloy 617","Plate",314626
307,"CapPass",164.94,-168.33,,"Qualified",0.980,2446.54,2450.49,"43-20",307,"Alloy 617","Plate",314626
308,"CapPass",163.54,-166.58,,"Qualified",0.982,2454.45,2458.63,"43-20",308,"Alloy 617","Plate",314626
309,"CapPass",165.25,-171.05,,"Qualified",0.966,2462.62,2466.63,"43-20",309,"Alloy 617","Plate",314626
310,"CapPass",162.47,-164.99,,"Qualified",0.985,2470.63,2474.56,"43-20",310,"Alloy 617","Plate",314626
311,"CapPass",163.53,-170.26,,"Qualified",0.960,2478.66,2482.68,"43-20",311,"Alloy 617","Plate",314626
312,"CapPass",163.32,-168.66,,"Qualified",0.968,2486.67,2490.67,"43-20",312,"Alloy 617","Plate",314626
313,"CapPass",162.58,-165.45,,"Qualified",0.983,2494.67,2498.67,"43-20",313,"Alloy 617","Plate",314626
314,"CapPass",163.02,-166.63,,"Qualified",0.978,2502.47,2506.65,"43-20",314,"Alloy 617","Plate",314626
315,"CapPass",161.05,-168.53,,"Qualified",0.956,2510.69,2514.64,"43-20",315,"Alloy 617","Plate",314626
316,"CapPass",161.90,-166.77,,"Qualified",0.971,2518.70,2522.67,"43-20",316,"Alloy 617","Plate",314626
317,"CapPass",162.02,-168.10,,"Qualified",0.964,2526.70,2530.72,"43-20",317,"Alloy 617","Plate",314626
318,"CapPass",165.03,-168.98,,"Qualified",0.977,2534.62,2538.72,"43-20",318,"Alloy 617","Plate",314626
319,"CapPass",163.34,-167.91,,"Qualified",0.973,2542.72,2546.70,"43-20",319,"Alloy 617","Plate",314626
320,"CapPass",163.73,-166.47,,"Qualified",0.984,2550.58,2554.75,"43-20",320,"Alloy 617","Plate",314626
321,"CapPass",166.77,-165.52,,"Qualified",1.008,2558.69,2562.75,"43-20",321,"Alloy 617","Plate",314626
322,"CapPass",162.52,-166.01,,"Qualified",0.979,2566.76,2570.76,"43-20",322,"Alloy 617","Plate",314626
323,"CapPass",164.66,-169.19,,"Qualified",0.973,2574.65,2578.76,"43-20",323,"Alloy 617","Plate",314626
324,"CapPass",163.00,-168.09,,"Qualified",0.970,2582.52,2586.64,"43-20",324,"Alloy 617","Plate",314626
325,"CapPass",163.27,-167.35,,"Qualified",0.976,2590.68,2594.79,"43-20",325,"Alloy 617","Plate",314626
326,"CapPass",163.39,-167.06,,"Qualified",0.978,2598.79,2602.72,"43-20",326,"Alloy 617","Plate",314626
327,"CapPass",164.64,-166.29,,"Qualified",0.990,2606.61,2610.81,"43-20",327,"Alloy 617","Plate",314626
328,"CapPass",164.05,-165.05,,"Qualified",0.994,2614.57,2618.75,"43-20",328,"Alloy 617","Plate",314626
329,"CapPass",165.06,-167.74,,"Qualified",0.984,2622.81,2626.80,"43-20",329,"Alloy 617","Plate",314626
330,"CapPass",161.23,-169.06,,"Qualified",0.954,2630.82,2634.82,"43-20",330,"Alloy 617","Plate",314626
331,"CapPass",161.56,-166.32,,"Qualified",0.971,2638.83,2642.84,"43-20",331,"Alloy 617","Plate",314626
332,"CapPass",163.31,-167.26,,"Qualified",0.976,2646.64,2650.78,"43-20",332,"Alloy 617","Plate",314626
333,"CapPass",163.26,-168.33,,"Qualified",0.970,2654.82,2658.86,"43-20",333,"Alloy 617","Plate",314626
334,"CapPass",164.63,-168.20,,"Qualified",0.979,2662.71,2666.83,"43-20",334,"Alloy 617","Plate",314626
335,"CapPass",163.85,-169.38,,"Qualified",0.967,2670.86,2674.87,"43-20",335,"Alloy 617","Plate",314626
336,"CapPass",163.43,-167.09,,"Qualified",0.978,2678.72,2682.88,"43-20",336,"Alloy 617","Plate",314626
337,"CapPass",164.63,-169.86,,"Qualified",0.969,2686.89,2690.86,"43-20",337,"Alloy 617","Plate",314626
338,"CapPass",163.87,-171.68,,"Qualified",0.955,2694.88,2698.82,"43-20",338,"Alloy 617","Plate",314626
339,"CapPass",164.34,-166.99,,"Qualified",0.984,2702.85,2706.90,"43-20",339,"Alloy 617","Plate",314626
340,"CapPass",162.38,-166.51,,"Qualified",0.975,2710.59,2714.73,"43-20",340,"Alloy 617","Plate",314626
341,"CapPass",163.71,-169.04,,"Qualified",0.968,2718.67,2722.88,"43-20",341,"Alloy 617","Plate",314626
342,"CapPass",160.27,-170.03,,"Qualified",0.943,2726.94,2730.86,"43-20",342,"Alloy 617","Plate",314626
343,"CapPass",162.24,-168.08,,"Qualified",0.965,2734.94,2738.94,"43-20",343,"Alloy 617","Plate",314626
344,"CapPass",163.75,-166.73,,"Qualified",0.982,2742.65,2746.94,"43-20",344,"Alloy 617","Plate",314626
345,"CapPass",162.68,-167.97,,"Qualified",0.968,2750.97,2754.91,"43-20",345,"Alloy 617","Plate",314626
346,"CapPass",162.24,-166.08,,"Qualified",0.977,2758.75,2762.96,"43-20",346,"Alloy 617","Plate",314626
347,"CapPass",163.58,-168.57,,"Qualified",0.970,2766.80,2770.98,"43-20",347,"Alloy 617","Plate",314626
348,"CapPass",163.75,-166.61,,"Qualified",0.983,2774.76,2778.79,"43-20",348,"Alloy 617","Plate",314626
349,"CapPass",163.39,-166.72,,"Qualified",0.980,2782.97,2787.00,"43-20",349,"Alloy 617","Plate",314626
350,"CapPass",163.76,-167.28,,"Qualified",0.979,2790.94,2794.97,"43-20",350,"Alloy 617","Plate",314626
351,"CapPass",163.13,-165.49,,"Qualified",0.986,2798.71,2803.02,"43-20",351,"Alloy 617","Plate",314626
352,"CapPass",162.57,-164.92,,"Qualified",0.986,2806.74,2811.02,"43-20",352,"Alloy 617","Plate",314626
353,"CapPass",164.66,-165.37,,"Qualified",0.996,2815.03,2819.04,"43-20",353,"Alloy 617","Plate",314626
354,"CapPass",163.41,-170.18,,"Qualified",0.960,2823.03,2827.05,"43-20",354,"Alloy 617","Plate",314626
355,"CapPass",161.18,-167.57,,"Qualified",0.962,2831.04,2834.91,"43-20",355,"Alloy 617","Plate",314626
356,"CapPass",162.49,-165.77,,"Qualified",0.980,2838.78,2843.00,"43-20",356,"Alloy 617","Plate",314626
357,"CapPass",163.94,-165.37,,"Qualified",0.991,2847.06,2851.07,"43-20",357,"Alloy 617","Plate",314626
358,"CapPass",164.63,-166.12,,"Qualified",0.991,2854.99,2858.93,"43-20",358,"Alloy 617","Plate",314626
359,"CapPass",161.71,-168.61,,"Qualified",0.959,2862.69,2866.96,"43-20",359,"Alloy 617","Plate",314626
360,"CapPass",163.05,-165.80,,"Qualified",0.983,2871.09,2875.09,"43-20",360,"Alloy 617","Plate",314626
361,"CapPass",164.27,-168.23,,"Qualified",0.976,2879.09,2883.10,"43-20",361,"Alloy 617","Plate",314626
362,"CapPass",164.95,-168.54,,"Qualified",0.979,2887.07,2891.12,"43-20",362,"Alloy 617","Plate",314626
363,"CapPass",164.32,-167.05,,"Qualified",0.984,2894.94,2899.11,"43-20",363,"Alloy 617","Plate",314626
364,"CapPass",161.90,-168.08,,"Qualified",0.963,2902.79,2907.09,"43-20",364,"Alloy 617","Plate",314626
365,"CapPass",163.47,-168.12,,"Qualified",0.972,2910.92,2915.13,"43-20",365,"Alloy 617","Plate",314626
366,"CapPass",162.18,-167.46,,"Qualified",0.968,2919.01,2923.01,"43-20",366,"Alloy 617","Plate",314626
367,"CapPass",162.48,-169.15,,"Qualified",0.961,2927.12,2931.17,"43-20",367,"Alloy 617","Plate",314626
368,"CapPass",164.07,-169.00,,"Qualified",0.971,2935.04,2939.14,"43-20",368,"Alloy 617","Plate",314626
369,"CapPass",164.04,-169.85,,"Qualified",0.966,2943.13,2947.17,"43-20",369,"Alloy 617","Plate",314626
370,"CapPass",159.85,-165.73,,"Qualified",0.965,2951.05,2955.18,"43-20",370,"Alloy 617","Plate",314626
371,"CapPass",163.46,-165.75,,"Qualified",0.986,2959.17,2963.13,"43-20",371,"Alloy 617","Plate",314626
372,"CapPass",163.00,-166.29,,"Qualified",0.980,2967.00,2971.21,"43-20",372,"Alloy 617","Plate",314626
373,"CapPass",163.09,-166.62,,"Qualified",0.979,2975.15,2979.20,"43-20",373,"Alloy 617","Plate",314626
374,"CapPass",164.23,-166.14,,"Qualified",0.988,2983.21,2987.22,"43-20",374,"Alloy 617","Plate",314626
375,"CapPass",162.52,-165.80,,"Qualified",0.980,2991.22,2995.22,"43-20",375,"Alloy 617","Plate",314626
376,"CapPass",165.57,-164.22,,"Qualified",1.008,2999.24,3003.16,"43-20",376,"Alloy 617","Plate",314626
377,"CapPass",163.26,-167.49,,"Qualified",0.975,3006.85,3011.24,"43-20",377,"Alloy 617","Plate",314626
378,"CapPass",164.23,-165.33,,"Qualified",0.993,3015.18,3019.25,"43-20",378,"Alloy 617","Plate",314626
379,"CapPass",163.69,-166.17,,"Qualified",0.985,3023.10,3027.24,"43-20",379,"Alloy 617","Plate",314626
380,"CapPass",163.41,-166.68,,"Qualified",0.980,3031.13,3035.26,"43-20",380,"Alloy 617","Plate",314626
381,"CapPass",164.32,-168.46,,"Qualified",0.975,3039.21,3043.26,"43-20",381,"Alloy 617","Plate",314626
382,"CapPass",162.87,-167.08,,"Qualified",0.975,3047.16,3051.27,"43-20",382,"Alloy 617","Plate",314626
383,"CapPass",162.70,-166.66,,"Qualified",0.976,3055.28,3059.29,"43-20",383,"Alloy 617","Plate",314626
384,"CapPass",161.83,-166.14,,"Qualified",0.974,3062.93,3067.30,"43-20",384,"Alloy 617","Plate",314626
385,"CapPass",163.95,-168.11,,"Qualified",0.975,3071.12,3075.32,"43-20",385,"Alloy 617","Plate",314626
386,"CapPass",163.33,-168.45,,"Qualified",0.970,3079.31,3083.23,"43-20",386,"Alloy 617","Plate",314626
387,"CapPass",165.61,-165.50,,"Qualified",1.001,3087.33,3091.35,"43-20",387,"Alloy 617","Plate",314626
388,"CapPass",162.14,-169.80,,"Qualified",0.955,3095.12,3099.23,"43-20",388,"Alloy 617","Plate",314626
389,"CapPass",162.84,-165.45,,"Qualified",0.984,3103.18,3107.36,"43-20",389,"Alloy 617","Plate",314626
390,"CapPass",165.95,-167.88,,"Qualified",0.989,3111.33,3115.33,"43-20",390,"Alloy 617","Plate",314626
391,"CapPass",162.37,-167.58,,"Qualified",0.969,3119.03,3123.37,"43-20",391,"Alloy 617","Plate",314626
