Repository: js-molina/fatigue-A617

File: data/950C/Strain rate 0.001/0.40% strain/HTM_A19_PeakStress_439.csv (part 1 of 8)
"Cycle","Data State","Max Stress Mpa","Min Stress Mpa","Qual Exceptions","Qual State","Stress Ratio","Time Max Stress Sec","Time Min Stress Sec","Sample","Count","Alloy","Material_Form","Heat"
1,"CapPass",162.04,-163.97,,"Qualified",0.988,1.25,4.46,"43-9",1,"Alloy 617","Plate",314626
2,"CapPass",167.15,-168.27,,"Qualified",0.993,7.35,10.57,"43-9",2,"Alloy 617","Plate",314626
3,"CapPass",171.66,-173.66,,"Qualified",0.989,13.90,17.21,"43-9",3,"Alloy 617","Plate",314626
4,"CapPass",174.42,-176.19,,"Qualified",0.990,20.71,24.25,"43-9",4,"Alloy 617","Plate",314626
5,"CapPass",173.20,-171.54,,"Qualified",1.010,27.92,32.05,"43-9",5,"Alloy 617","Plate",314626
6,"CapPass",169.14,-173.63,,"Qualified",0.974,35.83,39.98,"43-9",6,"Alloy 617","Plate",314626
7,"CapPass",169.03,-170.54,,"Qualified",0.991,43.91,47.97,"43-9",7,"Alloy 617","Plate",314626
8,"CapPass",168.60,-171.10,,"Qualified",0.985,51.97,55.99,"43-9",8,"Alloy 617","Plate",314626
9,"CapPass",167.93,-171.13,,"Qualified",0.981,59.91,63.99,"43-9",9,"Alloy 617","Plate",314626
10,"CapPass",161.89,-170.66,,"Qualified",0.949,67.62,71.99,"43-9",10,"Alloy 617","Plate",314626
11,"CapPass",164.41,-169.04,,"Qualified",0.973,75.96,79.99,"43-9",11,"Alloy 617","Plate",314626
12,"CapPass",164.40,-166.48,,"Qualified",0.988,83.81,88.02,"43-9",12,"Alloy 617","Plate",314626
13,"CapPass",162.18,-169.51,,"Qualified",0.957,92.03,96.03,"43-9",13,"Alloy 617","Plate",314626
14,"CapPass",163.67,-167.51,,"Qualified",0.977,100.02,104.01,"43-9",14,"Alloy 617","Plate",314626
15,"CapPass",164.92,-168.33,,"Qualified",0.980,107.87,112.06,"43-9",15,"Alloy 617","Plate",314626
16,"CapPass",165.35,-169.14,,"Qualified",0.978,115.90,120.04,"43-9",16,"Alloy 617","Plate",314626
17,"CapPass",164.45,-166.86,,"Qualified",0.986,123.87,128.07,"43-9",17,"Alloy 617","Plate",314626
18,"CapPass",162.37,-168.01,,"Qualified",0.966,131.78,136.06,"43-9",18,"Alloy 617","Plate",314626
19,"CapPass",163.82,-168.50,,"Qualified",0.972,139.94,144.02,"43-9",19,"Alloy 617","Plate",314626
20,"CapPass",164.95,-167.86,,"Qualified",0.983,147.92,152.10,"43-9",20,"Alloy 617","Plate",314626
21,"CapPass",164.78,-169.03,,"Qualified",0.975,156.09,160.11,"43-9",21,"Alloy 617","Plate",314626
22,"CapPass",163.12,-166.96,,"Qualified",0.977,163.96,167.90,"43-9",22,"Alloy 617","Plate",314626
23,"CapPass",167.52,-168.76,,"Qualified",0.993,171.97,176.12,"43-9",23,"Alloy 617","Plate",314626
24,"CapPass",163.89,-171.19,,"Qualified",0.957,179.79,184.13,"43-9",24,"Alloy 617","Plate",314626
25,"CapPass",165.33,-170.07,,"Qualified",0.972,188.13,192.14,"43-9",25,"Alloy 617","Plate",314626
26,"CapPass",164.91,-169.83,,"Qualified",0.971,195.85,200.16,"43-9",26,"Alloy 617","Plate",314626
27,"CapPass",165.44,-171.15,,"Qualified",0.967,204.09,207.89,"43-9",27,"Alloy 617","Plate",314626
28,"CapPass",163.33,-169.17,,"Qualified",0.965,212.10,216.17,"43-9",28,"Alloy 617","Plate",314626
29,"CapPass",163.03,-169.81,,"Qualified",0.960,219.98,224.10,"43-9",29,"Alloy 617","Plate",314626
30,"CapPass",164.66,-168.08,,"Qualified",0.980,228.03,232.17,"43-9",30,"Alloy 617","Plate",314626
31,"CapPass",163.24,-167.72,,"Qualified",0.973,236.20,240.20,"43-9",31,"Alloy 617","Plate",314626
32,"CapPass",162.07,-169.09,,"Qualified",0.958,244.20,248.18,"43-9",32,"Alloy 617","Plate",314626
33,"CapPass",166.05,-166.14,,"Qualified",0.999,251.91,256.16,"43-9",33,"Alloy 617","Plate",314626
34,"CapPass",162.72,-168.11,,"Qualified",0.968,259.89,264.22,"43-9",34,"Alloy 617","Plate",314626
35,"CapPass",165.64,-168.55,,"Qualified",0.983,268.01,272.24,"43-9",35,"Alloy 617","Plate",314626
36,"CapPass",165.89,-168.78,,"Qualified",0.983,276.24,280.23,"43-9",36,"Alloy 617","Plate",314626
37,"CapPass",165.16,-168.03,,"Qualified",0.983,284.22,288.24,"43-9",37,"Alloy 617","Plate",314626
38,"CapPass",163.17,-169.47,,"Qualified",0.963,291.95,296.26,"43-9",38,"Alloy 617","Plate",314626
39,"CapPass",164.63,-168.45,,"Qualified",0.977,300.10,304.27,"43-9",39,"Alloy 617","Plate",314626
40,"CapPass",164.99,-169.81,,"Qualified",0.972,308.26,312.26,"43-9",40,"Alloy 617","Plate",314626
41,"CapPass",162.62,-168.78,,"Qualified",0.964,315.93,320.28,"43-9",41,"Alloy 617","Plate",314626
42,"CapPass",165.20,-167.86,,"Qualified",0.984,324.18,328.27,"43-9",42,"Alloy 617","Plate",314626
43,"CapPass",168.11,-166.92,,"Qualified",1.007,332.05,336.29,"43-9",43,"Alloy 617","Plate",314626
44,"CapPass",164.25,-165.63,,"Qualified",0.992,340.05,344.31,"43-9",44,"Alloy 617","Plate",314626
45,"CapPass",165.35,-169.89,,"Qualified",0.973,348.32,352.03,"43-9",45,"Alloy 617","Plate",314626
46,"CapPass",164.91,-169.19,,"Qualified",0.975,356.32,360.31,"43-9",46,"Alloy 617","Plate",314626
47,"CapPass",162.70,-167.67,,"Qualified",0.970,364.30,368.33,"43-9",47,"Alloy 617","Plate",314626
48,"CapPass",167.26,-168.47,,"Qualified",0.993,372.22,376.33,"43-9",48,"Alloy 617","Plate",314626
49,"CapPass",165.66,-169.94,,"Qualified",0.975,380.28,384.33,"43-9",49,"Alloy 617","Plate",314626
50,"CapPass",163.98,-166.61,,"Qualified",0.984,388.35,392.34,"43-9",50,"Alloy 617","Plate",314626
51,"CapPass",163.76,-169.09,,"Qualified",0.968,396.36,400.18,"43-9",51,"Alloy 617","Plate",314626
52,"CapPass",165.39,-168.42,,"Qualified",0.982,404.36,408.35,"43-9",52,"Alloy 617","Plate",314626
53,"CapPass",161.34,-169.28,,"Qualified",0.953,412.17,416.15,"43-9",53,"Alloy 617","Plate",314626
54,"CapPass",163.34,-169.44,,"Qualified",0.964,420.21,424.37,"43-9",54,"Alloy 617","Plate",314626
55,"CapPass",166.13,-172.88,,"Qualified",0.961,428.40,432.32,"43-9",55,"Alloy 617","Plate",314626
56,"CapPass",163.78,-167.40,,"Qualified",0.978,436.40,440.30,"43-9",56,"Alloy 617","Plate",314626
57,"CapPass",164.35,-169.81,,"Qualified",0.968,444.04,448.17,"43-9",57,"Alloy 617","Plate",314626
58,"CapPass",166.60,-165.97,,"Qualified",1.004,452.39,456.42,"43-9",58,"Alloy 617","Plate",314626
59,"CapPass",164.22,-168.15,,"Qualified",0.977,460.38,464.43,"43-9",59,"Alloy 617","Plate",314626
60,"CapPass",164.67,-167.14,,"Qualified",0.985,468.25,472.44,"43-9",60,"Alloy 617","Plate",314626
61,"CapPass",164.11,-168.36,,"Qualified",0.975,476.40,480.45,"43-9",61,"Alloy 617","Plate",314626
62,"CapPass",163.37,-169.22,,"Qualified",0.965,484.45,488.45,"43-9",62,"Alloy 617","Plate",314626
63,"CapPass",161.75,-169.81,,"Qualified",0.953,492.47,496.40,"43-9",63,"Alloy 617","Plate",314626
64,"CapPass",166.92,-166.37,,"Qualified",1.003,500.16,504.31,"43-9",64,"Alloy 617","Plate",314626
65,"CapPass",161.87,-168.49,,"Qualified",0.961,508.48,512.50,"43-9",65,"Alloy 617","Plate",314626
66,"CapPass",166.09,-168.75,,"Qualified",0.984,516.27,520.49,"43-9",66,"Alloy 617","Plate",314626
67,"CapPass",167.36,-169.81,,"Qualified",0.986,524.50,528.23,"43-9",67,"Alloy 617","Plate",314626
68,"CapPass",164.65,-169.45,,"Qualified",0.972,532.50,536.50,"43-9",68,"Alloy 617","Plate",314626
69,"CapPass",164.82,-167.84,,"Qualified",0.982,540.24,544.45,"43-9",69,"Alloy 617","Plate",314626
70,"CapPass",162.66,-169.92,,"Qualified",0.957,548.54,552.38,"43-9",70,"Alloy 617","Plate",314626
71,"CapPass",167.03,-169.24,,"Qualified",0.987,556.39,560.54,"43-9",71,"Alloy 617","Plate",314626
72,"CapPass",162.70,-171.27,,"Qualified",0.950,564.56,568.55,"43-9",72,"Alloy 617","Plate",314626
73,"CapPass",165.96,-168.13,,"Qualified",0.987,572.43,576.42,"43-9",73,"Alloy 617","Plate",314626
74,"CapPass",165.65,-171.30,,"Qualified",0.967,580.32,584.56,"43-9",74,"Alloy 617","Plate",314626
75,"CapPass",165.03,-170.14,,"Qualified",0.970,588.30,592.47,"43-9",75,"Alloy 617","Plate",314626
76,"CapPass",165.00,-169.06,,"Qualified",0.976,596.54,600.59,"43-9",76,"Alloy 617","Plate",314626
77,"CapPass",162.92,-173.15,,"Qualified",0.941,604.59,608.60,"43-9",77,"Alloy 617","Plate",314626
78,"CapPass",164.65,-167.93,,"Qualified",0.980,612.27,616.61,"43-9",78,"Alloy 617","Plate",314626
79,"CapPass",163.01,-169.91,,"Qualified",0.959,620.26,624.61,"43-9",79,"Alloy 617","Plate",314626
80,"CapPass",165.52,-168.26,,"Qualified",0.984,628.56,632.36,"43-9",80,"Alloy 617","Plate",314626
81,"CapPass",167.43,-172.81,,"Qualified",0.969,636.48,640.62,"43-9",81,"Alloy 617","Plate",314626
82,"CapPass",166.53,-168.80,,"Qualified",0.987,644.56,648.55,"43-9",82,"Alloy 617","Plate",314626
83,"CapPass",165.65,-168.18,,"Qualified",0.985,652.48,656.63,"43-9",83,"Alloy 617","Plate",314626
84,"CapPass",163.45,-168.52,,"Qualified",0.970,660.55,664.65,"43-9",84,"Alloy 617","Plate",314626
85,"CapPass",164.64,-168.69,,"Qualified",0.976,668.66,672.65,"43-9",85,"Alloy 617","Plate",314626
86,"CapPass",163.76,-168.94,,"Qualified",0.969,676.67,680.68,"43-9",86,"Alloy 617","Plate",314626
87,"CapPass",163.38,-167.11,,"Qualified",0.978,684.62,688.67,"43-9",87,"Alloy 617","Plate",314626
88,"CapPass",165.41,-167.83,,"Qualified",0.986,692.51,696.70,"43-9",88,"Alloy 617","Plate",314626
89,"CapPass",166.30,-165.33,,"Qualified",1.006,700.50,704.70,"43-9",89,"Alloy 617","Plate",314626
90,"CapPass",165.09,-169.30,,"Qualified",0.975,708.70,712.66,"43-9",90,"Alloy 617","Plate",314626
91,"CapPass",165.31,-167.71,,"Qualified",0.986,716.70,720.70,"43-9",91,"Alloy 617","Plate",314626
92,"CapPass",167.44,-170.16,,"Qualified",0.984,724.61,728.73,"43-9",92,"Alloy 617","Plate",314626
93,"CapPass",166.04,-171.31,,"Qualified",0.969,732.52,736.72,"43-9",93,"Alloy 617","Plate",314626
94,"CapPass",165.54,-169.38,,"Qualified",0.977,740.73,744.57,"43-9",94,"Alloy 617","Plate",314626
95,"CapPass",162.03,-168.25,,"Qualified",0.963,748.75,752.76,"43-9",95,"Alloy 617","Plate",314626
96,"CapPass",169.18,-170.57,,"Qualified",0.992,756.74,760.76,"43-9",96,"Alloy 617","Plate",314626
97,"CapPass",164.35,-170.83,,"Qualified",0.962,764.78,768.73,"43-9",97,"Alloy 617","Plate",314626
98,"CapPass",167.94,-170.58,,"Qualified",0.985,772.75,776.77,"43-9",98,"Alloy 617","Plate",314626
99,"CapPass",163.91,-169.11,,"Qualified",0.969,780.59,784.79,"43-9",99,"Alloy 617","Plate",314626
100,"CapPass",165.91,-171.15,,"Qualified",0.969,788.78,792.78,"43-9",100,"Alloy 617","Plate",314626
101,"CapPass",164.94,-168.94,,"Qualified",0.976,796.61,800.72,"43-9",101,"Alloy 617","Plate",314626
102,"CapPass",162.44,-168.67,,"Qualified",0.963,804.51,808.71,"43-9",102,"Alloy 617","Plate",314626
103,"CapPass",164.21,-168.99,,"Qualified",0.972,812.78,816.81,"43-9",103,"Alloy 617","Plate",314626
104,"CapPass",163.86,-170.03,,"Qualified",0.964,820.70,824.59,"43-9",104,"Alloy 617","Plate",314626
105,"CapPass",163.26,-168.99,,"Qualified",0.966,828.45,832.84,"43-9",105,"Alloy 617","Plate",314626
106,"CapPass",164.57,-170.39,,"Qualified",0.966,836.78,840.86,"43-9",106,"Alloy 617","Plate",314626
107,"CapPass",163.74,-170.64,,"Qualified",0.960,844.85,848.87,"43-9",107,"Alloy 617","Plate",314626
108,"CapPass",163.35,-167.39,,"Qualified",0.976,852.84,856.82,"43-9",108,"Alloy 617","Plate",314626
109,"CapPass",166.45,-169.91,,"Qualified",0.980,860.86,864.88,"43-9",109,"Alloy 617","Plate",314626
110,"CapPass",167.11,-169.88,,"Qualified",0.984,868.73,872.88,"43-9",110,"Alloy 617","Plate",314626
111,"CapPass",164.74,-168.08,,"Qualified",0.980,876.71,880.74,"43-9",111,"Alloy 617","Plate",314626
112,"CapPass",165.38,-171.34,,"Qualified",0.965,884.89,888.83,"43-9",112,"Alloy 617","Plate",314626
113,"CapPass",164.72,-169.98,,"Qualified",0.969,892.63,896.91,"43-9",113,"Alloy 617","Plate",314626
114,"CapPass",164.94,-169.37,,"Qualified",0.974,900.79,904.86,"43-9",114,"Alloy 617","Plate",314626
115,"CapPass",166.45,-169.70,,"Qualified",0.981,908.71,912.94,"43-9",115,"Alloy 617","Plate",314626
116,"CapPass",166.59,-168.90,,"Qualified",0.986,916.93,920.94,"43-9",116,"Alloy 617","Plate",314626
117,"CapPass",166.58,-168.96,,"Qualified",0.986,924.85,928.96,"43-9",117,"Alloy 617","Plate",314626
118,"CapPass",165.45,-168.00,,"Qualified",0.985,932.85,936.91,"43-9",118,"Alloy 617","Plate",314626
119,"CapPass",166.84,-170.57,,"Qualified",0.978,940.94,944.97,"43-9",119,"Alloy 617","Plate",314626
120,"CapPass",167.52,-168.38,,"Qualified",0.995,948.86,952.98,"43-9",120,"Alloy 617","Plate",314626
121,"CapPass",166.12,-171.35,,"Qualified",0.969,956.97,960.98,"43-9",121,"Alloy 617","Plate",314626
122,"CapPass",165.52,-166.26,,"Qualified",0.996,964.89,968.99,"43-9",122,"Alloy 617","Plate",314626
123,"CapPass",167.11,-169.74,,"Qualified",0.985,972.97,977.00,"43-9",123,"Alloy 617","Plate",314626
124,"CapPass",166.25,-169.14,,"Qualified",0.983,980.87,985.01,"43-9",124,"Alloy 617","Plate",314626
125,"CapPass",166.22,-170.43,,"Qualified",0.975,988.90,993.01,"43-9",125,"Alloy 617","Plate",314626
126,"CapPass",165.82,-169.04,,"Qualified",0.981,997.00,1001.01,"43-9",126,"Alloy 617","Plate",314626
127,"CapPass",166.83,-168.97,,"Qualified",0.987,1004.87,1009.04,"43-9",127,"Alloy 617","Plate",314626
128,"CapPass",164.87,-169.13,,"Qualified",0.975,1012.80,1017.03,"43-9",128,"Alloy 617","Plate",314626
129,"CapPass",166.35,-170.70,,"Qualified",0.974,1021.04,1025.06,"43-9",129,"Alloy 617","Plate",314626
130,"CapPass",165.26,-168.82,,"Qualified",0.979,1028.78,1033.06,"43-9",130,"Alloy 617","Plate",314626
131,"CapPass",164.30,-170.08,,"Qualified",0.966,1037.05,1041.03,"43-9",131,"Alloy 617","Plate",314626
132,"CapPass",164.40,-168.39,,"Qualified",0.976,1045.07,1049.08,"43-9",132,"Alloy 617","Plate",314626
133,"CapPass",164.64,-167.84,,"Qualified",0.981,1053.07,1057.09,"43-9",133,"Alloy 617","Plate",314626
134,"CapPass",166.63,-171.17,,"Qualified",0.973,1060.97,1065.11,"43-9",134,"Alloy 617","Plate",314626
135,"CapPass",165.32,-170.61,,"Qualified",0.969,1069.01,1073.11,"43-9",135,"Alloy 617","Plate",314626
136,"CapPass",165.09,-168.64,,"Qualified",0.979,1076.89,1080.88,"43-9",136,"Alloy 617","Plate",314626
137,"CapPass",166.19,-168.83,,"Qualified",0.984,1084.97,1089.11,"43-9",137,"Alloy 617","Plate",314626
138,"CapPass",167.29,-171.24,,"Qualified",0.977,1093.11,1097.14,"43-9",138,"Alloy 617","Plate",314626
139,"CapPass",166.22,-170.80,,"Qualified",0.973,1101.13,1105.14,"43-9",139,"Alloy 617","Plate",314626
140,"CapPass",167.56,-168.73,,"Qualified",0.993,1109.14,1113.13,"43-9",140,"Alloy 617","Plate",314626
141,"CapPass",167.12,-173.81,,"Qualified",0.962,1116.93,1121.13,"43-9",141,"Alloy 617","Plate",314626
142,"CapPass",164.20,-172.29,,"Qualified",0.953,1125.16,1129.17,"43-9",142,"Alloy 617","Plate",314626
143,"CapPass",162.73,-168.86,,"Qualified",0.964,1133.17,1137.17,"43-9",143,"Alloy 617","Plate",314626
144,"CapPass",166.35,-167.32,,"Qualified",0.994,1140.97,1145.18,"43-9",144,"Alloy 617","Plate",314626
145,"CapPass",164.24,-171.49,,"Qualified",0.958,1149.17,1153.17,"43-9",145,"Alloy 617","Plate",314626
146,"CapPass",167.37,-170.24,,"Qualified",0.983,1157.21,1161.20,"43-9",146,"Alloy 617","Plate",314626
147,"CapPass",166.59,-169.25,,"Qualified",0.984,1165.01,1169.21,"43-9",147,"Alloy 617","Plate",314626
148,"CapPass",165.52,-169.70,,"Qualified",0.975,1172.97,1176.98,"43-9",148,"Alloy 617","Plate",314626
149,"CapPass",165.80,-168.37,,"Qualified",0.985,1181.21,1185.21,"43-9",149,"Alloy 617","Plate",314626
150,"CapPass",165.03,-170.07,,"Qualified",0.970,1189.19,1193.22,"43-9",150,"Alloy 617","Plate",314626
151,"CapPass",166.37,-167.73,,"Qualified",0.992,1197.07,1201.21,"43-9",151,"Alloy 617","Plate",314626
152,"CapPass",166.69,-168.63,,"Qualified",0.988,1205.18,1209.24,"43-9",152,"Alloy 617","Plate",314626
153,"CapPass",165.19,-169.67,,"Qualified",0.974,1213.12,1217.27,"43-9",153,"Alloy 617","Plate",314626
154,"CapPass",163.79,-169.11,,"Qualified",0.969,1221.03,1225.15,"43-9",154,"Alloy 617","Plate",314626
155,"CapPass",164.54,-169.22,,"Qualified",0.972,1229.13,1233.17,"43-9",155,"Alloy 617","Plate",314626
156,"CapPass",166.31,-167.90,,"Qualified",0.991,1237.06,1241.03,"43-9",156,"Alloy 617","Plate",314626
157,"CapPass",166.44,-169.13,,"Qualified",0.984,1245.29,1249.30,"43-9",157,"Alloy 617","Plate",314626
158,"CapPass",163.13,-166.95,,"Qualified",0.977,1253.20,1257.29,"43-9",158,"Alloy 617","Plate",314626
159,"CapPass",164.69,-168.39,,"Qualified",0.978,1261.25,1265.13,"43-9",159,"Alloy 617","Plate",314626
160,"CapPass",163.65,-167.62,,"Qualified",0.976,1269.31,1273.32,"43-9",160,"Alloy 617","Plate",314626
161,"CapPass",167.23,-168.26,,"Qualified",0.994,1277.16,1281.14,"43-9",161,"Alloy 617","Plate",314626
162,"CapPass",165.37,-169.71,,"Qualified",0.974,1285.15,1289.34,"43-9",162,"Alloy 617","Plate",314626
163,"CapPass",160.43,-169.46,,"Qualified",0.947,1293.27,1297.37,"43-9",163,"Alloy 617","Plate",314626
164,"CapPass",166.26,-170.89,,"Qualified",0.973,1301.36,1305.36,"43-9",164,"Alloy 617","Plate",314626
165,"CapPass",164.08,-171.12,,"Qualified",0.959,1309.18,1313.36,"43-9",165,"Alloy 617","Plate",314626
166,"CapPass",166.97,-169.36,,"Qualified",0.986,1317.25,1321.40,"43-9",166,"Alloy 617","Plate",314626
167,"CapPass",165.06,-169.25,,"Qualified",0.975,1325.24,1329.38,"43-9",167,"Alloy 617","Plate",314626
168,"CapPass",165.07,-170.11,,"Qualified",0.970,1333.39,1337.25,"43-9",168,"Alloy 617","Plate",314626
169,"CapPass",165.43,-169.88,,"Qualified",0.974,1341.32,1345.40,"43-9",169,"Alloy 617","Plate",314626
170,"CapPass",166.42,-167.04,,"Qualified",0.996,1349.36,1353.40,"43-9",170,"Alloy 617","Plate",314626
171,"CapPass",166.09,-168.72,,"Qualified",0.984,1357.14,1361.42,"43-9",171,"Alloy 617","Plate",314626
172,"CapPass",165.24,-171.22,,"Qualified",0.965,1365.42,1369.43,"43-9",172,"Alloy 617","Plate",314626
173,"CapPass",166.34,-170.32,,"Qualified",0.977,1373.43,1377.44,"43-9",173,"Alloy 617","Plate",314626
174,"CapPass",165.47,-170.17,,"Qualified",0.972,1381.42,1385.28,"43-9",174,"Alloy 617","Plate",314626
175,"CapPass",165.45,-170.95,,"Qualified",0.968,1389.34,1393.47,"43-9",175,"Alloy 617","Plate",314626
176,"CapPass",167.14,-171.43,,"Qualified",0.975,1397.45,1401.47,"43-9",176,"Alloy 617","Plate",314626
177,"CapPass",162.84,-171.03,,"Qualified",0.952,1405.47,1409.47,"43-9",177,"Alloy 617","Plate",314626
178,"CapPass",165.67,-168.59,,"Qualified",0.983,1413.27,1417.48,"43-9",178,"Alloy 617","Plate",314626
179,"CapPass",165.15,-167.91,,"Qualified",0.984,1421.37,1425.47,"43-9",179,"Alloy 617","Plate",314626
180,"CapPass",166.77,-167.99,,"Qualified",0.993,1429.49,1433.50,"43-9",180,"Alloy 617","Plate",314626
181,"CapPass",167.45,-170.41,,"Qualified",0.983,1437.43,1441.49,"43-9",181,"Alloy 617","Plate",314626
182,"CapPass",166.36,-171.16,,"Qualified",0.972,1445.40,1449.41,"43-9",182,"Alloy 617","Plate",314626
183,"CapPass",162.10,-170.84,,"Qualified",0.949,1453.53,1457.48,"43-9",183,"Alloy 617","Plate",314626
184,"CapPass",168.73,-169.99,,"Qualified",0.993,1461.53,1465.52,"43-9",184,"Alloy 617","Plate",314626
185,"CapPass",166.32,-168.30,,"Qualified",0.988,1469.53,1473.54,"43-9",185,"Alloy 617","Plate",314626
186,"CapPass",167.49,-170.38,,"Qualified",0.983,1477.54,1481.54,"43-9",186,"Alloy 617","Plate",314626
187,"CapPass",167.78,-169.16,,"Qualified",0.992,1485.54,1489.55,"43-9",187,"Alloy 617","Plate",314626
188,"CapPass",165.49,-168.21,,"Qualified",0.984,1493.19,1497.56,"43-9",188,"Alloy 617","Plate",314626
189,"CapPass",164.59,-168.34,,"Qualified",0.978,1501.43,1505.58,"43-9",189,"Alloy 617","Plate",314626
190,"CapPass",166.39,-168.71,,"Qualified",0.986,1509.35,1513.58,"43-9",190,"Alloy 617","Plate",314626
191,"CapPass",164.93,-173.60,,"Qualified",0.950,1517.58,1521.47,"43-9",191,"Alloy 617","Plate",314626
192,"CapPass",165.95,-169.39,,"Qualified",0.980,1525.42,1529.27,"43-9",192,"Alloy 617","Plate",314626
193,"CapPass",165.58,-169.45,,"Qualified",0.977,1533.55,1537.60,"43-9",193,"Alloy 617","Plate",314626
194,"CapPass",165.26,-170.36,,"Qualified",0.970,1541.50,1545.62,"43-9",194,"Alloy 617","Plate",314626
195,"CapPass",164.29,-169.30,,"Qualified",0.970,1549.54,1553.37,"43-9",195,"Alloy 617","Plate",314626
196,"CapPass",165.62,-171.33,,"Qualified",0.967,1557.40,1561.65,"43-9",196,"Alloy 617","Plate",314626
197,"CapPass",165.37,-171.57,,"Qualified",0.964,1565.66,1569.64,"43-9",197,"Alloy 617","Plate",314626
198,"CapPass",166.45,-167.63,,"Qualified",0.993,1573.47,1577.66,"43-9",198,"Alloy 617","Plate",314626
199,"CapPass",164.49,-169.83,,"Qualified",0.969,1581.32,1585.64,"43-9",199,"Alloy 617","Plate",314626
200,"CapPass",166.51,-167.24,,"Qualified",0.996,1589.55,1593.66,"43-9",200,"Alloy 617","Plate",314626
201,"CapPass",163.65,-168.50,,"Qualified",0.971,1597.46,1601.68,"43-9",201,"Alloy 617","Plate",314626
202,"CapPass",164.94,-168.63,,"Qualified",0.978,1605.68,1609.63,"43-9",202,"Alloy 617","Plate",314626
203,"CapPass",166.81,-168.65,,"Qualified",0.989,1613.69,1617.70,"43-9",203,"Alloy 617","Plate",314626
204,"CapPass",166.29,-168.13,,"Qualified",0.989,1621.70,1625.71,"43-9",204,"Alloy 617","Plate",314626
205,"CapPass",165.27,-172.48,,"Qualified",0.958,1629.71,1633.70,"43-9",205,"Alloy 617","Plate",314626
206,"CapPass",166.35,-170.44,,"Qualified",0.976,1637.60,1641.73,"43-9",206,"Alloy 617","Plate",314626
207,"CapPass",165.77,-169.72,,"Qualified",0.977,1645.71,1649.76,"43-9",207,"Alloy 617","Plate",314626
208,"CapPass",165.44,-168.97,,"Qualified",0.979,1653.64,1657.74,"43-9",208,"Alloy 617","Plate",314626
209,"CapPass",167.90,-169.88,,"Qualified",0.988,1661.75,1665.74,"43-9",209,"Alloy 617","Plate",314626
210,"CapPass",167.54,-169.73,,"Qualified",0.987,1669.64,1673.77,"43-9",210,"Alloy 617","Plate",314626
211,"CapPass",165.14,-166.39,,"Qualified",0.992,1677.74,1681.47,"43-9",211,"Alloy 617","Plate",314626
212,"CapPass",164.94,-169.52,,"Qualified",0.973,1685.60,1689.77,"43-9",212,"Alloy 617","Plate",314626
213,"CapPass",165.21,-170.00,,"Qualified",0.972,1693.75,1697.71,"43-9",213,"Alloy 617","Plate",314626
214,"CapPass",165.14,-169.34,,"Qualified",0.975,1701.81,1705.79,"43-9",214,"Alloy 617","Plate",314626
215,"CapPass",164.36,-170.55,,"Qualified",0.964,1709.81,1713.79,"43-9",215,"Alloy 617","Plate",314626
216,"CapPass",164.85,-166.92,,"Qualified",0.988,1717.80,1721.79,"43-9",216,"Alloy 617","Plate",314626
217,"CapPass",164.67,-169.35,,"Qualified",0.972,1725.78,1729.67,"43-9",217,"Alloy 617","Plate",314626
218,"CapPass",163.90,-169.46,,"Qualified",0.967,1733.76,1737.84,"43-9",218,"Alloy 617","Plate",314626
219,"CapPass",163.39,-170.77,,"Qualified",0.957,1741.83,1745.84,"43-9",219,"Alloy 617","Plate",314626
220,"CapPass",166.98,-169.53,,"Qualified",0.985,1749.85,1753.81,"43-9",220,"Alloy 617","Plate",314626
221,"CapPass",166.40,-167.16,,"Qualified",0.995,1757.86,1761.86,"43-9",221,"Alloy 617","Plate",314626
222,"CapPass",167.45,-170.05,,"Qualified",0.985,1765.76,1769.86,"43-9",222,"Alloy 617","Plate",314626
223,"CapPass",165.87,-169.97,,"Qualified",0.976,1773.69,1777.87,"43-9",223,"Alloy 617","Plate",314626
224,"CapPass",165.31,-171.24,,"Qualified",0.965,1781.70,1785.88,"43-9",224,"Alloy 617","Plate",314626
225,"CapPass",163.74,-171.64,,"Qualified",0.954,1789.76,1793.89,"43-9",225,"Alloy 617","Plate",314626
226,"CapPass",166.99,-173.47,,"Qualified",0.963,1797.64,1801.84,"43-9",226,"Alloy 617","Plate",314626
227,"CapPass",166.00,-166.87,,"Qualified",0.995,1805.66,1809.91,"43-9",227,"Alloy 617","Plate",314626
228,"CapPass",165.55,-169.18,,"Qualified",0.979,1813.65,1817.92,"43-9",228,"Alloy 617","Plate",314626
229,"CapPass",164.59,-169.26,,"Qualified",0.972,1821.92,1825.92,"43-9",229,"Alloy 617","Plate",314626
230,"CapPass",165.18,-170.99,,"Qualified",0.966,1829.84,1833.91,"43-9",230,"Alloy 617","Plate",314626
231,"CapPass",165.89,-168.41,,"Qualified",0.985,1837.94,1841.92,"43-9",231,"Alloy 617","Plate",314626
232,"CapPass",163.92,-171.61,,"Qualified",0.955,1845.94,1849.96,"43-9",232,"Alloy 617","Plate",314626
233,"CapPass",163.42,-170.78,,"Qualified",0.957,1853.96,1857.95,"43-9",233,"Alloy 617","Plate",314626
234,"CapPass",162.38,-170.69,,"Qualified",0.951,1861.65,1865.96,"43-9",234,"Alloy 617","Plate",314626
235,"CapPass",168.72,-169.16,,"Qualified",0.997,1869.82,1873.89,"43-9",235,"Alloy 617","Plate",314626
236,"CapPass",166.39,-167.69,,"Qualified",0.992,1877.91,1881.98,"43-9",236,"Alloy 617","Plate",314626
237,"CapPass",166.61,-169.17,,"Qualified",0.985,1885.96,1890.00,"43-9",237,"Alloy 617","Plate",314626
238,"CapPass",165.91,-169.65,,"Qualified",0.978,1893.88,1897.94,"43-9",238,"Alloy 617","Plate",314626
239,"CapPass",166.68,-169.86,,"Qualified",0.981,1901.91,1906.02,"43-9",239,"Alloy 617","Plate",314626
240,"CapPass",162.46,-168.59,,"Qualified",0.964,1910.02,1913.92,"43-9",240,"Alloy 617","Plate",314626
241,"CapPass",164.23,-169.64,,"Qualified",0.968,1918.04,1921.98,"43-9",241,"Alloy 617","Plate",314626
242,"CapPass",164.71,-168.82,,"Qualified",0.976,1925.83,1930.03,"43-9",242,"Alloy 617","Plate",314626
243,"CapPass",166.14,-169.34,,"Qualified",0.981,1933.99,1938.04,"43-9",243,"Alloy 617","Plate",314626
244,"CapPass",165.53,-165.81,,"Qualified",0.998,1941.82,1946.06,"43-9",244,"Alloy 617","Plate",314626
245,"CapPass",165.81,-172.08,,"Qualified",0.964,1950.05,1954.07,"43-9",245,"Alloy 617","Plate",314626
246,"CapPass",164.73,-171.36,,"Qualified",0.961,1958.08,1962.07,"43-9",246,"Alloy 617","Plate",314626
247,"CapPass",166.51,-169.82,,"Qualified",0.980,1966.09,1970.08,"43-9",247,"Alloy 617","Plate",314626
248,"CapPass",165.49,-173.03,,"Qualified",0.956,1973.88,1978.11,"43-9",248,"Alloy 617","Plate",314626
249,"CapPass",165.90,-171.26,,"Qualified",0.969,1982.10,1986.12,"43-9",249,"Alloy 617","Plate",314626
250,"CapPass",166.09,-175.41,,"Qualified",0.947,1989.94,1994.11,"43-9",250,"Alloy 617","Plate",314626
251,"CapPass",166.40,-170.19,,"Qualified",0.978,1998.14,2002.14,"43-9",251,"Alloy 617","Plate",314626
252,"CapPass",163.01,-168.87,,"Qualified",0.965,2006.11,2010.13,"43-9",252,"Alloy 617","Plate",314626
253,"CapPass",166.60,-169.80,,"Qualified",0.981,2013.97,2018.15,"43-9",253,"Alloy 617","Plate",314626
254,"CapPass",165.84,-170.60,,"Qualified",0.972,2022.12,2026.15,"43-9",254,"Alloy 617","Plate",314626
255,"CapPass",167.43,-171.85,,"Qualified",0.974,2029.98,2034.14,"43-9",255,"Alloy 617","Plate",314626
256,"CapPass",166.07,-170.46,,"Qualified",0.974,2037.92,2042.14,"43-9",256,"Alloy 617","Plate",314626
257,"CapPass",167.14,-170.12,,"Qualified",0.982,2046.12,2050.16,"43-9",257,"Alloy 617","Plate",314626
258,"CapPass",166.35,-169.50,,"Qualified",0.981,2054.10,2058.19,"43-9",258,"Alloy 617","Plate",314626
259,"CapPass",163.71,-166.53,,"Qualified",0.983,2062.00,2066.01,"43-9",259,"Alloy 617","Plate",314626
260,"CapPass",164.66,-170.35,,"Qualified",0.967,2070.05,2074.21,"43-9",260,"Alloy 617","Plate",314626
261,"CapPass",167.95,-169.02,,"Qualified",0.994,2078.20,2081.93,"43-9",261,"Alloy 617","Plate",314626
262,"CapPass",168.32,-170.60,,"Qualified",0.987,2086.13,2090.20,"43-9",262,"Alloy 617","Plate",314626
263,"CapPass",164.34,-169.89,,"Qualified",0.967,2094.11,2098.21,"43-9",263,"Alloy 617","Plate",314626
264,"CapPass",165.72,-169.17,,"Qualified",0.980,2102.23,2106.23,"43-9",264,"Alloy 617","Plate",314626
265,"CapPass",167.05,-168.92,,"Qualified",0.989,2110.24,2114.24,"43-9",265,"Alloy 617","Plate",314626
266,"CapPass",165.70,-170.22,,"Qualified",0.973,2118.24,2122.24,"43-9",266,"Alloy 617","Plate",314626
267,"CapPass",166.39,-171.22,,"Qualified",0.972,2126.03,2130.27,"43-9",267,"Alloy 617","Plate",314626
268,"CapPass",163.95,-173.50,,"Qualified",0.945,2134.26,2138.25,"43-9",268,"Alloy 617","Plate",314626
269,"CapPass",167.58,-172.92,,"Qualified",0.969,2142.26,2146.20,"43-9",269,"Alloy 617","Plate",314626
270,"CapPass",165.58,-169.66,,"Qualified",0.976,2150.28,2154.30,"43-9",270,"Alloy 617","Plate",314626
271,"CapPass",163.80,-170.65,,"Qualified",0.960,2157.93,2162.28,"43-9",271,"Alloy 617","Plate",314626
272,"CapPass",162.31,-172.55,,"Qualified",0.941,2166.30,2170.29,"43-9",272,"Alloy 617","Plate",314626
273,"CapPass",164.65,-170.05,,"Qualified",0.968,2174.19,2178.32,"43-9",273,"Alloy 617","Plate",314626
274,"CapPass",166.51,-171.59,,"Qualified",0.970,2182.21,2186.33,"43-9",274,"Alloy 617","Plate",314626
275,"CapPass",165.11,-168.74,,"Qualified",0.978,2190.32,2194.31,"43-9",275,"Alloy 617","Plate",314626
276,"CapPass",165.42,-166.07,,"Qualified",0.996,2198.11,2202.09,"43-9",276,"Alloy 617","Plate",314626
277,"CapPass",165.54,-166.77,,"Qualified",0.993,2206.33,2210.37,"43-9",277,"Alloy 617","Plate",314626
278,"CapPass",165.15,-171.47,,"Qualified",0.963,2214.27,2218.36,"43-9",278,"Alloy 617","Plate",314626
279,"CapPass",165.02,-169.83,,"Qualified",0.972,2222.34,2226.38,"43-9",279,"Alloy 617","Plate",314626
280,"CapPass",165.02,-171.02,,"Qualified",0.965,2230.24,2234.38,"43-9",280,"Alloy 617","Plate",314626
281,"CapPass",166.80,-167.47,,"Qualified",0.996,2238.37,2242.34,"43-9",281,"Alloy 617","Plate",314626
282,"CapPass",164.44,-172.14,,"Qualified",0.955,2246.22,2250.35,"43-9",282,"Alloy 617","Plate",314626
283,"CapPass",166.17,-169.66,,"Qualified",0.979,2254.40,2258.37,"43-9",283,"Alloy 617","Plate",314626
284,"CapPass",165.67,-170.26,,"Qualified",0.973,2262.13,2266.37,"43-9",284,"Alloy 617","Plate",314626
285,"CapPass",164.10,-169.44,,"Qualified",0.969,2270.36,2274.42,"43-9",285,"Alloy 617","Plate",314626
286,"CapPass",168.20,-166.82,,"Qualified",1.008,2278.39,2282.44,"43-9",286,"Alloy 617","Plate",314626
287,"CapPass",167.05,-170.48,,"Qualified",0.980,2286.43,2290.40,"43-9",287,"Alloy 617","Plate",314626
288,"CapPass",165.20,-167.24,,"Qualified",0.988,2294.09,2298.25,"43-9",288,"Alloy 617","Plate",314626
289,"CapPass",165.07,-170.99,,"Qualified",0.965,2302.44,2306.39,"43-9",289,"Alloy 617","Plate",314626
290,"CapPass",164.92,-168.44,,"Qualified",0.979,2310.37,2314.45,"43-9",290,"Alloy 617","Plate",314626
291,"CapPass",162.16,-172.01,,"Qualified",0.943,2318.48,2322.48,"43-9",291,"Alloy 617","Plate",314626
292,"CapPass",165.30,-174.43,,"Qualified",0.948,2326.44,2330.50,"43-9",292,"Alloy 617","Plate",314626
293,"CapPass",166.12,-170.86,,"Qualified",0.972,2334.48,2338.49,"43-9",293,"Alloy 617","Plate",314626
294,"CapPass",165.87,-170.93,,"Qualified",0.970,2342.48,2346.50,"43-9",294,"Alloy 617","Plate",314626
295,"CapPass",165.28,-169.40,,"Qualified",0.976,2350.51,2354.50,"43-9",295,"Alloy 617","Plate",314626
296,"CapPass",163.07,-169.76,,"Qualified",0.961,2358.38,2362.51,"43-9",296,"Alloy 617","Plate",314626
297,"CapPass",166.08,-170.43,,"Qualified",0.974,2366.52,2370.54,"43-9",297,"Alloy 617","Plate",314626
298,"CapPass",165.66,-172.82,,"Qualified",0.959,2374.51,2378.53,"43-9",298,"Alloy 617","Plate",314626
299,"CapPass",165.31,-171.34,,"Qualified",0.965,2382.55,2386.55,"43-9",299,"Alloy 617","Plate",314626
300,"CapPass",167.80,-171.31,,"Qualified",0.980,2390.53,2394.54,"43-9",300,"Alloy 617","Plate",314626
301,"CapPass",162.10,-170.22,,"Qualified",0.952,2398.57,2402.56,"43-9",301,"Alloy 617","Plate",314626
302,"CapPass",165.67,-166.97,,"Qualified",0.992,2406.41,2410.57,"43-9",302,"Alloy 617","Plate",314626
303,"CapPass",166.62,-169.06,,"Qualified",0.986,2414.58,2418.41,"43-9",303,"Alloy 617","Plate",314626
304,"CapPass",168.69,-168.51,,"Qualified",1.001,2422.57,2426.60,"43-9",304,"Alloy 617","Plate",314626
305,"CapPass",165.94,-171.83,,"Qualified",0.966,2430.58,2434.62,"43-9",305,"Alloy 617","Plate",314626
306,"CapPass",163.77,-170.47,,"Qualified",0.961,2438.46,2442.62,"43-9",306,"Alloy 617","Plate",314626
307,"CapPass",167.33,-169.76,,"Qualified",0.986,2446.51,2450.61,"43-9",307,"Alloy 617","Plate",314626
308,"CapPass",166.56,-168.92,,"Qualified",0.986,2454.44,2458.63,"43-9",308,"Alloy 617","Plate",314626
309,"CapPass",167.13,-168.30,,"Qualified",0.993,2462.63,2466.64,"43-9",309,"Alloy 617","Plate",314626
310,"CapPass",168.05,-169.44,,"Qualified",0.992,2470.46,2474.63,"43-9",310,"Alloy 617","Plate",314626
311,"CapPass",166.56,-168.46,,"Qualified",0.989,2478.36,2482.64,"43-9",311,"Alloy 617","Plate",314626
312,"CapPass",167.32,-170.48,,"Qualified",0.981,2486.55,2490.66,"43-9",312,"Alloy 617","Plate",314626
313,"CapPass",166.67,-169.51,,"Qualified",0.983,2494.49,2498.66,"43-9",313,"Alloy 617","Plate",314626
314,"CapPass",166.00,-171.58,,"Qualified",0.967,2502.67,2506.67,"43-9",314,"Alloy 617","Plate",314626
315,"CapPass",166.93,-169.19,,"Qualified",0.987,2510.67,2514.68,"43-9",315,"Alloy 617","Plate",314626
316,"CapPass",168.17,-172.43,,"Qualified",0.975,2518.56,2522.70,"43-9",316,"Alloy 617","Plate",314626
317,"CapPass",166.10,-167.41,,"Qualified",0.992,2526.68,2530.47,"43-9",317,"Alloy 617","Plate",314626
318,"CapPass",169.28,-170.90,,"Qualified",0.991,2534.71,2538.70,"43-9",318,"Alloy 617","Plate",314626
319,"CapPass",164.72,-168.74,,"Qualified",0.976,2542.71,2546.55,"43-9",319,"Alloy 617","Plate",314626
320,"CapPass",169.20,-169.82,,"Qualified",0.996,2550.73,2554.73,"43-9",320,"Alloy 617","Plate",314626
321,"CapPass",166.77,-170.97,,"Qualified",0.975,2558.72,2562.73,"43-9",321,"Alloy 617","Plate",314626
322,"CapPass",164.12,-172.44,,"Qualified",0.952,2566.46,2570.75,"43-9",322,"Alloy 617","Plate",314626
323,"CapPass",163.39,-169.40,,"Qualified",0.965,2574.74,2578.69,"43-9",323,"Alloy 617","Plate",314626
324,"CapPass",164.48,-170.27,,"Qualified",0.966,2582.61,2586.76,"43-9",324,"Alloy 617","Plate",314626
325,"CapPass",167.92,-169.61,,"Qualified",0.990,2590.58,2594.77,"43-9",325,"Alloy 617","Plate",314626
326,"CapPass",164.59,-170.02,,"Qualified",0.968,2598.71,2602.79,"43-9",326,"Alloy 617","Plate",314626
327,"CapPass",165.32,-167.66,,"Qualified",0.986,2606.48,2610.79,"43-9",327,"Alloy 617","Plate",314626
328,"CapPass",167.17,-170.88,,"Qualified",0.978,2614.79,2618.79,"43-9",328,"Alloy 617","Plate",314626
329,"CapPass",167.97,-168.14,,"Qualified",0.999,2622.73,2626.76,"43-9",329,"Alloy 617","Plate",314626
330,"CapPass",167.67,-173.40,,"Qualified",0.967,2630.80,2634.80,"43-9",330,"Alloy 617","Plate",314626
331,"CapPass",167.02,-168.40,,"Qualified",0.992,2638.82,2642.81,"43-9",331,"Alloy 617","Plate",314626
332,"CapPass",166.06,-170.00,,"Qualified",0.977,2646.73,2650.81,"43-9",332,"Alloy 617","Plate",314626
333,"CapPass",165.44,-169.00,,"Qualified",0.979,2654.83,2658.83,"43-9",333,"Alloy 617","Plate",314626
334,"CapPass",166.02,-172.05,,"Qualified",0.965,2662.85,2666.70,"43-9",334,"Alloy 617","Plate",314626
335,"CapPass",165.61,-168.07,,"Qualified",0.985,2670.85,2674.69,"43-9",335,"Alloy 617","Plate",314626
336,"CapPass",163.95,-168.51,,"Qualified",0.973,2678.86,2682.85,"43-9",336,"Alloy 617","Plate",314626
337,"CapPass",167.14,-170.91,,"Qualified",0.978,2686.79,2690.83,"43-9",337,"Alloy 617","Plate",314626
338,"CapPass",165.47,-170.54,,"Qualified",0.970,2694.89,2698.90,"43-9",338,"Alloy 617","Plate",314626
339,"CapPass",166.94,-171.16,,"Qualified",0.975,2702.86,2706.89,"43-9",339,"Alloy 617","Plate",314626
340,"CapPass",167.81,-169.99,,"Qualified",0.987,2710.88,2714.89,"43-9",340,"Alloy 617","Plate",314626
341,"CapPass",166.35,-166.64,,"Qualified",0.998,2718.69,2722.90,"43-9",341,"Alloy 617","Plate",314626
342,"CapPass",166.83,-172.68,,"Qualified",0.966,2726.87,2730.93,"43-9",342,"Alloy 617","Plate",314626
343,"CapPass",165.32,-170.68,,"Qualified",0.969,2734.71,2738.93,"43-9",343,"Alloy 617","Plate",314626
344,"CapPass",165.99,-168.95,,"Qualified",0.982,2742.94,2746.82,"43-9",344,"Alloy 617","Plate",314626
345,"CapPass",164.60,-169.53,,"Qualified",0.971,2750.93,2754.94,"43-9",345,"Alloy 617","Plate",314626
346,"CapPass",165.94,-171.22,,"Qualified",0.969,2758.82,2762.96,"43-9",346,"Alloy 617","Plate",314626
347,"CapPass",164.33,-169.48,,"Qualified",0.970,2766.96,2770.97,"43-9",347,"Alloy 617","Plate",314626
348,"CapPass",164.19,-169.26,,"Qualified",0.970,2774.91,2778.97,"43-9",348,"Alloy 617","Plate",314626
349,"CapPass",164.06,-171.59,,"Qualified",0.956,2782.82,2786.99,"43-9",349,"Alloy 617","Plate",314626
350,"CapPass",167.09,-168.45,,"Qualified",0.992,2790.98,2794.99,"43-9",350,"Alloy 617","Plate",314626
351,"CapPass",167.49,-168.74,,"Qualified",0.993,2798.87,2803.00,"43-9",351,"Alloy 617","Plate",314626
352,"CapPass",165.38,-167.59,,"Qualified",0.987,2806.73,2811.01,"43-9",352,"Alloy 617","Plate",314626
353,"CapPass",166.11,-172.74,,"Qualified",0.962,2814.85,2819.02,"43-9",353,"Alloy 617","Plate",314626
354,"CapPass",165.12,-169.05,,"Qualified",0.977,2822.95,2827.03,"43-9",354,"Alloy 617","Plate",314626
355,"CapPass",166.16,-173.20,,"Qualified",0.959,2831.03,2835.05,"43-9",355,"Alloy 617","Plate",314626
356,"CapPass",167.42,-169.05,,"Qualified",0.990,2839.00,2843.06,"43-9",356,"Alloy 617","Plate",314626
357,"CapPass",165.72,-170.82,,"Qualified",0.970,2846.77,2851.06,"43-9",357,"Alloy 617","Plate",314626
358,"CapPass",166.88,-169.40,,"Qualified",0.985,2854.99,2859.07,"43-9",358,"Alloy 617","Plate",314626
359,"CapPass",165.33,-168.90,,"Qualified",0.979,2863.08,2867.07,"43-9",359,"Alloy 617","Plate",314626
360,"CapPass",165.94,-166.72,,"Qualified",0.995,2871.07,2875.08,"43-9",360,"Alloy 617","Plate",314626
361,"CapPass",165.24,-165.74,,"Qualified",0.997,2879.08,2883.10,"43-9",361,"Alloy 617","Plate",314626
362,"CapPass",165.02,-170.73,,"Qualified",0.967,2887.04,2891.12,"43-9",362,"Alloy 617","Plate",314626
363,"CapPass",166.53,-169.61,,"Qualified",0.982,2895.09,2899.12,"43-9",363,"Alloy 617","Plate",314626
364,"CapPass",165.93,-172.19,,"Qualified",0.964,2903.12,2907.12,"43-9",364,"Alloy 617","Plate",314626
365,"CapPass",164.35,-170.00,,"Qualified",0.967,2911.12,2915.13,"43-9",365,"Alloy 617","Plate",314626
366,"CapPass",165.38,-171.42,,"Qualified",0.965,2919.13,2923.14,"43-9",366,"Alloy 617","Plate",314626
367,"CapPass",165.79,-172.18,,"Qualified",0.963,2927.14,2931.14,"43-9",367,"Alloy 617","Plate",314626
368,"CapPass",166.57,-169.57,,"Qualified",0.982,2934.88,2938.94,"43-9",368,"Alloy 617","Plate",314626
369,"CapPass",164.05,-169.27,,"Qualified",0.969,2942.97,2947.14,"43-9",369,"Alloy 617","Plate",314626
370,"CapPass",168.20,-168.97,,"Qualified",0.995,2951.16,2955.17,"43-9",370,"Alloy 617","Plate",314626
371,"CapPass",165.88,-169.88,,"Qualified",0.976,2958.98,2963.17,"43-9",371,"Alloy 617","Plate",314626
372,"CapPass",164.35,-169.19,,"Qualified",0.971,2967.18,2971.20,"43-9",372,"Alloy 617","Plate",314626
373,"CapPass",166.45,-169.31,,"Qualified",0.983,2975.09,2979.19,"43-9",373,"Alloy 617","Plate",314626
374,"CapPass",166.76,-171.03,,"Qualified",0.975,2983.15,2987.19,"43-9",374,"Alloy 617","Plate",314626
375,"CapPass",165.12,-169.17,,"Qualified",0.976,2991.21,2995.14,"43-9",375,"Alloy 617","Plate",314626
376,"CapPass",166.36,-167.50,,"Qualified",0.993,2999.21,3003.09,"43-9",376,"Alloy 617","Plate",314626
377,"CapPass",165.32,-169.10,,"Qualified",0.978,3007.16,3011.22,"43-9",377,"Alloy 617","Plate",314626
378,"CapPass",164.67,-168.11,,"Qualified",0.980,3015.21,3019.25,"43-9",378,"Alloy 617","Plate",314626
379,"CapPass",166.25,-169.35,,"Qualified",0.982,3023.19,3027.23,"43-9",379,"Alloy 617","Plate",314626
380,"CapPass",165.99,-170.14,,"Qualified",0.976,3031.25,3035.26,"43-9",380,"Alloy 617","Plate",314626
381,"CapPass",165.59,-170.64,,"Qualified",0.970,3039.25,3043.27,"43-9",381,"Alloy 617","Plate",314626
382,"CapPass",168.21,-170.25,,"Qualified",0.988,3047.17,3051.15,"43-9",382,"Alloy 617","Plate",314626
383,"CapPass",166.51,-166.85,,"Qualified",0.998,3055.18,3059.26,"43-9",383,"Alloy 617","Plate",314626
384,"CapPass",164.40,-169.78,,"Qualified",0.968,3063.28,3067.29,"43-9",384,"Alloy 617","Plate",314626
385,"CapPass",165.84,-170.22,,"Qualified",0.974,3071.30,3075.32,"43-9",385,"Alloy 617","Plate",314626
386,"CapPass",165.59,-169.30,,"Qualified",0.978,3079.31,3083.31,"43-9",386,"Alloy 617","Plate",314626
387,"CapPass",165.19,-171.59,,"Qualified",0.963,3087.20,3091.32,"43-9",387,"Alloy 617","Plate",314626
388,"CapPass",163.84,-170.39,,"Qualified",0.962,3095.33,3099.26,"43-9",388,"Alloy 617","Plate",314626
389,"CapPass",164.99,-170.30,,"Qualified",0.969,3103.34,3107.34,"43-9",389,"Alloy 617","Plate",314626
390,"CapPass",165.62,-169.58,,"Qualified",0.977,3111.22,3115.30,"43-9",390,"Alloy 617","Plate",314626
391,"CapPass",164.31,-168.70,,"Qualified",0.974,3119.09,3123.33,"43-9",391,"Alloy 617","Plate",314626
392,"CapPass",169.31,-169.58,,"Qualified",0.998,3127.34,3131.37,"43-9",392,"Alloy 617","Plate",314626
393,"CapPass",167.35,-168.29,,"Qualified",0.994,3135.29,3139.37,"43-9",393,"Alloy 617","Plate",314626
394,"CapPass",166.64,-171.55,,"Qualified",0.971,3143.38,3147.40,"43-9",394,"Alloy 617","Plate",314626
395,"CapPass",163.76,-169.84,,"Qualified",0.964,3151.38,3155.40,"43-9",395,"Alloy 617","Plate",314626
