Repository: js-molina/fatigue-A617

File: data/950C/Strain rate 0.001/0.40% strain/HTM_A19_Cycles_4316.csv (part 2 of 10)
"Stress Mpa","Strain","Qual State","Qual Exceptions","Elapsed Time Sec","Data State","Cycle Label","Cycle","Count","Sample","Alloy","Heat","Material_Form"
-167.15,-0.00178,"Qualified",,10.73,"CapPass","Cycle 2",2,423,"43-16","Alloy 617",314626,"Plate"
-158.05,-0.00176,"Qualified",,10.79,"CapPass","Cycle 2",2,424,"43-16","Alloy 617",314626,"Plate"
-152.46,-0.00173,"Qualified",,10.81,"CapPass","Cycle 2",2,425,"43-16","Alloy 617",314626,"Plate"
-147.26,-0.00171,"Qualified",,10.83,"CapPass","Cycle 2",2,426,"43-16","Alloy 617",314626,"Plate"
-142.92,-0.00168,"Qualified",,10.84,"CapPass","Cycle 2",2,427,"43-16","Alloy 617",314626,"Plate"
-138.52,-0.00166,"Qualified",,10.85,"CapPass","Cycle 2",2,428,"43-16","Alloy 617",314626,"Plate"
-134.45,-0.00163,"Qualified",,10.86,"CapPass","Cycle 2",2,429,"43-16","Alloy 617",314626,"Plate"
-130.44,-0.00160,"Qualified",,10.87,"CapPass","Cycle 2",2,430,"43-16","Alloy 617",314626,"Plate"
-126.46,-0.00157,"Qualified",,10.88,"CapPass","Cycle 2",2,431,"43-16","Alloy 617",314626,"Plate"
-122.35,-0.00155,"Qualified",,10.89,"CapPass","Cycle 2",2,432,"43-16","Alloy 617",314626,"Plate"
-118.74,-0.00152,"Qualified",,10.91,"CapPass","Cycle 2",2,433,"43-16","Alloy 617",314626,"Plate"
-114.94,-0.00150,"Qualified",,10.92,"CapPass","Cycle 2",2,434,"43-16","Alloy 617",314626,"Plate"
-111.09,-0.00147,"Qualified",,10.93,"CapPass","Cycle 2",2,435,"43-16","Alloy 617",314626,"Plate"
-107.51,-0.00144,"Qualified",,10.94,"CapPass","Cycle 2",2,436,"43-16","Alloy 617",314626,"Plate"
-103.92,-0.00142,"Qualified",,10.96,"CapPass","Cycle 2",2,437,"43-16","Alloy 617",314626,"Plate"
-100.23,-0.00139,"Qualified",,10.97,"CapPass","Cycle 2",2,438,"43-16","Alloy 617",314626,"Plate"
-96.66,-0.00137,"Qualified",,10.99,"CapPass","Cycle 2",2,439,"43-16","Alloy 617",314626,"Plate"
-92.84,-0.00134,"Qualified",,11.01,"CapPass","Cycle 2",2,440,"43-16","Alloy 617",314626,"Plate"
-88.98,-0.00132,"Qualified",,11.03,"CapPass","Cycle 2",2,441,"43-16","Alloy 617",314626,"Plate"
-85.22,-0.00129,"Qualified",,11.05,"CapPass","Cycle 2",2,442,"43-16","Alloy 617",314626,"Plate"
-81.58,-0.00126,"Qualified",,11.08,"CapPass","Cycle 2",2,443,"43-16","Alloy 617",314626,"Plate"
-78.39,-0.00124,"Qualified",,11.10,"CapPass","Cycle 2",2,444,"43-16","Alloy 617",314626,"Plate"
-75.12,-0.00121,"Qualified",,11.13,"CapPass","Cycle 2",2,445,"43-16","Alloy 617",314626,"Plate"
-71.84,-0.00119,"Qualified",,11.16,"CapPass","Cycle 2",2,446,"43-16","Alloy 617",314626,"Plate"
-67.98,-0.00116,"Qualified",,11.19,"CapPass","Cycle 2",2,447,"43-16","Alloy 617",314626,"Plate"
-64.23,-0.00114,"Qualified",,11.22,"CapPass","Cycle 2",2,448,"43-16","Alloy 617",314626,"Plate"
-60.91,-0.00111,"Qualified",,11.25,"CapPass","Cycle 2",2,449,"43-16","Alloy 617",314626,"Plate"
-57.13,-0.00109,"Qualified",,11.28,"CapPass","Cycle 2",2,450,"43-16","Alloy 617",314626,"Plate"
-53.64,-0.00106,"Qualified",,11.31,"CapPass","Cycle 2",2,451,"43-16","Alloy 617",314626,"Plate"
-50.54,-0.00104,"Qualified",,11.34,"CapPass","Cycle 2",2,452,"43-16","Alloy 617",314626,"Plate"
-47.15,-0.00101,"Qualified",,11.36,"CapPass","Cycle 2",2,453,"43-16","Alloy 617",314626,"Plate"
-43.82,-0.00098,"Qualified",,11.39,"CapPass","Cycle 2",2,454,"43-16","Alloy 617",314626,"Plate"
-40.95,-0.00096,"Qualified",,11.41,"CapPass","Cycle 2",2,455,"43-16","Alloy 617",314626,"Plate"
-37.89,-0.00093,"Qualified",,11.44,"CapPass","Cycle 2",2,456,"43-16","Alloy 617",314626,"Plate"
-34.14,-0.00091,"Qualified",,11.47,"CapPass","Cycle 2",2,457,"43-16","Alloy 617",314626,"Plate"
-30.82,-0.00088,"Qualified",,11.50,"CapPass","Cycle 2",2,458,"43-16","Alloy 617",314626,"Plate"
-27.64,-0.00086,"Qualified",,11.53,"CapPass","Cycle 2",2,459,"43-16","Alloy 617",314626,"Plate"
-24.36,-0.00083,"Qualified",,11.55,"CapPass","Cycle 2",2,460,"43-16","Alloy 617",314626,"Plate"
-21.02,-0.00081,"Qualified",,11.58,"CapPass","Cycle 2",2,461,"43-16","Alloy 617",314626,"Plate"
-17.93,-0.00078,"Qualified",,11.61,"CapPass","Cycle 2",2,462,"43-16","Alloy 617",314626,"Plate"
-14.78,-0.00075,"Qualified",,11.63,"CapPass","Cycle 2",2,463,"43-16","Alloy 617",314626,"Plate"
-11.95,-0.00073,"Qualified",,11.66,"CapPass","Cycle 2",2,464,"43-16","Alloy 617",314626,"Plate"
-9.18,-0.00070,"Qualified",,11.68,"CapPass","Cycle 2",2,465,"43-16","Alloy 617",314626,"Plate"
-6.04,-0.00068,"Qualified",,11.71,"CapPass","Cycle 2",2,466,"43-16","Alloy 617",314626,"Plate"
-2.74,-0.00065,"Qualified",,11.74,"CapPass","Cycle 2",2,467,"43-16","Alloy 617",314626,"Plate"
0.38,-0.00063,"Qualified",,11.77,"CapPass","Cycle 2",2,468,"43-16","Alloy 617",314626,"Plate"
3.39,-0.00060,"Qualified",,11.79,"CapPass","Cycle 2",2,469,"43-16","Alloy 617",314626,"Plate"
6.10,-0.00058,"Qualified",,11.82,"CapPass","Cycle 2",2,470,"43-16","Alloy 617",314626,"Plate"
9.04,-0.00055,"Qualified",,11.85,"CapPass","Cycle 2",2,471,"43-16","Alloy 617",314626,"Plate"
12.45,-0.00053,"Qualified",,11.88,"CapPass","Cycle 2",2,472,"43-16","Alloy 617",314626,"Plate"
15.50,-0.00050,"Qualified",,11.91,"CapPass","Cycle 2",2,473,"43-16","Alloy 617",314626,"Plate"
18.42,-0.00048,"Qualified",,11.93,"CapPass","Cycle 2",2,474,"43-16","Alloy 617",314626,"Plate"
21.20,-0.00045,"Qualified",,11.96,"CapPass","Cycle 2",2,475,"43-16","Alloy 617",314626,"Plate"
23.85,-0.00042,"Qualified",,11.99,"CapPass","Cycle 2",2,476,"43-16","Alloy 617",314626,"Plate"
26.63,-0.00040,"Qualified",,12.03,"CapPass","Cycle 2",2,477,"43-16","Alloy 617",314626,"Plate"
29.34,-0.00037,"Qualified",,12.08,"CapPass","Cycle 2",2,478,"43-16","Alloy 617",314626,"Plate"
32.19,-0.00035,"Qualified",,12.13,"CapPass","Cycle 2",2,479,"43-16","Alloy 617",314626,"Plate"
35.35,-0.00032,"Qualified",,12.17,"CapPass","Cycle 2",2,480,"43-16","Alloy 617",314626,"Plate"
38.34,-0.00030,"Qualified",,12.20,"CapPass","Cycle 2",2,481,"43-16","Alloy 617",314626,"Plate"
41.80,-0.00027,"Qualified",,12.23,"CapPass","Cycle 2",2,482,"43-16","Alloy 617",314626,"Plate"
45.36,-0.00025,"Qualified",,12.25,"CapPass","Cycle 2",2,483,"43-16","Alloy 617",314626,"Plate"
48.64,-0.00022,"Qualified",,12.27,"CapPass","Cycle 2",2,484,"43-16","Alloy 617",314626,"Plate"
68.80,-0.00021,"Qualified",,26.32,"CapPass","Cycle 5",5,1066,"43-16","Alloy 617",314626,"Plate"
70.78,-0.00018,"Qualified",,26.35,"CapPass","Cycle 5",5,1067,"43-16","Alloy 617",314626,"Plate"
73.09,-0.00016,"Qualified",,26.38,"CapPass","Cycle 5",5,1068,"43-16","Alloy 617",314626,"Plate"
75.41,-0.00013,"Qualified",,26.42,"CapPass","Cycle 5",5,1069,"43-16","Alloy 617",314626,"Plate"
77.86,-0.00011,"Qualified",,26.45,"CapPass","Cycle 5",5,1070,"43-16","Alloy 617",314626,"Plate"
80.37,-0.00008,"Qualified",,26.49,"CapPass","Cycle 5",5,1071,"43-16","Alloy 617",314626,"Plate"
82.90,-0.00006,"Qualified",,26.52,"CapPass","Cycle 5",5,1072,"43-16","Alloy 617",314626,"Plate"
85.62,-0.00003,"Qualified",,26.55,"CapPass","Cycle 5",5,1073,"43-16","Alloy 617",314626,"Plate"
88.11,-0.00000,"Qualified",,26.57,"CapPass","Cycle 5",5,1074,"43-16","Alloy 617",314626,"Plate"
90.45,0.00002,"Qualified",,26.60,"CapPass","Cycle 5",5,1075,"43-16","Alloy 617",314626,"Plate"
93.16,0.00005,"Qualified",,26.62,"CapPass","Cycle 5",5,1076,"43-16","Alloy 617",314626,"Plate"
96.07,0.00007,"Qualified",,26.64,"CapPass","Cycle 5",5,1077,"43-16","Alloy 617",314626,"Plate"
98.83,0.00010,"Qualified",,26.66,"CapPass","Cycle 5",5,1078,"43-16","Alloy 617",314626,"Plate"
101.65,0.00012,"Qualified",,26.67,"CapPass","Cycle 5",5,1079,"43-16","Alloy 617",314626,"Plate"
104.38,0.00015,"Qualified",,26.69,"CapPass","Cycle 5",5,1080,"43-16","Alloy 617",314626,"Plate"
107.25,0.00017,"Qualified",,26.71,"CapPass","Cycle 5",5,1081,"43-16","Alloy 617",314626,"Plate"
109.93,0.00020,"Qualified",,26.72,"CapPass","Cycle 5",5,1082,"43-16","Alloy 617",314626,"Plate"
112.42,0.00022,"Qualified",,26.74,"CapPass","Cycle 5",5,1083,"43-16","Alloy 617",314626,"Plate"
114.86,0.00025,"Qualified",,26.76,"CapPass","Cycle 5",5,1084,"43-16","Alloy 617",314626,"Plate"
117.20,0.00028,"Qualified",,26.77,"CapPass","Cycle 5",5,1085,"43-16","Alloy 617",314626,"Plate"
119.57,0.00030,"Qualified",,26.79,"CapPass","Cycle 5",5,1086,"43-16","Alloy 617",314626,"Plate"
122.14,0.00033,"Qualified",,26.81,"CapPass","Cycle 5",5,1087,"43-16","Alloy 617",314626,"Plate"
124.41,0.00035,"Qualified",,26.82,"CapPass","Cycle 5",5,1088,"43-16","Alloy 617",314626,"Plate"
126.79,0.00038,"Qualified",,26.84,"CapPass","Cycle 5",5,1089,"43-16","Alloy 617",314626,"Plate"
128.85,0.00040,"Qualified",,26.86,"CapPass","Cycle 5",5,1090,"43-16","Alloy 617",314626,"Plate"
130.75,0.00043,"Qualified",,26.88,"CapPass","Cycle 5",5,1091,"43-16","Alloy 617",314626,"Plate"
132.67,0.00045,"Qualified",,26.90,"CapPass","Cycle 5",5,1092,"43-16","Alloy 617",314626,"Plate"
134.36,0.00048,"Qualified",,26.92,"CapPass","Cycle 5",5,1093,"43-16","Alloy 617",314626,"Plate"
136.11,0.00051,"Qualified",,26.94,"CapPass","Cycle 5",5,1094,"43-16","Alloy 617",314626,"Plate"
137.73,0.00053,"Qualified",,26.97,"CapPass","Cycle 5",5,1095,"43-16","Alloy 617",314626,"Plate"
139.27,0.00056,"Qualified",,26.99,"CapPass","Cycle 5",5,1096,"43-16","Alloy 617",314626,"Plate"
140.88,0.00058,"Qualified",,27.01,"CapPass","Cycle 5",5,1097,"43-16","Alloy 617",314626,"Plate"
142.41,0.00061,"Qualified",,27.04,"CapPass","Cycle 5",5,1098,"43-16","Alloy 617",314626,"Plate"
144.03,0.00063,"Qualified",,27.07,"CapPass","Cycle 5",5,1099,"43-16","Alloy 617",314626,"Plate"
145.48,0.00066,"Qualified",,27.09,"CapPass","Cycle 5",5,1100,"43-16","Alloy 617",314626,"Plate"
146.91,0.00069,"Qualified",,27.12,"CapPass","Cycle 5",5,1101,"43-16","Alloy 617",314626,"Plate"
148.17,0.00071,"Qualified",,27.14,"CapPass","Cycle 5",5,1102,"43-16","Alloy 617",314626,"Plate"
149.30,0.00074,"Qualified",,27.16,"CapPass","Cycle 5",5,1103,"43-16","Alloy 617",314626,"Plate"
150.32,0.00076,"Qualified",,27.18,"CapPass","Cycle 5",5,1104,"43-16","Alloy 617",314626,"Plate"
151.49,0.00079,"Qualified",,27.21,"CapPass","Cycle 5",5,1105,"43-16","Alloy 617",314626,"Plate"
152.60,0.00081,"Qualified",,27.23,"CapPass","Cycle 5",5,1106,"43-16","Alloy 617",314626,"Plate"
153.70,0.00084,"Qualified",,27.26,"CapPass","Cycle 5",5,1107,"43-16","Alloy 617",314626,"Plate"
154.88,0.00086,"Qualified",,27.29,"CapPass","Cycle 5",5,1108,"43-16","Alloy 617",314626,"Plate"
156.04,0.00089,"Qualified",,27.32,"CapPass","Cycle 5",5,1109,"43-16","Alloy 617",314626,"Plate"
157.26,0.00091,"Qualified",,27.35,"CapPass","Cycle 5",5,1110,"43-16","Alloy 617",314626,"Plate"
158.56,0.00094,"Qualified",,27.37,"CapPass","Cycle 5",5,1111,"43-16","Alloy 617",314626,"Plate"
159.73,0.00097,"Qualified",,27.40,"CapPass","Cycle 5",5,1112,"43-16","Alloy 617",314626,"Plate"
160.86,0.00099,"Qualified",,27.42,"CapPass","Cycle 5",5,1113,"43-16","Alloy 617",314626,"Plate"
160.42,0.00102,"Qualified",,27.47,"CapPass","Cycle 5",5,1114,"43-16","Alloy 617",314626,"Plate"
161.82,0.00104,"Qualified",,27.49,"CapPass","Cycle 5",5,1115,"43-16","Alloy 617",314626,"Plate"
163.15,0.00107,"Qualified",,27.51,"CapPass","Cycle 5",5,1116,"43-16","Alloy 617",314626,"Plate"
164.47,0.00109,"Qualified",,27.53,"CapPass","Cycle 5",5,1117,"43-16","Alloy 617",314626,"Plate"
165.84,0.00112,"Qualified",,27.55,"CapPass","Cycle 5",5,1118,"43-16","Alloy 617",314626,"Plate"
163.81,0.00115,"Qualified",,27.57,"CapPass","Cycle 5",5,1119,"43-16","Alloy 617",314626,"Plate"
164.04,0.00118,"Qualified",,27.58,"CapPass","Cycle 5",5,1120,"43-16","Alloy 617",314626,"Plate"
164.14,0.00120,"Qualified",,27.58,"CapPass","Cycle 5",5,1121,"43-16","Alloy 617",314626,"Plate"
164.22,0.00123,"Qualified",,27.58,"CapPass","Cycle 5",5,1122,"43-16","Alloy 617",314626,"Plate"
164.40,0.00127,"Qualified",,27.58,"CapPass","Cycle 5",5,1123,"43-16","Alloy 617",314626,"Plate"
165.20,0.00129,"Qualified",,27.60,"CapPass","Cycle 5",5,1124,"43-16","Alloy 617",314626,"Plate"
164.45,0.00132,"Qualified",,27.64,"CapPass","Cycle 5",5,1125,"43-16","Alloy 617",314626,"Plate"
161.84,0.00134,"Qualified",,27.69,"CapPass","Cycle 5",5,1126,"43-16","Alloy 617",314626,"Plate"
158.75,0.00137,"Qualified",,27.78,"CapPass","Cycle 5",5,1127,"43-16","Alloy 617",314626,"Plate"
158.65,0.00139,"Qualified",,27.82,"CapPass","Cycle 5",5,1128,"43-16","Alloy 617",314626,"Plate"
159.51,0.00142,"Qualified",,27.86,"CapPass","Cycle 5",5,1129,"43-16","Alloy 617",314626,"Plate"
160.89,0.00144,"Qualified",,27.89,"CapPass","Cycle 5",5,1130,"43-16","Alloy 617",314626,"Plate"
162.29,0.00147,"Qualified",,27.92,"CapPass","Cycle 5",5,1131,"43-16","Alloy 617",314626,"Plate"
163.88,0.00150,"Qualified",,27.95,"CapPass","Cycle 5",5,1132,"43-16","Alloy 617",314626,"Plate"
165.35,0.00152,"Qualified",,27.97,"CapPass","Cycle 5",5,1133,"43-16","Alloy 617",314626,"Plate"
166.80,0.00155,"Qualified",,27.99,"CapPass","Cycle 5",5,1134,"43-16","Alloy 617",314626,"Plate"
168.17,0.00157,"Qualified",,28.02,"CapPass","Cycle 5",5,1135,"43-16","Alloy 617",314626,"Plate"
169.41,0.00160,"Qualified",,28.04,"CapPass","Cycle 5",5,1136,"43-16","Alloy 617",314626,"Plate"
170.63,0.00162,"Qualified",,28.06,"CapPass","Cycle 5",5,1137,"43-16","Alloy 617",314626,"Plate"
171.75,0.00165,"Qualified",,28.08,"CapPass","Cycle 5",5,1138,"43-16","Alloy 617",314626,"Plate"
172.74,0.00167,"Qualified",,28.10,"CapPass","Cycle 5",5,1139,"43-16","Alloy 617",314626,"Plate"
173.62,0.00170,"Qualified",,28.12,"CapPass","Cycle 5",5,1140,"43-16","Alloy 617",314626,"Plate"
174.42,0.00172,"Qualified",,28.14,"CapPass","Cycle 5",5,1141,"43-16","Alloy 617",314626,"Plate"
175.11,0.00175,"Qualified",,28.17,"CapPass","Cycle 5",5,1142,"43-16","Alloy 617",314626,"Plate"
175.71,0.00178,"Qualified",,28.19,"CapPass","Cycle 5",5,1143,"43-16","Alloy 617",314626,"Plate"
176.29,0.00180,"Qualified",,28.21,"CapPass","Cycle 5",5,1144,"43-16","Alloy 617",314626,"Plate"
176.73,0.00183,"Qualified",,28.23,"CapPass","Cycle 5",5,1145,"43-16","Alloy 617",314626,"Plate"
176.91,0.00185,"Qualified",,28.26,"CapPass","Cycle 5",5,1146,"43-16","Alloy 617",314626,"Plate"
174.42,0.00188,"Qualified",,28.28,"CapPass","Cycle 5",5,1147,"43-16","Alloy 617",314626,"Plate"
174.18,0.00191,"Qualified",,28.28,"CapPass","Cycle 5",5,1148,"43-16","Alloy 617",314626,"Plate"
171.55,0.00193,"Qualified",,28.32,"CapPass","Cycle 5",5,1149,"43-16","Alloy 617",314626,"Plate"
160.29,0.00191,"Qualified",,28.38,"CapPass","Cycle 5",5,1150,"43-16","Alloy 617",314626,"Plate"
154.71,0.00188,"Qualified",,28.41,"CapPass","Cycle 5",5,1151,"43-16","Alloy 617",314626,"Plate"
149.57,0.00185,"Qualified",,28.42,"CapPass","Cycle 5",5,1152,"43-16","Alloy 617",314626,"Plate"
145.01,0.00183,"Qualified",,28.44,"CapPass","Cycle 5",5,1153,"43-16","Alloy 617",314626,"Plate"
140.43,0.00180,"Qualified",,28.46,"CapPass","Cycle 5",5,1154,"43-16","Alloy 617",314626,"Plate"
135.84,0.00178,"Qualified",,28.48,"CapPass","Cycle 5",5,1155,"43-16","Alloy 617",314626,"Plate"
131.39,0.00175,"Qualified",,28.50,"CapPass","Cycle 5",5,1156,"43-16","Alloy 617",314626,"Plate"
127.09,0.00173,"Qualified",,28.52,"CapPass","Cycle 5",5,1157,"43-16","Alloy 617",314626,"Plate"
122.82,0.00170,"Qualified",,28.54,"CapPass","Cycle 5",5,1158,"43-16","Alloy 617",314626,"Plate"
118.55,0.00167,"Qualified",,28.56,"CapPass","Cycle 5",5,1159,"43-16","Alloy 617",314626,"Plate"
114.58,0.00165,"Qualified",,28.58,"CapPass","Cycle 5",5,1160,"43-16","Alloy 617",314626,"Plate"
110.62,0.00162,"Qualified",,28.60,"CapPass","Cycle 5",5,1161,"43-16","Alloy 617",314626,"Plate"
106.79,0.00160,"Qualified",,28.62,"CapPass","Cycle 5",5,1162,"43-16","Alloy 617",314626,"Plate"
102.92,0.00157,"Qualified",,28.64,"CapPass","Cycle 5",5,1163,"43-16","Alloy 617",314626,"Plate"
99.25,0.00155,"Qualified",,28.67,"CapPass","Cycle 5",5,1164,"43-16","Alloy 617",314626,"Plate"
94.81,0.00152,"Qualified",,28.70,"CapPass","Cycle 5",5,1165,"43-16","Alloy 617",314626,"Plate"
90.79,0.00150,"Qualified",,28.72,"CapPass","Cycle 5",5,1166,"43-16","Alloy 617",314626,"Plate"
86.93,0.00147,"Qualified",,28.75,"CapPass","Cycle 5",5,1167,"43-16","Alloy 617",314626,"Plate"
82.76,0.00145,"Qualified",,28.78,"CapPass","Cycle 5",5,1168,"43-16","Alloy 617",314626,"Plate"
78.90,0.00142,"Qualified",,28.81,"CapPass","Cycle 5",5,1169,"43-16","Alloy 617",314626,"Plate"
75.07,0.00139,"Qualified",,28.84,"CapPass","Cycle 5",5,1170,"43-16","Alloy 617",314626,"Plate"
71.34,0.00137,"Qualified",,28.86,"CapPass","Cycle 5",5,1171,"43-16","Alloy 617",314626,"Plate"
67.63,0.00134,"Qualified",,28.89,"CapPass","Cycle 5",5,1172,"43-16","Alloy 617",314626,"Plate"
63.91,0.00132,"Qualified",,28.92,"CapPass","Cycle 5",5,1173,"43-16","Alloy 617",314626,"Plate"
59.27,0.00129,"Qualified",,28.95,"CapPass","Cycle 5",5,1174,"43-16","Alloy 617",314626,"Plate"
55.25,0.00127,"Qualified",,28.98,"CapPass","Cycle 5",5,1175,"43-16","Alloy 617",314626,"Plate"
51.65,0.00124,"Qualified",,29.01,"CapPass","Cycle 5",5,1176,"43-16","Alloy 617",314626,"Plate"
48.45,0.00122,"Qualified",,29.03,"CapPass","Cycle 5",5,1177,"43-16","Alloy 617",314626,"Plate"
44.98,0.00119,"Qualified",,29.06,"CapPass","Cycle 5",5,1178,"43-16","Alloy 617",314626,"Plate"
41.69,0.00117,"Qualified",,29.08,"CapPass","Cycle 5",5,1179,"43-16","Alloy 617",314626,"Plate"
38.44,0.00114,"Qualified",,29.11,"CapPass","Cycle 5",5,1180,"43-16","Alloy 617",314626,"Plate"
35.03,0.00111,"Qualified",,29.13,"CapPass","Cycle 5",5,1181,"43-16","Alloy 617",314626,"Plate"
32.01,0.00109,"Qualified",,29.16,"CapPass","Cycle 5",5,1182,"43-16","Alloy 617",314626,"Plate"
28.95,0.00106,"Qualified",,29.18,"CapPass","Cycle 5",5,1183,"43-16","Alloy 617",314626,"Plate"
25.75,0.00104,"Qualified",,29.21,"CapPass","Cycle 5",5,1184,"43-16","Alloy 617",314626,"Plate"
22.48,0.00101,"Qualified",,29.24,"CapPass","Cycle 5",5,1185,"43-16","Alloy 617",314626,"Plate"
19.39,0.00099,"Qualified",,29.27,"CapPass","Cycle 5",5,1186,"43-16","Alloy 617",314626,"Plate"
16.18,0.00096,"Qualified",,29.29,"CapPass","Cycle 5",5,1187,"43-16","Alloy 617",314626,"Plate"
12.94,0.00094,"Qualified",,29.32,"CapPass","Cycle 5",5,1188,"43-16","Alloy 617",314626,"Plate"
9.87,0.00091,"Qualified",,29.35,"CapPass","Cycle 5",5,1189,"43-16","Alloy 617",314626,"Plate"
6.94,0.00089,"Qualified",,29.37,"CapPass","Cycle 5",5,1190,"43-16","Alloy 617",314626,"Plate"
4.03,0.00086,"Qualified",,29.40,"CapPass","Cycle 5",5,1191,"43-16","Alloy 617",314626,"Plate"
1.15,0.00083,"Qualified",,29.43,"CapPass","Cycle 5",5,1192,"43-16","Alloy 617",314626,"Plate"
-1.96,0.00081,"Qualified",,29.45,"CapPass","Cycle 5",5,1193,"43-16","Alloy 617",314626,"Plate"
-5.12,0.00078,"Qualified",,29.48,"CapPass","Cycle 5",5,1194,"43-16","Alloy 617",314626,"Plate"
-8.40,0.00076,"Qualified",,29.51,"CapPass","Cycle 5",5,1195,"43-16","Alloy 617",314626,"Plate"
-11.52,0.00073,"Qualified",,29.54,"CapPass","Cycle 5",5,1196,"43-16","Alloy 617",314626,"Plate"
-14.62,0.00071,"Qualified",,29.57,"CapPass","Cycle 5",5,1197,"43-16","Alloy 617",314626,"Plate"
-17.31,0.00068,"Qualified",,29.60,"CapPass","Cycle 5",5,1198,"43-16","Alloy 617",314626,"Plate"
-20.30,0.00066,"Qualified",,29.73,"CapPass","Cycle 5",5,1199,"43-16","Alloy 617",314626,"Plate"
-23.67,0.00063,"Qualified",,29.78,"CapPass","Cycle 5",5,1200,"43-16","Alloy 617",314626,"Plate"
-26.26,0.00061,"Qualified",,29.81,"CapPass","Cycle 5",5,1201,"43-16","Alloy 617",314626,"Plate"
-27.74,0.00059,"Qualified",,29.83,"CapPass","Cycle 5",5,1202,"43-16","Alloy 617",314626,"Plate"
-28.97,0.00058,"Qualified",,29.84,"CapPass","Cycle 5",5,1203,"43-16","Alloy 617",314626,"Plate"
-31.22,0.00056,"Qualified",,29.87,"CapPass","Cycle 5",5,1204,"43-16","Alloy 617",314626,"Plate"
-33.49,0.00053,"Qualified",,29.90,"CapPass","Cycle 5",5,1205,"43-16","Alloy 617",314626,"Plate"
-36.32,0.00051,"Qualified",,29.93,"CapPass","Cycle 5",5,1206,"43-16","Alloy 617",314626,"Plate"
-39.28,0.00048,"Qualified",,29.96,"CapPass","Cycle 5",5,1207,"43-16","Alloy 617",314626,"Plate"
-42.10,0.00046,"Qualified",,29.98,"CapPass","Cycle 5",5,1208,"43-16","Alloy 617",314626,"Plate"
-45.09,0.00043,"Qualified",,30.00,"CapPass","Cycle 5",5,1209,"43-16","Alloy 617",314626,"Plate"
-48.65,0.00040,"Qualified",,30.02,"CapPass","Cycle 5",5,1210,"43-16","Alloy 617",314626,"Plate"
-51.84,0.00038,"Qualified",,30.03,"CapPass","Cycle 5",5,1211,"43-16","Alloy 617",314626,"Plate"
-54.86,0.00035,"Qualified",,30.05,"CapPass","Cycle 5",5,1212,"43-16","Alloy 617",314626,"Plate"
-57.59,0.00033,"Qualified",,30.06,"CapPass","Cycle 5",5,1213,"43-16","Alloy 617",314626,"Plate"
-60.34,0.00030,"Qualified",,30.08,"CapPass","Cycle 5",5,1214,"43-16","Alloy 617",314626,"Plate"
-63.07,0.00028,"Qualified",,30.09,"CapPass","Cycle 5",5,1215,"43-16","Alloy 617",314626,"Plate"
-65.87,0.00025,"Qualified",,30.11,"CapPass","Cycle 5",5,1216,"43-16","Alloy 617",314626,"Plate"
-68.76,0.00022,"Qualified",,30.12,"CapPass","Cycle 5",5,1217,"43-16","Alloy 617",314626,"Plate"
-71.71,0.00020,"Qualified",,30.14,"CapPass","Cycle 5",5,1218,"43-16","Alloy 617",314626,"Plate"
-74.54,0.00017,"Qualified",,30.15,"CapPass","Cycle 5",5,1219,"43-16","Alloy 617",314626,"Plate"
-77.15,0.00015,"Qualified",,30.17,"CapPass","Cycle 5",5,1220,"43-16","Alloy 617",314626,"Plate"
-79.81,0.00012,"Qualified",,30.18,"CapPass","Cycle 5",5,1221,"43-16","Alloy 617",314626,"Plate"
-82.18,0.00009,"Qualified",,30.20,"CapPass","Cycle 5",5,1222,"43-16","Alloy 617",314626,"Plate"
-84.69,0.00007,"Qualified",,30.21,"CapPass","Cycle 5",5,1223,"43-16","Alloy 617",314626,"Plate"
-87.00,0.00004,"Qualified",,30.23,"CapPass","Cycle 5",5,1224,"43-16","Alloy 617",314626,"Plate"
-89.31,0.00002,"Qualified",,30.25,"CapPass","Cycle 5",5,1225,"43-16","Alloy 617",314626,"Plate"
-91.57,-0.00001,"Qualified",,30.26,"CapPass","Cycle 5",5,1226,"43-16","Alloy 617",314626,"Plate"
-94.03,-0.00003,"Qualified",,30.28,"CapPass","Cycle 5",5,1227,"43-16","Alloy 617",314626,"Plate"
-96.17,-0.00006,"Qualified",,30.30,"CapPass","Cycle 5",5,1228,"43-16","Alloy 617",314626,"Plate"
-98.19,-0.00008,"Qualified",,30.32,"CapPass","Cycle 5",5,1229,"43-16","Alloy 617",314626,"Plate"
-100.26,-0.00011,"Qualified",,30.35,"CapPass","Cycle 5",5,1230,"43-16","Alloy 617",314626,"Plate"
-102.17,-0.00014,"Qualified",,30.37,"CapPass","Cycle 5",5,1231,"43-16","Alloy 617",314626,"Plate"
-104.19,-0.00016,"Qualified",,30.39,"CapPass","Cycle 5",5,1232,"43-16","Alloy 617",314626,"Plate"
-106.09,-0.00019,"Qualified",,30.42,"CapPass","Cycle 5",5,1233,"43-16","Alloy 617",314626,"Plate"
-107.73,-0.00021,"Qualified",,30.44,"CapPass","Cycle 5",5,1234,"43-16","Alloy 617",314626,"Plate"
-109.63,-0.00024,"Qualified",,30.47,"CapPass","Cycle 5",5,1235,"43-16","Alloy 617",314626,"Plate"
-111.37,-0.00026,"Qualified",,30.49,"CapPass","Cycle 5",5,1236,"43-16","Alloy 617",314626,"Plate"
-113.15,-0.00029,"Qualified",,30.52,"CapPass","Cycle 5",5,1237,"43-16","Alloy 617",314626,"Plate"
-115.03,-0.00031,"Qualified",,30.55,"CapPass","Cycle 5",5,1238,"43-16","Alloy 617",314626,"Plate"
-116.78,-0.00034,"Qualified",,30.57,"CapPass","Cycle 5",5,1239,"43-16","Alloy 617",314626,"Plate"
-118.37,-0.00036,"Qualified",,30.60,"CapPass","Cycle 5",5,1240,"43-16","Alloy 617",314626,"Plate"
-119.81,-0.00039,"Qualified",,30.62,"CapPass","Cycle 5",5,1241,"43-16","Alloy 617",314626,"Plate"
-121.36,-0.00042,"Qualified",,30.64,"CapPass","Cycle 5",5,1242,"43-16","Alloy 617",314626,"Plate"
-122.88,-0.00044,"Qualified",,30.67,"CapPass","Cycle 5",5,1243,"43-16","Alloy 617",314626,"Plate"
-124.41,-0.00047,"Qualified",,30.69,"CapPass","Cycle 5",5,1244,"43-16","Alloy 617",314626,"Plate"
-125.83,-0.00049,"Qualified",,30.72,"CapPass","Cycle 5",5,1245,"43-16","Alloy 617",314626,"Plate"
-127.31,-0.00052,"Qualified",,30.74,"CapPass","Cycle 5",5,1246,"43-16","Alloy 617",314626,"Plate"
-128.80,-0.00054,"Qualified",,30.77,"CapPass","Cycle 5",5,1247,"43-16","Alloy 617",314626,"Plate"
-130.08,-0.00057,"Qualified",,30.79,"CapPass","Cycle 5",5,1248,"43-16","Alloy 617",314626,"Plate"
-131.44,-0.00059,"Qualified",,30.82,"CapPass","Cycle 5",5,1249,"43-16","Alloy 617",314626,"Plate"
-132.73,-0.00062,"Qualified",,30.84,"CapPass","Cycle 5",5,1250,"43-16","Alloy 617",314626,"Plate"
-133.97,-0.00064,"Qualified",,30.87,"CapPass","Cycle 5",5,1251,"43-16","Alloy 617",314626,"Plate"
-135.30,-0.00067,"Qualified",,30.89,"CapPass","Cycle 5",5,1252,"43-16","Alloy 617",314626,"Plate"
-136.68,-0.00070,"Qualified",,30.92,"CapPass","Cycle 5",5,1253,"43-16","Alloy 617",314626,"Plate"
-137.97,-0.00072,"Qualified",,30.95,"CapPass","Cycle 5",5,1254,"43-16","Alloy 617",314626,"Plate"
-139.55,-0.00075,"Qualified",,30.98,"CapPass","Cycle 5",5,1255,"43-16","Alloy 617",314626,"Plate"
-141.19,-0.00077,"Qualified",,31.01,"CapPass","Cycle 5",5,1256,"43-16","Alloy 617",314626,"Plate"
-142.73,-0.00080,"Qualified",,31.04,"CapPass","Cycle 5",5,1257,"43-16","Alloy 617",314626,"Plate"
-144.07,-0.00082,"Qualified",,31.07,"CapPass","Cycle 5",5,1258,"43-16","Alloy 617",314626,"Plate"
-145.48,-0.00085,"Qualified",,31.09,"CapPass","Cycle 5",5,1259,"43-16","Alloy 617",314626,"Plate"
-146.70,-0.00087,"Qualified",,31.11,"CapPass","Cycle 5",5,1260,"43-16","Alloy 617",314626,"Plate"
-147.88,-0.00090,"Qualified",,31.13,"CapPass","Cycle 5",5,1261,"43-16","Alloy 617",314626,"Plate"
-149.24,-0.00093,"Qualified",,31.15,"CapPass","Cycle 5",5,1262,"43-16","Alloy 617",314626,"Plate"
-150.66,-0.00095,"Qualified",,31.18,"CapPass","Cycle 5",5,1263,"43-16","Alloy 617",314626,"Plate"
-151.77,-0.00098,"Qualified",,31.21,"CapPass","Cycle 5",5,1264,"43-16","Alloy 617",314626,"Plate"
-152.95,-0.00100,"Qualified",,31.23,"CapPass","Cycle 5",5,1265,"43-16","Alloy 617",314626,"Plate"
-154.18,-0.00103,"Qualified",,31.26,"CapPass","Cycle 5",5,1266,"43-16","Alloy 617",314626,"Plate"
-155.33,-0.00105,"Qualified",,31.29,"CapPass","Cycle 5",5,1267,"43-16","Alloy 617",314626,"Plate"
-156.50,-0.00108,"Qualified",,31.31,"CapPass","Cycle 5",5,1268,"43-16","Alloy 617",314626,"Plate"
-157.58,-0.00110,"Qualified",,31.34,"CapPass","Cycle 5",5,1269,"43-16","Alloy 617",314626,"Plate"
-158.63,-0.00113,"Qualified",,31.36,"CapPass","Cycle 5",5,1270,"43-16","Alloy 617",314626,"Plate"
-159.67,-0.00115,"Qualified",,31.38,"CapPass","Cycle 5",5,1271,"43-16","Alloy 617",314626,"Plate"
-160.76,-0.00118,"Qualified",,31.41,"CapPass","Cycle 5",5,1272,"43-16","Alloy 617",314626,"Plate"
-161.90,-0.00121,"Qualified",,31.44,"CapPass","Cycle 5",5,1273,"43-16","Alloy 617",314626,"Plate"
-162.81,-0.00123,"Qualified",,31.46,"CapPass","Cycle 5",5,1274,"43-16","Alloy 617",314626,"Plate"
-163.54,-0.00126,"Qualified",,31.49,"CapPass","Cycle 5",5,1275,"43-16","Alloy 617",314626,"Plate"
-164.48,-0.00128,"Qualified",,31.51,"CapPass","Cycle 5",5,1276,"43-16","Alloy 617",314626,"Plate"
-165.29,-0.00131,"Qualified",,31.53,"CapPass","Cycle 5",5,1277,"43-16","Alloy 617",314626,"Plate"
-166.15,-0.00133,"Qualified",,31.56,"CapPass","Cycle 5",5,1278,"43-16","Alloy 617",314626,"Plate"
-166.94,-0.00136,"Qualified",,31.58,"CapPass","Cycle 5",5,1279,"43-16","Alloy 617",314626,"Plate"
-167.68,-0.00138,"Qualified",,31.61,"CapPass","Cycle 5",5,1280,"43-16","Alloy 617",314626,"Plate"
-168.39,-0.00141,"Qualified",,31.63,"CapPass","Cycle 5",5,1281,"43-16","Alloy 617",314626,"Plate"
-169.10,-0.00144,"Qualified",,31.66,"CapPass","Cycle 5",5,1282,"43-16","Alloy 617",314626,"Plate"
-169.81,-0.00146,"Qualified",,31.69,"CapPass","Cycle 5",5,1283,"43-16","Alloy 617",314626,"Plate"
-170.39,-0.00149,"Qualified",,31.71,"CapPass","Cycle 5",5,1284,"43-16","Alloy 617",314626,"Plate"
-170.97,-0.00151,"Qualified",,31.74,"CapPass","Cycle 5",5,1285,"43-16","Alloy 617",314626,"Plate"
-171.48,-0.00154,"Qualified",,31.76,"CapPass","Cycle 5",5,1286,"43-16","Alloy 617",314626,"Plate"
-171.97,-0.00156,"Qualified",,31.78,"CapPass","Cycle 5",5,1287,"43-16","Alloy 617",314626,"Plate"
-172.51,-0.00159,"Qualified",,31.80,"CapPass","Cycle 5",5,1288,"43-16","Alloy 617",314626,"Plate"
-172.98,-0.00161,"Qualified",,31.83,"CapPass","Cycle 5",5,1289,"43-16","Alloy 617",314626,"Plate"
-173.37,-0.00164,"Qualified",,31.85,"CapPass","Cycle 5",5,1290,"43-16","Alloy 617",314626,"Plate"
-173.62,-0.00167,"Qualified",,31.87,"CapPass","Cycle 5",5,1291,"43-16","Alloy 617",314626,"Plate"
-173.86,-0.00169,"Qualified",,31.90,"CapPass","Cycle 5",5,1292,"43-16","Alloy 617",314626,"Plate"
-174.12,-0.00172,"Qualified",,31.92,"CapPass","Cycle 5",5,1293,"43-16","Alloy 617",314626,"Plate"
-174.33,-0.00174,"Qualified",,31.95,"CapPass","Cycle 5",5,1294,"43-16","Alloy 617",314626,"Plate"
-174.56,-0.00177,"Qualified",,31.97,"CapPass","Cycle 5",5,1295,"43-16","Alloy 617",314626,"Plate"
-174.72,-0.00179,"Qualified",,32.00,"CapPass","Cycle 5",5,1296,"43-16","Alloy 617",314626,"Plate"
-174.91,-0.00182,"Qualified",,32.02,"CapPass","Cycle 5",5,1297,"43-16","Alloy 617",314626,"Plate"
-175.00,-0.00184,"Qualified",,32.05,"CapPass","Cycle 5",5,1298,"43-16","Alloy 617",314626,"Plate"
-174.75,-0.00187,"Qualified",,32.07,"CapPass","Cycle 5",5,1299,"43-16","Alloy 617",314626,"Plate"
-173.41,-0.00189,"Qualified",,32.10,"CapPass","Cycle 5",5,1300,"43-16","Alloy 617",314626,"Plate"
-156.03,-0.00187,"Qualified",,32.21,"CapPass","Cycle 5",5,1301,"43-16","Alloy 617",314626,"Plate"
-150.58,-0.00184,"Qualified",,32.23,"CapPass","Cycle 5",5,1302,"43-16","Alloy 617",314626,"Plate"
-145.65,-0.00182,"Qualified",,32.25,"CapPass","Cycle 5",5,1303,"43-16","Alloy 617",314626,"Plate"
-140.69,-0.00179,"Qualified",,32.27,"CapPass","Cycle 5",5,1304,"43-16","Alloy 617",314626,"Plate"
-136.49,-0.00177,"Qualified",,32.29,"CapPass","Cycle 5",5,1305,"43-16","Alloy 617",314626,"Plate"
-131.97,-0.00174,"Qualified",,32.31,"CapPass","Cycle 5",5,1306,"43-16","Alloy 617",314626,"Plate"
-127.57,-0.00172,"Qualified",,32.33,"CapPass","Cycle 5",5,1307,"43-16","Alloy 617",314626,"Plate"
-123.32,-0.00169,"Qualified",,32.34,"CapPass","Cycle 5",5,1308,"43-16","Alloy 617",314626,"Plate"
-119.36,-0.00167,"Qualified",,32.36,"CapPass","Cycle 5",5,1309,"43-16","Alloy 617",314626,"Plate"
-115.31,-0.00164,"Qualified",,32.38,"CapPass","Cycle 5",5,1310,"43-16","Alloy 617",314626,"Plate"
-111.79,-0.00161,"Qualified",,32.40,"CapPass","Cycle 5",5,1311,"43-16","Alloy 617",314626,"Plate"
-108.09,-0.00159,"Qualified",,32.42,"CapPass","Cycle 5",5,1312,"43-16","Alloy 617",314626,"Plate"
-104.56,-0.00156,"Qualified",,32.44,"CapPass","Cycle 5",5,1313,"43-16","Alloy 617",314626,"Plate"
-100.88,-0.00154,"Qualified",,32.47,"CapPass","Cycle 5",5,1314,"43-16","Alloy 617",314626,"Plate"
-97.09,-0.00151,"Qualified",,32.49,"CapPass","Cycle 5",5,1315,"43-16","Alloy 617",314626,"Plate"
-93.32,-0.00149,"Qualified",,32.52,"CapPass","Cycle 5",5,1316,"43-16","Alloy 617",314626,"Plate"
-89.49,-0.00146,"Qualified",,32.55,"CapPass","Cycle 5",5,1317,"43-16","Alloy 617",314626,"Plate"
-85.40,-0.00143,"Qualified",,32.58,"CapPass","Cycle 5",5,1318,"43-16","Alloy 617",314626,"Plate"
-81.10,-0.00141,"Qualified",,32.61,"CapPass","Cycle 5",5,1319,"43-16","Alloy 617",314626,"Plate"
-77.73,-0.00138,"Qualified",,32.63,"CapPass","Cycle 5",5,1320,"43-16","Alloy 617",314626,"Plate"
-74.51,-0.00136,"Qualified",,32.66,"CapPass","Cycle 5",5,1321,"43-16","Alloy 617",314626,"Plate"
-71.09,-0.00133,"Qualified",,32.68,"CapPass","Cycle 5",5,1322,"43-16","Alloy 617",314626,"Plate"
-68.03,-0.00131,"Qualified",,32.71,"CapPass","Cycle 5",5,1323,"43-16","Alloy 617",314626,"Plate"
-64.84,-0.00128,"Qualified",,32.73,"CapPass","Cycle 5",5,1324,"43-16","Alloy 617",314626,"Plate"
-60.94,-0.00126,"Qualified",,32.76,"CapPass","Cycle 5",5,1325,"43-16","Alloy 617",314626,"Plate"
-57.21,-0.00123,"Qualified",,32.79,"CapPass","Cycle 5",5,1326,"43-16","Alloy 617",314626,"Plate"
-53.93,-0.00121,"Qualified",,32.82,"CapPass","Cycle 5",5,1327,"43-16","Alloy 617",314626,"Plate"
-50.75,-0.00118,"Qualified",,32.85,"CapPass","Cycle 5",5,1328,"43-16","Alloy 617",314626,"Plate"
-47.20,-0.00116,"Qualified",,32.88,"CapPass","Cycle 5",5,1329,"43-16","Alloy 617",314626,"Plate"
-43.85,-0.00113,"Qualified",,32.90,"CapPass","Cycle 5",5,1330,"43-16","Alloy 617",314626,"Plate"
-40.54,-0.00111,"Qualified",,32.93,"CapPass","Cycle 5",5,1331,"43-16","Alloy 617",314626,"Plate"
-36.97,-0.00108,"Qualified",,32.96,"CapPass","Cycle 5",5,1332,"43-16","Alloy 617",314626,"Plate"
-33.61,-0.00106,"Qualified",,32.98,"CapPass","Cycle 5",5,1333,"43-16","Alloy 617",314626,"Plate"
-30.34,-0.00103,"Qualified",,33.01,"CapPass","Cycle 5",5,1334,"43-16","Alloy 617",314626,"Plate"
-26.96,-0.00100,"Qualified",,33.04,"CapPass","Cycle 5",5,1335,"43-16","Alloy 617",314626,"Plate"
-23.56,-0.00098,"Qualified",,33.07,"CapPass","Cycle 5",5,1336,"43-16","Alloy 617",314626,"Plate"
-20.53,-0.00095,"Qualified",,33.09,"CapPass","Cycle 5",5,1337,"43-16","Alloy 617",314626,"Plate"
-17.24,-0.00093,"Qualified",,33.12,"CapPass","Cycle 5",5,1338,"43-16","Alloy 617",314626,"Plate"
-13.78,-0.00090,"Qualified",,33.15,"CapPass","Cycle 5",5,1339,"43-16","Alloy 617",314626,"Plate"
-10.33,-0.00088,"Qualified",,33.18,"CapPass","Cycle 5",5,1340,"43-16","Alloy 617",314626,"Plate"
-7.07,-0.00085,"Qualified",,33.21,"CapPass","Cycle 5",5,1341,"43-16","Alloy 617",314626,"Plate"
-4.34,-0.00083,"Qualified",,33.23,"CapPass","Cycle 5",5,1342,"43-16","Alloy 617",314626,"Plate"
-1.66,-0.00080,"Qualified",,33.25,"CapPass","Cycle 5",5,1343,"43-16","Alloy 617",314626,"Plate"
1.02,-0.00077,"Qualified",,33.27,"CapPass","Cycle 5",5,1344,"43-16","Alloy 617",314626,"Plate"
3.91,-0.00075,"Qualified",,33.30,"CapPass","Cycle 5",5,1345,"43-16","Alloy 617",314626,"Plate"
7.24,-0.00072,"Qualified",,33.33,"CapPass","Cycle 5",5,1346,"43-16","Alloy 617",314626,"Plate"
10.95,-0.00070,"Qualified",,33.37,"CapPass","Cycle 5",5,1347,"43-16","Alloy 617",314626,"Plate"
14.58,-0.00067,"Qualified",,33.40,"CapPass","Cycle 5",5,1348,"43-16","Alloy 617",314626,"Plate"
17.47,-0.00065,"Qualified",,33.42,"CapPass","Cycle 5",5,1349,"43-16","Alloy 617",314626,"Plate"
20.61,-0.00062,"Qualified",,33.45,"CapPass","Cycle 5",5,1350,"43-16","Alloy 617",314626,"Plate"
23.55,-0.00060,"Qualified",,33.48,"CapPass","Cycle 5",5,1351,"43-16","Alloy 617",314626,"Plate"
26.02,-0.00057,"Qualified",,33.51,"CapPass","Cycle 5",5,1352,"43-16","Alloy 617",314626,"Plate"
28.15,-0.00054,"Qualified",,33.55,"CapPass","Cycle 5",5,1353,"43-16","Alloy 617",314626,"Plate"
30.75,-0.00052,"Qualified",,33.60,"CapPass","Cycle 5",5,1354,"43-16","Alloy 617",314626,"Plate"
33.79,-0.00049,"Qualified",,33.64,"CapPass","Cycle 5",5,1355,"43-16","Alloy 617",314626,"Plate"
37.18,-0.00047,"Qualified",,33.67,"CapPass","Cycle 5",5,1356,"43-16","Alloy 617",314626,"Plate"
40.33,-0.00044,"Qualified",,33.69,"CapPass","Cycle 5",5,1357,"43-16","Alloy 617",314626,"Plate"
43.30,-0.00042,"Qualified",,33.71,"CapPass","Cycle 5",5,1358,"43-16","Alloy 617",314626,"Plate"
45.87,-0.00039,"Qualified",,33.73,"CapPass","Cycle 5",5,1359,"43-16","Alloy 617",314626,"Plate"
48.45,-0.00037,"Qualified",,33.75,"CapPass","Cycle 5",5,1360,"43-16","Alloy 617",314626,"Plate"
51.13,-0.00034,"Qualified",,33.77,"CapPass","Cycle 5",5,1361,"43-16","Alloy 617",314626,"Plate"
53.72,-0.00031,"Qualified",,33.80,"CapPass","Cycle 5",5,1362,"43-16","Alloy 617",314626,"Plate"
56.28,-0.00029,"Qualified",,33.83,"CapPass","Cycle 5",5,1363,"43-16","Alloy 617",314626,"Plate"
58.62,-0.00026,"Qualified",,33.86,"CapPass","Cycle 5",5,1364,"43-16","Alloy 617",314626,"Plate"
60.77,-0.00024,"Qualified",,33.89,"CapPass","Cycle 5",5,1365,"43-16","Alloy 617",314626,"Plate"
62.83,-0.00021,"Qualified",,33.92,"CapPass","Cycle 5",5,1366,"43-16","Alloy 617",314626,"Plate"
74.20,-0.00023,"Qualified",,65.98,"CapPass","Cycle 10",10,2623,"43-16","Alloy 617",314626,"Plate"
76.30,-0.00020,"Qualified",,66.00,"CapPass","Cycle 10",10,2624,"43-16","Alloy 617",314626,"Plate"
78.34,-0.00018,"Qualified",,66.03,"CapPass","Cycle 10",10,2625,"43-16","Alloy 617",314626,"Plate"
80.49,-0.00015,"Qualified",,66.06,"CapPass","Cycle 10",10,2626,"43-16","Alloy 617",314626,"Plate"
82.38,-0.00013,"Qualified",,66.09,"CapPass","Cycle 10",10,2627,"43-16","Alloy 617",314626,"Plate"
84.46,-0.00010,"Qualified",,66.11,"CapPass","Cycle 10",10,2628,"43-16","Alloy 617",314626,"Plate"
86.55,-0.00007,"Qualified",,66.14,"CapPass","Cycle 10",10,2629,"43-16","Alloy 617",314626,"Plate"
88.65,-0.00005,"Qualified",,66.17,"CapPass","Cycle 10",10,2630,"43-16","Alloy 617",314626,"Plate"
91.49,-0.00002,"Qualified",,66.19,"CapPass","Cycle 10",10,2631,"43-16","Alloy 617",314626,"Plate"
94.33,0.00000,"Qualified",,66.22,"CapPass","Cycle 10",10,2632,"43-16","Alloy 617",314626,"Plate"
97.00,0.00003,"Qualified",,66.24,"CapPass","Cycle 10",10,2633,"43-16","Alloy 617",314626,"Plate"
99.52,0.00005,"Qualified",,66.25,"CapPass","Cycle 10",10,2634,"43-16","Alloy 617",314626,"Plate"
101.92,0.00008,"Qualified",,66.27,"CapPass","Cycle 10",10,2635,"43-16","Alloy 617",314626,"Plate"
104.18,0.00010,"Qualified",,66.28,"CapPass","Cycle 10",10,2636,"43-16","Alloy 617",314626,"Plate"
106.43,0.00013,"Qualified",,66.30,"CapPass","Cycle 10",10,2637,"43-16","Alloy 617",314626,"Plate"
108.73,0.00016,"Qualified",,66.31,"CapPass","Cycle 10",10,2638,"43-16","Alloy 617",314626,"Plate"
111.00,0.00018,"Qualified",,66.33,"CapPass","Cycle 10",10,2639,"43-16","Alloy 617",314626,"Plate"
113.07,0.00021,"Qualified",,66.34,"CapPass","Cycle 10",10,2640,"43-16","Alloy 617",314626,"Plate"
115.33,0.00023,"Qualified",,66.36,"CapPass","Cycle 10",10,2641,"43-16","Alloy 617",314626,"Plate"
117.39,0.00026,"Qualified",,66.38,"CapPass","Cycle 10",10,2642,"43-16","Alloy 617",314626,"Plate"
119.15,0.00028,"Qualified",,66.40,"CapPass","Cycle 10",10,2643,"43-16","Alloy 617",314626,"Plate"
121.23,0.00031,"Qualified",,66.42,"CapPass","Cycle 10",10,2644,"43-16","Alloy 617",314626,"Plate"
123.01,0.00034,"Qualified",,66.44,"CapPass","Cycle 10",10,2645,"43-16","Alloy 617",314626,"Plate"
124.79,0.00036,"Qualified",,66.46,"CapPass","Cycle 10",10,2646,"43-16","Alloy 617",314626,"Plate"
126.46,0.00039,"Qualified",,66.48,"CapPass","Cycle 10",10,2647,"43-16","Alloy 617",314626,"Plate"
128.00,0.00041,"Qualified",,66.50,"CapPass","Cycle 10",10,2648,"43-16","Alloy 617",314626,"Plate"
129.45,0.00044,"Qualified",,66.52,"CapPass","Cycle 10",10,2649,"43-16","Alloy 617",314626,"Plate"
130.94,0.00046,"Qualified",,66.55,"CapPass","Cycle 10",10,2650,"43-16","Alloy 617",314626,"Plate"
132.43,0.00049,"Qualified",,66.57,"CapPass","Cycle 10",10,2651,"43-16","Alloy 617",314626,"Plate"
133.61,0.00051,"Qualified",,66.60,"CapPass","Cycle 10",10,2652,"43-16","Alloy 617",314626,"Plate"
134.98,0.00054,"Qualified",,66.62,"CapPass","Cycle 10",10,2653,"43-16","Alloy 617",314626,"Plate"
136.15,0.00056,"Qualified",,66.64,"CapPass","Cycle 10",10,2654,"43-16","Alloy 617",314626,"Plate"
137.25,0.00059,"Qualified",,66.67,"CapPass","Cycle 10",10,2655,"43-16","Alloy 617",314626,"Plate"
138.54,0.00061,"Qualified",,66.69,"CapPass","Cycle 10",10,2656,"43-16","Alloy 617",314626,"Plate"
139.69,0.00064,"Qualified",,66.72,"CapPass","Cycle 10",10,2657,"43-16","Alloy 617",314626,"Plate"
140.75,0.00067,"Qualified",,66.74,"CapPass","Cycle 10",10,2658,"43-16","Alloy 617",314626,"Plate"
141.76,0.00069,"Qualified",,66.76,"CapPass","Cycle 10",10,2659,"43-16","Alloy 617",314626,"Plate"
142.76,0.00072,"Qualified",,66.79,"CapPass","Cycle 10",10,2660,"43-16","Alloy 617",314626,"Plate"
143.57,0.00074,"Qualified",,66.81,"CapPass","Cycle 10",10,2661,"43-16","Alloy 617",314626,"Plate"
144.38,0.00077,"Qualified",,66.83,"CapPass","Cycle 10",10,2662,"43-16","Alloy 617",314626,"Plate"
145.19,0.00079,"Qualified",,66.86,"CapPass","Cycle 10",10,2663,"43-16","Alloy 617",314626,"Plate"
145.97,0.00082,"Qualified",,66.88,"CapPass","Cycle 10",10,2664,"43-16","Alloy 617",314626,"Plate"
146.66,0.00084,"Qualified",,66.91,"CapPass","Cycle 10",10,2665,"43-16","Alloy 617",314626,"Plate"
147.30,0.00087,"Qualified",,66.93,"CapPass","Cycle 10",10,2666,"43-16","Alloy 617",314626,"Plate"
147.97,0.00090,"Qualified",,66.96,"CapPass","Cycle 10",10,2667,"43-16","Alloy 617",314626,"Plate"
148.67,0.00092,"Qualified",,66.98,"CapPass","Cycle 10",10,2668,"43-16","Alloy 617",314626,"Plate"
149.38,0.00095,"Qualified",,67.01,"CapPass","Cycle 10",10,2669,"43-16","Alloy 617",314626,"Plate"
150.14,0.00097,"Qualified",,67.04,"CapPass","Cycle 10",10,2670,"43-16","Alloy 617",314626,"Plate"
150.96,0.00100,"Qualified",,67.07,"CapPass","Cycle 10",10,2671,"43-16","Alloy 617",314626,"Plate"
151.77,0.00102,"Qualified",,67.10,"CapPass","Cycle 10",10,2672,"43-16","Alloy 617",314626,"Plate"
152.63,0.00105,"Qualified",,67.12,"CapPass","Cycle 10",10,2673,"43-16","Alloy 617",314626,"Plate"
