Repository: js-molina/fatigue-A617

File: data/950C/Strain rate 0.001/0.40% strain/HTM_A19_Cycles_435.csv (part 2 of 10)
"Stress Mpa","Strain","Qual State","Qual Exceptions","Elapsed Time Sec","Data State","Cycle Label","Cycle","Count","Sample","Alloy","Heat","Material_Form"
-126.74,-0.00145,"Qualified",,10.95,"CapPass","Cycle 2",2,428,"43-5","Alloy 617",314626,"Plate"
-122.78,-0.00143,"Qualified",,10.97,"CapPass","Cycle 2",2,429,"43-5","Alloy 617",314626,"Plate"
-118.78,-0.00140,"Qualified",,10.99,"CapPass","Cycle 2",2,430,"43-5","Alloy 617",314626,"Plate"
-114.74,-0.00137,"Qualified",,11.01,"CapPass","Cycle 2",2,431,"43-5","Alloy 617",314626,"Plate"
-110.72,-0.00135,"Qualified",,11.04,"CapPass","Cycle 2",2,432,"43-5","Alloy 617",314626,"Plate"
-106.80,-0.00132,"Qualified",,11.06,"CapPass","Cycle 2",2,433,"43-5","Alloy 617",314626,"Plate"
-102.90,-0.00130,"Qualified",,11.08,"CapPass","Cycle 2",2,434,"43-5","Alloy 617",314626,"Plate"
-98.85,-0.00127,"Qualified",,11.11,"CapPass","Cycle 2",2,435,"43-5","Alloy 617",314626,"Plate"
-94.77,-0.00125,"Qualified",,11.13,"CapPass","Cycle 2",2,436,"43-5","Alloy 617",314626,"Plate"
-90.81,-0.00122,"Qualified",,11.16,"CapPass","Cycle 2",2,437,"43-5","Alloy 617",314626,"Plate"
-86.61,-0.00120,"Qualified",,11.19,"CapPass","Cycle 2",2,438,"43-5","Alloy 617",314626,"Plate"
-82.83,-0.00117,"Qualified",,11.22,"CapPass","Cycle 2",2,439,"43-5","Alloy 617",314626,"Plate"
-79.01,-0.00114,"Qualified",,11.24,"CapPass","Cycle 2",2,440,"43-5","Alloy 617",314626,"Plate"
-75.46,-0.00112,"Qualified",,11.27,"CapPass","Cycle 2",2,441,"43-5","Alloy 617",314626,"Plate"
-71.72,-0.00109,"Qualified",,11.30,"CapPass","Cycle 2",2,442,"43-5","Alloy 617",314626,"Plate"
-68.10,-0.00107,"Qualified",,11.32,"CapPass","Cycle 2",2,443,"43-5","Alloy 617",314626,"Plate"
-64.69,-0.00104,"Qualified",,11.35,"CapPass","Cycle 2",2,444,"43-5","Alloy 617",314626,"Plate"
-61.19,-0.00102,"Qualified",,11.38,"CapPass","Cycle 2",2,445,"43-5","Alloy 617",314626,"Plate"
-57.96,-0.00099,"Qualified",,11.40,"CapPass","Cycle 2",2,446,"43-5","Alloy 617",314626,"Plate"
-54.54,-0.00097,"Qualified",,11.43,"CapPass","Cycle 2",2,447,"43-5","Alloy 617",314626,"Plate"
-51.08,-0.00094,"Qualified",,11.45,"CapPass","Cycle 2",2,448,"43-5","Alloy 617",314626,"Plate"
-47.45,-0.00092,"Qualified",,11.48,"CapPass","Cycle 2",2,449,"43-5","Alloy 617",314626,"Plate"
-43.91,-0.00089,"Qualified",,11.51,"CapPass","Cycle 2",2,450,"43-5","Alloy 617",314626,"Plate"
-40.70,-0.00087,"Qualified",,11.54,"CapPass","Cycle 2",2,451,"43-5","Alloy 617",314626,"Plate"
-37.61,-0.00084,"Qualified",,11.56,"CapPass","Cycle 2",2,452,"43-5","Alloy 617",314626,"Plate"
-34.30,-0.00081,"Qualified",,11.59,"CapPass","Cycle 2",2,453,"43-5","Alloy 617",314626,"Plate"
-31.08,-0.00079,"Qualified",,11.61,"CapPass","Cycle 2",2,454,"43-5","Alloy 617",314626,"Plate"
-27.83,-0.00076,"Qualified",,11.64,"CapPass","Cycle 2",2,455,"43-5","Alloy 617",314626,"Plate"
-24.36,-0.00074,"Qualified",,11.67,"CapPass","Cycle 2",2,456,"43-5","Alloy 617",314626,"Plate"
-20.91,-0.00071,"Qualified",,11.70,"CapPass","Cycle 2",2,457,"43-5","Alloy 617",314626,"Plate"
-17.41,-0.00069,"Qualified",,11.73,"CapPass","Cycle 2",2,458,"43-5","Alloy 617",314626,"Plate"
-13.89,-0.00066,"Qualified",,11.76,"CapPass","Cycle 2",2,459,"43-5","Alloy 617",314626,"Plate"
-10.73,-0.00064,"Qualified",,11.78,"CapPass","Cycle 2",2,460,"43-5","Alloy 617",314626,"Plate"
-7.32,-0.00061,"Qualified",,11.81,"CapPass","Cycle 2",2,461,"43-5","Alloy 617",314626,"Plate"
-4.13,-0.00059,"Qualified",,11.84,"CapPass","Cycle 2",2,462,"43-5","Alloy 617",314626,"Plate"
-0.64,-0.00056,"Qualified",,11.87,"CapPass","Cycle 2",2,463,"43-5","Alloy 617",314626,"Plate"
2.71,-0.00053,"Qualified",,11.89,"CapPass","Cycle 2",2,464,"43-5","Alloy 617",314626,"Plate"
6.03,-0.00051,"Qualified",,11.92,"CapPass","Cycle 2",2,465,"43-5","Alloy 617",314626,"Plate"
9.36,-0.00048,"Qualified",,11.95,"CapPass","Cycle 2",2,466,"43-5","Alloy 617",314626,"Plate"
12.88,-0.00046,"Qualified",,11.98,"CapPass","Cycle 2",2,467,"43-5","Alloy 617",314626,"Plate"
16.46,-0.00043,"Qualified",,12.01,"CapPass","Cycle 2",2,468,"43-5","Alloy 617",314626,"Plate"
20.07,-0.00041,"Qualified",,12.04,"CapPass","Cycle 2",2,469,"43-5","Alloy 617",314626,"Plate"
23.51,-0.00038,"Qualified",,12.07,"CapPass","Cycle 2",2,470,"43-5","Alloy 617",314626,"Plate"
26.81,-0.00036,"Qualified",,12.09,"CapPass","Cycle 2",2,471,"43-5","Alloy 617",314626,"Plate"
29.44,-0.00033,"Qualified",,12.13,"CapPass","Cycle 2",2,472,"43-5","Alloy 617",314626,"Plate"
32.73,-0.00031,"Qualified",,12.20,"CapPass","Cycle 2",2,473,"43-5","Alloy 617",314626,"Plate"
36.30,-0.00028,"Qualified",,12.25,"CapPass","Cycle 2",2,474,"43-5","Alloy 617",314626,"Plate"
39.52,-0.00026,"Qualified",,12.28,"CapPass","Cycle 2",2,475,"43-5","Alloy 617",314626,"Plate"
60.98,-0.00020,"Qualified",,26.33,"CapPass","Cycle 5",5,1031,"43-5","Alloy 617",314626,"Plate"
63.29,-0.00017,"Qualified",,26.36,"CapPass","Cycle 5",5,1032,"43-5","Alloy 617",314626,"Plate"
65.99,-0.00014,"Qualified",,26.39,"CapPass","Cycle 5",5,1033,"43-5","Alloy 617",314626,"Plate"
68.77,-0.00012,"Qualified",,26.43,"CapPass","Cycle 5",5,1034,"43-5","Alloy 617",314626,"Plate"
71.19,-0.00009,"Qualified",,26.47,"CapPass","Cycle 5",5,1035,"43-5","Alloy 617",314626,"Plate"
73.71,-0.00007,"Qualified",,26.50,"CapPass","Cycle 5",5,1036,"43-5","Alloy 617",314626,"Plate"
76.27,-0.00004,"Qualified",,26.54,"CapPass","Cycle 5",5,1037,"43-5","Alloy 617",314626,"Plate"
78.74,-0.00002,"Qualified",,26.57,"CapPass","Cycle 5",5,1038,"43-5","Alloy 617",314626,"Plate"
80.96,0.00001,"Qualified",,26.59,"CapPass","Cycle 5",5,1039,"43-5","Alloy 617",314626,"Plate"
83.27,0.00003,"Qualified",,26.62,"CapPass","Cycle 5",5,1040,"43-5","Alloy 617",314626,"Plate"
85.56,0.00006,"Qualified",,26.64,"CapPass","Cycle 5",5,1041,"43-5","Alloy 617",314626,"Plate"
87.75,0.00008,"Qualified",,26.67,"CapPass","Cycle 5",5,1042,"43-5","Alloy 617",314626,"Plate"
90.26,0.00011,"Qualified",,26.69,"CapPass","Cycle 5",5,1043,"43-5","Alloy 617",314626,"Plate"
93.15,0.00013,"Qualified",,26.71,"CapPass","Cycle 5",5,1044,"43-5","Alloy 617",314626,"Plate"
96.02,0.00016,"Qualified",,26.73,"CapPass","Cycle 5",5,1045,"43-5","Alloy 617",314626,"Plate"
98.85,0.00019,"Qualified",,26.75,"CapPass","Cycle 5",5,1046,"43-5","Alloy 617",314626,"Plate"
101.76,0.00021,"Qualified",,26.77,"CapPass","Cycle 5",5,1047,"43-5","Alloy 617",314626,"Plate"
104.51,0.00024,"Qualified",,26.79,"CapPass","Cycle 5",5,1048,"43-5","Alloy 617",314626,"Plate"
107.31,0.00026,"Qualified",,26.80,"CapPass","Cycle 5",5,1049,"43-5","Alloy 617",314626,"Plate"
109.90,0.00029,"Qualified",,26.82,"CapPass","Cycle 5",5,1050,"43-5","Alloy 617",314626,"Plate"
112.58,0.00031,"Qualified",,26.83,"CapPass","Cycle 5",5,1051,"43-5","Alloy 617",314626,"Plate"
115.11,0.00034,"Qualified",,26.85,"CapPass","Cycle 5",5,1052,"43-5","Alloy 617",314626,"Plate"
117.61,0.00037,"Qualified",,26.87,"CapPass","Cycle 5",5,1053,"43-5","Alloy 617",314626,"Plate"
120.02,0.00039,"Qualified",,26.89,"CapPass","Cycle 5",5,1054,"43-5","Alloy 617",314626,"Plate"
122.31,0.00042,"Qualified",,26.90,"CapPass","Cycle 5",5,1055,"43-5","Alloy 617",314626,"Plate"
124.61,0.00044,"Qualified",,26.92,"CapPass","Cycle 5",5,1056,"43-5","Alloy 617",314626,"Plate"
126.75,0.00047,"Qualified",,26.94,"CapPass","Cycle 5",5,1057,"43-5","Alloy 617",314626,"Plate"
128.64,0.00050,"Qualified",,26.96,"CapPass","Cycle 5",5,1058,"43-5","Alloy 617",314626,"Plate"
130.56,0.00052,"Qualified",,26.98,"CapPass","Cycle 5",5,1059,"43-5","Alloy 617",314626,"Plate"
132.56,0.00055,"Qualified",,27.00,"CapPass","Cycle 5",5,1060,"43-5","Alloy 617",314626,"Plate"
134.21,0.00057,"Qualified",,27.02,"CapPass","Cycle 5",5,1061,"43-5","Alloy 617",314626,"Plate"
135.90,0.00060,"Qualified",,27.04,"CapPass","Cycle 5",5,1062,"43-5","Alloy 617",314626,"Plate"
137.40,0.00062,"Qualified",,27.07,"CapPass","Cycle 5",5,1063,"43-5","Alloy 617",314626,"Plate"
138.79,0.00065,"Qualified",,27.09,"CapPass","Cycle 5",5,1064,"43-5","Alloy 617",314626,"Plate"
140.08,0.00068,"Qualified",,27.11,"CapPass","Cycle 5",5,1065,"43-5","Alloy 617",314626,"Plate"
141.51,0.00070,"Qualified",,27.14,"CapPass","Cycle 5",5,1066,"43-5","Alloy 617",314626,"Plate"
142.91,0.00073,"Qualified",,27.16,"CapPass","Cycle 5",5,1067,"43-5","Alloy 617",314626,"Plate"
144.07,0.00075,"Qualified",,27.18,"CapPass","Cycle 5",5,1068,"43-5","Alloy 617",314626,"Plate"
145.09,0.00078,"Qualified",,27.21,"CapPass","Cycle 5",5,1069,"43-5","Alloy 617",314626,"Plate"
146.29,0.00080,"Qualified",,27.23,"CapPass","Cycle 5",5,1070,"43-5","Alloy 617",314626,"Plate"
147.39,0.00083,"Qualified",,27.26,"CapPass","Cycle 5",5,1071,"43-5","Alloy 617",314626,"Plate"
148.41,0.00085,"Qualified",,27.29,"CapPass","Cycle 5",5,1072,"43-5","Alloy 617",314626,"Plate"
149.41,0.00088,"Qualified",,27.31,"CapPass","Cycle 5",5,1073,"43-5","Alloy 617",314626,"Plate"
150.48,0.00091,"Qualified",,27.34,"CapPass","Cycle 5",5,1074,"43-5","Alloy 617",314626,"Plate"
151.49,0.00093,"Qualified",,27.36,"CapPass","Cycle 5",5,1075,"43-5","Alloy 617",314626,"Plate"
152.55,0.00096,"Qualified",,27.39,"CapPass","Cycle 5",5,1076,"43-5","Alloy 617",314626,"Plate"
153.50,0.00098,"Qualified",,27.41,"CapPass","Cycle 5",5,1077,"43-5","Alloy 617",314626,"Plate"
154.54,0.00101,"Qualified",,27.44,"CapPass","Cycle 5",5,1078,"43-5","Alloy 617",314626,"Plate"
155.48,0.00103,"Qualified",,27.46,"CapPass","Cycle 5",5,1079,"43-5","Alloy 617",314626,"Plate"
156.47,0.00106,"Qualified",,27.49,"CapPass","Cycle 5",5,1080,"43-5","Alloy 617",314626,"Plate"
157.61,0.00108,"Qualified",,27.52,"CapPass","Cycle 5",5,1081,"43-5","Alloy 617",314626,"Plate"
158.66,0.00111,"Qualified",,27.54,"CapPass","Cycle 5",5,1082,"43-5","Alloy 617",314626,"Plate"
159.65,0.00113,"Qualified",,27.57,"CapPass","Cycle 5",5,1083,"43-5","Alloy 617",314626,"Plate"
160.54,0.00116,"Qualified",,27.59,"CapPass","Cycle 5",5,1084,"43-5","Alloy 617",314626,"Plate"
161.45,0.00118,"Qualified",,27.61,"CapPass","Cycle 5",5,1085,"43-5","Alloy 617",314626,"Plate"
162.33,0.00121,"Qualified",,27.64,"CapPass","Cycle 5",5,1086,"43-5","Alloy 617",314626,"Plate"
163.19,0.00124,"Qualified",,27.66,"CapPass","Cycle 5",5,1087,"43-5","Alloy 617",314626,"Plate"
164.01,0.00126,"Qualified",,27.69,"CapPass","Cycle 5",5,1088,"43-5","Alloy 617",314626,"Plate"
164.87,0.00129,"Qualified",,27.71,"CapPass","Cycle 5",5,1089,"43-5","Alloy 617",314626,"Plate"
165.64,0.00131,"Qualified",,27.73,"CapPass","Cycle 5",5,1090,"43-5","Alloy 617",314626,"Plate"
166.23,0.00134,"Qualified",,27.76,"CapPass","Cycle 5",5,1091,"43-5","Alloy 617",314626,"Plate"
166.79,0.00136,"Qualified",,27.78,"CapPass","Cycle 5",5,1092,"43-5","Alloy 617",314626,"Plate"
167.37,0.00139,"Qualified",,27.80,"CapPass","Cycle 5",5,1093,"43-5","Alloy 617",314626,"Plate"
167.87,0.00141,"Qualified",,27.83,"CapPass","Cycle 5",5,1094,"43-5","Alloy 617",314626,"Plate"
168.36,0.00144,"Qualified",,27.86,"CapPass","Cycle 5",5,1095,"43-5","Alloy 617",314626,"Plate"
168.91,0.00147,"Qualified",,27.88,"CapPass","Cycle 5",5,1096,"43-5","Alloy 617",314626,"Plate"
169.38,0.00149,"Qualified",,27.91,"CapPass","Cycle 5",5,1097,"43-5","Alloy 617",314626,"Plate"
169.84,0.00152,"Qualified",,27.94,"CapPass","Cycle 5",5,1098,"43-5","Alloy 617",314626,"Plate"
170.30,0.00154,"Qualified",,27.96,"CapPass","Cycle 5",5,1099,"43-5","Alloy 617",314626,"Plate"
170.70,0.00157,"Qualified",,27.98,"CapPass","Cycle 5",5,1100,"43-5","Alloy 617",314626,"Plate"
171.01,0.00159,"Qualified",,28.01,"CapPass","Cycle 5",5,1101,"43-5","Alloy 617",314626,"Plate"
171.41,0.00162,"Qualified",,28.03,"CapPass","Cycle 5",5,1102,"43-5","Alloy 617",314626,"Plate"
171.71,0.00164,"Qualified",,28.05,"CapPass","Cycle 5",5,1103,"43-5","Alloy 617",314626,"Plate"
171.93,0.00167,"Qualified",,28.07,"CapPass","Cycle 5",5,1104,"43-5","Alloy 617",314626,"Plate"
172.14,0.00169,"Qualified",,28.10,"CapPass","Cycle 5",5,1105,"43-5","Alloy 617",314626,"Plate"
172.21,0.00172,"Qualified",,28.12,"CapPass","Cycle 5",5,1106,"43-5","Alloy 617",314626,"Plate"
172.26,0.00175,"Qualified",,28.15,"CapPass","Cycle 5",5,1107,"43-5","Alloy 617",314626,"Plate"
172.25,0.00177,"Qualified",,28.18,"CapPass","Cycle 5",5,1108,"43-5","Alloy 617",314626,"Plate"
172.34,0.00180,"Qualified",,28.20,"CapPass","Cycle 5",5,1109,"43-5","Alloy 617",314626,"Plate"
172.31,0.00182,"Qualified",,28.23,"CapPass","Cycle 5",5,1110,"43-5","Alloy 617",314626,"Plate"
172.32,0.00185,"Qualified",,28.25,"CapPass","Cycle 5",5,1111,"43-5","Alloy 617",314626,"Plate"
171.86,0.00187,"Qualified",,28.28,"CapPass","Cycle 5",5,1112,"43-5","Alloy 617",314626,"Plate"
169.30,0.00190,"Qualified",,28.32,"CapPass","Cycle 5",5,1113,"43-5","Alloy 617",314626,"Plate"
154.45,0.00187,"Qualified",,28.41,"CapPass","Cycle 5",5,1114,"43-5","Alloy 617",314626,"Plate"
148.39,0.00185,"Qualified",,28.43,"CapPass","Cycle 5",5,1115,"43-5","Alloy 617",314626,"Plate"
143.27,0.00182,"Qualified",,28.45,"CapPass","Cycle 5",5,1116,"43-5","Alloy 617",314626,"Plate"
138.34,0.00180,"Qualified",,28.47,"CapPass","Cycle 5",5,1117,"43-5","Alloy 617",314626,"Plate"
133.55,0.00177,"Qualified",,28.49,"CapPass","Cycle 5",5,1118,"43-5","Alloy 617",314626,"Plate"
128.55,0.00174,"Qualified",,28.51,"CapPass","Cycle 5",5,1119,"43-5","Alloy 617",314626,"Plate"
123.90,0.00172,"Qualified",,28.53,"CapPass","Cycle 5",5,1120,"43-5","Alloy 617",314626,"Plate"
119.52,0.00169,"Qualified",,28.55,"CapPass","Cycle 5",5,1121,"43-5","Alloy 617",314626,"Plate"
115.20,0.00167,"Qualified",,28.57,"CapPass","Cycle 5",5,1122,"43-5","Alloy 617",314626,"Plate"
111.08,0.00164,"Qualified",,28.59,"CapPass","Cycle 5",5,1123,"43-5","Alloy 617",314626,"Plate"
107.07,0.00162,"Qualified",,28.62,"CapPass","Cycle 5",5,1124,"43-5","Alloy 617",314626,"Plate"
103.29,0.00159,"Qualified",,28.64,"CapPass","Cycle 5",5,1125,"43-5","Alloy 617",314626,"Plate"
99.43,0.00156,"Qualified",,28.66,"CapPass","Cycle 5",5,1126,"43-5","Alloy 617",314626,"Plate"
95.77,0.00154,"Qualified",,28.68,"CapPass","Cycle 5",5,1127,"43-5","Alloy 617",314626,"Plate"
92.18,0.00151,"Qualified",,28.70,"CapPass","Cycle 5",5,1128,"43-5","Alloy 617",314626,"Plate"
88.53,0.00149,"Qualified",,28.73,"CapPass","Cycle 5",5,1129,"43-5","Alloy 617",314626,"Plate"
84.85,0.00146,"Qualified",,28.76,"CapPass","Cycle 5",5,1130,"43-5","Alloy 617",314626,"Plate"
81.70,0.00144,"Qualified",,28.78,"CapPass","Cycle 5",5,1131,"43-5","Alloy 617",314626,"Plate"
78.69,0.00141,"Qualified",,28.80,"CapPass","Cycle 5",5,1132,"43-5","Alloy 617",314626,"Plate"
75.90,0.00139,"Qualified",,28.83,"CapPass","Cycle 5",5,1133,"43-5","Alloy 617",314626,"Plate"
72.53,0.00136,"Qualified",,28.85,"CapPass","Cycle 5",5,1134,"43-5","Alloy 617",314626,"Plate"
68.66,0.00133,"Qualified",,28.89,"CapPass","Cycle 5",5,1135,"43-5","Alloy 617",314626,"Plate"
65.07,0.00131,"Qualified",,28.92,"CapPass","Cycle 5",5,1136,"43-5","Alloy 617",314626,"Plate"
61.68,0.00128,"Qualified",,28.95,"CapPass","Cycle 5",5,1137,"43-5","Alloy 617",314626,"Plate"
58.17,0.00126,"Qualified",,28.98,"CapPass","Cycle 5",5,1138,"43-5","Alloy 617",314626,"Plate"
54.64,0.00123,"Qualified",,29.00,"CapPass","Cycle 5",5,1139,"43-5","Alloy 617",314626,"Plate"
51.25,0.00121,"Qualified",,29.03,"CapPass","Cycle 5",5,1140,"43-5","Alloy 617",314626,"Plate"
47.96,0.00118,"Qualified",,29.06,"CapPass","Cycle 5",5,1141,"43-5","Alloy 617",314626,"Plate"
44.61,0.00116,"Qualified",,29.09,"CapPass","Cycle 5",5,1142,"43-5","Alloy 617",314626,"Plate"
41.28,0.00113,"Qualified",,29.11,"CapPass","Cycle 5",5,1143,"43-5","Alloy 617",314626,"Plate"
37.87,0.00111,"Qualified",,29.14,"CapPass","Cycle 5",5,1144,"43-5","Alloy 617",314626,"Plate"
34.94,0.00108,"Qualified",,29.17,"CapPass","Cycle 5",5,1145,"43-5","Alloy 617",314626,"Plate"
31.65,0.00106,"Qualified",,29.19,"CapPass","Cycle 5",5,1146,"43-5","Alloy 617",314626,"Plate"
28.57,0.00103,"Qualified",,29.22,"CapPass","Cycle 5",5,1147,"43-5","Alloy 617",314626,"Plate"
25.66,0.00100,"Qualified",,29.25,"CapPass","Cycle 5",5,1148,"43-5","Alloy 617",314626,"Plate"
22.81,0.00098,"Qualified",,29.27,"CapPass","Cycle 5",5,1149,"43-5","Alloy 617",314626,"Plate"
19.96,0.00095,"Qualified",,29.30,"CapPass","Cycle 5",5,1150,"43-5","Alloy 617",314626,"Plate"
16.56,0.00093,"Qualified",,29.33,"CapPass","Cycle 5",5,1151,"43-5","Alloy 617",314626,"Plate"
12.31,0.00090,"Qualified",,29.37,"CapPass","Cycle 5",5,1152,"43-5","Alloy 617",314626,"Plate"
8.59,0.00088,"Qualified",,29.40,"CapPass","Cycle 5",5,1153,"43-5","Alloy 617",314626,"Plate"
5.12,0.00085,"Qualified",,29.43,"CapPass","Cycle 5",5,1154,"43-5","Alloy 617",314626,"Plate"
1.58,0.00083,"Qualified",,29.46,"CapPass","Cycle 5",5,1155,"43-5","Alloy 617",314626,"Plate"
-1.64,0.00080,"Qualified",,29.48,"CapPass","Cycle 5",5,1156,"43-5","Alloy 617",314626,"Plate"
-5.00,0.00078,"Qualified",,29.51,"CapPass","Cycle 5",5,1157,"43-5","Alloy 617",314626,"Plate"
-8.27,0.00075,"Qualified",,29.54,"CapPass","Cycle 5",5,1158,"43-5","Alloy 617",314626,"Plate"
-11.23,0.00072,"Qualified",,29.56,"CapPass","Cycle 5",5,1159,"43-5","Alloy 617",314626,"Plate"
-14.08,0.00070,"Qualified",,29.58,"CapPass","Cycle 5",5,1160,"43-5","Alloy 617",314626,"Plate"
-16.97,0.00067,"Qualified",,29.61,"CapPass","Cycle 5",5,1161,"43-5","Alloy 617",314626,"Plate"
-19.34,0.00065,"Qualified",,29.64,"CapPass","Cycle 5",5,1162,"43-5","Alloy 617",314626,"Plate"
-20.08,0.00062,"Qualified",,29.77,"CapPass","Cycle 5",5,1163,"43-5","Alloy 617",314626,"Plate"
-23.11,0.00060,"Qualified",,29.82,"CapPass","Cycle 5",5,1164,"43-5","Alloy 617",314626,"Plate"
-23.28,0.00060,"Qualified",,29.82,"CapPass","Cycle 5",5,1165,"43-5","Alloy 617",314626,"Plate"
-26.47,0.00057,"Qualified",,29.86,"CapPass","Cycle 5",5,1166,"43-5","Alloy 617",314626,"Plate"
-29.23,0.00055,"Qualified",,29.89,"CapPass","Cycle 5",5,1167,"43-5","Alloy 617",314626,"Plate"
-31.94,0.00052,"Qualified",,29.92,"CapPass","Cycle 5",5,1168,"43-5","Alloy 617",314626,"Plate"
-34.93,0.00050,"Qualified",,29.96,"CapPass","Cycle 5",5,1169,"43-5","Alloy 617",314626,"Plate"
-38.03,0.00047,"Qualified",,29.98,"CapPass","Cycle 5",5,1170,"43-5","Alloy 617",314626,"Plate"
-41.22,0.00045,"Qualified",,30.01,"CapPass","Cycle 5",5,1171,"43-5","Alloy 617",314626,"Plate"
-44.44,0.00042,"Qualified",,30.03,"CapPass","Cycle 5",5,1172,"43-5","Alloy 617",314626,"Plate"
-48.18,0.00040,"Qualified",,30.05,"CapPass","Cycle 5",5,1173,"43-5","Alloy 617",314626,"Plate"
-51.63,0.00037,"Qualified",,30.06,"CapPass","Cycle 5",5,1174,"43-5","Alloy 617",314626,"Plate"
-54.87,0.00034,"Qualified",,30.08,"CapPass","Cycle 5",5,1175,"43-5","Alloy 617",314626,"Plate"
-58.19,0.00032,"Qualified",,30.09,"CapPass","Cycle 5",5,1176,"43-5","Alloy 617",314626,"Plate"
-61.58,0.00029,"Qualified",,30.11,"CapPass","Cycle 5",5,1177,"43-5","Alloy 617",314626,"Plate"
-64.83,0.00026,"Qualified",,30.12,"CapPass","Cycle 5",5,1178,"43-5","Alloy 617",314626,"Plate"
-68.08,0.00024,"Qualified",,30.14,"CapPass","Cycle 5",5,1179,"43-5","Alloy 617",314626,"Plate"
-71.09,0.00021,"Qualified",,30.15,"CapPass","Cycle 5",5,1180,"43-5","Alloy 617",314626,"Plate"
-74.16,0.00019,"Qualified",,30.17,"CapPass","Cycle 5",5,1181,"43-5","Alloy 617",314626,"Plate"
-77.20,0.00016,"Qualified",,30.18,"CapPass","Cycle 5",5,1182,"43-5","Alloy 617",314626,"Plate"
-79.90,0.00014,"Qualified",,30.20,"CapPass","Cycle 5",5,1183,"43-5","Alloy 617",314626,"Plate"
-82.89,0.00011,"Qualified",,30.21,"CapPass","Cycle 5",5,1184,"43-5","Alloy 617",314626,"Plate"
-85.53,0.00008,"Qualified",,30.23,"CapPass","Cycle 5",5,1185,"43-5","Alloy 617",314626,"Plate"
-88.07,0.00006,"Qualified",,30.24,"CapPass","Cycle 5",5,1186,"43-5","Alloy 617",314626,"Plate"
-90.24,0.00003,"Qualified",,30.25,"CapPass","Cycle 5",5,1187,"43-5","Alloy 617",314626,"Plate"
-92.34,0.00001,"Qualified",,30.27,"CapPass","Cycle 5",5,1188,"43-5","Alloy 617",314626,"Plate"
-94.48,-0.00002,"Qualified",,30.28,"CapPass","Cycle 5",5,1189,"43-5","Alloy 617",314626,"Plate"
-96.64,-0.00004,"Qualified",,30.30,"CapPass","Cycle 5",5,1190,"43-5","Alloy 617",314626,"Plate"
-98.68,-0.00007,"Qualified",,30.32,"CapPass","Cycle 5",5,1191,"43-5","Alloy 617",314626,"Plate"
-100.58,-0.00009,"Qualified",,30.33,"CapPass","Cycle 5",5,1192,"43-5","Alloy 617",314626,"Plate"
-102.23,-0.00012,"Qualified",,30.35,"CapPass","Cycle 5",5,1193,"43-5","Alloy 617",314626,"Plate"
-103.98,-0.00015,"Qualified",,30.38,"CapPass","Cycle 5",5,1194,"43-5","Alloy 617",314626,"Plate"
-105.64,-0.00017,"Qualified",,30.40,"CapPass","Cycle 5",5,1195,"43-5","Alloy 617",314626,"Plate"
-107.17,-0.00020,"Qualified",,30.42,"CapPass","Cycle 5",5,1196,"43-5","Alloy 617",314626,"Plate"
-108.63,-0.00022,"Qualified",,30.45,"CapPass","Cycle 5",5,1197,"43-5","Alloy 617",314626,"Plate"
-110.31,-0.00025,"Qualified",,30.48,"CapPass","Cycle 5",5,1198,"43-5","Alloy 617",314626,"Plate"
-111.64,-0.00027,"Qualified",,30.50,"CapPass","Cycle 5",5,1199,"43-5","Alloy 617",314626,"Plate"
-112.99,-0.00030,"Qualified",,30.53,"CapPass","Cycle 5",5,1200,"43-5","Alloy 617",314626,"Plate"
-114.33,-0.00032,"Qualified",,30.55,"CapPass","Cycle 5",5,1201,"43-5","Alloy 617",314626,"Plate"
-115.79,-0.00035,"Qualified",,30.58,"CapPass","Cycle 5",5,1202,"43-5","Alloy 617",314626,"Plate"
-117.40,-0.00037,"Qualified",,30.61,"CapPass","Cycle 5",5,1203,"43-5","Alloy 617",314626,"Plate"
-119.05,-0.00040,"Qualified",,30.64,"CapPass","Cycle 5",5,1204,"43-5","Alloy 617",314626,"Plate"
-120.49,-0.00043,"Qualified",,30.66,"CapPass","Cycle 5",5,1205,"43-5","Alloy 617",314626,"Plate"
-122.04,-0.00045,"Qualified",,30.69,"CapPass","Cycle 5",5,1206,"43-5","Alloy 617",314626,"Plate"
-123.56,-0.00048,"Qualified",,30.72,"CapPass","Cycle 5",5,1207,"43-5","Alloy 617",314626,"Plate"
-125.20,-0.00050,"Qualified",,30.75,"CapPass","Cycle 5",5,1208,"43-5","Alloy 617",314626,"Plate"
-126.86,-0.00053,"Qualified",,30.77,"CapPass","Cycle 5",5,1209,"43-5","Alloy 617",314626,"Plate"
-128.55,-0.00055,"Qualified",,30.80,"CapPass","Cycle 5",5,1210,"43-5","Alloy 617",314626,"Plate"
-130.25,-0.00058,"Qualified",,30.83,"CapPass","Cycle 5",5,1211,"43-5","Alloy 617",314626,"Plate"
-131.85,-0.00060,"Qualified",,30.85,"CapPass","Cycle 5",5,1212,"43-5","Alloy 617",314626,"Plate"
-133.52,-0.00063,"Qualified",,30.88,"CapPass","Cycle 5",5,1213,"43-5","Alloy 617",314626,"Plate"
-135.11,-0.00066,"Qualified",,30.90,"CapPass","Cycle 5",5,1214,"43-5","Alloy 617",314626,"Plate"
-136.55,-0.00068,"Qualified",,30.93,"CapPass","Cycle 5",5,1215,"43-5","Alloy 617",314626,"Plate"
-138.25,-0.00071,"Qualified",,30.95,"CapPass","Cycle 5",5,1216,"43-5","Alloy 617",314626,"Plate"
-139.81,-0.00073,"Qualified",,30.98,"CapPass","Cycle 5",5,1217,"43-5","Alloy 617",314626,"Plate"
-141.25,-0.00076,"Qualified",,31.00,"CapPass","Cycle 5",5,1218,"43-5","Alloy 617",314626,"Plate"
-142.70,-0.00078,"Qualified",,31.03,"CapPass","Cycle 5",5,1219,"43-5","Alloy 617",314626,"Plate"
-143.87,-0.00081,"Qualified",,31.05,"CapPass","Cycle 5",5,1220,"43-5","Alloy 617",314626,"Plate"
-145.05,-0.00084,"Qualified",,31.07,"CapPass","Cycle 5",5,1221,"43-5","Alloy 617",314626,"Plate"
-146.50,-0.00086,"Qualified",,31.10,"CapPass","Cycle 5",5,1222,"43-5","Alloy 617",314626,"Plate"
-147.90,-0.00089,"Qualified",,31.13,"CapPass","Cycle 5",5,1223,"43-5","Alloy 617",314626,"Plate"
-149.27,-0.00091,"Qualified",,31.16,"CapPass","Cycle 5",5,1224,"43-5","Alloy 617",314626,"Plate"
-150.62,-0.00094,"Qualified",,31.18,"CapPass","Cycle 5",5,1225,"43-5","Alloy 617",314626,"Plate"
-152.03,-0.00096,"Qualified",,31.21,"CapPass","Cycle 5",5,1226,"43-5","Alloy 617",314626,"Plate"
-153.50,-0.00099,"Qualified",,31.24,"CapPass","Cycle 5",5,1227,"43-5","Alloy 617",314626,"Plate"
-154.98,-0.00101,"Qualified",,31.27,"CapPass","Cycle 5",5,1228,"43-5","Alloy 617",314626,"Plate"
-156.46,-0.00104,"Qualified",,31.29,"CapPass","Cycle 5",5,1229,"43-5","Alloy 617",314626,"Plate"
-157.94,-0.00106,"Qualified",,31.32,"CapPass","Cycle 5",5,1230,"43-5","Alloy 617",314626,"Plate"
-159.30,-0.00109,"Qualified",,31.34,"CapPass","Cycle 5",5,1231,"43-5","Alloy 617",314626,"Plate"
-160.87,-0.00111,"Qualified",,31.37,"CapPass","Cycle 5",5,1232,"43-5","Alloy 617",314626,"Plate"
-162.27,-0.00114,"Qualified",,31.39,"CapPass","Cycle 5",5,1233,"43-5","Alloy 617",314626,"Plate"
-163.54,-0.00117,"Qualified",,31.42,"CapPass","Cycle 5",5,1234,"43-5","Alloy 617",314626,"Plate"
-164.86,-0.00119,"Qualified",,31.44,"CapPass","Cycle 5",5,1235,"43-5","Alloy 617",314626,"Plate"
-166.13,-0.00122,"Qualified",,31.46,"CapPass","Cycle 5",5,1236,"43-5","Alloy 617",314626,"Plate"
-167.32,-0.00124,"Qualified",,31.49,"CapPass","Cycle 5",5,1237,"43-5","Alloy 617",314626,"Plate"
-168.49,-0.00127,"Qualified",,31.51,"CapPass","Cycle 5",5,1238,"43-5","Alloy 617",314626,"Plate"
-169.58,-0.00129,"Qualified",,31.54,"CapPass","Cycle 5",5,1239,"43-5","Alloy 617",314626,"Plate"
-170.58,-0.00132,"Qualified",,31.56,"CapPass","Cycle 5",5,1240,"43-5","Alloy 617",314626,"Plate"
-171.55,-0.00134,"Qualified",,31.58,"CapPass","Cycle 5",5,1241,"43-5","Alloy 617",314626,"Plate"
-172.41,-0.00137,"Qualified",,31.61,"CapPass","Cycle 5",5,1242,"43-5","Alloy 617",314626,"Plate"
-173.25,-0.00140,"Qualified",,31.63,"CapPass","Cycle 5",5,1243,"43-5","Alloy 617",314626,"Plate"
-171.39,-0.00142,"Qualified",,31.66,"CapPass","Cycle 5",5,1244,"43-5","Alloy 617",314626,"Plate"
-169.88,-0.00145,"Qualified",,31.66,"CapPass","Cycle 5",5,1245,"43-5","Alloy 617",314626,"Plate"
-169.99,-0.00147,"Qualified",,31.66,"CapPass","Cycle 5",5,1246,"43-5","Alloy 617",314626,"Plate"
-170.03,-0.00151,"Qualified",,31.67,"CapPass","Cycle 5",5,1247,"43-5","Alloy 617",314626,"Plate"
-170.07,-0.00155,"Qualified",,31.67,"CapPass","Cycle 5",5,1248,"43-5","Alloy 617",314626,"Plate"
-170.07,-0.00158,"Qualified",,31.67,"CapPass","Cycle 5",5,1249,"43-5","Alloy 617",314626,"Plate"
-170.17,-0.00161,"Qualified",,31.67,"CapPass","Cycle 5",5,1250,"43-5","Alloy 617",314626,"Plate"
-169.36,-0.00164,"Qualified",,31.71,"CapPass","Cycle 5",5,1251,"43-5","Alloy 617",314626,"Plate"
-154.20,-0.00166,"Qualified",,31.88,"CapPass","Cycle 5",5,1252,"43-5","Alloy 617",314626,"Plate"
-153.26,-0.00169,"Qualified",,31.94,"CapPass","Cycle 5",5,1253,"43-5","Alloy 617",314626,"Plate"
-153.71,-0.00172,"Qualified",,31.97,"CapPass","Cycle 5",5,1254,"43-5","Alloy 617",314626,"Plate"
-154.71,-0.00174,"Qualified",,32.00,"CapPass","Cycle 5",5,1255,"43-5","Alloy 617",314626,"Plate"
-155.91,-0.00177,"Qualified",,32.03,"CapPass","Cycle 5",5,1256,"43-5","Alloy 617",314626,"Plate"
-157.22,-0.00179,"Qualified",,32.05,"CapPass","Cycle 5",5,1257,"43-5","Alloy 617",314626,"Plate"
-158.29,-0.00182,"Qualified",,32.07,"CapPass","Cycle 5",5,1258,"43-5","Alloy 617",314626,"Plate"
-158.78,-0.00184,"Qualified",,32.10,"CapPass","Cycle 5",5,1259,"43-5","Alloy 617",314626,"Plate"
-157.06,-0.00187,"Qualified",,32.15,"CapPass","Cycle 5",5,1260,"43-5","Alloy 617",314626,"Plate"
-144.40,-0.00184,"Qualified",,32.24,"CapPass","Cycle 5",5,1261,"43-5","Alloy 617",314626,"Plate"
-138.85,-0.00182,"Qualified",,32.26,"CapPass","Cycle 5",5,1262,"43-5","Alloy 617",314626,"Plate"
-133.79,-0.00179,"Qualified",,32.28,"CapPass","Cycle 5",5,1263,"43-5","Alloy 617",314626,"Plate"
-129.08,-0.00176,"Qualified",,32.30,"CapPass","Cycle 5",5,1264,"43-5","Alloy 617",314626,"Plate"
-124.57,-0.00174,"Qualified",,32.32,"CapPass","Cycle 5",5,1265,"43-5","Alloy 617",314626,"Plate"
-120.44,-0.00171,"Qualified",,32.34,"CapPass","Cycle 5",5,1266,"43-5","Alloy 617",314626,"Plate"
-116.16,-0.00169,"Qualified",,32.36,"CapPass","Cycle 5",5,1267,"43-5","Alloy 617",314626,"Plate"
-112.02,-0.00166,"Qualified",,32.38,"CapPass","Cycle 5",5,1268,"43-5","Alloy 617",314626,"Plate"
-108.12,-0.00164,"Qualified",,32.40,"CapPass","Cycle 5",5,1269,"43-5","Alloy 617",314626,"Plate"
-104.49,-0.00161,"Qualified",,32.42,"CapPass","Cycle 5",5,1270,"43-5","Alloy 617",314626,"Plate"
-100.68,-0.00158,"Qualified",,32.44,"CapPass","Cycle 5",5,1271,"43-5","Alloy 617",314626,"Plate"
-97.12,-0.00156,"Qualified",,32.46,"CapPass","Cycle 5",5,1272,"43-5","Alloy 617",314626,"Plate"
-93.40,-0.00153,"Qualified",,32.49,"CapPass","Cycle 5",5,1273,"43-5","Alloy 617",314626,"Plate"
-89.38,-0.00151,"Qualified",,32.51,"CapPass","Cycle 5",5,1274,"43-5","Alloy 617",314626,"Plate"
-86.08,-0.00148,"Qualified",,32.54,"CapPass","Cycle 5",5,1275,"43-5","Alloy 617",314626,"Plate"
-82.89,-0.00146,"Qualified",,32.56,"CapPass","Cycle 5",5,1276,"43-5","Alloy 617",314626,"Plate"
-78.99,-0.00143,"Qualified",,32.59,"CapPass","Cycle 5",5,1277,"43-5","Alloy 617",314626,"Plate"
-74.98,-0.00140,"Qualified",,32.62,"CapPass","Cycle 5",5,1278,"43-5","Alloy 617",314626,"Plate"
-71.60,-0.00138,"Qualified",,32.65,"CapPass","Cycle 5",5,1279,"43-5","Alloy 617",314626,"Plate"
-68.14,-0.00135,"Qualified",,32.67,"CapPass","Cycle 5",5,1280,"43-5","Alloy 617",314626,"Plate"
-64.26,-0.00133,"Qualified",,32.70,"CapPass","Cycle 5",5,1281,"43-5","Alloy 617",314626,"Plate"
-61.06,-0.00130,"Qualified",,32.73,"CapPass","Cycle 5",5,1282,"43-5","Alloy 617",314626,"Plate"
-57.58,-0.00128,"Qualified",,32.76,"CapPass","Cycle 5",5,1283,"43-5","Alloy 617",314626,"Plate"
-54.00,-0.00125,"Qualified",,32.78,"CapPass","Cycle 5",5,1284,"43-5","Alloy 617",314626,"Plate"
-50.84,-0.00123,"Qualified",,32.81,"CapPass","Cycle 5",5,1285,"43-5","Alloy 617",314626,"Plate"
-47.49,-0.00120,"Qualified",,32.84,"CapPass","Cycle 5",5,1286,"43-5","Alloy 617",314626,"Plate"
-44.07,-0.00118,"Qualified",,32.86,"CapPass","Cycle 5",5,1287,"43-5","Alloy 617",314626,"Plate"
-40.98,-0.00115,"Qualified",,32.89,"CapPass","Cycle 5",5,1288,"43-5","Alloy 617",314626,"Plate"
-37.81,-0.00112,"Qualified",,32.92,"CapPass","Cycle 5",5,1289,"43-5","Alloy 617",314626,"Plate"
-34.35,-0.00110,"Qualified",,32.94,"CapPass","Cycle 5",5,1290,"43-5","Alloy 617",314626,"Plate"
-31.25,-0.00107,"Qualified",,32.97,"CapPass","Cycle 5",5,1291,"43-5","Alloy 617",314626,"Plate"
-27.59,-0.00105,"Qualified",,33.00,"CapPass","Cycle 5",5,1292,"43-5","Alloy 617",314626,"Plate"
-23.68,-0.00102,"Qualified",,33.04,"CapPass","Cycle 5",5,1293,"43-5","Alloy 617",314626,"Plate"
-19.80,-0.00100,"Qualified",,33.07,"CapPass","Cycle 5",5,1294,"43-5","Alloy 617",314626,"Plate"
-16.62,-0.00097,"Qualified",,33.09,"CapPass","Cycle 5",5,1295,"43-5","Alloy 617",314626,"Plate"
-13.61,-0.00095,"Qualified",,33.12,"CapPass","Cycle 5",5,1296,"43-5","Alloy 617",314626,"Plate"
-10.76,-0.00092,"Qualified",,33.14,"CapPass","Cycle 5",5,1297,"43-5","Alloy 617",314626,"Plate"
-7.89,-0.00090,"Qualified",,33.16,"CapPass","Cycle 5",5,1298,"43-5","Alloy 617",314626,"Plate"
-4.95,-0.00087,"Qualified",,33.19,"CapPass","Cycle 5",5,1299,"43-5","Alloy 617",314626,"Plate"
-1.75,-0.00085,"Qualified",,33.21,"CapPass","Cycle 5",5,1300,"43-5","Alloy 617",314626,"Plate"
0.89,-0.00082,"Qualified",,33.24,"CapPass","Cycle 5",5,1301,"43-5","Alloy 617",314626,"Plate"
3.66,-0.00079,"Qualified",,33.26,"CapPass","Cycle 5",5,1302,"43-5","Alloy 617",314626,"Plate"
6.27,-0.00077,"Qualified",,33.29,"CapPass","Cycle 5",5,1303,"43-5","Alloy 617",314626,"Plate"
8.81,-0.00074,"Qualified",,33.31,"CapPass","Cycle 5",5,1304,"43-5","Alloy 617",314626,"Plate"
11.43,-0.00072,"Qualified",,33.33,"CapPass","Cycle 5",5,1305,"43-5","Alloy 617",314626,"Plate"
13.90,-0.00069,"Qualified",,33.36,"CapPass","Cycle 5",5,1306,"43-5","Alloy 617",314626,"Plate"
16.54,-0.00067,"Qualified",,33.39,"CapPass","Cycle 5",5,1307,"43-5","Alloy 617",314626,"Plate"
19.29,-0.00064,"Qualified",,33.42,"CapPass","Cycle 5",5,1308,"43-5","Alloy 617",314626,"Plate"
22.09,-0.00062,"Qualified",,33.45,"CapPass","Cycle 5",5,1309,"43-5","Alloy 617",314626,"Plate"
24.54,-0.00059,"Qualified",,33.48,"CapPass","Cycle 5",5,1310,"43-5","Alloy 617",314626,"Plate"
26.51,-0.00057,"Qualified",,33.51,"CapPass","Cycle 5",5,1311,"43-5","Alloy 617",314626,"Plate"
28.31,-0.00054,"Qualified",,33.56,"CapPass","Cycle 5",5,1312,"43-5","Alloy 617",314626,"Plate"
30.62,-0.00052,"Qualified",,33.61,"CapPass","Cycle 5",5,1313,"43-5","Alloy 617",314626,"Plate"
33.07,-0.00049,"Qualified",,33.65,"CapPass","Cycle 5",5,1314,"43-5","Alloy 617",314626,"Plate"
36.07,-0.00047,"Qualified",,33.69,"CapPass","Cycle 5",5,1315,"43-5","Alloy 617",314626,"Plate"
39.90,-0.00044,"Qualified",,33.71,"CapPass","Cycle 5",5,1316,"43-5","Alloy 617",314626,"Plate"
43.21,-0.00041,"Qualified",,33.73,"CapPass","Cycle 5",5,1317,"43-5","Alloy 617",314626,"Plate"
46.61,-0.00039,"Qualified",,33.76,"CapPass","Cycle 5",5,1318,"43-5","Alloy 617",314626,"Plate"
49.98,-0.00036,"Qualified",,33.78,"CapPass","Cycle 5",5,1319,"43-5","Alloy 617",314626,"Plate"
53.21,-0.00034,"Qualified",,33.81,"CapPass","Cycle 5",5,1320,"43-5","Alloy 617",314626,"Plate"
56.11,-0.00031,"Qualified",,33.83,"CapPass","Cycle 5",5,1321,"43-5","Alloy 617",314626,"Plate"
59.10,-0.00029,"Qualified",,33.86,"CapPass","Cycle 5",5,1322,"43-5","Alloy 617",314626,"Plate"
61.94,-0.00026,"Qualified",,33.89,"CapPass","Cycle 5",5,1323,"43-5","Alloy 617",314626,"Plate"
64.36,-0.00023,"Qualified",,33.92,"CapPass","Cycle 5",5,1324,"43-5","Alloy 617",314626,"Plate"
71.70,-0.00021,"Qualified",,65.99,"CapPass","Cycle 10",10,2578,"43-5","Alloy 617",314626,"Plate"
73.65,-0.00018,"Qualified",,66.02,"CapPass","Cycle 10",10,2579,"43-5","Alloy 617",314626,"Plate"
75.79,-0.00016,"Qualified",,66.05,"CapPass","Cycle 10",10,2580,"43-5","Alloy 617",314626,"Plate"
77.67,-0.00013,"Qualified",,66.08,"CapPass","Cycle 10",10,2581,"43-5","Alloy 617",314626,"Plate"
79.71,-0.00011,"Qualified",,66.11,"CapPass","Cycle 10",10,2582,"43-5","Alloy 617",314626,"Plate"
81.67,-0.00008,"Qualified",,66.13,"CapPass","Cycle 10",10,2583,"43-5","Alloy 617",314626,"Plate"
83.90,-0.00006,"Qualified",,66.15,"CapPass","Cycle 10",10,2584,"43-5","Alloy 617",314626,"Plate"
86.18,-0.00003,"Qualified",,66.17,"CapPass","Cycle 10",10,2585,"43-5","Alloy 617",314626,"Plate"
88.61,-0.00000,"Qualified",,66.19,"CapPass","Cycle 10",10,2586,"43-5","Alloy 617",314626,"Plate"
91.08,0.00002,"Qualified",,66.21,"CapPass","Cycle 10",10,2587,"43-5","Alloy 617",314626,"Plate"
93.74,0.00005,"Qualified",,66.23,"CapPass","Cycle 10",10,2588,"43-5","Alloy 617",314626,"Plate"
96.28,0.00007,"Qualified",,66.25,"CapPass","Cycle 10",10,2589,"43-5","Alloy 617",314626,"Plate"
98.71,0.00010,"Qualified",,66.26,"CapPass","Cycle 10",10,2590,"43-5","Alloy 617",314626,"Plate"
101.00,0.00013,"Qualified",,66.28,"CapPass","Cycle 10",10,2591,"43-5","Alloy 617",314626,"Plate"
103.43,0.00015,"Qualified",,66.30,"CapPass","Cycle 10",10,2592,"43-5","Alloy 617",314626,"Plate"
105.62,0.00018,"Qualified",,66.32,"CapPass","Cycle 10",10,2593,"43-5","Alloy 617",314626,"Plate"
107.96,0.00020,"Qualified",,66.34,"CapPass","Cycle 10",10,2594,"43-5","Alloy 617",314626,"Plate"
110.34,0.00023,"Qualified",,66.36,"CapPass","Cycle 10",10,2595,"43-5","Alloy 617",314626,"Plate"
112.38,0.00025,"Qualified",,66.37,"CapPass","Cycle 10",10,2596,"43-5","Alloy 617",314626,"Plate"
114.37,0.00028,"Qualified",,66.39,"CapPass","Cycle 10",10,2597,"43-5","Alloy 617",314626,"Plate"
116.17,0.00031,"Qualified",,66.41,"CapPass","Cycle 10",10,2598,"43-5","Alloy 617",314626,"Plate"
117.68,0.00033,"Qualified",,66.43,"CapPass","Cycle 10",10,2599,"43-5","Alloy 617",314626,"Plate"
119.30,0.00036,"Qualified",,66.45,"CapPass","Cycle 10",10,2600,"43-5","Alloy 617",314626,"Plate"
120.83,0.00038,"Qualified",,66.47,"CapPass","Cycle 10",10,2601,"43-5","Alloy 617",314626,"Plate"
122.12,0.00041,"Qualified",,66.49,"CapPass","Cycle 10",10,2602,"43-5","Alloy 617",314626,"Plate"
123.36,0.00043,"Qualified",,66.51,"CapPass","Cycle 10",10,2603,"43-5","Alloy 617",314626,"Plate"
124.50,0.00046,"Qualified",,66.53,"CapPass","Cycle 10",10,2604,"43-5","Alloy 617",314626,"Plate"
125.53,0.00048,"Qualified",,66.55,"CapPass","Cycle 10",10,2605,"43-5","Alloy 617",314626,"Plate"
126.54,0.00051,"Qualified",,66.58,"CapPass","Cycle 10",10,2606,"43-5","Alloy 617",314626,"Plate"
127.43,0.00053,"Qualified",,66.60,"CapPass","Cycle 10",10,2607,"43-5","Alloy 617",314626,"Plate"
128.28,0.00056,"Qualified",,66.63,"CapPass","Cycle 10",10,2608,"43-5","Alloy 617",314626,"Plate"
129.14,0.00059,"Qualified",,66.65,"CapPass","Cycle 10",10,2609,"43-5","Alloy 617",314626,"Plate"
130.00,0.00061,"Qualified",,66.68,"CapPass","Cycle 10",10,2610,"43-5","Alloy 617",314626,"Plate"
131.37,0.00064,"Qualified",,66.72,"CapPass","Cycle 10",10,2611,"43-5","Alloy 617",314626,"Plate"
132.55,0.00066,"Qualified",,66.75,"CapPass","Cycle 10",10,2612,"43-5","Alloy 617",314626,"Plate"
133.98,0.00069,"Qualified",,66.78,"CapPass","Cycle 10",10,2613,"43-5","Alloy 617",314626,"Plate"
135.39,0.00071,"Qualified",,66.81,"CapPass","Cycle 10",10,2614,"43-5","Alloy 617",314626,"Plate"
136.87,0.00074,"Qualified",,66.83,"CapPass","Cycle 10",10,2615,"43-5","Alloy 617",314626,"Plate"
138.37,0.00076,"Qualified",,66.86,"CapPass","Cycle 10",10,2616,"43-5","Alloy 617",314626,"Plate"
139.83,0.00079,"Qualified",,66.88,"CapPass","Cycle 10",10,2617,"43-5","Alloy 617",314626,"Plate"
141.17,0.00081,"Qualified",,66.91,"CapPass","Cycle 10",10,2618,"43-5","Alloy 617",314626,"Plate"
142.58,0.00084,"Qualified",,66.93,"CapPass","Cycle 10",10,2619,"43-5","Alloy 617",314626,"Plate"
143.81,0.00087,"Qualified",,66.95,"CapPass","Cycle 10",10,2620,"43-5","Alloy 617",314626,"Plate"
144.90,0.00089,"Qualified",,66.97,"CapPass","Cycle 10",10,2621,"43-5","Alloy 617",314626,"Plate"
145.86,0.00092,"Qualified",,66.99,"CapPass","Cycle 10",10,2622,"43-5","Alloy 617",314626,"Plate"
146.74,0.00094,"Qualified",,67.01,"CapPass","Cycle 10",10,2623,"43-5","Alloy 617",314626,"Plate"
147.47,0.00097,"Qualified",,67.03,"CapPass","Cycle 10",10,2624,"43-5","Alloy 617",314626,"Plate"
148.17,0.00099,"Qualified",,67.05,"CapPass","Cycle 10",10,2625,"43-5","Alloy 617",314626,"Plate"
148.74,0.00102,"Qualified",,67.07,"CapPass","Cycle 10",10,2626,"43-5","Alloy 617",314626,"Plate"
149.17,0.00105,"Qualified",,67.09,"CapPass","Cycle 10",10,2627,"43-5","Alloy 617",314626,"Plate"
149.46,0.00107,"Qualified",,67.11,"CapPass","Cycle 10",10,2628,"43-5","Alloy 617",314626,"Plate"
149.68,0.00110,"Qualified",,67.14,"CapPass","Cycle 10",10,2629,"43-5","Alloy 617",314626,"Plate"
149.71,0.00112,"Qualified",,67.17,"CapPass","Cycle 10",10,2630,"43-5","Alloy 617",314626,"Plate"
149.80,0.00115,"Qualified",,67.19,"CapPass","Cycle 10",10,2631,"43-5","Alloy 617",314626,"Plate"
149.83,0.00117,"Qualified",,67.22,"CapPass","Cycle 10",10,2632,"43-5","Alloy 617",314626,"Plate"
149.99,0.00120,"Qualified",,67.25,"CapPass","Cycle 10",10,2633,"43-5","Alloy 617",314626,"Plate"
150.18,0.00122,"Qualified",,67.28,"CapPass","Cycle 10",10,2634,"43-5","Alloy 617",314626,"Plate"
150.45,0.00125,"Qualified",,67.31,"CapPass","Cycle 10",10,2635,"43-5","Alloy 617",314626,"Plate"
150.78,0.00127,"Qualified",,67.33,"CapPass","Cycle 10",10,2636,"43-5","Alloy 617",314626,"Plate"
151.19,0.00130,"Qualified",,67.36,"CapPass","Cycle 10",10,2637,"43-5","Alloy 617",314626,"Plate"
151.63,0.00133,"Qualified",,67.38,"CapPass","Cycle 10",10,2638,"43-5","Alloy 617",314626,"Plate"
152.04,0.00135,"Qualified",,67.41,"CapPass","Cycle 10",10,2639,"43-5","Alloy 617",314626,"Plate"
152.51,0.00138,"Qualified",,67.44,"CapPass","Cycle 10",10,2640,"43-5","Alloy 617",314626,"Plate"
153.10,0.00140,"Qualified",,67.47,"CapPass","Cycle 10",10,2641,"43-5","Alloy 617",314626,"Plate"
153.91,0.00143,"Qualified",,67.50,"CapPass","Cycle 10",10,2642,"43-5","Alloy 617",314626,"Plate"
154.70,0.00145,"Qualified",,67.53,"CapPass","Cycle 10",10,2643,"43-5","Alloy 617",314626,"Plate"
155.50,0.00148,"Qualified",,67.56,"CapPass","Cycle 10",10,2644,"43-5","Alloy 617",314626,"Plate"
156.32,0.00150,"Qualified",,67.58,"CapPass","Cycle 10",10,2645,"43-5","Alloy 617",314626,"Plate"
157.13,0.00153,"Qualified",,67.60,"CapPass","Cycle 10",10,2646,"43-5","Alloy 617",314626,"Plate"
157.96,0.00155,"Qualified",,67.63,"CapPass","Cycle 10",10,2647,"43-5","Alloy 617",314626,"Plate"
159.03,0.00158,"Qualified",,67.66,"CapPass","Cycle 10",10,2648,"43-5","Alloy 617",314626,"Plate"
159.93,0.00160,"Qualified",,67.69,"CapPass","Cycle 10",10,2649,"43-5","Alloy 617",314626,"Plate"
160.78,0.00163,"Qualified",,67.71,"CapPass","Cycle 10",10,2650,"43-5","Alloy 617",314626,"Plate"
161.73,0.00166,"Qualified",,67.74,"CapPass","Cycle 10",10,2651,"43-5","Alloy 617",314626,"Plate"
162.53,0.00168,"Qualified",,67.76,"CapPass","Cycle 10",10,2652,"43-5","Alloy 617",314626,"Plate"
163.25,0.00171,"Qualified",,67.78,"CapPass","Cycle 10",10,2653,"43-5","Alloy 617",314626,"Plate"
