Repository: js-molina/fatigue-A617

File: data/950C/Strain rate 0.001/0.40% strain/HTM_A19_Cycles_439.csv (part 2 of 10)
"Stress Mpa","Strain","Qual State","Qual Exceptions","Elapsed Time Sec","Data State","Cycle Label","Cycle","Count","Sample","Alloy","Heat","Material_Form"
-86.89,-0.00113,"Qualified",,11.23,"CapPass","Cycle 2",2,428,"43-9","Alloy 617",314626,"Plate"
-83.72,-0.00111,"Qualified",,11.25,"CapPass","Cycle 2",2,429,"43-9","Alloy 617",314626,"Plate"
-80.52,-0.00108,"Qualified",,11.28,"CapPass","Cycle 2",2,430,"43-9","Alloy 617",314626,"Plate"
-77.00,-0.00106,"Qualified",,11.31,"CapPass","Cycle 2",2,431,"43-9","Alloy 617",314626,"Plate"
-73.46,-0.00103,"Qualified",,11.33,"CapPass","Cycle 2",2,432,"43-9","Alloy 617",314626,"Plate"
-69.87,-0.00101,"Qualified",,11.36,"CapPass","Cycle 2",2,433,"43-9","Alloy 617",314626,"Plate"
-66.27,-0.00098,"Qualified",,11.39,"CapPass","Cycle 2",2,434,"43-9","Alloy 617",314626,"Plate"
-63.06,-0.00096,"Qualified",,11.42,"CapPass","Cycle 2",2,435,"43-9","Alloy 617",314626,"Plate"
-60.14,-0.00093,"Qualified",,11.45,"CapPass","Cycle 2",2,436,"43-9","Alloy 617",314626,"Plate"
-57.43,-0.00091,"Qualified",,11.47,"CapPass","Cycle 2",2,437,"43-9","Alloy 617",314626,"Plate"
-54.54,-0.00088,"Qualified",,11.49,"CapPass","Cycle 2",2,438,"43-9","Alloy 617",314626,"Plate"
-51.24,-0.00086,"Qualified",,11.52,"CapPass","Cycle 2",2,439,"43-9","Alloy 617",314626,"Plate"
-47.23,-0.00083,"Qualified",,11.55,"CapPass","Cycle 2",2,440,"43-9","Alloy 617",314626,"Plate"
-43.74,-0.00081,"Qualified",,11.58,"CapPass","Cycle 2",2,441,"43-9","Alloy 617",314626,"Plate"
-40.02,-0.00078,"Qualified",,11.62,"CapPass","Cycle 2",2,442,"43-9","Alloy 617",314626,"Plate"
-36.07,-0.00076,"Qualified",,11.65,"CapPass","Cycle 2",2,443,"43-9","Alloy 617",314626,"Plate"
-32.98,-0.00073,"Qualified",,11.67,"CapPass","Cycle 2",2,444,"43-9","Alloy 617",314626,"Plate"
-29.69,-0.00070,"Qualified",,11.70,"CapPass","Cycle 2",2,445,"43-9","Alloy 617",314626,"Plate"
-25.76,-0.00068,"Qualified",,11.73,"CapPass","Cycle 2",2,446,"43-9","Alloy 617",314626,"Plate"
-21.97,-0.00065,"Qualified",,11.76,"CapPass","Cycle 2",2,447,"43-9","Alloy 617",314626,"Plate"
-18.41,-0.00063,"Qualified",,11.79,"CapPass","Cycle 2",2,448,"43-9","Alloy 617",314626,"Plate"
-15.14,-0.00060,"Qualified",,11.81,"CapPass","Cycle 2",2,449,"43-9","Alloy 617",314626,"Plate"
-11.59,-0.00058,"Qualified",,11.84,"CapPass","Cycle 2",2,450,"43-9","Alloy 617",314626,"Plate"
-8.50,-0.00055,"Qualified",,11.86,"CapPass","Cycle 2",2,451,"43-9","Alloy 617",314626,"Plate"
-5.53,-0.00053,"Qualified",,11.89,"CapPass","Cycle 2",2,452,"43-9","Alloy 617",314626,"Plate"
-2.67,-0.00050,"Qualified",,11.91,"CapPass","Cycle 2",2,453,"43-9","Alloy 617",314626,"Plate"
0.39,-0.00048,"Qualified",,11.93,"CapPass","Cycle 2",2,454,"43-9","Alloy 617",314626,"Plate"
3.56,-0.00045,"Qualified",,11.96,"CapPass","Cycle 2",2,455,"43-9","Alloy 617",314626,"Plate"
6.80,-0.00042,"Qualified",,11.99,"CapPass","Cycle 2",2,456,"43-9","Alloy 617",314626,"Plate"
10.48,-0.00040,"Qualified",,12.02,"CapPass","Cycle 2",2,457,"43-9","Alloy 617",314626,"Plate"
14.25,-0.00037,"Qualified",,12.06,"CapPass","Cycle 2",2,458,"43-9","Alloy 617",314626,"Plate"
17.69,-0.00035,"Qualified",,12.09,"CapPass","Cycle 2",2,459,"43-9","Alloy 617",314626,"Plate"
21.09,-0.00032,"Qualified",,12.12,"CapPass","Cycle 2",2,460,"43-9","Alloy 617",314626,"Plate"
24.13,-0.00030,"Qualified",,12.14,"CapPass","Cycle 2",2,461,"43-9","Alloy 617",314626,"Plate"
26.83,-0.00027,"Qualified",,12.17,"CapPass","Cycle 2",2,462,"43-9","Alloy 617",314626,"Plate"
29.17,-0.00025,"Qualified",,12.21,"CapPass","Cycle 2",2,463,"43-9","Alloy 617",314626,"Plate"
31.61,-0.00022,"Qualified",,12.26,"CapPass","Cycle 2",2,464,"43-9","Alloy 617",314626,"Plate"
73.21,-0.00023,"Qualified",,26.33,"CapPass","Cycle 5",5,1029,"43-9","Alloy 617",314626,"Plate"
75.68,-0.00020,"Qualified",,26.35,"CapPass","Cycle 5",5,1030,"43-9","Alloy 617",314626,"Plate"
78.11,-0.00018,"Qualified",,26.38,"CapPass","Cycle 5",5,1031,"43-9","Alloy 617",314626,"Plate"
80.55,-0.00015,"Qualified",,26.42,"CapPass","Cycle 5",5,1032,"43-9","Alloy 617",314626,"Plate"
82.89,-0.00013,"Qualified",,26.45,"CapPass","Cycle 5",5,1033,"43-9","Alloy 617",314626,"Plate"
85.22,-0.00010,"Qualified",,26.47,"CapPass","Cycle 5",5,1034,"43-9","Alloy 617",314626,"Plate"
87.59,-0.00007,"Qualified",,26.50,"CapPass","Cycle 5",5,1035,"43-9","Alloy 617",314626,"Plate"
90.05,-0.00005,"Qualified",,26.53,"CapPass","Cycle 5",5,1036,"43-9","Alloy 617",314626,"Plate"
92.56,-0.00002,"Qualified",,26.56,"CapPass","Cycle 5",5,1037,"43-9","Alloy 617",314626,"Plate"
95.40,0.00000,"Qualified",,26.58,"CapPass","Cycle 5",5,1038,"43-9","Alloy 617",314626,"Plate"
98.46,0.00003,"Qualified",,26.61,"CapPass","Cycle 5",5,1039,"43-9","Alloy 617",314626,"Plate"
101.36,0.00005,"Qualified",,26.62,"CapPass","Cycle 5",5,1040,"43-9","Alloy 617",314626,"Plate"
104.27,0.00008,"Qualified",,26.64,"CapPass","Cycle 5",5,1041,"43-9","Alloy 617",314626,"Plate"
107.00,0.00010,"Qualified",,26.66,"CapPass","Cycle 5",5,1042,"43-9","Alloy 617",314626,"Plate"
109.86,0.00013,"Qualified",,26.67,"CapPass","Cycle 5",5,1043,"43-9","Alloy 617",314626,"Plate"
112.69,0.00016,"Qualified",,26.69,"CapPass","Cycle 5",5,1044,"43-9","Alloy 617",314626,"Plate"
115.55,0.00018,"Qualified",,26.71,"CapPass","Cycle 5",5,1045,"43-9","Alloy 617",314626,"Plate"
118.19,0.00021,"Qualified",,26.73,"CapPass","Cycle 5",5,1046,"43-9","Alloy 617",314626,"Plate"
120.93,0.00024,"Qualified",,26.74,"CapPass","Cycle 5",5,1047,"43-9","Alloy 617",314626,"Plate"
123.37,0.00026,"Qualified",,26.76,"CapPass","Cycle 5",5,1048,"43-9","Alloy 617",314626,"Plate"
125.53,0.00029,"Qualified",,26.78,"CapPass","Cycle 5",5,1049,"43-9","Alloy 617",314626,"Plate"
127.96,0.00031,"Qualified",,26.79,"CapPass","Cycle 5",5,1050,"43-9","Alloy 617",314626,"Plate"
130.02,0.00034,"Qualified",,26.81,"CapPass","Cycle 5",5,1051,"43-9","Alloy 617",314626,"Plate"
132.01,0.00036,"Qualified",,26.83,"CapPass","Cycle 5",5,1052,"43-9","Alloy 617",314626,"Plate"
134.01,0.00039,"Qualified",,26.85,"CapPass","Cycle 5",5,1053,"43-9","Alloy 617",314626,"Plate"
135.73,0.00042,"Qualified",,26.87,"CapPass","Cycle 5",5,1054,"43-9","Alloy 617",314626,"Plate"
137.41,0.00044,"Qualified",,26.88,"CapPass","Cycle 5",5,1055,"43-9","Alloy 617",314626,"Plate"
138.90,0.00047,"Qualified",,26.90,"CapPass","Cycle 5",5,1056,"43-9","Alloy 617",314626,"Plate"
140.35,0.00049,"Qualified",,26.92,"CapPass","Cycle 5",5,1057,"43-9","Alloy 617",314626,"Plate"
141.70,0.00052,"Qualified",,26.95,"CapPass","Cycle 5",5,1058,"43-9","Alloy 617",314626,"Plate"
143.11,0.00054,"Qualified",,26.97,"CapPass","Cycle 5",5,1059,"43-9","Alloy 617",314626,"Plate"
144.28,0.00057,"Qualified",,26.99,"CapPass","Cycle 5",5,1060,"43-9","Alloy 617",314626,"Plate"
145.42,0.00059,"Qualified",,27.02,"CapPass","Cycle 5",5,1061,"43-9","Alloy 617",314626,"Plate"
146.41,0.00062,"Qualified",,27.04,"CapPass","Cycle 5",5,1062,"43-9","Alloy 617",314626,"Plate"
147.48,0.00065,"Qualified",,27.06,"CapPass","Cycle 5",5,1063,"43-9","Alloy 617",314626,"Plate"
148.52,0.00067,"Qualified",,27.09,"CapPass","Cycle 5",5,1064,"43-9","Alloy 617",314626,"Plate"
149.44,0.00070,"Qualified",,27.11,"CapPass","Cycle 5",5,1065,"43-9","Alloy 617",314626,"Plate"
150.33,0.00072,"Qualified",,27.14,"CapPass","Cycle 5",5,1066,"43-9","Alloy 617",314626,"Plate"
151.19,0.00075,"Qualified",,27.17,"CapPass","Cycle 5",5,1067,"43-9","Alloy 617",314626,"Plate"
152.17,0.00077,"Qualified",,27.19,"CapPass","Cycle 5",5,1068,"43-9","Alloy 617",314626,"Plate"
153.16,0.00080,"Qualified",,27.22,"CapPass","Cycle 5",5,1069,"43-9","Alloy 617",314626,"Plate"
154.11,0.00082,"Qualified",,27.24,"CapPass","Cycle 5",5,1070,"43-9","Alloy 617",314626,"Plate"
155.07,0.00085,"Qualified",,27.27,"CapPass","Cycle 5",5,1071,"43-9","Alloy 617",314626,"Plate"
155.87,0.00087,"Qualified",,27.29,"CapPass","Cycle 5",5,1072,"43-9","Alloy 617",314626,"Plate"
156.75,0.00090,"Qualified",,27.32,"CapPass","Cycle 5",5,1073,"43-9","Alloy 617",314626,"Plate"
157.66,0.00092,"Qualified",,27.34,"CapPass","Cycle 5",5,1074,"43-9","Alloy 617",314626,"Plate"
158.52,0.00095,"Qualified",,27.37,"CapPass","Cycle 5",5,1075,"43-9","Alloy 617",314626,"Plate"
159.54,0.00098,"Qualified",,27.40,"CapPass","Cycle 5",5,1076,"43-9","Alloy 617",314626,"Plate"
160.47,0.00100,"Qualified",,27.42,"CapPass","Cycle 5",5,1077,"43-9","Alloy 617",314626,"Plate"
161.37,0.00103,"Qualified",,27.45,"CapPass","Cycle 5",5,1078,"43-9","Alloy 617",314626,"Plate"
162.30,0.00105,"Qualified",,27.48,"CapPass","Cycle 5",5,1079,"43-9","Alloy 617",314626,"Plate"
163.13,0.00108,"Qualified",,27.50,"CapPass","Cycle 5",5,1080,"43-9","Alloy 617",314626,"Plate"
163.87,0.00110,"Qualified",,27.52,"CapPass","Cycle 5",5,1081,"43-9","Alloy 617",314626,"Plate"
164.50,0.00113,"Qualified",,27.54,"CapPass","Cycle 5",5,1082,"43-9","Alloy 617",314626,"Plate"
165.26,0.00116,"Qualified",,27.56,"CapPass","Cycle 5",5,1083,"43-9","Alloy 617",314626,"Plate"
165.98,0.00118,"Qualified",,27.59,"CapPass","Cycle 5",5,1084,"43-9","Alloy 617",314626,"Plate"
166.70,0.00121,"Qualified",,27.62,"CapPass","Cycle 5",5,1085,"43-9","Alloy 617",314626,"Plate"
167.41,0.00123,"Qualified",,27.65,"CapPass","Cycle 5",5,1086,"43-9","Alloy 617",314626,"Plate"
168.11,0.00126,"Qualified",,27.67,"CapPass","Cycle 5",5,1087,"43-9","Alloy 617",314626,"Plate"
168.81,0.00128,"Qualified",,27.70,"CapPass","Cycle 5",5,1088,"43-9","Alloy 617",314626,"Plate"
169.42,0.00131,"Qualified",,27.72,"CapPass","Cycle 5",5,1089,"43-9","Alloy 617",314626,"Plate"
170.17,0.00133,"Qualified",,27.75,"CapPass","Cycle 5",5,1090,"43-9","Alloy 617",314626,"Plate"
170.76,0.00136,"Qualified",,27.77,"CapPass","Cycle 5",5,1091,"43-9","Alloy 617",314626,"Plate"
171.30,0.00138,"Qualified",,27.79,"CapPass","Cycle 5",5,1092,"43-9","Alloy 617",314626,"Plate"
171.77,0.00141,"Qualified",,27.82,"CapPass","Cycle 5",5,1093,"43-9","Alloy 617",314626,"Plate"
172.26,0.00144,"Qualified",,27.84,"CapPass","Cycle 5",5,1094,"43-9","Alloy 617",314626,"Plate"
172.61,0.00146,"Qualified",,27.86,"CapPass","Cycle 5",5,1095,"43-9","Alloy 617",314626,"Plate"
172.87,0.00149,"Qualified",,27.88,"CapPass","Cycle 5",5,1096,"43-9","Alloy 617",314626,"Plate"
173.09,0.00151,"Qualified",,27.90,"CapPass","Cycle 5",5,1097,"43-9","Alloy 617",314626,"Plate"
173.19,0.00154,"Qualified",,27.92,"CapPass","Cycle 5",5,1098,"43-9","Alloy 617",314626,"Plate"
173.14,0.00156,"Qualified",,27.94,"CapPass","Cycle 5",5,1099,"43-9","Alloy 617",314626,"Plate"
172.95,0.00159,"Qualified",,27.96,"CapPass","Cycle 5",5,1100,"43-9","Alloy 617",314626,"Plate"
172.59,0.00161,"Qualified",,27.98,"CapPass","Cycle 5",5,1101,"43-9","Alloy 617",314626,"Plate"
172.20,0.00164,"Qualified",,28.01,"CapPass","Cycle 5",5,1102,"43-9","Alloy 617",314626,"Plate"
171.60,0.00166,"Qualified",,28.03,"CapPass","Cycle 5",5,1103,"43-9","Alloy 617",314626,"Plate"
170.95,0.00169,"Qualified",,28.06,"CapPass","Cycle 5",5,1104,"43-9","Alloy 617",314626,"Plate"
170.25,0.00172,"Qualified",,28.09,"CapPass","Cycle 5",5,1105,"43-9","Alloy 617",314626,"Plate"
169.43,0.00174,"Qualified",,28.12,"CapPass","Cycle 5",5,1106,"43-9","Alloy 617",314626,"Plate"
168.78,0.00177,"Qualified",,28.15,"CapPass","Cycle 5",5,1107,"43-9","Alloy 617",314626,"Plate"
168.25,0.00179,"Qualified",,28.18,"CapPass","Cycle 5",5,1108,"43-9","Alloy 617",314626,"Plate"
167.94,0.00182,"Qualified",,28.21,"CapPass","Cycle 5",5,1109,"43-9","Alloy 617",314626,"Plate"
167.92,0.00184,"Qualified",,28.24,"CapPass","Cycle 5",5,1110,"43-9","Alloy 617",314626,"Plate"
167.48,0.00187,"Qualified",,28.27,"CapPass","Cycle 5",5,1111,"43-9","Alloy 617",314626,"Plate"
165.72,0.00189,"Qualified",,28.31,"CapPass","Cycle 5",5,1112,"43-9","Alloy 617",314626,"Plate"
149.23,0.00187,"Qualified",,28.42,"CapPass","Cycle 5",5,1113,"43-9","Alloy 617",314626,"Plate"
143.00,0.00184,"Qualified",,28.44,"CapPass","Cycle 5",5,1114,"43-9","Alloy 617",314626,"Plate"
137.21,0.00182,"Qualified",,28.47,"CapPass","Cycle 5",5,1115,"43-9","Alloy 617",314626,"Plate"
131.72,0.00179,"Qualified",,28.49,"CapPass","Cycle 5",5,1116,"43-9","Alloy 617",314626,"Plate"
126.67,0.00176,"Qualified",,28.51,"CapPass","Cycle 5",5,1117,"43-9","Alloy 617",314626,"Plate"
122.21,0.00174,"Qualified",,28.53,"CapPass","Cycle 5",5,1118,"43-9","Alloy 617",314626,"Plate"
117.84,0.00171,"Qualified",,28.55,"CapPass","Cycle 5",5,1119,"43-9","Alloy 617",314626,"Plate"
113.71,0.00169,"Qualified",,28.56,"CapPass","Cycle 5",5,1120,"43-9","Alloy 617",314626,"Plate"
109.59,0.00166,"Qualified",,28.58,"CapPass","Cycle 5",5,1121,"43-9","Alloy 617",314626,"Plate"
105.24,0.00163,"Qualified",,28.61,"CapPass","Cycle 5",5,1122,"43-9","Alloy 617",314626,"Plate"
101.17,0.00161,"Qualified",,28.63,"CapPass","Cycle 5",5,1123,"43-9","Alloy 617",314626,"Plate"
97.28,0.00158,"Qualified",,28.65,"CapPass","Cycle 5",5,1124,"43-9","Alloy 617",314626,"Plate"
93.53,0.00156,"Qualified",,28.67,"CapPass","Cycle 5",5,1125,"43-9","Alloy 617",314626,"Plate"
89.99,0.00153,"Qualified",,28.69,"CapPass","Cycle 5",5,1126,"43-9","Alloy 617",314626,"Plate"
86.05,0.00151,"Qualified",,28.72,"CapPass","Cycle 5",5,1127,"43-9","Alloy 617",314626,"Plate"
82.63,0.00148,"Qualified",,28.74,"CapPass","Cycle 5",5,1128,"43-9","Alloy 617",314626,"Plate"
79.13,0.00146,"Qualified",,28.77,"CapPass","Cycle 5",5,1129,"43-9","Alloy 617",314626,"Plate"
75.89,0.00143,"Qualified",,28.79,"CapPass","Cycle 5",5,1130,"43-9","Alloy 617",314626,"Plate"
72.53,0.00141,"Qualified",,28.82,"CapPass","Cycle 5",5,1131,"43-9","Alloy 617",314626,"Plate"
69.07,0.00138,"Qualified",,28.84,"CapPass","Cycle 5",5,1132,"43-9","Alloy 617",314626,"Plate"
65.52,0.00135,"Qualified",,28.87,"CapPass","Cycle 5",5,1133,"43-9","Alloy 617",314626,"Plate"
62.25,0.00133,"Qualified",,28.90,"CapPass","Cycle 5",5,1134,"43-9","Alloy 617",314626,"Plate"
58.94,0.00130,"Qualified",,28.93,"CapPass","Cycle 5",5,1135,"43-9","Alloy 617",314626,"Plate"
55.90,0.00128,"Qualified",,28.95,"CapPass","Cycle 5",5,1136,"43-9","Alloy 617",314626,"Plate"
52.31,0.00125,"Qualified",,28.98,"CapPass","Cycle 5",5,1137,"43-9","Alloy 617",314626,"Plate"
49.13,0.00123,"Qualified",,29.01,"CapPass","Cycle 5",5,1138,"43-9","Alloy 617",314626,"Plate"
46.00,0.00120,"Qualified",,29.04,"CapPass","Cycle 5",5,1139,"43-9","Alloy 617",314626,"Plate"
43.03,0.00118,"Qualified",,29.06,"CapPass","Cycle 5",5,1140,"43-9","Alloy 617",314626,"Plate"
40.04,0.00115,"Qualified",,29.09,"CapPass","Cycle 5",5,1141,"43-9","Alloy 617",314626,"Plate"
36.99,0.00112,"Qualified",,29.11,"CapPass","Cycle 5",5,1142,"43-9","Alloy 617",314626,"Plate"
33.98,0.00110,"Qualified",,29.14,"CapPass","Cycle 5",5,1143,"43-9","Alloy 617",314626,"Plate"
31.04,0.00107,"Qualified",,29.17,"CapPass","Cycle 5",5,1144,"43-9","Alloy 617",314626,"Plate"
28.26,0.00105,"Qualified",,29.19,"CapPass","Cycle 5",5,1145,"43-9","Alloy 617",314626,"Plate"
25.48,0.00102,"Qualified",,29.21,"CapPass","Cycle 5",5,1146,"43-9","Alloy 617",314626,"Plate"
22.94,0.00100,"Qualified",,29.24,"CapPass","Cycle 5",5,1147,"43-9","Alloy 617",314626,"Plate"
20.14,0.00097,"Qualified",,29.27,"CapPass","Cycle 5",5,1148,"43-9","Alloy 617",314626,"Plate"
17.23,0.00095,"Qualified",,29.29,"CapPass","Cycle 5",5,1149,"43-9","Alloy 617",314626,"Plate"
14.60,0.00092,"Qualified",,29.32,"CapPass","Cycle 5",5,1150,"43-9","Alloy 617",314626,"Plate"
11.36,0.00089,"Qualified",,29.35,"CapPass","Cycle 5",5,1151,"43-9","Alloy 617",314626,"Plate"
7.88,0.00087,"Qualified",,29.39,"CapPass","Cycle 5",5,1152,"43-9","Alloy 617",314626,"Plate"
4.76,0.00084,"Qualified",,29.42,"CapPass","Cycle 5",5,1153,"43-9","Alloy 617",314626,"Plate"
1.52,0.00082,"Qualified",,29.45,"CapPass","Cycle 5",5,1154,"43-9","Alloy 617",314626,"Plate"
-1.81,0.00079,"Qualified",,29.48,"CapPass","Cycle 5",5,1155,"43-9","Alloy 617",314626,"Plate"
-5.23,0.00077,"Qualified",,29.51,"CapPass","Cycle 5",5,1156,"43-9","Alloy 617",314626,"Plate"
-8.43,0.00074,"Qualified",,29.54,"CapPass","Cycle 5",5,1157,"43-9","Alloy 617",314626,"Plate"
-11.50,0.00072,"Qualified",,29.56,"CapPass","Cycle 5",5,1158,"43-9","Alloy 617",314626,"Plate"
-14.39,0.00069,"Qualified",,29.59,"CapPass","Cycle 5",5,1159,"43-9","Alloy 617",314626,"Plate"
-16.83,0.00066,"Qualified",,29.62,"CapPass","Cycle 5",5,1160,"43-9","Alloy 617",314626,"Plate"
-18.53,0.00064,"Qualified",,29.73,"CapPass","Cycle 5",5,1161,"43-9","Alloy 617",314626,"Plate"
-21.13,0.00061,"Qualified",,29.78,"CapPass","Cycle 5",5,1162,"43-9","Alloy 617",314626,"Plate"
-23.92,0.00059,"Qualified",,29.82,"CapPass","Cycle 5",5,1163,"43-9","Alloy 617",314626,"Plate"
-24.98,0.00058,"Qualified",,29.83,"CapPass","Cycle 5",5,1164,"43-9","Alloy 617",314626,"Plate"
-26.84,0.00056,"Qualified",,29.85,"CapPass","Cycle 5",5,1165,"43-9","Alloy 617",314626,"Plate"
-29.46,0.00054,"Qualified",,29.89,"CapPass","Cycle 5",5,1166,"43-9","Alloy 617",314626,"Plate"
-32.56,0.00051,"Qualified",,29.92,"CapPass","Cycle 5",5,1167,"43-9","Alloy 617",314626,"Plate"
-35.74,0.00049,"Qualified",,29.96,"CapPass","Cycle 5",5,1168,"43-9","Alloy 617",314626,"Plate"
-39.14,0.00046,"Qualified",,29.99,"CapPass","Cycle 5",5,1169,"43-9","Alloy 617",314626,"Plate"
-43.21,0.00044,"Qualified",,30.01,"CapPass","Cycle 5",5,1170,"43-9","Alloy 617",314626,"Plate"
-47.01,0.00041,"Qualified",,30.04,"CapPass","Cycle 5",5,1171,"43-9","Alloy 617",314626,"Plate"
-50.64,0.00039,"Qualified",,30.05,"CapPass","Cycle 5",5,1172,"43-9","Alloy 617",314626,"Plate"
-53.46,0.00036,"Qualified",,30.06,"CapPass","Cycle 5",5,1173,"43-9","Alloy 617",314626,"Plate"
-56.35,0.00033,"Qualified",,30.08,"CapPass","Cycle 5",5,1174,"43-9","Alloy 617",314626,"Plate"
-59.14,0.00031,"Qualified",,30.09,"CapPass","Cycle 5",5,1175,"43-9","Alloy 617",314626,"Plate"
-62.00,0.00028,"Qualified",,30.11,"CapPass","Cycle 5",5,1176,"43-9","Alloy 617",314626,"Plate"
-64.84,0.00026,"Qualified",,30.12,"CapPass","Cycle 5",5,1177,"43-9","Alloy 617",314626,"Plate"
-67.69,0.00023,"Qualified",,30.13,"CapPass","Cycle 5",5,1178,"43-9","Alloy 617",314626,"Plate"
-70.57,0.00020,"Qualified",,30.15,"CapPass","Cycle 5",5,1179,"43-9","Alloy 617",314626,"Plate"
-73.31,0.00018,"Qualified",,30.16,"CapPass","Cycle 5",5,1180,"43-9","Alloy 617",314626,"Plate"
-76.02,0.00015,"Qualified",,30.18,"CapPass","Cycle 5",5,1181,"43-9","Alloy 617",314626,"Plate"
-78.48,0.00013,"Qualified",,30.19,"CapPass","Cycle 5",5,1182,"43-9","Alloy 617",314626,"Plate"
-81.01,0.00010,"Qualified",,30.21,"CapPass","Cycle 5",5,1183,"43-9","Alloy 617",314626,"Plate"
-83.63,0.00007,"Qualified",,30.22,"CapPass","Cycle 5",5,1184,"43-9","Alloy 617",314626,"Plate"
-86.10,0.00005,"Qualified",,30.24,"CapPass","Cycle 5",5,1185,"43-9","Alloy 617",314626,"Plate"
-88.66,0.00002,"Qualified",,30.25,"CapPass","Cycle 5",5,1186,"43-9","Alloy 617",314626,"Plate"
-91.07,-0.00000,"Qualified",,30.27,"CapPass","Cycle 5",5,1187,"43-9","Alloy 617",314626,"Plate"
-93.30,-0.00003,"Qualified",,30.29,"CapPass","Cycle 5",5,1188,"43-9","Alloy 617",314626,"Plate"
-95.44,-0.00006,"Qualified",,30.31,"CapPass","Cycle 5",5,1189,"43-9","Alloy 617",314626,"Plate"
-97.60,-0.00008,"Qualified",,30.33,"CapPass","Cycle 5",5,1190,"43-9","Alloy 617",314626,"Plate"
-99.57,-0.00011,"Qualified",,30.35,"CapPass","Cycle 5",5,1191,"43-9","Alloy 617",314626,"Plate"
-101.58,-0.00013,"Qualified",,30.37,"CapPass","Cycle 5",5,1192,"43-9","Alloy 617",314626,"Plate"
-103.55,-0.00016,"Qualified",,30.39,"CapPass","Cycle 5",5,1193,"43-9","Alloy 617",314626,"Plate"
-105.34,-0.00018,"Qualified",,30.41,"CapPass","Cycle 5",5,1194,"43-9","Alloy 617",314626,"Plate"
-107.19,-0.00021,"Qualified",,30.44,"CapPass","Cycle 5",5,1195,"43-9","Alloy 617",314626,"Plate"
-108.89,-0.00024,"Qualified",,30.46,"CapPass","Cycle 5",5,1196,"43-9","Alloy 617",314626,"Plate"
-110.38,-0.00026,"Qualified",,30.49,"CapPass","Cycle 5",5,1197,"43-9","Alloy 617",314626,"Plate"
-111.92,-0.00029,"Qualified",,30.51,"CapPass","Cycle 5",5,1198,"43-9","Alloy 617",314626,"Plate"
-113.56,-0.00031,"Qualified",,30.54,"CapPass","Cycle 5",5,1199,"43-9","Alloy 617",314626,"Plate"
-115.25,-0.00034,"Qualified",,30.57,"CapPass","Cycle 5",5,1200,"43-9","Alloy 617",314626,"Plate"
-117.21,-0.00036,"Qualified",,30.60,"CapPass","Cycle 5",5,1201,"43-9","Alloy 617",314626,"Plate"
-118.79,-0.00039,"Qualified",,30.62,"CapPass","Cycle 5",5,1202,"43-9","Alloy 617",314626,"Plate"
-120.34,-0.00042,"Qualified",,30.65,"CapPass","Cycle 5",5,1203,"43-9","Alloy 617",314626,"Plate"
-121.78,-0.00044,"Qualified",,30.67,"CapPass","Cycle 5",5,1204,"43-9","Alloy 617",314626,"Plate"
-123.07,-0.00047,"Qualified",,30.69,"CapPass","Cycle 5",5,1205,"43-9","Alloy 617",314626,"Plate"
-124.45,-0.00049,"Qualified",,30.72,"CapPass","Cycle 5",5,1206,"43-9","Alloy 617",314626,"Plate"
-125.84,-0.00052,"Qualified",,30.74,"CapPass","Cycle 5",5,1207,"43-9","Alloy 617",314626,"Plate"
-127.21,-0.00054,"Qualified",,30.77,"CapPass","Cycle 5",5,1208,"43-9","Alloy 617",314626,"Plate"
-128.49,-0.00057,"Qualified",,30.79,"CapPass","Cycle 5",5,1209,"43-9","Alloy 617",314626,"Plate"
-129.85,-0.00059,"Qualified",,30.82,"CapPass","Cycle 5",5,1210,"43-9","Alloy 617",314626,"Plate"
-131.14,-0.00062,"Qualified",,30.84,"CapPass","Cycle 5",5,1211,"43-9","Alloy 617",314626,"Plate"
-132.45,-0.00065,"Qualified",,30.87,"CapPass","Cycle 5",5,1212,"43-9","Alloy 617",314626,"Plate"
-133.77,-0.00067,"Qualified",,30.90,"CapPass","Cycle 5",5,1213,"43-9","Alloy 617",314626,"Plate"
-135.02,-0.00070,"Qualified",,30.92,"CapPass","Cycle 5",5,1214,"43-9","Alloy 617",314626,"Plate"
-136.28,-0.00072,"Qualified",,30.95,"CapPass","Cycle 5",5,1215,"43-9","Alloy 617",314626,"Plate"
-137.61,-0.00075,"Qualified",,30.98,"CapPass","Cycle 5",5,1216,"43-9","Alloy 617",314626,"Plate"
-138.93,-0.00077,"Qualified",,31.00,"CapPass","Cycle 5",5,1217,"43-9","Alloy 617",314626,"Plate"
-140.16,-0.00080,"Qualified",,31.03,"CapPass","Cycle 5",5,1218,"43-9","Alloy 617",314626,"Plate"
-141.52,-0.00082,"Qualified",,31.05,"CapPass","Cycle 5",5,1219,"43-9","Alloy 617",314626,"Plate"
-142.84,-0.00085,"Qualified",,31.08,"CapPass","Cycle 5",5,1220,"43-9","Alloy 617",314626,"Plate"
-144.11,-0.00087,"Qualified",,31.11,"CapPass","Cycle 5",5,1221,"43-9","Alloy 617",314626,"Plate"
-145.35,-0.00090,"Qualified",,31.13,"CapPass","Cycle 5",5,1222,"43-9","Alloy 617",314626,"Plate"
-146.48,-0.00092,"Qualified",,31.15,"CapPass","Cycle 5",5,1223,"43-9","Alloy 617",314626,"Plate"
-147.57,-0.00095,"Qualified",,31.18,"CapPass","Cycle 5",5,1224,"43-9","Alloy 617",314626,"Plate"
-148.65,-0.00097,"Qualified",,31.20,"CapPass","Cycle 5",5,1225,"43-9","Alloy 617",314626,"Plate"
-149.73,-0.00100,"Qualified",,31.22,"CapPass","Cycle 5",5,1226,"43-9","Alloy 617",314626,"Plate"
-150.78,-0.00103,"Qualified",,31.25,"CapPass","Cycle 5",5,1227,"43-9","Alloy 617",314626,"Plate"
-151.83,-0.00105,"Qualified",,31.27,"CapPass","Cycle 5",5,1228,"43-9","Alloy 617",314626,"Plate"
-152.84,-0.00108,"Qualified",,31.30,"CapPass","Cycle 5",5,1229,"43-9","Alloy 617",314626,"Plate"
-153.83,-0.00110,"Qualified",,31.33,"CapPass","Cycle 5",5,1230,"43-9","Alloy 617",314626,"Plate"
-154.74,-0.00113,"Qualified",,31.35,"CapPass","Cycle 5",5,1231,"43-9","Alloy 617",314626,"Plate"
-155.75,-0.00115,"Qualified",,31.38,"CapPass","Cycle 5",5,1232,"43-9","Alloy 617",314626,"Plate"
-156.73,-0.00118,"Qualified",,31.41,"CapPass","Cycle 5",5,1233,"43-9","Alloy 617",314626,"Plate"
-157.66,-0.00120,"Qualified",,31.43,"CapPass","Cycle 5",5,1234,"43-9","Alloy 617",314626,"Plate"
-158.72,-0.00123,"Qualified",,31.46,"CapPass","Cycle 5",5,1235,"43-9","Alloy 617",314626,"Plate"
-159.72,-0.00125,"Qualified",,31.48,"CapPass","Cycle 5",5,1236,"43-9","Alloy 617",314626,"Plate"
-160.66,-0.00128,"Qualified",,31.51,"CapPass","Cycle 5",5,1237,"43-9","Alloy 617",314626,"Plate"
-161.69,-0.00130,"Qualified",,31.54,"CapPass","Cycle 5",5,1238,"43-9","Alloy 617",314626,"Plate"
-162.67,-0.00133,"Qualified",,31.56,"CapPass","Cycle 5",5,1239,"43-9","Alloy 617",314626,"Plate"
-163.56,-0.00136,"Qualified",,31.59,"CapPass","Cycle 5",5,1240,"43-9","Alloy 617",314626,"Plate"
-164.40,-0.00138,"Qualified",,31.61,"CapPass","Cycle 5",5,1241,"43-9","Alloy 617",314626,"Plate"
-165.17,-0.00141,"Qualified",,31.63,"CapPass","Cycle 5",5,1242,"43-9","Alloy 617",314626,"Plate"
-166.00,-0.00143,"Qualified",,31.66,"CapPass","Cycle 5",5,1243,"43-9","Alloy 617",314626,"Plate"
-166.69,-0.00146,"Qualified",,31.68,"CapPass","Cycle 5",5,1244,"43-9","Alloy 617",314626,"Plate"
-167.29,-0.00148,"Qualified",,31.70,"CapPass","Cycle 5",5,1245,"43-9","Alloy 617",314626,"Plate"
-167.91,-0.00151,"Qualified",,31.72,"CapPass","Cycle 5",5,1246,"43-9","Alloy 617",314626,"Plate"
-168.47,-0.00154,"Qualified",,31.75,"CapPass","Cycle 5",5,1247,"43-9","Alloy 617",314626,"Plate"
-169.00,-0.00156,"Qualified",,31.77,"CapPass","Cycle 5",5,1248,"43-9","Alloy 617",314626,"Plate"
-169.45,-0.00159,"Qualified",,31.80,"CapPass","Cycle 5",5,1249,"43-9","Alloy 617",314626,"Plate"
-169.85,-0.00161,"Qualified",,31.82,"CapPass","Cycle 5",5,1250,"43-9","Alloy 617",314626,"Plate"
-170.18,-0.00164,"Qualified",,31.84,"CapPass","Cycle 5",5,1251,"43-9","Alloy 617",314626,"Plate"
-170.43,-0.00166,"Qualified",,31.87,"CapPass","Cycle 5",5,1252,"43-9","Alloy 617",314626,"Plate"
-170.60,-0.00169,"Qualified",,31.89,"CapPass","Cycle 5",5,1253,"43-9","Alloy 617",314626,"Plate"
-170.75,-0.00171,"Qualified",,31.92,"CapPass","Cycle 5",5,1254,"43-9","Alloy 617",314626,"Plate"
-170.91,-0.00174,"Qualified",,31.94,"CapPass","Cycle 5",5,1255,"43-9","Alloy 617",314626,"Plate"
-171.01,-0.00177,"Qualified",,31.97,"CapPass","Cycle 5",5,1256,"43-9","Alloy 617",314626,"Plate"
-171.19,-0.00179,"Qualified",,32.00,"CapPass","Cycle 5",5,1257,"43-9","Alloy 617",314626,"Plate"
-171.36,-0.00182,"Qualified",,32.02,"CapPass","Cycle 5",5,1258,"43-9","Alloy 617",314626,"Plate"
-171.53,-0.00184,"Qualified",,32.05,"CapPass","Cycle 5",5,1259,"43-9","Alloy 617",314626,"Plate"
-171.33,-0.00187,"Qualified",,32.08,"CapPass","Cycle 5",5,1260,"43-9","Alloy 617",314626,"Plate"
-169.93,-0.00189,"Qualified",,32.11,"CapPass","Cycle 5",5,1261,"43-9","Alloy 617",314626,"Plate"
-152.31,-0.00187,"Qualified",,32.22,"CapPass","Cycle 5",5,1262,"43-9","Alloy 617",314626,"Plate"
-146.14,-0.00184,"Qualified",,32.25,"CapPass","Cycle 5",5,1263,"43-9","Alloy 617",314626,"Plate"
-140.65,-0.00182,"Qualified",,32.27,"CapPass","Cycle 5",5,1264,"43-9","Alloy 617",314626,"Plate"
-135.83,-0.00179,"Qualified",,32.29,"CapPass","Cycle 5",5,1265,"43-9","Alloy 617",314626,"Plate"
-131.13,-0.00176,"Qualified",,32.31,"CapPass","Cycle 5",5,1266,"43-9","Alloy 617",314626,"Plate"
-126.43,-0.00174,"Qualified",,32.33,"CapPass","Cycle 5",5,1267,"43-9","Alloy 617",314626,"Plate"
-121.80,-0.00171,"Qualified",,32.34,"CapPass","Cycle 5",5,1268,"43-9","Alloy 617",314626,"Plate"
-117.76,-0.00169,"Qualified",,32.36,"CapPass","Cycle 5",5,1269,"43-9","Alloy 617",314626,"Plate"
-113.58,-0.00166,"Qualified",,32.38,"CapPass","Cycle 5",5,1270,"43-9","Alloy 617",314626,"Plate"
-109.66,-0.00163,"Qualified",,32.40,"CapPass","Cycle 5",5,1271,"43-9","Alloy 617",314626,"Plate"
-105.82,-0.00161,"Qualified",,32.42,"CapPass","Cycle 5",5,1272,"43-9","Alloy 617",314626,"Plate"
-101.92,-0.00158,"Qualified",,32.44,"CapPass","Cycle 5",5,1273,"43-9","Alloy 617",314626,"Plate"
-97.92,-0.00156,"Qualified",,32.46,"CapPass","Cycle 5",5,1274,"43-9","Alloy 617",314626,"Plate"
-94.17,-0.00153,"Qualified",,32.48,"CapPass","Cycle 5",5,1275,"43-9","Alloy 617",314626,"Plate"
-90.51,-0.00151,"Qualified",,32.51,"CapPass","Cycle 5",5,1276,"43-9","Alloy 617",314626,"Plate"
-86.60,-0.00148,"Qualified",,32.53,"CapPass","Cycle 5",5,1277,"43-9","Alloy 617",314626,"Plate"
-82.48,-0.00146,"Qualified",,32.56,"CapPass","Cycle 5",5,1278,"43-9","Alloy 617",314626,"Plate"
-78.75,-0.00143,"Qualified",,32.59,"CapPass","Cycle 5",5,1279,"43-9","Alloy 617",314626,"Plate"
-74.96,-0.00141,"Qualified",,32.62,"CapPass","Cycle 5",5,1280,"43-9","Alloy 617",314626,"Plate"
-71.35,-0.00138,"Qualified",,32.64,"CapPass","Cycle 5",5,1281,"43-9","Alloy 617",314626,"Plate"
-67.85,-0.00136,"Qualified",,32.67,"CapPass","Cycle 5",5,1282,"43-9","Alloy 617",314626,"Plate"
-64.38,-0.00133,"Qualified",,32.69,"CapPass","Cycle 5",5,1283,"43-9","Alloy 617",314626,"Plate"
-60.74,-0.00130,"Qualified",,32.72,"CapPass","Cycle 5",5,1284,"43-9","Alloy 617",314626,"Plate"
-57.06,-0.00128,"Qualified",,32.75,"CapPass","Cycle 5",5,1285,"43-9","Alloy 617",314626,"Plate"
-53.27,-0.00125,"Qualified",,32.78,"CapPass","Cycle 5",5,1286,"43-9","Alloy 617",314626,"Plate"
-49.40,-0.00123,"Qualified",,32.81,"CapPass","Cycle 5",5,1287,"43-9","Alloy 617",314626,"Plate"
-46.19,-0.00120,"Qualified",,32.83,"CapPass","Cycle 5",5,1288,"43-9","Alloy 617",314626,"Plate"
-43.33,-0.00118,"Qualified",,32.86,"CapPass","Cycle 5",5,1289,"43-9","Alloy 617",314626,"Plate"
-40.08,-0.00115,"Qualified",,32.88,"CapPass","Cycle 5",5,1290,"43-9","Alloy 617",314626,"Plate"
-36.57,-0.00113,"Qualified",,32.91,"CapPass","Cycle 5",5,1291,"43-9","Alloy 617",314626,"Plate"
-33.49,-0.00110,"Qualified",,32.93,"CapPass","Cycle 5",5,1292,"43-9","Alloy 617",314626,"Plate"
-30.30,-0.00108,"Qualified",,32.96,"CapPass","Cycle 5",5,1293,"43-9","Alloy 617",314626,"Plate"
-27.15,-0.00105,"Qualified",,32.99,"CapPass","Cycle 5",5,1294,"43-9","Alloy 617",314626,"Plate"
-24.09,-0.00102,"Qualified",,33.01,"CapPass","Cycle 5",5,1295,"43-9","Alloy 617",314626,"Plate"
-21.33,-0.00100,"Qualified",,33.04,"CapPass","Cycle 5",5,1296,"43-9","Alloy 617",314626,"Plate"
-18.73,-0.00097,"Qualified",,33.06,"CapPass","Cycle 5",5,1297,"43-9","Alloy 617",314626,"Plate"
-16.21,-0.00095,"Qualified",,33.08,"CapPass","Cycle 5",5,1298,"43-9","Alloy 617",314626,"Plate"
-13.44,-0.00092,"Qualified",,33.11,"CapPass","Cycle 5",5,1299,"43-9","Alloy 617",314626,"Plate"
-10.37,-0.00090,"Qualified",,33.14,"CapPass","Cycle 5",5,1300,"43-9","Alloy 617",314626,"Plate"
-7.25,-0.00087,"Qualified",,33.17,"CapPass","Cycle 5",5,1301,"43-9","Alloy 617",314626,"Plate"
-4.18,-0.00085,"Qualified",,33.20,"CapPass","Cycle 5",5,1302,"43-9","Alloy 617",314626,"Plate"
-0.34,-0.00082,"Qualified",,33.23,"CapPass","Cycle 5",5,1303,"43-9","Alloy 617",314626,"Plate"
3.29,-0.00079,"Qualified",,33.27,"CapPass","Cycle 5",5,1304,"43-9","Alloy 617",314626,"Plate"
6.91,-0.00077,"Qualified",,33.30,"CapPass","Cycle 5",5,1305,"43-9","Alloy 617",314626,"Plate"
10.96,-0.00074,"Qualified",,33.33,"CapPass","Cycle 5",5,1306,"43-9","Alloy 617",314626,"Plate"
14.47,-0.00072,"Qualified",,33.36,"CapPass","Cycle 5",5,1307,"43-9","Alloy 617",314626,"Plate"
17.31,-0.00069,"Qualified",,33.39,"CapPass","Cycle 5",5,1308,"43-9","Alloy 617",314626,"Plate"
20.27,-0.00067,"Qualified",,33.41,"CapPass","Cycle 5",5,1309,"43-9","Alloy 617",314626,"Plate"
22.83,-0.00064,"Qualified",,33.43,"CapPass","Cycle 5",5,1310,"43-9","Alloy 617",314626,"Plate"
25.29,-0.00062,"Qualified",,33.45,"CapPass","Cycle 5",5,1311,"43-9","Alloy 617",314626,"Plate"
27.21,-0.00059,"Qualified",,33.48,"CapPass","Cycle 5",5,1312,"43-9","Alloy 617",314626,"Plate"
28.83,-0.00057,"Qualified",,33.52,"CapPass","Cycle 5",5,1313,"43-9","Alloy 617",314626,"Plate"
31.32,-0.00054,"Qualified",,33.58,"CapPass","Cycle 5",5,1314,"43-9","Alloy 617",314626,"Plate"
34.48,-0.00051,"Qualified",,33.62,"CapPass","Cycle 5",5,1315,"43-9","Alloy 617",314626,"Plate"
38.05,-0.00049,"Qualified",,33.65,"CapPass","Cycle 5",5,1316,"43-9","Alloy 617",314626,"Plate"
41.47,-0.00046,"Qualified",,33.67,"CapPass","Cycle 5",5,1317,"43-9","Alloy 617",314626,"Plate"
44.23,-0.00044,"Qualified",,33.69,"CapPass","Cycle 5",5,1318,"43-9","Alloy 617",314626,"Plate"
47.22,-0.00041,"Qualified",,33.71,"CapPass","Cycle 5",5,1319,"43-9","Alloy 617",314626,"Plate"
49.90,-0.00039,"Qualified",,33.73,"CapPass","Cycle 5",5,1320,"43-9","Alloy 617",314626,"Plate"
52.66,-0.00036,"Qualified",,33.76,"CapPass","Cycle 5",5,1321,"43-9","Alloy 617",314626,"Plate"
55.73,-0.00034,"Qualified",,33.79,"CapPass","Cycle 5",5,1322,"43-9","Alloy 617",314626,"Plate"
58.63,-0.00031,"Qualified",,33.83,"CapPass","Cycle 5",5,1323,"43-9","Alloy 617",314626,"Plate"
61.08,-0.00029,"Qualified",,33.85,"CapPass","Cycle 5",5,1324,"43-9","Alloy 617",314626,"Plate"
63.45,-0.00026,"Qualified",,33.88,"CapPass","Cycle 5",5,1325,"43-9","Alloy 617",314626,"Plate"
65.88,-0.00023,"Qualified",,33.91,"CapPass","Cycle 5",5,1326,"43-9","Alloy 617",314626,"Plate"
71.76,-0.00023,"Qualified",,65.97,"CapPass","Cycle 10",10,2584,"43-9","Alloy 617",314626,"Plate"
73.52,-0.00020,"Qualified",,66.00,"CapPass","Cycle 10",10,2585,"43-9","Alloy 617",314626,"Plate"
75.85,-0.00017,"Qualified",,66.03,"CapPass","Cycle 10",10,2586,"43-9","Alloy 617",314626,"Plate"
78.28,-0.00015,"Qualified",,66.06,"CapPass","Cycle 10",10,2587,"43-9","Alloy 617",314626,"Plate"
80.51,-0.00012,"Qualified",,66.09,"CapPass","Cycle 10",10,2588,"43-9","Alloy 617",314626,"Plate"
82.56,-0.00010,"Qualified",,66.12,"CapPass","Cycle 10",10,2589,"43-9","Alloy 617",314626,"Plate"
84.72,-0.00007,"Qualified",,66.14,"CapPass","Cycle 10",10,2590,"43-9","Alloy 617",314626,"Plate"
87.10,-0.00005,"Qualified",,66.17,"CapPass","Cycle 10",10,2591,"43-9","Alloy 617",314626,"Plate"
89.81,-0.00002,"Qualified",,66.20,"CapPass","Cycle 10",10,2592,"43-9","Alloy 617",314626,"Plate"
92.53,0.00000,"Qualified",,66.22,"CapPass","Cycle 10",10,2593,"43-9","Alloy 617",314626,"Plate"
95.09,0.00003,"Qualified",,66.23,"CapPass","Cycle 10",10,2594,"43-9","Alloy 617",314626,"Plate"
97.64,0.00006,"Qualified",,66.25,"CapPass","Cycle 10",10,2595,"43-9","Alloy 617",314626,"Plate"
100.05,0.00008,"Qualified",,66.27,"CapPass","Cycle 10",10,2596,"43-9","Alloy 617",314626,"Plate"
102.59,0.00011,"Qualified",,66.28,"CapPass","Cycle 10",10,2597,"43-9","Alloy 617",314626,"Plate"
105.12,0.00013,"Qualified",,66.30,"CapPass","Cycle 10",10,2598,"43-9","Alloy 617",314626,"Plate"
107.69,0.00016,"Qualified",,66.32,"CapPass","Cycle 10",10,2599,"43-9","Alloy 617",314626,"Plate"
110.21,0.00019,"Qualified",,66.33,"CapPass","Cycle 10",10,2600,"43-9","Alloy 617",314626,"Plate"
112.45,0.00021,"Qualified",,66.35,"CapPass","Cycle 10",10,2601,"43-9","Alloy 617",314626,"Plate"
114.65,0.00024,"Qualified",,66.37,"CapPass","Cycle 10",10,2602,"43-9","Alloy 617",314626,"Plate"
116.76,0.00026,"Qualified",,66.39,"CapPass","Cycle 10",10,2603,"43-9","Alloy 617",314626,"Plate"
118.86,0.00029,"Qualified",,66.40,"CapPass","Cycle 10",10,2604,"43-9","Alloy 617",314626,"Plate"
120.71,0.00032,"Qualified",,66.42,"CapPass","Cycle 10",10,2605,"43-9","Alloy 617",314626,"Plate"
122.41,0.00034,"Qualified",,66.44,"CapPass","Cycle 10",10,2606,"43-9","Alloy 617",314626,"Plate"
124.10,0.00037,"Qualified",,66.46,"CapPass","Cycle 10",10,2607,"43-9","Alloy 617",314626,"Plate"
125.67,0.00039,"Qualified",,66.48,"CapPass","Cycle 10",10,2608,"43-9","Alloy 617",314626,"Plate"
127.03,0.00042,"Qualified",,66.50,"CapPass","Cycle 10",10,2609,"43-9","Alloy 617",314626,"Plate"
128.31,0.00044,"Qualified",,66.52,"CapPass","Cycle 10",10,2610,"43-9","Alloy 617",314626,"Plate"
129.59,0.00047,"Qualified",,66.54,"CapPass","Cycle 10",10,2611,"43-9","Alloy 617",314626,"Plate"
130.76,0.00050,"Qualified",,66.57,"CapPass","Cycle 10",10,2612,"43-9","Alloy 617",314626,"Plate"
131.87,0.00052,"Qualified",,66.59,"CapPass","Cycle 10",10,2613,"43-9","Alloy 617",314626,"Plate"
132.76,0.00055,"Qualified",,66.61,"CapPass","Cycle 10",10,2614,"43-9","Alloy 617",314626,"Plate"
133.69,0.00057,"Qualified",,66.63,"CapPass","Cycle 10",10,2615,"43-9","Alloy 617",314626,"Plate"
134.61,0.00060,"Qualified",,66.66,"CapPass","Cycle 10",10,2616,"43-9","Alloy 617",314626,"Plate"
135.48,0.00062,"Qualified",,66.68,"CapPass","Cycle 10",10,2617,"43-9","Alloy 617",314626,"Plate"
136.49,0.00065,"Qualified",,66.71,"CapPass","Cycle 10",10,2618,"43-9","Alloy 617",314626,"Plate"
137.51,0.00067,"Qualified",,66.74,"CapPass","Cycle 10",10,2619,"43-9","Alloy 617",314626,"Plate"
138.60,0.00070,"Qualified",,66.77,"CapPass","Cycle 10",10,2620,"43-9","Alloy 617",314626,"Plate"
139.79,0.00072,"Qualified",,66.80,"CapPass","Cycle 10",10,2621,"43-9","Alloy 617",314626,"Plate"
140.92,0.00075,"Qualified",,66.83,"CapPass","Cycle 10",10,2622,"43-9","Alloy 617",314626,"Plate"
142.16,0.00077,"Qualified",,66.85,"CapPass","Cycle 10",10,2623,"43-9","Alloy 617",314626,"Plate"
143.42,0.00080,"Qualified",,66.88,"CapPass","Cycle 10",10,2624,"43-9","Alloy 617",314626,"Plate"
144.56,0.00083,"Qualified",,66.90,"CapPass","Cycle 10",10,2625,"43-9","Alloy 617",314626,"Plate"
145.67,0.00085,"Qualified",,66.93,"CapPass","Cycle 10",10,2626,"43-9","Alloy 617",314626,"Plate"
146.74,0.00088,"Qualified",,66.95,"CapPass","Cycle 10",10,2627,"43-9","Alloy 617",314626,"Plate"
147.68,0.00090,"Qualified",,66.97,"CapPass","Cycle 10",10,2628,"43-9","Alloy 617",314626,"Plate"
148.53,0.00093,"Qualified",,66.99,"CapPass","Cycle 10",10,2629,"43-9","Alloy 617",314626,"Plate"
149.51,0.00095,"Qualified",,67.02,"CapPass","Cycle 10",10,2630,"43-9","Alloy 617",314626,"Plate"
150.44,0.00098,"Qualified",,67.05,"CapPass","Cycle 10",10,2631,"43-9","Alloy 617",314626,"Plate"
151.34,0.00101,"Qualified",,67.07,"CapPass","Cycle 10",10,2632,"43-9","Alloy 617",314626,"Plate"
152.19,0.00103,"Qualified",,67.10,"CapPass","Cycle 10",10,2633,"43-9","Alloy 617",314626,"Plate"
153.07,0.00106,"Qualified",,67.13,"CapPass","Cycle 10",10,2634,"43-9","Alloy 617",314626,"Plate"
154.00,0.00108,"Qualified",,67.15,"CapPass","Cycle 10",10,2635,"43-9","Alloy 617",314626,"Plate"
154.79,0.00111,"Qualified",,67.17,"CapPass","Cycle 10",10,2636,"43-9","Alloy 617",314626,"Plate"
155.62,0.00113,"Qualified",,67.20,"CapPass","Cycle 10",10,2637,"43-9","Alloy 617",314626,"Plate"
156.34,0.00116,"Qualified",,67.22,"CapPass","Cycle 10",10,2638,"43-9","Alloy 617",314626,"Plate"
157.01,0.00118,"Qualified",,67.25,"CapPass","Cycle 10",10,2639,"43-9","Alloy 617",314626,"Plate"
157.67,0.00121,"Qualified",,67.27,"CapPass","Cycle 10",10,2640,"43-9","Alloy 617",314626,"Plate"
158.20,0.00124,"Qualified",,67.29,"CapPass","Cycle 10",10,2641,"43-9","Alloy 617",314626,"Plate"
158.69,0.00126,"Qualified",,67.31,"CapPass","Cycle 10",10,2642,"43-9","Alloy 617",314626,"Plate"
159.18,0.00129,"Qualified",,67.34,"CapPass","Cycle 10",10,2643,"43-9","Alloy 617",314626,"Plate"
159.57,0.00131,"Qualified",,67.36,"CapPass","Cycle 10",10,2644,"43-9","Alloy 617",314626,"Plate"
159.95,0.00134,"Qualified",,67.39,"CapPass","Cycle 10",10,2645,"43-9","Alloy 617",314626,"Plate"
160.25,0.00136,"Qualified",,67.41,"CapPass","Cycle 10",10,2646,"43-9","Alloy 617",314626,"Plate"
160.61,0.00139,"Qualified",,67.44,"CapPass","Cycle 10",10,2647,"43-9","Alloy 617",314626,"Plate"
160.89,0.00141,"Qualified",,67.46,"CapPass","Cycle 10",10,2648,"43-9","Alloy 617",314626,"Plate"
161.20,0.00144,"Qualified",,67.48,"CapPass","Cycle 10",10,2649,"43-9","Alloy 617",314626,"Plate"
161.43,0.00146,"Qualified",,67.51,"CapPass","Cycle 10",10,2650,"43-9","Alloy 617",314626,"Plate"
161.55,0.00149,"Qualified",,67.53,"CapPass","Cycle 10",10,2651,"43-9","Alloy 617",314626,"Plate"
161.65,0.00152,"Qualified",,67.55,"CapPass","Cycle 10",10,2652,"43-9","Alloy 617",314626,"Plate"
161.75,0.00154,"Qualified",,67.58,"CapPass","Cycle 10",10,2653,"43-9","Alloy 617",314626,"Plate"
161.86,0.00157,"Qualified",,67.60,"CapPass","Cycle 10",10,2654,"43-9","Alloy 617",314626,"Plate"
161.87,0.00159,"Qualified",,67.62,"CapPass","Cycle 10",10,2655,"43-9","Alloy 617",314626,"Plate"
161.81,0.00162,"Qualified",,67.65,"CapPass","Cycle 10",10,2656,"43-9","Alloy 617",314626,"Plate"
161.69,0.00164,"Qualified",,67.68,"CapPass","Cycle 10",10,2657,"43-9","Alloy 617",314626,"Plate"
161.56,0.00167,"Qualified",,67.70,"CapPass","Cycle 10",10,2658,"43-9","Alloy 617",314626,"Plate"
161.42,0.00169,"Qualified",,67.73,"CapPass","Cycle 10",10,2659,"43-9","Alloy 617",314626,"Plate"
161.34,0.00172,"Qualified",,67.75,"CapPass","Cycle 10",10,2660,"43-9","Alloy 617",314626,"Plate"
161.20,0.00174,"Qualified",,67.78,"CapPass","Cycle 10",10,2661,"43-9","Alloy 617",314626,"Plate"
161.08,0.00177,"Qualified",,67.80,"CapPass","Cycle 10",10,2662,"43-9","Alloy 617",314626,"Plate"
160.96,0.00180,"Qualified",,67.83,"CapPass","Cycle 10",10,2663,"43-9","Alloy 617",314626,"Plate"
160.84,0.00182,"Qualified",,67.85,"CapPass","Cycle 10",10,2664,"43-9","Alloy 617",314626,"Plate"
160.65,0.00185,"Qualified",,67.87,"CapPass","Cycle 10",10,2665,"43-9","Alloy 617",314626,"Plate"
