Repository: js-molina/fatigue-A617

File: data/950C/Strain rate 0.001/0.40% strain/HTM_A19_PeakStress_4316.csv (part 2 of 8)
"Cycle","Data State","Max Stress Mpa","Min Stress Mpa","Qual Exceptions","Qual State","Stress Ratio","Time Max Stress Sec","Time Min Stress Sec","Sample","Count","Alloy","Material_Form","Heat"
392,"CapPass",168.39,-167.32,,"Qualified",1.006,3127.26,3131.36,"43-16",392,"Alloy 617","Plate",314626
393,"CapPass",170.04,-168.52,,"Qualified",1.009,3135.32,3139.39,"43-16",393,"Alloy 617","Plate",314626
394,"CapPass",167.71,-169.59,,"Qualified",0.989,3143.16,3147.38,"43-16",394,"Alloy 617","Plate",314626
395,"CapPass",168.74,-170.15,,"Qualified",0.992,3151.33,3155.08,"43-16",395,"Alloy 617","Plate",314626
396,"CapPass",165.80,-167.78,,"Qualified",0.988,3159.24,3163.40,"43-16",396,"Alloy 617","Plate",314626
397,"CapPass",166.90,-170.94,,"Qualified",0.976,3167.01,3171.39,"43-16",397,"Alloy 617","Plate",314626
398,"CapPass",168.43,-167.57,,"Qualified",1.005,3175.13,3179.42,"43-16",398,"Alloy 617","Plate",314626
399,"CapPass",169.17,-173.06,,"Qualified",0.977,3183.20,3187.42,"43-16",399,"Alloy 617","Plate",314626
400,"CapPass",166.96,-170.74,,"Qualified",0.978,3191.13,3195.44,"43-16",400,"Alloy 617","Plate",314626
401,"CapPass",167.74,-168.36,,"Qualified",0.996,3199.38,3203.45,"43-16",401,"Alloy 617","Plate",314626
402,"CapPass",168.65,-168.47,,"Qualified",1.001,3207.32,3211.46,"43-16",402,"Alloy 617","Plate",314626
403,"CapPass",167.17,-168.06,,"Qualified",0.995,3215.13,3219.46,"43-16",403,"Alloy 617","Plate",314626
404,"CapPass",168.84,-170.66,,"Qualified",0.989,3223.32,3227.48,"43-16",404,"Alloy 617","Plate",314626
405,"CapPass",168.19,-169.18,,"Qualified",0.994,3231.23,3235.47,"43-16",405,"Alloy 617","Plate",314626
406,"CapPass",167.74,-167.99,,"Qualified",0.999,3239.47,3243.46,"43-16",406,"Alloy 617","Plate",314626
407,"CapPass",168.28,-172.25,,"Qualified",0.977,3247.43,3251.47,"43-16",407,"Alloy 617","Plate",314626
408,"CapPass",168.29,-169.57,,"Qualified",0.992,3255.37,3259.41,"43-16",408,"Alloy 617","Plate",314626
409,"CapPass",168.33,-171.66,,"Qualified",0.981,3263.52,3267.51,"43-16",409,"Alloy 617","Plate",314626
410,"CapPass",167.15,-169.59,,"Qualified",0.986,3271.51,3275.52,"43-16",410,"Alloy 617","Plate",314626
411,"CapPass",166.98,-169.31,,"Qualified",0.986,3279.51,3283.53,"43-16",411,"Alloy 617","Plate",314626
412,"CapPass",166.78,-168.93,,"Qualified",0.987,3287.51,3291.53,"43-16",412,"Alloy 617","Plate",314626
413,"CapPass",169.71,-168.78,,"Qualified",1.006,3295.42,3299.56,"43-16",413,"Alloy 617","Plate",314626
414,"CapPass",165.98,-169.06,,"Qualified",0.982,3303.30,3307.56,"43-16",414,"Alloy 617","Plate",314626
415,"CapPass",168.36,-169.09,,"Qualified",0.996,3311.45,3315.56,"43-16",415,"Alloy 617","Plate",314626
416,"CapPass",168.15,-168.59,,"Qualified",0.997,3319.36,3323.56,"43-16",416,"Alloy 617","Plate",314626
417,"CapPass",168.01,-173.08,,"Qualified",0.971,3327.44,3331.58,"43-16",417,"Alloy 617","Plate",314626
418,"CapPass",169.53,-170.35,,"Qualified",0.995,3335.59,3339.55,"43-16",418,"Alloy 617","Plate",314626
419,"CapPass",168.58,-171.38,,"Qualified",0.984,3343.60,3347.61,"43-16",419,"Alloy 617","Plate",314626
420,"CapPass",165.06,-169.11,,"Qualified",0.976,3351.61,3355.45,"43-16",420,"Alloy 617","Plate",314626
421,"CapPass",168.55,-172.11,,"Qualified",0.979,3359.61,3363.46,"43-16",421,"Alloy 617","Plate",314626
422,"CapPass",168.43,-170.58,,"Qualified",0.987,3367.61,3371.64,"43-16",422,"Alloy 617","Plate",314626
423,"CapPass",166.35,-169.81,,"Qualified",0.980,3375.57,3379.63,"43-16",423,"Alloy 617","Plate",314626
424,"CapPass",168.45,-170.66,,"Qualified",0.987,3383.55,3387.64,"43-16",424,"Alloy 617","Plate",314626
425,"CapPass",168.16,-169.81,,"Qualified",0.990,3391.65,3395.58,"43-16",425,"Alloy 617","Plate",314626
426,"CapPass",168.83,-167.46,,"Qualified",1.008,3399.62,3403.67,"43-16",426,"Alloy 617","Plate",314626
427,"CapPass",168.31,-170.18,,"Qualified",0.989,3407.62,3411.66,"43-16",427,"Alloy 617","Plate",314626
428,"CapPass",165.48,-170.88,,"Qualified",0.968,3415.65,3419.69,"43-16",428,"Alloy 617","Plate",314626
429,"CapPass",168.89,-167.50,,"Qualified",1.008,3423.55,3427.69,"43-16",429,"Alloy 617","Plate",314626
430,"CapPass",165.68,-170.19,,"Qualified",0.974,3431.71,3435.69,"43-16",430,"Alloy 617","Plate",314626
431,"CapPass",169.93,-170.21,,"Qualified",0.998,3439.58,3443.69,"43-16",431,"Alloy 617","Plate",314626
432,"CapPass",168.49,-170.47,,"Qualified",0.988,3447.55,3451.71,"43-16",432,"Alloy 617","Plate",314626
433,"CapPass",167.88,-169.17,,"Qualified",0.992,3455.47,3459.57,"43-16",433,"Alloy 617","Plate",314626
434,"CapPass",168.55,-171.02,,"Qualified",0.986,3463.73,3467.71,"43-16",434,"Alloy 617","Plate",314626
435,"CapPass",168.55,-170.67,,"Qualified",0.988,3471.73,3475.73,"43-16",435,"Alloy 617","Plate",314626
436,"CapPass",168.57,-170.12,,"Qualified",0.991,3479.67,3483.75,"43-16",436,"Alloy 617","Plate",314626
437,"CapPass",167.13,-171.60,,"Qualified",0.974,3487.72,3491.75,"43-16",437,"Alloy 617","Plate",314626
438,"CapPass",165.83,-170.21,,"Qualified",0.974,3495.68,3499.77,"43-16",438,"Alloy 617","Plate",314626
439,"CapPass",168.95,-170.10,,"Qualified",0.993,3503.69,3507.74,"43-16",439,"Alloy 617","Plate",314626
440,"CapPass",169.84,-171.30,,"Qualified",0.991,3511.79,3515.77,"43-16",440,"Alloy 617","Plate",314626
441,"CapPass",168.29,-174.10,,"Qualified",0.967,3519.76,3523.80,"43-16",441,"Alloy 617","Plate",314626
442,"CapPass",165.49,-171.73,,"Qualified",0.964,3527.71,3531.80,"43-16",442,"Alloy 617","Plate",314626
443,"CapPass",167.18,-168.40,,"Qualified",0.993,3535.78,3539.81,"43-16",443,"Alloy 617","Plate",314626
444,"CapPass",166.64,-173.11,,"Qualified",0.963,3543.77,3547.78,"43-16",444,"Alloy 617","Plate",314626
445,"CapPass",166.29,-169.47,,"Qualified",0.981,3551.82,3555.83,"43-16",445,"Alloy 617","Plate",314626
446,"CapPass",167.09,-170.00,,"Qualified",0.983,3559.84,3563.82,"43-16",446,"Alloy 617","Plate",314626
447,"CapPass",167.03,-171.29,,"Qualified",0.975,3567.85,3571.84,"43-16",447,"Alloy 617","Plate",314626
448,"CapPass",169.04,-170.04,,"Qualified",0.994,3575.85,3579.73,"43-16",448,"Alloy 617","Plate",314626
449,"CapPass",169.42,-167.31,,"Qualified",1.013,3583.65,3587.86,"43-16",449,"Alloy 617","Plate",314626
450,"CapPass",168.79,-170.35,,"Qualified",0.991,3591.66,3595.88,"43-16",450,"Alloy 617","Plate",314626
451,"CapPass",167.84,-168.46,,"Qualified",0.996,3599.87,3603.88,"43-16",451,"Alloy 617","Plate",314626
452,"CapPass",168.00,-171.67,,"Qualified",0.979,3607.88,3611.88,"43-16",452,"Alloy 617","Plate",314626
453,"CapPass",169.33,-170.45,,"Qualified",0.993,3615.89,3619.79,"43-16",453,"Alloy 617","Plate",314626
454,"CapPass",167.63,-171.11,,"Qualified",0.980,3623.71,3627.87,"43-16",454,"Alloy 617","Plate",314626
455,"CapPass",164.65,-169.42,,"Qualified",0.972,3631.61,3635.91,"43-16",455,"Alloy 617","Plate",314626
456,"CapPass",168.79,-169.35,,"Qualified",0.997,3639.92,3643.93,"43-16",456,"Alloy 617","Plate",314626
457,"CapPass",168.44,-169.19,,"Qualified",0.996,3647.94,3651.93,"43-16",457,"Alloy 617","Plate",314626
458,"CapPass",170.36,-170.95,,"Qualified",0.997,3655.89,3659.91,"43-16",458,"Alloy 617","Plate",314626
459,"CapPass",169.53,-171.36,,"Qualified",0.989,3663.94,3667.95,"43-16",459,"Alloy 617","Plate",314626
460,"CapPass",168.85,-167.35,,"Qualified",1.009,3671.81,3675.96,"43-16",460,"Alloy 617","Plate",314626
461,"CapPass",169.14,-172.24,,"Qualified",0.982,3679.90,3683.97,"43-16",461,"Alloy 617","Plate",314626
462,"CapPass",167.64,-172.24,,"Qualified",0.973,3687.79,3691.96,"43-16",462,"Alloy 617","Plate",314626
463,"CapPass",168.36,-169.08,,"Qualified",0.996,3695.98,3699.97,"43-16",463,"Alloy 617","Plate",314626
464,"CapPass",168.32,-172.51,,"Qualified",0.976,3703.99,3707.84,"43-16",464,"Alloy 617","Plate",314626
465,"CapPass",167.65,-169.81,,"Qualified",0.987,3712.00,3715.99,"43-16",465,"Alloy 617","Plate",314626
466,"CapPass",168.79,-167.36,,"Qualified",1.009,3719.99,3724.01,"43-16",466,"Alloy 617","Plate",314626
467,"CapPass",167.69,-170.78,,"Qualified",0.982,3728.00,3732.02,"43-16",467,"Alloy 617","Plate",314626
468,"CapPass",169.03,-170.74,,"Qualified",0.990,3735.97,3740.03,"43-16",468,"Alloy 617","Plate",314626
469,"CapPass",167.00,-170.90,,"Qualified",0.977,3743.84,3748.03,"43-16",469,"Alloy 617","Plate",314626
470,"CapPass",166.69,-169.95,,"Qualified",0.981,3752.03,3756.05,"43-16",470,"Alloy 617","Plate",314626
471,"CapPass",170.61,-168.93,,"Qualified",1.010,3760.06,3764.06,"43-16",471,"Alloy 617","Plate",314626
472,"CapPass",167.90,-171.20,,"Qualified",0.981,3767.83,3772.06,"43-16",472,"Alloy 617","Plate",314626
473,"CapPass",170.50,-169.29,,"Qualified",1.007,3776.07,3780.07,"43-16",473,"Alloy 617","Plate",314626
474,"CapPass",168.22,-171.28,,"Qualified",0.982,3784.09,3788.08,"43-16",474,"Alloy 617","Plate",314626
475,"CapPass",166.82,-171.91,,"Qualified",0.970,3792.08,3796.06,"43-16",475,"Alloy 617","Plate",314626
476,"CapPass",165.63,-170.77,,"Qualified",0.970,3800.10,3804.03,"43-16",476,"Alloy 617","Plate",314626
477,"CapPass",167.84,-169.01,,"Qualified",0.993,3807.97,3812.11,"43-16",477,"Alloy 617","Plate",314626
478,"CapPass",168.24,-168.20,,"Qualified",1.000,3816.11,3820.13,"43-16",478,"Alloy 617","Plate",314626
479,"CapPass",168.10,-171.12,,"Qualified",0.982,3824.12,3828.12,"43-16",479,"Alloy 617","Plate",314626
480,"CapPass",167.40,-170.41,,"Qualified",0.982,3832.13,3836.14,"43-16",480,"Alloy 617","Plate",314626
481,"CapPass",167.33,-171.48,,"Qualified",0.976,3840.09,3844.06,"43-16",481,"Alloy 617","Plate",314626
482,"CapPass",167.29,-169.17,,"Qualified",0.989,3847.87,3852.06,"43-16",482,"Alloy 617","Plate",314626
483,"CapPass",166.18,-170.85,,"Qualified",0.973,3855.88,3860.17,"43-16",483,"Alloy 617","Plate",314626
484,"CapPass",166.88,-170.25,,"Qualified",0.980,3863.98,3868.19,"43-16",484,"Alloy 617","Plate",314626
485,"CapPass",166.77,-171.51,,"Qualified",0.972,3871.95,3876.18,"43-16",485,"Alloy 617","Plate",314626
486,"CapPass",167.31,-173.24,,"Qualified",0.966,3880.13,3884.17,"43-16",486,"Alloy 617","Plate",314626
487,"CapPass",167.93,-171.78,,"Qualified",0.978,3888.09,3892.21,"43-16",487,"Alloy 617","Plate",314626
488,"CapPass",168.52,-168.02,,"Qualified",1.003,3896.09,3900.20,"43-16",488,"Alloy 617","Plate",314626
489,"CapPass",169.14,-169.64,,"Qualified",0.997,3904.21,3908.22,"43-16",489,"Alloy 617","Plate",314626
490,"CapPass",165.38,-168.81,,"Qualified",0.980,3912.22,3915.98,"43-16",490,"Alloy 617","Plate",314626
491,"CapPass",167.17,-172.01,,"Qualified",0.972,3920.22,3924.23,"43-16",491,"Alloy 617","Plate",314626
492,"CapPass",167.57,-169.86,,"Qualified",0.987,3928.16,3932.24,"43-16",492,"Alloy 617","Plate",314626
493,"CapPass",168.02,-169.63,,"Qualified",0.991,3936.23,3940.25,"43-16",493,"Alloy 617","Plate",314626
494,"CapPass",166.95,-171.74,,"Qualified",0.972,3944.17,3948.25,"43-16",494,"Alloy 617","Plate",314626
495,"CapPass",166.71,-169.26,,"Qualified",0.985,3952.08,3956.28,"43-16",495,"Alloy 617","Plate",314626
496,"CapPass",167.20,-170.60,,"Qualified",0.980,3960.28,3964.18,"43-16",496,"Alloy 617","Plate",314626
497,"CapPass",167.21,-170.11,,"Qualified",0.983,3968.08,3972.29,"43-16",497,"Alloy 617","Plate",314626
498,"CapPass",168.92,-171.26,,"Qualified",0.986,3976.16,3980.19,"43-16",498,"Alloy 617","Plate",314626
499,"CapPass",168.06,-170.69,,"Qualified",0.985,3984.28,3988.30,"43-16",499,"Alloy 617","Plate",314626
500,"CapPass",170.00,-168.38,,"Qualified",1.010,3992.19,3996.31,"43-16",500,"Alloy 617","Plate",314626
501,"CapPass",167.18,-169.32,,"Qualified",0.987,4000.31,4004.31,"43-16",501,"Alloy 617","Plate",314626
502,"CapPass",168.07,-173.02,,"Qualified",0.971,4008.33,4012.33,"43-16",502,"Alloy 617","Plate",314626
503,"CapPass",171.80,-170.11,,"Qualified",1.010,4016.33,4020.35,"43-16",503,"Alloy 617","Plate",314626
504,"CapPass",168.56,-168.94,,"Qualified",0.998,4024.34,4028.35,"43-16",504,"Alloy 617","Plate",314626
505,"CapPass",167.30,-170.39,,"Qualified",0.982,4032.22,4036.28,"43-16",505,"Alloy 617","Plate",314626
506,"CapPass",168.37,-169.55,,"Qualified",0.993,4040.35,4044.37,"43-16",506,"Alloy 617","Plate",314626
507,"CapPass",168.76,-172.56,,"Qualified",0.978,4048.36,4052.37,"43-16",507,"Alloy 617","Plate",314626
508,"CapPass",169.49,-171.09,,"Qualified",0.991,4056.37,4060.39,"43-16",508,"Alloy 617","Plate",314626
509,"CapPass",169.91,-169.97,,"Qualified",1.000,4064.38,4068.39,"43-16",509,"Alloy 617","Plate",314626
510,"CapPass",168.16,-171.25,,"Qualified",0.982,4072.34,4076.40,"43-16",510,"Alloy 617","Plate",314626
511,"CapPass",167.65,-172.49,,"Qualified",0.972,4080.27,4084.20,"43-16",511,"Alloy 617","Plate",314626
512,"CapPass",166.76,-169.97,,"Qualified",0.981,4088.34,4092.43,"43-16",512,"Alloy 617","Plate",314626
513,"CapPass",166.90,-173.79,,"Qualified",0.960,4096.20,4100.41,"43-16",513,"Alloy 617","Plate",314626
514,"CapPass",167.97,-168.39,,"Qualified",0.997,4104.44,4108.43,"43-16",514,"Alloy 617","Plate",314626
515,"CapPass",167.31,-168.55,,"Qualified",0.993,4112.37,4116.17,"43-16",515,"Alloy 617","Plate",314626
516,"CapPass",167.34,-167.81,,"Qualified",0.997,4120.25,4124.47,"43-16",516,"Alloy 617","Plate",314626
517,"CapPass",167.01,-170.26,,"Qualified",0.981,4128.44,4132.47,"43-16",517,"Alloy 617","Plate",314626
518,"CapPass",168.45,-170.85,,"Qualified",0.986,4136.45,4140.49,"43-16",518,"Alloy 617","Plate",314626
519,"CapPass",168.23,-171.41,,"Qualified",0.981,4144.48,4148.48,"43-16",519,"Alloy 617","Plate",314626
520,"CapPass",166.70,-169.36,,"Qualified",0.984,4152.49,4156.48,"43-16",520,"Alloy 617","Plate",314626
521,"CapPass",166.08,-171.98,,"Qualified",0.966,4160.50,4164.37,"43-16",521,"Alloy 617","Plate",314626
522,"CapPass",169.05,-171.55,,"Qualified",0.985,4168.49,4172.50,"43-16",522,"Alloy 617","Plate",314626
523,"CapPass",167.95,-170.07,,"Qualified",0.988,4176.42,4180.51,"43-16",523,"Alloy 617","Plate",314626
524,"CapPass",167.72,-172.49,,"Qualified",0.972,4184.51,4188.52,"43-16",524,"Alloy 617","Plate",314626
525,"CapPass",165.61,-176.28,,"Qualified",0.939,4192.35,4196.51,"43-16",525,"Alloy 617","Plate",314626
526,"CapPass",166.96,-171.25,,"Qualified",0.975,4200.53,4204.55,"43-16",526,"Alloy 617","Plate",314626
527,"CapPass",168.63,-169.45,,"Qualified",0.995,4208.51,4212.55,"43-16",527,"Alloy 617","Plate",314626
528,"CapPass",166.92,-172.39,,"Qualified",0.968,4216.55,4220.56,"43-16",528,"Alloy 617","Plate",314626
529,"CapPass",167.19,-171.17,,"Qualified",0.977,4224.55,4228.53,"43-16",529,"Alloy 617","Plate",314626
530,"CapPass",165.56,-170.20,,"Qualified",0.973,4232.58,4236.58,"43-16",530,"Alloy 617","Plate",314626
531,"CapPass",166.39,-173.76,,"Qualified",0.958,4240.58,4244.58,"43-16",531,"Alloy 617","Plate",314626
532,"CapPass",168.57,-168.90,,"Qualified",0.998,4248.54,4252.59,"43-16",532,"Alloy 617","Plate",314626
533,"CapPass",167.75,-171.16,,"Qualified",0.980,4256.58,4260.60,"43-16",533,"Alloy 617","Plate",314626
534,"CapPass",164.44,-171.55,,"Qualified",0.959,4264.61,4268.61,"43-16",534,"Alloy 617","Plate",314626
535,"CapPass",165.75,-173.92,,"Qualified",0.953,4272.58,4276.43,"43-16",535,"Alloy 617","Plate",314626
536,"CapPass",168.03,-169.79,,"Qualified",0.990,4280.60,4284.62,"43-16",536,"Alloy 617","Plate",314626
537,"CapPass",166.94,-168.65,,"Qualified",0.990,4288.40,4292.64,"43-16",537,"Alloy 617","Plate",314626
538,"CapPass",167.68,-169.40,,"Qualified",0.990,4296.65,4300.37,"43-16",538,"Alloy 617","Plate",314626
539,"CapPass",166.39,-173.01,,"Qualified",0.962,4304.66,4308.66,"43-16",539,"Alloy 617","Plate",314626
540,"CapPass",167.08,-170.51,,"Qualified",0.980,4312.46,4316.67,"43-16",540,"Alloy 617","Plate",314626
541,"CapPass",168.82,-170.67,,"Qualified",0.989,4320.53,4324.67,"43-16",541,"Alloy 617","Plate",314626
542,"CapPass",168.87,-171.23,,"Qualified",0.986,4328.69,4332.50,"43-16",542,"Alloy 617","Plate",314626
543,"CapPass",167.45,-170.13,,"Qualified",0.984,4336.48,4340.69,"43-16",543,"Alloy 617","Plate",314626
544,"CapPass",166.96,-170.82,,"Qualified",0.977,4344.59,4348.71,"43-16",544,"Alloy 617","Plate",314626
545,"CapPass",168.50,-171.22,,"Qualified",0.984,4352.65,4356.71,"43-16",545,"Alloy 617","Plate",314626
546,"CapPass",168.58,-170.12,,"Qualified",0.991,4360.49,4364.58,"43-16",546,"Alloy 617","Plate",314626
547,"CapPass",167.51,-170.32,,"Qualified",0.984,4368.72,4372.73,"43-16",547,"Alloy 617","Plate",314626
548,"CapPass",168.05,-170.75,,"Qualified",0.984,4376.51,4380.75,"43-16",548,"Alloy 617","Plate",314626
549,"CapPass",166.87,-169.96,,"Qualified",0.982,4384.75,4388.74,"43-16",549,"Alloy 617","Plate",314626
550,"CapPass",168.33,-170.08,,"Qualified",0.990,4392.53,4396.77,"43-16",550,"Alloy 617","Plate",314626
551,"CapPass",169.58,-170.63,,"Qualified",0.994,4400.75,4404.78,"43-16",551,"Alloy 617","Plate",314626
552,"CapPass",170.00,-170.36,,"Qualified",0.998,4408.76,4412.76,"43-16",552,"Alloy 617","Plate",314626
553,"CapPass",166.49,-170.67,,"Qualified",0.975,4416.78,4420.79,"43-16",553,"Alloy 617","Plate",314626
554,"CapPass",166.87,-171.82,,"Qualified",0.971,4424.64,4428.79,"43-16",554,"Alloy 617","Plate",314626
555,"CapPass",166.91,-170.67,,"Qualified",0.978,4432.63,4436.70,"43-16",555,"Alloy 617","Plate",314626
556,"CapPass",167.83,-169.92,,"Qualified",0.988,4440.62,4444.80,"43-16",556,"Alloy 617","Plate",314626
557,"CapPass",167.16,-170.51,,"Qualified",0.980,4448.81,4452.80,"43-16",557,"Alloy 617","Plate",314626
558,"CapPass",169.94,-171.15,,"Qualified",0.993,4456.63,4460.82,"43-16",558,"Alloy 617","Plate",314626
559,"CapPass",168.25,-170.45,,"Qualified",0.987,4464.67,4468.84,"43-16",559,"Alloy 617","Plate",314626
560,"CapPass",168.55,-172.86,,"Qualified",0.975,4472.84,4476.85,"43-16",560,"Alloy 617","Plate",314626
561,"CapPass",168.57,-169.61,,"Qualified",0.994,4480.83,4484.86,"43-16",561,"Alloy 617","Plate",314626
562,"CapPass",169.69,-170.09,,"Qualified",0.998,4488.75,4492.83,"43-16",562,"Alloy 617","Plate",314626
563,"CapPass",166.57,-171.29,,"Qualified",0.972,4496.78,4500.72,"43-16",563,"Alloy 617","Plate",314626
564,"CapPass",166.45,-174.54,,"Qualified",0.954,4504.73,4508.88,"43-16",564,"Alloy 617","Plate",314626
565,"CapPass",168.49,-174.79,,"Qualified",0.964,4512.87,4516.73,"43-16",565,"Alloy 617","Plate",314626
566,"CapPass",165.38,-170.59,,"Qualified",0.969,4520.87,4524.89,"43-16",566,"Alloy 617","Plate",314626
567,"CapPass",167.47,-170.69,,"Qualified",0.981,4528.82,4532.91,"43-16",567,"Alloy 617","Plate",314626
568,"CapPass",167.11,-171.21,,"Qualified",0.976,4536.79,4540.90,"43-16",568,"Alloy 617","Plate",314626
569,"CapPass",169.07,-170.26,,"Qualified",0.993,4544.90,4548.79,"43-16",569,"Alloy 617","Plate",314626
570,"CapPass",167.29,-170.82,,"Qualified",0.979,4552.92,4556.91,"43-16",570,"Alloy 617","Plate",314626
571,"CapPass",168.73,-172.95,,"Qualified",0.976,4560.92,4564.95,"43-16",571,"Alloy 617","Plate",314626
572,"CapPass",166.88,-170.33,,"Qualified",0.980,4568.89,4572.93,"43-16",572,"Alloy 617","Plate",314626
573,"CapPass",165.53,-171.09,,"Qualified",0.967,4576.95,4580.95,"43-16",573,"Alloy 617","Plate",314626
574,"CapPass",169.00,-168.76,,"Qualified",1.001,4584.85,4588.83,"43-16",574,"Alloy 617","Plate",314626
575,"CapPass",166.68,-171.19,,"Qualified",0.974,4592.90,4596.97,"43-16",575,"Alloy 617","Plate",314626
576,"CapPass",168.81,-175.24,,"Qualified",0.963,4600.69,4605.00,"43-16",576,"Alloy 617","Plate",314626
577,"CapPass",169.00,-175.76,,"Qualified",0.962,4608.85,4613.00,"43-16",577,"Alloy 617","Plate",314626
578,"CapPass",169.45,-170.42,,"Qualified",0.994,4617.00,4620.96,"43-16",578,"Alloy 617","Plate",314626
579,"CapPass",168.07,-170.71,,"Qualified",0.985,4624.93,4629.02,"43-16",579,"Alloy 617","Plate",314626
580,"CapPass",168.68,-172.61,,"Qualified",0.977,4632.98,4637.03,"43-16",580,"Alloy 617","Plate",314626
581,"CapPass",169.42,-171.18,,"Qualified",0.990,4641.02,4645.02,"43-16",581,"Alloy 617","Plate",314626
582,"CapPass",168.51,-169.79,,"Qualified",0.992,4648.87,4652.84,"43-16",582,"Alloy 617","Plate",314626
583,"CapPass",168.74,-172.03,,"Qualified",0.981,4657.03,4661.04,"43-16",583,"Alloy 617","Plate",314626
584,"CapPass",168.06,-170.85,,"Qualified",0.984,4664.89,4669.06,"43-16",584,"Alloy 617","Plate",314626
585,"CapPass",169.04,-168.06,,"Qualified",1.006,4673.03,4677.07,"43-16",585,"Alloy 617","Plate",314626
586,"CapPass",169.28,-171.58,,"Qualified",0.987,4681.07,4685.06,"43-16",586,"Alloy 617","Plate",314626
587,"CapPass",168.27,-169.93,,"Qualified",0.990,4689.06,4693.08,"43-16",587,"Alloy 617","Plate",314626
588,"CapPass",168.50,-169.03,,"Qualified",0.997,4697.05,4701.09,"43-16",588,"Alloy 617","Plate",314626
589,"CapPass",164.39,-172.05,,"Qualified",0.955,4705.09,4709.10,"43-16",589,"Alloy 617","Plate",314626
590,"CapPass",166.21,-170.17,,"Qualified",0.977,4713.01,4717.11,"43-16",590,"Alloy 617","Plate",314626
591,"CapPass",167.98,-170.18,,"Qualified",0.987,4720.84,4725.12,"43-16",591,"Alloy 617","Plate",314626
592,"CapPass",168.05,-173.88,,"Qualified",0.967,4729.12,4733.13,"43-16",592,"Alloy 617","Plate",314626
593,"CapPass",167.18,-171.51,,"Qualified",0.975,4737.05,4741.06,"43-16",593,"Alloy 617","Plate",314626
594,"CapPass",167.57,-170.26,,"Qualified",0.984,4745.07,4749.09,"43-16",594,"Alloy 617","Plate",314626
595,"CapPass",166.14,-170.08,,"Qualified",0.977,4753.12,4757.15,"43-16",595,"Alloy 617","Plate",314626
596,"CapPass",168.94,-169.23,,"Qualified",0.998,4761.16,4765.14,"43-16",596,"Alloy 617","Plate",314626
597,"CapPass",167.60,-172.56,,"Qualified",0.971,4769.08,4773.17,"43-16",597,"Alloy 617","Plate",314626
598,"CapPass",168.73,-168.38,,"Qualified",1.002,4777.17,4781.19,"43-16",598,"Alloy 617","Plate",314626
599,"CapPass",167.42,-169.02,,"Qualified",0.991,4785.17,4789.19,"43-16",599,"Alloy 617","Plate",314626
600,"CapPass",169.11,-170.20,,"Qualified",0.994,4793.17,4797.19,"43-16",600,"Alloy 617","Plate",314626
601,"CapPass",168.29,-168.75,,"Qualified",0.997,4801.19,4804.96,"43-16",601,"Alloy 617","Plate",314626
602,"CapPass",167.82,-170.39,,"Qualified",0.985,4809.17,4813.21,"43-16",602,"Alloy 617","Plate",314626
603,"CapPass",167.96,-170.25,,"Qualified",0.987,4817.22,4821.22,"43-16",603,"Alloy 617","Plate",314626
604,"CapPass",170.00,-169.90,,"Qualified",1.001,4825.23,4829.10,"43-16",604,"Alloy 617","Plate",314626
605,"CapPass",166.98,-170.61,,"Qualified",0.979,4833.23,4837.23,"43-16",605,"Alloy 617","Plate",314626
606,"CapPass",168.43,-170.31,,"Qualified",0.989,4841.19,4845.24,"43-16",606,"Alloy 617","Plate",314626
607,"CapPass",170.04,-170.78,,"Qualified",0.996,4849.16,4853.26,"43-16",607,"Alloy 617","Plate",314626
608,"CapPass",168.47,-171.56,,"Qualified",0.982,4857.28,4861.25,"43-16",608,"Alloy 617","Plate",314626
609,"CapPass",168.07,-171.49,,"Qualified",0.980,4865.23,4869.26,"43-16",609,"Alloy 617","Plate",314626
610,"CapPass",169.41,-170.78,,"Qualified",0.992,4873.17,4877.26,"43-16",610,"Alloy 617","Plate",314626
611,"CapPass",169.09,-168.51,,"Qualified",1.003,4881.28,4885.29,"43-16",611,"Alloy 617","Plate",314626
612,"CapPass",170.32,-170.63,,"Qualified",0.998,4889.17,4893.28,"43-16",612,"Alloy 617","Plate",314626
613,"CapPass",167.72,-172.10,,"Qualified",0.975,4897.09,4901.31,"43-16",613,"Alloy 617","Plate",314626
614,"CapPass",166.22,-169.59,,"Qualified",0.980,4905.19,4909.32,"43-16",614,"Alloy 617","Plate",314626
615,"CapPass",166.66,-170.29,,"Qualified",0.979,4913.31,4917.33,"43-16",615,"Alloy 617","Plate",314626
616,"CapPass",168.12,-170.14,,"Qualified",0.988,4921.28,4925.33,"43-16",616,"Alloy 617","Plate",314626
617,"CapPass",168.11,-170.26,,"Qualified",0.987,4929.28,4933.34,"43-16",617,"Alloy 617","Plate",314626
618,"CapPass",169.42,-169.88,,"Qualified",0.997,4937.34,4941.34,"43-16",618,"Alloy 617","Plate",314626
619,"CapPass",168.37,-171.25,,"Qualified",0.983,4945.37,4949.35,"43-16",619,"Alloy 617","Plate",314626
620,"CapPass",167.90,-170.84,,"Qualified",0.983,4953.37,4957.38,"43-16",620,"Alloy 617","Plate",314626
621,"CapPass",168.23,-172.16,,"Qualified",0.977,4961.38,4965.38,"43-16",621,"Alloy 617","Plate",314626
622,"CapPass",168.49,-169.71,,"Qualified",0.993,4969.35,4973.38,"43-16",622,"Alloy 617","Plate",314626
623,"CapPass",166.77,-170.20,,"Qualified",0.980,4977.38,4981.39,"43-16",623,"Alloy 617","Plate",314626
624,"CapPass",169.66,-171.87,,"Qualified",0.987,4985.39,4989.41,"43-16",624,"Alloy 617","Plate",314626
625,"CapPass",168.36,-170.96,,"Qualified",0.985,4993.35,4997.41,"43-16",625,"Alloy 617","Plate",314626
626,"CapPass",169.55,-170.54,,"Qualified",0.994,5001.41,5005.43,"43-16",626,"Alloy 617","Plate",314626
627,"CapPass",169.73,-170.58,,"Qualified",0.995,5009.42,5013.43,"43-16",627,"Alloy 617","Plate",314626
628,"CapPass",168.88,-170.62,,"Qualified",0.990,5017.27,5021.44,"43-16",628,"Alloy 617","Plate",314626
629,"CapPass",167.12,-172.14,,"Qualified",0.971,5025.34,5029.46,"43-16",629,"Alloy 617","Plate",314626
630,"CapPass",167.71,-171.10,,"Qualified",0.980,5033.44,5037.45,"43-16",630,"Alloy 617","Plate",314626
631,"CapPass",168.11,-169.78,,"Qualified",0.990,5041.46,5045.47,"43-16",631,"Alloy 617","Plate",314626
632,"CapPass",168.95,-170.21,,"Qualified",0.993,5049.46,5053.49,"43-16",632,"Alloy 617","Plate",314626
633,"CapPass",167.32,-168.63,,"Qualified",0.992,5057.29,5061.49,"43-16",633,"Alloy 617","Plate",314626
634,"CapPass",168.39,-169.62,,"Qualified",0.993,5065.48,5069.49,"43-16",634,"Alloy 617","Plate",314626
635,"CapPass",166.70,-171.78,,"Qualified",0.970,5073.34,5077.40,"43-16",635,"Alloy 617","Plate",314626
636,"CapPass",169.00,-170.38,,"Qualified",0.992,5081.40,5085.52,"43-16",636,"Alloy 617","Plate",314626
637,"CapPass",168.86,-171.65,,"Qualified",0.984,5089.52,5093.52,"43-16",637,"Alloy 617","Plate",314626
638,"CapPass",168.51,-169.89,,"Qualified",0.992,5097.51,5101.53,"43-16",638,"Alloy 617","Plate",314626
639,"CapPass",166.90,-172.65,,"Qualified",0.967,5105.28,5109.53,"43-16",639,"Alloy 617","Plate",314626
640,"CapPass",168.76,-170.67,,"Qualified",0.989,5113.52,5117.53,"43-16",640,"Alloy 617","Plate",314626
641,"CapPass",169.28,-172.08,,"Qualified",0.984,5121.53,5125.54,"43-16",641,"Alloy 617","Plate",314626
642,"CapPass",167.33,-168.48,,"Qualified",0.993,5129.55,5133.34,"43-16",642,"Alloy 617","Plate",314626
643,"CapPass",168.17,-170.36,,"Qualified",0.987,5137.54,5141.33,"43-16",643,"Alloy 617","Plate",314626
644,"CapPass",166.79,-173.08,,"Qualified",0.964,5145.55,5149.57,"43-16",644,"Alloy 617","Plate",314626
645,"CapPass",168.62,-170.93,,"Qualified",0.986,5153.29,5157.60,"43-16",645,"Alloy 617","Plate",314626
646,"CapPass",168.21,-171.74,,"Qualified",0.979,5161.59,5165.55,"43-16",646,"Alloy 617","Plate",314626
647,"CapPass",165.71,-169.48,,"Qualified",0.978,5169.60,5173.59,"43-16",647,"Alloy 617","Plate",314626
648,"CapPass",168.57,-171.15,,"Qualified",0.985,5177.60,5181.62,"43-16",648,"Alloy 617","Plate",314626
649,"CapPass",168.14,-171.72,,"Qualified",0.979,5185.62,5189.63,"43-16",649,"Alloy 617","Plate",314626
650,"CapPass",169.55,-170.27,,"Qualified",0.996,5193.56,5197.63,"43-16",650,"Alloy 617","Plate",314626
651,"CapPass",167.42,-170.34,,"Qualified",0.983,5201.64,5205.64,"43-16",651,"Alloy 617","Plate",314626
652,"CapPass",168.14,-171.73,,"Qualified",0.979,5209.50,5213.65,"43-16",652,"Alloy 617","Plate",314626
653,"CapPass",166.19,-170.90,,"Qualified",0.972,5217.66,5221.66,"43-16",653,"Alloy 617","Plate",314626
654,"CapPass",167.15,-169.77,,"Qualified",0.985,5225.65,5229.67,"43-16",654,"Alloy 617","Plate",314626
655,"CapPass",165.00,-172.08,,"Qualified",0.959,5233.56,5237.65,"43-16",655,"Alloy 617","Plate",314626
656,"CapPass",168.10,-172.53,,"Qualified",0.974,5241.60,5245.70,"43-16",656,"Alloy 617","Plate",314626
657,"CapPass",168.30,-170.21,,"Qualified",0.989,5249.67,5253.68,"43-16",657,"Alloy 617","Plate",314626
658,"CapPass",167.13,-170.43,,"Qualified",0.981,5257.69,5261.70,"43-16",658,"Alloy 617","Plate",314626
659,"CapPass",168.88,-170.40,,"Qualified",0.991,5265.71,5269.71,"43-16",659,"Alloy 617","Plate",314626
660,"CapPass",168.62,-168.77,,"Qualified",0.999,5273.70,5277.50,"43-16",660,"Alloy 617","Plate",314626
661,"CapPass",166.36,-170.64,,"Qualified",0.975,5281.72,5285.72,"43-16",661,"Alloy 617","Plate",314626
662,"CapPass",166.98,-171.08,,"Qualified",0.976,5289.73,5293.72,"43-16",662,"Alloy 617","Plate",314626
663,"CapPass",166.21,-170.76,,"Qualified",0.973,5297.49,5301.75,"43-16",663,"Alloy 617","Plate",314626
664,"CapPass",168.18,-172.10,,"Qualified",0.977,5305.74,5309.76,"43-16",664,"Alloy 617","Plate",314626
665,"CapPass",167.80,-174.70,,"Qualified",0.961,5313.60,5317.77,"43-16",665,"Alloy 617","Plate",314626
666,"CapPass",167.88,-170.32,,"Qualified",0.986,5321.76,5325.77,"43-16",666,"Alloy 617","Plate",314626
667,"CapPass",168.58,-171.75,,"Qualified",0.982,5329.77,5333.78,"43-16",667,"Alloy 617","Plate",314626
668,"CapPass",168.94,-170.15,,"Qualified",0.993,5337.80,5341.78,"43-16",668,"Alloy 617","Plate",314626
669,"CapPass",168.59,-170.46,,"Qualified",0.989,5345.77,5349.77,"43-16",669,"Alloy 617","Plate",314626
670,"CapPass",167.43,-170.73,,"Qualified",0.981,5353.78,5357.80,"43-16",670,"Alloy 617","Plate",314626
671,"CapPass",169.10,-170.07,,"Qualified",0.994,5361.74,5365.81,"43-16",671,"Alloy 617","Plate",314626
672,"CapPass",168.17,-170.02,,"Qualified",0.989,5369.82,5373.84,"43-16",672,"Alloy 617","Plate",314626
673,"CapPass",167.62,-170.09,,"Qualified",0.985,5377.82,5381.78,"43-16",673,"Alloy 617","Plate",314626
674,"CapPass",167.65,-171.19,,"Qualified",0.979,5385.68,5389.85,"43-16",674,"Alloy 617","Plate",314626
675,"CapPass",167.99,-169.82,,"Qualified",0.989,5393.82,5397.86,"43-16",675,"Alloy 617","Plate",314626
676,"CapPass",167.65,-171.98,,"Qualified",0.975,5401.85,5405.87,"43-16",676,"Alloy 617","Plate",314626
677,"CapPass",167.86,-169.79,,"Qualified",0.989,5409.65,5413.88,"43-16",677,"Alloy 617","Plate",314626
678,"CapPass",164.79,-170.32,,"Qualified",0.968,5417.88,5421.88,"43-16",678,"Alloy 617","Plate",314626
679,"CapPass",169.82,-168.59,,"Qualified",1.007,5425.88,5429.90,"43-16",679,"Alloy 617","Plate",314626
680,"CapPass",169.84,-172.43,,"Qualified",0.985,5433.89,5437.89,"43-16",680,"Alloy 617","Plate",314626
681,"CapPass",167.26,-167.26,,"Qualified",1.000,5441.90,5445.90,"43-16",681,"Alloy 617","Plate",314626
682,"CapPass",167.40,-171.89,,"Qualified",0.974,5449.65,5453.93,"43-16",682,"Alloy 617","Plate",314626
683,"CapPass",163.12,-171.74,,"Qualified",0.950,5457.93,5461.91,"43-16",683,"Alloy 617","Plate",314626
684,"CapPass",169.61,-171.59,,"Qualified",0.988,5465.86,5469.93,"43-16",684,"Alloy 617","Plate",314626
685,"CapPass",168.73,-170.26,,"Qualified",0.991,5473.84,5477.94,"43-16",685,"Alloy 617","Plate",314626
686,"CapPass",168.51,-170.58,,"Qualified",0.988,5481.87,5485.88,"43-16",686,"Alloy 617","Plate",314626
687,"CapPass",166.50,-169.63,,"Qualified",0.982,5489.86,5493.69,"43-16",687,"Alloy 617","Plate",314626
688,"CapPass",163.52,-171.79,,"Qualified",0.952,5497.75,5501.82,"43-16",688,"Alloy 617","Plate",314626
689,"CapPass",165.63,-173.01,,"Qualified",0.957,5505.98,5509.89,"43-16",689,"Alloy 617","Plate",314626
690,"CapPass",166.77,-171.24,,"Qualified",0.974,5513.97,5517.97,"43-16",690,"Alloy 617","Plate",314626
691,"CapPass",168.60,-168.13,,"Qualified",1.003,5521.91,5525.99,"43-16",691,"Alloy 617","Plate",314626
692,"CapPass",170.40,-178.34,,"Qualified",0.955,5529.95,5533.92,"43-16",692,"Alloy 617","Plate",314626
693,"CapPass",167.18,-168.53,,"Qualified",0.992,5537.85,5542.02,"43-16",693,"Alloy 617","Plate",314626
694,"CapPass",167.59,-171.03,,"Qualified",0.980,5545.89,5550.02,"43-16",694,"Alloy 617","Plate",314626
695,"CapPass",167.20,-171.02,,"Qualified",0.978,5554.04,5558.03,"43-16",695,"Alloy 617","Plate",314626
696,"CapPass",168.22,-169.82,,"Qualified",0.991,5561.80,5566.04,"43-16",696,"Alloy 617","Plate",314626
697,"CapPass",167.26,-169.09,,"Qualified",0.989,5570.05,5574.03,"43-16",697,"Alloy 617","Plate",314626
698,"CapPass",166.38,-169.30,,"Qualified",0.983,5578.05,5582.07,"43-16",698,"Alloy 617","Plate",314626
699,"CapPass",167.46,-169.92,,"Qualified",0.986,5585.97,5590.07,"43-16",699,"Alloy 617","Plate",314626
700,"CapPass",166.76,-168.92,,"Qualified",0.987,5594.06,5598.07,"43-16",700,"Alloy 617","Plate",314626
701,"CapPass",167.94,-169.26,,"Qualified",0.992,5602.09,5606.09,"43-16",701,"Alloy 617","Plate",314626
702,"CapPass",169.47,-168.79,,"Qualified",1.004,5609.92,5614.09,"43-16",702,"Alloy 617","Plate",314626
703,"CapPass",168.19,-169.18,,"Qualified",0.994,5617.90,5622.08,"43-16",703,"Alloy 617","Plate",314626
704,"CapPass",168.29,-170.53,,"Qualified",0.987,5626.10,5630.07,"43-16",704,"Alloy 617","Plate",314626
705,"CapPass",167.39,-171.26,,"Qualified",0.977,5634.06,5638.10,"43-16",705,"Alloy 617","Plate",314626
706,"CapPass",169.84,-169.38,,"Qualified",1.003,5642.11,5646.13,"43-16",706,"Alloy 617","Plate",314626
707,"CapPass",168.59,-166.96,,"Qualified",1.010,5649.90,5654.12,"43-16",707,"Alloy 617","Plate",314626
708,"CapPass",169.89,-169.03,,"Qualified",1.005,5657.96,5662.14,"43-16",708,"Alloy 617","Plate",314626
709,"CapPass",166.93,-169.95,,"Qualified",0.982,5666.11,5670.17,"43-16",709,"Alloy 617","Plate",314626
710,"CapPass",165.13,-172.39,,"Qualified",0.958,5673.95,5678.16,"43-16",710,"Alloy 617","Plate",314626
711,"CapPass",166.84,-169.91,,"Qualified",0.982,5681.89,5686.18,"43-16",711,"Alloy 617","Plate",314626
712,"CapPass",167.99,-169.28,,"Qualified",0.992,5690.15,5694.17,"43-16",712,"Alloy 617","Plate",314626
713,"CapPass",167.26,-170.68,,"Qualified",0.980,5698.13,5702.19,"43-16",713,"Alloy 617","Plate",314626
714,"CapPass",166.94,-168.41,,"Qualified",0.991,5706.12,5710.19,"43-16",714,"Alloy 617","Plate",314626
715,"CapPass",169.40,-168.14,,"Qualified",1.007,5714.20,5718.20,"43-16",715,"Alloy 617","Plate",314626
716,"CapPass",169.47,-169.76,,"Qualified",0.998,5722.03,5726.15,"43-16",716,"Alloy 617","Plate",314626
717,"CapPass",167.47,-169.37,,"Qualified",0.989,5730.21,5734.22,"43-16",717,"Alloy 617","Plate",314626
718,"CapPass",167.29,-168.78,,"Qualified",0.991,5738.17,5742.22,"43-16",718,"Alloy 617","Plate",314626
719,"CapPass",164.64,-170.40,,"Qualified",0.966,5746.24,5750.06,"43-16",719,"Alloy 617","Plate",314626
720,"CapPass",166.72,-172.17,,"Qualified",0.968,5754.24,5758.20,"43-16",720,"Alloy 617","Plate",314626
721,"CapPass",166.95,-168.80,,"Qualified",0.989,5762.25,5765.96,"43-16",721,"Alloy 617","Plate",314626
722,"CapPass",167.42,-173.09,,"Qualified",0.967,5770.26,5774.26,"43-16",722,"Alloy 617","Plate",314626
723,"CapPass",165.81,-172.26,,"Qualified",0.963,5778.28,5782.09,"43-16",723,"Alloy 617","Plate",314626
724,"CapPass",165.15,-170.68,,"Qualified",0.968,5786.29,5790.27,"43-16",724,"Alloy 617","Plate",314626
725,"CapPass",168.02,-170.42,,"Qualified",0.986,5794.29,5798.29,"43-16",725,"Alloy 617","Plate",314626
726,"CapPass",169.95,-168.37,,"Qualified",1.009,5802.28,5806.31,"43-16",726,"Alloy 617","Plate",314626
727,"CapPass",168.48,-169.42,,"Qualified",0.994,5810.26,5814.31,"43-16",727,"Alloy 617","Plate",314626
728,"CapPass",169.26,-168.40,,"Qualified",1.005,5818.23,5822.32,"43-16",728,"Alloy 617","Plate",314626
729,"CapPass",166.82,-168.64,,"Qualified",0.989,5826.23,5830.33,"43-16",729,"Alloy 617","Plate",314626
730,"CapPass",170.47,-170.85,,"Qualified",0.998,5834.29,5838.17,"43-16",730,"Alloy 617","Plate",314626
731,"CapPass",161.92,-171.03,,"Qualified",0.947,5842.35,5846.34,"43-16",731,"Alloy 617","Plate",314626
732,"CapPass",167.09,-171.98,,"Qualified",0.972,5850.35,5854.25,"43-16",732,"Alloy 617","Plate",314626
733,"CapPass",167.75,-171.57,,"Qualified",0.978,5858.34,5862.36,"43-16",733,"Alloy 617","Plate",314626
734,"CapPass",168.40,-167.74,,"Qualified",1.004,5866.36,5870.38,"43-16",734,"Alloy 617","Plate",314626
735,"CapPass",167.89,-167.65,,"Qualified",1.001,5874.34,5878.37,"43-16",735,"Alloy 617","Plate",314626
736,"CapPass",168.54,-169.37,,"Qualified",0.995,5882.27,5886.39,"43-16",736,"Alloy 617","Plate",314626
737,"CapPass",168.92,-170.91,,"Qualified",0.988,5890.38,5894.39,"43-16",737,"Alloy 617","Plate",314626
738,"CapPass",169.45,-168.54,,"Qualified",1.005,5898.30,5902.40,"43-16",738,"Alloy 617","Plate",314626
739,"CapPass",169.63,-171.77,,"Qualified",0.988,5906.38,5910.41,"43-16",739,"Alloy 617","Plate",314626
740,"CapPass",166.28,-177.20,,"Qualified",0.938,5914.26,5918.36,"43-16",740,"Alloy 617","Plate",314626
741,"CapPass",167.82,-166.03,,"Qualified",1.011,5922.15,5926.44,"43-16",741,"Alloy 617","Plate",314626
742,"CapPass",168.19,-168.83,,"Qualified",0.996,5930.40,5934.40,"43-16",742,"Alloy 617","Plate",314626
743,"CapPass",169.11,-170.06,,"Qualified",0.994,5938.20,5942.45,"43-16",743,"Alloy 617","Plate",314626
744,"CapPass",164.96,-166.34,,"Qualified",0.992,5946.25,5950.46,"43-16",744,"Alloy 617","Plate",314626
745,"CapPass",166.90,-167.74,,"Qualified",0.995,5954.34,5958.48,"43-16",745,"Alloy 617","Plate",314626
746,"CapPass",166.97,-169.25,,"Qualified",0.987,5962.45,5966.42,"43-16",746,"Alloy 617","Plate",314626
747,"CapPass",166.91,-170.37,,"Qualified",0.980,5970.48,5974.47,"43-16",747,"Alloy 617","Plate",314626
748,"CapPass",166.36,-168.15,,"Qualified",0.989,5978.50,5982.50,"43-16",748,"Alloy 617","Plate",314626
749,"CapPass",165.45,-170.83,,"Qualified",0.968,5986.18,5990.52,"43-16",749,"Alloy 617","Plate",314626
750,"CapPass",167.20,-168.57,,"Qualified",0.992,5994.47,5998.50,"43-16",750,"Alloy 617","Plate",314626
751,"CapPass",170.57,-170.97,,"Qualified",0.998,6002.51,6006.50,"43-16",751,"Alloy 617","Plate",314626
752,"CapPass",166.54,-170.68,,"Qualified",0.976,6010.41,6014.48,"43-16",752,"Alloy 617","Plate",314626
753,"CapPass",164.81,-168.70,,"Qualified",0.977,6018.52,6022.54,"43-16",753,"Alloy 617","Plate",314626
754,"CapPass",167.69,-169.45,,"Qualified",0.990,6026.54,6030.50,"43-16",754,"Alloy 617","Plate",314626
755,"CapPass",168.76,-168.11,,"Qualified",1.004,6034.53,6038.56,"43-16",755,"Alloy 617","Plate",314626
756,"CapPass",169.80,-169.81,,"Qualified",1.000,6042.55,6046.57,"43-16",756,"Alloy 617","Plate",314626
757,"CapPass",166.86,-167.25,,"Qualified",0.998,6050.59,6054.57,"43-16",757,"Alloy 617","Plate",314626
758,"CapPass",168.40,-168.50,,"Qualified",0.999,6058.49,6062.58,"43-16",758,"Alloy 617","Plate",314626
759,"CapPass",166.60,-167.88,,"Qualified",0.992,6066.32,6070.60,"43-16",759,"Alloy 617","Plate",314626
760,"CapPass",165.54,-170.23,,"Qualified",0.972,6074.60,6078.60,"43-16",760,"Alloy 617","Plate",314626
761,"CapPass",168.05,-167.90,,"Qualified",1.001,6082.42,6086.52,"43-16",761,"Alloy 617","Plate",314626
762,"CapPass",166.48,-170.39,,"Qualified",0.977,6090.45,6094.58,"43-16",762,"Alloy 617","Plate",314626
763,"CapPass",168.65,-168.08,,"Qualified",1.003,6098.61,6102.55,"43-16",763,"Alloy 617","Plate",314626
764,"CapPass",166.81,-169.74,,"Qualified",0.983,6106.63,6110.65,"43-16",764,"Alloy 617","Plate",314626
765,"CapPass",164.08,-173.00,,"Qualified",0.948,6114.66,6118.64,"43-16",765,"Alloy 617","Plate",314626
766,"CapPass",167.93,-167.88,,"Qualified",1.000,6122.64,6126.66,"43-16",766,"Alloy 617","Plate",314626
767,"CapPass",168.69,-168.45,,"Qualified",1.001,6130.47,6134.67,"43-16",767,"Alloy 617","Plate",314626
768,"CapPass",166.96,-168.74,,"Qualified",0.989,6138.57,6142.66,"43-16",768,"Alloy 617","Plate",314626
769,"CapPass",166.49,-167.83,,"Qualified",0.992,6146.39,6150.67,"43-16",769,"Alloy 617","Plate",314626
770,"CapPass",166.46,-169.08,,"Qualified",0.984,6154.67,6158.57,"43-16",770,"Alloy 617","Plate",314626
771,"CapPass",166.97,-169.40,,"Qualified",0.986,6162.69,6166.70,"43-16",771,"Alloy 617","Plate",314626
772,"CapPass",168.27,-168.59,,"Qualified",0.998,6170.53,6174.70,"43-16",772,"Alloy 617","Plate",314626
773,"CapPass",164.82,-170.25,,"Qualified",0.968,6178.71,6182.64,"43-16",773,"Alloy 617","Plate",314626
774,"CapPass",167.89,-169.53,,"Qualified",0.990,6186.52,6190.74,"43-16",774,"Alloy 617","Plate",314626
775,"CapPass",168.02,-169.51,,"Qualified",0.991,6194.65,6198.74,"43-16",775,"Alloy 617","Plate",314626
776,"CapPass",168.56,-168.84,,"Qualified",0.998,6202.70,6206.61,"43-16",776,"Alloy 617","Plate",314626
777,"CapPass",167.58,-168.48,,"Qualified",0.995,6210.56,6214.74,"43-16",777,"Alloy 617","Plate",314626
778,"CapPass",166.26,-170.88,,"Qualified",0.973,6218.66,6222.77,"43-16",778,"Alloy 617","Plate",314626
779,"CapPass",165.47,-169.72,,"Qualified",0.975,6226.76,6230.78,"43-16",779,"Alloy 617","Plate",314626
