Repository: js-molina/fatigue-A617

File: data/950C/Strain rate 0.001/0.40% strain/HTM_A19_PeakStress_439.csv (part 2 of 8)
"Cycle","Data State","Max Stress Mpa","Min Stress Mpa","Qual Exceptions","Qual State","Stress Ratio","Time Max Stress Sec","Time Min Stress Sec","Sample","Count","Alloy","Material_Form","Heat"
396,"CapPass",166.49,-170.03,,"Qualified",0.979,3159.38,3163.40,"43-9",396,"Alloy 617","Plate",314626
397,"CapPass",166.78,-168.51,,"Qualified",0.990,3167.40,3171.41,"43-9",397,"Alloy 617","Plate",314626
398,"CapPass",167.33,-170.00,,"Qualified",0.984,3175.40,3179.42,"43-9",398,"Alloy 617","Plate",314626
399,"CapPass",165.08,-171.32,,"Qualified",0.964,3183.42,3187.43,"43-9",399,"Alloy 617","Plate",314626
400,"CapPass",166.78,-169.36,,"Qualified",0.985,3191.21,3195.43,"43-9",400,"Alloy 617","Plate",314626
401,"CapPass",165.87,-171.39,,"Qualified",0.968,3199.44,3203.29,"43-9",401,"Alloy 617","Plate",314626
402,"CapPass",165.04,-167.34,,"Qualified",0.986,3207.29,3211.45,"43-9",402,"Alloy 617","Plate",314626
403,"CapPass",167.39,-170.32,,"Qualified",0.983,3215.39,3219.45,"43-9",403,"Alloy 617","Plate",314626
404,"CapPass",165.12,-169.22,,"Qualified",0.976,3223.46,3227.45,"43-9",404,"Alloy 617","Plate",314626
405,"CapPass",165.49,-171.56,,"Qualified",0.965,3231.23,3235.38,"43-9",405,"Alloy 617","Plate",314626
406,"CapPass",166.98,-170.48,,"Qualified",0.979,3239.48,3243.48,"43-9",406,"Alloy 617","Plate",314626
407,"CapPass",163.87,-171.16,,"Qualified",0.957,3247.45,3251.43,"43-9",407,"Alloy 617","Plate",314626
408,"CapPass",165.43,-169.77,,"Qualified",0.974,3255.51,3259.50,"43-9",408,"Alloy 617","Plate",314626
409,"CapPass",164.40,-169.08,,"Qualified",0.972,3263.48,3267.52,"43-9",409,"Alloy 617","Plate",314626
410,"CapPass",165.95,-167.24,,"Qualified",0.992,3271.41,3275.54,"43-9",410,"Alloy 617","Plate",314626
411,"CapPass",165.77,-169.34,,"Qualified",0.979,3279.47,3283.53,"43-9",411,"Alloy 617","Plate",314626
412,"CapPass",164.27,-170.46,,"Qualified",0.964,3287.30,3291.55,"43-9",412,"Alloy 617","Plate",314626
413,"CapPass",165.61,-168.43,,"Qualified",0.983,3295.43,3299.55,"43-9",413,"Alloy 617","Plate",314626
414,"CapPass",165.86,-172.06,,"Qualified",0.964,3303.56,3307.56,"43-9",414,"Alloy 617","Plate",314626
415,"CapPass",164.16,-169.85,,"Qualified",0.967,3311.36,3315.57,"43-9",415,"Alloy 617","Plate",314626
416,"CapPass",165.04,-169.90,,"Qualified",0.971,3319.58,3323.58,"43-9",416,"Alloy 617","Plate",314626
417,"CapPass",166.64,-168.39,,"Qualified",0.990,3327.57,3331.58,"43-9",417,"Alloy 617","Plate",314626
418,"CapPass",165.82,-171.14,,"Qualified",0.969,3335.59,3339.49,"43-9",418,"Alloy 617","Plate",314626
419,"CapPass",168.86,-171.74,,"Qualified",0.983,3343.56,3347.61,"43-9",419,"Alloy 617","Plate",314626
420,"CapPass",166.22,-167.49,,"Qualified",0.992,3351.61,3355.59,"43-9",420,"Alloy 617","Plate",314626
421,"CapPass",166.36,-169.16,,"Qualified",0.983,3359.42,3363.62,"43-9",421,"Alloy 617","Plate",314626
422,"CapPass",167.96,-171.85,,"Qualified",0.977,3367.50,3371.62,"43-9",422,"Alloy 617","Plate",314626
423,"CapPass",167.13,-169.87,,"Qualified",0.984,3375.55,3379.63,"43-9",423,"Alloy 617","Plate",314626
424,"CapPass",165.23,-167.18,,"Qualified",0.988,3383.31,3387.64,"43-9",424,"Alloy 617","Plate",314626
425,"CapPass",163.79,-169.02,,"Qualified",0.969,3391.51,3395.65,"43-9",425,"Alloy 617","Plate",314626
426,"CapPass",166.58,-168.75,,"Qualified",0.987,3399.64,3403.54,"43-9",426,"Alloy 617","Plate",314626
427,"CapPass",166.51,-171.01,,"Qualified",0.974,3407.65,3411.68,"43-9",427,"Alloy 617","Plate",314626
428,"CapPass",168.37,-170.49,,"Qualified",0.988,3415.67,3419.68,"43-9",428,"Alloy 617","Plate",314626
429,"CapPass",165.80,-170.57,,"Qualified",0.972,3423.52,3427.69,"43-9",429,"Alloy 617","Plate",314626
430,"CapPass",166.94,-168.48,,"Qualified",0.991,3431.69,3435.72,"43-9",430,"Alloy 617","Plate",314626
431,"CapPass",166.40,-169.35,,"Qualified",0.983,3439.51,3443.71,"43-9",431,"Alloy 617","Plate",314626
432,"CapPass",165.88,-168.51,,"Qualified",0.984,3447.71,3451.71,"43-9",432,"Alloy 617","Plate",314626
433,"CapPass",165.54,-172.18,,"Qualified",0.961,3455.49,3459.73,"43-9",433,"Alloy 617","Plate",314626
434,"CapPass",166.63,-169.29,,"Qualified",0.984,3463.56,3467.61,"43-9",434,"Alloy 617","Plate",314626
435,"CapPass",167.52,-168.69,,"Qualified",0.993,3471.70,3475.65,"43-9",435,"Alloy 617","Plate",314626
436,"CapPass",167.48,-169.28,,"Qualified",0.989,3479.60,3483.73,"43-9",436,"Alloy 617","Plate",314626
437,"CapPass",166.05,-170.89,,"Qualified",0.972,3487.68,3491.76,"43-9",437,"Alloy 617","Plate",314626
438,"CapPass",164.78,-170.94,,"Qualified",0.964,3495.76,3499.78,"43-9",438,"Alloy 617","Plate",314626
439,"CapPass",165.08,-169.76,,"Qualified",0.972,3503.53,3507.78,"43-9",439,"Alloy 617","Plate",314626
440,"CapPass",161.63,-170.75,,"Qualified",0.947,3511.48,3515.77,"43-9",440,"Alloy 617","Plate",314626
441,"CapPass",165.25,-171.62,,"Qualified",0.963,3519.70,3523.79,"43-9",441,"Alloy 617","Plate",314626
442,"CapPass",165.05,-171.05,,"Qualified",0.965,3527.81,3531.80,"43-9",442,"Alloy 617","Plate",314626
443,"CapPass",164.12,-168.35,,"Qualified",0.975,3535.70,3539.82,"43-9",443,"Alloy 617","Plate",314626
444,"CapPass",166.34,-170.13,,"Qualified",0.978,3543.81,3547.83,"43-9",444,"Alloy 617","Plate",314626
445,"CapPass",166.49,-170.77,,"Qualified",0.975,3551.73,3555.83,"43-9",445,"Alloy 617","Plate",314626
446,"CapPass",167.16,-170.06,,"Qualified",0.983,3559.72,3563.84,"43-9",446,"Alloy 617","Plate",314626
447,"CapPass",164.06,-171.14,,"Qualified",0.959,3567.69,3571.85,"43-9",447,"Alloy 617","Plate",314626
448,"CapPass",162.21,-170.37,,"Qualified",0.952,3575.85,3579.85,"43-9",448,"Alloy 617","Plate",314626
449,"CapPass",167.33,-170.04,,"Qualified",0.984,3583.86,3587.86,"43-9",449,"Alloy 617","Plate",314626
450,"CapPass",164.20,-168.44,,"Qualified",0.975,3591.86,3595.78,"43-9",450,"Alloy 617","Plate",314626
451,"CapPass",166.28,-171.30,,"Qualified",0.971,3599.75,3603.90,"43-9",451,"Alloy 617","Plate",314626
452,"CapPass",165.84,-172.53,,"Qualified",0.961,3607.73,3611.89,"43-9",452,"Alloy 617","Plate",314626
453,"CapPass",165.32,-167.99,,"Qualified",0.984,3615.71,3619.90,"43-9",453,"Alloy 617","Plate",314626
454,"CapPass",166.43,-173.02,,"Qualified",0.962,3623.88,3627.91,"43-9",454,"Alloy 617","Plate",314626
455,"CapPass",166.10,-170.23,,"Qualified",0.976,3631.91,3635.87,"43-9",455,"Alloy 617","Plate",314626
456,"CapPass",167.24,-169.29,,"Qualified",0.988,3639.74,3643.92,"43-9",456,"Alloy 617","Plate",314626
457,"CapPass",166.68,-170.28,,"Qualified",0.979,3647.82,3651.93,"43-9",457,"Alloy 617","Plate",314626
458,"CapPass",167.17,-169.16,,"Qualified",0.988,3655.67,3659.94,"43-9",458,"Alloy 617","Plate",314626
459,"CapPass",165.93,-171.22,,"Qualified",0.969,3663.95,3667.94,"43-9",459,"Alloy 617","Plate",314626
460,"CapPass",166.51,-168.78,,"Qualified",0.987,3671.87,3675.97,"43-9",460,"Alloy 617","Plate",314626
461,"CapPass",166.84,-169.86,,"Qualified",0.982,3679.95,3683.96,"43-9",461,"Alloy 617","Plate",314626
462,"CapPass",166.65,-171.50,,"Qualified",0.972,3687.93,3691.99,"43-9",462,"Alloy 617","Plate",314626
463,"CapPass",167.26,-172.34,,"Qualified",0.971,3695.98,3699.96,"43-9",463,"Alloy 617","Plate",314626
464,"CapPass",167.10,-170.61,,"Qualified",0.979,3703.90,3707.99,"43-9",464,"Alloy 617","Plate",314626
465,"CapPass",163.57,-168.58,,"Qualified",0.970,3712.01,3716.00,"43-9",465,"Alloy 617","Plate",314626
466,"CapPass",168.82,-169.17,,"Qualified",0.998,3720.00,3724.02,"43-9",466,"Alloy 617","Plate",314626
467,"CapPass",166.43,-171.23,,"Qualified",0.972,3727.99,3732.01,"43-9",467,"Alloy 617","Plate",314626
468,"CapPass",167.26,-169.60,,"Qualified",0.986,3735.82,3740.04,"43-9",468,"Alloy 617","Plate",314626
469,"CapPass",167.40,-169.94,,"Qualified",0.985,3744.04,3748.04,"43-9",469,"Alloy 617","Plate",314626
470,"CapPass",166.90,-169.18,,"Qualified",0.987,3752.02,3756.04,"43-9",470,"Alloy 617","Plate",314626
471,"CapPass",166.10,-169.99,,"Qualified",0.977,3760.06,3764.06,"43-9",471,"Alloy 617","Plate",314626
472,"CapPass",166.51,-168.45,,"Qualified",0.988,3768.05,3772.05,"43-9",472,"Alloy 617","Plate",314626
473,"CapPass",167.83,-170.51,,"Qualified",0.984,3776.04,3780.09,"43-9",473,"Alloy 617","Plate",314626
474,"CapPass",165.08,-170.60,,"Qualified",0.968,3783.79,3788.08,"43-9",474,"Alloy 617","Plate",314626
475,"CapPass",164.38,-169.55,,"Qualified",0.970,3791.96,3796.08,"43-9",475,"Alloy 617","Plate",314626
476,"CapPass",166.27,-169.04,,"Qualified",0.984,3800.10,3804.11,"43-9",476,"Alloy 617","Plate",314626
477,"CapPass",165.25,-169.10,,"Qualified",0.977,3808.09,3812.11,"43-9",477,"Alloy 617","Plate",314626
478,"CapPass",167.52,-168.18,,"Qualified",0.996,3816.11,3820.12,"43-9",478,"Alloy 617","Plate",314626
479,"CapPass",163.78,-169.86,,"Qualified",0.964,3823.88,3828.12,"43-9",479,"Alloy 617","Plate",314626
480,"CapPass",166.29,-170.32,,"Qualified",0.976,3832.14,3836.14,"43-9",480,"Alloy 617","Plate",314626
481,"CapPass",166.39,-169.36,,"Qualified",0.982,3840.06,3844.14,"43-9",481,"Alloy 617","Plate",314626
482,"CapPass",165.36,-170.59,,"Qualified",0.969,3848.15,3852.15,"43-9",482,"Alloy 617","Plate",314626
483,"CapPass",166.35,-169.99,,"Qualified",0.979,3856.03,3860.16,"43-9",483,"Alloy 617","Plate",314626
484,"CapPass",166.50,-170.26,,"Qualified",0.978,3863.90,3868.17,"43-9",484,"Alloy 617","Plate",314626
485,"CapPass",163.59,-169.67,,"Qualified",0.964,3871.91,3876.19,"43-9",485,"Alloy 617","Plate",314626
486,"CapPass",163.04,-169.46,,"Qualified",0.962,3880.18,3884.15,"43-9",486,"Alloy 617","Plate",314626
487,"CapPass",165.82,-169.36,,"Qualified",0.979,3888.00,3892.21,"43-9",487,"Alloy 617","Plate",314626
488,"CapPass",165.76,-165.51,,"Qualified",1.002,3896.12,3900.20,"43-9",488,"Alloy 617","Plate",314626
489,"CapPass",164.86,-168.29,,"Qualified",0.980,3904.21,3908.20,"43-9",489,"Alloy 617","Plate",314626
490,"CapPass",166.91,-168.42,,"Qualified",0.991,3911.96,3916.21,"43-9",490,"Alloy 617","Plate",314626
491,"CapPass",164.79,-169.53,,"Qualified",0.972,3920.12,3924.24,"43-9",491,"Alloy 617","Plate",314626
492,"CapPass",161.83,-168.84,,"Qualified",0.958,3927.86,3932.01,"43-9",492,"Alloy 617","Plate",314626
493,"CapPass",164.17,-167.97,,"Qualified",0.977,3936.05,3940.26,"43-9",493,"Alloy 617","Plate",314626
494,"CapPass",166.48,-174.23,,"Qualified",0.956,3944.07,3948.25,"43-9",494,"Alloy 617","Plate",314626
495,"CapPass",164.90,-170.37,,"Qualified",0.968,3952.26,3956.28,"43-9",495,"Alloy 617","Plate",314626
496,"CapPass",166.84,-168.16,,"Qualified",0.992,3960.11,3964.29,"43-9",496,"Alloy 617","Plate",314626
497,"CapPass",166.39,-171.03,,"Qualified",0.973,3968.13,3972.30,"43-9",497,"Alloy 617","Plate",314626
498,"CapPass",166.78,-171.39,,"Qualified",0.973,3976.29,3980.30,"43-9",498,"Alloy 617","Plate",314626
499,"CapPass",166.73,-168.21,,"Qualified",0.991,3984.26,3988.29,"43-9",499,"Alloy 617","Plate",314626
500,"CapPass",164.75,-170.18,,"Qualified",0.968,3992.30,3996.33,"43-9",500,"Alloy 617","Plate",314626
501,"CapPass",167.17,-168.16,,"Qualified",0.994,4000.09,4004.32,"43-9",501,"Alloy 617","Plate",314626
502,"CapPass",165.53,-173.05,,"Qualified",0.957,4008.29,4012.23,"43-9",502,"Alloy 617","Plate",314626
503,"CapPass",165.24,-166.93,,"Qualified",0.990,4016.17,4020.16,"43-9",503,"Alloy 617","Plate",314626
504,"CapPass",164.48,-169.36,,"Qualified",0.971,4024.21,4028.34,"43-9",504,"Alloy 617","Plate",314626
505,"CapPass",165.18,-168.54,,"Qualified",0.980,4032.26,4036.37,"43-9",505,"Alloy 617","Plate",314626
506,"CapPass",166.33,-170.19,,"Qualified",0.977,4040.14,4044.38,"43-9",506,"Alloy 617","Plate",314626
507,"CapPass",167.10,-167.84,,"Qualified",0.996,4048.29,4052.30,"43-9",507,"Alloy 617","Plate",314626
508,"CapPass",164.62,-167.98,,"Qualified",0.980,4056.39,4060.13,"43-9",508,"Alloy 617","Plate",314626
509,"CapPass",165.40,-169.18,,"Qualified",0.978,4064.24,4068.39,"43-9",509,"Alloy 617","Plate",314626
510,"CapPass",166.19,-168.99,,"Qualified",0.983,4072.39,4076.41,"43-9",510,"Alloy 617","Plate",314626
511,"CapPass",165.84,-169.21,,"Qualified",0.980,4080.40,4084.41,"43-9",511,"Alloy 617","Plate",314626
512,"CapPass",165.79,-172.51,,"Qualified",0.961,4088.41,4092.38,"43-9",512,"Alloy 617","Plate",314626
513,"CapPass",166.84,-169.53,,"Qualified",0.984,4096.40,4100.37,"43-9",513,"Alloy 617","Plate",314626
514,"CapPass",166.86,-168.29,,"Qualified",0.992,4104.27,4108.43,"43-9",514,"Alloy 617","Plate",314626
515,"CapPass",163.48,-173.98,,"Qualified",0.940,4112.09,4116.45,"43-9",515,"Alloy 617","Plate",314626
516,"CapPass",166.83,-174.08,,"Qualified",0.958,4120.38,4124.46,"43-9",516,"Alloy 617","Plate",314626
517,"CapPass",162.04,-168.89,,"Qualified",0.959,4128.33,4132.47,"43-9",517,"Alloy 617","Plate",314626
518,"CapPass",166.97,-169.94,,"Qualified",0.983,4136.39,4140.46,"43-9",518,"Alloy 617","Plate",314626
519,"CapPass",167.11,-168.42,,"Qualified",0.992,4144.16,4148.49,"43-9",519,"Alloy 617","Plate",314626
520,"CapPass",165.69,-171.09,,"Qualified",0.968,4152.47,4156.50,"43-9",520,"Alloy 617","Plate",314626
521,"CapPass",166.98,-169.68,,"Qualified",0.984,4160.30,4164.49,"43-9",521,"Alloy 617","Plate",314626
522,"CapPass",165.75,-170.09,,"Qualified",0.974,4168.32,4172.51,"43-9",522,"Alloy 617","Plate",314626
523,"CapPass",164.09,-169.19,,"Qualified",0.970,4176.51,4180.51,"43-9",523,"Alloy 617","Plate",314626
524,"CapPass",167.21,-172.18,,"Qualified",0.971,4184.51,4188.52,"43-9",524,"Alloy 617","Plate",314626
525,"CapPass",166.25,-169.59,,"Qualified",0.980,4192.48,4196.54,"43-9",525,"Alloy 617","Plate",314626
526,"CapPass",163.87,-172.23,,"Qualified",0.951,4200.54,4204.51,"43-9",526,"Alloy 617","Plate",314626
527,"CapPass",165.40,-167.53,,"Qualified",0.987,4208.54,4212.55,"43-9",527,"Alloy 617","Plate",314626
528,"CapPass",166.40,-169.58,,"Qualified",0.981,4216.49,4220.57,"43-9",528,"Alloy 617","Plate",314626
529,"CapPass",165.52,-169.96,,"Qualified",0.974,4224.52,4228.51,"43-9",529,"Alloy 617","Plate",314626
530,"CapPass",166.44,-171.06,,"Qualified",0.973,4232.51,4236.56,"43-9",530,"Alloy 617","Plate",314626
531,"CapPass",166.41,-171.22,,"Qualified",0.972,4240.59,4244.59,"43-9",531,"Alloy 617","Plate",314626
532,"CapPass",165.17,-171.80,,"Qualified",0.961,4248.59,4252.60,"43-9",532,"Alloy 617","Plate",314626
533,"CapPass",165.31,-168.25,,"Qualified",0.983,4256.50,4260.61,"43-9",533,"Alloy 617","Plate",314626
534,"CapPass",168.42,-169.55,,"Qualified",0.993,4264.60,4268.62,"43-9",534,"Alloy 617","Plate",314626
535,"CapPass",165.45,-171.31,,"Qualified",0.966,4272.48,4276.64,"43-9",535,"Alloy 617","Plate",314626
536,"CapPass",166.19,-168.74,,"Qualified",0.985,4280.38,4284.50,"43-9",536,"Alloy 617","Plate",314626
537,"CapPass",164.53,-170.52,,"Qualified",0.965,4288.58,4292.66,"43-9",537,"Alloy 617","Plate",314626
538,"CapPass",165.14,-171.13,,"Qualified",0.965,4296.52,4300.64,"43-9",538,"Alloy 617","Plate",314626
539,"CapPass",163.57,-173.07,,"Qualified",0.945,4304.51,4308.66,"43-9",539,"Alloy 617","Plate",314626
540,"CapPass",166.48,-168.40,,"Qualified",0.989,4312.39,4316.66,"43-9",540,"Alloy 617","Plate",314626
541,"CapPass",167.75,-169.68,,"Qualified",0.989,4320.53,4324.68,"43-9",541,"Alloy 617","Plate",314626
542,"CapPass",163.47,-170.86,,"Qualified",0.957,4328.58,4332.70,"43-9",542,"Alloy 617","Plate",314626
543,"CapPass",166.04,-169.60,,"Qualified",0.979,4336.70,4340.69,"43-9",543,"Alloy 617","Plate",314626
544,"CapPass",166.11,-170.22,,"Qualified",0.976,4344.66,4348.69,"43-9",544,"Alloy 617","Plate",314626
545,"CapPass",165.50,-170.00,,"Qualified",0.974,4352.63,4356.71,"43-9",545,"Alloy 617","Plate",314626
546,"CapPass",166.58,-169.08,,"Qualified",0.985,4360.53,4364.73,"43-9",546,"Alloy 617","Plate",314626
547,"CapPass",166.15,-169.48,,"Qualified",0.980,4368.73,4372.75,"43-9",547,"Alloy 617","Plate",314626
548,"CapPass",164.34,-170.30,,"Qualified",0.965,4376.58,4380.74,"43-9",548,"Alloy 617","Plate",314626
549,"CapPass",165.14,-169.18,,"Qualified",0.976,4384.68,4388.73,"43-9",549,"Alloy 617","Plate",314626
550,"CapPass",165.30,-168.73,,"Qualified",0.980,4392.64,4396.75,"43-9",550,"Alloy 617","Plate",314626
551,"CapPass",168.23,-169.53,,"Qualified",0.992,4400.75,4404.76,"43-9",551,"Alloy 617","Plate",314626
552,"CapPass",166.91,-168.44,,"Qualified",0.991,4408.61,4412.76,"43-9",552,"Alloy 617","Plate",314626
553,"CapPass",167.28,-170.63,,"Qualified",0.980,4416.70,4420.79,"43-9",553,"Alloy 617","Plate",314626
554,"CapPass",166.20,-169.25,,"Qualified",0.982,4424.78,4428.80,"43-9",554,"Alloy 617","Plate",314626
555,"CapPass",166.79,-168.96,,"Qualified",0.987,4432.67,4436.81,"43-9",555,"Alloy 617","Plate",314626
556,"CapPass",162.94,-167.86,,"Qualified",0.971,4440.81,4444.80,"43-9",556,"Alloy 617","Plate",314626
557,"CapPass",166.56,-167.52,,"Qualified",0.994,4448.81,4452.70,"43-9",557,"Alloy 617","Plate",314626
558,"CapPass",168.29,-167.73,,"Qualified",1.003,4456.81,4460.83,"43-9",558,"Alloy 617","Plate",314626
559,"CapPass",165.13,-168.67,,"Qualified",0.979,4464.83,4468.85,"43-9",559,"Alloy 617","Plate",314626
560,"CapPass",165.70,-168.09,,"Qualified",0.986,4472.84,4476.83,"43-9",560,"Alloy 617","Plate",314626
561,"CapPass",166.49,-168.90,,"Qualified",0.986,4480.72,4484.87,"43-9",561,"Alloy 617","Plate",314626
562,"CapPass",166.32,-171.52,,"Qualified",0.970,4488.86,4492.86,"43-9",562,"Alloy 617","Plate",314626
563,"CapPass",165.46,-168.89,,"Qualified",0.980,4496.82,4500.88,"43-9",563,"Alloy 617","Plate",314626
564,"CapPass",168.63,-171.54,,"Qualified",0.983,4504.64,4508.88,"43-9",564,"Alloy 617","Plate",314626
565,"CapPass",165.35,-171.98,,"Qualified",0.961,4512.86,4516.89,"43-9",565,"Alloy 617","Plate",314626
566,"CapPass",167.73,-171.31,,"Qualified",0.979,4520.86,4524.90,"43-9",566,"Alloy 617","Plate",314626
567,"CapPass",165.93,-167.63,,"Qualified",0.990,4528.76,4532.64,"43-9",567,"Alloy 617","Plate",314626
568,"CapPass",166.49,-169.76,,"Qualified",0.981,4536.87,4540.91,"43-9",568,"Alloy 617","Plate",314626
569,"CapPass",164.79,-168.19,,"Qualified",0.980,4544.93,4548.91,"43-9",569,"Alloy 617","Plate",314626
570,"CapPass",166.23,-168.15,,"Qualified",0.989,4552.92,4556.93,"43-9",570,"Alloy 617","Plate",314626
571,"CapPass",167.34,-171.43,,"Qualified",0.976,4560.73,4564.95,"43-9",571,"Alloy 617","Plate",314626
572,"CapPass",166.98,-168.05,,"Qualified",0.994,4568.85,4572.93,"43-9",572,"Alloy 617","Plate",314626
573,"CapPass",166.55,-168.51,,"Qualified",0.988,4576.94,4580.96,"43-9",573,"Alloy 617","Plate",314626
574,"CapPass",167.71,-171.25,,"Qualified",0.979,4584.89,4588.96,"43-9",574,"Alloy 617","Plate",314626
575,"CapPass",163.40,-172.17,,"Qualified",0.949,4592.93,4596.97,"43-9",575,"Alloy 617","Plate",314626
576,"CapPass",165.88,-170.86,,"Qualified",0.971,4600.98,4605.00,"43-9",576,"Alloy 617","Plate",314626
577,"CapPass",164.84,-169.13,,"Qualified",0.975,4608.98,4612.87,"43-9",577,"Alloy 617","Plate",314626
578,"CapPass",161.80,-170.48,,"Qualified",0.949,4617.01,4620.91,"43-9",578,"Alloy 617","Plate",314626
579,"CapPass",167.84,-168.32,,"Qualified",0.997,4624.84,4629.01,"43-9",579,"Alloy 617","Plate",314626
580,"CapPass",166.41,-170.10,,"Qualified",0.978,4633.01,4637.04,"43-9",580,"Alloy 617","Plate",314626
581,"CapPass",165.62,-169.52,,"Qualified",0.977,4641.02,4645.04,"43-9",581,"Alloy 617","Plate",314626
582,"CapPass",164.98,-169.95,,"Qualified",0.971,4649.05,4653.04,"43-9",582,"Alloy 617","Plate",314626
583,"CapPass",164.81,-169.95,,"Qualified",0.970,4657.01,4661.05,"43-9",583,"Alloy 617","Plate",314626
584,"CapPass",168.23,-169.42,,"Qualified",0.993,4665.01,4669.04,"43-9",584,"Alloy 617","Plate",314626
585,"CapPass",164.23,-169.74,,"Qualified",0.968,4673.06,4677.06,"43-9",585,"Alloy 617","Plate",314626
586,"CapPass",167.22,-169.35,,"Qualified",0.987,4681.07,4685.09,"43-9",586,"Alloy 617","Plate",314626
587,"CapPass",166.99,-170.30,,"Qualified",0.981,4689.06,4693.08,"43-9",587,"Alloy 617","Plate",314626
588,"CapPass",165.71,-170.55,,"Qualified",0.972,4697.02,4701.04,"43-9",588,"Alloy 617","Plate",314626
589,"CapPass",166.64,-168.64,,"Qualified",0.988,4704.84,4709.10,"43-9",589,"Alloy 617","Plate",314626
590,"CapPass",165.68,-169.74,,"Qualified",0.976,4713.11,4717.09,"43-9",590,"Alloy 617","Plate",314626
591,"CapPass",166.49,-170.18,,"Qualified",0.978,4720.86,4725.12,"43-9",591,"Alloy 617","Plate",314626
592,"CapPass",165.90,-169.99,,"Qualified",0.976,4729.13,4733.13,"43-9",592,"Alloy 617","Plate",314626
593,"CapPass",163.58,-170.61,,"Qualified",0.959,4737.06,4741.14,"43-9",593,"Alloy 617","Plate",314626
594,"CapPass",165.59,-172.33,,"Qualified",0.961,4745.13,4749.15,"43-9",594,"Alloy 617","Plate",314626
595,"CapPass",167.10,-168.38,,"Qualified",0.992,4753.14,4757.14,"43-9",595,"Alloy 617","Plate",314626
596,"CapPass",164.17,-169.93,,"Qualified",0.966,4760.84,4765.16,"43-9",596,"Alloy 617","Plate",314626
597,"CapPass",165.34,-167.32,,"Qualified",0.988,4769.15,4773.16,"43-9",597,"Alloy 617","Plate",314626
598,"CapPass",168.58,-168.11,,"Qualified",1.003,4776.95,4781.19,"43-9",598,"Alloy 617","Plate",314626
599,"CapPass",165.06,-168.05,,"Qualified",0.982,4785.17,4789.05,"43-9",599,"Alloy 617","Plate",314626
600,"CapPass",166.93,-170.10,,"Qualified",0.981,4793.13,4797.20,"43-9",600,"Alloy 617","Plate",314626
601,"CapPass",166.59,-168.86,,"Qualified",0.987,4800.99,4804.90,"43-9",601,"Alloy 617","Plate",314626
602,"CapPass",165.68,-168.62,,"Qualified",0.983,4809.17,4813.21,"43-9",602,"Alloy 617","Plate",314626
603,"CapPass",165.85,-171.34,,"Qualified",0.968,4817.21,4821.23,"43-9",603,"Alloy 617","Plate",314626
604,"CapPass",166.67,-169.24,,"Qualified",0.985,4825.15,4829.22,"43-9",604,"Alloy 617","Plate",314626
605,"CapPass",165.89,-169.99,,"Qualified",0.976,4833.03,4837.25,"43-9",605,"Alloy 617","Plate",314626
606,"CapPass",165.22,-168.93,,"Qualified",0.978,4841.23,4845.25,"43-9",606,"Alloy 617","Plate",314626
607,"CapPass",163.15,-170.29,,"Qualified",0.958,4848.97,4853.25,"43-9",607,"Alloy 617","Plate",314626
608,"CapPass",165.79,-170.39,,"Qualified",0.973,4857.26,4861.27,"43-9",608,"Alloy 617","Plate",314626
609,"CapPass",165.80,-170.14,,"Qualified",0.974,4865.09,4869.29,"43-9",609,"Alloy 617","Plate",314626
610,"CapPass",165.78,-170.62,,"Qualified",0.972,4873.26,4877.29,"43-9",610,"Alloy 617","Plate",314626
611,"CapPass",165.22,-171.03,,"Qualified",0.966,4881.02,4885.28,"43-9",611,"Alloy 617","Plate",314626
612,"CapPass",166.80,-168.23,,"Qualified",0.991,4889.09,4893.29,"43-9",612,"Alloy 617","Plate",314626
613,"CapPass",166.61,-173.33,,"Qualified",0.961,4897.30,4901.33,"43-9",613,"Alloy 617","Plate",314626
614,"CapPass",165.39,-170.91,,"Qualified",0.968,4905.30,4909.32,"43-9",614,"Alloy 617","Plate",314626
615,"CapPass",164.68,-170.98,,"Qualified",0.963,4913.11,4917.34,"43-9",615,"Alloy 617","Plate",314626
616,"CapPass",167.30,-169.07,,"Qualified",0.989,4921.32,4925.35,"43-9",616,"Alloy 617","Plate",314626
617,"CapPass",166.08,-170.25,,"Qualified",0.976,4929.22,4933.36,"43-9",617,"Alloy 617","Plate",314626
618,"CapPass",165.44,-169.17,,"Qualified",0.978,4937.34,4941.36,"43-9",618,"Alloy 617","Plate",314626
619,"CapPass",166.92,-168.75,,"Qualified",0.989,4945.14,4949.36,"43-9",619,"Alloy 617","Plate",314626
620,"CapPass",167.60,-168.59,,"Qualified",0.994,4953.21,4957.37,"43-9",620,"Alloy 617","Plate",314626
621,"CapPass",166.84,-170.35,,"Qualified",0.979,4961.08,4965.39,"43-9",621,"Alloy 617","Plate",314626
622,"CapPass",166.79,-170.28,,"Qualified",0.980,4969.35,4973.40,"43-9",622,"Alloy 617","Plate",314626
623,"CapPass",166.52,-169.27,,"Qualified",0.984,4977.37,4981.40,"43-9",623,"Alloy 617","Plate",314626
624,"CapPass",167.00,-168.32,,"Qualified",0.992,4985.18,4989.40,"43-9",624,"Alloy 617","Plate",314626
625,"CapPass",166.91,-174.57,,"Qualified",0.956,4993.42,4997.41,"43-9",625,"Alloy 617","Plate",314626
626,"CapPass",165.29,-167.95,,"Qualified",0.984,5001.12,5005.43,"43-9",626,"Alloy 617","Plate",314626
627,"CapPass",165.95,-170.93,,"Qualified",0.971,5009.29,5013.43,"43-9",627,"Alloy 617","Plate",314626
628,"CapPass",165.87,-171.96,,"Qualified",0.965,5017.34,5021.46,"43-9",628,"Alloy 617","Plate",314626
629,"CapPass",167.38,-169.76,,"Qualified",0.986,5025.45,5029.46,"43-9",629,"Alloy 617","Plate",314626
630,"CapPass",167.24,-171.32,,"Qualified",0.976,5033.38,5037.48,"43-9",630,"Alloy 617","Plate",314626
631,"CapPass",164.95,-170.31,,"Qualified",0.969,5041.46,5045.47,"43-9",631,"Alloy 617","Plate",314626
632,"CapPass",165.37,-169.17,,"Qualified",0.978,5049.47,5053.47,"43-9",632,"Alloy 617","Plate",314626
633,"CapPass",165.06,-169.27,,"Qualified",0.975,5057.42,5061.50,"43-9",633,"Alloy 617","Plate",314626
634,"CapPass",164.51,-170.72,,"Qualified",0.964,5065.48,5069.50,"43-9",634,"Alloy 617","Plate",314626
635,"CapPass",167.04,-169.89,,"Qualified",0.983,5073.50,5077.50,"43-9",635,"Alloy 617","Plate",314626
636,"CapPass",166.54,-168.38,,"Qualified",0.989,5081.50,5085.51,"43-9",636,"Alloy 617","Plate",314626
637,"CapPass",167.14,-169.21,,"Qualified",0.988,5089.35,5093.50,"43-9",637,"Alloy 617","Plate",314626
638,"CapPass",165.93,-168.97,,"Qualified",0.982,5097.50,5101.44,"43-9",638,"Alloy 617","Plate",314626
639,"CapPass",166.85,-170.31,,"Qualified",0.980,5105.42,5109.54,"43-9",639,"Alloy 617","Plate",314626
640,"CapPass",165.29,-169.51,,"Qualified",0.975,5113.33,5117.55,"43-9",640,"Alloy 617","Plate",314626
641,"CapPass",166.18,-170.61,,"Qualified",0.974,5121.43,5125.55,"43-9",641,"Alloy 617","Plate",314626
642,"CapPass",164.90,-169.15,,"Qualified",0.975,5129.34,5133.57,"43-9",642,"Alloy 617","Plate",314626
643,"CapPass",166.61,-170.51,,"Qualified",0.977,5137.41,5141.56,"43-9",643,"Alloy 617","Plate",314626
644,"CapPass",167.00,-169.43,,"Qualified",0.986,5145.51,5149.58,"43-9",644,"Alloy 617","Plate",314626
645,"CapPass",165.19,-172.76,,"Qualified",0.956,5153.59,5157.61,"43-9",645,"Alloy 617","Plate",314626
646,"CapPass",167.47,-168.42,,"Qualified",0.994,5161.56,5165.60,"43-9",646,"Alloy 617","Plate",314626
647,"CapPass",164.29,-167.66,,"Qualified",0.980,5169.31,5173.60,"43-9",647,"Alloy 617","Plate",314626
648,"CapPass",163.84,-169.23,,"Qualified",0.968,5177.58,5181.61,"43-9",648,"Alloy 617","Plate",314626
649,"CapPass",166.28,-170.85,,"Qualified",0.973,5185.60,5189.62,"43-9",649,"Alloy 617","Plate",314626
650,"CapPass",166.18,-167.56,,"Qualified",0.992,5193.44,5197.63,"43-9",650,"Alloy 617","Plate",314626
651,"CapPass",166.00,-169.41,,"Qualified",0.980,5201.54,5205.65,"43-9",651,"Alloy 617","Plate",314626
652,"CapPass",165.29,-169.44,,"Qualified",0.976,5209.62,5213.64,"43-9",652,"Alloy 617","Plate",314626
653,"CapPass",162.99,-171.55,,"Qualified",0.950,5217.67,5221.65,"43-9",653,"Alloy 617","Plate",314626
654,"CapPass",164.74,-170.41,,"Qualified",0.967,5225.65,5229.66,"43-9",654,"Alloy 617","Plate",314626
655,"CapPass",166.47,-170.26,,"Qualified",0.978,5233.66,5237.61,"43-9",655,"Alloy 617","Plate",314626
656,"CapPass",165.90,-169.63,,"Qualified",0.978,5241.65,5245.69,"43-9",656,"Alloy 617","Plate",314626
657,"CapPass",165.21,-166.55,,"Qualified",0.992,5249.40,5253.70,"43-9",657,"Alloy 617","Plate",314626
658,"CapPass",164.75,-168.51,,"Qualified",0.978,5257.69,5261.71,"43-9",658,"Alloy 617","Plate",314626
659,"CapPass",165.92,-170.52,,"Qualified",0.973,5265.65,5269.72,"43-9",659,"Alloy 617","Plate",314626
660,"CapPass",165.96,-169.56,,"Qualified",0.979,5273.66,5277.72,"43-9",660,"Alloy 617","Plate",314626
661,"CapPass",164.25,-169.09,,"Qualified",0.971,5281.72,5285.74,"43-9",661,"Alloy 617","Plate",314626
662,"CapPass",168.39,-171.58,,"Qualified",0.981,5289.71,5293.76,"43-9",662,"Alloy 617","Plate",314626
663,"CapPass",163.32,-170.14,,"Qualified",0.960,5297.75,5301.75,"43-9",663,"Alloy 617","Plate",314626
664,"CapPass",166.84,-170.40,,"Qualified",0.979,5305.75,5309.76,"43-9",664,"Alloy 617","Plate",314626
665,"CapPass",163.93,-171.19,,"Qualified",0.958,5313.77,5317.77,"43-9",665,"Alloy 617","Plate",314626
666,"CapPass",164.80,-169.92,,"Qualified",0.970,5321.58,5325.78,"43-9",666,"Alloy 617","Plate",314626
667,"CapPass",168.15,-169.14,,"Qualified",0.994,5329.78,5333.79,"43-9",667,"Alloy 617","Plate",314626
668,"CapPass",164.18,-168.98,,"Qualified",0.972,5337.79,5341.81,"43-9",668,"Alloy 617","Plate",314626
669,"CapPass",165.96,-168.64,,"Qualified",0.984,5345.70,5349.77,"43-9",669,"Alloy 617","Plate",314626
670,"CapPass",165.56,-167.80,,"Qualified",0.987,5353.75,5357.78,"43-9",670,"Alloy 617","Plate",314626
671,"CapPass",166.15,-168.58,,"Qualified",0.986,5361.74,5365.83,"43-9",671,"Alloy 617","Plate",314626
672,"CapPass",166.11,-170.25,,"Qualified",0.976,5369.81,5373.84,"43-9",672,"Alloy 617","Plate",314626
673,"CapPass",162.13,-172.30,,"Qualified",0.941,5377.83,5381.85,"43-9",673,"Alloy 617","Plate",314626
674,"CapPass",167.64,-172.19,,"Qualified",0.974,5385.83,5389.85,"43-9",674,"Alloy 617","Plate",314626
675,"CapPass",167.31,-173.45,,"Qualified",0.965,5393.83,5397.86,"43-9",675,"Alloy 617","Plate",314626
676,"CapPass",164.16,-169.13,,"Qualified",0.971,5401.55,5405.88,"43-9",676,"Alloy 617","Plate",314626
677,"CapPass",167.17,-170.12,,"Qualified",0.983,5409.80,5413.87,"43-9",677,"Alloy 617","Plate",314626
678,"CapPass",163.22,-168.97,,"Qualified",0.966,5417.70,5421.89,"43-9",678,"Alloy 617","Plate",314626
679,"CapPass",165.22,-172.29,,"Qualified",0.959,5425.75,5429.87,"43-9",679,"Alloy 617","Plate",314626
680,"CapPass",165.54,-169.65,,"Qualified",0.976,5433.89,5437.90,"43-9",680,"Alloy 617","Plate",314626
681,"CapPass",165.38,-170.48,,"Qualified",0.970,5441.89,5445.90,"43-9",681,"Alloy 617","Plate",314626
682,"CapPass",163.52,-170.66,,"Qualified",0.958,5449.74,5453.80,"43-9",682,"Alloy 617","Plate",314626
683,"CapPass",161.69,-169.84,,"Qualified",0.952,5457.92,5461.77,"43-9",683,"Alloy 617","Plate",314626
684,"CapPass",165.86,-170.72,,"Qualified",0.972,5465.93,5469.93,"43-9",684,"Alloy 617","Plate",314626
685,"CapPass",165.69,-170.60,,"Qualified",0.971,5473.60,5477.95,"43-9",685,"Alloy 617","Plate",314626
686,"CapPass",166.66,-172.24,,"Qualified",0.968,5481.95,5485.95,"43-9",686,"Alloy 617","Plate",314626
687,"CapPass",163.99,-169.61,,"Qualified",0.967,5489.87,5493.98,"43-9",687,"Alloy 617","Plate",314626
688,"CapPass",163.62,-170.29,,"Qualified",0.961,5497.93,5501.97,"43-9",688,"Alloy 617","Plate",314626
689,"CapPass",165.71,-169.24,,"Qualified",0.979,5505.86,5509.99,"43-9",689,"Alloy 617","Plate",314626
690,"CapPass",165.45,-170.11,,"Qualified",0.973,5513.77,5517.98,"43-9",690,"Alloy 617","Plate",314626
691,"CapPass",165.66,-169.74,,"Qualified",0.976,5521.86,5526.01,"43-9",691,"Alloy 617","Plate",314626
692,"CapPass",164.92,-169.24,,"Qualified",0.974,5529.84,5533.66,"43-9",692,"Alloy 617","Plate",314626
693,"CapPass",165.51,-170.29,,"Qualified",0.972,5538.00,5542.00,"43-9",693,"Alloy 617","Plate",314626
694,"CapPass",166.79,-170.55,,"Qualified",0.978,5546.00,5550.03,"43-9",694,"Alloy 617","Plate",314626
695,"CapPass",166.34,-167.83,,"Qualified",0.991,5554.02,5558.03,"43-9",695,"Alloy 617","Plate",314626
696,"CapPass",166.60,-173.35,,"Qualified",0.961,5562.02,5566.04,"43-9",696,"Alloy 617","Plate",314626
697,"CapPass",166.81,-170.77,,"Qualified",0.977,5570.06,5574.05,"43-9",697,"Alloy 617","Plate",314626
698,"CapPass",165.87,-168.63,,"Qualified",0.984,5577.96,5582.06,"43-9",698,"Alloy 617","Plate",314626
699,"CapPass",167.01,-169.15,,"Qualified",0.987,5585.87,5590.07,"43-9",699,"Alloy 617","Plate",314626
700,"CapPass",166.45,-167.87,,"Qualified",0.992,5594.07,5598.08,"43-9",700,"Alloy 617","Plate",314626
701,"CapPass",165.14,-170.05,,"Qualified",0.971,5601.91,5606.07,"43-9",701,"Alloy 617","Plate",314626
702,"CapPass",167.14,-169.08,,"Qualified",0.989,5609.96,5614.10,"43-9",702,"Alloy 617","Plate",314626
703,"CapPass",165.95,-170.01,,"Qualified",0.976,5618.10,5622.09,"43-9",703,"Alloy 617","Plate",314626
704,"CapPass",164.45,-169.10,,"Qualified",0.972,5626.11,5629.99,"43-9",704,"Alloy 617","Plate",314626
705,"CapPass",166.61,-167.02,,"Qualified",0.998,5634.08,5638.11,"43-9",705,"Alloy 617","Plate",314626
706,"CapPass",165.75,-170.48,,"Qualified",0.972,5642.08,5646.13,"43-9",706,"Alloy 617","Plate",314626
707,"CapPass",165.51,-167.61,,"Qualified",0.987,5650.14,5654.14,"43-9",707,"Alloy 617","Plate",314626
708,"CapPass",165.93,-171.41,,"Qualified",0.968,5658.01,5662.03,"43-9",708,"Alloy 617","Plate",314626
709,"CapPass",168.08,-168.87,,"Qualified",0.995,5666.11,5670.15,"43-9",709,"Alloy 617","Plate",314626
710,"CapPass",166.35,-165.70,,"Qualified",1.004,5674.03,5677.81,"43-9",710,"Alloy 617","Plate",314626
711,"CapPass",167.82,-170.45,,"Qualified",0.985,5682.14,5686.16,"43-9",711,"Alloy 617","Plate",314626
712,"CapPass",165.49,-169.68,,"Qualified",0.975,5690.17,5694.20,"43-9",712,"Alloy 617","Plate",314626
713,"CapPass",165.25,-170.69,,"Qualified",0.968,5698.17,5702.20,"43-9",713,"Alloy 617","Plate",314626
714,"CapPass",165.25,-170.86,,"Qualified",0.967,5706.15,5710.19,"43-9",714,"Alloy 617","Plate",314626
715,"CapPass",166.93,-170.47,,"Qualified",0.979,5714.07,5718.22,"43-9",715,"Alloy 617","Plate",314626
716,"CapPass",164.27,-170.25,,"Qualified",0.965,5722.05,5726.19,"43-9",716,"Alloy 617","Plate",314626
717,"CapPass",161.17,-169.90,,"Qualified",0.949,5729.91,5734.22,"43-9",717,"Alloy 617","Plate",314626
718,"CapPass",169.38,-169.76,,"Qualified",0.998,5738.22,5742.18,"43-9",718,"Alloy 617","Plate",314626
719,"CapPass",169.15,-168.80,,"Qualified",1.002,5746.21,5750.22,"43-9",719,"Alloy 617","Plate",314626
720,"CapPass",165.99,-168.07,,"Qualified",0.988,5754.24,5758.23,"43-9",720,"Alloy 617","Plate",314626
721,"CapPass",166.93,-174.20,,"Qualified",0.958,5762.04,5766.27,"43-9",721,"Alloy 617","Plate",314626
722,"CapPass",165.22,-170.92,,"Qualified",0.967,5770.04,5774.25,"43-9",722,"Alloy 617","Plate",314626
723,"CapPass",166.74,-170.21,,"Qualified",0.980,5778.22,5782.28,"43-9",723,"Alloy 617","Plate",314626
724,"CapPass",165.97,-167.95,,"Qualified",0.988,5786.25,5790.29,"43-9",724,"Alloy 617","Plate",314626
725,"CapPass",166.80,-169.51,,"Qualified",0.984,5794.28,5798.30,"43-9",725,"Alloy 617","Plate",314626
726,"CapPass",165.12,-167.87,,"Qualified",0.984,5802.15,5806.27,"43-9",726,"Alloy 617","Plate",314626
727,"CapPass",163.48,-169.85,,"Qualified",0.962,5810.30,5814.31,"43-9",727,"Alloy 617","Plate",314626
728,"CapPass",164.96,-170.96,,"Qualified",0.965,5818.24,5822.31,"43-9",728,"Alloy 617","Plate",314626
729,"CapPass",165.67,-170.92,,"Qualified",0.969,5826.04,5830.34,"43-9",729,"Alloy 617","Plate",314626
730,"CapPass",165.24,-170.38,,"Qualified",0.970,5834.33,5838.34,"43-9",730,"Alloy 617","Plate",314626
731,"CapPass",166.58,-168.21,,"Qualified",0.990,5842.35,5846.34,"43-9",731,"Alloy 617","Plate",314626
732,"CapPass",166.90,-170.11,,"Qualified",0.981,5850.34,5854.36,"43-9",732,"Alloy 617","Plate",314626
733,"CapPass",166.49,-173.98,,"Qualified",0.957,5858.36,5862.31,"43-9",733,"Alloy 617","Plate",314626
734,"CapPass",165.21,-171.40,,"Qualified",0.964,5866.37,5870.21,"43-9",734,"Alloy 617","Plate",314626
735,"CapPass",165.76,-169.40,,"Qualified",0.979,5874.37,5878.38,"43-9",735,"Alloy 617","Plate",314626
736,"CapPass",168.05,-170.09,,"Qualified",0.988,5882.35,5886.40,"43-9",736,"Alloy 617","Plate",314626
737,"CapPass",163.34,-170.88,,"Qualified",0.956,5890.40,5894.41,"43-9",737,"Alloy 617","Plate",314626
738,"CapPass",165.38,-170.20,,"Qualified",0.972,5898.31,5902.41,"43-9",738,"Alloy 617","Plate",314626
739,"CapPass",166.55,-171.17,,"Qualified",0.973,5906.18,5910.39,"43-9",739,"Alloy 617","Plate",314626
740,"CapPass",168.49,-170.49,,"Qualified",0.988,5914.29,5918.43,"43-9",740,"Alloy 617","Plate",314626
741,"CapPass",165.23,-173.34,,"Qualified",0.953,5922.24,5926.46,"43-9",741,"Alloy 617","Plate",314626
742,"CapPass",165.51,-168.88,,"Qualified",0.980,5930.29,5934.42,"43-9",742,"Alloy 617","Plate",314626
743,"CapPass",166.76,-172.89,,"Qualified",0.965,5938.24,5942.47,"43-9",743,"Alloy 617","Plate",314626
744,"CapPass",165.55,-171.43,,"Qualified",0.966,5946.33,5950.48,"43-9",744,"Alloy 617","Plate",314626
745,"CapPass",166.13,-169.22,,"Qualified",0.982,5954.46,5958.48,"43-9",745,"Alloy 617","Plate",314626
746,"CapPass",166.36,-170.87,,"Qualified",0.974,5962.39,5966.49,"43-9",746,"Alloy 617","Plate",314626
747,"CapPass",166.46,-170.56,,"Qualified",0.976,5970.28,5974.44,"43-9",747,"Alloy 617","Plate",314626
748,"CapPass",166.71,-169.39,,"Qualified",0.984,5978.31,5982.46,"43-9",748,"Alloy 617","Plate",314626
749,"CapPass",167.79,-169.23,,"Qualified",0.991,5986.40,5990.51,"43-9",749,"Alloy 617","Plate",314626
750,"CapPass",167.52,-169.31,,"Qualified",0.989,5994.48,5998.53,"43-9",750,"Alloy 617","Plate",314626
751,"CapPass",165.42,-170.91,,"Qualified",0.968,6002.52,6006.48,"43-9",751,"Alloy 617","Plate",314626
752,"CapPass",167.80,-172.33,,"Qualified",0.974,6010.26,6014.52,"43-9",752,"Alloy 617","Plate",314626
753,"CapPass",165.50,-167.60,,"Qualified",0.987,6018.55,6022.55,"43-9",753,"Alloy 617","Plate",314626
754,"CapPass",165.69,-168.36,,"Qualified",0.984,6026.46,6030.54,"43-9",754,"Alloy 617","Plate",314626
755,"CapPass",164.44,-169.36,,"Qualified",0.971,6034.25,6038.40,"43-9",755,"Alloy 617","Plate",314626
756,"CapPass",166.12,-168.54,,"Qualified",0.986,6042.46,6046.56,"43-9",756,"Alloy 617","Plate",314626
757,"CapPass",168.27,-166.56,,"Qualified",1.010,6050.52,6054.38,"43-9",757,"Alloy 617","Plate",314626
758,"CapPass",165.19,-169.01,,"Qualified",0.977,6058.56,6062.58,"43-9",758,"Alloy 617","Plate",314626
759,"CapPass",165.88,-168.22,,"Qualified",0.986,6066.45,6070.60,"43-9",759,"Alloy 617","Plate",314626
760,"CapPass",164.34,-169.05,,"Qualified",0.972,6074.59,6078.61,"43-9",760,"Alloy 617","Plate",314626
761,"CapPass",166.31,-168.22,,"Qualified",0.989,6082.47,6086.62,"43-9",761,"Alloy 617","Plate",314626
762,"CapPass",165.95,-169.64,,"Qualified",0.978,6090.32,6094.62,"43-9",762,"Alloy 617","Plate",314626
763,"CapPass",166.91,-169.17,,"Qualified",0.987,6098.52,6102.65,"43-9",763,"Alloy 617","Plate",314626
764,"CapPass",164.43,-170.15,,"Qualified",0.966,6106.62,6110.64,"43-9",764,"Alloy 617","Plate",314626
765,"CapPass",166.39,-169.78,,"Qualified",0.980,6114.54,6118.66,"43-9",765,"Alloy 617","Plate",314626
766,"CapPass",168.54,-170.94,,"Qualified",0.986,6122.64,6126.65,"43-9",766,"Alloy 617","Plate",314626
767,"CapPass",164.05,-170.18,,"Qualified",0.964,6130.63,6134.67,"43-9",767,"Alloy 617","Plate",314626
768,"CapPass",165.74,-169.26,,"Qualified",0.979,6138.21,6142.66,"43-9",768,"Alloy 617","Plate",314626
769,"CapPass",168.93,-169.68,,"Qualified",0.996,6146.66,6150.68,"43-9",769,"Alloy 617","Plate",314626
770,"CapPass",166.23,-170.43,,"Qualified",0.975,6154.42,6158.69,"43-9",770,"Alloy 617","Plate",314626
771,"CapPass",163.98,-169.36,,"Qualified",0.968,6162.70,6166.71,"43-9",771,"Alloy 617","Plate",314626
772,"CapPass",164.82,-169.09,,"Qualified",0.975,6170.70,6174.71,"43-9",772,"Alloy 617","Plate",314626
773,"CapPass",163.77,-167.39,,"Qualified",0.978,6178.62,6182.71,"43-9",773,"Alloy 617","Plate",314626
774,"CapPass",167.40,-170.84,,"Qualified",0.980,6186.73,6190.72,"43-9",774,"Alloy 617","Plate",314626
775,"CapPass",165.78,-170.55,,"Qualified",0.972,6194.69,6198.63,"43-9",775,"Alloy 617","Plate",314626
776,"CapPass",166.53,-169.88,,"Qualified",0.980,6202.55,6206.73,"43-9",776,"Alloy 617","Plate",314626
777,"CapPass",167.01,-169.53,,"Qualified",0.985,6210.62,6214.67,"43-9",777,"Alloy 617","Plate",314626
778,"CapPass",165.55,-169.56,,"Qualified",0.976,6218.76,6222.75,"43-9",778,"Alloy 617","Plate",314626
779,"CapPass",165.66,-169.44,,"Qualified",0.978,6226.41,6230.75,"43-9",779,"Alloy 617","Plate",314626
780,"CapPass",165.74,-171.48,,"Qualified",0.967,6234.75,6238.78,"43-9",780,"Alloy 617","Plate",314626
781,"CapPass",166.93,-167.79,,"Qualified",0.995,6242.79,6246.79,"43-9",781,"Alloy 617","Plate",314626
782,"CapPass",165.37,-171.06,,"Qualified",0.967,6250.79,6254.80,"43-9",782,"Alloy 617","Plate",314626
783,"CapPass",166.05,-170.41,,"Qualified",0.974,6258.80,6262.81,"43-9",783,"Alloy 617","Plate",314626
784,"CapPass",162.42,-172.19,,"Qualified",0.943,6266.72,6270.73,"43-9",784,"Alloy 617","Plate",314626
785,"CapPass",167.63,-168.99,,"Qualified",0.992,6274.69,6278.82,"43-9",785,"Alloy 617","Plate",314626
786,"CapPass",167.08,-169.90,,"Qualified",0.983,6282.79,6286.84,"43-9",786,"Alloy 617","Plate",314626
787,"CapPass",165.89,-171.84,,"Qualified",0.965,6290.83,6294.86,"43-9",787,"Alloy 617","Plate",314626
