Repository: js-molina/fatigue-A617

File: data/950C/Strain rate 0.001/0.40% strain/HTM_A19_Cycles_4316.csv (part 3 of 10)
"Stress Mpa","Strain","Qual State","Qual Exceptions","Elapsed Time Sec","Data State","Cycle Label","Cycle","Count","Sample","Alloy","Heat","Material_Form"
153.56,0.00107,"Qualified",,67.15,"CapPass","Cycle 10",10,2674,"43-16","Alloy 617",314626,"Plate"
154.55,0.00110,"Qualified",,67.18,"CapPass","Cycle 10",10,2675,"43-16","Alloy 617",314626,"Plate"
155.57,0.00112,"Qualified",,67.21,"CapPass","Cycle 10",10,2676,"43-16","Alloy 617",314626,"Plate"
156.48,0.00115,"Qualified",,67.23,"CapPass","Cycle 10",10,2677,"43-16","Alloy 617",314626,"Plate"
157.30,0.00117,"Qualified",,67.25,"CapPass","Cycle 10",10,2678,"43-16","Alloy 617",314626,"Plate"
158.17,0.00120,"Qualified",,67.28,"CapPass","Cycle 10",10,2679,"43-16","Alloy 617",314626,"Plate"
158.97,0.00123,"Qualified",,67.30,"CapPass","Cycle 10",10,2680,"43-16","Alloy 617",314626,"Plate"
159.71,0.00125,"Qualified",,67.32,"CapPass","Cycle 10",10,2681,"43-16","Alloy 617",314626,"Plate"
160.48,0.00128,"Qualified",,67.34,"CapPass","Cycle 10",10,2682,"43-16","Alloy 617",314626,"Plate"
161.21,0.00130,"Qualified",,67.37,"CapPass","Cycle 10",10,2683,"43-16","Alloy 617",314626,"Plate"
161.82,0.00133,"Qualified",,67.39,"CapPass","Cycle 10",10,2684,"43-16","Alloy 617",314626,"Plate"
162.42,0.00135,"Qualified",,67.42,"CapPass","Cycle 10",10,2685,"43-16","Alloy 617",314626,"Plate"
162.93,0.00138,"Qualified",,67.44,"CapPass","Cycle 10",10,2686,"43-16","Alloy 617",314626,"Plate"
163.42,0.00140,"Qualified",,67.47,"CapPass","Cycle 10",10,2687,"43-16","Alloy 617",314626,"Plate"
163.90,0.00143,"Qualified",,67.49,"CapPass","Cycle 10",10,2688,"43-16","Alloy 617",314626,"Plate"
164.30,0.00146,"Qualified",,67.52,"CapPass","Cycle 10",10,2689,"43-16","Alloy 617",314626,"Plate"
164.67,0.00148,"Qualified",,67.54,"CapPass","Cycle 10",10,2690,"43-16","Alloy 617",314626,"Plate"
165.18,0.00151,"Qualified",,67.56,"CapPass","Cycle 10",10,2691,"43-16","Alloy 617",314626,"Plate"
165.67,0.00153,"Qualified",,67.59,"CapPass","Cycle 10",10,2692,"43-16","Alloy 617",314626,"Plate"
165.97,0.00156,"Qualified",,67.62,"CapPass","Cycle 10",10,2693,"43-16","Alloy 617",314626,"Plate"
166.34,0.00158,"Qualified",,67.64,"CapPass","Cycle 10",10,2694,"43-16","Alloy 617",314626,"Plate"
166.67,0.00161,"Qualified",,67.67,"CapPass","Cycle 10",10,2695,"43-16","Alloy 617",314626,"Plate"
166.94,0.00163,"Qualified",,67.69,"CapPass","Cycle 10",10,2696,"43-16","Alloy 617",314626,"Plate"
167.18,0.00166,"Qualified",,67.71,"CapPass","Cycle 10",10,2697,"43-16","Alloy 617",314626,"Plate"
167.38,0.00169,"Qualified",,67.74,"CapPass","Cycle 10",10,2698,"43-16","Alloy 617",314626,"Plate"
167.50,0.00171,"Qualified",,67.76,"CapPass","Cycle 10",10,2699,"43-16","Alloy 617",314626,"Plate"
167.65,0.00174,"Qualified",,67.78,"CapPass","Cycle 10",10,2700,"43-16","Alloy 617",314626,"Plate"
167.72,0.00176,"Qualified",,67.81,"CapPass","Cycle 10",10,2701,"43-16","Alloy 617",314626,"Plate"
167.74,0.00179,"Qualified",,67.83,"CapPass","Cycle 10",10,2702,"43-16","Alloy 617",314626,"Plate"
167.78,0.00181,"Qualified",,67.86,"CapPass","Cycle 10",10,2703,"43-16","Alloy 617",314626,"Plate"
167.79,0.00184,"Qualified",,67.88,"CapPass","Cycle 10",10,2704,"43-16","Alloy 617",314626,"Plate"
167.86,0.00186,"Qualified",,67.91,"CapPass","Cycle 10",10,2705,"43-16","Alloy 617",314626,"Plate"
167.86,0.00189,"Qualified",,67.93,"CapPass","Cycle 10",10,2706,"43-16","Alloy 617",314626,"Plate"
167.84,0.00191,"Qualified",,67.95,"CapPass","Cycle 10",10,2707,"43-16","Alloy 617",314626,"Plate"
167.84,0.00194,"Qualified",,67.97,"CapPass","Cycle 10",10,2708,"43-16","Alloy 617",314626,"Plate"
167.63,0.00197,"Qualified",,68.00,"CapPass","Cycle 10",10,2709,"43-16","Alloy 617",314626,"Plate"
166.96,0.00199,"Qualified",,68.02,"CapPass","Cycle 10",10,2710,"43-16","Alloy 617",314626,"Plate"
147.55,0.00197,"Qualified",,68.16,"CapPass","Cycle 10",10,2711,"43-16","Alloy 617",314626,"Plate"
141.32,0.00194,"Qualified",,68.18,"CapPass","Cycle 10",10,2712,"43-16","Alloy 617",314626,"Plate"
136.00,0.00192,"Qualified",,68.20,"CapPass","Cycle 10",10,2713,"43-16","Alloy 617",314626,"Plate"
131.05,0.00189,"Qualified",,68.22,"CapPass","Cycle 10",10,2714,"43-16","Alloy 617",314626,"Plate"
126.80,0.00186,"Qualified",,68.24,"CapPass","Cycle 10",10,2715,"43-16","Alloy 617",314626,"Plate"
122.63,0.00184,"Qualified",,68.26,"CapPass","Cycle 10",10,2716,"43-16","Alloy 617",314626,"Plate"
118.56,0.00181,"Qualified",,68.28,"CapPass","Cycle 10",10,2717,"43-16","Alloy 617",314626,"Plate"
114.58,0.00179,"Qualified",,68.30,"CapPass","Cycle 10",10,2718,"43-16","Alloy 617",314626,"Plate"
110.68,0.00176,"Qualified",,68.32,"CapPass","Cycle 10",10,2719,"43-16","Alloy 617",314626,"Plate"
106.77,0.00174,"Qualified",,68.34,"CapPass","Cycle 10",10,2720,"43-16","Alloy 617",314626,"Plate"
103.15,0.00171,"Qualified",,68.36,"CapPass","Cycle 10",10,2721,"43-16","Alloy 617",314626,"Plate"
99.67,0.00169,"Qualified",,68.38,"CapPass","Cycle 10",10,2722,"43-16","Alloy 617",314626,"Plate"
95.67,0.00166,"Qualified",,68.41,"CapPass","Cycle 10",10,2723,"43-16","Alloy 617",314626,"Plate"
92.15,0.00163,"Qualified",,68.43,"CapPass","Cycle 10",10,2724,"43-16","Alloy 617",314626,"Plate"
88.55,0.00161,"Qualified",,68.46,"CapPass","Cycle 10",10,2725,"43-16","Alloy 617",314626,"Plate"
84.66,0.00158,"Qualified",,68.49,"CapPass","Cycle 10",10,2726,"43-16","Alloy 617",314626,"Plate"
81.14,0.00156,"Qualified",,68.51,"CapPass","Cycle 10",10,2727,"43-16","Alloy 617",314626,"Plate"
77.88,0.00153,"Qualified",,68.54,"CapPass","Cycle 10",10,2728,"43-16","Alloy 617",314626,"Plate"
74.32,0.00151,"Qualified",,68.57,"CapPass","Cycle 10",10,2729,"43-16","Alloy 617",314626,"Plate"
71.02,0.00148,"Qualified",,68.59,"CapPass","Cycle 10",10,2730,"43-16","Alloy 617",314626,"Plate"
67.77,0.00146,"Qualified",,68.62,"CapPass","Cycle 10",10,2731,"43-16","Alloy 617",314626,"Plate"
64.20,0.00143,"Qualified",,68.65,"CapPass","Cycle 10",10,2732,"43-16","Alloy 617",314626,"Plate"
60.76,0.00141,"Qualified",,68.68,"CapPass","Cycle 10",10,2733,"43-16","Alloy 617",314626,"Plate"
57.31,0.00138,"Qualified",,68.71,"CapPass","Cycle 10",10,2734,"43-16","Alloy 617",314626,"Plate"
53.72,0.00136,"Qualified",,68.73,"CapPass","Cycle 10",10,2735,"43-16","Alloy 617",314626,"Plate"
50.19,0.00133,"Qualified",,68.76,"CapPass","Cycle 10",10,2736,"43-16","Alloy 617",314626,"Plate"
46.97,0.00130,"Qualified",,68.79,"CapPass","Cycle 10",10,2737,"43-16","Alloy 617",314626,"Plate"
43.83,0.00128,"Qualified",,68.81,"CapPass","Cycle 10",10,2738,"43-16","Alloy 617",314626,"Plate"
40.58,0.00125,"Qualified",,68.84,"CapPass","Cycle 10",10,2739,"43-16","Alloy 617",314626,"Plate"
37.59,0.00123,"Qualified",,68.87,"CapPass","Cycle 10",10,2740,"43-16","Alloy 617",314626,"Plate"
34.62,0.00120,"Qualified",,68.89,"CapPass","Cycle 10",10,2741,"43-16","Alloy 617",314626,"Plate"
31.40,0.00118,"Qualified",,68.92,"CapPass","Cycle 10",10,2742,"43-16","Alloy 617",314626,"Plate"
28.01,0.00115,"Qualified",,68.95,"CapPass","Cycle 10",10,2743,"43-16","Alloy 617",314626,"Plate"
24.89,0.00112,"Qualified",,68.98,"CapPass","Cycle 10",10,2744,"43-16","Alloy 617",314626,"Plate"
22.06,0.00110,"Qualified",,69.00,"CapPass","Cycle 10",10,2745,"43-16","Alloy 617",314626,"Plate"
19.22,0.00107,"Qualified",,69.03,"CapPass","Cycle 10",10,2746,"43-16","Alloy 617",314626,"Plate"
15.94,0.00105,"Qualified",,69.06,"CapPass","Cycle 10",10,2747,"43-16","Alloy 617",314626,"Plate"
12.78,0.00102,"Qualified",,69.09,"CapPass","Cycle 10",10,2748,"43-16","Alloy 617",314626,"Plate"
9.47,0.00100,"Qualified",,69.12,"CapPass","Cycle 10",10,2749,"43-16","Alloy 617",314626,"Plate"
6.25,0.00097,"Qualified",,69.14,"CapPass","Cycle 10",10,2750,"43-16","Alloy 617",314626,"Plate"
3.18,0.00095,"Qualified",,69.17,"CapPass","Cycle 10",10,2751,"43-16","Alloy 617",314626,"Plate"
-0.29,0.00092,"Qualified",,69.20,"CapPass","Cycle 10",10,2752,"43-16","Alloy 617",314626,"Plate"
-3.26,0.00089,"Qualified",,69.23,"CapPass","Cycle 10",10,2753,"43-16","Alloy 617",314626,"Plate"
-6.29,0.00087,"Qualified",,69.26,"CapPass","Cycle 10",10,2754,"43-16","Alloy 617",314626,"Plate"
-9.31,0.00084,"Qualified",,69.28,"CapPass","Cycle 10",10,2755,"43-16","Alloy 617",314626,"Plate"
-12.22,0.00082,"Qualified",,69.31,"CapPass","Cycle 10",10,2756,"43-16","Alloy 617",314626,"Plate"
-15.16,0.00079,"Qualified",,69.34,"CapPass","Cycle 10",10,2757,"43-16","Alloy 617",314626,"Plate"
-17.72,0.00077,"Qualified",,69.38,"CapPass","Cycle 10",10,2758,"43-16","Alloy 617",314626,"Plate"
-18.83,0.00074,"Qualified",,69.47,"CapPass","Cycle 10",10,2759,"43-16","Alloy 617",314626,"Plate"
-21.46,0.00072,"Qualified",,69.53,"CapPass","Cycle 10",10,2760,"43-16","Alloy 617",314626,"Plate"
-24.21,0.00069,"Qualified",,69.57,"CapPass","Cycle 10",10,2761,"43-16","Alloy 617",314626,"Plate"
-26.71,0.00067,"Qualified",,69.60,"CapPass","Cycle 10",10,2762,"43-16","Alloy 617",314626,"Plate"
-29.17,0.00064,"Qualified",,69.63,"CapPass","Cycle 10",10,2763,"43-16","Alloy 617",314626,"Plate"
-31.85,0.00061,"Qualified",,69.66,"CapPass","Cycle 10",10,2764,"43-16","Alloy 617",314626,"Plate"
-34.51,0.00059,"Qualified",,69.69,"CapPass","Cycle 10",10,2765,"43-16","Alloy 617",314626,"Plate"
-37.08,0.00056,"Qualified",,69.72,"CapPass","Cycle 10",10,2766,"43-16","Alloy 617",314626,"Plate"
-40.29,0.00054,"Qualified",,69.74,"CapPass","Cycle 10",10,2767,"43-16","Alloy 617",314626,"Plate"
-43.11,0.00051,"Qualified",,69.76,"CapPass","Cycle 10",10,2768,"43-16","Alloy 617",314626,"Plate"
-46.35,0.00049,"Qualified",,69.78,"CapPass","Cycle 10",10,2769,"43-16","Alloy 617",314626,"Plate"
-49.66,0.00046,"Qualified",,69.80,"CapPass","Cycle 10",10,2770,"43-16","Alloy 617",314626,"Plate"
-52.59,0.00044,"Qualified",,69.81,"CapPass","Cycle 10",10,2771,"43-16","Alloy 617",314626,"Plate"
-55.30,0.00041,"Qualified",,69.83,"CapPass","Cycle 10",10,2772,"43-16","Alloy 617",314626,"Plate"
-58.12,0.00038,"Qualified",,69.84,"CapPass","Cycle 10",10,2773,"43-16","Alloy 617",314626,"Plate"
-60.89,0.00036,"Qualified",,69.86,"CapPass","Cycle 10",10,2774,"43-16","Alloy 617",314626,"Plate"
-63.70,0.00033,"Qualified",,69.88,"CapPass","Cycle 10",10,2775,"43-16","Alloy 617",314626,"Plate"
-66.31,0.00031,"Qualified",,69.89,"CapPass","Cycle 10",10,2776,"43-16","Alloy 617",314626,"Plate"
-68.91,0.00028,"Qualified",,69.91,"CapPass","Cycle 10",10,2777,"43-16","Alloy 617",314626,"Plate"
-71.43,0.00025,"Qualified",,69.92,"CapPass","Cycle 10",10,2778,"43-16","Alloy 617",314626,"Plate"
-73.88,0.00023,"Qualified",,69.94,"CapPass","Cycle 10",10,2779,"43-16","Alloy 617",314626,"Plate"
-76.31,0.00020,"Qualified",,69.95,"CapPass","Cycle 10",10,2780,"43-16","Alloy 617",314626,"Plate"
-78.62,0.00018,"Qualified",,69.96,"CapPass","Cycle 10",10,2781,"43-16","Alloy 617",314626,"Plate"
-80.86,0.00015,"Qualified",,69.98,"CapPass","Cycle 10",10,2782,"43-16","Alloy 617",314626,"Plate"
-83.02,0.00013,"Qualified",,69.99,"CapPass","Cycle 10",10,2783,"43-16","Alloy 617",314626,"Plate"
-85.18,0.00010,"Qualified",,70.01,"CapPass","Cycle 10",10,2784,"43-16","Alloy 617",314626,"Plate"
-87.19,0.00007,"Qualified",,70.03,"CapPass","Cycle 10",10,2785,"43-16","Alloy 617",314626,"Plate"
-89.20,0.00005,"Qualified",,70.04,"CapPass","Cycle 10",10,2786,"43-16","Alloy 617",314626,"Plate"
-91.05,0.00002,"Qualified",,70.06,"CapPass","Cycle 10",10,2787,"43-16","Alloy 617",314626,"Plate"
-92.77,-0.00000,"Qualified",,70.08,"CapPass","Cycle 10",10,2788,"43-16","Alloy 617",314626,"Plate"
-94.44,-0.00003,"Qualified",,70.10,"CapPass","Cycle 10",10,2789,"43-16","Alloy 617",314626,"Plate"
-96.10,-0.00006,"Qualified",,70.12,"CapPass","Cycle 10",10,2790,"43-16","Alloy 617",314626,"Plate"
-97.64,-0.00008,"Qualified",,70.15,"CapPass","Cycle 10",10,2791,"43-16","Alloy 617",314626,"Plate"
-99.06,-0.00011,"Qualified",,70.17,"CapPass","Cycle 10",10,2792,"43-16","Alloy 617",314626,"Plate"
-100.45,-0.00013,"Qualified",,70.19,"CapPass","Cycle 10",10,2793,"43-16","Alloy 617",314626,"Plate"
-101.83,-0.00016,"Qualified",,70.22,"CapPass","Cycle 10",10,2794,"43-16","Alloy 617",314626,"Plate"
-103.28,-0.00018,"Qualified",,70.25,"CapPass","Cycle 10",10,2795,"43-16","Alloy 617",314626,"Plate"
-104.79,-0.00021,"Qualified",,70.28,"CapPass","Cycle 10",10,2796,"43-16","Alloy 617",314626,"Plate"
-106.41,-0.00023,"Qualified",,70.31,"CapPass","Cycle 10",10,2797,"43-16","Alloy 617",314626,"Plate"
-107.96,-0.00026,"Qualified",,70.33,"CapPass","Cycle 10",10,2798,"43-16","Alloy 617",314626,"Plate"
-109.67,-0.00028,"Qualified",,70.36,"CapPass","Cycle 10",10,2799,"43-16","Alloy 617",314626,"Plate"
-111.29,-0.00031,"Qualified",,70.39,"CapPass","Cycle 10",10,2800,"43-16","Alloy 617",314626,"Plate"
-112.62,-0.00033,"Qualified",,70.41,"CapPass","Cycle 10",10,2801,"43-16","Alloy 617",314626,"Plate"
-114.16,-0.00036,"Qualified",,70.43,"CapPass","Cycle 10",10,2802,"43-16","Alloy 617",314626,"Plate"
-115.57,-0.00038,"Qualified",,70.46,"CapPass","Cycle 10",10,2803,"43-16","Alloy 617",314626,"Plate"
-116.98,-0.00041,"Qualified",,70.48,"CapPass","Cycle 10",10,2804,"43-16","Alloy 617",314626,"Plate"
-118.28,-0.00044,"Qualified",,70.50,"CapPass","Cycle 10",10,2805,"43-16","Alloy 617",314626,"Plate"
-119.65,-0.00046,"Qualified",,70.53,"CapPass","Cycle 10",10,2806,"43-16","Alloy 617",314626,"Plate"
-121.03,-0.00049,"Qualified",,70.56,"CapPass","Cycle 10",10,2807,"43-16","Alloy 617",314626,"Plate"
-122.36,-0.00051,"Qualified",,70.58,"CapPass","Cycle 10",10,2808,"43-16","Alloy 617",314626,"Plate"
-123.74,-0.00054,"Qualified",,70.61,"CapPass","Cycle 10",10,2809,"43-16","Alloy 617",314626,"Plate"
-124.81,-0.00056,"Qualified",,70.63,"CapPass","Cycle 10",10,2810,"43-16","Alloy 617",314626,"Plate"
-126.19,-0.00059,"Qualified",,70.66,"CapPass","Cycle 10",10,2811,"43-16","Alloy 617",314626,"Plate"
-127.68,-0.00061,"Qualified",,70.69,"CapPass","Cycle 10",10,2812,"43-16","Alloy 617",314626,"Plate"
-128.99,-0.00064,"Qualified",,70.71,"CapPass","Cycle 10",10,2813,"43-16","Alloy 617",314626,"Plate"
-130.15,-0.00066,"Qualified",,70.74,"CapPass","Cycle 10",10,2814,"43-16","Alloy 617",314626,"Plate"
-131.35,-0.00069,"Qualified",,70.76,"CapPass","Cycle 10",10,2815,"43-16","Alloy 617",314626,"Plate"
-132.78,-0.00071,"Qualified",,70.79,"CapPass","Cycle 10",10,2816,"43-16","Alloy 617",314626,"Plate"
-134.04,-0.00074,"Qualified",,70.81,"CapPass","Cycle 10",10,2817,"43-16","Alloy 617",314626,"Plate"
-135.12,-0.00077,"Qualified",,70.84,"CapPass","Cycle 10",10,2818,"43-16","Alloy 617",314626,"Plate"
-136.40,-0.00079,"Qualified",,70.86,"CapPass","Cycle 10",10,2819,"43-16","Alloy 617",314626,"Plate"
-137.57,-0.00082,"Qualified",,70.89,"CapPass","Cycle 10",10,2820,"43-16","Alloy 617",314626,"Plate"
-138.71,-0.00084,"Qualified",,70.91,"CapPass","Cycle 10",10,2821,"43-16","Alloy 617",314626,"Plate"
-139.89,-0.00087,"Qualified",,70.94,"CapPass","Cycle 10",10,2822,"43-16","Alloy 617",314626,"Plate"
-141.08,-0.00089,"Qualified",,70.96,"CapPass","Cycle 10",10,2823,"43-16","Alloy 617",314626,"Plate"
-142.16,-0.00092,"Qualified",,70.99,"CapPass","Cycle 10",10,2824,"43-16","Alloy 617",314626,"Plate"
-143.31,-0.00094,"Qualified",,71.02,"CapPass","Cycle 10",10,2825,"43-16","Alloy 617",314626,"Plate"
-144.53,-0.00097,"Qualified",,71.05,"CapPass","Cycle 10",10,2826,"43-16","Alloy 617",314626,"Plate"
-145.59,-0.00099,"Qualified",,71.07,"CapPass","Cycle 10",10,2827,"43-16","Alloy 617",314626,"Plate"
-146.71,-0.00102,"Qualified",,71.10,"CapPass","Cycle 10",10,2828,"43-16","Alloy 617",314626,"Plate"
-147.85,-0.00105,"Qualified",,71.12,"CapPass","Cycle 10",10,2829,"43-16","Alloy 617",314626,"Plate"
-148.79,-0.00107,"Qualified",,71.14,"CapPass","Cycle 10",10,2830,"43-16","Alloy 617",314626,"Plate"
-149.77,-0.00110,"Qualified",,71.17,"CapPass","Cycle 10",10,2831,"43-16","Alloy 617",314626,"Plate"
-150.86,-0.00112,"Qualified",,71.20,"CapPass","Cycle 10",10,2832,"43-16","Alloy 617",314626,"Plate"
-151.88,-0.00115,"Qualified",,71.22,"CapPass","Cycle 10",10,2833,"43-16","Alloy 617",314626,"Plate"
-152.86,-0.00117,"Qualified",,71.25,"CapPass","Cycle 10",10,2834,"43-16","Alloy 617",314626,"Plate"
-153.74,-0.00120,"Qualified",,71.27,"CapPass","Cycle 10",10,2835,"43-16","Alloy 617",314626,"Plate"
-154.57,-0.00123,"Qualified",,71.29,"CapPass","Cycle 10",10,2836,"43-16","Alloy 617",314626,"Plate"
-155.44,-0.00125,"Qualified",,71.32,"CapPass","Cycle 10",10,2837,"43-16","Alloy 617",314626,"Plate"
-156.30,-0.00128,"Qualified",,71.35,"CapPass","Cycle 10",10,2838,"43-16","Alloy 617",314626,"Plate"
-157.11,-0.00130,"Qualified",,71.37,"CapPass","Cycle 10",10,2839,"43-16","Alloy 617",314626,"Plate"
-157.91,-0.00133,"Qualified",,71.40,"CapPass","Cycle 10",10,2840,"43-16","Alloy 617",314626,"Plate"
-158.81,-0.00135,"Qualified",,71.43,"CapPass","Cycle 10",10,2841,"43-16","Alloy 617",314626,"Plate"
-159.64,-0.00138,"Qualified",,71.45,"CapPass","Cycle 10",10,2842,"43-16","Alloy 617",314626,"Plate"
-160.63,-0.00140,"Qualified",,71.48,"CapPass","Cycle 10",10,2843,"43-16","Alloy 617",314626,"Plate"
-161.67,-0.00143,"Qualified",,71.51,"CapPass","Cycle 10",10,2844,"43-16","Alloy 617",314626,"Plate"
-162.56,-0.00146,"Qualified",,71.54,"CapPass","Cycle 10",10,2845,"43-16","Alloy 617",314626,"Plate"
-163.43,-0.00148,"Qualified",,71.56,"CapPass","Cycle 10",10,2846,"43-16","Alloy 617",314626,"Plate"
-164.25,-0.00151,"Qualified",,71.58,"CapPass","Cycle 10",10,2847,"43-16","Alloy 617",314626,"Plate"
-164.98,-0.00153,"Qualified",,71.61,"CapPass","Cycle 10",10,2848,"43-16","Alloy 617",314626,"Plate"
-165.66,-0.00156,"Qualified",,71.63,"CapPass","Cycle 10",10,2849,"43-16","Alloy 617",314626,"Plate"
-166.49,-0.00158,"Qualified",,71.65,"CapPass","Cycle 10",10,2850,"43-16","Alloy 617",314626,"Plate"
-167.16,-0.00161,"Qualified",,71.68,"CapPass","Cycle 10",10,2851,"43-16","Alloy 617",314626,"Plate"
-167.80,-0.00163,"Qualified",,71.70,"CapPass","Cycle 10",10,2852,"43-16","Alloy 617",314626,"Plate"
-168.46,-0.00166,"Qualified",,71.73,"CapPass","Cycle 10",10,2853,"43-16","Alloy 617",314626,"Plate"
-169.10,-0.00169,"Qualified",,71.76,"CapPass","Cycle 10",10,2854,"43-16","Alloy 617",314626,"Plate"
-169.68,-0.00171,"Qualified",,71.78,"CapPass","Cycle 10",10,2855,"43-16","Alloy 617",314626,"Plate"
-170.21,-0.00174,"Qualified",,71.81,"CapPass","Cycle 10",10,2856,"43-16","Alloy 617",314626,"Plate"
-170.72,-0.00176,"Qualified",,71.83,"CapPass","Cycle 10",10,2857,"43-16","Alloy 617",314626,"Plate"
-171.16,-0.00179,"Qualified",,71.85,"CapPass","Cycle 10",10,2858,"43-16","Alloy 617",314626,"Plate"
-171.54,-0.00181,"Qualified",,71.87,"CapPass","Cycle 10",10,2859,"43-16","Alloy 617",314626,"Plate"
-171.84,-0.00184,"Qualified",,71.89,"CapPass","Cycle 10",10,2860,"43-16","Alloy 617",314626,"Plate"
-172.06,-0.00186,"Qualified",,71.91,"CapPass","Cycle 10",10,2861,"43-16","Alloy 617",314626,"Plate"
-172.23,-0.00189,"Qualified",,71.93,"CapPass","Cycle 10",10,2862,"43-16","Alloy 617",314626,"Plate"
-172.31,-0.00192,"Qualified",,71.95,"CapPass","Cycle 10",10,2863,"43-16","Alloy 617",314626,"Plate"
-172.20,-0.00194,"Qualified",,71.98,"CapPass","Cycle 10",10,2864,"43-16","Alloy 617",314626,"Plate"
-171.89,-0.00197,"Qualified",,72.00,"CapPass","Cycle 10",10,2865,"43-16","Alloy 617",314626,"Plate"
-171.05,-0.00199,"Qualified",,72.03,"CapPass","Cycle 10",10,2866,"43-16","Alloy 617",314626,"Plate"
-167.97,-0.00202,"Qualified",,72.07,"CapPass","Cycle 10",10,2867,"43-16","Alloy 617",314626,"Plate"
-153.66,-0.00199,"Qualified",,72.15,"CapPass","Cycle 10",10,2868,"43-16","Alloy 617",314626,"Plate"
-147.81,-0.00197,"Qualified",,72.17,"CapPass","Cycle 10",10,2869,"43-16","Alloy 617",314626,"Plate"
-142.79,-0.00194,"Qualified",,72.19,"CapPass","Cycle 10",10,2870,"43-16","Alloy 617",314626,"Plate"
-137.88,-0.00191,"Qualified",,72.21,"CapPass","Cycle 10",10,2871,"43-16","Alloy 617",314626,"Plate"
-132.87,-0.00189,"Qualified",,72.23,"CapPass","Cycle 10",10,2872,"43-16","Alloy 617",314626,"Plate"
-127.97,-0.00186,"Qualified",,72.25,"CapPass","Cycle 10",10,2873,"43-16","Alloy 617",314626,"Plate"
-123.42,-0.00184,"Qualified",,72.27,"CapPass","Cycle 10",10,2874,"43-16","Alloy 617",314626,"Plate"
-119.33,-0.00181,"Qualified",,72.29,"CapPass","Cycle 10",10,2875,"43-16","Alloy 617",314626,"Plate"
-115.52,-0.00178,"Qualified",,72.30,"CapPass","Cycle 10",10,2876,"43-16","Alloy 617",314626,"Plate"
-111.96,-0.00176,"Qualified",,72.32,"CapPass","Cycle 10",10,2877,"43-16","Alloy 617",314626,"Plate"
-108.26,-0.00173,"Qualified",,72.34,"CapPass","Cycle 10",10,2878,"43-16","Alloy 617",314626,"Plate"
-104.23,-0.00171,"Qualified",,72.36,"CapPass","Cycle 10",10,2879,"43-16","Alloy 617",314626,"Plate"
-100.05,-0.00168,"Qualified",,72.38,"CapPass","Cycle 10",10,2880,"43-16","Alloy 617",314626,"Plate"
-95.81,-0.00166,"Qualified",,72.41,"CapPass","Cycle 10",10,2881,"43-16","Alloy 617",314626,"Plate"
-91.86,-0.00163,"Qualified",,72.44,"CapPass","Cycle 10",10,2882,"43-16","Alloy 617",314626,"Plate"
-87.79,-0.00160,"Qualified",,72.46,"CapPass","Cycle 10",10,2883,"43-16","Alloy 617",314626,"Plate"
-84.41,-0.00158,"Qualified",,72.49,"CapPass","Cycle 10",10,2884,"43-16","Alloy 617",314626,"Plate"
-80.45,-0.00155,"Qualified",,72.52,"CapPass","Cycle 10",10,2885,"43-16","Alloy 617",314626,"Plate"
-76.56,-0.00153,"Qualified",,72.55,"CapPass","Cycle 10",10,2886,"43-16","Alloy 617",314626,"Plate"
-72.51,-0.00150,"Qualified",,72.58,"CapPass","Cycle 10",10,2887,"43-16","Alloy 617",314626,"Plate"
-69.02,-0.00148,"Qualified",,72.60,"CapPass","Cycle 10",10,2888,"43-16","Alloy 617",314626,"Plate"
-65.86,-0.00145,"Qualified",,72.63,"CapPass","Cycle 10",10,2889,"43-16","Alloy 617",314626,"Plate"
-62.52,-0.00143,"Qualified",,72.65,"CapPass","Cycle 10",10,2890,"43-16","Alloy 617",314626,"Plate"
-59.30,-0.00140,"Qualified",,72.67,"CapPass","Cycle 10",10,2891,"43-16","Alloy 617",314626,"Plate"
-56.48,-0.00137,"Qualified",,72.70,"CapPass","Cycle 10",10,2892,"43-16","Alloy 617",314626,"Plate"
-53.13,-0.00135,"Qualified",,72.72,"CapPass","Cycle 10",10,2893,"43-16","Alloy 617",314626,"Plate"
-49.39,-0.00132,"Qualified",,72.76,"CapPass","Cycle 10",10,2894,"43-16","Alloy 617",314626,"Plate"
-46.02,-0.00130,"Qualified",,72.78,"CapPass","Cycle 10",10,2895,"43-16","Alloy 617",314626,"Plate"
-42.27,-0.00127,"Qualified",,72.81,"CapPass","Cycle 10",10,2896,"43-16","Alloy 617",314626,"Plate"
-38.37,-0.00125,"Qualified",,72.85,"CapPass","Cycle 10",10,2897,"43-16","Alloy 617",314626,"Plate"
-34.48,-0.00122,"Qualified",,72.88,"CapPass","Cycle 10",10,2898,"43-16","Alloy 617",314626,"Plate"
-30.73,-0.00120,"Qualified",,72.91,"CapPass","Cycle 10",10,2899,"43-16","Alloy 617",314626,"Plate"
-27.15,-0.00117,"Qualified",,72.94,"CapPass","Cycle 10",10,2900,"43-16","Alloy 617",314626,"Plate"
-23.80,-0.00115,"Qualified",,72.96,"CapPass","Cycle 10",10,2901,"43-16","Alloy 617",314626,"Plate"
-20.51,-0.00112,"Qualified",,72.99,"CapPass","Cycle 10",10,2902,"43-16","Alloy 617",314626,"Plate"
-17.24,-0.00109,"Qualified",,73.01,"CapPass","Cycle 10",10,2903,"43-16","Alloy 617",314626,"Plate"
-13.65,-0.00107,"Qualified",,73.04,"CapPass","Cycle 10",10,2904,"43-16","Alloy 617",314626,"Plate"
-10.37,-0.00104,"Qualified",,73.07,"CapPass","Cycle 10",10,2905,"43-16","Alloy 617",314626,"Plate"
-7.11,-0.00102,"Qualified",,73.09,"CapPass","Cycle 10",10,2906,"43-16","Alloy 617",314626,"Plate"
-4.20,-0.00099,"Qualified",,73.12,"CapPass","Cycle 10",10,2907,"43-16","Alloy 617",314626,"Plate"
-1.33,-0.00097,"Qualified",,73.14,"CapPass","Cycle 10",10,2908,"43-16","Alloy 617",314626,"Plate"
1.76,-0.00094,"Qualified",,73.17,"CapPass","Cycle 10",10,2909,"43-16","Alloy 617",314626,"Plate"
4.93,-0.00092,"Qualified",,73.19,"CapPass","Cycle 10",10,2910,"43-16","Alloy 617",314626,"Plate"
8.07,-0.00089,"Qualified",,73.22,"CapPass","Cycle 10",10,2911,"43-16","Alloy 617",314626,"Plate"
11.18,-0.00087,"Qualified",,73.25,"CapPass","Cycle 10",10,2912,"43-16","Alloy 617",314626,"Plate"
14.42,-0.00084,"Qualified",,73.28,"CapPass","Cycle 10",10,2913,"43-16","Alloy 617",314626,"Plate"
17.38,-0.00081,"Qualified",,73.30,"CapPass","Cycle 10",10,2914,"43-16","Alloy 617",314626,"Plate"
20.51,-0.00079,"Qualified",,73.33,"CapPass","Cycle 10",10,2915,"43-16","Alloy 617",314626,"Plate"
23.18,-0.00076,"Qualified",,73.36,"CapPass","Cycle 10",10,2916,"43-16","Alloy 617",314626,"Plate"
25.66,-0.00074,"Qualified",,73.39,"CapPass","Cycle 10",10,2917,"43-16","Alloy 617",314626,"Plate"
27.58,-0.00071,"Qualified",,73.42,"CapPass","Cycle 10",10,2918,"43-16","Alloy 617",314626,"Plate"
29.71,-0.00069,"Qualified",,73.47,"CapPass","Cycle 10",10,2919,"43-16","Alloy 617",314626,"Plate"
32.00,-0.00066,"Qualified",,73.51,"CapPass","Cycle 10",10,2920,"43-16","Alloy 617",314626,"Plate"
34.24,-0.00064,"Qualified",,73.53,"CapPass","Cycle 10",10,2921,"43-16","Alloy 617",314626,"Plate"
36.59,-0.00061,"Qualified",,73.56,"CapPass","Cycle 10",10,2922,"43-16","Alloy 617",314626,"Plate"
39.32,-0.00059,"Qualified",,73.58,"CapPass","Cycle 10",10,2923,"43-16","Alloy 617",314626,"Plate"
42.14,-0.00056,"Qualified",,73.60,"CapPass","Cycle 10",10,2924,"43-16","Alloy 617",314626,"Plate"
44.90,-0.00054,"Qualified",,73.63,"CapPass","Cycle 10",10,2925,"43-16","Alloy 617",314626,"Plate"
47.59,-0.00051,"Qualified",,73.65,"CapPass","Cycle 10",10,2926,"43-16","Alloy 617",314626,"Plate"
49.92,-0.00049,"Qualified",,73.68,"CapPass","Cycle 10",10,2927,"43-16","Alloy 617",314626,"Plate"
52.28,-0.00046,"Qualified",,73.70,"CapPass","Cycle 10",10,2928,"43-16","Alloy 617",314626,"Plate"
54.89,-0.00043,"Qualified",,73.74,"CapPass","Cycle 10",10,2929,"43-16","Alloy 617",314626,"Plate"
57.02,-0.00041,"Qualified",,73.76,"CapPass","Cycle 10",10,2930,"43-16","Alloy 617",314626,"Plate"
59.04,-0.00038,"Qualified",,73.79,"CapPass","Cycle 10",10,2931,"43-16","Alloy 617",314626,"Plate"
61.22,-0.00036,"Qualified",,73.82,"CapPass","Cycle 10",10,2932,"43-16","Alloy 617",314626,"Plate"
63.21,-0.00033,"Qualified",,73.85,"CapPass","Cycle 10",10,2933,"43-16","Alloy 617",314626,"Plate"
65.19,-0.00031,"Qualified",,73.88,"CapPass","Cycle 10",10,2934,"43-16","Alloy 617",314626,"Plate"
67.44,-0.00028,"Qualified",,73.91,"CapPass","Cycle 10",10,2935,"43-16","Alloy 617",314626,"Plate"
69.92,-0.00026,"Qualified",,73.95,"CapPass","Cycle 10",10,2936,"43-16","Alloy 617",314626,"Plate"
72.51,-0.00023,"Qualified",,146.06,"CapPass","Cycle 20",20,5768,"43-16","Alloy 617",314626,"Plate"
74.73,-0.00020,"Qualified",,146.09,"CapPass","Cycle 20",20,5769,"43-16","Alloy 617",314626,"Plate"
76.90,-0.00018,"Qualified",,146.12,"CapPass","Cycle 20",20,5770,"43-16","Alloy 617",314626,"Plate"
79.01,-0.00015,"Qualified",,146.15,"CapPass","Cycle 20",20,5771,"43-16","Alloy 617",314626,"Plate"
81.19,-0.00013,"Qualified",,146.18,"CapPass","Cycle 20",20,5772,"43-16","Alloy 617",314626,"Plate"
83.32,-0.00010,"Qualified",,146.20,"CapPass","Cycle 20",20,5773,"43-16","Alloy 617",314626,"Plate"
85.62,-0.00008,"Qualified",,146.23,"CapPass","Cycle 20",20,5774,"43-16","Alloy 617",314626,"Plate"
87.96,-0.00005,"Qualified",,146.26,"CapPass","Cycle 20",20,5775,"43-16","Alloy 617",314626,"Plate"
90.53,-0.00003,"Qualified",,146.28,"CapPass","Cycle 20",20,5776,"43-16","Alloy 617",314626,"Plate"
93.24,-0.00000,"Qualified",,146.30,"CapPass","Cycle 20",20,5777,"43-16","Alloy 617",314626,"Plate"
95.73,0.00003,"Qualified",,146.32,"CapPass","Cycle 20",20,5778,"43-16","Alloy 617",314626,"Plate"
98.47,0.00005,"Qualified",,146.34,"CapPass","Cycle 20",20,5779,"43-16","Alloy 617",314626,"Plate"
100.99,0.00008,"Qualified",,146.36,"CapPass","Cycle 20",20,5780,"43-16","Alloy 617",314626,"Plate"
103.46,0.00010,"Qualified",,146.37,"CapPass","Cycle 20",20,5781,"43-16","Alloy 617",314626,"Plate"
105.82,0.00013,"Qualified",,146.39,"CapPass","Cycle 20",20,5782,"43-16","Alloy 617",314626,"Plate"
108.12,0.00016,"Qualified",,146.40,"CapPass","Cycle 20",20,5783,"43-16","Alloy 617",314626,"Plate"
110.43,0.00018,"Qualified",,146.42,"CapPass","Cycle 20",20,5784,"43-16","Alloy 617",314626,"Plate"
112.57,0.00021,"Qualified",,146.43,"CapPass","Cycle 20",20,5785,"43-16","Alloy 617",314626,"Plate"
114.61,0.00023,"Qualified",,146.45,"CapPass","Cycle 20",20,5786,"43-16","Alloy 617",314626,"Plate"
116.62,0.00026,"Qualified",,146.47,"CapPass","Cycle 20",20,5787,"43-16","Alloy 617",314626,"Plate"
118.60,0.00028,"Qualified",,146.48,"CapPass","Cycle 20",20,5788,"43-16","Alloy 617",314626,"Plate"
120.49,0.00031,"Qualified",,146.50,"CapPass","Cycle 20",20,5789,"43-16","Alloy 617",314626,"Plate"
122.04,0.00033,"Qualified",,146.52,"CapPass","Cycle 20",20,5790,"43-16","Alloy 617",314626,"Plate"
123.49,0.00036,"Qualified",,146.54,"CapPass","Cycle 20",20,5791,"43-16","Alloy 617",314626,"Plate"
124.87,0.00039,"Qualified",,146.55,"CapPass","Cycle 20",20,5792,"43-16","Alloy 617",314626,"Plate"
126.18,0.00041,"Qualified",,146.57,"CapPass","Cycle 20",20,5793,"43-16","Alloy 617",314626,"Plate"
127.40,0.00044,"Qualified",,146.60,"CapPass","Cycle 20",20,5794,"43-16","Alloy 617",314626,"Plate"
128.54,0.00046,"Qualified",,146.62,"CapPass","Cycle 20",20,5795,"43-16","Alloy 617",314626,"Plate"
129.50,0.00049,"Qualified",,146.64,"CapPass","Cycle 20",20,5796,"43-16","Alloy 617",314626,"Plate"
130.37,0.00051,"Qualified",,146.67,"CapPass","Cycle 20",20,5797,"43-16","Alloy 617",314626,"Plate"
131.30,0.00054,"Qualified",,146.69,"CapPass","Cycle 20",20,5798,"43-16","Alloy 617",314626,"Plate"
132.14,0.00057,"Qualified",,146.71,"CapPass","Cycle 20",20,5799,"43-16","Alloy 617",314626,"Plate"
132.90,0.00059,"Qualified",,146.74,"CapPass","Cycle 20",20,5800,"43-16","Alloy 617",314626,"Plate"
133.69,0.00062,"Qualified",,146.76,"CapPass","Cycle 20",20,5801,"43-16","Alloy 617",314626,"Plate"
134.45,0.00064,"Qualified",,146.79,"CapPass","Cycle 20",20,5802,"43-16","Alloy 617",314626,"Plate"
135.17,0.00067,"Qualified",,146.82,"CapPass","Cycle 20",20,5803,"43-16","Alloy 617",314626,"Plate"
135.98,0.00069,"Qualified",,146.85,"CapPass","Cycle 20",20,5804,"43-16","Alloy 617",314626,"Plate"
136.83,0.00072,"Qualified",,146.87,"CapPass","Cycle 20",20,5805,"43-16","Alloy 617",314626,"Plate"
137.78,0.00074,"Qualified",,146.90,"CapPass","Cycle 20",20,5806,"43-16","Alloy 617",314626,"Plate"
138.77,0.00077,"Qualified",,146.93,"CapPass","Cycle 20",20,5807,"43-16","Alloy 617",314626,"Plate"
139.89,0.00079,"Qualified",,146.96,"CapPass","Cycle 20",20,5808,"43-16","Alloy 617",314626,"Plate"
140.98,0.00082,"Qualified",,146.99,"CapPass","Cycle 20",20,5809,"43-16","Alloy 617",314626,"Plate"
142.09,0.00085,"Qualified",,147.01,"CapPass","Cycle 20",20,5810,"43-16","Alloy 617",314626,"Plate"
143.33,0.00087,"Qualified",,147.04,"CapPass","Cycle 20",20,5811,"43-16","Alloy 617",314626,"Plate"
144.50,0.00090,"Qualified",,147.06,"CapPass","Cycle 20",20,5812,"43-16","Alloy 617",314626,"Plate"
145.55,0.00092,"Qualified",,147.09,"CapPass","Cycle 20",20,5813,"43-16","Alloy 617",314626,"Plate"
146.69,0.00095,"Qualified",,147.11,"CapPass","Cycle 20",20,5814,"43-16","Alloy 617",314626,"Plate"
147.78,0.00097,"Qualified",,147.14,"CapPass","Cycle 20",20,5815,"43-16","Alloy 617",314626,"Plate"
148.72,0.00100,"Qualified",,147.16,"CapPass","Cycle 20",20,5816,"43-16","Alloy 617",314626,"Plate"
149.60,0.00102,"Qualified",,147.18,"CapPass","Cycle 20",20,5817,"43-16","Alloy 617",314626,"Plate"
150.48,0.00105,"Qualified",,147.21,"CapPass","Cycle 20",20,5818,"43-16","Alloy 617",314626,"Plate"
151.30,0.00108,"Qualified",,147.23,"CapPass","Cycle 20",20,5819,"43-16","Alloy 617",314626,"Plate"
152.09,0.00110,"Qualified",,147.26,"CapPass","Cycle 20",20,5820,"43-16","Alloy 617",314626,"Plate"
152.90,0.00113,"Qualified",,147.28,"CapPass","Cycle 20",20,5821,"43-16","Alloy 617",314626,"Plate"
153.73,0.00115,"Qualified",,147.31,"CapPass","Cycle 20",20,5822,"43-16","Alloy 617",314626,"Plate"
154.49,0.00118,"Qualified",,147.33,"CapPass","Cycle 20",20,5823,"43-16","Alloy 617",314626,"Plate"
155.23,0.00120,"Qualified",,147.36,"CapPass","Cycle 20",20,5824,"43-16","Alloy 617",314626,"Plate"
155.87,0.00123,"Qualified",,147.38,"CapPass","Cycle 20",20,5825,"43-16","Alloy 617",314626,"Plate"
156.53,0.00125,"Qualified",,147.41,"CapPass","Cycle 20",20,5826,"43-16","Alloy 617",314626,"Plate"
157.27,0.00128,"Qualified",,147.43,"CapPass","Cycle 20",20,5827,"43-16","Alloy 617",314626,"Plate"
157.97,0.00130,"Qualified",,147.46,"CapPass","Cycle 20",20,5828,"43-16","Alloy 617",314626,"Plate"
158.64,0.00133,"Qualified",,147.49,"CapPass","Cycle 20",20,5829,"43-16","Alloy 617",314626,"Plate"
159.32,0.00135,"Qualified",,147.51,"CapPass","Cycle 20",20,5830,"43-16","Alloy 617",314626,"Plate"
159.98,0.00138,"Qualified",,147.53,"CapPass","Cycle 20",20,5831,"43-16","Alloy 617",314626,"Plate"
160.52,0.00140,"Qualified",,147.56,"CapPass","Cycle 20",20,5832,"43-16","Alloy 617",314626,"Plate"
161.08,0.00143,"Qualified",,147.58,"CapPass","Cycle 20",20,5833,"43-16","Alloy 617",314626,"Plate"
161.60,0.00146,"Qualified",,147.60,"CapPass","Cycle 20",20,5834,"43-16","Alloy 617",314626,"Plate"
162.03,0.00148,"Qualified",,147.63,"CapPass","Cycle 20",20,5835,"43-16","Alloy 617",314626,"Plate"
162.42,0.00151,"Qualified",,147.65,"CapPass","Cycle 20",20,5836,"43-16","Alloy 617",314626,"Plate"
162.81,0.00153,"Qualified",,147.67,"CapPass","Cycle 20",20,5837,"43-16","Alloy 617",314626,"Plate"
163.19,0.00156,"Qualified",,147.70,"CapPass","Cycle 20",20,5838,"43-16","Alloy 617",314626,"Plate"
163.44,0.00158,"Qualified",,147.72,"CapPass","Cycle 20",20,5839,"43-16","Alloy 617",314626,"Plate"
163.70,0.00161,"Qualified",,147.75,"CapPass","Cycle 20",20,5840,"43-16","Alloy 617",314626,"Plate"
163.98,0.00163,"Qualified",,147.77,"CapPass","Cycle 20",20,5841,"43-16","Alloy 617",314626,"Plate"
164.16,0.00166,"Qualified",,147.80,"CapPass","Cycle 20",20,5842,"43-16","Alloy 617",314626,"Plate"
164.36,0.00169,"Qualified",,147.82,"CapPass","Cycle 20",20,5843,"43-16","Alloy 617",314626,"Plate"
164.41,0.00171,"Qualified",,147.85,"CapPass","Cycle 20",20,5844,"43-16","Alloy 617",314626,"Plate"
164.52,0.00174,"Qualified",,147.87,"CapPass","Cycle 20",20,5845,"43-16","Alloy 617",314626,"Plate"
164.62,0.00176,"Qualified",,147.90,"CapPass","Cycle 20",20,5846,"43-16","Alloy 617",314626,"Plate"
164.77,0.00179,"Qualified",,147.92,"CapPass","Cycle 20",20,5847,"43-16","Alloy 617",314626,"Plate"
164.98,0.00181,"Qualified",,147.95,"CapPass","Cycle 20",20,5848,"43-16","Alloy 617",314626,"Plate"
165.11,0.00184,"Qualified",,147.97,"CapPass","Cycle 20",20,5849,"43-16","Alloy 617",314626,"Plate"
165.12,0.00186,"Qualified",,147.99,"CapPass","Cycle 20",20,5850,"43-16","Alloy 617",314626,"Plate"
165.09,0.00189,"Qualified",,148.01,"CapPass","Cycle 20",20,5851,"43-16","Alloy 617",314626,"Plate"
165.03,0.00191,"Qualified",,148.04,"CapPass","Cycle 20",20,5852,"43-16","Alloy 617",314626,"Plate"
164.88,0.00194,"Qualified",,148.07,"CapPass","Cycle 20",20,5853,"43-16","Alloy 617",314626,"Plate"
164.66,0.00197,"Qualified",,148.09,"CapPass","Cycle 20",20,5854,"43-16","Alloy 617",314626,"Plate"
163.77,0.00199,"Qualified",,148.12,"CapPass","Cycle 20",20,5855,"43-16","Alloy 617",314626,"Plate"
142.93,0.00197,"Qualified",,148.25,"CapPass","Cycle 20",20,5856,"43-16","Alloy 617",314626,"Plate"
137.63,0.00194,"Qualified",,148.28,"CapPass","Cycle 20",20,5857,"43-16","Alloy 617",314626,"Plate"
133.05,0.00191,"Qualified",,148.29,"CapPass","Cycle 20",20,5858,"43-16","Alloy 617",314626,"Plate"
128.71,0.00189,"Qualified",,148.31,"CapPass","Cycle 20",20,5859,"43-16","Alloy 617",314626,"Plate"
124.55,0.00186,"Qualified",,148.33,"CapPass","Cycle 20",20,5860,"43-16","Alloy 617",314626,"Plate"
120.26,0.00184,"Qualified",,148.35,"CapPass","Cycle 20",20,5861,"43-16","Alloy 617",314626,"Plate"
116.15,0.00181,"Qualified",,148.37,"CapPass","Cycle 20",20,5862,"43-16","Alloy 617",314626,"Plate"
112.15,0.00179,"Qualified",,148.39,"CapPass","Cycle 20",20,5863,"43-16","Alloy 617",314626,"Plate"
108.08,0.00176,"Qualified",,148.41,"CapPass","Cycle 20",20,5864,"43-16","Alloy 617",314626,"Plate"
104.14,0.00174,"Qualified",,148.43,"CapPass","Cycle 20",20,5865,"43-16","Alloy 617",314626,"Plate"
100.30,0.00171,"Qualified",,148.45,"CapPass","Cycle 20",20,5866,"43-16","Alloy 617",314626,"Plate"
96.31,0.00168,"Qualified",,148.48,"CapPass","Cycle 20",20,5867,"43-16","Alloy 617",314626,"Plate"
92.45,0.00166,"Qualified",,148.50,"CapPass","Cycle 20",20,5868,"43-16","Alloy 617",314626,"Plate"
88.65,0.00163,"Qualified",,148.53,"CapPass","Cycle 20",20,5869,"43-16","Alloy 617",314626,"Plate"
84.61,0.00161,"Qualified",,148.56,"CapPass","Cycle 20",20,5870,"43-16","Alloy 617",314626,"Plate"
80.70,0.00158,"Qualified",,148.58,"CapPass","Cycle 20",20,5871,"43-16","Alloy 617",314626,"Plate"
77.13,0.00156,"Qualified",,148.61,"CapPass","Cycle 20",20,5872,"43-16","Alloy 617",314626,"Plate"
73.34,0.00153,"Qualified",,148.64,"CapPass","Cycle 20",20,5873,"43-16","Alloy 617",314626,"Plate"
69.67,0.00151,"Qualified",,148.67,"CapPass","Cycle 20",20,5874,"43-16","Alloy 617",314626,"Plate"
66.03,0.00148,"Qualified",,148.69,"CapPass","Cycle 20",20,5875,"43-16","Alloy 617",314626,"Plate"
62.19,0.00145,"Qualified",,148.72,"CapPass","Cycle 20",20,5876,"43-16","Alloy 617",314626,"Plate"
58.61,0.00143,"Qualified",,148.75,"CapPass","Cycle 20",20,5877,"43-16","Alloy 617",314626,"Plate"
55.10,0.00140,"Qualified",,148.78,"CapPass","Cycle 20",20,5878,"43-16","Alloy 617",314626,"Plate"
51.71,0.00138,"Qualified",,148.80,"CapPass","Cycle 20",20,5879,"43-16","Alloy 617",314626,"Plate"
48.19,0.00135,"Qualified",,148.83,"CapPass","Cycle 20",20,5880,"43-16","Alloy 617",314626,"Plate"
44.73,0.00133,"Qualified",,148.86,"CapPass","Cycle 20",20,5881,"43-16","Alloy 617",314626,"Plate"
41.57,0.00130,"Qualified",,148.88,"CapPass","Cycle 20",20,5882,"43-16","Alloy 617",314626,"Plate"
38.09,0.00128,"Qualified",,148.91,"CapPass","Cycle 20",20,5883,"43-16","Alloy 617",314626,"Plate"
34.70,0.00125,"Qualified",,148.94,"CapPass","Cycle 20",20,5884,"43-16","Alloy 617",314626,"Plate"
31.44,0.00122,"Qualified",,148.96,"CapPass","Cycle 20",20,5885,"43-16","Alloy 617",314626,"Plate"
28.16,0.00120,"Qualified",,148.99,"CapPass","Cycle 20",20,5886,"43-16","Alloy 617",314626,"Plate"
24.89,0.00117,"Qualified",,149.02,"CapPass","Cycle 20",20,5887,"43-16","Alloy 617",314626,"Plate"
21.72,0.00115,"Qualified",,149.05,"CapPass","Cycle 20",20,5888,"43-16","Alloy 617",314626,"Plate"
18.73,0.00112,"Qualified",,149.07,"CapPass","Cycle 20",20,5889,"43-16","Alloy 617",314626,"Plate"
15.56,0.00110,"Qualified",,149.10,"CapPass","Cycle 20",20,5890,"43-16","Alloy 617",314626,"Plate"
12.50,0.00107,"Qualified",,149.13,"CapPass","Cycle 20",20,5891,"43-16","Alloy 617",314626,"Plate"
9.42,0.00105,"Qualified",,149.15,"CapPass","Cycle 20",20,5892,"43-16","Alloy 617",314626,"Plate"
6.34,0.00102,"Qualified",,149.18,"CapPass","Cycle 20",20,5893,"43-16","Alloy 617",314626,"Plate"
3.28,0.00100,"Qualified",,149.21,"CapPass","Cycle 20",20,5894,"43-16","Alloy 617",314626,"Plate"
0.39,0.00097,"Qualified",,149.23,"CapPass","Cycle 20",20,5895,"43-16","Alloy 617",314626,"Plate"
-2.72,0.00095,"Qualified",,149.26,"CapPass","Cycle 20",20,5896,"43-16","Alloy 617",314626,"Plate"
-5.83,0.00092,"Qualified",,149.29,"CapPass","Cycle 20",20,5897,"43-16","Alloy 617",314626,"Plate"
-8.80,0.00089,"Qualified",,149.32,"CapPass","Cycle 20",20,5898,"43-16","Alloy 617",314626,"Plate"
-11.84,0.00087,"Qualified",,149.35,"CapPass","Cycle 20",20,5899,"43-16","Alloy 617",314626,"Plate"
-14.74,0.00084,"Qualified",,149.38,"CapPass","Cycle 20",20,5900,"43-16","Alloy 617",314626,"Plate"
-17.13,0.00082,"Qualified",,149.41,"CapPass","Cycle 20",20,5901,"43-16","Alloy 617",314626,"Plate"
-18.19,0.00079,"Qualified",,149.49,"CapPass","Cycle 20",20,5902,"43-16","Alloy 617",314626,"Plate"
-20.40,0.00077,"Qualified",,149.56,"CapPass","Cycle 20",20,5903,"43-16","Alloy 617",314626,"Plate"
-23.23,0.00074,"Qualified",,149.60,"CapPass","Cycle 20",20,5904,"43-16","Alloy 617",314626,"Plate"
-25.96,0.00072,"Qualified",,149.63,"CapPass","Cycle 20",20,5905,"43-16","Alloy 617",314626,"Plate"
-28.94,0.00069,"Qualified",,149.67,"CapPass","Cycle 20",20,5906,"43-16","Alloy 617",314626,"Plate"
-31.87,0.00067,"Qualified",,149.70,"CapPass","Cycle 20",20,5907,"43-16","Alloy 617",314626,"Plate"
-34.80,0.00064,"Qualified",,149.73,"CapPass","Cycle 20",20,5908,"43-16","Alloy 617",314626,"Plate"
-37.82,0.00062,"Qualified",,149.76,"CapPass","Cycle 20",20,5909,"43-16","Alloy 617",314626,"Plate"
