Repository: js-molina/fatigue-A617

File: data/950C/Strain rate 0.001/0.40% strain/HTM_A19_Cycles_4320.csv (part 3 of 10)
"Stress Mpa","Strain","Qual State","Qual Exceptions","Elapsed Time Sec","Data State","Cycle Label","Cycle","Count","Sample","Alloy","Heat","Material_Form"
159.26,0.00159,"Qualified",,67.65,"CapPass","Cycle 10",10,2631,"43-20","Alloy 617",314626,"Plate"
159.53,0.00162,"Qualified",,67.68,"CapPass","Cycle 10",10,2632,"43-20","Alloy 617",314626,"Plate"
159.71,0.00165,"Qualified",,67.70,"CapPass","Cycle 10",10,2633,"43-20","Alloy 617",314626,"Plate"
159.94,0.00167,"Qualified",,67.73,"CapPass","Cycle 10",10,2634,"43-20","Alloy 617",314626,"Plate"
160.13,0.00170,"Qualified",,67.75,"CapPass","Cycle 10",10,2635,"43-20","Alloy 617",314626,"Plate"
160.26,0.00172,"Qualified",,67.78,"CapPass","Cycle 10",10,2636,"43-20","Alloy 617",314626,"Plate"
160.41,0.00175,"Qualified",,67.80,"CapPass","Cycle 10",10,2637,"43-20","Alloy 617",314626,"Plate"
160.52,0.00177,"Qualified",,67.83,"CapPass","Cycle 10",10,2638,"43-20","Alloy 617",314626,"Plate"
160.66,0.00180,"Qualified",,67.85,"CapPass","Cycle 10",10,2639,"43-20","Alloy 617",314626,"Plate"
160.69,0.00182,"Qualified",,67.88,"CapPass","Cycle 10",10,2640,"43-20","Alloy 617",314626,"Plate"
160.73,0.00185,"Qualified",,67.90,"CapPass","Cycle 10",10,2641,"43-20","Alloy 617",314626,"Plate"
160.82,0.00188,"Qualified",,67.93,"CapPass","Cycle 10",10,2642,"43-20","Alloy 617",314626,"Plate"
160.87,0.00190,"Qualified",,67.95,"CapPass","Cycle 10",10,2643,"43-20","Alloy 617",314626,"Plate"
160.88,0.00193,"Qualified",,67.98,"CapPass","Cycle 10",10,2644,"43-20","Alloy 617",314626,"Plate"
160.90,0.00195,"Qualified",,68.00,"CapPass","Cycle 10",10,2645,"43-20","Alloy 617",314626,"Plate"
160.67,0.00198,"Qualified",,68.03,"CapPass","Cycle 10",10,2646,"43-20","Alloy 617",314626,"Plate"
159.02,0.00200,"Qualified",,68.07,"CapPass","Cycle 10",10,2647,"43-20","Alloy 617",314626,"Plate"
142.47,0.00198,"Qualified",,68.17,"CapPass","Cycle 10",10,2648,"43-20","Alloy 617",314626,"Plate"
137.18,0.00195,"Qualified",,68.19,"CapPass","Cycle 10",10,2649,"43-20","Alloy 617",314626,"Plate"
132.30,0.00193,"Qualified",,68.21,"CapPass","Cycle 10",10,2650,"43-20","Alloy 617",314626,"Plate"
127.53,0.00190,"Qualified",,68.23,"CapPass","Cycle 10",10,2651,"43-20","Alloy 617",314626,"Plate"
122.85,0.00187,"Qualified",,68.25,"CapPass","Cycle 10",10,2652,"43-20","Alloy 617",314626,"Plate"
118.51,0.00185,"Qualified",,68.27,"CapPass","Cycle 10",10,2653,"43-20","Alloy 617",314626,"Plate"
114.40,0.00182,"Qualified",,68.29,"CapPass","Cycle 10",10,2654,"43-20","Alloy 617",314626,"Plate"
110.26,0.00180,"Qualified",,68.31,"CapPass","Cycle 10",10,2655,"43-20","Alloy 617",314626,"Plate"
106.17,0.00177,"Qualified",,68.33,"CapPass","Cycle 10",10,2656,"43-20","Alloy 617",314626,"Plate"
102.55,0.00175,"Qualified",,68.35,"CapPass","Cycle 10",10,2657,"43-20","Alloy 617",314626,"Plate"
98.89,0.00172,"Qualified",,68.37,"CapPass","Cycle 10",10,2658,"43-20","Alloy 617",314626,"Plate"
94.98,0.00169,"Qualified",,68.39,"CapPass","Cycle 10",10,2659,"43-20","Alloy 617",314626,"Plate"
91.19,0.00167,"Qualified",,68.41,"CapPass","Cycle 10",10,2660,"43-20","Alloy 617",314626,"Plate"
87.44,0.00164,"Qualified",,68.44,"CapPass","Cycle 10",10,2661,"43-20","Alloy 617",314626,"Plate"
83.58,0.00162,"Qualified",,68.47,"CapPass","Cycle 10",10,2662,"43-20","Alloy 617",314626,"Plate"
79.65,0.00159,"Qualified",,68.49,"CapPass","Cycle 10",10,2663,"43-20","Alloy 617",314626,"Plate"
76.08,0.00157,"Qualified",,68.52,"CapPass","Cycle 10",10,2664,"43-20","Alloy 617",314626,"Plate"
72.19,0.00154,"Qualified",,68.55,"CapPass","Cycle 10",10,2665,"43-20","Alloy 617",314626,"Plate"
68.79,0.00152,"Qualified",,68.58,"CapPass","Cycle 10",10,2666,"43-20","Alloy 617",314626,"Plate"
65.42,0.00149,"Qualified",,68.60,"CapPass","Cycle 10",10,2667,"43-20","Alloy 617",314626,"Plate"
61.84,0.00147,"Qualified",,68.63,"CapPass","Cycle 10",10,2668,"43-20","Alloy 617",314626,"Plate"
58.14,0.00144,"Qualified",,68.66,"CapPass","Cycle 10",10,2669,"43-20","Alloy 617",314626,"Plate"
54.66,0.00142,"Qualified",,68.69,"CapPass","Cycle 10",10,2670,"43-20","Alloy 617",314626,"Plate"
51.23,0.00139,"Qualified",,68.71,"CapPass","Cycle 10",10,2671,"43-20","Alloy 617",314626,"Plate"
47.82,0.00136,"Qualified",,68.74,"CapPass","Cycle 10",10,2672,"43-20","Alloy 617",314626,"Plate"
44.44,0.00134,"Qualified",,68.77,"CapPass","Cycle 10",10,2673,"43-20","Alloy 617",314626,"Plate"
40.84,0.00131,"Qualified",,68.80,"CapPass","Cycle 10",10,2674,"43-20","Alloy 617",314626,"Plate"
37.47,0.00129,"Qualified",,68.82,"CapPass","Cycle 10",10,2675,"43-20","Alloy 617",314626,"Plate"
34.15,0.00126,"Qualified",,68.85,"CapPass","Cycle 10",10,2676,"43-20","Alloy 617",314626,"Plate"
30.94,0.00124,"Qualified",,68.88,"CapPass","Cycle 10",10,2677,"43-20","Alloy 617",314626,"Plate"
27.51,0.00121,"Qualified",,68.91,"CapPass","Cycle 10",10,2678,"43-20","Alloy 617",314626,"Plate"
24.28,0.00119,"Qualified",,68.93,"CapPass","Cycle 10",10,2679,"43-20","Alloy 617",314626,"Plate"
21.01,0.00116,"Qualified",,68.96,"CapPass","Cycle 10",10,2680,"43-20","Alloy 617",314626,"Plate"
17.64,0.00113,"Qualified",,68.99,"CapPass","Cycle 10",10,2681,"43-20","Alloy 617",314626,"Plate"
14.51,0.00111,"Qualified",,69.01,"CapPass","Cycle 10",10,2682,"43-20","Alloy 617",314626,"Plate"
11.30,0.00108,"Qualified",,69.04,"CapPass","Cycle 10",10,2683,"43-20","Alloy 617",314626,"Plate"
8.40,0.00106,"Qualified",,69.07,"CapPass","Cycle 10",10,2684,"43-20","Alloy 617",314626,"Plate"
5.40,0.00103,"Qualified",,69.09,"CapPass","Cycle 10",10,2685,"43-20","Alloy 617",314626,"Plate"
2.58,0.00101,"Qualified",,69.12,"CapPass","Cycle 10",10,2686,"43-20","Alloy 617",314626,"Plate"
-0.26,0.00098,"Qualified",,69.14,"CapPass","Cycle 10",10,2687,"43-20","Alloy 617",314626,"Plate"
-3.13,0.00096,"Qualified",,69.17,"CapPass","Cycle 10",10,2688,"43-20","Alloy 617",314626,"Plate"
-5.90,0.00093,"Qualified",,69.19,"CapPass","Cycle 10",10,2689,"43-20","Alloy 617",314626,"Plate"
-8.63,0.00091,"Qualified",,69.22,"CapPass","Cycle 10",10,2690,"43-20","Alloy 617",314626,"Plate"
-11.34,0.00088,"Qualified",,69.25,"CapPass","Cycle 10",10,2691,"43-20","Alloy 617",314626,"Plate"
-13.95,0.00086,"Qualified",,69.28,"CapPass","Cycle 10",10,2692,"43-20","Alloy 617",314626,"Plate"
-16.32,0.00083,"Qualified",,69.31,"CapPass","Cycle 10",10,2693,"43-20","Alloy 617",314626,"Plate"
-17.43,0.00080,"Qualified",,69.36,"CapPass","Cycle 10",10,2694,"43-20","Alloy 617",314626,"Plate"
-20.13,0.00078,"Qualified",,69.48,"CapPass","Cycle 10",10,2695,"43-20","Alloy 617",314626,"Plate"
-22.66,0.00075,"Qualified",,69.51,"CapPass","Cycle 10",10,2696,"43-20","Alloy 617",314626,"Plate"
-25.27,0.00073,"Qualified",,69.54,"CapPass","Cycle 10",10,2697,"43-20","Alloy 617",314626,"Plate"
-27.65,0.00070,"Qualified",,69.57,"CapPass","Cycle 10",10,2698,"43-20","Alloy 617",314626,"Plate"
-29.86,0.00068,"Qualified",,69.60,"CapPass","Cycle 10",10,2699,"43-20","Alloy 617",314626,"Plate"
-32.50,0.00065,"Qualified",,69.63,"CapPass","Cycle 10",10,2700,"43-20","Alloy 617",314626,"Plate"
-34.86,0.00063,"Qualified",,69.66,"CapPass","Cycle 10",10,2701,"43-20","Alloy 617",314626,"Plate"
-37.67,0.00060,"Qualified",,69.69,"CapPass","Cycle 10",10,2702,"43-20","Alloy 617",314626,"Plate"
-40.51,0.00058,"Qualified",,69.71,"CapPass","Cycle 10",10,2703,"43-20","Alloy 617",314626,"Plate"
-43.35,0.00055,"Qualified",,69.73,"CapPass","Cycle 10",10,2704,"43-20","Alloy 617",314626,"Plate"
-46.61,0.00052,"Qualified",,69.75,"CapPass","Cycle 10",10,2705,"43-20","Alloy 617",314626,"Plate"
-49.62,0.00050,"Qualified",,69.76,"CapPass","Cycle 10",10,2706,"43-20","Alloy 617",314626,"Plate"
-52.37,0.00047,"Qualified",,69.77,"CapPass","Cycle 10",10,2707,"43-20","Alloy 617",314626,"Plate"
-55.07,0.00044,"Qualified",,69.79,"CapPass","Cycle 10",10,2708,"43-20","Alloy 617",314626,"Plate"
-57.74,0.00042,"Qualified",,69.81,"CapPass","Cycle 10",10,2709,"43-20","Alloy 617",314626,"Plate"
-60.57,0.00039,"Qualified",,69.82,"CapPass","Cycle 10",10,2710,"43-20","Alloy 617",314626,"Plate"
-63.45,0.00037,"Qualified",,69.84,"CapPass","Cycle 10",10,2711,"43-20","Alloy 617",314626,"Plate"
-63.80,0.00037,"Qualified",,69.84,"CapPass","Cycle 10",10,2712,"43-20","Alloy 617",314626,"Plate"
-66.15,0.00034,"Qualified",,69.86,"CapPass","Cycle 10",10,2713,"43-20","Alloy 617",314626,"Plate"
-68.86,0.00032,"Qualified",,69.87,"CapPass","Cycle 10",10,2714,"43-20","Alloy 617",314626,"Plate"
-72.02,0.00029,"Qualified",,69.89,"CapPass","Cycle 10",10,2715,"43-20","Alloy 617",314626,"Plate"
-74.56,0.00027,"Qualified",,69.91,"CapPass","Cycle 10",10,2716,"43-20","Alloy 617",314626,"Plate"
-77.04,0.00024,"Qualified",,69.92,"CapPass","Cycle 10",10,2717,"43-20","Alloy 617",314626,"Plate"
-79.40,0.00021,"Qualified",,69.94,"CapPass","Cycle 10",10,2718,"43-20","Alloy 617",314626,"Plate"
-81.72,0.00019,"Qualified",,69.95,"CapPass","Cycle 10",10,2719,"43-20","Alloy 617",314626,"Plate"
-83.99,0.00016,"Qualified",,69.97,"CapPass","Cycle 10",10,2720,"43-20","Alloy 617",314626,"Plate"
-86.19,0.00014,"Qualified",,69.99,"CapPass","Cycle 10",10,2721,"43-20","Alloy 617",314626,"Plate"
-88.35,0.00011,"Qualified",,70.01,"CapPass","Cycle 10",10,2722,"43-20","Alloy 617",314626,"Plate"
-90.44,0.00008,"Qualified",,70.03,"CapPass","Cycle 10",10,2723,"43-20","Alloy 617",314626,"Plate"
-92.60,0.00006,"Qualified",,70.05,"CapPass","Cycle 10",10,2724,"43-20","Alloy 617",314626,"Plate"
-94.62,0.00003,"Qualified",,70.07,"CapPass","Cycle 10",10,2725,"43-20","Alloy 617",314626,"Plate"
-96.62,0.00001,"Qualified",,70.09,"CapPass","Cycle 10",10,2726,"43-20","Alloy 617",314626,"Plate"
-98.39,-0.00002,"Qualified",,70.11,"CapPass","Cycle 10",10,2727,"43-20","Alloy 617",314626,"Plate"
-99.91,-0.00004,"Qualified",,70.13,"CapPass","Cycle 10",10,2728,"43-20","Alloy 617",314626,"Plate"
-101.44,-0.00007,"Qualified",,70.15,"CapPass","Cycle 10",10,2729,"43-20","Alloy 617",314626,"Plate"
-102.91,-0.00009,"Qualified",,70.17,"CapPass","Cycle 10",10,2730,"43-20","Alloy 617",314626,"Plate"
-104.32,-0.00012,"Qualified",,70.20,"CapPass","Cycle 10",10,2731,"43-20","Alloy 617",314626,"Plate"
-105.59,-0.00014,"Qualified",,70.22,"CapPass","Cycle 10",10,2732,"43-20","Alloy 617",314626,"Plate"
-106.79,-0.00017,"Qualified",,70.24,"CapPass","Cycle 10",10,2733,"43-20","Alloy 617",314626,"Plate"
-107.95,-0.00020,"Qualified",,70.27,"CapPass","Cycle 10",10,2734,"43-20","Alloy 617",314626,"Plate"
-109.02,-0.00022,"Qualified",,70.29,"CapPass","Cycle 10",10,2735,"43-20","Alloy 617",314626,"Plate"
-110.32,-0.00025,"Qualified",,70.32,"CapPass","Cycle 10",10,2736,"43-20","Alloy 617",314626,"Plate"
-111.59,-0.00027,"Qualified",,70.35,"CapPass","Cycle 10",10,2737,"43-20","Alloy 617",314626,"Plate"
-112.68,-0.00030,"Qualified",,70.38,"CapPass","Cycle 10",10,2738,"43-20","Alloy 617",314626,"Plate"
-113.90,-0.00032,"Qualified",,70.41,"CapPass","Cycle 10",10,2739,"43-20","Alloy 617",314626,"Plate"
-115.23,-0.00035,"Qualified",,70.44,"CapPass","Cycle 10",10,2740,"43-20","Alloy 617",314626,"Plate"
-116.64,-0.00038,"Qualified",,70.46,"CapPass","Cycle 10",10,2741,"43-20","Alloy 617",314626,"Plate"
-118.01,-0.00040,"Qualified",,70.49,"CapPass","Cycle 10",10,2742,"43-20","Alloy 617",314626,"Plate"
-119.66,-0.00043,"Qualified",,70.52,"CapPass","Cycle 10",10,2743,"43-20","Alloy 617",314626,"Plate"
-121.23,-0.00045,"Qualified",,70.55,"CapPass","Cycle 10",10,2744,"43-20","Alloy 617",314626,"Plate"
-122.73,-0.00048,"Qualified",,70.58,"CapPass","Cycle 10",10,2745,"43-20","Alloy 617",314626,"Plate"
-124.22,-0.00050,"Qualified",,70.60,"CapPass","Cycle 10",10,2746,"43-20","Alloy 617",314626,"Plate"
-125.76,-0.00053,"Qualified",,70.63,"CapPass","Cycle 10",10,2747,"43-20","Alloy 617",314626,"Plate"
-127.37,-0.00055,"Qualified",,70.65,"CapPass","Cycle 10",10,2748,"43-20","Alloy 617",314626,"Plate"
-128.97,-0.00058,"Qualified",,70.68,"CapPass","Cycle 10",10,2749,"43-20","Alloy 617",314626,"Plate"
-130.26,-0.00061,"Qualified",,70.70,"CapPass","Cycle 10",10,2750,"43-20","Alloy 617",314626,"Plate"
-131.50,-0.00063,"Qualified",,70.73,"CapPass","Cycle 10",10,2751,"43-20","Alloy 617",314626,"Plate"
-132.66,-0.00066,"Qualified",,70.75,"CapPass","Cycle 10",10,2752,"43-20","Alloy 617",314626,"Plate"
-133.94,-0.00068,"Qualified",,70.77,"CapPass","Cycle 10",10,2753,"43-20","Alloy 617",314626,"Plate"
-135.08,-0.00071,"Qualified",,70.80,"CapPass","Cycle 10",10,2754,"43-20","Alloy 617",314626,"Plate"
-136.29,-0.00073,"Qualified",,70.82,"CapPass","Cycle 10",10,2755,"43-20","Alloy 617",314626,"Plate"
-137.47,-0.00076,"Qualified",,70.85,"CapPass","Cycle 10",10,2756,"43-20","Alloy 617",314626,"Plate"
-138.57,-0.00078,"Qualified",,70.88,"CapPass","Cycle 10",10,2757,"43-20","Alloy 617",314626,"Plate"
-139.56,-0.00081,"Qualified",,70.90,"CapPass","Cycle 10",10,2758,"43-20","Alloy 617",314626,"Plate"
-140.62,-0.00083,"Qualified",,70.93,"CapPass","Cycle 10",10,2759,"43-20","Alloy 617",314626,"Plate"
-141.66,-0.00086,"Qualified",,70.95,"CapPass","Cycle 10",10,2760,"43-20","Alloy 617",314626,"Plate"
-142.73,-0.00089,"Qualified",,70.98,"CapPass","Cycle 10",10,2761,"43-20","Alloy 617",314626,"Plate"
-143.74,-0.00091,"Qualified",,71.00,"CapPass","Cycle 10",10,2762,"43-20","Alloy 617",314626,"Plate"
-144.59,-0.00094,"Qualified",,71.02,"CapPass","Cycle 10",10,2763,"43-20","Alloy 617",314626,"Plate"
-145.62,-0.00096,"Qualified",,71.05,"CapPass","Cycle 10",10,2764,"43-20","Alloy 617",314626,"Plate"
-146.67,-0.00099,"Qualified",,71.08,"CapPass","Cycle 10",10,2765,"43-20","Alloy 617",314626,"Plate"
-147.53,-0.00101,"Qualified",,71.10,"CapPass","Cycle 10",10,2766,"43-20","Alloy 617",314626,"Plate"
-148.36,-0.00104,"Qualified",,71.13,"CapPass","Cycle 10",10,2767,"43-20","Alloy 617",314626,"Plate"
-149.30,-0.00106,"Qualified",,71.15,"CapPass","Cycle 10",10,2768,"43-20","Alloy 617",314626,"Plate"
-150.14,-0.00109,"Qualified",,71.18,"CapPass","Cycle 10",10,2769,"43-20","Alloy 617",314626,"Plate"
-150.83,-0.00112,"Qualified",,71.20,"CapPass","Cycle 10",10,2770,"43-20","Alloy 617",314626,"Plate"
-151.63,-0.00114,"Qualified",,71.22,"CapPass","Cycle 10",10,2771,"43-20","Alloy 617",314626,"Plate"
-152.37,-0.00117,"Qualified",,71.25,"CapPass","Cycle 10",10,2772,"43-20","Alloy 617",314626,"Plate"
-153.24,-0.00119,"Qualified",,71.28,"CapPass","Cycle 10",10,2773,"43-20","Alloy 617",314626,"Plate"
-153.99,-0.00122,"Qualified",,71.30,"CapPass","Cycle 10",10,2774,"43-20","Alloy 617",314626,"Plate"
-154.71,-0.00124,"Qualified",,71.33,"CapPass","Cycle 10",10,2775,"43-20","Alloy 617",314626,"Plate"
-155.54,-0.00127,"Qualified",,71.36,"CapPass","Cycle 10",10,2776,"43-20","Alloy 617",314626,"Plate"
-156.31,-0.00129,"Qualified",,71.38,"CapPass","Cycle 10",10,2777,"43-20","Alloy 617",314626,"Plate"
-156.99,-0.00132,"Qualified",,71.41,"CapPass","Cycle 10",10,2778,"43-20","Alloy 617",314626,"Plate"
-157.72,-0.00135,"Qualified",,71.43,"CapPass","Cycle 10",10,2779,"43-20","Alloy 617",314626,"Plate"
-158.46,-0.00137,"Qualified",,71.46,"CapPass","Cycle 10",10,2780,"43-20","Alloy 617",314626,"Plate"
-159.27,-0.00140,"Qualified",,71.48,"CapPass","Cycle 10",10,2781,"43-20","Alloy 617",314626,"Plate"
-159.92,-0.00142,"Qualified",,71.51,"CapPass","Cycle 10",10,2782,"43-20","Alloy 617",314626,"Plate"
-160.53,-0.00145,"Qualified",,71.53,"CapPass","Cycle 10",10,2783,"43-20","Alloy 617",314626,"Plate"
-161.16,-0.00147,"Qualified",,71.55,"CapPass","Cycle 10",10,2784,"43-20","Alloy 617",314626,"Plate"
-161.68,-0.00150,"Qualified",,71.57,"CapPass","Cycle 10",10,2785,"43-20","Alloy 617",314626,"Plate"
-162.16,-0.00152,"Qualified",,71.60,"CapPass","Cycle 10",10,2786,"43-20","Alloy 617",314626,"Plate"
-162.54,-0.00155,"Qualified",,71.62,"CapPass","Cycle 10",10,2787,"43-20","Alloy 617",314626,"Plate"
-162.83,-0.00158,"Qualified",,71.64,"CapPass","Cycle 10",10,2788,"43-20","Alloy 617",314626,"Plate"
-163.13,-0.00160,"Qualified",,71.67,"CapPass","Cycle 10",10,2789,"43-20","Alloy 617",314626,"Plate"
-163.36,-0.00163,"Qualified",,71.69,"CapPass","Cycle 10",10,2790,"43-20","Alloy 617",314626,"Plate"
-163.58,-0.00165,"Qualified",,71.72,"CapPass","Cycle 10",10,2791,"43-20","Alloy 617",314626,"Plate"
-163.77,-0.00168,"Qualified",,71.75,"CapPass","Cycle 10",10,2792,"43-20","Alloy 617",314626,"Plate"
-164.00,-0.00170,"Qualified",,71.77,"CapPass","Cycle 10",10,2793,"43-20","Alloy 617",314626,"Plate"
-164.24,-0.00173,"Qualified",,71.80,"CapPass","Cycle 10",10,2794,"43-20","Alloy 617",314626,"Plate"
-164.49,-0.00175,"Qualified",,71.83,"CapPass","Cycle 10",10,2795,"43-20","Alloy 617",314626,"Plate"
-164.74,-0.00178,"Qualified",,71.85,"CapPass","Cycle 10",10,2796,"43-20","Alloy 617",314626,"Plate"
-164.96,-0.00181,"Qualified",,71.88,"CapPass","Cycle 10",10,2797,"43-20","Alloy 617",314626,"Plate"
-165.24,-0.00183,"Qualified",,71.90,"CapPass","Cycle 10",10,2798,"43-20","Alloy 617",314626,"Plate"
-165.46,-0.00186,"Qualified",,71.92,"CapPass","Cycle 10",10,2799,"43-20","Alloy 617",314626,"Plate"
-165.72,-0.00188,"Qualified",,71.95,"CapPass","Cycle 10",10,2800,"43-20","Alloy 617",314626,"Plate"
-165.87,-0.00191,"Qualified",,71.97,"CapPass","Cycle 10",10,2801,"43-20","Alloy 617",314626,"Plate"
-165.99,-0.00193,"Qualified",,71.99,"CapPass","Cycle 10",10,2802,"43-20","Alloy 617",314626,"Plate"
-165.99,-0.00196,"Qualified",,72.02,"CapPass","Cycle 10",10,2803,"43-20","Alloy 617",314626,"Plate"
-165.50,-0.00198,"Qualified",,72.05,"CapPass","Cycle 10",10,2804,"43-20","Alloy 617",314626,"Plate"
-163.80,-0.00201,"Qualified",,72.08,"CapPass","Cycle 10",10,2805,"43-20","Alloy 617",314626,"Plate"
-146.15,-0.00198,"Qualified",,72.18,"CapPass","Cycle 10",10,2806,"43-20","Alloy 617",314626,"Plate"
-140.50,-0.00196,"Qualified",,72.20,"CapPass","Cycle 10",10,2807,"43-20","Alloy 617",314626,"Plate"
-135.32,-0.00193,"Qualified",,72.22,"CapPass","Cycle 10",10,2808,"43-20","Alloy 617",314626,"Plate"
-130.52,-0.00191,"Qualified",,72.24,"CapPass","Cycle 10",10,2809,"43-20","Alloy 617",314626,"Plate"
-125.67,-0.00188,"Qualified",,72.26,"CapPass","Cycle 10",10,2810,"43-20","Alloy 617",314626,"Plate"
-121.30,-0.00185,"Qualified",,72.28,"CapPass","Cycle 10",10,2811,"43-20","Alloy 617",314626,"Plate"
-117.07,-0.00183,"Qualified",,72.29,"CapPass","Cycle 10",10,2812,"43-20","Alloy 617",314626,"Plate"
-112.48,-0.00180,"Qualified",,72.31,"CapPass","Cycle 10",10,2813,"43-20","Alloy 617",314626,"Plate"
-108.48,-0.00178,"Qualified",,72.33,"CapPass","Cycle 10",10,2814,"43-20","Alloy 617",314626,"Plate"
-104.60,-0.00175,"Qualified",,72.35,"CapPass","Cycle 10",10,2815,"43-20","Alloy 617",314626,"Plate"
-100.98,-0.00173,"Qualified",,72.37,"CapPass","Cycle 10",10,2816,"43-20","Alloy 617",314626,"Plate"
-97.40,-0.00170,"Qualified",,72.39,"CapPass","Cycle 10",10,2817,"43-20","Alloy 617",314626,"Plate"
-93.41,-0.00167,"Qualified",,72.41,"CapPass","Cycle 10",10,2818,"43-20","Alloy 617",314626,"Plate"
-89.88,-0.00165,"Qualified",,72.43,"CapPass","Cycle 10",10,2819,"43-20","Alloy 617",314626,"Plate"
-86.28,-0.00162,"Qualified",,72.46,"CapPass","Cycle 10",10,2820,"43-20","Alloy 617",314626,"Plate"
-82.90,-0.00160,"Qualified",,72.48,"CapPass","Cycle 10",10,2821,"43-20","Alloy 617",314626,"Plate"
-79.14,-0.00157,"Qualified",,72.51,"CapPass","Cycle 10",10,2822,"43-20","Alloy 617",314626,"Plate"
-75.44,-0.00155,"Qualified",,72.54,"CapPass","Cycle 10",10,2823,"43-20","Alloy 617",314626,"Plate"
-71.52,-0.00152,"Qualified",,72.57,"CapPass","Cycle 10",10,2824,"43-20","Alloy 617",314626,"Plate"
-68.02,-0.00150,"Qualified",,72.59,"CapPass","Cycle 10",10,2825,"43-20","Alloy 617",314626,"Plate"
-64.85,-0.00147,"Qualified",,72.62,"CapPass","Cycle 10",10,2826,"43-20","Alloy 617",314626,"Plate"
-61.51,-0.00144,"Qualified",,72.64,"CapPass","Cycle 10",10,2827,"43-20","Alloy 617",314626,"Plate"
-57.68,-0.00142,"Qualified",,72.67,"CapPass","Cycle 10",10,2828,"43-20","Alloy 617",314626,"Plate"
-53.88,-0.00139,"Qualified",,72.70,"CapPass","Cycle 10",10,2829,"43-20","Alloy 617",314626,"Plate"
-50.68,-0.00137,"Qualified",,72.73,"CapPass","Cycle 10",10,2830,"43-20","Alloy 617",314626,"Plate"
-47.15,-0.00134,"Qualified",,72.76,"CapPass","Cycle 10",10,2831,"43-20","Alloy 617",314626,"Plate"
-43.76,-0.00132,"Qualified",,72.78,"CapPass","Cycle 10",10,2832,"43-20","Alloy 617",314626,"Plate"
-39.89,-0.00129,"Qualified",,72.81,"CapPass","Cycle 10",10,2833,"43-20","Alloy 617",314626,"Plate"
-36.41,-0.00127,"Qualified",,72.84,"CapPass","Cycle 10",10,2834,"43-20","Alloy 617",314626,"Plate"
-33.65,-0.00124,"Qualified",,72.86,"CapPass","Cycle 10",10,2835,"43-20","Alloy 617",314626,"Plate"
-30.50,-0.00122,"Qualified",,72.89,"CapPass","Cycle 10",10,2836,"43-20","Alloy 617",314626,"Plate"
-27.41,-0.00119,"Qualified",,72.92,"CapPass","Cycle 10",10,2837,"43-20","Alloy 617",314626,"Plate"
-24.27,-0.00117,"Qualified",,72.94,"CapPass","Cycle 10",10,2838,"43-20","Alloy 617",314626,"Plate"
-21.27,-0.00114,"Qualified",,72.97,"CapPass","Cycle 10",10,2839,"43-20","Alloy 617",314626,"Plate"
-18.17,-0.00111,"Qualified",,72.99,"CapPass","Cycle 10",10,2840,"43-20","Alloy 617",314626,"Plate"
-15.14,-0.00109,"Qualified",,73.02,"CapPass","Cycle 10",10,2841,"43-20","Alloy 617",314626,"Plate"
-11.73,-0.00106,"Qualified",,73.05,"CapPass","Cycle 10",10,2842,"43-20","Alloy 617",314626,"Plate"
-8.23,-0.00104,"Qualified",,73.08,"CapPass","Cycle 10",10,2843,"43-20","Alloy 617",314626,"Plate"
-5.28,-0.00101,"Qualified",,73.11,"CapPass","Cycle 10",10,2844,"43-20","Alloy 617",314626,"Plate"
-1.92,-0.00099,"Qualified",,73.14,"CapPass","Cycle 10",10,2845,"43-20","Alloy 617",314626,"Plate"
1.17,-0.00096,"Qualified",,73.17,"CapPass","Cycle 10",10,2846,"43-20","Alloy 617",314626,"Plate"
4.20,-0.00093,"Qualified",,73.19,"CapPass","Cycle 10",10,2847,"43-20","Alloy 617",314626,"Plate"
7.42,-0.00091,"Qualified",,73.22,"CapPass","Cycle 10",10,2848,"43-20","Alloy 617",314626,"Plate"
10.97,-0.00088,"Qualified",,73.25,"CapPass","Cycle 10",10,2849,"43-20","Alloy 617",314626,"Plate"
13.83,-0.00086,"Qualified",,73.28,"CapPass","Cycle 10",10,2850,"43-20","Alloy 617",314626,"Plate"
16.82,-0.00083,"Qualified",,73.30,"CapPass","Cycle 10",10,2851,"43-20","Alloy 617",314626,"Plate"
20.23,-0.00081,"Qualified",,73.33,"CapPass","Cycle 10",10,2852,"43-20","Alloy 617",314626,"Plate"
23.36,-0.00078,"Qualified",,73.36,"CapPass","Cycle 10",10,2853,"43-20","Alloy 617",314626,"Plate"
25.86,-0.00075,"Qualified",,73.39,"CapPass","Cycle 10",10,2854,"43-20","Alloy 617",314626,"Plate"
28.21,-0.00073,"Qualified",,73.44,"CapPass","Cycle 10",10,2855,"43-20","Alloy 617",314626,"Plate"
30.80,-0.00070,"Qualified",,73.49,"CapPass","Cycle 10",10,2856,"43-20","Alloy 617",314626,"Plate"
33.65,-0.00068,"Qualified",,73.52,"CapPass","Cycle 10",10,2857,"43-20","Alloy 617",314626,"Plate"
36.22,-0.00065,"Qualified",,73.55,"CapPass","Cycle 10",10,2858,"43-20","Alloy 617",314626,"Plate"
38.83,-0.00063,"Qualified",,73.58,"CapPass","Cycle 10",10,2859,"43-20","Alloy 617",314626,"Plate"
42.12,-0.00060,"Qualified",,73.60,"CapPass","Cycle 10",10,2860,"43-20","Alloy 617",314626,"Plate"
44.92,-0.00058,"Qualified",,73.62,"CapPass","Cycle 10",10,2861,"43-20","Alloy 617",314626,"Plate"
47.68,-0.00055,"Qualified",,73.64,"CapPass","Cycle 10",10,2862,"43-20","Alloy 617",314626,"Plate"
50.29,-0.00052,"Qualified",,73.67,"CapPass","Cycle 10",10,2863,"43-20","Alloy 617",314626,"Plate"
52.83,-0.00050,"Qualified",,73.69,"CapPass","Cycle 10",10,2864,"43-20","Alloy 617",314626,"Plate"
55.22,-0.00047,"Qualified",,73.71,"CapPass","Cycle 10",10,2865,"43-20","Alloy 617",314626,"Plate"
57.52,-0.00045,"Qualified",,73.74,"CapPass","Cycle 10",10,2866,"43-20","Alloy 617",314626,"Plate"
59.62,-0.00042,"Qualified",,73.77,"CapPass","Cycle 10",10,2867,"43-20","Alloy 617",314626,"Plate"
61.66,-0.00040,"Qualified",,73.79,"CapPass","Cycle 10",10,2868,"43-20","Alloy 617",314626,"Plate"
63.65,-0.00037,"Qualified",,73.83,"CapPass","Cycle 10",10,2869,"43-20","Alloy 617",314626,"Plate"
65.94,-0.00035,"Qualified",,73.86,"CapPass","Cycle 10",10,2870,"43-20","Alloy 617",314626,"Plate"
67.61,-0.00032,"Qualified",,73.89,"CapPass","Cycle 10",10,2871,"43-20","Alloy 617",314626,"Plate"
69.80,-0.00030,"Qualified",,73.92,"CapPass","Cycle 10",10,2872,"43-20","Alloy 617",314626,"Plate"
71.86,-0.00027,"Qualified",,73.95,"CapPass","Cycle 10",10,2873,"43-20","Alloy 617",314626,"Plate"
73.70,-0.00025,"Qualified",,73.98,"CapPass","Cycle 10",10,2874,"43-20","Alloy 617",314626,"Plate"
80.98,-0.00023,"Qualified",,146.09,"CapPass","Cycle 20",20,5710,"43-20","Alloy 617",314626,"Plate"
82.95,-0.00020,"Qualified",,146.12,"CapPass","Cycle 20",20,5711,"43-20","Alloy 617",314626,"Plate"
84.82,-0.00017,"Qualified",,146.14,"CapPass","Cycle 20",20,5712,"43-20","Alloy 617",314626,"Plate"
87.02,-0.00015,"Qualified",,146.17,"CapPass","Cycle 20",20,5713,"43-20","Alloy 617",314626,"Plate"
89.55,-0.00012,"Qualified",,146.19,"CapPass","Cycle 20",20,5714,"43-20","Alloy 617",314626,"Plate"
92.22,-0.00010,"Qualified",,146.21,"CapPass","Cycle 20",20,5715,"43-20","Alloy 617",314626,"Plate"
94.58,-0.00007,"Qualified",,146.23,"CapPass","Cycle 20",20,5716,"43-20","Alloy 617",314626,"Plate"
96.96,-0.00005,"Qualified",,146.25,"CapPass","Cycle 20",20,5717,"43-20","Alloy 617",314626,"Plate"
99.32,-0.00002,"Qualified",,146.26,"CapPass","Cycle 20",20,5718,"43-20","Alloy 617",314626,"Plate"
101.80,0.00001,"Qualified",,146.28,"CapPass","Cycle 20",20,5719,"43-20","Alloy 617",314626,"Plate"
104.21,0.00003,"Qualified",,146.30,"CapPass","Cycle 20",20,5720,"43-20","Alloy 617",314626,"Plate"
106.32,0.00006,"Qualified",,146.31,"CapPass","Cycle 20",20,5721,"43-20","Alloy 617",314626,"Plate"
108.29,0.00008,"Qualified",,146.33,"CapPass","Cycle 20",20,5722,"43-20","Alloy 617",314626,"Plate"
110.53,0.00011,"Qualified",,146.34,"CapPass","Cycle 20",20,5723,"43-20","Alloy 617",314626,"Plate"
112.40,0.00013,"Qualified",,146.36,"CapPass","Cycle 20",20,5724,"43-20","Alloy 617",314626,"Plate"
114.17,0.00016,"Qualified",,146.37,"CapPass","Cycle 20",20,5725,"43-20","Alloy 617",314626,"Plate"
115.83,0.00019,"Qualified",,146.39,"CapPass","Cycle 20",20,5726,"43-20","Alloy 617",314626,"Plate"
117.51,0.00021,"Qualified",,146.41,"CapPass","Cycle 20",20,5727,"43-20","Alloy 617",314626,"Plate"
118.89,0.00024,"Qualified",,146.43,"CapPass","Cycle 20",20,5728,"43-20","Alloy 617",314626,"Plate"
120.37,0.00026,"Qualified",,146.44,"CapPass","Cycle 20",20,5729,"43-20","Alloy 617",314626,"Plate"
121.64,0.00029,"Qualified",,146.46,"CapPass","Cycle 20",20,5730,"43-20","Alloy 617",314626,"Plate"
122.82,0.00031,"Qualified",,146.48,"CapPass","Cycle 20",20,5731,"43-20","Alloy 617",314626,"Plate"
123.97,0.00034,"Qualified",,146.51,"CapPass","Cycle 20",20,5732,"43-20","Alloy 617",314626,"Plate"
124.98,0.00036,"Qualified",,146.53,"CapPass","Cycle 20",20,5733,"43-20","Alloy 617",314626,"Plate"
125.96,0.00039,"Qualified",,146.56,"CapPass","Cycle 20",20,5734,"43-20","Alloy 617",314626,"Plate"
126.96,0.00042,"Qualified",,146.58,"CapPass","Cycle 20",20,5735,"43-20","Alloy 617",314626,"Plate"
127.82,0.00044,"Qualified",,146.61,"CapPass","Cycle 20",20,5736,"43-20","Alloy 617",314626,"Plate"
128.64,0.00047,"Qualified",,146.63,"CapPass","Cycle 20",20,5737,"43-20","Alloy 617",314626,"Plate"
129.56,0.00049,"Qualified",,146.66,"CapPass","Cycle 20",20,5738,"43-20","Alloy 617",314626,"Plate"
130.36,0.00052,"Qualified",,146.68,"CapPass","Cycle 20",20,5739,"43-20","Alloy 617",314626,"Plate"
131.24,0.00054,"Qualified",,146.71,"CapPass","Cycle 20",20,5740,"43-20","Alloy 617",314626,"Plate"
132.24,0.00057,"Qualified",,146.74,"CapPass","Cycle 20",20,5741,"43-20","Alloy 617",314626,"Plate"
133.25,0.00059,"Qualified",,146.77,"CapPass","Cycle 20",20,5742,"43-20","Alloy 617",314626,"Plate"
134.38,0.00062,"Qualified",,146.80,"CapPass","Cycle 20",20,5743,"43-20","Alloy 617",314626,"Plate"
135.52,0.00064,"Qualified",,146.83,"CapPass","Cycle 20",20,5744,"43-20","Alloy 617",314626,"Plate"
136.85,0.00067,"Qualified",,146.85,"CapPass","Cycle 20",20,5745,"43-20","Alloy 617",314626,"Plate"
138.15,0.00070,"Qualified",,146.88,"CapPass","Cycle 20",20,5746,"43-20","Alloy 617",314626,"Plate"
139.32,0.00072,"Qualified",,146.90,"CapPass","Cycle 20",20,5747,"43-20","Alloy 617",314626,"Plate"
140.71,0.00075,"Qualified",,146.93,"CapPass","Cycle 20",20,5748,"43-20","Alloy 617",314626,"Plate"
142.00,0.00077,"Qualified",,146.96,"CapPass","Cycle 20",20,5749,"43-20","Alloy 617",314626,"Plate"
143.29,0.00080,"Qualified",,146.98,"CapPass","Cycle 20",20,5750,"43-20","Alloy 617",314626,"Plate"
144.39,0.00082,"Qualified",,147.00,"CapPass","Cycle 20",20,5751,"43-20","Alloy 617",314626,"Plate"
145.60,0.00085,"Qualified",,147.03,"CapPass","Cycle 20",20,5752,"43-20","Alloy 617",314626,"Plate"
146.74,0.00087,"Qualified",,147.05,"CapPass","Cycle 20",20,5753,"43-20","Alloy 617",314626,"Plate"
147.75,0.00090,"Qualified",,147.08,"CapPass","Cycle 20",20,5754,"43-20","Alloy 617",314626,"Plate"
148.69,0.00093,"Qualified",,147.10,"CapPass","Cycle 20",20,5755,"43-20","Alloy 617",314626,"Plate"
149.60,0.00095,"Qualified",,147.12,"CapPass","Cycle 20",20,5756,"43-20","Alloy 617",314626,"Plate"
150.44,0.00098,"Qualified",,147.15,"CapPass","Cycle 20",20,5757,"43-20","Alloy 617",314626,"Plate"
151.19,0.00100,"Qualified",,147.17,"CapPass","Cycle 20",20,5758,"43-20","Alloy 617",314626,"Plate"
152.00,0.00103,"Qualified",,147.19,"CapPass","Cycle 20",20,5759,"43-20","Alloy 617",314626,"Plate"
152.65,0.00105,"Qualified",,147.22,"CapPass","Cycle 20",20,5760,"43-20","Alloy 617",314626,"Plate"
153.21,0.00108,"Qualified",,147.24,"CapPass","Cycle 20",20,5761,"43-20","Alloy 617",314626,"Plate"
153.85,0.00111,"Qualified",,147.26,"CapPass","Cycle 20",20,5762,"43-20","Alloy 617",314626,"Plate"
154.30,0.00113,"Qualified",,147.29,"CapPass","Cycle 20",20,5763,"43-20","Alloy 617",314626,"Plate"
154.84,0.00116,"Qualified",,147.31,"CapPass","Cycle 20",20,5764,"43-20","Alloy 617",314626,"Plate"
155.38,0.00118,"Qualified",,147.34,"CapPass","Cycle 20",20,5765,"43-20","Alloy 617",314626,"Plate"
155.87,0.00121,"Qualified",,147.37,"CapPass","Cycle 20",20,5766,"43-20","Alloy 617",314626,"Plate"
156.33,0.00123,"Qualified",,147.39,"CapPass","Cycle 20",20,5767,"43-20","Alloy 617",314626,"Plate"
156.78,0.00126,"Qualified",,147.42,"CapPass","Cycle 20",20,5768,"43-20","Alloy 617",314626,"Plate"
157.14,0.00128,"Qualified",,147.44,"CapPass","Cycle 20",20,5769,"43-20","Alloy 617",314626,"Plate"
157.53,0.00131,"Qualified",,147.46,"CapPass","Cycle 20",20,5770,"43-20","Alloy 617",314626,"Plate"
157.94,0.00134,"Qualified",,147.49,"CapPass","Cycle 20",20,5771,"43-20","Alloy 617",314626,"Plate"
158.28,0.00136,"Qualified",,147.52,"CapPass","Cycle 20",20,5772,"43-20","Alloy 617",314626,"Plate"
158.68,0.00139,"Qualified",,147.54,"CapPass","Cycle 20",20,5773,"43-20","Alloy 617",314626,"Plate"
158.96,0.00141,"Qualified",,147.56,"CapPass","Cycle 20",20,5774,"43-20","Alloy 617",314626,"Plate"
159.22,0.00144,"Qualified",,147.59,"CapPass","Cycle 20",20,5775,"43-20","Alloy 617",314626,"Plate"
159.45,0.00146,"Qualified",,147.61,"CapPass","Cycle 20",20,5776,"43-20","Alloy 617",314626,"Plate"
159.64,0.00149,"Qualified",,147.63,"CapPass","Cycle 20",20,5777,"43-20","Alloy 617",314626,"Plate"
159.76,0.00151,"Qualified",,147.66,"CapPass","Cycle 20",20,5778,"43-20","Alloy 617",314626,"Plate"
159.87,0.00154,"Qualified",,147.68,"CapPass","Cycle 20",20,5779,"43-20","Alloy 617",314626,"Plate"
159.89,0.00157,"Qualified",,147.71,"CapPass","Cycle 20",20,5780,"43-20","Alloy 617",314626,"Plate"
159.94,0.00159,"Qualified",,147.74,"CapPass","Cycle 20",20,5781,"43-20","Alloy 617",314626,"Plate"
160.03,0.00162,"Qualified",,147.77,"CapPass","Cycle 20",20,5782,"43-20","Alloy 617",314626,"Plate"
160.16,0.00164,"Qualified",,147.79,"CapPass","Cycle 20",20,5783,"43-20","Alloy 617",314626,"Plate"
160.34,0.00167,"Qualified",,147.82,"CapPass","Cycle 20",20,5784,"43-20","Alloy 617",314626,"Plate"
160.56,0.00169,"Qualified",,147.85,"CapPass","Cycle 20",20,5785,"43-20","Alloy 617",314626,"Plate"
160.81,0.00172,"Qualified",,147.87,"CapPass","Cycle 20",20,5786,"43-20","Alloy 617",314626,"Plate"
161.07,0.00174,"Qualified",,147.90,"CapPass","Cycle 20",20,5787,"43-20","Alloy 617",314626,"Plate"
161.36,0.00177,"Qualified",,147.92,"CapPass","Cycle 20",20,5788,"43-20","Alloy 617",314626,"Plate"
161.67,0.00179,"Qualified",,147.95,"CapPass","Cycle 20",20,5789,"43-20","Alloy 617",314626,"Plate"
161.89,0.00182,"Qualified",,147.97,"CapPass","Cycle 20",20,5790,"43-20","Alloy 617",314626,"Plate"
162.09,0.00185,"Qualified",,147.99,"CapPass","Cycle 20",20,5791,"43-20","Alloy 617",314626,"Plate"
162.28,0.00187,"Qualified",,148.01,"CapPass","Cycle 20",20,5792,"43-20","Alloy 617",314626,"Plate"
162.40,0.00190,"Qualified",,148.04,"CapPass","Cycle 20",20,5793,"43-20","Alloy 617",314626,"Plate"
162.45,0.00192,"Qualified",,148.06,"CapPass","Cycle 20",20,5794,"43-20","Alloy 617",314626,"Plate"
162.37,0.00195,"Qualified",,148.08,"CapPass","Cycle 20",20,5795,"43-20","Alloy 617",314626,"Plate"
162.12,0.00197,"Qualified",,148.11,"CapPass","Cycle 20",20,5796,"43-20","Alloy 617",314626,"Plate"
161.10,0.00200,"Qualified",,148.14,"CapPass","Cycle 20",20,5797,"43-20","Alloy 617",314626,"Plate"
139.34,0.00197,"Qualified",,148.27,"CapPass","Cycle 20",20,5798,"43-20","Alloy 617",314626,"Plate"
134.29,0.00195,"Qualified",,148.29,"CapPass","Cycle 20",20,5799,"43-20","Alloy 617",314626,"Plate"
129.56,0.00192,"Qualified",,148.31,"CapPass","Cycle 20",20,5800,"43-20","Alloy 617",314626,"Plate"
124.97,0.00189,"Qualified",,148.33,"CapPass","Cycle 20",20,5801,"43-20","Alloy 617",314626,"Plate"
120.49,0.00187,"Qualified",,148.35,"CapPass","Cycle 20",20,5802,"43-20","Alloy 617",314626,"Plate"
116.36,0.00184,"Qualified",,148.36,"CapPass","Cycle 20",20,5803,"43-20","Alloy 617",314626,"Plate"
112.42,0.00182,"Qualified",,148.38,"CapPass","Cycle 20",20,5804,"43-20","Alloy 617",314626,"Plate"
108.22,0.00179,"Qualified",,148.40,"CapPass","Cycle 20",20,5805,"43-20","Alloy 617",314626,"Plate"
104.14,0.00176,"Qualified",,148.42,"CapPass","Cycle 20",20,5806,"43-20","Alloy 617",314626,"Plate"
100.26,0.00174,"Qualified",,148.44,"CapPass","Cycle 20",20,5807,"43-20","Alloy 617",314626,"Plate"
96.56,0.00171,"Qualified",,148.46,"CapPass","Cycle 20",20,5808,"43-20","Alloy 617",314626,"Plate"
92.79,0.00169,"Qualified",,148.49,"CapPass","Cycle 20",20,5809,"43-20","Alloy 617",314626,"Plate"
89.29,0.00166,"Qualified",,148.51,"CapPass","Cycle 20",20,5810,"43-20","Alloy 617",314626,"Plate"
85.32,0.00164,"Qualified",,148.53,"CapPass","Cycle 20",20,5811,"43-20","Alloy 617",314626,"Plate"
81.97,0.00161,"Qualified",,148.56,"CapPass","Cycle 20",20,5812,"43-20","Alloy 617",314626,"Plate"
78.26,0.00159,"Qualified",,148.59,"CapPass","Cycle 20",20,5813,"43-20","Alloy 617",314626,"Plate"
74.30,0.00156,"Qualified",,148.62,"CapPass","Cycle 20",20,5814,"43-20","Alloy 617",314626,"Plate"
70.62,0.00154,"Qualified",,148.64,"CapPass","Cycle 20",20,5815,"43-20","Alloy 617",314626,"Plate"
67.25,0.00151,"Qualified",,148.67,"CapPass","Cycle 20",20,5816,"43-20","Alloy 617",314626,"Plate"
63.93,0.00148,"Qualified",,148.70,"CapPass","Cycle 20",20,5817,"43-20","Alloy 617",314626,"Plate"
60.61,0.00146,"Qualified",,148.72,"CapPass","Cycle 20",20,5818,"43-20","Alloy 617",314626,"Plate"
57.31,0.00143,"Qualified",,148.75,"CapPass","Cycle 20",20,5819,"43-20","Alloy 617",314626,"Plate"
53.95,0.00141,"Qualified",,148.78,"CapPass","Cycle 20",20,5820,"43-20","Alloy 617",314626,"Plate"
50.55,0.00138,"Qualified",,148.80,"CapPass","Cycle 20",20,5821,"43-20","Alloy 617",314626,"Plate"
47.15,0.00136,"Qualified",,148.83,"CapPass","Cycle 20",20,5822,"43-20","Alloy 617",314626,"Plate"
43.90,0.00133,"Qualified",,148.86,"CapPass","Cycle 20",20,5823,"43-20","Alloy 617",314626,"Plate"
40.40,0.00131,"Qualified",,148.89,"CapPass","Cycle 20",20,5824,"43-20","Alloy 617",314626,"Plate"
36.81,0.00128,"Qualified",,148.92,"CapPass","Cycle 20",20,5825,"43-20","Alloy 617",314626,"Plate"
33.66,0.00126,"Qualified",,148.94,"CapPass","Cycle 20",20,5826,"43-20","Alloy 617",314626,"Plate"
30.25,0.00123,"Qualified",,148.97,"CapPass","Cycle 20",20,5827,"43-20","Alloy 617",314626,"Plate"
26.94,0.00121,"Qualified",,149.00,"CapPass","Cycle 20",20,5828,"43-20","Alloy 617",314626,"Plate"
23.84,0.00118,"Qualified",,149.03,"CapPass","Cycle 20",20,5829,"43-20","Alloy 617",314626,"Plate"
20.71,0.00116,"Qualified",,149.05,"CapPass","Cycle 20",20,5830,"43-20","Alloy 617",314626,"Plate"
17.48,0.00113,"Qualified",,149.08,"CapPass","Cycle 20",20,5831,"43-20","Alloy 617",314626,"Plate"
14.54,0.00110,"Qualified",,149.10,"CapPass","Cycle 20",20,5832,"43-20","Alloy 617",314626,"Plate"
11.48,0.00108,"Qualified",,149.13,"CapPass","Cycle 20",20,5833,"43-20","Alloy 617",314626,"Plate"
8.42,0.00105,"Qualified",,149.16,"CapPass","Cycle 20",20,5834,"43-20","Alloy 617",314626,"Plate"
5.39,0.00103,"Qualified",,149.18,"CapPass","Cycle 20",20,5835,"43-20","Alloy 617",314626,"Plate"
2.45,0.00100,"Qualified",,149.21,"CapPass","Cycle 20",20,5836,"43-20","Alloy 617",314626,"Plate"
-0.46,0.00098,"Qualified",,149.24,"CapPass","Cycle 20",20,5837,"43-20","Alloy 617",314626,"Plate"
-3.31,0.00095,"Qualified",,149.26,"CapPass","Cycle 20",20,5838,"43-20","Alloy 617",314626,"Plate"
-6.21,0.00093,"Qualified",,149.29,"CapPass","Cycle 20",20,5839,"43-20","Alloy 617",314626,"Plate"
-9.06,0.00090,"Qualified",,149.32,"CapPass","Cycle 20",20,5840,"43-20","Alloy 617",314626,"Plate"
-11.91,0.00087,"Qualified",,149.35,"CapPass","Cycle 20",20,5841,"43-20","Alloy 617",314626,"Plate"
-14.50,0.00085,"Qualified",,149.37,"CapPass","Cycle 20",20,5842,"43-20","Alloy 617",314626,"Plate"
-16.67,0.00082,"Qualified",,149.41,"CapPass","Cycle 20",20,5843,"43-20","Alloy 617",314626,"Plate"
-17.44,0.00080,"Qualified",,149.49,"CapPass","Cycle 20",20,5844,"43-20","Alloy 617",314626,"Plate"
-19.62,0.00077,"Qualified",,149.56,"CapPass","Cycle 20",20,5845,"43-20","Alloy 617",314626,"Plate"
-22.27,0.00075,"Qualified",,149.60,"CapPass","Cycle 20",20,5846,"43-20","Alloy 617",314626,"Plate"
-24.77,0.00072,"Qualified",,149.64,"CapPass","Cycle 20",20,5847,"43-20","Alloy 617",314626,"Plate"
-27.38,0.00070,"Qualified",,149.67,"CapPass","Cycle 20",20,5848,"43-20","Alloy 617",314626,"Plate"
-29.78,0.00067,"Qualified",,149.70,"CapPass","Cycle 20",20,5849,"43-20","Alloy 617",314626,"Plate"
-32.39,0.00065,"Qualified",,149.73,"CapPass","Cycle 20",20,5850,"43-20","Alloy 617",314626,"Plate"
-35.10,0.00062,"Qualified",,149.76,"CapPass","Cycle 20",20,5851,"43-20","Alloy 617",314626,"Plate"
-38.03,0.00060,"Qualified",,149.78,"CapPass","Cycle 20",20,5852,"43-20","Alloy 617",314626,"Plate"
-40.94,0.00057,"Qualified",,149.80,"CapPass","Cycle 20",20,5853,"43-20","Alloy 617",314626,"Plate"
-43.84,0.00054,"Qualified",,149.82,"CapPass","Cycle 20",20,5854,"43-20","Alloy 617",314626,"Plate"
-47.26,0.00052,"Qualified",,149.84,"CapPass","Cycle 20",20,5855,"43-20","Alloy 617",314626,"Plate"
-50.47,0.00049,"Qualified",,149.86,"CapPass","Cycle 20",20,5856,"43-20","Alloy 617",314626,"Plate"
-53.21,0.00047,"Qualified",,149.87,"CapPass","Cycle 20",20,5857,"43-20","Alloy 617",314626,"Plate"
-55.91,0.00044,"Qualified",,149.89,"CapPass","Cycle 20",20,5858,"43-20","Alloy 617",314626,"Plate"
-58.56,0.00041,"Qualified",,149.90,"CapPass","Cycle 20",20,5859,"43-20","Alloy 617",314626,"Plate"
-61.28,0.00039,"Qualified",,149.92,"CapPass","Cycle 20",20,5860,"43-20","Alloy 617",314626,"Plate"
-63.87,0.00036,"Qualified",,149.93,"CapPass","Cycle 20",20,5861,"43-20","Alloy 617",314626,"Plate"
-66.42,0.00034,"Qualified",,149.95,"CapPass","Cycle 20",20,5862,"43-20","Alloy 617",314626,"Plate"
-68.96,0.00031,"Qualified",,149.96,"CapPass","Cycle 20",20,5863,"43-20","Alloy 617",314626,"Plate"
-71.67,0.00029,"Qualified",,149.98,"CapPass","Cycle 20",20,5864,"43-20","Alloy 617",314626,"Plate"
-73.87,0.00026,"Qualified",,149.99,"CapPass","Cycle 20",20,5865,"43-20","Alloy 617",314626,"Plate"
-76.35,0.00024,"Qualified",,150.01,"CapPass","Cycle 20",20,5866,"43-20","Alloy 617",314626,"Plate"
-78.55,0.00021,"Qualified",,150.02,"CapPass","Cycle 20",20,5867,"43-20","Alloy 617",314626,"Plate"
-80.67,0.00018,"Qualified",,150.04,"CapPass","Cycle 20",20,5868,"43-20","Alloy 617",314626,"Plate"
-82.90,0.00016,"Qualified",,150.06,"CapPass","Cycle 20",20,5869,"43-20","Alloy 617",314626,"Plate"
-85.00,0.00013,"Qualified",,150.07,"CapPass","Cycle 20",20,5870,"43-20","Alloy 617",314626,"Plate"
