Repository: js-molina/fatigue-A617

File: data/950C/Strain rate 0.001/0.40% strain/HTM_A19_Cycles_439.csv (part 3 of 10)
"Stress Mpa","Strain","Qual State","Qual Exceptions","Elapsed Time Sec","Data State","Cycle Label","Cycle","Count","Sample","Alloy","Heat","Material_Form"
160.42,0.00187,"Qualified",,67.90,"CapPass","Cycle 10",10,2666,"43-9","Alloy 617",314626,"Plate"
160.21,0.00190,"Qualified",,67.92,"CapPass","Cycle 10",10,2667,"43-9","Alloy 617",314626,"Plate"
159.98,0.00192,"Qualified",,67.95,"CapPass","Cycle 10",10,2668,"43-9","Alloy 617",314626,"Plate"
159.79,0.00195,"Qualified",,67.97,"CapPass","Cycle 10",10,2669,"43-9","Alloy 617",314626,"Plate"
159.53,0.00197,"Qualified",,68.00,"CapPass","Cycle 10",10,2670,"43-9","Alloy 617",314626,"Plate"
158.69,0.00200,"Qualified",,68.03,"CapPass","Cycle 10",10,2671,"43-9","Alloy 617",314626,"Plate"
155.56,0.00202,"Qualified",,68.07,"CapPass","Cycle 10",10,2672,"43-9","Alloy 617",314626,"Plate"
143.74,0.00200,"Qualified",,68.14,"CapPass","Cycle 10",10,2673,"43-9","Alloy 617",314626,"Plate"
138.51,0.00197,"Qualified",,68.16,"CapPass","Cycle 10",10,2674,"43-9","Alloy 617",314626,"Plate"
133.83,0.00195,"Qualified",,68.18,"CapPass","Cycle 10",10,2675,"43-9","Alloy 617",314626,"Plate"
129.55,0.00192,"Qualified",,68.20,"CapPass","Cycle 10",10,2676,"43-9","Alloy 617",314626,"Plate"
125.86,0.00190,"Qualified",,68.21,"CapPass","Cycle 10",10,2677,"43-9","Alloy 617",314626,"Plate"
121.99,0.00187,"Qualified",,68.23,"CapPass","Cycle 10",10,2678,"43-9","Alloy 617",314626,"Plate"
118.25,0.00184,"Qualified",,68.25,"CapPass","Cycle 10",10,2679,"43-9","Alloy 617",314626,"Plate"
114.50,0.00182,"Qualified",,68.26,"CapPass","Cycle 10",10,2680,"43-9","Alloy 617",314626,"Plate"
110.64,0.00179,"Qualified",,68.28,"CapPass","Cycle 10",10,2681,"43-9","Alloy 617",314626,"Plate"
106.93,0.00177,"Qualified",,68.30,"CapPass","Cycle 10",10,2682,"43-9","Alloy 617",314626,"Plate"
103.33,0.00174,"Qualified",,68.32,"CapPass","Cycle 10",10,2683,"43-9","Alloy 617",314626,"Plate"
99.44,0.00172,"Qualified",,68.35,"CapPass","Cycle 10",10,2684,"43-9","Alloy 617",314626,"Plate"
95.28,0.00169,"Qualified",,68.37,"CapPass","Cycle 10",10,2685,"43-9","Alloy 617",314626,"Plate"
90.81,0.00167,"Qualified",,68.41,"CapPass","Cycle 10",10,2686,"43-9","Alloy 617",314626,"Plate"
86.63,0.00164,"Qualified",,68.44,"CapPass","Cycle 10",10,2687,"43-9","Alloy 617",314626,"Plate"
82.18,0.00162,"Qualified",,68.47,"CapPass","Cycle 10",10,2688,"43-9","Alloy 617",314626,"Plate"
78.31,0.00159,"Qualified",,68.49,"CapPass","Cycle 10",10,2689,"43-9","Alloy 617",314626,"Plate"
74.57,0.00156,"Qualified",,68.52,"CapPass","Cycle 10",10,2690,"43-9","Alloy 617",314626,"Plate"
71.27,0.00154,"Qualified",,68.54,"CapPass","Cycle 10",10,2691,"43-9","Alloy 617",314626,"Plate"
68.01,0.00151,"Qualified",,68.57,"CapPass","Cycle 10",10,2692,"43-9","Alloy 617",314626,"Plate"
64.14,0.00149,"Qualified",,68.60,"CapPass","Cycle 10",10,2693,"43-9","Alloy 617",314626,"Plate"
59.86,0.00146,"Qualified",,68.63,"CapPass","Cycle 10",10,2694,"43-9","Alloy 617",314626,"Plate"
55.24,0.00144,"Qualified",,68.67,"CapPass","Cycle 10",10,2695,"43-9","Alloy 617",314626,"Plate"
50.68,0.00141,"Qualified",,68.70,"CapPass","Cycle 10",10,2696,"43-9","Alloy 617",314626,"Plate"
45.74,0.00139,"Qualified",,68.73,"CapPass","Cycle 10",10,2697,"43-9","Alloy 617",314626,"Plate"
41.67,0.00136,"Qualified",,68.76,"CapPass","Cycle 10",10,2698,"43-9","Alloy 617",314626,"Plate"
37.89,0.00134,"Qualified",,68.79,"CapPass","Cycle 10",10,2699,"43-9","Alloy 617",314626,"Plate"
34.46,0.00131,"Qualified",,68.81,"CapPass","Cycle 10",10,2700,"43-9","Alloy 617",314626,"Plate"
30.64,0.00129,"Qualified",,68.84,"CapPass","Cycle 10",10,2701,"43-9","Alloy 617",314626,"Plate"
27.35,0.00126,"Qualified",,68.86,"CapPass","Cycle 10",10,2702,"43-9","Alloy 617",314626,"Plate"
24.10,0.00123,"Qualified",,68.88,"CapPass","Cycle 10",10,2703,"43-9","Alloy 617",314626,"Plate"
20.86,0.00121,"Qualified",,68.91,"CapPass","Cycle 10",10,2704,"43-9","Alloy 617",314626,"Plate"
17.53,0.00118,"Qualified",,68.93,"CapPass","Cycle 10",10,2705,"43-9","Alloy 617",314626,"Plate"
14.64,0.00116,"Qualified",,68.96,"CapPass","Cycle 10",10,2706,"43-9","Alloy 617",314626,"Plate"
11.76,0.00113,"Qualified",,68.98,"CapPass","Cycle 10",10,2707,"43-9","Alloy 617",314626,"Plate"
8.86,0.00111,"Qualified",,69.00,"CapPass","Cycle 10",10,2708,"43-9","Alloy 617",314626,"Plate"
5.74,0.00108,"Qualified",,69.03,"CapPass","Cycle 10",10,2709,"43-9","Alloy 617",314626,"Plate"
2.80,0.00106,"Qualified",,69.06,"CapPass","Cycle 10",10,2710,"43-9","Alloy 617",314626,"Plate"
0.18,0.00103,"Qualified",,69.08,"CapPass","Cycle 10",10,2711,"43-9","Alloy 617",314626,"Plate"
-2.40,0.00101,"Qualified",,69.10,"CapPass","Cycle 10",10,2712,"43-9","Alloy 617",314626,"Plate"
-5.02,0.00098,"Qualified",,69.13,"CapPass","Cycle 10",10,2713,"43-9","Alloy 617",314626,"Plate"
-7.23,0.00095,"Qualified",,69.15,"CapPass","Cycle 10",10,2714,"43-9","Alloy 617",314626,"Plate"
-9.49,0.00093,"Qualified",,69.17,"CapPass","Cycle 10",10,2715,"43-9","Alloy 617",314626,"Plate"
-11.65,0.00090,"Qualified",,69.20,"CapPass","Cycle 10",10,2716,"43-9","Alloy 617",314626,"Plate"
-13.87,0.00088,"Qualified",,69.23,"CapPass","Cycle 10",10,2717,"43-9","Alloy 617",314626,"Plate"
-15.84,0.00085,"Qualified",,69.26,"CapPass","Cycle 10",10,2718,"43-9","Alloy 617",314626,"Plate"
-15.90,0.00083,"Qualified",,69.32,"CapPass","Cycle 10",10,2719,"43-9","Alloy 617",314626,"Plate"
-16.90,0.00080,"Qualified",,69.40,"CapPass","Cycle 10",10,2720,"43-9","Alloy 617",314626,"Plate"
-18.70,0.00078,"Qualified",,69.44,"CapPass","Cycle 10",10,2721,"43-9","Alloy 617",314626,"Plate"
-21.26,0.00075,"Qualified",,69.48,"CapPass","Cycle 10",10,2722,"43-9","Alloy 617",314626,"Plate"
-23.63,0.00073,"Qualified",,69.51,"CapPass","Cycle 10",10,2723,"43-9","Alloy 617",314626,"Plate"
-26.25,0.00070,"Qualified",,69.55,"CapPass","Cycle 10",10,2724,"43-9","Alloy 617",314626,"Plate"
-28.87,0.00067,"Qualified",,69.58,"CapPass","Cycle 10",10,2725,"43-9","Alloy 617",314626,"Plate"
-31.75,0.00065,"Qualified",,69.62,"CapPass","Cycle 10",10,2726,"43-9","Alloy 617",314626,"Plate"
-34.22,0.00062,"Qualified",,69.64,"CapPass","Cycle 10",10,2727,"43-9","Alloy 617",314626,"Plate"
-37.04,0.00060,"Qualified",,69.67,"CapPass","Cycle 10",10,2728,"43-9","Alloy 617",314626,"Plate"
-39.88,0.00057,"Qualified",,69.69,"CapPass","Cycle 10",10,2729,"43-9","Alloy 617",314626,"Plate"
-42.65,0.00055,"Qualified",,69.71,"CapPass","Cycle 10",10,2730,"43-9","Alloy 617",314626,"Plate"
-45.78,0.00052,"Qualified",,69.73,"CapPass","Cycle 10",10,2731,"43-9","Alloy 617",314626,"Plate"
-48.53,0.00049,"Qualified",,69.74,"CapPass","Cycle 10",10,2732,"43-9","Alloy 617",314626,"Plate"
-51.50,0.00047,"Qualified",,69.76,"CapPass","Cycle 10",10,2733,"43-9","Alloy 617",314626,"Plate"
-54.40,0.00044,"Qualified",,69.77,"CapPass","Cycle 10",10,2734,"43-9","Alloy 617",314626,"Plate"
-56.95,0.00042,"Qualified",,69.79,"CapPass","Cycle 10",10,2735,"43-9","Alloy 617",314626,"Plate"
-59.78,0.00039,"Qualified",,69.80,"CapPass","Cycle 10",10,2736,"43-9","Alloy 617",314626,"Plate"
-62.48,0.00036,"Qualified",,69.82,"CapPass","Cycle 10",10,2737,"43-9","Alloy 617",314626,"Plate"
-64.20,0.00035,"Qualified",,69.83,"CapPass","Cycle 10",10,2738,"43-9","Alloy 617",314626,"Plate"
-65.00,0.00034,"Qualified",,69.83,"CapPass","Cycle 10",10,2739,"43-9","Alloy 617",314626,"Plate"
-67.44,0.00031,"Qualified",,69.85,"CapPass","Cycle 10",10,2740,"43-9","Alloy 617",314626,"Plate"
-69.81,0.00029,"Qualified",,69.86,"CapPass","Cycle 10",10,2741,"43-9","Alloy 617",314626,"Plate"
-72.16,0.00026,"Qualified",,69.88,"CapPass","Cycle 10",10,2742,"43-9","Alloy 617",314626,"Plate"
-74.45,0.00023,"Qualified",,69.89,"CapPass","Cycle 10",10,2743,"43-9","Alloy 617",314626,"Plate"
-76.89,0.00021,"Qualified",,69.91,"CapPass","Cycle 10",10,2744,"43-9","Alloy 617",314626,"Plate"
-79.05,0.00018,"Qualified",,69.93,"CapPass","Cycle 10",10,2745,"43-9","Alloy 617",314626,"Plate"
-81.19,0.00016,"Qualified",,69.95,"CapPass","Cycle 10",10,2746,"43-9","Alloy 617",314626,"Plate"
-83.29,0.00013,"Qualified",,69.96,"CapPass","Cycle 10",10,2747,"43-9","Alloy 617",314626,"Plate"
-85.14,0.00011,"Qualified",,69.98,"CapPass","Cycle 10",10,2748,"43-9","Alloy 617",314626,"Plate"
-86.95,0.00008,"Qualified",,70.00,"CapPass","Cycle 10",10,2749,"43-9","Alloy 617",314626,"Plate"
-88.72,0.00006,"Qualified",,70.02,"CapPass","Cycle 10",10,2750,"43-9","Alloy 617",314626,"Plate"
-90.67,0.00003,"Qualified",,70.04,"CapPass","Cycle 10",10,2751,"43-9","Alloy 617",314626,"Plate"
-92.33,0.00001,"Qualified",,70.06,"CapPass","Cycle 10",10,2752,"43-9","Alloy 617",314626,"Plate"
-94.04,-0.00002,"Qualified",,70.09,"CapPass","Cycle 10",10,2753,"43-9","Alloy 617",314626,"Plate"
-95.80,-0.00004,"Qualified",,70.11,"CapPass","Cycle 10",10,2754,"43-9","Alloy 617",314626,"Plate"
-97.31,-0.00007,"Qualified",,70.14,"CapPass","Cycle 10",10,2755,"43-9","Alloy 617",314626,"Plate"
-98.78,-0.00010,"Qualified",,70.16,"CapPass","Cycle 10",10,2756,"43-9","Alloy 617",314626,"Plate"
-100.11,-0.00012,"Qualified",,70.18,"CapPass","Cycle 10",10,2757,"43-9","Alloy 617",314626,"Plate"
-101.34,-0.00015,"Qualified",,70.20,"CapPass","Cycle 10",10,2758,"43-9","Alloy 617",314626,"Plate"
-102.92,-0.00017,"Qualified",,70.23,"CapPass","Cycle 10",10,2759,"43-9","Alloy 617",314626,"Plate"
-104.47,-0.00020,"Qualified",,70.26,"CapPass","Cycle 10",10,2760,"43-9","Alloy 617",314626,"Plate"
-106.11,-0.00022,"Qualified",,70.29,"CapPass","Cycle 10",10,2761,"43-9","Alloy 617",314626,"Plate"
-107.70,-0.00025,"Qualified",,70.32,"CapPass","Cycle 10",10,2762,"43-9","Alloy 617",314626,"Plate"
-109.45,-0.00027,"Qualified",,70.35,"CapPass","Cycle 10",10,2763,"43-9","Alloy 617",314626,"Plate"
-111.10,-0.00030,"Qualified",,70.38,"CapPass","Cycle 10",10,2764,"43-9","Alloy 617",314626,"Plate"
-112.59,-0.00032,"Qualified",,70.40,"CapPass","Cycle 10",10,2765,"43-9","Alloy 617",314626,"Plate"
-114.01,-0.00035,"Qualified",,70.43,"CapPass","Cycle 10",10,2766,"43-9","Alloy 617",314626,"Plate"
-115.47,-0.00038,"Qualified",,70.45,"CapPass","Cycle 10",10,2767,"43-9","Alloy 617",314626,"Plate"
-116.90,-0.00040,"Qualified",,70.47,"CapPass","Cycle 10",10,2768,"43-9","Alloy 617",314626,"Plate"
-118.23,-0.00043,"Qualified",,70.50,"CapPass","Cycle 10",10,2769,"43-9","Alloy 617",314626,"Plate"
-119.50,-0.00045,"Qualified",,70.52,"CapPass","Cycle 10",10,2770,"43-9","Alloy 617",314626,"Plate"
-120.84,-0.00048,"Qualified",,70.54,"CapPass","Cycle 10",10,2771,"43-9","Alloy 617",314626,"Plate"
-122.27,-0.00050,"Qualified",,70.57,"CapPass","Cycle 10",10,2772,"43-9","Alloy 617",314626,"Plate"
-123.45,-0.00053,"Qualified",,70.59,"CapPass","Cycle 10",10,2773,"43-9","Alloy 617",314626,"Plate"
-124.63,-0.00055,"Qualified",,70.62,"CapPass","Cycle 10",10,2774,"43-9","Alloy 617",314626,"Plate"
-125.89,-0.00058,"Qualified",,70.64,"CapPass","Cycle 10",10,2775,"43-9","Alloy 617",314626,"Plate"
-127.20,-0.00060,"Qualified",,70.67,"CapPass","Cycle 10",10,2776,"43-9","Alloy 617",314626,"Plate"
-128.46,-0.00063,"Qualified",,70.70,"CapPass","Cycle 10",10,2777,"43-9","Alloy 617",314626,"Plate"
-129.82,-0.00065,"Qualified",,70.73,"CapPass","Cycle 10",10,2778,"43-9","Alloy 617",314626,"Plate"
-131.29,-0.00068,"Qualified",,70.76,"CapPass","Cycle 10",10,2779,"43-9","Alloy 617",314626,"Plate"
-132.71,-0.00070,"Qualified",,70.79,"CapPass","Cycle 10",10,2780,"43-9","Alloy 617",314626,"Plate"
-134.19,-0.00073,"Qualified",,70.81,"CapPass","Cycle 10",10,2781,"43-9","Alloy 617",314626,"Plate"
-135.53,-0.00075,"Qualified",,70.84,"CapPass","Cycle 10",10,2782,"43-9","Alloy 617",314626,"Plate"
-136.95,-0.00078,"Qualified",,70.86,"CapPass","Cycle 10",10,2783,"43-9","Alloy 617",314626,"Plate"
-138.51,-0.00081,"Qualified",,70.89,"CapPass","Cycle 10",10,2784,"43-9","Alloy 617",314626,"Plate"
-139.86,-0.00083,"Qualified",,70.91,"CapPass","Cycle 10",10,2785,"43-9","Alloy 617",314626,"Plate"
-141.25,-0.00086,"Qualified",,70.94,"CapPass","Cycle 10",10,2786,"43-9","Alloy 617",314626,"Plate"
-142.48,-0.00088,"Qualified",,70.96,"CapPass","Cycle 10",10,2787,"43-9","Alloy 617",314626,"Plate"
-143.62,-0.00091,"Qualified",,70.98,"CapPass","Cycle 10",10,2788,"43-9","Alloy 617",314626,"Plate"
-144.91,-0.00093,"Qualified",,71.01,"CapPass","Cycle 10",10,2789,"43-9","Alloy 617",314626,"Plate"
-146.27,-0.00096,"Qualified",,71.04,"CapPass","Cycle 10",10,2790,"43-9","Alloy 617",314626,"Plate"
-147.60,-0.00099,"Qualified",,71.07,"CapPass","Cycle 10",10,2791,"43-9","Alloy 617",314626,"Plate"
-148.79,-0.00101,"Qualified",,71.09,"CapPass","Cycle 10",10,2792,"43-9","Alloy 617",314626,"Plate"
-149.94,-0.00104,"Qualified",,71.12,"CapPass","Cycle 10",10,2793,"43-9","Alloy 617",314626,"Plate"
-151.17,-0.00106,"Qualified",,71.14,"CapPass","Cycle 10",10,2794,"43-9","Alloy 617",314626,"Plate"
-152.25,-0.00109,"Qualified",,71.17,"CapPass","Cycle 10",10,2795,"43-9","Alloy 617",314626,"Plate"
-153.44,-0.00111,"Qualified",,71.19,"CapPass","Cycle 10",10,2796,"43-9","Alloy 617",314626,"Plate"
-154.47,-0.00114,"Qualified",,71.22,"CapPass","Cycle 10",10,2797,"43-9","Alloy 617",314626,"Plate"
-155.40,-0.00116,"Qualified",,71.24,"CapPass","Cycle 10",10,2798,"43-9","Alloy 617",314626,"Plate"
-156.33,-0.00119,"Qualified",,71.26,"CapPass","Cycle 10",10,2799,"43-9","Alloy 617",314626,"Plate"
-157.14,-0.00121,"Qualified",,71.28,"CapPass","Cycle 10",10,2800,"43-9","Alloy 617",314626,"Plate"
-158.04,-0.00124,"Qualified",,71.31,"CapPass","Cycle 10",10,2801,"43-9","Alloy 617",314626,"Plate"
-158.87,-0.00127,"Qualified",,71.33,"CapPass","Cycle 10",10,2802,"43-9","Alloy 617",314626,"Plate"
-159.72,-0.00129,"Qualified",,71.36,"CapPass","Cycle 10",10,2803,"43-9","Alloy 617",314626,"Plate"
-160.51,-0.00132,"Qualified",,71.39,"CapPass","Cycle 10",10,2804,"43-9","Alloy 617",314626,"Plate"
-161.42,-0.00134,"Qualified",,71.41,"CapPass","Cycle 10",10,2805,"43-9","Alloy 617",314626,"Plate"
-162.19,-0.00137,"Qualified",,71.44,"CapPass","Cycle 10",10,2806,"43-9","Alloy 617",314626,"Plate"
-162.90,-0.00139,"Qualified",,71.46,"CapPass","Cycle 10",10,2807,"43-9","Alloy 617",314626,"Plate"
-163.58,-0.00142,"Qualified",,71.48,"CapPass","Cycle 10",10,2808,"43-9","Alloy 617",314626,"Plate"
-164.19,-0.00144,"Qualified",,71.51,"CapPass","Cycle 10",10,2809,"43-9","Alloy 617",314626,"Plate"
-164.75,-0.00147,"Qualified",,71.53,"CapPass","Cycle 10",10,2810,"43-9","Alloy 617",314626,"Plate"
-165.41,-0.00150,"Qualified",,71.56,"CapPass","Cycle 10",10,2811,"43-9","Alloy 617",314626,"Plate"
-165.96,-0.00152,"Qualified",,71.58,"CapPass","Cycle 10",10,2812,"43-9","Alloy 617",314626,"Plate"
-166.49,-0.00155,"Qualified",,71.61,"CapPass","Cycle 10",10,2813,"43-9","Alloy 617",314626,"Plate"
-166.96,-0.00157,"Qualified",,71.63,"CapPass","Cycle 10",10,2814,"43-9","Alloy 617",314626,"Plate"
-167.42,-0.00160,"Qualified",,71.66,"CapPass","Cycle 10",10,2815,"43-9","Alloy 617",314626,"Plate"
-167.82,-0.00162,"Qualified",,71.68,"CapPass","Cycle 10",10,2816,"43-9","Alloy 617",314626,"Plate"
-168.19,-0.00165,"Qualified",,71.71,"CapPass","Cycle 10",10,2817,"43-9","Alloy 617",314626,"Plate"
-168.63,-0.00167,"Qualified",,71.73,"CapPass","Cycle 10",10,2818,"43-9","Alloy 617",314626,"Plate"
-168.96,-0.00170,"Qualified",,71.75,"CapPass","Cycle 10",10,2819,"43-9","Alloy 617",314626,"Plate"
-169.21,-0.00173,"Qualified",,71.78,"CapPass","Cycle 10",10,2820,"43-9","Alloy 617",314626,"Plate"
-169.41,-0.00175,"Qualified",,71.80,"CapPass","Cycle 10",10,2821,"43-9","Alloy 617",314626,"Plate"
-169.58,-0.00178,"Qualified",,71.83,"CapPass","Cycle 10",10,2822,"43-9","Alloy 617",314626,"Plate"
-169.75,-0.00180,"Qualified",,71.85,"CapPass","Cycle 10",10,2823,"43-9","Alloy 617",314626,"Plate"
-169.94,-0.00183,"Qualified",,71.88,"CapPass","Cycle 10",10,2824,"43-9","Alloy 617",314626,"Plate"
-170.12,-0.00185,"Qualified",,71.91,"CapPass","Cycle 10",10,2825,"43-9","Alloy 617",314626,"Plate"
-170.30,-0.00188,"Qualified",,71.93,"CapPass","Cycle 10",10,2826,"43-9","Alloy 617",314626,"Plate"
-170.44,-0.00190,"Qualified",,71.95,"CapPass","Cycle 10",10,2827,"43-9","Alloy 617",314626,"Plate"
-170.58,-0.00193,"Qualified",,71.97,"CapPass","Cycle 10",10,2828,"43-9","Alloy 617",314626,"Plate"
-170.63,-0.00195,"Qualified",,71.99,"CapPass","Cycle 10",10,2829,"43-9","Alloy 617",314626,"Plate"
-170.36,-0.00198,"Qualified",,72.02,"CapPass","Cycle 10",10,2830,"43-9","Alloy 617",314626,"Plate"
-169.02,-0.00200,"Qualified",,72.05,"CapPass","Cycle 10",10,2831,"43-9","Alloy 617",314626,"Plate"
-146.90,-0.00198,"Qualified",,72.18,"CapPass","Cycle 10",10,2832,"43-9","Alloy 617",314626,"Plate"
-141.42,-0.00195,"Qualified",,72.20,"CapPass","Cycle 10",10,2833,"43-9","Alloy 617",314626,"Plate"
-135.95,-0.00193,"Qualified",,72.22,"CapPass","Cycle 10",10,2834,"43-9","Alloy 617",314626,"Plate"
-131.42,-0.00190,"Qualified",,72.24,"CapPass","Cycle 10",10,2835,"43-9","Alloy 617",314626,"Plate"
-126.81,-0.00188,"Qualified",,72.25,"CapPass","Cycle 10",10,2836,"43-9","Alloy 617",314626,"Plate"
-122.91,-0.00185,"Qualified",,72.27,"CapPass","Cycle 10",10,2837,"43-9","Alloy 617",314626,"Plate"
-118.75,-0.00182,"Qualified",,72.29,"CapPass","Cycle 10",10,2838,"43-9","Alloy 617",314626,"Plate"
-114.39,-0.00180,"Qualified",,72.30,"CapPass","Cycle 10",10,2839,"43-9","Alloy 617",314626,"Plate"
-109.90,-0.00177,"Qualified",,72.32,"CapPass","Cycle 10",10,2840,"43-9","Alloy 617",314626,"Plate"
-105.71,-0.00175,"Qualified",,72.34,"CapPass","Cycle 10",10,2841,"43-9","Alloy 617",314626,"Plate"
-101.66,-0.00172,"Qualified",,72.36,"CapPass","Cycle 10",10,2842,"43-9","Alloy 617",314626,"Plate"
-97.75,-0.00170,"Qualified",,72.38,"CapPass","Cycle 10",10,2843,"43-9","Alloy 617",314626,"Plate"
-93.74,-0.00167,"Qualified",,72.40,"CapPass","Cycle 10",10,2844,"43-9","Alloy 617",314626,"Plate"
-89.39,-0.00165,"Qualified",,72.43,"CapPass","Cycle 10",10,2845,"43-9","Alloy 617",314626,"Plate"
-85.37,-0.00162,"Qualified",,72.46,"CapPass","Cycle 10",10,2846,"43-9","Alloy 617",314626,"Plate"
-81.41,-0.00159,"Qualified",,72.48,"CapPass","Cycle 10",10,2847,"43-9","Alloy 617",314626,"Plate"
-77.60,-0.00157,"Qualified",,72.51,"CapPass","Cycle 10",10,2848,"43-9","Alloy 617",314626,"Plate"
-73.87,-0.00154,"Qualified",,72.53,"CapPass","Cycle 10",10,2849,"43-9","Alloy 617",314626,"Plate"
-70.08,-0.00152,"Qualified",,72.56,"CapPass","Cycle 10",10,2850,"43-9","Alloy 617",314626,"Plate"
-66.57,-0.00149,"Qualified",,72.58,"CapPass","Cycle 10",10,2851,"43-9","Alloy 617",314626,"Plate"
-63.03,-0.00147,"Qualified",,72.61,"CapPass","Cycle 10",10,2852,"43-9","Alloy 617",314626,"Plate"
-59.28,-0.00144,"Qualified",,72.64,"CapPass","Cycle 10",10,2853,"43-9","Alloy 617",314626,"Plate"
-55.87,-0.00142,"Qualified",,72.66,"CapPass","Cycle 10",10,2854,"43-9","Alloy 617",314626,"Plate"
-52.19,-0.00139,"Qualified",,72.69,"CapPass","Cycle 10",10,2855,"43-9","Alloy 617",314626,"Plate"
-48.35,-0.00137,"Qualified",,72.72,"CapPass","Cycle 10",10,2856,"43-9","Alloy 617",314626,"Plate"
-44.57,-0.00134,"Qualified",,72.75,"CapPass","Cycle 10",10,2857,"43-9","Alloy 617",314626,"Plate"
-40.69,-0.00132,"Qualified",,72.78,"CapPass","Cycle 10",10,2858,"43-9","Alloy 617",314626,"Plate"
-37.20,-0.00129,"Qualified",,72.81,"CapPass","Cycle 10",10,2859,"43-9","Alloy 617",314626,"Plate"
-33.26,-0.00126,"Qualified",,72.84,"CapPass","Cycle 10",10,2860,"43-9","Alloy 617",314626,"Plate"
-29.64,-0.00124,"Qualified",,72.86,"CapPass","Cycle 10",10,2861,"43-9","Alloy 617",314626,"Plate"
-26.29,-0.00121,"Qualified",,72.89,"CapPass","Cycle 10",10,2862,"43-9","Alloy 617",314626,"Plate"
-23.06,-0.00119,"Qualified",,72.91,"CapPass","Cycle 10",10,2863,"43-9","Alloy 617",314626,"Plate"
-19.63,-0.00116,"Qualified",,72.94,"CapPass","Cycle 10",10,2864,"43-9","Alloy 617",314626,"Plate"
-15.96,-0.00114,"Qualified",,72.97,"CapPass","Cycle 10",10,2865,"43-9","Alloy 617",314626,"Plate"
-12.69,-0.00111,"Qualified",,72.99,"CapPass","Cycle 10",10,2866,"43-9","Alloy 617",314626,"Plate"
-9.15,-0.00109,"Qualified",,73.02,"CapPass","Cycle 10",10,2867,"43-9","Alloy 617",314626,"Plate"
-5.70,-0.00106,"Qualified",,73.05,"CapPass","Cycle 10",10,2868,"43-9","Alloy 617",314626,"Plate"
-2.50,-0.00103,"Qualified",,73.08,"CapPass","Cycle 10",10,2869,"43-9","Alloy 617",314626,"Plate"
0.69,-0.00101,"Qualified",,73.10,"CapPass","Cycle 10",10,2870,"43-9","Alloy 617",314626,"Plate"
3.98,-0.00098,"Qualified",,73.13,"CapPass","Cycle 10",10,2871,"43-9","Alloy 617",314626,"Plate"
6.81,-0.00096,"Qualified",,73.15,"CapPass","Cycle 10",10,2872,"43-9","Alloy 617",314626,"Plate"
9.91,-0.00093,"Qualified",,73.18,"CapPass","Cycle 10",10,2873,"43-9","Alloy 617",314626,"Plate"
13.36,-0.00091,"Qualified",,73.21,"CapPass","Cycle 10",10,2874,"43-9","Alloy 617",314626,"Plate"
16.54,-0.00088,"Qualified",,73.24,"CapPass","Cycle 10",10,2875,"43-9","Alloy 617",314626,"Plate"
19.71,-0.00086,"Qualified",,73.27,"CapPass","Cycle 10",10,2876,"43-9","Alloy 617",314626,"Plate"
22.68,-0.00083,"Qualified",,73.29,"CapPass","Cycle 10",10,2877,"43-9","Alloy 617",314626,"Plate"
25.36,-0.00080,"Qualified",,73.32,"CapPass","Cycle 10",10,2878,"43-9","Alloy 617",314626,"Plate"
27.58,-0.00078,"Qualified",,73.35,"CapPass","Cycle 10",10,2879,"43-9","Alloy 617",314626,"Plate"
29.42,-0.00075,"Qualified",,73.40,"CapPass","Cycle 10",10,2880,"43-9","Alloy 617",314626,"Plate"
32.78,-0.00073,"Qualified",,73.46,"CapPass","Cycle 10",10,2881,"43-9","Alloy 617",314626,"Plate"
35.42,-0.00070,"Qualified",,73.48,"CapPass","Cycle 10",10,2882,"43-9","Alloy 617",314626,"Plate"
38.19,-0.00068,"Qualified",,73.51,"CapPass","Cycle 10",10,2883,"43-9","Alloy 617",314626,"Plate"
41.72,-0.00065,"Qualified",,73.53,"CapPass","Cycle 10",10,2884,"43-9","Alloy 617",314626,"Plate"
44.35,-0.00063,"Qualified",,73.55,"CapPass","Cycle 10",10,2885,"43-9","Alloy 617",314626,"Plate"
46.88,-0.00060,"Qualified",,73.57,"CapPass","Cycle 10",10,2886,"43-9","Alloy 617",314626,"Plate"
49.36,-0.00058,"Qualified",,73.59,"CapPass","Cycle 10",10,2887,"43-9","Alloy 617",314626,"Plate"
52.04,-0.00055,"Qualified",,73.62,"CapPass","Cycle 10",10,2888,"43-9","Alloy 617",314626,"Plate"
54.42,-0.00052,"Qualified",,73.64,"CapPass","Cycle 10",10,2889,"43-9","Alloy 617",314626,"Plate"
56.56,-0.00050,"Qualified",,73.67,"CapPass","Cycle 10",10,2890,"43-9","Alloy 617",314626,"Plate"
58.56,-0.00047,"Qualified",,73.69,"CapPass","Cycle 10",10,2891,"43-9","Alloy 617",314626,"Plate"
60.34,-0.00045,"Qualified",,73.72,"CapPass","Cycle 10",10,2892,"43-9","Alloy 617",314626,"Plate"
62.05,-0.00042,"Qualified",,73.75,"CapPass","Cycle 10",10,2893,"43-9","Alloy 617",314626,"Plate"
64.09,-0.00040,"Qualified",,73.78,"CapPass","Cycle 10",10,2894,"43-9","Alloy 617",314626,"Plate"
65.88,-0.00037,"Qualified",,73.81,"CapPass","Cycle 10",10,2895,"43-9","Alloy 617",314626,"Plate"
67.79,-0.00035,"Qualified",,73.84,"CapPass","Cycle 10",10,2896,"43-9","Alloy 617",314626,"Plate"
69.56,-0.00032,"Qualified",,73.87,"CapPass","Cycle 10",10,2897,"43-9","Alloy 617",314626,"Plate"
71.34,-0.00029,"Qualified",,73.90,"CapPass","Cycle 10",10,2898,"43-9","Alloy 617",314626,"Plate"
73.17,-0.00027,"Qualified",,73.93,"CapPass","Cycle 10",10,2899,"43-9","Alloy 617",314626,"Plate"
75.33,-0.00024,"Qualified",,73.96,"CapPass","Cycle 10",10,2900,"43-9","Alloy 617",314626,"Plate"
70.35,-0.00023,"Qualified",,146.06,"CapPass","Cycle 20",20,5735,"43-9","Alloy 617",314626,"Plate"
72.57,-0.00020,"Qualified",,146.09,"CapPass","Cycle 20",20,5736,"43-9","Alloy 617",314626,"Plate"
74.62,-0.00018,"Qualified",,146.12,"CapPass","Cycle 20",20,5737,"43-9","Alloy 617",314626,"Plate"
76.81,-0.00015,"Qualified",,146.15,"CapPass","Cycle 20",20,5738,"43-9","Alloy 617",314626,"Plate"
79.12,-0.00013,"Qualified",,146.18,"CapPass","Cycle 20",20,5739,"43-9","Alloy 617",314626,"Plate"
81.64,-0.00010,"Qualified",,146.21,"CapPass","Cycle 20",20,5740,"43-9","Alloy 617",314626,"Plate"
83.93,-0.00007,"Qualified",,146.24,"CapPass","Cycle 20",20,5741,"43-9","Alloy 617",314626,"Plate"
86.09,-0.00005,"Qualified",,146.26,"CapPass","Cycle 20",20,5742,"43-9","Alloy 617",314626,"Plate"
88.52,-0.00002,"Qualified",,146.28,"CapPass","Cycle 20",20,5743,"43-9","Alloy 617",314626,"Plate"
91.01,0.00000,"Qualified",,146.30,"CapPass","Cycle 20",20,5744,"43-9","Alloy 617",314626,"Plate"
93.57,0.00003,"Qualified",,146.32,"CapPass","Cycle 20",20,5745,"43-9","Alloy 617",314626,"Plate"
96.30,0.00005,"Qualified",,146.34,"CapPass","Cycle 20",20,5746,"43-9","Alloy 617",314626,"Plate"
99.00,0.00008,"Qualified",,146.36,"CapPass","Cycle 20",20,5747,"43-9","Alloy 617",314626,"Plate"
101.70,0.00011,"Qualified",,146.38,"CapPass","Cycle 20",20,5748,"43-9","Alloy 617",314626,"Plate"
104.05,0.00013,"Qualified",,146.39,"CapPass","Cycle 20",20,5749,"43-9","Alloy 617",314626,"Plate"
106.55,0.00016,"Qualified",,146.41,"CapPass","Cycle 20",20,5750,"43-9","Alloy 617",314626,"Plate"
108.87,0.00018,"Qualified",,146.42,"CapPass","Cycle 20",20,5751,"43-9","Alloy 617",314626,"Plate"
111.03,0.00021,"Qualified",,146.44,"CapPass","Cycle 20",20,5752,"43-9","Alloy 617",314626,"Plate"
113.07,0.00023,"Qualified",,146.46,"CapPass","Cycle 20",20,5753,"43-9","Alloy 617",314626,"Plate"
115.08,0.00026,"Qualified",,146.47,"CapPass","Cycle 20",20,5754,"43-9","Alloy 617",314626,"Plate"
117.03,0.00028,"Qualified",,146.49,"CapPass","Cycle 20",20,5755,"43-9","Alloy 617",314626,"Plate"
118.98,0.00031,"Qualified",,146.51,"CapPass","Cycle 20",20,5756,"43-9","Alloy 617",314626,"Plate"
120.95,0.00034,"Qualified",,146.53,"CapPass","Cycle 20",20,5757,"43-9","Alloy 617",314626,"Plate"
122.68,0.00036,"Qualified",,146.55,"CapPass","Cycle 20",20,5758,"43-9","Alloy 617",314626,"Plate"
124.22,0.00039,"Qualified",,146.57,"CapPass","Cycle 20",20,5759,"43-9","Alloy 617",314626,"Plate"
125.78,0.00041,"Qualified",,146.59,"CapPass","Cycle 20",20,5760,"43-9","Alloy 617",314626,"Plate"
127.11,0.00044,"Qualified",,146.61,"CapPass","Cycle 20",20,5761,"43-9","Alloy 617",314626,"Plate"
128.43,0.00046,"Qualified",,146.63,"CapPass","Cycle 20",20,5762,"43-9","Alloy 617",314626,"Plate"
129.57,0.00049,"Qualified",,146.65,"CapPass","Cycle 20",20,5763,"43-9","Alloy 617",314626,"Plate"
130.74,0.00051,"Qualified",,146.67,"CapPass","Cycle 20",20,5764,"43-9","Alloy 617",314626,"Plate"
131.89,0.00054,"Qualified",,146.70,"CapPass","Cycle 20",20,5765,"43-9","Alloy 617",314626,"Plate"
132.81,0.00057,"Qualified",,146.72,"CapPass","Cycle 20",20,5766,"43-9","Alloy 617",314626,"Plate"
133.76,0.00059,"Qualified",,146.74,"CapPass","Cycle 20",20,5767,"43-9","Alloy 617",314626,"Plate"
134.53,0.00062,"Qualified",,146.76,"CapPass","Cycle 20",20,5768,"43-9","Alloy 617",314626,"Plate"
135.31,0.00064,"Qualified",,146.79,"CapPass","Cycle 20",20,5769,"43-9","Alloy 617",314626,"Plate"
136.06,0.00067,"Qualified",,146.81,"CapPass","Cycle 20",20,5770,"43-9","Alloy 617",314626,"Plate"
136.74,0.00069,"Qualified",,146.84,"CapPass","Cycle 20",20,5771,"43-9","Alloy 617",314626,"Plate"
137.56,0.00072,"Qualified",,146.87,"CapPass","Cycle 20",20,5772,"43-9","Alloy 617",314626,"Plate"
138.27,0.00074,"Qualified",,146.89,"CapPass","Cycle 20",20,5773,"43-9","Alloy 617",314626,"Plate"
139.02,0.00077,"Qualified",,146.92,"CapPass","Cycle 20",20,5774,"43-9","Alloy 617",314626,"Plate"
139.86,0.00079,"Qualified",,146.95,"CapPass","Cycle 20",20,5775,"43-9","Alloy 617",314626,"Plate"
140.68,0.00082,"Qualified",,146.97,"CapPass","Cycle 20",20,5776,"43-9","Alloy 617",314626,"Plate"
141.59,0.00084,"Qualified",,147.00,"CapPass","Cycle 20",20,5777,"43-9","Alloy 617",314626,"Plate"
142.66,0.00087,"Qualified",,147.03,"CapPass","Cycle 20",20,5778,"43-9","Alloy 617",314626,"Plate"
143.55,0.00090,"Qualified",,147.06,"CapPass","Cycle 20",20,5779,"43-9","Alloy 617",314626,"Plate"
144.46,0.00092,"Qualified",,147.08,"CapPass","Cycle 20",20,5780,"43-9","Alloy 617",314626,"Plate"
145.49,0.00095,"Qualified",,147.11,"CapPass","Cycle 20",20,5781,"43-9","Alloy 617",314626,"Plate"
146.54,0.00097,"Qualified",,147.13,"CapPass","Cycle 20",20,5782,"43-9","Alloy 617",314626,"Plate"
147.57,0.00100,"Qualified",,147.16,"CapPass","Cycle 20",20,5783,"43-9","Alloy 617",314626,"Plate"
148.42,0.00102,"Qualified",,147.18,"CapPass","Cycle 20",20,5784,"43-9","Alloy 617",314626,"Plate"
149.24,0.00105,"Qualified",,147.20,"CapPass","Cycle 20",20,5785,"43-9","Alloy 617",314626,"Plate"
150.08,0.00107,"Qualified",,147.22,"CapPass","Cycle 20",20,5786,"43-9","Alloy 617",314626,"Plate"
150.96,0.00110,"Qualified",,147.25,"CapPass","Cycle 20",20,5787,"43-9","Alloy 617",314626,"Plate"
151.73,0.00113,"Qualified",,147.27,"CapPass","Cycle 20",20,5788,"43-9","Alloy 617",314626,"Plate"
152.39,0.00115,"Qualified",,147.30,"CapPass","Cycle 20",20,5789,"43-9","Alloy 617",314626,"Plate"
153.09,0.00118,"Qualified",,147.32,"CapPass","Cycle 20",20,5790,"43-9","Alloy 617",314626,"Plate"
153.80,0.00120,"Qualified",,147.35,"CapPass","Cycle 20",20,5791,"43-9","Alloy 617",314626,"Plate"
154.34,0.00123,"Qualified",,147.37,"CapPass","Cycle 20",20,5792,"43-9","Alloy 617",314626,"Plate"
154.84,0.00125,"Qualified",,147.40,"CapPass","Cycle 20",20,5793,"43-9","Alloy 617",314626,"Plate"
155.30,0.00128,"Qualified",,147.42,"CapPass","Cycle 20",20,5794,"43-9","Alloy 617",314626,"Plate"
155.89,0.00130,"Qualified",,147.45,"CapPass","Cycle 20",20,5795,"43-9","Alloy 617",314626,"Plate"
156.44,0.00133,"Qualified",,147.48,"CapPass","Cycle 20",20,5796,"43-9","Alloy 617",314626,"Plate"
157.00,0.00136,"Qualified",,147.51,"CapPass","Cycle 20",20,5797,"43-9","Alloy 617",314626,"Plate"
157.76,0.00138,"Qualified",,147.54,"CapPass","Cycle 20",20,5798,"43-9","Alloy 617",314626,"Plate"
158.40,0.00141,"Qualified",,147.56,"CapPass","Cycle 20",20,5799,"43-9","Alloy 617",314626,"Plate"
158.93,0.00143,"Qualified",,147.58,"CapPass","Cycle 20",20,5800,"43-9","Alloy 617",314626,"Plate"
159.57,0.00146,"Qualified",,147.60,"CapPass","Cycle 20",20,5801,"43-9","Alloy 617",314626,"Plate"
160.29,0.00148,"Qualified",,147.63,"CapPass","Cycle 20",20,5802,"43-9","Alloy 617",314626,"Plate"
160.93,0.00151,"Qualified",,147.66,"CapPass","Cycle 20",20,5803,"43-9","Alloy 617",314626,"Plate"
161.49,0.00153,"Qualified",,147.68,"CapPass","Cycle 20",20,5804,"43-9","Alloy 617",314626,"Plate"
162.13,0.00156,"Qualified",,147.71,"CapPass","Cycle 20",20,5805,"43-9","Alloy 617",314626,"Plate"
162.63,0.00158,"Qualified",,147.73,"CapPass","Cycle 20",20,5806,"43-9","Alloy 617",314626,"Plate"
163.15,0.00161,"Qualified",,147.75,"CapPass","Cycle 20",20,5807,"43-9","Alloy 617",314626,"Plate"
163.62,0.00163,"Qualified",,147.78,"CapPass","Cycle 20",20,5808,"43-9","Alloy 617",314626,"Plate"
163.97,0.00166,"Qualified",,147.80,"CapPass","Cycle 20",20,5809,"43-9","Alloy 617",314626,"Plate"
164.27,0.00168,"Qualified",,147.82,"CapPass","Cycle 20",20,5810,"43-9","Alloy 617",314626,"Plate"
164.55,0.00171,"Qualified",,147.84,"CapPass","Cycle 20",20,5811,"43-9","Alloy 617",314626,"Plate"
164.83,0.00174,"Qualified",,147.87,"CapPass","Cycle 20",20,5812,"43-9","Alloy 617",314626,"Plate"
164.90,0.00176,"Qualified",,147.89,"CapPass","Cycle 20",20,5813,"43-9","Alloy 617",314626,"Plate"
164.95,0.00179,"Qualified",,147.92,"CapPass","Cycle 20",20,5814,"43-9","Alloy 617",314626,"Plate"
164.86,0.00181,"Qualified",,147.94,"CapPass","Cycle 20",20,5815,"43-9","Alloy 617",314626,"Plate"
164.80,0.00184,"Qualified",,147.96,"CapPass","Cycle 20",20,5816,"43-9","Alloy 617",314626,"Plate"
164.69,0.00186,"Qualified",,147.99,"CapPass","Cycle 20",20,5817,"43-9","Alloy 617",314626,"Plate"
164.56,0.00189,"Qualified",,148.02,"CapPass","Cycle 20",20,5818,"43-9","Alloy 617",314626,"Plate"
164.44,0.00192,"Qualified",,148.04,"CapPass","Cycle 20",20,5819,"43-9","Alloy 617",314626,"Plate"
164.29,0.00194,"Qualified",,148.07,"CapPass","Cycle 20",20,5820,"43-9","Alloy 617",314626,"Plate"
164.10,0.00197,"Qualified",,148.09,"CapPass","Cycle 20",20,5821,"43-9","Alloy 617",314626,"Plate"
163.27,0.00199,"Qualified",,148.12,"CapPass","Cycle 20",20,5822,"43-9","Alloy 617",314626,"Plate"
142.51,0.00197,"Qualified",,148.26,"CapPass","Cycle 20",20,5823,"43-9","Alloy 617",314626,"Plate"
137.01,0.00194,"Qualified",,148.28,"CapPass","Cycle 20",20,5824,"43-9","Alloy 617",314626,"Plate"
132.42,0.00192,"Qualified",,148.30,"CapPass","Cycle 20",20,5825,"43-9","Alloy 617",314626,"Plate"
127.83,0.00189,"Qualified",,148.32,"CapPass","Cycle 20",20,5826,"43-9","Alloy 617",314626,"Plate"
123.65,0.00186,"Qualified",,148.33,"CapPass","Cycle 20",20,5827,"43-9","Alloy 617",314626,"Plate"
119.28,0.00184,"Qualified",,148.35,"CapPass","Cycle 20",20,5828,"43-9","Alloy 617",314626,"Plate"
115.20,0.00181,"Qualified",,148.37,"CapPass","Cycle 20",20,5829,"43-9","Alloy 617",314626,"Plate"
111.15,0.00179,"Qualified",,148.39,"CapPass","Cycle 20",20,5830,"43-9","Alloy 617",314626,"Plate"
107.38,0.00176,"Qualified",,148.41,"CapPass","Cycle 20",20,5831,"43-9","Alloy 617",314626,"Plate"
103.74,0.00174,"Qualified",,148.43,"CapPass","Cycle 20",20,5832,"43-9","Alloy 617",314626,"Plate"
99.94,0.00171,"Qualified",,148.45,"CapPass","Cycle 20",20,5833,"43-9","Alloy 617",314626,"Plate"
96.41,0.00169,"Qualified",,148.47,"CapPass","Cycle 20",20,5834,"43-9","Alloy 617",314626,"Plate"
92.85,0.00166,"Qualified",,148.49,"CapPass","Cycle 20",20,5835,"43-9","Alloy 617",314626,"Plate"
88.88,0.00164,"Qualified",,148.52,"CapPass","Cycle 20",20,5836,"43-9","Alloy 617",314626,"Plate"
84.82,0.00161,"Qualified",,148.55,"CapPass","Cycle 20",20,5837,"43-9","Alloy 617",314626,"Plate"
80.90,0.00158,"Qualified",,148.58,"CapPass","Cycle 20",20,5838,"43-9","Alloy 617",314626,"Plate"
77.63,0.00156,"Qualified",,148.60,"CapPass","Cycle 20",20,5839,"43-9","Alloy 617",314626,"Plate"
74.01,0.00153,"Qualified",,148.63,"CapPass","Cycle 20",20,5840,"43-9","Alloy 617",314626,"Plate"
70.69,0.00151,"Qualified",,148.65,"CapPass","Cycle 20",20,5841,"43-9","Alloy 617",314626,"Plate"
67.81,0.00148,"Qualified",,148.68,"CapPass","Cycle 20",20,5842,"43-9","Alloy 617",314626,"Plate"
64.92,0.00146,"Qualified",,148.70,"CapPass","Cycle 20",20,5843,"43-9","Alloy 617",314626,"Plate"
61.96,0.00143,"Qualified",,148.72,"CapPass","Cycle 20",20,5844,"43-9","Alloy 617",314626,"Plate"
58.82,0.00141,"Qualified",,148.75,"CapPass","Cycle 20",20,5845,"43-9","Alloy 617",314626,"Plate"
55.87,0.00138,"Qualified",,148.78,"CapPass","Cycle 20",20,5846,"43-9","Alloy 617",314626,"Plate"
53.16,0.00136,"Qualified",,148.80,"CapPass","Cycle 20",20,5847,"43-9","Alloy 617",314626,"Plate"
49.98,0.00133,"Qualified",,148.83,"CapPass","Cycle 20",20,5848,"43-9","Alloy 617",314626,"Plate"
46.33,0.00130,"Qualified",,148.87,"CapPass","Cycle 20",20,5849,"43-9","Alloy 617",314626,"Plate"
43.30,0.00128,"Qualified",,148.89,"CapPass","Cycle 20",20,5850,"43-9","Alloy 617",314626,"Plate"
40.16,0.00125,"Qualified",,148.92,"CapPass","Cycle 20",20,5851,"43-9","Alloy 617",314626,"Plate"
37.30,0.00123,"Qualified",,148.95,"CapPass","Cycle 20",20,5852,"43-9","Alloy 617",314626,"Plate"
34.37,0.00120,"Qualified",,148.97,"CapPass","Cycle 20",20,5853,"43-9","Alloy 617",314626,"Plate"
31.14,0.00118,"Qualified",,149.00,"CapPass","Cycle 20",20,5854,"43-9","Alloy 617",314626,"Plate"
28.19,0.00115,"Qualified",,149.03,"CapPass","Cycle 20",20,5855,"43-9","Alloy 617",314626,"Plate"
25.30,0.00113,"Qualified",,149.05,"CapPass","Cycle 20",20,5856,"43-9","Alloy 617",314626,"Plate"
22.06,0.00110,"Qualified",,149.08,"CapPass","Cycle 20",20,5857,"43-9","Alloy 617",314626,"Plate"
18.89,0.00108,"Qualified",,149.11,"CapPass","Cycle 20",20,5858,"43-9","Alloy 617",314626,"Plate"
15.50,0.00105,"Qualified",,149.14,"CapPass","Cycle 20",20,5859,"43-9","Alloy 617",314626,"Plate"
12.53,0.00102,"Qualified",,149.17,"CapPass","Cycle 20",20,5860,"43-9","Alloy 617",314626,"Plate"
9.55,0.00100,"Qualified",,149.20,"CapPass","Cycle 20",20,5861,"43-9","Alloy 617",314626,"Plate"
6.03,0.00097,"Qualified",,149.23,"CapPass","Cycle 20",20,5862,"43-9","Alloy 617",314626,"Plate"
2.72,0.00095,"Qualified",,149.26,"CapPass","Cycle 20",20,5863,"43-9","Alloy 617",314626,"Plate"
-0.52,0.00092,"Qualified",,149.29,"CapPass","Cycle 20",20,5864,"43-9","Alloy 617",314626,"Plate"
-3.85,0.00090,"Qualified",,149.31,"CapPass","Cycle 20",20,5865,"43-9","Alloy 617",314626,"Plate"
-6.84,0.00087,"Qualified",,149.34,"CapPass","Cycle 20",20,5866,"43-9","Alloy 617",314626,"Plate"
-9.58,0.00085,"Qualified",,149.37,"CapPass","Cycle 20",20,5867,"43-9","Alloy 617",314626,"Plate"
-12.23,0.00082,"Qualified",,149.39,"CapPass","Cycle 20",20,5868,"43-9","Alloy 617",314626,"Plate"
-14.97,0.00080,"Qualified",,149.42,"CapPass","Cycle 20",20,5869,"43-9","Alloy 617",314626,"Plate"
-17.38,0.00077,"Qualified",,149.46,"CapPass","Cycle 20",20,5870,"43-9","Alloy 617",314626,"Plate"
-17.76,0.00075,"Qualified",,149.52,"CapPass","Cycle 20",20,5871,"43-9","Alloy 617",314626,"Plate"
-19.60,0.00072,"Qualified",,149.60,"CapPass","Cycle 20",20,5872,"43-9","Alloy 617",314626,"Plate"
-22.35,0.00069,"Qualified",,149.64,"CapPass","Cycle 20",20,5873,"43-9","Alloy 617",314626,"Plate"
-24.69,0.00067,"Qualified",,149.67,"CapPass","Cycle 20",20,5874,"43-9","Alloy 617",314626,"Plate"
-27.41,0.00064,"Qualified",,149.71,"CapPass","Cycle 20",20,5875,"43-9","Alloy 617",314626,"Plate"
-30.71,0.00062,"Qualified",,149.75,"CapPass","Cycle 20",20,5876,"43-9","Alloy 617",314626,"Plate"
-34.08,0.00059,"Qualified",,149.78,"CapPass","Cycle 20",20,5877,"43-9","Alloy 617",314626,"Plate"
-37.89,0.00057,"Qualified",,149.82,"CapPass","Cycle 20",20,5878,"43-9","Alloy 617",314626,"Plate"
-39.89,0.00055,"Qualified",,149.83,"CapPass","Cycle 20",20,5879,"43-9","Alloy 617",314626,"Plate"
-41.33,0.00054,"Qualified",,149.84,"CapPass","Cycle 20",20,5880,"43-9","Alloy 617",314626,"Plate"
-44.14,0.00052,"Qualified",,149.86,"CapPass","Cycle 20",20,5881,"43-9","Alloy 617",314626,"Plate"
-47.06,0.00049,"Qualified",,149.87,"CapPass","Cycle 20",20,5882,"43-9","Alloy 617",314626,"Plate"
-50.12,0.00046,"Qualified",,149.89,"CapPass","Cycle 20",20,5883,"43-9","Alloy 617",314626,"Plate"
-52.79,0.00044,"Qualified",,149.90,"CapPass","Cycle 20",20,5884,"43-9","Alloy 617",314626,"Plate"
-55.71,0.00041,"Qualified",,149.92,"CapPass","Cycle 20",20,5885,"43-9","Alloy 617",314626,"Plate"
-58.37,0.00039,"Qualified",,149.93,"CapPass","Cycle 20",20,5886,"43-9","Alloy 617",314626,"Plate"
-60.95,0.00036,"Qualified",,149.94,"CapPass","Cycle 20",20,5887,"43-9","Alloy 617",314626,"Plate"
-63.50,0.00034,"Qualified",,149.96,"CapPass","Cycle 20",20,5888,"43-9","Alloy 617",314626,"Plate"
-66.13,0.00031,"Qualified",,149.97,"CapPass","Cycle 20",20,5889,"43-9","Alloy 617",314626,"Plate"
-68.70,0.00029,"Qualified",,149.99,"CapPass","Cycle 20",20,5890,"43-9","Alloy 617",314626,"Plate"
-71.09,0.00026,"Qualified",,150.00,"CapPass","Cycle 20",20,5891,"43-9","Alloy 617",314626,"Plate"
-73.78,0.00023,"Qualified",,150.02,"CapPass","Cycle 20",20,5892,"43-9","Alloy 617",314626,"Plate"
-76.31,0.00021,"Qualified",,150.03,"CapPass","Cycle 20",20,5893,"43-9","Alloy 617",314626,"Plate"
-78.93,0.00018,"Qualified",,150.05,"CapPass","Cycle 20",20,5894,"43-9","Alloy 617",314626,"Plate"
-81.09,0.00016,"Qualified",,150.06,"CapPass","Cycle 20",20,5895,"43-9","Alloy 617",314626,"Plate"
-83.40,0.00013,"Qualified",,150.08,"CapPass","Cycle 20",20,5896,"43-9","Alloy 617",314626,"Plate"
-85.21,0.00011,"Qualified",,150.09,"CapPass","Cycle 20",20,5897,"43-9","Alloy 617",314626,"Plate"
-87.12,0.00008,"Qualified",,150.11,"CapPass","Cycle 20",20,5898,"43-9","Alloy 617",314626,"Plate"
-89.25,0.00006,"Qualified",,150.13,"CapPass","Cycle 20",20,5899,"43-9","Alloy 617",314626,"Plate"
-90.99,0.00003,"Qualified",,150.14,"CapPass","Cycle 20",20,5900,"43-9","Alloy 617",314626,"Plate"
-92.76,0.00001,"Qualified",,150.16,"CapPass","Cycle 20",20,5901,"43-9","Alloy 617",314626,"Plate"
-94.52,-0.00002,"Qualified",,150.18,"CapPass","Cycle 20",20,5902,"43-9","Alloy 617",314626,"Plate"
-96.15,-0.00004,"Qualified",,150.20,"CapPass","Cycle 20",20,5903,"43-9","Alloy 617",314626,"Plate"
-97.67,-0.00007,"Qualified",,150.22,"CapPass","Cycle 20",20,5904,"43-9","Alloy 617",314626,"Plate"
-98.99,-0.00010,"Qualified",,150.24,"CapPass","Cycle 20",20,5905,"43-9","Alloy 617",314626,"Plate"
-100.37,-0.00012,"Qualified",,150.27,"CapPass","Cycle 20",20,5906,"43-9","Alloy 617",314626,"Plate"
-101.71,-0.00015,"Qualified",,150.29,"CapPass","Cycle 20",20,5907,"43-9","Alloy 617",314626,"Plate"
-102.94,-0.00017,"Qualified",,150.32,"CapPass","Cycle 20",20,5908,"43-9","Alloy 617",314626,"Plate"
