Repository: js-molina/fatigue-A617

File: data/950C/Strain rate 0.001/0.40% strain/HTM_A19_PeakStress_4316.csv (part 3 of 8)
"Cycle","Data State","Max Stress Mpa","Min Stress Mpa","Qual Exceptions","Qual State","Stress Ratio","Time Max Stress Sec","Time Min Stress Sec","Sample","Count","Alloy","Material_Form","Heat"
780,"CapPass",168.00,-170.85,,"Qualified",0.983,6234.51,6238.78,"43-16",780,"Alloy 617","Plate",314626
781,"CapPass",167.87,-172.11,,"Qualified",0.975,6242.56,6246.77,"43-16",781,"Alloy 617","Plate",314626
782,"CapPass",168.08,-170.23,,"Qualified",0.987,6250.75,6254.81,"43-16",782,"Alloy 617","Plate",314626
783,"CapPass",169.59,-171.24,,"Qualified",0.990,6258.71,6262.59,"43-16",783,"Alloy 617","Plate",314626
784,"CapPass",166.21,-168.13,,"Qualified",0.989,6266.43,6270.73,"43-16",784,"Alloy 617","Plate",314626
785,"CapPass",164.68,-169.74,,"Qualified",0.970,6274.81,6278.82,"43-16",785,"Alloy 617","Plate",314626
786,"CapPass",169.06,-170.15,,"Qualified",0.994,6282.81,6286.83,"43-16",786,"Alloy 617","Plate",314626
787,"CapPass",168.65,-169.00,,"Qualified",0.998,6290.81,6294.85,"43-16",787,"Alloy 617","Plate",314626
788,"CapPass",168.18,-172.09,,"Qualified",0.977,6298.84,6302.85,"43-16",788,"Alloy 617","Plate",314626
789,"CapPass",163.85,-168.63,,"Qualified",0.972,6306.86,6310.87,"43-16",789,"Alloy 617","Plate",314626
790,"CapPass",168.02,-169.01,,"Qualified",0.994,6314.62,6318.86,"43-16",790,"Alloy 617","Plate",314626
791,"CapPass",167.58,-170.67,,"Qualified",0.982,6322.85,6326.88,"43-16",791,"Alloy 617","Plate",314626
792,"CapPass",164.54,-170.54,,"Qualified",0.965,6330.88,6334.87,"43-16",792,"Alloy 617","Plate",314626
793,"CapPass",167.36,-169.44,,"Qualified",0.988,6338.88,6342.90,"43-16",793,"Alloy 617","Plate",314626
794,"CapPass",167.99,-168.60,,"Qualified",0.996,6346.66,6350.91,"43-16",794,"Alloy 617","Plate",314626
795,"CapPass",166.49,-169.19,,"Qualified",0.984,6354.69,6358.91,"43-16",795,"Alloy 617","Plate",314626
796,"CapPass",165.95,-168.94,,"Qualified",0.982,6362.91,6366.88,"43-16",796,"Alloy 617","Plate",314626
797,"CapPass",169.85,-170.81,,"Qualified",0.994,6370.92,6374.92,"43-16",797,"Alloy 617","Plate",314626
798,"CapPass",166.12,-173.84,,"Qualified",0.956,6378.94,6382.94,"43-16",798,"Alloy 617","Plate",314626
799,"CapPass",167.77,-169.69,,"Qualified",0.989,6386.74,6390.90,"43-16",799,"Alloy 617","Plate",314626
800,"CapPass",164.02,-170.72,,"Qualified",0.961,6394.96,6398.95,"43-16",800,"Alloy 617","Plate",314626
801,"CapPass",164.31,-168.57,,"Qualified",0.975,6402.72,6406.96,"43-16",801,"Alloy 617","Plate",314626
802,"CapPass",169.22,-169.88,,"Qualified",0.996,6410.78,6414.97,"43-16",802,"Alloy 617","Plate",314626
803,"CapPass",167.07,-166.93,,"Qualified",1.001,6418.96,6422.98,"43-16",803,"Alloy 617","Plate",314626
804,"CapPass",166.04,-169.61,,"Qualified",0.979,6427.00,6430.98,"43-16",804,"Alloy 617","Plate",314626
805,"CapPass",168.15,-169.33,,"Qualified",0.993,6434.99,6439.00,"43-16",805,"Alloy 617","Plate",314626
806,"CapPass",166.90,-168.52,,"Qualified",0.990,6442.65,6447.02,"43-16",806,"Alloy 617","Plate",314626
807,"CapPass",167.83,-171.16,,"Qualified",0.981,6451.02,6454.69,"43-16",807,"Alloy 617","Plate",314626
808,"CapPass",167.38,-169.02,,"Qualified",0.990,6459.02,6463.02,"43-16",808,"Alloy 617","Plate",314626
809,"CapPass",167.03,-168.46,,"Qualified",0.991,6466.82,6471.03,"43-16",809,"Alloy 617","Plate",314626
810,"CapPass",167.98,-169.93,,"Qualified",0.989,6474.86,6479.05,"43-16",810,"Alloy 617","Plate",314626
811,"CapPass",170.28,-170.49,,"Qualified",0.999,6483.00,6487.05,"43-16",811,"Alloy 617","Plate",314626
812,"CapPass",169.14,-169.41,,"Qualified",0.998,6491.04,6495.06,"43-16",812,"Alloy 617","Plate",314626
813,"CapPass",167.49,-170.44,,"Qualified",0.983,6498.94,6503.07,"43-16",813,"Alloy 617","Plate",314626
814,"CapPass",166.52,-170.81,,"Qualified",0.975,6507.06,6511.07,"43-16",814,"Alloy 617","Plate",314626
815,"CapPass",167.59,-168.57,,"Qualified",0.994,6514.93,6519.09,"43-16",815,"Alloy 617","Plate",314626
816,"CapPass",168.12,-169.31,,"Qualified",0.993,6523.09,6527.08,"43-16",816,"Alloy 617","Plate",314626
817,"CapPass",169.37,-170.52,,"Qualified",0.993,6531.10,6535.00,"43-16",817,"Alloy 617","Plate",314626
818,"CapPass",166.98,-170.78,,"Qualified",0.978,6539.10,6543.12,"43-16",818,"Alloy 617","Plate",314626
819,"CapPass",167.09,-170.51,,"Qualified",0.980,6547.08,6551.14,"43-16",819,"Alloy 617","Plate",314626
820,"CapPass",167.97,-171.64,,"Qualified",0.979,6554.95,6559.13,"43-16",820,"Alloy 617","Plate",314626
821,"CapPass",168.11,-168.98,,"Qualified",0.995,6562.94,6567.08,"43-16",821,"Alloy 617","Plate",314626
822,"CapPass",169.88,-171.80,,"Qualified",0.989,6571.14,6575.11,"43-16",822,"Alloy 617","Plate",314626
823,"CapPass",167.12,-169.58,,"Qualified",0.985,6579.12,6583.15,"43-16",823,"Alloy 617","Plate",314626
824,"CapPass",166.82,-170.63,,"Qualified",0.978,6587.16,6591.17,"43-16",824,"Alloy 617","Plate",314626
825,"CapPass",168.40,-170.69,,"Qualified",0.987,6594.95,6599.18,"43-16",825,"Alloy 617","Plate",314626
826,"CapPass",167.11,-170.04,,"Qualified",0.983,6603.11,6607.18,"43-16",826,"Alloy 617","Plate",314626
827,"CapPass",168.78,-170.09,,"Qualified",0.992,6611.17,6615.07,"43-16",827,"Alloy 617","Plate",314626
828,"CapPass",166.23,-170.34,,"Qualified",0.976,6619.20,6623.21,"43-16",828,"Alloy 617","Plate",314626
829,"CapPass",169.11,-169.30,,"Qualified",0.999,6627.21,6631.22,"43-16",829,"Alloy 617","Plate",314626
830,"CapPass",167.90,-170.31,,"Qualified",0.986,6635.16,6639.23,"43-16",830,"Alloy 617","Plate",314626
831,"CapPass",166.19,-168.74,,"Qualified",0.985,6643.19,6647.23,"43-16",831,"Alloy 617","Plate",314626
832,"CapPass",167.42,-170.42,,"Qualified",0.982,6651.23,6655.23,"43-16",832,"Alloy 617","Plate",314626
833,"CapPass",163.56,-174.21,,"Qualified",0.939,6659.02,6663.26,"43-16",833,"Alloy 617","Plate",314626
834,"CapPass",166.22,-171.11,,"Qualified",0.971,6667.24,6671.05,"43-16",834,"Alloy 617","Plate",314626
835,"CapPass",170.21,-169.49,,"Qualified",1.004,6675.24,6679.27,"43-16",835,"Alloy 617","Plate",314626
836,"CapPass",168.09,-169.31,,"Qualified",0.993,6683.13,6687.26,"43-16",836,"Alloy 617","Plate",314626
837,"CapPass",168.20,-173.65,,"Qualified",0.969,6691.27,6695.13,"43-16",837,"Alloy 617","Plate",314626
838,"CapPass",167.99,-168.66,,"Qualified",0.996,6699.26,6703.29,"43-16",838,"Alloy 617","Plate",314626
839,"CapPass",168.74,-169.57,,"Qualified",0.995,6707.16,6711.30,"43-16",839,"Alloy 617","Plate",314626
840,"CapPass",166.80,-172.30,,"Qualified",0.968,6715.29,6719.31,"43-16",840,"Alloy 617","Plate",314626
841,"CapPass",166.93,-169.88,,"Qualified",0.983,6723.28,6727.32,"43-16",841,"Alloy 617","Plate",314626
842,"CapPass",167.77,-171.22,,"Qualified",0.980,6731.08,6735.33,"43-16",842,"Alloy 617","Plate",314626
843,"CapPass",168.36,-170.52,,"Qualified",0.987,6739.30,6743.33,"43-16",843,"Alloy 617","Plate",314626
844,"CapPass",168.55,-169.56,,"Qualified",0.994,6747.34,6751.21,"43-16",844,"Alloy 617","Plate",314626
845,"CapPass",166.95,-170.66,,"Qualified",0.978,6755.34,6759.36,"43-16",845,"Alloy 617","Plate",314626
846,"CapPass",167.95,-170.21,,"Qualified",0.987,6763.34,6767.35,"43-16",846,"Alloy 617","Plate",314626
847,"CapPass",165.18,-169.68,,"Qualified",0.973,6771.36,6775.36,"43-16",847,"Alloy 617","Plate",314626
848,"CapPass",166.46,-174.42,,"Qualified",0.954,6779.18,6783.37,"43-16",848,"Alloy 617","Plate",314626
849,"CapPass",167.27,-172.47,,"Qualified",0.970,6787.32,6791.34,"43-16",849,"Alloy 617","Plate",314626
850,"CapPass",167.41,-171.34,,"Qualified",0.977,6795.40,6799.40,"43-16",850,"Alloy 617","Plate",314626
851,"CapPass",168.15,-169.46,,"Qualified",0.992,6803.20,6807.41,"43-16",851,"Alloy 617","Plate",314626
852,"CapPass",167.50,-170.07,,"Qualified",0.985,6811.41,6815.41,"43-16",852,"Alloy 617","Plate",314626
853,"CapPass",168.24,-171.08,,"Qualified",0.983,6819.30,6823.40,"43-16",853,"Alloy 617","Plate",314626
854,"CapPass",167.89,-170.14,,"Qualified",0.987,6827.42,6831.43,"43-16",854,"Alloy 617","Plate",314626
855,"CapPass",168.53,-168.59,,"Qualified",1.000,6835.42,6839.43,"43-16",855,"Alloy 617","Plate",314626
856,"CapPass",167.98,-171.60,,"Qualified",0.979,6843.34,6847.45,"43-16",856,"Alloy 617","Plate",314626
857,"CapPass",166.50,-169.04,,"Qualified",0.985,6851.34,6855.46,"43-16",857,"Alloy 617","Plate",314626
858,"CapPass",169.71,-170.12,,"Qualified",0.998,6859.44,6863.47,"43-16",858,"Alloy 617","Plate",314626
859,"CapPass",166.94,-171.53,,"Qualified",0.973,6867.46,6871.40,"43-16",859,"Alloy 617","Plate",314626
860,"CapPass",169.04,-168.41,,"Qualified",1.004,6875.45,6879.44,"43-16",860,"Alloy 617","Plate",314626
861,"CapPass",167.06,-170.28,,"Qualified",0.981,6883.48,6887.49,"43-16",861,"Alloy 617","Plate",314626
862,"CapPass",168.76,-168.86,,"Qualified",0.999,6891.37,6895.49,"43-16",862,"Alloy 617","Plate",314626
863,"CapPass",166.42,-171.05,,"Qualified",0.973,6899.14,6903.52,"43-16",863,"Alloy 617","Plate",314626
864,"CapPass",166.51,-171.10,,"Qualified",0.973,6907.52,6911.52,"43-16",864,"Alloy 617","Plate",314626
865,"CapPass",169.61,-171.00,,"Qualified",0.992,6915.52,6919.52,"43-16",865,"Alloy 617","Plate",314626
866,"CapPass",167.47,-170.20,,"Qualified",0.984,6923.50,6927.55,"43-16",866,"Alloy 617","Plate",314626
867,"CapPass",167.64,-167.72,,"Qualified",0.999,6931.53,6935.53,"43-16",867,"Alloy 617","Plate",314626
868,"CapPass",169.87,-169.36,,"Qualified",1.003,6939.54,6943.55,"43-16",868,"Alloy 617","Plate",314626
869,"CapPass",168.14,-170.15,,"Qualified",0.988,6947.32,6951.56,"43-16",869,"Alloy 617","Plate",314626
870,"CapPass",166.17,-171.37,,"Qualified",0.970,6955.58,6959.44,"43-16",870,"Alloy 617","Plate",314626
871,"CapPass",168.32,-170.68,,"Qualified",0.986,6963.57,6967.59,"43-16",871,"Alloy 617","Plate",314626
872,"CapPass",166.91,-172.31,,"Qualified",0.969,6971.59,6975.59,"43-16",872,"Alloy 617","Plate",314626
873,"CapPass",161.77,-174.69,,"Qualified",0.926,6979.30,6983.60,"43-16",873,"Alloy 617","Plate",314626
874,"CapPass",166.69,-172.02,,"Qualified",0.969,6987.61,6991.52,"43-16",874,"Alloy 617","Plate",314626
875,"CapPass",166.19,-172.54,,"Qualified",0.963,6995.56,6999.53,"43-16",875,"Alloy 617","Plate",314626
876,"CapPass",166.67,-170.10,,"Qualified",0.980,7003.62,7007.62,"43-16",876,"Alloy 617","Plate",314626
877,"CapPass",166.10,-171.24,,"Qualified",0.970,7011.63,7015.64,"43-16",877,"Alloy 617","Plate",314626
878,"CapPass",168.52,-172.60,,"Qualified",0.976,7019.52,7023.65,"43-16",878,"Alloy 617","Plate",314626
879,"CapPass",168.33,-171.05,,"Qualified",0.984,7027.58,7031.57,"43-16",879,"Alloy 617","Plate",314626
880,"CapPass",167.49,-174.19,,"Qualified",0.962,7035.64,7039.66,"43-16",880,"Alloy 617","Plate",314626
881,"CapPass",166.41,-169.85,,"Qualified",0.980,7043.62,7047.67,"43-16",881,"Alloy 617","Plate",314626
882,"CapPass",167.58,-169.44,,"Qualified",0.989,7051.48,7055.69,"43-16",882,"Alloy 617","Plate",314626
883,"CapPass",164.11,-168.61,,"Qualified",0.973,7059.68,7063.69,"43-16",883,"Alloy 617","Plate",314626
884,"CapPass",166.75,-168.99,,"Qualified",0.987,7067.69,7071.70,"43-16",884,"Alloy 617","Plate",314626
885,"CapPass",167.20,-170.86,,"Qualified",0.979,7075.57,7079.63,"43-16",885,"Alloy 617","Plate",314626
886,"CapPass",168.97,-171.22,,"Qualified",0.987,7083.49,7087.72,"43-16",886,"Alloy 617","Plate",314626
887,"CapPass",167.54,-168.91,,"Qualified",0.992,7091.51,7095.55,"43-16",887,"Alloy 617","Plate",314626
888,"CapPass",168.87,-172.54,,"Qualified",0.979,7099.69,7103.74,"43-16",888,"Alloy 617","Plate",314626
889,"CapPass",168.30,-171.42,,"Qualified",0.982,7107.53,7111.75,"43-16",889,"Alloy 617","Plate",314626
890,"CapPass",168.63,-171.12,,"Qualified",0.985,7115.54,7119.75,"43-16",890,"Alloy 617","Plate",314626
891,"CapPass",165.83,-171.66,,"Qualified",0.966,7123.74,7127.75,"43-16",891,"Alloy 617","Plate",314626
892,"CapPass",168.18,-172.30,,"Qualified",0.976,7131.75,7135.56,"43-16",892,"Alloy 617","Plate",314626
893,"CapPass",167.45,-170.45,,"Qualified",0.982,7139.77,7143.79,"43-16",893,"Alloy 617","Plate",314626
894,"CapPass",166.75,-167.96,,"Qualified",0.993,7147.78,7151.77,"43-16",894,"Alloy 617","Plate",314626
895,"CapPass",167.19,-168.55,,"Qualified",0.992,7155.65,7159.80,"43-16",895,"Alloy 617","Plate",314626
896,"CapPass",169.85,-172.12,,"Qualified",0.987,7163.77,7167.79,"43-16",896,"Alloy 617","Plate",314626
897,"CapPass",165.39,-168.32,,"Qualified",0.983,7171.81,7175.64,"43-16",897,"Alloy 617","Plate",314626
898,"CapPass",166.88,-170.00,,"Qualified",0.982,7179.81,7183.82,"43-16",898,"Alloy 617","Plate",314626
899,"CapPass",167.38,-169.85,,"Qualified",0.985,7187.82,7191.71,"43-16",899,"Alloy 617","Plate",314626
900,"CapPass",168.71,-170.68,,"Qualified",0.988,7195.83,7199.53,"43-16",900,"Alloy 617","Plate",314626
901,"CapPass",166.38,-171.05,,"Qualified",0.973,7203.84,7207.83,"43-16",901,"Alloy 617","Plate",314626
902,"CapPass",166.94,-168.21,,"Qualified",0.992,7211.76,7215.84,"43-16",902,"Alloy 617","Plate",314626
903,"CapPass",169.14,-168.73,,"Qualified",1.002,7219.79,7223.84,"43-16",903,"Alloy 617","Plate",314626
904,"CapPass",167.15,-175.10,,"Qualified",0.955,7227.81,7231.67,"43-16",904,"Alloy 617","Plate",314626
905,"CapPass",166.72,-168.87,,"Qualified",0.987,7235.73,7239.88,"43-16",905,"Alloy 617","Plate",314626
906,"CapPass",168.20,-171.75,,"Qualified",0.979,7243.68,7247.76,"43-16",906,"Alloy 617","Plate",314626
907,"CapPass",168.46,-170.45,,"Qualified",0.988,7251.75,7255.90,"43-16",907,"Alloy 617","Plate",314626
908,"CapPass",166.07,-169.27,,"Qualified",0.981,7259.89,7263.90,"43-16",908,"Alloy 617","Plate",314626
909,"CapPass",165.31,-169.86,,"Qualified",0.973,7267.69,7271.91,"43-16",909,"Alloy 617","Plate",314626
910,"CapPass",169.92,-170.49,,"Qualified",0.997,7275.91,7279.92,"43-16",910,"Alloy 617","Plate",314626
911,"CapPass",168.37,-169.55,,"Qualified",0.993,7283.81,7287.93,"43-16",911,"Alloy 617","Plate",314626
912,"CapPass",167.57,-172.32,,"Qualified",0.972,7291.89,7295.94,"43-16",912,"Alloy 617","Plate",314626
913,"CapPass",167.77,-169.76,,"Qualified",0.988,7299.69,7303.96,"43-16",913,"Alloy 617","Plate",314626
914,"CapPass",168.99,-170.34,,"Qualified",0.992,7307.92,7311.95,"43-16",914,"Alloy 617","Plate",314626
915,"CapPass",168.38,-169.59,,"Qualified",0.993,7315.88,7319.97,"43-16",915,"Alloy 617","Plate",314626
916,"CapPass",167.90,-171.37,,"Qualified",0.980,7323.83,7327.97,"43-16",916,"Alloy 617","Plate",314626
917,"CapPass",167.06,-172.35,,"Qualified",0.969,7331.80,7335.91,"43-16",917,"Alloy 617","Plate",314626
918,"CapPass",168.77,-171.73,,"Qualified",0.983,7339.93,7344.00,"43-16",918,"Alloy 617","Plate",314626
919,"CapPass",168.49,-171.32,,"Qualified",0.983,7347.85,7352.00,"43-16",919,"Alloy 617","Plate",314626
920,"CapPass",168.56,-168.70,,"Qualified",0.999,7355.95,7360.00,"43-16",920,"Alloy 617","Plate",314626
921,"CapPass",167.11,-168.45,,"Qualified",0.992,7363.99,7368.01,"43-16",921,"Alloy 617","Plate",314626
922,"CapPass",167.45,-172.44,,"Qualified",0.971,7371.94,7376.01,"43-16",922,"Alloy 617","Plate",314626
923,"CapPass",168.11,-171.61,,"Qualified",0.980,7379.90,7384.03,"43-16",923,"Alloy 617","Plate",314626
924,"CapPass",168.00,-171.18,,"Qualified",0.981,7388.03,7392.04,"43-16",924,"Alloy 617","Plate",314626
925,"CapPass",165.57,-168.90,,"Qualified",0.980,7396.00,7400.06,"43-16",925,"Alloy 617","Plate",314626
926,"CapPass",166.07,-170.21,,"Qualified",0.976,7403.94,7408.04,"43-16",926,"Alloy 617","Plate",314626
927,"CapPass",167.33,-169.07,,"Qualified",0.990,7412.05,7416.07,"43-16",927,"Alloy 617","Plate",314626
928,"CapPass",164.76,-171.20,,"Qualified",0.962,7419.97,7424.07,"43-16",928,"Alloy 617","Plate",314626
929,"CapPass",166.95,-170.29,,"Qualified",0.980,7428.05,7432.08,"43-16",929,"Alloy 617","Plate",314626
930,"CapPass",167.23,-171.14,,"Qualified",0.977,7435.95,7440.10,"43-16",930,"Alloy 617","Plate",314626
931,"CapPass",166.58,-171.81,,"Qualified",0.970,7444.10,7448.08,"43-16",931,"Alloy 617","Plate",314626
932,"CapPass",167.55,-170.47,,"Qualified",0.983,7451.98,7456.11,"43-16",932,"Alloy 617","Plate",314626
933,"CapPass",168.52,-169.66,,"Qualified",0.993,7460.05,7464.11,"43-16",933,"Alloy 617","Plate",314626
934,"CapPass",169.44,-170.04,,"Qualified",0.997,7468.03,7472.10,"43-16",934,"Alloy 617","Plate",314626
935,"CapPass",167.51,-169.63,,"Qualified",0.988,7476.00,7480.15,"43-16",935,"Alloy 617","Plate",314626
936,"CapPass",166.56,-168.56,,"Qualified",0.988,7484.14,7487.83,"43-16",936,"Alloy 617","Plate",314626
937,"CapPass",168.07,-171.75,,"Qualified",0.979,7492.15,7496.08,"43-16",937,"Alloy 617","Plate",314626
938,"CapPass",166.73,-168.43,,"Qualified",0.990,7499.95,7504.18,"43-16",938,"Alloy 617","Plate",314626
939,"CapPass",166.56,-167.93,,"Qualified",0.992,7508.18,7512.19,"43-16",939,"Alloy 617","Plate",314626
940,"CapPass",169.03,-169.75,,"Qualified",0.996,7516.19,7520.18,"43-16",940,"Alloy 617","Plate",314626
941,"CapPass",168.76,-171.49,,"Qualified",0.984,7524.08,7528.16,"43-16",941,"Alloy 617","Plate",314626
942,"CapPass",166.30,-171.35,,"Qualified",0.971,7532.20,7536.20,"43-16",942,"Alloy 617","Plate",314626
943,"CapPass",169.66,-170.17,,"Qualified",0.997,7540.18,7544.22,"43-16",943,"Alloy 617","Plate",314626
944,"CapPass",165.93,-168.56,,"Qualified",0.984,7547.95,7552.23,"43-16",944,"Alloy 617","Plate",314626
945,"CapPass",166.69,-169.69,,"Qualified",0.982,7556.23,7560.24,"43-16",945,"Alloy 617","Plate",314626
946,"CapPass",168.69,-172.63,,"Qualified",0.977,7564.25,7568.22,"43-16",946,"Alloy 617","Plate",314626
947,"CapPass",168.61,-172.10,,"Qualified",0.980,7572.12,7576.25,"43-16",947,"Alloy 617","Plate",314626
948,"CapPass",166.32,-173.03,,"Qualified",0.961,7580.26,7584.25,"43-16",948,"Alloy 617","Plate",314626
949,"CapPass",164.94,-171.97,,"Qualified",0.959,7588.23,7592.26,"43-16",949,"Alloy 617","Plate",314626
950,"CapPass",167.62,-174.13,,"Qualified",0.963,7596.27,7600.27,"43-16",950,"Alloy 617","Plate",314626
951,"CapPass",167.99,-169.90,,"Qualified",0.989,7604.27,7608.28,"43-16",951,"Alloy 617","Plate",314626
952,"CapPass",167.62,-171.63,,"Qualified",0.977,7612.28,7616.29,"43-16",952,"Alloy 617","Plate",314626
953,"CapPass",167.61,-168.66,,"Qualified",0.994,7620.29,7624.28,"43-16",953,"Alloy 617","Plate",314626
954,"CapPass",164.75,-170.34,,"Qualified",0.967,7628.30,7632.31,"43-16",954,"Alloy 617","Plate",314626
955,"CapPass",168.00,-171.97,,"Qualified",0.977,7636.30,7640.32,"43-16",955,"Alloy 617","Plate",314626
956,"CapPass",164.76,-170.81,,"Qualified",0.965,7644.34,7648.32,"43-16",956,"Alloy 617","Plate",314626
957,"CapPass",168.06,-169.38,,"Qualified",0.992,7652.33,7656.32,"43-16",957,"Alloy 617","Plate",314626
958,"CapPass",168.61,-169.48,,"Qualified",0.995,7660.29,7664.35,"43-16",958,"Alloy 617","Plate",314626
959,"CapPass",165.92,-171.12,,"Qualified",0.970,7668.17,7672.15,"43-16",959,"Alloy 617","Plate",314626
960,"CapPass",164.68,-170.02,,"Qualified",0.969,7676.15,7680.35,"43-16",960,"Alloy 617","Plate",314626
961,"CapPass",167.94,-171.37,,"Qualified",0.980,7684.37,7688.27,"43-16",961,"Alloy 617","Plate",314626
962,"CapPass",167.13,-169.80,,"Qualified",0.984,7692.26,7696.38,"43-16",962,"Alloy 617","Plate",314626
963,"CapPass",168.23,-168.88,,"Qualified",0.996,7700.36,7704.39,"43-16",963,"Alloy 617","Plate",314626
964,"CapPass",167.63,-171.79,,"Qualified",0.976,7708.36,7712.41,"43-16",964,"Alloy 617","Plate",314626
965,"CapPass",167.47,-170.24,,"Qualified",0.984,7716.35,7720.41,"43-16",965,"Alloy 617","Plate",314626
966,"CapPass",167.95,-172.41,,"Qualified",0.974,7724.41,7728.27,"43-16",966,"Alloy 617","Plate",314626
967,"CapPass",166.23,-172.05,,"Qualified",0.966,7732.41,7736.41,"43-16",967,"Alloy 617","Plate",314626
968,"CapPass",167.90,-172.77,,"Qualified",0.972,7740.30,7744.43,"43-16",968,"Alloy 617","Plate",314626
969,"CapPass",167.43,-170.50,,"Qualified",0.982,7748.35,7752.44,"43-16",969,"Alloy 617","Plate",314626
970,"CapPass",166.57,-171.37,,"Qualified",0.972,7756.45,7760.43,"43-16",970,"Alloy 617","Plate",314626
971,"CapPass",166.77,-173.59,,"Qualified",0.961,7764.45,7768.30,"43-16",971,"Alloy 617","Plate",314626
972,"CapPass",166.58,-171.38,,"Qualified",0.972,7772.46,7776.46,"43-16",972,"Alloy 617","Plate",314626
973,"CapPass",166.50,-169.85,,"Qualified",0.980,7780.48,7784.46,"43-16",973,"Alloy 617","Plate",314626
974,"CapPass",165.84,-167.98,,"Qualified",0.987,7788.28,7792.50,"43-16",974,"Alloy 617","Plate",314626
975,"CapPass",167.12,-170.29,,"Qualified",0.981,7796.49,7800.50,"43-16",975,"Alloy 617","Plate",314626
976,"CapPass",168.35,-168.51,,"Qualified",0.999,7804.50,7808.46,"43-16",976,"Alloy 617","Plate",314626
977,"CapPass",167.45,-173.06,,"Qualified",0.968,7812.50,7816.34,"43-16",977,"Alloy 617","Plate",314626
978,"CapPass",167.25,-170.32,,"Qualified",0.982,7820.38,7824.53,"43-16",978,"Alloy 617","Plate",314626
979,"CapPass",167.79,-169.95,,"Qualified",0.987,7828.35,7832.50,"43-16",979,"Alloy 617","Plate",314626
980,"CapPass",167.05,-169.84,,"Qualified",0.984,7836.52,7840.54,"43-16",980,"Alloy 617","Plate",314626
981,"CapPass",166.58,-174.07,,"Qualified",0.957,7844.47,7848.36,"43-16",981,"Alloy 617","Plate",314626
982,"CapPass",166.61,-169.97,,"Qualified",0.980,7852.35,7856.57,"43-16",982,"Alloy 617","Plate",314626
983,"CapPass",167.05,-172.75,,"Qualified",0.967,7860.44,7864.55,"43-16",983,"Alloy 617","Plate",314626
984,"CapPass",164.88,-170.23,,"Qualified",0.969,7868.56,7872.58,"43-16",984,"Alloy 617","Plate",314626
985,"CapPass",167.88,-173.02,,"Qualified",0.970,7876.58,7880.59,"43-16",985,"Alloy 617","Plate",314626
986,"CapPass",168.97,-172.39,,"Qualified",0.980,7884.56,7888.57,"43-16",986,"Alloy 617","Plate",314626
987,"CapPass",165.51,-170.79,,"Qualified",0.969,7892.59,7896.52,"43-16",987,"Alloy 617","Plate",314626
988,"CapPass",168.35,-170.13,,"Qualified",0.990,7900.55,7904.57,"43-16",988,"Alloy 617","Plate",314626
989,"CapPass",168.06,-169.49,,"Qualified",0.992,7908.55,7912.62,"43-16",989,"Alloy 617","Plate",314626
990,"CapPass",166.19,-171.80,,"Qualified",0.967,7916.54,7920.63,"43-16",990,"Alloy 617","Plate",314626
991,"CapPass",167.09,-167.76,,"Qualified",0.996,7924.63,7928.65,"43-16",991,"Alloy 617","Plate",314626
992,"CapPass",167.18,-172.30,,"Qualified",0.970,7932.64,7936.64,"43-16",992,"Alloy 617","Plate",314626
993,"CapPass",168.10,-170.73,,"Qualified",0.985,7940.64,7944.64,"43-16",993,"Alloy 617","Plate",314626
994,"CapPass",166.30,-169.66,,"Qualified",0.980,7948.67,7952.67,"43-16",994,"Alloy 617","Plate",314626
995,"CapPass",167.67,-170.69,,"Qualified",0.982,7956.67,7960.67,"43-16",995,"Alloy 617","Plate",314626
996,"CapPass",165.95,-169.58,,"Qualified",0.979,7964.68,7968.67,"43-16",996,"Alloy 617","Plate",314626
997,"CapPass",167.36,-168.67,,"Qualified",0.992,7972.68,7976.69,"43-16",997,"Alloy 617","Plate",314626
998,"CapPass",166.27,-171.88,,"Qualified",0.967,7980.69,7984.64,"43-16",998,"Alloy 617","Plate",314626
999,"CapPass",166.07,-170.02,,"Qualified",0.977,7988.69,7992.69,"43-16",999,"Alloy 617","Plate",314626
1000,"CapPass",168.34,-169.50,,"Qualified",0.993,7996.55,8000.71,"43-16",1000,"Alloy 617","Plate",314626
1001,"CapPass",168.14,-168.88,,"Qualified",0.996,8004.72,8008.65,"43-16",1001,"Alloy 617","Plate",314626
1002,"CapPass",167.50,-169.46,,"Qualified",0.988,8012.73,8016.68,"43-16",1002,"Alloy 617","Plate",314626
1003,"CapPass",166.68,-169.93,,"Qualified",0.981,8020.59,8024.68,"43-16",1003,"Alloy 617","Plate",314626
1004,"CapPass",166.84,-169.75,,"Qualified",0.983,8028.68,8032.76,"43-16",1004,"Alloy 617","Plate",314626
1005,"CapPass",162.65,-171.19,,"Qualified",0.950,8036.75,8040.68,"43-16",1005,"Alloy 617","Plate",314626
1006,"CapPass",166.95,-170.61,,"Qualified",0.979,8044.76,8048.76,"43-16",1006,"Alloy 617","Plate",314626
1007,"CapPass",169.13,-167.89,,"Qualified",1.007,8052.77,8056.77,"43-16",1007,"Alloy 617","Plate",314626
1008,"CapPass",168.25,-170.73,,"Qualified",0.985,8060.79,8064.74,"43-16",1008,"Alloy 617","Plate",314626
1009,"CapPass",166.48,-170.72,,"Qualified",0.975,8068.78,8072.79,"43-16",1009,"Alloy 617","Plate",314626
1010,"CapPass",167.10,-170.66,,"Qualified",0.979,8076.66,8080.79,"43-16",1010,"Alloy 617","Plate",314626
1011,"CapPass",167.59,-168.18,,"Qualified",0.996,8084.79,8088.80,"43-16",1011,"Alloy 617","Plate",314626
1012,"CapPass",167.89,-170.85,,"Qualified",0.983,8092.71,8096.75,"43-16",1012,"Alloy 617","Plate",314626
1013,"CapPass",169.38,-172.79,,"Qualified",0.980,8100.77,8104.83,"43-16",1013,"Alloy 617","Plate",314626
1014,"CapPass",167.76,-169.21,,"Qualified",0.991,8108.61,8112.75,"43-16",1014,"Alloy 617","Plate",314626
1015,"CapPass",167.14,-170.53,,"Qualified",0.980,8116.83,8120.71,"43-16",1015,"Alloy 617","Plate",314626
1016,"CapPass",169.01,-169.77,,"Qualified",0.996,8124.80,8128.85,"43-16",1016,"Alloy 617","Plate",314626
1017,"CapPass",167.20,-172.47,,"Qualified",0.969,8132.85,8136.85,"43-16",1017,"Alloy 617","Plate",314626
1018,"CapPass",167.76,-169.80,,"Qualified",0.988,8140.84,8144.87,"43-16",1018,"Alloy 617","Plate",314626
1019,"CapPass",166.70,-171.72,,"Qualified",0.971,8148.87,8152.88,"43-16",1019,"Alloy 617","Plate",314626
1020,"CapPass",167.38,-170.85,,"Qualified",0.980,8156.85,8160.88,"43-16",1020,"Alloy 617","Plate",314626
1021,"CapPass",168.83,-171.49,,"Qualified",0.984,8164.88,8168.73,"43-16",1021,"Alloy 617","Plate",314626
1022,"CapPass",164.54,-168.42,,"Qualified",0.977,8172.55,8176.80,"43-16",1022,"Alloy 617","Plate",314626
1023,"CapPass",167.26,-170.26,,"Qualified",0.982,8180.81,8184.68,"43-16",1023,"Alloy 617","Plate",314626
1024,"CapPass",167.12,-171.00,,"Qualified",0.977,8188.92,8192.81,"43-16",1024,"Alloy 617","Plate",314626
1025,"CapPass",165.71,-172.72,,"Qualified",0.959,8196.90,8200.95,"43-16",1025,"Alloy 617","Plate",314626
1026,"CapPass",164.16,-173.34,,"Qualified",0.947,8204.67,8208.94,"43-16",1026,"Alloy 617","Plate",314626
1027,"CapPass",163.51,-171.17,,"Qualified",0.955,8212.92,8216.84,"43-16",1027,"Alloy 617","Plate",314626
1028,"CapPass",166.23,-169.26,,"Qualified",0.982,8220.95,8224.96,"43-16",1028,"Alloy 617","Plate",314626
1029,"CapPass",163.73,-169.89,,"Qualified",0.964,8228.97,8232.76,"43-16",1029,"Alloy 617","Plate",314626
1030,"CapPass",164.79,-170.44,,"Qualified",0.967,8236.74,8240.98,"43-16",1030,"Alloy 617","Plate",314626
1031,"CapPass",164.52,-169.50,,"Qualified",0.971,8244.89,8248.98,"43-16",1031,"Alloy 617","Plate",314626
1032,"CapPass",167.35,-169.17,,"Qualified",0.989,8252.99,8256.89,"43-16",1032,"Alloy 617","Plate",314626
1033,"CapPass",167.81,-169.96,,"Qualified",0.987,8260.86,8265.02,"43-16",1033,"Alloy 617","Plate",314626
1034,"CapPass",166.98,-171.62,,"Qualified",0.973,8268.77,8273.01,"43-16",1034,"Alloy 617","Plate",314626
1035,"CapPass",167.80,-169.76,,"Qualified",0.988,8277.03,8281.01,"43-16",1035,"Alloy 617","Plate",314626
1036,"CapPass",166.72,-171.36,,"Qualified",0.973,8285.01,8288.99,"43-16",1036,"Alloy 617","Plate",314626
1037,"CapPass",167.71,-169.58,,"Qualified",0.989,8293.02,8297.04,"43-16",1037,"Alloy 617","Plate",314626
1038,"CapPass",169.85,-169.70,,"Qualified",1.001,8301.03,8305.05,"43-16",1038,"Alloy 617","Plate",314626
1039,"CapPass",170.62,-170.09,,"Qualified",1.003,8309.00,8312.85,"43-16",1039,"Alloy 617","Plate",314626
1040,"CapPass",168.45,-171.16,,"Qualified",0.984,8316.97,8321.07,"43-16",1040,"Alloy 617","Plate",314626
1041,"CapPass",168.04,-171.68,,"Qualified",0.979,8324.93,8329.08,"43-16",1041,"Alloy 617","Plate",314626
1042,"CapPass",164.53,-170.84,,"Qualified",0.963,8333.08,8337.08,"43-16",1042,"Alloy 617","Plate",314626
1043,"CapPass",168.77,-169.50,,"Qualified",0.996,8340.96,8345.09,"43-16",1043,"Alloy 617","Plate",314626
1044,"CapPass",168.34,-168.21,,"Qualified",1.001,8348.86,8353.09,"43-16",1044,"Alloy 617","Plate",314626
1045,"CapPass",165.35,-170.50,,"Qualified",0.970,8357.11,8361.10,"43-16",1045,"Alloy 617","Plate",314626
1046,"CapPass",166.55,-170.39,,"Qualified",0.977,8365.12,8369.11,"43-16",1046,"Alloy 617","Plate",314626
1047,"CapPass",166.24,-171.92,,"Qualified",0.967,8373.09,8377.12,"43-16",1047,"Alloy 617","Plate",314626
1048,"CapPass",168.81,-173.14,,"Qualified",0.975,8381.05,8385.15,"43-16",1048,"Alloy 617","Plate",314626
1049,"CapPass",167.90,-169.25,,"Qualified",0.992,8389.10,8393.06,"43-16",1049,"Alloy 617","Plate",314626
1050,"CapPass",164.21,-170.87,,"Qualified",0.961,8396.90,8401.11,"43-16",1050,"Alloy 617","Plate",314626
1051,"CapPass",167.29,-169.67,,"Qualified",0.986,8405.06,8409.05,"43-16",1051,"Alloy 617","Plate",314626
1052,"CapPass",165.52,-171.79,,"Qualified",0.964,8413.14,8417.19,"43-16",1052,"Alloy 617","Plate",314626
1053,"CapPass",164.58,-169.20,,"Qualified",0.973,8421.08,8425.18,"43-16",1053,"Alloy 617","Plate",314626
1054,"CapPass",168.79,-170.16,,"Qualified",0.992,8429.18,8433.17,"43-16",1054,"Alloy 617","Plate",314626
1055,"CapPass",166.84,-170.31,,"Qualified",0.980,8437.18,8441.20,"43-16",1055,"Alloy 617","Plate",314626
1056,"CapPass",167.99,-170.68,,"Qualified",0.984,8445.07,8449.07,"43-16",1056,"Alloy 617","Plate",314626
1057,"CapPass",168.90,-174.02,,"Qualified",0.971,8453.09,8457.21,"43-16",1057,"Alloy 617","Plate",314626
1058,"CapPass",167.27,-168.41,,"Qualified",0.993,8461.20,8465.23,"43-16",1058,"Alloy 617","Plate",314626
1059,"CapPass",168.40,-167.24,,"Qualified",1.007,8468.99,8473.23,"43-16",1059,"Alloy 617","Plate",314626
1060,"CapPass",168.57,-171.21,,"Qualified",0.985,8477.21,8481.24,"43-16",1060,"Alloy 617","Plate",314626
1061,"CapPass",167.67,-169.47,,"Qualified",0.989,8485.24,8489.26,"43-16",1061,"Alloy 617","Plate",314626
1062,"CapPass",168.85,-171.11,,"Qualified",0.987,8493.25,8497.19,"43-16",1062,"Alloy 617","Plate",314626
1063,"CapPass",164.09,-171.49,,"Qualified",0.957,8501.25,8505.27,"43-16",1063,"Alloy 617","Plate",314626
1064,"CapPass",166.85,-171.59,,"Qualified",0.972,8509.26,8513.22,"43-16",1064,"Alloy 617","Plate",314626
1065,"CapPass",168.47,-169.88,,"Qualified",0.992,8517.27,8521.28,"43-16",1065,"Alloy 617","Plate",314626
1066,"CapPass",165.70,-170.46,,"Qualified",0.972,8525.15,8529.29,"43-16",1066,"Alloy 617","Plate",314626
1067,"CapPass",167.57,-168.15,,"Qualified",0.997,8533.28,8537.31,"43-16",1067,"Alloy 617","Plate",314626
1068,"CapPass",166.90,-169.29,,"Qualified",0.986,8541.20,8545.30,"43-16",1068,"Alloy 617","Plate",314626
1069,"CapPass",168.32,-169.81,,"Qualified",0.991,8549.30,8553.33,"43-16",1069,"Alloy 617","Plate",314626
1070,"CapPass",170.92,-169.12,,"Qualified",1.011,8557.27,8561.34,"43-16",1070,"Alloy 617","Plate",314626
1071,"CapPass",169.74,-172.14,,"Qualified",0.986,8565.33,8569.25,"43-16",1071,"Alloy 617","Plate",314626
1072,"CapPass",167.02,-170.53,,"Qualified",0.979,8573.34,8577.35,"43-16",1072,"Alloy 617","Plate",314626
1073,"CapPass",168.61,-171.20,,"Qualified",0.985,8581.34,8585.34,"43-16",1073,"Alloy 617","Plate",314626
1074,"CapPass",168.41,-170.58,,"Qualified",0.987,8589.34,8593.36,"43-16",1074,"Alloy 617","Plate",314626
1075,"CapPass",166.14,-172.78,,"Qualified",0.962,8597.29,8601.29,"43-16",1075,"Alloy 617","Plate",314626
1076,"CapPass",165.51,-168.99,,"Qualified",0.979,8605.38,8609.39,"43-16",1076,"Alloy 617","Plate",314626
1077,"CapPass",167.05,-168.61,,"Qualified",0.991,8613.34,8617.39,"43-16",1077,"Alloy 617","Plate",314626
1078,"CapPass",166.74,-169.30,,"Qualified",0.985,8621.40,8625.40,"43-16",1078,"Alloy 617","Plate",314626
1079,"CapPass",168.30,-170.32,,"Qualified",0.988,8629.24,8633.42,"43-16",1079,"Alloy 617","Plate",314626
1080,"CapPass",166.98,-171.90,,"Qualified",0.971,8637.42,8641.26,"43-16",1080,"Alloy 617","Plate",314626
1081,"CapPass",168.64,-170.62,,"Qualified",0.988,8645.23,8649.43,"43-16",1081,"Alloy 617","Plate",314626
1082,"CapPass",169.20,-170.08,,"Qualified",0.995,8653.42,8657.43,"43-16",1082,"Alloy 617","Plate",314626
1083,"CapPass",167.26,-169.92,,"Qualified",0.984,8661.31,8665.44,"43-16",1083,"Alloy 617","Plate",314626
1084,"CapPass",166.88,-170.68,,"Qualified",0.978,8669.45,8673.44,"43-16",1084,"Alloy 617","Plate",314626
1085,"CapPass",167.92,-170.11,,"Qualified",0.987,8677.44,8681.45,"43-16",1085,"Alloy 617","Plate",314626
1086,"CapPass",166.12,-171.47,,"Qualified",0.969,8685.46,8689.46,"43-16",1086,"Alloy 617","Plate",314626
1087,"CapPass",167.43,-168.98,,"Qualified",0.991,8693.46,8697.48,"43-16",1087,"Alloy 617","Plate",314626
1088,"CapPass",166.12,-168.61,,"Qualified",0.985,8701.31,8705.47,"43-16",1088,"Alloy 617","Plate",314626
1089,"CapPass",165.32,-169.91,,"Qualified",0.973,8709.38,8713.50,"43-16",1089,"Alloy 617","Plate",314626
1090,"CapPass",168.09,-173.44,,"Qualified",0.969,8717.48,8721.51,"43-16",1090,"Alloy 617","Plate",314626
1091,"CapPass",165.70,-170.65,,"Qualified",0.971,8725.53,8729.51,"43-16",1091,"Alloy 617","Plate",314626
1092,"CapPass",169.20,-170.14,,"Qualified",0.994,8733.48,8737.53,"43-16",1092,"Alloy 617","Plate",314626
1093,"CapPass",167.85,-170.06,,"Qualified",0.987,8741.47,8745.53,"43-16",1093,"Alloy 617","Plate",314626
1094,"CapPass",166.48,-170.30,,"Qualified",0.978,8749.53,8753.54,"43-16",1094,"Alloy 617","Plate",314626
1095,"CapPass",167.61,-171.45,,"Qualified",0.978,8757.55,8761.54,"43-16",1095,"Alloy 617","Plate",314626
1096,"CapPass",166.40,-170.82,,"Qualified",0.974,8765.47,8769.54,"43-16",1096,"Alloy 617","Plate",314626
1097,"CapPass",167.84,-168.27,,"Qualified",0.997,8773.56,8777.38,"43-16",1097,"Alloy 617","Plate",314626
1098,"CapPass",169.12,-169.03,,"Qualified",1.001,8781.42,8785.59,"43-16",1098,"Alloy 617","Plate",314626
1099,"CapPass",166.53,-171.73,,"Qualified",0.970,8789.59,8793.59,"43-16",1099,"Alloy 617","Plate",314626
1100,"CapPass",169.69,-169.24,,"Qualified",1.003,8797.49,8801.59,"43-16",1100,"Alloy 617","Plate",314626
1101,"CapPass",167.08,-169.45,,"Qualified",0.986,8805.53,8809.37,"43-16",1101,"Alloy 617","Plate",314626
1102,"CapPass",167.75,-170.21,,"Qualified",0.986,8813.62,8817.60,"43-16",1102,"Alloy 617","Plate",314626
1103,"CapPass",167.27,-172.68,,"Qualified",0.969,8821.50,8825.62,"43-16",1103,"Alloy 617","Plate",314626
1104,"CapPass",168.65,-169.78,,"Qualified",0.993,8829.46,8833.59,"43-16",1104,"Alloy 617","Plate",314626
1105,"CapPass",169.03,-166.90,,"Qualified",1.013,8837.51,8841.63,"43-16",1105,"Alloy 617","Plate",314626
1106,"CapPass",169.34,-170.33,,"Qualified",0.994,8845.49,8849.65,"43-16",1106,"Alloy 617","Plate",314626
1107,"CapPass",166.17,-170.96,,"Qualified",0.972,8853.64,8857.64,"43-16",1107,"Alloy 617","Plate",314626
1108,"CapPass",168.61,-173.14,,"Qualified",0.974,8861.65,8865.66,"43-16",1108,"Alloy 617","Plate",314626
1109,"CapPass",167.94,-167.43,,"Qualified",1.003,8869.52,8873.68,"43-16",1109,"Alloy 617","Plate",314626
1110,"CapPass",164.71,-171.45,,"Qualified",0.961,8877.70,8881.68,"43-16",1110,"Alloy 617","Plate",314626
1111,"CapPass",168.93,-170.88,,"Qualified",0.989,8885.63,8889.66,"43-16",1111,"Alloy 617","Plate",314626
1112,"CapPass",168.37,-170.62,,"Qualified",0.987,8893.68,8897.72,"43-16",1112,"Alloy 617","Plate",314626
1113,"CapPass",167.68,-169.65,,"Qualified",0.988,8901.70,8905.64,"43-16",1113,"Alloy 617","Plate",314626
1114,"CapPass",169.52,-172.24,,"Qualified",0.984,8909.71,8913.72,"43-16",1114,"Alloy 617","Plate",314626
1115,"CapPass",165.93,-168.64,,"Qualified",0.984,8917.72,8921.67,"43-16",1115,"Alloy 617","Plate",314626
1116,"CapPass",167.21,-170.19,,"Qualified",0.982,8925.49,8929.69,"43-16",1116,"Alloy 617","Plate",314626
1117,"CapPass",169.71,-171.78,,"Qualified",0.988,8933.72,8937.75,"43-16",1117,"Alloy 617","Plate",314626
1118,"CapPass",167.83,-169.21,,"Qualified",0.992,8941.61,8945.75,"43-16",1118,"Alloy 617","Plate",314626
1119,"CapPass",168.88,-171.66,,"Qualified",0.984,8949.75,8953.76,"43-16",1119,"Alloy 617","Plate",314626
1120,"CapPass",166.06,-169.90,,"Qualified",0.977,8957.77,8961.76,"43-16",1120,"Alloy 617","Plate",314626
1121,"CapPass",166.54,-171.20,,"Qualified",0.973,8965.74,8969.78,"43-16",1121,"Alloy 617","Plate",314626
1122,"CapPass",169.06,-171.51,,"Qualified",0.986,8973.72,8977.78,"43-16",1122,"Alloy 617","Plate",314626
1123,"CapPass",168.16,-166.72,,"Qualified",1.009,8981.79,8985.49,"43-16",1123,"Alloy 617","Plate",314626
1124,"CapPass",167.89,-171.53,,"Qualified",0.979,8989.80,8993.80,"43-16",1124,"Alloy 617","Plate",314626
1125,"CapPass",167.91,-171.42,,"Qualified",0.980,8997.62,9001.82,"43-16",1125,"Alloy 617","Plate",314626
1126,"CapPass",168.25,-170.20,,"Qualified",0.989,9005.62,9009.72,"43-16",1126,"Alloy 617","Plate",314626
1127,"CapPass",165.23,-168.95,,"Qualified",0.978,9013.82,9017.82,"43-16",1127,"Alloy 617","Plate",314626
1128,"CapPass",163.93,-171.77,,"Qualified",0.954,9021.84,9025.84,"43-16",1128,"Alloy 617","Plate",314626
1129,"CapPass",162.86,-170.15,,"Qualified",0.957,9029.85,9033.85,"43-16",1129,"Alloy 617","Plate",314626
1130,"CapPass",166.05,-169.40,,"Qualified",0.980,9037.86,9041.74,"43-16",1130,"Alloy 617","Plate",314626
1131,"CapPass",167.26,-169.65,,"Qualified",0.986,9045.84,9049.87,"43-16",1131,"Alloy 617","Plate",314626
1132,"CapPass",168.22,-169.45,,"Qualified",0.993,9053.86,9057.86,"43-16",1132,"Alloy 617","Plate",314626
1133,"CapPass",167.03,-168.19,,"Qualified",0.993,9061.79,9065.88,"43-16",1133,"Alloy 617","Plate",314626
1134,"CapPass",163.88,-172.13,,"Qualified",0.952,9069.66,9073.86,"43-16",1134,"Alloy 617","Plate",314626
1135,"CapPass",165.84,-170.96,,"Qualified",0.970,9077.91,9081.90,"43-16",1135,"Alloy 617","Plate",314626
1136,"CapPass",167.76,-167.79,,"Qualified",1.000,9085.72,9089.91,"43-16",1136,"Alloy 617","Plate",314626
1137,"CapPass",167.77,-169.96,,"Qualified",0.987,9093.75,9097.91,"43-16",1137,"Alloy 617","Plate",314626
1138,"CapPass",167.36,-171.89,,"Qualified",0.974,9101.85,9105.92,"43-16",1138,"Alloy 617","Plate",314626
1139,"CapPass",166.33,-170.40,,"Qualified",0.976,9109.92,9113.92,"43-16",1139,"Alloy 617","Plate",314626
1140,"CapPass",167.31,-169.86,,"Qualified",0.985,9117.94,9121.95,"43-16",1140,"Alloy 617","Plate",314626
1141,"CapPass",164.25,-169.93,,"Qualified",0.967,9125.94,9129.96,"43-16",1141,"Alloy 617","Plate",314626
1142,"CapPass",168.14,-168.37,,"Qualified",0.999,9133.93,9137.95,"43-16",1142,"Alloy 617","Plate",314626
1143,"CapPass",167.36,-171.62,,"Qualified",0.975,9141.97,9145.98,"43-16",1143,"Alloy 617","Plate",314626
1144,"CapPass",165.99,-171.11,,"Qualified",0.970,9149.77,9153.92,"43-16",1144,"Alloy 617","Plate",314626
1145,"CapPass",167.86,-168.22,,"Qualified",0.998,9157.98,9161.81,"43-16",1145,"Alloy 617","Plate",314626
1146,"CapPass",168.85,-169.05,,"Qualified",0.999,9165.99,9169.96,"43-16",1146,"Alloy 617","Plate",314626
1147,"CapPass",167.95,-168.50,,"Qualified",0.997,9173.98,9178.00,"43-16",1147,"Alloy 617","Plate",314626
1148,"CapPass",166.42,-175.53,,"Qualified",0.948,9182.01,9186.02,"43-16",1148,"Alloy 617","Plate",314626
1149,"CapPass",163.05,-168.14,,"Qualified",0.970,9190.03,9193.48,"43-16",1149,"Alloy 617","Plate",314626
1150,"CapPass",164.95,-170.89,,"Qualified",0.965,9198.03,9202.02,"43-16",1150,"Alloy 617","Plate",314626
1151,"CapPass",166.99,-170.30,,"Qualified",0.981,9206.04,9210.04,"43-16",1151,"Alloy 617","Plate",314626
1152,"CapPass",167.26,-169.20,,"Qualified",0.989,9214.04,9218.04,"43-16",1152,"Alloy 617","Plate",314626
1153,"CapPass",166.80,-170.47,,"Qualified",0.978,9222.04,9225.98,"43-16",1153,"Alloy 617","Plate",314626
1154,"CapPass",167.42,-170.32,,"Qualified",0.983,9230.05,9234.07,"43-16",1154,"Alloy 617","Plate",314626
1155,"CapPass",168.38,-169.23,,"Qualified",0.995,9238.07,9242.07,"43-16",1155,"Alloy 617","Plate",314626
1156,"CapPass",167.20,-168.83,,"Qualified",0.990,9245.77,9249.94,"43-16",1156,"Alloy 617","Plate",314626
1157,"CapPass",168.52,-170.39,,"Qualified",0.989,9253.98,9258.10,"43-16",1157,"Alloy 617","Plate",314626
1158,"CapPass",168.11,-172.84,,"Qualified",0.973,9262.00,9266.11,"43-16",1158,"Alloy 617","Plate",314626
1159,"CapPass",169.51,-169.92,,"Qualified",0.998,9270.04,9274.10,"43-16",1159,"Alloy 617","Plate",314626
1160,"CapPass",166.18,-169.77,,"Qualified",0.979,9278.12,9282.12,"43-16",1160,"Alloy 617","Plate",314626
1161,"CapPass",167.12,-174.59,,"Qualified",0.957,9286.05,9290.06,"43-16",1161,"Alloy 617","Plate",314626
1162,"CapPass",165.85,-171.39,,"Qualified",0.968,9293.96,9298.12,"43-16",1162,"Alloy 617","Plate",314626
1163,"CapPass",165.13,-168.83,,"Qualified",0.978,9302.16,9306.16,"43-16",1163,"Alloy 617","Plate",314626
1164,"CapPass",165.08,-170.68,,"Qualified",0.967,9310.03,9314.10,"43-16",1164,"Alloy 617","Plate",314626
