Repository: js-molina/fatigue-A617

File: data/950C/Strain rate 0.001/0.40% strain/HTM_A19_PeakStress_4320.csv (part 3 of 8)
"Cycle","Data State","Max Stress Mpa","Min Stress Mpa","Qual Exceptions","Qual State","Stress Ratio","Time Max Stress Sec","Time Min Stress Sec","Sample","Count","Alloy","Material_Form","Heat"
780,"CapPass",162.55,-167.13,,"Qualified",0.973,6234.77,6238.76,"43-20",780,"Alloy 617","Plate",314626
781,"CapPass",161.61,-170.04,,"Qualified",0.950,6242.63,6246.79,"43-20",781,"Alloy 617","Plate",314626
782,"CapPass",163.19,-166.12,,"Qualified",0.982,6250.78,6254.81,"43-20",782,"Alloy 617","Plate",314626
783,"CapPass",161.95,-167.86,,"Qualified",0.965,6258.81,6262.85,"43-20",783,"Alloy 617","Plate",314626
784,"CapPass",159.34,-167.57,,"Qualified",0.951,6266.66,6270.50,"43-20",784,"Alloy 617","Plate",314626
785,"CapPass",164.48,-167.78,,"Qualified",0.980,6274.84,6278.83,"43-20",785,"Alloy 617","Plate",314626
786,"CapPass",165.42,-166.23,,"Qualified",0.995,6282.71,6286.84,"43-20",786,"Alloy 617","Plate",314626
787,"CapPass",162.48,-165.98,,"Qualified",0.979,6290.85,6294.60,"43-20",787,"Alloy 617","Plate",314626
788,"CapPass",164.50,-165.84,,"Qualified",0.992,6298.52,6302.87,"43-20",788,"Alloy 617","Plate",314626
789,"CapPass",164.24,-167.38,,"Qualified",0.981,6306.87,6310.88,"43-20",789,"Alloy 617","Plate",314626
790,"CapPass",163.64,-165.79,,"Qualified",0.987,6314.82,6318.87,"43-20",790,"Alloy 617","Plate",314626
791,"CapPass",162.91,-168.39,,"Qualified",0.967,6322.89,6326.90,"43-20",791,"Alloy 617","Plate",314626
792,"CapPass",162.38,-167.87,,"Qualified",0.967,6330.90,6334.90,"43-20",792,"Alloy 617","Plate",314626
793,"CapPass",162.29,-166.00,,"Qualified",0.978,6338.91,6342.91,"43-20",793,"Alloy 617","Plate",314626
794,"CapPass",163.23,-165.66,,"Qualified",0.985,6346.73,6350.91,"43-20",794,"Alloy 617","Plate",314626
795,"CapPass",164.14,-166.42,,"Qualified",0.986,6354.85,6358.94,"43-20",795,"Alloy 617","Plate",314626
796,"CapPass",164.23,-167.23,,"Qualified",0.982,6362.94,6366.92,"43-20",796,"Alloy 617","Plate",314626
797,"CapPass",160.70,-169.62,,"Qualified",0.947,6370.94,6374.94,"43-20",797,"Alloy 617","Plate",314626
798,"CapPass",163.07,-169.72,,"Qualified",0.961,6378.92,6382.86,"43-20",798,"Alloy 617","Plate",314626
799,"CapPass",162.65,-167.76,,"Qualified",0.970,6386.95,6390.97,"43-20",799,"Alloy 617","Plate",314626
800,"CapPass",162.15,-164.79,,"Qualified",0.984,6394.71,6398.97,"43-20",800,"Alloy 617","Plate",314626
801,"CapPass",163.64,-167.71,,"Qualified",0.976,6402.87,6406.93,"43-20",801,"Alloy 617","Plate",314626
802,"CapPass",163.49,-165.64,,"Qualified",0.987,6410.64,6414.87,"43-20",802,"Alloy 617","Plate",314626
803,"CapPass",163.56,-168.04,,"Qualified",0.973,6418.97,6422.99,"43-20",803,"Alloy 617","Plate",314626
804,"CapPass",163.86,-167.01,,"Qualified",0.981,6426.82,6430.99,"43-20",804,"Alloy 617","Plate",314626
805,"CapPass",164.38,-166.15,,"Qualified",0.989,6434.78,6439.01,"43-20",805,"Alloy 617","Plate",314626
806,"CapPass",163.24,-167.86,,"Qualified",0.972,6442.79,6447.02,"43-20",806,"Alloy 617","Plate",314626
807,"CapPass",163.59,-167.97,,"Qualified",0.974,6451.01,6455.02,"43-20",807,"Alloy 617","Plate",314626
808,"CapPass",163.92,-166.98,,"Qualified",0.982,6459.02,6463.05,"43-20",808,"Alloy 617","Plate",314626
809,"CapPass",161.92,-169.83,,"Qualified",0.953,6466.90,6470.87,"43-20",809,"Alloy 617","Plate",314626
810,"CapPass",164.14,-164.77,,"Qualified",0.996,6474.88,6479.05,"43-20",810,"Alloy 617","Plate",314626
811,"CapPass",163.88,-164.25,,"Qualified",0.998,6483.05,6487.07,"43-20",811,"Alloy 617","Plate",314626
812,"CapPass",161.62,-166.22,,"Qualified",0.972,6491.06,6495.10,"43-20",812,"Alloy 617","Plate",314626
813,"CapPass",161.67,-168.59,,"Qualified",0.959,6498.75,6503.09,"43-20",813,"Alloy 617","Plate",314626
814,"CapPass",159.71,-165.74,,"Qualified",0.964,6507.09,6511.08,"43-20",814,"Alloy 617","Plate",314626
815,"CapPass",161.28,-168.08,,"Qualified",0.960,6515.09,6519.10,"43-20",815,"Alloy 617","Plate",314626
816,"CapPass",163.11,-167.87,,"Qualified",0.972,6523.00,6527.10,"43-20",816,"Alloy 617","Plate",314626
817,"CapPass",162.80,-165.44,,"Qualified",0.984,6531.06,6535.12,"43-20",817,"Alloy 617","Plate",314626
818,"CapPass",162.80,-166.40,,"Qualified",0.978,6539.12,6542.90,"43-20",818,"Alloy 617","Plate",314626
819,"CapPass",163.42,-167.14,,"Qualified",0.978,6547.13,6551.13,"43-20",819,"Alloy 617","Plate",314626
820,"CapPass",163.91,-166.57,,"Qualified",0.984,6555.13,6559.15,"43-20",820,"Alloy 617","Plate",314626
821,"CapPass",164.15,-166.63,,"Qualified",0.985,6563.12,6567.15,"43-20",821,"Alloy 617","Plate",314626
822,"CapPass",163.43,-167.69,,"Qualified",0.975,6571.09,6574.94,"43-20",822,"Alloy 617","Plate",314626
823,"CapPass",160.13,-168.35,,"Qualified",0.951,6579.17,6583.06,"43-20",823,"Alloy 617","Plate",314626
824,"CapPass",162.89,-167.17,,"Qualified",0.974,6587.14,6591.18,"43-20",824,"Alloy 617","Plate",314626
825,"CapPass",163.50,-167.62,,"Qualified",0.975,6595.17,6599.20,"43-20",825,"Alloy 617","Plate",314626
826,"CapPass",161.94,-168.60,,"Qualified",0.960,6602.84,6607.18,"43-20",826,"Alloy 617","Plate",314626
827,"CapPass",160.38,-164.71,,"Qualified",0.974,6610.98,6615.21,"43-20",827,"Alloy 617","Plate",314626
828,"CapPass",161.82,-167.24,,"Qualified",0.968,6618.93,6623.21,"43-20",828,"Alloy 617","Plate",314626
829,"CapPass",162.17,-167.39,,"Qualified",0.969,6627.13,6631.12,"43-20",829,"Alloy 617","Plate",314626
830,"CapPass",164.44,-165.11,,"Qualified",0.996,6635.20,6639.22,"43-20",830,"Alloy 617","Plate",314626
831,"CapPass",162.36,-167.10,,"Qualified",0.972,6643.24,6647.24,"43-20",831,"Alloy 617","Plate",314626
832,"CapPass",164.80,-168.19,,"Qualified",0.980,6651.19,6655.23,"43-20",832,"Alloy 617","Plate",314626
833,"CapPass",163.86,-166.14,,"Qualified",0.986,6658.94,6663.16,"43-20",833,"Alloy 617","Plate",314626
834,"CapPass",164.05,-167.92,,"Qualified",0.977,6667.18,6671.18,"43-20",834,"Alloy 617","Plate",314626
835,"CapPass",162.36,-169.25,,"Qualified",0.959,6675.13,6679.27,"43-20",835,"Alloy 617","Plate",314626
836,"CapPass",162.50,-164.01,,"Qualified",0.991,6683.28,6687.21,"43-20",836,"Alloy 617","Plate",314626
837,"CapPass",162.41,-166.36,,"Qualified",0.976,6691.16,6695.29,"43-20",837,"Alloy 617","Plate",314626
838,"CapPass",163.15,-166.77,,"Qualified",0.978,6699.29,6703.29,"43-20",838,"Alloy 617","Plate",314626
839,"CapPass",163.45,-168.01,,"Qualified",0.973,6707.31,6711.30,"43-20",839,"Alloy 617","Plate",314626
840,"CapPass",163.65,-166.84,,"Qualified",0.981,6715.10,6719.33,"43-20",840,"Alloy 617","Plate",314626
841,"CapPass",162.28,-166.04,,"Qualified",0.977,6723.13,6727.32,"43-20",841,"Alloy 617","Plate",314626
842,"CapPass",160.38,-169.45,,"Qualified",0.946,6731.01,6735.33,"43-20",842,"Alloy 617","Plate",314626
843,"CapPass",165.39,-168.14,,"Qualified",0.984,6739.36,6743.35,"43-20",843,"Alloy 617","Plate",314626
844,"CapPass",162.87,-166.88,,"Qualified",0.976,6747.35,6751.35,"43-20",844,"Alloy 617","Plate",314626
845,"CapPass",163.52,-165.63,,"Qualified",0.987,6755.16,6759.22,"43-20",845,"Alloy 617","Plate",314626
846,"CapPass",163.75,-165.70,,"Qualified",0.988,6763.25,6767.37,"43-20",846,"Alloy 617","Plate",314626
847,"CapPass",163.23,-168.29,,"Qualified",0.970,6771.34,6775.38,"43-20",847,"Alloy 617","Plate",314626
848,"CapPass",164.17,-165.54,,"Qualified",0.992,6779.18,6783.30,"43-20",848,"Alloy 617","Plate",314626
849,"CapPass",163.43,-165.09,,"Qualified",0.990,6787.37,6791.17,"43-20",849,"Alloy 617","Plate",314626
850,"CapPass",163.80,-166.59,,"Qualified",0.983,6795.13,6799.35,"43-20",850,"Alloy 617","Plate",314626
851,"CapPass",160.02,-165.27,,"Qualified",0.968,6803.41,6807.42,"43-20",851,"Alloy 617","Plate",314626
852,"CapPass",162.23,-168.70,,"Qualified",0.962,6811.11,6815.43,"43-20",852,"Alloy 617","Plate",314626
853,"CapPass",165.08,-166.02,,"Qualified",0.994,6819.39,6823.44,"43-20",853,"Alloy 617","Plate",314626
854,"CapPass",162.74,-168.45,,"Qualified",0.966,6827.43,6831.44,"43-20",854,"Alloy 617","Plate",314626
855,"CapPass",162.65,-168.97,,"Qualified",0.963,6835.46,6839.26,"43-20",855,"Alloy 617","Plate",314626
856,"CapPass",162.00,-168.78,,"Qualified",0.960,6843.46,6847.47,"43-20",856,"Alloy 617","Plate",314626
857,"CapPass",162.58,-168.80,,"Qualified",0.963,6851.36,6855.27,"43-20",857,"Alloy 617","Plate",314626
858,"CapPass",163.39,-166.81,,"Qualified",0.980,6859.33,6863.44,"43-20",858,"Alloy 617","Plate",314626
859,"CapPass",163.33,-167.95,,"Qualified",0.972,6867.42,6871.49,"43-20",859,"Alloy 617","Plate",314626
860,"CapPass",162.39,-165.43,,"Qualified",0.982,6875.46,6879.47,"43-20",860,"Alloy 617","Plate",314626
861,"CapPass",163.67,-167.77,,"Qualified",0.976,6883.30,6887.50,"43-20",861,"Alloy 617","Plate",314626
862,"CapPass",161.88,-166.53,,"Qualified",0.972,6891.50,6895.51,"43-20",862,"Alloy 617","Plate",314626
863,"CapPass",163.03,-166.94,,"Qualified",0.977,6899.30,6903.21,"43-20",863,"Alloy 617","Plate",314626
864,"CapPass",163.58,-167.51,,"Qualified",0.977,6907.49,6911.55,"43-20",864,"Alloy 617","Plate",314626
865,"CapPass",160.74,-168.05,,"Qualified",0.957,6915.14,6919.53,"43-20",865,"Alloy 617","Plate",314626
866,"CapPass",162.38,-167.43,,"Qualified",0.970,6923.54,6927.55,"43-20",866,"Alloy 617","Plate",314626
867,"CapPass",163.20,-169.10,,"Qualified",0.965,6931.55,6935.55,"43-20",867,"Alloy 617","Plate",314626
868,"CapPass",161.21,-167.26,,"Qualified",0.964,6939.39,6943.54,"43-20",868,"Alloy 617","Plate",314626
869,"CapPass",163.20,-166.67,,"Qualified",0.979,6947.28,6951.58,"43-20",869,"Alloy 617","Plate",314626
870,"CapPass",164.58,-167.18,,"Qualified",0.984,6955.53,6959.59,"43-20",870,"Alloy 617","Plate",314626
871,"CapPass",163.14,-166.29,,"Qualified",0.981,6963.27,6967.60,"43-20",871,"Alloy 617","Plate",314626
872,"CapPass",161.14,-167.98,,"Qualified",0.959,6971.59,6975.61,"43-20",872,"Alloy 617","Plate",314626
873,"CapPass",163.68,-166.42,,"Qualified",0.984,6979.24,6983.61,"43-20",873,"Alloy 617","Plate",314626
874,"CapPass",163.84,-167.44,,"Qualified",0.979,6987.62,6991.56,"43-20",874,"Alloy 617","Plate",314626
875,"CapPass",162.07,-167.19,,"Qualified",0.969,6995.62,6999.56,"43-20",875,"Alloy 617","Plate",314626
876,"CapPass",162.82,-165.58,,"Qualified",0.983,7003.63,7007.63,"43-20",876,"Alloy 617","Plate",314626
877,"CapPass",165.48,-168.55,,"Qualified",0.982,7011.42,7015.65,"43-20",877,"Alloy 617","Plate",314626
878,"CapPass",162.64,-168.35,,"Qualified",0.966,7019.35,7023.65,"43-20",878,"Alloy 617","Plate",314626
879,"CapPass",164.53,-170.24,,"Qualified",0.966,7027.59,7031.67,"43-20",879,"Alloy 617","Plate",314626
880,"CapPass",163.17,-166.15,,"Qualified",0.982,7035.35,7039.68,"43-20",880,"Alloy 617","Plate",314626
881,"CapPass",164.81,-168.61,,"Qualified",0.977,7043.67,7047.68,"43-20",881,"Alloy 617","Plate",314626
882,"CapPass",165.58,-166.88,,"Qualified",0.992,7051.46,7055.70,"43-20",882,"Alloy 617","Plate",314626
883,"CapPass",162.45,-168.36,,"Qualified",0.965,7059.36,7063.69,"43-20",883,"Alloy 617","Plate",314626
884,"CapPass",163.97,-167.23,,"Qualified",0.980,7067.54,7071.70,"43-20",884,"Alloy 617","Plate",314626
885,"CapPass",164.33,-171.17,,"Qualified",0.960,7075.71,7079.67,"43-20",885,"Alloy 617","Plate",314626
886,"CapPass",163.34,-169.58,,"Qualified",0.963,7083.55,7087.72,"43-20",886,"Alloy 617","Plate",314626
887,"CapPass",163.61,-166.72,,"Qualified",0.981,7091.74,7095.55,"43-20",887,"Alloy 617","Plate",314626
888,"CapPass",164.94,-169.97,,"Qualified",0.970,7099.73,7103.77,"43-20",888,"Alloy 617","Plate",314626
889,"CapPass",159.30,-167.52,,"Qualified",0.951,7107.73,7111.75,"43-20",889,"Alloy 617","Plate",314626
890,"CapPass",164.00,-166.87,,"Qualified",0.983,7115.76,7119.77,"43-20",890,"Alloy 617","Plate",314626
891,"CapPass",162.34,-166.41,,"Qualified",0.976,7123.75,7127.78,"43-20",891,"Alloy 617","Plate",314626
892,"CapPass",162.87,-164.79,,"Qualified",0.988,7131.78,7135.78,"43-20",892,"Alloy 617","Plate",314626
893,"CapPass",162.33,-165.90,,"Qualified",0.978,7139.78,7143.79,"43-20",893,"Alloy 617","Plate",314626
894,"CapPass",164.80,-167.18,,"Qualified",0.986,7147.80,7151.80,"43-20",894,"Alloy 617","Plate",314626
895,"CapPass",164.25,-167.10,,"Qualified",0.983,7155.77,7159.81,"43-20",895,"Alloy 617","Plate",314626
896,"CapPass",159.34,-166.04,,"Qualified",0.960,7163.81,7167.76,"43-20",896,"Alloy 617","Plate",314626
897,"CapPass",160.70,-170.45,,"Qualified",0.943,7171.66,7175.74,"43-20",897,"Alloy 617","Plate",314626
898,"CapPass",163.99,-167.75,,"Qualified",0.978,7179.71,7183.77,"43-20",898,"Alloy 617","Plate",314626
899,"CapPass",162.55,-167.36,,"Qualified",0.971,7187.67,7191.83,"43-20",899,"Alloy 617","Plate",314626
900,"CapPass",163.53,-167.01,,"Qualified",0.979,7195.84,7199.86,"43-20",900,"Alloy 617","Plate",314626
901,"CapPass",160.88,-167.88,,"Qualified",0.958,7203.84,7207.85,"43-20",901,"Alloy 617","Plate",314626
902,"CapPass",161.51,-166.50,,"Qualified",0.970,7211.76,7215.87,"43-20",902,"Alloy 617","Plate",314626
903,"CapPass",162.29,-166.63,,"Qualified",0.974,7219.73,7223.72,"43-20",903,"Alloy 617","Plate",314626
904,"CapPass",160.31,-167.05,,"Qualified",0.960,7227.54,7231.88,"43-20",904,"Alloy 617","Plate",314626
905,"CapPass",162.88,-166.15,,"Qualified",0.980,7235.57,7239.90,"43-20",905,"Alloy 617","Plate",314626
906,"CapPass",161.93,-166.22,,"Qualified",0.974,7243.89,7247.90,"43-20",906,"Alloy 617","Plate",314626
907,"CapPass",162.72,-168.23,,"Qualified",0.967,7251.74,7255.92,"43-20",907,"Alloy 617","Plate",314626
908,"CapPass",163.05,-165.28,,"Qualified",0.987,7259.93,7263.93,"43-20",908,"Alloy 617","Plate",314626
909,"CapPass",164.83,-168.44,,"Qualified",0.979,7267.92,7271.87,"43-20",909,"Alloy 617","Plate",314626
910,"CapPass",165.14,-167.50,,"Qualified",0.986,7275.89,7279.94,"43-20",910,"Alloy 617","Plate",314626
911,"CapPass",165.64,-165.56,,"Qualified",1.001,7283.77,7287.96,"43-20",911,"Alloy 617","Plate",314626
912,"CapPass",163.42,-167.76,,"Qualified",0.974,7291.78,7295.95,"43-20",912,"Alloy 617","Plate",314626
913,"CapPass",162.48,-167.76,,"Qualified",0.969,7299.95,7303.81,"43-20",913,"Alloy 617","Plate",314626
914,"CapPass",163.37,-169.24,,"Qualified",0.965,7307.80,7311.98,"43-20",914,"Alloy 617","Plate",314626
915,"CapPass",162.91,-169.04,,"Qualified",0.964,7315.85,7319.99,"43-20",915,"Alloy 617","Plate",314626
916,"CapPass",165.68,-166.76,,"Qualified",0.994,7324.00,7327.99,"43-20",916,"Alloy 617","Plate",314626
917,"CapPass",164.51,-168.86,,"Qualified",0.974,7331.97,7335.99,"43-20",917,"Alloy 617","Plate",314626
918,"CapPass",164.73,-168.11,,"Qualified",0.980,7339.83,7344.02,"43-20",918,"Alloy 617","Plate",314626
919,"CapPass",163.59,-168.23,,"Qualified",0.972,7347.97,7352.01,"43-20",919,"Alloy 617","Plate",314626
920,"CapPass",160.66,-167.17,,"Qualified",0.961,7356.02,7360.01,"43-20",920,"Alloy 617","Plate",314626
921,"CapPass",163.68,-167.70,,"Qualified",0.976,7364.00,7367.99,"43-20",921,"Alloy 617","Plate",314626
922,"CapPass",161.38,-164.82,,"Qualified",0.979,7371.65,7376.04,"43-20",922,"Alloy 617","Plate",314626
923,"CapPass",158.94,-169.11,,"Qualified",0.940,7380.04,7383.67,"43-20",923,"Alloy 617","Plate",314626
924,"CapPass",162.93,-168.97,,"Qualified",0.964,7388.06,7392.06,"43-20",924,"Alloy 617","Plate",314626
925,"CapPass",160.78,-167.55,,"Qualified",0.960,7396.07,7400.08,"43-20",925,"Alloy 617","Plate",314626
926,"CapPass",164.13,-167.45,,"Qualified",0.980,7404.02,7408.09,"43-20",926,"Alloy 617","Plate",314626
927,"CapPass",164.63,-166.72,,"Qualified",0.987,7412.01,7416.08,"43-20",927,"Alloy 617","Plate",314626
928,"CapPass",161.40,-166.64,,"Qualified",0.969,7419.76,7424.09,"43-20",928,"Alloy 617","Plate",314626
929,"CapPass",164.43,-170.46,,"Qualified",0.965,7428.04,7432.10,"43-20",929,"Alloy 617","Plate",314626
930,"CapPass",163.80,-164.67,,"Qualified",0.995,7436.08,7440.10,"43-20",930,"Alloy 617","Plate",314626
931,"CapPass",163.36,-166.65,,"Qualified",0.980,7443.86,7448.02,"43-20",931,"Alloy 617","Plate",314626
932,"CapPass",164.07,-166.78,,"Qualified",0.984,7452.11,7456.12,"43-20",932,"Alloy 617","Plate",314626
933,"CapPass",163.58,-165.14,,"Qualified",0.991,7459.90,7464.14,"43-20",933,"Alloy 617","Plate",314626
934,"CapPass",161.05,-166.61,,"Qualified",0.967,7467.89,7472.15,"43-20",934,"Alloy 617","Plate",314626
935,"CapPass",164.36,-168.87,,"Qualified",0.973,7475.94,7480.13,"43-20",935,"Alloy 617","Plate",314626
936,"CapPass",161.87,-166.83,,"Qualified",0.970,7484.16,7488.16,"43-20",936,"Alloy 617","Plate",314626
937,"CapPass",164.62,-165.98,,"Qualified",0.992,7492.00,7496.06,"43-20",937,"Alloy 617","Plate",314626
938,"CapPass",163.49,-166.08,,"Qualified",0.984,7500.14,7504.19,"43-20",938,"Alloy 617","Plate",314626
939,"CapPass",165.00,-168.77,,"Qualified",0.978,7508.16,7512.20,"43-20",939,"Alloy 617","Plate",314626
940,"CapPass",166.33,-169.75,,"Qualified",0.980,7516.15,7520.21,"43-20",940,"Alloy 617","Plate",314626
941,"CapPass",164.79,-166.89,,"Qualified",0.987,7524.20,7528.20,"43-20",941,"Alloy 617","Plate",314626
942,"CapPass",163.37,-168.40,,"Qualified",0.970,7532.02,7536.23,"43-20",942,"Alloy 617","Plate",314626
943,"CapPass",164.30,-165.25,,"Qualified",0.994,7540.15,7544.23,"43-20",943,"Alloy 617","Plate",314626
944,"CapPass",162.90,-166.98,,"Qualified",0.976,7548.23,7552.24,"43-20",944,"Alloy 617","Plate",314626
945,"CapPass",164.13,-169.81,,"Qualified",0.967,7556.16,7560.09,"43-20",945,"Alloy 617","Plate",314626
946,"CapPass",162.81,-167.11,,"Qualified",0.974,7564.25,7568.26,"43-20",946,"Alloy 617","Plate",314626
947,"CapPass",162.14,-167.58,,"Qualified",0.968,7572.18,7576.25,"43-20",947,"Alloy 617","Plate",314626
948,"CapPass",164.33,-166.66,,"Qualified",0.986,7580.11,7584.27,"43-20",948,"Alloy 617","Plate",314626
949,"CapPass",163.45,-166.91,,"Qualified",0.979,7588.19,7592.27,"43-20",949,"Alloy 617","Plate",314626
950,"CapPass",163.54,-165.68,,"Qualified",0.987,7596.11,7600.29,"43-20",950,"Alloy 617","Plate",314626
951,"CapPass",164.36,-167.70,,"Qualified",0.980,7604.23,7608.29,"43-20",951,"Alloy 617","Plate",314626
952,"CapPass",160.28,-169.31,,"Qualified",0.947,7612.32,7616.32,"43-20",952,"Alloy 617","Plate",314626
953,"CapPass",164.78,-169.12,,"Qualified",0.974,7620.27,7624.30,"43-20",953,"Alloy 617","Plate",314626
954,"CapPass",162.18,-166.75,,"Qualified",0.973,7628.30,7632.33,"43-20",954,"Alloy 617","Plate",314626
955,"CapPass",164.03,-166.82,,"Qualified",0.983,7636.30,7640.33,"43-20",955,"Alloy 617","Plate",314626
956,"CapPass",164.30,-169.64,,"Qualified",0.968,7644.30,7648.33,"43-20",956,"Alloy 617","Plate",314626
957,"CapPass",164.29,-166.84,,"Qualified",0.985,7652.22,7656.35,"43-20",957,"Alloy 617","Plate",314626
958,"CapPass",164.26,-165.80,,"Qualified",0.991,7660.35,7664.31,"43-20",958,"Alloy 617","Plate",314626
959,"CapPass",162.98,-166.22,,"Qualified",0.981,7668.25,7672.36,"43-20",959,"Alloy 617","Plate",314626
960,"CapPass",164.01,-167.67,,"Qualified",0.978,7676.32,7680.38,"43-20",960,"Alloy 617","Plate",314626
961,"CapPass",162.26,-166.96,,"Qualified",0.972,7684.28,7688.31,"43-20",961,"Alloy 617","Plate",314626
962,"CapPass",163.12,-168.03,,"Qualified",0.971,7692.34,7696.33,"43-20",962,"Alloy 617","Plate",314626
963,"CapPass",163.23,-166.06,,"Qualified",0.983,7700.39,7704.35,"43-20",963,"Alloy 617","Plate",314626
964,"CapPass",163.10,-167.29,,"Qualified",0.975,7708.32,7712.42,"43-20",964,"Alloy 617","Plate",314626
965,"CapPass",166.03,-165.16,,"Qualified",1.005,7716.31,7720.41,"43-20",965,"Alloy 617","Plate",314626
966,"CapPass",162.49,-167.64,,"Qualified",0.969,7724.37,7728.43,"43-20",966,"Alloy 617","Plate",314626
967,"CapPass",163.90,-168.09,,"Qualified",0.975,7732.32,7736.45,"43-20",967,"Alloy 617","Plate",314626
968,"CapPass",162.89,-165.20,,"Qualified",0.986,7740.44,7744.44,"43-20",968,"Alloy 617","Plate",314626
969,"CapPass",162.82,-170.28,,"Qualified",0.956,7748.10,7752.46,"43-20",969,"Alloy 617","Plate",314626
970,"CapPass",162.99,-164.84,,"Qualified",0.989,7756.25,7760.32,"43-20",970,"Alloy 617","Plate",314626
971,"CapPass",163.25,-166.52,,"Qualified",0.980,7764.47,7768.25,"43-20",971,"Alloy 617","Plate",314626
972,"CapPass",164.07,-169.65,,"Qualified",0.967,7772.48,7776.46,"43-20",972,"Alloy 617","Plate",314626
973,"CapPass",161.73,-166.68,,"Qualified",0.970,7780.48,7784.49,"43-20",973,"Alloy 617","Plate",314626
974,"CapPass",162.43,-167.95,,"Qualified",0.967,7788.49,7792.49,"43-20",974,"Alloy 617","Plate",314626
975,"CapPass",165.91,-167.47,,"Qualified",0.991,7796.36,7800.42,"43-20",975,"Alloy 617","Plate",314626
976,"CapPass",164.28,-166.07,,"Qualified",0.989,7804.36,7808.52,"43-20",976,"Alloy 617","Plate",314626
977,"CapPass",164.50,-166.49,,"Qualified",0.988,7812.36,7816.53,"43-20",977,"Alloy 617","Plate",314626
978,"CapPass",163.93,-165.13,,"Qualified",0.993,7820.53,7824.40,"43-20",978,"Alloy 617","Plate",314626
979,"CapPass",164.25,-167.52,,"Qualified",0.981,7828.46,7832.55,"43-20",979,"Alloy 617","Plate",314626
980,"CapPass",161.69,-168.03,,"Qualified",0.962,7836.55,7840.56,"43-20",980,"Alloy 617","Plate",314626
981,"CapPass",164.36,-165.99,,"Qualified",0.990,7844.54,7848.57,"43-20",981,"Alloy 617","Plate",314626
982,"CapPass",163.83,-167.27,,"Qualified",0.979,7852.40,7856.50,"43-20",982,"Alloy 617","Plate",314626
983,"CapPass",165.99,-166.59,,"Qualified",0.996,7860.43,7864.58,"43-20",983,"Alloy 617","Plate",314626
984,"CapPass",162.59,-166.39,,"Qualified",0.977,7868.58,7872.58,"43-20",984,"Alloy 617","Plate",314626
985,"CapPass",164.19,-167.33,,"Qualified",0.981,7876.59,7880.59,"43-20",985,"Alloy 617","Plate",314626
986,"CapPass",162.35,-165.56,,"Qualified",0.981,7884.62,7888.61,"43-20",986,"Alloy 617","Plate",314626
987,"CapPass",164.34,-165.26,,"Qualified",0.994,7892.47,7896.33,"43-20",987,"Alloy 617","Plate",314626
988,"CapPass",162.57,-168.23,,"Qualified",0.966,7900.34,7904.63,"43-20",988,"Alloy 617","Plate",314626
989,"CapPass",163.31,-167.57,,"Qualified",0.975,7908.38,7912.64,"43-20",989,"Alloy 617","Plate",314626
990,"CapPass",163.37,-169.06,,"Qualified",0.966,7916.47,7920.51,"43-20",990,"Alloy 617","Plate",314626
991,"CapPass",161.80,-165.69,,"Qualified",0.977,7924.47,7928.59,"43-20",991,"Alloy 617","Plate",314626
992,"CapPass",163.77,-167.82,,"Qualified",0.976,7932.39,7936.65,"43-20",992,"Alloy 617","Plate",314626
993,"CapPass",162.04,-169.32,,"Qualified",0.957,7940.65,7944.51,"43-20",993,"Alloy 617","Plate",314626
994,"CapPass",161.22,-166.01,,"Qualified",0.971,7948.52,7952.67,"43-20",994,"Alloy 617","Plate",314626
995,"CapPass",162.88,-165.40,,"Qualified",0.985,7956.63,7960.68,"43-20",995,"Alloy 617","Plate",314626
996,"CapPass",162.89,-167.16,,"Qualified",0.974,7964.58,7968.69,"43-20",996,"Alloy 617","Plate",314626
997,"CapPass",162.22,-166.55,,"Qualified",0.974,7972.61,7976.70,"43-20",997,"Alloy 617","Plate",314626
998,"CapPass",164.16,-165.65,,"Qualified",0.991,7980.63,7984.69,"43-20",998,"Alloy 617","Plate",314626
999,"CapPass",164.66,-165.51,,"Qualified",0.995,7988.71,7992.72,"43-20",999,"Alloy 617","Plate",314626
1000,"CapPass",164.35,-165.53,,"Qualified",0.993,7996.57,8000.72,"43-20",1000,"Alloy 617","Plate",314626
1001,"CapPass",163.73,-166.79,,"Qualified",0.982,8004.60,8008.64,"43-20",1001,"Alloy 617","Plate",314626
1002,"CapPass",162.68,-166.39,,"Qualified",0.978,8012.74,8016.74,"43-20",1002,"Alloy 617","Plate",314626
1003,"CapPass",161.40,-168.31,,"Qualified",0.959,8020.46,8024.64,"43-20",1003,"Alloy 617","Plate",314626
1004,"CapPass",160.36,-166.09,,"Qualified",0.965,8028.75,8032.71,"43-20",1004,"Alloy 617","Plate",314626
1005,"CapPass",163.34,-173.33,,"Qualified",0.942,8036.68,8040.73,"43-20",1005,"Alloy 617","Plate",314626
1006,"CapPass",162.73,-168.03,,"Qualified",0.968,8044.78,8048.78,"43-20",1006,"Alloy 617","Plate",314626
1007,"CapPass",162.34,-165.79,,"Qualified",0.979,8052.68,8056.78,"43-20",1007,"Alloy 617","Plate",314626
1008,"CapPass",161.88,-168.29,,"Qualified",0.962,8060.80,8064.80,"43-20",1008,"Alloy 617","Plate",314626
1009,"CapPass",163.42,-165.67,,"Qualified",0.986,8068.78,8072.80,"43-20",1009,"Alloy 617","Plate",314626
1010,"CapPass",161.64,-166.78,,"Qualified",0.969,8076.61,8080.82,"43-20",1010,"Alloy 617","Plate",314626
1011,"CapPass",163.59,-169.21,,"Qualified",0.967,8084.81,8088.82,"43-20",1011,"Alloy 617","Plate",314626
1012,"CapPass",161.36,-171.11,,"Qualified",0.943,8092.84,8096.64,"43-20",1012,"Alloy 617","Plate",314626
1013,"CapPass",162.81,-167.65,,"Qualified",0.971,8100.67,8104.80,"43-20",1013,"Alloy 617","Plate",314626
1014,"CapPass",161.99,-166.48,,"Qualified",0.973,8108.85,8112.85,"43-20",1014,"Alloy 617","Plate",314626
1015,"CapPass",162.60,-166.15,,"Qualified",0.979,8116.56,8120.86,"43-20",1015,"Alloy 617","Plate",314626
1016,"CapPass",162.55,-166.27,,"Qualified",0.978,8124.56,8128.88,"43-20",1016,"Alloy 617","Plate",314626
1017,"CapPass",160.37,-165.17,,"Qualified",0.971,8132.61,8136.63,"43-20",1017,"Alloy 617","Plate",314626
1018,"CapPass",163.76,-167.10,,"Qualified",0.980,8140.60,8144.87,"43-20",1018,"Alloy 617","Plate",314626
1019,"CapPass",162.36,-165.83,,"Qualified",0.979,8148.59,8152.89,"43-20",1019,"Alloy 617","Plate",314626
1020,"CapPass",163.54,-165.51,,"Qualified",0.988,8156.79,8160.91,"43-20",1020,"Alloy 617","Plate",314626
1021,"CapPass",164.18,-168.26,,"Qualified",0.976,8164.70,8168.91,"43-20",1021,"Alloy 617","Plate",314626
1022,"CapPass",164.17,-165.20,,"Qualified",0.994,8172.91,8176.92,"43-20",1022,"Alloy 617","Plate",314626
1023,"CapPass",163.30,-167.65,,"Qualified",0.974,8180.75,8184.88,"43-20",1023,"Alloy 617","Plate",314626
1024,"CapPass",164.34,-166.14,,"Qualified",0.989,8188.94,8192.94,"43-20",1024,"Alloy 617","Plate",314626
1025,"CapPass",162.87,-166.57,,"Qualified",0.978,8196.95,8200.95,"43-20",1025,"Alloy 617","Plate",314626
1026,"CapPass",163.30,-169.48,,"Qualified",0.964,8204.83,8208.96,"43-20",1026,"Alloy 617","Plate",314626
1027,"CapPass",164.15,-169.69,,"Qualified",0.967,8212.96,8216.97,"43-20",1027,"Alloy 617","Plate",314626
1028,"CapPass",162.17,-166.11,,"Qualified",0.976,8220.85,8224.99,"43-20",1028,"Alloy 617","Plate",314626
1029,"CapPass",164.50,-169.29,,"Qualified",0.972,8228.97,8232.97,"43-20",1029,"Alloy 617","Plate",314626
1030,"CapPass",162.97,-164.87,,"Qualified",0.988,8236.99,8240.98,"43-20",1030,"Alloy 617","Plate",314626
1031,"CapPass",163.14,-168.37,,"Qualified",0.969,8244.99,8248.90,"43-20",1031,"Alloy 617","Plate",314626
1032,"CapPass",162.11,-165.00,,"Qualified",0.982,8252.66,8256.99,"43-20",1032,"Alloy 617","Plate",314626
1033,"CapPass",162.98,-168.66,,"Qualified",0.966,8261.00,8265.01,"43-20",1033,"Alloy 617","Plate",314626
1034,"CapPass",163.16,-166.69,,"Qualified",0.979,8268.97,8273.02,"43-20",1034,"Alloy 617","Plate",314626
1035,"CapPass",162.35,-167.23,,"Qualified",0.971,8277.03,8281.04,"43-20",1035,"Alloy 617","Plate",314626
1036,"CapPass",162.62,-166.99,,"Qualified",0.974,8284.84,8289.03,"43-20",1036,"Alloy 617","Plate",314626
1037,"CapPass",161.97,-167.26,,"Qualified",0.968,8292.97,8297.05,"43-20",1037,"Alloy 617","Plate",314626
1038,"CapPass",163.39,-168.07,,"Qualified",0.972,8301.04,8305.01,"43-20",1038,"Alloy 617","Plate",314626
1039,"CapPass",164.20,-168.30,,"Qualified",0.976,8309.08,8313.00,"43-20",1039,"Alloy 617","Plate",314626
1040,"CapPass",162.19,-165.80,,"Qualified",0.978,8317.03,8321.02,"43-20",1040,"Alloy 617","Plate",314626
1041,"CapPass",162.71,-164.83,,"Qualified",0.987,8324.97,8329.07,"43-20",1041,"Alloy 617","Plate",314626
1042,"CapPass",164.95,-164.77,,"Qualified",1.001,8332.98,8337.10,"43-20",1042,"Alloy 617","Plate",314626
1043,"CapPass",164.02,-168.30,,"Qualified",0.975,8341.04,8345.10,"43-20",1043,"Alloy 617","Plate",314626
1044,"CapPass",162.90,-167.02,,"Qualified",0.975,8349.12,8353.12,"43-20",1044,"Alloy 617","Plate",314626
1045,"CapPass",164.62,-166.23,,"Qualified",0.990,8356.98,8361.12,"43-20",1045,"Alloy 617","Plate",314626
1046,"CapPass",161.93,-165.12,,"Qualified",0.981,8365.02,8369.15,"43-20",1046,"Alloy 617","Plate",314626
1047,"CapPass",161.88,-167.45,,"Qualified",0.967,8373.14,8377.11,"43-20",1047,"Alloy 617","Plate",314626
1048,"CapPass",160.22,-167.25,,"Qualified",0.958,8381.04,8385.01,"43-20",1048,"Alloy 617","Plate",314626
1049,"CapPass",163.96,-167.85,,"Qualified",0.977,8389.02,8393.17,"43-20",1049,"Alloy 617","Plate",314626
1050,"CapPass",161.76,-166.88,,"Qualified",0.969,8397.17,8401.18,"43-20",1050,"Alloy 617","Plate",314626
1051,"CapPass",165.34,-165.22,,"Qualified",1.001,8405.16,8409.07,"43-20",1051,"Alloy 617","Plate",314626
1052,"CapPass",164.19,-166.05,,"Qualified",0.989,8413.17,8417.18,"43-20",1052,"Alloy 617","Plate",314626
1053,"CapPass",163.29,-167.55,,"Qualified",0.975,8420.97,8425.19,"43-20",1053,"Alloy 617","Plate",314626
1054,"CapPass",162.76,-166.65,,"Qualified",0.977,8429.17,8433.20,"43-20",1054,"Alloy 617","Plate",314626
1055,"CapPass",163.34,-166.90,,"Qualified",0.979,8437.15,8441.20,"43-20",1055,"Alloy 617","Plate",314626
1056,"CapPass",161.69,-166.31,,"Qualified",0.972,8445.19,8449.22,"43-20",1056,"Alloy 617","Plate",314626
1057,"CapPass",162.18,-165.27,,"Qualified",0.981,8453.09,8457.23,"43-20",1057,"Alloy 617","Plate",314626
1058,"CapPass",162.26,-169.91,,"Qualified",0.955,8461.03,8465.25,"43-20",1058,"Alloy 617","Plate",314626
1059,"CapPass",165.81,-167.03,,"Qualified",0.993,8469.10,8473.11,"43-20",1059,"Alloy 617","Plate",314626
1060,"CapPass",161.16,-171.09,,"Qualified",0.942,8477.25,8481.26,"43-20",1060,"Alloy 617","Plate",314626
1061,"CapPass",161.58,-165.99,,"Qualified",0.973,8485.26,8489.19,"43-20",1061,"Alloy 617","Plate",314626
1062,"CapPass",163.50,-167.10,,"Qualified",0.978,8493.11,8497.28,"43-20",1062,"Alloy 617","Plate",314626
1063,"CapPass",163.39,-166.00,,"Qualified",0.984,8501.27,8505.28,"43-20",1063,"Alloy 617","Plate",314626
1064,"CapPass",164.12,-167.06,,"Qualified",0.982,8509.16,8513.29,"43-20",1064,"Alloy 617","Plate",314626
1065,"CapPass",165.37,-169.81,,"Qualified",0.974,8517.29,8521.30,"43-20",1065,"Alloy 617","Plate",314626
1066,"CapPass",161.81,-164.83,,"Qualified",0.982,8525.17,8529.21,"43-20",1066,"Alloy 617","Plate",314626
1067,"CapPass",162.66,-167.38,,"Qualified",0.972,8533.22,8537.32,"43-20",1067,"Alloy 617","Plate",314626
1068,"CapPass",162.84,-166.19,,"Qualified",0.980,8541.11,8545.31,"43-20",1068,"Alloy 617","Plate",314626
1069,"CapPass",163.21,-166.03,,"Qualified",0.983,8549.28,8553.34,"43-20",1069,"Alloy 617","Plate",314626
1070,"CapPass",164.50,-167.64,,"Qualified",0.981,8557.28,8561.33,"43-20",1070,"Alloy 617","Plate",314626
1071,"CapPass",163.64,-165.84,,"Qualified",0.987,8565.30,8569.34,"43-20",1071,"Alloy 617","Plate",314626
1072,"CapPass",161.12,-169.09,,"Qualified",0.953,8573.36,8577.35,"43-20",1072,"Alloy 617","Plate",314626
1073,"CapPass",162.81,-168.32,,"Qualified",0.967,8581.35,8585.38,"43-20",1073,"Alloy 617","Plate",314626
1074,"CapPass",161.97,-168.52,,"Qualified",0.961,8589.38,8593.38,"43-20",1074,"Alloy 617","Plate",314626
1075,"CapPass",164.68,-165.97,,"Qualified",0.992,8597.23,8601.39,"43-20",1075,"Alloy 617","Plate",314626
1076,"CapPass",163.94,-165.30,,"Qualified",0.992,8605.37,8609.36,"43-20",1076,"Alloy 617","Plate",314626
1077,"CapPass",161.33,-168.24,,"Qualified",0.959,8613.41,8617.41,"43-20",1077,"Alloy 617","Plate",314626
1078,"CapPass",164.79,-169.99,,"Qualified",0.969,8621.19,8625.38,"43-20",1078,"Alloy 617","Plate",314626
1079,"CapPass",162.07,-165.63,,"Qualified",0.979,8629.31,8633.43,"43-20",1079,"Alloy 617","Plate",314626
1080,"CapPass",163.70,-166.11,,"Qualified",0.985,8637.42,8641.41,"43-20",1080,"Alloy 617","Plate",314626
1081,"CapPass",161.84,-169.08,,"Qualified",0.957,8645.27,8649.44,"43-20",1081,"Alloy 617","Plate",314626
1082,"CapPass",163.45,-165.84,,"Qualified",0.986,8653.25,8657.33,"43-20",1082,"Alloy 617","Plate",314626
1083,"CapPass",163.00,-168.94,,"Qualified",0.965,8661.21,8665.47,"43-20",1083,"Alloy 617","Plate",314626
1084,"CapPass",163.82,-168.28,,"Qualified",0.973,8669.45,8673.47,"43-20",1084,"Alloy 617","Plate",314626
1085,"CapPass",163.92,-167.47,,"Qualified",0.979,8677.45,8681.47,"43-20",1085,"Alloy 617","Plate",314626
1086,"CapPass",163.93,-166.35,,"Qualified",0.985,8685.40,8689.44,"43-20",1086,"Alloy 617","Plate",314626
1087,"CapPass",162.97,-169.19,,"Qualified",0.963,8693.37,8697.50,"43-20",1087,"Alloy 617","Plate",314626
1088,"CapPass",162.68,-166.70,,"Qualified",0.976,8701.49,8705.45,"43-20",1088,"Alloy 617","Plate",314626
1089,"CapPass",162.98,-168.69,,"Qualified",0.966,8709.40,8713.49,"43-20",1089,"Alloy 617","Plate",314626
1090,"CapPass",163.37,-165.55,,"Qualified",0.987,8717.51,8721.52,"43-20",1090,"Alloy 617","Plate",314626
1091,"CapPass",163.86,-168.08,,"Qualified",0.975,8725.42,8729.51,"43-20",1091,"Alloy 617","Plate",314626
1092,"CapPass",163.86,-165.81,,"Qualified",0.988,8733.38,8737.54,"43-20",1092,"Alloy 617","Plate",314626
1093,"CapPass",163.28,-166.79,,"Qualified",0.979,8741.54,8745.55,"43-20",1093,"Alloy 617","Plate",314626
1094,"CapPass",162.74,-172.89,,"Qualified",0.941,8749.55,8753.57,"43-20",1094,"Alloy 617","Plate",314626
1095,"CapPass",164.89,-171.15,,"Qualified",0.963,8757.51,8761.40,"43-20",1095,"Alloy 617","Plate",314626
1096,"CapPass",162.68,-166.51,,"Qualified",0.977,8765.41,8769.57,"43-20",1096,"Alloy 617","Plate",314626
1097,"CapPass",163.70,-167.64,,"Qualified",0.977,8773.49,8777.59,"43-20",1097,"Alloy 617","Plate",314626
1098,"CapPass",164.84,-168.06,,"Qualified",0.981,8781.30,8785.59,"43-20",1098,"Alloy 617","Plate",314626
1099,"CapPass",161.99,-169.28,,"Qualified",0.957,8789.60,8793.61,"43-20",1099,"Alloy 617","Plate",314626
1100,"CapPass",163.10,-167.21,,"Qualified",0.975,8797.37,8801.61,"43-20",1100,"Alloy 617","Plate",314626
1101,"CapPass",164.80,-166.63,,"Qualified",0.989,8805.56,8809.59,"43-20",1101,"Alloy 617","Plate",314626
1102,"CapPass",161.16,-166.66,,"Qualified",0.967,8813.54,8817.63,"43-20",1102,"Alloy 617","Plate",314626
1103,"CapPass",162.60,-168.94,,"Qualified",0.962,8821.46,8825.62,"43-20",1103,"Alloy 617","Plate",314626
1104,"CapPass",162.32,-164.76,,"Qualified",0.985,8829.64,8833.48,"43-20",1104,"Alloy 617","Plate",314626
1105,"CapPass",161.04,-166.25,,"Qualified",0.969,8837.47,8841.61,"43-20",1105,"Alloy 617","Plate",314626
1106,"CapPass",163.50,-166.23,,"Qualified",0.984,8845.62,8849.66,"43-20",1106,"Alloy 617","Plate",314626
1107,"CapPass",162.31,-166.30,,"Qualified",0.976,8853.67,8857.61,"43-20",1107,"Alloy 617","Plate",314626
1108,"CapPass",164.80,-165.37,,"Qualified",0.997,8861.66,8865.68,"43-20",1108,"Alloy 617","Plate",314626
1109,"CapPass",162.28,-169.09,,"Qualified",0.960,8869.41,8873.69,"43-20",1109,"Alloy 617","Plate",314626
1110,"CapPass",164.63,-164.76,,"Qualified",0.999,8877.68,8881.69,"43-20",1110,"Alloy 617","Plate",314626
1111,"CapPass",161.64,-167.31,,"Qualified",0.966,8885.71,8889.71,"43-20",1111,"Alloy 617","Plate",314626
1112,"CapPass",161.46,-167.56,,"Qualified",0.964,8893.70,8897.72,"43-20",1112,"Alloy 617","Plate",314626
1113,"CapPass",161.77,-165.75,,"Qualified",0.976,8901.45,8905.73,"43-20",1113,"Alloy 617","Plate",314626
1114,"CapPass",162.44,-167.78,,"Qualified",0.968,8909.58,8913.72,"43-20",1114,"Alloy 617","Plate",314626
1115,"CapPass",164.64,-166.86,,"Qualified",0.987,8917.72,8921.71,"43-20",1115,"Alloy 617","Plate",314626
1116,"CapPass",163.03,-166.69,,"Qualified",0.978,8925.75,8929.75,"43-20",1116,"Alloy 617","Plate",314626
1117,"CapPass",163.39,-165.37,,"Qualified",0.988,8933.76,8937.76,"43-20",1117,"Alloy 617","Plate",314626
1118,"CapPass",163.46,-167.70,,"Qualified",0.975,8941.67,8945.76,"43-20",1118,"Alloy 617","Plate",314626
1119,"CapPass",162.16,-169.19,,"Qualified",0.958,8949.77,8953.59,"43-20",1119,"Alloy 617","Plate",314626
1120,"CapPass",162.15,-165.54,,"Qualified",0.980,8957.74,8961.78,"43-20",1120,"Alloy 617","Plate",314626
1121,"CapPass",162.08,-165.86,,"Qualified",0.977,8965.78,8969.80,"43-20",1121,"Alloy 617","Plate",314626
1122,"CapPass",163.74,-168.36,,"Qualified",0.973,8973.79,8977.81,"43-20",1122,"Alloy 617","Plate",314626
1123,"CapPass",162.45,-166.70,,"Qualified",0.975,8981.78,8985.64,"43-20",1123,"Alloy 617","Plate",314626
1124,"CapPass",162.00,-167.63,,"Qualified",0.966,8989.81,8993.79,"43-20",1124,"Alloy 617","Plate",314626
1125,"CapPass",161.30,-167.83,,"Qualified",0.961,8997.55,9001.81,"43-20",1125,"Alloy 617","Plate",314626
1126,"CapPass",161.40,-167.52,,"Qualified",0.963,9005.83,9009.79,"43-20",1126,"Alloy 617","Plate",314626
1127,"CapPass",163.56,-166.90,,"Qualified",0.980,9013.71,9017.85,"43-20",1127,"Alloy 617","Plate",314626
1128,"CapPass",165.44,-166.57,,"Qualified",0.993,9021.84,9025.84,"43-20",1128,"Alloy 617","Plate",314626
1129,"CapPass",163.52,-168.97,,"Qualified",0.968,9029.86,9033.86,"43-20",1129,"Alloy 617","Plate",314626
1130,"CapPass",162.70,-166.43,,"Qualified",0.978,9037.79,9041.88,"43-20",1130,"Alloy 617","Plate",314626
1131,"CapPass",164.49,-166.09,,"Qualified",0.990,9045.88,9049.88,"43-20",1131,"Alloy 617","Plate",314626
1132,"CapPass",162.62,-168.52,,"Qualified",0.965,9053.89,9057.90,"43-20",1132,"Alloy 617","Plate",314626
1133,"CapPass",163.08,-167.00,,"Qualified",0.977,9061.70,9065.91,"43-20",1133,"Alloy 617","Plate",314626
1134,"CapPass",162.09,-169.65,,"Qualified",0.955,9069.84,9073.91,"43-20",1134,"Alloy 617","Plate",314626
1135,"CapPass",161.92,-169.77,,"Qualified",0.954,9077.86,9081.91,"43-20",1135,"Alloy 617","Plate",314626
1136,"CapPass",162.95,-163.32,,"Qualified",0.998,9085.94,9089.87,"43-20",1136,"Alloy 617","Plate",314626
1137,"CapPass",161.95,-167.22,,"Qualified",0.968,9093.92,9097.93,"43-20",1137,"Alloy 617","Plate",314626
1138,"CapPass",162.89,-165.63,,"Qualified",0.983,9101.94,9105.94,"43-20",1138,"Alloy 617","Plate",314626
1139,"CapPass",164.06,-164.73,,"Qualified",0.996,9109.95,9113.96,"43-20",1139,"Alloy 617","Plate",314626
1140,"CapPass",164.54,-168.33,,"Qualified",0.978,9117.95,9121.95,"43-20",1140,"Alloy 617","Plate",314626
1141,"CapPass",161.73,-165.97,,"Qualified",0.974,9125.97,9129.96,"43-20",1141,"Alloy 617","Plate",314626
1142,"CapPass",162.00,-164.37,,"Qualified",0.986,9133.96,9137.98,"43-20",1142,"Alloy 617","Plate",314626
1143,"CapPass",163.04,-165.75,,"Qualified",0.984,9141.92,9145.98,"43-20",1143,"Alloy 617","Plate",314626
1144,"CapPass",163.72,-169.66,,"Qualified",0.965,9149.88,9154.00,"43-20",1144,"Alloy 617","Plate",314626
1145,"CapPass",165.12,-164.68,,"Qualified",1.003,9158.00,9162.01,"43-20",1145,"Alloy 617","Plate",314626
1146,"CapPass",163.03,-170.02,,"Qualified",0.959,9165.69,9170.00,"43-20",1146,"Alloy 617","Plate",314626
1147,"CapPass",160.07,-167.09,,"Qualified",0.958,9174.00,9178.02,"43-20",1147,"Alloy 617","Plate",314626
1148,"CapPass",162.94,-168.08,,"Qualified",0.969,9182.02,9186.02,"43-20",1148,"Alloy 617","Plate",314626
1149,"CapPass",163.85,-166.70,,"Qualified",0.983,9189.91,9194.03,"43-20",1149,"Alloy 617","Plate",314626
1150,"CapPass",164.62,-165.66,,"Qualified",0.994,9197.93,9202.02,"43-20",1150,"Alloy 617","Plate",314626
1151,"CapPass",164.05,-168.35,,"Qualified",0.974,9206.04,9210.06,"43-20",1151,"Alloy 617","Plate",314626
1152,"CapPass",163.26,-166.02,,"Qualified",0.983,9213.72,9218.07,"43-20",1152,"Alloy 617","Plate",314626
1153,"CapPass",162.42,-167.49,,"Qualified",0.970,9221.82,9226.08,"43-20",1153,"Alloy 617","Plate",314626
1154,"CapPass",164.27,-167.98,,"Qualified",0.978,9230.08,9234.08,"43-20",1154,"Alloy 617","Plate",314626
1155,"CapPass",162.58,-165.33,,"Qualified",0.983,9238.09,9242.08,"43-20",1155,"Alloy 617","Plate",314626
1156,"CapPass",164.25,-167.00,,"Qualified",0.983,9245.89,9250.11,"43-20",1156,"Alloy 617","Plate",314626
1157,"CapPass",162.31,-170.79,,"Qualified",0.950,9254.10,9258.11,"43-20",1157,"Alloy 617","Plate",314626
1158,"CapPass",163.18,-168.43,,"Qualified",0.969,9261.88,9265.94,"43-20",1158,"Alloy 617","Plate",314626
1159,"CapPass",160.37,-165.75,,"Qualified",0.968,9270.12,9274.13,"43-20",1159,"Alloy 617","Plate",314626
1160,"CapPass",163.68,-168.15,,"Qualified",0.973,9277.93,9282.14,"43-20",1160,"Alloy 617","Plate",314626
1161,"CapPass",164.26,-167.64,,"Qualified",0.980,9286.13,9290.15,"43-20",1161,"Alloy 617","Plate",314626
1162,"CapPass",161.23,-166.66,,"Qualified",0.967,9294.07,9298.14,"43-20",1162,"Alloy 617","Plate",314626
1163,"CapPass",164.75,-174.38,,"Qualified",0.945,9302.01,9306.17,"43-20",1163,"Alloy 617","Plate",314626
1164,"CapPass",163.22,-169.44,,"Qualified",0.963,9310.15,9314.12,"43-20",1164,"Alloy 617","Plate",314626
