Repository: js-molina/fatigue-A617

File: data/950C/Strain rate 0.001/0.40% strain/HTM_A19_PeakStress_439.csv (part 3 of 8)
"Cycle","Data State","Max Stress Mpa","Min Stress Mpa","Qual Exceptions","Qual State","Stress Ratio","Time Max Stress Sec","Time Min Stress Sec","Sample","Count","Alloy","Material_Form","Heat"
788,"CapPass",166.37,-167.98,,"Qualified",0.990,6298.84,6302.77,"43-9",788,"Alloy 617","Plate",314626
789,"CapPass",162.24,-170.70,,"Qualified",0.950,6306.86,6310.87,"43-9",789,"Alloy 617","Plate",314626
790,"CapPass",165.53,-168.46,,"Qualified",0.983,6314.86,6318.85,"43-9",790,"Alloy 617","Plate",314626
791,"CapPass",166.83,-171.06,,"Qualified",0.975,6322.83,6326.86,"43-9",791,"Alloy 617","Plate",314626
792,"CapPass",165.06,-169.60,,"Qualified",0.973,6330.87,6334.88,"43-9",792,"Alloy 617","Plate",314626
793,"CapPass",166.93,-171.35,,"Qualified",0.974,6338.74,6342.80,"43-9",793,"Alloy 617","Plate",314626
794,"CapPass",164.56,-168.25,,"Qualified",0.978,6346.61,6350.90,"43-9",794,"Alloy 617","Plate",314626
795,"CapPass",166.82,-168.11,,"Qualified",0.992,6354.83,6358.91,"43-9",795,"Alloy 617","Plate",314626
796,"CapPass",164.81,-172.18,,"Qualified",0.957,6362.66,6366.94,"43-9",796,"Alloy 617","Plate",314626
797,"CapPass",166.82,-172.13,,"Qualified",0.969,6370.93,6374.94,"43-9",797,"Alloy 617","Plate",314626
798,"CapPass",168.64,-169.30,,"Qualified",0.996,6378.92,6382.94,"43-9",798,"Alloy 617","Plate",314626
799,"CapPass",165.19,-169.65,,"Qualified",0.974,6386.73,6390.96,"43-9",799,"Alloy 617","Plate",314626
800,"CapPass",164.52,-168.65,,"Qualified",0.976,6394.94,6398.96,"43-9",800,"Alloy 617","Plate",314626
801,"CapPass",165.84,-167.67,,"Qualified",0.989,6402.82,6406.97,"43-9",801,"Alloy 617","Plate",314626
802,"CapPass",166.65,-165.66,,"Qualified",1.006,6410.85,6414.93,"43-9",802,"Alloy 617","Plate",314626
803,"CapPass",167.01,-172.07,,"Qualified",0.971,6418.98,6423.00,"43-9",803,"Alloy 617","Plate",314626
804,"CapPass",166.48,-168.67,,"Qualified",0.987,6426.97,6430.97,"43-9",804,"Alloy 617","Plate",314626
805,"CapPass",166.52,-169.66,,"Qualified",0.981,6434.97,6439.00,"43-9",805,"Alloy 617","Plate",314626
806,"CapPass",166.24,-168.45,,"Qualified",0.987,6442.81,6447.00,"43-9",806,"Alloy 617","Plate",314626
807,"CapPass",163.21,-170.17,,"Qualified",0.959,6450.77,6455.00,"43-9",807,"Alloy 617","Plate",314626
808,"CapPass",165.13,-168.57,,"Qualified",0.980,6459.02,6463.03,"43-9",808,"Alloy 617","Plate",314626
809,"CapPass",164.87,-169.39,,"Qualified",0.973,6466.79,6471.03,"43-9",809,"Alloy 617","Plate",314626
810,"CapPass",164.98,-171.04,,"Qualified",0.965,6475.03,6479.04,"43-9",810,"Alloy 617","Plate",314626
811,"CapPass",164.36,-169.31,,"Qualified",0.971,6482.95,6487.04,"43-9",811,"Alloy 617","Plate",314626
812,"CapPass",165.35,-167.53,,"Qualified",0.987,6490.78,6495.04,"43-9",812,"Alloy 617","Plate",314626
813,"CapPass",165.01,-168.53,,"Qualified",0.979,6499.02,6503.06,"43-9",813,"Alloy 617","Plate",314626
814,"CapPass",168.75,-169.32,,"Qualified",0.997,6507.06,6511.06,"43-9",814,"Alloy 617","Plate",314626
815,"CapPass",167.41,-168.09,,"Qualified",0.996,6514.92,6519.09,"43-9",815,"Alloy 617","Plate",314626
816,"CapPass",165.57,-169.33,,"Qualified",0.978,6522.97,6527.10,"43-9",816,"Alloy 617","Plate",314626
817,"CapPass",166.50,-170.49,,"Qualified",0.977,6530.99,6535.12,"43-9",817,"Alloy 617","Plate",314626
818,"CapPass",165.30,-169.52,,"Qualified",0.975,6539.01,6543.11,"43-9",818,"Alloy 617","Plate",314626
819,"CapPass",168.44,-168.69,,"Qualified",0.999,6547.11,6551.13,"43-9",819,"Alloy 617","Plate",314626
820,"CapPass",166.05,-168.37,,"Qualified",0.986,6555.07,6559.14,"43-9",820,"Alloy 617","Plate",314626
821,"CapPass",166.10,-168.79,,"Qualified",0.984,6562.89,6567.15,"43-9",821,"Alloy 617","Plate",314626
822,"CapPass",165.93,-169.02,,"Qualified",0.982,6571.15,6575.15,"43-9",822,"Alloy 617","Plate",314626
823,"CapPass",165.01,-169.24,,"Qualified",0.975,6579.15,6583.15,"43-9",823,"Alloy 617","Plate",314626
824,"CapPass",165.05,-168.31,,"Qualified",0.981,6587.03,6590.94,"43-9",824,"Alloy 617","Plate",314626
825,"CapPass",166.20,-170.75,,"Qualified",0.973,6595.16,6599.19,"43-9",825,"Alloy 617","Plate",314626
826,"CapPass",165.91,-169.06,,"Qualified",0.981,6603.18,6607.18,"43-9",826,"Alloy 617","Plate",314626
827,"CapPass",165.86,-167.11,,"Qualified",0.992,6610.93,6615.19,"43-9",827,"Alloy 617","Plate",314626
828,"CapPass",168.18,-171.19,,"Qualified",0.982,6619.09,6623.19,"43-9",828,"Alloy 617","Plate",314626
829,"CapPass",165.94,-170.18,,"Qualified",0.975,6627.15,6631.22,"43-9",829,"Alloy 617","Plate",314626
830,"CapPass",167.74,-169.24,,"Qualified",0.991,6635.15,6639.23,"43-9",830,"Alloy 617","Plate",314626
831,"CapPass",164.98,-168.50,,"Qualified",0.979,6643.22,6647.22,"43-9",831,"Alloy 617","Plate",314626
832,"CapPass",166.22,-168.13,,"Qualified",0.989,6651.23,6655.22,"43-9",832,"Alloy 617","Plate",314626
833,"CapPass",165.92,-170.29,,"Qualified",0.974,6659.08,6663.26,"43-9",833,"Alloy 617","Plate",314626
834,"CapPass",166.50,-168.41,,"Qualified",0.989,6667.25,6671.04,"43-9",834,"Alloy 617","Plate",314626
835,"CapPass",166.81,-168.50,,"Qualified",0.990,6675.11,6679.09,"43-9",835,"Alloy 617","Plate",314626
836,"CapPass",163.87,-172.80,,"Qualified",0.948,6683.01,6687.26,"43-9",836,"Alloy 617","Plate",314626
837,"CapPass",164.89,-168.36,,"Qualified",0.979,6691.04,6695.28,"43-9",837,"Alloy 617","Plate",314626
838,"CapPass",165.67,-168.66,,"Qualified",0.982,6699.27,6703.00,"43-9",838,"Alloy 617","Plate",314626
839,"CapPass",166.08,-167.52,,"Qualified",0.991,6707.19,6711.29,"43-9",839,"Alloy 617","Plate",314626
840,"CapPass",167.30,-168.50,,"Qualified",0.993,6715.29,6719.30,"43-9",840,"Alloy 617","Plate",314626
841,"CapPass",165.29,-167.27,,"Qualified",0.988,6723.29,6727.32,"43-9",841,"Alloy 617","Plate",314626
842,"CapPass",165.96,-170.45,,"Qualified",0.974,6731.32,6735.24,"43-9",842,"Alloy 617","Plate",314626
843,"CapPass",165.33,-167.30,,"Qualified",0.988,6739.08,6743.34,"43-9",843,"Alloy 617","Plate",314626
844,"CapPass",167.20,-169.46,,"Qualified",0.987,6747.22,6751.34,"43-9",844,"Alloy 617","Plate",314626
845,"CapPass",165.61,-169.40,,"Qualified",0.978,6755.28,6759.36,"43-9",845,"Alloy 617","Plate",314626
846,"CapPass",165.33,-168.49,,"Qualified",0.981,6763.35,6767.36,"43-9",846,"Alloy 617","Plate",314626
847,"CapPass",167.16,-170.69,,"Qualified",0.979,6771.29,6775.37,"43-9",847,"Alloy 617","Plate",314626
848,"CapPass",166.75,-171.51,,"Qualified",0.972,6779.37,6783.38,"43-9",848,"Alloy 617","Plate",314626
849,"CapPass",168.00,-167.54,,"Qualified",1.003,6787.37,6791.38,"43-9",849,"Alloy 617","Plate",314626
850,"CapPass",167.12,-168.69,,"Qualified",0.991,6795.32,6799.39,"43-9",850,"Alloy 617","Plate",314626
851,"CapPass",166.42,-171.10,,"Qualified",0.973,6803.17,6807.40,"43-9",851,"Alloy 617","Plate",314626
852,"CapPass",166.76,-169.83,,"Qualified",0.982,6811.26,6815.41,"43-9",852,"Alloy 617","Plate",314626
853,"CapPass",165.65,-172.98,,"Qualified",0.958,6819.43,6823.42,"43-9",853,"Alloy 617","Plate",314626
854,"CapPass",163.60,-167.16,,"Qualified",0.979,6827.43,6831.42,"43-9",854,"Alloy 617","Plate",314626
855,"CapPass",166.06,-170.37,,"Qualified",0.975,6835.27,6839.45,"43-9",855,"Alloy 617","Plate",314626
856,"CapPass",165.91,-167.03,,"Qualified",0.993,6843.21,6847.37,"43-9",856,"Alloy 617","Plate",314626
857,"CapPass",166.23,-169.84,,"Qualified",0.979,6851.46,6855.45,"43-9",857,"Alloy 617","Plate",314626
858,"CapPass",165.02,-169.18,,"Qualified",0.975,6859.35,6863.47,"43-9",858,"Alloy 617","Plate",314626
859,"CapPass",166.54,-169.80,,"Qualified",0.981,6867.44,6871.48,"43-9",859,"Alloy 617","Plate",314626
860,"CapPass",167.03,-168.52,,"Qualified",0.991,6875.46,6879.49,"43-9",860,"Alloy 617","Plate",314626
861,"CapPass",166.61,-165.57,,"Qualified",1.006,6883.48,6887.49,"43-9",861,"Alloy 617","Plate",314626
862,"CapPass",163.97,-166.80,,"Qualified",0.983,6891.22,6895.14,"43-9",862,"Alloy 617","Plate",314626
863,"CapPass",164.99,-171.75,,"Qualified",0.961,6899.43,6903.36,"43-9",863,"Alloy 617","Plate",314626
864,"CapPass",164.65,-170.50,,"Qualified",0.966,6907.33,6911.53,"43-9",864,"Alloy 617","Plate",314626
865,"CapPass",166.74,-171.30,,"Qualified",0.973,6915.31,6919.50,"43-9",865,"Alloy 617","Plate",314626
866,"CapPass",167.14,-169.56,,"Qualified",0.986,6923.52,6927.51,"43-9",866,"Alloy 617","Plate",314626
867,"CapPass",164.20,-169.29,,"Qualified",0.970,6931.53,6935.55,"43-9",867,"Alloy 617","Plate",314626
868,"CapPass",165.66,-170.39,,"Qualified",0.972,6939.44,6943.56,"43-9",868,"Alloy 617","Plate",314626
869,"CapPass",167.80,-168.87,,"Qualified",0.994,6947.55,6951.56,"43-9",869,"Alloy 617","Plate",314626
870,"CapPass",166.17,-169.34,,"Qualified",0.981,6955.51,6959.57,"43-9",870,"Alloy 617","Plate",314626
871,"CapPass",165.59,-171.51,,"Qualified",0.965,6963.57,6967.58,"43-9",871,"Alloy 617","Plate",314626
872,"CapPass",163.16,-171.54,,"Qualified",0.951,6971.58,6975.59,"43-9",872,"Alloy 617","Plate",314626
873,"CapPass",165.60,-169.59,,"Qualified",0.976,6979.50,6983.60,"43-9",873,"Alloy 617","Plate",314626
874,"CapPass",166.61,-169.15,,"Qualified",0.985,6987.60,6991.61,"43-9",874,"Alloy 617","Plate",314626
875,"CapPass",166.13,-169.46,,"Qualified",0.980,6995.60,6999.62,"43-9",875,"Alloy 617","Plate",314626
876,"CapPass",166.99,-167.90,,"Qualified",0.995,7003.62,7007.51,"43-9",876,"Alloy 617","Plate",314626
877,"CapPass",165.71,-166.36,,"Qualified",0.996,7011.54,7015.64,"43-9",877,"Alloy 617","Plate",314626
878,"CapPass",165.33,-168.72,,"Qualified",0.980,7019.55,7023.65,"43-9",878,"Alloy 617","Plate",314626
879,"CapPass",167.32,-169.78,,"Qualified",0.986,7027.64,7031.65,"43-9",879,"Alloy 617","Plate",314626
880,"CapPass",166.63,-169.53,,"Qualified",0.983,7035.54,7039.64,"43-9",880,"Alloy 617","Plate",314626
881,"CapPass",165.72,-172.47,,"Qualified",0.961,7043.67,7047.55,"43-9",881,"Alloy 617","Plate",314626
882,"CapPass",165.58,-169.28,,"Qualified",0.978,7051.50,7055.62,"43-9",882,"Alloy 617","Plate",314626
883,"CapPass",165.22,-170.56,,"Qualified",0.969,7059.59,7063.69,"43-9",883,"Alloy 617","Plate",314626
884,"CapPass",165.04,-167.77,,"Qualified",0.984,7067.63,7071.69,"43-9",884,"Alloy 617","Plate",314626
885,"CapPass",163.85,-168.36,,"Qualified",0.973,7075.49,7079.69,"43-9",885,"Alloy 617","Plate",314626
886,"CapPass",165.74,-169.11,,"Qualified",0.980,7083.49,7087.71,"43-9",886,"Alloy 617","Plate",314626
887,"CapPass",163.24,-170.96,,"Qualified",0.955,7091.71,7095.72,"43-9",887,"Alloy 617","Plate",314626
888,"CapPass",166.41,-169.44,,"Qualified",0.982,7099.71,7103.73,"43-9",888,"Alloy 617","Plate",314626
889,"CapPass",166.68,-168.83,,"Qualified",0.987,7107.73,7111.57,"43-9",889,"Alloy 617","Plate",314626
890,"CapPass",166.56,-171.62,,"Qualified",0.971,7115.67,7119.70,"43-9",890,"Alloy 617","Plate",314626
891,"CapPass",164.27,-172.28,,"Qualified",0.954,7123.73,7127.76,"43-9",891,"Alloy 617","Plate",314626
892,"CapPass",164.40,-168.72,,"Qualified",0.974,7131.73,7135.77,"43-9",892,"Alloy 617","Plate",314626
893,"CapPass",165.33,-169.28,,"Qualified",0.977,7139.71,7143.78,"43-9",893,"Alloy 617","Plate",314626
894,"CapPass",166.99,-168.25,,"Qualified",0.993,7147.75,7151.78,"43-9",894,"Alloy 617","Plate",314626
895,"CapPass",166.16,-167.21,,"Qualified",0.994,7155.71,7159.79,"43-9",895,"Alloy 617","Plate",314626
896,"CapPass",165.32,-169.53,,"Qualified",0.975,7163.77,7167.80,"43-9",896,"Alloy 617","Plate",314626
897,"CapPass",166.13,-170.13,,"Qualified",0.976,7171.67,7175.73,"43-9",897,"Alloy 617","Plate",314626
898,"CapPass",164.32,-169.83,,"Qualified",0.968,7179.81,7183.80,"43-9",898,"Alloy 617","Plate",314626
899,"CapPass",164.56,-170.06,,"Qualified",0.968,7187.82,7191.82,"43-9",899,"Alloy 617","Plate",314626
900,"CapPass",165.53,-168.30,,"Qualified",0.984,7195.79,7199.82,"43-9",900,"Alloy 617","Plate",314626
901,"CapPass",164.98,-170.38,,"Qualified",0.968,7203.83,7207.80,"43-9",901,"Alloy 617","Plate",314626
902,"CapPass",165.29,-168.38,,"Qualified",0.982,7211.61,7215.83,"43-9",902,"Alloy 617","Plate",314626
903,"CapPass",164.45,-167.24,,"Qualified",0.983,7219.73,7223.86,"43-9",903,"Alloy 617","Plate",314626
904,"CapPass",166.49,-169.46,,"Qualified",0.982,7227.78,7231.88,"43-9",904,"Alloy 617","Plate",314626
905,"CapPass",164.56,-169.19,,"Qualified",0.973,7235.82,7239.87,"43-9",905,"Alloy 617","Plate",314626
906,"CapPass",165.10,-169.43,,"Qualified",0.974,7243.88,7247.86,"43-9",906,"Alloy 617","Plate",314626
907,"CapPass",164.88,-168.96,,"Qualified",0.976,7251.89,7255.90,"43-9",907,"Alloy 617","Plate",314626
908,"CapPass",165.08,-171.02,,"Qualified",0.965,7259.89,7263.91,"43-9",908,"Alloy 617","Plate",314626
909,"CapPass",165.24,-168.99,,"Qualified",0.978,7267.89,7271.92,"43-9",909,"Alloy 617","Plate",314626
910,"CapPass",166.79,-170.79,,"Qualified",0.977,7275.91,7279.95,"43-9",910,"Alloy 617","Plate",314626
911,"CapPass",165.72,-173.66,,"Qualified",0.954,7283.75,7287.87,"43-9",911,"Alloy 617","Plate",314626
912,"CapPass",163.19,-168.31,,"Qualified",0.970,7291.94,7295.93,"43-9",912,"Alloy 617","Plate",314626
913,"CapPass",164.23,-168.68,,"Qualified",0.974,7299.82,7303.94,"43-9",913,"Alloy 617","Plate",314626
914,"CapPass",165.53,-169.63,,"Qualified",0.976,7307.95,7311.97,"43-9",914,"Alloy 617","Plate",314626
915,"CapPass",165.70,-169.13,,"Qualified",0.980,7315.80,7319.97,"43-9",915,"Alloy 617","Plate",314626
916,"CapPass",163.78,-166.60,,"Qualified",0.983,7323.77,7327.91,"43-9",916,"Alloy 617","Plate",314626
917,"CapPass",166.53,-168.97,,"Qualified",0.986,7331.97,7335.99,"43-9",917,"Alloy 617","Plate",314626
918,"CapPass",166.75,-168.95,,"Qualified",0.987,7339.97,7343.94,"43-9",918,"Alloy 617","Plate",314626
919,"CapPass",166.96,-168.81,,"Qualified",0.989,7347.99,7352.02,"43-9",919,"Alloy 617","Plate",314626
920,"CapPass",165.05,-167.09,,"Qualified",0.988,7356.00,7360.02,"43-9",920,"Alloy 617","Plate",314626
921,"CapPass",165.11,-173.82,,"Qualified",0.950,7363.99,7368.01,"43-9",921,"Alloy 617","Plate",314626
922,"CapPass",165.94,-168.59,,"Qualified",0.984,7371.96,7376.01,"43-9",922,"Alloy 617","Plate",314626
923,"CapPass",164.76,-167.43,,"Qualified",0.984,7379.94,7384.03,"43-9",923,"Alloy 617","Plate",314626
924,"CapPass",163.80,-170.85,,"Qualified",0.959,7387.79,7392.04,"43-9",924,"Alloy 617","Plate",314626
925,"CapPass",164.43,-166.41,,"Qualified",0.988,7396.06,7400.08,"43-9",925,"Alloy 617","Plate",314626
926,"CapPass",163.62,-168.27,,"Qualified",0.972,7404.08,7408.09,"43-9",926,"Alloy 617","Plate",314626
927,"CapPass",166.89,-167.48,,"Qualified",0.996,7412.06,7416.08,"43-9",927,"Alloy 617","Plate",314626
928,"CapPass",166.39,-169.38,,"Qualified",0.982,7420.09,7424.09,"43-9",928,"Alloy 617","Plate",314626
929,"CapPass",166.93,-167.57,,"Qualified",0.996,7427.99,7432.09,"43-9",929,"Alloy 617","Plate",314626
930,"CapPass",165.60,-168.06,,"Qualified",0.985,7435.95,7440.00,"43-9",930,"Alloy 617","Plate",314626
931,"CapPass",166.12,-168.99,,"Qualified",0.983,7444.03,7448.11,"43-9",931,"Alloy 617","Plate",314626
932,"CapPass",165.53,-169.71,,"Qualified",0.975,7451.90,7456.13,"43-9",932,"Alloy 617","Plate",314626
933,"CapPass",165.31,-169.28,,"Qualified",0.977,7460.12,7464.14,"43-9",933,"Alloy 617","Plate",314626
934,"CapPass",165.80,-167.77,,"Qualified",0.988,7468.13,7472.14,"43-9",934,"Alloy 617","Plate",314626
935,"CapPass",165.13,-171.52,,"Qualified",0.963,7475.85,7480.16,"43-9",935,"Alloy 617","Plate",314626
936,"CapPass",166.68,-167.36,,"Qualified",0.996,7484.11,7488.16,"43-9",936,"Alloy 617","Plate",314626
937,"CapPass",163.84,-169.50,,"Qualified",0.967,7492.18,7496.17,"43-9",937,"Alloy 617","Plate",314626
938,"CapPass",165.16,-169.44,,"Qualified",0.975,7500.08,7504.18,"43-9",938,"Alloy 617","Plate",314626
939,"CapPass",167.50,-169.26,,"Qualified",0.990,7508.07,7512.20,"43-9",939,"Alloy 617","Plate",314626
940,"CapPass",165.99,-170.11,,"Qualified",0.976,7515.95,7520.21,"43-9",940,"Alloy 617","Plate",314626
941,"CapPass",166.34,-169.04,,"Qualified",0.984,7523.93,7528.10,"43-9",941,"Alloy 617","Plate",314626
942,"CapPass",161.57,-168.77,,"Qualified",0.957,7532.15,7536.22,"43-9",942,"Alloy 617","Plate",314626
943,"CapPass",164.07,-169.65,,"Qualified",0.967,7540.22,7544.21,"43-9",943,"Alloy 617","Plate",314626
944,"CapPass",163.72,-170.15,,"Qualified",0.962,7548.23,7552.23,"43-9",944,"Alloy 617","Plate",314626
945,"CapPass",165.89,-171.03,,"Qualified",0.970,7556.13,7560.25,"43-9",945,"Alloy 617","Plate",314626
946,"CapPass",166.48,-169.41,,"Qualified",0.983,7564.11,7568.26,"43-9",946,"Alloy 617","Plate",314626
947,"CapPass",167.20,-169.78,,"Qualified",0.985,7572.12,7576.25,"43-9",947,"Alloy 617","Plate",314626
948,"CapPass",166.12,-169.77,,"Qualified",0.979,7580.26,7584.26,"43-9",948,"Alloy 617","Plate",314626
949,"CapPass",163.54,-167.98,,"Qualified",0.974,7588.27,7591.98,"43-9",949,"Alloy 617","Plate",314626
950,"CapPass",165.03,-169.58,,"Qualified",0.973,7596.28,7600.28,"43-9",950,"Alloy 617","Plate",314626
951,"CapPass",168.48,-170.78,,"Qualified",0.987,7604.29,7608.30,"43-9",951,"Alloy 617","Plate",314626
952,"CapPass",167.23,-168.96,,"Qualified",0.990,7612.30,7616.31,"43-9",952,"Alloy 617","Plate",314626
953,"CapPass",167.60,-168.90,,"Qualified",0.992,7620.23,7624.29,"43-9",953,"Alloy 617","Plate",314626
954,"CapPass",166.94,-169.93,,"Qualified",0.982,7628.15,7632.33,"43-9",954,"Alloy 617","Plate",314626
955,"CapPass",167.95,-169.04,,"Qualified",0.994,7636.26,7640.33,"43-9",955,"Alloy 617","Plate",314626
956,"CapPass",165.28,-171.63,,"Qualified",0.963,7644.14,7648.33,"43-9",956,"Alloy 617","Plate",314626
957,"CapPass",164.90,-169.28,,"Qualified",0.974,7652.34,7656.34,"43-9",957,"Alloy 617","Plate",314626
958,"CapPass",165.03,-168.51,,"Qualified",0.979,7660.23,7664.36,"43-9",958,"Alloy 617","Plate",314626
959,"CapPass",165.39,-170.10,,"Qualified",0.972,7668.36,7672.36,"43-9",959,"Alloy 617","Plate",314626
960,"CapPass",165.94,-174.88,,"Qualified",0.949,7676.36,7680.35,"43-9",960,"Alloy 617","Plate",314626
961,"CapPass",164.27,-170.29,,"Qualified",0.965,7684.13,7688.40,"43-9",961,"Alloy 617","Plate",314626
962,"CapPass",164.95,-169.61,,"Qualified",0.972,7692.27,7696.39,"43-9",962,"Alloy 617","Plate",314626
963,"CapPass",167.91,-168.68,,"Qualified",0.995,7700.31,7704.40,"43-9",963,"Alloy 617","Plate",314626
964,"CapPass",164.60,-168.42,,"Qualified",0.977,7708.12,7712.42,"43-9",964,"Alloy 617","Plate",314626
965,"CapPass",165.10,-170.13,,"Qualified",0.970,7716.27,7720.42,"43-9",965,"Alloy 617","Plate",314626
966,"CapPass",164.27,-169.32,,"Qualified",0.970,7724.20,7728.42,"43-9",966,"Alloy 617","Plate",314626
967,"CapPass",165.00,-169.14,,"Qualified",0.976,7732.43,7736.43,"43-9",967,"Alloy 617","Plate",314626
968,"CapPass",165.97,-167.82,,"Qualified",0.989,7740.19,7744.44,"43-9",968,"Alloy 617","Plate",314626
969,"CapPass",161.78,-173.07,,"Qualified",0.935,7748.45,7752.44,"43-9",969,"Alloy 617","Plate",314626
970,"CapPass",166.75,-167.83,,"Qualified",0.994,7756.45,7760.45,"43-9",970,"Alloy 617","Plate",314626
971,"CapPass",166.63,-173.91,,"Qualified",0.958,7764.43,7768.47,"43-9",971,"Alloy 617","Plate",314626
972,"CapPass",165.57,-167.96,,"Qualified",0.986,7772.48,7776.48,"43-9",972,"Alloy 617","Plate",314626
973,"CapPass",167.41,-168.98,,"Qualified",0.991,7780.36,7784.49,"43-9",973,"Alloy 617","Plate",314626
974,"CapPass",167.39,-172.78,,"Qualified",0.969,7788.43,7792.51,"43-9",974,"Alloy 617","Plate",314626
975,"CapPass",166.85,-169.66,,"Qualified",0.983,7796.33,7800.51,"43-9",975,"Alloy 617","Plate",314626
976,"CapPass",166.47,-168.66,,"Qualified",0.987,7804.46,7808.51,"43-9",976,"Alloy 617","Plate",314626
977,"CapPass",166.67,-167.60,,"Qualified",0.994,7812.42,7816.47,"43-9",977,"Alloy 617","Plate",314626
978,"CapPass",162.47,-170.26,,"Qualified",0.954,7820.53,7824.40,"43-9",978,"Alloy 617","Plate",314626
979,"CapPass",164.63,-170.06,,"Qualified",0.968,7828.37,7832.54,"43-9",979,"Alloy 617","Plate",314626
980,"CapPass",163.10,-169.37,,"Qualified",0.963,7836.52,7840.55,"43-9",980,"Alloy 617","Plate",314626
981,"CapPass",165.63,-169.55,,"Qualified",0.977,7844.56,7848.55,"43-9",981,"Alloy 617","Plate",314626
982,"CapPass",166.45,-167.73,,"Qualified",0.992,7852.47,7856.46,"43-9",982,"Alloy 617","Plate",314626
983,"CapPass",167.00,-168.02,,"Qualified",0.994,7860.56,7864.57,"43-9",983,"Alloy 617","Plate",314626
984,"CapPass",164.53,-167.90,,"Qualified",0.980,7868.57,7872.35,"43-9",984,"Alloy 617","Plate",314626
985,"CapPass",162.62,-170.79,,"Qualified",0.952,7876.58,7880.58,"43-9",985,"Alloy 617","Plate",314626
986,"CapPass",165.18,-169.52,,"Qualified",0.974,7884.49,7888.60,"43-9",986,"Alloy 617","Plate",314626
987,"CapPass",164.91,-168.54,,"Qualified",0.978,7892.61,7896.61,"43-9",987,"Alloy 617","Plate",314626
988,"CapPass",164.92,-169.19,,"Qualified",0.975,7900.56,7904.60,"43-9",988,"Alloy 617","Plate",314626
989,"CapPass",167.62,-170.35,,"Qualified",0.984,7908.62,7912.61,"43-9",989,"Alloy 617","Plate",314626
990,"CapPass",166.37,-171.05,,"Qualified",0.973,7916.63,7920.65,"43-9",990,"Alloy 617","Plate",314626
991,"CapPass",164.59,-168.07,,"Qualified",0.979,7924.44,7928.64,"43-9",991,"Alloy 617","Plate",314626
992,"CapPass",166.28,-168.57,,"Qualified",0.986,7932.65,7936.65,"43-9",992,"Alloy 617","Plate",314626
993,"CapPass",165.33,-167.55,,"Qualified",0.987,7940.64,7944.65,"43-9",993,"Alloy 617","Plate",314626
994,"CapPass",167.23,-168.82,,"Qualified",0.991,7948.63,7952.68,"43-9",994,"Alloy 617","Plate",314626
995,"CapPass",163.96,-168.13,,"Qualified",0.975,7956.33,7960.63,"43-9",995,"Alloy 617","Plate",314626
996,"CapPass",167.86,-169.34,,"Qualified",0.991,7964.69,7968.65,"43-9",996,"Alloy 617","Plate",314626
997,"CapPass",163.55,-168.62,,"Qualified",0.970,7972.69,7976.71,"43-9",997,"Alloy 617","Plate",314626
998,"CapPass",164.70,-167.26,,"Qualified",0.985,7980.66,7984.72,"43-9",998,"Alloy 617","Plate",314626
999,"CapPass",167.60,-169.69,,"Qualified",0.988,7988.72,7992.72,"43-9",999,"Alloy 617","Plate",314626
1000,"CapPass",166.01,-169.34,,"Qualified",0.980,7996.70,8000.74,"43-9",1000,"Alloy 617","Plate",314626
1001,"CapPass",167.25,-168.35,,"Qualified",0.993,8004.71,8008.71,"43-9",1001,"Alloy 617","Plate",314626
1002,"CapPass",166.66,-170.71,,"Qualified",0.976,8012.72,8016.76,"43-9",1002,"Alloy 617","Plate",314626
1003,"CapPass",166.25,-167.67,,"Qualified",0.992,8020.74,8024.75,"43-9",1003,"Alloy 617","Plate",314626
1004,"CapPass",164.30,-170.69,,"Qualified",0.963,8028.54,8032.72,"43-9",1004,"Alloy 617","Plate",314626
1005,"CapPass",165.78,-168.39,,"Qualified",0.985,8036.77,8040.77,"43-9",1005,"Alloy 617","Plate",314626
1006,"CapPass",164.30,-169.96,,"Qualified",0.967,8044.77,8048.76,"43-9",1006,"Alloy 617","Plate",314626
1007,"CapPass",165.00,-167.28,,"Qualified",0.986,8052.60,8056.78,"43-9",1007,"Alloy 617","Plate",314626
1008,"CapPass",165.58,-168.88,,"Qualified",0.980,8060.58,8064.79,"43-9",1008,"Alloy 617","Plate",314626
1009,"CapPass",166.91,-171.29,,"Qualified",0.974,8068.67,8072.80,"43-9",1009,"Alloy 617","Plate",314626
1010,"CapPass",162.33,-169.47,,"Qualified",0.958,8076.81,8080.81,"43-9",1010,"Alloy 617","Plate",314626
1011,"CapPass",166.29,-167.69,,"Qualified",0.992,8084.75,8088.82,"43-9",1011,"Alloy 617","Plate",314626
1012,"CapPass",167.23,-170.38,,"Qualified",0.982,8092.65,8096.81,"43-9",1012,"Alloy 617","Plate",314626
1013,"CapPass",165.65,-170.82,,"Qualified",0.970,8100.70,8104.83,"43-9",1013,"Alloy 617","Plate",314626
1014,"CapPass",163.80,-169.30,,"Qualified",0.968,8108.67,8112.85,"43-9",1014,"Alloy 617","Plate",314626
1015,"CapPass",164.58,-169.33,,"Qualified",0.972,8116.62,8120.80,"43-9",1015,"Alloy 617","Plate",314626
1016,"CapPass",165.12,-167.67,,"Qualified",0.985,8124.87,8128.87,"43-9",1016,"Alloy 617","Plate",314626
1017,"CapPass",166.25,-168.41,,"Qualified",0.987,8132.66,8136.88,"43-9",1017,"Alloy 617","Plate",314626
1018,"CapPass",166.99,-167.00,,"Qualified",1.000,8140.81,8144.89,"43-9",1018,"Alloy 617","Plate",314626
1019,"CapPass",165.43,-169.47,,"Qualified",0.976,8148.75,8152.89,"43-9",1019,"Alloy 617","Plate",314626
1020,"CapPass",165.62,-169.51,,"Qualified",0.977,8156.85,8160.89,"43-9",1020,"Alloy 617","Plate",314626
1021,"CapPass",165.69,-171.10,,"Qualified",0.968,8164.68,8168.91,"43-9",1021,"Alloy 617","Plate",314626
1022,"CapPass",167.25,-168.62,,"Qualified",0.992,8172.91,8176.83,"43-9",1022,"Alloy 617","Plate",314626
1023,"CapPass",165.20,-168.62,,"Qualified",0.980,8180.91,8184.92,"43-9",1023,"Alloy 617","Plate",314626
1024,"CapPass",166.70,-170.30,,"Qualified",0.979,8188.92,8192.93,"43-9",1024,"Alloy 617","Plate",314626
1025,"CapPass",165.07,-168.90,,"Qualified",0.977,8196.64,8200.95,"43-9",1025,"Alloy 617","Plate",314626
1026,"CapPass",165.74,-167.92,,"Qualified",0.987,8204.93,8208.96,"43-9",1026,"Alloy 617","Plate",314626
1027,"CapPass",165.53,-168.43,,"Qualified",0.983,8212.87,8216.94,"43-9",1027,"Alloy 617","Plate",314626
1028,"CapPass",165.26,-169.11,,"Qualified",0.977,8220.97,8224.97,"43-9",1028,"Alloy 617","Plate",314626
1029,"CapPass",166.15,-169.02,,"Qualified",0.983,8228.98,8232.97,"43-9",1029,"Alloy 617","Plate",314626
1030,"CapPass",167.48,-169.71,,"Qualified",0.987,8236.96,8240.99,"43-9",1030,"Alloy 617","Plate",314626
1031,"CapPass",165.93,-168.91,,"Qualified",0.982,8244.83,8249.00,"43-9",1031,"Alloy 617","Plate",314626
1032,"CapPass",164.68,-168.03,,"Qualified",0.980,8252.95,8256.99,"43-9",1032,"Alloy 617","Plate",314626
1033,"CapPass",163.55,-171.38,,"Qualified",0.954,8261.02,8265.03,"43-9",1033,"Alloy 617","Plate",314626
1034,"CapPass",165.86,-169.57,,"Qualified",0.978,8268.91,8273.03,"43-9",1034,"Alloy 617","Plate",314626
1035,"CapPass",163.44,-170.34,,"Qualified",0.959,8276.99,8281.03,"43-9",1035,"Alloy 617","Plate",314626
1036,"CapPass",166.92,-172.09,,"Qualified",0.970,8285.02,8289.02,"43-9",1036,"Alloy 617","Plate",314626
1037,"CapPass",166.14,-171.40,,"Qualified",0.969,8292.92,8297.06,"43-9",1037,"Alloy 617","Plate",314626
1038,"CapPass",165.90,-169.98,,"Qualified",0.976,8300.91,8305.03,"43-9",1038,"Alloy 617","Plate",314626
1039,"CapPass",166.47,-170.40,,"Qualified",0.977,8308.95,8313.07,"43-9",1039,"Alloy 617","Plate",314626
1040,"CapPass",165.26,-169.23,,"Qualified",0.977,8316.99,8321.09,"43-9",1040,"Alloy 617","Plate",314626
1041,"CapPass",163.14,-171.45,,"Qualified",0.952,8325.08,8329.09,"43-9",1041,"Alloy 617","Plate",314626
1042,"CapPass",163.54,-167.72,,"Qualified",0.975,8332.95,8337.10,"43-9",1042,"Alloy 617","Plate",314626
1043,"CapPass",167.08,-168.35,,"Qualified",0.992,8341.07,8345.11,"43-9",1043,"Alloy 617","Plate",314626
1044,"CapPass",164.66,-167.62,,"Qualified",0.982,8349.11,8353.09,"43-9",1044,"Alloy 617","Plate",314626
1045,"CapPass",166.77,-168.09,,"Qualified",0.992,8357.04,8361.12,"43-9",1045,"Alloy 617","Plate",314626
1046,"CapPass",165.90,-168.68,,"Qualified",0.984,8365.11,8369.12,"43-9",1046,"Alloy 617","Plate",314626
1047,"CapPass",163.45,-169.74,,"Qualified",0.963,8373.12,8376.93,"43-9",1047,"Alloy 617","Plate",314626
1048,"CapPass",166.60,-170.64,,"Qualified",0.976,8381.14,8385.14,"43-9",1048,"Alloy 617","Plate",314626
1049,"CapPass",164.32,-167.39,,"Qualified",0.982,8389.07,8393.16,"43-9",1049,"Alloy 617","Plate",314626
1050,"CapPass",163.81,-170.42,,"Qualified",0.961,8396.97,8401.15,"43-9",1050,"Alloy 617","Plate",314626
1051,"CapPass",166.30,-168.86,,"Qualified",0.985,8405.17,8409.09,"43-9",1051,"Alloy 617","Plate",314626
1052,"CapPass",165.83,-168.73,,"Qualified",0.983,8413.07,8417.20,"43-9",1052,"Alloy 617","Plate",314626
1053,"CapPass",167.01,-168.52,,"Qualified",0.991,8420.94,8425.19,"43-9",1053,"Alloy 617","Plate",314626
1054,"CapPass",165.12,-171.07,,"Qualified",0.965,8429.20,8433.20,"43-9",1054,"Alloy 617","Plate",314626
1055,"CapPass",164.31,-169.21,,"Qualified",0.971,8436.80,8441.21,"43-9",1055,"Alloy 617","Plate",314626
1056,"CapPass",166.05,-168.27,,"Qualified",0.987,8445.20,8449.20,"43-9",1056,"Alloy 617","Plate",314626
1057,"CapPass",165.10,-168.48,,"Qualified",0.980,8453.21,8457.23,"43-9",1057,"Alloy 617","Plate",314626
1058,"CapPass",167.01,-168.89,,"Qualified",0.989,8461.14,8465.25,"43-9",1058,"Alloy 617","Plate",314626
1059,"CapPass",165.80,-169.36,,"Qualified",0.979,8469.22,8473.24,"43-9",1059,"Alloy 617","Plate",314626
1060,"CapPass",164.23,-168.62,,"Qualified",0.974,8477.03,8481.25,"43-9",1060,"Alloy 617","Plate",314626
1061,"CapPass",165.97,-169.07,,"Qualified",0.982,8485.25,8489.26,"43-9",1061,"Alloy 617","Plate",314626
1062,"CapPass",166.63,-168.24,,"Qualified",0.990,8493.16,8497.28,"43-9",1062,"Alloy 617","Plate",314626
1063,"CapPass",166.10,-169.26,,"Qualified",0.981,8501.01,8505.26,"43-9",1063,"Alloy 617","Plate",314626
1064,"CapPass",164.79,-167.46,,"Qualified",0.984,8509.28,8513.28,"43-9",1064,"Alloy 617","Plate",314626
1065,"CapPass",165.98,-171.00,,"Qualified",0.971,8517.08,8521.31,"43-9",1065,"Alloy 617","Plate",314626
1066,"CapPass",165.27,-168.71,,"Qualified",0.980,8525.29,8529.30,"43-9",1066,"Alloy 617","Plate",314626
1067,"CapPass",167.60,-169.16,,"Qualified",0.991,8533.27,8537.31,"43-9",1067,"Alloy 617","Plate",314626
1068,"CapPass",165.96,-169.75,,"Qualified",0.978,8541.31,8545.31,"43-9",1068,"Alloy 617","Plate",314626
1069,"CapPass",168.30,-168.01,,"Qualified",1.002,8549.33,8553.30,"43-9",1069,"Alloy 617","Plate",314626
1070,"CapPass",165.87,-169.08,,"Qualified",0.981,8557.04,8561.34,"43-9",1070,"Alloy 617","Plate",314626
1071,"CapPass",167.59,-170.20,,"Qualified",0.985,8565.35,8569.35,"43-9",1071,"Alloy 617","Plate",314626
1072,"CapPass",164.33,-169.02,,"Qualified",0.972,8573.33,8577.36,"43-9",1072,"Alloy 617","Plate",314626
1073,"CapPass",164.79,-172.20,,"Qualified",0.957,8581.36,8585.38,"43-9",1073,"Alloy 617","Plate",314626
1074,"CapPass",164.04,-168.81,,"Qualified",0.972,8589.15,8593.36,"43-9",1074,"Alloy 617","Plate",314626
1075,"CapPass",166.47,-169.35,,"Qualified",0.983,8597.21,8601.38,"43-9",1075,"Alloy 617","Plate",314626
1076,"CapPass",165.73,-168.67,,"Qualified",0.983,8605.23,8609.40,"43-9",1076,"Alloy 617","Plate",314626
1077,"CapPass",166.37,-171.75,,"Qualified",0.969,8613.33,8617.34,"43-9",1077,"Alloy 617","Plate",314626
1078,"CapPass",165.32,-169.23,,"Qualified",0.977,8621.40,8625.39,"43-9",1078,"Alloy 617","Plate",314626
1079,"CapPass",164.26,-170.81,,"Qualified",0.962,8629.17,8633.40,"43-9",1079,"Alloy 617","Plate",314626
1080,"CapPass",166.12,-170.27,,"Qualified",0.976,8637.26,8641.42,"43-9",1080,"Alloy 617","Plate",314626
1081,"CapPass",164.85,-168.96,,"Qualified",0.976,8645.43,8649.44,"43-9",1081,"Alloy 617","Plate",314626
1082,"CapPass",165.85,-168.49,,"Qualified",0.984,8653.44,8657.44,"43-9",1082,"Alloy 617","Plate",314626
1083,"CapPass",166.29,-168.77,,"Qualified",0.985,8661.37,8665.46,"43-9",1083,"Alloy 617","Plate",314626
1084,"CapPass",164.83,-169.28,,"Qualified",0.974,8669.30,8673.47,"43-9",1084,"Alloy 617","Plate",314626
1085,"CapPass",165.61,-167.81,,"Qualified",0.987,8677.21,8681.47,"43-9",1085,"Alloy 617","Plate",314626
1086,"CapPass",165.93,-168.84,,"Qualified",0.983,8685.39,8689.48,"43-9",1086,"Alloy 617","Plate",314626
1087,"CapPass",165.49,-173.13,,"Qualified",0.956,8693.40,8697.50,"43-9",1087,"Alloy 617","Plate",314626
1088,"CapPass",162.62,-169.46,,"Qualified",0.960,8701.49,8705.50,"43-9",1088,"Alloy 617","Plate",314626
1089,"CapPass",164.59,-170.28,,"Qualified",0.967,8709.36,8713.50,"43-9",1089,"Alloy 617","Plate",314626
1090,"CapPass",165.84,-169.94,,"Qualified",0.976,8717.36,8721.50,"43-9",1090,"Alloy 617","Plate",314626
1091,"CapPass",167.19,-168.36,,"Qualified",0.993,8725.49,8729.53,"43-9",1091,"Alloy 617","Plate",314626
1092,"CapPass",164.67,-171.38,,"Qualified",0.961,8733.41,8737.53,"43-9",1092,"Alloy 617","Plate",314626
1093,"CapPass",163.19,-169.27,,"Qualified",0.964,8741.54,8745.55,"43-9",1093,"Alloy 617","Plate",314626
1094,"CapPass",165.49,-167.89,,"Qualified",0.986,8749.50,8753.54,"43-9",1094,"Alloy 617","Plate",314626
1095,"CapPass",163.52,-167.96,,"Qualified",0.974,8757.55,8761.57,"43-9",1095,"Alloy 617","Plate",314626
1096,"CapPass",167.60,-170.04,,"Qualified",0.986,8765.53,8769.52,"43-9",1096,"Alloy 617","Plate",314626
1097,"CapPass",164.64,-169.75,,"Qualified",0.970,8773.55,8777.58,"43-9",1097,"Alloy 617","Plate",314626
1098,"CapPass",169.42,-169.93,,"Qualified",0.997,8781.57,8785.57,"43-9",1098,"Alloy 617","Plate",314626
1099,"CapPass",167.22,-167.43,,"Qualified",0.999,8789.51,8793.59,"43-9",1099,"Alloy 617","Plate",314626
1100,"CapPass",166.72,-169.52,,"Qualified",0.983,8797.58,8801.61,"43-9",1100,"Alloy 617","Plate",314626
1101,"CapPass",168.02,-169.54,,"Qualified",0.991,8805.45,8809.46,"43-9",1101,"Alloy 617","Plate",314626
1102,"CapPass",165.47,-168.80,,"Qualified",0.980,8813.60,8817.59,"43-9",1102,"Alloy 617","Plate",314626
1103,"CapPass",166.71,-171.25,,"Qualified",0.973,8821.62,8825.65,"43-9",1103,"Alloy 617","Plate",314626
1104,"CapPass",165.68,-168.17,,"Qualified",0.985,8829.63,8833.64,"43-9",1104,"Alloy 617","Plate",314626
1105,"CapPass",165.37,-168.79,,"Qualified",0.980,8837.64,8841.65,"43-9",1105,"Alloy 617","Plate",314626
1106,"CapPass",167.00,-169.41,,"Qualified",0.986,8845.64,8849.65,"43-9",1106,"Alloy 617","Plate",314626
1107,"CapPass",164.99,-169.24,,"Qualified",0.975,8853.54,8857.65,"43-9",1107,"Alloy 617","Plate",314626
1108,"CapPass",165.10,-167.82,,"Qualified",0.984,8861.67,8865.68,"43-9",1108,"Alloy 617","Plate",314626
1109,"CapPass",163.05,-169.70,,"Qualified",0.961,8869.52,8873.68,"43-9",1109,"Alloy 617","Plate",314626
1110,"CapPass",166.93,-168.16,,"Qualified",0.993,8877.53,8881.69,"43-9",1110,"Alloy 617","Plate",314626
1111,"CapPass",163.48,-167.64,,"Qualified",0.975,8885.69,8889.71,"43-9",1111,"Alloy 617","Plate",314626
1112,"CapPass",167.79,-169.56,,"Qualified",0.990,8893.70,8897.72,"43-9",1112,"Alloy 617","Plate",314626
1113,"CapPass",164.39,-169.84,,"Qualified",0.968,8901.57,8905.72,"43-9",1113,"Alloy 617","Plate",314626
1114,"CapPass",164.51,-169.29,,"Qualified",0.972,8909.73,8913.74,"43-9",1114,"Alloy 617","Plate",314626
1115,"CapPass",166.50,-169.42,,"Qualified",0.983,8917.57,8921.72,"43-9",1115,"Alloy 617","Plate",314626
1116,"CapPass",166.10,-168.59,,"Qualified",0.985,8925.71,8929.74,"43-9",1116,"Alloy 617","Plate",314626
1117,"CapPass",164.53,-170.49,,"Qualified",0.965,8933.75,8937.75,"43-9",1117,"Alloy 617","Plate",314626
1118,"CapPass",164.11,-170.83,,"Qualified",0.961,8941.75,8945.78,"43-9",1118,"Alloy 617","Plate",314626
1119,"CapPass",165.78,-169.00,,"Qualified",0.981,8949.60,8953.79,"43-9",1119,"Alloy 617","Plate",314626
1120,"CapPass",162.80,-169.14,,"Qualified",0.962,8957.60,8961.79,"43-9",1120,"Alloy 617","Plate",314626
1121,"CapPass",166.37,-169.80,,"Qualified",0.980,8965.78,8969.78,"43-9",1121,"Alloy 617","Plate",314626
1122,"CapPass",165.71,-168.16,,"Qualified",0.985,8973.52,8977.78,"43-9",1122,"Alloy 617","Plate",314626
1123,"CapPass",163.95,-169.38,,"Qualified",0.968,8981.64,8985.80,"43-9",1123,"Alloy 617","Plate",314626
1124,"CapPass",165.69,-169.35,,"Qualified",0.978,8989.64,8993.81,"43-9",1124,"Alloy 617","Plate",314626
1125,"CapPass",167.58,-168.74,,"Qualified",0.993,8997.73,9001.83,"43-9",1125,"Alloy 617","Plate",314626
1126,"CapPass",165.38,-168.48,,"Qualified",0.982,9005.66,9009.84,"43-9",1126,"Alloy 617","Plate",314626
1127,"CapPass",167.34,-167.71,,"Qualified",0.998,9013.83,9017.84,"43-9",1127,"Alloy 617","Plate",314626
1128,"CapPass",164.36,-171.63,,"Qualified",0.958,9021.83,9025.85,"43-9",1128,"Alloy 617","Plate",314626
1129,"CapPass",165.63,-169.07,,"Qualified",0.980,9029.85,9033.86,"43-9",1129,"Alloy 617","Plate",314626
1130,"CapPass",166.55,-168.64,,"Qualified",0.988,9037.85,9041.87,"43-9",1130,"Alloy 617","Plate",314626
1131,"CapPass",164.71,-169.22,,"Qualified",0.973,9045.85,9049.89,"43-9",1131,"Alloy 617","Plate",314626
1132,"CapPass",165.28,-168.53,,"Qualified",0.981,9053.88,9057.88,"43-9",1132,"Alloy 617","Plate",314626
1133,"CapPass",165.11,-170.72,,"Qualified",0.967,9061.73,9065.91,"43-9",1133,"Alloy 617","Plate",314626
1134,"CapPass",163.65,-166.69,,"Qualified",0.982,9069.90,9073.86,"43-9",1134,"Alloy 617","Plate",314626
1135,"CapPass",165.21,-169.20,,"Qualified",0.976,9077.88,9081.93,"43-9",1135,"Alloy 617","Plate",314626
1136,"CapPass",165.17,-169.49,,"Qualified",0.975,9085.91,9089.92,"43-9",1136,"Alloy 617","Plate",314626
1137,"CapPass",166.73,-170.70,,"Qualified",0.977,9093.83,9097.93,"43-9",1137,"Alloy 617","Plate",314626
1138,"CapPass",164.08,-168.49,,"Qualified",0.974,9101.89,9105.94,"43-9",1138,"Alloy 617","Plate",314626
1139,"CapPass",166.49,-167.13,,"Qualified",0.996,9109.88,9113.94,"43-9",1139,"Alloy 617","Plate",314626
1140,"CapPass",166.18,-168.23,,"Qualified",0.988,9117.75,9121.83,"43-9",1140,"Alloy 617","Plate",314626
1141,"CapPass",165.41,-168.76,,"Qualified",0.980,9125.96,9129.86,"43-9",1141,"Alloy 617","Plate",314626
1142,"CapPass",164.18,-169.77,,"Qualified",0.967,9133.97,9137.97,"43-9",1142,"Alloy 617","Plate",314626
1143,"CapPass",166.19,-167.84,,"Qualified",0.990,9141.95,9145.86,"43-9",1143,"Alloy 617","Plate",314626
1144,"CapPass",164.14,-170.56,,"Qualified",0.962,9149.99,9153.99,"43-9",1144,"Alloy 617","Plate",314626
1145,"CapPass",161.53,-169.52,,"Qualified",0.953,9158.00,9162.00,"43-9",1145,"Alloy 617","Plate",314626
1146,"CapPass",165.19,-168.46,,"Qualified",0.981,9165.99,9170.00,"43-9",1146,"Alloy 617","Plate",314626
1147,"CapPass",165.80,-168.97,,"Qualified",0.981,9174.00,9178.01,"43-9",1147,"Alloy 617","Plate",314626
1148,"CapPass",166.42,-172.01,,"Qualified",0.967,9181.94,9186.04,"43-9",1148,"Alloy 617","Plate",314626
1149,"CapPass",164.23,-169.26,,"Qualified",0.970,9189.82,9194.03,"43-9",1149,"Alloy 617","Plate",314626
1150,"CapPass",166.19,-167.87,,"Qualified",0.990,9197.92,9202.05,"43-9",1150,"Alloy 617","Plate",314626
1151,"CapPass",166.05,-169.31,,"Qualified",0.981,9205.97,9210.06,"43-9",1151,"Alloy 617","Plate",314626
1152,"CapPass",165.12,-172.44,,"Qualified",0.958,9213.84,9218.07,"43-9",1152,"Alloy 617","Plate",314626
1153,"CapPass",165.37,-169.83,,"Qualified",0.974,9222.07,9226.05,"43-9",1153,"Alloy 617","Plate",314626
1154,"CapPass",164.73,-167.28,,"Qualified",0.985,9229.75,9233.85,"43-9",1154,"Alloy 617","Plate",314626
1155,"CapPass",167.07,-169.61,,"Qualified",0.985,9238.04,9242.08,"43-9",1155,"Alloy 617","Plate",314626
1156,"CapPass",162.76,-168.92,,"Qualified",0.964,9246.08,9250.03,"43-9",1156,"Alloy 617","Plate",314626
1157,"CapPass",165.85,-168.11,,"Qualified",0.987,9253.99,9258.10,"43-9",1157,"Alloy 617","Plate",314626
1158,"CapPass",165.68,-171.59,,"Qualified",0.966,9262.10,9266.14,"43-9",1158,"Alloy 617","Plate",314626
1159,"CapPass",164.69,-168.69,,"Qualified",0.976,9270.11,9274.12,"43-9",1159,"Alloy 617","Plate",314626
1160,"CapPass",166.24,-170.29,,"Qualified",0.976,9278.12,9282.13,"43-9",1160,"Alloy 617","Plate",314626
1161,"CapPass",164.10,-170.75,,"Qualified",0.961,9285.98,9290.14,"43-9",1161,"Alloy 617","Plate",314626
1162,"CapPass",163.89,-169.44,,"Qualified",0.967,9294.14,9298.14,"43-9",1162,"Alloy 617","Plate",314626
1163,"CapPass",165.11,-171.25,,"Qualified",0.964,9302.01,9306.17,"43-9",1163,"Alloy 617","Plate",314626
1164,"CapPass",166.23,-168.87,,"Qualified",0.984,9310.11,9314.11,"43-9",1164,"Alloy 617","Plate",314626
1165,"CapPass",166.76,-170.65,,"Qualified",0.977,9318.17,9322.18,"43-9",1165,"Alloy 617","Plate",314626
1166,"CapPass",165.71,-170.56,,"Qualified",0.972,9326.15,9330.18,"43-9",1166,"Alloy 617","Plate",314626
1167,"CapPass",166.33,-167.55,,"Qualified",0.993,9334.13,9338.20,"43-9",1167,"Alloy 617","Plate",314626
1168,"CapPass",162.00,-168.59,,"Qualified",0.961,9342.13,9345.96,"43-9",1168,"Alloy 617","Plate",314626
1169,"CapPass",166.21,-170.58,,"Qualified",0.974,9350.00,9354.23,"43-9",1169,"Alloy 617","Plate",314626
1170,"CapPass",165.08,-169.14,,"Qualified",0.976,9358.06,9362.22,"43-9",1170,"Alloy 617","Plate",314626
1171,"CapPass",166.34,-168.36,,"Qualified",0.988,9366.08,9370.23,"43-9",1171,"Alloy 617","Plate",314626
1172,"CapPass",167.52,-167.17,,"Qualified",1.002,9374.00,9378.24,"43-9",1172,"Alloy 617","Plate",314626
1173,"CapPass",166.03,-168.47,,"Qualified",0.986,9382.24,9386.23,"43-9",1173,"Alloy 617","Plate",314626
1174,"CapPass",165.45,-167.52,,"Qualified",0.988,9389.97,9394.25,"43-9",1174,"Alloy 617","Plate",314626
1175,"CapPass",166.63,-167.87,,"Qualified",0.993,9398.26,9402.25,"43-9",1175,"Alloy 617","Plate",314626
