Repository: js-molina/fatigue-A617

File: data/950C/Strain rate 0.001/0.40% strain/HTM_A19_Cycles_4316.csv (part 4 of 10)
"Stress Mpa","Strain","Qual State","Qual Exceptions","Elapsed Time Sec","Data State","Cycle Label","Cycle","Count","Sample","Alloy","Heat","Material_Form"
-41.06,0.00059,"Qualified",,149.79,"CapPass","Cycle 20",20,5910,"43-16","Alloy 617",314626,"Plate"
-43.97,0.00056,"Qualified",,149.81,"CapPass","Cycle 20",20,5911,"43-16","Alloy 617",314626,"Plate"
-47.35,0.00054,"Qualified",,149.83,"CapPass","Cycle 20",20,5912,"43-16","Alloy 617",314626,"Plate"
-47.56,0.00054,"Qualified",,149.83,"CapPass","Cycle 20",20,5913,"43-16","Alloy 617",314626,"Plate"
-50.72,0.00051,"Qualified",,149.84,"CapPass","Cycle 20",20,5914,"43-16","Alloy 617",314626,"Plate"
-53.64,0.00048,"Qualified",,149.86,"CapPass","Cycle 20",20,5915,"43-16","Alloy 617",314626,"Plate"
-56.43,0.00046,"Qualified",,149.87,"CapPass","Cycle 20",20,5916,"43-16","Alloy 617",314626,"Plate"
-59.15,0.00043,"Qualified",,149.89,"CapPass","Cycle 20",20,5917,"43-16","Alloy 617",314626,"Plate"
-61.79,0.00041,"Qualified",,149.90,"CapPass","Cycle 20",20,5918,"43-16","Alloy 617",314626,"Plate"
-64.49,0.00038,"Qualified",,149.92,"CapPass","Cycle 20",20,5919,"43-16","Alloy 617",314626,"Plate"
-67.22,0.00036,"Qualified",,149.93,"CapPass","Cycle 20",20,5920,"43-16","Alloy 617",314626,"Plate"
-69.81,0.00033,"Qualified",,149.95,"CapPass","Cycle 20",20,5921,"43-16","Alloy 617",314626,"Plate"
-72.50,0.00030,"Qualified",,149.96,"CapPass","Cycle 20",20,5922,"43-16","Alloy 617",314626,"Plate"
-75.24,0.00028,"Qualified",,149.98,"CapPass","Cycle 20",20,5923,"43-16","Alloy 617",314626,"Plate"
-77.68,0.00025,"Qualified",,149.99,"CapPass","Cycle 20",20,5924,"43-16","Alloy 617",314626,"Plate"
-80.08,0.00022,"Qualified",,150.01,"CapPass","Cycle 20",20,5925,"43-16","Alloy 617",314626,"Plate"
-82.54,0.00020,"Qualified",,150.02,"CapPass","Cycle 20",20,5926,"43-16","Alloy 617",314626,"Plate"
-84.70,0.00017,"Qualified",,150.04,"CapPass","Cycle 20",20,5927,"43-16","Alloy 617",314626,"Plate"
-86.89,0.00015,"Qualified",,150.05,"CapPass","Cycle 20",20,5928,"43-16","Alloy 617",314626,"Plate"
-88.87,0.00012,"Qualified",,150.07,"CapPass","Cycle 20",20,5929,"43-16","Alloy 617",314626,"Plate"
-90.67,0.00010,"Qualified",,150.09,"CapPass","Cycle 20",20,5930,"43-16","Alloy 617",314626,"Plate"
-92.60,0.00007,"Qualified",,150.10,"CapPass","Cycle 20",20,5931,"43-16","Alloy 617",314626,"Plate"
-94.40,0.00004,"Qualified",,150.12,"CapPass","Cycle 20",20,5932,"43-16","Alloy 617",314626,"Plate"
-96.00,0.00002,"Qualified",,150.14,"CapPass","Cycle 20",20,5933,"43-16","Alloy 617",314626,"Plate"
-97.52,-0.00001,"Qualified",,150.16,"CapPass","Cycle 20",20,5934,"43-16","Alloy 617",314626,"Plate"
-98.86,-0.00003,"Qualified",,150.18,"CapPass","Cycle 20",20,5935,"43-16","Alloy 617",314626,"Plate"
-100.14,-0.00006,"Qualified",,150.20,"CapPass","Cycle 20",20,5936,"43-16","Alloy 617",314626,"Plate"
-101.37,-0.00008,"Qualified",,150.22,"CapPass","Cycle 20",20,5937,"43-16","Alloy 617",314626,"Plate"
-102.58,-0.00011,"Qualified",,150.25,"CapPass","Cycle 20",20,5938,"43-16","Alloy 617",314626,"Plate"
-103.67,-0.00013,"Qualified",,150.28,"CapPass","Cycle 20",20,5939,"43-16","Alloy 617",314626,"Plate"
-104.76,-0.00016,"Qualified",,150.30,"CapPass","Cycle 20",20,5940,"43-16","Alloy 617",314626,"Plate"
-105.92,-0.00018,"Qualified",,150.33,"CapPass","Cycle 20",20,5941,"43-16","Alloy 617",314626,"Plate"
-107.02,-0.00021,"Qualified",,150.36,"CapPass","Cycle 20",20,5942,"43-16","Alloy 617",314626,"Plate"
-108.17,-0.00024,"Qualified",,150.38,"CapPass","Cycle 20",20,5943,"43-16","Alloy 617",314626,"Plate"
-109.33,-0.00026,"Qualified",,150.41,"CapPass","Cycle 20",20,5944,"43-16","Alloy 617",314626,"Plate"
-110.55,-0.00029,"Qualified",,150.44,"CapPass","Cycle 20",20,5945,"43-16","Alloy 617",314626,"Plate"
-111.81,-0.00031,"Qualified",,150.47,"CapPass","Cycle 20",20,5946,"43-16","Alloy 617",314626,"Plate"
-113.23,-0.00034,"Qualified",,150.50,"CapPass","Cycle 20",20,5947,"43-16","Alloy 617",314626,"Plate"
-114.65,-0.00036,"Qualified",,150.53,"CapPass","Cycle 20",20,5948,"43-16","Alloy 617",314626,"Plate"
-116.60,-0.00039,"Qualified",,150.56,"CapPass","Cycle 20",20,5949,"43-16","Alloy 617",314626,"Plate"
-118.52,-0.00041,"Qualified",,150.60,"CapPass","Cycle 20",20,5950,"43-16","Alloy 617",314626,"Plate"
-120.41,-0.00044,"Qualified",,150.62,"CapPass","Cycle 20",20,5951,"43-16","Alloy 617",314626,"Plate"
-122.14,-0.00047,"Qualified",,150.65,"CapPass","Cycle 20",20,5952,"43-16","Alloy 617",314626,"Plate"
-123.58,-0.00049,"Qualified",,150.67,"CapPass","Cycle 20",20,5953,"43-16","Alloy 617",314626,"Plate"
-125.06,-0.00052,"Qualified",,150.69,"CapPass","Cycle 20",20,5954,"43-16","Alloy 617",314626,"Plate"
-126.43,-0.00054,"Qualified",,150.71,"CapPass","Cycle 20",20,5955,"43-16","Alloy 617",314626,"Plate"
-127.90,-0.00057,"Qualified",,150.73,"CapPass","Cycle 20",20,5956,"43-16","Alloy 617",314626,"Plate"
-129.30,-0.00059,"Qualified",,150.75,"CapPass","Cycle 20",20,5957,"43-16","Alloy 617",314626,"Plate"
-130.51,-0.00062,"Qualified",,150.78,"CapPass","Cycle 20",20,5958,"43-16","Alloy 617",314626,"Plate"
-131.63,-0.00064,"Qualified",,150.80,"CapPass","Cycle 20",20,5959,"43-16","Alloy 617",314626,"Plate"
-132.75,-0.00067,"Qualified",,150.82,"CapPass","Cycle 20",20,5960,"43-16","Alloy 617",314626,"Plate"
-133.84,-0.00069,"Qualified",,150.85,"CapPass","Cycle 20",20,5961,"43-16","Alloy 617",314626,"Plate"
-134.87,-0.00072,"Qualified",,150.87,"CapPass","Cycle 20",20,5962,"43-16","Alloy 617",314626,"Plate"
-135.78,-0.00075,"Qualified",,150.89,"CapPass","Cycle 20",20,5963,"43-16","Alloy 617",314626,"Plate"
-136.77,-0.00077,"Qualified",,150.92,"CapPass","Cycle 20",20,5964,"43-16","Alloy 617",314626,"Plate"
-137.75,-0.00080,"Qualified",,150.95,"CapPass","Cycle 20",20,5965,"43-16","Alloy 617",314626,"Plate"
-138.75,-0.00082,"Qualified",,150.98,"CapPass","Cycle 20",20,5966,"43-16","Alloy 617",314626,"Plate"
-139.71,-0.00085,"Qualified",,151.00,"CapPass","Cycle 20",20,5967,"43-16","Alloy 617",314626,"Plate"
-140.76,-0.00087,"Qualified",,151.03,"CapPass","Cycle 20",20,5968,"43-16","Alloy 617",314626,"Plate"
-141.75,-0.00090,"Qualified",,151.06,"CapPass","Cycle 20",20,5969,"43-16","Alloy 617",314626,"Plate"
-142.95,-0.00092,"Qualified",,151.09,"CapPass","Cycle 20",20,5970,"43-16","Alloy 617",314626,"Plate"
-144.30,-0.00095,"Qualified",,151.12,"CapPass","Cycle 20",20,5971,"43-16","Alloy 617",314626,"Plate"
-145.56,-0.00097,"Qualified",,151.15,"CapPass","Cycle 20",20,5972,"43-16","Alloy 617",314626,"Plate"
-146.74,-0.00100,"Qualified",,151.17,"CapPass","Cycle 20",20,5973,"43-16","Alloy 617",314626,"Plate"
-147.94,-0.00103,"Qualified",,151.20,"CapPass","Cycle 20",20,5974,"43-16","Alloy 617",314626,"Plate"
-149.23,-0.00105,"Qualified",,151.22,"CapPass","Cycle 20",20,5975,"43-16","Alloy 617",314626,"Plate"
-150.45,-0.00108,"Qualified",,151.25,"CapPass","Cycle 20",20,5976,"43-16","Alloy 617",314626,"Plate"
-151.58,-0.00110,"Qualified",,151.27,"CapPass","Cycle 20",20,5977,"43-16","Alloy 617",314626,"Plate"
-152.64,-0.00113,"Qualified",,151.29,"CapPass","Cycle 20",20,5978,"43-16","Alloy 617",314626,"Plate"
-153.68,-0.00115,"Qualified",,151.32,"CapPass","Cycle 20",20,5979,"43-16","Alloy 617",314626,"Plate"
-154.59,-0.00118,"Qualified",,151.34,"CapPass","Cycle 20",20,5980,"43-16","Alloy 617",314626,"Plate"
-155.53,-0.00120,"Qualified",,151.36,"CapPass","Cycle 20",20,5981,"43-16","Alloy 617",314626,"Plate"
-156.42,-0.00123,"Qualified",,151.39,"CapPass","Cycle 20",20,5982,"43-16","Alloy 617",314626,"Plate"
-157.40,-0.00125,"Qualified",,151.41,"CapPass","Cycle 20",20,5983,"43-16","Alloy 617",314626,"Plate"
-158.24,-0.00128,"Qualified",,151.44,"CapPass","Cycle 20",20,5984,"43-16","Alloy 617",314626,"Plate"
-159.01,-0.00131,"Qualified",,151.46,"CapPass","Cycle 20",20,5985,"43-16","Alloy 617",314626,"Plate"
-159.73,-0.00133,"Qualified",,151.49,"CapPass","Cycle 20",20,5986,"43-16","Alloy 617",314626,"Plate"
-160.48,-0.00136,"Qualified",,151.52,"CapPass","Cycle 20",20,5987,"43-16","Alloy 617",314626,"Plate"
-161.30,-0.00138,"Qualified",,151.54,"CapPass","Cycle 20",20,5988,"43-16","Alloy 617",314626,"Plate"
-162.04,-0.00141,"Qualified",,151.56,"CapPass","Cycle 20",20,5989,"43-16","Alloy 617",314626,"Plate"
-162.80,-0.00143,"Qualified",,151.59,"CapPass","Cycle 20",20,5990,"43-16","Alloy 617",314626,"Plate"
-163.41,-0.00146,"Qualified",,151.61,"CapPass","Cycle 20",20,5991,"43-16","Alloy 617",314626,"Plate"
-164.03,-0.00148,"Qualified",,151.64,"CapPass","Cycle 20",20,5992,"43-16","Alloy 617",314626,"Plate"
-164.65,-0.00151,"Qualified",,151.66,"CapPass","Cycle 20",20,5993,"43-16","Alloy 617",314626,"Plate"
-165.26,-0.00153,"Qualified",,151.69,"CapPass","Cycle 20",20,5994,"43-16","Alloy 617",314626,"Plate"
-165.79,-0.00156,"Qualified",,151.71,"CapPass","Cycle 20",20,5995,"43-16","Alloy 617",314626,"Plate"
-166.26,-0.00159,"Qualified",,151.74,"CapPass","Cycle 20",20,5996,"43-16","Alloy 617",314626,"Plate"
-166.68,-0.00161,"Qualified",,151.76,"CapPass","Cycle 20",20,5997,"43-16","Alloy 617",314626,"Plate"
-167.03,-0.00164,"Qualified",,151.78,"CapPass","Cycle 20",20,5998,"43-16","Alloy 617",314626,"Plate"
-167.33,-0.00166,"Qualified",,151.80,"CapPass","Cycle 20",20,5999,"43-16","Alloy 617",314626,"Plate"
-167.56,-0.00169,"Qualified",,151.83,"CapPass","Cycle 20",20,6000,"43-16","Alloy 617",314626,"Plate"
-167.78,-0.00171,"Qualified",,151.85,"CapPass","Cycle 20",20,6001,"43-16","Alloy 617",314626,"Plate"
-167.89,-0.00174,"Qualified",,151.88,"CapPass","Cycle 20",20,6002,"43-16","Alloy 617",314626,"Plate"
-168.10,-0.00176,"Qualified",,151.91,"CapPass","Cycle 20",20,6003,"43-16","Alloy 617",314626,"Plate"
-168.22,-0.00179,"Qualified",,151.93,"CapPass","Cycle 20",20,6004,"43-16","Alloy 617",314626,"Plate"
-168.32,-0.00181,"Qualified",,151.95,"CapPass","Cycle 20",20,6005,"43-16","Alloy 617",314626,"Plate"
-168.37,-0.00184,"Qualified",,151.98,"CapPass","Cycle 20",20,6006,"43-16","Alloy 617",314626,"Plate"
-168.48,-0.00187,"Qualified",,152.00,"CapPass","Cycle 20",20,6007,"43-16","Alloy 617",314626,"Plate"
-168.62,-0.00189,"Qualified",,152.03,"CapPass","Cycle 20",20,6008,"43-16","Alloy 617",314626,"Plate"
-168.65,-0.00192,"Qualified",,152.05,"CapPass","Cycle 20",20,6009,"43-16","Alloy 617",314626,"Plate"
-168.66,-0.00194,"Qualified",,152.08,"CapPass","Cycle 20",20,6010,"43-16","Alloy 617",314626,"Plate"
-168.54,-0.00197,"Qualified",,152.11,"CapPass","Cycle 20",20,6011,"43-16","Alloy 617",314626,"Plate"
-167.58,-0.00199,"Qualified",,152.13,"CapPass","Cycle 20",20,6012,"43-16","Alloy 617",314626,"Plate"
-146.50,-0.00197,"Qualified",,152.26,"CapPass","Cycle 20",20,6013,"43-16","Alloy 617",314626,"Plate"
-141.07,-0.00194,"Qualified",,152.28,"CapPass","Cycle 20",20,6014,"43-16","Alloy 617",314626,"Plate"
-135.95,-0.00191,"Qualified",,152.30,"CapPass","Cycle 20",20,6015,"43-16","Alloy 617",314626,"Plate"
-131.16,-0.00189,"Qualified",,152.32,"CapPass","Cycle 20",20,6016,"43-16","Alloy 617",314626,"Plate"
-126.65,-0.00186,"Qualified",,152.34,"CapPass","Cycle 20",20,6017,"43-16","Alloy 617",314626,"Plate"
-122.32,-0.00184,"Qualified",,152.36,"CapPass","Cycle 20",20,6018,"43-16","Alloy 617",314626,"Plate"
-118.13,-0.00181,"Qualified",,152.38,"CapPass","Cycle 20",20,6019,"43-16","Alloy 617",314626,"Plate"
-113.98,-0.00178,"Qualified",,152.39,"CapPass","Cycle 20",20,6020,"43-16","Alloy 617",314626,"Plate"
-109.89,-0.00176,"Qualified",,152.41,"CapPass","Cycle 20",20,6021,"43-16","Alloy 617",314626,"Plate"
-105.68,-0.00173,"Qualified",,152.43,"CapPass","Cycle 20",20,6022,"43-16","Alloy 617",314626,"Plate"
-101.60,-0.00171,"Qualified",,152.46,"CapPass","Cycle 20",20,6023,"43-16","Alloy 617",314626,"Plate"
-97.84,-0.00168,"Qualified",,152.48,"CapPass","Cycle 20",20,6024,"43-16","Alloy 617",314626,"Plate"
-94.04,-0.00166,"Qualified",,152.50,"CapPass","Cycle 20",20,6025,"43-16","Alloy 617",314626,"Plate"
-90.61,-0.00163,"Qualified",,152.52,"CapPass","Cycle 20",20,6026,"43-16","Alloy 617",314626,"Plate"
-87.23,-0.00161,"Qualified",,152.54,"CapPass","Cycle 20",20,6027,"43-16","Alloy 617",314626,"Plate"
-83.82,-0.00158,"Qualified",,152.57,"CapPass","Cycle 20",20,6028,"43-16","Alloy 617",314626,"Plate"
-80.16,-0.00155,"Qualified",,152.60,"CapPass","Cycle 20",20,6029,"43-16","Alloy 617",314626,"Plate"
-76.71,-0.00153,"Qualified",,152.62,"CapPass","Cycle 20",20,6030,"43-16","Alloy 617",314626,"Plate"
-72.98,-0.00150,"Qualified",,152.65,"CapPass","Cycle 20",20,6031,"43-16","Alloy 617",314626,"Plate"
-69.10,-0.00148,"Qualified",,152.68,"CapPass","Cycle 20",20,6032,"43-16","Alloy 617",314626,"Plate"
-65.33,-0.00145,"Qualified",,152.71,"CapPass","Cycle 20",20,6033,"43-16","Alloy 617",314626,"Plate"
-61.32,-0.00143,"Qualified",,152.74,"CapPass","Cycle 20",20,6034,"43-16","Alloy 617",314626,"Plate"
-57.56,-0.00140,"Qualified",,152.77,"CapPass","Cycle 20",20,6035,"43-16","Alloy 617",314626,"Plate"
-53.98,-0.00138,"Qualified",,152.80,"CapPass","Cycle 20",20,6036,"43-16","Alloy 617",314626,"Plate"
-50.75,-0.00135,"Qualified",,152.82,"CapPass","Cycle 20",20,6037,"43-16","Alloy 617",314626,"Plate"
-46.99,-0.00133,"Qualified",,152.85,"CapPass","Cycle 20",20,6038,"43-16","Alloy 617",314626,"Plate"
-43.30,-0.00130,"Qualified",,152.88,"CapPass","Cycle 20",20,6039,"43-16","Alloy 617",314626,"Plate"
-39.76,-0.00128,"Qualified",,152.91,"CapPass","Cycle 20",20,6040,"43-16","Alloy 617",314626,"Plate"
-36.57,-0.00125,"Qualified",,152.93,"CapPass","Cycle 20",20,6041,"43-16","Alloy 617",314626,"Plate"
-33.13,-0.00122,"Qualified",,152.96,"CapPass","Cycle 20",20,6042,"43-16","Alloy 617",314626,"Plate"
-29.64,-0.00120,"Qualified",,152.99,"CapPass","Cycle 20",20,6043,"43-16","Alloy 617",314626,"Plate"
-26.06,-0.00117,"Qualified",,153.01,"CapPass","Cycle 20",20,6044,"43-16","Alloy 617",314626,"Plate"
-22.36,-0.00115,"Qualified",,153.04,"CapPass","Cycle 20",20,6045,"43-16","Alloy 617",314626,"Plate"
-19.35,-0.00112,"Qualified",,153.07,"CapPass","Cycle 20",20,6046,"43-16","Alloy 617",314626,"Plate"
-16.10,-0.00110,"Qualified",,153.09,"CapPass","Cycle 20",20,6047,"43-16","Alloy 617",314626,"Plate"
-12.84,-0.00107,"Qualified",,153.12,"CapPass","Cycle 20",20,6048,"43-16","Alloy 617",314626,"Plate"
-9.63,-0.00105,"Qualified",,153.15,"CapPass","Cycle 20",20,6049,"43-16","Alloy 617",314626,"Plate"
-6.18,-0.00102,"Qualified",,153.18,"CapPass","Cycle 20",20,6050,"43-16","Alloy 617",314626,"Plate"
-2.77,-0.00100,"Qualified",,153.21,"CapPass","Cycle 20",20,6051,"43-16","Alloy 617",314626,"Plate"
0.46,-0.00097,"Qualified",,153.23,"CapPass","Cycle 20",20,6052,"43-16","Alloy 617",314626,"Plate"
3.50,-0.00094,"Qualified",,153.26,"CapPass","Cycle 20",20,6053,"43-16","Alloy 617",314626,"Plate"
6.34,-0.00092,"Qualified",,153.28,"CapPass","Cycle 20",20,6054,"43-16","Alloy 617",314626,"Plate"
9.35,-0.00089,"Qualified",,153.31,"CapPass","Cycle 20",20,6055,"43-16","Alloy 617",314626,"Plate"
12.16,-0.00087,"Qualified",,153.33,"CapPass","Cycle 20",20,6056,"43-16","Alloy 617",314626,"Plate"
15.12,-0.00084,"Qualified",,153.36,"CapPass","Cycle 20",20,6057,"43-16","Alloy 617",314626,"Plate"
18.03,-0.00082,"Qualified",,153.39,"CapPass","Cycle 20",20,6058,"43-16","Alloy 617",314626,"Plate"
20.94,-0.00079,"Qualified",,153.41,"CapPass","Cycle 20",20,6059,"43-16","Alloy 617",314626,"Plate"
23.81,-0.00077,"Qualified",,153.44,"CapPass","Cycle 20",20,6060,"43-16","Alloy 617",314626,"Plate"
25.86,-0.00074,"Qualified",,153.47,"CapPass","Cycle 20",20,6061,"43-16","Alloy 617",314626,"Plate"
27.82,-0.00071,"Qualified",,153.51,"CapPass","Cycle 20",20,6062,"43-16","Alloy 617",314626,"Plate"
29.97,-0.00069,"Qualified",,153.56,"CapPass","Cycle 20",20,6063,"43-16","Alloy 617",314626,"Plate"
33.04,-0.00066,"Qualified",,153.60,"CapPass","Cycle 20",20,6064,"43-16","Alloy 617",314626,"Plate"
36.02,-0.00064,"Qualified",,153.63,"CapPass","Cycle 20",20,6065,"43-16","Alloy 617",314626,"Plate"
39.40,-0.00061,"Qualified",,153.67,"CapPass","Cycle 20",20,6066,"43-16","Alloy 617",314626,"Plate"
42.64,-0.00059,"Qualified",,153.69,"CapPass","Cycle 20",20,6067,"43-16","Alloy 617",314626,"Plate"
45.62,-0.00056,"Qualified",,153.71,"CapPass","Cycle 20",20,6068,"43-16","Alloy 617",314626,"Plate"
48.56,-0.00053,"Qualified",,153.73,"CapPass","Cycle 20",20,6069,"43-16","Alloy 617",314626,"Plate"
51.34,-0.00051,"Qualified",,153.76,"CapPass","Cycle 20",20,6070,"43-16","Alloy 617",314626,"Plate"
54.13,-0.00048,"Qualified",,153.78,"CapPass","Cycle 20",20,6071,"43-16","Alloy 617",314626,"Plate"
56.60,-0.00046,"Qualified",,153.81,"CapPass","Cycle 20",20,6072,"43-16","Alloy 617",314626,"Plate"
59.15,-0.00043,"Qualified",,153.84,"CapPass","Cycle 20",20,6073,"43-16","Alloy 617",314626,"Plate"
61.68,-0.00041,"Qualified",,153.87,"CapPass","Cycle 20",20,6074,"43-16","Alloy 617",314626,"Plate"
63.94,-0.00038,"Qualified",,153.89,"CapPass","Cycle 20",20,6075,"43-16","Alloy 617",314626,"Plate"
66.40,-0.00036,"Qualified",,153.93,"CapPass","Cycle 20",20,6076,"43-16","Alloy 617",314626,"Plate"
68.69,-0.00033,"Qualified",,153.96,"CapPass","Cycle 20",20,6077,"43-16","Alloy 617",314626,"Plate"
70.91,-0.00031,"Qualified",,153.99,"CapPass","Cycle 20",20,6078,"43-16","Alloy 617",314626,"Plate"
72.95,-0.00028,"Qualified",,154.02,"CapPass","Cycle 20",20,6079,"43-16","Alloy 617",314626,"Plate"
75.09,-0.00025,"Qualified",,154.05,"CapPass","Cycle 20",20,6080,"43-16","Alloy 617",314626,"Plate"
68.77,-0.00018,"Qualified",,386.34,"CapPass","Cycle 50",50,15204,"43-16","Alloy 617",314626,"Plate"
70.24,-0.00016,"Qualified",,386.37,"CapPass","Cycle 50",50,15205,"43-16","Alloy 617",314626,"Plate"
72.26,-0.00013,"Qualified",,386.41,"CapPass","Cycle 50",50,15206,"43-16","Alloy 617",314626,"Plate"
74.44,-0.00011,"Qualified",,386.44,"CapPass","Cycle 50",50,15207,"43-16","Alloy 617",314626,"Plate"
76.72,-0.00008,"Qualified",,386.48,"CapPass","Cycle 50",50,15208,"43-16","Alloy 617",314626,"Plate"
78.91,-0.00006,"Qualified",,386.51,"CapPass","Cycle 50",50,15209,"43-16","Alloy 617",314626,"Plate"
81.25,-0.00003,"Qualified",,386.54,"CapPass","Cycle 50",50,15210,"43-16","Alloy 617",314626,"Plate"
83.44,-0.00001,"Qualified",,386.56,"CapPass","Cycle 50",50,15211,"43-16","Alloy 617",314626,"Plate"
85.75,0.00002,"Qualified",,386.58,"CapPass","Cycle 50",50,15212,"43-16","Alloy 617",314626,"Plate"
88.25,0.00005,"Qualified",,386.60,"CapPass","Cycle 50",50,15213,"43-16","Alloy 617",314626,"Plate"
90.75,0.00007,"Qualified",,386.62,"CapPass","Cycle 50",50,15214,"43-16","Alloy 617",314626,"Plate"
93.23,0.00010,"Qualified",,386.64,"CapPass","Cycle 50",50,15215,"43-16","Alloy 617",314626,"Plate"
95.64,0.00012,"Qualified",,386.66,"CapPass","Cycle 50",50,15216,"43-16","Alloy 617",314626,"Plate"
98.16,0.00015,"Qualified",,386.67,"CapPass","Cycle 50",50,15217,"43-16","Alloy 617",314626,"Plate"
100.41,0.00017,"Qualified",,386.69,"CapPass","Cycle 50",50,15218,"43-16","Alloy 617",314626,"Plate"
102.59,0.00020,"Qualified",,386.70,"CapPass","Cycle 50",50,15219,"43-16","Alloy 617",314626,"Plate"
104.96,0.00023,"Qualified",,386.72,"CapPass","Cycle 50",50,15220,"43-16","Alloy 617",314626,"Plate"
107.04,0.00025,"Qualified",,386.74,"CapPass","Cycle 50",50,15221,"43-16","Alloy 617",314626,"Plate"
109.10,0.00028,"Qualified",,386.75,"CapPass","Cycle 50",50,15222,"43-16","Alloy 617",314626,"Plate"
111.24,0.00030,"Qualified",,386.77,"CapPass","Cycle 50",50,15223,"43-16","Alloy 617",314626,"Plate"
113.17,0.00033,"Qualified",,386.79,"CapPass","Cycle 50",50,15224,"43-16","Alloy 617",314626,"Plate"
114.96,0.00035,"Qualified",,386.81,"CapPass","Cycle 50",50,15225,"43-16","Alloy 617",314626,"Plate"
116.67,0.00038,"Qualified",,386.83,"CapPass","Cycle 50",50,15226,"43-16","Alloy 617",314626,"Plate"
118.43,0.00040,"Qualified",,386.85,"CapPass","Cycle 50",50,15227,"43-16","Alloy 617",314626,"Plate"
120.03,0.00043,"Qualified",,386.87,"CapPass","Cycle 50",50,15228,"43-16","Alloy 617",314626,"Plate"
121.55,0.00046,"Qualified",,386.89,"CapPass","Cycle 50",50,15229,"43-16","Alloy 617",314626,"Plate"
122.81,0.00048,"Qualified",,386.91,"CapPass","Cycle 50",50,15230,"43-16","Alloy 617",314626,"Plate"
124.18,0.00051,"Qualified",,386.93,"CapPass","Cycle 50",50,15231,"43-16","Alloy 617",314626,"Plate"
125.37,0.00053,"Qualified",,386.96,"CapPass","Cycle 50",50,15232,"43-16","Alloy 617",314626,"Plate"
126.50,0.00056,"Qualified",,386.98,"CapPass","Cycle 50",50,15233,"43-16","Alloy 617",314626,"Plate"
127.54,0.00058,"Qualified",,387.00,"CapPass","Cycle 50",50,15234,"43-16","Alloy 617",314626,"Plate"
128.57,0.00061,"Qualified",,387.03,"CapPass","Cycle 50",50,15235,"43-16","Alloy 617",314626,"Plate"
129.67,0.00063,"Qualified",,387.06,"CapPass","Cycle 50",50,15236,"43-16","Alloy 617",314626,"Plate"
130.74,0.00066,"Qualified",,387.08,"CapPass","Cycle 50",50,15237,"43-16","Alloy 617",314626,"Plate"
131.92,0.00069,"Qualified",,387.11,"CapPass","Cycle 50",50,15238,"43-16","Alloy 617",314626,"Plate"
132.96,0.00071,"Qualified",,387.14,"CapPass","Cycle 50",50,15239,"43-16","Alloy 617",314626,"Plate"
134.13,0.00074,"Qualified",,387.17,"CapPass","Cycle 50",50,15240,"43-16","Alloy 617",314626,"Plate"
135.28,0.00076,"Qualified",,387.19,"CapPass","Cycle 50",50,15241,"43-16","Alloy 617",314626,"Plate"
136.50,0.00079,"Qualified",,387.22,"CapPass","Cycle 50",50,15242,"43-16","Alloy 617",314626,"Plate"
137.87,0.00081,"Qualified",,387.25,"CapPass","Cycle 50",50,15243,"43-16","Alloy 617",314626,"Plate"
138.93,0.00084,"Qualified",,387.27,"CapPass","Cycle 50",50,15244,"43-16","Alloy 617",314626,"Plate"
139.97,0.00087,"Qualified",,387.29,"CapPass","Cycle 50",50,15245,"43-16","Alloy 617",314626,"Plate"
141.12,0.00089,"Qualified",,387.32,"CapPass","Cycle 50",50,15246,"43-16","Alloy 617",314626,"Plate"
142.33,0.00092,"Qualified",,387.35,"CapPass","Cycle 50",50,15247,"43-16","Alloy 617",314626,"Plate"
143.55,0.00094,"Qualified",,387.37,"CapPass","Cycle 50",50,15248,"43-16","Alloy 617",314626,"Plate"
144.71,0.00097,"Qualified",,387.40,"CapPass","Cycle 50",50,15249,"43-16","Alloy 617",314626,"Plate"
145.80,0.00099,"Qualified",,387.42,"CapPass","Cycle 50",50,15250,"43-16","Alloy 617",314626,"Plate"
146.90,0.00102,"Qualified",,387.45,"CapPass","Cycle 50",50,15251,"43-16","Alloy 617",314626,"Plate"
147.85,0.00104,"Qualified",,387.47,"CapPass","Cycle 50",50,15252,"43-16","Alloy 617",314626,"Plate"
148.75,0.00107,"Qualified",,387.50,"CapPass","Cycle 50",50,15253,"43-16","Alloy 617",314626,"Plate"
149.56,0.00110,"Qualified",,387.52,"CapPass","Cycle 50",50,15254,"43-16","Alloy 617",314626,"Plate"
150.40,0.00112,"Qualified",,387.54,"CapPass","Cycle 50",50,15255,"43-16","Alloy 617",314626,"Plate"
151.19,0.00115,"Qualified",,387.57,"CapPass","Cycle 50",50,15256,"43-16","Alloy 617",314626,"Plate"
151.86,0.00117,"Qualified",,387.59,"CapPass","Cycle 50",50,15257,"43-16","Alloy 617",314626,"Plate"
152.50,0.00120,"Qualified",,387.61,"CapPass","Cycle 50",50,15258,"43-16","Alloy 617",314626,"Plate"
153.15,0.00122,"Qualified",,387.64,"CapPass","Cycle 50",50,15259,"43-16","Alloy 617",314626,"Plate"
153.82,0.00125,"Qualified",,387.67,"CapPass","Cycle 50",50,15260,"43-16","Alloy 617",314626,"Plate"
154.50,0.00127,"Qualified",,387.69,"CapPass","Cycle 50",50,15261,"43-16","Alloy 617",314626,"Plate"
155.17,0.00130,"Qualified",,387.72,"CapPass","Cycle 50",50,15262,"43-16","Alloy 617",314626,"Plate"
155.85,0.00132,"Qualified",,387.75,"CapPass","Cycle 50",50,15263,"43-16","Alloy 617",314626,"Plate"
156.54,0.00135,"Qualified",,387.77,"CapPass","Cycle 50",50,15264,"43-16","Alloy 617",314626,"Plate"
157.26,0.00137,"Qualified",,387.80,"CapPass","Cycle 50",50,15265,"43-16","Alloy 617",314626,"Plate"
158.02,0.00140,"Qualified",,387.82,"CapPass","Cycle 50",50,15266,"43-16","Alloy 617",314626,"Plate"
158.77,0.00143,"Qualified",,387.85,"CapPass","Cycle 50",50,15267,"43-16","Alloy 617",314626,"Plate"
159.52,0.00145,"Qualified",,387.88,"CapPass","Cycle 50",50,15268,"43-16","Alloy 617",314626,"Plate"
160.32,0.00148,"Qualified",,387.90,"CapPass","Cycle 50",50,15269,"43-16","Alloy 617",314626,"Plate"
161.01,0.00150,"Qualified",,387.92,"CapPass","Cycle 50",50,15270,"43-16","Alloy 617",314626,"Plate"
161.68,0.00153,"Qualified",,387.95,"CapPass","Cycle 50",50,15271,"43-16","Alloy 617",314626,"Plate"
162.31,0.00155,"Qualified",,387.97,"CapPass","Cycle 50",50,15272,"43-16","Alloy 617",314626,"Plate"
163.02,0.00158,"Qualified",,388.00,"CapPass","Cycle 50",50,15273,"43-16","Alloy 617",314626,"Plate"
163.78,0.00160,"Qualified",,388.03,"CapPass","Cycle 50",50,15274,"43-16","Alloy 617",314626,"Plate"
164.40,0.00163,"Qualified",,388.05,"CapPass","Cycle 50",50,15275,"43-16","Alloy 617",314626,"Plate"
165.05,0.00166,"Qualified",,388.08,"CapPass","Cycle 50",50,15276,"43-16","Alloy 617",314626,"Plate"
165.61,0.00168,"Qualified",,388.10,"CapPass","Cycle 50",50,15277,"43-16","Alloy 617",314626,"Plate"
166.11,0.00171,"Qualified",,388.12,"CapPass","Cycle 50",50,15278,"43-16","Alloy 617",314626,"Plate"
166.59,0.00173,"Qualified",,388.15,"CapPass","Cycle 50",50,15279,"43-16","Alloy 617",314626,"Plate"
167.00,0.00176,"Qualified",,388.17,"CapPass","Cycle 50",50,15280,"43-16","Alloy 617",314626,"Plate"
167.35,0.00178,"Qualified",,388.19,"CapPass","Cycle 50",50,15281,"43-16","Alloy 617",314626,"Plate"
167.65,0.00181,"Qualified",,388.22,"CapPass","Cycle 50",50,15282,"43-16","Alloy 617",314626,"Plate"
167.91,0.00183,"Qualified",,388.24,"CapPass","Cycle 50",50,15283,"43-16","Alloy 617",314626,"Plate"
168.09,0.00186,"Qualified",,388.26,"CapPass","Cycle 50",50,15284,"43-16","Alloy 617",314626,"Plate"
168.17,0.00189,"Qualified",,388.28,"CapPass","Cycle 50",50,15285,"43-16","Alloy 617",314626,"Plate"
168.22,0.00191,"Qualified",,388.31,"CapPass","Cycle 50",50,15286,"43-16","Alloy 617",314626,"Plate"
168.19,0.00194,"Qualified",,388.33,"CapPass","Cycle 50",50,15287,"43-16","Alloy 617",314626,"Plate"
168.05,0.00196,"Qualified",,388.35,"CapPass","Cycle 50",50,15288,"43-16","Alloy 617",314626,"Plate"
167.53,0.00199,"Qualified",,388.37,"CapPass","Cycle 50",50,15289,"43-16","Alloy 617",314626,"Plate"
165.85,0.00201,"Qualified",,388.40,"CapPass","Cycle 50",50,15290,"43-16","Alloy 617",314626,"Plate"
147.90,0.00199,"Qualified",,388.51,"CapPass","Cycle 50",50,15291,"43-16","Alloy 617",314626,"Plate"
142.34,0.00196,"Qualified",,388.53,"CapPass","Cycle 50",50,15292,"43-16","Alloy 617",314626,"Plate"
137.19,0.00193,"Qualified",,388.55,"CapPass","Cycle 50",50,15293,"43-16","Alloy 617",314626,"Plate"
132.28,0.00191,"Qualified",,388.57,"CapPass","Cycle 50",50,15294,"43-16","Alloy 617",314626,"Plate"
127.88,0.00188,"Qualified",,388.59,"CapPass","Cycle 50",50,15295,"43-16","Alloy 617",314626,"Plate"
123.70,0.00186,"Qualified",,388.60,"CapPass","Cycle 50",50,15296,"43-16","Alloy 617",314626,"Plate"
119.57,0.00183,"Qualified",,388.62,"CapPass","Cycle 50",50,15297,"43-16","Alloy 617",314626,"Plate"
115.73,0.00181,"Qualified",,388.64,"CapPass","Cycle 50",50,15298,"43-16","Alloy 617",314626,"Plate"
111.64,0.00178,"Qualified",,388.66,"CapPass","Cycle 50",50,15299,"43-16","Alloy 617",314626,"Plate"
107.82,0.00176,"Qualified",,388.68,"CapPass","Cycle 50",50,15300,"43-16","Alloy 617",314626,"Plate"
104.18,0.00173,"Qualified",,388.70,"CapPass","Cycle 50",50,15301,"43-16","Alloy 617",314626,"Plate"
101.01,0.00170,"Qualified",,388.72,"CapPass","Cycle 50",50,15302,"43-16","Alloy 617",314626,"Plate"
97.01,0.00168,"Qualified",,388.74,"CapPass","Cycle 50",50,15303,"43-16","Alloy 617",314626,"Plate"
93.30,0.00165,"Qualified",,388.76,"CapPass","Cycle 50",50,15304,"43-16","Alloy 617",314626,"Plate"
89.85,0.00163,"Qualified",,388.79,"CapPass","Cycle 50",50,15305,"43-16","Alloy 617",314626,"Plate"
85.82,0.00160,"Qualified",,388.82,"CapPass","Cycle 50",50,15306,"43-16","Alloy 617",314626,"Plate"
81.66,0.00158,"Qualified",,388.85,"CapPass","Cycle 50",50,15307,"43-16","Alloy 617",314626,"Plate"
78.18,0.00155,"Qualified",,388.88,"CapPass","Cycle 50",50,15308,"43-16","Alloy 617",314626,"Plate"
74.33,0.00153,"Qualified",,388.90,"CapPass","Cycle 50",50,15309,"43-16","Alloy 617",314626,"Plate"
70.54,0.00150,"Qualified",,388.93,"CapPass","Cycle 50",50,15310,"43-16","Alloy 617",314626,"Plate"
66.57,0.00148,"Qualified",,388.96,"CapPass","Cycle 50",50,15311,"43-16","Alloy 617",314626,"Plate"
62.71,0.00145,"Qualified",,388.99,"CapPass","Cycle 50",50,15312,"43-16","Alloy 617",314626,"Plate"
58.76,0.00143,"Qualified",,389.02,"CapPass","Cycle 50",50,15313,"43-16","Alloy 617",314626,"Plate"
54.75,0.00140,"Qualified",,389.05,"CapPass","Cycle 50",50,15314,"43-16","Alloy 617",314626,"Plate"
51.17,0.00138,"Qualified",,389.08,"CapPass","Cycle 50",50,15315,"43-16","Alloy 617",314626,"Plate"
48.12,0.00135,"Qualified",,389.10,"CapPass","Cycle 50",50,15316,"43-16","Alloy 617",314626,"Plate"
44.60,0.00132,"Qualified",,389.13,"CapPass","Cycle 50",50,15317,"43-16","Alloy 617",314626,"Plate"
40.58,0.00130,"Qualified",,389.16,"CapPass","Cycle 50",50,15318,"43-16","Alloy 617",314626,"Plate"
37.31,0.00127,"Qualified",,389.19,"CapPass","Cycle 50",50,15319,"43-16","Alloy 617",314626,"Plate"
34.26,0.00125,"Qualified",,389.21,"CapPass","Cycle 50",50,15320,"43-16","Alloy 617",314626,"Plate"
31.55,0.00122,"Qualified",,389.23,"CapPass","Cycle 50",50,15321,"43-16","Alloy 617",314626,"Plate"
28.62,0.00120,"Qualified",,389.25,"CapPass","Cycle 50",50,15322,"43-16","Alloy 617",314626,"Plate"
25.76,0.00117,"Qualified",,389.28,"CapPass","Cycle 50",50,15323,"43-16","Alloy 617",314626,"Plate"
22.64,0.00115,"Qualified",,389.31,"CapPass","Cycle 50",50,15324,"43-16","Alloy 617",314626,"Plate"
19.61,0.00112,"Qualified",,389.33,"CapPass","Cycle 50",50,15325,"43-16","Alloy 617",314626,"Plate"
16.90,0.00110,"Qualified",,389.36,"CapPass","Cycle 50",50,15326,"43-16","Alloy 617",314626,"Plate"
14.28,0.00107,"Qualified",,389.38,"CapPass","Cycle 50",50,15327,"43-16","Alloy 617",314626,"Plate"
11.59,0.00104,"Qualified",,389.41,"CapPass","Cycle 50",50,15328,"43-16","Alloy 617",314626,"Plate"
8.59,0.00102,"Qualified",,389.44,"CapPass","Cycle 50",50,15329,"43-16","Alloy 617",314626,"Plate"
5.59,0.00099,"Qualified",,389.47,"CapPass","Cycle 50",50,15330,"43-16","Alloy 617",314626,"Plate"
2.81,0.00097,"Qualified",,389.49,"CapPass","Cycle 50",50,15331,"43-16","Alloy 617",314626,"Plate"
-0.29,0.00094,"Qualified",,389.52,"CapPass","Cycle 50",50,15332,"43-16","Alloy 617",314626,"Plate"
-3.54,0.00092,"Qualified",,389.56,"CapPass","Cycle 50",50,15333,"43-16","Alloy 617",314626,"Plate"
-6.09,0.00089,"Qualified",,389.58,"CapPass","Cycle 50",50,15334,"43-16","Alloy 617",314626,"Plate"
-8.73,0.00087,"Qualified",,389.60,"CapPass","Cycle 50",50,15335,"43-16","Alloy 617",314626,"Plate"
-11.61,0.00084,"Qualified",,389.63,"CapPass","Cycle 50",50,15336,"43-16","Alloy 617",314626,"Plate"
-14.02,0.00081,"Qualified",,389.66,"CapPass","Cycle 50",50,15337,"43-16","Alloy 617",314626,"Plate"
-16.09,0.00079,"Qualified",,389.69,"CapPass","Cycle 50",50,15338,"43-16","Alloy 617",314626,"Plate"
-17.04,0.00076,"Qualified",,389.75,"CapPass","Cycle 50",50,15339,"43-16","Alloy 617",314626,"Plate"
-18.08,0.00074,"Qualified",,389.83,"CapPass","Cycle 50",50,15340,"43-16","Alloy 617",314626,"Plate"
-20.87,0.00071,"Qualified",,389.88,"CapPass","Cycle 50",50,15341,"43-16","Alloy 617",314626,"Plate"
-23.80,0.00069,"Qualified",,389.92,"CapPass","Cycle 50",50,15342,"43-16","Alloy 617",314626,"Plate"
-26.22,0.00066,"Qualified",,389.95,"CapPass","Cycle 50",50,15343,"43-16","Alloy 617",314626,"Plate"
-28.82,0.00064,"Qualified",,389.98,"CapPass","Cycle 50",50,15344,"43-16","Alloy 617",314626,"Plate"
-31.45,0.00061,"Qualified",,390.01,"CapPass","Cycle 50",50,15345,"43-16","Alloy 617",314626,"Plate"
-34.15,0.00059,"Qualified",,390.04,"CapPass","Cycle 50",50,15346,"43-16","Alloy 617",314626,"Plate"
-36.85,0.00056,"Qualified",,390.06,"CapPass","Cycle 50",50,15347,"43-16","Alloy 617",314626,"Plate"
-39.85,0.00054,"Qualified",,390.09,"CapPass","Cycle 50",50,15348,"43-16","Alloy 617",314626,"Plate"
-42.71,0.00051,"Qualified",,390.11,"CapPass","Cycle 50",50,15349,"43-16","Alloy 617",314626,"Plate"
-45.63,0.00049,"Qualified",,390.13,"CapPass","Cycle 50",50,15350,"43-16","Alloy 617",314626,"Plate"
-48.79,0.00046,"Qualified",,390.15,"CapPass","Cycle 50",50,15351,"43-16","Alloy 617",314626,"Plate"
-51.57,0.00043,"Qualified",,390.16,"CapPass","Cycle 50",50,15352,"43-16","Alloy 617",314626,"Plate"
-54.20,0.00041,"Qualified",,390.17,"CapPass","Cycle 50",50,15353,"43-16","Alloy 617",314626,"Plate"
-56.75,0.00038,"Qualified",,390.19,"CapPass","Cycle 50",50,15354,"43-16","Alloy 617",314626,"Plate"
-59.27,0.00036,"Qualified",,390.21,"CapPass","Cycle 50",50,15355,"43-16","Alloy 617",314626,"Plate"
-61.98,0.00033,"Qualified",,390.22,"CapPass","Cycle 50",50,15356,"43-16","Alloy 617",314626,"Plate"
-64.70,0.00030,"Qualified",,390.24,"CapPass","Cycle 50",50,15357,"43-16","Alloy 617",314626,"Plate"
-67.25,0.00028,"Qualified",,390.26,"CapPass","Cycle 50",50,15358,"43-16","Alloy 617",314626,"Plate"
-69.82,0.00025,"Qualified",,390.27,"CapPass","Cycle 50",50,15359,"43-16","Alloy 617",314626,"Plate"
-72.42,0.00023,"Qualified",,390.29,"CapPass","Cycle 50",50,15360,"43-16","Alloy 617",314626,"Plate"
-75.04,0.00020,"Qualified",,390.30,"CapPass","Cycle 50",50,15361,"43-16","Alloy 617",314626,"Plate"
-77.52,0.00018,"Qualified",,390.32,"CapPass","Cycle 50",50,15362,"43-16","Alloy 617",314626,"Plate"
-80.08,0.00015,"Qualified",,390.34,"CapPass","Cycle 50",50,15363,"43-16","Alloy 617",314626,"Plate"
-82.56,0.00013,"Qualified",,390.36,"CapPass","Cycle 50",50,15364,"43-16","Alloy 617",314626,"Plate"
-84.66,0.00010,"Qualified",,390.37,"CapPass","Cycle 50",50,15365,"43-16","Alloy 617",314626,"Plate"
-86.71,0.00007,"Qualified",,390.39,"CapPass","Cycle 50",50,15366,"43-16","Alloy 617",314626,"Plate"
-88.62,0.00005,"Qualified",,390.40,"CapPass","Cycle 50",50,15367,"43-16","Alloy 617",314626,"Plate"
-90.61,0.00002,"Qualified",,390.42,"CapPass","Cycle 50",50,15368,"43-16","Alloy 617",314626,"Plate"
-92.46,-0.00000,"Qualified",,390.44,"CapPass","Cycle 50",50,15369,"43-16","Alloy 617",314626,"Plate"
-94.31,-0.00003,"Qualified",,390.46,"CapPass","Cycle 50",50,15370,"43-16","Alloy 617",314626,"Plate"
-95.93,-0.00005,"Qualified",,390.48,"CapPass","Cycle 50",50,15371,"43-16","Alloy 617",314626,"Plate"
-97.58,-0.00008,"Qualified",,390.50,"CapPass","Cycle 50",50,15372,"43-16","Alloy 617",314626,"Plate"
-99.16,-0.00010,"Qualified",,390.53,"CapPass","Cycle 50",50,15373,"43-16","Alloy 617",314626,"Plate"
-100.80,-0.00013,"Qualified",,390.55,"CapPass","Cycle 50",50,15374,"43-16","Alloy 617",314626,"Plate"
-102.32,-0.00016,"Qualified",,390.58,"CapPass","Cycle 50",50,15375,"43-16","Alloy 617",314626,"Plate"
-103.82,-0.00018,"Qualified",,390.60,"CapPass","Cycle 50",50,15376,"43-16","Alloy 617",314626,"Plate"
-105.57,-0.00021,"Qualified",,390.63,"CapPass","Cycle 50",50,15377,"43-16","Alloy 617",314626,"Plate"
-107.10,-0.00023,"Qualified",,390.66,"CapPass","Cycle 50",50,15378,"43-16","Alloy 617",314626,"Plate"
-108.56,-0.00026,"Qualified",,390.68,"CapPass","Cycle 50",50,15379,"43-16","Alloy 617",314626,"Plate"
-109.99,-0.00028,"Qualified",,390.71,"CapPass","Cycle 50",50,15380,"43-16","Alloy 617",314626,"Plate"
-111.66,-0.00031,"Qualified",,390.74,"CapPass","Cycle 50",50,15381,"43-16","Alloy 617",314626,"Plate"
-113.30,-0.00033,"Qualified",,390.76,"CapPass","Cycle 50",50,15382,"43-16","Alloy 617",314626,"Plate"
-114.87,-0.00036,"Qualified",,390.79,"CapPass","Cycle 50",50,15383,"43-16","Alloy 617",314626,"Plate"
-116.46,-0.00038,"Qualified",,390.82,"CapPass","Cycle 50",50,15384,"43-16","Alloy 617",314626,"Plate"
-117.95,-0.00041,"Qualified",,390.84,"CapPass","Cycle 50",50,15385,"43-16","Alloy 617",314626,"Plate"
-119.60,-0.00043,"Qualified",,390.87,"CapPass","Cycle 50",50,15386,"43-16","Alloy 617",314626,"Plate"
-121.10,-0.00046,"Qualified",,390.89,"CapPass","Cycle 50",50,15387,"43-16","Alloy 617",314626,"Plate"
-122.53,-0.00049,"Qualified",,390.92,"CapPass","Cycle 50",50,15388,"43-16","Alloy 617",314626,"Plate"
-124.06,-0.00051,"Qualified",,390.94,"CapPass","Cycle 50",50,15389,"43-16","Alloy 617",314626,"Plate"
-125.56,-0.00054,"Qualified",,390.97,"CapPass","Cycle 50",50,15390,"43-16","Alloy 617",314626,"Plate"
-127.15,-0.00056,"Qualified",,390.99,"CapPass","Cycle 50",50,15391,"43-16","Alloy 617",314626,"Plate"
-128.69,-0.00059,"Qualified",,391.02,"CapPass","Cycle 50",50,15392,"43-16","Alloy 617",314626,"Plate"
-130.16,-0.00061,"Qualified",,391.05,"CapPass","Cycle 50",50,15393,"43-16","Alloy 617",314626,"Plate"
-131.36,-0.00064,"Qualified",,391.07,"CapPass","Cycle 50",50,15394,"43-16","Alloy 617",314626,"Plate"
-132.55,-0.00066,"Qualified",,391.09,"CapPass","Cycle 50",50,15395,"43-16","Alloy 617",314626,"Plate"
-133.71,-0.00069,"Qualified",,391.11,"CapPass","Cycle 50",50,15396,"43-16","Alloy 617",314626,"Plate"
-134.89,-0.00071,"Qualified",,391.14,"CapPass","Cycle 50",50,15397,"43-16","Alloy 617",314626,"Plate"
-136.11,-0.00074,"Qualified",,391.16,"CapPass","Cycle 50",50,15398,"43-16","Alloy 617",314626,"Plate"
-137.21,-0.00076,"Qualified",,391.19,"CapPass","Cycle 50",50,15399,"43-16","Alloy 617",314626,"Plate"
-138.31,-0.00079,"Qualified",,391.21,"CapPass","Cycle 50",50,15400,"43-16","Alloy 617",314626,"Plate"
-139.47,-0.00082,"Qualified",,391.24,"CapPass","Cycle 50",50,15401,"43-16","Alloy 617",314626,"Plate"
-140.64,-0.00084,"Qualified",,391.26,"CapPass","Cycle 50",50,15402,"43-16","Alloy 617",314626,"Plate"
-141.81,-0.00087,"Qualified",,391.29,"CapPass","Cycle 50",50,15403,"43-16","Alloy 617",314626,"Plate"
-142.91,-0.00089,"Qualified",,391.32,"CapPass","Cycle 50",50,15404,"43-16","Alloy 617",314626,"Plate"
-144.05,-0.00092,"Qualified",,391.34,"CapPass","Cycle 50",50,15405,"43-16","Alloy 617",314626,"Plate"
-145.15,-0.00094,"Qualified",,391.37,"CapPass","Cycle 50",50,15406,"43-16","Alloy 617",314626,"Plate"
-146.25,-0.00097,"Qualified",,391.40,"CapPass","Cycle 50",50,15407,"43-16","Alloy 617",314626,"Plate"
-147.30,-0.00099,"Qualified",,391.42,"CapPass","Cycle 50",50,15408,"43-16","Alloy 617",314626,"Plate"
-148.37,-0.00102,"Qualified",,391.45,"CapPass","Cycle 50",50,15409,"43-16","Alloy 617",314626,"Plate"
-149.39,-0.00104,"Qualified",,391.47,"CapPass","Cycle 50",50,15410,"43-16","Alloy 617",314626,"Plate"
-150.57,-0.00107,"Qualified",,391.50,"CapPass","Cycle 50",50,15411,"43-16","Alloy 617",314626,"Plate"
-151.53,-0.00110,"Qualified",,391.52,"CapPass","Cycle 50",50,15412,"43-16","Alloy 617",314626,"Plate"
-152.52,-0.00112,"Qualified",,391.55,"CapPass","Cycle 50",50,15413,"43-16","Alloy 617",314626,"Plate"
-153.48,-0.00115,"Qualified",,391.57,"CapPass","Cycle 50",50,15414,"43-16","Alloy 617",314626,"Plate"
-154.56,-0.00117,"Qualified",,391.60,"CapPass","Cycle 50",50,15415,"43-16","Alloy 617",314626,"Plate"
-155.61,-0.00120,"Qualified",,391.63,"CapPass","Cycle 50",50,15416,"43-16","Alloy 617",314626,"Plate"
-156.60,-0.00122,"Qualified",,391.65,"CapPass","Cycle 50",50,15417,"43-16","Alloy 617",314626,"Plate"
-157.62,-0.00125,"Qualified",,391.68,"CapPass","Cycle 50",50,15418,"43-16","Alloy 617",314626,"Plate"
-158.66,-0.00127,"Qualified",,391.71,"CapPass","Cycle 50",50,15419,"43-16","Alloy 617",314626,"Plate"
-159.66,-0.00130,"Qualified",,391.73,"CapPass","Cycle 50",50,15420,"43-16","Alloy 617",314626,"Plate"
-160.59,-0.00133,"Qualified",,391.75,"CapPass","Cycle 50",50,15421,"43-16","Alloy 617",314626,"Plate"
-161.61,-0.00135,"Qualified",,391.78,"CapPass","Cycle 50",50,15422,"43-16","Alloy 617",314626,"Plate"
-162.39,-0.00138,"Qualified",,391.80,"CapPass","Cycle 50",50,15423,"43-16","Alloy 617",314626,"Plate"
-163.15,-0.00140,"Qualified",,391.83,"CapPass","Cycle 50",50,15424,"43-16","Alloy 617",314626,"Plate"
-163.89,-0.00143,"Qualified",,391.85,"CapPass","Cycle 50",50,15425,"43-16","Alloy 617",314626,"Plate"
-164.68,-0.00145,"Qualified",,391.88,"CapPass","Cycle 50",50,15426,"43-16","Alloy 617",314626,"Plate"
-165.36,-0.00148,"Qualified",,391.90,"CapPass","Cycle 50",50,15427,"43-16","Alloy 617",314626,"Plate"
-166.09,-0.00150,"Qualified",,391.93,"CapPass","Cycle 50",50,15428,"43-16","Alloy 617",314626,"Plate"
-166.76,-0.00153,"Qualified",,391.96,"CapPass","Cycle 50",50,15429,"43-16","Alloy 617",314626,"Plate"
-167.41,-0.00156,"Qualified",,391.98,"CapPass","Cycle 50",50,15430,"43-16","Alloy 617",314626,"Plate"
