Repository: js-molina/fatigue-A617

File: data/950C/Strain rate 0.001/0.40% strain/HTM_A19_Cycles_4320.csv (part 4 of 10)
"Stress Mpa","Strain","Qual State","Qual Exceptions","Elapsed Time Sec","Data State","Cycle Label","Cycle","Count","Sample","Alloy","Heat","Material_Form"
-87.07,0.00011,"Qualified",,150.09,"CapPass","Cycle 20",20,5871,"43-20","Alloy 617",314626,"Plate"
-89.03,0.00008,"Qualified",,150.11,"CapPass","Cycle 20",20,5872,"43-20","Alloy 617",314626,"Plate"
-91.00,0.00005,"Qualified",,150.13,"CapPass","Cycle 20",20,5873,"43-20","Alloy 617",314626,"Plate"
-92.80,0.00003,"Qualified",,150.15,"CapPass","Cycle 20",20,5874,"43-20","Alloy 617",314626,"Plate"
-94.61,0.00000,"Qualified",,150.18,"CapPass","Cycle 20",20,5875,"43-20","Alloy 617",314626,"Plate"
-96.36,-0.00002,"Qualified",,150.20,"CapPass","Cycle 20",20,5876,"43-20","Alloy 617",314626,"Plate"
-98.01,-0.00005,"Qualified",,150.22,"CapPass","Cycle 20",20,5877,"43-20","Alloy 617",314626,"Plate"
-99.61,-0.00007,"Qualified",,150.25,"CapPass","Cycle 20",20,5878,"43-20","Alloy 617",314626,"Plate"
-101.13,-0.00010,"Qualified",,150.27,"CapPass","Cycle 20",20,5879,"43-20","Alloy 617",314626,"Plate"
-102.46,-0.00012,"Qualified",,150.29,"CapPass","Cycle 20",20,5880,"43-20","Alloy 617",314626,"Plate"
-103.84,-0.00015,"Qualified",,150.32,"CapPass","Cycle 20",20,5881,"43-20","Alloy 617",314626,"Plate"
-105.24,-0.00018,"Qualified",,150.34,"CapPass","Cycle 20",20,5882,"43-20","Alloy 617",314626,"Plate"
-106.53,-0.00020,"Qualified",,150.37,"CapPass","Cycle 20",20,5883,"43-20","Alloy 617",314626,"Plate"
-107.73,-0.00023,"Qualified",,150.39,"CapPass","Cycle 20",20,5884,"43-20","Alloy 617",314626,"Plate"
-109.07,-0.00025,"Qualified",,150.42,"CapPass","Cycle 20",20,5885,"43-20","Alloy 617",314626,"Plate"
-110.30,-0.00028,"Qualified",,150.45,"CapPass","Cycle 20",20,5886,"43-20","Alloy 617",314626,"Plate"
-111.60,-0.00030,"Qualified",,150.47,"CapPass","Cycle 20",20,5887,"43-20","Alloy 617",314626,"Plate"
-112.86,-0.00033,"Qualified",,150.50,"CapPass","Cycle 20",20,5888,"43-20","Alloy 617",314626,"Plate"
-114.08,-0.00035,"Qualified",,150.52,"CapPass","Cycle 20",20,5889,"43-20","Alloy 617",314626,"Plate"
-115.37,-0.00038,"Qualified",,150.55,"CapPass","Cycle 20",20,5890,"43-20","Alloy 617",314626,"Plate"
-116.81,-0.00041,"Qualified",,150.58,"CapPass","Cycle 20",20,5891,"43-20","Alloy 617",314626,"Plate"
-118.17,-0.00043,"Qualified",,150.61,"CapPass","Cycle 20",20,5892,"43-20","Alloy 617",314626,"Plate"
-119.49,-0.00046,"Qualified",,150.63,"CapPass","Cycle 20",20,5893,"43-20","Alloy 617",314626,"Plate"
-120.88,-0.00048,"Qualified",,150.66,"CapPass","Cycle 20",20,5894,"43-20","Alloy 617",314626,"Plate"
-122.25,-0.00051,"Qualified",,150.69,"CapPass","Cycle 20",20,5895,"43-20","Alloy 617",314626,"Plate"
-123.62,-0.00053,"Qualified",,150.72,"CapPass","Cycle 20",20,5896,"43-20","Alloy 617",314626,"Plate"
-125.16,-0.00056,"Qualified",,150.75,"CapPass","Cycle 20",20,5897,"43-20","Alloy 617",314626,"Plate"
-126.55,-0.00058,"Qualified",,150.77,"CapPass","Cycle 20",20,5898,"43-20","Alloy 617",314626,"Plate"
-127.87,-0.00061,"Qualified",,150.79,"CapPass","Cycle 20",20,5899,"43-20","Alloy 617",314626,"Plate"
-129.22,-0.00064,"Qualified",,150.82,"CapPass","Cycle 20",20,5900,"43-20","Alloy 617",314626,"Plate"
-130.58,-0.00066,"Qualified",,150.84,"CapPass","Cycle 20",20,5901,"43-20","Alloy 617",314626,"Plate"
-131.86,-0.00069,"Qualified",,150.87,"CapPass","Cycle 20",20,5902,"43-20","Alloy 617",314626,"Plate"
-132.98,-0.00071,"Qualified",,150.89,"CapPass","Cycle 20",20,5903,"43-20","Alloy 617",314626,"Plate"
-134.23,-0.00074,"Qualified",,150.92,"CapPass","Cycle 20",20,5904,"43-20","Alloy 617",314626,"Plate"
-135.37,-0.00076,"Qualified",,150.94,"CapPass","Cycle 20",20,5905,"43-20","Alloy 617",314626,"Plate"
-136.40,-0.00079,"Qualified",,150.96,"CapPass","Cycle 20",20,5906,"43-20","Alloy 617",314626,"Plate"
-137.36,-0.00081,"Qualified",,150.99,"CapPass","Cycle 20",20,5907,"43-20","Alloy 617",314626,"Plate"
-138.33,-0.00084,"Qualified",,151.01,"CapPass","Cycle 20",20,5908,"43-20","Alloy 617",314626,"Plate"
-139.31,-0.00087,"Qualified",,151.04,"CapPass","Cycle 20",20,5909,"43-20","Alloy 617",314626,"Plate"
-140.14,-0.00089,"Qualified",,151.06,"CapPass","Cycle 20",20,5910,"43-20","Alloy 617",314626,"Plate"
-141.03,-0.00092,"Qualified",,151.09,"CapPass","Cycle 20",20,5911,"43-20","Alloy 617",314626,"Plate"
-141.82,-0.00094,"Qualified",,151.11,"CapPass","Cycle 20",20,5912,"43-20","Alloy 617",314626,"Plate"
-142.61,-0.00097,"Qualified",,151.13,"CapPass","Cycle 20",20,5913,"43-20","Alloy 617",314626,"Plate"
-143.41,-0.00099,"Qualified",,151.16,"CapPass","Cycle 20",20,5914,"43-20","Alloy 617",314626,"Plate"
-144.16,-0.00102,"Qualified",,151.19,"CapPass","Cycle 20",20,5915,"43-20","Alloy 617",314626,"Plate"
-144.90,-0.00104,"Qualified",,151.21,"CapPass","Cycle 20",20,5916,"43-20","Alloy 617",314626,"Plate"
-145.70,-0.00107,"Qualified",,151.24,"CapPass","Cycle 20",20,5917,"43-20","Alloy 617",314626,"Plate"
-146.56,-0.00109,"Qualified",,151.27,"CapPass","Cycle 20",20,5918,"43-20","Alloy 617",314626,"Plate"
-147.38,-0.00112,"Qualified",,151.29,"CapPass","Cycle 20",20,5919,"43-20","Alloy 617",314626,"Plate"
-148.26,-0.00114,"Qualified",,151.32,"CapPass","Cycle 20",20,5920,"43-20","Alloy 617",314626,"Plate"
-149.20,-0.00117,"Qualified",,151.35,"CapPass","Cycle 20",20,5921,"43-20","Alloy 617",314626,"Plate"
-150.18,-0.00120,"Qualified",,151.38,"CapPass","Cycle 20",20,5922,"43-20","Alloy 617",314626,"Plate"
-151.18,-0.00122,"Qualified",,151.41,"CapPass","Cycle 20",20,5923,"43-20","Alloy 617",314626,"Plate"
-152.29,-0.00125,"Qualified",,151.43,"CapPass","Cycle 20",20,5924,"43-20","Alloy 617",314626,"Plate"
-153.40,-0.00127,"Qualified",,151.46,"CapPass","Cycle 20",20,5925,"43-20","Alloy 617",314626,"Plate"
-154.42,-0.00130,"Qualified",,151.49,"CapPass","Cycle 20",20,5926,"43-20","Alloy 617",314626,"Plate"
-155.50,-0.00132,"Qualified",,151.51,"CapPass","Cycle 20",20,5927,"43-20","Alloy 617",314626,"Plate"
-156.60,-0.00135,"Qualified",,151.54,"CapPass","Cycle 20",20,5928,"43-20","Alloy 617",314626,"Plate"
-157.70,-0.00138,"Qualified",,151.56,"CapPass","Cycle 20",20,5929,"43-20","Alloy 617",314626,"Plate"
-158.69,-0.00140,"Qualified",,151.59,"CapPass","Cycle 20",20,5930,"43-20","Alloy 617",314626,"Plate"
-159.72,-0.00143,"Qualified",,151.61,"CapPass","Cycle 20",20,5931,"43-20","Alloy 617",314626,"Plate"
-160.61,-0.00145,"Qualified",,151.63,"CapPass","Cycle 20",20,5932,"43-20","Alloy 617",314626,"Plate"
-161.53,-0.00148,"Qualified",,151.66,"CapPass","Cycle 20",20,5933,"43-20","Alloy 617",314626,"Plate"
-162.36,-0.00150,"Qualified",,151.68,"CapPass","Cycle 20",20,5934,"43-20","Alloy 617",314626,"Plate"
-163.00,-0.00153,"Qualified",,151.70,"CapPass","Cycle 20",20,5935,"43-20","Alloy 617",314626,"Plate"
-163.63,-0.00155,"Qualified",,151.73,"CapPass","Cycle 20",20,5936,"43-20","Alloy 617",314626,"Plate"
-164.21,-0.00158,"Qualified",,151.75,"CapPass","Cycle 20",20,5937,"43-20","Alloy 617",314626,"Plate"
-164.68,-0.00161,"Qualified",,151.77,"CapPass","Cycle 20",20,5938,"43-20","Alloy 617",314626,"Plate"
-165.04,-0.00163,"Qualified",,151.79,"CapPass","Cycle 20",20,5939,"43-20","Alloy 617",314626,"Plate"
-165.34,-0.00166,"Qualified",,151.81,"CapPass","Cycle 20",20,5940,"43-20","Alloy 617",314626,"Plate"
-165.58,-0.00168,"Qualified",,151.83,"CapPass","Cycle 20",20,5941,"43-20","Alloy 617",314626,"Plate"
-165.84,-0.00171,"Qualified",,151.86,"CapPass","Cycle 20",20,5942,"43-20","Alloy 617",314626,"Plate"
-166.00,-0.00173,"Qualified",,151.88,"CapPass","Cycle 20",20,5943,"43-20","Alloy 617",314626,"Plate"
-166.05,-0.00176,"Qualified",,151.91,"CapPass","Cycle 20",20,5944,"43-20","Alloy 617",314626,"Plate"
-166.10,-0.00178,"Qualified",,151.93,"CapPass","Cycle 20",20,5945,"43-20","Alloy 617",314626,"Plate"
-166.08,-0.00181,"Qualified",,151.96,"CapPass","Cycle 20",20,5946,"43-20","Alloy 617",314626,"Plate"
-166.03,-0.00183,"Qualified",,151.98,"CapPass","Cycle 20",20,5947,"43-20","Alloy 617",314626,"Plate"
-165.93,-0.00186,"Qualified",,152.00,"CapPass","Cycle 20",20,5948,"43-20","Alloy 617",314626,"Plate"
-165.72,-0.00189,"Qualified",,152.03,"CapPass","Cycle 20",20,5949,"43-20","Alloy 617",314626,"Plate"
-165.40,-0.00191,"Qualified",,152.06,"CapPass","Cycle 20",20,5950,"43-20","Alloy 617",314626,"Plate"
-165.22,-0.00194,"Qualified",,152.08,"CapPass","Cycle 20",20,5951,"43-20","Alloy 617",314626,"Plate"
-165.04,-0.00196,"Qualified",,152.11,"CapPass","Cycle 20",20,5952,"43-20","Alloy 617",314626,"Plate"
-164.36,-0.00199,"Qualified",,152.13,"CapPass","Cycle 20",20,5953,"43-20","Alloy 617",314626,"Plate"
-162.48,-0.00201,"Qualified",,152.17,"CapPass","Cycle 20",20,5954,"43-20","Alloy 617",314626,"Plate"
-145.82,-0.00199,"Qualified",,152.26,"CapPass","Cycle 20",20,5955,"43-20","Alloy 617",314626,"Plate"
-139.56,-0.00196,"Qualified",,152.29,"CapPass","Cycle 20",20,5956,"43-20","Alloy 617",314626,"Plate"
-134.50,-0.00193,"Qualified",,152.31,"CapPass","Cycle 20",20,5957,"43-20","Alloy 617",314626,"Plate"
-129.94,-0.00191,"Qualified",,152.32,"CapPass","Cycle 20",20,5958,"43-20","Alloy 617",314626,"Plate"
-125.16,-0.00188,"Qualified",,152.34,"CapPass","Cycle 20",20,5959,"43-20","Alloy 617",314626,"Plate"
-120.83,-0.00186,"Qualified",,152.36,"CapPass","Cycle 20",20,5960,"43-20","Alloy 617",314626,"Plate"
-116.40,-0.00183,"Qualified",,152.38,"CapPass","Cycle 20",20,5961,"43-20","Alloy 617",314626,"Plate"
-112.23,-0.00181,"Qualified",,152.40,"CapPass","Cycle 20",20,5962,"43-20","Alloy 617",314626,"Plate"
-108.16,-0.00178,"Qualified",,152.42,"CapPass","Cycle 20",20,5963,"43-20","Alloy 617",314626,"Plate"
-104.21,-0.00176,"Qualified",,152.43,"CapPass","Cycle 20",20,5964,"43-20","Alloy 617",314626,"Plate"
-100.05,-0.00173,"Qualified",,152.46,"CapPass","Cycle 20",20,5965,"43-20","Alloy 617",314626,"Plate"
-95.66,-0.00170,"Qualified",,152.48,"CapPass","Cycle 20",20,5966,"43-20","Alloy 617",314626,"Plate"
-91.39,-0.00168,"Qualified",,152.50,"CapPass","Cycle 20",20,5967,"43-20","Alloy 617",314626,"Plate"
-87.67,-0.00165,"Qualified",,152.53,"CapPass","Cycle 20",20,5968,"43-20","Alloy 617",314626,"Plate"
-84.10,-0.00163,"Qualified",,152.55,"CapPass","Cycle 20",20,5969,"43-20","Alloy 617",314626,"Plate"
-80.46,-0.00160,"Qualified",,152.57,"CapPass","Cycle 20",20,5970,"43-20","Alloy 617",314626,"Plate"
-77.34,-0.00158,"Qualified",,152.59,"CapPass","Cycle 20",20,5971,"43-20","Alloy 617",314626,"Plate"
-74.20,-0.00155,"Qualified",,152.62,"CapPass","Cycle 20",20,5972,"43-20","Alloy 617",314626,"Plate"
-70.84,-0.00152,"Qualified",,152.64,"CapPass","Cycle 20",20,5973,"43-20","Alloy 617",314626,"Plate"
-67.34,-0.00150,"Qualified",,152.67,"CapPass","Cycle 20",20,5974,"43-20","Alloy 617",314626,"Plate"
-63.60,-0.00147,"Qualified",,152.70,"CapPass","Cycle 20",20,5975,"43-20","Alloy 617",314626,"Plate"
-60.54,-0.00145,"Qualified",,152.72,"CapPass","Cycle 20",20,5976,"43-20","Alloy 617",314626,"Plate"
-57.05,-0.00142,"Qualified",,152.75,"CapPass","Cycle 20",20,5977,"43-20","Alloy 617",314626,"Plate"
-53.67,-0.00140,"Qualified",,152.78,"CapPass","Cycle 20",20,5978,"43-20","Alloy 617",314626,"Plate"
-50.07,-0.00137,"Qualified",,152.81,"CapPass","Cycle 20",20,5979,"43-20","Alloy 617",314626,"Plate"
-46.38,-0.00134,"Qualified",,152.84,"CapPass","Cycle 20",20,5980,"43-20","Alloy 617",314626,"Plate"
-43.54,-0.00132,"Qualified",,152.86,"CapPass","Cycle 20",20,5981,"43-20","Alloy 617",314626,"Plate"
-40.49,-0.00129,"Qualified",,152.89,"CapPass","Cycle 20",20,5982,"43-20","Alloy 617",314626,"Plate"
-37.15,-0.00127,"Qualified",,152.92,"CapPass","Cycle 20",20,5983,"43-20","Alloy 617",314626,"Plate"
-34.31,-0.00124,"Qualified",,152.94,"CapPass","Cycle 20",20,5984,"43-20","Alloy 617",314626,"Plate"
-31.01,-0.00122,"Qualified",,152.97,"CapPass","Cycle 20",20,5985,"43-20","Alloy 617",314626,"Plate"
-27.67,-0.00119,"Qualified",,153.00,"CapPass","Cycle 20",20,5986,"43-20","Alloy 617",314626,"Plate"
-24.74,-0.00117,"Qualified",,153.02,"CapPass","Cycle 20",20,5987,"43-20","Alloy 617",314626,"Plate"
-21.39,-0.00114,"Qualified",,153.05,"CapPass","Cycle 20",20,5988,"43-20","Alloy 617",314626,"Plate"
-17.99,-0.00111,"Qualified",,153.08,"CapPass","Cycle 20",20,5989,"43-20","Alloy 617",314626,"Plate"
-14.93,-0.00109,"Qualified",,153.11,"CapPass","Cycle 20",20,5990,"43-20","Alloy 617",314626,"Plate"
-11.86,-0.00106,"Qualified",,153.14,"CapPass","Cycle 20",20,5991,"43-20","Alloy 617",314626,"Plate"
-8.32,-0.00104,"Qualified",,153.17,"CapPass","Cycle 20",20,5992,"43-20","Alloy 617",314626,"Plate"
-4.98,-0.00101,"Qualified",,153.20,"CapPass","Cycle 20",20,5993,"43-20","Alloy 617",314626,"Plate"
-1.37,-0.00099,"Qualified",,153.23,"CapPass","Cycle 20",20,5994,"43-20","Alloy 617",314626,"Plate"
1.73,-0.00096,"Qualified",,153.26,"CapPass","Cycle 20",20,5995,"43-20","Alloy 617",314626,"Plate"
4.68,-0.00094,"Qualified",,153.28,"CapPass","Cycle 20",20,5996,"43-20","Alloy 617",314626,"Plate"
7.83,-0.00091,"Qualified",,153.31,"CapPass","Cycle 20",20,5997,"43-20","Alloy 617",314626,"Plate"
10.95,-0.00089,"Qualified",,153.33,"CapPass","Cycle 20",20,5998,"43-20","Alloy 617",314626,"Plate"
13.99,-0.00086,"Qualified",,153.36,"CapPass","Cycle 20",20,5999,"43-20","Alloy 617",314626,"Plate"
16.98,-0.00084,"Qualified",,153.39,"CapPass","Cycle 20",20,6000,"43-20","Alloy 617",314626,"Plate"
20.05,-0.00081,"Qualified",,153.42,"CapPass","Cycle 20",20,6001,"43-20","Alloy 617",314626,"Plate"
23.04,-0.00079,"Qualified",,153.44,"CapPass","Cycle 20",20,6002,"43-20","Alloy 617",314626,"Plate"
25.45,-0.00076,"Qualified",,153.47,"CapPass","Cycle 20",20,6003,"43-20","Alloy 617",314626,"Plate"
27.83,-0.00074,"Qualified",,153.51,"CapPass","Cycle 20",20,6004,"43-20","Alloy 617",314626,"Plate"
30.36,-0.00071,"Qualified",,153.56,"CapPass","Cycle 20",20,6005,"43-20","Alloy 617",314626,"Plate"
32.79,-0.00068,"Qualified",,153.60,"CapPass","Cycle 20",20,6006,"43-20","Alloy 617",314626,"Plate"
35.08,-0.00066,"Qualified",,153.63,"CapPass","Cycle 20",20,6007,"43-20","Alloy 617",314626,"Plate"
37.71,-0.00063,"Qualified",,153.66,"CapPass","Cycle 20",20,6008,"43-20","Alloy 617",314626,"Plate"
40.86,-0.00061,"Qualified",,153.69,"CapPass","Cycle 20",20,6009,"43-20","Alloy 617",314626,"Plate"
43.90,-0.00058,"Qualified",,153.71,"CapPass","Cycle 20",20,6010,"43-20","Alloy 617",314626,"Plate"
46.79,-0.00056,"Qualified",,153.73,"CapPass","Cycle 20",20,6011,"43-20","Alloy 617",314626,"Plate"
49.54,-0.00053,"Qualified",,153.75,"CapPass","Cycle 20",20,6012,"43-20","Alloy 617",314626,"Plate"
51.90,-0.00051,"Qualified",,153.77,"CapPass","Cycle 20",20,6013,"43-20","Alloy 617",314626,"Plate"
54.25,-0.00048,"Qualified",,153.79,"CapPass","Cycle 20",20,6014,"43-20","Alloy 617",314626,"Plate"
56.65,-0.00046,"Qualified",,153.82,"CapPass","Cycle 20",20,6015,"43-20","Alloy 617",314626,"Plate"
58.93,-0.00043,"Qualified",,153.85,"CapPass","Cycle 20",20,6016,"43-20","Alloy 617",314626,"Plate"
61.33,-0.00041,"Qualified",,153.88,"CapPass","Cycle 20",20,6017,"43-20","Alloy 617",314626,"Plate"
63.42,-0.00038,"Qualified",,153.91,"CapPass","Cycle 20",20,6018,"43-20","Alloy 617",314626,"Plate"
65.46,-0.00036,"Qualified",,153.94,"CapPass","Cycle 20",20,6019,"43-20","Alloy 617",314626,"Plate"
67.56,-0.00033,"Qualified",,153.97,"CapPass","Cycle 20",20,6020,"43-20","Alloy 617",314626,"Plate"
69.86,-0.00031,"Qualified",,154.00,"CapPass","Cycle 20",20,6021,"43-20","Alloy 617",314626,"Plate"
72.05,-0.00028,"Qualified",,154.03,"CapPass","Cycle 20",20,6022,"43-20","Alloy 617",314626,"Plate"
74.34,-0.00025,"Qualified",,154.06,"CapPass","Cycle 20",20,6023,"43-20","Alloy 617",314626,"Plate"
78.45,-0.00022,"Qualified",,386.36,"CapPass","Cycle 50",50,15154,"43-20","Alloy 617",314626,"Plate"
80.52,-0.00019,"Qualified",,386.39,"CapPass","Cycle 50",50,15155,"43-20","Alloy 617",314626,"Plate"
82.13,-0.00017,"Qualified",,386.41,"CapPass","Cycle 50",50,15156,"43-20","Alloy 617",314626,"Plate"
83.98,-0.00014,"Qualified",,386.44,"CapPass","Cycle 50",50,15157,"43-20","Alloy 617",314626,"Plate"
85.92,-0.00012,"Qualified",,386.46,"CapPass","Cycle 50",50,15158,"43-20","Alloy 617",314626,"Plate"
88.47,-0.00009,"Qualified",,386.49,"CapPass","Cycle 50",50,15159,"43-20","Alloy 617",314626,"Plate"
90.81,-0.00006,"Qualified",,386.51,"CapPass","Cycle 50",50,15160,"43-20","Alloy 617",314626,"Plate"
93.43,-0.00004,"Qualified",,386.53,"CapPass","Cycle 50",50,15161,"43-20","Alloy 617",314626,"Plate"
95.88,-0.00001,"Qualified",,386.55,"CapPass","Cycle 50",50,15162,"43-20","Alloy 617",314626,"Plate"
98.31,0.00001,"Qualified",,386.56,"CapPass","Cycle 50",50,15163,"43-20","Alloy 617",314626,"Plate"
100.62,0.00004,"Qualified",,386.58,"CapPass","Cycle 50",50,15164,"43-20","Alloy 617",314626,"Plate"
102.60,0.00007,"Qualified",,386.59,"CapPass","Cycle 50",50,15165,"43-20","Alloy 617",314626,"Plate"
104.69,0.00009,"Qualified",,386.61,"CapPass","Cycle 50",50,15166,"43-20","Alloy 617",314626,"Plate"
106.77,0.00012,"Qualified",,386.62,"CapPass","Cycle 50",50,15167,"43-20","Alloy 617",314626,"Plate"
108.78,0.00014,"Qualified",,386.64,"CapPass","Cycle 50",50,15168,"43-20","Alloy 617",314626,"Plate"
110.79,0.00017,"Qualified",,386.66,"CapPass","Cycle 50",50,15169,"43-20","Alloy 617",314626,"Plate"
112.68,0.00019,"Qualified",,386.67,"CapPass","Cycle 50",50,15170,"43-20","Alloy 617",314626,"Plate"
114.43,0.00022,"Qualified",,386.69,"CapPass","Cycle 50",50,15171,"43-20","Alloy 617",314626,"Plate"
115.95,0.00025,"Qualified",,386.71,"CapPass","Cycle 50",50,15172,"43-20","Alloy 617",314626,"Plate"
117.35,0.00027,"Qualified",,386.72,"CapPass","Cycle 50",50,15173,"43-20","Alloy 617",314626,"Plate"
118.78,0.00030,"Qualified",,386.74,"CapPass","Cycle 50",50,15174,"43-20","Alloy 617",314626,"Plate"
120.21,0.00032,"Qualified",,386.77,"CapPass","Cycle 50",50,15175,"43-20","Alloy 617",314626,"Plate"
121.33,0.00035,"Qualified",,386.79,"CapPass","Cycle 50",50,15176,"43-20","Alloy 617",314626,"Plate"
122.30,0.00037,"Qualified",,386.81,"CapPass","Cycle 50",50,15177,"43-20","Alloy 617",314626,"Plate"
123.29,0.00040,"Qualified",,386.83,"CapPass","Cycle 50",50,15178,"43-20","Alloy 617",314626,"Plate"
124.27,0.00043,"Qualified",,386.85,"CapPass","Cycle 50",50,15179,"43-20","Alloy 617",314626,"Plate"
125.17,0.00045,"Qualified",,386.88,"CapPass","Cycle 50",50,15180,"43-20","Alloy 617",314626,"Plate"
126.12,0.00048,"Qualified",,386.91,"CapPass","Cycle 50",50,15181,"43-20","Alloy 617",314626,"Plate"
127.19,0.00050,"Qualified",,386.94,"CapPass","Cycle 50",50,15182,"43-20","Alloy 617",314626,"Plate"
128.30,0.00053,"Qualified",,386.97,"CapPass","Cycle 50",50,15183,"43-20","Alloy 617",314626,"Plate"
129.24,0.00055,"Qualified",,386.99,"CapPass","Cycle 50",50,15184,"43-20","Alloy 617",314626,"Plate"
130.29,0.00058,"Qualified",,387.02,"CapPass","Cycle 50",50,15185,"43-20","Alloy 617",314626,"Plate"
131.45,0.00060,"Qualified",,387.04,"CapPass","Cycle 50",50,15186,"43-20","Alloy 617",314626,"Plate"
132.58,0.00063,"Qualified",,387.07,"CapPass","Cycle 50",50,15187,"43-20","Alloy 617",314626,"Plate"
133.55,0.00065,"Qualified",,387.09,"CapPass","Cycle 50",50,15188,"43-20","Alloy 617",314626,"Plate"
134.52,0.00068,"Qualified",,387.11,"CapPass","Cycle 50",50,15189,"43-20","Alloy 617",314626,"Plate"
135.49,0.00071,"Qualified",,387.14,"CapPass","Cycle 50",50,15190,"43-20","Alloy 617",314626,"Plate"
136.38,0.00073,"Qualified",,387.16,"CapPass","Cycle 50",50,15191,"43-20","Alloy 617",314626,"Plate"
137.28,0.00076,"Qualified",,387.18,"CapPass","Cycle 50",50,15192,"43-20","Alloy 617",314626,"Plate"
138.15,0.00078,"Qualified",,387.21,"CapPass","Cycle 50",50,15193,"43-20","Alloy 617",314626,"Plate"
139.01,0.00081,"Qualified",,387.24,"CapPass","Cycle 50",50,15194,"43-20","Alloy 617",314626,"Plate"
139.77,0.00083,"Qualified",,387.26,"CapPass","Cycle 50",50,15195,"43-20","Alloy 617",314626,"Plate"
140.53,0.00086,"Qualified",,387.29,"CapPass","Cycle 50",50,15196,"43-20","Alloy 617",314626,"Plate"
141.35,0.00088,"Qualified",,387.31,"CapPass","Cycle 50",50,15197,"43-20","Alloy 617",314626,"Plate"
142.12,0.00091,"Qualified",,387.34,"CapPass","Cycle 50",50,15198,"43-20","Alloy 617",314626,"Plate"
142.99,0.00093,"Qualified",,387.36,"CapPass","Cycle 50",50,15199,"43-20","Alloy 617",314626,"Plate"
143.82,0.00096,"Qualified",,387.39,"CapPass","Cycle 50",50,15200,"43-20","Alloy 617",314626,"Plate"
144.54,0.00099,"Qualified",,387.42,"CapPass","Cycle 50",50,15201,"43-20","Alloy 617",314626,"Plate"
145.32,0.00101,"Qualified",,387.44,"CapPass","Cycle 50",50,15202,"43-20","Alloy 617",314626,"Plate"
145.96,0.00104,"Qualified",,387.46,"CapPass","Cycle 50",50,15203,"43-20","Alloy 617",314626,"Plate"
146.67,0.00106,"Qualified",,387.49,"CapPass","Cycle 50",50,15204,"43-20","Alloy 617",314626,"Plate"
147.31,0.00109,"Qualified",,387.51,"CapPass","Cycle 50",50,15205,"43-20","Alloy 617",314626,"Plate"
147.95,0.00111,"Qualified",,387.54,"CapPass","Cycle 50",50,15206,"43-20","Alloy 617",314626,"Plate"
148.56,0.00114,"Qualified",,387.57,"CapPass","Cycle 50",50,15207,"43-20","Alloy 617",314626,"Plate"
149.23,0.00117,"Qualified",,387.59,"CapPass","Cycle 50",50,15208,"43-20","Alloy 617",314626,"Plate"
149.76,0.00119,"Qualified",,387.62,"CapPass","Cycle 50",50,15209,"43-20","Alloy 617",314626,"Plate"
150.45,0.00122,"Qualified",,387.64,"CapPass","Cycle 50",50,15210,"43-20","Alloy 617",314626,"Plate"
151.10,0.00124,"Qualified",,387.67,"CapPass","Cycle 50",50,15211,"43-20","Alloy 617",314626,"Plate"
151.74,0.00127,"Qualified",,387.69,"CapPass","Cycle 50",50,15212,"43-20","Alloy 617",314626,"Plate"
152.35,0.00129,"Qualified",,387.72,"CapPass","Cycle 50",50,15213,"43-20","Alloy 617",314626,"Plate"
152.99,0.00132,"Qualified",,387.75,"CapPass","Cycle 50",50,15214,"43-20","Alloy 617",314626,"Plate"
153.68,0.00135,"Qualified",,387.77,"CapPass","Cycle 50",50,15215,"43-20","Alloy 617",314626,"Plate"
154.20,0.00137,"Qualified",,387.79,"CapPass","Cycle 50",50,15216,"43-20","Alloy 617",314626,"Plate"
154.74,0.00140,"Qualified",,387.82,"CapPass","Cycle 50",50,15217,"43-20","Alloy 617",314626,"Plate"
155.27,0.00142,"Qualified",,387.84,"CapPass","Cycle 50",50,15218,"43-20","Alloy 617",314626,"Plate"
155.75,0.00145,"Qualified",,387.87,"CapPass","Cycle 50",50,15219,"43-20","Alloy 617",314626,"Plate"
156.26,0.00147,"Qualified",,387.90,"CapPass","Cycle 50",50,15220,"43-20","Alloy 617",314626,"Plate"
156.74,0.00150,"Qualified",,387.92,"CapPass","Cycle 50",50,15221,"43-20","Alloy 617",314626,"Plate"
157.21,0.00152,"Qualified",,387.95,"CapPass","Cycle 50",50,15222,"43-20","Alloy 617",314626,"Plate"
157.75,0.00155,"Qualified",,387.97,"CapPass","Cycle 50",50,15223,"43-20","Alloy 617",314626,"Plate"
158.32,0.00157,"Qualified",,388.00,"CapPass","Cycle 50",50,15224,"43-20","Alloy 617",314626,"Plate"
158.88,0.00160,"Qualified",,388.03,"CapPass","Cycle 50",50,15225,"43-20","Alloy 617",314626,"Plate"
159.41,0.00163,"Qualified",,388.05,"CapPass","Cycle 50",50,15226,"43-20","Alloy 617",314626,"Plate"
159.96,0.00165,"Qualified",,388.08,"CapPass","Cycle 50",50,15227,"43-20","Alloy 617",314626,"Plate"
160.52,0.00168,"Qualified",,388.10,"CapPass","Cycle 50",50,15228,"43-20","Alloy 617",314626,"Plate"
161.04,0.00170,"Qualified",,388.12,"CapPass","Cycle 50",50,15229,"43-20","Alloy 617",314626,"Plate"
161.42,0.00173,"Qualified",,388.15,"CapPass","Cycle 50",50,15230,"43-20","Alloy 617",314626,"Plate"
161.84,0.00175,"Qualified",,388.17,"CapPass","Cycle 50",50,15231,"43-20","Alloy 617",314626,"Plate"
162.15,0.00178,"Qualified",,388.19,"CapPass","Cycle 50",50,15232,"43-20","Alloy 617",314626,"Plate"
162.49,0.00180,"Qualified",,388.22,"CapPass","Cycle 50",50,15233,"43-20","Alloy 617",314626,"Plate"
162.72,0.00183,"Qualified",,388.24,"CapPass","Cycle 50",50,15234,"43-20","Alloy 617",314626,"Plate"
162.90,0.00185,"Qualified",,388.26,"CapPass","Cycle 50",50,15235,"43-20","Alloy 617",314626,"Plate"
163.06,0.00188,"Qualified",,388.29,"CapPass","Cycle 50",50,15236,"43-20","Alloy 617",314626,"Plate"
163.17,0.00191,"Qualified",,388.31,"CapPass","Cycle 50",50,15237,"43-20","Alloy 617",314626,"Plate"
163.19,0.00193,"Qualified",,388.34,"CapPass","Cycle 50",50,15238,"43-20","Alloy 617",314626,"Plate"
163.19,0.00196,"Qualified",,388.36,"CapPass","Cycle 50",50,15239,"43-20","Alloy 617",314626,"Plate"
162.75,0.00198,"Qualified",,388.39,"CapPass","Cycle 50",50,15240,"43-20","Alloy 617",314626,"Plate"
161.24,0.00201,"Qualified",,388.42,"CapPass","Cycle 50",50,15241,"43-20","Alloy 617",314626,"Plate"
143.12,0.00198,"Qualified",,388.53,"CapPass","Cycle 50",50,15242,"43-20","Alloy 617",314626,"Plate"
138.09,0.00196,"Qualified",,388.55,"CapPass","Cycle 50",50,15243,"43-20","Alloy 617",314626,"Plate"
133.31,0.00193,"Qualified",,388.57,"CapPass","Cycle 50",50,15244,"43-20","Alloy 617",314626,"Plate"
128.47,0.00190,"Qualified",,388.58,"CapPass","Cycle 50",50,15245,"43-20","Alloy 617",314626,"Plate"
124.04,0.00188,"Qualified",,388.60,"CapPass","Cycle 50",50,15246,"43-20","Alloy 617",314626,"Plate"
119.61,0.00185,"Qualified",,388.62,"CapPass","Cycle 50",50,15247,"43-20","Alloy 617",314626,"Plate"
115.43,0.00183,"Qualified",,388.64,"CapPass","Cycle 50",50,15248,"43-20","Alloy 617",314626,"Plate"
111.44,0.00180,"Qualified",,388.66,"CapPass","Cycle 50",50,15249,"43-20","Alloy 617",314626,"Plate"
107.60,0.00178,"Qualified",,388.68,"CapPass","Cycle 50",50,15250,"43-20","Alloy 617",314626,"Plate"
103.83,0.00175,"Qualified",,388.70,"CapPass","Cycle 50",50,15251,"43-20","Alloy 617",314626,"Plate"
100.13,0.00173,"Qualified",,388.72,"CapPass","Cycle 50",50,15252,"43-20","Alloy 617",314626,"Plate"
96.10,0.00170,"Qualified",,388.74,"CapPass","Cycle 50",50,15253,"43-20","Alloy 617",314626,"Plate"
92.48,0.00167,"Qualified",,388.76,"CapPass","Cycle 50",50,15254,"43-20","Alloy 617",314626,"Plate"
88.69,0.00165,"Qualified",,388.79,"CapPass","Cycle 50",50,15255,"43-20","Alloy 617",314626,"Plate"
84.84,0.00162,"Qualified",,388.82,"CapPass","Cycle 50",50,15256,"43-20","Alloy 617",314626,"Plate"
81.14,0.00160,"Qualified",,388.84,"CapPass","Cycle 50",50,15257,"43-20","Alloy 617",314626,"Plate"
77.52,0.00157,"Qualified",,388.87,"CapPass","Cycle 50",50,15258,"43-20","Alloy 617",314626,"Plate"
73.82,0.00155,"Qualified",,388.90,"CapPass","Cycle 50",50,15259,"43-20","Alloy 617",314626,"Plate"
70.19,0.00152,"Qualified",,388.93,"CapPass","Cycle 50",50,15260,"43-20","Alloy 617",314626,"Plate"
66.59,0.00150,"Qualified",,388.96,"CapPass","Cycle 50",50,15261,"43-20","Alloy 617",314626,"Plate"
62.92,0.00147,"Qualified",,388.98,"CapPass","Cycle 50",50,15262,"43-20","Alloy 617",314626,"Plate"
59.67,0.00144,"Qualified",,389.01,"CapPass","Cycle 50",50,15263,"43-20","Alloy 617",314626,"Plate"
56.74,0.00142,"Qualified",,389.03,"CapPass","Cycle 50",50,15264,"43-20","Alloy 617",314626,"Plate"
53.59,0.00139,"Qualified",,389.06,"CapPass","Cycle 50",50,15265,"43-20","Alloy 617",314626,"Plate"
50.05,0.00137,"Qualified",,389.09,"CapPass","Cycle 50",50,15266,"43-20","Alloy 617",314626,"Plate"
47.03,0.00134,"Qualified",,389.11,"CapPass","Cycle 50",50,15267,"43-20","Alloy 617",314626,"Plate"
43.81,0.00132,"Qualified",,389.14,"CapPass","Cycle 50",50,15268,"43-20","Alloy 617",314626,"Plate"
40.58,0.00129,"Qualified",,389.16,"CapPass","Cycle 50",50,15269,"43-20","Alloy 617",314626,"Plate"
37.30,0.00127,"Qualified",,389.19,"CapPass","Cycle 50",50,15270,"43-20","Alloy 617",314626,"Plate"
33.92,0.00124,"Qualified",,389.22,"CapPass","Cycle 50",50,15271,"43-20","Alloy 617",314626,"Plate"
30.94,0.00122,"Qualified",,389.25,"CapPass","Cycle 50",50,15272,"43-20","Alloy 617",314626,"Plate"
28.00,0.00119,"Qualified",,389.27,"CapPass","Cycle 50",50,15273,"43-20","Alloy 617",314626,"Plate"
25.09,0.00117,"Qualified",,389.30,"CapPass","Cycle 50",50,15274,"43-20","Alloy 617",314626,"Plate"
22.19,0.00114,"Qualified",,389.32,"CapPass","Cycle 50",50,15275,"43-20","Alloy 617",314626,"Plate"
19.29,0.00112,"Qualified",,389.35,"CapPass","Cycle 50",50,15276,"43-20","Alloy 617",314626,"Plate"
15.99,0.00109,"Qualified",,389.38,"CapPass","Cycle 50",50,15277,"43-20","Alloy 617",314626,"Plate"
13.11,0.00106,"Qualified",,389.41,"CapPass","Cycle 50",50,15278,"43-20","Alloy 617",314626,"Plate"
10.29,0.00104,"Qualified",,389.43,"CapPass","Cycle 50",50,15279,"43-20","Alloy 617",314626,"Plate"
7.52,0.00101,"Qualified",,389.46,"CapPass","Cycle 50",50,15280,"43-20","Alloy 617",314626,"Plate"
4.81,0.00099,"Qualified",,389.48,"CapPass","Cycle 50",50,15281,"43-20","Alloy 617",314626,"Plate"
1.73,0.00096,"Qualified",,389.51,"CapPass","Cycle 50",50,15282,"43-20","Alloy 617",314626,"Plate"
-1.65,0.00094,"Qualified",,389.55,"CapPass","Cycle 50",50,15283,"43-20","Alloy 617",314626,"Plate"
-5.36,0.00091,"Qualified",,389.58,"CapPass","Cycle 50",50,15284,"43-20","Alloy 617",314626,"Plate"
-8.14,0.00089,"Qualified",,389.61,"CapPass","Cycle 50",50,15285,"43-20","Alloy 617",314626,"Plate"
-10.91,0.00086,"Qualified",,389.63,"CapPass","Cycle 50",50,15286,"43-20","Alloy 617",314626,"Plate"
-13.57,0.00083,"Qualified",,389.66,"CapPass","Cycle 50",50,15287,"43-20","Alloy 617",314626,"Plate"
-15.84,0.00081,"Qualified",,389.68,"CapPass","Cycle 50",50,15288,"43-20","Alloy 617",314626,"Plate"
-17.29,0.00078,"Qualified",,389.72,"CapPass","Cycle 50",50,15289,"43-20","Alloy 617",314626,"Plate"
-17.28,0.00076,"Qualified",,389.79,"CapPass","Cycle 50",50,15290,"43-20","Alloy 617",314626,"Plate"
-18.38,0.00074,"Qualified",,389.84,"CapPass","Cycle 50",50,15291,"43-20","Alloy 617",314626,"Plate"
-19.06,0.00073,"Qualified",,389.86,"CapPass","Cycle 50",50,15292,"43-20","Alloy 617",314626,"Plate"
-21.46,0.00071,"Qualified",,389.90,"CapPass","Cycle 50",50,15293,"43-20","Alloy 617",314626,"Plate"
-23.82,0.00068,"Qualified",,389.93,"CapPass","Cycle 50",50,15294,"43-20","Alloy 617",314626,"Plate"
-26.25,0.00066,"Qualified",,389.96,"CapPass","Cycle 50",50,15295,"43-20","Alloy 617",314626,"Plate"
-28.68,0.00063,"Qualified",,389.99,"CapPass","Cycle 50",50,15296,"43-20","Alloy 617",314626,"Plate"
-31.13,0.00061,"Qualified",,390.02,"CapPass","Cycle 50",50,15297,"43-20","Alloy 617",314626,"Plate"
-33.60,0.00058,"Qualified",,390.05,"CapPass","Cycle 50",50,15298,"43-20","Alloy 617",314626,"Plate"
-36.70,0.00056,"Qualified",,390.08,"CapPass","Cycle 50",50,15299,"43-20","Alloy 617",314626,"Plate"
-39.60,0.00053,"Qualified",,390.10,"CapPass","Cycle 50",50,15300,"43-20","Alloy 617",314626,"Plate"
-42.38,0.00050,"Qualified",,390.12,"CapPass","Cycle 50",50,15301,"43-20","Alloy 617",314626,"Plate"
-45.61,0.00048,"Qualified",,390.14,"CapPass","Cycle 50",50,15302,"43-20","Alloy 617",314626,"Plate"
-48.46,0.00045,"Qualified",,390.16,"CapPass","Cycle 50",50,15303,"43-20","Alloy 617",314626,"Plate"
-51.22,0.00043,"Qualified",,390.17,"CapPass","Cycle 50",50,15304,"43-20","Alloy 617",314626,"Plate"
-53.94,0.00040,"Qualified",,390.19,"CapPass","Cycle 50",50,15305,"43-20","Alloy 617",314626,"Plate"
-56.61,0.00038,"Qualified",,390.20,"CapPass","Cycle 50",50,15306,"43-20","Alloy 617",314626,"Plate"
-59.26,0.00035,"Qualified",,390.22,"CapPass","Cycle 50",50,15307,"43-20","Alloy 617",314626,"Plate"
-62.17,0.00032,"Qualified",,390.24,"CapPass","Cycle 50",50,15308,"43-20","Alloy 617",314626,"Plate"
-64.82,0.00030,"Qualified",,390.25,"CapPass","Cycle 50",50,15309,"43-20","Alloy 617",314626,"Plate"
-67.31,0.00027,"Qualified",,390.27,"CapPass","Cycle 50",50,15310,"43-20","Alloy 617",314626,"Plate"
-69.88,0.00025,"Qualified",,390.28,"CapPass","Cycle 50",50,15311,"43-20","Alloy 617",314626,"Plate"
-72.59,0.00022,"Qualified",,390.30,"CapPass","Cycle 50",50,15312,"43-20","Alloy 617",314626,"Plate"
-74.86,0.00020,"Qualified",,390.31,"CapPass","Cycle 50",50,15313,"43-20","Alloy 617",314626,"Plate"
-77.13,0.00017,"Qualified",,390.33,"CapPass","Cycle 50",50,15314,"43-20","Alloy 617",314626,"Plate"
-79.39,0.00014,"Qualified",,390.35,"CapPass","Cycle 50",50,15315,"43-20","Alloy 617",314626,"Plate"
-81.53,0.00012,"Qualified",,390.36,"CapPass","Cycle 50",50,15316,"43-20","Alloy 617",314626,"Plate"
-83.80,0.00009,"Qualified",,390.38,"CapPass","Cycle 50",50,15317,"43-20","Alloy 617",314626,"Plate"
-85.87,0.00007,"Qualified",,390.40,"CapPass","Cycle 50",50,15318,"43-20","Alloy 617",314626,"Plate"
-87.70,0.00004,"Qualified",,390.42,"CapPass","Cycle 50",50,15319,"43-20","Alloy 617",314626,"Plate"
-89.54,0.00002,"Qualified",,390.44,"CapPass","Cycle 50",50,15320,"43-20","Alloy 617",314626,"Plate"
-91.27,-0.00001,"Qualified",,390.46,"CapPass","Cycle 50",50,15321,"43-20","Alloy 617",314626,"Plate"
-92.93,-0.00003,"Qualified",,390.48,"CapPass","Cycle 50",50,15322,"43-20","Alloy 617",314626,"Plate"
-94.69,-0.00006,"Qualified",,390.50,"CapPass","Cycle 50",50,15323,"43-20","Alloy 617",314626,"Plate"
-96.29,-0.00009,"Qualified",,390.52,"CapPass","Cycle 50",50,15324,"43-20","Alloy 617",314626,"Plate"
-97.94,-0.00011,"Qualified",,390.55,"CapPass","Cycle 50",50,15325,"43-20","Alloy 617",314626,"Plate"
-99.36,-0.00014,"Qualified",,390.57,"CapPass","Cycle 50",50,15326,"43-20","Alloy 617",314626,"Plate"
-100.86,-0.00016,"Qualified",,390.60,"CapPass","Cycle 50",50,15327,"43-20","Alloy 617",314626,"Plate"
-102.29,-0.00019,"Qualified",,390.62,"CapPass","Cycle 50",50,15328,"43-20","Alloy 617",314626,"Plate"
-103.68,-0.00021,"Qualified",,390.65,"CapPass","Cycle 50",50,15329,"43-20","Alloy 617",314626,"Plate"
-105.08,-0.00024,"Qualified",,390.67,"CapPass","Cycle 50",50,15330,"43-20","Alloy 617",314626,"Plate"
-106.71,-0.00026,"Qualified",,390.70,"CapPass","Cycle 50",50,15331,"43-20","Alloy 617",314626,"Plate"
-108.19,-0.00029,"Qualified",,390.73,"CapPass","Cycle 50",50,15332,"43-20","Alloy 617",314626,"Plate"
-109.75,-0.00031,"Qualified",,390.76,"CapPass","Cycle 50",50,15333,"43-20","Alloy 617",314626,"Plate"
-111.14,-0.00034,"Qualified",,390.78,"CapPass","Cycle 50",50,15334,"43-20","Alloy 617",314626,"Plate"
-112.62,-0.00037,"Qualified",,390.81,"CapPass","Cycle 50",50,15335,"43-20","Alloy 617",314626,"Plate"
-114.09,-0.00039,"Qualified",,390.83,"CapPass","Cycle 50",50,15336,"43-20","Alloy 617",314626,"Plate"
-115.58,-0.00042,"Qualified",,390.86,"CapPass","Cycle 50",50,15337,"43-20","Alloy 617",314626,"Plate"
-117.02,-0.00044,"Qualified",,390.89,"CapPass","Cycle 50",50,15338,"43-20","Alloy 617",314626,"Plate"
-118.43,-0.00047,"Qualified",,390.91,"CapPass","Cycle 50",50,15339,"43-20","Alloy 617",314626,"Plate"
-119.60,-0.00049,"Qualified",,390.94,"CapPass","Cycle 50",50,15340,"43-20","Alloy 617",314626,"Plate"
-121.02,-0.00052,"Qualified",,390.96,"CapPass","Cycle 50",50,15341,"43-20","Alloy 617",314626,"Plate"
-122.43,-0.00054,"Qualified",,390.99,"CapPass","Cycle 50",50,15342,"43-20","Alloy 617",314626,"Plate"
-123.74,-0.00057,"Qualified",,391.01,"CapPass","Cycle 50",50,15343,"43-20","Alloy 617",314626,"Plate"
-124.94,-0.00060,"Qualified",,391.04,"CapPass","Cycle 50",50,15344,"43-20","Alloy 617",314626,"Plate"
-126.18,-0.00062,"Qualified",,391.06,"CapPass","Cycle 50",50,15345,"43-20","Alloy 617",314626,"Plate"
-127.54,-0.00065,"Qualified",,391.09,"CapPass","Cycle 50",50,15346,"43-20","Alloy 617",314626,"Plate"
-128.75,-0.00067,"Qualified",,391.11,"CapPass","Cycle 50",50,15347,"43-20","Alloy 617",314626,"Plate"
-129.91,-0.00070,"Qualified",,391.14,"CapPass","Cycle 50",50,15348,"43-20","Alloy 617",314626,"Plate"
-131.17,-0.00072,"Qualified",,391.16,"CapPass","Cycle 50",50,15349,"43-20","Alloy 617",314626,"Plate"
-132.45,-0.00075,"Qualified",,391.19,"CapPass","Cycle 50",50,15350,"43-20","Alloy 617",314626,"Plate"
-133.68,-0.00077,"Qualified",,391.22,"CapPass","Cycle 50",50,15351,"43-20","Alloy 617",314626,"Plate"
-134.93,-0.00080,"Qualified",,391.25,"CapPass","Cycle 50",50,15352,"43-20","Alloy 617",314626,"Plate"
-136.18,-0.00082,"Qualified",,391.27,"CapPass","Cycle 50",50,15353,"43-20","Alloy 617",314626,"Plate"
-137.40,-0.00085,"Qualified",,391.30,"CapPass","Cycle 50",50,15354,"43-20","Alloy 617",314626,"Plate"
-138.66,-0.00088,"Qualified",,391.32,"CapPass","Cycle 50",50,15355,"43-20","Alloy 617",314626,"Plate"
-139.84,-0.00090,"Qualified",,391.34,"CapPass","Cycle 50",50,15356,"43-20","Alloy 617",314626,"Plate"
-140.99,-0.00093,"Qualified",,391.37,"CapPass","Cycle 50",50,15357,"43-20","Alloy 617",314626,"Plate"
-142.02,-0.00095,"Qualified",,391.39,"CapPass","Cycle 50",50,15358,"43-20","Alloy 617",314626,"Plate"
-143.21,-0.00098,"Qualified",,391.42,"CapPass","Cycle 50",50,15359,"43-20","Alloy 617",314626,"Plate"
-144.36,-0.00100,"Qualified",,391.45,"CapPass","Cycle 50",50,15360,"43-20","Alloy 617",314626,"Plate"
-145.59,-0.00103,"Qualified",,391.48,"CapPass","Cycle 50",50,15361,"43-20","Alloy 617",314626,"Plate"
-146.96,-0.00105,"Qualified",,391.51,"CapPass","Cycle 50",50,15362,"43-20","Alloy 617",314626,"Plate"
-148.23,-0.00108,"Qualified",,391.54,"CapPass","Cycle 50",50,15363,"43-20","Alloy 617",314626,"Plate"
-149.35,-0.00111,"Qualified",,391.56,"CapPass","Cycle 50",50,15364,"43-20","Alloy 617",314626,"Plate"
-150.72,-0.00113,"Qualified",,391.59,"CapPass","Cycle 50",50,15365,"43-20","Alloy 617",314626,"Plate"
-152.04,-0.00116,"Qualified",,391.62,"CapPass","Cycle 50",50,15366,"43-20","Alloy 617",314626,"Plate"
-153.10,-0.00118,"Qualified",,391.64,"CapPass","Cycle 50",50,15367,"43-20","Alloy 617",314626,"Plate"
-154.16,-0.00121,"Qualified",,391.66,"CapPass","Cycle 50",50,15368,"43-20","Alloy 617",314626,"Plate"
-155.24,-0.00123,"Qualified",,391.68,"CapPass","Cycle 50",50,15369,"43-20","Alloy 617",314626,"Plate"
-156.24,-0.00126,"Qualified",,391.71,"CapPass","Cycle 50",50,15370,"43-20","Alloy 617",314626,"Plate"
-157.19,-0.00129,"Qualified",,391.73,"CapPass","Cycle 50",50,15371,"43-20","Alloy 617",314626,"Plate"
-158.05,-0.00131,"Qualified",,391.75,"CapPass","Cycle 50",50,15372,"43-20","Alloy 617",314626,"Plate"
-158.89,-0.00134,"Qualified",,391.77,"CapPass","Cycle 50",50,15373,"43-20","Alloy 617",314626,"Plate"
-159.55,-0.00136,"Qualified",,391.79,"CapPass","Cycle 50",50,15374,"43-20","Alloy 617",314626,"Plate"
-160.23,-0.00139,"Qualified",,391.82,"CapPass","Cycle 50",50,15375,"43-20","Alloy 617",314626,"Plate"
-160.80,-0.00141,"Qualified",,391.84,"CapPass","Cycle 50",50,15376,"43-20","Alloy 617",314626,"Plate"
-161.38,-0.00144,"Qualified",,391.87,"CapPass","Cycle 50",50,15377,"43-20","Alloy 617",314626,"Plate"
-161.91,-0.00146,"Qualified",,391.90,"CapPass","Cycle 50",50,15378,"43-20","Alloy 617",314626,"Plate"
-162.29,-0.00149,"Qualified",,391.92,"CapPass","Cycle 50",50,15379,"43-20","Alloy 617",314626,"Plate"
-162.74,-0.00151,"Qualified",,391.95,"CapPass","Cycle 50",50,15380,"43-20","Alloy 617",314626,"Plate"
-163.14,-0.00154,"Qualified",,391.97,"CapPass","Cycle 50",50,15381,"43-20","Alloy 617",314626,"Plate"
-163.56,-0.00157,"Qualified",,391.99,"CapPass","Cycle 50",50,15382,"43-20","Alloy 617",314626,"Plate"
-163.90,-0.00159,"Qualified",,392.02,"CapPass","Cycle 50",50,15383,"43-20","Alloy 617",314626,"Plate"
-164.21,-0.00162,"Qualified",,392.04,"CapPass","Cycle 50",50,15384,"43-20","Alloy 617",314626,"Plate"
-164.48,-0.00164,"Qualified",,392.06,"CapPass","Cycle 50",50,15385,"43-20","Alloy 617",314626,"Plate"
-164.64,-0.00167,"Qualified",,392.08,"CapPass","Cycle 50",50,15386,"43-20","Alloy 617",314626,"Plate"
-164.75,-0.00169,"Qualified",,392.10,"CapPass","Cycle 50",50,15387,"43-20","Alloy 617",314626,"Plate"
-164.77,-0.00172,"Qualified",,392.13,"CapPass","Cycle 50",50,15388,"43-20","Alloy 617",314626,"Plate"
-164.72,-0.00175,"Qualified",,392.16,"CapPass","Cycle 50",50,15389,"43-20","Alloy 617",314626,"Plate"
-164.73,-0.00177,"Qualified",,392.19,"CapPass","Cycle 50",50,15390,"43-20","Alloy 617",314626,"Plate"
-164.68,-0.00180,"Qualified",,392.21,"CapPass","Cycle 50",50,15391,"43-20","Alloy 617",314626,"Plate"
-164.80,-0.00182,"Qualified",,392.24,"CapPass","Cycle 50",50,15392,"43-20","Alloy 617",314626,"Plate"
-164.86,-0.00185,"Qualified",,392.26,"CapPass","Cycle 50",50,15393,"43-20","Alloy 617",314626,"Plate"
-164.99,-0.00187,"Qualified",,392.29,"CapPass","Cycle 50",50,15394,"43-20","Alloy 617",314626,"Plate"
-165.05,-0.00190,"Qualified",,392.31,"CapPass","Cycle 50",50,15395,"43-20","Alloy 617",314626,"Plate"
-165.03,-0.00192,"Qualified",,392.33,"CapPass","Cycle 50",50,15396,"43-20","Alloy 617",314626,"Plate"
-165.01,-0.00195,"Qualified",,392.36,"CapPass","Cycle 50",50,15397,"43-20","Alloy 617",314626,"Plate"
-164.75,-0.00197,"Qualified",,392.38,"CapPass","Cycle 50",50,15398,"43-20","Alloy 617",314626,"Plate"
