Repository: js-molina/fatigue-A617

File: data/950C/Strain rate 0.001/0.40% strain/HTM_A19_Cycles_435.csv (part 4 of 10)
"Stress Mpa","Strain","Qual State","Qual Exceptions","Elapsed Time Sec","Data State","Cycle Label","Cycle","Count","Sample","Alloy","Heat","Material_Form"
-98.28,-0.00009,"Qualified",,150.25,"CapPass","Cycle 20",20,5891,"43-5","Alloy 617",314626,"Plate"
-99.75,-0.00012,"Qualified",,150.28,"CapPass","Cycle 20",20,5892,"43-5","Alloy 617",314626,"Plate"
-101.31,-0.00014,"Qualified",,150.30,"CapPass","Cycle 20",20,5893,"43-5","Alloy 617",314626,"Plate"
-102.76,-0.00017,"Qualified",,150.33,"CapPass","Cycle 20",20,5894,"43-5","Alloy 617",314626,"Plate"
-104.35,-0.00019,"Qualified",,150.36,"CapPass","Cycle 20",20,5895,"43-5","Alloy 617",314626,"Plate"
-105.67,-0.00022,"Qualified",,150.38,"CapPass","Cycle 20",20,5896,"43-5","Alloy 617",314626,"Plate"
-106.96,-0.00024,"Qualified",,150.41,"CapPass","Cycle 20",20,5897,"43-5","Alloy 617",314626,"Plate"
-108.26,-0.00027,"Qualified",,150.43,"CapPass","Cycle 20",20,5898,"43-5","Alloy 617",314626,"Plate"
-109.66,-0.00029,"Qualified",,150.46,"CapPass","Cycle 20",20,5899,"43-5","Alloy 617",314626,"Plate"
-110.86,-0.00032,"Qualified",,150.48,"CapPass","Cycle 20",20,5900,"43-5","Alloy 617",314626,"Plate"
-111.92,-0.00034,"Qualified",,150.50,"CapPass","Cycle 20",20,5901,"43-5","Alloy 617",314626,"Plate"
-113.12,-0.00037,"Qualified",,150.53,"CapPass","Cycle 20",20,5902,"43-5","Alloy 617",314626,"Plate"
-114.27,-0.00040,"Qualified",,150.55,"CapPass","Cycle 20",20,5903,"43-5","Alloy 617",314626,"Plate"
-115.54,-0.00042,"Qualified",,150.58,"CapPass","Cycle 20",20,5904,"43-5","Alloy 617",314626,"Plate"
-116.62,-0.00045,"Qualified",,150.60,"CapPass","Cycle 20",20,5905,"43-5","Alloy 617",314626,"Plate"
-117.77,-0.00047,"Qualified",,150.63,"CapPass","Cycle 20",20,5906,"43-5","Alloy 617",314626,"Plate"
-118.98,-0.00050,"Qualified",,150.66,"CapPass","Cycle 20",20,5907,"43-5","Alloy 617",314626,"Plate"
-120.19,-0.00052,"Qualified",,150.69,"CapPass","Cycle 20",20,5908,"43-5","Alloy 617",314626,"Plate"
-121.39,-0.00055,"Qualified",,150.72,"CapPass","Cycle 20",20,5909,"43-5","Alloy 617",314626,"Plate"
-122.50,-0.00057,"Qualified",,150.74,"CapPass","Cycle 20",20,5910,"43-5","Alloy 617",314626,"Plate"
-123.68,-0.00060,"Qualified",,150.77,"CapPass","Cycle 20",20,5911,"43-5","Alloy 617",314626,"Plate"
-125.03,-0.00063,"Qualified",,150.79,"CapPass","Cycle 20",20,5912,"43-5","Alloy 617",314626,"Plate"
-126.32,-0.00065,"Qualified",,150.82,"CapPass","Cycle 20",20,5913,"43-5","Alloy 617",314626,"Plate"
-127.56,-0.00068,"Qualified",,150.84,"CapPass","Cycle 20",20,5914,"43-5","Alloy 617",314626,"Plate"
-128.79,-0.00070,"Qualified",,150.87,"CapPass","Cycle 20",20,5915,"43-5","Alloy 617",314626,"Plate"
-130.14,-0.00073,"Qualified",,150.90,"CapPass","Cycle 20",20,5916,"43-5","Alloy 617",314626,"Plate"
-131.28,-0.00075,"Qualified",,150.92,"CapPass","Cycle 20",20,5917,"43-5","Alloy 617",314626,"Plate"
-132.59,-0.00078,"Qualified",,150.95,"CapPass","Cycle 20",20,5918,"43-5","Alloy 617",314626,"Plate"
-134.02,-0.00080,"Qualified",,150.98,"CapPass","Cycle 20",20,5919,"43-5","Alloy 617",314626,"Plate"
-135.31,-0.00083,"Qualified",,151.00,"CapPass","Cycle 20",20,5920,"43-5","Alloy 617",314626,"Plate"
-136.53,-0.00085,"Qualified",,151.03,"CapPass","Cycle 20",20,5921,"43-5","Alloy 617",314626,"Plate"
-137.89,-0.00088,"Qualified",,151.05,"CapPass","Cycle 20",20,5922,"43-5","Alloy 617",314626,"Plate"
-139.19,-0.00090,"Qualified",,151.08,"CapPass","Cycle 20",20,5923,"43-5","Alloy 617",314626,"Plate"
-140.33,-0.00093,"Qualified",,151.10,"CapPass","Cycle 20",20,5924,"43-5","Alloy 617",314626,"Plate"
-141.62,-0.00095,"Qualified",,151.13,"CapPass","Cycle 20",20,5925,"43-5","Alloy 617",314626,"Plate"
-142.78,-0.00098,"Qualified",,151.16,"CapPass","Cycle 20",20,5926,"43-5","Alloy 617",314626,"Plate"
-143.95,-0.00100,"Qualified",,151.18,"CapPass","Cycle 20",20,5927,"43-5","Alloy 617",314626,"Plate"
-145.23,-0.00103,"Qualified",,151.21,"CapPass","Cycle 20",20,5928,"43-5","Alloy 617",314626,"Plate"
-146.44,-0.00106,"Qualified",,151.23,"CapPass","Cycle 20",20,5929,"43-5","Alloy 617",314626,"Plate"
-147.53,-0.00108,"Qualified",,151.26,"CapPass","Cycle 20",20,5930,"43-5","Alloy 617",314626,"Plate"
-148.62,-0.00111,"Qualified",,151.28,"CapPass","Cycle 20",20,5931,"43-5","Alloy 617",314626,"Plate"
-149.82,-0.00113,"Qualified",,151.31,"CapPass","Cycle 20",20,5932,"43-5","Alloy 617",314626,"Plate"
-150.99,-0.00116,"Qualified",,151.33,"CapPass","Cycle 20",20,5933,"43-5","Alloy 617",314626,"Plate"
-151.90,-0.00118,"Qualified",,151.36,"CapPass","Cycle 20",20,5934,"43-5","Alloy 617",314626,"Plate"
-152.84,-0.00121,"Qualified",,151.38,"CapPass","Cycle 20",20,5935,"43-5","Alloy 617",314626,"Plate"
-153.77,-0.00123,"Qualified",,151.40,"CapPass","Cycle 20",20,5936,"43-5","Alloy 617",314626,"Plate"
-154.60,-0.00126,"Qualified",,151.42,"CapPass","Cycle 20",20,5937,"43-5","Alloy 617",314626,"Plate"
-155.61,-0.00128,"Qualified",,151.45,"CapPass","Cycle 20",20,5938,"43-5","Alloy 617",314626,"Plate"
-156.49,-0.00131,"Qualified",,151.48,"CapPass","Cycle 20",20,5939,"43-5","Alloy 617",314626,"Plate"
-157.12,-0.00134,"Qualified",,151.50,"CapPass","Cycle 20",20,5940,"43-5","Alloy 617",314626,"Plate"
-157.83,-0.00136,"Qualified",,151.52,"CapPass","Cycle 20",20,5941,"43-5","Alloy 617",314626,"Plate"
-158.44,-0.00139,"Qualified",,151.54,"CapPass","Cycle 20",20,5942,"43-5","Alloy 617",314626,"Plate"
-158.93,-0.00141,"Qualified",,151.56,"CapPass","Cycle 20",20,5943,"43-5","Alloy 617",314626,"Plate"
-159.41,-0.00144,"Qualified",,151.58,"CapPass","Cycle 20",20,5944,"43-5","Alloy 617",314626,"Plate"
-159.89,-0.00146,"Qualified",,151.61,"CapPass","Cycle 20",20,5945,"43-5","Alloy 617",314626,"Plate"
-160.19,-0.00149,"Qualified",,151.63,"CapPass","Cycle 20",20,5946,"43-5","Alloy 617",314626,"Plate"
-160.40,-0.00151,"Qualified",,151.66,"CapPass","Cycle 20",20,5947,"43-5","Alloy 617",314626,"Plate"
-160.57,-0.00154,"Qualified",,151.69,"CapPass","Cycle 20",20,5948,"43-5","Alloy 617",314626,"Plate"
-160.74,-0.00156,"Qualified",,151.71,"CapPass","Cycle 20",20,5949,"43-5","Alloy 617",314626,"Plate"
-160.90,-0.00159,"Qualified",,151.74,"CapPass","Cycle 20",20,5950,"43-5","Alloy 617",314626,"Plate"
-161.16,-0.00162,"Qualified",,151.77,"CapPass","Cycle 20",20,5951,"43-5","Alloy 617",314626,"Plate"
-161.48,-0.00164,"Qualified",,151.80,"CapPass","Cycle 20",20,5952,"43-5","Alloy 617",314626,"Plate"
-161.76,-0.00167,"Qualified",,151.82,"CapPass","Cycle 20",20,5953,"43-5","Alloy 617",314626,"Plate"
-162.08,-0.00169,"Qualified",,151.84,"CapPass","Cycle 20",20,5954,"43-5","Alloy 617",314626,"Plate"
-162.32,-0.00172,"Qualified",,151.87,"CapPass","Cycle 20",20,5955,"43-5","Alloy 617",314626,"Plate"
-162.65,-0.00174,"Qualified",,151.89,"CapPass","Cycle 20",20,5956,"43-5","Alloy 617",314626,"Plate"
-162.86,-0.00177,"Qualified",,151.92,"CapPass","Cycle 20",20,5957,"43-5","Alloy 617",314626,"Plate"
-163.08,-0.00179,"Qualified",,151.94,"CapPass","Cycle 20",20,5958,"43-5","Alloy 617",314626,"Plate"
-163.34,-0.00182,"Qualified",,151.97,"CapPass","Cycle 20",20,5959,"43-5","Alloy 617",314626,"Plate"
-163.60,-0.00185,"Qualified",,152.00,"CapPass","Cycle 20",20,5960,"43-5","Alloy 617",314626,"Plate"
-163.84,-0.00187,"Qualified",,152.02,"CapPass","Cycle 20",20,5961,"43-5","Alloy 617",314626,"Plate"
-164.13,-0.00190,"Qualified",,152.04,"CapPass","Cycle 20",20,5962,"43-5","Alloy 617",314626,"Plate"
-164.38,-0.00192,"Qualified",,152.07,"CapPass","Cycle 20",20,5963,"43-5","Alloy 617",314626,"Plate"
-164.55,-0.00195,"Qualified",,152.09,"CapPass","Cycle 20",20,5964,"43-5","Alloy 617",314626,"Plate"
-164.30,-0.00197,"Qualified",,152.12,"CapPass","Cycle 20",20,5965,"43-5","Alloy 617",314626,"Plate"
-163.13,-0.00200,"Qualified",,152.15,"CapPass","Cycle 20",20,5966,"43-5","Alloy 617",314626,"Plate"
-145.58,-0.00197,"Qualified",,152.25,"CapPass","Cycle 20",20,5967,"43-5","Alloy 617",314626,"Plate"
-139.80,-0.00195,"Qualified",,152.28,"CapPass","Cycle 20",20,5968,"43-5","Alloy 617",314626,"Plate"
-134.79,-0.00192,"Qualified",,152.30,"CapPass","Cycle 20",20,5969,"43-5","Alloy 617",314626,"Plate"
-130.12,-0.00190,"Qualified",,152.32,"CapPass","Cycle 20",20,5970,"43-5","Alloy 617",314626,"Plate"
-125.50,-0.00187,"Qualified",,152.33,"CapPass","Cycle 20",20,5971,"43-5","Alloy 617",314626,"Plate"
-121.14,-0.00184,"Qualified",,152.35,"CapPass","Cycle 20",20,5972,"43-5","Alloy 617",314626,"Plate"
-116.86,-0.00182,"Qualified",,152.37,"CapPass","Cycle 20",20,5973,"43-5","Alloy 617",314626,"Plate"
-112.92,-0.00179,"Qualified",,152.39,"CapPass","Cycle 20",20,5974,"43-5","Alloy 617",314626,"Plate"
-109.03,-0.00177,"Qualified",,152.41,"CapPass","Cycle 20",20,5975,"43-5","Alloy 617",314626,"Plate"
-105.40,-0.00174,"Qualified",,152.43,"CapPass","Cycle 20",20,5976,"43-5","Alloy 617",314626,"Plate"
-101.65,-0.00172,"Qualified",,152.45,"CapPass","Cycle 20",20,5977,"43-5","Alloy 617",314626,"Plate"
-97.99,-0.00169,"Qualified",,152.47,"CapPass","Cycle 20",20,5978,"43-5","Alloy 617",314626,"Plate"
-94.61,-0.00167,"Qualified",,152.49,"CapPass","Cycle 20",20,5979,"43-5","Alloy 617",314626,"Plate"
-91.08,-0.00164,"Qualified",,152.51,"CapPass","Cycle 20",20,5980,"43-5","Alloy 617",314626,"Plate"
-87.64,-0.00162,"Qualified",,152.53,"CapPass","Cycle 20",20,5981,"43-5","Alloy 617",314626,"Plate"
-84.22,-0.00159,"Qualified",,152.56,"CapPass","Cycle 20",20,5982,"43-5","Alloy 617",314626,"Plate"
-80.73,-0.00156,"Qualified",,152.58,"CapPass","Cycle 20",20,5983,"43-5","Alloy 617",314626,"Plate"
-77.25,-0.00154,"Qualified",,152.61,"CapPass","Cycle 20",20,5984,"43-5","Alloy 617",314626,"Plate"
-73.71,-0.00151,"Qualified",,152.64,"CapPass","Cycle 20",20,5985,"43-5","Alloy 617",314626,"Plate"
-70.16,-0.00149,"Qualified",,152.67,"CapPass","Cycle 20",20,5986,"43-5","Alloy 617",314626,"Plate"
-66.74,-0.00146,"Qualified",,152.70,"CapPass","Cycle 20",20,5987,"43-5","Alloy 617",314626,"Plate"
-63.39,-0.00144,"Qualified",,152.72,"CapPass","Cycle 20",20,5988,"43-5","Alloy 617",314626,"Plate"
-59.88,-0.00141,"Qualified",,152.75,"CapPass","Cycle 20",20,5989,"43-5","Alloy 617",314626,"Plate"
-56.51,-0.00139,"Qualified",,152.78,"CapPass","Cycle 20",20,5990,"43-5","Alloy 617",314626,"Plate"
-52.92,-0.00136,"Qualified",,152.81,"CapPass","Cycle 20",20,5991,"43-5","Alloy 617",314626,"Plate"
-49.48,-0.00133,"Qualified",,152.84,"CapPass","Cycle 20",20,5992,"43-5","Alloy 617",314626,"Plate"
-46.28,-0.00131,"Qualified",,152.87,"CapPass","Cycle 20",20,5993,"43-5","Alloy 617",314626,"Plate"
-43.16,-0.00128,"Qualified",,152.89,"CapPass","Cycle 20",20,5994,"43-5","Alloy 617",314626,"Plate"
-39.98,-0.00126,"Qualified",,152.92,"CapPass","Cycle 20",20,5995,"43-5","Alloy 617",314626,"Plate"
-36.74,-0.00123,"Qualified",,152.94,"CapPass","Cycle 20",20,5996,"43-5","Alloy 617",314626,"Plate"
-33.51,-0.00121,"Qualified",,152.97,"CapPass","Cycle 20",20,5997,"43-5","Alloy 617",314626,"Plate"
-30.30,-0.00118,"Qualified",,153.00,"CapPass","Cycle 20",20,5998,"43-5","Alloy 617",314626,"Plate"
-27.35,-0.00116,"Qualified",,153.02,"CapPass","Cycle 20",20,5999,"43-5","Alloy 617",314626,"Plate"
-24.35,-0.00113,"Qualified",,153.05,"CapPass","Cycle 20",20,6000,"43-5","Alloy 617",314626,"Plate"
-21.26,-0.00111,"Qualified",,153.08,"CapPass","Cycle 20",20,6001,"43-5","Alloy 617",314626,"Plate"
-18.34,-0.00108,"Qualified",,153.10,"CapPass","Cycle 20",20,6002,"43-5","Alloy 617",314626,"Plate"
-15.56,-0.00106,"Qualified",,153.13,"CapPass","Cycle 20",20,6003,"43-5","Alloy 617",314626,"Plate"
-12.72,-0.00103,"Qualified",,153.15,"CapPass","Cycle 20",20,6004,"43-5","Alloy 617",314626,"Plate"
-9.84,-0.00100,"Qualified",,153.18,"CapPass","Cycle 20",20,6005,"43-5","Alloy 617",314626,"Plate"
-7.04,-0.00098,"Qualified",,153.21,"CapPass","Cycle 20",20,6006,"43-5","Alloy 617",314626,"Plate"
-4.22,-0.00095,"Qualified",,153.23,"CapPass","Cycle 20",20,6007,"43-5","Alloy 617",314626,"Plate"
-1.30,-0.00093,"Qualified",,153.26,"CapPass","Cycle 20",20,6008,"43-5","Alloy 617",314626,"Plate"
1.35,-0.00090,"Qualified",,153.29,"CapPass","Cycle 20",20,6009,"43-5","Alloy 617",314626,"Plate"
4.06,-0.00088,"Qualified",,153.31,"CapPass","Cycle 20",20,6010,"43-5","Alloy 617",314626,"Plate"
6.64,-0.00085,"Qualified",,153.34,"CapPass","Cycle 20",20,6011,"43-5","Alloy 617",314626,"Plate"
8.86,-0.00083,"Qualified",,153.36,"CapPass","Cycle 20",20,6012,"43-5","Alloy 617",314626,"Plate"
11.24,-0.00080,"Qualified",,153.39,"CapPass","Cycle 20",20,6013,"43-5","Alloy 617",314626,"Plate"
13.54,-0.00078,"Qualified",,153.41,"CapPass","Cycle 20",20,6014,"43-5","Alloy 617",314626,"Plate"
15.91,-0.00075,"Qualified",,153.44,"CapPass","Cycle 20",20,6015,"43-5","Alloy 617",314626,"Plate"
18.34,-0.00072,"Qualified",,153.46,"CapPass","Cycle 20",20,6016,"43-5","Alloy 617",314626,"Plate"
21.03,-0.00070,"Qualified",,153.49,"CapPass","Cycle 20",20,6017,"43-5","Alloy 617",314626,"Plate"
23.56,-0.00067,"Qualified",,153.53,"CapPass","Cycle 20",20,6018,"43-5","Alloy 617",314626,"Plate"
25.46,-0.00065,"Qualified",,153.56,"CapPass","Cycle 20",20,6019,"43-5","Alloy 617",314626,"Plate"
27.27,-0.00062,"Qualified",,153.61,"CapPass","Cycle 20",20,6020,"43-5","Alloy 617",314626,"Plate"
29.35,-0.00060,"Qualified",,153.66,"CapPass","Cycle 20",20,6021,"43-5","Alloy 617",314626,"Plate"
31.76,-0.00057,"Qualified",,153.71,"CapPass","Cycle 20",20,6022,"43-5","Alloy 617",314626,"Plate"
34.11,-0.00055,"Qualified",,153.74,"CapPass","Cycle 20",20,6023,"43-5","Alloy 617",314626,"Plate"
36.96,-0.00052,"Qualified",,153.77,"CapPass","Cycle 20",20,6024,"43-5","Alloy 617",314626,"Plate"
40.04,-0.00050,"Qualified",,153.79,"CapPass","Cycle 20",20,6025,"43-5","Alloy 617",314626,"Plate"
42.96,-0.00047,"Qualified",,153.81,"CapPass","Cycle 20",20,6026,"43-5","Alloy 617",314626,"Plate"
45.72,-0.00045,"Qualified",,153.83,"CapPass","Cycle 20",20,6027,"43-5","Alloy 617",314626,"Plate"
48.32,-0.00042,"Qualified",,153.84,"CapPass","Cycle 20",20,6028,"43-5","Alloy 617",314626,"Plate"
51.02,-0.00040,"Qualified",,153.87,"CapPass","Cycle 20",20,6029,"43-5","Alloy 617",314626,"Plate"
53.58,-0.00037,"Qualified",,153.89,"CapPass","Cycle 20",20,6030,"43-5","Alloy 617",314626,"Plate"
55.84,-0.00034,"Qualified",,153.92,"CapPass","Cycle 20",20,6031,"43-5","Alloy 617",314626,"Plate"
57.86,-0.00032,"Qualified",,153.94,"CapPass","Cycle 20",20,6032,"43-5","Alloy 617",314626,"Plate"
59.78,-0.00029,"Qualified",,153.97,"CapPass","Cycle 20",20,6033,"43-5","Alloy 617",314626,"Plate"
61.64,-0.00027,"Qualified",,154.00,"CapPass","Cycle 20",20,6034,"43-5","Alloy 617",314626,"Plate"
63.43,-0.00024,"Qualified",,154.03,"CapPass","Cycle 20",20,6035,"43-5","Alloy 617",314626,"Plate"
65.33,-0.00022,"Qualified",,154.06,"CapPass","Cycle 20",20,6036,"43-5","Alloy 617",314626,"Plate"
74.27,-0.00020,"Qualified",,386.35,"CapPass","Cycle 50",50,15145,"43-5","Alloy 617",314626,"Plate"
76.23,-0.00018,"Qualified",,386.38,"CapPass","Cycle 50",50,15146,"43-5","Alloy 617",314626,"Plate"
78.19,-0.00015,"Qualified",,386.41,"CapPass","Cycle 50",50,15147,"43-5","Alloy 617",314626,"Plate"
80.16,-0.00012,"Qualified",,386.44,"CapPass","Cycle 50",50,15148,"43-5","Alloy 617",314626,"Plate"
82.08,-0.00010,"Qualified",,386.47,"CapPass","Cycle 50",50,15149,"43-5","Alloy 617",314626,"Plate"
84.17,-0.00007,"Qualified",,386.49,"CapPass","Cycle 50",50,15150,"43-5","Alloy 617",314626,"Plate"
86.69,-0.00005,"Qualified",,386.51,"CapPass","Cycle 50",50,15151,"43-5","Alloy 617",314626,"Plate"
89.12,-0.00002,"Qualified",,386.53,"CapPass","Cycle 50",50,15152,"43-5","Alloy 617",314626,"Plate"
91.59,0.00000,"Qualified",,386.55,"CapPass","Cycle 50",50,15153,"43-5","Alloy 617",314626,"Plate"
93.90,0.00003,"Qualified",,386.56,"CapPass","Cycle 50",50,15154,"43-5","Alloy 617",314626,"Plate"
96.24,0.00005,"Qualified",,386.58,"CapPass","Cycle 50",50,15155,"43-5","Alloy 617",314626,"Plate"
98.64,0.00008,"Qualified",,386.60,"CapPass","Cycle 50",50,15156,"43-5","Alloy 617",314626,"Plate"
100.89,0.00010,"Qualified",,386.61,"CapPass","Cycle 50",50,15157,"43-5","Alloy 617",314626,"Plate"
103.04,0.00013,"Qualified",,386.63,"CapPass","Cycle 50",50,15158,"43-5","Alloy 617",314626,"Plate"
105.16,0.00016,"Qualified",,386.65,"CapPass","Cycle 50",50,15159,"43-5","Alloy 617",314626,"Plate"
107.36,0.00018,"Qualified",,386.66,"CapPass","Cycle 50",50,15160,"43-5","Alloy 617",314626,"Plate"
109.36,0.00021,"Qualified",,386.68,"CapPass","Cycle 50",50,15161,"43-5","Alloy 617",314626,"Plate"
111.09,0.00023,"Qualified",,386.70,"CapPass","Cycle 50",50,15162,"43-5","Alloy 617",314626,"Plate"
112.77,0.00026,"Qualified",,386.72,"CapPass","Cycle 50",50,15163,"43-5","Alloy 617",314626,"Plate"
114.46,0.00028,"Qualified",,386.74,"CapPass","Cycle 50",50,15164,"43-5","Alloy 617",314626,"Plate"
116.03,0.00031,"Qualified",,386.76,"CapPass","Cycle 50",50,15165,"43-5","Alloy 617",314626,"Plate"
117.44,0.00034,"Qualified",,386.78,"CapPass","Cycle 50",50,15166,"43-5","Alloy 617",314626,"Plate"
118.91,0.00036,"Qualified",,386.80,"CapPass","Cycle 50",50,15167,"43-5","Alloy 617",314626,"Plate"
120.30,0.00039,"Qualified",,386.82,"CapPass","Cycle 50",50,15168,"43-5","Alloy 617",314626,"Plate"
121.46,0.00041,"Qualified",,386.85,"CapPass","Cycle 50",50,15169,"43-5","Alloy 617",314626,"Plate"
122.66,0.00044,"Qualified",,386.87,"CapPass","Cycle 50",50,15170,"43-5","Alloy 617",314626,"Plate"
123.89,0.00046,"Qualified",,386.90,"CapPass","Cycle 50",50,15171,"43-5","Alloy 617",314626,"Plate"
125.08,0.00049,"Qualified",,386.92,"CapPass","Cycle 50",50,15172,"43-5","Alloy 617",314626,"Plate"
126.25,0.00051,"Qualified",,386.95,"CapPass","Cycle 50",50,15173,"43-5","Alloy 617",314626,"Plate"
127.27,0.00054,"Qualified",,386.97,"CapPass","Cycle 50",50,15174,"43-5","Alloy 617",314626,"Plate"
128.22,0.00056,"Qualified",,386.99,"CapPass","Cycle 50",50,15175,"43-5","Alloy 617",314626,"Plate"
129.14,0.00059,"Qualified",,387.01,"CapPass","Cycle 50",50,15176,"43-5","Alloy 617",314626,"Plate"
129.96,0.00062,"Qualified",,387.03,"CapPass","Cycle 50",50,15177,"43-5","Alloy 617",314626,"Plate"
130.78,0.00064,"Qualified",,387.06,"CapPass","Cycle 50",50,15178,"43-5","Alloy 617",314626,"Plate"
131.66,0.00067,"Qualified",,387.08,"CapPass","Cycle 50",50,15179,"43-5","Alloy 617",314626,"Plate"
132.51,0.00069,"Qualified",,387.11,"CapPass","Cycle 50",50,15180,"43-5","Alloy 617",314626,"Plate"
133.36,0.00072,"Qualified",,387.14,"CapPass","Cycle 50",50,15181,"43-5","Alloy 617",314626,"Plate"
134.20,0.00074,"Qualified",,387.17,"CapPass","Cycle 50",50,15182,"43-5","Alloy 617",314626,"Plate"
135.07,0.00077,"Qualified",,387.19,"CapPass","Cycle 50",50,15183,"43-5","Alloy 617",314626,"Plate"
136.00,0.00079,"Qualified",,387.22,"CapPass","Cycle 50",50,15184,"43-5","Alloy 617",314626,"Plate"
137.06,0.00082,"Qualified",,387.25,"CapPass","Cycle 50",50,15185,"43-5","Alloy 617",314626,"Plate"
138.19,0.00085,"Qualified",,387.28,"CapPass","Cycle 50",50,15186,"43-5","Alloy 617",314626,"Plate"
139.11,0.00087,"Qualified",,387.30,"CapPass","Cycle 50",50,15187,"43-5","Alloy 617",314626,"Plate"
140.01,0.00090,"Qualified",,387.32,"CapPass","Cycle 50",50,15188,"43-5","Alloy 617",314626,"Plate"
141.00,0.00092,"Qualified",,387.35,"CapPass","Cycle 50",50,15189,"43-5","Alloy 617",314626,"Plate"
141.96,0.00095,"Qualified",,387.38,"CapPass","Cycle 50",50,15190,"43-5","Alloy 617",314626,"Plate"
143.00,0.00097,"Qualified",,387.40,"CapPass","Cycle 50",50,15191,"43-5","Alloy 617",314626,"Plate"
144.10,0.00100,"Qualified",,387.43,"CapPass","Cycle 50",50,15192,"43-5","Alloy 617",314626,"Plate"
145.23,0.00102,"Qualified",,387.46,"CapPass","Cycle 50",50,15193,"43-5","Alloy 617",314626,"Plate"
146.39,0.00105,"Qualified",,387.49,"CapPass","Cycle 50",50,15194,"43-5","Alloy 617",314626,"Plate"
147.44,0.00107,"Qualified",,387.51,"CapPass","Cycle 50",50,15195,"43-5","Alloy 617",314626,"Plate"
148.56,0.00110,"Qualified",,387.54,"CapPass","Cycle 50",50,15196,"43-5","Alloy 617",314626,"Plate"
149.70,0.00113,"Qualified",,387.57,"CapPass","Cycle 50",50,15197,"43-5","Alloy 617",314626,"Plate"
150.80,0.00115,"Qualified",,387.59,"CapPass","Cycle 50",50,15198,"43-5","Alloy 617",314626,"Plate"
151.96,0.00118,"Qualified",,387.62,"CapPass","Cycle 50",50,15199,"43-5","Alloy 617",314626,"Plate"
152.95,0.00120,"Qualified",,387.64,"CapPass","Cycle 50",50,15200,"43-5","Alloy 617",314626,"Plate"
154.02,0.00123,"Qualified",,387.66,"CapPass","Cycle 50",50,15201,"43-5","Alloy 617",314626,"Plate"
155.03,0.00125,"Qualified",,387.69,"CapPass","Cycle 50",50,15202,"43-5","Alloy 617",314626,"Plate"
155.87,0.00128,"Qualified",,387.71,"CapPass","Cycle 50",50,15203,"43-5","Alloy 617",314626,"Plate"
156.66,0.00130,"Qualified",,387.73,"CapPass","Cycle 50",50,15204,"43-5","Alloy 617",314626,"Plate"
157.42,0.00133,"Qualified",,387.75,"CapPass","Cycle 50",50,15205,"43-5","Alloy 617",314626,"Plate"
158.06,0.00135,"Qualified",,387.78,"CapPass","Cycle 50",50,15206,"43-5","Alloy 617",314626,"Plate"
158.67,0.00138,"Qualified",,387.80,"CapPass","Cycle 50",50,15207,"43-5","Alloy 617",314626,"Plate"
159.24,0.00141,"Qualified",,387.82,"CapPass","Cycle 50",50,15208,"43-5","Alloy 617",314626,"Plate"
159.71,0.00143,"Qualified",,387.84,"CapPass","Cycle 50",50,15209,"43-5","Alloy 617",314626,"Plate"
160.12,0.00146,"Qualified",,387.87,"CapPass","Cycle 50",50,15210,"43-5","Alloy 617",314626,"Plate"
160.49,0.00148,"Qualified",,387.90,"CapPass","Cycle 50",50,15211,"43-5","Alloy 617",314626,"Plate"
160.76,0.00151,"Qualified",,387.92,"CapPass","Cycle 50",50,15212,"43-5","Alloy 617",314626,"Plate"
160.96,0.00153,"Qualified",,387.94,"CapPass","Cycle 50",50,15213,"43-5","Alloy 617",314626,"Plate"
161.17,0.00156,"Qualified",,387.97,"CapPass","Cycle 50",50,15214,"43-5","Alloy 617",314626,"Plate"
161.43,0.00158,"Qualified",,387.99,"CapPass","Cycle 50",50,15215,"43-5","Alloy 617",314626,"Plate"
161.61,0.00161,"Qualified",,388.02,"CapPass","Cycle 50",50,15216,"43-5","Alloy 617",314626,"Plate"
161.81,0.00164,"Qualified",,388.04,"CapPass","Cycle 50",50,15217,"43-5","Alloy 617",314626,"Plate"
161.95,0.00166,"Qualified",,388.07,"CapPass","Cycle 50",50,15218,"43-5","Alloy 617",314626,"Plate"
162.10,0.00169,"Qualified",,388.09,"CapPass","Cycle 50",50,15219,"43-5","Alloy 617",314626,"Plate"
162.20,0.00171,"Qualified",,388.12,"CapPass","Cycle 50",50,15220,"43-5","Alloy 617",314626,"Plate"
162.27,0.00174,"Qualified",,388.14,"CapPass","Cycle 50",50,15221,"43-5","Alloy 617",314626,"Plate"
162.37,0.00176,"Qualified",,388.17,"CapPass","Cycle 50",50,15222,"43-5","Alloy 617",314626,"Plate"
162.53,0.00179,"Qualified",,388.20,"CapPass","Cycle 50",50,15223,"43-5","Alloy 617",314626,"Plate"
162.68,0.00181,"Qualified",,388.23,"CapPass","Cycle 50",50,15224,"43-5","Alloy 617",314626,"Plate"
162.94,0.00184,"Qualified",,388.26,"CapPass","Cycle 50",50,15225,"43-5","Alloy 617",314626,"Plate"
163.18,0.00186,"Qualified",,388.28,"CapPass","Cycle 50",50,15226,"43-5","Alloy 617",314626,"Plate"
163.46,0.00189,"Qualified",,388.31,"CapPass","Cycle 50",50,15227,"43-5","Alloy 617",314626,"Plate"
163.79,0.00191,"Qualified",,388.33,"CapPass","Cycle 50",50,15228,"43-5","Alloy 617",314626,"Plate"
164.05,0.00194,"Qualified",,388.35,"CapPass","Cycle 50",50,15229,"43-5","Alloy 617",314626,"Plate"
163.98,0.00196,"Qualified",,388.38,"CapPass","Cycle 50",50,15230,"43-5","Alloy 617",314626,"Plate"
163.26,0.00199,"Qualified",,388.40,"CapPass","Cycle 50",50,15231,"43-5","Alloy 617",314626,"Plate"
160.38,0.00202,"Qualified",,388.44,"CapPass","Cycle 50",50,15232,"43-5","Alloy 617",314626,"Plate"
144.40,0.00199,"Qualified",,388.52,"CapPass","Cycle 50",50,15233,"43-5","Alloy 617",314626,"Plate"
137.64,0.00196,"Qualified",,388.55,"CapPass","Cycle 50",50,15234,"43-5","Alloy 617",314626,"Plate"
132.73,0.00194,"Qualified",,388.57,"CapPass","Cycle 50",50,15235,"43-5","Alloy 617",314626,"Plate"
127.72,0.00191,"Qualified",,388.59,"CapPass","Cycle 50",50,15236,"43-5","Alloy 617",314626,"Plate"
123.42,0.00189,"Qualified",,388.60,"CapPass","Cycle 50",50,15237,"43-5","Alloy 617",314626,"Plate"
118.92,0.00186,"Qualified",,388.62,"CapPass","Cycle 50",50,15238,"43-5","Alloy 617",314626,"Plate"
114.70,0.00184,"Qualified",,388.64,"CapPass","Cycle 50",50,15239,"43-5","Alloy 617",314626,"Plate"
110.68,0.00181,"Qualified",,388.66,"CapPass","Cycle 50",50,15240,"43-5","Alloy 617",314626,"Plate"
106.93,0.00178,"Qualified",,388.67,"CapPass","Cycle 50",50,15241,"43-5","Alloy 617",314626,"Plate"
103.25,0.00176,"Qualified",,388.69,"CapPass","Cycle 50",50,15242,"43-5","Alloy 617",314626,"Plate"
99.78,0.00173,"Qualified",,388.71,"CapPass","Cycle 50",50,15243,"43-5","Alloy 617",314626,"Plate"
95.88,0.00171,"Qualified",,388.73,"CapPass","Cycle 50",50,15244,"43-5","Alloy 617",314626,"Plate"
92.32,0.00168,"Qualified",,388.75,"CapPass","Cycle 50",50,15245,"43-5","Alloy 617",314626,"Plate"
88.58,0.00166,"Qualified",,388.77,"CapPass","Cycle 50",50,15246,"43-5","Alloy 617",314626,"Plate"
84.71,0.00163,"Qualified",,388.80,"CapPass","Cycle 50",50,15247,"43-5","Alloy 617",314626,"Plate"
80.98,0.00161,"Qualified",,388.82,"CapPass","Cycle 50",50,15248,"43-5","Alloy 617",314626,"Plate"
76.86,0.00158,"Qualified",,388.85,"CapPass","Cycle 50",50,15249,"43-5","Alloy 617",314626,"Plate"
73.21,0.00155,"Qualified",,388.88,"CapPass","Cycle 50",50,15250,"43-5","Alloy 617",314626,"Plate"
69.42,0.00153,"Qualified",,388.91,"CapPass","Cycle 50",50,15251,"43-5","Alloy 617",314626,"Plate"
64.99,0.00150,"Qualified",,388.95,"CapPass","Cycle 50",50,15252,"43-5","Alloy 617",314626,"Plate"
61.12,0.00148,"Qualified",,388.97,"CapPass","Cycle 50",50,15253,"43-5","Alloy 617",314626,"Plate"
56.99,0.00145,"Qualified",,389.01,"CapPass","Cycle 50",50,15254,"43-5","Alloy 617",314626,"Plate"
53.40,0.00143,"Qualified",,389.03,"CapPass","Cycle 50",50,15255,"43-5","Alloy 617",314626,"Plate"
50.09,0.00140,"Qualified",,389.06,"CapPass","Cycle 50",50,15256,"43-5","Alloy 617",314626,"Plate"
46.67,0.00138,"Qualified",,389.08,"CapPass","Cycle 50",50,15257,"43-5","Alloy 617",314626,"Plate"
43.63,0.00135,"Qualified",,389.11,"CapPass","Cycle 50",50,15258,"43-5","Alloy 617",314626,"Plate"
40.50,0.00133,"Qualified",,389.13,"CapPass","Cycle 50",50,15259,"43-5","Alloy 617",314626,"Plate"
37.61,0.00130,"Qualified",,389.15,"CapPass","Cycle 50",50,15260,"43-5","Alloy 617",314626,"Plate"
34.66,0.00128,"Qualified",,389.18,"CapPass","Cycle 50",50,15261,"43-5","Alloy 617",314626,"Plate"
31.91,0.00125,"Qualified",,389.20,"CapPass","Cycle 50",50,15262,"43-5","Alloy 617",314626,"Plate"
28.33,0.00123,"Qualified",,389.23,"CapPass","Cycle 50",50,15263,"43-5","Alloy 617",314626,"Plate"
25.01,0.00120,"Qualified",,389.26,"CapPass","Cycle 50",50,15264,"43-5","Alloy 617",314626,"Plate"
21.96,0.00117,"Qualified",,389.29,"CapPass","Cycle 50",50,15265,"43-5","Alloy 617",314626,"Plate"
18.84,0.00115,"Qualified",,389.32,"CapPass","Cycle 50",50,15266,"43-5","Alloy 617",314626,"Plate"
15.93,0.00112,"Qualified",,389.34,"CapPass","Cycle 50",50,15267,"43-5","Alloy 617",314626,"Plate"
12.63,0.00110,"Qualified",,389.37,"CapPass","Cycle 50",50,15268,"43-5","Alloy 617",314626,"Plate"
9.30,0.00107,"Qualified",,389.40,"CapPass","Cycle 50",50,15269,"43-5","Alloy 617",314626,"Plate"
5.83,0.00105,"Qualified",,389.43,"CapPass","Cycle 50",50,15270,"43-5","Alloy 617",314626,"Plate"
2.28,0.00102,"Qualified",,389.46,"CapPass","Cycle 50",50,15271,"43-5","Alloy 617",314626,"Plate"
-1.22,0.00100,"Qualified",,389.49,"CapPass","Cycle 50",50,15272,"43-5","Alloy 617",314626,"Plate"
-4.42,0.00097,"Qualified",,389.52,"CapPass","Cycle 50",50,15273,"43-5","Alloy 617",314626,"Plate"
-7.75,0.00094,"Qualified",,389.55,"CapPass","Cycle 50",50,15274,"43-5","Alloy 617",314626,"Plate"
-10.75,0.00092,"Qualified",,389.58,"CapPass","Cycle 50",50,15275,"43-5","Alloy 617",314626,"Plate"
-13.75,0.00089,"Qualified",,389.60,"CapPass","Cycle 50",50,15276,"43-5","Alloy 617",314626,"Plate"
-16.76,0.00087,"Qualified",,389.63,"CapPass","Cycle 50",50,15277,"43-5","Alloy 617",314626,"Plate"
-18.91,0.00084,"Qualified",,389.73,"CapPass","Cycle 50",50,15278,"43-5","Alloy 617",314626,"Plate"
-22.06,0.00082,"Qualified",,389.81,"CapPass","Cycle 50",50,15279,"43-5","Alloy 617",314626,"Plate"
-22.61,0.00081,"Qualified",,389.82,"CapPass","Cycle 50",50,15280,"43-5","Alloy 617",314626,"Plate"
-25.35,0.00079,"Qualified",,389.85,"CapPass","Cycle 50",50,15281,"43-5","Alloy 617",314626,"Plate"
-28.76,0.00077,"Qualified",,389.89,"CapPass","Cycle 50",50,15282,"43-5","Alloy 617",314626,"Plate"
-31.89,0.00074,"Qualified",,389.92,"CapPass","Cycle 50",50,15283,"43-5","Alloy 617",314626,"Plate"
-35.03,0.00072,"Qualified",,389.96,"CapPass","Cycle 50",50,15284,"43-5","Alloy 617",314626,"Plate"
-38.41,0.00069,"Qualified",,389.99,"CapPass","Cycle 50",50,15285,"43-5","Alloy 617",314626,"Plate"
-42.04,0.00067,"Qualified",,390.01,"CapPass","Cycle 50",50,15286,"43-5","Alloy 617",314626,"Plate"
-45.53,0.00064,"Qualified",,390.04,"CapPass","Cycle 50",50,15287,"43-5","Alloy 617",314626,"Plate"
-49.15,0.00061,"Qualified",,390.05,"CapPass","Cycle 50",50,15288,"43-5","Alloy 617",314626,"Plate"
-52.70,0.00059,"Qualified",,390.07,"CapPass","Cycle 50",50,15289,"43-5","Alloy 617",314626,"Plate"
-55.89,0.00056,"Qualified",,390.08,"CapPass","Cycle 50",50,15290,"43-5","Alloy 617",314626,"Plate"
-58.92,0.00053,"Qualified",,390.09,"CapPass","Cycle 50",50,15291,"43-5","Alloy 617",314626,"Plate"
-62.04,0.00051,"Qualified",,390.11,"CapPass","Cycle 50",50,15292,"43-5","Alloy 617",314626,"Plate"
-65.00,0.00048,"Qualified",,390.12,"CapPass","Cycle 50",50,15293,"43-5","Alloy 617",314626,"Plate"
-67.96,0.00046,"Qualified",,390.14,"CapPass","Cycle 50",50,15294,"43-5","Alloy 617",314626,"Plate"
-70.81,0.00043,"Qualified",,390.15,"CapPass","Cycle 50",50,15295,"43-5","Alloy 617",314626,"Plate"
-73.48,0.00040,"Qualified",,390.16,"CapPass","Cycle 50",50,15296,"43-5","Alloy 617",314626,"Plate"
-76.18,0.00038,"Qualified",,390.17,"CapPass","Cycle 50",50,15297,"43-5","Alloy 617",314626,"Plate"
-78.70,0.00035,"Qualified",,390.19,"CapPass","Cycle 50",50,15298,"43-5","Alloy 617",314626,"Plate"
-81.15,0.00033,"Qualified",,390.20,"CapPass","Cycle 50",50,15299,"43-5","Alloy 617",314626,"Plate"
-83.52,0.00030,"Qualified",,390.21,"CapPass","Cycle 50",50,15300,"43-5","Alloy 617",314626,"Plate"
-85.72,0.00028,"Qualified",,390.23,"CapPass","Cycle 50",50,15301,"43-5","Alloy 617",314626,"Plate"
-87.99,0.00025,"Qualified",,390.24,"CapPass","Cycle 50",50,15302,"43-5","Alloy 617",314626,"Plate"
-90.11,0.00023,"Qualified",,390.25,"CapPass","Cycle 50",50,15303,"43-5","Alloy 617",314626,"Plate"
-92.27,0.00020,"Qualified",,390.27,"CapPass","Cycle 50",50,15304,"43-5","Alloy 617",314626,"Plate"
-94.26,0.00018,"Qualified",,390.28,"CapPass","Cycle 50",50,15305,"43-5","Alloy 617",314626,"Plate"
-95.94,0.00015,"Qualified",,390.30,"CapPass","Cycle 50",50,15306,"43-5","Alloy 617",314626,"Plate"
-97.53,0.00012,"Qualified",,390.31,"CapPass","Cycle 50",50,15307,"43-5","Alloy 617",314626,"Plate"
-99.14,0.00010,"Qualified",,390.33,"CapPass","Cycle 50",50,15308,"43-5","Alloy 617",314626,"Plate"
-100.52,0.00007,"Qualified",,390.35,"CapPass","Cycle 50",50,15309,"43-5","Alloy 617",314626,"Plate"
-101.79,0.00005,"Qualified",,390.37,"CapPass","Cycle 50",50,15310,"43-5","Alloy 617",314626,"Plate"
-102.96,0.00002,"Qualified",,390.39,"CapPass","Cycle 50",50,15311,"43-5","Alloy 617",314626,"Plate"
-104.12,-0.00000,"Qualified",,390.41,"CapPass","Cycle 50",50,15312,"43-5","Alloy 617",314626,"Plate"
-105.09,-0.00003,"Qualified",,390.44,"CapPass","Cycle 50",50,15313,"43-5","Alloy 617",314626,"Plate"
-106.11,-0.00005,"Qualified",,390.46,"CapPass","Cycle 50",50,15314,"43-5","Alloy 617",314626,"Plate"
-107.07,-0.00008,"Qualified",,390.49,"CapPass","Cycle 50",50,15315,"43-5","Alloy 617",314626,"Plate"
-107.89,-0.00011,"Qualified",,390.52,"CapPass","Cycle 50",50,15316,"43-5","Alloy 617",314626,"Plate"
-108.73,-0.00013,"Qualified",,390.54,"CapPass","Cycle 50",50,15317,"43-5","Alloy 617",314626,"Plate"
-109.63,-0.00016,"Qualified",,390.57,"CapPass","Cycle 50",50,15318,"43-5","Alloy 617",314626,"Plate"
-110.57,-0.00018,"Qualified",,390.59,"CapPass","Cycle 50",50,15319,"43-5","Alloy 617",314626,"Plate"
-111.46,-0.00021,"Qualified",,390.62,"CapPass","Cycle 50",50,15320,"43-5","Alloy 617",314626,"Plate"
-112.36,-0.00023,"Qualified",,390.65,"CapPass","Cycle 50",50,15321,"43-5","Alloy 617",314626,"Plate"
-113.38,-0.00026,"Qualified",,390.67,"CapPass","Cycle 50",50,15322,"43-5","Alloy 617",314626,"Plate"
-114.45,-0.00028,"Qualified",,390.71,"CapPass","Cycle 50",50,15323,"43-5","Alloy 617",314626,"Plate"
-115.73,-0.00031,"Qualified",,390.74,"CapPass","Cycle 50",50,15324,"43-5","Alloy 617",314626,"Plate"
-117.00,-0.00033,"Qualified",,390.77,"CapPass","Cycle 50",50,15325,"43-5","Alloy 617",314626,"Plate"
-118.44,-0.00036,"Qualified",,390.80,"CapPass","Cycle 50",50,15326,"43-5","Alloy 617",314626,"Plate"
-119.87,-0.00039,"Qualified",,390.83,"CapPass","Cycle 50",50,15327,"43-5","Alloy 617",314626,"Plate"
-121.09,-0.00041,"Qualified",,390.85,"CapPass","Cycle 50",50,15328,"43-5","Alloy 617",314626,"Plate"
-122.18,-0.00044,"Qualified",,390.87,"CapPass","Cycle 50",50,15329,"43-5","Alloy 617",314626,"Plate"
-123.34,-0.00046,"Qualified",,390.89,"CapPass","Cycle 50",50,15330,"43-5","Alloy 617",314626,"Plate"
-124.44,-0.00049,"Qualified",,390.92,"CapPass","Cycle 50",50,15331,"43-5","Alloy 617",314626,"Plate"
-125.51,-0.00051,"Qualified",,390.94,"CapPass","Cycle 50",50,15332,"43-5","Alloy 617",314626,"Plate"
-126.65,-0.00054,"Qualified",,390.96,"CapPass","Cycle 50",50,15333,"43-5","Alloy 617",314626,"Plate"
-127.67,-0.00057,"Qualified",,390.99,"CapPass","Cycle 50",50,15334,"43-5","Alloy 617",314626,"Plate"
-128.73,-0.00059,"Qualified",,391.01,"CapPass","Cycle 50",50,15335,"43-5","Alloy 617",314626,"Plate"
-129.80,-0.00062,"Qualified",,391.04,"CapPass","Cycle 50",50,15336,"43-5","Alloy 617",314626,"Plate"
-130.77,-0.00064,"Qualified",,391.07,"CapPass","Cycle 50",50,15337,"43-5","Alloy 617",314626,"Plate"
-131.86,-0.00067,"Qualified",,391.09,"CapPass","Cycle 50",50,15338,"43-5","Alloy 617",314626,"Plate"
-132.80,-0.00069,"Qualified",,391.12,"CapPass","Cycle 50",50,15339,"43-5","Alloy 617",314626,"Plate"
-133.74,-0.00072,"Qualified",,391.15,"CapPass","Cycle 50",50,15340,"43-5","Alloy 617",314626,"Plate"
-134.98,-0.00074,"Qualified",,391.18,"CapPass","Cycle 50",50,15341,"43-5","Alloy 617",314626,"Plate"
-136.33,-0.00077,"Qualified",,391.21,"CapPass","Cycle 50",50,15342,"43-5","Alloy 617",314626,"Plate"
-137.65,-0.00079,"Qualified",,391.24,"CapPass","Cycle 50",50,15343,"43-5","Alloy 617",314626,"Plate"
-138.87,-0.00082,"Qualified",,391.26,"CapPass","Cycle 50",50,15344,"43-5","Alloy 617",314626,"Plate"
-140.06,-0.00084,"Qualified",,391.28,"CapPass","Cycle 50",50,15345,"43-5","Alloy 617",314626,"Plate"
-141.27,-0.00087,"Qualified",,391.31,"CapPass","Cycle 50",50,15346,"43-5","Alloy 617",314626,"Plate"
-142.48,-0.00090,"Qualified",,391.33,"CapPass","Cycle 50",50,15347,"43-5","Alloy 617",314626,"Plate"
-143.59,-0.00092,"Qualified",,391.35,"CapPass","Cycle 50",50,15348,"43-5","Alloy 617",314626,"Plate"
-144.57,-0.00095,"Qualified",,391.38,"CapPass","Cycle 50",50,15349,"43-5","Alloy 617",314626,"Plate"
-145.49,-0.00097,"Qualified",,391.40,"CapPass","Cycle 50",50,15350,"43-5","Alloy 617",314626,"Plate"
-146.27,-0.00100,"Qualified",,391.42,"CapPass","Cycle 50",50,15351,"43-5","Alloy 617",314626,"Plate"
-147.12,-0.00102,"Qualified",,391.45,"CapPass","Cycle 50",50,15352,"43-5","Alloy 617",314626,"Plate"
-148.23,-0.00105,"Qualified",,391.48,"CapPass","Cycle 50",50,15353,"43-5","Alloy 617",314626,"Plate"
-149.13,-0.00107,"Qualified",,391.51,"CapPass","Cycle 50",50,15354,"43-5","Alloy 617",314626,"Plate"
-149.95,-0.00110,"Qualified",,391.53,"CapPass","Cycle 50",50,15355,"43-5","Alloy 617",314626,"Plate"
-150.83,-0.00113,"Qualified",,391.56,"CapPass","Cycle 50",50,15356,"43-5","Alloy 617",314626,"Plate"
-151.66,-0.00115,"Qualified",,391.58,"CapPass","Cycle 50",50,15357,"43-5","Alloy 617",314626,"Plate"
-152.56,-0.00118,"Qualified",,391.61,"CapPass","Cycle 50",50,15358,"43-5","Alloy 617",314626,"Plate"
-153.46,-0.00120,"Qualified",,391.63,"CapPass","Cycle 50",50,15359,"43-5","Alloy 617",314626,"Plate"
-154.41,-0.00123,"Qualified",,391.66,"CapPass","Cycle 50",50,15360,"43-5","Alloy 617",314626,"Plate"
-155.21,-0.00125,"Qualified",,391.69,"CapPass","Cycle 50",50,15361,"43-5","Alloy 617",314626,"Plate"
-156.03,-0.00128,"Qualified",,391.71,"CapPass","Cycle 50",50,15362,"43-5","Alloy 617",314626,"Plate"
-156.85,-0.00130,"Qualified",,391.73,"CapPass","Cycle 50",50,15363,"43-5","Alloy 617",314626,"Plate"
-157.58,-0.00133,"Qualified",,391.76,"CapPass","Cycle 50",50,15364,"43-5","Alloy 617",314626,"Plate"
-158.34,-0.00135,"Qualified",,391.78,"CapPass","Cycle 50",50,15365,"43-5","Alloy 617",314626,"Plate"
-159.09,-0.00138,"Qualified",,391.81,"CapPass","Cycle 50",50,15366,"43-5","Alloy 617",314626,"Plate"
-159.85,-0.00141,"Qualified",,391.83,"CapPass","Cycle 50",50,15367,"43-5","Alloy 617",314626,"Plate"
-160.56,-0.00143,"Qualified",,391.86,"CapPass","Cycle 50",50,15368,"43-5","Alloy 617",314626,"Plate"
-161.13,-0.00146,"Qualified",,391.88,"CapPass","Cycle 50",50,15369,"43-5","Alloy 617",314626,"Plate"
-161.68,-0.00148,"Qualified",,391.90,"CapPass","Cycle 50",50,15370,"43-5","Alloy 617",314626,"Plate"
-162.22,-0.00151,"Qualified",,391.93,"CapPass","Cycle 50",50,15371,"43-5","Alloy 617",314626,"Plate"
-162.81,-0.00153,"Qualified",,391.96,"CapPass","Cycle 50",50,15372,"43-5","Alloy 617",314626,"Plate"
-163.34,-0.00156,"Qualified",,391.98,"CapPass","Cycle 50",50,15373,"43-5","Alloy 617",314626,"Plate"
-163.81,-0.00158,"Qualified",,392.01,"CapPass","Cycle 50",50,15374,"43-5","Alloy 617",314626,"Plate"
-164.26,-0.00161,"Qualified",,392.03,"CapPass","Cycle 50",50,15375,"43-5","Alloy 617",314626,"Plate"
-164.75,-0.00163,"Qualified",,392.05,"CapPass","Cycle 50",50,15376,"43-5","Alloy 617",314626,"Plate"
-165.20,-0.00166,"Qualified",,392.07,"CapPass","Cycle 50",50,15377,"43-5","Alloy 617",314626,"Plate"
-165.58,-0.00169,"Qualified",,392.10,"CapPass","Cycle 50",50,15378,"43-5","Alloy 617",314626,"Plate"
-165.83,-0.00171,"Qualified",,392.12,"CapPass","Cycle 50",50,15379,"43-5","Alloy 617",314626,"Plate"
-166.02,-0.00174,"Qualified",,392.14,"CapPass","Cycle 50",50,15380,"43-5","Alloy 617",314626,"Plate"
-166.11,-0.00176,"Qualified",,392.16,"CapPass","Cycle 50",50,15381,"43-5","Alloy 617",314626,"Plate"
-166.12,-0.00179,"Qualified",,392.19,"CapPass","Cycle 50",50,15382,"43-5","Alloy 617",314626,"Plate"
-166.18,-0.00181,"Qualified",,392.21,"CapPass","Cycle 50",50,15383,"43-5","Alloy 617",314626,"Plate"
-166.17,-0.00184,"Qualified",,392.23,"CapPass","Cycle 50",50,15384,"43-5","Alloy 617",314626,"Plate"
-166.16,-0.00186,"Qualified",,392.26,"CapPass","Cycle 50",50,15385,"43-5","Alloy 617",314626,"Plate"
-165.99,-0.00189,"Qualified",,392.28,"CapPass","Cycle 50",50,15386,"43-5","Alloy 617",314626,"Plate"
-165.80,-0.00191,"Qualified",,392.31,"CapPass","Cycle 50",50,15387,"43-5","Alloy 617",314626,"Plate"
-165.56,-0.00194,"Qualified",,392.33,"CapPass","Cycle 50",50,15388,"43-5","Alloy 617",314626,"Plate"
-165.22,-0.00197,"Qualified",,392.35,"CapPass","Cycle 50",50,15389,"43-5","Alloy 617",314626,"Plate"
-164.46,-0.00199,"Qualified",,392.38,"CapPass","Cycle 50",50,15390,"43-5","Alloy 617",314626,"Plate"
-162.03,-0.00202,"Qualified",,392.42,"CapPass","Cycle 50",50,15391,"43-5","Alloy 617",314626,"Plate"
-145.70,-0.00199,"Qualified",,392.51,"CapPass","Cycle 50",50,15392,"43-5","Alloy 617",314626,"Plate"
-140.11,-0.00196,"Qualified",,392.53,"CapPass","Cycle 50",50,15393,"43-5","Alloy 617",314626,"Plate"
-135.07,-0.00194,"Qualified",,392.55,"CapPass","Cycle 50",50,15394,"43-5","Alloy 617",314626,"Plate"
-130.13,-0.00191,"Qualified",,392.57,"CapPass","Cycle 50",50,15395,"43-5","Alloy 617",314626,"Plate"
-125.93,-0.00189,"Qualified",,392.59,"CapPass","Cycle 50",50,15396,"43-5","Alloy 617",314626,"Plate"
-121.60,-0.00186,"Qualified",,392.61,"CapPass","Cycle 50",50,15397,"43-5","Alloy 617",314626,"Plate"
-117.71,-0.00184,"Qualified",,392.62,"CapPass","Cycle 50",50,15398,"43-5","Alloy 617",314626,"Plate"
-113.48,-0.00181,"Qualified",,392.64,"CapPass","Cycle 50",50,15399,"43-5","Alloy 617",314626,"Plate"
-109.76,-0.00178,"Qualified",,392.66,"CapPass","Cycle 50",50,15400,"43-5","Alloy 617",314626,"Plate"
