Repository: js-molina/fatigue-A617

File: data/950C/Strain rate 0.001/0.40% strain/HTM_A19_PeakStress_4316.csv (part 4 of 8)
"Cycle","Data State","Max Stress Mpa","Min Stress Mpa","Qual Exceptions","Qual State","Stress Ratio","Time Max Stress Sec","Time Min Stress Sec","Sample","Count","Alloy","Material_Form","Heat"
1165,"CapPass",169.87,-169.66,,"Qualified",1.001,9318.09,9322.16,"43-16",1165,"Alloy 617","Plate",314626
1166,"CapPass",167.54,-168.97,,"Qualified",0.992,9326.07,9330.17,"43-16",1166,"Alloy 617","Plate",314626
1167,"CapPass",167.77,-170.70,,"Qualified",0.983,9334.07,9338.19,"43-16",1167,"Alloy 617","Plate",314626
1168,"CapPass",166.58,-171.88,,"Qualified",0.969,9342.10,9346.19,"43-16",1168,"Alloy 617","Plate",314626
1169,"CapPass",166.41,-171.85,,"Qualified",0.968,9350.19,9354.21,"43-16",1169,"Alloy 617","Plate",314626
1170,"CapPass",169.63,-170.31,,"Qualified",0.996,9358.20,9362.22,"43-16",1170,"Alloy 617","Plate",314626
1171,"CapPass",168.12,-170.17,,"Qualified",0.988,9366.05,9370.23,"43-16",1171,"Alloy 617","Plate",314626
1172,"CapPass",168.32,-172.13,,"Qualified",0.978,9374.19,9378.24,"43-16",1172,"Alloy 617","Plate",314626
1173,"CapPass",167.31,-172.56,,"Qualified",0.970,9382.18,9386.22,"43-16",1173,"Alloy 617","Plate",314626
1174,"CapPass",169.07,-171.69,,"Qualified",0.985,9390.23,9394.12,"43-16",1174,"Alloy 617","Plate",314626
1175,"CapPass",164.93,-169.98,,"Qualified",0.970,9398.24,9402.25,"43-16",1175,"Alloy 617","Plate",314626
1176,"CapPass",166.97,-168.41,,"Qualified",0.991,9406.24,9410.27,"43-16",1176,"Alloy 617","Plate",314626
1177,"CapPass",167.82,-171.13,,"Qualified",0.981,9414.26,9418.28,"43-16",1177,"Alloy 617","Plate",314626
1178,"CapPass",165.74,-171.32,,"Qualified",0.967,9422.09,9426.27,"43-16",1178,"Alloy 617","Plate",314626
1179,"CapPass",167.11,-169.73,,"Qualified",0.985,9430.29,9434.31,"43-16",1179,"Alloy 617","Plate",314626
1180,"CapPass",169.26,-170.80,,"Qualified",0.991,9438.28,9442.28,"43-16",1180,"Alloy 617","Plate",314626
1181,"CapPass",164.71,-172.27,,"Qualified",0.956,9446.31,9450.32,"43-16",1181,"Alloy 617","Plate",314626
1182,"CapPass",165.96,-171.84,,"Qualified",0.966,9454.31,9458.30,"43-16",1182,"Alloy 617","Plate",314626
1183,"CapPass",167.96,-170.17,,"Qualified",0.987,9462.30,9466.20,"43-16",1183,"Alloy 617","Plate",314626
1184,"CapPass",167.58,-172.19,,"Qualified",0.973,9470.16,9474.33,"43-16",1184,"Alloy 617","Plate",314626
1185,"CapPass",166.10,-174.84,,"Qualified",0.950,9478.17,9482.36,"43-16",1185,"Alloy 617","Plate",314626
1186,"CapPass",168.78,-170.33,,"Qualified",0.991,9486.34,9490.22,"43-16",1186,"Alloy 617","Plate",314626
1187,"CapPass",168.12,-170.02,,"Qualified",0.989,9494.35,9498.35,"43-16",1187,"Alloy 617","Plate",314626
1188,"CapPass",166.99,-168.62,,"Qualified",0.990,9502.29,9506.37,"43-16",1188,"Alloy 617","Plate",314626
1189,"CapPass",168.57,-174.67,,"Qualified",0.965,9510.37,9514.38,"43-16",1189,"Alloy 617","Plate",314626
1190,"CapPass",163.26,-171.89,,"Qualified",0.950,9518.38,9522.38,"43-16",1190,"Alloy 617","Plate",314626
1191,"CapPass",167.74,-170.78,,"Qualified",0.982,9526.39,9530.39,"43-16",1191,"Alloy 617","Plate",314626
1192,"CapPass",168.07,-169.99,,"Qualified",0.989,9534.12,9538.38,"43-16",1192,"Alloy 617","Plate",314626
1193,"CapPass",168.33,-172.94,,"Qualified",0.973,9542.28,9546.26,"43-16",1193,"Alloy 617","Plate",314626
1194,"CapPass",167.19,-171.51,,"Qualified",0.975,9550.41,9554.42,"43-16",1194,"Alloy 617","Plate",314626
1195,"CapPass",168.02,-168.87,,"Qualified",0.995,9558.37,9562.42,"43-16",1195,"Alloy 617","Plate",314626
1196,"CapPass",166.79,-168.86,,"Qualified",0.988,9566.42,9570.45,"43-16",1196,"Alloy 617","Plate",314626
1197,"CapPass",168.81,-169.38,,"Qualified",0.997,9574.34,9578.45,"43-16",1197,"Alloy 617","Plate",314626
1198,"CapPass",167.23,-172.31,,"Qualified",0.971,9582.45,9586.44,"43-16",1198,"Alloy 617","Plate",314626
1199,"CapPass",166.73,-169.71,,"Qualified",0.982,9590.32,9594.47,"43-16",1199,"Alloy 617","Plate",314626
1200,"CapPass",167.71,-170.02,,"Qualified",0.986,9598.45,9602.47,"43-16",1200,"Alloy 617","Plate",314626
1201,"CapPass",165.75,-172.31,,"Qualified",0.962,9606.44,9610.50,"43-16",1201,"Alloy 617","Plate",314626
1202,"CapPass",166.72,-171.20,,"Qualified",0.974,9614.18,9618.48,"43-16",1202,"Alloy 617","Plate",314626
1203,"CapPass",168.07,-169.88,,"Qualified",0.989,9622.44,9626.50,"43-16",1203,"Alloy 617","Plate",314626
1204,"CapPass",167.09,-169.19,,"Qualified",0.988,9630.52,9634.51,"43-16",1204,"Alloy 617","Plate",314626
1205,"CapPass",165.51,-170.28,,"Qualified",0.972,9638.41,9642.38,"43-16",1205,"Alloy 617","Plate",314626
1206,"CapPass",168.14,-170.15,,"Qualified",0.988,9646.51,9650.52,"43-16",1206,"Alloy 617","Plate",314626
1207,"CapPass",167.65,-167.77,,"Qualified",0.999,9654.53,9658.52,"43-16",1207,"Alloy 617","Plate",314626
1208,"CapPass",167.64,-168.92,,"Qualified",0.992,9662.54,9666.54,"43-16",1208,"Alloy 617","Plate",314626
1209,"CapPass",168.00,-170.72,,"Qualified",0.984,9670.44,9674.54,"43-16",1209,"Alloy 617","Plate",314626
1210,"CapPass",166.34,-170.05,,"Qualified",0.978,9678.48,9682.54,"43-16",1210,"Alloy 617","Plate",314626
1211,"CapPass",165.59,-173.55,,"Qualified",0.954,9686.58,9690.37,"43-16",1211,"Alloy 617","Plate",314626
1212,"CapPass",165.57,-169.46,,"Qualified",0.977,9694.48,9698.35,"43-16",1212,"Alloy 617","Plate",314626
1213,"CapPass",168.09,-170.61,,"Qualified",0.985,9702.51,9706.59,"43-16",1213,"Alloy 617","Plate",314626
1214,"CapPass",167.50,-169.87,,"Qualified",0.986,9710.43,9714.59,"43-16",1214,"Alloy 617","Plate",314626
1215,"CapPass",168.56,-167.95,,"Qualified",1.004,9718.49,9722.61,"43-16",1215,"Alloy 617","Plate",314626
1216,"CapPass",165.97,-169.53,,"Qualified",0.979,9726.61,9730.59,"43-16",1216,"Alloy 617","Plate",314626
1217,"CapPass",167.67,-170.72,,"Qualified",0.982,9734.56,9738.63,"43-16",1217,"Alloy 617","Plate",314626
1218,"CapPass",168.72,-168.03,,"Qualified",1.004,9742.60,9746.60,"43-16",1218,"Alloy 617","Plate",314626
1219,"CapPass",165.78,-169.71,,"Qualified",0.977,9750.64,9754.64,"43-16",1219,"Alloy 617","Plate",314626
1220,"CapPass",168.30,-168.43,,"Qualified",0.999,9758.62,9762.65,"43-16",1220,"Alloy 617","Plate",314626
1221,"CapPass",167.23,-169.88,,"Qualified",0.984,9766.60,9770.67,"43-16",1221,"Alloy 617","Plate",314626
1222,"CapPass",167.57,-171.56,,"Qualified",0.977,9774.53,9778.66,"43-16",1222,"Alloy 617","Plate",314626
1223,"CapPass",167.73,-170.98,,"Qualified",0.981,9782.67,9786.67,"43-16",1223,"Alloy 617","Plate",314626
1224,"CapPass",167.41,-170.10,,"Qualified",0.984,9790.67,9794.68,"43-16",1224,"Alloy 617","Plate",314626
1225,"CapPass",168.09,-171.73,,"Qualified",0.979,9798.68,9802.68,"43-16",1225,"Alloy 617","Plate",314626
1226,"CapPass",166.93,-170.51,,"Qualified",0.979,9806.70,9810.71,"43-16",1226,"Alloy 617","Plate",314626
1227,"CapPass",168.51,-167.57,,"Qualified",1.006,9814.67,9818.72,"43-16",1227,"Alloy 617","Plate",314626
1228,"CapPass",166.92,-170.19,,"Qualified",0.981,9822.69,9826.72,"43-16",1228,"Alloy 617","Plate",314626
1229,"CapPass",166.95,-169.19,,"Qualified",0.987,9830.70,9834.73,"43-16",1229,"Alloy 617","Plate",314626
1230,"CapPass",166.76,-169.11,,"Qualified",0.986,9838.61,9842.73,"43-16",1230,"Alloy 617","Plate",314626
1231,"CapPass",167.78,-169.98,,"Qualified",0.987,9846.50,9850.72,"43-16",1231,"Alloy 617","Plate",314626
1232,"CapPass",168.38,-169.47,,"Qualified",0.994,9854.75,9858.76,"43-16",1232,"Alloy 617","Plate",314626
1233,"CapPass",167.62,-174.47,,"Qualified",0.961,9862.61,9866.76,"43-16",1233,"Alloy 617","Plate",314626
1234,"CapPass",165.32,-174.04,,"Qualified",0.950,9870.75,9874.63,"43-16",1234,"Alloy 617","Plate",314626
1235,"CapPass",167.50,-169.73,,"Qualified",0.987,9878.59,9882.78,"43-16",1235,"Alloy 617","Plate",314626
1236,"CapPass",167.29,-168.95,,"Qualified",0.990,9886.77,9890.80,"43-16",1236,"Alloy 617","Plate",314626
1237,"CapPass",166.59,-172.92,,"Qualified",0.963,9894.60,9898.80,"43-16",1237,"Alloy 617","Plate",314626
1238,"CapPass",167.31,-170.15,,"Qualified",0.983,9902.51,9906.79,"43-16",1238,"Alloy 617","Plate",314626
1239,"CapPass",167.31,-170.50,,"Qualified",0.981,9910.82,9914.83,"43-16",1239,"Alloy 617","Plate",314626
1240,"CapPass",166.68,-170.32,,"Qualified",0.979,9918.83,9922.81,"43-16",1240,"Alloy 617","Plate",314626
1241,"CapPass",165.77,-169.70,,"Qualified",0.977,9926.71,9930.84,"43-16",1241,"Alloy 617","Plate",314626
1242,"CapPass",167.03,-170.39,,"Qualified",0.980,9934.67,9938.67,"43-16",1242,"Alloy 617","Plate",314626
1243,"CapPass",166.05,-172.03,,"Qualified",0.965,9942.86,9946.87,"43-16",1243,"Alloy 617","Plate",314626
1244,"CapPass",167.98,-169.42,,"Qualified",0.991,9950.79,9954.85,"43-16",1244,"Alloy 617","Plate",314626
1245,"CapPass",167.19,-171.70,,"Qualified",0.974,9958.85,9962.86,"43-16",1245,"Alloy 617","Plate",314626
1246,"CapPass",166.63,-168.42,,"Qualified",0.989,9966.88,9970.86,"43-16",1246,"Alloy 617","Plate",314626
1247,"CapPass",166.50,-170.25,,"Qualified",0.978,9974.83,9978.88,"43-16",1247,"Alloy 617","Plate",314626
1248,"CapPass",166.65,-173.77,,"Qualified",0.959,9982.81,9986.89,"43-16",1248,"Alloy 617","Plate",314626
1249,"CapPass",167.56,-169.65,,"Qualified",0.988,9990.90,9994.89,"43-16",1249,"Alloy 617","Plate",314626
1250,"CapPass",168.05,-170.49,,"Qualified",0.986,9998.88,10002.92,"43-16",1250,"Alloy 617","Plate",314626
1251,"CapPass",169.05,-169.45,,"Qualified",0.998,10006.91,10010.92,"43-16",1251,"Alloy 617","Plate",314626
1252,"CapPass",166.15,-172.41,,"Qualified",0.964,10014.74,10018.94,"43-16",1252,"Alloy 617","Plate",314626
1253,"CapPass",167.80,-170.09,,"Qualified",0.987,10022.80,10026.95,"43-16",1253,"Alloy 617","Plate",314626
1254,"CapPass",167.15,-169.23,,"Qualified",0.988,10030.95,10034.94,"43-16",1254,"Alloy 617","Plate",314626
1255,"CapPass",168.94,-173.67,,"Qualified",0.973,10038.81,10042.92,"43-16",1255,"Alloy 617","Plate",314626
1256,"CapPass",166.60,-170.69,,"Qualified",0.976,10046.96,10050.97,"43-16",1256,"Alloy 617","Plate",314626
1257,"CapPass",168.51,-170.65,,"Qualified",0.987,10054.94,10058.97,"43-16",1257,"Alloy 617","Plate",314626
1258,"CapPass",166.89,-171.31,,"Qualified",0.974,10062.98,10066.98,"43-16",1258,"Alloy 617","Plate",314626
1259,"CapPass",167.40,-169.47,,"Qualified",0.988,10070.75,10074.99,"43-16",1259,"Alloy 617","Plate",314626
1260,"CapPass",168.14,-169.53,,"Qualified",0.992,10078.95,10082.99,"43-16",1260,"Alloy 617","Plate",314626
1261,"CapPass",166.64,-170.47,,"Qualified",0.978,10087.00,10091.01,"43-16",1261,"Alloy 617","Plate",314626
1262,"CapPass",166.61,-169.36,,"Qualified",0.984,10094.69,10099.00,"43-16",1262,"Alloy 617","Plate",314626
1263,"CapPass",166.78,-172.98,,"Qualified",0.964,10102.96,10107.02,"43-16",1263,"Alloy 617","Plate",314626
1264,"CapPass",167.61,-171.38,,"Qualified",0.978,10111.03,10115.04,"43-16",1264,"Alloy 617","Plate",314626
1265,"CapPass",168.78,-169.59,,"Qualified",0.995,10119.03,10122.81,"43-16",1265,"Alloy 617","Plate",314626
1266,"CapPass",164.64,-168.81,,"Qualified",0.975,10127.04,10131.05,"43-16",1266,"Alloy 617","Plate",314626
1267,"CapPass",166.11,-170.09,,"Qualified",0.977,10135.05,10138.87,"43-16",1267,"Alloy 617","Plate",314626
1268,"CapPass",167.51,-169.45,,"Qualified",0.988,10142.86,10146.96,"43-16",1268,"Alloy 617","Plate",314626
1269,"CapPass",166.45,-169.20,,"Qualified",0.984,10150.93,10155.08,"43-16",1269,"Alloy 617","Plate",314626
1270,"CapPass",166.75,-170.27,,"Qualified",0.979,10158.99,10163.06,"43-16",1270,"Alloy 617","Plate",314626
1271,"CapPass",165.91,-171.87,,"Qualified",0.965,10166.96,10170.93,"43-16",1271,"Alloy 617","Plate",314626
1272,"CapPass",167.84,-170.83,,"Qualified",0.982,10175.02,10179.11,"43-16",1272,"Alloy 617","Plate",314626
1273,"CapPass",165.93,-169.01,,"Qualified",0.982,10182.81,10187.12,"43-16",1273,"Alloy 617","Plate",314626
1274,"CapPass",167.09,-169.31,,"Qualified",0.987,10191.12,10195.03,"43-16",1274,"Alloy 617","Plate",314626
1275,"CapPass",166.97,-170.75,,"Qualified",0.978,10199.01,10203.09,"43-16",1275,"Alloy 617","Plate",314626
1276,"CapPass",167.88,-169.81,,"Qualified",0.989,10207.13,10211.12,"43-16",1276,"Alloy 617","Plate",314626
1277,"CapPass",166.04,-168.43,,"Qualified",0.986,10214.97,10219.14,"43-16",1277,"Alloy 617","Plate",314626
1278,"CapPass",166.85,-170.14,,"Qualified",0.981,10223.08,10227.17,"43-16",1278,"Alloy 617","Plate",314626
1279,"CapPass",166.20,-166.89,,"Qualified",0.996,10231.05,10235.18,"43-16",1279,"Alloy 617","Plate",314626
1280,"CapPass",167.85,-173.19,,"Qualified",0.969,10239.16,10243.19,"43-16",1280,"Alloy 617","Plate",314626
1281,"CapPass",167.66,-171.57,,"Qualified",0.977,10247.19,10251.12,"43-16",1281,"Alloy 617","Plate",314626
1282,"CapPass",165.62,-170.13,,"Qualified",0.974,10255.19,10259.21,"43-16",1282,"Alloy 617","Plate",314626
1283,"CapPass",166.96,-168.66,,"Qualified",0.990,10263.07,10267.21,"43-16",1283,"Alloy 617","Plate",314626
1284,"CapPass",167.35,-169.70,,"Qualified",0.986,10271.20,10275.18,"43-16",1284,"Alloy 617","Plate",314626
1285,"CapPass",165.20,-172.92,,"Qualified",0.955,10279.22,10282.88,"43-16",1285,"Alloy 617","Plate",314626
1286,"CapPass",165.02,-171.69,,"Qualified",0.961,10287.24,10291.23,"43-16",1286,"Alloy 617","Plate",314626
1287,"CapPass",166.31,-170.00,,"Qualified",0.978,10295.23,10299.21,"43-16",1287,"Alloy 617","Plate",314626
1288,"CapPass",167.09,-170.51,,"Qualified",0.980,10303.18,10307.24,"43-16",1288,"Alloy 617","Plate",314626
1289,"CapPass",169.32,-170.60,,"Qualified",0.992,10311.16,10315.26,"43-16",1289,"Alloy 617","Plate",314626
1290,"CapPass",168.10,-168.29,,"Qualified",0.999,10319.24,10323.27,"43-16",1290,"Alloy 617","Plate",314626
1291,"CapPass",168.11,-167.97,,"Qualified",1.001,10327.22,10331.29,"43-16",1291,"Alloy 617","Plate",314626
1292,"CapPass",167.74,-170.08,,"Qualified",0.986,10335.28,10339.17,"43-16",1292,"Alloy 617","Plate",314626
1293,"CapPass",164.27,-170.04,,"Qualified",0.966,10343.29,10347.30,"43-16",1293,"Alloy 617","Plate",314626
1294,"CapPass",163.68,-170.99,,"Qualified",0.957,10351.31,10355.25,"43-16",1294,"Alloy 617","Plate",314626
1295,"CapPass",167.89,-169.73,,"Qualified",0.989,10359.15,10363.32,"43-16",1295,"Alloy 617","Plate",314626
1296,"CapPass",167.28,-168.18,,"Qualified",0.995,10367.25,10371.31,"43-16",1296,"Alloy 617","Plate",314626
1297,"CapPass",167.29,-170.22,,"Qualified",0.983,10375.22,10379.23,"43-16",1297,"Alloy 617","Plate",314626
1298,"CapPass",166.51,-168.56,,"Qualified",0.988,10383.03,10387.35,"43-16",1298,"Alloy 617","Plate",314626
1299,"CapPass",162.03,-169.49,,"Qualified",0.956,10391.36,10395.34,"43-16",1299,"Alloy 617","Plate",314626
1300,"CapPass",167.55,-169.11,,"Qualified",0.991,10399.15,10403.35,"43-16",1300,"Alloy 617","Plate",314626
1301,"CapPass",166.20,-169.65,,"Qualified",0.980,10407.37,10411.35,"43-16",1301,"Alloy 617","Plate",314626
1302,"CapPass",165.55,-170.05,,"Qualified",0.974,10415.36,10419.37,"43-16",1302,"Alloy 617","Plate",314626
1303,"CapPass",165.71,-170.00,,"Qualified",0.975,10423.13,10427.37,"43-16",1303,"Alloy 617","Plate",314626
1304,"CapPass",167.73,-168.47,,"Qualified",0.996,10431.19,10435.39,"43-16",1304,"Alloy 617","Plate",314626
1305,"CapPass",166.41,-171.69,,"Qualified",0.969,10439.37,10443.40,"43-16",1305,"Alloy 617","Plate",314626
1306,"CapPass",167.99,-169.42,,"Qualified",0.992,10447.08,10451.41,"43-16",1306,"Alloy 617","Plate",314626
1307,"CapPass",169.25,-171.05,,"Qualified",0.989,10455.41,10459.43,"43-16",1307,"Alloy 617","Plate",314626
1308,"CapPass",166.67,-169.77,,"Qualified",0.982,10463.24,10467.41,"43-16",1308,"Alloy 617","Plate",314626
1309,"CapPass",166.13,-170.52,,"Qualified",0.974,10471.11,10475.43,"43-16",1309,"Alloy 617","Plate",314626
1310,"CapPass",166.10,-171.49,,"Qualified",0.969,10479.41,10483.44,"43-16",1310,"Alloy 617","Plate",314626
1311,"CapPass",166.91,-171.72,,"Qualified",0.972,10487.42,10491.46,"43-16",1311,"Alloy 617","Plate",314626
1312,"CapPass",168.55,-171.26,,"Qualified",0.984,10495.45,10499.45,"43-16",1312,"Alloy 617","Plate",314626
1313,"CapPass",167.94,-169.04,,"Qualified",0.993,10503.42,10507.47,"43-16",1313,"Alloy 617","Plate",314626
1314,"CapPass",167.57,-167.94,,"Qualified",0.998,10511.44,10515.47,"43-16",1314,"Alloy 617","Plate",314626
1315,"CapPass",167.17,-169.58,,"Qualified",0.986,10519.35,10523.46,"43-16",1315,"Alloy 617","Plate",314626
1316,"CapPass",167.39,-171.53,,"Qualified",0.976,10527.49,10531.47,"43-16",1316,"Alloy 617","Plate",314626
1317,"CapPass",168.44,-173.38,,"Qualified",0.971,10535.51,10539.49,"43-16",1317,"Alloy 617","Plate",314626
1318,"CapPass",168.48,-171.21,,"Qualified",0.984,10543.40,10547.49,"43-16",1318,"Alloy 617","Plate",314626
1319,"CapPass",167.59,-170.03,,"Qualified",0.986,10551.44,10555.50,"43-16",1319,"Alloy 617","Plate",314626
1320,"CapPass",166.69,-174.92,,"Qualified",0.953,10559.53,10563.51,"43-16",1320,"Alloy 617","Plate",314626
1321,"CapPass",167.30,-170.99,,"Qualified",0.978,10567.53,10571.55,"43-16",1321,"Alloy 617","Plate",314626
1322,"CapPass",168.23,-171.78,,"Qualified",0.979,10575.46,10579.38,"43-16",1322,"Alloy 617","Plate",314626
1323,"CapPass",168.59,-173.50,,"Qualified",0.972,10583.55,10587.29,"43-16",1323,"Alloy 617","Plate",314626
1324,"CapPass",165.39,-164.60,,"Qualified",1.005,10591.54,10595.56,"43-16",1324,"Alloy 617","Plate",314626
1325,"CapPass",166.74,-169.69,,"Qualified",0.983,10599.56,10603.58,"43-16",1325,"Alloy 617","Plate",314626
1326,"CapPass",165.35,-169.17,,"Qualified",0.977,10607.57,10611.56,"43-16",1326,"Alloy 617","Plate",314626
1327,"CapPass",164.87,-167.43,,"Qualified",0.985,10615.15,10619.59,"43-16",1327,"Alloy 617","Plate",314626
1328,"CapPass",166.21,-169.51,,"Qualified",0.981,10623.18,10627.60,"43-16",1328,"Alloy 617","Plate",314626
1329,"CapPass",163.21,-172.86,,"Qualified",0.944,10631.23,10635.61,"43-16",1329,"Alloy 617","Plate",314626
1330,"CapPass",165.93,-169.71,,"Qualified",0.978,10639.61,10643.62,"43-16",1330,"Alloy 617","Plate",314626
1331,"CapPass",166.75,-169.10,,"Qualified",0.986,10647.61,10651.63,"43-16",1331,"Alloy 617","Plate",314626
1332,"CapPass",168.50,-167.04,,"Qualified",1.009,10655.35,10659.64,"43-16",1332,"Alloy 617","Plate",314626
1333,"CapPass",166.66,-169.20,,"Qualified",0.985,10663.64,10667.60,"43-16",1333,"Alloy 617","Plate",314626
1334,"CapPass",165.44,-170.41,,"Qualified",0.971,10671.65,10675.66,"43-16",1334,"Alloy 617","Plate",314626
1335,"CapPass",166.63,-169.85,,"Qualified",0.981,10679.64,10683.67,"43-16",1335,"Alloy 617","Plate",314626
1336,"CapPass",165.44,-170.79,,"Qualified",0.969,10687.60,10691.69,"43-16",1336,"Alloy 617","Plate",314626
1337,"CapPass",166.52,-175.04,,"Qualified",0.951,10695.58,10699.67,"43-16",1337,"Alloy 617","Plate",314626
1338,"CapPass",167.02,-168.54,,"Qualified",0.991,10703.69,10707.70,"43-16",1338,"Alloy 617","Plate",314626
1339,"CapPass",168.15,-168.71,,"Qualified",0.997,10711.61,10715.70,"43-16",1339,"Alloy 617","Plate",314626
1340,"CapPass",168.01,-169.91,,"Qualified",0.989,10719.55,10723.70,"43-16",1340,"Alloy 617","Plate",314626
1341,"CapPass",165.69,-173.84,,"Qualified",0.953,10727.56,10731.74,"43-16",1341,"Alloy 617","Plate",314626
1342,"CapPass",167.90,-168.40,,"Qualified",0.997,10735.73,10739.73,"43-16",1342,"Alloy 617","Plate",314626
1343,"CapPass",167.16,-170.38,,"Qualified",0.981,10743.65,10747.73,"43-16",1343,"Alloy 617","Plate",314626
1344,"CapPass",162.04,-169.98,,"Qualified",0.953,10751.39,10755.73,"43-16",1344,"Alloy 617","Plate",314626
1345,"CapPass",168.26,-168.99,,"Qualified",0.996,10759.73,10763.75,"43-16",1345,"Alloy 617","Plate",314626
1346,"CapPass",168.07,-170.39,,"Qualified",0.986,10767.72,10771.77,"43-16",1346,"Alloy 617","Plate",314626
1347,"CapPass",165.80,-169.30,,"Qualified",0.979,10775.55,10779.78,"43-16",1347,"Alloy 617","Plate",314626
1348,"CapPass",167.73,-167.59,,"Qualified",1.001,10783.71,10787.78,"43-16",1348,"Alloy 617","Plate",314626
1349,"CapPass",167.54,-170.65,,"Qualified",0.982,10791.78,10795.78,"43-16",1349,"Alloy 617","Plate",314626
1350,"CapPass",167.96,-169.91,,"Qualified",0.989,10799.75,10803.78,"43-16",1350,"Alloy 617","Plate",314626
1351,"CapPass",168.20,-168.34,,"Qualified",0.999,10807.70,10811.80,"43-16",1351,"Alloy 617","Plate",314626
1352,"CapPass",166.41,-167.55,,"Qualified",0.993,10815.78,10819.82,"43-16",1352,"Alloy 617","Plate",314626
1353,"CapPass",167.48,-167.23,,"Qualified",1.002,10823.57,10827.83,"43-16",1353,"Alloy 617","Plate",314626
1354,"CapPass",166.84,-170.26,,"Qualified",0.980,10831.81,10835.82,"43-16",1354,"Alloy 617","Plate",314626
1355,"CapPass",168.15,-167.78,,"Qualified",1.002,10839.83,10843.84,"43-16",1355,"Alloy 617","Plate",314626
1356,"CapPass",166.08,-168.84,,"Qualified",0.984,10847.68,10851.84,"43-16",1356,"Alloy 617","Plate",314626
1357,"CapPass",167.02,-169.36,,"Qualified",0.986,10855.74,10859.85,"43-16",1357,"Alloy 617","Plate",314626
1358,"CapPass",167.96,-170.40,,"Qualified",0.986,10863.87,10867.73,"43-16",1358,"Alloy 617","Plate",314626
1359,"CapPass",168.58,-169.21,,"Qualified",0.996,10871.85,10875.88,"43-16",1359,"Alloy 617","Plate",314626
1360,"CapPass",167.43,-167.20,,"Qualified",1.001,10879.86,10883.88,"43-16",1360,"Alloy 617","Plate",314626
1361,"CapPass",167.83,-169.38,,"Qualified",0.991,10887.87,10891.66,"43-16",1361,"Alloy 617","Plate",314626
1362,"CapPass",166.99,-169.85,,"Qualified",0.983,10895.89,10899.89,"43-16",1362,"Alloy 617","Plate",314626
1363,"CapPass",166.05,-168.34,,"Qualified",0.986,10903.91,10907.90,"43-16",1363,"Alloy 617","Plate",314626
1364,"CapPass",167.88,-170.00,,"Qualified",0.988,10911.87,10915.91,"43-16",1364,"Alloy 617","Plate",314626
1365,"CapPass",169.43,-170.25,,"Qualified",0.995,10919.83,10923.92,"43-16",1365,"Alloy 617","Plate",314626
1366,"CapPass",166.61,-169.66,,"Qualified",0.982,10927.93,10931.94,"43-16",1366,"Alloy 617","Plate",314626
1367,"CapPass",168.42,-169.23,,"Qualified",0.995,10935.94,10939.94,"43-16",1367,"Alloy 617","Plate",314626
1368,"CapPass",167.09,-171.07,,"Qualified",0.977,10943.94,10947.96,"43-16",1368,"Alloy 617","Plate",314626
1369,"CapPass",166.90,-168.45,,"Qualified",0.991,10951.95,10955.96,"43-16",1369,"Alloy 617","Plate",314626
1370,"CapPass",166.59,-168.63,,"Qualified",0.988,10959.94,10963.98,"43-16",1370,"Alloy 617","Plate",314626
1371,"CapPass",167.68,-167.96,,"Qualified",0.998,10967.76,10971.98,"43-16",1371,"Alloy 617","Plate",314626
1372,"CapPass",167.39,-168.94,,"Qualified",0.991,10975.90,10979.99,"43-16",1372,"Alloy 617","Plate",314626
1373,"CapPass",166.58,-169.85,,"Qualified",0.981,10983.98,10988.00,"43-16",1373,"Alloy 617","Plate",314626
1374,"CapPass",167.22,-170.13,,"Qualified",0.983,10991.98,10996.01,"43-16",1374,"Alloy 617","Plate",314626
1375,"CapPass",168.33,-170.66,,"Qualified",0.986,11000.01,11004.01,"43-16",1375,"Alloy 617","Plate",314626
1376,"CapPass",168.42,-170.37,,"Qualified",0.989,11008.02,11012.03,"43-16",1376,"Alloy 617","Plate",314626
1377,"CapPass",168.09,-165.61,,"Qualified",1.015,11016.03,11020.04,"43-16",1377,"Alloy 617","Plate",314626
1378,"CapPass",167.20,-168.09,,"Qualified",0.995,11024.03,11028.02,"43-16",1378,"Alloy 617","Plate",314626
1379,"CapPass",168.67,-168.66,,"Qualified",1.000,11031.98,11036.04,"43-16",1379,"Alloy 617","Plate",314626
1380,"CapPass",166.63,-167.50,,"Qualified",0.995,11040.05,11044.06,"43-16",1380,"Alloy 617","Plate",314626
1381,"CapPass",167.61,-168.88,,"Qualified",0.992,11047.79,11052.06,"43-16",1381,"Alloy 617","Plate",314626
1382,"CapPass",167.35,-169.75,,"Qualified",0.986,11055.89,11060.09,"43-16",1382,"Alloy 617","Plate",314626
1383,"CapPass",165.42,-167.66,,"Qualified",0.987,11063.97,11068.08,"43-16",1383,"Alloy 617","Plate",314626
1384,"CapPass",166.22,-171.46,,"Qualified",0.969,11072.08,11076.08,"43-16",1384,"Alloy 617","Plate",314626
1385,"CapPass",164.60,-171.05,,"Qualified",0.962,11079.81,11084.03,"43-16",1385,"Alloy 617","Plate",314626
1386,"CapPass",166.91,-170.02,,"Qualified",0.982,11088.10,11092.11,"43-16",1386,"Alloy 617","Plate",314626
1387,"CapPass",168.39,-170.85,,"Qualified",0.986,11096.08,11100.12,"43-16",1387,"Alloy 617","Plate",314626
1388,"CapPass",166.42,-170.66,,"Qualified",0.975,11104.13,11108.15,"43-16",1388,"Alloy 617","Plate",314626
1389,"CapPass",163.08,-172.05,,"Qualified",0.948,11112.16,11116.14,"43-16",1389,"Alloy 617","Plate",314626
1390,"CapPass",170.37,-170.38,,"Qualified",1.000,11120.03,11124.15,"43-16",1390,"Alloy 617","Plate",314626
1391,"CapPass",165.27,-169.49,,"Qualified",0.975,11128.15,11132.15,"43-16",1391,"Alloy 617","Plate",314626
1392,"CapPass",168.76,-168.00,,"Qualified",1.005,11136.08,11140.17,"43-16",1392,"Alloy 617","Plate",314626
1393,"CapPass",168.01,-169.56,,"Qualified",0.991,11144.16,11148.17,"43-16",1393,"Alloy 617","Plate",314626
1394,"CapPass",168.27,-173.77,,"Qualified",0.968,11152.07,11156.18,"43-16",1394,"Alloy 617","Plate",314626
1395,"CapPass",167.71,-169.61,,"Qualified",0.989,11160.18,11164.09,"43-16",1395,"Alloy 617","Plate",314626
1396,"CapPass",166.87,-170.52,,"Qualified",0.979,11168.19,11172.20,"43-16",1396,"Alloy 617","Plate",314626
1397,"CapPass",166.53,-168.75,,"Qualified",0.987,11176.11,11180.21,"43-16",1397,"Alloy 617","Plate",314626
1398,"CapPass",166.34,-171.01,,"Qualified",0.973,11184.21,11188.22,"43-16",1398,"Alloy 617","Plate",314626
1399,"CapPass",165.98,-168.51,,"Qualified",0.985,11192.21,11196.22,"43-16",1399,"Alloy 617","Plate",314626
1400,"CapPass",168.50,-171.93,,"Qualified",0.980,11200.21,11204.24,"43-16",1400,"Alloy 617","Plate",314626
1401,"CapPass",166.96,-169.29,,"Qualified",0.986,11208.23,11212.23,"43-16",1401,"Alloy 617","Plate",314626
1402,"CapPass",164.65,-170.85,,"Qualified",0.964,11216.19,11220.19,"43-16",1402,"Alloy 617","Plate",314626
1403,"CapPass",166.81,-170.53,,"Qualified",0.978,11224.23,11228.27,"43-16",1403,"Alloy 617","Plate",314626
1404,"CapPass",165.49,-171.93,,"Qualified",0.963,11232.25,11236.27,"43-16",1404,"Alloy 617","Plate",314626
1405,"CapPass",167.31,-168.26,,"Qualified",0.994,11240.07,11244.27,"43-16",1405,"Alloy 617","Plate",314626
1406,"CapPass",168.13,-169.22,,"Qualified",0.994,11248.28,11252.29,"43-16",1406,"Alloy 617","Plate",314626
1407,"CapPass",167.38,-168.71,,"Qualified",0.992,11256.30,11260.22,"43-16",1407,"Alloy 617","Plate",314626
1408,"CapPass",165.32,-170.65,,"Qualified",0.969,11264.30,11268.29,"43-16",1408,"Alloy 617","Plate",314626
1409,"CapPass",164.78,-171.96,,"Qualified",0.958,11272.31,11276.29,"43-16",1409,"Alloy 617","Plate",314626
1410,"CapPass",164.85,-170.33,,"Qualified",0.968,11280.07,11284.28,"43-16",1410,"Alloy 617","Plate",314626
1411,"CapPass",166.62,-170.15,,"Qualified",0.979,11288.27,11292.33,"43-16",1411,"Alloy 617","Plate",314626
1412,"CapPass",166.44,-168.53,,"Qualified",0.988,11296.32,11300.34,"43-16",1412,"Alloy 617","Plate",314626
1413,"CapPass",167.84,-167.83,,"Qualified",1.000,11304.34,11308.35,"43-16",1413,"Alloy 617","Plate",314626
1414,"CapPass",167.59,-168.03,,"Qualified",0.997,11312.26,11316.34,"43-16",1414,"Alloy 617","Plate",314626
1415,"CapPass",168.15,-169.66,,"Qualified",0.991,11320.30,11324.35,"43-16",1415,"Alloy 617","Plate",314626
1416,"CapPass",169.41,-167.65,,"Qualified",1.011,11328.31,11332.38,"43-16",1416,"Alloy 617","Plate",314626
1417,"CapPass",165.48,-170.14,,"Qualified",0.973,11336.09,11340.40,"43-16",1417,"Alloy 617","Plate",314626
1418,"CapPass",168.72,-170.19,,"Qualified",0.991,11344.24,11348.39,"43-16",1418,"Alloy 617","Plate",314626
1419,"CapPass",167.12,-168.75,,"Qualified",0.990,11352.17,11356.40,"43-16",1419,"Alloy 617","Plate",314626
1420,"CapPass",166.52,-168.88,,"Qualified",0.986,11360.20,11364.41,"43-16",1420,"Alloy 617","Plate",314626
1421,"CapPass",167.30,-169.55,,"Qualified",0.987,11368.41,11372.43,"43-16",1421,"Alloy 617","Plate",314626
1422,"CapPass",166.80,-168.74,,"Qualified",0.988,11376.28,11380.44,"43-16",1422,"Alloy 617","Plate",314626
1423,"CapPass",168.26,-170.58,,"Qualified",0.986,11384.36,11388.42,"43-16",1423,"Alloy 617","Plate",314626
1424,"CapPass",165.54,-168.92,,"Qualified",0.980,11392.43,11396.46,"43-16",1424,"Alloy 617","Plate",314626
1425,"CapPass",167.34,-168.86,,"Qualified",0.991,11400.24,11404.46,"43-16",1425,"Alloy 617","Plate",314626
1426,"CapPass",168.35,-169.65,,"Qualified",0.992,11408.46,11412.46,"43-16",1426,"Alloy 617","Plate",314626
1427,"CapPass",168.14,-170.64,,"Qualified",0.985,11416.38,11420.49,"43-16",1427,"Alloy 617","Plate",314626
1428,"CapPass",167.23,-169.83,,"Qualified",0.985,11424.44,11428.48,"43-16",1428,"Alloy 617","Plate",314626
1429,"CapPass",166.26,-170.03,,"Qualified",0.978,11432.49,11436.39,"43-16",1429,"Alloy 617","Plate",314626
1430,"CapPass",165.96,-170.87,,"Qualified",0.971,11440.50,11444.51,"43-16",1430,"Alloy 617","Plate",314626
1431,"CapPass",167.56,-172.32,,"Qualified",0.972,11448.50,11452.47,"43-16",1431,"Alloy 617","Plate",314626
1432,"CapPass",163.35,-168.42,,"Qualified",0.970,11456.51,11460.52,"43-16",1432,"Alloy 617","Plate",314626
1433,"CapPass",168.21,-169.32,,"Qualified",0.993,11464.51,11468.45,"43-16",1433,"Alloy 617","Plate",314626
1434,"CapPass",167.22,-171.15,,"Qualified",0.977,11472.54,11476.47,"43-16",1434,"Alloy 617","Plate",314626
1435,"CapPass",167.18,-169.11,,"Qualified",0.989,11480.54,11484.52,"43-16",1435,"Alloy 617","Plate",314626
1436,"CapPass",165.32,-168.37,,"Qualified",0.982,11488.37,11492.54,"43-16",1436,"Alloy 617","Plate",314626
1437,"CapPass",168.56,-170.38,,"Qualified",0.989,11496.51,11500.57,"43-16",1437,"Alloy 617","Plate",314626
1438,"CapPass",166.22,-169.42,,"Qualified",0.981,11504.43,11508.58,"43-16",1438,"Alloy 617","Plate",314626
1439,"CapPass",166.68,-169.78,,"Qualified",0.982,11512.54,11516.57,"43-16",1439,"Alloy 617","Plate",314626
1440,"CapPass",166.80,-170.58,,"Qualified",0.978,11520.59,11524.56,"43-16",1440,"Alloy 617","Plate",314626
1441,"CapPass",163.70,-168.90,,"Qualified",0.969,11528.52,11532.36,"43-16",1441,"Alloy 617","Plate",314626
1442,"CapPass",163.44,-169.59,,"Qualified",0.964,11536.37,11540.61,"43-16",1442,"Alloy 617","Plate",314626
1443,"CapPass",167.29,-170.73,,"Qualified",0.980,11544.61,11548.64,"43-16",1443,"Alloy 617","Plate",314626
1444,"CapPass",169.12,-168.86,,"Qualified",1.002,11552.61,11556.51,"43-16",1444,"Alloy 617","Plate",314626
1445,"CapPass",167.79,-168.59,,"Qualified",0.995,11560.63,11564.62,"43-16",1445,"Alloy 617","Plate",314626
1446,"CapPass",166.32,-170.86,,"Qualified",0.973,11568.63,11572.65,"43-16",1446,"Alloy 617","Plate",314626
1447,"CapPass",166.78,-169.06,,"Qualified",0.987,11576.39,11580.64,"43-16",1447,"Alloy 617","Plate",314626
1448,"CapPass",166.10,-173.02,,"Qualified",0.960,11584.67,11588.66,"43-16",1448,"Alloy 617","Plate",314626
1449,"CapPass",167.06,-169.68,,"Qualified",0.985,11592.65,11596.66,"43-16",1449,"Alloy 617","Plate",314626
1450,"CapPass",169.81,-171.17,,"Qualified",0.992,11600.47,11604.60,"43-16",1450,"Alloy 617","Plate",314626
1451,"CapPass",167.20,-168.69,,"Qualified",0.991,11608.54,11612.69,"43-16",1451,"Alloy 617","Plate",314626
1452,"CapPass",166.40,-173.23,,"Qualified",0.961,11616.44,11620.61,"43-16",1452,"Alloy 617","Plate",314626
1453,"CapPass",166.37,-170.72,,"Qualified",0.975,11624.71,11628.70,"43-16",1453,"Alloy 617","Plate",314626
1454,"CapPass",165.16,-170.08,,"Qualified",0.971,11632.57,11636.68,"43-16",1454,"Alloy 617","Plate",314626
1455,"CapPass",167.76,-171.91,,"Qualified",0.976,11640.71,11644.72,"43-16",1455,"Alloy 617","Plate",314626
1456,"CapPass",166.21,-169.21,,"Qualified",0.982,11648.62,11652.67,"43-16",1456,"Alloy 617","Plate",314626
1457,"CapPass",168.78,-171.58,,"Qualified",0.984,11656.73,11660.73,"43-16",1457,"Alloy 617","Plate",314626
1458,"CapPass",166.83,-167.38,,"Qualified",0.997,11664.74,11668.75,"43-16",1458,"Alloy 617","Plate",314626
1459,"CapPass",165.59,-170.07,,"Qualified",0.974,11672.77,11676.76,"43-16",1459,"Alloy 617","Plate",314626
1460,"CapPass",165.75,-169.52,,"Qualified",0.978,11680.43,11684.78,"43-16",1460,"Alloy 617","Plate",314626
1461,"CapPass",168.25,-169.71,,"Qualified",0.991,11688.59,11692.77,"43-16",1461,"Alloy 617","Plate",314626
1462,"CapPass",166.15,-167.07,,"Qualified",0.994,11696.77,11700.80,"43-16",1462,"Alloy 617","Plate",314626
1463,"CapPass",165.55,-167.93,,"Qualified",0.986,11704.62,11708.76,"43-16",1463,"Alloy 617","Plate",314626
1464,"CapPass",168.08,-170.04,,"Qualified",0.988,11712.81,11716.78,"43-16",1464,"Alloy 617","Plate",314626
1465,"CapPass",166.69,-169.95,,"Qualified",0.981,11720.54,11724.81,"43-16",1465,"Alloy 617","Plate",314626
1466,"CapPass",167.35,-168.33,,"Qualified",0.994,11728.81,11732.84,"43-16",1466,"Alloy 617","Plate",314626
1467,"CapPass",166.48,-168.22,,"Qualified",0.990,11736.69,11740.83,"43-16",1467,"Alloy 617","Plate",314626
1468,"CapPass",165.98,-168.65,,"Qualified",0.984,11744.84,11748.85,"43-16",1468,"Alloy 617","Plate",314626
1469,"CapPass",168.01,-167.24,,"Qualified",1.005,11752.74,11756.85,"43-16",1469,"Alloy 617","Plate",314626
1470,"CapPass",166.23,-170.48,,"Qualified",0.975,11760.83,11764.86,"43-16",1470,"Alloy 617","Plate",314626
1471,"CapPass",167.59,-167.65,,"Qualified",1.000,11768.82,11772.87,"43-16",1471,"Alloy 617","Plate",314626
1472,"CapPass",167.11,-169.67,,"Qualified",0.985,11776.83,11780.80,"43-16",1472,"Alloy 617","Plate",314626
1473,"CapPass",167.04,-168.65,,"Qualified",0.990,11784.87,11788.73,"43-16",1473,"Alloy 617","Plate",314626
1474,"CapPass",165.55,-167.60,,"Qualified",0.988,11792.56,11796.91,"43-16",1474,"Alloy 617","Plate",314626
1475,"CapPass",167.58,-171.02,,"Qualified",0.980,11800.83,11804.92,"43-16",1475,"Alloy 617","Plate",314626
1476,"CapPass",167.28,-170.31,,"Qualified",0.982,11808.79,11812.92,"43-16",1476,"Alloy 617","Plate",314626
1477,"CapPass",167.63,-169.83,,"Qualified",0.987,11816.79,11820.92,"43-16",1477,"Alloy 617","Plate",314626
1478,"CapPass",168.50,-172.10,,"Qualified",0.979,11824.89,11828.95,"43-16",1478,"Alloy 617","Plate",314626
1479,"CapPass",167.83,-169.33,,"Qualified",0.991,11832.74,11836.94,"43-16",1479,"Alloy 617","Plate",314626
1480,"CapPass",165.68,-168.61,,"Qualified",0.983,11840.95,11844.95,"43-16",1480,"Alloy 617","Plate",314626
1481,"CapPass",167.16,-169.69,,"Qualified",0.985,11848.93,11852.90,"43-16",1481,"Alloy 617","Plate",314626
1482,"CapPass",165.47,-170.68,,"Qualified",0.969,11856.96,11860.97,"43-16",1482,"Alloy 617","Plate",314626
1483,"CapPass",166.38,-168.99,,"Qualified",0.985,11864.95,11868.82,"43-16",1483,"Alloy 617","Plate",314626
1484,"CapPass",165.01,-167.89,,"Qualified",0.983,11872.78,11876.98,"43-16",1484,"Alloy 617","Plate",314626
1485,"CapPass",165.83,-169.58,,"Qualified",0.978,11880.99,11885.00,"43-16",1485,"Alloy 617","Plate",314626
1486,"CapPass",165.23,-167.24,,"Qualified",0.988,11888.81,11893.01,"43-16",1486,"Alloy 617","Plate",314626
1487,"CapPass",166.62,-169.82,,"Qualified",0.981,11897.00,11901.00,"43-16",1487,"Alloy 617","Plate",314626
1488,"CapPass",166.72,-168.26,,"Qualified",0.991,11905.00,11909.02,"43-16",1488,"Alloy 617","Plate",314626
1489,"CapPass",167.87,-168.30,,"Qualified",0.997,11912.81,11917.04,"43-16",1489,"Alloy 617","Plate",314626
1490,"CapPass",168.44,-169.59,,"Qualified",0.993,11921.01,11925.04,"43-16",1490,"Alloy 617","Plate",314626
1491,"CapPass",167.42,-169.19,,"Qualified",0.990,11928.95,11933.05,"43-16",1491,"Alloy 617","Plate",314626
1492,"CapPass",162.78,-171.09,,"Qualified",0.951,11937.07,11941.05,"43-16",1492,"Alloy 617","Plate",314626
1493,"CapPass",165.90,-170.75,,"Qualified",0.972,11944.82,11949.07,"43-16",1493,"Alloy 617","Plate",314626
1494,"CapPass",166.44,-169.73,,"Qualified",0.981,11953.07,11957.07,"43-16",1494,"Alloy 617","Plate",314626
1495,"CapPass",166.70,-168.95,,"Qualified",0.987,11961.06,11965.05,"43-16",1495,"Alloy 617","Plate",314626
1496,"CapPass",163.17,-173.65,,"Qualified",0.940,11969.10,11973.09,"43-16",1496,"Alloy 617","Plate",314626
1497,"CapPass",162.80,-170.99,,"Qualified",0.952,11977.08,11980.82,"43-16",1497,"Alloy 617","Plate",314626
1498,"CapPass",164.96,-166.80,,"Qualified",0.989,11985.07,11989.10,"43-16",1498,"Alloy 617","Plate",314626
1499,"CapPass",167.88,-168.36,,"Qualified",0.997,11992.99,11997.12,"43-16",1499,"Alloy 617","Plate",314626
1500,"CapPass",166.05,-168.82,,"Qualified",0.984,12001.12,12005.13,"43-16",1500,"Alloy 617","Plate",314626
1501,"CapPass",165.58,-168.15,,"Qualified",0.985,12009.06,12013.13,"43-16",1501,"Alloy 617","Plate",314626
1502,"CapPass",166.24,-171.51,,"Qualified",0.969,12017.14,12021.14,"43-16",1502,"Alloy 617","Plate",314626
1503,"CapPass",164.73,-169.20,,"Qualified",0.974,12025.05,12029.14,"43-16",1503,"Alloy 617","Plate",314626
1504,"CapPass",166.36,-169.82,,"Qualified",0.980,12033.16,12037.15,"43-16",1504,"Alloy 617","Plate",314626
1505,"CapPass",166.21,-171.48,,"Qualified",0.969,12040.82,12045.16,"43-16",1505,"Alloy 617","Plate",314626
1506,"CapPass",167.45,-169.22,,"Qualified",0.990,12049.17,12053.18,"43-16",1506,"Alloy 617","Plate",314626
1507,"CapPass",166.01,-168.98,,"Qualified",0.982,12057.13,12061.19,"43-16",1507,"Alloy 617","Plate",314626
1508,"CapPass",166.14,-169.50,,"Qualified",0.980,12065.19,12069.20,"43-16",1508,"Alloy 617","Plate",314626
1509,"CapPass",167.41,-169.49,,"Qualified",0.988,12073.19,12077.19,"43-16",1509,"Alloy 617","Plate",314626
1510,"CapPass",165.63,-168.52,,"Qualified",0.983,12081.21,12085.17,"43-16",1510,"Alloy 617","Plate",314626
1511,"CapPass",166.54,-170.01,,"Qualified",0.980,12089.22,12093.22,"43-16",1511,"Alloy 617","Plate",314626
1512,"CapPass",167.83,-169.70,,"Qualified",0.989,12097.22,12100.99,"43-16",1512,"Alloy 617","Plate",314626
1513,"CapPass",166.18,-168.99,,"Qualified",0.983,12105.02,12109.24,"43-16",1513,"Alloy 617","Plate",314626
1514,"CapPass",165.82,-169.24,,"Qualified",0.980,12113.24,12117.25,"43-16",1514,"Alloy 617","Plate",314626
1515,"CapPass",166.98,-167.33,,"Qualified",0.998,12121.26,12125.25,"43-16",1515,"Alloy 617","Plate",314626
1516,"CapPass",168.52,-168.25,,"Qualified",1.002,12129.23,12132.99,"43-16",1516,"Alloy 617","Plate",314626
1517,"CapPass",166.06,-170.04,,"Qualified",0.977,12137.08,12141.09,"43-16",1517,"Alloy 617","Plate",314626
1518,"CapPass",165.08,-171.87,,"Qualified",0.960,12145.26,12149.07,"43-16",1518,"Alloy 617","Plate",314626
1519,"CapPass",164.40,-168.34,,"Qualified",0.977,12153.01,12157.29,"43-16",1519,"Alloy 617","Plate",314626
1520,"CapPass",165.86,-170.80,,"Qualified",0.971,12161.24,12165.30,"43-16",1520,"Alloy 617","Plate",314626
1521,"CapPass",167.78,-170.71,,"Qualified",0.983,12169.07,12173.32,"43-16",1521,"Alloy 617","Plate",314626
1522,"CapPass",164.37,-169.26,,"Qualified",0.971,12177.00,12181.32,"43-16",1522,"Alloy 617","Plate",314626
1523,"CapPass",163.86,-171.47,,"Qualified",0.956,12185.33,12189.23,"43-16",1523,"Alloy 617","Plate",314626
1524,"CapPass",167.48,-168.16,,"Qualified",0.996,12193.17,12197.32,"43-16",1524,"Alloy 617","Plate",314626
1525,"CapPass",166.33,-169.54,,"Qualified",0.981,12201.34,12205.35,"43-16",1525,"Alloy 617","Plate",314626
1526,"CapPass",168.68,-172.41,,"Qualified",0.978,12209.23,12213.21,"43-16",1526,"Alloy 617","Plate",314626
1527,"CapPass",165.99,-169.00,,"Qualified",0.982,12217.36,12221.35,"43-16",1527,"Alloy 617","Plate",314626
1528,"CapPass",165.06,-170.88,,"Qualified",0.966,12225.37,12229.38,"43-16",1528,"Alloy 617","Plate",314626
1529,"CapPass",166.51,-170.15,,"Qualified",0.979,12233.37,12237.38,"43-16",1529,"Alloy 617","Plate",314626
1530,"CapPass",168.21,-172.01,,"Qualified",0.978,12241.38,12245.28,"43-16",1530,"Alloy 617","Plate",314626
1531,"CapPass",165.10,-169.15,,"Qualified",0.976,12249.23,12253.39,"43-16",1531,"Alloy 617","Plate",314626
1532,"CapPass",164.64,-169.81,,"Qualified",0.970,12257.13,12261.39,"43-16",1532,"Alloy 617","Plate",314626
1533,"CapPass",166.85,-167.50,,"Qualified",0.996,12265.40,12269.41,"43-16",1533,"Alloy 617","Plate",314626
1534,"CapPass",166.77,-169.91,,"Qualified",0.982,12273.28,12277.43,"43-16",1534,"Alloy 617","Plate",314626
1535,"CapPass",165.39,-167.94,,"Qualified",0.985,12281.33,12285.38,"43-16",1535,"Alloy 617","Plate",314626
1536,"CapPass",165.69,-172.53,,"Qualified",0.960,12289.43,12293.44,"43-16",1536,"Alloy 617","Plate",314626
1537,"CapPass",167.44,-170.17,,"Qualified",0.984,12297.44,12301.46,"43-16",1537,"Alloy 617","Plate",314626
1538,"CapPass",166.59,-166.74,,"Qualified",0.999,12305.44,12309.06,"43-16",1538,"Alloy 617","Plate",314626
1539,"CapPass",166.97,-174.63,,"Qualified",0.956,12313.44,12317.47,"43-16",1539,"Alloy 617","Plate",314626
