Repository: js-molina/fatigue-A617

File: data/950C/Strain rate 0.001/0.40% strain/HTM_A19_PeakStress_4320.csv (part 4 of 8)
"Cycle","Data State","Max Stress Mpa","Min Stress Mpa","Qual Exceptions","Qual State","Stress Ratio","Time Max Stress Sec","Time Min Stress Sec","Sample","Count","Alloy","Material_Form","Heat"
1165,"CapPass",164.89,-168.32,,"Qualified",0.980,9317.96,9322.19,"43-20",1165,"Alloy 617","Plate",314626
1166,"CapPass",161.11,-168.55,,"Qualified",0.956,9326.12,9330.17,"43-20",1166,"Alloy 617","Plate",314626
1167,"CapPass",164.26,-166.16,,"Qualified",0.989,9334.07,9338.21,"43-20",1167,"Alloy 617","Plate",314626
1168,"CapPass",161.62,-165.38,,"Qualified",0.977,9342.00,9346.07,"43-20",1168,"Alloy 617","Plate",314626
1169,"CapPass",164.29,-164.29,,"Qualified",1.000,9350.21,9354.22,"43-20",1169,"Alloy 617","Plate",314626
1170,"CapPass",161.39,-165.08,,"Qualified",0.978,9358.21,9362.22,"43-20",1170,"Alloy 617","Plate",314626
1171,"CapPass",159.30,-170.23,,"Qualified",0.936,9366.09,9370.13,"43-20",1171,"Alloy 617","Plate",314626
1172,"CapPass",162.31,-166.37,,"Qualified",0.976,9374.06,9378.23,"43-20",1172,"Alloy 617","Plate",314626
1173,"CapPass",163.05,-168.93,,"Qualified",0.965,9382.24,9386.23,"43-20",1173,"Alloy 617","Plate",314626
1174,"CapPass",163.23,-167.70,,"Qualified",0.973,9389.98,9394.26,"43-20",1174,"Alloy 617","Plate",314626
1175,"CapPass",163.90,-165.25,,"Qualified",0.992,9398.12,9402.27,"43-20",1175,"Alloy 617","Plate",314626
1176,"CapPass",162.85,-166.54,,"Qualified",0.978,9406.11,9410.27,"43-20",1176,"Alloy 617","Plate",314626
1177,"CapPass",165.30,-167.36,,"Qualified",0.988,9414.24,9418.29,"43-20",1177,"Alloy 617","Plate",314626
1178,"CapPass",163.63,-166.34,,"Qualified",0.984,9422.09,9426.29,"43-20",1178,"Alloy 617","Plate",314626
1179,"CapPass",164.24,-165.90,,"Qualified",0.990,9430.18,9434.30,"43-20",1179,"Alloy 617","Plate",314626
1180,"CapPass",162.39,-167.64,,"Qualified",0.969,9438.25,9442.32,"43-20",1180,"Alloy 617","Plate",314626
1181,"CapPass",162.06,-165.61,,"Qualified",0.979,9446.21,9450.33,"43-20",1181,"Alloy 617","Plate",314626
1182,"CapPass",163.66,-167.42,,"Qualified",0.978,9454.31,9458.23,"43-20",1182,"Alloy 617","Plate",314626
1183,"CapPass",161.99,-168.39,,"Qualified",0.962,9462.33,9466.33,"43-20",1183,"Alloy 617","Plate",314626
1184,"CapPass",164.03,-168.15,,"Qualified",0.976,9470.35,9474.34,"43-20",1184,"Alloy 617","Plate",314626
1185,"CapPass",163.61,-166.25,,"Qualified",0.984,9478.34,9482.35,"43-20",1185,"Alloy 617","Plate",314626
1186,"CapPass",162.56,-165.13,,"Qualified",0.984,9486.28,9490.20,"43-20",1186,"Alloy 617","Plate",314626
1187,"CapPass",164.66,-165.37,,"Qualified",0.996,9494.33,9498.37,"43-20",1187,"Alloy 617","Plate",314626
1188,"CapPass",161.29,-168.42,,"Qualified",0.958,9502.38,9506.39,"43-20",1188,"Alloy 617","Plate",314626
1189,"CapPass",166.85,-167.88,,"Qualified",0.994,9510.36,9514.22,"43-20",1189,"Alloy 617","Plate",314626
1190,"CapPass",162.01,-167.43,,"Qualified",0.968,9518.13,9522.40,"43-20",1190,"Alloy 617","Plate",314626
1191,"CapPass",163.28,-167.07,,"Qualified",0.977,9526.34,9530.41,"43-20",1191,"Alloy 617","Plate",314626
1192,"CapPass",164.14,-168.36,,"Qualified",0.975,9534.34,9538.42,"43-20",1192,"Alloy 617","Plate",314626
1193,"CapPass",164.23,-168.63,,"Qualified",0.974,9542.24,9546.44,"43-20",1193,"Alloy 617","Plate",314626
1194,"CapPass",163.01,-165.46,,"Qualified",0.985,9550.31,9554.44,"43-20",1194,"Alloy 617","Plate",314626
1195,"CapPass",163.50,-163.56,,"Qualified",1.000,9558.44,9562.45,"43-20",1195,"Alloy 617","Plate",314626
1196,"CapPass",164.15,-168.34,,"Qualified",0.975,9566.33,9570.44,"43-20",1196,"Alloy 617","Plate",314626
1197,"CapPass",162.87,-166.26,,"Qualified",0.980,9574.22,9578.45,"43-20",1197,"Alloy 617","Plate",314626
1198,"CapPass",162.18,-166.24,,"Qualified",0.976,9582.47,9586.44,"43-20",1198,"Alloy 617","Plate",314626
1199,"CapPass",162.25,-165.82,,"Qualified",0.978,9590.38,9594.47,"43-20",1199,"Alloy 617","Plate",314626
1200,"CapPass",162.44,-170.14,,"Qualified",0.955,9598.40,9602.49,"43-20",1200,"Alloy 617","Plate",314626
1201,"CapPass",164.52,-167.10,,"Qualified",0.985,9606.48,9610.43,"43-20",1201,"Alloy 617","Plate",314626
1202,"CapPass",165.78,-167.18,,"Qualified",0.992,9614.43,9618.51,"43-20",1202,"Alloy 617","Plate",314626
1203,"CapPass",164.19,-167.28,,"Qualified",0.982,9622.49,9626.52,"43-20",1203,"Alloy 617","Plate",314626
1204,"CapPass",163.21,-166.65,,"Qualified",0.979,9630.36,9634.52,"43-20",1204,"Alloy 617","Plate",314626
1205,"CapPass",162.58,-165.01,,"Qualified",0.985,9638.54,9642.54,"43-20",1205,"Alloy 617","Plate",314626
1206,"CapPass",164.41,-167.83,,"Qualified",0.980,9646.52,9650.53,"43-20",1206,"Alloy 617","Plate",314626
1207,"CapPass",162.23,-166.07,,"Qualified",0.977,9654.54,9658.47,"43-20",1207,"Alloy 617","Plate",314626
1208,"CapPass",164.46,-167.36,,"Qualified",0.983,9662.55,9666.57,"43-20",1208,"Alloy 617","Plate",314626
1209,"CapPass",163.64,-166.49,,"Qualified",0.983,9670.55,9674.56,"43-20",1209,"Alloy 617","Plate",314626
1210,"CapPass",162.64,-165.63,,"Qualified",0.982,9678.57,9682.58,"43-20",1210,"Alloy 617","Plate",314626
1211,"CapPass",162.28,-170.05,,"Qualified",0.954,9686.58,9690.57,"43-20",1211,"Alloy 617","Plate",314626
1212,"CapPass",162.99,-167.04,,"Qualified",0.976,9694.53,9698.57,"43-20",1212,"Alloy 617","Plate",314626
1213,"CapPass",162.48,-167.63,,"Qualified",0.969,9702.59,9706.62,"43-20",1213,"Alloy 617","Plate",314626
1214,"CapPass",163.32,-168.25,,"Qualified",0.971,9710.56,9714.61,"43-20",1214,"Alloy 617","Plate",314626
1215,"CapPass",164.41,-166.48,,"Qualified",0.988,9718.42,9722.63,"43-20",1215,"Alloy 617","Plate",314626
1216,"CapPass",161.39,-168.49,,"Qualified",0.958,9726.51,9730.61,"43-20",1216,"Alloy 617","Plate",314626
1217,"CapPass",164.10,-166.05,,"Qualified",0.988,9734.62,9738.62,"43-20",1217,"Alloy 617","Plate",314626
1218,"CapPass",162.54,-168.29,,"Qualified",0.966,9742.58,9746.64,"43-20",1218,"Alloy 617","Plate",314626
1219,"CapPass",162.76,-167.35,,"Qualified",0.973,9750.43,9754.57,"43-20",1219,"Alloy 617","Plate",314626
1220,"CapPass",162.99,-168.49,,"Qualified",0.967,9758.54,9762.68,"43-20",1220,"Alloy 617","Plate",314626
1221,"CapPass",164.79,-167.46,,"Qualified",0.984,9766.67,9770.67,"43-20",1221,"Alloy 617","Plate",314626
1222,"CapPass",161.60,-167.64,,"Qualified",0.964,9774.68,9778.68,"43-20",1222,"Alloy 617","Plate",314626
1223,"CapPass",164.39,-170.77,,"Qualified",0.963,9782.42,9786.58,"43-20",1223,"Alloy 617","Plate",314626
1224,"CapPass",160.58,-165.73,,"Qualified",0.969,9790.69,9794.69,"43-20",1224,"Alloy 617","Plate",314626
1225,"CapPass",164.74,-167.31,,"Qualified",0.985,9798.66,9802.71,"43-20",1225,"Alloy 617","Plate",314626
1226,"CapPass",162.59,-166.36,,"Qualified",0.977,9806.52,9810.71,"43-20",1226,"Alloy 617","Plate",314626
1227,"CapPass",163.13,-167.33,,"Qualified",0.975,9814.71,9818.73,"43-20",1227,"Alloy 617","Plate",314626
1228,"CapPass",160.11,-168.88,,"Qualified",0.948,9822.73,9826.72,"43-20",1228,"Alloy 617","Plate",314626
1229,"CapPass",162.11,-164.28,,"Qualified",0.987,9830.69,9834.73,"43-20",1229,"Alloy 617","Plate",314626
1230,"CapPass",164.84,-164.73,,"Qualified",1.001,9838.73,9842.76,"43-20",1230,"Alloy 617","Plate",314626
1231,"CapPass",164.90,-166.15,,"Qualified",0.992,9846.52,9850.77,"43-20",1231,"Alloy 617","Plate",314626
1232,"CapPass",163.17,-167.30,,"Qualified",0.975,9854.60,9858.72,"43-20",1232,"Alloy 617","Plate",314626
1233,"CapPass",162.92,-169.14,,"Qualified",0.963,9862.70,9866.78,"43-20",1233,"Alloy 617","Plate",314626
1234,"CapPass",164.67,-167.94,,"Qualified",0.980,9870.77,9874.79,"43-20",1234,"Alloy 617","Plate",314626
1235,"CapPass",163.80,-166.47,,"Qualified",0.984,9878.76,9882.79,"43-20",1235,"Alloy 617","Plate",314626
1236,"CapPass",163.71,-164.98,,"Qualified",0.992,9886.79,9890.82,"43-20",1236,"Alloy 617","Plate",314626
1237,"CapPass",164.56,-166.27,,"Qualified",0.990,9894.66,9898.75,"43-20",1237,"Alloy 617","Plate",314626
1238,"CapPass",161.67,-166.39,,"Qualified",0.972,9902.82,9906.82,"43-20",1238,"Alloy 617","Plate",314626
1239,"CapPass",162.89,-169.19,,"Qualified",0.963,9910.75,9914.83,"43-20",1239,"Alloy 617","Plate",314626
1240,"CapPass",163.08,-165.22,,"Qualified",0.987,9918.72,9922.84,"43-20",1240,"Alloy 617","Plate",314626
1241,"CapPass",165.40,-171.79,,"Qualified",0.963,9926.78,9930.84,"43-20",1241,"Alloy 617","Plate",314626
1242,"CapPass",162.47,-165.21,,"Qualified",0.983,9934.84,9938.85,"43-20",1242,"Alloy 617","Plate",314626
1243,"CapPass",162.39,-166.29,,"Qualified",0.977,9942.59,9946.80,"43-20",1243,"Alloy 617","Plate",314626
1244,"CapPass",162.02,-165.88,,"Qualified",0.977,9950.47,9954.73,"43-20",1244,"Alloy 617","Plate",314626
1245,"CapPass",162.00,-166.88,,"Qualified",0.971,9958.66,9962.87,"43-20",1245,"Alloy 617","Plate",314626
1246,"CapPass",163.17,-169.09,,"Qualified",0.965,9966.88,9970.74,"43-20",1246,"Alloy 617","Plate",314626
1247,"CapPass",162.39,-166.06,,"Qualified",0.978,9974.62,9978.90,"43-20",1247,"Alloy 617","Plate",314626
1248,"CapPass",162.30,-168.26,,"Qualified",0.965,9982.90,9986.90,"43-20",1248,"Alloy 617","Plate",314626
1249,"CapPass",162.22,-169.78,,"Qualified",0.955,9990.57,9994.88,"43-20",1249,"Alloy 617","Plate",314626
1250,"CapPass",163.28,-167.00,,"Qualified",0.978,9998.91,10002.80,"43-20",1250,"Alloy 617","Plate",314626
1251,"CapPass",161.60,-165.47,,"Qualified",0.977,10006.93,10010.93,"43-20",1251,"Alloy 617","Plate",314626
1252,"CapPass",163.56,-166.67,,"Qualified",0.981,10014.86,10018.95,"43-20",1252,"Alloy 617","Plate",314626
1253,"CapPass",163.76,-164.76,,"Qualified",0.994,10022.68,10026.94,"43-20",1253,"Alloy 617","Plate",314626
1254,"CapPass",163.28,-167.22,,"Qualified",0.976,10030.96,10034.96,"43-20",1254,"Alloy 617","Plate",314626
1255,"CapPass",163.97,-164.40,,"Qualified",0.997,10038.96,10042.97,"43-20",1255,"Alloy 617","Plate",314626
1256,"CapPass",163.69,-168.76,,"Qualified",0.970,10046.97,10050.97,"43-20",1256,"Alloy 617","Plate",314626
1257,"CapPass",164.03,-165.04,,"Qualified",0.994,10055.00,10059.00,"43-20",1257,"Alloy 617","Plate",314626
1258,"CapPass",165.03,-165.13,,"Qualified",0.999,10062.82,10067.00,"43-20",1258,"Alloy 617","Plate",314626
1259,"CapPass",159.67,-167.34,,"Qualified",0.954,10071.01,10074.99,"43-20",1259,"Alloy 617","Plate",314626
1260,"CapPass",159.68,-166.30,,"Qualified",0.960,10079.04,10083.02,"43-20",1260,"Alloy 617","Plate",314626
1261,"CapPass",163.24,-167.46,,"Qualified",0.975,10087.02,10091.02,"43-20",1261,"Alloy 617","Plate",314626
1262,"CapPass",163.29,-166.86,,"Qualified",0.979,10095.03,10099.02,"43-20",1262,"Alloy 617","Plate",314626
1263,"CapPass",163.16,-165.72,,"Qualified",0.985,10103.03,10107.03,"43-20",1263,"Alloy 617","Plate",314626
1264,"CapPass",161.78,-165.16,,"Qualified",0.980,10111.04,10115.05,"43-20",1264,"Alloy 617","Plate",314626
1265,"CapPass",161.42,-166.82,,"Qualified",0.968,10119.05,10123.04,"43-20",1265,"Alloy 617","Plate",314626
1266,"CapPass",163.57,-166.84,,"Qualified",0.980,10126.83,10131.08,"43-20",1266,"Alloy 617","Plate",314626
1267,"CapPass",165.12,-169.45,,"Qualified",0.974,10134.98,10139.05,"43-20",1267,"Alloy 617","Plate",314626
1268,"CapPass",162.53,-165.92,,"Qualified",0.980,10143.04,10146.91,"43-20",1268,"Alloy 617","Plate",314626
1269,"CapPass",161.90,-167.35,,"Qualified",0.967,10151.09,10155.10,"43-20",1269,"Alloy 617","Plate",314626
1270,"CapPass",165.67,-166.03,,"Qualified",0.998,10159.08,10163.06,"43-20",1270,"Alloy 617","Plate",314626
1271,"CapPass",162.85,-166.95,,"Qualified",0.975,10167.11,10171.11,"43-20",1271,"Alloy 617","Plate",314626
1272,"CapPass",163.91,-166.54,,"Qualified",0.984,10175.10,10179.12,"43-20",1272,"Alloy 617","Plate",314626
1273,"CapPass",162.21,-167.85,,"Qualified",0.966,10182.92,10187.15,"43-20",1273,"Alloy 617","Plate",314626
1274,"CapPass",164.04,-163.38,,"Qualified",1.004,10191.13,10195.14,"43-20",1274,"Alloy 617","Plate",314626
1275,"CapPass",159.67,-167.17,,"Qualified",0.955,10199.03,10202.67,"43-20",1275,"Alloy 617","Plate",314626
1276,"CapPass",160.42,-166.32,,"Qualified",0.965,10207.16,10210.88,"43-20",1276,"Alloy 617","Plate",314626
1277,"CapPass",162.01,-167.53,,"Qualified",0.967,10214.91,10219.17,"43-20",1277,"Alloy 617","Plate",314626
1278,"CapPass",164.39,-167.77,,"Qualified",0.980,10223.16,10227.14,"43-20",1278,"Alloy 617","Plate",314626
1279,"CapPass",163.04,-166.88,,"Qualified",0.977,10231.18,10235.19,"43-20",1279,"Alloy 617","Plate",314626
1280,"CapPass",164.31,-168.14,,"Qualified",0.977,10239.15,10243.20,"43-20",1280,"Alloy 617","Plate",314626
1281,"CapPass",164.11,-167.82,,"Qualified",0.978,10247.20,10251.20,"43-20",1281,"Alloy 617","Plate",314626
1282,"CapPass",164.94,-166.28,,"Qualified",0.992,10255.13,10259.22,"43-20",1282,"Alloy 617","Plate",314626
1283,"CapPass",160.62,-167.00,,"Qualified",0.962,10262.98,10267.22,"43-20",1283,"Alloy 617","Plate",314626
1284,"CapPass",162.96,-168.03,,"Qualified",0.970,10271.19,10275.23,"43-20",1284,"Alloy 617","Plate",314626
1285,"CapPass",160.79,-168.89,,"Qualified",0.952,10278.82,10283.23,"43-20",1285,"Alloy 617","Plate",314626
1286,"CapPass",161.41,-167.47,,"Qualified",0.964,10287.07,10291.02,"43-20",1286,"Alloy 617","Plate",314626
1287,"CapPass",163.48,-166.78,,"Qualified",0.980,10295.07,10299.24,"43-20",1287,"Alloy 617","Plate",314626
1288,"CapPass",160.57,-166.68,,"Qualified",0.963,10303.11,10307.25,"43-20",1288,"Alloy 617","Plate",314626
1289,"CapPass",163.66,-167.63,,"Qualified",0.976,10311.25,10314.96,"43-20",1289,"Alloy 617","Plate",314626
1290,"CapPass",164.72,-167.09,,"Qualified",0.986,10319.26,10323.28,"43-20",1290,"Alloy 617","Plate",314626
1291,"CapPass",162.53,-166.34,,"Qualified",0.977,10327.28,10331.28,"43-20",1291,"Alloy 617","Plate",314626
1292,"CapPass",160.34,-168.35,,"Qualified",0.952,10335.19,10339.30,"43-20",1292,"Alloy 617","Plate",314626
1293,"CapPass",161.37,-168.12,,"Qualified",0.960,10343.23,10347.32,"43-20",1293,"Alloy 617","Plate",314626
1294,"CapPass",162.45,-167.91,,"Qualified",0.968,10351.30,10355.31,"43-20",1294,"Alloy 617","Plate",314626
1295,"CapPass",162.45,-166.54,,"Qualified",0.975,10359.30,10363.33,"43-20",1295,"Alloy 617","Plate",314626
1296,"CapPass",167.51,-166.19,,"Qualified",1.008,10367.23,10371.33,"43-20",1296,"Alloy 617","Plate",314626
1297,"CapPass",162.60,-165.36,,"Qualified",0.983,10375.15,10379.34,"43-20",1297,"Alloy 617","Plate",314626
1298,"CapPass",163.71,-167.37,,"Qualified",0.978,10383.10,10387.35,"43-20",1298,"Alloy 617","Plate",314626
1299,"CapPass",162.01,-169.07,,"Qualified",0.958,10391.29,10395.37,"43-20",1299,"Alloy 617","Plate",314626
1300,"CapPass",162.41,-166.78,,"Qualified",0.974,10399.35,10403.37,"43-20",1300,"Alloy 617","Plate",314626
1301,"CapPass",163.67,-165.68,,"Qualified",0.988,10407.19,10411.37,"43-20",1301,"Alloy 617","Plate",314626
1302,"CapPass",162.95,-164.58,,"Qualified",0.990,10415.29,10419.39,"43-20",1302,"Alloy 617","Plate",314626
1303,"CapPass",163.67,-168.68,,"Qualified",0.970,10423.36,10427.39,"43-20",1303,"Alloy 617","Plate",314626
1304,"CapPass",165.01,-166.19,,"Qualified",0.993,10431.39,10435.39,"43-20",1304,"Alloy 617","Plate",314626
1305,"CapPass",163.10,-167.80,,"Qualified",0.972,10439.39,10443.42,"43-20",1305,"Alloy 617","Plate",314626
1306,"CapPass",161.95,-165.30,,"Qualified",0.980,10447.42,10451.08,"43-20",1306,"Alloy 617","Plate",314626
1307,"CapPass",162.30,-169.03,,"Qualified",0.960,10455.44,10459.43,"43-20",1307,"Alloy 617","Plate",314626
1308,"CapPass",161.38,-166.28,,"Qualified",0.971,10463.43,10467.45,"43-20",1308,"Alloy 617","Plate",314626
1309,"CapPass",160.16,-165.54,,"Qualified",0.967,10471.23,10475.45,"43-20",1309,"Alloy 617","Plate",314626
1310,"CapPass",164.77,-167.93,,"Qualified",0.981,10479.44,10483.45,"43-20",1310,"Alloy 617","Plate",314626
1311,"CapPass",162.42,-167.38,,"Qualified",0.970,10487.46,10491.47,"43-20",1311,"Alloy 617","Plate",314626
1312,"CapPass",161.38,-167.32,,"Qualified",0.964,10495.43,10499.47,"43-20",1312,"Alloy 617","Plate",314626
1313,"CapPass",163.41,-168.54,,"Qualified",0.970,10503.45,10507.43,"43-20",1313,"Alloy 617","Plate",314626
1314,"CapPass",163.97,-167.19,,"Qualified",0.981,10511.31,10515.52,"43-20",1314,"Alloy 617","Plate",314626
1315,"CapPass",161.26,-165.87,,"Qualified",0.972,10519.50,10523.51,"43-20",1315,"Alloy 617","Plate",314626
1316,"CapPass",164.96,-167.94,,"Qualified",0.982,10527.24,10531.52,"43-20",1316,"Alloy 617","Plate",314626
1317,"CapPass",163.39,-167.65,,"Qualified",0.975,10535.39,10539.45,"43-20",1317,"Alloy 617","Plate",314626
1318,"CapPass",163.42,-167.84,,"Qualified",0.974,10543.39,10547.53,"43-20",1318,"Alloy 617","Plate",314626
1319,"CapPass",163.80,-166.10,,"Qualified",0.986,10551.48,10555.53,"43-20",1319,"Alloy 617","Plate",314626
1320,"CapPass",163.15,-166.75,,"Qualified",0.978,10559.37,10563.54,"43-20",1320,"Alloy 617","Plate",314626
1321,"CapPass",164.28,-166.96,,"Qualified",0.984,10567.55,10571.55,"43-20",1321,"Alloy 617","Plate",314626
1322,"CapPass",162.36,-166.85,,"Qualified",0.973,10575.55,10579.31,"43-20",1322,"Alloy 617","Plate",314626
1323,"CapPass",160.98,-168.36,,"Qualified",0.956,10583.56,10587.58,"43-20",1323,"Alloy 617","Plate",314626
1324,"CapPass",163.24,-166.83,,"Qualified",0.978,10591.49,10595.58,"43-20",1324,"Alloy 617","Plate",314626
1325,"CapPass",163.74,-165.84,,"Qualified",0.987,10599.59,10603.59,"43-20",1325,"Alloy 617","Plate",314626
1326,"CapPass",162.44,-168.20,,"Qualified",0.966,10607.40,10611.59,"43-20",1326,"Alloy 617","Plate",314626
1327,"CapPass",165.22,-167.39,,"Qualified",0.987,10615.60,10619.60,"43-20",1327,"Alloy 617","Plate",314626
1328,"CapPass",162.92,-166.49,,"Qualified",0.979,10623.61,10627.61,"43-20",1328,"Alloy 617","Plate",314626
1329,"CapPass",162.50,-166.23,,"Qualified",0.978,10631.61,10635.63,"43-20",1329,"Alloy 617","Plate",314626
1330,"CapPass",164.93,-163.89,,"Qualified",1.006,10639.45,10643.63,"43-20",1330,"Alloy 617","Plate",314626
1331,"CapPass",163.98,-168.03,,"Qualified",0.976,10647.55,10651.65,"43-20",1331,"Alloy 617","Plate",314626
1332,"CapPass",161.30,-168.19,,"Qualified",0.959,10655.64,10659.62,"43-20",1332,"Alloy 617","Plate",314626
1333,"CapPass",163.64,-165.94,,"Qualified",0.986,10663.64,10667.64,"43-20",1333,"Alloy 617","Plate",314626
1334,"CapPass",161.96,-167.29,,"Qualified",0.968,10671.36,10675.66,"43-20",1334,"Alloy 617","Plate",314626
1335,"CapPass",163.07,-165.54,,"Qualified",0.985,10679.56,10683.67,"43-20",1335,"Alloy 617","Plate",314626
1336,"CapPass",162.24,-170.34,,"Qualified",0.952,10687.41,10691.70,"43-20",1336,"Alloy 617","Plate",314626
1337,"CapPass",163.27,-166.42,,"Qualified",0.981,10695.69,10699.63,"43-20",1337,"Alloy 617","Plate",314626
1338,"CapPass",163.40,-166.04,,"Qualified",0.984,10703.70,10707.70,"43-20",1338,"Alloy 617","Plate",314626
1339,"CapPass",163.23,-170.34,,"Qualified",0.958,10711.49,10715.65,"43-20",1339,"Alloy 617","Plate",314626
1340,"CapPass",164.01,-165.99,,"Qualified",0.988,10719.60,10723.71,"43-20",1340,"Alloy 617","Plate",314626
1341,"CapPass",161.21,-165.74,,"Qualified",0.973,10727.64,10731.74,"43-20",1341,"Alloy 617","Plate",314626
1342,"CapPass",162.67,-166.99,,"Qualified",0.974,10735.72,10739.74,"43-20",1342,"Alloy 617","Plate",314626
1343,"CapPass",163.24,-166.70,,"Qualified",0.979,10743.55,10747.75,"43-20",1343,"Alloy 617","Plate",314626
1344,"CapPass",162.56,-168.60,,"Qualified",0.964,10751.74,10755.76,"43-20",1344,"Alloy 617","Plate",314626
1345,"CapPass",158.56,-168.63,,"Qualified",0.940,10759.33,10763.77,"43-20",1345,"Alloy 617","Plate",314626
1346,"CapPass",164.73,-167.30,,"Qualified",0.985,10767.65,10771.77,"43-20",1346,"Alloy 617","Plate",314626
1347,"CapPass",163.04,-166.55,,"Qualified",0.979,10775.56,10779.78,"43-20",1347,"Alloy 617","Plate",314626
1348,"CapPass",163.06,-165.30,,"Qualified",0.986,10783.60,10787.79,"43-20",1348,"Alloy 617","Plate",314626
1349,"CapPass",163.63,-165.72,,"Qualified",0.987,10791.78,10795.82,"43-20",1349,"Alloy 617","Plate",314626
1350,"CapPass",164.09,-167.76,,"Qualified",0.978,10799.61,10803.78,"43-20",1350,"Alloy 617","Plate",314626
1351,"CapPass",161.68,-168.51,,"Qualified",0.959,10807.64,10811.82,"43-20",1351,"Alloy 617","Plate",314626
1352,"CapPass",162.10,-166.39,,"Qualified",0.974,10815.81,10819.83,"43-20",1352,"Alloy 617","Plate",314626
1353,"CapPass",162.64,-168.01,,"Qualified",0.968,10823.74,10827.84,"43-20",1353,"Alloy 617","Plate",314626
1354,"CapPass",163.99,-167.81,,"Qualified",0.977,10831.84,10835.85,"43-20",1354,"Alloy 617","Plate",314626
1355,"CapPass",162.94,-164.95,,"Qualified",0.988,10839.77,10843.65,"43-20",1355,"Alloy 617","Plate",314626
1356,"CapPass",159.64,-165.56,,"Qualified",0.964,10847.86,10851.86,"43-20",1356,"Alloy 617","Plate",314626
1357,"CapPass",164.22,-171.23,,"Qualified",0.959,10855.77,10859.86,"43-20",1357,"Alloy 617","Plate",314626
1358,"CapPass",163.38,-166.07,,"Qualified",0.984,10863.87,10867.89,"43-20",1358,"Alloy 617","Plate",314626
1359,"CapPass",163.02,-169.14,,"Qualified",0.964,10871.69,10875.88,"43-20",1359,"Alloy 617","Plate",314626
1360,"CapPass",160.36,-165.33,,"Qualified",0.970,10879.90,10883.90,"43-20",1360,"Alloy 617","Plate",314626
1361,"CapPass",163.55,-166.28,,"Qualified",0.984,10887.84,10891.91,"43-20",1361,"Alloy 617","Plate",314626
1362,"CapPass",162.25,-167.13,,"Qualified",0.971,10895.64,10899.92,"43-20",1362,"Alloy 617","Plate",314626
1363,"CapPass",164.35,-166.58,,"Qualified",0.987,10903.90,10907.80,"43-20",1363,"Alloy 617","Plate",314626
1364,"CapPass",163.78,-167.67,,"Qualified",0.977,10911.92,10915.92,"43-20",1364,"Alloy 617","Plate",314626
1365,"CapPass",161.37,-166.60,,"Qualified",0.969,10919.82,10923.94,"43-20",1365,"Alloy 617","Plate",314626
1366,"CapPass",161.18,-165.42,,"Qualified",0.974,10927.56,10931.93,"43-20",1366,"Alloy 617","Plate",314626
1367,"CapPass",161.37,-168.30,,"Qualified",0.959,10935.80,10939.95,"43-20",1367,"Alloy 617","Plate",314626
1368,"CapPass",162.92,-165.70,,"Qualified",0.983,10943.96,10947.97,"43-20",1368,"Alloy 617","Plate",314626
1369,"CapPass",163.24,-166.86,,"Qualified",0.978,10951.93,10955.97,"43-20",1369,"Alloy 617","Plate",314626
1370,"CapPass",163.05,-167.75,,"Qualified",0.972,10959.64,10963.98,"43-20",1370,"Alloy 617","Plate",314626
1371,"CapPass",164.50,-167.20,,"Qualified",0.984,10967.98,10971.98,"43-20",1371,"Alloy 617","Plate",314626
1372,"CapPass",163.01,-168.67,,"Qualified",0.966,10976.00,10980.00,"43-20",1372,"Alloy 617","Plate",314626
1373,"CapPass",161.92,-169.17,,"Qualified",0.957,10983.93,10988.01,"43-20",1373,"Alloy 617","Plate",314626
1374,"CapPass",162.27,-168.06,,"Qualified",0.966,10992.02,10996.01,"43-20",1374,"Alloy 617","Plate",314626
1375,"CapPass",160.50,-168.92,,"Qualified",0.950,11000.03,11004.02,"43-20",1375,"Alloy 617","Plate",314626
1376,"CapPass",163.32,-166.00,,"Qualified",0.984,11007.98,11012.03,"43-20",1376,"Alloy 617","Plate",314626
1377,"CapPass",165.27,-165.42,,"Qualified",0.999,11016.01,11020.05,"43-20",1377,"Alloy 617","Plate",314626
1378,"CapPass",162.45,-165.04,,"Qualified",0.984,11023.96,11027.98,"43-20",1378,"Alloy 617","Plate",314626
1379,"CapPass",161.79,-165.01,,"Qualified",0.981,11031.78,11035.88,"43-20",1379,"Alloy 617","Plate",314626
1380,"CapPass",161.64,-165.38,,"Qualified",0.977,11040.07,11043.94,"43-20",1380,"Alloy 617","Plate",314626
1381,"CapPass",163.65,-165.75,,"Qualified",0.987,11048.07,11051.99,"43-20",1381,"Alloy 617","Plate",314626
1382,"CapPass",159.34,-168.14,,"Qualified",0.948,11056.09,11060.02,"43-20",1382,"Alloy 617","Plate",314626
1383,"CapPass",161.18,-164.12,,"Qualified",0.982,11064.07,11068.10,"43-20",1383,"Alloy 617","Plate",314626
1384,"CapPass",163.15,-167.14,,"Qualified",0.976,11071.90,11076.10,"43-20",1384,"Alloy 617","Plate",314626
1385,"CapPass",162.91,-166.71,,"Qualified",0.977,11080.04,11084.11,"43-20",1385,"Alloy 617","Plate",314626
1386,"CapPass",161.45,-166.74,,"Qualified",0.968,11087.88,11092.13,"43-20",1386,"Alloy 617","Plate",314626
1387,"CapPass",165.72,-170.54,,"Qualified",0.972,11096.11,11100.14,"43-20",1387,"Alloy 617","Plate",314626
1388,"CapPass",164.62,-164.91,,"Qualified",0.998,11103.93,11108.14,"43-20",1388,"Alloy 617","Plate",314626
1389,"CapPass",162.49,-165.62,,"Qualified",0.981,11111.94,11116.16,"43-20",1389,"Alloy 617","Plate",314626
1390,"CapPass",161.39,-166.88,,"Qualified",0.967,11119.95,11124.17,"43-20",1390,"Alloy 617","Plate",314626
1391,"CapPass",164.09,-167.53,,"Qualified",0.979,11128.00,11132.11,"43-20",1391,"Alloy 617","Plate",314626
1392,"CapPass",162.23,-167.05,,"Qualified",0.971,11136.02,11140.18,"43-20",1392,"Alloy 617","Plate",314626
1393,"CapPass",161.61,-166.78,,"Qualified",0.969,11144.04,11148.16,"43-20",1393,"Alloy 617","Plate",314626
1394,"CapPass",161.51,-166.94,,"Qualified",0.967,11152.19,11156.06,"43-20",1394,"Alloy 617","Plate",314626
1395,"CapPass",164.53,-165.64,,"Qualified",0.993,11160.12,11163.97,"43-20",1395,"Alloy 617","Plate",314626
1396,"CapPass",163.60,-166.02,,"Qualified",0.985,11168.20,11172.20,"43-20",1396,"Alloy 617","Plate",314626
1397,"CapPass",160.39,-165.56,,"Qualified",0.969,11176.17,11180.24,"43-20",1397,"Alloy 617","Plate",314626
1398,"CapPass",165.13,-167.43,,"Qualified",0.986,11184.20,11188.19,"43-20",1398,"Alloy 617","Plate",314626
1399,"CapPass",163.96,-167.48,,"Qualified",0.979,11192.25,11196.23,"43-20",1399,"Alloy 617","Plate",314626
1400,"CapPass",164.26,-165.22,,"Qualified",0.994,11200.06,11204.25,"43-20",1400,"Alloy 617","Plate",314626
1401,"CapPass",164.21,-165.26,,"Qualified",0.994,11208.11,11212.26,"43-20",1401,"Alloy 617","Plate",314626
1402,"CapPass",160.56,-167.35,,"Qualified",0.959,11216.18,11220.19,"43-20",1402,"Alloy 617","Plate",314626
1403,"CapPass",160.99,-164.86,,"Qualified",0.977,11224.00,11228.15,"43-20",1403,"Alloy 617","Plate",314626
1404,"CapPass",161.46,-164.25,,"Qualified",0.983,11232.28,11236.29,"43-20",1404,"Alloy 617","Plate",314626
1405,"CapPass",162.80,-166.15,,"Qualified",0.980,11240.29,11244.30,"43-20",1405,"Alloy 617","Plate",314626
1406,"CapPass",163.32,-166.82,,"Qualified",0.979,11248.05,11252.30,"43-20",1406,"Alloy 617","Plate",314626
1407,"CapPass",158.67,-167.63,,"Qualified",0.946,11255.82,11260.28,"43-20",1407,"Alloy 617","Plate",314626
1408,"CapPass",164.74,-164.65,,"Qualified",1.001,11264.10,11268.31,"43-20",1408,"Alloy 617","Plate",314626
1409,"CapPass",162.01,-167.09,,"Qualified",0.970,11272.26,11276.33,"43-20",1409,"Alloy 617","Plate",314626
1410,"CapPass",161.92,-166.42,,"Qualified",0.973,11280.27,11284.33,"43-20",1410,"Alloy 617","Plate",314626
1411,"CapPass",162.44,-167.29,,"Qualified",0.971,11288.19,11292.30,"43-20",1411,"Alloy 617","Plate",314626
1412,"CapPass",163.36,-169.00,,"Qualified",0.967,11296.35,11300.35,"43-20",1412,"Alloy 617","Plate",314626
1413,"CapPass",165.17,-163.28,,"Qualified",1.012,11304.22,11308.37,"43-20",1413,"Alloy 617","Plate",314626
1414,"CapPass",162.37,-164.45,,"Qualified",0.987,11312.06,11316.29,"43-20",1414,"Alloy 617","Plate",314626
1415,"CapPass",164.37,-168.70,,"Qualified",0.974,11320.39,11324.35,"43-20",1415,"Alloy 617","Plate",314626
1416,"CapPass",163.62,-168.23,,"Qualified",0.973,11328.29,11332.39,"43-20",1416,"Alloy 617","Plate",314626
1417,"CapPass",161.56,-166.51,,"Qualified",0.970,11336.09,11340.40,"43-20",1417,"Alloy 617","Plate",314626
1418,"CapPass",160.34,-167.05,,"Qualified",0.960,11344.08,11348.41,"43-20",1418,"Alloy 617","Plate",314626
1419,"CapPass",161.97,-165.29,,"Qualified",0.980,11352.23,11356.42,"43-20",1419,"Alloy 617","Plate",314626
1420,"CapPass",162.35,-167.92,,"Qualified",0.967,11360.42,11364.42,"43-20",1420,"Alloy 617","Plate",314626
1421,"CapPass",163.13,-165.45,,"Qualified",0.986,11368.35,11372.43,"43-20",1421,"Alloy 617","Plate",314626
1422,"CapPass",163.10,-165.17,,"Qualified",0.987,11376.25,11380.35,"43-20",1422,"Alloy 617","Plate",314626
1423,"CapPass",162.76,-167.19,,"Qualified",0.973,11384.30,11388.45,"43-20",1423,"Alloy 617","Plate",314626
1424,"CapPass",162.45,-167.37,,"Qualified",0.971,11392.33,11396.45,"43-20",1424,"Alloy 617","Plate",314626
1425,"CapPass",161.70,-168.25,,"Qualified",0.961,11400.46,11404.47,"43-20",1425,"Alloy 617","Plate",314626
1426,"CapPass",162.98,-162.87,,"Qualified",1.001,11408.31,11412.47,"43-20",1426,"Alloy 617","Plate",314626
1427,"CapPass",162.21,-165.58,,"Qualified",0.980,11416.42,11420.48,"43-20",1427,"Alloy 617","Plate",314626
1428,"CapPass",163.41,-168.16,,"Qualified",0.972,11424.34,11428.28,"43-20",1428,"Alloy 617","Plate",314626
1429,"CapPass",162.71,-166.17,,"Qualified",0.979,11432.31,11436.47,"43-20",1429,"Alloy 617","Plate",314626
1430,"CapPass",161.81,-166.00,,"Qualified",0.975,11440.30,11444.50,"43-20",1430,"Alloy 617","Plate",314626
1431,"CapPass",160.67,-167.64,,"Qualified",0.958,11448.33,11452.51,"43-20",1431,"Alloy 617","Plate",314626
1432,"CapPass",162.76,-165.59,,"Qualified",0.983,11456.53,11460.54,"43-20",1432,"Alloy 617","Plate",314626
1433,"CapPass",162.05,-168.82,,"Qualified",0.960,11464.46,11468.55,"43-20",1433,"Alloy 617","Plate",314626
1434,"CapPass",162.00,-168.24,,"Qualified",0.963,11472.52,11476.51,"43-20",1434,"Alloy 617","Plate",314626
1435,"CapPass",160.71,-164.31,,"Qualified",0.978,11480.17,11484.52,"43-20",1435,"Alloy 617","Plate",314626
1436,"CapPass",163.42,-164.95,,"Qualified",0.991,11488.33,11492.56,"43-20",1436,"Alloy 617","Plate",314626
1437,"CapPass",164.05,-166.49,,"Qualified",0.985,11496.53,11500.56,"43-20",1437,"Alloy 617","Plate",314626
1438,"CapPass",162.38,-163.81,,"Qualified",0.991,11504.50,11508.58,"43-20",1438,"Alloy 617","Plate",314626
1439,"CapPass",161.81,-168.21,,"Qualified",0.962,11512.59,11516.59,"43-20",1439,"Alloy 617","Plate",314626
1440,"CapPass",160.47,-165.85,,"Qualified",0.968,11520.60,11524.61,"43-20",1440,"Alloy 617","Plate",314626
1441,"CapPass",164.01,-167.11,,"Qualified",0.981,11528.57,11532.60,"43-20",1441,"Alloy 617","Plate",314626
1442,"CapPass",159.95,-166.31,,"Qualified",0.962,11536.28,11540.61,"43-20",1442,"Alloy 617","Plate",314626
1443,"CapPass",164.57,-167.70,,"Qualified",0.981,11544.60,11548.62,"43-20",1443,"Alloy 617","Plate",314626
1444,"CapPass",163.28,-165.18,,"Qualified",0.988,11552.53,11556.62,"43-20",1444,"Alloy 617","Plate",314626
1445,"CapPass",159.83,-166.73,,"Qualified",0.959,11560.63,11564.64,"43-20",1445,"Alloy 617","Plate",314626
1446,"CapPass",163.79,-165.80,,"Qualified",0.988,11568.47,11572.65,"43-20",1446,"Alloy 617","Plate",314626
1447,"CapPass",162.86,-166.12,,"Qualified",0.980,11576.63,11580.56,"43-20",1447,"Alloy 617","Plate",314626
1448,"CapPass",163.48,-166.42,,"Qualified",0.982,11584.52,11588.66,"43-20",1448,"Alloy 617","Plate",314626
1449,"CapPass",163.88,-167.44,,"Qualified",0.979,11592.49,11596.60,"43-20",1449,"Alloy 617","Plate",314626
1450,"CapPass",164.09,-166.38,,"Qualified",0.986,11600.67,11604.69,"43-20",1450,"Alloy 617","Plate",314626
1451,"CapPass",163.04,-166.22,,"Qualified",0.981,11608.53,11612.69,"43-20",1451,"Alloy 617","Plate",314626
1452,"CapPass",162.13,-166.64,,"Qualified",0.973,11616.67,11620.72,"43-20",1452,"Alloy 617","Plate",314626
1453,"CapPass",164.19,-165.44,,"Qualified",0.992,11624.69,11628.71,"43-20",1453,"Alloy 617","Plate",314626
1454,"CapPass",162.12,-166.46,,"Qualified",0.974,11632.73,11636.54,"43-20",1454,"Alloy 617","Plate",314626
1455,"CapPass",163.10,-167.59,,"Qualified",0.973,11640.72,11644.74,"43-20",1455,"Alloy 617","Plate",314626
1456,"CapPass",162.64,-168.33,,"Qualified",0.966,11648.74,11652.74,"43-20",1456,"Alloy 617","Plate",314626
1457,"CapPass",162.03,-164.55,,"Qualified",0.985,11656.56,11660.77,"43-20",1457,"Alloy 617","Plate",314626
1458,"CapPass",164.71,-165.97,,"Qualified",0.992,11664.74,11668.77,"43-20",1458,"Alloy 617","Plate",314626
1459,"CapPass",160.39,-169.32,,"Qualified",0.947,11672.77,11676.76,"43-20",1459,"Alloy 617","Plate",314626
1460,"CapPass",161.54,-166.82,,"Qualified",0.968,11680.77,11684.77,"43-20",1460,"Alloy 617","Plate",314626
1461,"CapPass",163.88,-165.20,,"Qualified",0.992,11688.73,11692.78,"43-20",1461,"Alloy 617","Plate",314626
1462,"CapPass",162.87,-169.93,,"Qualified",0.958,11696.75,11700.73,"43-20",1462,"Alloy 617","Plate",314626
1463,"CapPass",164.31,-166.02,,"Qualified",0.990,11704.75,11708.80,"43-20",1463,"Alloy 617","Plate",314626
1464,"CapPass",162.23,-166.61,,"Qualified",0.974,11712.67,11716.75,"43-20",1464,"Alloy 617","Plate",314626
1465,"CapPass",162.25,-171.42,,"Qualified",0.946,11720.78,11724.82,"43-20",1465,"Alloy 617","Plate",314626
1466,"CapPass",162.33,-165.44,,"Qualified",0.981,11728.82,11732.84,"43-20",1466,"Alloy 617","Plate",314626
1467,"CapPass",161.69,-165.26,,"Qualified",0.978,11736.84,11740.82,"43-20",1467,"Alloy 617","Plate",314626
1468,"CapPass",166.30,-166.65,,"Qualified",0.998,11744.84,11748.85,"43-20",1468,"Alloy 617","Plate",314626
1469,"CapPass",162.91,-164.68,,"Qualified",0.989,11752.54,11756.85,"43-20",1469,"Alloy 617","Plate",314626
1470,"CapPass",162.28,-169.09,,"Qualified",0.960,11760.86,11764.69,"43-20",1470,"Alloy 617","Plate",314626
1471,"CapPass",164.05,-166.83,,"Qualified",0.983,11768.71,11772.87,"43-20",1471,"Alloy 617","Plate",314626
1472,"CapPass",162.69,-166.70,,"Qualified",0.976,11776.87,11780.90,"43-20",1472,"Alloy 617","Plate",314626
1473,"CapPass",162.83,-166.72,,"Qualified",0.977,11784.89,11788.68,"43-20",1473,"Alloy 617","Plate",314626
1474,"CapPass",161.42,-168.67,,"Qualified",0.957,11792.90,11796.91,"43-20",1474,"Alloy 617","Plate",314626
1475,"CapPass",162.13,-165.48,,"Qualified",0.980,11800.64,11804.71,"43-20",1475,"Alloy 617","Plate",314626
1476,"CapPass",159.14,-166.66,,"Qualified",0.955,11808.86,11812.92,"43-20",1476,"Alloy 617","Plate",314626
1477,"CapPass",163.57,-165.25,,"Qualified",0.990,11816.84,11820.93,"43-20",1477,"Alloy 617","Plate",314626
1478,"CapPass",165.21,-165.12,,"Qualified",1.001,11824.78,11828.94,"43-20",1478,"Alloy 617","Plate",314626
1479,"CapPass",163.89,-165.96,,"Qualified",0.988,11832.86,11836.94,"43-20",1479,"Alloy 617","Plate",314626
1480,"CapPass",163.94,-165.93,,"Qualified",0.988,11840.76,11844.84,"43-20",1480,"Alloy 617","Plate",314626
1481,"CapPass",163.30,-167.11,,"Qualified",0.977,11848.93,11852.97,"43-20",1481,"Alloy 617","Plate",314626
1482,"CapPass",164.02,-165.02,,"Qualified",0.994,11856.97,11860.98,"43-20",1482,"Alloy 617","Plate",314626
1483,"CapPass",161.69,-167.75,,"Qualified",0.964,11864.81,11868.97,"43-20",1483,"Alloy 617","Plate",314626
1484,"CapPass",162.40,-165.71,,"Qualified",0.980,11872.96,11876.98,"43-20",1484,"Alloy 617","Plate",314626
1485,"CapPass",162.66,-166.61,,"Qualified",0.976,11880.94,11884.99,"43-20",1485,"Alloy 617","Plate",314626
1486,"CapPass",161.39,-165.51,,"Qualified",0.975,11888.94,11893.01,"43-20",1486,"Alloy 617","Plate",314626
1487,"CapPass",163.12,-165.66,,"Qualified",0.985,11896.94,11901.01,"43-20",1487,"Alloy 617","Plate",314626
1488,"CapPass",161.31,-166.22,,"Qualified",0.970,11905.02,11909.01,"43-20",1488,"Alloy 617","Plate",314626
1489,"CapPass",161.83,-165.95,,"Qualified",0.975,11912.85,11917.02,"43-20",1489,"Alloy 617","Plate",314626
1490,"CapPass",163.28,-164.48,,"Qualified",0.993,11921.03,11925.03,"43-20",1490,"Alloy 617","Plate",314626
1491,"CapPass",163.39,-164.82,,"Qualified",0.991,11929.04,11933.05,"43-20",1491,"Alloy 617","Plate",314626
1492,"CapPass",161.30,-167.91,,"Qualified",0.961,11936.74,11941.07,"43-20",1492,"Alloy 617","Plate",314626
1493,"CapPass",163.41,-166.73,,"Qualified",0.980,11945.06,11949.07,"43-20",1493,"Alloy 617","Plate",314626
1494,"CapPass",160.41,-168.93,,"Qualified",0.950,11953.07,11957.06,"43-20",1494,"Alloy 617","Plate",314626
1495,"CapPass",159.88,-167.06,,"Qualified",0.957,11960.92,11965.10,"43-20",1495,"Alloy 617","Plate",314626
1496,"CapPass",163.03,-164.41,,"Qualified",0.992,11969.08,11973.09,"43-20",1496,"Alloy 617","Plate",314626
1497,"CapPass",161.56,-166.66,,"Qualified",0.969,11977.09,11981.10,"43-20",1497,"Alloy 617","Plate",314626
1498,"CapPass",161.30,-168.37,,"Qualified",0.958,11985.11,11989.11,"43-20",1498,"Alloy 617","Plate",314626
1499,"CapPass",162.00,-168.26,,"Qualified",0.963,11993.11,11997.14,"43-20",1499,"Alloy 617","Plate",314626
1500,"CapPass",163.76,-167.39,,"Qualified",0.978,12001.08,12005.13,"43-20",1500,"Alloy 617","Plate",314626
1501,"CapPass",164.46,-166.42,,"Qualified",0.988,12009.09,12013.14,"43-20",1501,"Alloy 617","Plate",314626
1502,"CapPass",161.95,-168.28,,"Qualified",0.962,12017.13,12021.14,"43-20",1502,"Alloy 617","Plate",314626
1503,"CapPass",159.14,-164.49,,"Qualified",0.967,12024.79,12029.14,"43-20",1503,"Alloy 617","Plate",314626
1504,"CapPass",163.46,-166.41,,"Qualified",0.982,12032.92,12037.18,"43-20",1504,"Alloy 617","Plate",314626
1505,"CapPass",162.39,-164.00,,"Qualified",0.990,12041.05,12045.18,"43-20",1505,"Alloy 617","Plate",314626
1506,"CapPass",164.51,-167.14,,"Qualified",0.984,12049.18,12053.18,"43-20",1506,"Alloy 617","Plate",314626
1507,"CapPass",163.89,-169.95,,"Qualified",0.964,12057.18,12061.18,"43-20",1507,"Alloy 617","Plate",314626
1508,"CapPass",162.96,-165.24,,"Qualified",0.986,12065.18,12069.22,"43-20",1508,"Alloy 617","Plate",314626
1509,"CapPass",159.49,-167.57,,"Qualified",0.952,12073.20,12077.19,"43-20",1509,"Alloy 617","Plate",314626
1510,"CapPass",164.37,-168.08,,"Qualified",0.978,12081.13,12085.19,"43-20",1510,"Alloy 617","Plate",314626
1511,"CapPass",162.27,-167.46,,"Qualified",0.969,12089.16,12093.07,"43-20",1511,"Alloy 617","Plate",314626
1512,"CapPass",163.80,-165.92,,"Qualified",0.987,12097.24,12101.21,"43-20",1512,"Alloy 617","Plate",314626
1513,"CapPass",166.31,-165.55,,"Qualified",1.005,12105.25,12109.26,"43-20",1513,"Alloy 617","Plate",314626
1514,"CapPass",163.15,-164.77,,"Qualified",0.990,12113.07,12117.24,"43-20",1514,"Alloy 617","Plate",314626
1515,"CapPass",161.75,-166.21,,"Qualified",0.973,12120.87,12125.24,"43-20",1515,"Alloy 617","Plate",314626
1516,"CapPass",164.94,-167.79,,"Qualified",0.983,12129.25,12133.27,"43-20",1516,"Alloy 617","Plate",314626
1517,"CapPass",164.29,-166.40,,"Qualified",0.987,12137.22,12141.28,"43-20",1517,"Alloy 617","Plate",314626
1518,"CapPass",161.89,-166.79,,"Qualified",0.971,12145.27,12149.17,"43-20",1518,"Alloy 617","Plate",314626
1519,"CapPass",163.35,-167.10,,"Qualified",0.978,12153.24,12157.30,"43-20",1519,"Alloy 617","Plate",314626
1520,"CapPass",163.76,-165.94,,"Qualified",0.987,12161.30,12165.30,"43-20",1520,"Alloy 617","Plate",314626
1521,"CapPass",161.99,-165.30,,"Qualified",0.980,12169.31,12173.31,"43-20",1521,"Alloy 617","Plate",314626
1522,"CapPass",162.89,-165.61,,"Qualified",0.984,12177.30,12181.16,"43-20",1522,"Alloy 617","Plate",314626
1523,"CapPass",162.22,-168.18,,"Qualified",0.965,12185.32,12189.33,"43-20",1523,"Alloy 617","Plate",314626
1524,"CapPass",163.06,-166.26,,"Qualified",0.981,12193.08,12197.34,"43-20",1524,"Alloy 617","Plate",314626
1525,"CapPass",165.72,-165.85,,"Qualified",0.999,12201.19,12205.35,"43-20",1525,"Alloy 617","Plate",314626
1526,"CapPass",160.08,-167.30,,"Qualified",0.957,12209.25,12213.37,"43-20",1526,"Alloy 617","Plate",314626
1527,"CapPass",163.55,-166.87,,"Qualified",0.980,12217.09,12221.35,"43-20",1527,"Alloy 617","Plate",314626
1528,"CapPass",163.25,-166.91,,"Qualified",0.978,12225.29,12229.37,"43-20",1528,"Alloy 617","Plate",314626
1529,"CapPass",162.43,-165.31,,"Qualified",0.983,12233.38,12237.04,"43-20",1529,"Alloy 617","Plate",314626
1530,"CapPass",167.44,-165.53,,"Qualified",1.012,12241.32,12245.40,"43-20",1530,"Alloy 617","Plate",314626
1531,"CapPass",163.16,-164.40,,"Qualified",0.992,12249.16,12253.39,"43-20",1531,"Alloy 617","Plate",314626
1532,"CapPass",163.96,-164.91,,"Qualified",0.994,12257.41,12261.32,"43-20",1532,"Alloy 617","Plate",314626
1533,"CapPass",162.39,-165.94,,"Qualified",0.979,12265.41,12269.42,"43-20",1533,"Alloy 617","Plate",314626
1534,"CapPass",162.00,-163.92,,"Qualified",0.988,12273.43,12277.41,"43-20",1534,"Alloy 617","Plate",314626
1535,"CapPass",162.82,-166.26,,"Qualified",0.979,12281.27,12285.43,"43-20",1535,"Alloy 617","Plate",314626
1536,"CapPass",161.91,-164.00,,"Qualified",0.987,12289.44,12293.45,"43-20",1536,"Alloy 617","Plate",314626
1537,"CapPass",163.75,-166.65,,"Qualified",0.983,12297.44,12301.45,"43-20",1537,"Alloy 617","Plate",314626
1538,"CapPass",164.20,-172.74,,"Qualified",0.951,12305.41,12309.41,"43-20",1538,"Alloy 617","Plate",314626
1539,"CapPass",161.21,-167.68,,"Qualified",0.961,12313.46,12317.49,"43-20",1539,"Alloy 617","Plate",314626
