Repository: js-molina/fatigue-A617

File: data/950C/Strain rate 0.001/0.40% strain/HTM_A19_PeakStress_439.csv (part 4 of 8)
"Cycle","Data State","Max Stress Mpa","Min Stress Mpa","Qual Exceptions","Qual State","Stress Ratio","Time Max Stress Sec","Time Min Stress Sec","Sample","Count","Alloy","Material_Form","Heat"
1176,"CapPass",167.16,-170.11,,"Qualified",0.983,9406.23,9410.28,"43-9",1176,"Alloy 617","Plate",314626
1177,"CapPass",164.14,-168.61,,"Qualified",0.973,9414.28,9418.28,"43-9",1177,"Alloy 617","Plate",314626
1178,"CapPass",162.32,-169.06,,"Qualified",0.960,9422.30,9426.29,"43-9",1178,"Alloy 617","Plate",314626
1179,"CapPass",166.65,-169.64,,"Qualified",0.982,9430.29,9434.29,"43-9",1179,"Alloy 617","Plate",314626
1180,"CapPass",165.67,-174.21,,"Qualified",0.951,9438.30,9442.32,"43-9",1180,"Alloy 617","Plate",314626
1181,"CapPass",165.44,-167.96,,"Qualified",0.985,9446.24,9450.32,"43-9",1181,"Alloy 617","Plate",314626
1182,"CapPass",167.08,-167.83,,"Qualified",0.996,9454.32,9458.32,"43-9",1182,"Alloy 617","Plate",314626
1183,"CapPass",164.97,-168.10,,"Qualified",0.981,9462.33,9466.31,"43-9",1183,"Alloy 617","Plate",314626
1184,"CapPass",164.28,-168.93,,"Qualified",0.973,9470.34,9474.33,"43-9",1184,"Alloy 617","Plate",314626
1185,"CapPass",168.06,-168.04,,"Qualified",1.000,9478.27,9482.36,"43-9",1185,"Alloy 617","Plate",314626
1186,"CapPass",167.24,-168.74,,"Qualified",0.991,9486.35,9490.36,"43-9",1186,"Alloy 617","Plate",314626
1187,"CapPass",167.14,-168.67,,"Qualified",0.991,9494.24,9498.35,"43-9",1187,"Alloy 617","Plate",314626
1188,"CapPass",164.35,-168.03,,"Qualified",0.978,9502.36,9506.35,"43-9",1188,"Alloy 617","Plate",314626
1189,"CapPass",164.74,-169.70,,"Qualified",0.971,9510.30,9514.39,"43-9",1189,"Alloy 617","Plate",314626
1190,"CapPass",166.18,-167.55,,"Qualified",0.992,9518.39,9522.39,"43-9",1190,"Alloy 617","Plate",314626
1191,"CapPass",166.47,-167.87,,"Qualified",0.992,9526.30,9530.40,"43-9",1191,"Alloy 617","Plate",314626
1192,"CapPass",166.32,-171.33,,"Qualified",0.971,9534.41,9538.42,"43-9",1192,"Alloy 617","Plate",314626
1193,"CapPass",163.65,-169.01,,"Qualified",0.968,9542.26,9546.44,"43-9",1193,"Alloy 617","Plate",314626
1194,"CapPass",166.24,-170.12,,"Qualified",0.977,9550.33,9554.43,"43-9",1194,"Alloy 617","Plate",314626
1195,"CapPass",165.48,-168.11,,"Qualified",0.984,9558.36,9562.45,"43-9",1195,"Alloy 617","Plate",314626
1196,"CapPass",167.04,-168.73,,"Qualified",0.990,9566.44,9570.45,"43-9",1196,"Alloy 617","Plate",314626
1197,"CapPass",165.40,-169.92,,"Qualified",0.973,9574.40,9578.46,"43-9",1197,"Alloy 617","Plate",314626
1198,"CapPass",165.57,-167.36,,"Qualified",0.989,9582.43,9586.47,"43-9",1198,"Alloy 617","Plate",314626
1199,"CapPass",166.07,-168.81,,"Qualified",0.984,9590.43,9594.48,"43-9",1199,"Alloy 617","Plate",314626
1200,"CapPass",164.94,-168.65,,"Qualified",0.978,9598.47,9602.49,"43-9",1200,"Alloy 617","Plate",314626
1201,"CapPass",166.37,-169.84,,"Qualified",0.980,9606.29,9610.49,"43-9",1201,"Alloy 617","Plate",314626
1202,"CapPass",164.20,-165.89,,"Qualified",0.990,9614.50,9618.51,"43-9",1202,"Alloy 617","Plate",314626
1203,"CapPass",168.41,-167.93,,"Qualified",1.003,9622.42,9626.52,"43-9",1203,"Alloy 617","Plate",314626
1204,"CapPass",164.90,-167.70,,"Qualified",0.983,9630.48,9634.52,"43-9",1204,"Alloy 617","Plate",314626
1205,"CapPass",165.17,-170.73,,"Qualified",0.967,9638.51,9642.53,"43-9",1205,"Alloy 617","Plate",314626
1206,"CapPass",166.09,-170.48,,"Qualified",0.974,9646.52,9650.52,"43-9",1206,"Alloy 617","Plate",314626
1207,"CapPass",166.14,-169.68,,"Qualified",0.979,9654.43,9658.55,"43-9",1207,"Alloy 617","Plate",314626
1208,"CapPass",165.87,-168.06,,"Qualified",0.987,9662.51,9666.46,"43-9",1208,"Alloy 617","Plate",314626
1209,"CapPass",166.43,-169.20,,"Qualified",0.984,9670.55,9674.57,"43-9",1209,"Alloy 617","Plate",314626
1210,"CapPass",167.36,-169.26,,"Qualified",0.989,9678.57,9682.56,"43-9",1210,"Alloy 617","Plate",314626
1211,"CapPass",165.63,-169.49,,"Qualified",0.977,9686.56,9690.58,"43-9",1211,"Alloy 617","Plate",314626
1212,"CapPass",165.90,-170.42,,"Qualified",0.974,9694.48,9698.59,"43-9",1212,"Alloy 617","Plate",314626
1213,"CapPass",163.14,-168.42,,"Qualified",0.969,9702.42,9706.60,"43-9",1213,"Alloy 617","Plate",314626
1214,"CapPass",167.07,-168.04,,"Qualified",0.994,9710.51,9714.60,"43-9",1214,"Alloy 617","Plate",314626
1215,"CapPass",165.87,-170.36,,"Qualified",0.974,9718.51,9722.62,"43-9",1215,"Alloy 617","Plate",314626
1216,"CapPass",166.47,-168.00,,"Qualified",0.991,9726.42,9730.53,"43-9",1216,"Alloy 617","Plate",314626
1217,"CapPass",164.86,-169.47,,"Qualified",0.973,9734.63,9738.62,"43-9",1217,"Alloy 617","Plate",314626
1218,"CapPass",165.13,-168.99,,"Qualified",0.977,9742.53,9746.63,"43-9",1218,"Alloy 617","Plate",314626
1219,"CapPass",166.30,-168.16,,"Qualified",0.989,9750.58,9754.66,"43-9",1219,"Alloy 617","Plate",314626
1220,"CapPass",162.99,-168.54,,"Qualified",0.967,9758.43,9762.64,"43-9",1220,"Alloy 617","Plate",314626
1221,"CapPass",163.35,-169.41,,"Qualified",0.964,9766.66,9770.66,"43-9",1221,"Alloy 617","Plate",314626
1222,"CapPass",165.43,-168.18,,"Qualified",0.984,9774.67,9778.67,"43-9",1222,"Alloy 617","Plate",314626
1223,"CapPass",169.30,-169.86,,"Qualified",0.997,9782.69,9786.68,"43-9",1223,"Alloy 617","Plate",314626
1224,"CapPass",163.13,-168.58,,"Qualified",0.968,9790.68,9794.69,"43-9",1224,"Alloy 617","Plate",314626
1225,"CapPass",165.85,-168.13,,"Qualified",0.986,9798.46,9802.71,"43-9",1225,"Alloy 617","Plate",314626
1226,"CapPass",164.84,-169.71,,"Qualified",0.971,9806.71,9810.71,"43-9",1226,"Alloy 617","Plate",314626
1227,"CapPass",165.60,-168.34,,"Qualified",0.984,9814.45,9818.71,"43-9",1227,"Alloy 617","Plate",314626
1228,"CapPass",165.52,-170.02,,"Qualified",0.974,9822.72,9826.73,"43-9",1228,"Alloy 617","Plate",314626
1229,"CapPass",164.25,-169.13,,"Qualified",0.971,9830.44,9834.73,"43-9",1229,"Alloy 617","Plate",314626
1230,"CapPass",165.92,-170.39,,"Qualified",0.974,9838.74,9842.76,"43-9",1230,"Alloy 617","Plate",314626
1231,"CapPass",166.12,-169.55,,"Qualified",0.980,9846.65,9850.76,"43-9",1231,"Alloy 617","Plate",314626
1232,"CapPass",162.98,-175.23,,"Qualified",0.930,9854.48,9858.71,"43-9",1232,"Alloy 617","Plate",314626
1233,"CapPass",163.83,-167.10,,"Qualified",0.980,9862.75,9866.78,"43-9",1233,"Alloy 617","Plate",314626
1234,"CapPass",163.79,-170.06,,"Qualified",0.963,9870.77,9874.79,"43-9",1234,"Alloy 617","Plate",314626
1235,"CapPass",165.21,-168.19,,"Qualified",0.982,9878.56,9882.79,"43-9",1235,"Alloy 617","Plate",314626
1236,"CapPass",164.03,-168.50,,"Qualified",0.973,9886.76,9890.78,"43-9",1236,"Alloy 617","Plate",314626
1237,"CapPass",163.02,-169.57,,"Qualified",0.961,9894.77,9898.80,"43-9",1237,"Alloy 617","Plate",314626
1238,"CapPass",165.49,-168.49,,"Qualified",0.982,9902.70,9906.82,"43-9",1238,"Alloy 617","Plate",314626
1239,"CapPass",163.93,-167.30,,"Qualified",0.980,9910.45,9914.82,"43-9",1239,"Alloy 617","Plate",314626
1240,"CapPass",164.50,-169.47,,"Qualified",0.971,9918.80,9922.83,"43-9",1240,"Alloy 617","Plate",314626
1241,"CapPass",165.60,-168.25,,"Qualified",0.984,9926.80,9930.86,"43-9",1241,"Alloy 617","Plate",314626
1242,"CapPass",163.19,-168.32,,"Qualified",0.970,9934.84,9938.86,"43-9",1242,"Alloy 617","Plate",314626
1243,"CapPass",164.49,-168.33,,"Qualified",0.977,9942.86,9946.86,"43-9",1243,"Alloy 617","Plate",314626
1244,"CapPass",165.73,-168.95,,"Qualified",0.981,9950.69,9954.87,"43-9",1244,"Alloy 617","Plate",314626
1245,"CapPass",167.39,-168.88,,"Qualified",0.991,9958.80,9962.88,"43-9",1245,"Alloy 617","Plate",314626
1246,"CapPass",163.59,-171.19,,"Qualified",0.956,9966.89,9970.88,"43-9",1246,"Alloy 617","Plate",314626
1247,"CapPass",166.92,-168.61,,"Qualified",0.990,9974.81,9978.90,"43-9",1247,"Alloy 617","Plate",314626
1248,"CapPass",165.82,-168.56,,"Qualified",0.984,9982.89,9986.90,"43-9",1248,"Alloy 617","Plate",314626
1249,"CapPass",164.49,-167.37,,"Qualified",0.983,9990.90,9994.92,"43-9",1249,"Alloy 617","Plate",314626
1250,"CapPass",166.72,-171.04,,"Qualified",0.975,9998.75,10002.93,"43-9",1250,"Alloy 617","Plate",314626
1251,"CapPass",166.05,-167.33,,"Qualified",0.992,10006.92,10010.93,"43-9",1251,"Alloy 617","Plate",314626
1252,"CapPass",165.87,-168.03,,"Qualified",0.987,10014.91,10018.85,"43-9",1252,"Alloy 617","Plate",314626
1253,"CapPass",164.73,-171.30,,"Qualified",0.962,10022.87,10026.73,"43-9",1253,"Alloy 617","Plate",314626
1254,"CapPass",165.33,-170.04,,"Qualified",0.972,10030.85,10034.95,"43-9",1254,"Alloy 617","Plate",314626
1255,"CapPass",165.91,-167.60,,"Qualified",0.990,10038.96,10042.96,"43-9",1255,"Alloy 617","Plate",314626
1256,"CapPass",167.21,-168.29,,"Qualified",0.994,10046.85,10050.80,"43-9",1256,"Alloy 617","Plate",314626
1257,"CapPass",166.09,-168.35,,"Qualified",0.987,10054.99,10058.98,"43-9",1257,"Alloy 617","Plate",314626
1258,"CapPass",165.57,-168.92,,"Qualified",0.980,10062.77,10066.91,"43-9",1258,"Alloy 617","Plate",314626
1259,"CapPass",164.22,-167.40,,"Qualified",0.981,10070.98,10075.00,"43-9",1259,"Alloy 617","Plate",314626
1260,"CapPass",163.81,-170.09,,"Qualified",0.963,10078.72,10083.00,"43-9",1260,"Alloy 617","Plate",314626
1261,"CapPass",165.03,-169.30,,"Qualified",0.975,10087.01,10091.02,"43-9",1261,"Alloy 617","Plate",314626
1262,"CapPass",166.64,-167.82,,"Qualified",0.993,10095.01,10099.02,"43-9",1262,"Alloy 617","Plate",314626
1263,"CapPass",164.89,-169.46,,"Qualified",0.973,10103.02,10107.02,"43-9",1263,"Alloy 617","Plate",314626
1264,"CapPass",166.07,-171.77,,"Qualified",0.967,10110.93,10114.89,"43-9",1264,"Alloy 617","Plate",314626
1265,"CapPass",165.66,-170.48,,"Qualified",0.972,10119.06,10123.07,"43-9",1265,"Alloy 617","Plate",314626
1266,"CapPass",163.04,-168.60,,"Qualified",0.967,10126.84,10131.06,"43-9",1266,"Alloy 617","Plate",314626
1267,"CapPass",165.60,-169.07,,"Qualified",0.980,10135.06,10139.05,"43-9",1267,"Alloy 617","Plate",314626
1268,"CapPass",163.38,-168.78,,"Qualified",0.968,10142.87,10147.07,"43-9",1268,"Alloy 617","Plate",314626
1269,"CapPass",165.24,-171.59,,"Qualified",0.963,10151.09,10155.11,"43-9",1269,"Alloy 617","Plate",314626
1270,"CapPass",166.65,-168.21,,"Qualified",0.991,10158.86,10163.09,"43-9",1270,"Alloy 617","Plate",314626
1271,"CapPass",164.05,-168.75,,"Qualified",0.972,10167.10,10171.11,"43-9",1271,"Alloy 617","Plate",314626
1272,"CapPass",165.67,-168.02,,"Qualified",0.986,10175.08,10179.10,"43-9",1272,"Alloy 617","Plate",314626
1273,"CapPass",167.82,-170.73,,"Qualified",0.983,10183.07,10187.13,"43-9",1273,"Alloy 617","Plate",314626
1274,"CapPass",164.22,-168.60,,"Qualified",0.974,10191.13,10195.14,"43-9",1274,"Alloy 617","Plate",314626
1275,"CapPass",166.73,-169.34,,"Qualified",0.985,10198.94,10203.15,"43-9",1275,"Alloy 617","Plate",314626
1276,"CapPass",166.29,-168.46,,"Qualified",0.987,10207.12,10211.15,"43-9",1276,"Alloy 617","Plate",314626
1277,"CapPass",165.02,-169.70,,"Qualified",0.972,10214.93,10219.16,"43-9",1277,"Alloy 617","Plate",314626
1278,"CapPass",164.41,-168.66,,"Qualified",0.975,10223.17,10227.11,"43-9",1278,"Alloy 617","Plate",314626
1279,"CapPass",165.81,-168.22,,"Qualified",0.986,10231.15,10235.17,"43-9",1279,"Alloy 617","Plate",314626
1280,"CapPass",163.83,-167.62,,"Qualified",0.977,10239.15,10243.19,"43-9",1280,"Alloy 617","Plate",314626
1281,"CapPass",167.96,-169.77,,"Qualified",0.989,10247.21,10251.20,"43-9",1281,"Alloy 617","Plate",314626
1282,"CapPass",167.10,-170.63,,"Qualified",0.979,10255.12,10259.22,"43-9",1282,"Alloy 617","Plate",314626
1283,"CapPass",166.81,-168.73,,"Qualified",0.989,10263.13,10267.22,"43-9",1283,"Alloy 617","Plate",314626
1284,"CapPass",163.91,-168.77,,"Qualified",0.971,10270.98,10275.22,"43-9",1284,"Alloy 617","Plate",314626
1285,"CapPass",166.45,-168.20,,"Qualified",0.990,10279.18,10283.22,"43-9",1285,"Alloy 617","Plate",314626
1286,"CapPass",165.68,-170.84,,"Qualified",0.970,10287.24,10291.19,"43-9",1286,"Alloy 617","Plate",314626
1287,"CapPass",166.97,-170.39,,"Qualified",0.980,10295.02,10299.25,"43-9",1287,"Alloy 617","Plate",314626
1288,"CapPass",165.94,-167.56,,"Qualified",0.990,10303.24,10307.26,"43-9",1288,"Alloy 617","Plate",314626
1289,"CapPass",165.39,-167.69,,"Qualified",0.986,10311.11,10315.29,"43-9",1289,"Alloy 617","Plate",314626
1290,"CapPass",167.44,-170.47,,"Qualified",0.982,10319.26,10323.29,"43-9",1290,"Alloy 617","Plate",314626
1291,"CapPass",166.15,-170.08,,"Qualified",0.977,10327.27,10331.29,"43-9",1291,"Alloy 617","Plate",314626
1292,"CapPass",166.79,-169.21,,"Qualified",0.986,10335.28,10339.29,"43-9",1292,"Alloy 617","Plate",314626
1293,"CapPass",164.23,-168.69,,"Qualified",0.974,10343.29,10347.31,"43-9",1293,"Alloy 617","Plate",314626
1294,"CapPass",164.30,-168.58,,"Qualified",0.975,10351.02,10355.31,"43-9",1294,"Alloy 617","Plate",314626
1295,"CapPass",167.57,-169.26,,"Qualified",0.990,10359.23,10363.31,"43-9",1295,"Alloy 617","Plate",314626
1296,"CapPass",166.60,-168.36,,"Qualified",0.990,10367.32,10371.33,"43-9",1296,"Alloy 617","Plate",314626
1297,"CapPass",166.80,-168.21,,"Qualified",0.992,10375.32,10379.34,"43-9",1297,"Alloy 617","Plate",314626
1298,"CapPass",162.01,-169.76,,"Qualified",0.954,10383.34,10387.35,"43-9",1298,"Alloy 617","Plate",314626
1299,"CapPass",168.01,-170.05,,"Qualified",0.988,10391.35,10395.34,"43-9",1299,"Alloy 617","Plate",314626
1300,"CapPass",167.66,-170.50,,"Qualified",0.983,10399.35,10403.37,"43-9",1300,"Alloy 617","Plate",314626
1301,"CapPass",165.94,-167.13,,"Qualified",0.993,10407.37,10411.36,"43-9",1301,"Alloy 617","Plate",314626
1302,"CapPass",167.25,-169.02,,"Qualified",0.990,10415.21,10419.37,"43-9",1302,"Alloy 617","Plate",314626
1303,"CapPass",163.94,-174.50,,"Qualified",0.939,10423.28,10427.39,"43-9",1303,"Alloy 617","Plate",314626
1304,"CapPass",165.41,-168.68,,"Qualified",0.981,10431.40,10435.40,"43-9",1304,"Alloy 617","Plate",314626
1305,"CapPass",165.77,-169.67,,"Qualified",0.977,10439.26,10443.41,"43-9",1305,"Alloy 617","Plate",314626
1306,"CapPass",164.96,-169.00,,"Qualified",0.976,10447.36,10451.42,"43-9",1306,"Alloy 617","Plate",314626
1307,"CapPass",163.84,-170.33,,"Qualified",0.962,10455.42,10459.43,"43-9",1307,"Alloy 617","Plate",314626
1308,"CapPass",164.27,-168.50,,"Qualified",0.975,10463.43,10467.43,"43-9",1308,"Alloy 617","Plate",314626
1309,"CapPass",165.03,-170.23,,"Qualified",0.969,10471.43,10475.43,"43-9",1309,"Alloy 617","Plate",314626
1310,"CapPass",166.30,-168.12,,"Qualified",0.989,10479.36,10483.45,"43-9",1310,"Alloy 617","Plate",314626
1311,"CapPass",164.96,-168.50,,"Qualified",0.979,10487.39,10491.45,"43-9",1311,"Alloy 617","Plate",314626
1312,"CapPass",165.33,-168.33,,"Qualified",0.982,10495.28,10499.47,"43-9",1312,"Alloy 617","Plate",314626
1313,"CapPass",166.42,-167.16,,"Qualified",0.996,10503.23,10507.48,"43-9",1313,"Alloy 617","Plate",314626
1314,"CapPass",165.41,-169.26,,"Qualified",0.977,10511.46,10515.50,"43-9",1314,"Alloy 617","Plate",314626
1315,"CapPass",165.53,-169.03,,"Qualified",0.979,10519.37,10523.49,"43-9",1315,"Alloy 617","Plate",314626
1316,"CapPass",163.58,-168.74,,"Qualified",0.969,10527.48,10531.42,"43-9",1316,"Alloy 617","Plate",314626
1317,"CapPass",165.73,-171.01,,"Qualified",0.969,10535.47,10539.53,"43-9",1317,"Alloy 617","Plate",314626
1318,"CapPass",166.19,-167.92,,"Qualified",0.990,10543.48,10547.50,"43-9",1318,"Alloy 617","Plate",314626
1319,"CapPass",166.76,-167.13,,"Qualified",0.998,10551.51,10555.54,"43-9",1319,"Alloy 617","Plate",314626
1320,"CapPass",167.58,-168.70,,"Qualified",0.993,10559.53,10563.55,"43-9",1320,"Alloy 617","Plate",314626
1321,"CapPass",166.90,-169.93,,"Qualified",0.982,10567.46,10571.52,"43-9",1321,"Alloy 617","Plate",314626
1322,"CapPass",164.30,-168.13,,"Qualified",0.977,10575.55,10579.44,"43-9",1322,"Alloy 617","Plate",314626
1323,"CapPass",165.21,-167.81,,"Qualified",0.984,10583.32,10587.58,"43-9",1323,"Alloy 617","Plate",314626
1324,"CapPass",163.55,-170.08,,"Qualified",0.962,10591.56,10595.58,"43-9",1324,"Alloy 617","Plate",314626
1325,"CapPass",167.03,-168.17,,"Qualified",0.993,10599.56,10603.58,"43-9",1325,"Alloy 617","Plate",314626
1326,"CapPass",166.34,-169.61,,"Qualified",0.981,10607.57,10611.60,"43-9",1326,"Alloy 617","Plate",314626
1327,"CapPass",166.76,-168.65,,"Qualified",0.989,10615.42,10619.59,"43-9",1327,"Alloy 617","Plate",314626
1328,"CapPass",166.38,-168.76,,"Qualified",0.986,10623.61,10627.62,"43-9",1328,"Alloy 617","Plate",314626
1329,"CapPass",162.60,-168.24,,"Qualified",0.966,10631.63,10635.60,"43-9",1329,"Alloy 617","Plate",314626
1330,"CapPass",163.34,-169.26,,"Qualified",0.965,10639.63,10643.64,"43-9",1330,"Alloy 617","Plate",314626
1331,"CapPass",166.62,-170.03,,"Qualified",0.980,10647.55,10651.64,"43-9",1331,"Alloy 617","Plate",314626
1332,"CapPass",164.76,-168.84,,"Qualified",0.976,10655.50,10659.64,"43-9",1332,"Alloy 617","Plate",314626
1333,"CapPass",166.67,-167.99,,"Qualified",0.992,10663.64,10667.65,"43-9",1333,"Alloy 617","Plate",314626
1334,"CapPass",164.31,-170.99,,"Qualified",0.961,10671.47,10675.67,"43-9",1334,"Alloy 617","Plate",314626
1335,"CapPass",166.97,-169.87,,"Qualified",0.983,10679.66,10683.67,"43-9",1335,"Alloy 617","Plate",314626
1336,"CapPass",163.95,-167.28,,"Qualified",0.980,10687.67,10691.69,"43-9",1336,"Alloy 617","Plate",314626
1337,"CapPass",165.26,-169.31,,"Qualified",0.976,10695.53,10699.69,"43-9",1337,"Alloy 617","Plate",314626
1338,"CapPass",165.74,-168.65,,"Qualified",0.983,10703.67,10707.71,"43-9",1338,"Alloy 617","Plate",314626
1339,"CapPass",165.55,-167.05,,"Qualified",0.991,10711.48,10715.70,"43-9",1339,"Alloy 617","Plate",314626
1340,"CapPass",164.35,-169.23,,"Qualified",0.971,10719.71,10723.69,"43-9",1340,"Alloy 617","Plate",314626
1341,"CapPass",164.06,-167.73,,"Qualified",0.978,10727.51,10731.73,"43-9",1341,"Alloy 617","Plate",314626
1342,"CapPass",164.13,-171.62,,"Qualified",0.956,10735.72,10739.75,"43-9",1342,"Alloy 617","Plate",314626
1343,"CapPass",164.10,-167.62,,"Qualified",0.979,10743.60,10747.74,"43-9",1343,"Alloy 617","Plate",314626
1344,"CapPass",164.98,-168.15,,"Qualified",0.981,10751.74,10755.75,"43-9",1344,"Alloy 617","Plate",314626
1345,"CapPass",166.09,-166.53,,"Qualified",0.997,10759.74,10763.75,"43-9",1345,"Alloy 617","Plate",314626
1346,"CapPass",164.82,-171.53,,"Qualified",0.961,10767.78,10771.79,"43-9",1346,"Alloy 617","Plate",314626
1347,"CapPass",166.19,-168.19,,"Qualified",0.988,10775.76,10779.79,"43-9",1347,"Alloy 617","Plate",314626
1348,"CapPass",165.60,-168.25,,"Qualified",0.984,10783.78,10787.80,"43-9",1348,"Alloy 617","Plate",314626
1349,"CapPass",166.65,-167.83,,"Qualified",0.993,10791.66,10795.80,"43-9",1349,"Alloy 617","Plate",314626
1350,"CapPass",166.59,-173.09,,"Qualified",0.962,10799.67,10803.80,"43-9",1350,"Alloy 617","Plate",314626
1351,"CapPass",165.70,-172.57,,"Qualified",0.960,10807.78,10811.82,"43-9",1351,"Alloy 617","Plate",314626
1352,"CapPass",162.25,-169.87,,"Qualified",0.955,10815.60,10819.82,"43-9",1352,"Alloy 617","Plate",314626
1353,"CapPass",165.97,-167.97,,"Qualified",0.988,10823.69,10827.83,"43-9",1353,"Alloy 617","Plate",314626
1354,"CapPass",168.52,-168.36,,"Qualified",1.001,10831.79,10835.85,"43-9",1354,"Alloy 617","Plate",314626
1355,"CapPass",166.09,-171.16,,"Qualified",0.970,10839.82,10843.84,"43-9",1355,"Alloy 617","Plate",314626
1356,"CapPass",164.04,-167.39,,"Qualified",0.980,10847.69,10851.87,"43-9",1356,"Alloy 617","Plate",314626
1357,"CapPass",168.15,-169.20,,"Qualified",0.994,10855.87,10859.87,"43-9",1357,"Alloy 617","Plate",314626
1358,"CapPass",165.38,-168.94,,"Qualified",0.979,10863.70,10867.88,"43-9",1358,"Alloy 617","Plate",314626
1359,"CapPass",167.23,-166.83,,"Qualified",1.002,10871.86,10875.88,"43-9",1359,"Alloy 617","Plate",314626
1360,"CapPass",167.80,-169.99,,"Qualified",0.987,10879.85,10883.89,"43-9",1360,"Alloy 617","Plate",314626
1361,"CapPass",166.60,-168.43,,"Qualified",0.989,10887.79,10891.90,"43-9",1361,"Alloy 617","Plate",314626
1362,"CapPass",164.76,-169.28,,"Qualified",0.973,10895.90,10899.91,"43-9",1362,"Alloy 617","Plate",314626
1363,"CapPass",166.23,-168.77,,"Qualified",0.985,10903.79,10907.91,"43-9",1363,"Alloy 617","Plate",314626
1364,"CapPass",163.71,-168.27,,"Qualified",0.973,10911.55,10915.92,"43-9",1364,"Alloy 617","Plate",314626
1365,"CapPass",166.19,-168.51,,"Qualified",0.986,10919.87,10923.94,"43-9",1365,"Alloy 617","Plate",314626
1366,"CapPass",163.11,-169.90,,"Qualified",0.960,10927.66,10931.94,"43-9",1366,"Alloy 617","Plate",314626
1367,"CapPass",165.66,-170.75,,"Qualified",0.970,10935.95,10939.96,"43-9",1367,"Alloy 617","Plate",314626
1368,"CapPass",166.35,-167.24,,"Qualified",0.995,10943.77,10947.96,"43-9",1368,"Alloy 617","Plate",314626
1369,"CapPass",166.21,-171.43,,"Qualified",0.970,10951.95,10955.98,"43-9",1369,"Alloy 617","Plate",314626
1370,"CapPass",163.98,-173.45,,"Qualified",0.945,10959.98,10963.97,"43-9",1370,"Alloy 617","Plate",314626
1371,"CapPass",165.43,-168.55,,"Qualified",0.982,10967.83,10972.00,"43-9",1371,"Alloy 617","Plate",314626
1372,"CapPass",167.78,-169.21,,"Qualified",0.992,10975.90,10980.00,"43-9",1372,"Alloy 617","Plate",314626
1373,"CapPass",165.22,-169.13,,"Qualified",0.977,10983.84,10988.01,"43-9",1373,"Alloy 617","Plate",314626
1374,"CapPass",165.80,-167.61,,"Qualified",0.989,10991.89,10995.72,"43-9",1374,"Alloy 617","Plate",314626
1375,"CapPass",164.39,-168.60,,"Qualified",0.975,11000.01,11004.02,"43-9",1375,"Alloy 617","Plate",314626
1376,"CapPass",168.06,-168.91,,"Qualified",0.995,11007.92,11012.03,"43-9",1376,"Alloy 617","Plate",314626
1377,"CapPass",163.40,-170.67,,"Qualified",0.957,11016.03,11020.04,"43-9",1377,"Alloy 617","Plate",314626
1378,"CapPass",164.58,-168.63,,"Qualified",0.976,11024.05,11028.06,"43-9",1378,"Alloy 617","Plate",314626
1379,"CapPass",167.66,-168.56,,"Qualified",0.995,11032.06,11036.06,"43-9",1379,"Alloy 617","Plate",314626
1380,"CapPass",163.27,-169.79,,"Qualified",0.962,11040.05,11044.07,"43-9",1380,"Alloy 617","Plate",314626
1381,"CapPass",164.21,-169.01,,"Qualified",0.972,11047.89,11052.09,"43-9",1381,"Alloy 617","Plate",314626
1382,"CapPass",165.49,-171.15,,"Qualified",0.967,11055.72,11060.04,"43-9",1382,"Alloy 617","Plate",314626
1383,"CapPass",164.76,-168.46,,"Qualified",0.978,11064.00,11068.08,"43-9",1383,"Alloy 617","Plate",314626
1384,"CapPass",164.81,-168.91,,"Qualified",0.976,11072.01,11076.09,"43-9",1384,"Alloy 617","Plate",314626
1385,"CapPass",164.90,-168.24,,"Qualified",0.980,11080.02,11084.11,"43-9",1385,"Alloy 617","Plate",314626
1386,"CapPass",165.66,-172.01,,"Qualified",0.963,11088.12,11092.13,"43-9",1386,"Alloy 617","Plate",314626
1387,"CapPass",164.19,-169.40,,"Qualified",0.969,11096.05,11100.14,"43-9",1387,"Alloy 617","Plate",314626
1388,"CapPass",165.71,-170.22,,"Qualified",0.973,11104.14,11108.14,"43-9",1388,"Alloy 617","Plate",314626
1389,"CapPass",166.79,-168.11,,"Qualified",0.992,11112.08,11116.14,"43-9",1389,"Alloy 617","Plate",314626
1390,"CapPass",165.36,-171.63,,"Qualified",0.963,11120.13,11124.16,"43-9",1390,"Alloy 617","Plate",314626
1391,"CapPass",164.83,-168.76,,"Qualified",0.977,11128.13,11132.17,"43-9",1391,"Alloy 617","Plate",314626
1392,"CapPass",167.12,-170.67,,"Qualified",0.979,11136.14,11140.17,"43-9",1392,"Alloy 617","Plate",314626
1393,"CapPass",165.83,-169.20,,"Qualified",0.980,11144.12,11148.18,"43-9",1393,"Alloy 617","Plate",314626
1394,"CapPass",166.63,-169.65,,"Qualified",0.982,11152.16,11156.20,"43-9",1394,"Alloy 617","Plate",314626
1395,"CapPass",165.24,-167.56,,"Qualified",0.986,11160.18,11164.19,"43-9",1395,"Alloy 617","Plate",314626
1396,"CapPass",163.89,-168.38,,"Qualified",0.973,11168.19,11172.21,"43-9",1396,"Alloy 617","Plate",314626
1397,"CapPass",166.19,-168.45,,"Qualified",0.987,11176.03,11180.21,"43-9",1397,"Alloy 617","Plate",314626
1398,"CapPass",167.14,-169.61,,"Qualified",0.985,11184.14,11188.23,"43-9",1398,"Alloy 617","Plate",314626
1399,"CapPass",164.37,-169.24,,"Qualified",0.971,11192.23,11196.18,"43-9",1399,"Alloy 617","Plate",314626
1400,"CapPass",164.32,-167.57,,"Qualified",0.981,11200.23,11204.24,"43-9",1400,"Alloy 617","Plate",314626
1401,"CapPass",164.52,-169.00,,"Qualified",0.974,11208.25,11212.15,"43-9",1401,"Alloy 617","Plate",314626
1402,"CapPass",164.21,-168.16,,"Qualified",0.977,11216.24,11220.26,"43-9",1402,"Alloy 617","Plate",314626
1403,"CapPass",164.02,-167.74,,"Qualified",0.978,11224.26,11228.27,"43-9",1403,"Alloy 617","Plate",314626
1404,"CapPass",168.56,-169.51,,"Qualified",0.994,11232.27,11236.28,"43-9",1404,"Alloy 617","Plate",314626
1405,"CapPass",166.51,-168.87,,"Qualified",0.986,11240.28,11244.30,"43-9",1405,"Alloy 617","Plate",314626
1406,"CapPass",167.19,-169.66,,"Qualified",0.985,11248.29,11252.29,"43-9",1406,"Alloy 617","Plate",314626
1407,"CapPass",164.35,-167.49,,"Qualified",0.981,11256.29,11260.31,"43-9",1407,"Alloy 617","Plate",314626
1408,"CapPass",166.47,-169.44,,"Qualified",0.982,11264.30,11268.32,"43-9",1408,"Alloy 617","Plate",314626
1409,"CapPass",164.44,-167.85,,"Qualified",0.980,11272.31,11276.32,"43-9",1409,"Alloy 617","Plate",314626
1410,"CapPass",163.12,-170.04,,"Qualified",0.959,11280.10,11284.32,"43-9",1410,"Alloy 617","Plate",314626
1411,"CapPass",166.85,-169.56,,"Qualified",0.984,11288.19,11292.33,"43-9",1411,"Alloy 617","Plate",314626
1412,"CapPass",165.59,-169.13,,"Qualified",0.979,11296.32,11300.36,"43-9",1412,"Alloy 617","Plate",314626
1413,"CapPass",165.42,-168.01,,"Qualified",0.985,11304.30,11308.36,"43-9",1413,"Alloy 617","Plate",314626
1414,"CapPass",166.29,-168.06,,"Qualified",0.989,11312.20,11316.36,"43-9",1414,"Alloy 617","Plate",314626
1415,"CapPass",164.93,-169.32,,"Qualified",0.974,11320.36,11324.36,"43-9",1415,"Alloy 617","Plate",314626
1416,"CapPass",165.82,-169.71,,"Qualified",0.977,11328.35,11332.31,"43-9",1416,"Alloy 617","Plate",314626
1417,"CapPass",164.16,-167.90,,"Qualified",0.978,11336.23,11340.39,"43-9",1417,"Alloy 617","Plate",314626
1418,"CapPass",166.33,-168.71,,"Qualified",0.986,11344.40,11348.40,"43-9",1418,"Alloy 617","Plate",314626
1419,"CapPass",162.87,-169.96,,"Qualified",0.958,11352.18,11356.41,"43-9",1419,"Alloy 617","Plate",314626
1420,"CapPass",164.44,-171.47,,"Qualified",0.959,11360.31,11364.43,"43-9",1420,"Alloy 617","Plate",314626
1421,"CapPass",161.93,-175.16,,"Qualified",0.924,11368.37,11372.37,"43-9",1421,"Alloy 617","Plate",314626
1422,"CapPass",166.20,-167.41,,"Qualified",0.993,11376.28,11380.43,"43-9",1422,"Alloy 617","Plate",314626
1423,"CapPass",166.44,-170.59,,"Qualified",0.976,11384.35,11388.45,"43-9",1423,"Alloy 617","Plate",314626
1424,"CapPass",166.53,-171.23,,"Qualified",0.973,11392.44,11396.45,"43-9",1424,"Alloy 617","Plate",314626
1425,"CapPass",163.33,-170.08,,"Qualified",0.960,11400.17,11404.47,"43-9",1425,"Alloy 617","Plate",314626
1426,"CapPass",165.32,-169.49,,"Qualified",0.975,11408.35,11412.48,"43-9",1426,"Alloy 617","Plate",314626
1427,"CapPass",164.80,-166.75,,"Qualified",0.988,11416.44,11420.48,"43-9",1427,"Alloy 617","Plate",314626
1428,"CapPass",166.75,-167.46,,"Qualified",0.996,11424.31,11428.50,"43-9",1428,"Alloy 617","Plate",314626
1429,"CapPass",164.97,-167.78,,"Qualified",0.983,11432.39,11436.49,"43-9",1429,"Alloy 617","Plate",314626
1430,"CapPass",165.78,-169.27,,"Qualified",0.979,11440.50,11444.51,"43-9",1430,"Alloy 617","Plate",314626
1431,"CapPass",164.63,-173.38,,"Qualified",0.950,11448.51,11452.52,"43-9",1431,"Alloy 617","Plate",314626
1432,"CapPass",164.47,-167.97,,"Qualified",0.979,11456.24,11460.52,"43-9",1432,"Alloy 617","Plate",314626
1433,"CapPass",166.27,-167.72,,"Qualified",0.991,11464.35,11468.53,"43-9",1433,"Alloy 617","Plate",314626
1434,"CapPass",165.23,-168.07,,"Qualified",0.983,11472.22,11476.52,"43-9",1434,"Alloy 617","Plate",314626
1435,"CapPass",163.22,-169.33,,"Qualified",0.964,11480.55,11484.56,"43-9",1435,"Alloy 617","Plate",314626
1436,"CapPass",164.40,-168.82,,"Qualified",0.974,11488.56,11492.56,"43-9",1436,"Alloy 617","Plate",314626
1437,"CapPass",166.28,-169.09,,"Qualified",0.983,11496.38,11500.58,"43-9",1437,"Alloy 617","Plate",314626
1438,"CapPass",164.37,-167.77,,"Qualified",0.980,11504.39,11508.58,"43-9",1438,"Alloy 617","Plate",314626
1439,"CapPass",166.54,-167.52,,"Qualified",0.994,11512.39,11516.56,"43-9",1439,"Alloy 617","Plate",314626
1440,"CapPass",164.29,-172.67,,"Qualified",0.951,11520.31,11524.61,"43-9",1440,"Alloy 617","Plate",314626
1441,"CapPass",165.86,-171.33,,"Qualified",0.968,11528.59,11532.59,"43-9",1441,"Alloy 617","Plate",314626
1442,"CapPass",166.59,-168.33,,"Qualified",0.990,11536.60,11540.61,"43-9",1442,"Alloy 617","Plate",314626
1443,"CapPass",164.59,-174.45,,"Qualified",0.943,11544.59,11548.64,"43-9",1443,"Alloy 617","Plate",314626
1444,"CapPass",164.41,-166.97,,"Qualified",0.985,11552.61,11556.64,"43-9",1444,"Alloy 617","Plate",314626
1445,"CapPass",166.02,-166.75,,"Qualified",0.996,11560.59,11564.64,"43-9",1445,"Alloy 617","Plate",314626
1446,"CapPass",163.96,-167.89,,"Qualified",0.977,11568.64,11572.63,"43-9",1446,"Alloy 617","Plate",314626
1447,"CapPass",168.91,-169.26,,"Qualified",0.998,11576.65,11580.66,"43-9",1447,"Alloy 617","Plate",314626
1448,"CapPass",164.37,-166.22,,"Qualified",0.989,11584.63,11588.66,"43-9",1448,"Alloy 617","Plate",314626
1449,"CapPass",166.31,-165.81,,"Qualified",1.003,11592.61,11596.38,"43-9",1449,"Alloy 617","Plate",314626
1450,"CapPass",164.36,-169.38,,"Qualified",0.970,11600.68,11604.70,"43-9",1450,"Alloy 617","Plate",314626
1451,"CapPass",165.99,-169.02,,"Qualified",0.982,11608.66,11612.70,"43-9",1451,"Alloy 617","Plate",314626
1452,"CapPass",166.21,-168.72,,"Qualified",0.985,11616.67,11620.70,"43-9",1452,"Alloy 617","Plate",314626
1453,"CapPass",164.35,-170.29,,"Qualified",0.965,11624.70,11628.72,"43-9",1453,"Alloy 617","Plate",314626
1454,"CapPass",165.31,-167.08,,"Qualified",0.989,11632.62,11636.72,"43-9",1454,"Alloy 617","Plate",314626
1455,"CapPass",165.06,-170.55,,"Qualified",0.968,11640.72,11644.72,"43-9",1455,"Alloy 617","Plate",314626
1456,"CapPass",164.86,-170.15,,"Qualified",0.969,11648.71,11652.75,"43-9",1456,"Alloy 617","Plate",314626
1457,"CapPass",163.59,-170.04,,"Qualified",0.962,11656.75,11660.75,"43-9",1457,"Alloy 617","Plate",314626
1458,"CapPass",166.04,-169.23,,"Qualified",0.981,11664.65,11668.74,"43-9",1458,"Alloy 617","Plate",314626
1459,"CapPass",164.76,-168.14,,"Qualified",0.980,11672.75,11676.76,"43-9",1459,"Alloy 617","Plate",314626
1460,"CapPass",162.85,-168.03,,"Qualified",0.969,11680.76,11684.76,"43-9",1460,"Alloy 617","Plate",314626
1461,"CapPass",165.56,-167.45,,"Qualified",0.989,11688.66,11692.79,"43-9",1461,"Alloy 617","Plate",314626
1462,"CapPass",164.26,-167.50,,"Qualified",0.981,11696.67,11700.79,"43-9",1462,"Alloy 617","Plate",314626
1463,"CapPass",162.56,-169.88,,"Qualified",0.957,11704.79,11708.81,"43-9",1463,"Alloy 617","Plate",314626
1464,"CapPass",163.53,-167.91,,"Qualified",0.974,11712.80,11716.81,"43-9",1464,"Alloy 617","Plate",314626
1465,"CapPass",164.54,-170.83,,"Qualified",0.963,11720.63,11724.79,"43-9",1465,"Alloy 617","Plate",314626
1466,"CapPass",165.65,-170.98,,"Qualified",0.969,11728.71,11732.81,"43-9",1466,"Alloy 617","Plate",314626
1467,"CapPass",164.13,-168.59,,"Qualified",0.974,11736.83,11740.85,"43-9",1467,"Alloy 617","Plate",314626
1468,"CapPass",164.83,-168.51,,"Qualified",0.978,11744.77,11748.83,"43-9",1468,"Alloy 617","Plate",314626
1469,"CapPass",164.99,-168.74,,"Qualified",0.978,11752.71,11756.85,"43-9",1469,"Alloy 617","Plate",314626
1470,"CapPass",164.16,-168.81,,"Qualified",0.972,11760.85,11764.86,"43-9",1470,"Alloy 617","Plate",314626
1471,"CapPass",163.96,-168.42,,"Qualified",0.974,11768.79,11772.86,"43-9",1471,"Alloy 617","Plate",314626
1472,"CapPass",165.78,-169.52,,"Qualified",0.978,11776.87,11780.89,"43-9",1472,"Alloy 617","Plate",314626
1473,"CapPass",166.32,-170.12,,"Qualified",0.978,11784.87,11788.89,"43-9",1473,"Alloy 617","Plate",314626
1474,"CapPass",165.10,-167.36,,"Qualified",0.986,11792.89,11796.91,"43-9",1474,"Alloy 617","Plate",314626
1475,"CapPass",163.25,-170.82,,"Qualified",0.956,11800.89,11804.90,"43-9",1475,"Alloy 617","Plate",314626
1476,"CapPass",165.81,-165.37,,"Qualified",1.003,11808.90,11812.55,"43-9",1476,"Alloy 617","Plate",314626
1477,"CapPass",165.96,-169.35,,"Qualified",0.980,11816.92,11820.93,"43-9",1477,"Alloy 617","Plate",314626
1478,"CapPass",166.51,-169.67,,"Qualified",0.981,11824.90,11828.94,"43-9",1478,"Alloy 617","Plate",314626
1479,"CapPass",161.62,-168.12,,"Qualified",0.961,11832.63,11836.94,"43-9",1479,"Alloy 617","Plate",314626
1480,"CapPass",165.87,-167.84,,"Qualified",0.988,11840.94,11844.94,"43-9",1480,"Alloy 617","Plate",314626
1481,"CapPass",164.85,-167.31,,"Qualified",0.985,11848.92,11852.96,"43-9",1481,"Alloy 617","Plate",314626
1482,"CapPass",163.89,-169.36,,"Qualified",0.968,11856.96,11860.97,"43-9",1482,"Alloy 617","Plate",314626
1483,"CapPass",162.67,-168.49,,"Qualified",0.965,11864.86,11868.98,"43-9",1483,"Alloy 617","Plate",314626
1484,"CapPass",163.69,-168.55,,"Qualified",0.971,11872.86,11877.00,"43-9",1484,"Alloy 617","Plate",314626
1485,"CapPass",167.01,-169.85,,"Qualified",0.983,11880.91,11884.99,"43-9",1485,"Alloy 617","Plate",314626
1486,"CapPass",164.03,-168.24,,"Qualified",0.975,11888.81,11893.01,"43-9",1486,"Alloy 617","Plate",314626
1487,"CapPass",164.35,-169.24,,"Qualified",0.971,11897.00,11901.01,"43-9",1487,"Alloy 617","Plate",314626
1488,"CapPass",165.55,-168.18,,"Qualified",0.984,11905.02,11909.02,"43-9",1488,"Alloy 617","Plate",314626
1489,"CapPass",166.94,-171.57,,"Qualified",0.973,11913.01,11917.02,"43-9",1489,"Alloy 617","Plate",314626
1490,"CapPass",164.41,-168.64,,"Qualified",0.975,11921.03,11925.05,"43-9",1490,"Alloy 617","Plate",314626
1491,"CapPass",163.30,-167.34,,"Qualified",0.976,11928.89,11933.03,"43-9",1491,"Alloy 617","Plate",314626
1492,"CapPass",165.13,-167.54,,"Qualified",0.986,11936.92,11941.06,"43-9",1492,"Alloy 617","Plate",314626
1493,"CapPass",163.76,-172.18,,"Qualified",0.951,11944.84,11949.04,"43-9",1493,"Alloy 617","Plate",314626
1494,"CapPass",164.13,-170.25,,"Qualified",0.964,11953.06,11957.08,"43-9",1494,"Alloy 617","Plate",314626
1495,"CapPass",166.47,-167.18,,"Qualified",0.996,11960.92,11965.08,"43-9",1495,"Alloy 617","Plate",314626
1496,"CapPass",164.41,-168.18,,"Qualified",0.978,11969.08,11973.09,"43-9",1496,"Alloy 617","Plate",314626
1497,"CapPass",162.90,-169.85,,"Qualified",0.959,11977.11,11981.10,"43-9",1497,"Alloy 617","Plate",314626
1498,"CapPass",164.41,-169.89,,"Qualified",0.968,11985.00,11989.08,"43-9",1498,"Alloy 617","Plate",314626
1499,"CapPass",161.97,-168.05,,"Qualified",0.964,11993.10,11997.11,"43-9",1499,"Alloy 617","Plate",314626
1500,"CapPass",165.97,-167.88,,"Qualified",0.989,12001.11,12005.13,"43-9",1500,"Alloy 617","Plate",314626
1501,"CapPass",166.04,-169.55,,"Qualified",0.979,12009.13,12013.14,"43-9",1501,"Alloy 617","Plate",314626
1502,"CapPass",166.31,-165.08,,"Qualified",1.007,12017.13,12021.16,"43-9",1502,"Alloy 617","Plate",314626
1503,"CapPass",164.40,-167.71,,"Qualified",0.980,12025.13,12029.15,"43-9",1503,"Alloy 617","Plate",314626
1504,"CapPass",165.50,-169.67,,"Qualified",0.975,12033.16,12037.16,"43-9",1504,"Alloy 617","Plate",314626
1505,"CapPass",162.90,-167.26,,"Qualified",0.974,12041.05,12045.17,"43-9",1505,"Alloy 617","Plate",314626
1506,"CapPass",166.37,-168.81,,"Qualified",0.986,12049.16,12053.18,"43-9",1506,"Alloy 617","Plate",314626
1507,"CapPass",163.51,-169.60,,"Qualified",0.964,12057.00,12061.16,"43-9",1507,"Alloy 617","Plate",314626
1508,"CapPass",164.54,-168.03,,"Qualified",0.979,12065.19,12069.18,"43-9",1508,"Alloy 617","Plate",314626
1509,"CapPass",164.35,-168.23,,"Qualified",0.977,12073.06,12077.19,"43-9",1509,"Alloy 617","Plate",314626
1510,"CapPass",165.60,-168.27,,"Qualified",0.984,12081.02,12085.22,"43-9",1510,"Alloy 617","Plate",314626
1511,"CapPass",165.47,-167.53,,"Qualified",0.988,12089.01,12093.22,"43-9",1511,"Alloy 617","Plate",314626
1512,"CapPass",164.37,-168.04,,"Qualified",0.978,12097.22,12101.23,"43-9",1512,"Alloy 617","Plate",314626
1513,"CapPass",168.24,-169.57,,"Qualified",0.992,12105.23,12109.24,"43-9",1513,"Alloy 617","Plate",314626
1514,"CapPass",165.82,-168.77,,"Qualified",0.983,12113.14,12117.25,"43-9",1514,"Alloy 617","Plate",314626
1515,"CapPass",163.46,-169.06,,"Qualified",0.967,12121.17,12125.27,"43-9",1515,"Alloy 617","Plate",314626
1516,"CapPass",164.18,-170.68,,"Qualified",0.962,12129.06,12133.28,"43-9",1516,"Alloy 617","Plate",314626
1517,"CapPass",164.83,-168.42,,"Qualified",0.979,12137.27,12141.26,"43-9",1517,"Alloy 617","Plate",314626
1518,"CapPass",164.58,-169.19,,"Qualified",0.973,12145.28,12149.28,"43-9",1518,"Alloy 617","Plate",314626
1519,"CapPass",165.24,-166.87,,"Qualified",0.990,12153.29,12157.29,"43-9",1519,"Alloy 617","Plate",314626
1520,"CapPass",166.34,-168.39,,"Qualified",0.988,12161.16,12165.32,"43-9",1520,"Alloy 617","Plate",314626
1521,"CapPass",165.79,-166.64,,"Qualified",0.995,12169.30,12173.29,"43-9",1521,"Alloy 617","Plate",314626
1522,"CapPass",166.22,-171.71,,"Qualified",0.968,12177.22,12181.33,"43-9",1522,"Alloy 617","Plate",314626
1523,"CapPass",163.59,-168.32,,"Qualified",0.972,12185.22,12189.33,"43-9",1523,"Alloy 617","Plate",314626
1524,"CapPass",165.96,-171.22,,"Qualified",0.969,12193.10,12197.35,"43-9",1524,"Alloy 617","Plate",314626
1525,"CapPass",165.37,-171.26,,"Qualified",0.966,12201.13,12205.32,"43-9",1525,"Alloy 617","Plate",314626
1526,"CapPass",165.25,-171.52,,"Qualified",0.963,12209.34,12213.37,"43-9",1526,"Alloy 617","Plate",314626
1527,"CapPass",164.61,-169.46,,"Qualified",0.971,12217.24,12221.36,"43-9",1527,"Alloy 617","Plate",314626
1528,"CapPass",164.92,-172.83,,"Qualified",0.954,12225.20,12229.37,"43-9",1528,"Alloy 617","Plate",314626
1529,"CapPass",164.07,-171.77,,"Qualified",0.955,12233.12,12237.39,"43-9",1529,"Alloy 617","Plate",314626
1530,"CapPass",165.93,-168.01,,"Qualified",0.988,12241.37,12245.39,"43-9",1530,"Alloy 617","Plate",314626
1531,"CapPass",163.50,-167.49,,"Qualified",0.976,12249.29,12253.40,"43-9",1531,"Alloy 617","Plate",314626
1532,"CapPass",163.70,-168.74,,"Qualified",0.970,12257.11,12261.41,"43-9",1532,"Alloy 617","Plate",314626
1533,"CapPass",162.79,-167.16,,"Qualified",0.974,12265.41,12269.39,"43-9",1533,"Alloy 617","Plate",314626
1534,"CapPass",164.17,-169.19,,"Qualified",0.970,12273.35,12277.42,"43-9",1534,"Alloy 617","Plate",314626
1535,"CapPass",163.64,-170.49,,"Qualified",0.960,12281.19,12285.43,"43-9",1535,"Alloy 617","Plate",314626
1536,"CapPass",163.50,-165.01,,"Qualified",0.991,12289.19,12293.42,"43-9",1536,"Alloy 617","Plate",314626
1537,"CapPass",165.46,-172.51,,"Qualified",0.959,12297.42,12301.46,"43-9",1537,"Alloy 617","Plate",314626
1538,"CapPass",165.65,-168.30,,"Qualified",0.984,12305.40,12309.46,"43-9",1538,"Alloy 617","Plate",314626
1539,"CapPass",164.24,-168.27,,"Qualified",0.976,12313.25,12317.47,"43-9",1539,"Alloy 617","Plate",314626
1540,"CapPass",166.47,-167.74,,"Qualified",0.992,12321.45,12325.48,"43-9",1540,"Alloy 617","Plate",314626
1541,"CapPass",166.60,-168.63,,"Qualified",0.988,12329.47,12333.48,"43-9",1541,"Alloy 617","Plate",314626
1542,"CapPass",163.94,-170.78,,"Qualified",0.960,12337.44,12341.50,"43-9",1542,"Alloy 617","Plate",314626
1543,"CapPass",163.05,-173.50,,"Qualified",0.940,12345.50,12349.51,"43-9",1543,"Alloy 617","Plate",314626
1544,"CapPass",165.77,-168.15,,"Qualified",0.986,12353.49,12357.52,"43-9",1544,"Alloy 617","Plate",314626
1545,"CapPass",165.89,-169.34,,"Qualified",0.980,12361.52,12365.53,"43-9",1545,"Alloy 617","Plate",314626
1546,"CapPass",164.64,-168.07,,"Qualified",0.980,12369.48,12373.53,"43-9",1546,"Alloy 617","Plate",314626
1547,"CapPass",163.31,-168.08,,"Qualified",0.972,12377.52,12381.51,"43-9",1547,"Alloy 617","Plate",314626
1548,"CapPass",166.09,-169.90,,"Qualified",0.978,12385.54,12389.54,"43-9",1548,"Alloy 617","Plate",314626
1549,"CapPass",161.43,-168.26,,"Qualified",0.959,12393.55,12397.56,"43-9",1549,"Alloy 617","Plate",314626
1550,"CapPass",162.15,-168.64,,"Qualified",0.962,12401.29,12405.50,"43-9",1550,"Alloy 617","Plate",314626
1551,"CapPass",166.42,-168.42,,"Qualified",0.988,12409.39,12413.58,"43-9",1551,"Alloy 617","Plate",314626
1552,"CapPass",164.93,-170.64,,"Qualified",0.967,12417.55,12421.59,"43-9",1552,"Alloy 617","Plate",314626
1553,"CapPass",165.61,-169.20,,"Qualified",0.979,12425.37,12429.59,"43-9",1553,"Alloy 617","Plate",314626
