Repository: js-molina/fatigue-A617

File: data/950C/Strain rate 0.001/0.40% strain/HTM_A19_Cycles_4316.csv (part 5 of 10)
"Stress Mpa","Strain","Qual State","Qual Exceptions","Elapsed Time Sec","Data State","Cycle Label","Cycle","Count","Sample","Alloy","Heat","Material_Form"
-168.04,-0.00158,"Qualified",,392.00,"CapPass","Cycle 50",50,15431,"43-16","Alloy 617",314626,"Plate"
-168.61,-0.00161,"Qualified",,392.02,"CapPass","Cycle 50",50,15432,"43-16","Alloy 617",314626,"Plate"
-169.10,-0.00163,"Qualified",,392.04,"CapPass","Cycle 50",50,15433,"43-16","Alloy 617",314626,"Plate"
-169.48,-0.00166,"Qualified",,392.06,"CapPass","Cycle 50",50,15434,"43-16","Alloy 617",314626,"Plate"
-169.85,-0.00168,"Qualified",,392.09,"CapPass","Cycle 50",50,15435,"43-16","Alloy 617",314626,"Plate"
-170.13,-0.00171,"Qualified",,392.11,"CapPass","Cycle 50",50,15436,"43-16","Alloy 617",314626,"Plate"
-170.24,-0.00173,"Qualified",,392.13,"CapPass","Cycle 50",50,15437,"43-16","Alloy 617",314626,"Plate"
-170.28,-0.00176,"Qualified",,392.16,"CapPass","Cycle 50",50,15438,"43-16","Alloy 617",314626,"Plate"
-170.24,-0.00179,"Qualified",,392.18,"CapPass","Cycle 50",50,15439,"43-16","Alloy 617",314626,"Plate"
-170.17,-0.00181,"Qualified",,392.21,"CapPass","Cycle 50",50,15440,"43-16","Alloy 617",314626,"Plate"
-170.03,-0.00184,"Qualified",,392.23,"CapPass","Cycle 50",50,15441,"43-16","Alloy 617",314626,"Plate"
-169.88,-0.00186,"Qualified",,392.26,"CapPass","Cycle 50",50,15442,"43-16","Alloy 617",314626,"Plate"
-169.80,-0.00189,"Qualified",,392.28,"CapPass","Cycle 50",50,15443,"43-16","Alloy 617",314626,"Plate"
-169.63,-0.00191,"Qualified",,392.31,"CapPass","Cycle 50",50,15444,"43-16","Alloy 617",314626,"Plate"
-169.49,-0.00194,"Qualified",,392.34,"CapPass","Cycle 50",50,15445,"43-16","Alloy 617",314626,"Plate"
-169.26,-0.00196,"Qualified",,392.37,"CapPass","Cycle 50",50,15446,"43-16","Alloy 617",314626,"Plate"
-167.77,-0.00199,"Qualified",,392.40,"CapPass","Cycle 50",50,15447,"43-16","Alloy 617",314626,"Plate"
-152.69,-0.00196,"Qualified",,392.51,"CapPass","Cycle 50",50,15448,"43-16","Alloy 617",314626,"Plate"
-146.64,-0.00194,"Qualified",,392.54,"CapPass","Cycle 50",50,15449,"43-16","Alloy 617",314626,"Plate"
-141.19,-0.00191,"Qualified",,392.56,"CapPass","Cycle 50",50,15450,"43-16","Alloy 617",314626,"Plate"
-136.35,-0.00189,"Qualified",,392.58,"CapPass","Cycle 50",50,15451,"43-16","Alloy 617",314626,"Plate"
-131.74,-0.00186,"Qualified",,392.60,"CapPass","Cycle 50",50,15452,"43-16","Alloy 617",314626,"Plate"
-127.17,-0.00183,"Qualified",,392.62,"CapPass","Cycle 50",50,15453,"43-16","Alloy 617",314626,"Plate"
-122.78,-0.00181,"Qualified",,392.64,"CapPass","Cycle 50",50,15454,"43-16","Alloy 617",314626,"Plate"
-118.66,-0.00178,"Qualified",,392.66,"CapPass","Cycle 50",50,15455,"43-16","Alloy 617",314626,"Plate"
-114.49,-0.00176,"Qualified",,392.68,"CapPass","Cycle 50",50,15456,"43-16","Alloy 617",314626,"Plate"
-110.47,-0.00173,"Qualified",,392.70,"CapPass","Cycle 50",50,15457,"43-16","Alloy 617",314626,"Plate"
-106.61,-0.00170,"Qualified",,392.72,"CapPass","Cycle 50",50,15458,"43-16","Alloy 617",314626,"Plate"
-102.82,-0.00168,"Qualified",,392.74,"CapPass","Cycle 50",50,15459,"43-16","Alloy 617",314626,"Plate"
-99.03,-0.00165,"Qualified",,392.77,"CapPass","Cycle 50",50,15460,"43-16","Alloy 617",314626,"Plate"
-95.51,-0.00163,"Qualified",,392.79,"CapPass","Cycle 50",50,15461,"43-16","Alloy 617",314626,"Plate"
-91.88,-0.00160,"Qualified",,392.81,"CapPass","Cycle 50",50,15462,"43-16","Alloy 617",314626,"Plate"
-88.18,-0.00158,"Qualified",,392.84,"CapPass","Cycle 50",50,15463,"43-16","Alloy 617",314626,"Plate"
-84.57,-0.00155,"Qualified",,392.87,"CapPass","Cycle 50",50,15464,"43-16","Alloy 617",314626,"Plate"
-80.94,-0.00153,"Qualified",,392.89,"CapPass","Cycle 50",50,15465,"43-16","Alloy 617",314626,"Plate"
-77.01,-0.00150,"Qualified",,392.92,"CapPass","Cycle 50",50,15466,"43-16","Alloy 617",314626,"Plate"
-73.05,-0.00147,"Qualified",,392.96,"CapPass","Cycle 50",50,15467,"43-16","Alloy 617",314626,"Plate"
-69.54,-0.00145,"Qualified",,392.98,"CapPass","Cycle 50",50,15468,"43-16","Alloy 617",314626,"Plate"
-65.92,-0.00142,"Qualified",,393.01,"CapPass","Cycle 50",50,15469,"43-16","Alloy 617",314626,"Plate"
-62.10,-0.00140,"Qualified",,393.04,"CapPass","Cycle 50",50,15470,"43-16","Alloy 617",314626,"Plate"
-58.59,-0.00137,"Qualified",,393.07,"CapPass","Cycle 50",50,15471,"43-16","Alloy 617",314626,"Plate"
-54.84,-0.00135,"Qualified",,393.10,"CapPass","Cycle 50",50,15472,"43-16","Alloy 617",314626,"Plate"
-51.46,-0.00132,"Qualified",,393.12,"CapPass","Cycle 50",50,15473,"43-16","Alloy 617",314626,"Plate"
-48.39,-0.00130,"Qualified",,393.15,"CapPass","Cycle 50",50,15474,"43-16","Alloy 617",314626,"Plate"
-45.02,-0.00127,"Qualified",,393.17,"CapPass","Cycle 50",50,15475,"43-16","Alloy 617",314626,"Plate"
-41.95,-0.00125,"Qualified",,393.20,"CapPass","Cycle 50",50,15476,"43-16","Alloy 617",314626,"Plate"
-38.90,-0.00122,"Qualified",,393.22,"CapPass","Cycle 50",50,15477,"43-16","Alloy 617",314626,"Plate"
-35.76,-0.00119,"Qualified",,393.25,"CapPass","Cycle 50",50,15478,"43-16","Alloy 617",314626,"Plate"
-32.72,-0.00117,"Qualified",,393.27,"CapPass","Cycle 50",50,15479,"43-16","Alloy 617",314626,"Plate"
-29.39,-0.00114,"Qualified",,393.30,"CapPass","Cycle 50",50,15480,"43-16","Alloy 617",314626,"Plate"
-26.21,-0.00112,"Qualified",,393.33,"CapPass","Cycle 50",50,15481,"43-16","Alloy 617",314626,"Plate"
-22.79,-0.00109,"Qualified",,393.36,"CapPass","Cycle 50",50,15482,"43-16","Alloy 617",314626,"Plate"
-19.46,-0.00107,"Qualified",,393.39,"CapPass","Cycle 50",50,15483,"43-16","Alloy 617",314626,"Plate"
-16.41,-0.00104,"Qualified",,393.41,"CapPass","Cycle 50",50,15484,"43-16","Alloy 617",314626,"Plate"
-13.11,-0.00102,"Qualified",,393.44,"CapPass","Cycle 50",50,15485,"43-16","Alloy 617",314626,"Plate"
-9.79,-0.00099,"Qualified",,393.47,"CapPass","Cycle 50",50,15486,"43-16","Alloy 617",314626,"Plate"
-6.65,-0.00097,"Qualified",,393.50,"CapPass","Cycle 50",50,15487,"43-16","Alloy 617",314626,"Plate"
-3.23,-0.00094,"Qualified",,393.52,"CapPass","Cycle 50",50,15488,"43-16","Alloy 617",314626,"Plate"
-0.23,-0.00092,"Qualified",,393.55,"CapPass","Cycle 50",50,15489,"43-16","Alloy 617",314626,"Plate"
2.81,-0.00089,"Qualified",,393.58,"CapPass","Cycle 50",50,15490,"43-16","Alloy 617",314626,"Plate"
5.60,-0.00086,"Qualified",,393.60,"CapPass","Cycle 50",50,15491,"43-16","Alloy 617",314626,"Plate"
8.79,-0.00084,"Qualified",,393.63,"CapPass","Cycle 50",50,15492,"43-16","Alloy 617",314626,"Plate"
11.95,-0.00081,"Qualified",,393.66,"CapPass","Cycle 50",50,15493,"43-16","Alloy 617",314626,"Plate"
14.83,-0.00079,"Qualified",,393.68,"CapPass","Cycle 50",50,15494,"43-16","Alloy 617",314626,"Plate"
17.92,-0.00076,"Qualified",,393.71,"CapPass","Cycle 50",50,15495,"43-16","Alloy 617",314626,"Plate"
20.95,-0.00074,"Qualified",,393.74,"CapPass","Cycle 50",50,15496,"43-16","Alloy 617",314626,"Plate"
23.46,-0.00071,"Qualified",,393.76,"CapPass","Cycle 50",50,15497,"43-16","Alloy 617",314626,"Plate"
25.73,-0.00069,"Qualified",,393.79,"CapPass","Cycle 50",50,15498,"43-16","Alloy 617",314626,"Plate"
27.64,-0.00066,"Qualified",,393.83,"CapPass","Cycle 50",50,15499,"43-16","Alloy 617",314626,"Plate"
29.70,-0.00063,"Qualified",,393.87,"CapPass","Cycle 50",50,15500,"43-16","Alloy 617",314626,"Plate"
32.05,-0.00061,"Qualified",,393.91,"CapPass","Cycle 50",50,15501,"43-16","Alloy 617",314626,"Plate"
34.68,-0.00058,"Qualified",,393.95,"CapPass","Cycle 50",50,15502,"43-16","Alloy 617",314626,"Plate"
37.21,-0.00056,"Qualified",,393.98,"CapPass","Cycle 50",50,15503,"43-16","Alloy 617",314626,"Plate"
40.40,-0.00053,"Qualified",,394.00,"CapPass","Cycle 50",50,15504,"43-16","Alloy 617",314626,"Plate"
43.24,-0.00051,"Qualified",,394.02,"CapPass","Cycle 50",50,15505,"43-16","Alloy 617",314626,"Plate"
46.08,-0.00048,"Qualified",,394.05,"CapPass","Cycle 50",50,15506,"43-16","Alloy 617",314626,"Plate"
48.77,-0.00046,"Qualified",,394.07,"CapPass","Cycle 50",50,15507,"43-16","Alloy 617",314626,"Plate"
51.36,-0.00043,"Qualified",,394.09,"CapPass","Cycle 50",50,15508,"43-16","Alloy 617",314626,"Plate"
53.96,-0.00041,"Qualified",,394.12,"CapPass","Cycle 50",50,15509,"43-16","Alloy 617",314626,"Plate"
56.41,-0.00038,"Qualified",,394.15,"CapPass","Cycle 50",50,15510,"43-16","Alloy 617",314626,"Plate"
58.70,-0.00035,"Qualified",,394.18,"CapPass","Cycle 50",50,15511,"43-16","Alloy 617",314626,"Plate"
60.80,-0.00033,"Qualified",,394.21,"CapPass","Cycle 50",50,15512,"43-16","Alloy 617",314626,"Plate"
62.78,-0.00030,"Qualified",,394.23,"CapPass","Cycle 50",50,15513,"43-16","Alloy 617",314626,"Plate"
64.84,-0.00028,"Qualified",,394.26,"CapPass","Cycle 50",50,15514,"43-16","Alloy 617",314626,"Plate"
66.80,-0.00025,"Qualified",,394.29,"CapPass","Cycle 50",50,15515,"43-16","Alloy 617",314626,"Plate"
68.93,-0.00023,"Qualified",,394.32,"CapPass","Cycle 50",50,15516,"43-16","Alloy 617",314626,"Plate"
75.22,-0.00023,"Qualified",,786.77,"CapPass","Cycle 100",100,30909,"43-16","Alloy 617",314626,"Plate"
77.07,-0.00020,"Qualified",,786.80,"CapPass","Cycle 100",100,30910,"43-16","Alloy 617",314626,"Plate"
78.80,-0.00017,"Qualified",,786.83,"CapPass","Cycle 100",100,30911,"43-16","Alloy 617",314626,"Plate"
80.55,-0.00015,"Qualified",,786.85,"CapPass","Cycle 100",100,30912,"43-16","Alloy 617",314626,"Plate"
82.59,-0.00012,"Qualified",,786.88,"CapPass","Cycle 100",100,30913,"43-16","Alloy 617",314626,"Plate"
84.61,-0.00010,"Qualified",,786.91,"CapPass","Cycle 100",100,30914,"43-16","Alloy 617",314626,"Plate"
86.77,-0.00007,"Qualified",,786.94,"CapPass","Cycle 100",100,30915,"43-16","Alloy 617",314626,"Plate"
89.44,-0.00005,"Qualified",,786.97,"CapPass","Cycle 100",100,30916,"43-16","Alloy 617",314626,"Plate"
92.10,-0.00002,"Qualified",,786.99,"CapPass","Cycle 100",100,30917,"43-16","Alloy 617",314626,"Plate"
94.68,0.00000,"Qualified",,787.01,"CapPass","Cycle 100",100,30918,"43-16","Alloy 617",314626,"Plate"
97.14,0.00003,"Qualified",,787.03,"CapPass","Cycle 100",100,30919,"43-16","Alloy 617",314626,"Plate"
99.72,0.00006,"Qualified",,787.04,"CapPass","Cycle 100",100,30920,"43-16","Alloy 617",314626,"Plate"
102.27,0.00008,"Qualified",,787.06,"CapPass","Cycle 100",100,30921,"43-16","Alloy 617",314626,"Plate"
104.65,0.00011,"Qualified",,787.07,"CapPass","Cycle 100",100,30922,"43-16","Alloy 617",314626,"Plate"
107.08,0.00013,"Qualified",,787.09,"CapPass","Cycle 100",100,30923,"43-16","Alloy 617",314626,"Plate"
109.51,0.00016,"Qualified",,787.11,"CapPass","Cycle 100",100,30924,"43-16","Alloy 617",314626,"Plate"
111.57,0.00019,"Qualified",,787.12,"CapPass","Cycle 100",100,30925,"43-16","Alloy 617",314626,"Plate"
113.67,0.00021,"Qualified",,787.14,"CapPass","Cycle 100",100,30926,"43-16","Alloy 617",314626,"Plate"
115.71,0.00024,"Qualified",,787.16,"CapPass","Cycle 100",100,30927,"43-16","Alloy 617",314626,"Plate"
117.64,0.00026,"Qualified",,787.17,"CapPass","Cycle 100",100,30928,"43-16","Alloy 617",314626,"Plate"
119.43,0.00029,"Qualified",,787.19,"CapPass","Cycle 100",100,30929,"43-16","Alloy 617",314626,"Plate"
121.16,0.00031,"Qualified",,787.21,"CapPass","Cycle 100",100,30930,"43-16","Alloy 617",314626,"Plate"
122.78,0.00034,"Qualified",,787.23,"CapPass","Cycle 100",100,30931,"43-16","Alloy 617",314626,"Plate"
124.26,0.00036,"Qualified",,787.25,"CapPass","Cycle 100",100,30932,"43-16","Alloy 617",314626,"Plate"
125.60,0.00039,"Qualified",,787.27,"CapPass","Cycle 100",100,30933,"43-16","Alloy 617",314626,"Plate"
126.84,0.00042,"Qualified",,787.29,"CapPass","Cycle 100",100,30934,"43-16","Alloy 617",314626,"Plate"
128.09,0.00044,"Qualified",,787.31,"CapPass","Cycle 100",100,30935,"43-16","Alloy 617",314626,"Plate"
129.28,0.00047,"Qualified",,787.34,"CapPass","Cycle 100",100,30936,"43-16","Alloy 617",314626,"Plate"
130.12,0.00049,"Qualified",,787.36,"CapPass","Cycle 100",100,30937,"43-16","Alloy 617",314626,"Plate"
130.97,0.00052,"Qualified",,787.38,"CapPass","Cycle 100",100,30938,"43-16","Alloy 617",314626,"Plate"
131.99,0.00054,"Qualified",,787.40,"CapPass","Cycle 100",100,30939,"43-16","Alloy 617",314626,"Plate"
132.78,0.00057,"Qualified",,787.43,"CapPass","Cycle 100",100,30940,"43-16","Alloy 617",314626,"Plate"
133.51,0.00060,"Qualified",,787.45,"CapPass","Cycle 100",100,30941,"43-16","Alloy 617",314626,"Plate"
134.23,0.00062,"Qualified",,787.48,"CapPass","Cycle 100",100,30942,"43-16","Alloy 617",314626,"Plate"
135.06,0.00065,"Qualified",,787.50,"CapPass","Cycle 100",100,30943,"43-16","Alloy 617",314626,"Plate"
135.90,0.00067,"Qualified",,787.53,"CapPass","Cycle 100",100,30944,"43-16","Alloy 617",314626,"Plate"
136.73,0.00070,"Qualified",,787.56,"CapPass","Cycle 100",100,30945,"43-16","Alloy 617",314626,"Plate"
137.52,0.00072,"Qualified",,787.59,"CapPass","Cycle 100",100,30946,"43-16","Alloy 617",314626,"Plate"
138.42,0.00075,"Qualified",,787.61,"CapPass","Cycle 100",100,30947,"43-16","Alloy 617",314626,"Plate"
139.46,0.00077,"Qualified",,787.64,"CapPass","Cycle 100",100,30948,"43-16","Alloy 617",314626,"Plate"
140.48,0.00080,"Qualified",,787.67,"CapPass","Cycle 100",100,30949,"43-16","Alloy 617",314626,"Plate"
141.53,0.00082,"Qualified",,787.70,"CapPass","Cycle 100",100,30950,"43-16","Alloy 617",314626,"Plate"
142.57,0.00085,"Qualified",,787.72,"CapPass","Cycle 100",100,30951,"43-16","Alloy 617",314626,"Plate"
143.68,0.00088,"Qualified",,787.75,"CapPass","Cycle 100",100,30952,"43-16","Alloy 617",314626,"Plate"
144.77,0.00090,"Qualified",,787.78,"CapPass","Cycle 100",100,30953,"43-16","Alloy 617",314626,"Plate"
145.84,0.00093,"Qualified",,787.80,"CapPass","Cycle 100",100,30954,"43-16","Alloy 617",314626,"Plate"
146.94,0.00095,"Qualified",,787.83,"CapPass","Cycle 100",100,30955,"43-16","Alloy 617",314626,"Plate"
147.96,0.00098,"Qualified",,787.85,"CapPass","Cycle 100",100,30956,"43-16","Alloy 617",314626,"Plate"
149.09,0.00100,"Qualified",,787.88,"CapPass","Cycle 100",100,30957,"43-16","Alloy 617",314626,"Plate"
150.17,0.00103,"Qualified",,787.90,"CapPass","Cycle 100",100,30958,"43-16","Alloy 617",314626,"Plate"
151.21,0.00105,"Qualified",,787.93,"CapPass","Cycle 100",100,30959,"43-16","Alloy 617",314626,"Plate"
152.17,0.00108,"Qualified",,787.95,"CapPass","Cycle 100",100,30960,"43-16","Alloy 617",314626,"Plate"
153.19,0.00111,"Qualified",,787.98,"CapPass","Cycle 100",100,30961,"43-16","Alloy 617",314626,"Plate"
154.19,0.00113,"Qualified",,788.00,"CapPass","Cycle 100",100,30962,"43-16","Alloy 617",314626,"Plate"
155.00,0.00116,"Qualified",,788.03,"CapPass","Cycle 100",100,30963,"43-16","Alloy 617",314626,"Plate"
155.88,0.00118,"Qualified",,788.05,"CapPass","Cycle 100",100,30964,"43-16","Alloy 617",314626,"Plate"
156.71,0.00121,"Qualified",,788.08,"CapPass","Cycle 100",100,30965,"43-16","Alloy 617",314626,"Plate"
157.45,0.00123,"Qualified",,788.10,"CapPass","Cycle 100",100,30966,"43-16","Alloy 617",314626,"Plate"
158.11,0.00126,"Qualified",,788.12,"CapPass","Cycle 100",100,30967,"43-16","Alloy 617",314626,"Plate"
158.81,0.00128,"Qualified",,788.15,"CapPass","Cycle 100",100,30968,"43-16","Alloy 617",314626,"Plate"
159.56,0.00131,"Qualified",,788.17,"CapPass","Cycle 100",100,30969,"43-16","Alloy 617",314626,"Plate"
160.12,0.00134,"Qualified",,788.19,"CapPass","Cycle 100",100,30970,"43-16","Alloy 617",314626,"Plate"
160.70,0.00136,"Qualified",,788.22,"CapPass","Cycle 100",100,30971,"43-16","Alloy 617",314626,"Plate"
161.19,0.00139,"Qualified",,788.24,"CapPass","Cycle 100",100,30972,"43-16","Alloy 617",314626,"Plate"
161.61,0.00141,"Qualified",,788.26,"CapPass","Cycle 100",100,30973,"43-16","Alloy 617",314626,"Plate"
162.04,0.00144,"Qualified",,788.29,"CapPass","Cycle 100",100,30974,"43-16","Alloy 617",314626,"Plate"
162.44,0.00146,"Qualified",,788.31,"CapPass","Cycle 100",100,30975,"43-16","Alloy 617",314626,"Plate"
162.74,0.00149,"Qualified",,788.34,"CapPass","Cycle 100",100,30976,"43-16","Alloy 617",314626,"Plate"
163.05,0.00151,"Qualified",,788.36,"CapPass","Cycle 100",100,30977,"43-16","Alloy 617",314626,"Plate"
163.32,0.00154,"Qualified",,788.38,"CapPass","Cycle 100",100,30978,"43-16","Alloy 617",314626,"Plate"
163.45,0.00156,"Qualified",,788.41,"CapPass","Cycle 100",100,30979,"43-16","Alloy 617",314626,"Plate"
163.61,0.00159,"Qualified",,788.44,"CapPass","Cycle 100",100,30980,"43-16","Alloy 617",314626,"Plate"
163.68,0.00162,"Qualified",,788.46,"CapPass","Cycle 100",100,30981,"43-16","Alloy 617",314626,"Plate"
163.84,0.00164,"Qualified",,788.49,"CapPass","Cycle 100",100,30982,"43-16","Alloy 617",314626,"Plate"
164.09,0.00167,"Qualified",,788.52,"CapPass","Cycle 100",100,30983,"43-16","Alloy 617",314626,"Plate"
164.27,0.00169,"Qualified",,788.54,"CapPass","Cycle 100",100,30984,"43-16","Alloy 617",314626,"Plate"
164.54,0.00172,"Qualified",,788.57,"CapPass","Cycle 100",100,30985,"43-16","Alloy 617",314626,"Plate"
164.82,0.00174,"Qualified",,788.59,"CapPass","Cycle 100",100,30986,"43-16","Alloy 617",314626,"Plate"
165.21,0.00177,"Qualified",,788.62,"CapPass","Cycle 100",100,30987,"43-16","Alloy 617",314626,"Plate"
165.47,0.00179,"Qualified",,788.64,"CapPass","Cycle 100",100,30988,"43-16","Alloy 617",314626,"Plate"
165.70,0.00182,"Qualified",,788.67,"CapPass","Cycle 100",100,30989,"43-16","Alloy 617",314626,"Plate"
165.88,0.00185,"Qualified",,788.70,"CapPass","Cycle 100",100,30990,"43-16","Alloy 617",314626,"Plate"
166.10,0.00187,"Qualified",,788.72,"CapPass","Cycle 100",100,30991,"43-16","Alloy 617",314626,"Plate"
166.35,0.00190,"Qualified",,788.75,"CapPass","Cycle 100",100,30992,"43-16","Alloy 617",314626,"Plate"
166.57,0.00192,"Qualified",,788.77,"CapPass","Cycle 100",100,30993,"43-16","Alloy 617",314626,"Plate"
166.78,0.00195,"Qualified",,788.80,"CapPass","Cycle 100",100,30994,"43-16","Alloy 617",314626,"Plate"
166.41,0.00197,"Qualified",,788.82,"CapPass","Cycle 100",100,30995,"43-16","Alloy 617",314626,"Plate"
165.32,0.00200,"Qualified",,788.85,"CapPass","Cycle 100",100,30996,"43-16","Alloy 617",314626,"Plate"
147.66,0.00197,"Qualified",,788.96,"CapPass","Cycle 100",100,30997,"43-16","Alloy 617",314626,"Plate"
142.59,0.00195,"Qualified",,788.98,"CapPass","Cycle 100",100,30998,"43-16","Alloy 617",314626,"Plate"
137.59,0.00192,"Qualified",,789.00,"CapPass","Cycle 100",100,30999,"43-16","Alloy 617",314626,"Plate"
132.94,0.00190,"Qualified",,789.02,"CapPass","Cycle 100",100,31000,"43-16","Alloy 617",314626,"Plate"
128.29,0.00187,"Qualified",,789.04,"CapPass","Cycle 100",100,31001,"43-16","Alloy 617",314626,"Plate"
123.84,0.00184,"Qualified",,789.06,"CapPass","Cycle 100",100,31002,"43-16","Alloy 617",314626,"Plate"
119.26,0.00182,"Qualified",,789.08,"CapPass","Cycle 100",100,31003,"43-16","Alloy 617",314626,"Plate"
114.97,0.00179,"Qualified",,789.10,"CapPass","Cycle 100",100,31004,"43-16","Alloy 617",314626,"Plate"
110.87,0.00177,"Qualified",,789.12,"CapPass","Cycle 100",100,31005,"43-16","Alloy 617",314626,"Plate"
106.40,0.00174,"Qualified",,789.14,"CapPass","Cycle 100",100,31006,"43-16","Alloy 617",314626,"Plate"
102.36,0.00172,"Qualified",,789.16,"CapPass","Cycle 100",100,31007,"43-16","Alloy 617",314626,"Plate"
98.04,0.00169,"Qualified",,789.19,"CapPass","Cycle 100",100,31008,"43-16","Alloy 617",314626,"Plate"
94.04,0.00166,"Qualified",,789.21,"CapPass","Cycle 100",100,31009,"43-16","Alloy 617",314626,"Plate"
89.85,0.00164,"Qualified",,789.24,"CapPass","Cycle 100",100,31010,"43-16","Alloy 617",314626,"Plate"
85.66,0.00161,"Qualified",,789.27,"CapPass","Cycle 100",100,31011,"43-16","Alloy 617",314626,"Plate"
81.76,0.00159,"Qualified",,789.29,"CapPass","Cycle 100",100,31012,"43-16","Alloy 617",314626,"Plate"
78.18,0.00156,"Qualified",,789.32,"CapPass","Cycle 100",100,31013,"43-16","Alloy 617",314626,"Plate"
74.80,0.00154,"Qualified",,789.34,"CapPass","Cycle 100",100,31014,"43-16","Alloy 617",314626,"Plate"
71.26,0.00151,"Qualified",,789.37,"CapPass","Cycle 100",100,31015,"43-16","Alloy 617",314626,"Plate"
67.85,0.00149,"Qualified",,789.39,"CapPass","Cycle 100",100,31016,"43-16","Alloy 617",314626,"Plate"
64.49,0.00146,"Qualified",,789.42,"CapPass","Cycle 100",100,31017,"43-16","Alloy 617",314626,"Plate"
61.18,0.00144,"Qualified",,789.44,"CapPass","Cycle 100",100,31018,"43-16","Alloy 617",314626,"Plate"
58.11,0.00141,"Qualified",,789.47,"CapPass","Cycle 100",100,31019,"43-16","Alloy 617",314626,"Plate"
54.99,0.00138,"Qualified",,789.49,"CapPass","Cycle 100",100,31020,"43-16","Alloy 617",314626,"Plate"
51.81,0.00136,"Qualified",,789.52,"CapPass","Cycle 100",100,31021,"43-16","Alloy 617",314626,"Plate"
49.10,0.00133,"Qualified",,789.54,"CapPass","Cycle 100",100,31022,"43-16","Alloy 617",314626,"Plate"
46.25,0.00131,"Qualified",,789.57,"CapPass","Cycle 100",100,31023,"43-16","Alloy 617",314626,"Plate"
43.30,0.00128,"Qualified",,789.59,"CapPass","Cycle 100",100,31024,"43-16","Alloy 617",314626,"Plate"
40.20,0.00126,"Qualified",,789.62,"CapPass","Cycle 100",100,31025,"43-16","Alloy 617",314626,"Plate"
37.33,0.00123,"Qualified",,789.65,"CapPass","Cycle 100",100,31026,"43-16","Alloy 617",314626,"Plate"
34.40,0.00121,"Qualified",,789.67,"CapPass","Cycle 100",100,31027,"43-16","Alloy 617",314626,"Plate"
31.45,0.00118,"Qualified",,789.70,"CapPass","Cycle 100",100,31028,"43-16","Alloy 617",314626,"Plate"
28.45,0.00116,"Qualified",,789.73,"CapPass","Cycle 100",100,31029,"43-16","Alloy 617",314626,"Plate"
25.57,0.00113,"Qualified",,789.76,"CapPass","Cycle 100",100,31030,"43-16","Alloy 617",314626,"Plate"
22.59,0.00110,"Qualified",,789.79,"CapPass","Cycle 100",100,31031,"43-16","Alloy 617",314626,"Plate"
19.68,0.00108,"Qualified",,789.81,"CapPass","Cycle 100",100,31032,"43-16","Alloy 617",314626,"Plate"
18.02,0.00106,"Qualified",,789.83,"CapPass","Cycle 100",100,31033,"43-16","Alloy 617",314626,"Plate"
16.90,0.00105,"Qualified",,789.84,"CapPass","Cycle 100",100,31034,"43-16","Alloy 617",314626,"Plate"
13.83,0.00103,"Qualified",,789.87,"CapPass","Cycle 100",100,31035,"43-16","Alloy 617",314626,"Plate"
10.62,0.00100,"Qualified",,789.90,"CapPass","Cycle 100",100,31036,"43-16","Alloy 617",314626,"Plate"
7.20,0.00098,"Qualified",,789.93,"CapPass","Cycle 100",100,31037,"43-16","Alloy 617",314626,"Plate"
4.24,0.00095,"Qualified",,789.96,"CapPass","Cycle 100",100,31038,"43-16","Alloy 617",314626,"Plate"
1.19,0.00093,"Qualified",,789.99,"CapPass","Cycle 100",100,31039,"43-16","Alloy 617",314626,"Plate"
-1.66,0.00090,"Qualified",,790.01,"CapPass","Cycle 100",100,31040,"43-16","Alloy 617",314626,"Plate"
-4.63,0.00088,"Qualified",,790.04,"CapPass","Cycle 100",100,31041,"43-16","Alloy 617",314626,"Plate"
-7.41,0.00085,"Qualified",,790.07,"CapPass","Cycle 100",100,31042,"43-16","Alloy 617",314626,"Plate"
-10.11,0.00083,"Qualified",,790.09,"CapPass","Cycle 100",100,31043,"43-16","Alloy 617",314626,"Plate"
-12.57,0.00080,"Qualified",,790.12,"CapPass","Cycle 100",100,31044,"43-16","Alloy 617",314626,"Plate"
-14.86,0.00077,"Qualified",,790.14,"CapPass","Cycle 100",100,31045,"43-16","Alloy 617",314626,"Plate"
-16.60,0.00075,"Qualified",,790.18,"CapPass","Cycle 100",100,31046,"43-16","Alloy 617",314626,"Plate"
-17.16,0.00072,"Qualified",,790.27,"CapPass","Cycle 100",100,31047,"43-16","Alloy 617",314626,"Plate"
-19.15,0.00070,"Qualified",,790.33,"CapPass","Cycle 100",100,31048,"43-16","Alloy 617",314626,"Plate"
-21.78,0.00067,"Qualified",,790.37,"CapPass","Cycle 100",100,31049,"43-16","Alloy 617",314626,"Plate"
-24.71,0.00065,"Qualified",,790.41,"CapPass","Cycle 100",100,31050,"43-16","Alloy 617",314626,"Plate"
-27.49,0.00062,"Qualified",,790.44,"CapPass","Cycle 100",100,31051,"43-16","Alloy 617",314626,"Plate"
-29.95,0.00060,"Qualified",,790.47,"CapPass","Cycle 100",100,31052,"43-16","Alloy 617",314626,"Plate"
-32.73,0.00057,"Qualified",,790.50,"CapPass","Cycle 100",100,31053,"43-16","Alloy 617",314626,"Plate"
-35.72,0.00055,"Qualified",,790.53,"CapPass","Cycle 100",100,31054,"43-16","Alloy 617",314626,"Plate"
-39.14,0.00052,"Qualified",,790.56,"CapPass","Cycle 100",100,31055,"43-16","Alloy 617",314626,"Plate"
-42.20,0.00049,"Qualified",,790.58,"CapPass","Cycle 100",100,31056,"43-16","Alloy 617",314626,"Plate"
-45.50,0.00047,"Qualified",,790.60,"CapPass","Cycle 100",100,31057,"43-16","Alloy 617",314626,"Plate"
-49.20,0.00044,"Qualified",,790.62,"CapPass","Cycle 100",100,31058,"43-16","Alloy 617",314626,"Plate"
-52.06,0.00042,"Qualified",,790.64,"CapPass","Cycle 100",100,31059,"43-16","Alloy 617",314626,"Plate"
-54.98,0.00039,"Qualified",,790.65,"CapPass","Cycle 100",100,31060,"43-16","Alloy 617",314626,"Plate"
-57.87,0.00037,"Qualified",,790.67,"CapPass","Cycle 100",100,31061,"43-16","Alloy 617",314626,"Plate"
-60.62,0.00034,"Qualified",,790.69,"CapPass","Cycle 100",100,31062,"43-16","Alloy 617",314626,"Plate"
-63.55,0.00032,"Qualified",,790.70,"CapPass","Cycle 100",100,31063,"43-16","Alloy 617",314626,"Plate"
-66.32,0.00029,"Qualified",,790.72,"CapPass","Cycle 100",100,31064,"43-16","Alloy 617",314626,"Plate"
-69.00,0.00026,"Qualified",,790.73,"CapPass","Cycle 100",100,31065,"43-16","Alloy 617",314626,"Plate"
-71.49,0.00024,"Qualified",,790.75,"CapPass","Cycle 100",100,31066,"43-16","Alloy 617",314626,"Plate"
-74.10,0.00021,"Qualified",,790.76,"CapPass","Cycle 100",100,31067,"43-16","Alloy 617",314626,"Plate"
-76.51,0.00018,"Qualified",,790.78,"CapPass","Cycle 100",100,31068,"43-16","Alloy 617",314626,"Plate"
-78.87,0.00016,"Qualified",,790.79,"CapPass","Cycle 100",100,31069,"43-16","Alloy 617",314626,"Plate"
-81.35,0.00013,"Qualified",,790.81,"CapPass","Cycle 100",100,31070,"43-16","Alloy 617",314626,"Plate"
-83.73,0.00011,"Qualified",,790.82,"CapPass","Cycle 100",100,31071,"43-16","Alloy 617",314626,"Plate"
-85.79,0.00008,"Qualified",,790.84,"CapPass","Cycle 100",100,31072,"43-16","Alloy 617",314626,"Plate"
-88.03,0.00005,"Qualified",,790.85,"CapPass","Cycle 100",100,31073,"43-16","Alloy 617",314626,"Plate"
-89.94,0.00003,"Qualified",,790.87,"CapPass","Cycle 100",100,31074,"43-16","Alloy 617",314626,"Plate"
-91.78,0.00000,"Qualified",,790.89,"CapPass","Cycle 100",100,31075,"43-16","Alloy 617",314626,"Plate"
-93.45,-0.00002,"Qualified",,790.90,"CapPass","Cycle 100",100,31076,"43-16","Alloy 617",314626,"Plate"
-95.21,-0.00005,"Qualified",,790.92,"CapPass","Cycle 100",100,31077,"43-16","Alloy 617",314626,"Plate"
-96.83,-0.00007,"Qualified",,790.94,"CapPass","Cycle 100",100,31078,"43-16","Alloy 617",314626,"Plate"
-98.23,-0.00010,"Qualified",,790.96,"CapPass","Cycle 100",100,31079,"43-16","Alloy 617",314626,"Plate"
-99.56,-0.00013,"Qualified",,790.98,"CapPass","Cycle 100",100,31080,"43-16","Alloy 617",314626,"Plate"
-100.85,-0.00015,"Qualified",,791.00,"CapPass","Cycle 100",100,31081,"43-16","Alloy 617",314626,"Plate"
-102.06,-0.00018,"Qualified",,791.03,"CapPass","Cycle 100",100,31082,"43-16","Alloy 617",314626,"Plate"
-103.26,-0.00020,"Qualified",,791.05,"CapPass","Cycle 100",100,31083,"43-16","Alloy 617",314626,"Plate"
-104.41,-0.00023,"Qualified",,791.08,"CapPass","Cycle 100",100,31084,"43-16","Alloy 617",314626,"Plate"
-105.66,-0.00025,"Qualified",,791.11,"CapPass","Cycle 100",100,31085,"43-16","Alloy 617",314626,"Plate"
-106.92,-0.00028,"Qualified",,791.14,"CapPass","Cycle 100",100,31086,"43-16","Alloy 617",314626,"Plate"
-108.25,-0.00030,"Qualified",,791.17,"CapPass","Cycle 100",100,31087,"43-16","Alloy 617",314626,"Plate"
-109.58,-0.00033,"Qualified",,791.20,"CapPass","Cycle 100",100,31088,"43-16","Alloy 617",314626,"Plate"
-110.98,-0.00036,"Qualified",,791.22,"CapPass","Cycle 100",100,31089,"43-16","Alloy 617",314626,"Plate"
-112.34,-0.00038,"Qualified",,791.25,"CapPass","Cycle 100",100,31090,"43-16","Alloy 617",314626,"Plate"
-113.71,-0.00041,"Qualified",,791.27,"CapPass","Cycle 100",100,31091,"43-16","Alloy 617",314626,"Plate"
-115.05,-0.00043,"Qualified",,791.30,"CapPass","Cycle 100",100,31092,"43-16","Alloy 617",314626,"Plate"
-116.36,-0.00046,"Qualified",,791.32,"CapPass","Cycle 100",100,31093,"43-16","Alloy 617",314626,"Plate"
-117.60,-0.00048,"Qualified",,791.35,"CapPass","Cycle 100",100,31094,"43-16","Alloy 617",314626,"Plate"
-118.94,-0.00051,"Qualified",,791.37,"CapPass","Cycle 100",100,31095,"43-16","Alloy 617",314626,"Plate"
-120.19,-0.00053,"Qualified",,791.40,"CapPass","Cycle 100",100,31096,"43-16","Alloy 617",314626,"Plate"
-121.47,-0.00056,"Qualified",,791.42,"CapPass","Cycle 100",100,31097,"43-16","Alloy 617",314626,"Plate"
-122.74,-0.00059,"Qualified",,791.45,"CapPass","Cycle 100",100,31098,"43-16","Alloy 617",314626,"Plate"
-123.98,-0.00061,"Qualified",,791.48,"CapPass","Cycle 100",100,31099,"43-16","Alloy 617",314626,"Plate"
-125.25,-0.00064,"Qualified",,791.50,"CapPass","Cycle 100",100,31100,"43-16","Alloy 617",314626,"Plate"
-126.44,-0.00066,"Qualified",,791.53,"CapPass","Cycle 100",100,31101,"43-16","Alloy 617",314626,"Plate"
-127.93,-0.00069,"Qualified",,791.56,"CapPass","Cycle 100",100,31102,"43-16","Alloy 617",314626,"Plate"
-129.16,-0.00071,"Qualified",,791.58,"CapPass","Cycle 100",100,31103,"43-16","Alloy 617",314626,"Plate"
-130.39,-0.00074,"Qualified",,791.61,"CapPass","Cycle 100",100,31104,"43-16","Alloy 617",314626,"Plate"
-131.72,-0.00076,"Qualified",,791.63,"CapPass","Cycle 100",100,31105,"43-16","Alloy 617",314626,"Plate"
-133.08,-0.00079,"Qualified",,791.66,"CapPass","Cycle 100",100,31106,"43-16","Alloy 617",314626,"Plate"
-134.38,-0.00081,"Qualified",,791.69,"CapPass","Cycle 100",100,31107,"43-16","Alloy 617",314626,"Plate"
-135.63,-0.00084,"Qualified",,791.71,"CapPass","Cycle 100",100,31108,"43-16","Alloy 617",314626,"Plate"
-136.95,-0.00086,"Qualified",,791.74,"CapPass","Cycle 100",100,31109,"43-16","Alloy 617",314626,"Plate"
-138.23,-0.00089,"Qualified",,791.76,"CapPass","Cycle 100",100,31110,"43-16","Alloy 617",314626,"Plate"
-139.52,-0.00091,"Qualified",,791.79,"CapPass","Cycle 100",100,31111,"43-16","Alloy 617",314626,"Plate"
-140.68,-0.00094,"Qualified",,791.81,"CapPass","Cycle 100",100,31112,"43-16","Alloy 617",314626,"Plate"
-141.81,-0.00097,"Qualified",,791.84,"CapPass","Cycle 100",100,31113,"43-16","Alloy 617",314626,"Plate"
-142.90,-0.00099,"Qualified",,791.86,"CapPass","Cycle 100",100,31114,"43-16","Alloy 617",314626,"Plate"
-144.12,-0.00102,"Qualified",,791.88,"CapPass","Cycle 100",100,31115,"43-16","Alloy 617",314626,"Plate"
-145.29,-0.00104,"Qualified",,791.91,"CapPass","Cycle 100",100,31116,"43-16","Alloy 617",314626,"Plate"
-146.37,-0.00107,"Qualified",,791.94,"CapPass","Cycle 100",100,31117,"43-16","Alloy 617",314626,"Plate"
-147.44,-0.00109,"Qualified",,791.96,"CapPass","Cycle 100",100,31118,"43-16","Alloy 617",314626,"Plate"
-148.49,-0.00112,"Qualified",,791.99,"CapPass","Cycle 100",100,31119,"43-16","Alloy 617",314626,"Plate"
-149.65,-0.00114,"Qualified",,792.02,"CapPass","Cycle 100",100,31120,"43-16","Alloy 617",314626,"Plate"
-150.78,-0.00117,"Qualified",,792.04,"CapPass","Cycle 100",100,31121,"43-16","Alloy 617",314626,"Plate"
-151.96,-0.00120,"Qualified",,792.07,"CapPass","Cycle 100",100,31122,"43-16","Alloy 617",314626,"Plate"
-153.01,-0.00122,"Qualified",,792.09,"CapPass","Cycle 100",100,31123,"43-16","Alloy 617",314626,"Plate"
-154.19,-0.00125,"Qualified",,792.12,"CapPass","Cycle 100",100,31124,"43-16","Alloy 617",314626,"Plate"
-155.29,-0.00127,"Qualified",,792.15,"CapPass","Cycle 100",100,31125,"43-16","Alloy 617",314626,"Plate"
-156.23,-0.00130,"Qualified",,792.17,"CapPass","Cycle 100",100,31126,"43-16","Alloy 617",314626,"Plate"
-157.16,-0.00132,"Qualified",,792.19,"CapPass","Cycle 100",100,31127,"43-16","Alloy 617",314626,"Plate"
-158.05,-0.00135,"Qualified",,792.22,"CapPass","Cycle 100",100,31128,"43-16","Alloy 617",314626,"Plate"
-159.04,-0.00137,"Qualified",,792.24,"CapPass","Cycle 100",100,31129,"43-16","Alloy 617",314626,"Plate"
-159.86,-0.00140,"Qualified",,792.27,"CapPass","Cycle 100",100,31130,"43-16","Alloy 617",314626,"Plate"
-160.66,-0.00142,"Qualified",,792.29,"CapPass","Cycle 100",100,31131,"43-16","Alloy 617",314626,"Plate"
-161.69,-0.00145,"Qualified",,792.32,"CapPass","Cycle 100",100,31132,"43-16","Alloy 617",314626,"Plate"
-162.55,-0.00148,"Qualified",,792.35,"CapPass","Cycle 100",100,31133,"43-16","Alloy 617",314626,"Plate"
-163.36,-0.00150,"Qualified",,792.37,"CapPass","Cycle 100",100,31134,"43-16","Alloy 617",314626,"Plate"
-164.21,-0.00153,"Qualified",,792.39,"CapPass","Cycle 100",100,31135,"43-16","Alloy 617",314626,"Plate"
-164.80,-0.00155,"Qualified",,792.42,"CapPass","Cycle 100",100,31136,"43-16","Alloy 617",314626,"Plate"
-165.45,-0.00158,"Qualified",,792.44,"CapPass","Cycle 100",100,31137,"43-16","Alloy 617",314626,"Plate"
-166.10,-0.00160,"Qualified",,792.46,"CapPass","Cycle 100",100,31138,"43-16","Alloy 617",314626,"Plate"
-166.67,-0.00163,"Qualified",,792.49,"CapPass","Cycle 100",100,31139,"43-16","Alloy 617",314626,"Plate"
-167.21,-0.00165,"Qualified",,792.51,"CapPass","Cycle 100",100,31140,"43-16","Alloy 617",314626,"Plate"
-167.68,-0.00168,"Qualified",,792.54,"CapPass","Cycle 100",100,31141,"43-16","Alloy 617",314626,"Plate"
-168.21,-0.00171,"Qualified",,792.57,"CapPass","Cycle 100",100,31142,"43-16","Alloy 617",314626,"Plate"
-168.68,-0.00173,"Qualified",,792.59,"CapPass","Cycle 100",100,31143,"43-16","Alloy 617",314626,"Plate"
-169.15,-0.00176,"Qualified",,792.61,"CapPass","Cycle 100",100,31144,"43-16","Alloy 617",314626,"Plate"
-169.55,-0.00178,"Qualified",,792.64,"CapPass","Cycle 100",100,31145,"43-16","Alloy 617",314626,"Plate"
-169.97,-0.00181,"Qualified",,792.67,"CapPass","Cycle 100",100,31146,"43-16","Alloy 617",314626,"Plate"
-170.31,-0.00183,"Qualified",,792.69,"CapPass","Cycle 100",100,31147,"43-16","Alloy 617",314626,"Plate"
-170.64,-0.00186,"Qualified",,792.71,"CapPass","Cycle 100",100,31148,"43-16","Alloy 617",314626,"Plate"
-171.01,-0.00188,"Qualified",,792.74,"CapPass","Cycle 100",100,31149,"43-16","Alloy 617",314626,"Plate"
-171.30,-0.00191,"Qualified",,792.76,"CapPass","Cycle 100",100,31150,"43-16","Alloy 617",314626,"Plate"
-171.51,-0.00194,"Qualified",,792.78,"CapPass","Cycle 100",100,31151,"43-16","Alloy 617",314626,"Plate"
-171.52,-0.00196,"Qualified",,792.80,"CapPass","Cycle 100",100,31152,"43-16","Alloy 617",314626,"Plate"
-170.83,-0.00199,"Qualified",,792.83,"CapPass","Cycle 100",100,31153,"43-16","Alloy 617",314626,"Plate"
-167.80,-0.00201,"Qualified",,792.88,"CapPass","Cycle 100",100,31154,"43-16","Alloy 617",314626,"Plate"
-154.05,-0.00199,"Qualified",,792.95,"CapPass","Cycle 100",100,31155,"43-16","Alloy 617",314626,"Plate"
-148.14,-0.00196,"Qualified",,792.97,"CapPass","Cycle 100",100,31156,"43-16","Alloy 617",314626,"Plate"
-143.14,-0.00194,"Qualified",,792.99,"CapPass","Cycle 100",100,31157,"43-16","Alloy 617",314626,"Plate"
-138.28,-0.00191,"Qualified",,793.01,"CapPass","Cycle 100",100,31158,"43-16","Alloy 617",314626,"Plate"
-133.75,-0.00188,"Qualified",,793.03,"CapPass","Cycle 100",100,31159,"43-16","Alloy 617",314626,"Plate"
-129.61,-0.00186,"Qualified",,793.05,"CapPass","Cycle 100",100,31160,"43-16","Alloy 617",314626,"Plate"
-125.48,-0.00183,"Qualified",,793.06,"CapPass","Cycle 100",100,31161,"43-16","Alloy 617",314626,"Plate"
-121.41,-0.00181,"Qualified",,793.08,"CapPass","Cycle 100",100,31162,"43-16","Alloy 617",314626,"Plate"
-117.52,-0.00178,"Qualified",,793.10,"CapPass","Cycle 100",100,31163,"43-16","Alloy 617",314626,"Plate"
-113.54,-0.00176,"Qualified",,793.12,"CapPass","Cycle 100",100,31164,"43-16","Alloy 617",314626,"Plate"
-109.70,-0.00173,"Qualified",,793.14,"CapPass","Cycle 100",100,31165,"43-16","Alloy 617",314626,"Plate"
-105.94,-0.00171,"Qualified",,793.16,"CapPass","Cycle 100",100,31166,"43-16","Alloy 617",314626,"Plate"
-101.82,-0.00168,"Qualified",,793.18,"CapPass","Cycle 100",100,31167,"43-16","Alloy 617",314626,"Plate"
-97.87,-0.00166,"Qualified",,793.21,"CapPass","Cycle 100",100,31168,"43-16","Alloy 617",314626,"Plate"
-94.13,-0.00163,"Qualified",,793.23,"CapPass","Cycle 100",100,31169,"43-16","Alloy 617",314626,"Plate"
-90.48,-0.00160,"Qualified",,793.25,"CapPass","Cycle 100",100,31170,"43-16","Alloy 617",314626,"Plate"
-86.90,-0.00158,"Qualified",,793.28,"CapPass","Cycle 100",100,31171,"43-16","Alloy 617",314626,"Plate"
-83.22,-0.00155,"Qualified",,793.31,"CapPass","Cycle 100",100,31172,"43-16","Alloy 617",314626,"Plate"
-79.62,-0.00153,"Qualified",,793.33,"CapPass","Cycle 100",100,31173,"43-16","Alloy 617",314626,"Plate"
-76.13,-0.00150,"Qualified",,793.36,"CapPass","Cycle 100",100,31174,"43-16","Alloy 617",314626,"Plate"
-72.98,-0.00148,"Qualified",,793.38,"CapPass","Cycle 100",100,31175,"43-16","Alloy 617",314626,"Plate"
-69.76,-0.00145,"Qualified",,793.41,"CapPass","Cycle 100",100,31176,"43-16","Alloy 617",314626,"Plate"
-66.41,-0.00143,"Qualified",,793.44,"CapPass","Cycle 100",100,31177,"43-16","Alloy 617",314626,"Plate"
-63.19,-0.00140,"Qualified",,793.46,"CapPass","Cycle 100",100,31178,"43-16","Alloy 617",314626,"Plate"
-59.82,-0.00138,"Qualified",,793.49,"CapPass","Cycle 100",100,31179,"43-16","Alloy 617",314626,"Plate"
-56.04,-0.00135,"Qualified",,793.52,"CapPass","Cycle 100",100,31180,"43-16","Alloy 617",314626,"Plate"
-52.37,-0.00132,"Qualified",,793.55,"CapPass","Cycle 100",100,31181,"43-16","Alloy 617",314626,"Plate"
-48.70,-0.00130,"Qualified",,793.58,"CapPass","Cycle 100",100,31182,"43-16","Alloy 617",314626,"Plate"
-45.09,-0.00127,"Qualified",,793.61,"CapPass","Cycle 100",100,31183,"43-16","Alloy 617",314626,"Plate"
-41.49,-0.00125,"Qualified",,793.64,"CapPass","Cycle 100",100,31184,"43-16","Alloy 617",314626,"Plate"
-38.10,-0.00122,"Qualified",,793.67,"CapPass","Cycle 100",100,31185,"43-16","Alloy 617",314626,"Plate"
-34.50,-0.00120,"Qualified",,793.69,"CapPass","Cycle 100",100,31186,"43-16","Alloy 617",314626,"Plate"
-31.16,-0.00117,"Qualified",,793.72,"CapPass","Cycle 100",100,31187,"43-16","Alloy 617",314626,"Plate"
-27.56,-0.00115,"Qualified",,793.75,"CapPass","Cycle 100",100,31188,"43-16","Alloy 617",314626,"Plate"
-24.44,-0.00112,"Qualified",,793.77,"CapPass","Cycle 100",100,31189,"43-16","Alloy 617",314626,"Plate"
-21.36,-0.00109,"Qualified",,793.80,"CapPass","Cycle 100",100,31190,"43-16","Alloy 617",314626,"Plate"
-18.30,-0.00107,"Qualified",,793.82,"CapPass","Cycle 100",100,31191,"43-16","Alloy 617",314626,"Plate"
-15.42,-0.00104,"Qualified",,793.85,"CapPass","Cycle 100",100,31192,"43-16","Alloy 617",314626,"Plate"
-12.39,-0.00102,"Qualified",,793.87,"CapPass","Cycle 100",100,31193,"43-16","Alloy 617",314626,"Plate"
-9.25,-0.00099,"Qualified",,793.90,"CapPass","Cycle 100",100,31194,"43-16","Alloy 617",314626,"Plate"
-6.34,-0.00097,"Qualified",,793.93,"CapPass","Cycle 100",100,31195,"43-16","Alloy 617",314626,"Plate"
-3.55,-0.00094,"Qualified",,793.95,"CapPass","Cycle 100",100,31196,"43-16","Alloy 617",314626,"Plate"
-0.70,-0.00092,"Qualified",,793.98,"CapPass","Cycle 100",100,31197,"43-16","Alloy 617",314626,"Plate"
2.33,-0.00089,"Qualified",,794.00,"CapPass","Cycle 100",100,31198,"43-16","Alloy 617",314626,"Plate"
5.04,-0.00087,"Qualified",,794.03,"CapPass","Cycle 100",100,31199,"43-16","Alloy 617",314626,"Plate"
7.96,-0.00084,"Qualified",,794.06,"CapPass","Cycle 100",100,31200,"43-16","Alloy 617",314626,"Plate"
10.88,-0.00082,"Qualified",,794.08,"CapPass","Cycle 100",100,31201,"43-16","Alloy 617",314626,"Plate"
13.54,-0.00079,"Qualified",,794.11,"CapPass","Cycle 100",100,31202,"43-16","Alloy 617",314626,"Plate"
16.42,-0.00076,"Qualified",,794.14,"CapPass","Cycle 100",100,31203,"43-16","Alloy 617",314626,"Plate"
19.37,-0.00074,"Qualified",,794.17,"CapPass","Cycle 100",100,31204,"43-16","Alloy 617",314626,"Plate"
22.15,-0.00071,"Qualified",,794.20,"CapPass","Cycle 100",100,31205,"43-16","Alloy 617",314626,"Plate"
24.52,-0.00069,"Qualified",,794.22,"CapPass","Cycle 100",100,31206,"43-16","Alloy 617",314626,"Plate"
26.24,-0.00066,"Qualified",,794.25,"CapPass","Cycle 100",100,31207,"43-16","Alloy 617",314626,"Plate"
28.05,-0.00064,"Qualified",,794.30,"CapPass","Cycle 100",100,31208,"43-16","Alloy 617",314626,"Plate"
30.67,-0.00061,"Qualified",,794.35,"CapPass","Cycle 100",100,31209,"43-16","Alloy 617",314626,"Plate"
33.74,-0.00059,"Qualified",,794.39,"CapPass","Cycle 100",100,31210,"43-16","Alloy 617",314626,"Plate"
36.50,-0.00056,"Qualified",,794.42,"CapPass","Cycle 100",100,31211,"43-16","Alloy 617",314626,"Plate"
39.77,-0.00054,"Qualified",,794.45,"CapPass","Cycle 100",100,31212,"43-16","Alloy 617",314626,"Plate"
42.68,-0.00051,"Qualified",,794.47,"CapPass","Cycle 100",100,31213,"43-16","Alloy 617",314626,"Plate"
