Repository: js-molina/fatigue-A617

File: data/950C/Strain rate 0.001/0.40% strain/HTM_A19_Cycles_435.csv (part 5 of 10)
"Stress Mpa","Strain","Qual State","Qual Exceptions","Elapsed Time Sec","Data State","Cycle Label","Cycle","Count","Sample","Alloy","Heat","Material_Form"
-106.10,-0.00176,"Qualified",,392.68,"CapPass","Cycle 50",50,15401,"43-5","Alloy 617",314626,"Plate"
-102.54,-0.00173,"Qualified",,392.70,"CapPass","Cycle 50",50,15402,"43-5","Alloy 617",314626,"Plate"
-99.09,-0.00171,"Qualified",,392.72,"CapPass","Cycle 50",50,15403,"43-5","Alloy 617",314626,"Plate"
-95.03,-0.00168,"Qualified",,392.74,"CapPass","Cycle 50",50,15404,"43-5","Alloy 617",314626,"Plate"
-90.60,-0.00166,"Qualified",,392.77,"CapPass","Cycle 50",50,15405,"43-5","Alloy 617",314626,"Plate"
-86.61,-0.00163,"Qualified",,392.80,"CapPass","Cycle 50",50,15406,"43-5","Alloy 617",314626,"Plate"
-82.93,-0.00161,"Qualified",,392.82,"CapPass","Cycle 50",50,15407,"43-5","Alloy 617",314626,"Plate"
-79.34,-0.00158,"Qualified",,392.85,"CapPass","Cycle 50",50,15408,"43-5","Alloy 617",314626,"Plate"
-75.84,-0.00155,"Qualified",,392.88,"CapPass","Cycle 50",50,15409,"43-5","Alloy 617",314626,"Plate"
-72.12,-0.00153,"Qualified",,392.90,"CapPass","Cycle 50",50,15410,"43-5","Alloy 617",314626,"Plate"
-68.20,-0.00150,"Qualified",,392.93,"CapPass","Cycle 50",50,15411,"43-5","Alloy 617",314626,"Plate"
-64.58,-0.00148,"Qualified",,392.96,"CapPass","Cycle 50",50,15412,"43-5","Alloy 617",314626,"Plate"
-61.31,-0.00145,"Qualified",,392.99,"CapPass","Cycle 50",50,15413,"43-5","Alloy 617",314626,"Plate"
-57.68,-0.00143,"Qualified",,393.01,"CapPass","Cycle 50",50,15414,"43-5","Alloy 617",314626,"Plate"
-54.10,-0.00140,"Qualified",,393.04,"CapPass","Cycle 50",50,15415,"43-5","Alloy 617",314626,"Plate"
-50.50,-0.00138,"Qualified",,393.07,"CapPass","Cycle 50",50,15416,"43-5","Alloy 617",314626,"Plate"
-46.91,-0.00135,"Qualified",,393.10,"CapPass","Cycle 50",50,15417,"43-5","Alloy 617",314626,"Plate"
-43.53,-0.00132,"Qualified",,393.13,"CapPass","Cycle 50",50,15418,"43-5","Alloy 617",314626,"Plate"
-40.18,-0.00130,"Qualified",,393.15,"CapPass","Cycle 50",50,15419,"43-5","Alloy 617",314626,"Plate"
-36.69,-0.00127,"Qualified",,393.18,"CapPass","Cycle 50",50,15420,"43-5","Alloy 617",314626,"Plate"
-33.30,-0.00125,"Qualified",,393.21,"CapPass","Cycle 50",50,15421,"43-5","Alloy 617",314626,"Plate"
-29.79,-0.00122,"Qualified",,393.24,"CapPass","Cycle 50",50,15422,"43-5","Alloy 617",314626,"Plate"
-26.72,-0.00120,"Qualified",,393.26,"CapPass","Cycle 50",50,15423,"43-5","Alloy 617",314626,"Plate"
-23.36,-0.00117,"Qualified",,393.29,"CapPass","Cycle 50",50,15424,"43-5","Alloy 617",314626,"Plate"
-19.89,-0.00115,"Qualified",,393.32,"CapPass","Cycle 50",50,15425,"43-5","Alloy 617",314626,"Plate"
-16.15,-0.00112,"Qualified",,393.35,"CapPass","Cycle 50",50,15426,"43-5","Alloy 617",314626,"Plate"
-12.36,-0.00110,"Qualified",,393.38,"CapPass","Cycle 50",50,15427,"43-5","Alloy 617",314626,"Plate"
-9.10,-0.00107,"Qualified",,393.41,"CapPass","Cycle 50",50,15428,"43-5","Alloy 617",314626,"Plate"
-6.01,-0.00104,"Qualified",,393.43,"CapPass","Cycle 50",50,15429,"43-5","Alloy 617",314626,"Plate"
-2.78,-0.00102,"Qualified",,393.46,"CapPass","Cycle 50",50,15430,"43-5","Alloy 617",314626,"Plate"
0.42,-0.00099,"Qualified",,393.48,"CapPass","Cycle 50",50,15431,"43-5","Alloy 617",314626,"Plate"
3.69,-0.00097,"Qualified",,393.51,"CapPass","Cycle 50",50,15432,"43-5","Alloy 617",314626,"Plate"
6.79,-0.00094,"Qualified",,393.54,"CapPass","Cycle 50",50,15433,"43-5","Alloy 617",314626,"Plate"
9.83,-0.00092,"Qualified",,393.56,"CapPass","Cycle 50",50,15434,"43-5","Alloy 617",314626,"Plate"
12.85,-0.00089,"Qualified",,393.59,"CapPass","Cycle 50",50,15435,"43-5","Alloy 617",314626,"Plate"
15.30,-0.00087,"Qualified",,393.61,"CapPass","Cycle 50",50,15436,"43-5","Alloy 617",314626,"Plate"
17.70,-0.00084,"Qualified",,393.63,"CapPass","Cycle 50",50,15437,"43-5","Alloy 617",314626,"Plate"
20.46,-0.00082,"Qualified",,393.66,"CapPass","Cycle 50",50,15438,"43-5","Alloy 617",314626,"Plate"
23.00,-0.00079,"Qualified",,393.68,"CapPass","Cycle 50",50,15439,"43-5","Alloy 617",314626,"Plate"
25.51,-0.00077,"Qualified",,393.71,"CapPass","Cycle 50",50,15440,"43-5","Alloy 617",314626,"Plate"
27.58,-0.00074,"Qualified",,393.75,"CapPass","Cycle 50",50,15441,"43-5","Alloy 617",314626,"Plate"
29.41,-0.00072,"Qualified",,393.80,"CapPass","Cycle 50",50,15442,"43-5","Alloy 617",314626,"Plate"
31.51,-0.00069,"Qualified",,393.86,"CapPass","Cycle 50",50,15443,"43-5","Alloy 617",314626,"Plate"
34.75,-0.00067,"Qualified",,393.92,"CapPass","Cycle 50",50,15444,"43-5","Alloy 617",314626,"Plate"
38.21,-0.00064,"Qualified",,393.95,"CapPass","Cycle 50",50,15445,"43-5","Alloy 617",314626,"Plate"
41.81,-0.00061,"Qualified",,393.97,"CapPass","Cycle 50",50,15446,"43-5","Alloy 617",314626,"Plate"
45.25,-0.00059,"Qualified",,393.99,"CapPass","Cycle 50",50,15447,"43-5","Alloy 617",314626,"Plate"
48.17,-0.00056,"Qualified",,394.01,"CapPass","Cycle 50",50,15448,"43-5","Alloy 617",314626,"Plate"
50.96,-0.00054,"Qualified",,394.03,"CapPass","Cycle 50",50,15449,"43-5","Alloy 617",314626,"Plate"
53.73,-0.00051,"Qualified",,394.04,"CapPass","Cycle 50",50,15450,"43-5","Alloy 617",314626,"Plate"
56.16,-0.00048,"Qualified",,394.06,"CapPass","Cycle 50",50,15451,"43-5","Alloy 617",314626,"Plate"
58.52,-0.00046,"Qualified",,394.08,"CapPass","Cycle 50",50,15452,"43-5","Alloy 617",314626,"Plate"
60.87,-0.00043,"Qualified",,394.10,"CapPass","Cycle 50",50,15453,"43-5","Alloy 617",314626,"Plate"
62.90,-0.00041,"Qualified",,394.13,"CapPass","Cycle 50",50,15454,"43-5","Alloy 617",314626,"Plate"
64.86,-0.00038,"Qualified",,394.15,"CapPass","Cycle 50",50,15455,"43-5","Alloy 617",314626,"Plate"
66.63,-0.00036,"Qualified",,394.18,"CapPass","Cycle 50",50,15456,"43-5","Alloy 617",314626,"Plate"
68.29,-0.00033,"Qualified",,394.21,"CapPass","Cycle 50",50,15457,"43-5","Alloy 617",314626,"Plate"
70.00,-0.00031,"Qualified",,394.24,"CapPass","Cycle 50",50,15458,"43-5","Alloy 617",314626,"Plate"
72.13,-0.00028,"Qualified",,394.28,"CapPass","Cycle 50",50,15459,"43-5","Alloy 617",314626,"Plate"
74.00,-0.00026,"Qualified",,394.31,"CapPass","Cycle 50",50,15460,"43-5","Alloy 617",314626,"Plate"
72.04,-0.00024,"Qualified",,786.77,"CapPass","Cycle 100",100,30860,"43-5","Alloy 617",314626,"Plate"
74.15,-0.00021,"Qualified",,786.80,"CapPass","Cycle 100",100,30861,"43-5","Alloy 617",314626,"Plate"
76.34,-0.00019,"Qualified",,786.83,"CapPass","Cycle 100",100,30862,"43-5","Alloy 617",314626,"Plate"
78.54,-0.00016,"Qualified",,786.86,"CapPass","Cycle 100",100,30863,"43-5","Alloy 617",314626,"Plate"
80.77,-0.00014,"Qualified",,786.89,"CapPass","Cycle 100",100,30864,"43-5","Alloy 617",314626,"Plate"
82.79,-0.00011,"Qualified",,786.91,"CapPass","Cycle 100",100,30865,"43-5","Alloy 617",314626,"Plate"
84.86,-0.00009,"Qualified",,786.93,"CapPass","Cycle 100",100,30866,"43-5","Alloy 617",314626,"Plate"
87.41,-0.00006,"Qualified",,786.96,"CapPass","Cycle 100",100,30867,"43-5","Alloy 617",314626,"Plate"
89.80,-0.00004,"Qualified",,786.98,"CapPass","Cycle 100",100,30868,"43-5","Alloy 617",314626,"Plate"
92.16,-0.00001,"Qualified",,786.99,"CapPass","Cycle 100",100,30869,"43-5","Alloy 617",314626,"Plate"
94.60,0.00002,"Qualified",,787.01,"CapPass","Cycle 100",100,30870,"43-5","Alloy 617",314626,"Plate"
97.04,0.00004,"Qualified",,787.03,"CapPass","Cycle 100",100,30871,"43-5","Alloy 617",314626,"Plate"
99.59,0.00007,"Qualified",,787.04,"CapPass","Cycle 100",100,30872,"43-5","Alloy 617",314626,"Plate"
101.97,0.00009,"Qualified",,787.06,"CapPass","Cycle 100",100,30873,"43-5","Alloy 617",314626,"Plate"
104.30,0.00012,"Qualified",,787.08,"CapPass","Cycle 100",100,30874,"43-5","Alloy 617",314626,"Plate"
106.51,0.00015,"Qualified",,787.09,"CapPass","Cycle 100",100,30875,"43-5","Alloy 617",314626,"Plate"
108.85,0.00017,"Qualified",,787.11,"CapPass","Cycle 100",100,30876,"43-5","Alloy 617",314626,"Plate"
111.00,0.00020,"Qualified",,787.13,"CapPass","Cycle 100",100,30877,"43-5","Alloy 617",314626,"Plate"
113.09,0.00022,"Qualified",,787.15,"CapPass","Cycle 100",100,30878,"43-5","Alloy 617",314626,"Plate"
115.04,0.00025,"Qualified",,787.17,"CapPass","Cycle 100",100,30879,"43-5","Alloy 617",314626,"Plate"
116.77,0.00027,"Qualified",,787.18,"CapPass","Cycle 100",100,30880,"43-5","Alloy 617",314626,"Plate"
118.46,0.00030,"Qualified",,787.20,"CapPass","Cycle 100",100,30881,"43-5","Alloy 617",314626,"Plate"
120.05,0.00033,"Qualified",,787.22,"CapPass","Cycle 100",100,30882,"43-5","Alloy 617",314626,"Plate"
121.44,0.00035,"Qualified",,787.24,"CapPass","Cycle 100",100,30883,"43-5","Alloy 617",314626,"Plate"
122.65,0.00038,"Qualified",,787.25,"CapPass","Cycle 100",100,30884,"43-5","Alloy 617",314626,"Plate"
123.88,0.00040,"Qualified",,787.28,"CapPass","Cycle 100",100,30885,"43-5","Alloy 617",314626,"Plate"
125.08,0.00043,"Qualified",,787.30,"CapPass","Cycle 100",100,30886,"43-5","Alloy 617",314626,"Plate"
126.19,0.00045,"Qualified",,787.32,"CapPass","Cycle 100",100,30887,"43-5","Alloy 617",314626,"Plate"
127.19,0.00048,"Qualified",,787.35,"CapPass","Cycle 100",100,30888,"43-5","Alloy 617",314626,"Plate"
128.26,0.00050,"Qualified",,787.37,"CapPass","Cycle 100",100,30889,"43-5","Alloy 617",314626,"Plate"
129.37,0.00053,"Qualified",,787.40,"CapPass","Cycle 100",100,30890,"43-5","Alloy 617",314626,"Plate"
130.28,0.00056,"Qualified",,787.43,"CapPass","Cycle 100",100,30891,"43-5","Alloy 617",314626,"Plate"
131.34,0.00058,"Qualified",,787.45,"CapPass","Cycle 100",100,30892,"43-5","Alloy 617",314626,"Plate"
132.32,0.00061,"Qualified",,787.48,"CapPass","Cycle 100",100,30893,"43-5","Alloy 617",314626,"Plate"
133.39,0.00063,"Qualified",,787.51,"CapPass","Cycle 100",100,30894,"43-5","Alloy 617",314626,"Plate"
134.42,0.00066,"Qualified",,787.53,"CapPass","Cycle 100",100,30895,"43-5","Alloy 617",314626,"Plate"
135.67,0.00068,"Qualified",,787.56,"CapPass","Cycle 100",100,30896,"43-5","Alloy 617",314626,"Plate"
136.84,0.00071,"Qualified",,787.59,"CapPass","Cycle 100",100,30897,"43-5","Alloy 617",314626,"Plate"
137.87,0.00073,"Qualified",,787.61,"CapPass","Cycle 100",100,30898,"43-5","Alloy 617",314626,"Plate"
138.96,0.00076,"Qualified",,787.64,"CapPass","Cycle 100",100,30899,"43-5","Alloy 617",314626,"Plate"
140.18,0.00079,"Qualified",,787.67,"CapPass","Cycle 100",100,30900,"43-5","Alloy 617",314626,"Plate"
141.27,0.00081,"Qualified",,787.69,"CapPass","Cycle 100",100,30901,"43-5","Alloy 617",314626,"Plate"
142.34,0.00084,"Qualified",,787.72,"CapPass","Cycle 100",100,30902,"43-5","Alloy 617",314626,"Plate"
143.51,0.00086,"Qualified",,787.74,"CapPass","Cycle 100",100,30903,"43-5","Alloy 617",314626,"Plate"
144.53,0.00089,"Qualified",,787.77,"CapPass","Cycle 100",100,30904,"43-5","Alloy 617",314626,"Plate"
145.58,0.00091,"Qualified",,787.79,"CapPass","Cycle 100",100,30905,"43-5","Alloy 617",314626,"Plate"
146.48,0.00094,"Qualified",,787.82,"CapPass","Cycle 100",100,30906,"43-5","Alloy 617",314626,"Plate"
147.39,0.00096,"Qualified",,787.84,"CapPass","Cycle 100",100,30907,"43-5","Alloy 617",314626,"Plate"
148.30,0.00099,"Qualified",,787.87,"CapPass","Cycle 100",100,30908,"43-5","Alloy 617",314626,"Plate"
149.15,0.00102,"Qualified",,787.89,"CapPass","Cycle 100",100,30909,"43-5","Alloy 617",314626,"Plate"
150.04,0.00104,"Qualified",,787.91,"CapPass","Cycle 100",100,30910,"43-5","Alloy 617",314626,"Plate"
150.80,0.00107,"Qualified",,787.93,"CapPass","Cycle 100",100,30911,"43-5","Alloy 617",314626,"Plate"
151.57,0.00109,"Qualified",,787.96,"CapPass","Cycle 100",100,30912,"43-5","Alloy 617",314626,"Plate"
152.46,0.00112,"Qualified",,787.98,"CapPass","Cycle 100",100,30913,"43-5","Alloy 617",314626,"Plate"
153.13,0.00114,"Qualified",,788.00,"CapPass","Cycle 100",100,30914,"43-5","Alloy 617",314626,"Plate"
153.89,0.00117,"Qualified",,788.03,"CapPass","Cycle 100",100,30915,"43-5","Alloy 617",314626,"Plate"
154.46,0.00119,"Qualified",,788.05,"CapPass","Cycle 100",100,30916,"43-5","Alloy 617",314626,"Plate"
154.90,0.00122,"Qualified",,788.08,"CapPass","Cycle 100",100,30917,"43-5","Alloy 617",314626,"Plate"
155.34,0.00125,"Qualified",,788.10,"CapPass","Cycle 100",100,30918,"43-5","Alloy 617",314626,"Plate"
155.79,0.00127,"Qualified",,788.12,"CapPass","Cycle 100",100,30919,"43-5","Alloy 617",314626,"Plate"
156.12,0.00130,"Qualified",,788.15,"CapPass","Cycle 100",100,30920,"43-5","Alloy 617",314626,"Plate"
156.39,0.00132,"Qualified",,788.17,"CapPass","Cycle 100",100,30921,"43-5","Alloy 617",314626,"Plate"
156.62,0.00135,"Qualified",,788.20,"CapPass","Cycle 100",100,30922,"43-5","Alloy 617",314626,"Plate"
156.91,0.00137,"Qualified",,788.23,"CapPass","Cycle 100",100,30923,"43-5","Alloy 617",314626,"Plate"
157.25,0.00140,"Qualified",,788.26,"CapPass","Cycle 100",100,30924,"43-5","Alloy 617",314626,"Plate"
157.65,0.00142,"Qualified",,788.29,"CapPass","Cycle 100",100,30925,"43-5","Alloy 617",314626,"Plate"
158.18,0.00145,"Qualified",,788.32,"CapPass","Cycle 100",100,30926,"43-5","Alloy 617",314626,"Plate"
158.80,0.00147,"Qualified",,788.34,"CapPass","Cycle 100",100,30927,"43-5","Alloy 617",314626,"Plate"
159.47,0.00150,"Qualified",,788.37,"CapPass","Cycle 100",100,30928,"43-5","Alloy 617",314626,"Plate"
160.10,0.00153,"Qualified",,788.39,"CapPass","Cycle 100",100,30929,"43-5","Alloy 617",314626,"Plate"
160.64,0.00155,"Qualified",,788.42,"CapPass","Cycle 100",100,30930,"43-5","Alloy 617",314626,"Plate"
161.22,0.00158,"Qualified",,788.44,"CapPass","Cycle 100",100,30931,"43-5","Alloy 617",314626,"Plate"
161.83,0.00160,"Qualified",,788.47,"CapPass","Cycle 100",100,30932,"43-5","Alloy 617",314626,"Plate"
162.41,0.00163,"Qualified",,788.49,"CapPass","Cycle 100",100,30933,"43-5","Alloy 617",314626,"Plate"
162.93,0.00165,"Qualified",,788.52,"CapPass","Cycle 100",100,30934,"43-5","Alloy 617",314626,"Plate"
163.38,0.00168,"Qualified",,788.54,"CapPass","Cycle 100",100,30935,"43-5","Alloy 617",314626,"Plate"
163.82,0.00171,"Qualified",,788.56,"CapPass","Cycle 100",100,30936,"43-5","Alloy 617",314626,"Plate"
164.14,0.00173,"Qualified",,788.58,"CapPass","Cycle 100",100,30937,"43-5","Alloy 617",314626,"Plate"
164.41,0.00176,"Qualified",,788.60,"CapPass","Cycle 100",100,30938,"43-5","Alloy 617",314626,"Plate"
164.60,0.00178,"Qualified",,788.62,"CapPass","Cycle 100",100,30939,"43-5","Alloy 617",314626,"Plate"
164.67,0.00181,"Qualified",,788.65,"CapPass","Cycle 100",100,30940,"43-5","Alloy 617",314626,"Plate"
164.64,0.00183,"Qualified",,788.67,"CapPass","Cycle 100",100,30941,"43-5","Alloy 617",314626,"Plate"
164.57,0.00186,"Qualified",,788.70,"CapPass","Cycle 100",100,30942,"43-5","Alloy 617",314626,"Plate"
164.51,0.00188,"Qualified",,788.73,"CapPass","Cycle 100",100,30943,"43-5","Alloy 617",314626,"Plate"
164.42,0.00191,"Qualified",,788.75,"CapPass","Cycle 100",100,30944,"43-5","Alloy 617",314626,"Plate"
164.24,0.00194,"Qualified",,788.78,"CapPass","Cycle 100",100,30945,"43-5","Alloy 617",314626,"Plate"
164.01,0.00196,"Qualified",,788.80,"CapPass","Cycle 100",100,30946,"43-5","Alloy 617",314626,"Plate"
163.24,0.00199,"Qualified",,788.83,"CapPass","Cycle 100",100,30947,"43-5","Alloy 617",314626,"Plate"
159.84,0.00201,"Qualified",,788.88,"CapPass","Cycle 100",100,30948,"43-5","Alloy 617",314626,"Plate"
147.55,0.00199,"Qualified",,788.95,"CapPass","Cycle 100",100,30949,"43-5","Alloy 617",314626,"Plate"
141.75,0.00196,"Qualified",,788.97,"CapPass","Cycle 100",100,30950,"43-5","Alloy 617",314626,"Plate"
136.72,0.00194,"Qualified",,788.99,"CapPass","Cycle 100",100,30951,"43-5","Alloy 617",314626,"Plate"
132.09,0.00191,"Qualified",,789.01,"CapPass","Cycle 100",100,30952,"43-5","Alloy 617",314626,"Plate"
127.85,0.00188,"Qualified",,789.03,"CapPass","Cycle 100",100,30953,"43-5","Alloy 617",314626,"Plate"
123.36,0.00186,"Qualified",,789.05,"CapPass","Cycle 100",100,30954,"43-5","Alloy 617",314626,"Plate"
118.73,0.00183,"Qualified",,789.07,"CapPass","Cycle 100",100,30955,"43-5","Alloy 617",314626,"Plate"
114.58,0.00181,"Qualified",,789.09,"CapPass","Cycle 100",100,30956,"43-5","Alloy 617",314626,"Plate"
111.23,0.00178,"Qualified",,789.11,"CapPass","Cycle 100",100,30957,"43-5","Alloy 617",314626,"Plate"
107.32,0.00176,"Qualified",,789.13,"CapPass","Cycle 100",100,30958,"43-5","Alloy 617",314626,"Plate"
103.42,0.00173,"Qualified",,789.15,"CapPass","Cycle 100",100,30959,"43-5","Alloy 617",314626,"Plate"
99.43,0.00170,"Qualified",,789.17,"CapPass","Cycle 100",100,30960,"43-5","Alloy 617",314626,"Plate"
95.86,0.00168,"Qualified",,789.19,"CapPass","Cycle 100",100,30961,"43-5","Alloy 617",314626,"Plate"
92.72,0.00165,"Qualified",,789.21,"CapPass","Cycle 100",100,30962,"43-5","Alloy 617",314626,"Plate"
89.26,0.00163,"Qualified",,789.24,"CapPass","Cycle 100",100,30963,"43-5","Alloy 617",314626,"Plate"
85.93,0.00160,"Qualified",,789.26,"CapPass","Cycle 100",100,30964,"43-5","Alloy 617",314626,"Plate"
82.03,0.00158,"Qualified",,789.29,"CapPass","Cycle 100",100,30965,"43-5","Alloy 617",314626,"Plate"
78.22,0.00155,"Qualified",,789.32,"CapPass","Cycle 100",100,30966,"43-5","Alloy 617",314626,"Plate"
74.56,0.00152,"Qualified",,789.35,"CapPass","Cycle 100",100,30967,"43-5","Alloy 617",314626,"Plate"
70.90,0.00150,"Qualified",,789.38,"CapPass","Cycle 100",100,30968,"43-5","Alloy 617",314626,"Plate"
66.83,0.00147,"Qualified",,789.42,"CapPass","Cycle 100",100,30969,"43-5","Alloy 617",314626,"Plate"
62.91,0.00145,"Qualified",,789.45,"CapPass","Cycle 100",100,30970,"43-5","Alloy 617",314626,"Plate"
59.54,0.00142,"Qualified",,789.47,"CapPass","Cycle 100",100,30971,"43-5","Alloy 617",314626,"Plate"
56.24,0.00140,"Qualified",,789.50,"CapPass","Cycle 100",100,30972,"43-5","Alloy 617",314626,"Plate"
52.62,0.00137,"Qualified",,789.53,"CapPass","Cycle 100",100,30973,"43-5","Alloy 617",314626,"Plate"
49.42,0.00135,"Qualified",,789.55,"CapPass","Cycle 100",100,30974,"43-5","Alloy 617",314626,"Plate"
46.23,0.00132,"Qualified",,789.58,"CapPass","Cycle 100",100,30975,"43-5","Alloy 617",314626,"Plate"
42.96,0.00129,"Qualified",,789.60,"CapPass","Cycle 100",100,30976,"43-5","Alloy 617",314626,"Plate"
39.94,0.00127,"Qualified",,789.63,"CapPass","Cycle 100",100,30977,"43-5","Alloy 617",314626,"Plate"
36.82,0.00124,"Qualified",,789.65,"CapPass","Cycle 100",100,30978,"43-5","Alloy 617",314626,"Plate"
33.73,0.00122,"Qualified",,789.68,"CapPass","Cycle 100",100,30979,"43-5","Alloy 617",314626,"Plate"
30.77,0.00119,"Qualified",,789.71,"CapPass","Cycle 100",100,30980,"43-5","Alloy 617",314626,"Plate"
27.71,0.00117,"Qualified",,789.73,"CapPass","Cycle 100",100,30981,"43-5","Alloy 617",314626,"Plate"
24.74,0.00114,"Qualified",,789.76,"CapPass","Cycle 100",100,30982,"43-5","Alloy 617",314626,"Plate"
21.89,0.00112,"Qualified",,789.79,"CapPass","Cycle 100",100,30983,"43-5","Alloy 617",314626,"Plate"
18.94,0.00109,"Qualified",,789.81,"CapPass","Cycle 100",100,30984,"43-5","Alloy 617",314626,"Plate"
18.31,0.00108,"Qualified",,789.82,"CapPass","Cycle 100",100,30985,"43-5","Alloy 617",314626,"Plate"
16.17,0.00107,"Qualified",,789.84,"CapPass","Cycle 100",100,30986,"43-5","Alloy 617",314626,"Plate"
13.28,0.00104,"Qualified",,789.87,"CapPass","Cycle 100",100,30987,"43-5","Alloy 617",314626,"Plate"
9.86,0.00101,"Qualified",,789.90,"CapPass","Cycle 100",100,30988,"43-5","Alloy 617",314626,"Plate"
6.64,0.00099,"Qualified",,789.93,"CapPass","Cycle 100",100,30989,"43-5","Alloy 617",314626,"Plate"
3.54,0.00096,"Qualified",,789.96,"CapPass","Cycle 100",100,30990,"43-5","Alloy 617",314626,"Plate"
0.34,0.00094,"Qualified",,789.99,"CapPass","Cycle 100",100,30991,"43-5","Alloy 617",314626,"Plate"
-2.92,0.00091,"Qualified",,790.02,"CapPass","Cycle 100",100,30992,"43-5","Alloy 617",314626,"Plate"
-6.50,0.00089,"Qualified",,790.05,"CapPass","Cycle 100",100,30993,"43-5","Alloy 617",314626,"Plate"
-9.57,0.00086,"Qualified",,790.07,"CapPass","Cycle 100",100,30994,"43-5","Alloy 617",314626,"Plate"
-12.39,0.00084,"Qualified",,790.10,"CapPass","Cycle 100",100,30995,"43-5","Alloy 617",314626,"Plate"
-15.31,0.00081,"Qualified",,790.13,"CapPass","Cycle 100",100,30996,"43-5","Alloy 617",314626,"Plate"
-17.58,0.00079,"Qualified",,790.16,"CapPass","Cycle 100",100,30997,"43-5","Alloy 617",314626,"Plate"
-18.15,0.00076,"Qualified",,790.26,"CapPass","Cycle 100",100,30998,"43-5","Alloy 617",314626,"Plate"
-20.70,0.00073,"Qualified",,790.32,"CapPass","Cycle 100",100,30999,"43-5","Alloy 617",314626,"Plate"
-23.61,0.00071,"Qualified",,790.36,"CapPass","Cycle 100",100,31000,"43-5","Alloy 617",314626,"Plate"
-26.51,0.00068,"Qualified",,790.39,"CapPass","Cycle 100",100,31001,"43-5","Alloy 617",314626,"Plate"
-28.62,0.00066,"Qualified",,790.42,"CapPass","Cycle 100",100,31002,"43-5","Alloy 617",314626,"Plate"
-30.84,0.00063,"Qualified",,790.45,"CapPass","Cycle 100",100,31003,"43-5","Alloy 617",314626,"Plate"
-33.60,0.00061,"Qualified",,790.49,"CapPass","Cycle 100",100,31004,"43-5","Alloy 617",314626,"Plate"
-36.39,0.00058,"Qualified",,790.52,"CapPass","Cycle 100",100,31005,"43-5","Alloy 617",314626,"Plate"
-39.78,0.00056,"Qualified",,790.54,"CapPass","Cycle 100",100,31006,"43-5","Alloy 617",314626,"Plate"
-42.84,0.00053,"Qualified",,790.56,"CapPass","Cycle 100",100,31007,"43-5","Alloy 617",314626,"Plate"
-46.59,0.00051,"Qualified",,790.58,"CapPass","Cycle 100",100,31008,"43-5","Alloy 617",314626,"Plate"
-50.28,0.00048,"Qualified",,790.60,"CapPass","Cycle 100",100,31009,"43-5","Alloy 617",314626,"Plate"
-53.71,0.00045,"Qualified",,790.62,"CapPass","Cycle 100",100,31010,"43-5","Alloy 617",314626,"Plate"
-56.97,0.00043,"Qualified",,790.63,"CapPass","Cycle 100",100,31011,"43-5","Alloy 617",314626,"Plate"
-60.27,0.00040,"Qualified",,790.65,"CapPass","Cycle 100",100,31012,"43-5","Alloy 617",314626,"Plate"
-63.09,0.00038,"Qualified",,790.66,"CapPass","Cycle 100",100,31013,"43-5","Alloy 617",314626,"Plate"
-65.94,0.00035,"Qualified",,790.67,"CapPass","Cycle 100",100,31014,"43-5","Alloy 617",314626,"Plate"
-68.75,0.00032,"Qualified",,790.69,"CapPass","Cycle 100",100,31015,"43-5","Alloy 617",314626,"Plate"
-71.52,0.00030,"Qualified",,790.70,"CapPass","Cycle 100",100,31016,"43-5","Alloy 617",314626,"Plate"
-74.36,0.00027,"Qualified",,790.72,"CapPass","Cycle 100",100,31017,"43-5","Alloy 617",314626,"Plate"
-77.07,0.00024,"Qualified",,790.73,"CapPass","Cycle 100",100,31018,"43-5","Alloy 617",314626,"Plate"
-79.68,0.00022,"Qualified",,790.75,"CapPass","Cycle 100",100,31019,"43-5","Alloy 617",314626,"Plate"
-82.19,0.00019,"Qualified",,790.76,"CapPass","Cycle 100",100,31020,"43-5","Alloy 617",314626,"Plate"
-84.68,0.00017,"Qualified",,790.78,"CapPass","Cycle 100",100,31021,"43-5","Alloy 617",314626,"Plate"
-86.97,0.00014,"Qualified",,790.79,"CapPass","Cycle 100",100,31022,"43-5","Alloy 617",314626,"Plate"
-89.00,0.00011,"Qualified",,790.81,"CapPass","Cycle 100",100,31023,"43-5","Alloy 617",314626,"Plate"
-91.00,0.00009,"Qualified",,790.82,"CapPass","Cycle 100",100,31024,"43-5","Alloy 617",314626,"Plate"
-93.05,0.00006,"Qualified",,790.84,"CapPass","Cycle 100",100,31025,"43-5","Alloy 617",314626,"Plate"
-94.92,0.00004,"Qualified",,790.86,"CapPass","Cycle 100",100,31026,"43-5","Alloy 617",314626,"Plate"
-96.63,0.00001,"Qualified",,790.87,"CapPass","Cycle 100",100,31027,"43-5","Alloy 617",314626,"Plate"
-98.18,-0.00002,"Qualified",,790.89,"CapPass","Cycle 100",100,31028,"43-5","Alloy 617",314626,"Plate"
-99.72,-0.00004,"Qualified",,790.91,"CapPass","Cycle 100",100,31029,"43-5","Alloy 617",314626,"Plate"
-101.07,-0.00007,"Qualified",,790.93,"CapPass","Cycle 100",100,31030,"43-5","Alloy 617",314626,"Plate"
-102.32,-0.00009,"Qualified",,790.95,"CapPass","Cycle 100",100,31031,"43-5","Alloy 617",314626,"Plate"
-103.46,-0.00012,"Qualified",,790.97,"CapPass","Cycle 100",100,31032,"43-5","Alloy 617",314626,"Plate"
-104.73,-0.00014,"Qualified",,791.00,"CapPass","Cycle 100",100,31033,"43-5","Alloy 617",314626,"Plate"
-105.87,-0.00017,"Qualified",,791.03,"CapPass","Cycle 100",100,31034,"43-5","Alloy 617",314626,"Plate"
-106.86,-0.00019,"Qualified",,791.05,"CapPass","Cycle 100",100,31035,"43-5","Alloy 617",314626,"Plate"
-107.94,-0.00022,"Qualified",,791.08,"CapPass","Cycle 100",100,31036,"43-5","Alloy 617",314626,"Plate"
-108.82,-0.00025,"Qualified",,791.10,"CapPass","Cycle 100",100,31037,"43-5","Alloy 617",314626,"Plate"
-109.74,-0.00027,"Qualified",,791.13,"CapPass","Cycle 100",100,31038,"43-5","Alloy 617",314626,"Plate"
-110.77,-0.00030,"Qualified",,791.16,"CapPass","Cycle 100",100,31039,"43-5","Alloy 617",314626,"Plate"
-111.70,-0.00032,"Qualified",,791.18,"CapPass","Cycle 100",100,31040,"43-5","Alloy 617",314626,"Plate"
-112.58,-0.00035,"Qualified",,791.21,"CapPass","Cycle 100",100,31041,"43-5","Alloy 617",314626,"Plate"
-113.68,-0.00037,"Qualified",,791.24,"CapPass","Cycle 100",100,31042,"43-5","Alloy 617",314626,"Plate"
-114.72,-0.00040,"Qualified",,791.26,"CapPass","Cycle 100",100,31043,"43-5","Alloy 617",314626,"Plate"
-115.86,-0.00042,"Qualified",,791.29,"CapPass","Cycle 100",100,31044,"43-5","Alloy 617",314626,"Plate"
-117.05,-0.00045,"Qualified",,791.32,"CapPass","Cycle 100",100,31045,"43-5","Alloy 617",314626,"Plate"
-118.41,-0.00047,"Qualified",,791.35,"CapPass","Cycle 100",100,31046,"43-5","Alloy 617",314626,"Plate"
-119.69,-0.00050,"Qualified",,791.38,"CapPass","Cycle 100",100,31047,"43-5","Alloy 617",314626,"Plate"
-120.95,-0.00053,"Qualified",,791.40,"CapPass","Cycle 100",100,31048,"43-5","Alloy 617",314626,"Plate"
-122.30,-0.00055,"Qualified",,791.43,"CapPass","Cycle 100",100,31049,"43-5","Alloy 617",314626,"Plate"
-123.71,-0.00058,"Qualified",,791.46,"CapPass","Cycle 100",100,31050,"43-5","Alloy 617",314626,"Plate"
-125.04,-0.00060,"Qualified",,791.48,"CapPass","Cycle 100",100,31051,"43-5","Alloy 617",314626,"Plate"
-126.51,-0.00063,"Qualified",,791.51,"CapPass","Cycle 100",100,31052,"43-5","Alloy 617",314626,"Plate"
-128.00,-0.00065,"Qualified",,791.54,"CapPass","Cycle 100",100,31053,"43-5","Alloy 617",314626,"Plate"
-129.34,-0.00068,"Qualified",,791.56,"CapPass","Cycle 100",100,31054,"43-5","Alloy 617",314626,"Plate"
-130.78,-0.00070,"Qualified",,791.59,"CapPass","Cycle 100",100,31055,"43-5","Alloy 617",314626,"Plate"
-132.16,-0.00073,"Qualified",,791.62,"CapPass","Cycle 100",100,31056,"43-5","Alloy 617",314626,"Plate"
-133.38,-0.00075,"Qualified",,791.64,"CapPass","Cycle 100",100,31057,"43-5","Alloy 617",314626,"Plate"
-134.52,-0.00078,"Qualified",,791.66,"CapPass","Cycle 100",100,31058,"43-5","Alloy 617",314626,"Plate"
-135.63,-0.00081,"Qualified",,791.68,"CapPass","Cycle 100",100,31059,"43-5","Alloy 617",314626,"Plate"
-136.80,-0.00083,"Qualified",,791.71,"CapPass","Cycle 100",100,31060,"43-5","Alloy 617",314626,"Plate"
-137.86,-0.00086,"Qualified",,791.73,"CapPass","Cycle 100",100,31061,"43-5","Alloy 617",314626,"Plate"
-138.90,-0.00088,"Qualified",,791.75,"CapPass","Cycle 100",100,31062,"43-5","Alloy 617",314626,"Plate"
-139.77,-0.00091,"Qualified",,791.78,"CapPass","Cycle 100",100,31063,"43-5","Alloy 617",314626,"Plate"
-140.66,-0.00093,"Qualified",,791.80,"CapPass","Cycle 100",100,31064,"43-5","Alloy 617",314626,"Plate"
-141.72,-0.00096,"Qualified",,791.83,"CapPass","Cycle 100",100,31065,"43-5","Alloy 617",314626,"Plate"
-142.71,-0.00098,"Qualified",,791.85,"CapPass","Cycle 100",100,31066,"43-5","Alloy 617",314626,"Plate"
-143.57,-0.00101,"Qualified",,791.88,"CapPass","Cycle 100",100,31067,"43-5","Alloy 617",314626,"Plate"
-144.57,-0.00103,"Qualified",,791.91,"CapPass","Cycle 100",100,31068,"43-5","Alloy 617",314626,"Plate"
-145.61,-0.00106,"Qualified",,791.94,"CapPass","Cycle 100",100,31069,"43-5","Alloy 617",314626,"Plate"
-146.56,-0.00109,"Qualified",,791.96,"CapPass","Cycle 100",100,31070,"43-5","Alloy 617",314626,"Plate"
-147.46,-0.00111,"Qualified",,791.98,"CapPass","Cycle 100",100,31071,"43-5","Alloy 617",314626,"Plate"
-148.25,-0.00114,"Qualified",,792.01,"CapPass","Cycle 100",100,31072,"43-5","Alloy 617",314626,"Plate"
-149.25,-0.00116,"Qualified",,792.03,"CapPass","Cycle 100",100,31073,"43-5","Alloy 617",314626,"Plate"
-150.09,-0.00119,"Qualified",,792.06,"CapPass","Cycle 100",100,31074,"43-5","Alloy 617",314626,"Plate"
-150.96,-0.00121,"Qualified",,792.09,"CapPass","Cycle 100",100,31075,"43-5","Alloy 617",314626,"Plate"
-151.76,-0.00124,"Qualified",,792.11,"CapPass","Cycle 100",100,31076,"43-5","Alloy 617",314626,"Plate"
-152.64,-0.00127,"Qualified",,792.14,"CapPass","Cycle 100",100,31077,"43-5","Alloy 617",314626,"Plate"
-153.43,-0.00129,"Qualified",,792.16,"CapPass","Cycle 100",100,31078,"43-5","Alloy 617",314626,"Plate"
-154.12,-0.00132,"Qualified",,792.18,"CapPass","Cycle 100",100,31079,"43-5","Alloy 617",314626,"Plate"
-154.88,-0.00134,"Qualified",,792.21,"CapPass","Cycle 100",100,31080,"43-5","Alloy 617",314626,"Plate"
-155.55,-0.00137,"Qualified",,792.23,"CapPass","Cycle 100",100,31081,"43-5","Alloy 617",314626,"Plate"
-156.21,-0.00139,"Qualified",,792.26,"CapPass","Cycle 100",100,31082,"43-5","Alloy 617",314626,"Plate"
-156.82,-0.00142,"Qualified",,792.28,"CapPass","Cycle 100",100,31083,"43-5","Alloy 617",314626,"Plate"
-157.51,-0.00144,"Qualified",,792.31,"CapPass","Cycle 100",100,31084,"43-5","Alloy 617",314626,"Plate"
-158.18,-0.00147,"Qualified",,792.34,"CapPass","Cycle 100",100,31085,"43-5","Alloy 617",314626,"Plate"
-158.92,-0.00150,"Qualified",,792.37,"CapPass","Cycle 100",100,31086,"43-5","Alloy 617",314626,"Plate"
-159.65,-0.00152,"Qualified",,792.39,"CapPass","Cycle 100",100,31087,"43-5","Alloy 617",314626,"Plate"
-160.40,-0.00155,"Qualified",,792.42,"CapPass","Cycle 100",100,31088,"43-5","Alloy 617",314626,"Plate"
-161.03,-0.00157,"Qualified",,792.44,"CapPass","Cycle 100",100,31089,"43-5","Alloy 617",314626,"Plate"
-161.68,-0.00160,"Qualified",,792.46,"CapPass","Cycle 100",100,31090,"43-5","Alloy 617",314626,"Plate"
-162.28,-0.00162,"Qualified",,792.49,"CapPass","Cycle 100",100,31091,"43-5","Alloy 617",314626,"Plate"
-162.81,-0.00165,"Qualified",,792.51,"CapPass","Cycle 100",100,31092,"43-5","Alloy 617",314626,"Plate"
-163.26,-0.00167,"Qualified",,792.53,"CapPass","Cycle 100",100,31093,"43-5","Alloy 617",314626,"Plate"
-163.65,-0.00170,"Qualified",,792.55,"CapPass","Cycle 100",100,31094,"43-5","Alloy 617",314626,"Plate"
-164.00,-0.00173,"Qualified",,792.58,"CapPass","Cycle 100",100,31095,"43-5","Alloy 617",314626,"Plate"
-164.25,-0.00175,"Qualified",,792.60,"CapPass","Cycle 100",100,31096,"43-5","Alloy 617",314626,"Plate"
-164.40,-0.00178,"Qualified",,792.63,"CapPass","Cycle 100",100,31097,"43-5","Alloy 617",314626,"Plate"
-164.57,-0.00180,"Qualified",,792.65,"CapPass","Cycle 100",100,31098,"43-5","Alloy 617",314626,"Plate"
-164.69,-0.00183,"Qualified",,792.68,"CapPass","Cycle 100",100,31099,"43-5","Alloy 617",314626,"Plate"
-164.83,-0.00185,"Qualified",,792.71,"CapPass","Cycle 100",100,31100,"43-5","Alloy 617",314626,"Plate"
-164.99,-0.00188,"Qualified",,792.74,"CapPass","Cycle 100",100,31101,"43-5","Alloy 617",314626,"Plate"
-165.15,-0.00190,"Qualified",,792.76,"CapPass","Cycle 100",100,31102,"43-5","Alloy 617",314626,"Plate"
-165.32,-0.00193,"Qualified",,792.79,"CapPass","Cycle 100",100,31103,"43-5","Alloy 617",314626,"Plate"
-165.34,-0.00195,"Qualified",,792.81,"CapPass","Cycle 100",100,31104,"43-5","Alloy 617",314626,"Plate"
-164.77,-0.00198,"Qualified",,792.84,"CapPass","Cycle 100",100,31105,"43-5","Alloy 617",314626,"Plate"
-160.82,-0.00201,"Qualified",,792.89,"CapPass","Cycle 100",100,31106,"43-5","Alloy 617",314626,"Plate"
-149.18,-0.00198,"Qualified",,792.96,"CapPass","Cycle 100",100,31107,"43-5","Alloy 617",314626,"Plate"
-143.92,-0.00195,"Qualified",,792.98,"CapPass","Cycle 100",100,31108,"43-5","Alloy 617",314626,"Plate"
-138.93,-0.00193,"Qualified",,793.00,"CapPass","Cycle 100",100,31109,"43-5","Alloy 617",314626,"Plate"
-133.83,-0.00190,"Qualified",,793.02,"CapPass","Cycle 100",100,31110,"43-5","Alloy 617",314626,"Plate"
-129.39,-0.00188,"Qualified",,793.04,"CapPass","Cycle 100",100,31111,"43-5","Alloy 617",314626,"Plate"
-124.22,-0.00185,"Qualified",,793.06,"CapPass","Cycle 100",100,31112,"43-5","Alloy 617",314626,"Plate"
-119.57,-0.00183,"Qualified",,793.08,"CapPass","Cycle 100",100,31113,"43-5","Alloy 617",314626,"Plate"
-115.69,-0.00180,"Qualified",,793.10,"CapPass","Cycle 100",100,31114,"43-5","Alloy 617",314626,"Plate"
-111.70,-0.00177,"Qualified",,793.12,"CapPass","Cycle 100",100,31115,"43-5","Alloy 617",314626,"Plate"
-107.55,-0.00175,"Qualified",,793.14,"CapPass","Cycle 100",100,31116,"43-5","Alloy 617",314626,"Plate"
-103.41,-0.00172,"Qualified",,793.16,"CapPass","Cycle 100",100,31117,"43-5","Alloy 617",314626,"Plate"
-99.56,-0.00170,"Qualified",,793.18,"CapPass","Cycle 100",100,31118,"43-5","Alloy 617",314626,"Plate"
-95.43,-0.00167,"Qualified",,793.21,"CapPass","Cycle 100",100,31119,"43-5","Alloy 617",314626,"Plate"
-91.42,-0.00165,"Qualified",,793.23,"CapPass","Cycle 100",100,31120,"43-5","Alloy 617",314626,"Plate"
-87.90,-0.00162,"Qualified",,793.25,"CapPass","Cycle 100",100,31121,"43-5","Alloy 617",314626,"Plate"
-83.98,-0.00160,"Qualified",,793.28,"CapPass","Cycle 100",100,31122,"43-5","Alloy 617",314626,"Plate"
-80.01,-0.00157,"Qualified",,793.31,"CapPass","Cycle 100",100,31123,"43-5","Alloy 617",314626,"Plate"
-76.44,-0.00155,"Qualified",,793.33,"CapPass","Cycle 100",100,31124,"43-5","Alloy 617",314626,"Plate"
-72.69,-0.00152,"Qualified",,793.36,"CapPass","Cycle 100",100,31125,"43-5","Alloy 617",314626,"Plate"
-68.99,-0.00149,"Qualified",,793.39,"CapPass","Cycle 100",100,31126,"43-5","Alloy 617",314626,"Plate"
-65.31,-0.00147,"Qualified",,793.41,"CapPass","Cycle 100",100,31127,"43-5","Alloy 617",314626,"Plate"
-61.45,-0.00144,"Qualified",,793.44,"CapPass","Cycle 100",100,31128,"43-5","Alloy 617",314626,"Plate"
-57.75,-0.00142,"Qualified",,793.47,"CapPass","Cycle 100",100,31129,"43-5","Alloy 617",314626,"Plate"
-53.90,-0.00139,"Qualified",,793.50,"CapPass","Cycle 100",100,31130,"43-5","Alloy 617",314626,"Plate"
-50.29,-0.00137,"Qualified",,793.53,"CapPass","Cycle 100",100,31131,"43-5","Alloy 617",314626,"Plate"
-46.70,-0.00134,"Qualified",,793.55,"CapPass","Cycle 100",100,31132,"43-5","Alloy 617",314626,"Plate"
-43.24,-0.00132,"Qualified",,793.58,"CapPass","Cycle 100",100,31133,"43-5","Alloy 617",314626,"Plate"
-39.75,-0.00129,"Qualified",,793.61,"CapPass","Cycle 100",100,31134,"43-5","Alloy 617",314626,"Plate"
-36.54,-0.00127,"Qualified",,793.63,"CapPass","Cycle 100",100,31135,"43-5","Alloy 617",314626,"Plate"
-33.03,-0.00124,"Qualified",,793.66,"CapPass","Cycle 100",100,31136,"43-5","Alloy 617",314626,"Plate"
-29.62,-0.00122,"Qualified",,793.69,"CapPass","Cycle 100",100,31137,"43-5","Alloy 617",314626,"Plate"
-26.10,-0.00119,"Qualified",,793.72,"CapPass","Cycle 100",100,31138,"43-5","Alloy 617",314626,"Plate"
-22.60,-0.00116,"Qualified",,793.74,"CapPass","Cycle 100",100,31139,"43-5","Alloy 617",314626,"Plate"
-19.46,-0.00114,"Qualified",,793.77,"CapPass","Cycle 100",100,31140,"43-5","Alloy 617",314626,"Plate"
-16.31,-0.00111,"Qualified",,793.79,"CapPass","Cycle 100",100,31141,"43-5","Alloy 617",314626,"Plate"
-12.86,-0.00109,"Qualified",,793.82,"CapPass","Cycle 100",100,31142,"43-5","Alloy 617",314626,"Plate"
-9.63,-0.00106,"Qualified",,793.85,"CapPass","Cycle 100",100,31143,"43-5","Alloy 617",314626,"Plate"
-6.46,-0.00104,"Qualified",,793.88,"CapPass","Cycle 100",100,31144,"43-5","Alloy 617",314626,"Plate"
-3.51,-0.00101,"Qualified",,793.90,"CapPass","Cycle 100",100,31145,"43-5","Alloy 617",314626,"Plate"
-0.29,-0.00099,"Qualified",,793.93,"CapPass","Cycle 100",100,31146,"43-5","Alloy 617",314626,"Plate"
2.94,-0.00096,"Qualified",,793.96,"CapPass","Cycle 100",100,31147,"43-5","Alloy 617",314626,"Plate"
5.94,-0.00093,"Qualified",,793.98,"CapPass","Cycle 100",100,31148,"43-5","Alloy 617",314626,"Plate"
9.12,-0.00091,"Qualified",,794.01,"CapPass","Cycle 100",100,31149,"43-5","Alloy 617",314626,"Plate"
11.93,-0.00088,"Qualified",,794.04,"CapPass","Cycle 100",100,31150,"43-5","Alloy 617",314626,"Plate"
14.89,-0.00086,"Qualified",,794.06,"CapPass","Cycle 100",100,31151,"43-5","Alloy 617",314626,"Plate"
17.81,-0.00083,"Qualified",,794.09,"CapPass","Cycle 100",100,31152,"43-5","Alloy 617",314626,"Plate"
20.82,-0.00081,"Qualified",,794.12,"CapPass","Cycle 100",100,31153,"43-5","Alloy 617",314626,"Plate"
23.70,-0.00078,"Qualified",,794.15,"CapPass","Cycle 100",100,31154,"43-5","Alloy 617",314626,"Plate"
26.08,-0.00076,"Qualified",,794.17,"CapPass","Cycle 100",100,31155,"43-5","Alloy 617",314626,"Plate"
28.30,-0.00073,"Qualified",,794.22,"CapPass","Cycle 100",100,31156,"43-5","Alloy 617",314626,"Plate"
30.50,-0.00071,"Qualified",,794.27,"CapPass","Cycle 100",100,31157,"43-5","Alloy 617",314626,"Plate"
33.15,-0.00068,"Qualified",,794.33,"CapPass","Cycle 100",100,31158,"43-5","Alloy 617",314626,"Plate"
35.50,-0.00065,"Qualified",,794.37,"CapPass","Cycle 100",100,31159,"43-5","Alloy 617",314626,"Plate"
38.57,-0.00063,"Qualified",,794.40,"CapPass","Cycle 100",100,31160,"43-5","Alloy 617",314626,"Plate"
41.47,-0.00060,"Qualified",,794.42,"CapPass","Cycle 100",100,31161,"43-5","Alloy 617",314626,"Plate"
44.82,-0.00058,"Qualified",,794.44,"CapPass","Cycle 100",100,31162,"43-5","Alloy 617",314626,"Plate"
47.56,-0.00055,"Qualified",,794.46,"CapPass","Cycle 100",100,31163,"43-5","Alloy 617",314626,"Plate"
50.25,-0.00053,"Qualified",,794.47,"CapPass","Cycle 100",100,31164,"43-5","Alloy 617",314626,"Plate"
52.73,-0.00050,"Qualified",,794.49,"CapPass","Cycle 100",100,31165,"43-5","Alloy 617",314626,"Plate"
55.12,-0.00047,"Qualified",,794.51,"CapPass","Cycle 100",100,31166,"43-5","Alloy 617",314626,"Plate"
57.37,-0.00045,"Qualified",,794.53,"CapPass","Cycle 100",100,31167,"43-5","Alloy 617",314626,"Plate"
59.43,-0.00042,"Qualified",,794.55,"CapPass","Cycle 100",100,31168,"43-5","Alloy 617",314626,"Plate"
61.39,-0.00040,"Qualified",,794.57,"CapPass","Cycle 100",100,31169,"43-5","Alloy 617",314626,"Plate"
63.03,-0.00037,"Qualified",,794.60,"CapPass","Cycle 100",100,31170,"43-5","Alloy 617",314626,"Plate"
64.79,-0.00035,"Qualified",,794.63,"CapPass","Cycle 100",100,31171,"43-5","Alloy 617",314626,"Plate"
66.21,-0.00032,"Qualified",,794.66,"CapPass","Cycle 100",100,31172,"43-5","Alloy 617",314626,"Plate"
67.67,-0.00030,"Qualified",,794.69,"CapPass","Cycle 100",100,31173,"43-5","Alloy 617",314626,"Plate"
69.26,-0.00027,"Qualified",,794.72,"CapPass","Cycle 100",100,31174,"43-5","Alloy 617",314626,"Plate"
70.86,-0.00024,"Qualified",,794.75,"CapPass","Cycle 100",100,31175,"43-5","Alloy 617",314626,"Plate"
70.62,-0.00022,"Qualified",,1587.67,"CapPass","Cycle 200",200,62256,"43-5","Alloy 617",314626,"Plate"
73.02,-0.00019,"Qualified",,1587.71,"CapPass","Cycle 200",200,62257,"43-5","Alloy 617",314626,"Plate"
75.63,-0.00017,"Qualified",,1587.75,"CapPass","Cycle 200",200,62258,"43-5","Alloy 617",314626,"Plate"
78.36,-0.00014,"Qualified",,1587.78,"CapPass","Cycle 200",200,62259,"43-5","Alloy 617",314626,"Plate"
80.77,-0.00012,"Qualified",,1587.80,"CapPass","Cycle 200",200,62260,"43-5","Alloy 617",314626,"Plate"
83.19,-0.00009,"Qualified",,1587.83,"CapPass","Cycle 200",200,62261,"43-5","Alloy 617",314626,"Plate"
85.74,-0.00006,"Qualified",,1587.85,"CapPass","Cycle 200",200,62262,"43-5","Alloy 617",314626,"Plate"
88.29,-0.00004,"Qualified",,1587.87,"CapPass","Cycle 200",200,62263,"43-5","Alloy 617",314626,"Plate"
90.68,-0.00001,"Qualified",,1587.89,"CapPass","Cycle 200",200,62264,"43-5","Alloy 617",314626,"Plate"
93.06,0.00001,"Qualified",,1587.91,"CapPass","Cycle 200",200,62265,"43-5","Alloy 617",314626,"Plate"
95.48,0.00004,"Qualified",,1587.92,"CapPass","Cycle 200",200,62266,"43-5","Alloy 617",314626,"Plate"
97.64,0.00006,"Qualified",,1587.93,"CapPass","Cycle 200",200,62267,"43-5","Alloy 617",314626,"Plate"
99.84,0.00009,"Qualified",,1587.95,"CapPass","Cycle 200",200,62268,"43-5","Alloy 617",314626,"Plate"
102.06,0.00011,"Qualified",,1587.96,"CapPass","Cycle 200",200,62269,"43-5","Alloy 617",314626,"Plate"
104.26,0.00014,"Qualified",,1587.98,"CapPass","Cycle 200",200,62270,"43-5","Alloy 617",314626,"Plate"
106.19,0.00017,"Qualified",,1587.99,"CapPass","Cycle 200",200,62271,"43-5","Alloy 617",314626,"Plate"
108.20,0.00019,"Qualified",,1588.01,"CapPass","Cycle 200",200,62272,"43-5","Alloy 617",314626,"Plate"
110.13,0.00022,"Qualified",,1588.02,"CapPass","Cycle 200",200,62273,"43-5","Alloy 617",314626,"Plate"
112.02,0.00024,"Qualified",,1588.04,"CapPass","Cycle 200",200,62274,"43-5","Alloy 617",314626,"Plate"
