Repository: js-molina/fatigue-A617

File: data/950C/Strain rate 0.001/0.40% strain/HTM_A19_Cycles_439.csv (part 5 of 10)
"Stress Mpa","Strain","Qual State","Qual Exceptions","Elapsed Time Sec","Data State","Cycle Label","Cycle","Count","Sample","Alloy","Heat","Material_Form"
-82.82,-0.00159,"Qualified",,392.82,"CapPass","Cycle 50",50,15443,"43-9","Alloy 617",314626,"Plate"
-79.31,-0.00157,"Qualified",,392.85,"CapPass","Cycle 50",50,15444,"43-9","Alloy 617",314626,"Plate"
-75.93,-0.00154,"Qualified",,392.87,"CapPass","Cycle 50",50,15445,"43-9","Alloy 617",314626,"Plate"
-72.54,-0.00152,"Qualified",,392.90,"CapPass","Cycle 50",50,15446,"43-9","Alloy 617",314626,"Plate"
-68.83,-0.00149,"Qualified",,392.93,"CapPass","Cycle 50",50,15447,"43-9","Alloy 617",314626,"Plate"
-65.28,-0.00147,"Qualified",,392.96,"CapPass","Cycle 50",50,15448,"43-9","Alloy 617",314626,"Plate"
-62.04,-0.00144,"Qualified",,392.98,"CapPass","Cycle 50",50,15449,"43-9","Alloy 617",314626,"Plate"
-58.87,-0.00142,"Qualified",,393.01,"CapPass","Cycle 50",50,15450,"43-9","Alloy 617",314626,"Plate"
-55.80,-0.00139,"Qualified",,393.03,"CapPass","Cycle 50",50,15451,"43-9","Alloy 617",314626,"Plate"
-52.77,-0.00137,"Qualified",,393.06,"CapPass","Cycle 50",50,15452,"43-9","Alloy 617",314626,"Plate"
-49.87,-0.00134,"Qualified",,393.08,"CapPass","Cycle 50",50,15453,"43-9","Alloy 617",314626,"Plate"
-46.57,-0.00132,"Qualified",,393.11,"CapPass","Cycle 50",50,15454,"43-9","Alloy 617",314626,"Plate"
-43.38,-0.00129,"Qualified",,393.14,"CapPass","Cycle 50",50,15455,"43-9","Alloy 617",314626,"Plate"
-40.43,-0.00126,"Qualified",,393.17,"CapPass","Cycle 50",50,15456,"43-9","Alloy 617",314626,"Plate"
-37.26,-0.00124,"Qualified",,393.19,"CapPass","Cycle 50",50,15457,"43-9","Alloy 617",314626,"Plate"
-34.17,-0.00121,"Qualified",,393.22,"CapPass","Cycle 50",50,15458,"43-9","Alloy 617",314626,"Plate"
-30.83,-0.00119,"Qualified",,393.25,"CapPass","Cycle 50",50,15459,"43-9","Alloy 617",314626,"Plate"
-27.68,-0.00116,"Qualified",,393.28,"CapPass","Cycle 50",50,15460,"43-9","Alloy 617",314626,"Plate"
-24.34,-0.00114,"Qualified",,393.31,"CapPass","Cycle 50",50,15461,"43-9","Alloy 617",314626,"Plate"
-21.26,-0.00111,"Qualified",,393.33,"CapPass","Cycle 50",50,15462,"43-9","Alloy 617",314626,"Plate"
-18.09,-0.00109,"Qualified",,393.36,"CapPass","Cycle 50",50,15463,"43-9","Alloy 617",314626,"Plate"
-14.93,-0.00106,"Qualified",,393.39,"CapPass","Cycle 50",50,15464,"43-9","Alloy 617",314626,"Plate"
-11.74,-0.00103,"Qualified",,393.42,"CapPass","Cycle 50",50,15465,"43-9","Alloy 617",314626,"Plate"
-8.48,-0.00101,"Qualified",,393.45,"CapPass","Cycle 50",50,15466,"43-9","Alloy 617",314626,"Plate"
-5.43,-0.00098,"Qualified",,393.47,"CapPass","Cycle 50",50,15467,"43-9","Alloy 617",314626,"Plate"
-2.25,-0.00096,"Qualified",,393.50,"CapPass","Cycle 50",50,15468,"43-9","Alloy 617",314626,"Plate"
0.80,-0.00093,"Qualified",,393.53,"CapPass","Cycle 50",50,15469,"43-9","Alloy 617",314626,"Plate"
3.83,-0.00091,"Qualified",,393.55,"CapPass","Cycle 50",50,15470,"43-9","Alloy 617",314626,"Plate"
7.07,-0.00088,"Qualified",,393.58,"CapPass","Cycle 50",50,15471,"43-9","Alloy 617",314626,"Plate"
9.98,-0.00086,"Qualified",,393.61,"CapPass","Cycle 50",50,15472,"43-9","Alloy 617",314626,"Plate"
12.90,-0.00083,"Qualified",,393.63,"CapPass","Cycle 50",50,15473,"43-9","Alloy 617",314626,"Plate"
15.81,-0.00081,"Qualified",,393.66,"CapPass","Cycle 50",50,15474,"43-9","Alloy 617",314626,"Plate"
18.46,-0.00078,"Qualified",,393.69,"CapPass","Cycle 50",50,15475,"43-9","Alloy 617",314626,"Plate"
21.41,-0.00075,"Qualified",,393.71,"CapPass","Cycle 50",50,15476,"43-9","Alloy 617",314626,"Plate"
24.00,-0.00073,"Qualified",,393.74,"CapPass","Cycle 50",50,15477,"43-9","Alloy 617",314626,"Plate"
26.27,-0.00070,"Qualified",,393.78,"CapPass","Cycle 50",50,15478,"43-9","Alloy 617",314626,"Plate"
28.53,-0.00068,"Qualified",,393.83,"CapPass","Cycle 50",50,15479,"43-9","Alloy 617",314626,"Plate"
30.90,-0.00065,"Qualified",,393.87,"CapPass","Cycle 50",50,15480,"43-9","Alloy 617",314626,"Plate"
33.41,-0.00063,"Qualified",,393.91,"CapPass","Cycle 50",50,15481,"43-9","Alloy 617",314626,"Plate"
35.84,-0.00060,"Qualified",,393.94,"CapPass","Cycle 50",50,15482,"43-9","Alloy 617",314626,"Plate"
39.18,-0.00058,"Qualified",,393.98,"CapPass","Cycle 50",50,15483,"43-9","Alloy 617",314626,"Plate"
42.27,-0.00055,"Qualified",,394.00,"CapPass","Cycle 50",50,15484,"43-9","Alloy 617",314626,"Plate"
44.96,-0.00053,"Qualified",,394.01,"CapPass","Cycle 50",50,15485,"43-9","Alloy 617",314626,"Plate"
47.82,-0.00050,"Qualified",,394.03,"CapPass","Cycle 50",50,15486,"43-9","Alloy 617",314626,"Plate"
50.43,-0.00048,"Qualified",,394.05,"CapPass","Cycle 50",50,15487,"43-9","Alloy 617",314626,"Plate"
52.94,-0.00045,"Qualified",,394.08,"CapPass","Cycle 50",50,15488,"43-9","Alloy 617",314626,"Plate"
55.48,-0.00042,"Qualified",,394.10,"CapPass","Cycle 50",50,15489,"43-9","Alloy 617",314626,"Plate"
57.88,-0.00040,"Qualified",,394.13,"CapPass","Cycle 50",50,15490,"43-9","Alloy 617",314626,"Plate"
60.08,-0.00037,"Qualified",,394.15,"CapPass","Cycle 50",50,15491,"43-9","Alloy 617",314626,"Plate"
62.24,-0.00035,"Qualified",,394.18,"CapPass","Cycle 50",50,15492,"43-9","Alloy 617",314626,"Plate"
64.35,-0.00032,"Qualified",,394.21,"CapPass","Cycle 50",50,15493,"43-9","Alloy 617",314626,"Plate"
66.22,-0.00030,"Qualified",,394.24,"CapPass","Cycle 50",50,15494,"43-9","Alloy 617",314626,"Plate"
68.19,-0.00027,"Qualified",,394.27,"CapPass","Cycle 50",50,15495,"43-9","Alloy 617",314626,"Plate"
70.29,-0.00025,"Qualified",,394.31,"CapPass","Cycle 50",50,15496,"43-9","Alloy 617",314626,"Plate"
75.96,-0.00022,"Qualified",,786.78,"CapPass","Cycle 100",100,30928,"43-9","Alloy 617",314626,"Plate"
77.62,-0.00019,"Qualified",,786.81,"CapPass","Cycle 100",100,30929,"43-9","Alloy 617",314626,"Plate"
79.68,-0.00017,"Qualified",,786.83,"CapPass","Cycle 100",100,30930,"43-9","Alloy 617",314626,"Plate"
81.54,-0.00014,"Qualified",,786.86,"CapPass","Cycle 100",100,30931,"43-9","Alloy 617",314626,"Plate"
83.64,-0.00012,"Qualified",,786.89,"CapPass","Cycle 100",100,30932,"43-9","Alloy 617",314626,"Plate"
85.46,-0.00009,"Qualified",,786.91,"CapPass","Cycle 100",100,30933,"43-9","Alloy 617",314626,"Plate"
87.81,-0.00006,"Qualified",,786.94,"CapPass","Cycle 100",100,30934,"43-9","Alloy 617",314626,"Plate"
90.03,-0.00004,"Qualified",,786.96,"CapPass","Cycle 100",100,30935,"43-9","Alloy 617",314626,"Plate"
92.32,-0.00001,"Qualified",,786.97,"CapPass","Cycle 100",100,30936,"43-9","Alloy 617",314626,"Plate"
94.71,0.00001,"Qualified",,786.99,"CapPass","Cycle 100",100,30937,"43-9","Alloy 617",314626,"Plate"
97.14,0.00004,"Qualified",,787.01,"CapPass","Cycle 100",100,30938,"43-9","Alloy 617",314626,"Plate"
99.80,0.00006,"Qualified",,787.03,"CapPass","Cycle 100",100,30939,"43-9","Alloy 617",314626,"Plate"
102.07,0.00009,"Qualified",,787.04,"CapPass","Cycle 100",100,30940,"43-9","Alloy 617",314626,"Plate"
104.36,0.00012,"Qualified",,787.06,"CapPass","Cycle 100",100,30941,"43-9","Alloy 617",314626,"Plate"
106.53,0.00014,"Qualified",,787.08,"CapPass","Cycle 100",100,30942,"43-9","Alloy 617",314626,"Plate"
108.53,0.00017,"Qualified",,787.09,"CapPass","Cycle 100",100,30943,"43-9","Alloy 617",314626,"Plate"
110.69,0.00019,"Qualified",,787.11,"CapPass","Cycle 100",100,30944,"43-9","Alloy 617",314626,"Plate"
112.43,0.00022,"Qualified",,787.13,"CapPass","Cycle 100",100,30945,"43-9","Alloy 617",314626,"Plate"
114.07,0.00024,"Qualified",,787.14,"CapPass","Cycle 100",100,30946,"43-9","Alloy 617",314626,"Plate"
115.80,0.00027,"Qualified",,787.16,"CapPass","Cycle 100",100,30947,"43-9","Alloy 617",314626,"Plate"
117.63,0.00030,"Qualified",,787.18,"CapPass","Cycle 100",100,30948,"43-9","Alloy 617",314626,"Plate"
119.22,0.00032,"Qualified",,787.21,"CapPass","Cycle 100",100,30949,"43-9","Alloy 617",314626,"Plate"
120.72,0.00035,"Qualified",,787.23,"CapPass","Cycle 100",100,30950,"43-9","Alloy 617",314626,"Plate"
121.99,0.00037,"Qualified",,787.25,"CapPass","Cycle 100",100,30951,"43-9","Alloy 617",314626,"Plate"
123.36,0.00040,"Qualified",,787.27,"CapPass","Cycle 100",100,30952,"43-9","Alloy 617",314626,"Plate"
124.45,0.00042,"Qualified",,787.29,"CapPass","Cycle 100",100,30953,"43-9","Alloy 617",314626,"Plate"
125.48,0.00045,"Qualified",,787.31,"CapPass","Cycle 100",100,30954,"43-9","Alloy 617",314626,"Plate"
126.50,0.00048,"Qualified",,787.33,"CapPass","Cycle 100",100,30955,"43-9","Alloy 617",314626,"Plate"
127.51,0.00050,"Qualified",,787.36,"CapPass","Cycle 100",100,30956,"43-9","Alloy 617",314626,"Plate"
128.44,0.00053,"Qualified",,787.38,"CapPass","Cycle 100",100,30957,"43-9","Alloy 617",314626,"Plate"
129.35,0.00055,"Qualified",,787.41,"CapPass","Cycle 100",100,30958,"43-9","Alloy 617",314626,"Plate"
130.20,0.00058,"Qualified",,787.44,"CapPass","Cycle 100",100,30959,"43-9","Alloy 617",314626,"Plate"
131.16,0.00060,"Qualified",,787.46,"CapPass","Cycle 100",100,30960,"43-9","Alloy 617",314626,"Plate"
132.15,0.00063,"Qualified",,787.49,"CapPass","Cycle 100",100,30961,"43-9","Alloy 617",314626,"Plate"
133.22,0.00066,"Qualified",,787.52,"CapPass","Cycle 100",100,30962,"43-9","Alloy 617",314626,"Plate"
134.15,0.00068,"Qualified",,787.54,"CapPass","Cycle 100",100,30963,"43-9","Alloy 617",314626,"Plate"
135.29,0.00071,"Qualified",,787.57,"CapPass","Cycle 100",100,30964,"43-9","Alloy 617",314626,"Plate"
136.45,0.00073,"Qualified",,787.60,"CapPass","Cycle 100",100,30965,"43-9","Alloy 617",314626,"Plate"
137.54,0.00076,"Qualified",,787.63,"CapPass","Cycle 100",100,30966,"43-9","Alloy 617",314626,"Plate"
138.71,0.00078,"Qualified",,787.65,"CapPass","Cycle 100",100,30967,"43-9","Alloy 617",314626,"Plate"
139.87,0.00081,"Qualified",,787.68,"CapPass","Cycle 100",100,30968,"43-9","Alloy 617",314626,"Plate"
140.97,0.00083,"Qualified",,787.70,"CapPass","Cycle 100",100,30969,"43-9","Alloy 617",314626,"Plate"
142.23,0.00086,"Qualified",,787.73,"CapPass","Cycle 100",100,30970,"43-9","Alloy 617",314626,"Plate"
143.37,0.00089,"Qualified",,787.75,"CapPass","Cycle 100",100,30971,"43-9","Alloy 617",314626,"Plate"
144.37,0.00091,"Qualified",,787.78,"CapPass","Cycle 100",100,30972,"43-9","Alloy 617",314626,"Plate"
145.34,0.00094,"Qualified",,787.80,"CapPass","Cycle 100",100,30973,"43-9","Alloy 617",314626,"Plate"
146.41,0.00096,"Qualified",,787.82,"CapPass","Cycle 100",100,30974,"43-9","Alloy 617",314626,"Plate"
147.34,0.00099,"Qualified",,787.85,"CapPass","Cycle 100",100,30975,"43-9","Alloy 617",314626,"Plate"
148.16,0.00101,"Qualified",,787.87,"CapPass","Cycle 100",100,30976,"43-9","Alloy 617",314626,"Plate"
149.05,0.00104,"Qualified",,787.90,"CapPass","Cycle 100",100,30977,"43-9","Alloy 617",314626,"Plate"
149.85,0.00106,"Qualified",,787.92,"CapPass","Cycle 100",100,30978,"43-9","Alloy 617",314626,"Plate"
150.65,0.00109,"Qualified",,787.95,"CapPass","Cycle 100",100,30979,"43-9","Alloy 617",314626,"Plate"
151.41,0.00111,"Qualified",,787.97,"CapPass","Cycle 100",100,30980,"43-9","Alloy 617",314626,"Plate"
152.25,0.00114,"Qualified",,788.00,"CapPass","Cycle 100",100,30981,"43-9","Alloy 617",314626,"Plate"
153.09,0.00116,"Qualified",,788.02,"CapPass","Cycle 100",100,30982,"43-9","Alloy 617",314626,"Plate"
153.98,0.00119,"Qualified",,788.05,"CapPass","Cycle 100",100,30983,"43-9","Alloy 617",314626,"Plate"
154.71,0.00122,"Qualified",,788.07,"CapPass","Cycle 100",100,30984,"43-9","Alloy 617",314626,"Plate"
155.44,0.00124,"Qualified",,788.10,"CapPass","Cycle 100",100,30985,"43-9","Alloy 617",314626,"Plate"
156.21,0.00127,"Qualified",,788.12,"CapPass","Cycle 100",100,30986,"43-9","Alloy 617",314626,"Plate"
156.92,0.00129,"Qualified",,788.15,"CapPass","Cycle 100",100,30987,"43-9","Alloy 617",314626,"Plate"
157.58,0.00132,"Qualified",,788.17,"CapPass","Cycle 100",100,30988,"43-9","Alloy 617",314626,"Plate"
158.28,0.00134,"Qualified",,788.20,"CapPass","Cycle 100",100,30989,"43-9","Alloy 617",314626,"Plate"
158.99,0.00137,"Qualified",,788.23,"CapPass","Cycle 100",100,30990,"43-9","Alloy 617",314626,"Plate"
159.61,0.00139,"Qualified",,788.25,"CapPass","Cycle 100",100,30991,"43-9","Alloy 617",314626,"Plate"
160.20,0.00142,"Qualified",,788.28,"CapPass","Cycle 100",100,30992,"43-9","Alloy 617",314626,"Plate"
160.83,0.00144,"Qualified",,788.30,"CapPass","Cycle 100",100,30993,"43-9","Alloy 617",314626,"Plate"
161.52,0.00147,"Qualified",,788.33,"CapPass","Cycle 100",100,30994,"43-9","Alloy 617",314626,"Plate"
162.16,0.00150,"Qualified",,788.36,"CapPass","Cycle 100",100,30995,"43-9","Alloy 617",314626,"Plate"
162.67,0.00152,"Qualified",,788.38,"CapPass","Cycle 100",100,30996,"43-9","Alloy 617",314626,"Plate"
163.24,0.00155,"Qualified",,788.40,"CapPass","Cycle 100",100,30997,"43-9","Alloy 617",314626,"Plate"
163.74,0.00157,"Qualified",,788.42,"CapPass","Cycle 100",100,30998,"43-9","Alloy 617",314626,"Plate"
164.20,0.00160,"Qualified",,788.45,"CapPass","Cycle 100",100,30999,"43-9","Alloy 617",314626,"Plate"
164.63,0.00162,"Qualified",,788.47,"CapPass","Cycle 100",100,31000,"43-9","Alloy 617",314626,"Plate"
165.06,0.00165,"Qualified",,788.49,"CapPass","Cycle 100",100,31001,"43-9","Alloy 617",314626,"Plate"
165.35,0.00167,"Qualified",,788.51,"CapPass","Cycle 100",100,31002,"43-9","Alloy 617",314626,"Plate"
165.54,0.00170,"Qualified",,788.54,"CapPass","Cycle 100",100,31003,"43-9","Alloy 617",314626,"Plate"
165.73,0.00173,"Qualified",,788.56,"CapPass","Cycle 100",100,31004,"43-9","Alloy 617",314626,"Plate"
165.81,0.00175,"Qualified",,788.59,"CapPass","Cycle 100",100,31005,"43-9","Alloy 617",314626,"Plate"
165.86,0.00178,"Qualified",,788.61,"CapPass","Cycle 100",100,31006,"43-9","Alloy 617",314626,"Plate"
165.83,0.00180,"Qualified",,788.64,"CapPass","Cycle 100",100,31007,"43-9","Alloy 617",314626,"Plate"
165.87,0.00183,"Qualified",,788.66,"CapPass","Cycle 100",100,31008,"43-9","Alloy 617",314626,"Plate"
165.85,0.00185,"Qualified",,788.69,"CapPass","Cycle 100",100,31009,"43-9","Alloy 617",314626,"Plate"
165.76,0.00188,"Qualified",,788.72,"CapPass","Cycle 100",100,31010,"43-9","Alloy 617",314626,"Plate"
165.75,0.00190,"Qualified",,788.75,"CapPass","Cycle 100",100,31011,"43-9","Alloy 617",314626,"Plate"
165.84,0.00193,"Qualified",,788.77,"CapPass","Cycle 100",100,31012,"43-9","Alloy 617",314626,"Plate"
165.88,0.00196,"Qualified",,788.79,"CapPass","Cycle 100",100,31013,"43-9","Alloy 617",314626,"Plate"
165.29,0.00198,"Qualified",,788.82,"CapPass","Cycle 100",100,31014,"43-9","Alloy 617",314626,"Plate"
162.81,0.00201,"Qualified",,788.86,"CapPass","Cycle 100",100,31015,"43-9","Alloy 617",314626,"Plate"
145.89,0.00198,"Qualified",,788.96,"CapPass","Cycle 100",100,31016,"43-9","Alloy 617",314626,"Plate"
140.39,0.00196,"Qualified",,788.98,"CapPass","Cycle 100",100,31017,"43-9","Alloy 617",314626,"Plate"
135.54,0.00193,"Qualified",,789.00,"CapPass","Cycle 100",100,31018,"43-9","Alloy 617",314626,"Plate"
130.87,0.00190,"Qualified",,789.02,"CapPass","Cycle 100",100,31019,"43-9","Alloy 617",314626,"Plate"
126.35,0.00188,"Qualified",,789.04,"CapPass","Cycle 100",100,31020,"43-9","Alloy 617",314626,"Plate"
122.43,0.00185,"Qualified",,789.05,"CapPass","Cycle 100",100,31021,"43-9","Alloy 617",314626,"Plate"
118.31,0.00183,"Qualified",,789.07,"CapPass","Cycle 100",100,31022,"43-9","Alloy 617",314626,"Plate"
114.48,0.00180,"Qualified",,789.09,"CapPass","Cycle 100",100,31023,"43-9","Alloy 617",314626,"Plate"
110.84,0.00178,"Qualified",,789.11,"CapPass","Cycle 100",100,31024,"43-9","Alloy 617",314626,"Plate"
107.29,0.00175,"Qualified",,789.12,"CapPass","Cycle 100",100,31025,"43-9","Alloy 617",314626,"Plate"
104.07,0.00173,"Qualified",,789.14,"CapPass","Cycle 100",100,31026,"43-9","Alloy 617",314626,"Plate"
100.32,0.00170,"Qualified",,789.16,"CapPass","Cycle 100",100,31027,"43-9","Alloy 617",314626,"Plate"
96.46,0.00168,"Qualified",,789.19,"CapPass","Cycle 100",100,31028,"43-9","Alloy 617",314626,"Plate"
92.80,0.00165,"Qualified",,789.21,"CapPass","Cycle 100",100,31029,"43-9","Alloy 617",314626,"Plate"
89.07,0.00163,"Qualified",,789.24,"CapPass","Cycle 100",100,31030,"43-9","Alloy 617",314626,"Plate"
85.68,0.00160,"Qualified",,789.26,"CapPass","Cycle 100",100,31031,"43-9","Alloy 617",314626,"Plate"
82.50,0.00157,"Qualified",,789.29,"CapPass","Cycle 100",100,31032,"43-9","Alloy 617",314626,"Plate"
79.48,0.00155,"Qualified",,789.31,"CapPass","Cycle 100",100,31033,"43-9","Alloy 617",314626,"Plate"
76.41,0.00152,"Qualified",,789.33,"CapPass","Cycle 100",100,31034,"43-9","Alloy 617",314626,"Plate"
73.32,0.00150,"Qualified",,789.36,"CapPass","Cycle 100",100,31035,"43-9","Alloy 617",314626,"Plate"
70.14,0.00147,"Qualified",,789.39,"CapPass","Cycle 100",100,31036,"43-9","Alloy 617",314626,"Plate"
66.83,0.00145,"Qualified",,789.42,"CapPass","Cycle 100",100,31037,"43-9","Alloy 617",314626,"Plate"
63.21,0.00142,"Qualified",,789.45,"CapPass","Cycle 100",100,31038,"43-9","Alloy 617",314626,"Plate"
59.96,0.00140,"Qualified",,789.47,"CapPass","Cycle 100",100,31039,"43-9","Alloy 617",314626,"Plate"
56.58,0.00137,"Qualified",,789.50,"CapPass","Cycle 100",100,31040,"43-9","Alloy 617",314626,"Plate"
53.04,0.00134,"Qualified",,789.54,"CapPass","Cycle 100",100,31041,"43-9","Alloy 617",314626,"Plate"
49.65,0.00132,"Qualified",,789.56,"CapPass","Cycle 100",100,31042,"43-9","Alloy 617",314626,"Plate"
46.46,0.00129,"Qualified",,789.59,"CapPass","Cycle 100",100,31043,"43-9","Alloy 617",314626,"Plate"
42.97,0.00127,"Qualified",,789.62,"CapPass","Cycle 100",100,31044,"43-9","Alloy 617",314626,"Plate"
39.43,0.00124,"Qualified",,789.65,"CapPass","Cycle 100",100,31045,"43-9","Alloy 617",314626,"Plate"
36.16,0.00122,"Qualified",,789.68,"CapPass","Cycle 100",100,31046,"43-9","Alloy 617",314626,"Plate"
32.96,0.00119,"Qualified",,789.70,"CapPass","Cycle 100",100,31047,"43-9","Alloy 617",314626,"Plate"
29.64,0.00117,"Qualified",,789.73,"CapPass","Cycle 100",100,31048,"43-9","Alloy 617",314626,"Plate"
26.25,0.00114,"Qualified",,789.76,"CapPass","Cycle 100",100,31049,"43-9","Alloy 617",314626,"Plate"
22.89,0.00112,"Qualified",,789.79,"CapPass","Cycle 100",100,31050,"43-9","Alloy 617",314626,"Plate"
19.60,0.00109,"Qualified",,789.81,"CapPass","Cycle 100",100,31051,"43-9","Alloy 617",314626,"Plate"
17.66,0.00108,"Qualified",,789.83,"CapPass","Cycle 100",100,31052,"43-9","Alloy 617",314626,"Plate"
16.04,0.00107,"Qualified",,789.84,"CapPass","Cycle 100",100,31053,"43-9","Alloy 617",314626,"Plate"
12.20,0.00104,"Qualified",,789.88,"CapPass","Cycle 100",100,31054,"43-9","Alloy 617",314626,"Plate"
8.56,0.00101,"Qualified",,789.91,"CapPass","Cycle 100",100,31055,"43-9","Alloy 617",314626,"Plate"
5.03,0.00099,"Qualified",,789.93,"CapPass","Cycle 100",100,31056,"43-9","Alloy 617",314626,"Plate"
1.26,0.00096,"Qualified",,789.96,"CapPass","Cycle 100",100,31057,"43-9","Alloy 617",314626,"Plate"
-2.24,0.00094,"Qualified",,789.99,"CapPass","Cycle 100",100,31058,"43-9","Alloy 617",314626,"Plate"
-5.67,0.00091,"Qualified",,790.02,"CapPass","Cycle 100",100,31059,"43-9","Alloy 617",314626,"Plate"
-8.95,0.00089,"Qualified",,790.05,"CapPass","Cycle 100",100,31060,"43-9","Alloy 617",314626,"Plate"
-12.04,0.00086,"Qualified",,790.07,"CapPass","Cycle 100",100,31061,"43-9","Alloy 617",314626,"Plate"
-14.75,0.00084,"Qualified",,790.09,"CapPass","Cycle 100",100,31062,"43-9","Alloy 617",314626,"Plate"
-17.53,0.00081,"Qualified",,790.12,"CapPass","Cycle 100",100,31063,"43-9","Alloy 617",314626,"Plate"
-19.02,0.00079,"Qualified",,790.16,"CapPass","Cycle 100",100,31064,"43-9","Alloy 617",314626,"Plate"
-19.34,0.00076,"Qualified",,790.25,"CapPass","Cycle 100",100,31065,"43-9","Alloy 617",314626,"Plate"
-21.45,0.00073,"Qualified",,790.30,"CapPass","Cycle 100",100,31066,"43-9","Alloy 617",314626,"Plate"
-24.19,0.00071,"Qualified",,790.34,"CapPass","Cycle 100",100,31067,"43-9","Alloy 617",314626,"Plate"
-26.90,0.00068,"Qualified",,790.38,"CapPass","Cycle 100",100,31068,"43-9","Alloy 617",314626,"Plate"
-29.54,0.00066,"Qualified",,790.41,"CapPass","Cycle 100",100,31069,"43-9","Alloy 617",314626,"Plate"
-32.04,0.00063,"Qualified",,790.44,"CapPass","Cycle 100",100,31070,"43-9","Alloy 617",314626,"Plate"
-35.47,0.00061,"Qualified",,790.48,"CapPass","Cycle 100",100,31071,"43-9","Alloy 617",314626,"Plate"
-38.68,0.00058,"Qualified",,790.50,"CapPass","Cycle 100",100,31072,"43-9","Alloy 617",314626,"Plate"
-41.69,0.00056,"Qualified",,790.52,"CapPass","Cycle 100",100,31073,"43-9","Alloy 617",314626,"Plate"
-44.48,0.00053,"Qualified",,790.54,"CapPass","Cycle 100",100,31074,"43-9","Alloy 617",314626,"Plate"
-47.75,0.00050,"Qualified",,790.56,"CapPass","Cycle 100",100,31075,"43-9","Alloy 617",314626,"Plate"
-50.71,0.00048,"Qualified",,790.58,"CapPass","Cycle 100",100,31076,"43-9","Alloy 617",314626,"Plate"
-53.43,0.00045,"Qualified",,790.59,"CapPass","Cycle 100",100,31077,"43-9","Alloy 617",314626,"Plate"
-56.16,0.00043,"Qualified",,790.60,"CapPass","Cycle 100",100,31078,"43-9","Alloy 617",314626,"Plate"
-58.81,0.00040,"Qualified",,790.62,"CapPass","Cycle 100",100,31079,"43-9","Alloy 617",314626,"Plate"
-61.59,0.00038,"Qualified",,790.63,"CapPass","Cycle 100",100,31080,"43-9","Alloy 617",314626,"Plate"
-63.98,0.00035,"Qualified",,790.65,"CapPass","Cycle 100",100,31081,"43-9","Alloy 617",314626,"Plate"
-66.59,0.00032,"Qualified",,790.66,"CapPass","Cycle 100",100,31082,"43-9","Alloy 617",314626,"Plate"
-69.14,0.00030,"Qualified",,790.68,"CapPass","Cycle 100",100,31083,"43-9","Alloy 617",314626,"Plate"
-71.67,0.00027,"Qualified",,790.69,"CapPass","Cycle 100",100,31084,"43-9","Alloy 617",314626,"Plate"
-74.20,0.00025,"Qualified",,790.71,"CapPass","Cycle 100",100,31085,"43-9","Alloy 617",314626,"Plate"
-76.67,0.00022,"Qualified",,790.72,"CapPass","Cycle 100",100,31086,"43-9","Alloy 617",314626,"Plate"
-79.01,0.00019,"Qualified",,790.74,"CapPass","Cycle 100",100,31087,"43-9","Alloy 617",314626,"Plate"
-81.13,0.00017,"Qualified",,790.75,"CapPass","Cycle 100",100,31088,"43-9","Alloy 617",314626,"Plate"
-83.31,0.00014,"Qualified",,790.77,"CapPass","Cycle 100",100,31089,"43-9","Alloy 617",314626,"Plate"
-85.30,0.00012,"Qualified",,790.79,"CapPass","Cycle 100",100,31090,"43-9","Alloy 617",314626,"Plate"
-87.20,0.00009,"Qualified",,790.80,"CapPass","Cycle 100",100,31091,"43-9","Alloy 617",314626,"Plate"
-89.26,0.00007,"Qualified",,790.82,"CapPass","Cycle 100",100,31092,"43-9","Alloy 617",314626,"Plate"
-90.98,0.00004,"Qualified",,790.84,"CapPass","Cycle 100",100,31093,"43-9","Alloy 617",314626,"Plate"
-92.64,0.00002,"Qualified",,790.86,"CapPass","Cycle 100",100,31094,"43-9","Alloy 617",314626,"Plate"
-94.48,-0.00001,"Qualified",,790.88,"CapPass","Cycle 100",100,31095,"43-9","Alloy 617",314626,"Plate"
-96.08,-0.00004,"Qualified",,790.90,"CapPass","Cycle 100",100,31096,"43-9","Alloy 617",314626,"Plate"
-97.48,-0.00006,"Qualified",,790.92,"CapPass","Cycle 100",100,31097,"43-9","Alloy 617",314626,"Plate"
-98.98,-0.00009,"Qualified",,790.94,"CapPass","Cycle 100",100,31098,"43-9","Alloy 617",314626,"Plate"
-100.30,-0.00011,"Qualified",,790.96,"CapPass","Cycle 100",100,31099,"43-9","Alloy 617",314626,"Plate"
-101.58,-0.00014,"Qualified",,790.99,"CapPass","Cycle 100",100,31100,"43-9","Alloy 617",314626,"Plate"
-102.81,-0.00016,"Qualified",,791.01,"CapPass","Cycle 100",100,31101,"43-9","Alloy 617",314626,"Plate"
-104.00,-0.00019,"Qualified",,791.04,"CapPass","Cycle 100",100,31102,"43-9","Alloy 617",314626,"Plate"
-105.30,-0.00021,"Qualified",,791.07,"CapPass","Cycle 100",100,31103,"43-9","Alloy 617",314626,"Plate"
-106.45,-0.00024,"Qualified",,791.09,"CapPass","Cycle 100",100,31104,"43-9","Alloy 617",314626,"Plate"
-107.53,-0.00027,"Qualified",,791.12,"CapPass","Cycle 100",100,31105,"43-9","Alloy 617",314626,"Plate"
-108.74,-0.00029,"Qualified",,791.14,"CapPass","Cycle 100",100,31106,"43-9","Alloy 617",314626,"Plate"
-109.79,-0.00032,"Qualified",,791.17,"CapPass","Cycle 100",100,31107,"43-9","Alloy 617",314626,"Plate"
-110.93,-0.00034,"Qualified",,791.20,"CapPass","Cycle 100",100,31108,"43-9","Alloy 617",314626,"Plate"
-112.04,-0.00037,"Qualified",,791.22,"CapPass","Cycle 100",100,31109,"43-9","Alloy 617",314626,"Plate"
-113.13,-0.00039,"Qualified",,791.25,"CapPass","Cycle 100",100,31110,"43-9","Alloy 617",314626,"Plate"
-114.51,-0.00042,"Qualified",,791.28,"CapPass","Cycle 100",100,31111,"43-9","Alloy 617",314626,"Plate"
-116.04,-0.00044,"Qualified",,791.31,"CapPass","Cycle 100",100,31112,"43-9","Alloy 617",314626,"Plate"
-117.31,-0.00047,"Qualified",,791.33,"CapPass","Cycle 100",100,31113,"43-9","Alloy 617",314626,"Plate"
-118.65,-0.00050,"Qualified",,791.36,"CapPass","Cycle 100",100,31114,"43-9","Alloy 617",314626,"Plate"
-119.96,-0.00052,"Qualified",,791.39,"CapPass","Cycle 100",100,31115,"43-9","Alloy 617",314626,"Plate"
-121.30,-0.00055,"Qualified",,791.41,"CapPass","Cycle 100",100,31116,"43-9","Alloy 617",314626,"Plate"
-122.92,-0.00057,"Qualified",,791.44,"CapPass","Cycle 100",100,31117,"43-9","Alloy 617",314626,"Plate"
-124.41,-0.00060,"Qualified",,791.47,"CapPass","Cycle 100",100,31118,"43-9","Alloy 617",314626,"Plate"
-125.87,-0.00062,"Qualified",,791.50,"CapPass","Cycle 100",100,31119,"43-9","Alloy 617",314626,"Plate"
-127.34,-0.00065,"Qualified",,791.52,"CapPass","Cycle 100",100,31120,"43-9","Alloy 617",314626,"Plate"
-128.82,-0.00067,"Qualified",,791.55,"CapPass","Cycle 100",100,31121,"43-9","Alloy 617",314626,"Plate"
-130.14,-0.00070,"Qualified",,791.57,"CapPass","Cycle 100",100,31122,"43-9","Alloy 617",314626,"Plate"
-131.44,-0.00073,"Qualified",,791.59,"CapPass","Cycle 100",100,31123,"43-9","Alloy 617",314626,"Plate"
-132.84,-0.00075,"Qualified",,791.62,"CapPass","Cycle 100",100,31124,"43-9","Alloy 617",314626,"Plate"
-134.16,-0.00078,"Qualified",,791.64,"CapPass","Cycle 100",100,31125,"43-9","Alloy 617",314626,"Plate"
-135.42,-0.00080,"Qualified",,791.67,"CapPass","Cycle 100",100,31126,"43-9","Alloy 617",314626,"Plate"
-136.72,-0.00083,"Qualified",,791.70,"CapPass","Cycle 100",100,31127,"43-9","Alloy 617",314626,"Plate"
-138.02,-0.00085,"Qualified",,791.72,"CapPass","Cycle 100",100,31128,"43-9","Alloy 617",314626,"Plate"
-139.35,-0.00088,"Qualified",,791.75,"CapPass","Cycle 100",100,31129,"43-9","Alloy 617",314626,"Plate"
-140.64,-0.00090,"Qualified",,791.77,"CapPass","Cycle 100",100,31130,"43-9","Alloy 617",314626,"Plate"
-141.88,-0.00093,"Qualified",,791.80,"CapPass","Cycle 100",100,31131,"43-9","Alloy 617",314626,"Plate"
-143.13,-0.00095,"Qualified",,791.82,"CapPass","Cycle 100",100,31132,"43-9","Alloy 617",314626,"Plate"
-144.28,-0.00098,"Qualified",,791.85,"CapPass","Cycle 100",100,31133,"43-9","Alloy 617",314626,"Plate"
-145.59,-0.00101,"Qualified",,791.88,"CapPass","Cycle 100",100,31134,"43-9","Alloy 617",314626,"Plate"
-146.74,-0.00103,"Qualified",,791.90,"CapPass","Cycle 100",100,31135,"43-9","Alloy 617",314626,"Plate"
-147.96,-0.00106,"Qualified",,791.93,"CapPass","Cycle 100",100,31136,"43-9","Alloy 617",314626,"Plate"
-149.21,-0.00108,"Qualified",,791.95,"CapPass","Cycle 100",100,31137,"43-9","Alloy 617",314626,"Plate"
-150.48,-0.00111,"Qualified",,791.98,"CapPass","Cycle 100",100,31138,"43-9","Alloy 617",314626,"Plate"
-151.75,-0.00113,"Qualified",,792.01,"CapPass","Cycle 100",100,31139,"43-9","Alloy 617",314626,"Plate"
-153.02,-0.00116,"Qualified",,792.04,"CapPass","Cycle 100",100,31140,"43-9","Alloy 617",314626,"Plate"
-154.32,-0.00118,"Qualified",,792.06,"CapPass","Cycle 100",100,31141,"43-9","Alloy 617",314626,"Plate"
-155.52,-0.00121,"Qualified",,792.09,"CapPass","Cycle 100",100,31142,"43-9","Alloy 617",314626,"Plate"
-156.76,-0.00123,"Qualified",,792.11,"CapPass","Cycle 100",100,31143,"43-9","Alloy 617",314626,"Plate"
-157.90,-0.00126,"Qualified",,792.14,"CapPass","Cycle 100",100,31144,"43-9","Alloy 617",314626,"Plate"
-159.01,-0.00129,"Qualified",,792.16,"CapPass","Cycle 100",100,31145,"43-9","Alloy 617",314626,"Plate"
-159.95,-0.00131,"Qualified",,792.18,"CapPass","Cycle 100",100,31146,"43-9","Alloy 617",314626,"Plate"
-160.94,-0.00134,"Qualified",,792.20,"CapPass","Cycle 100",100,31147,"43-9","Alloy 617",314626,"Plate"
-161.76,-0.00136,"Qualified",,792.22,"CapPass","Cycle 100",100,31148,"43-9","Alloy 617",314626,"Plate"
-162.56,-0.00139,"Qualified",,792.25,"CapPass","Cycle 100",100,31149,"43-9","Alloy 617",314626,"Plate"
-163.29,-0.00141,"Qualified",,792.27,"CapPass","Cycle 100",100,31150,"43-9","Alloy 617",314626,"Plate"
-163.95,-0.00144,"Qualified",,792.29,"CapPass","Cycle 100",100,31151,"43-9","Alloy 617",314626,"Plate"
-164.55,-0.00146,"Qualified",,792.32,"CapPass","Cycle 100",100,31152,"43-9","Alloy 617",314626,"Plate"
-165.12,-0.00149,"Qualified",,792.34,"CapPass","Cycle 100",100,31153,"43-9","Alloy 617",314626,"Plate"
-165.63,-0.00152,"Qualified",,792.37,"CapPass","Cycle 100",100,31154,"43-9","Alloy 617",314626,"Plate"
-166.09,-0.00154,"Qualified",,792.39,"CapPass","Cycle 100",100,31155,"43-9","Alloy 617",314626,"Plate"
-166.59,-0.00157,"Qualified",,792.42,"CapPass","Cycle 100",100,31156,"43-9","Alloy 617",314626,"Plate"
-167.03,-0.00159,"Qualified",,792.45,"CapPass","Cycle 100",100,31157,"43-9","Alloy 617",314626,"Plate"
-167.49,-0.00162,"Qualified",,792.47,"CapPass","Cycle 100",100,31158,"43-9","Alloy 617",314626,"Plate"
-167.89,-0.00164,"Qualified",,792.50,"CapPass","Cycle 100",100,31159,"43-9","Alloy 617",314626,"Plate"
-168.32,-0.00167,"Qualified",,792.53,"CapPass","Cycle 100",100,31160,"43-9","Alloy 617",314626,"Plate"
-168.69,-0.00169,"Qualified",,792.55,"CapPass","Cycle 100",100,31161,"43-9","Alloy 617",314626,"Plate"
-169.11,-0.00172,"Qualified",,792.58,"CapPass","Cycle 100",100,31162,"43-9","Alloy 617",314626,"Plate"
-169.45,-0.00174,"Qualified",,792.60,"CapPass","Cycle 100",100,31163,"43-9","Alloy 617",314626,"Plate"
-169.74,-0.00177,"Qualified",,792.63,"CapPass","Cycle 100",100,31164,"43-9","Alloy 617",314626,"Plate"
-170.04,-0.00179,"Qualified",,792.65,"CapPass","Cycle 100",100,31165,"43-9","Alloy 617",314626,"Plate"
-170.29,-0.00182,"Qualified",,792.67,"CapPass","Cycle 100",100,31166,"43-9","Alloy 617",314626,"Plate"
-170.57,-0.00185,"Qualified",,792.69,"CapPass","Cycle 100",100,31167,"43-9","Alloy 617",314626,"Plate"
-170.73,-0.00187,"Qualified",,792.72,"CapPass","Cycle 100",100,31168,"43-9","Alloy 617",314626,"Plate"
-170.93,-0.00190,"Qualified",,792.74,"CapPass","Cycle 100",100,31169,"43-9","Alloy 617",314626,"Plate"
-171.04,-0.00192,"Qualified",,792.76,"CapPass","Cycle 100",100,31170,"43-9","Alloy 617",314626,"Plate"
-171.14,-0.00195,"Qualified",,792.79,"CapPass","Cycle 100",100,31171,"43-9","Alloy 617",314626,"Plate"
-170.92,-0.00197,"Qualified",,792.81,"CapPass","Cycle 100",100,31172,"43-9","Alloy 617",314626,"Plate"
-170.02,-0.00200,"Qualified",,792.84,"CapPass","Cycle 100",100,31173,"43-9","Alloy 617",314626,"Plate"
-166.82,-0.00202,"Qualified",,792.88,"CapPass","Cycle 100",100,31174,"43-9","Alloy 617",314626,"Plate"
-148.93,-0.00200,"Qualified",,792.98,"CapPass","Cycle 100",100,31175,"43-9","Alloy 617",314626,"Plate"
-142.37,-0.00197,"Qualified",,793.00,"CapPass","Cycle 100",100,31176,"43-9","Alloy 617",314626,"Plate"
-136.56,-0.00195,"Qualified",,793.02,"CapPass","Cycle 100",100,31177,"43-9","Alloy 617",314626,"Plate"
-131.93,-0.00192,"Qualified",,793.03,"CapPass","Cycle 100",100,31178,"43-9","Alloy 617",314626,"Plate"
-127.40,-0.00189,"Qualified",,793.05,"CapPass","Cycle 100",100,31179,"43-9","Alloy 617",314626,"Plate"
-122.91,-0.00187,"Qualified",,793.07,"CapPass","Cycle 100",100,31180,"43-9","Alloy 617",314626,"Plate"
-118.39,-0.00184,"Qualified",,793.08,"CapPass","Cycle 100",100,31181,"43-9","Alloy 617",314626,"Plate"
-113.67,-0.00182,"Qualified",,793.10,"CapPass","Cycle 100",100,31182,"43-9","Alloy 617",314626,"Plate"
-109.06,-0.00179,"Qualified",,793.12,"CapPass","Cycle 100",100,31183,"43-9","Alloy 617",314626,"Plate"
-104.84,-0.00176,"Qualified",,793.14,"CapPass","Cycle 100",100,31184,"43-9","Alloy 617",314626,"Plate"
-100.80,-0.00174,"Qualified",,793.15,"CapPass","Cycle 100",100,31185,"43-9","Alloy 617",314626,"Plate"
-96.71,-0.00171,"Qualified",,793.17,"CapPass","Cycle 100",100,31186,"43-9","Alloy 617",314626,"Plate"
-92.60,-0.00169,"Qualified",,793.19,"CapPass","Cycle 100",100,31187,"43-9","Alloy 617",314626,"Plate"
-88.26,-0.00166,"Qualified",,793.22,"CapPass","Cycle 100",100,31188,"43-9","Alloy 617",314626,"Plate"
-84.04,-0.00164,"Qualified",,793.24,"CapPass","Cycle 100",100,31189,"43-9","Alloy 617",314626,"Plate"
-80.09,-0.00161,"Qualified",,793.26,"CapPass","Cycle 100",100,31190,"43-9","Alloy 617",314626,"Plate"
-76.71,-0.00159,"Qualified",,793.29,"CapPass","Cycle 100",100,31191,"43-9","Alloy 617",314626,"Plate"
-73.33,-0.00156,"Qualified",,793.31,"CapPass","Cycle 100",100,31192,"43-9","Alloy 617",314626,"Plate"
-69.59,-0.00153,"Qualified",,793.33,"CapPass","Cycle 100",100,31193,"43-9","Alloy 617",314626,"Plate"
-65.90,-0.00151,"Qualified",,793.36,"CapPass","Cycle 100",100,31194,"43-9","Alloy 617",314626,"Plate"
-62.24,-0.00148,"Qualified",,793.39,"CapPass","Cycle 100",100,31195,"43-9","Alloy 617",314626,"Plate"
-58.38,-0.00146,"Qualified",,793.42,"CapPass","Cycle 100",100,31196,"43-9","Alloy 617",314626,"Plate"
-54.95,-0.00143,"Qualified",,793.44,"CapPass","Cycle 100",100,31197,"43-9","Alloy 617",314626,"Plate"
-51.63,-0.00141,"Qualified",,793.47,"CapPass","Cycle 100",100,31198,"43-9","Alloy 617",314626,"Plate"
-48.02,-0.00138,"Qualified",,793.50,"CapPass","Cycle 100",100,31199,"43-9","Alloy 617",314626,"Plate"
-44.77,-0.00136,"Qualified",,793.52,"CapPass","Cycle 100",100,31200,"43-9","Alloy 617",314626,"Plate"
-41.94,-0.00133,"Qualified",,793.54,"CapPass","Cycle 100",100,31201,"43-9","Alloy 617",314626,"Plate"
-39.04,-0.00130,"Qualified",,793.57,"CapPass","Cycle 100",100,31202,"43-9","Alloy 617",314626,"Plate"
-35.89,-0.00128,"Qualified",,793.59,"CapPass","Cycle 100",100,31203,"43-9","Alloy 617",314626,"Plate"
-32.79,-0.00125,"Qualified",,793.62,"CapPass","Cycle 100",100,31204,"43-9","Alloy 617",314626,"Plate"
-29.25,-0.00123,"Qualified",,793.65,"CapPass","Cycle 100",100,31205,"43-9","Alloy 617",314626,"Plate"
-25.42,-0.00120,"Qualified",,793.68,"CapPass","Cycle 100",100,31206,"43-9","Alloy 617",314626,"Plate"
-22.21,-0.00118,"Qualified",,793.71,"CapPass","Cycle 100",100,31207,"43-9","Alloy 617",314626,"Plate"
-18.84,-0.00115,"Qualified",,793.74,"CapPass","Cycle 100",100,31208,"43-9","Alloy 617",314626,"Plate"
-15.36,-0.00113,"Qualified",,793.77,"CapPass","Cycle 100",100,31209,"43-9","Alloy 617",314626,"Plate"
-12.02,-0.00110,"Qualified",,793.80,"CapPass","Cycle 100",100,31210,"43-9","Alloy 617",314626,"Plate"
-8.80,-0.00108,"Qualified",,793.82,"CapPass","Cycle 100",100,31211,"43-9","Alloy 617",314626,"Plate"
-5.45,-0.00105,"Qualified",,793.85,"CapPass","Cycle 100",100,31212,"43-9","Alloy 617",314626,"Plate"
-1.76,-0.00102,"Qualified",,793.88,"CapPass","Cycle 100",100,31213,"43-9","Alloy 617",314626,"Plate"
1.86,-0.00100,"Qualified",,793.91,"CapPass","Cycle 100",100,31214,"43-9","Alloy 617",314626,"Plate"
5.14,-0.00097,"Qualified",,793.94,"CapPass","Cycle 100",100,31215,"43-9","Alloy 617",314626,"Plate"
8.61,-0.00095,"Qualified",,793.97,"CapPass","Cycle 100",100,31216,"43-9","Alloy 617",314626,"Plate"
12.04,-0.00092,"Qualified",,794.00,"CapPass","Cycle 100",100,31217,"43-9","Alloy 617",314626,"Plate"
15.45,-0.00090,"Qualified",,794.02,"CapPass","Cycle 100",100,31218,"43-9","Alloy 617",314626,"Plate"
18.64,-0.00087,"Qualified",,794.05,"CapPass","Cycle 100",100,31219,"43-9","Alloy 617",314626,"Plate"
21.93,-0.00085,"Qualified",,794.08,"CapPass","Cycle 100",100,31220,"43-9","Alloy 617",314626,"Plate"
25.22,-0.00082,"Qualified",,794.11,"CapPass","Cycle 100",100,31221,"43-9","Alloy 617",314626,"Plate"
28.18,-0.00079,"Qualified",,794.15,"CapPass","Cycle 100",100,31222,"43-9","Alloy 617",314626,"Plate"
30.48,-0.00077,"Qualified",,794.19,"CapPass","Cycle 100",100,31223,"43-9","Alloy 617",314626,"Plate"
32.80,-0.00074,"Qualified",,794.23,"CapPass","Cycle 100",100,31224,"43-9","Alloy 617",314626,"Plate"
35.10,-0.00072,"Qualified",,794.26,"CapPass","Cycle 100",100,31225,"43-9","Alloy 617",314626,"Plate"
37.32,-0.00069,"Qualified",,794.30,"CapPass","Cycle 100",100,31226,"43-9","Alloy 617",314626,"Plate"
40.41,-0.00067,"Qualified",,794.34,"CapPass","Cycle 100",100,31227,"43-9","Alloy 617",314626,"Plate"
43.76,-0.00064,"Qualified",,794.36,"CapPass","Cycle 100",100,31228,"43-9","Alloy 617",314626,"Plate"
46.77,-0.00062,"Qualified",,794.38,"CapPass","Cycle 100",100,31229,"43-9","Alloy 617",314626,"Plate"
49.53,-0.00059,"Qualified",,794.40,"CapPass","Cycle 100",100,31230,"43-9","Alloy 617",314626,"Plate"
52.45,-0.00056,"Qualified",,794.42,"CapPass","Cycle 100",100,31231,"43-9","Alloy 617",314626,"Plate"
55.15,-0.00054,"Qualified",,794.44,"CapPass","Cycle 100",100,31232,"43-9","Alloy 617",314626,"Plate"
57.69,-0.00051,"Qualified",,794.46,"CapPass","Cycle 100",100,31233,"43-9","Alloy 617",314626,"Plate"
60.13,-0.00049,"Qualified",,794.48,"CapPass","Cycle 100",100,31234,"43-9","Alloy 617",314626,"Plate"
62.33,-0.00046,"Qualified",,794.51,"CapPass","Cycle 100",100,31235,"43-9","Alloy 617",314626,"Plate"
64.43,-0.00044,"Qualified",,794.53,"CapPass","Cycle 100",100,31236,"43-9","Alloy 617",314626,"Plate"
66.36,-0.00041,"Qualified",,794.56,"CapPass","Cycle 100",100,31237,"43-9","Alloy 617",314626,"Plate"
68.18,-0.00039,"Qualified",,794.59,"CapPass","Cycle 100",100,31238,"43-9","Alloy 617",314626,"Plate"
69.72,-0.00036,"Qualified",,794.62,"CapPass","Cycle 100",100,31239,"43-9","Alloy 617",314626,"Plate"
71.22,-0.00034,"Qualified",,794.64,"CapPass","Cycle 100",100,31240,"43-9","Alloy 617",314626,"Plate"
73.00,-0.00031,"Qualified",,794.68,"CapPass","Cycle 100",100,31241,"43-9","Alloy 617",314626,"Plate"
74.57,-0.00029,"Qualified",,794.71,"CapPass","Cycle 100",100,31242,"43-9","Alloy 617",314626,"Plate"
76.50,-0.00026,"Qualified",,794.74,"CapPass","Cycle 100",100,31243,"43-9","Alloy 617",314626,"Plate"
78.54,-0.00024,"Qualified",,1587.65,"CapPass","Cycle 200",200,32189,"43-9","Alloy 617",314626,"Plate"
80.48,-0.00021,"Qualified",,1587.67,"CapPass","Cycle 200",200,32190,"43-9","Alloy 617",314626,"Plate"
82.29,-0.00019,"Qualified",,1587.70,"CapPass","Cycle 200",200,32191,"43-9","Alloy 617",314626,"Plate"
84.14,-0.00016,"Qualified",,1587.72,"CapPass","Cycle 200",200,32192,"43-9","Alloy 617",314626,"Plate"
86.19,-0.00014,"Qualified",,1587.75,"CapPass","Cycle 200",200,32193,"43-9","Alloy 617",314626,"Plate"
88.02,-0.00011,"Qualified",,1587.78,"CapPass","Cycle 200",200,32194,"43-9","Alloy 617",314626,"Plate"
90.35,-0.00008,"Qualified",,1587.80,"CapPass","Cycle 200",200,32195,"43-9","Alloy 617",314626,"Plate"
92.74,-0.00006,"Qualified",,1587.82,"CapPass","Cycle 200",200,32196,"43-9","Alloy 617",314626,"Plate"
95.06,-0.00003,"Qualified",,1587.83,"CapPass","Cycle 200",200,32197,"43-9","Alloy 617",314626,"Plate"
97.41,-0.00001,"Qualified",,1587.85,"CapPass","Cycle 200",200,32198,"43-9","Alloy 617",314626,"Plate"
99.77,0.00002,"Qualified",,1587.87,"CapPass","Cycle 200",200,32199,"43-9","Alloy 617",314626,"Plate"
102.22,0.00004,"Qualified",,1587.89,"CapPass","Cycle 200",200,32200,"43-9","Alloy 617",314626,"Plate"
104.72,0.00007,"Qualified",,1587.90,"CapPass","Cycle 200",200,32201,"43-9","Alloy 617",314626,"Plate"
107.04,0.00010,"Qualified",,1587.92,"CapPass","Cycle 200",200,32202,"43-9","Alloy 617",314626,"Plate"
109.27,0.00012,"Qualified",,1587.94,"CapPass","Cycle 200",200,32203,"43-9","Alloy 617",314626,"Plate"
111.32,0.00015,"Qualified",,1587.96,"CapPass","Cycle 200",200,32204,"43-9","Alloy 617",314626,"Plate"
113.20,0.00017,"Qualified",,1587.97,"CapPass","Cycle 200",200,32205,"43-9","Alloy 617",314626,"Plate"
115.12,0.00020,"Qualified",,1587.99,"CapPass","Cycle 200",200,32206,"43-9","Alloy 617",314626,"Plate"
116.92,0.00023,"Qualified",,1588.01,"CapPass","Cycle 200",200,32207,"43-9","Alloy 617",314626,"Plate"
118.64,0.00025,"Qualified",,1588.03,"CapPass","Cycle 200",200,32208,"43-9","Alloy 617",314626,"Plate"
120.11,0.00028,"Qualified",,1588.04,"CapPass","Cycle 200",200,32209,"43-9","Alloy 617",314626,"Plate"
121.77,0.00030,"Qualified",,1588.06,"CapPass","Cycle 200",200,32210,"43-9","Alloy 617",314626,"Plate"
123.20,0.00033,"Qualified",,1588.08,"CapPass","Cycle 200",200,32211,"43-9","Alloy 617",314626,"Plate"
124.57,0.00035,"Qualified",,1588.11,"CapPass","Cycle 200",200,32212,"43-9","Alloy 617",314626,"Plate"
125.85,0.00038,"Qualified",,1588.13,"CapPass","Cycle 200",200,32213,"43-9","Alloy 617",314626,"Plate"
