Repository: js-molina/fatigue-A617

File: data/950C/Strain rate 0.001/0.40% strain/HTM_A19_PeakStress_4316.csv (part 5 of 8)
"Cycle","Data State","Max Stress Mpa","Min Stress Mpa","Qual Exceptions","Qual State","Stress Ratio","Time Max Stress Sec","Time Min Stress Sec","Sample","Count","Alloy","Material_Form","Heat"
1540,"CapPass",165.88,-170.98,,"Qualified",0.970,12321.46,12325.48,"43-16",1540,"Alloy 617","Plate",314626
1541,"CapPass",165.45,-170.74,,"Qualified",0.969,12329.47,12333.40,"43-16",1541,"Alloy 617","Plate",314626
1542,"CapPass",164.05,-169.81,,"Qualified",0.966,12337.21,12341.43,"43-16",1542,"Alloy 617","Plate",314626
1543,"CapPass",165.24,-166.88,,"Qualified",0.990,12345.48,12349.50,"43-16",1543,"Alloy 617","Plate",314626
1544,"CapPass",163.41,-169.92,,"Qualified",0.962,12353.17,12357.51,"43-16",1544,"Alloy 617","Plate",314626
1545,"CapPass",160.90,-170.60,,"Qualified",0.943,12361.05,12365.52,"43-16",1545,"Alloy 617","Plate",314626
1546,"CapPass",167.39,-170.71,,"Qualified",0.981,12369.51,12373.53,"43-16",1546,"Alloy 617","Plate",314626
1547,"CapPass",166.71,-168.64,,"Qualified",0.989,12377.52,12381.53,"43-16",1547,"Alloy 617","Plate",314626
1548,"CapPass",166.64,-170.01,,"Qualified",0.980,12385.53,12389.55,"43-16",1548,"Alloy 617","Plate",314626
1549,"CapPass",166.75,-169.87,,"Qualified",0.982,12393.53,12397.55,"43-16",1549,"Alloy 617","Plate",314626
1550,"CapPass",166.60,-171.47,,"Qualified",0.972,12401.41,12405.50,"43-16",1550,"Alloy 617","Plate",314626
1551,"CapPass",164.84,-168.52,,"Qualified",0.978,12409.45,12413.58,"43-16",1551,"Alloy 617","Plate",314626
1552,"CapPass",167.47,-170.03,,"Qualified",0.985,12417.47,12421.58,"43-16",1552,"Alloy 617","Plate",314626
1553,"CapPass",168.23,-174.05,,"Qualified",0.967,12425.60,12429.58,"43-16",1553,"Alloy 617","Plate",314626
1554,"CapPass",166.69,-171.70,,"Qualified",0.971,12433.44,12437.60,"43-16",1554,"Alloy 617","Plate",314626
1555,"CapPass",166.80,-170.91,,"Qualified",0.976,12441.49,12445.60,"43-16",1555,"Alloy 617","Plate",314626
1556,"CapPass",167.41,-168.85,,"Qualified",0.991,12449.32,12453.61,"43-16",1556,"Alloy 617","Plate",314626
1557,"CapPass",168.52,-169.37,,"Qualified",0.995,12457.55,12461.64,"43-16",1557,"Alloy 617","Plate",314626
1558,"CapPass",163.78,-171.24,,"Qualified",0.956,12465.64,12469.49,"43-16",1558,"Alloy 617","Plate",314626
1559,"CapPass",168.28,-174.97,,"Qualified",0.962,12473.62,12477.64,"43-16",1559,"Alloy 617","Plate",314626
1560,"CapPass",164.96,-169.43,,"Qualified",0.974,12481.39,12485.66,"43-16",1560,"Alloy 617","Plate",314626
1561,"CapPass",166.49,-168.40,,"Qualified",0.989,12489.65,12493.65,"43-16",1561,"Alloy 617","Plate",314626
1562,"CapPass",165.91,-169.02,,"Qualified",0.982,12497.66,12501.65,"43-16",1562,"Alloy 617","Plate",314626
1563,"CapPass",168.74,-170.03,,"Qualified",0.992,12505.57,12509.68,"43-16",1563,"Alloy 617","Plate",314626
1564,"CapPass",167.56,-167.93,,"Qualified",0.998,12513.54,12517.68,"43-16",1564,"Alloy 617","Plate",314626
1565,"CapPass",167.13,-168.33,,"Qualified",0.993,12521.63,12525.70,"43-16",1565,"Alloy 617","Plate",314626
1566,"CapPass",165.67,-169.41,,"Qualified",0.978,12529.62,12533.68,"43-16",1566,"Alloy 617","Plate",314626
1567,"CapPass",166.01,-168.69,,"Qualified",0.984,12537.59,12541.58,"43-16",1567,"Alloy 617","Plate",314626
1568,"CapPass",166.35,-169.58,,"Qualified",0.981,12545.67,12549.73,"43-16",1568,"Alloy 617","Plate",314626
1569,"CapPass",167.04,-169.46,,"Qualified",0.986,12553.73,12557.64,"43-16",1569,"Alloy 617","Plate",314626
1570,"CapPass",166.22,-170.41,,"Qualified",0.975,12561.73,12565.74,"43-16",1570,"Alloy 617","Plate",314626
1571,"CapPass",166.66,-169.46,,"Qualified",0.983,12569.74,12573.75,"43-16",1571,"Alloy 617","Plate",314626
1572,"CapPass",162.26,-170.11,,"Qualified",0.954,12577.48,12581.76,"43-16",1572,"Alloy 617","Plate",314626
1573,"CapPass",164.62,-170.99,,"Qualified",0.963,12585.75,12589.77,"43-16",1573,"Alloy 617","Plate",314626
1574,"CapPass",167.06,-170.67,,"Qualified",0.979,12593.63,12597.76,"43-16",1574,"Alloy 617","Plate",314626
1575,"CapPass",165.75,-169.78,,"Qualified",0.976,12601.73,12605.77,"43-16",1575,"Alloy 617","Plate",314626
1576,"CapPass",167.14,-170.46,,"Qualified",0.981,12609.76,12613.80,"43-16",1576,"Alloy 617","Plate",314626
1577,"CapPass",165.26,-168.42,,"Qualified",0.981,12617.65,12621.81,"43-16",1577,"Alloy 617","Plate",314626
1578,"CapPass",166.81,-169.32,,"Qualified",0.985,12625.80,12629.80,"43-16",1578,"Alloy 617","Plate",314626
1579,"CapPass",166.16,-169.99,,"Qualified",0.977,12633.75,12637.80,"43-16",1579,"Alloy 617","Plate",314626
1580,"CapPass",166.72,-171.06,,"Qualified",0.975,12641.72,12645.83,"43-16",1580,"Alloy 617","Plate",314626
1581,"CapPass",165.13,-168.27,,"Qualified",0.981,12649.84,12653.85,"43-16",1581,"Alloy 617","Plate",314626
1582,"CapPass",166.73,-172.08,,"Qualified",0.969,12657.84,12661.85,"43-16",1582,"Alloy 617","Plate",314626
1583,"CapPass",168.06,-169.86,,"Qualified",0.989,12665.87,12669.85,"43-16",1583,"Alloy 617","Plate",314626
1584,"CapPass",168.04,-171.95,,"Qualified",0.977,12673.70,12677.67,"43-16",1584,"Alloy 617","Plate",314626
1585,"CapPass",166.14,-169.82,,"Qualified",0.978,12681.86,12685.88,"43-16",1585,"Alloy 617","Plate",314626
1586,"CapPass",167.37,-167.79,,"Qualified",0.998,12689.87,12693.89,"43-16",1586,"Alloy 617","Plate",314626
1587,"CapPass",166.51,-168.18,,"Qualified",0.990,12697.88,12701.89,"43-16",1587,"Alloy 617","Plate",314626
1588,"CapPass",165.74,-167.71,,"Qualified",0.988,12705.65,12709.91,"43-16",1588,"Alloy 617","Plate",314626
1589,"CapPass",167.54,-169.85,,"Qualified",0.986,12713.89,12717.92,"43-16",1589,"Alloy 617","Plate",314626
1590,"CapPass",166.85,-167.99,,"Qualified",0.993,12721.89,12725.91,"43-16",1590,"Alloy 617","Plate",314626
1591,"CapPass",165.40,-169.69,,"Qualified",0.975,12729.92,12733.93,"43-16",1591,"Alloy 617","Plate",314626
1592,"CapPass",167.86,-169.99,,"Qualified",0.987,12737.87,12741.93,"43-16",1592,"Alloy 617","Plate",314626
1593,"CapPass",165.61,-173.67,,"Qualified",0.954,12745.93,12749.67,"43-16",1593,"Alloy 617","Plate",314626
1594,"CapPass",167.18,-169.39,,"Qualified",0.987,12753.95,12757.95,"43-16",1594,"Alloy 617","Plate",314626
1595,"CapPass",166.19,-170.88,,"Qualified",0.973,12761.78,12765.94,"43-16",1595,"Alloy 617","Plate",314626
1596,"CapPass",165.47,-169.75,,"Qualified",0.975,12769.95,12773.97,"43-16",1596,"Alloy 617","Plate",314626
1597,"CapPass",166.35,-169.69,,"Qualified",0.980,12777.80,12781.86,"43-16",1597,"Alloy 617","Plate",314626
1598,"CapPass",166.09,-169.23,,"Qualified",0.981,12785.59,12789.97,"43-16",1598,"Alloy 617","Plate",314626
1599,"CapPass",164.74,-169.01,,"Qualified",0.975,12793.99,12798.00,"43-16",1599,"Alloy 617","Plate",314626
1600,"CapPass",167.12,-167.21,,"Qualified",0.999,12801.90,12806.01,"43-16",1600,"Alloy 617","Plate",314626
1601,"CapPass",165.62,-169.22,,"Qualified",0.979,12810.01,12814.00,"43-16",1601,"Alloy 617","Plate",314626
1602,"CapPass",166.57,-170.82,,"Qualified",0.975,12818.01,12822.03,"43-16",1602,"Alloy 617","Plate",314626
1603,"CapPass",168.32,-169.22,,"Qualified",0.995,12825.99,12830.05,"43-16",1603,"Alloy 617","Plate",314626
1604,"CapPass",165.88,-167.75,,"Qualified",0.989,12834.03,12838.05,"43-16",1604,"Alloy 617","Plate",314626
1605,"CapPass",166.14,-169.35,,"Qualified",0.981,12841.79,12846.05,"43-16",1605,"Alloy 617","Plate",314626
1606,"CapPass",167.44,-169.83,,"Qualified",0.986,12850.04,12854.05,"43-16",1606,"Alloy 617","Plate",314626
1607,"CapPass",165.68,-167.07,,"Qualified",0.992,12858.00,12862.06,"43-16",1607,"Alloy 617","Plate",314626
1608,"CapPass",166.79,-170.72,,"Qualified",0.977,12866.07,12870.05,"43-16",1608,"Alloy 617","Plate",314626
1609,"CapPass",167.65,-167.85,,"Qualified",0.999,12873.94,12878.08,"43-16",1609,"Alloy 617","Plate",314626
1610,"CapPass",165.77,-170.34,,"Qualified",0.973,12881.79,12885.90,"43-16",1610,"Alloy 617","Plate",314626
1611,"CapPass",166.58,-170.88,,"Qualified",0.975,12890.11,12894.10,"43-16",1611,"Alloy 617","Plate",314626
1612,"CapPass",163.82,-171.15,,"Qualified",0.957,12898.11,12902.10,"43-16",1612,"Alloy 617","Plate",314626
1613,"CapPass",165.94,-169.96,,"Qualified",0.976,12906.12,12910.12,"43-16",1613,"Alloy 617","Plate",314626
1614,"CapPass",164.30,-168.36,,"Qualified",0.976,12914.12,12918.11,"43-16",1614,"Alloy 617","Plate",314626
1615,"CapPass",163.53,-168.10,,"Qualified",0.973,12921.88,12926.13,"43-16",1615,"Alloy 617","Plate",314626
1616,"CapPass",165.39,-168.98,,"Qualified",0.979,12930.13,12934.15,"43-16",1616,"Alloy 617","Plate",314626
1617,"CapPass",168.04,-169.15,,"Qualified",0.993,12937.94,12942.14,"43-16",1617,"Alloy 617","Plate",314626
1618,"CapPass",167.24,-169.91,,"Qualified",0.984,12946.16,12950.18,"43-16",1618,"Alloy 617","Plate",314626
1619,"CapPass",168.03,-170.02,,"Qualified",0.988,12954.16,12958.16,"43-16",1619,"Alloy 617","Plate",314626
1620,"CapPass",166.35,-167.34,,"Qualified",0.994,12962.00,12966.16,"43-16",1620,"Alloy 617","Plate",314626
1621,"CapPass",166.52,-167.70,,"Qualified",0.993,12970.17,12974.19,"43-16",1621,"Alloy 617","Plate",314626
1622,"CapPass",165.38,-168.81,,"Qualified",0.980,12978.15,12982.21,"43-16",1622,"Alloy 617","Plate",314626
1623,"CapPass",167.39,-174.35,,"Qualified",0.960,12986.20,12990.22,"43-16",1623,"Alloy 617","Plate",314626
1624,"CapPass",163.42,-170.40,,"Qualified",0.959,12993.98,12998.20,"43-16",1624,"Alloy 617","Plate",314626
1625,"CapPass",165.43,-168.46,,"Qualified",0.982,13001.92,13006.24,"43-16",1625,"Alloy 617","Plate",314626
1626,"CapPass",167.31,-167.03,,"Qualified",1.002,13010.19,13014.23,"43-16",1626,"Alloy 617","Plate",314626
1627,"CapPass",167.20,-168.30,,"Qualified",0.993,13018.22,13022.24,"43-16",1627,"Alloy 617","Plate",314626
1628,"CapPass",166.69,-169.52,,"Qualified",0.983,13026.24,13030.25,"43-16",1628,"Alloy 617","Plate",314626
1629,"CapPass",165.57,-172.56,,"Qualified",0.960,13034.24,13038.26,"43-16",1629,"Alloy 617","Plate",314626
1630,"CapPass",165.82,-168.86,,"Qualified",0.982,13042.05,13046.28,"43-16",1630,"Alloy 617","Plate",314626
1631,"CapPass",168.92,-169.56,,"Qualified",0.996,13050.16,13054.28,"43-16",1631,"Alloy 617","Plate",314626
1632,"CapPass",169.73,-171.20,,"Qualified",0.991,13058.28,13062.28,"43-16",1632,"Alloy 617","Plate",314626
1633,"CapPass",165.87,-168.38,,"Qualified",0.985,13066.28,13070.31,"43-16",1633,"Alloy 617","Plate",314626
1634,"CapPass",168.60,-165.94,,"Qualified",1.016,13074.18,13078.30,"43-16",1634,"Alloy 617","Plate",314626
1635,"CapPass",167.29,-168.25,,"Qualified",0.994,13082.32,13085.94,"43-16",1635,"Alloy 617","Plate",314626
1636,"CapPass",167.99,-169.42,,"Qualified",0.992,13090.29,13094.25,"43-16",1636,"Alloy 617","Plate",314626
1637,"CapPass",166.93,-168.65,,"Qualified",0.990,13098.22,13102.33,"43-16",1637,"Alloy 617","Plate",314626
1638,"CapPass",168.80,-168.43,,"Qualified",1.002,13106.23,13110.33,"43-16",1638,"Alloy 617","Plate",314626
1639,"CapPass",164.50,-170.42,,"Qualified",0.965,13114.29,13118.36,"43-16",1639,"Alloy 617","Plate",314626
1640,"CapPass",165.91,-168.35,,"Qualified",0.985,13122.27,13126.36,"43-16",1640,"Alloy 617","Plate",314626
1641,"CapPass",167.23,-167.94,,"Qualified",0.996,13130.15,13134.36,"43-16",1641,"Alloy 617","Plate",314626
1642,"CapPass",168.29,-172.51,,"Qualified",0.976,13138.32,13142.37,"43-16",1642,"Alloy 617","Plate",314626
1643,"CapPass",161.59,-168.54,,"Qualified",0.959,13146.02,13150.38,"43-16",1643,"Alloy 617","Plate",314626
1644,"CapPass",167.54,-170.53,,"Qualified",0.982,13154.38,13158.40,"43-16",1644,"Alloy 617","Plate",314626
1645,"CapPass",166.31,-173.28,,"Qualified",0.960,13162.25,13166.31,"43-16",1645,"Alloy 617","Plate",314626
1646,"CapPass",169.18,-174.29,,"Qualified",0.971,13170.39,13174.24,"43-16",1646,"Alloy 617","Plate",314626
1647,"CapPass",164.02,-169.58,,"Qualified",0.967,13178.40,13182.42,"43-16",1647,"Alloy 617","Plate",314626
1648,"CapPass",165.83,-167.57,,"Qualified",0.990,13186.24,13190.42,"43-16",1648,"Alloy 617","Plate",314626
1649,"CapPass",165.97,-168.09,,"Qualified",0.987,13194.23,13198.43,"43-16",1649,"Alloy 617","Plate",314626
1650,"CapPass",166.82,-169.58,,"Qualified",0.984,13202.26,13206.43,"43-16",1650,"Alloy 617","Plate",314626
1651,"CapPass",165.77,-168.53,,"Qualified",0.984,13210.43,13214.45,"43-16",1651,"Alloy 617","Plate",314626
1652,"CapPass",167.24,-169.34,,"Qualified",0.988,13218.44,13222.48,"43-16",1652,"Alloy 617","Plate",314626
1653,"CapPass",167.57,-167.78,,"Qualified",0.999,13226.43,13230.46,"43-16",1653,"Alloy 617","Plate",314626
1654,"CapPass",167.14,-166.76,,"Qualified",1.002,13234.46,13238.49,"43-16",1654,"Alloy 617","Plate",314626
1655,"CapPass",168.10,-169.41,,"Qualified",0.992,13242.27,13246.49,"43-16",1655,"Alloy 617","Plate",314626
1656,"CapPass",165.47,-171.58,,"Qualified",0.964,13250.49,13254.52,"43-16",1656,"Alloy 617","Plate",314626
1657,"CapPass",168.10,-168.13,,"Qualified",1.000,13258.50,13262.51,"43-16",1657,"Alloy 617","Plate",314626
1658,"CapPass",166.77,-168.52,,"Qualified",0.990,13266.28,13270.51,"43-16",1658,"Alloy 617","Plate",314626
1659,"CapPass",168.50,-168.09,,"Qualified",1.002,13274.51,13278.52,"43-16",1659,"Alloy 617","Plate",314626
1660,"CapPass",167.75,-169.89,,"Qualified",0.987,13282.53,13286.55,"43-16",1660,"Alloy 617","Plate",314626
1661,"CapPass",164.35,-171.38,,"Qualified",0.959,13290.25,13294.54,"43-16",1661,"Alloy 617","Plate",314626
1662,"CapPass",167.17,-168.03,,"Qualified",0.995,13298.54,13302.57,"43-16",1662,"Alloy 617","Plate",314626
1663,"CapPass",164.87,-170.14,,"Qualified",0.969,13306.28,13310.56,"43-16",1663,"Alloy 617","Plate",314626
1664,"CapPass",166.32,-167.82,,"Qualified",0.991,13314.45,13318.46,"43-16",1664,"Alloy 617","Plate",314626
1665,"CapPass",164.17,-167.60,,"Qualified",0.980,13322.57,13326.46,"43-16",1665,"Alloy 617","Plate",314626
1666,"CapPass",168.59,-168.77,,"Qualified",0.999,13330.57,13334.59,"43-16",1666,"Alloy 617","Plate",314626
1667,"CapPass",167.28,-166.55,,"Qualified",1.004,13338.58,13342.59,"43-16",1667,"Alloy 617","Plate",314626
1668,"CapPass",169.71,-168.62,,"Qualified",1.006,13346.54,13350.60,"43-16",1668,"Alloy 617","Plate",314626
1669,"CapPass",167.59,-166.31,,"Qualified",1.008,13354.60,13358.58,"43-16",1669,"Alloy 617","Plate",314626
1670,"CapPass",167.40,-169.12,,"Qualified",0.990,13362.37,13366.60,"43-16",1670,"Alloy 617","Plate",314626
1671,"CapPass",165.55,-168.27,,"Qualified",0.984,13370.37,13374.61,"43-16",1671,"Alloy 617","Plate",314626
1672,"CapPass",166.09,-170.87,,"Qualified",0.972,13378.63,13382.54,"43-16",1672,"Alloy 617","Plate",314626
1673,"CapPass",165.91,-168.23,,"Qualified",0.986,13386.51,13390.63,"43-16",1673,"Alloy 617","Plate",314626
1674,"CapPass",166.80,-171.83,,"Qualified",0.971,13394.65,13398.63,"43-16",1674,"Alloy 617","Plate",314626
1675,"CapPass",165.27,-166.09,,"Qualified",0.995,13402.64,13406.66,"43-16",1675,"Alloy 617","Plate",314626
1676,"CapPass",166.59,-169.24,,"Qualified",0.984,13410.65,13414.68,"43-16",1676,"Alloy 617","Plate",314626
1677,"CapPass",166.78,-169.17,,"Qualified",0.986,13418.63,13422.68,"43-16",1677,"Alloy 617","Plate",314626
1678,"CapPass",162.70,-168.33,,"Qualified",0.967,13426.68,13430.68,"43-16",1678,"Alloy 617","Plate",314626
1679,"CapPass",168.80,-170.70,,"Qualified",0.989,13434.69,13438.59,"43-16",1679,"Alloy 617","Plate",314626
1680,"CapPass",167.10,-169.98,,"Qualified",0.983,13442.71,13446.71,"43-16",1680,"Alloy 617","Plate",314626
1681,"CapPass",165.66,-168.10,,"Qualified",0.985,13450.70,13454.72,"43-16",1681,"Alloy 617","Plate",314626
1682,"CapPass",166.77,-166.44,,"Qualified",1.002,13458.70,13462.73,"43-16",1682,"Alloy 617","Plate",314626
1683,"CapPass",168.30,-167.18,,"Qualified",1.007,13466.66,13470.73,"43-16",1683,"Alloy 617","Plate",314626
1684,"CapPass",168.46,-169.61,,"Qualified",0.993,13474.71,13478.74,"43-16",1684,"Alloy 617","Plate",314626
1685,"CapPass",165.04,-171.92,,"Qualified",0.960,13482.61,13486.76,"43-16",1685,"Alloy 617","Plate",314626
1686,"CapPass",166.19,-171.22,,"Qualified",0.971,13490.73,13494.78,"43-16",1686,"Alloy 617","Plate",314626
1687,"CapPass",165.53,-170.42,,"Qualified",0.971,13498.76,13502.77,"43-16",1687,"Alloy 617","Plate",314626
1688,"CapPass",167.11,-173.65,,"Qualified",0.962,13506.75,13510.79,"43-16",1688,"Alloy 617","Plate",314626
1689,"CapPass",168.08,-169.38,,"Qualified",0.992,13514.79,13518.78,"43-16",1689,"Alloy 617","Plate",314626
1690,"CapPass",166.87,-168.15,,"Qualified",0.992,13522.78,13526.78,"43-16",1690,"Alloy 617","Plate",314626
1691,"CapPass",166.03,-166.73,,"Qualified",0.996,13530.80,13534.81,"43-16",1691,"Alloy 617","Plate",314626
1692,"CapPass",165.66,-169.51,,"Qualified",0.977,13538.64,13542.83,"43-16",1692,"Alloy 617","Plate",314626
1693,"CapPass",167.28,-168.37,,"Qualified",0.994,13546.73,13550.82,"43-16",1693,"Alloy 617","Plate",314626
1694,"CapPass",167.03,-168.41,,"Qualified",0.992,13554.74,13558.84,"43-16",1694,"Alloy 617","Plate",314626
1695,"CapPass",165.86,-169.80,,"Qualified",0.977,13562.83,13566.83,"43-16",1695,"Alloy 617","Plate",314626
1696,"CapPass",166.39,-169.50,,"Qualified",0.982,13570.84,13574.86,"43-16",1696,"Alloy 617","Plate",314626
1697,"CapPass",166.79,-172.11,,"Qualified",0.969,13578.82,13582.84,"43-16",1697,"Alloy 617","Plate",314626
1698,"CapPass",168.93,-168.26,,"Qualified",1.004,13586.86,13590.86,"43-16",1698,"Alloy 617","Plate",314626
1699,"CapPass",167.13,-168.49,,"Qualified",0.992,13594.79,13598.88,"43-16",1699,"Alloy 617","Plate",314626
1700,"CapPass",164.79,-170.77,,"Qualified",0.965,13602.68,13606.82,"43-16",1700,"Alloy 617","Plate",314626
1701,"CapPass",164.81,-168.66,,"Qualified",0.977,13610.73,13614.81,"43-16",1701,"Alloy 617","Plate",314626
1702,"CapPass",166.72,-170.98,,"Qualified",0.975,13618.67,13622.82,"43-16",1702,"Alloy 617","Plate",314626
1703,"CapPass",165.70,-169.18,,"Qualified",0.979,13626.80,13630.91,"43-16",1703,"Alloy 617","Plate",314626
1704,"CapPass",167.86,-168.34,,"Qualified",0.997,13634.76,13638.91,"43-16",1704,"Alloy 617","Plate",314626
1705,"CapPass",166.80,-167.16,,"Qualified",0.998,13642.81,13646.93,"43-16",1705,"Alloy 617","Plate",314626
1706,"CapPass",167.25,-169.16,,"Qualified",0.989,13650.80,13654.93,"43-16",1706,"Alloy 617","Plate",314626
1707,"CapPass",165.59,-168.83,,"Qualified",0.981,13658.76,13662.89,"43-16",1707,"Alloy 617","Plate",314626
1708,"CapPass",164.38,-174.67,,"Qualified",0.941,13666.96,13670.82,"43-16",1708,"Alloy 617","Plate",314626
1709,"CapPass",165.59,-165.66,,"Qualified",1.000,13674.57,13678.97,"43-16",1709,"Alloy 617","Plate",314626
1710,"CapPass",164.97,-166.83,,"Qualified",0.989,13682.85,13686.99,"43-16",1710,"Alloy 617","Plate",314626
1711,"CapPass",166.82,-168.51,,"Qualified",0.990,13690.74,13695.00,"43-16",1711,"Alloy 617","Plate",314626
1712,"CapPass",165.16,-166.67,,"Qualified",0.991,13698.82,13702.89,"43-16",1712,"Alloy 617","Plate",314626
1713,"CapPass",166.93,-167.10,,"Qualified",0.999,13706.99,13711.00,"43-16",1713,"Alloy 617","Plate",314626
1714,"CapPass",164.26,-166.41,,"Qualified",0.987,13715.00,13719.02,"43-16",1714,"Alloy 617","Plate",314626
1715,"CapPass",163.41,-166.99,,"Qualified",0.979,13722.65,13726.90,"43-16",1715,"Alloy 617","Plate",314626
1716,"CapPass",167.48,-169.28,,"Qualified",0.989,13730.98,13735.03,"43-16",1716,"Alloy 617","Plate",314626
1717,"CapPass",166.74,-170.92,,"Qualified",0.976,13738.96,13743.02,"43-16",1717,"Alloy 617","Plate",314626
1718,"CapPass",166.71,-166.82,,"Qualified",0.999,13747.02,13751.03,"43-16",1718,"Alloy 617","Plate",314626
1719,"CapPass",164.71,-165.80,,"Qualified",0.993,13755.04,13759.05,"43-16",1719,"Alloy 617","Plate",314626
1720,"CapPass",165.60,-166.13,,"Qualified",0.997,13763.05,13766.85,"43-16",1720,"Alloy 617","Plate",314626
1721,"CapPass",165.89,-172.53,,"Qualified",0.962,13771.06,13775.08,"43-16",1721,"Alloy 617","Plate",314626
1722,"CapPass",165.66,-169.78,,"Qualified",0.976,13779.03,13783.04,"43-16",1722,"Alloy 617","Plate",314626
1723,"CapPass",166.29,-168.63,,"Qualified",0.986,13787.08,13791.09,"43-16",1723,"Alloy 617","Plate",314626
1724,"CapPass",166.41,-168.19,,"Qualified",0.989,13795.10,13799.09,"43-16",1724,"Alloy 617","Plate",314626
1725,"CapPass",166.78,-168.43,,"Qualified",0.990,13803.01,13807.10,"43-16",1725,"Alloy 617","Plate",314626
1726,"CapPass",168.37,-171.09,,"Qualified",0.984,13810.97,13814.98,"43-16",1726,"Alloy 617","Plate",314626
1727,"CapPass",167.05,-165.25,,"Qualified",1.011,13818.91,13823.13,"43-16",1727,"Alloy 617","Plate",314626
1728,"CapPass",167.32,-170.23,,"Qualified",0.983,13827.12,13831.11,"43-16",1728,"Alloy 617","Plate",314626
1729,"CapPass",166.33,-169.17,,"Qualified",0.983,13835.10,13838.93,"43-16",1729,"Alloy 617","Plate",314626
1730,"CapPass",165.40,-168.23,,"Qualified",0.983,13843.15,13847.13,"43-16",1730,"Alloy 617","Plate",314626
1731,"CapPass",167.49,-169.67,,"Qualified",0.987,13851.16,13855.02,"43-16",1731,"Alloy 617","Plate",314626
1732,"CapPass",165.00,-169.10,,"Qualified",0.976,13858.96,13862.97,"43-16",1732,"Alloy 617","Plate",314626
1733,"CapPass",166.32,-165.65,,"Qualified",1.004,13867.16,13871.17,"43-16",1733,"Alloy 617","Plate",314626
1734,"CapPass",165.67,-169.23,,"Qualified",0.979,13874.98,13879.19,"43-16",1734,"Alloy 617","Plate",314626
1735,"CapPass",164.47,-167.35,,"Qualified",0.983,13883.19,13887.18,"43-16",1735,"Alloy 617","Plate",314626
1736,"CapPass",163.92,-169.28,,"Qualified",0.968,13891.17,13895.20,"43-16",1736,"Alloy 617","Plate",314626
1737,"CapPass",166.19,-168.98,,"Qualified",0.984,13899.20,13903.16,"43-16",1737,"Alloy 617","Plate",314626
1738,"CapPass",167.13,-167.08,,"Qualified",1.000,13907.07,13911.22,"43-16",1738,"Alloy 617","Plate",314626
1739,"CapPass",164.70,-167.06,,"Qualified",0.986,13915.15,13919.23,"43-16",1739,"Alloy 617","Plate",314626
1740,"CapPass",166.08,-170.11,,"Qualified",0.976,13923.22,13927.24,"43-16",1740,"Alloy 617","Plate",314626
1741,"CapPass",162.68,-168.17,,"Qualified",0.967,13931.25,13935.25,"43-16",1741,"Alloy 617","Plate",314626
1742,"CapPass",164.18,-168.71,,"Qualified",0.973,13938.98,13943.08,"43-16",1742,"Alloy 617","Plate",314626
1743,"CapPass",166.05,-167.47,,"Qualified",0.991,13947.26,13951.26,"43-16",1743,"Alloy 617","Plate",314626
1744,"CapPass",167.27,-166.68,,"Qualified",1.004,13955.14,13959.27,"43-16",1744,"Alloy 617","Plate",314626
1745,"CapPass",166.80,-168.60,,"Qualified",0.989,13963.27,13967.28,"43-16",1745,"Alloy 617","Plate",314626
1746,"CapPass",167.44,-167.87,,"Qualified",0.997,13971.28,13975.29,"43-16",1746,"Alloy 617","Plate",314626
1747,"CapPass",166.65,-168.70,,"Qualified",0.988,13979.28,13983.30,"43-16",1747,"Alloy 617","Plate",314626
1748,"CapPass",167.29,-167.58,,"Qualified",0.998,13987.21,13991.31,"43-16",1748,"Alloy 617","Plate",314626
1749,"CapPass",164.03,-169.84,,"Qualified",0.966,13995.17,13999.30,"43-16",1749,"Alloy 617","Plate",314626
1750,"CapPass",165.66,-167.90,,"Qualified",0.987,14003.31,14007.32,"43-16",1750,"Alloy 617","Plate",314626
1751,"CapPass",166.19,-168.99,,"Qualified",0.983,14011.30,14015.33,"43-16",1751,"Alloy 617","Plate",314626
1752,"CapPass",166.32,-168.27,,"Qualified",0.988,14019.34,14023.33,"43-16",1752,"Alloy 617","Plate",314626
1753,"CapPass",165.44,-169.37,,"Qualified",0.977,14027.35,14031.35,"43-16",1753,"Alloy 617","Plate",314626
1754,"CapPass",166.49,-168.65,,"Qualified",0.987,14035.15,14039.36,"43-16",1754,"Alloy 617","Plate",314626
1755,"CapPass",163.94,-168.43,,"Qualified",0.973,14043.37,14047.36,"43-16",1755,"Alloy 617","Plate",314626
1756,"CapPass",164.93,-168.32,,"Qualified",0.980,14051.38,14055.38,"43-16",1756,"Alloy 617","Plate",314626
1757,"CapPass",168.24,-167.54,,"Qualified",1.004,14059.37,14063.39,"43-16",1757,"Alloy 617","Plate",314626
1758,"CapPass",165.88,-167.78,,"Qualified",0.989,14067.38,14071.40,"43-16",1758,"Alloy 617","Plate",314626
1759,"CapPass",166.97,-168.88,,"Qualified",0.989,14075.38,14079.41,"43-16",1759,"Alloy 617","Plate",314626
1760,"CapPass",164.36,-167.86,,"Qualified",0.979,14083.41,14087.42,"43-16",1760,"Alloy 617","Plate",314626
1761,"CapPass",164.95,-167.95,,"Qualified",0.982,14091.42,14095.42,"43-16",1761,"Alloy 617","Plate",314626
1762,"CapPass",167.38,-169.07,,"Qualified",0.990,14099.43,14103.44,"43-16",1762,"Alloy 617","Plate",314626
1763,"CapPass",166.19,-168.26,,"Qualified",0.988,14107.40,14111.31,"43-16",1763,"Alloy 617","Plate",314626
1764,"CapPass",164.66,-169.18,,"Qualified",0.973,14115.22,14119.45,"43-16",1764,"Alloy 617","Plate",314626
1765,"CapPass",166.69,-166.84,,"Qualified",0.999,14123.37,14127.46,"43-16",1765,"Alloy 617","Plate",314626
1766,"CapPass",164.41,-169.99,,"Qualified",0.967,14131.08,14135.47,"43-16",1766,"Alloy 617","Plate",314626
1767,"CapPass",165.11,-168.02,,"Qualified",0.983,14139.48,14143.47,"43-16",1767,"Alloy 617","Plate",314626
1768,"CapPass",166.42,-168.09,,"Qualified",0.990,14147.47,14151.49,"43-16",1768,"Alloy 617","Plate",314626
1769,"CapPass",167.07,-167.97,,"Qualified",0.995,14155.43,14159.49,"43-16",1769,"Alloy 617","Plate",314626
1770,"CapPass",166.52,-172.05,,"Qualified",0.968,14163.46,14167.47,"43-16",1770,"Alloy 617","Plate",314626
1771,"CapPass",165.56,-168.44,,"Qualified",0.983,14171.50,14175.50,"43-16",1771,"Alloy 617","Plate",314626
1772,"CapPass",164.27,-169.19,,"Qualified",0.971,14179.51,14183.52,"43-16",1772,"Alloy 617","Plate",314626
1773,"CapPass",167.02,-166.24,,"Qualified",1.005,14187.53,14191.54,"43-16",1773,"Alloy 617","Plate",314626
1774,"CapPass",166.75,-169.80,,"Qualified",0.982,14195.43,14199.53,"43-16",1774,"Alloy 617","Plate",314626
1775,"CapPass",166.12,-170.06,,"Qualified",0.977,14203.42,14207.56,"43-16",1775,"Alloy 617","Plate",314626
1776,"CapPass",166.63,-168.79,,"Qualified",0.987,14211.54,14215.55,"43-16",1776,"Alloy 617","Plate",314626
1777,"CapPass",165.69,-168.16,,"Qualified",0.985,14219.55,14223.48,"43-16",1777,"Alloy 617","Plate",314626
1778,"CapPass",165.35,-167.80,,"Qualified",0.985,14227.56,14231.57,"43-16",1778,"Alloy 617","Plate",314626
1779,"CapPass",166.62,-168.97,,"Qualified",0.986,14235.53,14239.58,"43-16",1779,"Alloy 617","Plate",314626
1780,"CapPass",165.00,-168.88,,"Qualified",0.977,14243.58,14247.60,"43-16",1780,"Alloy 617","Plate",314626
1781,"CapPass",165.42,-170.70,,"Qualified",0.969,14251.59,14255.46,"43-16",1781,"Alloy 617","Plate",314626
1782,"CapPass",165.27,-168.95,,"Qualified",0.978,14259.43,14263.62,"43-16",1782,"Alloy 617","Plate",314626
1783,"CapPass",166.99,-168.63,,"Qualified",0.990,14267.57,14271.62,"43-16",1783,"Alloy 617","Plate",314626
1784,"CapPass",165.94,-168.75,,"Qualified",0.983,14275.56,14279.62,"43-16",1784,"Alloy 617","Plate",314626
1785,"CapPass",164.80,-167.85,,"Qualified",0.982,14283.62,14287.63,"43-16",1785,"Alloy 617","Plate",314626
1786,"CapPass",166.57,-168.15,,"Qualified",0.991,14291.62,14295.63,"43-16",1786,"Alloy 617","Plate",314626
1787,"CapPass",166.70,-169.59,,"Qualified",0.983,14299.44,14303.64,"43-16",1787,"Alloy 617","Plate",314626
1788,"CapPass",166.09,-168.67,,"Qualified",0.985,14307.47,14311.67,"43-16",1788,"Alloy 617","Plate",314626
1789,"CapPass",167.72,-167.51,,"Qualified",1.001,14315.66,14319.68,"43-16",1789,"Alloy 617","Plate",314626
1790,"CapPass",165.78,-173.19,,"Qualified",0.957,14323.60,14327.65,"43-16",1790,"Alloy 617","Plate",314626
1791,"CapPass",167.45,-167.21,,"Qualified",1.001,14331.66,14335.69,"43-16",1791,"Alloy 617","Plate",314626
1792,"CapPass",167.80,-169.98,,"Qualified",0.987,14339.69,14343.70,"43-16",1792,"Alloy 617","Plate",314626
1793,"CapPass",167.31,-171.63,,"Qualified",0.975,14347.66,14351.66,"43-16",1793,"Alloy 617","Plate",314626
1794,"CapPass",166.54,-168.37,,"Qualified",0.989,14355.70,14359.71,"43-16",1794,"Alloy 617","Plate",314626
1795,"CapPass",166.95,-169.35,,"Qualified",0.986,14363.70,14367.72,"43-16",1795,"Alloy 617","Plate",314626
1796,"CapPass",165.16,-169.20,,"Qualified",0.976,14371.68,14375.74,"43-16",1796,"Alloy 617","Plate",314626
1797,"CapPass",166.47,-169.44,,"Qualified",0.982,14379.74,14383.74,"43-16",1797,"Alloy 617","Plate",314626
1798,"CapPass",165.85,-167.50,,"Qualified",0.990,14387.72,14391.72,"43-16",1798,"Alloy 617","Plate",314626
1799,"CapPass",165.98,-169.09,,"Qualified",0.982,14395.41,14399.77,"43-16",1799,"Alloy 617","Plate",314626
1800,"CapPass",164.26,-166.29,,"Qualified",0.988,14403.47,14407.77,"43-16",1800,"Alloy 617","Plate",314626
1801,"CapPass",166.19,-169.93,,"Qualified",0.978,14411.77,14415.76,"43-16",1801,"Alloy 617","Plate",314626
1802,"CapPass",166.34,-171.33,,"Qualified",0.971,14419.77,14423.79,"43-16",1802,"Alloy 617","Plate",314626
1803,"CapPass",165.34,-168.85,,"Qualified",0.979,14427.68,14431.79,"43-16",1803,"Alloy 617","Plate",314626
1804,"CapPass",165.78,-167.48,,"Qualified",0.990,14435.67,14439.80,"43-16",1804,"Alloy 617","Plate",314626
1805,"CapPass",165.23,-167.62,,"Qualified",0.986,14443.70,14447.81,"43-16",1805,"Alloy 617","Plate",314626
1806,"CapPass",164.85,-173.11,,"Qualified",0.952,14451.82,14455.83,"43-16",1806,"Alloy 617","Plate",314626
1807,"CapPass",164.06,-168.67,,"Qualified",0.973,14459.82,14463.82,"43-16",1807,"Alloy 617","Plate",314626
1808,"CapPass",163.29,-169.83,,"Qualified",0.961,14467.68,14471.84,"43-16",1808,"Alloy 617","Plate",314626
1809,"CapPass",166.88,-166.91,,"Qualified",1.000,14475.75,14479.84,"43-16",1809,"Alloy 617","Plate",314626
1810,"CapPass",167.30,-167.20,,"Qualified",1.001,14483.84,14487.86,"43-16",1810,"Alloy 617","Plate",314626
1811,"CapPass",165.60,-170.63,,"Qualified",0.971,14491.57,14495.85,"43-16",1811,"Alloy 617","Plate",314626
1812,"CapPass",166.93,-170.28,,"Qualified",0.980,14499.81,14503.86,"43-16",1812,"Alloy 617","Plate",314626
1813,"CapPass",165.36,-168.79,,"Qualified",0.980,14507.82,14511.90,"43-16",1813,"Alloy 617","Plate",314626
1814,"CapPass",166.33,-169.52,,"Qualified",0.981,14515.88,14519.87,"43-16",1814,"Alloy 617","Plate",314626
1815,"CapPass",166.96,-169.21,,"Qualified",0.987,14523.87,14527.90,"43-16",1815,"Alloy 617","Plate",314626
1816,"CapPass",166.56,-169.05,,"Qualified",0.985,14531.73,14535.90,"43-16",1816,"Alloy 617","Plate",314626
1817,"CapPass",167.28,-166.73,,"Qualified",1.003,14539.91,14543.91,"43-16",1817,"Alloy 617","Plate",314626
1818,"CapPass",165.77,-168.73,,"Qualified",0.982,14547.93,14551.91,"43-16",1818,"Alloy 617","Plate",314626
1819,"CapPass",164.61,-168.30,,"Qualified",0.978,14555.86,14559.92,"43-16",1819,"Alloy 617","Plate",314626
1820,"CapPass",167.77,-166.77,,"Qualified",1.006,14563.89,14567.81,"43-16",1820,"Alloy 617","Plate",314626
1821,"CapPass",167.53,-168.00,,"Qualified",0.997,14571.95,14575.96,"43-16",1821,"Alloy 617","Plate",314626
1822,"CapPass",165.70,-170.08,,"Qualified",0.974,14579.82,14583.92,"43-16",1822,"Alloy 617","Plate",314626
1823,"CapPass",167.66,-167.44,,"Qualified",1.001,14587.97,14591.96,"43-16",1823,"Alloy 617","Plate",314626
1824,"CapPass",165.57,-172.68,,"Qualified",0.959,14595.98,14599.98,"43-16",1824,"Alloy 617","Plate",314626
1825,"CapPass",165.85,-169.51,,"Qualified",0.978,14603.96,14607.97,"43-16",1825,"Alloy 617","Plate",314626
1826,"CapPass",166.57,-165.59,,"Qualified",1.006,14611.99,14615.99,"43-16",1826,"Alloy 617","Plate",314626
1827,"CapPass",167.13,-168.99,,"Qualified",0.989,14619.99,14624.01,"43-16",1827,"Alloy 617","Plate",314626
1828,"CapPass",166.44,-168.73,,"Qualified",0.986,14627.97,14632.01,"43-16",1828,"Alloy 617","Plate",314626
1829,"CapPass",166.21,-169.39,,"Qualified",0.981,14636.01,14639.93,"43-16",1829,"Alloy 617","Plate",314626
1830,"CapPass",163.13,-167.68,,"Qualified",0.973,14644.00,14648.04,"43-16",1830,"Alloy 617","Plate",314626
1831,"CapPass",165.54,-168.99,,"Qualified",0.980,14652.03,14655.93,"43-16",1831,"Alloy 617","Plate",314626
1832,"CapPass",166.13,-167.26,,"Qualified",0.993,14659.95,14664.04,"43-16",1832,"Alloy 617","Plate",314626
1833,"CapPass",165.58,-168.10,,"Qualified",0.985,14668.00,14672.06,"43-16",1833,"Alloy 617","Plate",314626
1834,"CapPass",167.31,-166.16,,"Qualified",1.007,14676.03,14680.07,"43-16",1834,"Alloy 617","Plate",314626
1835,"CapPass",165.59,-167.43,,"Qualified",0.989,14683.86,14688.07,"43-16",1835,"Alloy 617","Plate",314626
1836,"CapPass",166.06,-167.17,,"Qualified",0.993,14692.02,14696.09,"43-16",1836,"Alloy 617","Plate",314626
1837,"CapPass",167.14,-168.76,,"Qualified",0.990,14700.02,14704.09,"43-16",1837,"Alloy 617","Plate",314626
1838,"CapPass",168.05,-171.83,,"Qualified",0.978,14707.93,14712.10,"43-16",1838,"Alloy 617","Plate",314626
1839,"CapPass",168.37,-171.76,,"Qualified",0.980,14716.11,14720.13,"43-16",1839,"Alloy 617","Plate",314626
1840,"CapPass",166.56,-168.26,,"Qualified",0.990,14724.10,14728.12,"43-16",1840,"Alloy 617","Plate",314626
1841,"CapPass",167.77,-169.12,,"Qualified",0.992,14732.12,14736.12,"43-16",1841,"Alloy 617","Plate",314626
1842,"CapPass",164.53,-169.22,,"Qualified",0.972,14740.12,14744.14,"43-16",1842,"Alloy 617","Plate",314626
1843,"CapPass",168.02,-169.29,,"Qualified",0.993,14748.14,14752.15,"43-16",1843,"Alloy 617","Plate",314626
1844,"CapPass",168.34,-168.23,,"Qualified",1.001,14755.95,14760.15,"43-16",1844,"Alloy 617","Plate",314626
1845,"CapPass",165.91,-170.14,,"Qualified",0.975,14764.15,14768.16,"43-16",1845,"Alloy 617","Plate",314626
1846,"CapPass",167.75,-166.66,,"Qualified",1.007,14772.01,14776.17,"43-16",1846,"Alloy 617","Plate",314626
1847,"CapPass",165.76,-166.98,,"Qualified",0.993,14779.95,14784.17,"43-16",1847,"Alloy 617","Plate",314626
1848,"CapPass",165.88,-169.71,,"Qualified",0.977,14788.17,14792.18,"43-16",1848,"Alloy 617","Plate",314626
1849,"CapPass",164.44,-168.42,,"Qualified",0.976,14795.76,14800.20,"43-16",1849,"Alloy 617","Plate",314626
1850,"CapPass",162.20,-168.95,,"Qualified",0.960,14803.97,14808.18,"43-16",1850,"Alloy 617","Plate",314626
1851,"CapPass",165.80,-172.15,,"Qualified",0.963,14812.19,14816.13,"43-16",1851,"Alloy 617","Plate",314626
1852,"CapPass",166.89,-167.40,,"Qualified",0.997,14820.22,14824.23,"43-16",1852,"Alloy 617","Plate",314626
1853,"CapPass",164.97,-167.53,,"Qualified",0.985,14827.97,14832.24,"43-16",1853,"Alloy 617","Plate",314626
1854,"CapPass",165.99,-173.74,,"Qualified",0.955,14836.07,14840.20,"43-16",1854,"Alloy 617","Plate",314626
1855,"CapPass",165.38,-167.62,,"Qualified",0.987,14844.23,14848.24,"43-16",1855,"Alloy 617","Plate",314626
1856,"CapPass",164.51,-167.64,,"Qualified",0.981,14852.01,14856.25,"43-16",1856,"Alloy 617","Plate",314626
1857,"CapPass",164.79,-167.08,,"Qualified",0.986,14860.16,14864.25,"43-16",1857,"Alloy 617","Plate",314626
1858,"CapPass",164.49,-168.59,,"Qualified",0.976,14868.11,14872.19,"43-16",1858,"Alloy 617","Plate",314626
1859,"CapPass",167.67,-167.25,,"Qualified",1.003,14876.27,14880.29,"43-16",1859,"Alloy 617","Plate",314626
1860,"CapPass",165.93,-170.22,,"Qualified",0.975,14884.02,14888.30,"43-16",1860,"Alloy 617","Plate",314626
1861,"CapPass",166.57,-167.76,,"Qualified",0.993,14892.20,14896.28,"43-16",1861,"Alloy 617","Plate",314626
1862,"CapPass",166.34,-166.00,,"Qualified",1.002,14900.30,14904.32,"43-16",1862,"Alloy 617","Plate",314626
1863,"CapPass",166.49,-167.74,,"Qualified",0.993,14908.31,14912.32,"43-16",1863,"Alloy 617","Plate",314626
1864,"CapPass",168.33,-169.09,,"Qualified",0.996,14916.16,14920.25,"43-16",1864,"Alloy 617","Plate",314626
1865,"CapPass",166.09,-167.64,,"Qualified",0.991,14924.33,14928.34,"43-16",1865,"Alloy 617","Plate",314626
1866,"CapPass",165.21,-167.19,,"Qualified",0.988,14932.34,14936.27,"43-16",1866,"Alloy 617","Plate",314626
1867,"CapPass",167.75,-167.80,,"Qualified",1.000,14940.34,14944.28,"43-16",1867,"Alloy 617","Plate",314626
1868,"CapPass",164.52,-167.20,,"Qualified",0.984,14948.21,14952.36,"43-16",1868,"Alloy 617","Plate",314626
1869,"CapPass",166.73,-168.36,,"Qualified",0.990,14956.25,14960.36,"43-16",1869,"Alloy 617","Plate",314626
1870,"CapPass",166.42,-168.36,,"Qualified",0.988,14964.37,14968.39,"43-16",1870,"Alloy 617","Plate",314626
1871,"CapPass",167.78,-170.00,,"Qualified",0.987,14972.30,14976.38,"43-16",1871,"Alloy 617","Plate",314626
1872,"CapPass",165.13,-169.40,,"Qualified",0.975,14980.22,14984.39,"43-16",1872,"Alloy 617","Plate",314626
1873,"CapPass",166.15,-169.74,,"Qualified",0.979,14988.40,14992.26,"43-16",1873,"Alloy 617","Plate",314626
1874,"CapPass",165.76,-168.57,,"Qualified",0.983,14996.40,15000.39,"43-16",1874,"Alloy 617","Plate",314626
1875,"CapPass",165.80,-167.87,,"Qualified",0.988,15004.32,15008.42,"43-16",1875,"Alloy 617","Plate",314626
1876,"CapPass",163.66,-167.32,,"Qualified",0.978,15012.30,15016.44,"43-16",1876,"Alloy 617","Plate",314626
1877,"CapPass",166.10,-169.36,,"Qualified",0.981,15020.37,15024.43,"43-16",1877,"Alloy 617","Plate",314626
1878,"CapPass",164.34,-168.20,,"Qualified",0.977,15028.37,15032.39,"43-16",1878,"Alloy 617","Plate",314626
1879,"CapPass",165.14,-168.25,,"Qualified",0.981,15036.41,15040.45,"43-16",1879,"Alloy 617","Plate",314626
1880,"CapPass",164.14,-169.17,,"Qualified",0.970,15044.46,15048.47,"43-16",1880,"Alloy 617","Plate",314626
1881,"CapPass",166.87,-171.28,,"Qualified",0.974,15052.45,15056.48,"43-16",1881,"Alloy 617","Plate",314626
1882,"CapPass",166.16,-169.19,,"Qualified",0.982,15060.48,15064.50,"43-16",1882,"Alloy 617","Plate",314626
1883,"CapPass",165.24,-167.21,,"Qualified",0.988,15068.48,15072.49,"43-16",1883,"Alloy 617","Plate",314626
1884,"CapPass",168.59,-167.94,,"Qualified",1.004,15076.49,15080.45,"43-16",1884,"Alloy 617","Plate",314626
1885,"CapPass",163.41,-170.53,,"Qualified",0.958,15084.36,15088.51,"43-16",1885,"Alloy 617","Plate",314626
1886,"CapPass",166.56,-169.80,,"Qualified",0.981,15092.39,15096.53,"43-16",1886,"Alloy 617","Plate",314626
1887,"CapPass",166.14,-172.58,,"Qualified",0.963,15100.52,15104.53,"43-16",1887,"Alloy 617","Plate",314626
1888,"CapPass",165.62,-167.36,,"Qualified",0.990,15108.52,15112.55,"43-16",1888,"Alloy 617","Plate",314626
1889,"CapPass",167.42,-168.93,,"Qualified",0.991,15116.37,15120.55,"43-16",1889,"Alloy 617","Plate",314626
1890,"CapPass",168.41,-168.31,,"Qualified",1.001,15124.50,15128.28,"43-16",1890,"Alloy 617","Plate",314626
1891,"CapPass",166.95,-170.22,,"Qualified",0.981,15132.30,15136.51,"43-16",1891,"Alloy 617","Plate",314626
1892,"CapPass",164.15,-167.42,,"Qualified",0.980,15140.33,15144.58,"43-16",1892,"Alloy 617","Plate",314626
1893,"CapPass",165.54,-167.42,,"Qualified",0.989,15148.57,15152.59,"43-16",1893,"Alloy 617","Plate",314626
1894,"CapPass",166.67,-167.33,,"Qualified",0.996,15156.31,15160.58,"43-16",1894,"Alloy 617","Plate",314626
1895,"CapPass",166.41,-168.64,,"Qualified",0.987,15164.60,15168.60,"43-16",1895,"Alloy 617","Plate",314626
1896,"CapPass",166.46,-169.19,,"Qualified",0.984,15172.44,15176.61,"43-16",1896,"Alloy 617","Plate",314626
1897,"CapPass",166.41,-168.99,,"Qualified",0.985,15180.49,15184.62,"43-16",1897,"Alloy 617","Plate",314626
1898,"CapPass",168.73,-169.32,,"Qualified",0.997,15188.57,15192.63,"43-16",1898,"Alloy 617","Plate",314626
1899,"CapPass",168.46,-168.77,,"Qualified",0.998,15196.62,15200.64,"43-16",1899,"Alloy 617","Plate",314626
1900,"CapPass",166.68,-169.21,,"Qualified",0.985,15204.64,15208.63,"43-16",1900,"Alloy 617","Plate",314626
1901,"CapPass",165.17,-172.41,,"Qualified",0.958,15212.60,15216.66,"43-16",1901,"Alloy 617","Plate",314626
1902,"CapPass",165.07,-166.84,,"Qualified",0.989,15220.54,15224.67,"43-16",1902,"Alloy 617","Plate",314626
1903,"CapPass",166.11,-168.37,,"Qualified",0.987,15228.43,15232.67,"43-16",1903,"Alloy 617","Plate",314626
1904,"CapPass",166.52,-173.52,,"Qualified",0.960,15236.67,15240.67,"43-16",1904,"Alloy 617","Plate",314626
1905,"CapPass",166.49,-168.38,,"Qualified",0.989,15244.68,15248.69,"43-16",1905,"Alloy 617","Plate",314626
1906,"CapPass",166.49,-169.54,,"Qualified",0.982,15252.69,15256.69,"43-16",1906,"Alloy 617","Plate",314626
1907,"CapPass",166.21,-169.38,,"Qualified",0.981,15260.69,15264.45,"43-16",1907,"Alloy 617","Plate",314626
1908,"CapPass",162.75,-166.76,,"Qualified",0.976,15268.57,15272.71,"43-16",1908,"Alloy 617","Plate",314626
1909,"CapPass",164.20,-169.13,,"Qualified",0.971,15276.50,15280.73,"43-16",1909,"Alloy 617","Plate",314626
1910,"CapPass",166.95,-168.19,,"Qualified",0.993,15284.72,15288.74,"43-16",1910,"Alloy 617","Plate",314626
1911,"CapPass",165.52,-168.95,,"Qualified",0.980,15292.60,15296.73,"43-16",1911,"Alloy 617","Plate",314626
1912,"CapPass",165.77,-168.51,,"Qualified",0.984,15300.74,15304.75,"43-16",1912,"Alloy 617","Plate",314626
