Repository: js-molina/fatigue-A617

File: data/950C/Strain rate 0.001/0.40% strain/HTM_A19_Cycles_439.csv (part 6 of 10)
"Stress Mpa","Strain","Qual State","Qual Exceptions","Elapsed Time Sec","Data State","Cycle Label","Cycle","Count","Sample","Alloy","Heat","Material_Form"
127.12,0.00041,"Qualified",,1588.15,"CapPass","Cycle 200",200,32214,"43-9","Alloy 617",314626,"Plate"
128.24,0.00043,"Qualified",,1588.18,"CapPass","Cycle 200",200,32215,"43-9","Alloy 617",314626,"Plate"
129.32,0.00046,"Qualified",,1588.20,"CapPass","Cycle 200",200,32216,"43-9","Alloy 617",314626,"Plate"
130.30,0.00048,"Qualified",,1588.23,"CapPass","Cycle 200",200,32217,"43-9","Alloy 617",314626,"Plate"
131.44,0.00051,"Qualified",,1588.25,"CapPass","Cycle 200",200,32218,"43-9","Alloy 617",314626,"Plate"
132.35,0.00053,"Qualified",,1588.27,"CapPass","Cycle 200",200,32219,"43-9","Alloy 617",314626,"Plate"
133.31,0.00056,"Qualified",,1588.30,"CapPass","Cycle 200",200,32220,"43-9","Alloy 617",314626,"Plate"
134.26,0.00058,"Qualified",,1588.32,"CapPass","Cycle 200",200,32221,"43-9","Alloy 617",314626,"Plate"
135.23,0.00061,"Qualified",,1588.35,"CapPass","Cycle 200",200,32222,"43-9","Alloy 617",314626,"Plate"
136.17,0.00064,"Qualified",,1588.37,"CapPass","Cycle 200",200,32223,"43-9","Alloy 617",314626,"Plate"
137.12,0.00066,"Qualified",,1588.40,"CapPass","Cycle 200",200,32224,"43-9","Alloy 617",314626,"Plate"
137.99,0.00069,"Qualified",,1588.43,"CapPass","Cycle 200",200,32225,"43-9","Alloy 617",314626,"Plate"
139.10,0.00071,"Qualified",,1588.46,"CapPass","Cycle 200",200,32226,"43-9","Alloy 617",314626,"Plate"
140.19,0.00074,"Qualified",,1588.49,"CapPass","Cycle 200",200,32227,"43-9","Alloy 617",314626,"Plate"
141.27,0.00076,"Qualified",,1588.51,"CapPass","Cycle 200",200,32228,"43-9","Alloy 617",314626,"Plate"
142.39,0.00079,"Qualified",,1588.54,"CapPass","Cycle 200",200,32229,"43-9","Alloy 617",314626,"Plate"
143.52,0.00081,"Qualified",,1588.57,"CapPass","Cycle 200",200,32230,"43-9","Alloy 617",314626,"Plate"
144.60,0.00084,"Qualified",,1588.59,"CapPass","Cycle 200",200,32231,"43-9","Alloy 617",314626,"Plate"
145.61,0.00086,"Qualified",,1588.61,"CapPass","Cycle 200",200,32232,"43-9","Alloy 617",314626,"Plate"
146.63,0.00089,"Qualified",,1588.64,"CapPass","Cycle 200",200,32233,"43-9","Alloy 617",314626,"Plate"
147.73,0.00091,"Qualified",,1588.66,"CapPass","Cycle 200",200,32234,"43-9","Alloy 617",314626,"Plate"
148.63,0.00094,"Qualified",,1588.69,"CapPass","Cycle 200",200,32235,"43-9","Alloy 617",314626,"Plate"
149.53,0.00097,"Qualified",,1588.71,"CapPass","Cycle 200",200,32236,"43-9","Alloy 617",314626,"Plate"
150.52,0.00099,"Qualified",,1588.73,"CapPass","Cycle 200",200,32237,"43-9","Alloy 617",314626,"Plate"
151.45,0.00102,"Qualified",,1588.76,"CapPass","Cycle 200",200,32238,"43-9","Alloy 617",314626,"Plate"
152.21,0.00104,"Qualified",,1588.78,"CapPass","Cycle 200",200,32239,"43-9","Alloy 617",314626,"Plate"
152.90,0.00107,"Qualified",,1588.80,"CapPass","Cycle 200",200,32240,"43-9","Alloy 617",314626,"Plate"
153.79,0.00109,"Qualified",,1588.83,"CapPass","Cycle 200",200,32241,"43-9","Alloy 617",314626,"Plate"
154.46,0.00112,"Qualified",,1588.86,"CapPass","Cycle 200",200,32242,"43-9","Alloy 617",314626,"Plate"
155.13,0.00114,"Qualified",,1588.88,"CapPass","Cycle 200",200,32243,"43-9","Alloy 617",314626,"Plate"
155.81,0.00117,"Qualified",,1588.91,"CapPass","Cycle 200",200,32244,"43-9","Alloy 617",314626,"Plate"
156.40,0.00120,"Qualified",,1588.93,"CapPass","Cycle 200",200,32245,"43-9","Alloy 617",314626,"Plate"
157.04,0.00122,"Qualified",,1588.96,"CapPass","Cycle 200",200,32246,"43-9","Alloy 617",314626,"Plate"
157.64,0.00125,"Qualified",,1588.98,"CapPass","Cycle 200",200,32247,"43-9","Alloy 617",314626,"Plate"
158.21,0.00127,"Qualified",,1589.01,"CapPass","Cycle 200",200,32248,"43-9","Alloy 617",314626,"Plate"
158.75,0.00130,"Qualified",,1589.03,"CapPass","Cycle 200",200,32249,"43-9","Alloy 617",314626,"Plate"
159.33,0.00132,"Qualified",,1589.06,"CapPass","Cycle 200",200,32250,"43-9","Alloy 617",314626,"Plate"
159.83,0.00135,"Qualified",,1589.08,"CapPass","Cycle 200",200,32251,"43-9","Alloy 617",314626,"Plate"
160.22,0.00137,"Qualified",,1589.10,"CapPass","Cycle 200",200,32252,"43-9","Alloy 617",314626,"Plate"
160.74,0.00140,"Qualified",,1589.13,"CapPass","Cycle 200",200,32253,"43-9","Alloy 617",314626,"Plate"
161.20,0.00143,"Qualified",,1589.16,"CapPass","Cycle 200",200,32254,"43-9","Alloy 617",314626,"Plate"
161.62,0.00145,"Qualified",,1589.18,"CapPass","Cycle 200",200,32255,"43-9","Alloy 617",314626,"Plate"
162.08,0.00148,"Qualified",,1589.21,"CapPass","Cycle 200",200,32256,"43-9","Alloy 617",314626,"Plate"
162.49,0.00150,"Qualified",,1589.23,"CapPass","Cycle 200",200,32257,"43-9","Alloy 617",314626,"Plate"
162.94,0.00153,"Qualified",,1589.26,"CapPass","Cycle 200",200,32258,"43-9","Alloy 617",314626,"Plate"
163.33,0.00155,"Qualified",,1589.29,"CapPass","Cycle 200",200,32259,"43-9","Alloy 617",314626,"Plate"
163.66,0.00158,"Qualified",,1589.31,"CapPass","Cycle 200",200,32260,"43-9","Alloy 617",314626,"Plate"
164.11,0.00160,"Qualified",,1589.33,"CapPass","Cycle 200",200,32261,"43-9","Alloy 617",314626,"Plate"
164.51,0.00163,"Qualified",,1589.36,"CapPass","Cycle 200",200,32262,"43-9","Alloy 617",314626,"Plate"
164.96,0.00166,"Qualified",,1589.38,"CapPass","Cycle 200",200,32263,"43-9","Alloy 617",314626,"Plate"
165.37,0.00168,"Qualified",,1589.41,"CapPass","Cycle 200",200,32264,"43-9","Alloy 617",314626,"Plate"
165.71,0.00171,"Qualified",,1589.43,"CapPass","Cycle 200",200,32265,"43-9","Alloy 617",314626,"Plate"
165.92,0.00173,"Qualified",,1589.46,"CapPass","Cycle 200",200,32266,"43-9","Alloy 617",314626,"Plate"
166.17,0.00176,"Qualified",,1589.48,"CapPass","Cycle 200",200,32267,"43-9","Alloy 617",314626,"Plate"
166.31,0.00178,"Qualified",,1589.50,"CapPass","Cycle 200",200,32268,"43-9","Alloy 617",314626,"Plate"
166.43,0.00181,"Qualified",,1589.52,"CapPass","Cycle 200",200,32269,"43-9","Alloy 617",314626,"Plate"
166.47,0.00183,"Qualified",,1589.55,"CapPass","Cycle 200",200,32270,"43-9","Alloy 617",314626,"Plate"
166.47,0.00186,"Qualified",,1589.57,"CapPass","Cycle 200",200,32271,"43-9","Alloy 617",314626,"Plate"
166.34,0.00189,"Qualified",,1589.59,"CapPass","Cycle 200",200,32272,"43-9","Alloy 617",314626,"Plate"
166.20,0.00191,"Qualified",,1589.62,"CapPass","Cycle 200",200,32273,"43-9","Alloy 617",314626,"Plate"
166.06,0.00194,"Qualified",,1589.64,"CapPass","Cycle 200",200,32274,"43-9","Alloy 617",314626,"Plate"
165.79,0.00196,"Qualified",,1589.67,"CapPass","Cycle 200",200,32275,"43-9","Alloy 617",314626,"Plate"
165.07,0.00199,"Qualified",,1589.69,"CapPass","Cycle 200",200,32276,"43-9","Alloy 617",314626,"Plate"
163.39,0.00201,"Qualified",,1589.72,"CapPass","Cycle 200",200,32277,"43-9","Alloy 617",314626,"Plate"
144.62,0.00200,"Qualified",,1589.83,"CapPass","Cycle 200",200,32278,"43-9","Alloy 617",314626,"Plate"
141.43,0.00199,"Qualified",,1589.84,"CapPass","Cycle 200",200,32279,"43-9","Alloy 617",314626,"Plate"
135.91,0.00196,"Qualified",,1589.86,"CapPass","Cycle 200",200,32280,"43-9","Alloy 617",314626,"Plate"
131.12,0.00193,"Qualified",,1589.88,"CapPass","Cycle 200",200,32281,"43-9","Alloy 617",314626,"Plate"
126.54,0.00191,"Qualified",,1589.90,"CapPass","Cycle 200",200,32282,"43-9","Alloy 617",314626,"Plate"
122.34,0.00188,"Qualified",,1589.92,"CapPass","Cycle 200",200,32283,"43-9","Alloy 617",314626,"Plate"
118.02,0.00186,"Qualified",,1589.93,"CapPass","Cycle 200",200,32284,"43-9","Alloy 617",314626,"Plate"
113.87,0.00183,"Qualified",,1589.95,"CapPass","Cycle 200",200,32285,"43-9","Alloy 617",314626,"Plate"
110.20,0.00181,"Qualified",,1589.97,"CapPass","Cycle 200",200,32286,"43-9","Alloy 617",314626,"Plate"
106.44,0.00178,"Qualified",,1589.99,"CapPass","Cycle 200",200,32287,"43-9","Alloy 617",314626,"Plate"
102.19,0.00176,"Qualified",,1590.01,"CapPass","Cycle 200",200,32288,"43-9","Alloy 617",314626,"Plate"
97.72,0.00173,"Qualified",,1590.03,"CapPass","Cycle 200",200,32289,"43-9","Alloy 617",314626,"Plate"
93.77,0.00170,"Qualified",,1590.05,"CapPass","Cycle 200",200,32290,"43-9","Alloy 617",314626,"Plate"
90.39,0.00168,"Qualified",,1590.08,"CapPass","Cycle 200",200,32291,"43-9","Alloy 617",314626,"Plate"
87.00,0.00165,"Qualified",,1590.10,"CapPass","Cycle 200",200,32292,"43-9","Alloy 617",314626,"Plate"
83.56,0.00163,"Qualified",,1590.12,"CapPass","Cycle 200",200,32293,"43-9","Alloy 617",314626,"Plate"
79.58,0.00160,"Qualified",,1590.15,"CapPass","Cycle 200",200,32294,"43-9","Alloy 617",314626,"Plate"
76.10,0.00158,"Qualified",,1590.17,"CapPass","Cycle 200",200,32295,"43-9","Alloy 617",314626,"Plate"
72.54,0.00155,"Qualified",,1590.20,"CapPass","Cycle 200",200,32296,"43-9","Alloy 617",314626,"Plate"
68.81,0.00152,"Qualified",,1590.23,"CapPass","Cycle 200",200,32297,"43-9","Alloy 617",314626,"Plate"
64.85,0.00150,"Qualified",,1590.26,"CapPass","Cycle 200",200,32298,"43-9","Alloy 617",314626,"Plate"
61.08,0.00147,"Qualified",,1590.29,"CapPass","Cycle 200",200,32299,"43-9","Alloy 617",314626,"Plate"
57.38,0.00145,"Qualified",,1590.32,"CapPass","Cycle 200",200,32300,"43-9","Alloy 617",314626,"Plate"
53.85,0.00142,"Qualified",,1590.34,"CapPass","Cycle 200",200,32301,"43-9","Alloy 617",314626,"Plate"
50.01,0.00140,"Qualified",,1590.37,"CapPass","Cycle 200",200,32302,"43-9","Alloy 617",314626,"Plate"
46.20,0.00137,"Qualified",,1590.40,"CapPass","Cycle 200",200,32303,"43-9","Alloy 617",314626,"Plate"
43.07,0.00134,"Qualified",,1590.43,"CapPass","Cycle 200",200,32304,"43-9","Alloy 617",314626,"Plate"
40.12,0.00132,"Qualified",,1590.45,"CapPass","Cycle 200",200,32305,"43-9","Alloy 617",314626,"Plate"
36.85,0.00129,"Qualified",,1590.48,"CapPass","Cycle 200",200,32306,"43-9","Alloy 617",314626,"Plate"
33.68,0.00127,"Qualified",,1590.50,"CapPass","Cycle 200",200,32307,"43-9","Alloy 617",314626,"Plate"
30.76,0.00124,"Qualified",,1590.53,"CapPass","Cycle 200",200,32308,"43-9","Alloy 617",314626,"Plate"
27.44,0.00122,"Qualified",,1590.55,"CapPass","Cycle 200",200,32309,"43-9","Alloy 617",314626,"Plate"
24.13,0.00119,"Qualified",,1590.58,"CapPass","Cycle 200",200,32310,"43-9","Alloy 617",314626,"Plate"
21.07,0.00117,"Qualified",,1590.61,"CapPass","Cycle 200",200,32311,"43-9","Alloy 617",314626,"Plate"
17.92,0.00114,"Qualified",,1590.64,"CapPass","Cycle 200",200,32312,"43-9","Alloy 617",314626,"Plate"
14.94,0.00112,"Qualified",,1590.67,"CapPass","Cycle 200",200,32313,"43-9","Alloy 617",314626,"Plate"
12.11,0.00109,"Qualified",,1590.69,"CapPass","Cycle 200",200,32314,"43-9","Alloy 617",314626,"Plate"
8.99,0.00106,"Qualified",,1590.72,"CapPass","Cycle 200",200,32315,"43-9","Alloy 617",314626,"Plate"
5.81,0.00104,"Qualified",,1590.75,"CapPass","Cycle 200",200,32316,"43-9","Alloy 617",314626,"Plate"
2.81,0.00101,"Qualified",,1590.77,"CapPass","Cycle 200",200,32317,"43-9","Alloy 617",314626,"Plate"
0.19,0.00099,"Qualified",,1590.80,"CapPass","Cycle 200",200,32318,"43-9","Alloy 617",314626,"Plate"
-2.81,0.00096,"Qualified",,1590.83,"CapPass","Cycle 200",200,32319,"43-9","Alloy 617",314626,"Plate"
-6.06,0.00094,"Qualified",,1590.86,"CapPass","Cycle 200",200,32320,"43-9","Alloy 617",314626,"Plate"
-8.95,0.00091,"Qualified",,1590.88,"CapPass","Cycle 200",200,32321,"43-9","Alloy 617",314626,"Plate"
-12.13,0.00089,"Qualified",,1590.92,"CapPass","Cycle 200",200,32322,"43-9","Alloy 617",314626,"Plate"
-15.37,0.00086,"Qualified",,1590.95,"CapPass","Cycle 200",200,32323,"43-9","Alloy 617",314626,"Plate"
-17.45,0.00084,"Qualified",,1590.98,"CapPass","Cycle 200",200,32324,"43-9","Alloy 617",314626,"Plate"
-18.88,0.00081,"Qualified",,1591.09,"CapPass","Cycle 200",200,32325,"43-9","Alloy 617",314626,"Plate"
-21.39,0.00079,"Qualified",,1591.14,"CapPass","Cycle 200",200,32326,"43-9","Alloy 617",314626,"Plate"
-24.23,0.00076,"Qualified",,1591.18,"CapPass","Cycle 200",200,32327,"43-9","Alloy 617",314626,"Plate"
-27.55,0.00073,"Qualified",,1591.22,"CapPass","Cycle 200",200,32328,"43-9","Alloy 617",314626,"Plate"
-30.38,0.00071,"Qualified",,1591.25,"CapPass","Cycle 200",200,32329,"43-9","Alloy 617",314626,"Plate"
-32.96,0.00068,"Qualified",,1591.28,"CapPass","Cycle 200",200,32330,"43-9","Alloy 617",314626,"Plate"
-35.72,0.00066,"Qualified",,1591.31,"CapPass","Cycle 200",200,32331,"43-9","Alloy 617",314626,"Plate"
-38.82,0.00063,"Qualified",,1591.33,"CapPass","Cycle 200",200,32332,"43-9","Alloy 617",314626,"Plate"
-41.66,0.00061,"Qualified",,1591.36,"CapPass","Cycle 200",200,32333,"43-9","Alloy 617",314626,"Plate"
-44.77,0.00058,"Qualified",,1591.38,"CapPass","Cycle 200",200,32334,"43-9","Alloy 617",314626,"Plate"
-48.23,0.00055,"Qualified",,1591.40,"CapPass","Cycle 200",200,32335,"43-9","Alloy 617",314626,"Plate"
-51.33,0.00053,"Qualified",,1591.41,"CapPass","Cycle 200",200,32336,"43-9","Alloy 617",314626,"Plate"
-54.02,0.00050,"Qualified",,1591.43,"CapPass","Cycle 200",200,32337,"43-9","Alloy 617",314626,"Plate"
-56.72,0.00048,"Qualified",,1591.44,"CapPass","Cycle 200",200,32338,"43-9","Alloy 617",314626,"Plate"
-59.41,0.00045,"Qualified",,1591.46,"CapPass","Cycle 200",200,32339,"43-9","Alloy 617",314626,"Plate"
-62.20,0.00043,"Qualified",,1591.47,"CapPass","Cycle 200",200,32340,"43-9","Alloy 617",314626,"Plate"
-64.79,0.00040,"Qualified",,1591.49,"CapPass","Cycle 200",200,32341,"43-9","Alloy 617",314626,"Plate"
-67.38,0.00037,"Qualified",,1591.50,"CapPass","Cycle 200",200,32342,"43-9","Alloy 617",314626,"Plate"
-69.94,0.00035,"Qualified",,1591.52,"CapPass","Cycle 200",200,32343,"43-9","Alloy 617",314626,"Plate"
-72.50,0.00032,"Qualified",,1591.53,"CapPass","Cycle 200",200,32344,"43-9","Alloy 617",314626,"Plate"
-74.94,0.00030,"Qualified",,1591.55,"CapPass","Cycle 200",200,32345,"43-9","Alloy 617",314626,"Plate"
-77.47,0.00027,"Qualified",,1591.56,"CapPass","Cycle 200",200,32346,"43-9","Alloy 617",314626,"Plate"
-79.89,0.00024,"Qualified",,1591.58,"CapPass","Cycle 200",200,32347,"43-9","Alloy 617",314626,"Plate"
-82.18,0.00022,"Qualified",,1591.59,"CapPass","Cycle 200",200,32348,"43-9","Alloy 617",314626,"Plate"
-84.44,0.00019,"Qualified",,1591.61,"CapPass","Cycle 200",200,32349,"43-9","Alloy 617",314626,"Plate"
-86.60,0.00017,"Qualified",,1591.63,"CapPass","Cycle 200",200,32350,"43-9","Alloy 617",314626,"Plate"
-88.51,0.00014,"Qualified",,1591.64,"CapPass","Cycle 200",200,32351,"43-9","Alloy 617",314626,"Plate"
-90.43,0.00012,"Qualified",,1591.66,"CapPass","Cycle 200",200,32352,"43-9","Alloy 617",314626,"Plate"
-92.15,0.00009,"Qualified",,1591.67,"CapPass","Cycle 200",200,32353,"43-9","Alloy 617",314626,"Plate"
-94.02,0.00007,"Qualified",,1591.69,"CapPass","Cycle 200",200,32354,"43-9","Alloy 617",314626,"Plate"
-95.65,0.00004,"Qualified",,1591.71,"CapPass","Cycle 200",200,32355,"43-9","Alloy 617",314626,"Plate"
-97.26,0.00002,"Qualified",,1591.73,"CapPass","Cycle 200",200,32356,"43-9","Alloy 617",314626,"Plate"
-98.81,-0.00001,"Qualified",,1591.75,"CapPass","Cycle 200",200,32357,"43-9","Alloy 617",314626,"Plate"
-100.35,-0.00004,"Qualified",,1591.78,"CapPass","Cycle 200",200,32358,"43-9","Alloy 617",314626,"Plate"
-101.99,-0.00006,"Qualified",,1591.80,"CapPass","Cycle 200",200,32359,"43-9","Alloy 617",314626,"Plate"
-103.52,-0.00009,"Qualified",,1591.83,"CapPass","Cycle 200",200,32360,"43-9","Alloy 617",314626,"Plate"
-105.05,-0.00011,"Qualified",,1591.85,"CapPass","Cycle 200",200,32361,"43-9","Alloy 617",314626,"Plate"
-106.31,-0.00014,"Qualified",,1591.88,"CapPass","Cycle 200",200,32362,"43-9","Alloy 617",314626,"Plate"
-107.78,-0.00016,"Qualified",,1591.91,"CapPass","Cycle 200",200,32363,"43-9","Alloy 617",314626,"Plate"
-109.21,-0.00019,"Qualified",,1591.93,"CapPass","Cycle 200",200,32364,"43-9","Alloy 617",314626,"Plate"
-110.67,-0.00021,"Qualified",,1591.96,"CapPass","Cycle 200",200,32365,"43-9","Alloy 617",314626,"Plate"
-112.05,-0.00024,"Qualified",,1591.99,"CapPass","Cycle 200",200,32366,"43-9","Alloy 617",314626,"Plate"
-113.57,-0.00026,"Qualified",,1592.01,"CapPass","Cycle 200",200,32367,"43-9","Alloy 617",314626,"Plate"
-115.06,-0.00029,"Qualified",,1592.04,"CapPass","Cycle 200",200,32368,"43-9","Alloy 617",314626,"Plate"
-116.72,-0.00032,"Qualified",,1592.07,"CapPass","Cycle 200",200,32369,"43-9","Alloy 617",314626,"Plate"
-118.21,-0.00034,"Qualified",,1592.10,"CapPass","Cycle 200",200,32370,"43-9","Alloy 617",314626,"Plate"
-119.61,-0.00037,"Qualified",,1592.12,"CapPass","Cycle 200",200,32371,"43-9","Alloy 617",314626,"Plate"
-121.03,-0.00039,"Qualified",,1592.14,"CapPass","Cycle 200",200,32372,"43-9","Alloy 617",314626,"Plate"
-122.51,-0.00042,"Qualified",,1592.17,"CapPass","Cycle 200",200,32373,"43-9","Alloy 617",314626,"Plate"
-124.06,-0.00044,"Qualified",,1592.20,"CapPass","Cycle 200",200,32374,"43-9","Alloy 617",314626,"Plate"
-125.59,-0.00047,"Qualified",,1592.22,"CapPass","Cycle 200",200,32375,"43-9","Alloy 617",314626,"Plate"
-127.23,-0.00049,"Qualified",,1592.25,"CapPass","Cycle 200",200,32376,"43-9","Alloy 617",314626,"Plate"
-128.85,-0.00052,"Qualified",,1592.28,"CapPass","Cycle 200",200,32377,"43-9","Alloy 617",314626,"Plate"
-130.38,-0.00054,"Qualified",,1592.30,"CapPass","Cycle 200",200,32378,"43-9","Alloy 617",314626,"Plate"
-131.72,-0.00057,"Qualified",,1592.33,"CapPass","Cycle 200",200,32379,"43-9","Alloy 617",314626,"Plate"
-133.04,-0.00060,"Qualified",,1592.35,"CapPass","Cycle 200",200,32380,"43-9","Alloy 617",314626,"Plate"
-134.41,-0.00062,"Qualified",,1592.38,"CapPass","Cycle 200",200,32381,"43-9","Alloy 617",314626,"Plate"
-135.74,-0.00065,"Qualified",,1592.40,"CapPass","Cycle 200",200,32382,"43-9","Alloy 617",314626,"Plate"
-137.04,-0.00067,"Qualified",,1592.42,"CapPass","Cycle 200",200,32383,"43-9","Alloy 617",314626,"Plate"
-138.40,-0.00070,"Qualified",,1592.45,"CapPass","Cycle 200",200,32384,"43-9","Alloy 617",314626,"Plate"
-139.60,-0.00072,"Qualified",,1592.48,"CapPass","Cycle 200",200,32385,"43-9","Alloy 617",314626,"Plate"
-140.76,-0.00075,"Qualified",,1592.50,"CapPass","Cycle 200",200,32386,"43-9","Alloy 617",314626,"Plate"
-141.97,-0.00078,"Qualified",,1592.53,"CapPass","Cycle 200",200,32387,"43-9","Alloy 617",314626,"Plate"
-143.06,-0.00080,"Qualified",,1592.55,"CapPass","Cycle 200",200,32388,"43-9","Alloy 617",314626,"Plate"
-144.16,-0.00083,"Qualified",,1592.58,"CapPass","Cycle 200",200,32389,"43-9","Alloy 617",314626,"Plate"
-145.24,-0.00085,"Qualified",,1592.60,"CapPass","Cycle 200",200,32390,"43-9","Alloy 617",314626,"Plate"
-146.36,-0.00088,"Qualified",,1592.63,"CapPass","Cycle 200",200,32391,"43-9","Alloy 617",314626,"Plate"
-147.39,-0.00090,"Qualified",,1592.65,"CapPass","Cycle 200",200,32392,"43-9","Alloy 617",314626,"Plate"
-148.44,-0.00093,"Qualified",,1592.68,"CapPass","Cycle 200",200,32393,"43-9","Alloy 617",314626,"Plate"
-149.45,-0.00095,"Qualified",,1592.70,"CapPass","Cycle 200",200,32394,"43-9","Alloy 617",314626,"Plate"
-150.52,-0.00098,"Qualified",,1592.73,"CapPass","Cycle 200",200,32395,"43-9","Alloy 617",314626,"Plate"
-151.49,-0.00100,"Qualified",,1592.75,"CapPass","Cycle 200",200,32396,"43-9","Alloy 617",314626,"Plate"
-152.43,-0.00103,"Qualified",,1592.78,"CapPass","Cycle 200",200,32397,"43-9","Alloy 617",314626,"Plate"
-153.30,-0.00106,"Qualified",,1592.80,"CapPass","Cycle 200",200,32398,"43-9","Alloy 617",314626,"Plate"
-154.19,-0.00108,"Qualified",,1592.83,"CapPass","Cycle 200",200,32399,"43-9","Alloy 617",314626,"Plate"
-155.13,-0.00111,"Qualified",,1592.85,"CapPass","Cycle 200",200,32400,"43-9","Alloy 617",314626,"Plate"
-156.13,-0.00113,"Qualified",,1592.88,"CapPass","Cycle 200",200,32401,"43-9","Alloy 617",314626,"Plate"
-156.97,-0.00116,"Qualified",,1592.90,"CapPass","Cycle 200",200,32402,"43-9","Alloy 617",314626,"Plate"
-157.78,-0.00118,"Qualified",,1592.93,"CapPass","Cycle 200",200,32403,"43-9","Alloy 617",314626,"Plate"
-158.52,-0.00121,"Qualified",,1592.95,"CapPass","Cycle 200",200,32404,"43-9","Alloy 617",314626,"Plate"
-159.35,-0.00123,"Qualified",,1592.98,"CapPass","Cycle 200",200,32405,"43-9","Alloy 617",314626,"Plate"
-160.06,-0.00126,"Qualified",,1593.00,"CapPass","Cycle 200",200,32406,"43-9","Alloy 617",314626,"Plate"
-160.90,-0.00128,"Qualified",,1593.03,"CapPass","Cycle 200",200,32407,"43-9","Alloy 617",314626,"Plate"
-161.62,-0.00131,"Qualified",,1593.05,"CapPass","Cycle 200",200,32408,"43-9","Alloy 617",314626,"Plate"
-162.33,-0.00133,"Qualified",,1593.08,"CapPass","Cycle 200",200,32409,"43-9","Alloy 617",314626,"Plate"
-163.01,-0.00136,"Qualified",,1593.10,"CapPass","Cycle 200",200,32410,"43-9","Alloy 617",314626,"Plate"
-163.65,-0.00139,"Qualified",,1593.13,"CapPass","Cycle 200",200,32411,"43-9","Alloy 617",314626,"Plate"
-164.14,-0.00141,"Qualified",,1593.15,"CapPass","Cycle 200",200,32412,"43-9","Alloy 617",314626,"Plate"
-164.58,-0.00144,"Qualified",,1593.17,"CapPass","Cycle 200",200,32413,"43-9","Alloy 617",314626,"Plate"
-165.02,-0.00146,"Qualified",,1593.19,"CapPass","Cycle 200",200,32414,"43-9","Alloy 617",314626,"Plate"
-165.40,-0.00149,"Qualified",,1593.21,"CapPass","Cycle 200",200,32415,"43-9","Alloy 617",314626,"Plate"
-165.71,-0.00151,"Qualified",,1593.24,"CapPass","Cycle 200",200,32416,"43-9","Alloy 617",314626,"Plate"
-165.94,-0.00154,"Qualified",,1593.26,"CapPass","Cycle 200",200,32417,"43-9","Alloy 617",314626,"Plate"
-166.11,-0.00157,"Qualified",,1593.28,"CapPass","Cycle 200",200,32418,"43-9","Alloy 617",314626,"Plate"
-166.15,-0.00159,"Qualified",,1593.31,"CapPass","Cycle 200",200,32419,"43-9","Alloy 617",314626,"Plate"
-166.17,-0.00162,"Qualified",,1593.34,"CapPass","Cycle 200",200,32420,"43-9","Alloy 617",314626,"Plate"
-166.17,-0.00164,"Qualified",,1593.37,"CapPass","Cycle 200",200,32421,"43-9","Alloy 617",314626,"Plate"
-166.23,-0.00167,"Qualified",,1593.40,"CapPass","Cycle 200",200,32422,"43-9","Alloy 617",314626,"Plate"
-166.34,-0.00169,"Qualified",,1593.42,"CapPass","Cycle 200",200,32423,"43-9","Alloy 617",314626,"Plate"
-166.51,-0.00172,"Qualified",,1593.45,"CapPass","Cycle 200",200,32424,"43-9","Alloy 617",314626,"Plate"
-166.65,-0.00174,"Qualified",,1593.47,"CapPass","Cycle 200",200,32425,"43-9","Alloy 617",314626,"Plate"
-166.80,-0.00177,"Qualified",,1593.50,"CapPass","Cycle 200",200,32426,"43-9","Alloy 617",314626,"Plate"
-166.96,-0.00180,"Qualified",,1593.52,"CapPass","Cycle 200",200,32427,"43-9","Alloy 617",314626,"Plate"
-167.03,-0.00182,"Qualified",,1593.54,"CapPass","Cycle 200",200,32428,"43-9","Alloy 617",314626,"Plate"
-167.05,-0.00185,"Qualified",,1593.57,"CapPass","Cycle 200",200,32429,"43-9","Alloy 617",314626,"Plate"
-167.09,-0.00187,"Qualified",,1593.59,"CapPass","Cycle 200",200,32430,"43-9","Alloy 617",314626,"Plate"
-167.19,-0.00190,"Qualified",,1593.62,"CapPass","Cycle 200",200,32431,"43-9","Alloy 617",314626,"Plate"
-167.23,-0.00192,"Qualified",,1593.64,"CapPass","Cycle 200",200,32432,"43-9","Alloy 617",314626,"Plate"
-167.21,-0.00195,"Qualified",,1593.67,"CapPass","Cycle 200",200,32433,"43-9","Alloy 617",314626,"Plate"
-166.91,-0.00197,"Qualified",,1593.70,"CapPass","Cycle 200",200,32434,"43-9","Alloy 617",314626,"Plate"
-165.55,-0.00200,"Qualified",,1593.73,"CapPass","Cycle 200",200,32435,"43-9","Alloy 617",314626,"Plate"
-144.58,-0.00197,"Qualified",,1593.86,"CapPass","Cycle 200",200,32436,"43-9","Alloy 617",314626,"Plate"
-139.59,-0.00195,"Qualified",,1593.88,"CapPass","Cycle 200",200,32437,"43-9","Alloy 617",314626,"Plate"
-134.91,-0.00192,"Qualified",,1593.90,"CapPass","Cycle 200",200,32438,"43-9","Alloy 617",314626,"Plate"
-130.38,-0.00189,"Qualified",,1593.92,"CapPass","Cycle 200",200,32439,"43-9","Alloy 617",314626,"Plate"
-126.07,-0.00187,"Qualified",,1593.93,"CapPass","Cycle 200",200,32440,"43-9","Alloy 617",314626,"Plate"
-121.73,-0.00184,"Qualified",,1593.95,"CapPass","Cycle 200",200,32441,"43-9","Alloy 617",314626,"Plate"
-117.55,-0.00182,"Qualified",,1593.97,"CapPass","Cycle 200",200,32442,"43-9","Alloy 617",314626,"Plate"
-113.03,-0.00179,"Qualified",,1593.99,"CapPass","Cycle 200",200,32443,"43-9","Alloy 617",314626,"Plate"
-108.88,-0.00177,"Qualified",,1594.01,"CapPass","Cycle 200",200,32444,"43-9","Alloy 617",314626,"Plate"
-104.64,-0.00174,"Qualified",,1594.03,"CapPass","Cycle 200",200,32445,"43-9","Alloy 617",314626,"Plate"
-100.47,-0.00172,"Qualified",,1594.05,"CapPass","Cycle 200",200,32446,"43-9","Alloy 617",314626,"Plate"
-96.21,-0.00169,"Qualified",,1594.07,"CapPass","Cycle 200",200,32447,"43-9","Alloy 617",314626,"Plate"
-91.96,-0.00166,"Qualified",,1594.10,"CapPass","Cycle 200",200,32448,"43-9","Alloy 617",314626,"Plate"
-87.37,-0.00164,"Qualified",,1594.13,"CapPass","Cycle 200",200,32449,"43-9","Alloy 617",314626,"Plate"
-82.96,-0.00161,"Qualified",,1594.15,"CapPass","Cycle 200",200,32450,"43-9","Alloy 617",314626,"Plate"
-79.57,-0.00159,"Qualified",,1594.17,"CapPass","Cycle 200",200,32451,"43-9","Alloy 617",314626,"Plate"
-76.28,-0.00156,"Qualified",,1594.20,"CapPass","Cycle 200",200,32452,"43-9","Alloy 617",314626,"Plate"
-72.10,-0.00154,"Qualified",,1594.22,"CapPass","Cycle 200",200,32453,"43-9","Alloy 617",314626,"Plate"
-68.44,-0.00151,"Qualified",,1594.25,"CapPass","Cycle 200",200,32454,"43-9","Alloy 617",314626,"Plate"
-64.90,-0.00149,"Qualified",,1594.28,"CapPass","Cycle 200",200,32455,"43-9","Alloy 617",314626,"Plate"
-61.26,-0.00146,"Qualified",,1594.30,"CapPass","Cycle 200",200,32456,"43-9","Alloy 617",314626,"Plate"
-57.76,-0.00143,"Qualified",,1594.33,"CapPass","Cycle 200",200,32457,"43-9","Alloy 617",314626,"Plate"
-54.43,-0.00141,"Qualified",,1594.35,"CapPass","Cycle 200",200,32458,"43-9","Alloy 617",314626,"Plate"
-50.98,-0.00138,"Qualified",,1594.38,"CapPass","Cycle 200",200,32459,"43-9","Alloy 617",314626,"Plate"
-47.64,-0.00136,"Qualified",,1594.40,"CapPass","Cycle 200",200,32460,"43-9","Alloy 617",314626,"Plate"
-43.94,-0.00133,"Qualified",,1594.43,"CapPass","Cycle 200",200,32461,"43-9","Alloy 617",314626,"Plate"
-40.52,-0.00131,"Qualified",,1594.46,"CapPass","Cycle 200",200,32462,"43-9","Alloy 617",314626,"Plate"
-37.08,-0.00128,"Qualified",,1594.49,"CapPass","Cycle 200",200,32463,"43-9","Alloy 617",314626,"Plate"
-33.78,-0.00126,"Qualified",,1594.52,"CapPass","Cycle 200",200,32464,"43-9","Alloy 617",314626,"Plate"
-30.26,-0.00123,"Qualified",,1594.54,"CapPass","Cycle 200",200,32465,"43-9","Alloy 617",314626,"Plate"
-26.75,-0.00121,"Qualified",,1594.57,"CapPass","Cycle 200",200,32466,"43-9","Alloy 617",314626,"Plate"
-23.64,-0.00118,"Qualified",,1594.60,"CapPass","Cycle 200",200,32467,"43-9","Alloy 617",314626,"Plate"
-20.54,-0.00116,"Qualified",,1594.62,"CapPass","Cycle 200",200,32468,"43-9","Alloy 617",314626,"Plate"
-17.33,-0.00113,"Qualified",,1594.65,"CapPass","Cycle 200",200,32469,"43-9","Alloy 617",314626,"Plate"
-14.06,-0.00110,"Qualified",,1594.67,"CapPass","Cycle 200",200,32470,"43-9","Alloy 617",314626,"Plate"
-10.55,-0.00108,"Qualified",,1594.70,"CapPass","Cycle 200",200,32471,"43-9","Alloy 617",314626,"Plate"
-7.31,-0.00105,"Qualified",,1594.73,"CapPass","Cycle 200",200,32472,"43-9","Alloy 617",314626,"Plate"
-4.40,-0.00103,"Qualified",,1594.76,"CapPass","Cycle 200",200,32473,"43-9","Alloy 617",314626,"Plate"
-1.35,-0.00100,"Qualified",,1594.78,"CapPass","Cycle 200",200,32474,"43-9","Alloy 617",314626,"Plate"
1.71,-0.00098,"Qualified",,1594.81,"CapPass","Cycle 200",200,32475,"43-9","Alloy 617",314626,"Plate"
4.62,-0.00095,"Qualified",,1594.83,"CapPass","Cycle 200",200,32476,"43-9","Alloy 617",314626,"Plate"
7.22,-0.00093,"Qualified",,1594.86,"CapPass","Cycle 200",200,32477,"43-9","Alloy 617",314626,"Plate"
10.09,-0.00090,"Qualified",,1594.88,"CapPass","Cycle 200",200,32478,"43-9","Alloy 617",314626,"Plate"
13.34,-0.00088,"Qualified",,1594.91,"CapPass","Cycle 200",200,32479,"43-9","Alloy 617",314626,"Plate"
16.41,-0.00085,"Qualified",,1594.94,"CapPass","Cycle 200",200,32480,"43-9","Alloy 617",314626,"Plate"
19.60,-0.00082,"Qualified",,1594.97,"CapPass","Cycle 200",200,32481,"43-9","Alloy 617",314626,"Plate"
22.61,-0.00080,"Qualified",,1595.00,"CapPass","Cycle 200",200,32482,"43-9","Alloy 617",314626,"Plate"
24.97,-0.00077,"Qualified",,1595.03,"CapPass","Cycle 200",200,32483,"43-9","Alloy 617",314626,"Plate"
26.84,-0.00075,"Qualified",,1595.06,"CapPass","Cycle 200",200,32484,"43-9","Alloy 617",314626,"Plate"
28.85,-0.00072,"Qualified",,1595.11,"CapPass","Cycle 200",200,32485,"43-9","Alloy 617",314626,"Plate"
31.18,-0.00070,"Qualified",,1595.15,"CapPass","Cycle 200",200,32486,"43-9","Alloy 617",314626,"Plate"
33.16,-0.00067,"Qualified",,1595.18,"CapPass","Cycle 200",200,32487,"43-9","Alloy 617",314626,"Plate"
35.53,-0.00065,"Qualified",,1595.23,"CapPass","Cycle 200",200,32488,"43-9","Alloy 617",314626,"Plate"
38.56,-0.00062,"Qualified",,1595.26,"CapPass","Cycle 200",200,32489,"43-9","Alloy 617",314626,"Plate"
41.94,-0.00059,"Qualified",,1595.28,"CapPass","Cycle 200",200,32490,"43-9","Alloy 617",314626,"Plate"
45.06,-0.00057,"Qualified",,1595.30,"CapPass","Cycle 200",200,32491,"43-9","Alloy 617",314626,"Plate"
48.02,-0.00054,"Qualified",,1595.33,"CapPass","Cycle 200",200,32492,"43-9","Alloy 617",314626,"Plate"
50.84,-0.00052,"Qualified",,1595.35,"CapPass","Cycle 200",200,32493,"43-9","Alloy 617",314626,"Plate"
53.54,-0.00049,"Qualified",,1595.37,"CapPass","Cycle 200",200,32494,"43-9","Alloy 617",314626,"Plate"
56.16,-0.00046,"Qualified",,1595.39,"CapPass","Cycle 200",200,32495,"43-9","Alloy 617",314626,"Plate"
58.66,-0.00044,"Qualified",,1595.42,"CapPass","Cycle 200",200,32496,"43-9","Alloy 617",314626,"Plate"
60.96,-0.00041,"Qualified",,1595.44,"CapPass","Cycle 200",200,32497,"43-9","Alloy 617",314626,"Plate"
63.32,-0.00039,"Qualified",,1595.47,"CapPass","Cycle 200",200,32498,"43-9","Alloy 617",314626,"Plate"
65.67,-0.00036,"Qualified",,1595.51,"CapPass","Cycle 200",200,32499,"43-9","Alloy 617",314626,"Plate"
67.94,-0.00034,"Qualified",,1595.54,"CapPass","Cycle 200",200,32500,"43-9","Alloy 617",314626,"Plate"
70.11,-0.00031,"Qualified",,1595.57,"CapPass","Cycle 200",200,32501,"43-9","Alloy 617",314626,"Plate"
72.29,-0.00029,"Qualified",,1595.60,"CapPass","Cycle 200",200,32502,"43-9","Alloy 617",314626,"Plate"
74.54,-0.00026,"Qualified",,1595.63,"CapPass","Cycle 200",200,32503,"43-9","Alloy 617",314626,"Plate"
73.33,-0.00022,"Qualified",,3990.30,"CapPass","Cycle 500",500,35967,"43-9","Alloy 617",314626,"Plate"
75.36,-0.00019,"Qualified",,3990.33,"CapPass","Cycle 500",500,35968,"43-9","Alloy 617",314626,"Plate"
77.77,-0.00016,"Qualified",,3990.36,"CapPass","Cycle 500",500,35969,"43-9","Alloy 617",314626,"Plate"
80.66,-0.00014,"Qualified",,3990.40,"CapPass","Cycle 500",500,35970,"43-9","Alloy 617",314626,"Plate"
83.29,-0.00011,"Qualified",,3990.43,"CapPass","Cycle 500",500,35971,"43-9","Alloy 617",314626,"Plate"
85.90,-0.00009,"Qualified",,3990.46,"CapPass","Cycle 500",500,35972,"43-9","Alloy 617",314626,"Plate"
88.83,-0.00006,"Qualified",,3990.48,"CapPass","Cycle 500",500,35973,"43-9","Alloy 617",314626,"Plate"
91.55,-0.00003,"Qualified",,3990.50,"CapPass","Cycle 500",500,35974,"43-9","Alloy 617",314626,"Plate"
94.27,-0.00001,"Qualified",,3990.51,"CapPass","Cycle 500",500,35975,"43-9","Alloy 617",314626,"Plate"
96.92,0.00002,"Qualified",,3990.53,"CapPass","Cycle 500",500,35976,"43-9","Alloy 617",314626,"Plate"
99.69,0.00004,"Qualified",,3990.55,"CapPass","Cycle 500",500,35977,"43-9","Alloy 617",314626,"Plate"
102.17,0.00007,"Qualified",,3990.56,"CapPass","Cycle 500",500,35978,"43-9","Alloy 617",314626,"Plate"
104.56,0.00009,"Qualified",,3990.58,"CapPass","Cycle 500",500,35979,"43-9","Alloy 617",314626,"Plate"
107.04,0.00012,"Qualified",,3990.59,"CapPass","Cycle 500",500,35980,"43-9","Alloy 617",314626,"Plate"
109.39,0.00014,"Qualified",,3990.61,"CapPass","Cycle 500",500,35981,"43-9","Alloy 617",314626,"Plate"
111.57,0.00017,"Qualified",,3990.63,"CapPass","Cycle 500",500,35982,"43-9","Alloy 617",314626,"Plate"
113.68,0.00020,"Qualified",,3990.64,"CapPass","Cycle 500",500,35983,"43-9","Alloy 617",314626,"Plate"
115.63,0.00022,"Qualified",,3990.66,"CapPass","Cycle 500",500,35984,"43-9","Alloy 617",314626,"Plate"
117.60,0.00025,"Qualified",,3990.68,"CapPass","Cycle 500",500,35985,"43-9","Alloy 617",314626,"Plate"
119.50,0.00027,"Qualified",,3990.70,"CapPass","Cycle 500",500,35986,"43-9","Alloy 617",314626,"Plate"
121.28,0.00030,"Qualified",,3990.71,"CapPass","Cycle 500",500,35987,"43-9","Alloy 617",314626,"Plate"
122.86,0.00033,"Qualified",,3990.73,"CapPass","Cycle 500",500,35988,"43-9","Alloy 617",314626,"Plate"
124.39,0.00035,"Qualified",,3990.75,"CapPass","Cycle 500",500,35989,"43-9","Alloy 617",314626,"Plate"
125.79,0.00038,"Qualified",,3990.77,"CapPass","Cycle 500",500,35990,"43-9","Alloy 617",314626,"Plate"
127.13,0.00040,"Qualified",,3990.80,"CapPass","Cycle 500",500,35991,"43-9","Alloy 617",314626,"Plate"
128.41,0.00043,"Qualified",,3990.82,"CapPass","Cycle 500",500,35992,"43-9","Alloy 617",314626,"Plate"
129.56,0.00045,"Qualified",,3990.84,"CapPass","Cycle 500",500,35993,"43-9","Alloy 617",314626,"Plate"
130.66,0.00048,"Qualified",,3990.86,"CapPass","Cycle 500",500,35994,"43-9","Alloy 617",314626,"Plate"
131.92,0.00051,"Qualified",,3990.89,"CapPass","Cycle 500",500,35995,"43-9","Alloy 617",314626,"Plate"
132.91,0.00053,"Qualified",,3990.92,"CapPass","Cycle 500",500,35996,"43-9","Alloy 617",314626,"Plate"
133.83,0.00056,"Qualified",,3990.94,"CapPass","Cycle 500",500,35997,"43-9","Alloy 617",314626,"Plate"
134.85,0.00058,"Qualified",,3990.97,"CapPass","Cycle 500",500,35998,"43-9","Alloy 617",314626,"Plate"
135.82,0.00061,"Qualified",,3991.00,"CapPass","Cycle 500",500,35999,"43-9","Alloy 617",314626,"Plate"
136.89,0.00063,"Qualified",,3991.02,"CapPass","Cycle 500",500,36000,"43-9","Alloy 617",314626,"Plate"
137.99,0.00066,"Qualified",,3991.05,"CapPass","Cycle 500",500,36001,"43-9","Alloy 617",314626,"Plate"
139.06,0.00068,"Qualified",,3991.08,"CapPass","Cycle 500",500,36002,"43-9","Alloy 617",314626,"Plate"
140.13,0.00071,"Qualified",,3991.10,"CapPass","Cycle 500",500,36003,"43-9","Alloy 617",314626,"Plate"
141.21,0.00073,"Qualified",,3991.13,"CapPass","Cycle 500",500,36004,"43-9","Alloy 617",314626,"Plate"
142.40,0.00076,"Qualified",,3991.15,"CapPass","Cycle 500",500,36005,"43-9","Alloy 617",314626,"Plate"
143.63,0.00079,"Qualified",,3991.18,"CapPass","Cycle 500",500,36006,"43-9","Alloy 617",314626,"Plate"
144.60,0.00081,"Qualified",,3991.20,"CapPass","Cycle 500",500,36007,"43-9","Alloy 617",314626,"Plate"
145.65,0.00084,"Qualified",,3991.23,"CapPass","Cycle 500",500,36008,"43-9","Alloy 617",314626,"Plate"
146.69,0.00086,"Qualified",,3991.25,"CapPass","Cycle 500",500,36009,"43-9","Alloy 617",314626,"Plate"
147.64,0.00089,"Qualified",,3991.27,"CapPass","Cycle 500",500,36010,"43-9","Alloy 617",314626,"Plate"
148.74,0.00091,"Qualified",,3991.30,"CapPass","Cycle 500",500,36011,"43-9","Alloy 617",314626,"Plate"
149.74,0.00094,"Qualified",,3991.33,"CapPass","Cycle 500",500,36012,"43-9","Alloy 617",314626,"Plate"
150.77,0.00096,"Qualified",,3991.35,"CapPass","Cycle 500",500,36013,"43-9","Alloy 617",314626,"Plate"
151.70,0.00099,"Qualified",,3991.38,"CapPass","Cycle 500",500,36014,"43-9","Alloy 617",314626,"Plate"
152.61,0.00101,"Qualified",,3991.40,"CapPass","Cycle 500",500,36015,"43-9","Alloy 617",314626,"Plate"
153.47,0.00104,"Qualified",,3991.42,"CapPass","Cycle 500",500,36016,"43-9","Alloy 617",314626,"Plate"
154.32,0.00107,"Qualified",,3991.45,"CapPass","Cycle 500",500,36017,"43-9","Alloy 617",314626,"Plate"
155.16,0.00109,"Qualified",,3991.48,"CapPass","Cycle 500",500,36018,"43-9","Alloy 617",314626,"Plate"
155.85,0.00112,"Qualified",,3991.50,"CapPass","Cycle 500",500,36019,"43-9","Alloy 617",314626,"Plate"
156.56,0.00114,"Qualified",,3991.52,"CapPass","Cycle 500",500,36020,"43-9","Alloy 617",314626,"Plate"
157.16,0.00117,"Qualified",,3991.54,"CapPass","Cycle 500",500,36021,"43-9","Alloy 617",314626,"Plate"
157.71,0.00119,"Qualified",,3991.57,"CapPass","Cycle 500",500,36022,"43-9","Alloy 617",314626,"Plate"
158.25,0.00122,"Qualified",,3991.59,"CapPass","Cycle 500",500,36023,"43-9","Alloy 617",314626,"Plate"
158.79,0.00124,"Qualified",,3991.61,"CapPass","Cycle 500",500,36024,"43-9","Alloy 617",314626,"Plate"
159.14,0.00127,"Qualified",,3991.64,"CapPass","Cycle 500",500,36025,"43-9","Alloy 617",314626,"Plate"
159.49,0.00130,"Qualified",,3991.66,"CapPass","Cycle 500",500,36026,"43-9","Alloy 617",314626,"Plate"
159.79,0.00132,"Qualified",,3991.69,"CapPass","Cycle 500",500,36027,"43-9","Alloy 617",314626,"Plate"
160.07,0.00135,"Qualified",,3991.71,"CapPass","Cycle 500",500,36028,"43-9","Alloy 617",314626,"Plate"
160.33,0.00137,"Qualified",,3991.73,"CapPass","Cycle 500",500,36029,"43-9","Alloy 617",314626,"Plate"
160.56,0.00140,"Qualified",,3991.76,"CapPass","Cycle 500",500,36030,"43-9","Alloy 617",314626,"Plate"
160.80,0.00142,"Qualified",,3991.79,"CapPass","Cycle 500",500,36031,"43-9","Alloy 617",314626,"Plate"
160.98,0.00145,"Qualified",,3991.81,"CapPass","Cycle 500",500,36032,"43-9","Alloy 617",314626,"Plate"
161.23,0.00147,"Qualified",,3991.84,"CapPass","Cycle 500",500,36033,"43-9","Alloy 617",314626,"Plate"
161.46,0.00150,"Qualified",,3991.87,"CapPass","Cycle 500",500,36034,"43-9","Alloy 617",314626,"Plate"
161.77,0.00153,"Qualified",,3991.89,"CapPass","Cycle 500",500,36035,"43-9","Alloy 617",314626,"Plate"
162.08,0.00155,"Qualified",,3991.92,"CapPass","Cycle 500",500,36036,"43-9","Alloy 617",314626,"Plate"
162.36,0.00158,"Qualified",,3991.94,"CapPass","Cycle 500",500,36037,"43-9","Alloy 617",314626,"Plate"
162.65,0.00160,"Qualified",,3991.97,"CapPass","Cycle 500",500,36038,"43-9","Alloy 617",314626,"Plate"
162.95,0.00163,"Qualified",,3991.99,"CapPass","Cycle 500",500,36039,"43-9","Alloy 617",314626,"Plate"
163.24,0.00165,"Qualified",,3992.02,"CapPass","Cycle 500",500,36040,"43-9","Alloy 617",314626,"Plate"
163.54,0.00168,"Qualified",,3992.04,"CapPass","Cycle 500",500,36041,"43-9","Alloy 617",314626,"Plate"
163.72,0.00170,"Qualified",,3992.06,"CapPass","Cycle 500",500,36042,"43-9","Alloy 617",314626,"Plate"
163.88,0.00173,"Qualified",,3992.09,"CapPass","Cycle 500",500,36043,"43-9","Alloy 617",314626,"Plate"
163.90,0.00176,"Qualified",,3992.11,"CapPass","Cycle 500",500,36044,"43-9","Alloy 617",314626,"Plate"
164.03,0.00178,"Qualified",,3992.14,"CapPass","Cycle 500",500,36045,"43-9","Alloy 617",314626,"Plate"
164.12,0.00181,"Qualified",,3992.17,"CapPass","Cycle 500",500,36046,"43-9","Alloy 617",314626,"Plate"
164.17,0.00183,"Qualified",,3992.19,"CapPass","Cycle 500",500,36047,"43-9","Alloy 617",314626,"Plate"
164.31,0.00186,"Qualified",,3992.22,"CapPass","Cycle 500",500,36048,"43-9","Alloy 617",314626,"Plate"
164.42,0.00188,"Qualified",,3992.25,"CapPass","Cycle 500",500,36049,"43-9","Alloy 617",314626,"Plate"
164.55,0.00191,"Qualified",,3992.27,"CapPass","Cycle 500",500,36050,"43-9","Alloy 617",314626,"Plate"
164.71,0.00193,"Qualified",,3992.29,"CapPass","Cycle 500",500,36051,"43-9","Alloy 617",314626,"Plate"
164.61,0.00196,"Qualified",,3992.32,"CapPass","Cycle 500",500,36052,"43-9","Alloy 617",314626,"Plate"
163.81,0.00198,"Qualified",,3992.35,"CapPass","Cycle 500",500,36053,"43-9","Alloy 617",314626,"Plate"
160.20,0.00201,"Qualified",,3992.39,"CapPass","Cycle 500",500,36054,"43-9","Alloy 617",314626,"Plate"
149.80,0.00198,"Qualified",,3992.45,"CapPass","Cycle 500",500,36055,"43-9","Alloy 617",314626,"Plate"
143.69,0.00196,"Qualified",,3992.48,"CapPass","Cycle 500",500,36056,"43-9","Alloy 617",314626,"Plate"
138.24,0.00193,"Qualified",,3992.51,"CapPass","Cycle 500",500,36057,"43-9","Alloy 617",314626,"Plate"
133.03,0.00191,"Qualified",,3992.53,"CapPass","Cycle 500",500,36058,"43-9","Alloy 617",314626,"Plate"
128.52,0.00188,"Qualified",,3992.55,"CapPass","Cycle 500",500,36059,"43-9","Alloy 617",314626,"Plate"
124.21,0.00186,"Qualified",,3992.57,"CapPass","Cycle 500",500,36060,"43-9","Alloy 617",314626,"Plate"
119.68,0.00183,"Qualified",,3992.59,"CapPass","Cycle 500",500,36061,"43-9","Alloy 617",314626,"Plate"
115.76,0.00180,"Qualified",,3992.61,"CapPass","Cycle 500",500,36062,"43-9","Alloy 617",314626,"Plate"
111.77,0.00178,"Qualified",,3992.63,"CapPass","Cycle 500",500,36063,"43-9","Alloy 617",314626,"Plate"
108.12,0.00175,"Qualified",,3992.64,"CapPass","Cycle 500",500,36064,"43-9","Alloy 617",314626,"Plate"
104.41,0.00173,"Qualified",,3992.67,"CapPass","Cycle 500",500,36065,"43-9","Alloy 617",314626,"Plate"
100.70,0.00170,"Qualified",,3992.69,"CapPass","Cycle 500",500,36066,"43-9","Alloy 617",314626,"Plate"
