Repository: js-molina/fatigue-A617

File: data/950C/Strain rate 0.001/0.40% strain/HTM_A19_PeakStress_4316.csv (part 6 of 8)
"Cycle","Data State","Max Stress Mpa","Min Stress Mpa","Qual Exceptions","Qual State","Stress Ratio","Time Max Stress Sec","Time Min Stress Sec","Sample","Count","Alloy","Material_Form","Heat"
1913,"CapPass",167.27,-167.98,,"Qualified",0.996,15308.71,15312.63,"43-16",1913,"Alloy 617","Plate",314626
1914,"CapPass",164.76,-169.97,,"Qualified",0.969,15316.68,15320.77,"43-16",1914,"Alloy 617","Plate",314626
1915,"CapPass",166.37,-169.56,,"Qualified",0.981,15324.76,15328.78,"43-16",1915,"Alloy 617","Plate",314626
1916,"CapPass",166.17,-167.73,,"Qualified",0.991,15332.76,15336.73,"43-16",1916,"Alloy 617","Plate",314626
1917,"CapPass",162.24,-169.29,,"Qualified",0.958,15340.46,15344.80,"43-16",1917,"Alloy 617","Plate",314626
1918,"CapPass",162.05,-169.72,,"Qualified",0.955,15348.79,15352.82,"43-16",1918,"Alloy 617","Plate",314626
1919,"CapPass",167.64,-170.52,,"Qualified",0.983,15356.81,15360.81,"43-16",1919,"Alloy 617","Plate",314626
1920,"CapPass",166.53,-168.12,,"Qualified",0.991,15364.76,15368.75,"43-16",1920,"Alloy 617","Plate",314626
1921,"CapPass",167.06,-167.63,,"Qualified",0.997,15372.81,15376.83,"43-16",1921,"Alloy 617","Plate",314626
1922,"CapPass",162.84,-171.33,,"Qualified",0.950,15380.64,15384.85,"43-16",1922,"Alloy 617","Plate",314626
1923,"CapPass",166.77,-169.19,,"Qualified",0.986,15388.83,15392.79,"43-16",1923,"Alloy 617","Plate",314626
1924,"CapPass",164.69,-168.43,,"Qualified",0.978,15396.84,15400.85,"43-16",1924,"Alloy 617","Plate",314626
1925,"CapPass",167.04,-168.91,,"Qualified",0.989,15404.84,15408.87,"43-16",1925,"Alloy 617","Plate",314626
1926,"CapPass",168.26,-166.66,,"Qualified",1.010,15412.86,15416.87,"43-16",1926,"Alloy 617","Plate",314626
1927,"CapPass",164.90,-169.47,,"Qualified",0.973,15420.85,15424.88,"43-16",1927,"Alloy 617","Plate",314626
1928,"CapPass",165.92,-169.05,,"Qualified",0.981,15428.87,15432.78,"43-16",1928,"Alloy 617","Plate",314626
1929,"CapPass",166.37,-168.82,,"Qualified",0.985,15436.85,15440.91,"43-16",1929,"Alloy 617","Plate",314626
1930,"CapPass",163.05,-169.35,,"Qualified",0.963,15444.88,15448.91,"43-16",1930,"Alloy 617","Plate",314626
1931,"CapPass",164.72,-169.00,,"Qualified",0.975,15452.91,15456.91,"43-16",1931,"Alloy 617","Plate",314626
1932,"CapPass",164.68,-172.08,,"Qualified",0.957,15460.91,15464.86,"43-16",1932,"Alloy 617","Plate",314626
1933,"CapPass",165.06,-167.17,,"Qualified",0.987,15468.80,15472.94,"43-16",1933,"Alloy 617","Plate",314626
1934,"CapPass",164.67,-168.78,,"Qualified",0.976,15476.93,15480.92,"43-16",1934,"Alloy 617","Plate",314626
1935,"CapPass",164.04,-170.16,,"Qualified",0.964,15484.95,15488.96,"43-16",1935,"Alloy 617","Plate",314626
1936,"CapPass",165.66,-166.50,,"Qualified",0.995,15492.96,15496.96,"43-16",1936,"Alloy 617","Plate",314626
1937,"CapPass",165.66,-167.52,,"Qualified",0.989,15500.67,15504.86,"43-16",1937,"Alloy 617","Plate",314626
1938,"CapPass",167.00,-168.78,,"Qualified",0.989,15508.87,15512.99,"43-16",1938,"Alloy 617","Plate",314626
1939,"CapPass",166.03,-167.08,,"Qualified",0.994,15516.91,15520.99,"43-16",1939,"Alloy 617","Plate",314626
1940,"CapPass",164.87,-167.71,,"Qualified",0.983,15524.99,15528.99,"43-16",1940,"Alloy 617","Plate",314626
1941,"CapPass",163.85,-168.45,,"Qualified",0.973,15532.73,15536.99,"43-16",1941,"Alloy 617","Plate",314626
1942,"CapPass",165.46,-170.03,,"Qualified",0.973,15541.00,15545.01,"43-16",1942,"Alloy 617","Plate",314626
1943,"CapPass",163.91,-170.63,,"Qualified",0.961,15548.76,15552.97,"43-16",1943,"Alloy 617","Plate",314626
1944,"CapPass",164.99,-168.21,,"Qualified",0.981,15557.02,15561.02,"43-16",1944,"Alloy 617","Plate",314626
1945,"CapPass",166.67,-168.30,,"Qualified",0.990,15565.02,15569.04,"43-16",1945,"Alloy 617","Plate",314626
1946,"CapPass",167.60,-174.60,,"Qualified",0.960,15573.04,15576.89,"43-16",1946,"Alloy 617","Plate",314626
1947,"CapPass",165.03,-170.46,,"Qualified",0.968,15580.99,15585.03,"43-16",1947,"Alloy 617","Plate",314626
1948,"CapPass",165.26,-167.54,,"Qualified",0.986,15588.88,15593.07,"43-16",1948,"Alloy 617","Plate",314626
1949,"CapPass",163.30,-168.45,,"Qualified",0.969,15597.02,15601.09,"43-16",1949,"Alloy 617","Plate",314626
1950,"CapPass",166.42,-169.94,,"Qualified",0.979,15605.06,15609.08,"43-16",1950,"Alloy 617","Plate",314626
1951,"CapPass",165.69,-169.98,,"Qualified",0.975,15613.09,15617.00,"43-16",1951,"Alloy 617","Plate",314626
1952,"CapPass",165.08,-167.89,,"Qualified",0.983,15621.11,15625.10,"43-16",1952,"Alloy 617","Plate",314626
1953,"CapPass",166.83,-167.59,,"Qualified",0.995,15629.09,15633.10,"43-16",1953,"Alloy 617","Plate",314626
1954,"CapPass",168.28,-169.19,,"Qualified",0.995,15637.03,15641.14,"43-16",1954,"Alloy 617","Plate",314626
1955,"CapPass",163.60,-169.77,,"Qualified",0.964,15645.13,15649.02,"43-16",1955,"Alloy 617","Plate",314626
1956,"CapPass",165.14,-167.39,,"Qualified",0.987,15653.10,15657.13,"43-16",1956,"Alloy 617","Plate",314626
1957,"CapPass",166.49,-169.55,,"Qualified",0.982,15661.14,15665.13,"43-16",1957,"Alloy 617","Plate",314626
1958,"CapPass",166.75,-167.33,,"Qualified",0.996,15669.14,15673.15,"43-16",1958,"Alloy 617","Plate",314626
1959,"CapPass",163.69,-167.38,,"Qualified",0.978,15677.16,15681.17,"43-16",1959,"Alloy 617","Plate",314626
1960,"CapPass",165.41,-170.79,,"Qualified",0.968,15685.16,15689.17,"43-16",1960,"Alloy 617","Plate",314626
1961,"CapPass",168.41,-168.81,,"Qualified",0.998,15693.16,15697.15,"43-16",1961,"Alloy 617","Plate",314626
1962,"CapPass",165.90,-170.02,,"Qualified",0.976,15701.19,15705.19,"43-16",1962,"Alloy 617","Plate",314626
1963,"CapPass",164.62,-169.09,,"Qualified",0.974,15709.18,15713.20,"43-16",1963,"Alloy 617","Plate",314626
1964,"CapPass",164.75,-169.98,,"Qualified",0.969,15717.21,15720.99,"43-16",1964,"Alloy 617","Plate",314626
1965,"CapPass",165.92,-170.55,,"Qualified",0.973,15725.05,15729.18,"43-16",1965,"Alloy 617","Plate",314626
1966,"CapPass",165.15,-166.93,,"Qualified",0.989,15733.12,15737.23,"43-16",1966,"Alloy 617","Plate",314626
1967,"CapPass",165.17,-169.91,,"Qualified",0.972,15741.23,15745.23,"43-16",1967,"Alloy 617","Plate",314626
1968,"CapPass",166.04,-168.08,,"Qualified",0.988,15749.25,15753.25,"43-16",1968,"Alloy 617","Plate",314626
1969,"CapPass",164.38,-168.43,,"Qualified",0.976,15757.25,15761.25,"43-16",1969,"Alloy 617","Plate",314626
1970,"CapPass",162.65,-167.89,,"Qualified",0.969,15765.10,15769.27,"43-16",1970,"Alloy 617","Plate",314626
1971,"CapPass",164.04,-168.49,,"Qualified",0.974,15773.26,15777.27,"43-16",1971,"Alloy 617","Plate",314626
1972,"CapPass",165.09,-167.52,,"Qualified",0.986,15781.26,15785.27,"43-16",1972,"Alloy 617","Plate",314626
1973,"CapPass",167.93,-169.01,,"Qualified",0.994,15789.13,15793.29,"43-16",1973,"Alloy 617","Plate",314626
1974,"CapPass",165.65,-168.29,,"Qualified",0.984,15797.30,15801.28,"43-16",1974,"Alloy 617","Plate",314626
1975,"CapPass",166.58,-168.20,,"Qualified",0.990,15805.21,15809.30,"43-16",1975,"Alloy 617","Plate",314626
1976,"CapPass",166.15,-168.07,,"Qualified",0.989,15813.30,15817.30,"43-16",1976,"Alloy 617","Plate",314626
1977,"CapPass",162.09,-167.24,,"Qualified",0.969,15821.32,15825.31,"43-16",1977,"Alloy 617","Plate",314626
1978,"CapPass",165.53,-169.58,,"Qualified",0.976,15829.33,15833.34,"43-16",1978,"Alloy 617","Plate",314626
1979,"CapPass",163.94,-171.19,,"Qualified",0.958,15837.34,15841.32,"43-16",1979,"Alloy 617","Plate",314626
1980,"CapPass",166.55,-173.11,,"Qualified",0.962,15845.33,15849.35,"43-16",1980,"Alloy 617","Plate",314626
1981,"CapPass",165.76,-170.51,,"Qualified",0.972,15853.34,15857.36,"43-16",1981,"Alloy 617","Plate",314626
1982,"CapPass",165.42,-168.69,,"Qualified",0.981,15861.35,15865.37,"43-16",1982,"Alloy 617","Plate",314626
1983,"CapPass",167.59,-168.11,,"Qualified",0.997,15869.36,15873.32,"43-16",1983,"Alloy 617","Plate",314626
1984,"CapPass",167.01,-168.86,,"Qualified",0.989,15877.30,15881.39,"43-16",1984,"Alloy 617","Plate",314626
1985,"CapPass",163.95,-167.45,,"Qualified",0.979,15885.36,15889.40,"43-16",1985,"Alloy 617","Plate",314626
1986,"CapPass",163.91,-170.10,,"Qualified",0.964,15893.11,15897.41,"43-16",1986,"Alloy 617","Plate",314626
1987,"CapPass",165.98,-175.70,,"Qualified",0.945,15901.40,15905.29,"43-16",1987,"Alloy 617","Plate",314626
1988,"CapPass",162.13,-163.79,,"Qualified",0.990,15909.41,15913.42,"43-16",1988,"Alloy 617","Plate",314626
1989,"CapPass",163.94,-165.11,,"Qualified",0.993,15917.41,15921.30,"43-16",1989,"Alloy 617","Plate",314626
1990,"CapPass",163.89,-167.63,,"Qualified",0.978,15925.34,15929.45,"43-16",1990,"Alloy 617","Plate",314626
1991,"CapPass",166.40,-166.52,,"Qualified",0.999,15933.35,15937.42,"43-16",1991,"Alloy 617","Plate",314626
1992,"CapPass",165.25,-166.89,,"Qualified",0.990,15941.44,15945.40,"43-16",1992,"Alloy 617","Plate",314626
1993,"CapPass",161.61,-167.48,,"Qualified",0.965,15949.34,15953.46,"43-16",1993,"Alloy 617","Plate",314626
1994,"CapPass",166.25,-165.67,,"Qualified",1.003,15957.46,15961.48,"43-16",1994,"Alloy 617","Plate",314626
1995,"CapPass",166.62,-165.60,,"Qualified",1.006,15965.37,15969.47,"43-16",1995,"Alloy 617","Plate",314626
1996,"CapPass",165.16,-165.34,,"Qualified",0.999,15973.44,15977.48,"43-16",1996,"Alloy 617","Plate",314626
1997,"CapPass",163.42,-169.82,,"Qualified",0.962,15981.50,15985.35,"43-16",1997,"Alloy 617","Plate",314626
1998,"CapPass",162.71,-166.36,,"Qualified",0.978,15989.37,15993.51,"43-16",1998,"Alloy 617","Plate",314626
1999,"CapPass",165.18,-167.46,,"Qualified",0.986,15997.35,16001.50,"43-16",1999,"Alloy 617","Plate",314626
2000,"CapPass",163.81,-166.32,,"Qualified",0.985,16005.16,16009.31,"43-16",2000,"Alloy 617","Plate",314626
2001,"CapPass",165.29,-164.15,,"Qualified",1.007,16013.40,16017.53,"43-16",2001,"Alloy 617","Plate",314626
2002,"CapPass",164.69,-169.12,,"Qualified",0.974,16021.36,16025.53,"43-16",2002,"Alloy 617","Plate",314626
2003,"CapPass",164.45,-166.29,,"Qualified",0.989,16029.54,16033.56,"43-16",2003,"Alloy 617","Plate",314626
2004,"CapPass",164.86,-165.01,,"Qualified",0.999,16037.55,16041.55,"43-16",2004,"Alloy 617","Plate",314626
2005,"CapPass",164.04,-166.09,,"Qualified",0.988,16045.56,16049.42,"43-16",2005,"Alloy 617","Plate",314626
2006,"CapPass",165.44,-166.81,,"Qualified",0.992,16053.43,16057.58,"43-16",2006,"Alloy 617","Plate",314626
2007,"CapPass",162.39,-167.60,,"Qualified",0.969,16061.55,16065.59,"43-16",2007,"Alloy 617","Plate",314626
2008,"CapPass",162.58,-166.56,,"Qualified",0.976,16069.58,16073.56,"43-16",2008,"Alloy 617","Plate",314626
2009,"CapPass",165.94,-169.54,,"Qualified",0.979,16077.43,16081.60,"43-16",2009,"Alloy 617","Plate",314626
2010,"CapPass",164.57,-166.59,,"Qualified",0.988,16085.60,16089.60,"43-16",2010,"Alloy 617","Plate",314626
2011,"CapPass",163.43,-166.99,,"Qualified",0.979,16093.42,16097.63,"43-16",2011,"Alloy 617","Plate",314626
2012,"CapPass",163.63,-166.00,,"Qualified",0.986,16101.62,16105.64,"43-16",2012,"Alloy 617","Plate",314626
2013,"CapPass",164.77,-168.11,,"Qualified",0.980,16109.59,16113.65,"43-16",2013,"Alloy 617","Plate",314626
2014,"CapPass",165.30,-172.60,,"Qualified",0.958,16117.64,16121.63,"43-16",2014,"Alloy 617","Plate",314626
2015,"CapPass",163.87,-169.39,,"Qualified",0.967,16125.56,16129.65,"43-16",2015,"Alloy 617","Plate",314626
2016,"CapPass",165.97,-163.35,,"Qualified",1.016,16133.53,16137.68,"43-16",2016,"Alloy 617","Plate",314626
2017,"CapPass",166.17,-166.29,,"Qualified",0.999,16141.53,16145.67,"43-16",2017,"Alloy 617","Plate",314626
2018,"CapPass",165.69,-166.82,,"Qualified",0.993,16149.66,16153.36,"43-16",2018,"Alloy 617","Plate",314626
2019,"CapPass",165.18,-164.70,,"Qualified",1.003,16157.68,16161.70,"43-16",2019,"Alloy 617","Plate",314626
2020,"CapPass",164.80,-169.42,,"Qualified",0.973,16165.61,16169.58,"43-16",2020,"Alloy 617","Plate",314626
2021,"CapPass",162.93,-167.05,,"Qualified",0.975,16173.60,16177.71,"43-16",2021,"Alloy 617","Plate",314626
2022,"CapPass",164.34,-166.89,,"Qualified",0.985,16181.71,16185.71,"43-16",2022,"Alloy 617","Plate",314626
2023,"CapPass",164.20,-169.05,,"Qualified",0.971,16189.60,16193.74,"43-16",2023,"Alloy 617","Plate",314626
2024,"CapPass",163.98,-166.79,,"Qualified",0.983,16197.49,16201.74,"43-16",2024,"Alloy 617","Plate",314626
2025,"CapPass",159.83,-168.01,,"Qualified",0.951,16205.39,16209.75,"43-16",2025,"Alloy 617","Plate",314626
2026,"CapPass",164.40,-166.44,,"Qualified",0.988,16213.73,16217.75,"43-16",2026,"Alloy 617","Plate",314626
2027,"CapPass",165.85,-166.27,,"Qualified",0.997,16221.70,16225.76,"43-16",2027,"Alloy 617","Plate",314626
2028,"CapPass",165.88,-168.33,,"Qualified",0.985,16229.74,16233.78,"43-16",2028,"Alloy 617","Plate",314626
2029,"CapPass",163.90,-166.95,,"Qualified",0.982,16237.76,16241.78,"43-16",2029,"Alloy 617","Plate",314626
2030,"CapPass",165.64,-168.27,,"Qualified",0.984,16245.79,16249.78,"43-16",2030,"Alloy 617","Plate",314626
2031,"CapPass",163.40,-168.57,,"Qualified",0.969,16253.44,16257.71,"43-16",2031,"Alloy 617","Plate",314626
2032,"CapPass",166.10,-168.65,,"Qualified",0.985,16261.55,16265.81,"43-16",2032,"Alloy 617","Plate",314626
2033,"CapPass",164.65,-165.30,,"Qualified",0.996,16269.65,16273.81,"43-16",2033,"Alloy 617","Plate",314626
2034,"CapPass",165.30,-165.98,,"Qualified",0.996,16277.77,16281.83,"43-16",2034,"Alloy 617","Plate",314626
2035,"CapPass",164.41,-168.90,,"Qualified",0.973,16285.82,16289.78,"43-16",2035,"Alloy 617","Plate",314626
2036,"CapPass",164.35,-166.55,,"Qualified",0.987,16293.73,16297.85,"43-16",2036,"Alloy 617","Plate",314626
2037,"CapPass",163.58,-167.53,,"Qualified",0.976,16301.86,16305.85,"43-16",2037,"Alloy 617","Plate",314626
2038,"CapPass",166.13,-173.20,,"Qualified",0.959,16309.75,16313.81,"43-16",2038,"Alloy 617","Plate",314626
2039,"CapPass",164.16,-169.09,,"Qualified",0.971,16317.81,16321.87,"43-16",2039,"Alloy 617","Plate",314626
2040,"CapPass",163.83,-168.71,,"Qualified",0.971,16325.87,16329.86,"43-16",2040,"Alloy 617","Plate",314626
2041,"CapPass",163.29,-170.45,,"Qualified",0.958,16333.82,16337.89,"43-16",2041,"Alloy 617","Plate",314626
2042,"CapPass",164.15,-169.52,,"Qualified",0.968,16341.90,16345.90,"43-16",2042,"Alloy 617","Plate",314626
2043,"CapPass",162.50,-169.18,,"Qualified",0.960,16349.67,16353.90,"43-16",2043,"Alloy 617","Plate",314626
2044,"CapPass",166.70,-169.02,,"Qualified",0.986,16357.91,16361.91,"43-16",2044,"Alloy 617","Plate",314626
2045,"CapPass",165.29,-167.07,,"Qualified",0.989,16365.92,16369.91,"43-16",2045,"Alloy 617","Plate",314626
2046,"CapPass",164.25,-165.92,,"Qualified",0.990,16373.75,16377.93,"43-16",2046,"Alloy 617","Plate",314626
2047,"CapPass",164.71,-167.66,,"Qualified",0.982,16381.93,16385.95,"43-16",2047,"Alloy 617","Plate",314626
2048,"CapPass",166.30,-165.07,,"Qualified",1.007,16389.93,16393.95,"43-16",2048,"Alloy 617","Plate",314626
2049,"CapPass",165.22,-164.26,,"Qualified",1.006,16397.94,16401.95,"43-16",2049,"Alloy 617","Plate",314626
2050,"CapPass",164.52,-170.50,,"Qualified",0.965,16405.93,16409.97,"43-16",2050,"Alloy 617","Plate",314626
2051,"CapPass",163.86,-164.23,,"Qualified",0.998,16413.95,16417.97,"43-16",2051,"Alloy 617","Plate",314626
2052,"CapPass",165.44,-165.89,,"Qualified",0.997,16421.98,16425.99,"43-16",2052,"Alloy 617","Plate",314626
2053,"CapPass",163.55,-168.05,,"Qualified",0.973,16429.85,16433.93,"43-16",2053,"Alloy 617","Plate",314626
2054,"CapPass",163.99,-168.08,,"Qualified",0.976,16437.99,16442.00,"43-16",2054,"Alloy 617","Plate",314626
2055,"CapPass",166.57,-166.94,,"Qualified",0.998,16445.87,16450.02,"43-16",2055,"Alloy 617","Plate",314626
2056,"CapPass",165.98,-166.41,,"Qualified",0.997,16453.96,16458.02,"43-16",2056,"Alloy 617","Plate",314626
2057,"CapPass",165.71,-167.65,,"Qualified",0.988,16461.82,16465.91,"43-16",2057,"Alloy 617","Plate",314626
2058,"CapPass",164.41,-167.44,,"Qualified",0.982,16470.02,16474.05,"43-16",2058,"Alloy 617","Plate",314626
2059,"CapPass",166.51,-168.60,,"Qualified",0.988,16477.98,16482.05,"43-16",2059,"Alloy 617","Plate",314626
2060,"CapPass",164.11,-165.93,,"Qualified",0.989,16485.85,16490.05,"43-16",2060,"Alloy 617","Plate",314626
2061,"CapPass",164.45,-169.06,,"Qualified",0.973,16494.01,16498.07,"43-16",2061,"Alloy 617","Plate",314626
2062,"CapPass",163.37,-168.70,,"Qualified",0.968,16502.05,16506.08,"43-16",2062,"Alloy 617","Plate",314626
2063,"CapPass",164.58,-167.82,,"Qualified",0.981,16510.04,16514.09,"43-16",2063,"Alloy 617","Plate",314626
2064,"CapPass",167.44,-167.95,,"Qualified",0.997,16518.06,16522.09,"43-16",2064,"Alloy 617","Plate",314626
2065,"CapPass",165.65,-166.03,,"Qualified",0.998,16525.94,16530.10,"43-16",2065,"Alloy 617","Plate",314626
2066,"CapPass",163.65,-168.93,,"Qualified",0.969,16534.10,16538.10,"43-16",2066,"Alloy 617","Plate",314626
2067,"CapPass",166.22,-168.44,,"Qualified",0.987,16542.12,16546.11,"43-16",2067,"Alloy 617","Plate",314626
2068,"CapPass",164.90,-167.29,,"Qualified",0.986,16550.13,16554.12,"43-16",2068,"Alloy 617","Plate",314626
2069,"CapPass",166.33,-170.94,,"Qualified",0.973,16558.11,16562.14,"43-16",2069,"Alloy 617","Plate",314626
2070,"CapPass",165.53,-169.67,,"Qualified",0.976,16566.13,16570.14,"43-16",2070,"Alloy 617","Plate",314626
2071,"CapPass",164.65,-166.95,,"Qualified",0.986,16574.13,16577.93,"43-16",2071,"Alloy 617","Plate",314626
2072,"CapPass",162.91,-168.49,,"Qualified",0.967,16582.13,16586.15,"43-16",2072,"Alloy 617","Plate",314626
2073,"CapPass",163.33,-167.51,,"Qualified",0.975,16589.92,16594.18,"43-16",2073,"Alloy 617","Plate",314626
2074,"CapPass",165.24,-168.90,,"Qualified",0.978,16598.02,16602.18,"43-16",2074,"Alloy 617","Plate",314626
2075,"CapPass",163.13,-166.82,,"Qualified",0.978,16606.18,16610.19,"43-16",2075,"Alloy 617","Plate",314626
2076,"CapPass",163.45,-168.11,,"Qualified",0.972,16614.16,16618.21,"43-16",2076,"Alloy 617","Plate",314626
2077,"CapPass",162.67,-167.72,,"Qualified",0.970,16621.86,16626.20,"43-16",2077,"Alloy 617","Plate",314626
2078,"CapPass",165.56,-168.25,,"Qualified",0.984,16630.16,16634.21,"43-16",2078,"Alloy 617","Plate",314626
2079,"CapPass",164.29,-167.64,,"Qualified",0.980,16638.21,16642.23,"43-16",2079,"Alloy 617","Plate",314626
2080,"CapPass",164.57,-166.41,,"Qualified",0.989,16646.23,16650.23,"43-16",2080,"Alloy 617","Plate",314626
2081,"CapPass",162.90,-168.86,,"Qualified",0.965,16654.24,16658.19,"43-16",2081,"Alloy 617","Plate",314626
2082,"CapPass",164.10,-169.67,,"Qualified",0.967,16662.08,16666.25,"43-16",2082,"Alloy 617","Plate",314626
2083,"CapPass",165.98,-167.51,,"Qualified",0.991,16670.16,16674.24,"43-16",2083,"Alloy 617","Plate",314626
2084,"CapPass",165.48,-169.03,,"Qualified",0.979,16678.23,16682.25,"43-16",2084,"Alloy 617","Plate",314626
2085,"CapPass",164.61,-169.24,,"Qualified",0.973,16686.26,16690.29,"43-16",2085,"Alloy 617","Plate",314626
2086,"CapPass",162.70,-167.53,,"Qualified",0.971,16694.15,16698.26,"43-16",2086,"Alloy 617","Plate",314626
2087,"CapPass",163.91,-169.69,,"Qualified",0.966,16702.14,16706.28,"43-16",2087,"Alloy 617","Plate",314626
2088,"CapPass",162.36,-166.31,,"Qualified",0.976,16710.31,16714.30,"43-16",2088,"Alloy 617","Plate",314626
2089,"CapPass",165.02,-165.34,,"Qualified",0.998,16718.30,16722.30,"43-16",2089,"Alloy 617","Plate",314626
2090,"CapPass",163.83,-167.28,,"Qualified",0.979,16726.28,16730.31,"43-16",2090,"Alloy 617","Plate",314626
2091,"CapPass",166.68,-166.35,,"Qualified",1.002,16734.30,16738.32,"43-16",2091,"Alloy 617","Plate",314626
2092,"CapPass",162.47,-167.69,,"Qualified",0.969,16742.23,16746.34,"43-16",2092,"Alloy 617","Plate",314626
2093,"CapPass",163.38,-167.13,,"Qualified",0.978,16750.34,16754.35,"43-16",2093,"Alloy 617","Plate",314626
2094,"CapPass",162.28,-168.50,,"Qualified",0.963,16758.00,16762.31,"43-16",2094,"Alloy 617","Plate",314626
2095,"CapPass",165.32,-168.27,,"Qualified",0.982,16766.28,16770.36,"43-16",2095,"Alloy 617","Plate",314626
2096,"CapPass",164.42,-167.13,,"Qualified",0.984,16774.17,16778.37,"43-16",2096,"Alloy 617","Plate",314626
2097,"CapPass",163.75,-167.21,,"Qualified",0.979,16782.16,16786.30,"43-16",2097,"Alloy 617","Plate",314626
2098,"CapPass",164.78,-166.99,,"Qualified",0.987,16790.01,16794.38,"43-16",2098,"Alloy 617","Plate",314626
2099,"CapPass",163.49,-167.03,,"Qualified",0.979,16798.38,16802.40,"43-16",2099,"Alloy 617","Plate",314626
2100,"CapPass",166.29,-169.33,,"Qualified",0.982,16806.40,16810.40,"43-16",2100,"Alloy 617","Plate",314626
2101,"CapPass",164.70,-166.14,,"Qualified",0.991,16814.41,16818.33,"43-16",2101,"Alloy 617","Plate",314626
2102,"CapPass",162.09,-166.40,,"Qualified",0.974,16822.41,16826.40,"43-16",2102,"Alloy 617","Plate",314626
2103,"CapPass",164.52,-168.44,,"Qualified",0.977,16830.22,16834.43,"43-16",2103,"Alloy 617","Plate",314626
2104,"CapPass",164.49,-167.66,,"Qualified",0.981,16838.31,16842.43,"43-16",2104,"Alloy 617","Plate",314626
2105,"CapPass",163.64,-170.12,,"Qualified",0.962,16846.26,16850.46,"43-16",2105,"Alloy 617","Plate",314626
2106,"CapPass",162.95,-166.24,,"Qualified",0.980,16854.46,16858.45,"43-16",2106,"Alloy 617","Plate",314626
2107,"CapPass",165.46,-168.39,,"Qualified",0.983,16862.46,16866.46,"43-16",2107,"Alloy 617","Plate",314626
2108,"CapPass",165.28,-166.69,,"Qualified",0.992,16870.47,16874.48,"43-16",2108,"Alloy 617","Plate",314626
2109,"CapPass",166.00,-169.61,,"Qualified",0.979,16878.48,16882.50,"43-16",2109,"Alloy 617","Plate",314626
2110,"CapPass",164.63,-167.10,,"Qualified",0.985,16886.48,16890.50,"43-16",2110,"Alloy 617","Plate",314626
2111,"CapPass",162.71,-167.72,,"Qualified",0.970,16894.50,16898.48,"43-16",2111,"Alloy 617","Plate",314626
2112,"CapPass",164.06,-169.72,,"Qualified",0.967,16902.49,16906.49,"43-16",2112,"Alloy 617","Plate",314626
2113,"CapPass",164.71,-167.15,,"Qualified",0.985,16910.51,16914.51,"43-16",2113,"Alloy 617","Plate",314626
2114,"CapPass",164.11,-166.88,,"Qualified",0.983,16918.20,16922.52,"43-16",2114,"Alloy 617","Plate",314626
2115,"CapPass",164.64,-167.30,,"Qualified",0.984,16926.49,16930.53,"43-16",2115,"Alloy 617","Plate",314626
2116,"CapPass",163.01,-169.42,,"Qualified",0.962,16934.53,16938.55,"43-16",2116,"Alloy 617","Plate",314626
2117,"CapPass",165.16,-169.21,,"Qualified",0.976,16942.41,16946.46,"43-16",2117,"Alloy 617","Plate",314626
2118,"CapPass",163.47,-166.52,,"Qualified",0.982,16950.42,16954.57,"43-16",2118,"Alloy 617","Plate",314626
2119,"CapPass",163.23,-170.47,,"Qualified",0.958,16958.57,16962.58,"43-16",2119,"Alloy 617","Plate",314626
2120,"CapPass",163.04,-168.20,,"Qualified",0.969,16966.41,16970.58,"43-16",2120,"Alloy 617","Plate",314626
2121,"CapPass",164.02,-166.40,,"Qualified",0.986,16974.58,16978.59,"43-16",2121,"Alloy 617","Plate",314626
2122,"CapPass",164.09,-170.68,,"Qualified",0.961,16982.56,16986.59,"43-16",2122,"Alloy 617","Plate",314626
2123,"CapPass",165.34,-167.12,,"Qualified",0.989,16990.59,16994.60,"43-16",2123,"Alloy 617","Plate",314626
2124,"CapPass",163.38,-165.38,,"Qualified",0.988,16998.60,17002.36,"43-16",2124,"Alloy 617","Plate",314626
2125,"CapPass",166.14,-167.39,,"Qualified",0.993,17006.62,17010.63,"43-16",2125,"Alloy 617","Plate",314626
2126,"CapPass",163.41,-167.52,,"Qualified",0.975,17014.41,17018.64,"43-16",2126,"Alloy 617","Plate",314626
2127,"CapPass",162.71,-168.43,,"Qualified",0.966,17022.65,17026.62,"43-16",2127,"Alloy 617","Plate",314626
2128,"CapPass",163.37,-170.30,,"Qualified",0.959,17030.64,17034.66,"43-16",2128,"Alloy 617","Plate",314626
2129,"CapPass",163.76,-166.49,,"Qualified",0.984,17038.63,17042.66,"43-16",2129,"Alloy 617","Plate",314626
2130,"CapPass",164.16,-168.71,,"Qualified",0.973,17046.65,17050.68,"43-16",2130,"Alloy 617","Plate",314626
2131,"CapPass",165.48,-167.00,,"Qualified",0.991,17054.58,17058.68,"43-16",2131,"Alloy 617","Plate",314626
2132,"CapPass",166.06,-168.86,,"Qualified",0.983,17062.49,17066.67,"43-16",2132,"Alloy 617","Plate",314626
2133,"CapPass",161.01,-167.58,,"Qualified",0.961,17070.71,17074.64,"43-16",2133,"Alloy 617","Plate",314626
2134,"CapPass",164.62,-170.15,,"Qualified",0.967,17078.67,17082.70,"43-16",2134,"Alloy 617","Plate",314626
2135,"CapPass",162.81,-166.32,,"Qualified",0.979,17086.69,17090.72,"43-16",2135,"Alloy 617","Plate",314626
2136,"CapPass",164.29,-168.36,,"Qualified",0.976,17094.71,17098.73,"43-16",2136,"Alloy 617","Plate",314626
2137,"CapPass",163.69,-168.65,,"Qualified",0.971,17102.71,17106.74,"43-16",2137,"Alloy 617","Plate",314626
2138,"CapPass",164.10,-167.31,,"Qualified",0.981,17110.55,17114.74,"43-16",2138,"Alloy 617","Plate",314626
2139,"CapPass",164.26,-169.58,,"Qualified",0.969,17118.74,17122.76,"43-16",2139,"Alloy 617","Plate",314626
2140,"CapPass",164.47,-167.17,,"Qualified",0.984,17126.72,17130.76,"43-16",2140,"Alloy 617","Plate",314626
2141,"CapPass",163.96,-169.99,,"Qualified",0.965,17134.71,17138.78,"43-16",2141,"Alloy 617","Plate",314626
2142,"CapPass",163.84,-169.15,,"Qualified",0.969,17142.60,17146.77,"43-16",2142,"Alloy 617","Plate",314626
2143,"CapPass",164.10,-166.66,,"Qualified",0.985,17150.79,17154.78,"43-16",2143,"Alloy 617","Plate",314626
2144,"CapPass",162.79,-168.89,,"Qualified",0.964,17158.79,17162.78,"43-16",2144,"Alloy 617","Plate",314626
2145,"CapPass",160.90,-168.27,,"Qualified",0.956,17166.78,17170.79,"43-16",2145,"Alloy 617","Plate",314626
2146,"CapPass",162.97,-166.32,,"Qualified",0.980,17174.80,17178.80,"43-16",2146,"Alloy 617","Plate",314626
2147,"CapPass",167.39,-168.95,,"Qualified",0.991,17182.81,17186.81,"43-16",2147,"Alloy 617","Plate",314626
2148,"CapPass",165.26,-168.40,,"Qualified",0.981,17190.80,17194.83,"43-16",2148,"Alloy 617","Plate",314626
2149,"CapPass",166.72,-166.58,,"Qualified",1.001,17198.76,17202.83,"43-16",2149,"Alloy 617","Plate",314626
2150,"CapPass",165.51,-167.60,,"Qualified",0.988,17206.85,17210.85,"43-16",2150,"Alloy 617","Plate",314626
2151,"CapPass",163.14,-169.65,,"Qualified",0.962,17214.84,17218.71,"43-16",2151,"Alloy 617","Plate",314626
2152,"CapPass",162.65,-168.54,,"Qualified",0.965,17222.85,17226.86,"43-16",2152,"Alloy 617","Plate",314626
2153,"CapPass",158.53,-167.25,,"Qualified",0.948,17230.49,17234.88,"43-16",2153,"Alloy 617","Plate",314626
2154,"CapPass",165.49,-167.65,,"Qualified",0.987,17238.77,17242.84,"43-16",2154,"Alloy 617","Plate",314626
2155,"CapPass",163.58,-167.45,,"Qualified",0.977,17246.87,17250.89,"43-16",2155,"Alloy 617","Plate",314626
2156,"CapPass",163.91,-166.84,,"Qualified",0.982,17254.89,17258.89,"43-16",2156,"Alloy 617","Plate",314626
2157,"CapPass",164.28,-167.44,,"Qualified",0.981,17262.83,17266.91,"43-16",2157,"Alloy 617","Plate",314626
2158,"CapPass",162.59,-167.59,,"Qualified",0.970,17270.92,17274.91,"43-16",2158,"Alloy 617","Plate",314626
2159,"CapPass",165.08,-167.76,,"Qualified",0.984,17278.84,17282.93,"43-16",2159,"Alloy 617","Plate",314626
2160,"CapPass",161.22,-169.90,,"Qualified",0.949,17286.95,17290.93,"43-16",2160,"Alloy 617","Plate",314626
2161,"CapPass",164.21,-166.45,,"Qualified",0.987,17294.88,17298.94,"43-16",2161,"Alloy 617","Plate",314626
2162,"CapPass",164.87,-166.41,,"Qualified",0.991,17302.95,17306.68,"43-16",2162,"Alloy 617","Plate",314626
2163,"CapPass",162.51,-168.75,,"Qualified",0.963,17310.95,17314.96,"43-16",2163,"Alloy 617","Plate",314626
2164,"CapPass",165.52,-166.67,,"Qualified",0.993,17318.95,17322.97,"43-16",2164,"Alloy 617","Plate",314626
2165,"CapPass",163.31,-168.17,,"Qualified",0.971,17326.97,17330.86,"43-16",2165,"Alloy 617","Plate",314626
2166,"CapPass",164.49,-165.16,,"Qualified",0.996,17334.89,17338.99,"43-16",2166,"Alloy 617","Plate",314626
2167,"CapPass",164.78,-170.07,,"Qualified",0.969,17342.98,17346.86,"43-16",2167,"Alloy 617","Plate",314626
2168,"CapPass",163.47,-166.61,,"Qualified",0.981,17350.89,17355.01,"43-16",2168,"Alloy 617","Plate",314626
2169,"CapPass",165.77,-171.05,,"Qualified",0.969,17358.97,17363.00,"43-16",2169,"Alloy 617","Plate",314626
2170,"CapPass",164.43,-167.02,,"Qualified",0.984,17366.87,17371.03,"43-16",2170,"Alloy 617","Plate",314626
2171,"CapPass",164.58,-166.93,,"Qualified",0.986,17374.83,17379.03,"43-16",2171,"Alloy 617","Plate",314626
2172,"CapPass",163.54,-166.68,,"Qualified",0.981,17383.01,17387.05,"43-16",2172,"Alloy 617","Plate",314626
2173,"CapPass",164.81,-166.57,,"Qualified",0.989,17391.02,17395.05,"43-16",2173,"Alloy 617","Plate",314626
2174,"CapPass",164.50,-167.71,,"Qualified",0.981,17399.05,17403.05,"43-16",2174,"Alloy 617","Plate",314626
2175,"CapPass",164.77,-168.06,,"Qualified",0.980,17407.06,17411.06,"43-16",2175,"Alloy 617","Plate",314626
2176,"CapPass",165.94,-166.58,,"Qualified",0.996,17415.06,17419.07,"43-16",2176,"Alloy 617","Plate",314626
2177,"CapPass",162.16,-166.28,,"Qualified",0.975,17423.03,17427.08,"43-16",2177,"Alloy 617","Plate",314626
2178,"CapPass",164.61,-168.63,,"Qualified",0.976,17431.09,17435.09,"43-16",2178,"Alloy 617","Plate",314626
2179,"CapPass",165.08,-171.01,,"Qualified",0.965,17439.09,17443.11,"43-16",2179,"Alloy 617","Plate",314626
2180,"CapPass",163.78,-167.47,,"Qualified",0.978,17447.10,17451.10,"43-16",2180,"Alloy 617","Plate",314626
2181,"CapPass",163.28,-166.28,,"Qualified",0.982,17455.10,17459.13,"43-16",2181,"Alloy 617","Plate",314626
2182,"CapPass",164.15,-169.34,,"Qualified",0.969,17462.99,17467.14,"43-16",2182,"Alloy 617","Plate",314626
2183,"CapPass",163.74,-168.72,,"Qualified",0.971,17471.10,17475.00,"43-16",2183,"Alloy 617","Plate",314626
2184,"CapPass",161.75,-166.75,,"Qualified",0.970,17478.94,17483.15,"43-16",2184,"Alloy 617","Plate",314626
2185,"CapPass",162.43,-168.04,,"Qualified",0.967,17487.09,17491.15,"43-16",2185,"Alloy 617","Plate",314626
2186,"CapPass",163.74,-169.01,,"Qualified",0.969,17495.08,17499.16,"43-16",2186,"Alloy 617","Plate",314626
2187,"CapPass",165.46,-166.36,,"Qualified",0.995,17503.16,17507.17,"43-16",2187,"Alloy 617","Plate",314626
2188,"CapPass",164.03,-169.35,,"Qualified",0.969,17511.10,17515.19,"43-16",2188,"Alloy 617","Plate",314626
2189,"CapPass",162.47,-167.67,,"Qualified",0.969,17519.18,17523.19,"43-16",2189,"Alloy 617","Plate",314626
2190,"CapPass",164.17,-165.47,,"Qualified",0.992,17526.96,17531.21,"43-16",2190,"Alloy 617","Plate",314626
2191,"CapPass",164.42,-167.76,,"Qualified",0.980,17535.19,17539.19,"43-16",2191,"Alloy 617","Plate",314626
2192,"CapPass",164.01,-164.74,,"Qualified",0.996,17543.13,17547.22,"43-16",2192,"Alloy 617","Plate",314626
2193,"CapPass",164.33,-165.57,,"Qualified",0.992,17551.22,17555.23,"43-16",2193,"Alloy 617","Plate",314626
2194,"CapPass",163.20,-167.82,,"Qualified",0.972,17559.24,17563.23,"43-16",2194,"Alloy 617","Plate",314626
2195,"CapPass",164.25,-168.19,,"Qualified",0.977,17567.25,17571.25,"43-16",2195,"Alloy 617","Plate",314626
2196,"CapPass",161.85,-166.18,,"Qualified",0.974,17575.17,17579.26,"43-16",2196,"Alloy 617","Plate",314626
2197,"CapPass",165.25,-169.26,,"Qualified",0.976,17583.07,17587.25,"43-16",2197,"Alloy 617","Plate",314626
2198,"CapPass",163.76,-169.74,,"Qualified",0.965,17591.19,17595.26,"43-16",2198,"Alloy 617","Plate",314626
2199,"CapPass",163.56,-166.49,,"Qualified",0.982,17599.26,17603.27,"43-16",2199,"Alloy 617","Plate",314626
2200,"CapPass",163.49,-165.75,,"Qualified",0.986,17607.16,17611.28,"43-16",2200,"Alloy 617","Plate",314626
2201,"CapPass",164.92,-164.28,,"Qualified",1.004,17615.28,17619.28,"43-16",2201,"Alloy 617","Plate",314626
2202,"CapPass",161.13,-165.90,,"Qualified",0.971,17623.29,17627.30,"43-16",2202,"Alloy 617","Plate",314626
2203,"CapPass",166.75,-167.62,,"Qualified",0.995,17631.26,17635.30,"43-16",2203,"Alloy 617","Plate",314626
2204,"CapPass",163.05,-168.21,,"Qualified",0.969,17639.32,17643.32,"43-16",2204,"Alloy 617","Plate",314626
2205,"CapPass",164.39,-163.91,,"Qualified",1.003,17647.17,17651.34,"43-16",2205,"Alloy 617","Plate",314626
2206,"CapPass",163.78,-168.15,,"Qualified",0.974,17655.30,17659.15,"43-16",2206,"Alloy 617","Plate",314626
2207,"CapPass",161.18,-164.44,,"Qualified",0.980,17663.35,17667.35,"43-16",2207,"Alloy 617","Plate",314626
2208,"CapPass",165.24,-167.38,,"Qualified",0.987,17671.30,17675.36,"43-16",2208,"Alloy 617","Plate",314626
2209,"CapPass",165.25,-167.15,,"Qualified",0.989,17679.35,17683.36,"43-16",2209,"Alloy 617","Plate",314626
2210,"CapPass",162.65,-168.39,,"Qualified",0.966,17687.37,17691.36,"43-16",2210,"Alloy 617","Plate",314626
2211,"CapPass",163.14,-167.15,,"Qualified",0.976,17695.36,17699.37,"43-16",2211,"Alloy 617","Plate",314626
2212,"CapPass",163.01,-165.71,,"Qualified",0.984,17703.38,17707.39,"43-16",2212,"Alloy 617","Plate",314626
2213,"CapPass",163.97,-171.63,,"Qualified",0.955,17711.39,17715.41,"43-16",2213,"Alloy 617","Plate",314626
2214,"CapPass",163.33,-168.00,,"Qualified",0.972,17719.12,17723.43,"43-16",2214,"Alloy 617","Plate",314626
2215,"CapPass",163.60,-166.49,,"Qualified",0.983,17727.40,17731.42,"43-16",2215,"Alloy 617","Plate",314626
2216,"CapPass",161.53,-165.45,,"Qualified",0.976,17735.30,17739.43,"43-16",2216,"Alloy 617","Plate",314626
2217,"CapPass",165.79,-167.47,,"Qualified",0.990,17743.43,17747.44,"43-16",2217,"Alloy 617","Plate",314626
2218,"CapPass",163.21,-172.54,,"Qualified",0.946,17751.43,17755.44,"43-16",2218,"Alloy 617","Plate",314626
2219,"CapPass",164.15,-167.18,,"Qualified",0.982,17759.45,17763.45,"43-16",2219,"Alloy 617","Plate",314626
2220,"CapPass",165.05,-166.07,,"Qualified",0.994,17767.37,17771.45,"43-16",2220,"Alloy 617","Plate",314626
2221,"CapPass",161.73,-164.79,,"Qualified",0.981,17775.44,17779.48,"43-16",2221,"Alloy 617","Plate",314626
2222,"CapPass",164.82,-165.94,,"Qualified",0.993,17783.47,17787.49,"43-16",2222,"Alloy 617","Plate",314626
2223,"CapPass",163.29,-168.64,,"Qualified",0.968,17791.47,17795.49,"43-16",2223,"Alloy 617","Plate",314626
2224,"CapPass",162.98,-166.08,,"Qualified",0.981,17799.49,17803.49,"43-16",2224,"Alloy 617","Plate",314626
2225,"CapPass",164.39,-166.64,,"Qualified",0.987,17807.50,17811.51,"43-16",2225,"Alloy 617","Plate",314626
2226,"CapPass",161.57,-164.03,,"Qualified",0.985,17815.47,17819.19,"43-16",2226,"Alloy 617","Plate",314626
2227,"CapPass",161.58,-168.70,,"Qualified",0.958,17823.50,17827.51,"43-16",2227,"Alloy 617","Plate",314626
2228,"CapPass",162.89,-167.31,,"Qualified",0.974,17831.51,17835.36,"43-16",2228,"Alloy 617","Plate",314626
2229,"CapPass",166.82,-168.56,,"Qualified",0.990,17839.53,17843.55,"43-16",2229,"Alloy 617","Plate",314626
2230,"CapPass",165.30,-166.93,,"Qualified",0.990,17847.54,17851.57,"43-16",2230,"Alloy 617","Plate",314626
2231,"CapPass",162.22,-166.23,,"Qualified",0.976,17855.50,17859.55,"43-16",2231,"Alloy 617","Plate",314626
2232,"CapPass",162.03,-167.93,,"Qualified",0.965,17863.56,17867.55,"43-16",2232,"Alloy 617","Plate",314626
2233,"CapPass",162.20,-165.17,,"Qualified",0.982,17871.49,17875.58,"43-16",2233,"Alloy 617","Plate",314626
2234,"CapPass",162.30,-164.69,,"Qualified",0.985,17879.37,17883.59,"43-16",2234,"Alloy 617","Plate",314626
2235,"CapPass",164.33,-165.58,,"Qualified",0.992,17887.59,17891.59,"43-16",2235,"Alloy 617","Plate",314626
2236,"CapPass",164.41,-165.80,,"Qualified",0.992,17895.59,17899.61,"43-16",2236,"Alloy 617","Plate",314626
2237,"CapPass",161.58,-164.67,,"Qualified",0.981,17903.59,17907.61,"43-16",2237,"Alloy 617","Plate",314626
2238,"CapPass",164.05,-166.25,,"Qualified",0.987,17911.61,17915.61,"43-16",2238,"Alloy 617","Plate",314626
2239,"CapPass",164.69,-168.32,,"Qualified",0.978,17919.53,17923.63,"43-16",2239,"Alloy 617","Plate",314626
2240,"CapPass",159.44,-170.87,,"Qualified",0.933,17927.18,17931.66,"43-16",2240,"Alloy 617","Plate",314626
2241,"CapPass",163.40,-166.97,,"Qualified",0.979,17935.49,17939.64,"43-16",2241,"Alloy 617","Plate",314626
2242,"CapPass",164.21,-167.88,,"Qualified",0.978,17943.55,17947.66,"43-16",2242,"Alloy 617","Plate",314626
2243,"CapPass",161.87,-166.99,,"Qualified",0.969,17951.47,17955.64,"43-16",2243,"Alloy 617","Plate",314626
2244,"CapPass",163.59,-163.89,,"Qualified",0.998,17959.45,17963.67,"43-16",2244,"Alloy 617","Plate",314626
2245,"CapPass",165.74,-168.70,,"Qualified",0.982,17967.67,17971.67,"43-16",2245,"Alloy 617","Plate",314626
2246,"CapPass",162.19,-165.98,,"Qualified",0.977,17975.68,17979.69,"43-16",2246,"Alloy 617","Plate",314626
2247,"CapPass",161.00,-165.50,,"Qualified",0.973,17983.70,17987.70,"43-16",2247,"Alloy 617","Plate",314626
2248,"CapPass",161.90,-166.11,,"Qualified",0.975,17991.53,17995.71,"43-16",2248,"Alloy 617","Plate",314626
2249,"CapPass",163.55,-163.69,,"Qualified",0.999,17999.72,18003.35,"43-16",2249,"Alloy 617","Plate",314626
2250,"CapPass",162.62,-167.10,,"Qualified",0.973,18007.71,18011.73,"43-16",2250,"Alloy 617","Plate",314626
2251,"CapPass",163.01,-169.33,,"Qualified",0.963,18015.73,18019.74,"43-16",2251,"Alloy 617","Plate",314626
2252,"CapPass",161.66,-167.18,,"Qualified",0.967,18023.73,18027.75,"43-16",2252,"Alloy 617","Plate",314626
2253,"CapPass",164.92,-166.28,,"Qualified",0.992,18031.72,18035.77,"43-16",2253,"Alloy 617","Plate",314626
2254,"CapPass",160.16,-167.21,,"Qualified",0.958,18039.51,18043.75,"43-16",2254,"Alloy 617","Plate",314626
2255,"CapPass",162.08,-164.60,,"Qualified",0.985,18047.76,18051.76,"43-16",2255,"Alloy 617","Plate",314626
2256,"CapPass",165.48,-166.39,,"Qualified",0.995,18055.78,18059.78,"43-16",2256,"Alloy 617","Plate",314626
2257,"CapPass",163.08,-167.96,,"Qualified",0.971,18063.71,18067.67,"43-16",2257,"Alloy 617","Plate",314626
2258,"CapPass",162.42,-168.37,,"Qualified",0.965,18071.76,18075.80,"43-16",2258,"Alloy 617","Plate",314626
2259,"CapPass",163.01,-165.07,,"Qualified",0.988,18079.79,18083.81,"43-16",2259,"Alloy 617","Plate",314626
2260,"CapPass",161.74,-163.17,,"Qualified",0.991,18087.82,18091.81,"43-16",2260,"Alloy 617","Plate",314626
2261,"CapPass",164.58,-166.15,,"Qualified",0.991,18095.81,18099.82,"43-16",2261,"Alloy 617","Plate",314626
2262,"CapPass",164.41,-165.31,,"Qualified",0.995,18103.69,18107.84,"43-16",2262,"Alloy 617","Plate",314626
2263,"CapPass",164.35,-165.21,,"Qualified",0.995,18111.81,18115.85,"43-16",2263,"Alloy 617","Plate",314626
2264,"CapPass",164.53,-167.68,,"Qualified",0.981,18119.84,18123.86,"43-16",2264,"Alloy 617","Plate",314626
2265,"CapPass",163.65,-164.48,,"Qualified",0.995,18127.85,18131.86,"43-16",2265,"Alloy 617","Plate",314626
2266,"CapPass",164.05,-165.65,,"Qualified",0.990,18135.66,18139.85,"43-16",2266,"Alloy 617","Plate",314626
2267,"CapPass",160.45,-166.83,,"Qualified",0.962,18143.88,18147.87,"43-16",2267,"Alloy 617","Plate",314626
2268,"CapPass",163.25,-166.17,,"Qualified",0.982,18151.86,18155.90,"43-16",2268,"Alloy 617","Plate",314626
2269,"CapPass",162.99,-164.22,,"Qualified",0.992,18159.84,18163.89,"43-16",2269,"Alloy 617","Plate",314626
2270,"CapPass",161.20,-166.97,,"Qualified",0.965,18167.76,18171.91,"43-16",2270,"Alloy 617","Plate",314626
2271,"CapPass",162.21,-169.10,,"Qualified",0.959,18175.90,18179.91,"43-16",2271,"Alloy 617","Plate",314626
2272,"CapPass",164.17,-166.22,,"Qualified",0.988,18183.93,18187.90,"43-16",2272,"Alloy 617","Plate",314626
2273,"CapPass",163.58,-167.01,,"Qualified",0.979,18191.94,18195.94,"43-16",2273,"Alloy 617","Plate",314626
2274,"CapPass",163.16,-167.30,,"Qualified",0.975,18199.94,18203.93,"43-16",2274,"Alloy 617","Plate",314626
2275,"CapPass",162.58,-165.51,,"Qualified",0.982,18207.93,18211.94,"43-16",2275,"Alloy 617","Plate",314626
2276,"CapPass",163.07,-170.71,,"Qualified",0.955,18215.95,18219.94,"43-16",2276,"Alloy 617","Plate",314626
2277,"CapPass",164.47,-164.95,,"Qualified",0.997,18223.94,18227.96,"43-16",2277,"Alloy 617","Plate",314626
2278,"CapPass",163.53,-162.64,,"Qualified",1.005,18231.88,18235.98,"43-16",2278,"Alloy 617","Plate",314626
2279,"CapPass",161.41,-164.98,,"Qualified",0.978,18239.97,18243.98,"43-16",2279,"Alloy 617","Plate",314626
2280,"CapPass",164.50,-165.87,,"Qualified",0.992,18247.98,18252.00,"43-16",2280,"Alloy 617","Plate",314626
2281,"CapPass",164.06,-166.11,,"Qualified",0.988,18255.93,18260.01,"43-16",2281,"Alloy 617","Plate",314626
2282,"CapPass",162.17,-166.86,,"Qualified",0.972,18264.01,18268.02,"43-16",2282,"Alloy 617","Plate",314626
2283,"CapPass",160.71,-165.50,,"Qualified",0.971,18271.94,18276.03,"43-16",2283,"Alloy 617","Plate",314626
2284,"CapPass",163.00,-167.96,,"Qualified",0.970,18280.01,18284.03,"43-16",2284,"Alloy 617","Plate",314626
2285,"CapPass",160.89,-166.35,,"Qualified",0.967,18288.03,18292.04,"43-16",2285,"Alloy 617","Plate",314626
