Repository: js-molina/fatigue-A617

File: data/950C/Strain rate 0.001/0.40% strain/HTM_A19_PeakStress_4320.csv (part 6 of 8)
"Cycle","Data State","Max Stress Mpa","Min Stress Mpa","Qual Exceptions","Qual State","Stress Ratio","Time Max Stress Sec","Time Min Stress Sec","Sample","Count","Alloy","Material_Form","Heat"
1913,"CapPass",162.78,-166.80,,"Qualified",0.976,15308.71,15312.65,"43-20",1913,"Alloy 617","Plate",314626
1914,"CapPass",162.57,-165.44,,"Qualified",0.983,15316.74,15320.77,"43-20",1914,"Alloy 617","Plate",314626
1915,"CapPass",162.02,-164.86,,"Qualified",0.983,15324.77,15328.26,"43-20",1915,"Alloy 617","Plate",314626
1916,"CapPass",161.59,-167.21,,"Qualified",0.966,15332.63,15336.80,"43-20",1916,"Alloy 617","Plate",314626
1917,"CapPass",159.45,-164.45,,"Qualified",0.970,15340.78,15344.80,"43-20",1917,"Alloy 617","Plate",314626
1918,"CapPass",162.49,-166.54,,"Qualified",0.976,15348.48,15352.81,"43-20",1918,"Alloy 617","Plate",314626
1919,"CapPass",162.93,-165.45,,"Qualified",0.985,15356.81,15360.82,"43-20",1919,"Alloy 617","Plate",314626
1920,"CapPass",163.24,-167.75,,"Qualified",0.973,15364.65,15368.83,"43-20",1920,"Alloy 617","Plate",314626
1921,"CapPass",161.10,-166.79,,"Qualified",0.966,15372.83,15376.84,"43-20",1921,"Alloy 617","Plate",314626
1922,"CapPass",161.95,-168.64,,"Qualified",0.960,15380.72,15384.86,"43-20",1922,"Alloy 617","Plate",314626
1923,"CapPass",157.98,-165.33,,"Qualified",0.956,15388.86,15392.86,"43-20",1923,"Alloy 617","Plate",314626
1924,"CapPass",159.83,-169.87,,"Qualified",0.941,15396.87,15400.86,"43-20",1924,"Alloy 617","Plate",314626
1925,"CapPass",161.24,-167.57,,"Qualified",0.962,15404.87,15408.87,"43-20",1925,"Alloy 617","Plate",314626
1926,"CapPass",163.52,-165.78,,"Qualified",0.986,15412.87,15416.87,"43-20",1926,"Alloy 617","Plate",314626
1927,"CapPass",162.40,-168.29,,"Qualified",0.965,15420.89,15424.91,"43-20",1927,"Alloy 617","Plate",314626
1928,"CapPass",161.67,-164.15,,"Qualified",0.985,15428.59,15432.89,"43-20",1928,"Alloy 617","Plate",314626
1929,"CapPass",160.63,-167.87,,"Qualified",0.957,15436.81,15440.91,"43-20",1929,"Alloy 617","Plate",314626
1930,"CapPass",162.37,-165.66,,"Qualified",0.980,15444.74,15448.90,"43-20",1930,"Alloy 617","Plate",314626
1931,"CapPass",161.67,-165.93,,"Qualified",0.974,15452.88,15456.91,"43-20",1931,"Alloy 617","Plate",314626
1932,"CapPass",162.99,-164.23,,"Qualified",0.992,15460.78,15464.94,"43-20",1932,"Alloy 617","Plate",314626
1933,"CapPass",162.18,-164.60,,"Qualified",0.985,15468.80,15472.95,"43-20",1933,"Alloy 617","Plate",314626
1934,"CapPass",161.41,-169.56,,"Qualified",0.952,15476.57,15480.93,"43-20",1934,"Alloy 617","Plate",314626
1935,"CapPass",161.43,-166.57,,"Qualified",0.969,15484.94,15488.95,"43-20",1935,"Alloy 617","Plate",314626
1936,"CapPass",164.13,-167.57,,"Qualified",0.980,15492.96,15496.97,"43-20",1936,"Alloy 617","Plate",314626
1937,"CapPass",161.85,-163.40,,"Qualified",0.991,15500.95,15504.99,"43-20",1937,"Alloy 617","Plate",314626
1938,"CapPass",165.18,-168.45,,"Qualified",0.981,15508.99,15512.87,"43-20",1938,"Alloy 617","Plate",314626
1939,"CapPass",161.73,-166.65,,"Qualified",0.970,15516.89,15520.99,"43-20",1939,"Alloy 617","Plate",314626
1940,"CapPass",163.25,-164.12,,"Qualified",0.995,15524.98,15529.00,"43-20",1940,"Alloy 617","Plate",314626
1941,"CapPass",160.78,-164.52,,"Qualified",0.977,15533.00,15537.01,"43-20",1941,"Alloy 617","Plate",314626
1942,"CapPass",156.95,-165.41,,"Qualified",0.949,15541.01,15545.02,"43-20",1942,"Alloy 617","Plate",314626
1943,"CapPass",161.30,-164.51,,"Qualified",0.980,15549.02,15553.02,"43-20",1943,"Alloy 617","Plate",314626
1944,"CapPass",164.30,-165.95,,"Qualified",0.990,15557.03,15561.05,"43-20",1944,"Alloy 617","Plate",314626
1945,"CapPass",157.72,-166.42,,"Qualified",0.948,15565.05,15569.04,"43-20",1945,"Alloy 617","Plate",314626
1946,"CapPass",163.65,-164.71,,"Qualified",0.994,15572.95,15577.05,"43-20",1946,"Alloy 617","Plate",314626
1947,"CapPass",161.93,-165.05,,"Qualified",0.981,15581.07,15585.07,"43-20",1947,"Alloy 617","Plate",314626
1948,"CapPass",162.23,-165.83,,"Qualified",0.978,15588.78,15593.08,"43-20",1948,"Alloy 617","Plate",314626
1949,"CapPass",162.33,-165.82,,"Qualified",0.979,15597.07,15601.08,"43-20",1949,"Alloy 617","Plate",314626
1950,"CapPass",163.06,-166.21,,"Qualified",0.981,15605.08,15609.06,"43-20",1950,"Alloy 617","Plate",314626
1951,"CapPass",160.06,-164.44,,"Qualified",0.973,15613.03,15616.92,"43-20",1951,"Alloy 617","Plate",314626
1952,"CapPass",161.75,-164.06,,"Qualified",0.986,15620.80,15624.98,"43-20",1952,"Alloy 617","Plate",314626
1953,"CapPass",161.06,-164.95,,"Qualified",0.976,15628.88,15633.12,"43-20",1953,"Alloy 617","Plate",314626
1954,"CapPass",161.12,-165.54,,"Qualified",0.973,15636.96,15641.12,"43-20",1954,"Alloy 617","Plate",314626
1955,"CapPass",160.37,-167.93,,"Qualified",0.955,15645.15,15649.02,"43-20",1955,"Alloy 617","Plate",314626
1956,"CapPass",159.86,-167.04,,"Qualified",0.957,15653.15,15657.16,"43-20",1956,"Alloy 617","Plate",314626
1957,"CapPass",161.36,-164.10,,"Qualified",0.983,15661.14,15665.16,"43-20",1957,"Alloy 617","Plate",314626
1958,"CapPass",161.80,-165.52,,"Qualified",0.978,15669.16,15673.17,"43-20",1958,"Alloy 617","Plate",314626
1959,"CapPass",164.66,-167.03,,"Qualified",0.986,15677.06,15681.17,"43-20",1959,"Alloy 617","Plate",314626
1960,"CapPass",162.97,-162.45,,"Qualified",1.003,15685.04,15688.88,"43-20",1960,"Alloy 617","Plate",314626
1961,"CapPass",163.03,-165.97,,"Qualified",0.982,15693.10,15697.20,"43-20",1961,"Alloy 617","Plate",314626
1962,"CapPass",162.22,-166.82,,"Qualified",0.972,15701.19,15705.19,"43-20",1962,"Alloy 617","Plate",314626
1963,"CapPass",159.92,-163.29,,"Qualified",0.979,15709.20,15713.06,"43-20",1963,"Alloy 617","Plate",314626
1964,"CapPass",161.93,-165.87,,"Qualified",0.976,15717.17,15721.23,"43-20",1964,"Alloy 617","Plate",314626
1965,"CapPass",162.05,-165.67,,"Qualified",0.978,15725.20,15729.22,"43-20",1965,"Alloy 617","Plate",314626
1966,"CapPass",161.73,-166.24,,"Qualified",0.973,15733.10,15737.24,"43-20",1966,"Alloy 617","Plate",314626
1967,"CapPass",162.32,-163.56,,"Qualified",0.992,15741.23,15745.25,"43-20",1967,"Alloy 617","Plate",314626
1968,"CapPass",161.57,-164.87,,"Qualified",0.980,15749.24,15753.25,"43-20",1968,"Alloy 617","Plate",314626
1969,"CapPass",162.06,-165.90,,"Qualified",0.977,15757.20,15761.27,"43-20",1969,"Alloy 617","Plate",314626
1970,"CapPass",163.70,-166.47,,"Qualified",0.983,15765.16,15769.27,"43-20",1970,"Alloy 617","Plate",314626
1971,"CapPass",163.22,-167.62,,"Qualified",0.974,15773.27,15777.29,"43-20",1971,"Alloy 617","Plate",314626
1972,"CapPass",161.26,-166.72,,"Qualified",0.967,15781.24,15785.27,"43-20",1972,"Alloy 617","Plate",314626
1973,"CapPass",160.77,-165.33,,"Qualified",0.972,15789.29,15793.25,"43-20",1973,"Alloy 617","Plate",314626
1974,"CapPass",160.68,-165.82,,"Qualified",0.969,15797.29,15801.30,"43-20",1974,"Alloy 617","Plate",314626
1975,"CapPass",161.46,-164.00,,"Qualified",0.985,15805.05,15809.31,"43-20",1975,"Alloy 617","Plate",314626
1976,"CapPass",161.50,-164.10,,"Qualified",0.984,15813.31,15817.34,"43-20",1976,"Alloy 617","Plate",314626
1977,"CapPass",162.24,-164.10,,"Qualified",0.989,15821.32,15825.33,"43-20",1977,"Alloy 617","Plate",314626
1978,"CapPass",157.61,-166.28,,"Qualified",0.948,15829.33,15833.34,"43-20",1978,"Alloy 617","Plate",314626
1979,"CapPass",161.46,-169.78,,"Qualified",0.951,15837.10,15841.36,"43-20",1979,"Alloy 617","Plate",314626
1980,"CapPass",162.36,-166.38,,"Qualified",0.976,15845.30,15849.36,"43-20",1980,"Alloy 617","Plate",314626
1981,"CapPass",159.32,-166.53,,"Qualified",0.957,15853.35,15857.37,"43-20",1981,"Alloy 617","Plate",314626
1982,"CapPass",160.89,-166.04,,"Qualified",0.969,15861.23,15865.37,"43-20",1982,"Alloy 617","Plate",314626
1983,"CapPass",163.21,-165.28,,"Qualified",0.987,15869.37,15873.38,"43-20",1983,"Alloy 617","Plate",314626
1984,"CapPass",161.90,-166.13,,"Qualified",0.975,15877.28,15881.40,"43-20",1984,"Alloy 617","Plate",314626
1985,"CapPass",162.70,-165.49,,"Qualified",0.983,15885.34,15889.39,"43-20",1985,"Alloy 617","Plate",314626
1986,"CapPass",164.34,-166.03,,"Qualified",0.990,15893.40,15897.29,"43-20",1986,"Alloy 617","Plate",314626
1987,"CapPass",162.86,-164.00,,"Qualified",0.993,15901.39,15905.42,"43-20",1987,"Alloy 617","Plate",314626
1988,"CapPass",159.37,-168.70,,"Qualified",0.945,15909.43,15913.42,"43-20",1988,"Alloy 617","Plate",314626
1989,"CapPass",162.42,-164.88,,"Qualified",0.985,15917.34,15921.44,"43-20",1989,"Alloy 617","Plate",314626
1990,"CapPass",160.85,-169.14,,"Qualified",0.951,15925.37,15929.44,"43-20",1990,"Alloy 617","Plate",314626
1991,"CapPass",162.47,-164.35,,"Qualified",0.989,15933.25,15937.44,"43-20",1991,"Alloy 617","Plate",314626
1992,"CapPass",159.20,-164.76,,"Qualified",0.966,15941.48,15945.46,"43-20",1992,"Alloy 617","Plate",314626
1993,"CapPass",160.08,-166.36,,"Qualified",0.962,15949.38,15953.50,"43-20",1993,"Alloy 617","Plate",314626
1994,"CapPass",160.69,-164.16,,"Qualified",0.979,15957.49,15961.48,"43-20",1994,"Alloy 617","Plate",314626
1995,"CapPass",161.23,-165.49,,"Qualified",0.974,15965.38,15969.49,"43-20",1995,"Alloy 617","Plate",314626
1996,"CapPass",164.62,-165.91,,"Qualified",0.992,15973.38,15977.50,"43-20",1996,"Alloy 617","Plate",314626
1997,"CapPass",161.54,-167.47,,"Qualified",0.965,15981.50,15985.50,"43-20",1997,"Alloy 617","Plate",314626
1998,"CapPass",162.89,-166.63,,"Qualified",0.978,15989.41,15993.52,"43-20",1998,"Alloy 617","Plate",314626
1999,"CapPass",161.79,-164.64,,"Qualified",0.983,15997.35,16001.50,"43-20",1999,"Alloy 617","Plate",314626
2000,"CapPass",159.93,-164.04,,"Qualified",0.975,16005.52,16009.53,"43-20",2000,"Alloy 617","Plate",314626
2001,"CapPass",159.41,-167.04,,"Qualified",0.954,16013.55,16017.55,"43-20",2001,"Alloy 617","Plate",314626
2002,"CapPass",164.13,-163.09,,"Qualified",1.006,16021.41,16025.54,"43-20",2002,"Alloy 617","Plate",314626
2003,"CapPass",162.28,-164.58,,"Qualified",0.986,16029.56,16033.55,"43-20",2003,"Alloy 617","Plate",314626
2004,"CapPass",161.16,-163.51,,"Qualified",0.986,16037.56,16041.56,"43-20",2004,"Alloy 617","Plate",314626
2005,"CapPass",161.83,-165.30,,"Qualified",0.979,16045.58,16049.38,"43-20",2005,"Alloy 617","Plate",314626
2006,"CapPass",161.68,-166.72,,"Qualified",0.970,16053.56,16057.59,"43-20",2006,"Alloy 617","Plate",314626
2007,"CapPass",161.91,-166.62,,"Qualified",0.972,16061.59,16065.59,"43-20",2007,"Alloy 617","Plate",314626
2008,"CapPass",160.65,-167.07,,"Qualified",0.962,16069.47,16073.61,"43-20",2008,"Alloy 617","Plate",314626
2009,"CapPass",162.72,-166.66,,"Qualified",0.976,16077.51,16081.48,"43-20",2009,"Alloy 617","Plate",314626
2010,"CapPass",161.76,-166.07,,"Qualified",0.974,16085.52,16089.61,"43-20",2010,"Alloy 617","Plate",314626
2011,"CapPass",160.72,-164.57,,"Qualified",0.977,16093.57,16097.62,"43-20",2011,"Alloy 617","Plate",314626
2012,"CapPass",162.65,-164.79,,"Qualified",0.987,16101.62,16105.64,"43-20",2012,"Alloy 617","Plate",314626
2013,"CapPass",161.02,-165.87,,"Qualified",0.971,16109.63,16113.65,"43-20",2013,"Alloy 617","Plate",314626
2014,"CapPass",162.13,-165.84,,"Qualified",0.978,16117.54,16121.65,"43-20",2014,"Alloy 617","Plate",314626
2015,"CapPass",162.10,-164.48,,"Qualified",0.986,16125.66,16129.62,"43-20",2015,"Alloy 617","Plate",314626
2016,"CapPass",160.73,-166.89,,"Qualified",0.963,16133.67,16137.68,"43-20",2016,"Alloy 617","Plate",314626
2017,"CapPass",161.97,-164.52,,"Qualified",0.984,16141.53,16145.67,"43-20",2017,"Alloy 617","Plate",314626
2018,"CapPass",161.05,-163.22,,"Qualified",0.987,16149.60,16153.67,"43-20",2018,"Alloy 617","Plate",314626
2019,"CapPass",161.64,-163.65,,"Qualified",0.988,16157.67,16161.71,"43-20",2019,"Alloy 617","Plate",314626
2020,"CapPass",162.36,-165.10,,"Qualified",0.983,16165.71,16169.67,"43-20",2020,"Alloy 617","Plate",314626
2021,"CapPass",161.66,-165.57,,"Qualified",0.976,16173.72,16177.72,"43-20",2021,"Alloy 617","Plate",314626
2022,"CapPass",162.32,-163.97,,"Qualified",0.990,16181.55,16185.74,"43-20",2022,"Alloy 617","Plate",314626
2023,"CapPass",160.98,-164.18,,"Qualified",0.981,16189.71,16193.55,"43-20",2023,"Alloy 617","Plate",314626
2024,"CapPass",161.58,-165.06,,"Qualified",0.979,16197.75,16201.75,"43-20",2024,"Alloy 617","Plate",314626
2025,"CapPass",160.38,-166.67,,"Qualified",0.962,16205.51,16209.76,"43-20",2025,"Alloy 617","Plate",314626
2026,"CapPass",163.45,-167.03,,"Qualified",0.979,16213.58,16217.76,"43-20",2026,"Alloy 617","Plate",314626
2027,"CapPass",162.02,-166.56,,"Qualified",0.973,16221.77,16225.78,"43-20",2027,"Alloy 617","Plate",314626
2028,"CapPass",160.76,-165.07,,"Qualified",0.974,16229.69,16233.77,"43-20",2028,"Alloy 617","Plate",314626
2029,"CapPass",158.83,-164.08,,"Qualified",0.968,16237.79,16241.68,"43-20",2029,"Alloy 617","Plate",314626
2030,"CapPass",160.75,-163.43,,"Qualified",0.984,16245.68,16249.80,"43-20",2030,"Alloy 617","Plate",314626
2031,"CapPass",163.24,-166.20,,"Qualified",0.982,16253.65,16257.80,"43-20",2031,"Alloy 617","Plate",314626
2032,"CapPass",160.96,-165.83,,"Qualified",0.971,16261.50,16265.82,"43-20",2032,"Alloy 617","Plate",314626
2033,"CapPass",160.82,-167.35,,"Qualified",0.961,16269.82,16273.82,"43-20",2033,"Alloy 617","Plate",314626
2034,"CapPass",161.34,-166.85,,"Qualified",0.967,16277.80,16281.83,"43-20",2034,"Alloy 617","Plate",314626
2035,"CapPass",160.78,-165.49,,"Qualified",0.972,16285.84,16289.84,"43-20",2035,"Alloy 617","Plate",314626
2036,"CapPass",162.99,-165.17,,"Qualified",0.987,16293.84,16297.85,"43-20",2036,"Alloy 617","Plate",314626
2037,"CapPass",164.04,-165.46,,"Qualified",0.991,16301.78,16305.87,"43-20",2037,"Alloy 617","Plate",314626
2038,"CapPass",161.26,-167.42,,"Qualified",0.963,16309.85,16313.87,"43-20",2038,"Alloy 617","Plate",314626
2039,"CapPass",164.41,-168.14,,"Qualified",0.978,16317.82,16321.88,"43-20",2039,"Alloy 617","Plate",314626
2040,"CapPass",161.17,-166.11,,"Qualified",0.970,16325.88,16329.89,"43-20",2040,"Alloy 617","Plate",314626
2041,"CapPass",162.87,-163.87,,"Qualified",0.994,16333.81,16337.90,"43-20",2041,"Alloy 617","Plate",314626
2042,"CapPass",160.75,-166.34,,"Qualified",0.966,16341.89,16345.91,"43-20",2042,"Alloy 617","Plate",314626
2043,"CapPass",162.17,-166.51,,"Qualified",0.974,16349.85,16353.92,"43-20",2043,"Alloy 617","Plate",314626
2044,"CapPass",159.58,-165.00,,"Qualified",0.967,16357.93,16361.92,"43-20",2044,"Alloy 617","Plate",314626
2045,"CapPass",162.70,-165.93,,"Qualified",0.981,16365.92,16369.88,"43-20",2045,"Alloy 617","Plate",314626
2046,"CapPass",161.09,-165.12,,"Qualified",0.976,16373.71,16377.95,"43-20",2046,"Alloy 617","Plate",314626
2047,"CapPass",161.61,-168.28,,"Qualified",0.960,16381.93,16385.95,"43-20",2047,"Alloy 617","Plate",314626
2048,"CapPass",161.77,-167.41,,"Qualified",0.966,16389.86,16393.97,"43-20",2048,"Alloy 617","Plate",314626
2049,"CapPass",161.98,-165.42,,"Qualified",0.979,16397.96,16401.96,"43-20",2049,"Alloy 617","Plate",314626
2050,"CapPass",161.39,-168.56,,"Qualified",0.957,16405.96,16409.97,"43-20",2050,"Alloy 617","Plate",314626
2051,"CapPass",163.65,-166.30,,"Qualified",0.984,16413.93,16417.97,"43-20",2051,"Alloy 617","Plate",314626
2052,"CapPass",161.82,-165.40,,"Qualified",0.978,16421.97,16425.99,"43-20",2052,"Alloy 617","Plate",314626
2053,"CapPass",163.44,-165.47,,"Qualified",0.988,16429.97,16433.99,"43-20",2053,"Alloy 617","Plate",314626
2054,"CapPass",162.19,-167.46,,"Qualified",0.969,16438.02,16442.00,"43-20",2054,"Alloy 617","Plate",314626
2055,"CapPass",162.11,-166.62,,"Qualified",0.973,16446.00,16450.03,"43-20",2055,"Alloy 617","Plate",314626
2056,"CapPass",157.60,-170.94,,"Qualified",0.922,16454.04,16458.02,"43-20",2056,"Alloy 617","Plate",314626
2057,"CapPass",158.94,-165.30,,"Qualified",0.962,16462.04,16466.04,"43-20",2057,"Alloy 617","Plate",314626
2058,"CapPass",162.20,-168.22,,"Qualified",0.964,16469.97,16474.04,"43-20",2058,"Alloy 617","Plate",314626
2059,"CapPass",160.31,-165.27,,"Qualified",0.970,16477.80,16482.06,"43-20",2059,"Alloy 617","Plate",314626
2060,"CapPass",162.30,-164.16,,"Qualified",0.989,16486.06,16490.06,"43-20",2060,"Alloy 617","Plate",314626
2061,"CapPass",161.61,-164.84,,"Qualified",0.980,16494.07,16498.07,"43-20",2061,"Alloy 617","Plate",314626
2062,"CapPass",158.96,-163.79,,"Qualified",0.971,16501.92,16505.65,"43-20",2062,"Alloy 617","Plate",314626
2063,"CapPass",160.34,-166.78,,"Qualified",0.961,16510.09,16514.08,"43-20",2063,"Alloy 617","Plate",314626
2064,"CapPass",160.29,-165.38,,"Qualified",0.969,16517.95,16522.08,"43-20",2064,"Alloy 617","Plate",314626
2065,"CapPass",163.03,-164.05,,"Qualified",0.994,16526.10,16530.10,"43-20",2065,"Alloy 617","Plate",314626
2066,"CapPass",161.49,-164.13,,"Qualified",0.984,16534.12,16538.11,"43-20",2066,"Alloy 617","Plate",314626
2067,"CapPass",158.39,-164.92,,"Qualified",0.960,16541.97,16546.15,"43-20",2067,"Alloy 617","Plate",314626
2068,"CapPass",162.82,-164.95,,"Qualified",0.987,16549.88,16554.15,"43-20",2068,"Alloy 617","Plate",314626
2069,"CapPass",159.88,-164.90,,"Qualified",0.970,16558.13,16562.14,"43-20",2069,"Alloy 617","Plate",314626
2070,"CapPass",161.16,-163.85,,"Qualified",0.984,16566.15,16570.15,"43-20",2070,"Alloy 617","Plate",314626
2071,"CapPass",163.03,-165.90,,"Qualified",0.983,16574.00,16578.17,"43-20",2071,"Alloy 617","Plate",314626
2072,"CapPass",161.62,-164.80,,"Qualified",0.981,16582.14,16586.16,"43-20",2072,"Alloy 617","Plate",314626
2073,"CapPass",159.76,-165.32,,"Qualified",0.966,16589.84,16594.17,"43-20",2073,"Alloy 617","Plate",314626
2074,"CapPass",161.61,-166.89,,"Qualified",0.968,16598.18,16602.18,"43-20",2074,"Alloy 617","Plate",314626
2075,"CapPass",160.01,-164.22,,"Qualified",0.974,16606.15,16610.20,"43-20",2075,"Alloy 617","Plate",314626
2076,"CapPass",162.74,-164.84,,"Qualified",0.987,16614.19,16618.21,"43-20",2076,"Alloy 617","Plate",314626
2077,"CapPass",162.14,-165.07,,"Qualified",0.982,16622.10,16626.20,"43-20",2077,"Alloy 617","Plate",314626
2078,"CapPass",158.88,-166.65,,"Qualified",0.953,16630.22,16634.21,"43-20",2078,"Alloy 617","Plate",314626
2079,"CapPass",161.31,-166.26,,"Qualified",0.970,16638.23,16642.23,"43-20",2079,"Alloy 617","Plate",314626
2080,"CapPass",159.87,-164.57,,"Qualified",0.971,16646.24,16650.24,"43-20",2080,"Alloy 617","Plate",314626
2081,"CapPass",163.00,-166.11,,"Qualified",0.981,16654.24,16658.25,"43-20",2081,"Alloy 617","Plate",314626
2082,"CapPass",160.65,-166.09,,"Qualified",0.967,16662.09,16666.26,"43-20",2082,"Alloy 617","Plate",314626
2083,"CapPass",159.60,-165.72,,"Qualified",0.963,16670.26,16674.27,"43-20",2083,"Alloy 617","Plate",314626
2084,"CapPass",160.44,-165.05,,"Qualified",0.972,16678.18,16682.28,"43-20",2084,"Alloy 617","Plate",314626
2085,"CapPass",162.30,-166.40,,"Qualified",0.975,16686.16,16690.29,"43-20",2085,"Alloy 617","Plate",314626
2086,"CapPass",162.72,-166.81,,"Qualified",0.975,16694.28,16698.31,"43-20",2086,"Alloy 617","Plate",314626
2087,"CapPass",161.63,-166.68,,"Qualified",0.970,16702.24,16706.31,"43-20",2087,"Alloy 617","Plate",314626
2088,"CapPass",162.07,-162.27,,"Qualified",0.999,16710.03,16714.32,"43-20",2088,"Alloy 617","Plate",314626
2089,"CapPass",161.24,-169.51,,"Qualified",0.951,16718.17,16722.33,"43-20",2089,"Alloy 617","Plate",314626
2090,"CapPass",160.45,-164.32,,"Qualified",0.976,16726.17,16730.32,"43-20",2090,"Alloy 617","Plate",314626
2091,"CapPass",163.91,-167.14,,"Qualified",0.981,16734.31,16738.33,"43-20",2091,"Alloy 617","Plate",314626
2092,"CapPass",161.40,-163.58,,"Qualified",0.987,16742.33,16746.35,"43-20",2092,"Alloy 617","Plate",314626
2093,"CapPass",161.44,-173.01,,"Qualified",0.933,16750.32,16754.35,"43-20",2093,"Alloy 617","Plate",314626
2094,"CapPass",162.04,-164.48,,"Qualified",0.985,16758.35,16762.36,"43-20",2094,"Alloy 617","Plate",314626
2095,"CapPass",162.81,-166.45,,"Qualified",0.978,16766.15,16770.38,"43-20",2095,"Alloy 617","Plate",314626
2096,"CapPass",162.21,-164.14,,"Qualified",0.988,16774.38,16778.39,"43-20",2096,"Alloy 617","Plate",314626
2097,"CapPass",162.13,-168.27,,"Qualified",0.963,16782.35,16786.39,"43-20",2097,"Alloy 617","Plate",314626
2098,"CapPass",157.07,-168.30,,"Qualified",0.933,16790.19,16794.30,"43-20",2098,"Alloy 617","Plate",314626
2099,"CapPass",162.53,-164.29,,"Qualified",0.989,16798.27,16802.29,"43-20",2099,"Alloy 617","Plate",314626
2100,"CapPass",162.83,-168.67,,"Qualified",0.965,16806.16,16810.41,"43-20",2100,"Alloy 617","Plate",314626
2101,"CapPass",160.53,-165.07,,"Qualified",0.972,16814.13,16818.43,"43-20",2101,"Alloy 617","Plate",314626
2102,"CapPass",160.68,-164.98,,"Qualified",0.974,16822.42,16826.43,"43-20",2102,"Alloy 617","Plate",314626
2103,"CapPass",162.23,-164.57,,"Qualified",0.986,16830.37,16834.44,"43-20",2103,"Alloy 617","Plate",314626
2104,"CapPass",160.10,-167.17,,"Qualified",0.958,16838.43,16842.46,"43-20",2104,"Alloy 617","Plate",314626
2105,"CapPass",161.47,-166.46,,"Qualified",0.970,16846.34,16850.47,"43-20",2105,"Alloy 617","Plate",314626
2106,"CapPass",162.87,-164.63,,"Qualified",0.989,16854.46,16858.29,"43-20",2106,"Alloy 617","Plate",314626
2107,"CapPass",161.06,-167.42,,"Qualified",0.962,16862.40,16866.47,"43-20",2107,"Alloy 617","Plate",314626
2108,"CapPass",161.31,-164.97,,"Qualified",0.978,16870.42,16874.48,"43-20",2108,"Alloy 617","Plate",314626
2109,"CapPass",162.68,-165.83,,"Qualified",0.981,16878.46,16882.51,"43-20",2109,"Alloy 617","Plate",314626
2110,"CapPass",161.51,-166.66,,"Qualified",0.969,16886.49,16890.49,"43-20",2110,"Alloy 617","Plate",314626
2111,"CapPass",162.03,-166.88,,"Qualified",0.971,16894.51,16898.53,"43-20",2111,"Alloy 617","Plate",314626
2112,"CapPass",161.62,-164.01,,"Qualified",0.985,16902.45,16906.52,"43-20",2112,"Alloy 617","Plate",314626
2113,"CapPass",159.57,-169.66,,"Qualified",0.941,16910.52,16914.42,"43-20",2113,"Alloy 617","Plate",314626
2114,"CapPass",161.25,-166.16,,"Qualified",0.970,16918.53,16922.55,"43-20",2114,"Alloy 617","Plate",314626
2115,"CapPass",161.48,-166.62,,"Qualified",0.969,16926.54,16930.56,"43-20",2115,"Alloy 617","Plate",314626
2116,"CapPass",161.88,-166.77,,"Qualified",0.971,16934.54,16938.56,"43-20",2116,"Alloy 617","Plate",314626
2117,"CapPass",160.56,-165.71,,"Qualified",0.969,16942.56,16946.56,"43-20",2117,"Alloy 617","Plate",314626
2118,"CapPass",161.41,-165.74,,"Qualified",0.974,16950.48,16954.53,"43-20",2118,"Alloy 617","Plate",314626
2119,"CapPass",162.51,-164.29,,"Qualified",0.989,16958.56,16962.59,"43-20",2119,"Alloy 617","Plate",314626
2120,"CapPass",162.31,-165.29,,"Qualified",0.982,16966.59,16970.56,"43-20",2120,"Alloy 617","Plate",314626
2121,"CapPass",159.15,-167.11,,"Qualified",0.952,16974.59,16978.57,"43-20",2121,"Alloy 617","Plate",314626
2122,"CapPass",159.10,-165.88,,"Qualified",0.959,16982.62,16986.62,"43-20",2122,"Alloy 617","Plate",314626
2123,"CapPass",161.29,-163.83,,"Qualified",0.985,16990.43,16994.62,"43-20",2123,"Alloy 617","Plate",314626
2124,"CapPass",160.92,-167.42,,"Qualified",0.961,16998.57,17002.65,"43-20",2124,"Alloy 617","Plate",314626
2125,"CapPass",160.17,-165.72,,"Qualified",0.966,17006.64,17010.62,"43-20",2125,"Alloy 617","Plate",314626
2126,"CapPass",161.82,-167.77,,"Qualified",0.965,17014.64,17018.65,"43-20",2126,"Alloy 617","Plate",314626
2127,"CapPass",161.78,-167.49,,"Qualified",0.966,17022.43,17026.66,"43-20",2127,"Alloy 617","Plate",314626
2128,"CapPass",160.56,-164.15,,"Qualified",0.978,17030.48,17034.66,"43-20",2128,"Alloy 617","Plate",314626
2129,"CapPass",161.49,-167.66,,"Qualified",0.963,17038.66,17042.68,"43-20",2129,"Alloy 617","Plate",314626
2130,"CapPass",162.00,-166.35,,"Qualified",0.974,17046.56,17050.66,"43-20",2130,"Alloy 617","Plate",314626
2131,"CapPass",159.66,-162.42,,"Qualified",0.983,17054.67,17058.70,"43-20",2131,"Alloy 617","Plate",314626
2132,"CapPass",160.85,-165.31,,"Qualified",0.973,17062.57,17066.69,"43-20",2132,"Alloy 617","Plate",314626
2133,"CapPass",161.13,-172.67,,"Qualified",0.933,17070.71,17074.73,"43-20",2133,"Alloy 617","Plate",314626
2134,"CapPass",160.55,-165.65,,"Qualified",0.969,17078.71,17082.72,"43-20",2134,"Alloy 617","Plate",314626
2135,"CapPass",160.43,-163.73,,"Qualified",0.980,17086.70,17090.72,"43-20",2135,"Alloy 617","Plate",314626
2136,"CapPass",160.20,-168.42,,"Qualified",0.951,17094.56,17098.73,"43-20",2136,"Alloy 617","Plate",314626
2137,"CapPass",158.80,-164.17,,"Qualified",0.967,17102.72,17106.74,"43-20",2137,"Alloy 617","Plate",314626
2138,"CapPass",159.29,-164.30,,"Qualified",0.970,17110.45,17114.75,"43-20",2138,"Alloy 617","Plate",314626
2139,"CapPass",162.93,-168.19,,"Qualified",0.969,17118.74,17122.76,"43-20",2139,"Alloy 617","Plate",314626
2140,"CapPass",161.43,-161.88,,"Qualified",0.997,17126.69,17130.72,"43-20",2140,"Alloy 617","Plate",314626
2141,"CapPass",159.75,-164.46,,"Qualified",0.971,17134.77,17138.76,"43-20",2141,"Alloy 617","Plate",314626
2142,"CapPass",162.47,-164.63,,"Qualified",0.987,17142.77,17146.80,"43-20",2142,"Alloy 617","Plate",314626
2143,"CapPass",160.63,-165.52,,"Qualified",0.970,17150.78,17154.80,"43-20",2143,"Alloy 617","Plate",314626
2144,"CapPass",160.04,-165.80,,"Qualified",0.965,17158.80,17162.82,"43-20",2144,"Alloy 617","Plate",314626
2145,"CapPass",160.43,-166.78,,"Qualified",0.962,17166.63,17170.80,"43-20",2145,"Alloy 617","Plate",314626
2146,"CapPass",159.47,-165.25,,"Qualified",0.965,17174.48,17178.80,"43-20",2146,"Alloy 617","Plate",314626
2147,"CapPass",162.68,-161.99,,"Qualified",1.004,17182.57,17186.83,"43-20",2147,"Alloy 617","Plate",314626
2148,"CapPass",163.96,-168.81,,"Qualified",0.971,17190.82,17194.84,"43-20",2148,"Alloy 617","Plate",314626
2149,"CapPass",163.00,-169.19,,"Qualified",0.963,17198.70,17202.83,"43-20",2149,"Alloy 617","Plate",314626
2150,"CapPass",161.98,-167.50,,"Qualified",0.967,17206.84,17210.86,"43-20",2150,"Alloy 617","Plate",314626
2151,"CapPass",161.16,-165.27,,"Qualified",0.975,17214.65,17218.87,"43-20",2151,"Alloy 617","Plate",314626
2152,"CapPass",162.13,-165.32,,"Qualified",0.981,17222.88,17226.85,"43-20",2152,"Alloy 617","Plate",314626
2153,"CapPass",161.34,-166.75,,"Qualified",0.968,17230.88,17234.71,"43-20",2153,"Alloy 617","Plate",314626
2154,"CapPass",162.94,-164.84,,"Qualified",0.988,17238.89,17242.90,"43-20",2154,"Alloy 617","Plate",314626
2155,"CapPass",160.75,-162.62,,"Qualified",0.988,17246.90,17250.56,"43-20",2155,"Alloy 617","Plate",314626
2156,"CapPass",161.26,-164.76,,"Qualified",0.979,17254.83,17258.90,"43-20",2156,"Alloy 617","Plate",314626
2157,"CapPass",160.90,-165.66,,"Qualified",0.971,17262.84,17266.92,"43-20",2157,"Alloy 617","Plate",314626
2158,"CapPass",160.27,-166.07,,"Qualified",0.965,17270.91,17274.92,"43-20",2158,"Alloy 617","Plate",314626
2159,"CapPass",161.21,-165.10,,"Qualified",0.976,17278.70,17282.93,"43-20",2159,"Alloy 617","Plate",314626
2160,"CapPass",160.73,-167.91,,"Qualified",0.957,17286.66,17290.95,"43-20",2160,"Alloy 617","Plate",314626
2161,"CapPass",161.65,-164.10,,"Qualified",0.985,17294.72,17298.95,"43-20",2161,"Alloy 617","Plate",314626
2162,"CapPass",160.51,-162.82,,"Qualified",0.986,17302.94,17306.96,"43-20",2162,"Alloy 617","Plate",314626
2163,"CapPass",160.50,-165.35,,"Qualified",0.971,17310.75,17314.97,"43-20",2163,"Alloy 617","Plate",314626
2164,"CapPass",160.76,-166.77,,"Qualified",0.964,17318.97,17322.98,"43-20",2164,"Alloy 617","Plate",314626
2165,"CapPass",160.41,-170.16,,"Qualified",0.943,17326.96,17330.98,"43-20",2165,"Alloy 617","Plate",314626
2166,"CapPass",161.10,-163.89,,"Qualified",0.983,17334.82,17339.00,"43-20",2166,"Alloy 617","Plate",314626
2167,"CapPass",159.13,-167.14,,"Qualified",0.952,17342.66,17347.01,"43-20",2167,"Alloy 617","Plate",314626
2168,"CapPass",159.68,-166.01,,"Qualified",0.962,17350.80,17355.02,"43-20",2168,"Alloy 617","Plate",314626
2169,"CapPass",159.46,-165.63,,"Qualified",0.963,17359.01,17363.02,"43-20",2169,"Alloy 617","Plate",314626
2170,"CapPass",159.77,-166.28,,"Qualified",0.961,17367.02,17371.04,"43-20",2170,"Alloy 617","Plate",314626
2171,"CapPass",164.07,-166.53,,"Qualified",0.985,17374.94,17379.04,"43-20",2171,"Alloy 617","Plate",314626
2172,"CapPass",161.00,-164.12,,"Qualified",0.981,17382.97,17387.04,"43-20",2172,"Alloy 617","Plate",314626
2173,"CapPass",161.97,-168.68,,"Qualified",0.960,17390.90,17395.06,"43-20",2173,"Alloy 617","Plate",314626
2174,"CapPass",156.24,-163.30,,"Qualified",0.957,17399.06,17403.06,"43-20",2174,"Alloy 617","Plate",314626
2175,"CapPass",161.51,-166.58,,"Qualified",0.970,17407.07,17411.10,"43-20",2175,"Alloy 617","Plate",314626
2176,"CapPass",163.06,-167.30,,"Qualified",0.975,17415.08,17419.08,"43-20",2176,"Alloy 617","Plate",314626
2177,"CapPass",160.81,-166.95,,"Qualified",0.963,17423.09,17427.09,"43-20",2177,"Alloy 617","Plate",314626
2178,"CapPass",160.60,-163.21,,"Qualified",0.984,17431.08,17435.11,"43-20",2178,"Alloy 617","Plate",314626
2179,"CapPass",160.88,-166.49,,"Qualified",0.966,17439.04,17443.10,"43-20",2179,"Alloy 617","Plate",314626
2180,"CapPass",160.98,-164.49,,"Qualified",0.979,17446.94,17451.12,"43-20",2180,"Alloy 617","Plate",314626
2181,"CapPass",160.88,-167.22,,"Qualified",0.962,17455.04,17459.09,"43-20",2181,"Alloy 617","Plate",314626
2182,"CapPass",162.60,-165.71,,"Qualified",0.981,17463.11,17467.14,"43-20",2182,"Alloy 617","Plate",314626
2183,"CapPass",161.55,-163.71,,"Qualified",0.987,17471.15,17475.14,"43-20",2183,"Alloy 617","Plate",314626
2184,"CapPass",160.00,-163.17,,"Qualified",0.981,17479.15,17483.15,"43-20",2184,"Alloy 617","Plate",314626
2185,"CapPass",161.00,-164.05,,"Qualified",0.981,17486.84,17491.16,"43-20",2185,"Alloy 617","Plate",314626
2186,"CapPass",161.10,-165.23,,"Qualified",0.975,17495.17,17499.18,"43-20",2186,"Alloy 617","Plate",314626
2187,"CapPass",162.03,-166.45,,"Qualified",0.973,17503.17,17507.18,"43-20",2187,"Alloy 617","Plate",314626
2188,"CapPass",160.82,-165.81,,"Qualified",0.970,17510.97,17515.19,"43-20",2188,"Alloy 617","Plate",314626
2189,"CapPass",159.13,-167.59,,"Qualified",0.950,17519.04,17523.20,"43-20",2189,"Alloy 617","Plate",314626
2190,"CapPass",161.56,-166.96,,"Qualified",0.968,17527.20,17531.20,"43-20",2190,"Alloy 617","Plate",314626
2191,"CapPass",160.96,-167.19,,"Qualified",0.963,17535.20,17539.21,"43-20",2191,"Alloy 617","Plate",314626
2192,"CapPass",161.76,-164.47,,"Qualified",0.984,17543.22,17547.23,"43-20",2192,"Alloy 617","Plate",314626
2193,"CapPass",161.99,-162.56,,"Qualified",0.997,17550.97,17555.18,"43-20",2193,"Alloy 617","Plate",314626
2194,"CapPass",159.99,-164.64,,"Qualified",0.972,17559.24,17563.25,"43-20",2194,"Alloy 617","Plate",314626
2195,"CapPass",158.88,-167.08,,"Qualified",0.951,17567.24,17571.23,"43-20",2195,"Alloy 617","Plate",314626
2196,"CapPass",162.06,-162.60,,"Qualified",0.997,17575.08,17579.25,"43-20",2196,"Alloy 617","Plate",314626
2197,"CapPass",160.83,-164.47,,"Qualified",0.978,17583.11,17587.11,"43-20",2197,"Alloy 617","Plate",314626
2198,"CapPass",159.80,-164.99,,"Qualified",0.969,17591.00,17595.29,"43-20",2198,"Alloy 617","Plate",314626
2199,"CapPass",159.84,-166.76,,"Qualified",0.959,17599.23,17603.29,"43-20",2199,"Alloy 617","Plate",314626
2200,"CapPass",159.54,-165.80,,"Qualified",0.962,17607.28,17611.30,"43-20",2200,"Alloy 617","Plate",314626
2201,"CapPass",161.62,-168.70,,"Qualified",0.958,17615.30,17619.30,"43-20",2201,"Alloy 617","Plate",314626
2202,"CapPass",159.35,-164.62,,"Qualified",0.968,17623.06,17627.30,"43-20",2202,"Alloy 617","Plate",314626
2203,"CapPass",161.29,-165.42,,"Qualified",0.975,17631.15,17635.29,"43-20",2203,"Alloy 617","Plate",314626
2204,"CapPass",160.08,-166.40,,"Qualified",0.962,17639.32,17643.34,"43-20",2204,"Alloy 617","Plate",314626
2205,"CapPass",161.20,-165.66,,"Qualified",0.973,17647.19,17651.35,"43-20",2205,"Alloy 617","Plate",314626
2206,"CapPass",160.50,-163.21,,"Qualified",0.983,17655.31,17659.35,"43-20",2206,"Alloy 617","Plate",314626
2207,"CapPass",159.40,-165.22,,"Qualified",0.965,17663.33,17667.36,"43-20",2207,"Alloy 617","Plate",314626
2208,"CapPass",162.40,-164.72,,"Qualified",0.986,17671.22,17675.36,"43-20",2208,"Alloy 617","Plate",314626
2209,"CapPass",161.79,-163.80,,"Qualified",0.988,17679.19,17683.36,"43-20",2209,"Alloy 617","Plate",314626
2210,"CapPass",161.36,-164.43,,"Qualified",0.981,17687.29,17691.39,"43-20",2210,"Alloy 617","Plate",314626
2211,"CapPass",158.65,-164.94,,"Qualified",0.962,17695.32,17699.41,"43-20",2211,"Alloy 617","Plate",314626
2212,"CapPass",161.30,-163.71,,"Qualified",0.985,17703.27,17707.39,"43-20",2212,"Alloy 617","Plate",314626
2213,"CapPass",161.78,-166.70,,"Qualified",0.970,17711.27,17715.42,"43-20",2213,"Alloy 617","Plate",314626
2214,"CapPass",161.76,-164.28,,"Qualified",0.985,17719.32,17723.43,"43-20",2214,"Alloy 617","Plate",314626
2215,"CapPass",160.88,-169.55,,"Qualified",0.949,17727.38,17731.42,"43-20",2215,"Alloy 617","Plate",314626
2216,"CapPass",161.03,-166.35,,"Qualified",0.968,17735.34,17739.44,"43-20",2216,"Alloy 617","Plate",314626
2217,"CapPass",160.39,-165.17,,"Qualified",0.971,17743.35,17747.44,"43-20",2217,"Alloy 617","Plate",314626
2218,"CapPass",159.99,-165.20,,"Qualified",0.968,17751.45,17755.45,"43-20",2218,"Alloy 617","Plate",314626
2219,"CapPass",159.89,-164.01,,"Qualified",0.975,17759.36,17763.45,"43-20",2219,"Alloy 617","Plate",314626
2220,"CapPass",158.57,-168.37,,"Qualified",0.942,17767.46,17771.48,"43-20",2220,"Alloy 617","Plate",314626
2221,"CapPass",163.76,-166.06,,"Qualified",0.986,17775.46,17779.48,"43-20",2221,"Alloy 617","Plate",314626
2222,"CapPass",161.15,-164.07,,"Qualified",0.982,17783.29,17787.48,"43-20",2222,"Alloy 617","Plate",314626
2223,"CapPass",161.45,-164.76,,"Qualified",0.980,17791.30,17795.49,"43-20",2223,"Alloy 617","Plate",314626
2224,"CapPass",160.06,-166.48,,"Qualified",0.961,17799.50,17803.50,"43-20",2224,"Alloy 617","Plate",314626
2225,"CapPass",160.74,-166.56,,"Qualified",0.965,17807.30,17811.52,"43-20",2225,"Alloy 617","Plate",314626
2226,"CapPass",161.84,-165.60,,"Qualified",0.977,17815.49,17819.52,"43-20",2226,"Alloy 617","Plate",314626
2227,"CapPass",160.94,-166.88,,"Qualified",0.964,17823.52,17827.54,"43-20",2227,"Alloy 617","Plate",314626
2228,"CapPass",158.88,-165.12,,"Qualified",0.962,17831.46,17835.53,"43-20",2228,"Alloy 617","Plate",314626
2229,"CapPass",161.23,-164.00,,"Qualified",0.983,17839.46,17843.56,"43-20",2229,"Alloy 617","Plate",314626
2230,"CapPass",161.23,-165.50,,"Qualified",0.974,17847.54,17851.56,"43-20",2230,"Alloy 617","Plate",314626
2231,"CapPass",161.40,-165.22,,"Qualified",0.977,17855.54,17859.59,"43-20",2231,"Alloy 617","Plate",314626
2232,"CapPass",159.06,-164.32,,"Qualified",0.968,17863.26,17867.58,"43-20",2232,"Alloy 617","Plate",314626
2233,"CapPass",158.84,-164.59,,"Qualified",0.965,17871.30,17875.60,"43-20",2233,"Alloy 617","Plate",314626
2234,"CapPass",160.83,-164.71,,"Qualified",0.976,17879.59,17883.59,"43-20",2234,"Alloy 617","Plate",314626
2235,"CapPass",160.21,-165.64,,"Qualified",0.967,17887.56,17891.55,"43-20",2235,"Alloy 617","Plate",314626
2236,"CapPass",160.89,-165.46,,"Qualified",0.972,17895.59,17899.61,"43-20",2236,"Alloy 617","Plate",314626
2237,"CapPass",162.13,-163.27,,"Qualified",0.993,17903.61,17907.62,"43-20",2237,"Alloy 617","Plate",314626
2238,"CapPass",159.49,-163.31,,"Qualified",0.977,17911.44,17915.62,"43-20",2238,"Alloy 617","Plate",314626
2239,"CapPass",160.68,-163.97,,"Qualified",0.980,17919.61,17923.64,"43-20",2239,"Alloy 617","Plate",314626
2240,"CapPass",158.66,-164.81,,"Qualified",0.963,17927.65,17931.64,"43-20",2240,"Alloy 617","Plate",314626
2241,"CapPass",160.86,-165.47,,"Qualified",0.972,17935.65,17939.66,"43-20",2241,"Alloy 617","Plate",314626
2242,"CapPass",162.77,-165.04,,"Qualified",0.986,17943.59,17947.67,"43-20",2242,"Alloy 617","Plate",314626
2243,"CapPass",157.88,-165.76,,"Qualified",0.952,17951.67,17955.68,"43-20",2243,"Alloy 617","Plate",314626
2244,"CapPass",161.43,-164.93,,"Qualified",0.979,17959.68,17963.69,"43-20",2244,"Alloy 617","Plate",314626
2245,"CapPass",162.22,-165.15,,"Qualified",0.982,17967.54,17971.69,"43-20",2245,"Alloy 617","Plate",314626
2246,"CapPass",159.15,-164.48,,"Qualified",0.968,17975.69,17979.59,"43-20",2246,"Alloy 617","Plate",314626
2247,"CapPass",160.45,-164.96,,"Qualified",0.973,17983.63,17987.70,"43-20",2247,"Alloy 617","Plate",314626
2248,"CapPass",159.42,-165.44,,"Qualified",0.964,17991.61,17995.72,"43-20",2248,"Alloy 617","Plate",314626
2249,"CapPass",160.04,-166.32,,"Qualified",0.962,17999.59,18003.73,"43-20",2249,"Alloy 617","Plate",314626
2250,"CapPass",161.52,-163.72,,"Qualified",0.987,18007.73,18011.76,"43-20",2250,"Alloy 617","Plate",314626
2251,"CapPass",161.01,-167.42,,"Qualified",0.962,18015.75,18019.75,"43-20",2251,"Alloy 617","Plate",314626
2252,"CapPass",158.96,-166.12,,"Qualified",0.957,18023.46,18027.76,"43-20",2252,"Alloy 617","Plate",314626
2253,"CapPass",159.23,-166.73,,"Qualified",0.955,18031.53,18035.76,"43-20",2253,"Alloy 617","Plate",314626
2254,"CapPass",160.07,-167.16,,"Qualified",0.958,18039.57,18043.77,"43-20",2254,"Alloy 617","Plate",314626
2255,"CapPass",160.14,-166.39,,"Qualified",0.962,18047.60,18051.76,"43-20",2255,"Alloy 617","Plate",314626
2256,"CapPass",160.04,-164.32,,"Qualified",0.974,18055.78,18059.81,"43-20",2256,"Alloy 617","Plate",314626
2257,"CapPass",161.28,-166.02,,"Qualified",0.971,18063.79,18067.75,"43-20",2257,"Alloy 617","Plate",314626
2258,"CapPass",157.82,-166.14,,"Qualified",0.950,18071.79,18075.80,"43-20",2258,"Alloy 617","Plate",314626
2259,"CapPass",162.12,-165.45,,"Qualified",0.980,18079.77,18083.82,"43-20",2259,"Alloy 617","Plate",314626
2260,"CapPass",162.24,-164.80,,"Qualified",0.984,18087.79,18091.83,"43-20",2260,"Alloy 617","Plate",314626
2261,"CapPass",159.85,-161.86,,"Qualified",0.988,18095.84,18099.83,"43-20",2261,"Alloy 617","Plate",314626
2262,"CapPass",160.20,-164.02,,"Qualified",0.977,18103.83,18107.85,"43-20",2262,"Alloy 617","Plate",314626
2263,"CapPass",160.44,-165.28,,"Qualified",0.971,18111.83,18115.84,"43-20",2263,"Alloy 617","Plate",314626
2264,"CapPass",159.15,-163.85,,"Qualified",0.971,18119.70,18123.86,"43-20",2264,"Alloy 617","Plate",314626
2265,"CapPass",161.21,-163.79,,"Qualified",0.984,18127.86,18131.88,"43-20",2265,"Alloy 617","Plate",314626
2266,"CapPass",160.64,-164.17,,"Qualified",0.978,18135.86,18139.78,"43-20",2266,"Alloy 617","Plate",314626
2267,"CapPass",161.12,-162.32,,"Qualified",0.993,18143.81,18147.90,"43-20",2267,"Alloy 617","Plate",314626
2268,"CapPass",160.55,-165.94,,"Qualified",0.968,18151.87,18155.89,"43-20",2268,"Alloy 617","Plate",314626
2269,"CapPass",159.92,-165.08,,"Qualified",0.969,18159.67,18163.90,"43-20",2269,"Alloy 617","Plate",314626
2270,"CapPass",158.05,-163.96,,"Qualified",0.964,18167.62,18171.92,"43-20",2270,"Alloy 617","Plate",314626
2271,"CapPass",160.10,-165.14,,"Qualified",0.969,18175.90,18179.92,"43-20",2271,"Alloy 617","Plate",314626
2272,"CapPass",159.38,-165.90,,"Qualified",0.961,18183.92,18187.93,"43-20",2272,"Alloy 617","Plate",314626
2273,"CapPass",161.26,-166.61,,"Qualified",0.968,18191.85,18195.94,"43-20",2273,"Alloy 617","Plate",314626
2274,"CapPass",160.63,-162.76,,"Qualified",0.987,18199.63,18203.95,"43-20",2274,"Alloy 617","Plate",314626
2275,"CapPass",160.82,-165.40,,"Qualified",0.972,18207.95,18211.97,"43-20",2275,"Alloy 617","Plate",314626
2276,"CapPass",156.86,-164.49,,"Qualified",0.954,18215.96,18219.89,"43-20",2276,"Alloy 617","Plate",314626
2277,"CapPass",158.75,-164.23,,"Qualified",0.967,18223.95,18227.99,"43-20",2277,"Alloy 617","Plate",314626
2278,"CapPass",160.87,-165.94,,"Qualified",0.969,18231.96,18235.99,"43-20",2278,"Alloy 617","Plate",314626
2279,"CapPass",159.97,-163.93,,"Qualified",0.976,18239.98,18244.00,"43-20",2279,"Alloy 617","Plate",314626
2280,"CapPass",160.71,-164.53,,"Qualified",0.977,18248.01,18252.00,"43-20",2280,"Alloy 617","Plate",314626
2281,"CapPass",161.96,-165.57,,"Qualified",0.978,18255.96,18260.02,"43-20",2281,"Alloy 617","Plate",314626
2282,"CapPass",160.96,-164.78,,"Qualified",0.977,18264.00,18268.02,"43-20",2282,"Alloy 617","Plate",314626
2283,"CapPass",161.96,-165.36,,"Qualified",0.979,18271.83,18276.03,"43-20",2283,"Alloy 617","Plate",314626
2284,"CapPass",158.97,-166.21,,"Qualified",0.956,18279.82,18284.04,"43-20",2284,"Alloy 617","Plate",314626
2285,"CapPass",159.26,-166.09,,"Qualified",0.959,18287.88,18292.06,"43-20",2285,"Alloy 617","Plate",314626
