Repository: js-molina/fatigue-A617

File: data/950C/Strain rate 0.001/0.40% strain/HTM_A19_PeakStress_439.csv (part 6 of 8)
"Cycle","Data State","Max Stress Mpa","Min Stress Mpa","Qual Exceptions","Qual State","Stress Ratio","Time Max Stress Sec","Time Min Stress Sec","Sample","Count","Alloy","Material_Form","Heat"
1931,"CapPass",163.34,-170.66,,"Qualified",0.957,15452.91,15456.92,"43-9",1931,"Alloy 617","Plate",314626
1932,"CapPass",164.44,-166.76,,"Qualified",0.986,15460.91,15464.93,"43-9",1932,"Alloy 617","Plate",314626
1933,"CapPass",162.90,-168.42,,"Qualified",0.967,15468.93,15472.94,"43-9",1933,"Alloy 617","Plate",314626
1934,"CapPass",161.18,-169.13,,"Qualified",0.953,15476.86,15480.93,"43-9",1934,"Alloy 617","Plate",314626
1935,"CapPass",164.06,-165.97,,"Qualified",0.988,15484.76,15488.95,"43-9",1935,"Alloy 617","Plate",314626
1936,"CapPass",163.64,-169.37,,"Qualified",0.966,15492.81,15496.96,"43-9",1936,"Alloy 617","Plate",314626
1937,"CapPass",162.09,-168.25,,"Qualified",0.963,15500.92,15504.97,"43-9",1937,"Alloy 617","Plate",314626
1938,"CapPass",164.97,-167.23,,"Qualified",0.987,15508.93,15512.81,"43-9",1938,"Alloy 617","Plate",314626
1939,"CapPass",163.09,-166.73,,"Qualified",0.978,15516.90,15520.99,"43-9",1939,"Alloy 617","Plate",314626
1940,"CapPass",161.66,-166.58,,"Qualified",0.970,15524.99,15528.99,"43-9",1940,"Alloy 617","Plate",314626
1941,"CapPass",164.97,-168.53,,"Qualified",0.979,15532.81,15537.00,"43-9",1941,"Alloy 617","Plate",314626
1942,"CapPass",162.51,-166.91,,"Qualified",0.974,15540.71,15545.01,"43-9",1942,"Alloy 617","Plate",314626
1943,"CapPass",163.12,-166.45,,"Qualified",0.980,15548.99,15552.98,"43-9",1943,"Alloy 617","Plate",314626
1944,"CapPass",162.06,-166.82,,"Qualified",0.971,15557.02,15561.03,"43-9",1944,"Alloy 617","Plate",314626
1945,"CapPass",161.16,-168.32,,"Qualified",0.957,15564.87,15569.02,"43-9",1945,"Alloy 617","Plate",314626
1946,"CapPass",164.70,-166.16,,"Qualified",0.991,15572.83,15577.06,"43-9",1946,"Alloy 617","Plate",314626
1947,"CapPass",159.70,-170.09,,"Qualified",0.939,15580.75,15585.06,"43-9",1947,"Alloy 617","Plate",314626
1948,"CapPass",164.44,-167.03,,"Qualified",0.984,15588.91,15593.06,"43-9",1948,"Alloy 617","Plate",314626
1949,"CapPass",163.43,-167.61,,"Qualified",0.975,15597.05,15601.06,"43-9",1949,"Alloy 617","Plate",314626
1950,"CapPass",163.97,-165.32,,"Qualified",0.992,15604.94,15609.09,"43-9",1950,"Alloy 617","Plate",314626
1951,"CapPass",162.93,-169.01,,"Qualified",0.964,15613.08,15617.08,"43-9",1951,"Alloy 617","Plate",314626
1952,"CapPass",162.84,-168.19,,"Qualified",0.968,15621.09,15625.11,"43-9",1952,"Alloy 617","Plate",314626
1953,"CapPass",163.55,-166.36,,"Qualified",0.983,15629.10,15633.10,"43-9",1953,"Alloy 617","Plate",314626
1954,"CapPass",162.32,-167.35,,"Qualified",0.970,15637.11,15641.11,"43-9",1954,"Alloy 617","Plate",314626
1955,"CapPass",162.91,-167.99,,"Qualified",0.970,15645.10,15649.12,"43-9",1955,"Alloy 617","Plate",314626
1956,"CapPass",162.96,-170.31,,"Qualified",0.957,15653.12,15657.15,"43-9",1956,"Alloy 617","Plate",314626
1957,"CapPass",162.56,-167.59,,"Qualified",0.970,15661.15,15665.15,"43-9",1957,"Alloy 617","Plate",314626
1958,"CapPass",164.46,-168.63,,"Qualified",0.975,15669.14,15673.11,"43-9",1958,"Alloy 617","Plate",314626
1959,"CapPass",163.27,-167.22,,"Qualified",0.976,15677.10,15681.15,"43-9",1959,"Alloy 617","Plate",314626
1960,"CapPass",161.58,-168.40,,"Qualified",0.959,15684.95,15689.10,"43-9",1960,"Alloy 617","Plate",314626
1961,"CapPass",164.57,-166.42,,"Qualified",0.989,15693.17,15697.17,"43-9",1961,"Alloy 617","Plate",314626
1962,"CapPass",165.87,-167.34,,"Qualified",0.991,15701.08,15705.18,"43-9",1962,"Alloy 617","Plate",314626
1963,"CapPass",162.82,-167.46,,"Qualified",0.972,15709.20,15713.20,"43-9",1963,"Alloy 617","Plate",314626
1964,"CapPass",164.89,-166.93,,"Qualified",0.988,15717.06,15721.21,"43-9",1964,"Alloy 617","Plate",314626
1965,"CapPass",163.29,-168.39,,"Qualified",0.970,15725.20,15729.22,"43-9",1965,"Alloy 617","Plate",314626
1966,"CapPass",165.09,-167.31,,"Qualified",0.987,15733.19,15737.20,"43-9",1966,"Alloy 617","Plate",314626
1967,"CapPass",166.41,-165.77,,"Qualified",1.004,15741.23,15745.23,"43-9",1967,"Alloy 617","Plate",314626
1968,"CapPass",166.09,-166.57,,"Qualified",0.997,15749.12,15753.23,"43-9",1968,"Alloy 617","Plate",314626
1969,"CapPass",165.15,-166.61,,"Qualified",0.991,15757.23,15761.25,"43-9",1969,"Alloy 617","Plate",314626
1970,"CapPass",164.54,-165.03,,"Qualified",0.997,15765.25,15769.24,"43-9",1970,"Alloy 617","Plate",314626
1971,"CapPass",164.36,-166.13,,"Qualified",0.989,15773.17,15777.27,"43-9",1971,"Alloy 617","Plate",314626
1972,"CapPass",164.88,-166.93,,"Qualified",0.988,15781.26,15785.27,"43-9",1972,"Alloy 617","Plate",314626
1973,"CapPass",161.33,-168.43,,"Qualified",0.958,15789.26,15793.29,"43-9",1973,"Alloy 617","Plate",314626
1974,"CapPass",164.32,-167.66,,"Qualified",0.980,15797.22,15801.30,"43-9",1974,"Alloy 617","Plate",314626
1975,"CapPass",162.92,-165.80,,"Qualified",0.983,15805.08,15809.29,"43-9",1975,"Alloy 617","Plate",314626
1976,"CapPass",162.42,-167.52,,"Qualified",0.970,15813.18,15817.30,"43-9",1976,"Alloy 617","Plate",314626
1977,"CapPass",163.68,-169.24,,"Qualified",0.967,15821.31,15825.33,"43-9",1977,"Alloy 617","Plate",314626
1978,"CapPass",163.01,-167.96,,"Qualified",0.971,15829.32,15833.34,"43-9",1978,"Alloy 617","Plate",314626
1979,"CapPass",164.19,-165.27,,"Qualified",0.993,15837.28,15841.34,"43-9",1979,"Alloy 617","Plate",314626
1980,"CapPass",162.90,-167.44,,"Qualified",0.973,15845.30,15849.35,"43-9",1980,"Alloy 617","Plate",314626
1981,"CapPass",161.77,-166.15,,"Qualified",0.974,15853.10,15857.35,"43-9",1981,"Alloy 617","Plate",314626
1982,"CapPass",162.24,-166.96,,"Qualified",0.972,15861.35,15865.36,"43-9",1982,"Alloy 617","Plate",314626
1983,"CapPass",164.20,-166.12,,"Qualified",0.988,15869.35,15873.38,"43-9",1983,"Alloy 617","Plate",314626
1984,"CapPass",163.80,-166.84,,"Qualified",0.982,15877.39,15881.38,"43-9",1984,"Alloy 617","Plate",314626
1985,"CapPass",165.35,-165.08,,"Qualified",1.002,15885.20,15889.37,"43-9",1985,"Alloy 617","Plate",314626
1986,"CapPass",165.99,-167.19,,"Qualified",0.993,15893.39,15897.40,"43-9",1986,"Alloy 617","Plate",314626
1987,"CapPass",162.91,-166.56,,"Qualified",0.978,15901.29,15905.42,"43-9",1987,"Alloy 617","Plate",314626
1988,"CapPass",164.15,-169.05,,"Qualified",0.971,15909.40,15913.42,"43-9",1988,"Alloy 617","Plate",314626
1989,"CapPass",164.27,-168.27,,"Qualified",0.976,15917.35,15921.43,"43-9",1989,"Alloy 617","Plate",314626
1990,"CapPass",163.66,-166.63,,"Qualified",0.982,15925.43,15929.43,"43-9",1990,"Alloy 617","Plate",314626
1991,"CapPass",162.83,-166.43,,"Qualified",0.978,15933.44,15937.43,"43-9",1991,"Alloy 617","Plate",314626
1992,"CapPass",163.83,-169.14,,"Qualified",0.969,15941.35,15945.46,"43-9",1992,"Alloy 617","Plate",314626
1993,"CapPass",164.12,-169.09,,"Qualified",0.971,15949.44,15953.47,"43-9",1993,"Alloy 617","Plate",314626
1994,"CapPass",162.21,-167.16,,"Qualified",0.970,15957.47,15961.48,"43-9",1994,"Alloy 617","Plate",314626
1995,"CapPass",163.48,-168.26,,"Qualified",0.972,15965.24,15969.48,"43-9",1995,"Alloy 617","Plate",314626
1996,"CapPass",161.72,-167.05,,"Qualified",0.968,15973.48,15977.49,"43-9",1996,"Alloy 617","Plate",314626
1997,"CapPass",163.23,-168.69,,"Qualified",0.968,15981.47,15985.48,"43-9",1997,"Alloy 617","Plate",314626
1998,"CapPass",160.58,-167.00,,"Qualified",0.962,15989.39,15993.50,"43-9",1998,"Alloy 617","Plate",314626
1999,"CapPass",163.25,-165.80,,"Qualified",0.985,15997.49,16001.51,"43-9",1999,"Alloy 617","Plate",314626
2000,"CapPass",161.90,-167.81,,"Qualified",0.965,16005.29,16009.52,"43-9",2000,"Alloy 617","Plate",314626
2001,"CapPass",164.02,-166.39,,"Qualified",0.986,16013.53,16017.54,"43-9",2001,"Alloy 617","Plate",314626
2002,"CapPass",162.97,-165.00,,"Qualified",0.988,16021.53,16025.55,"43-9",2002,"Alloy 617","Plate",314626
2003,"CapPass",163.66,-165.76,,"Qualified",0.987,16029.55,16033.54,"43-9",2003,"Alloy 617","Plate",314626
2004,"CapPass",163.29,-167.98,,"Qualified",0.972,16037.55,16041.56,"43-9",2004,"Alloy 617","Plate",314626
2005,"CapPass",162.43,-166.69,,"Qualified",0.974,16045.56,16049.57,"43-9",2005,"Alloy 617","Plate",314626
2006,"CapPass",164.44,-168.42,,"Qualified",0.976,16053.55,16057.56,"43-9",2006,"Alloy 617","Plate",314626
2007,"CapPass",163.81,-168.41,,"Qualified",0.973,16061.40,16065.59,"43-9",2007,"Alloy 617","Plate",314626
2008,"CapPass",164.89,-167.61,,"Qualified",0.984,16069.58,16073.60,"43-9",2008,"Alloy 617","Plate",314626
2009,"CapPass",164.54,-166.83,,"Qualified",0.986,16077.59,16081.60,"43-9",2009,"Alloy 617","Plate",314626
2010,"CapPass",164.35,-167.25,,"Qualified",0.983,16085.59,16089.59,"43-9",2010,"Alloy 617","Plate",314626
2011,"CapPass",160.08,-168.55,,"Qualified",0.950,16093.62,16097.60,"43-9",2011,"Alloy 617","Plate",314626
2012,"CapPass",163.81,-167.28,,"Qualified",0.979,16101.62,16105.63,"43-9",2012,"Alloy 617","Plate",314626
2013,"CapPass",164.52,-164.85,,"Qualified",0.998,16109.52,16113.65,"43-9",2013,"Alloy 617","Plate",314626
2014,"CapPass",162.87,-166.78,,"Qualified",0.977,16117.58,16121.65,"43-9",2014,"Alloy 617","Plate",314626
2015,"CapPass",161.10,-164.99,,"Qualified",0.976,16125.64,16129.67,"43-9",2015,"Alloy 617","Plate",314626
2016,"CapPass",164.54,-167.55,,"Qualified",0.982,16133.65,16137.67,"43-9",2016,"Alloy 617","Plate",314626
2017,"CapPass",163.74,-166.46,,"Qualified",0.984,16141.63,16145.65,"43-9",2017,"Alloy 617","Plate",314626
2018,"CapPass",162.13,-166.07,,"Qualified",0.976,16149.43,16153.69,"43-9",2018,"Alloy 617","Plate",314626
2019,"CapPass",163.32,-166.14,,"Qualified",0.983,16157.69,16161.69,"43-9",2019,"Alloy 617","Plate",314626
2020,"CapPass",161.89,-166.58,,"Qualified",0.972,16165.62,16169.69,"43-9",2020,"Alloy 617","Plate",314626
2021,"CapPass",163.82,-168.10,,"Qualified",0.975,16173.69,16177.71,"43-9",2021,"Alloy 617","Plate",314626
2022,"CapPass",165.05,-167.99,,"Qualified",0.983,16181.70,16185.71,"43-9",2022,"Alloy 617","Plate",314626
2023,"CapPass",162.17,-167.40,,"Qualified",0.969,16189.71,16193.72,"43-9",2023,"Alloy 617","Plate",314626
2024,"CapPass",160.89,-167.43,,"Qualified",0.961,16197.73,16201.73,"43-9",2024,"Alloy 617","Plate",314626
2025,"CapPass",163.86,-167.02,,"Qualified",0.981,16205.70,16209.74,"43-9",2025,"Alloy 617","Plate",314626
2026,"CapPass",162.19,-168.42,,"Qualified",0.963,16213.72,16217.76,"43-9",2026,"Alloy 617","Plate",314626
2027,"CapPass",160.17,-166.92,,"Qualified",0.960,16221.59,16225.76,"43-9",2027,"Alloy 617","Plate",314626
2028,"CapPass",160.59,-168.86,,"Qualified",0.951,16229.76,16233.78,"43-9",2028,"Alloy 617","Plate",314626
2029,"CapPass",162.86,-168.78,,"Qualified",0.965,16237.57,16241.79,"43-9",2029,"Alloy 617","Plate",314626
2030,"CapPass",162.49,-168.13,,"Qualified",0.966,16245.70,16249.80,"43-9",2030,"Alloy 617","Plate",314626
2031,"CapPass",165.33,-171.50,,"Qualified",0.964,16253.76,16257.79,"43-9",2031,"Alloy 617","Plate",314626
2032,"CapPass",164.28,-170.11,,"Qualified",0.966,16261.78,16265.82,"43-9",2032,"Alloy 617","Plate",314626
2033,"CapPass",165.06,-169.08,,"Qualified",0.976,16269.73,16273.81,"43-9",2033,"Alloy 617","Plate",314626
2034,"CapPass",162.56,-167.44,,"Qualified",0.971,16277.78,16281.82,"43-9",2034,"Alloy 617","Plate",314626
2035,"CapPass",162.24,-166.95,,"Qualified",0.972,16285.82,16289.84,"43-9",2035,"Alloy 617","Plate",314626
2036,"CapPass",166.00,-168.41,,"Qualified",0.986,16293.81,16297.84,"43-9",2036,"Alloy 617","Plate",314626
2037,"CapPass",164.84,-166.14,,"Qualified",0.992,16301.81,16305.85,"43-9",2037,"Alloy 617","Plate",314626
2038,"CapPass",161.57,-166.05,,"Qualified",0.973,16309.83,16313.84,"43-9",2038,"Alloy 617","Plate",314626
2039,"CapPass",163.80,-166.44,,"Qualified",0.984,16317.86,16321.87,"43-9",2039,"Alloy 617","Plate",314626
2040,"CapPass",163.65,-166.60,,"Qualified",0.982,16325.85,16329.87,"43-9",2040,"Alloy 617","Plate",314626
2041,"CapPass",162.60,-169.08,,"Qualified",0.962,16333.87,16337.87,"43-9",2041,"Alloy 617","Plate",314626
2042,"CapPass",162.62,-165.63,,"Qualified",0.982,16341.86,16345.89,"43-9",2042,"Alloy 617","Plate",314626
2043,"CapPass",164.24,-166.40,,"Qualified",0.987,16349.89,16353.91,"43-9",2043,"Alloy 617","Plate",314626
2044,"CapPass",163.62,-166.44,,"Qualified",0.983,16357.89,16361.91,"43-9",2044,"Alloy 617","Plate",314626
2045,"CapPass",162.17,-168.13,,"Qualified",0.965,16365.91,16369.95,"43-9",2045,"Alloy 617","Plate",314626
2046,"CapPass",161.45,-168.66,,"Qualified",0.957,16373.92,16377.92,"43-9",2046,"Alloy 617","Plate",314626
2047,"CapPass",164.47,-167.82,,"Qualified",0.980,16381.91,16385.96,"43-9",2047,"Alloy 617","Plate",314626
2048,"CapPass",162.91,-166.64,,"Qualified",0.978,16389.93,16393.95,"43-9",2048,"Alloy 617","Plate",314626
2049,"CapPass",163.63,-169.00,,"Qualified",0.968,16397.88,16401.95,"43-9",2049,"Alloy 617","Plate",314626
2050,"CapPass",160.80,-164.54,,"Qualified",0.977,16405.77,16409.97,"43-9",2050,"Alloy 617","Plate",314626
2051,"CapPass",163.47,-167.61,,"Qualified",0.975,16413.91,16417.97,"43-9",2051,"Alloy 617","Plate",314626
2052,"CapPass",165.26,-166.98,,"Qualified",0.990,16421.98,16425.99,"43-9",2052,"Alloy 617","Plate",314626
2053,"CapPass",163.01,-169.00,,"Qualified",0.965,16429.90,16433.99,"43-9",2053,"Alloy 617","Plate",314626
2054,"CapPass",163.01,-168.05,,"Qualified",0.970,16437.99,16441.99,"43-9",2054,"Alloy 617","Plate",314626
2055,"CapPass",163.79,-168.71,,"Qualified",0.971,16446.01,16450.01,"43-9",2055,"Alloy 617","Plate",314626
2056,"CapPass",161.60,-167.12,,"Qualified",0.967,16454.02,16457.99,"43-9",2056,"Alloy 617","Plate",314626
2057,"CapPass",164.73,-166.99,,"Qualified",0.986,16462.01,16465.98,"43-9",2057,"Alloy 617","Plate",314626
2058,"CapPass",163.17,-167.81,,"Qualified",0.972,16470.02,16474.02,"43-9",2058,"Alloy 617","Plate",314626
2059,"CapPass",163.11,-167.08,,"Qualified",0.976,16477.94,16482.05,"43-9",2059,"Alloy 617","Plate",314626
2060,"CapPass",163.67,-168.42,,"Qualified",0.972,16486.04,16490.05,"43-9",2060,"Alloy 617","Plate",314626
2061,"CapPass",162.90,-166.67,,"Qualified",0.977,16494.05,16498.04,"43-9",2061,"Alloy 617","Plate",314626
2062,"CapPass",162.10,-168.10,,"Qualified",0.964,16501.96,16506.07,"43-9",2062,"Alloy 617","Plate",314626
2063,"CapPass",160.27,-166.96,,"Qualified",0.960,16510.07,16514.08,"43-9",2063,"Alloy 617","Plate",314626
2064,"CapPass",162.33,-165.58,,"Qualified",0.980,16517.95,16522.05,"43-9",2064,"Alloy 617","Plate",314626
2065,"CapPass",164.17,-165.30,,"Qualified",0.993,16525.95,16530.10,"43-9",2065,"Alloy 617","Plate",314626
2066,"CapPass",160.72,-165.75,,"Qualified",0.970,16534.10,16538.10,"43-9",2066,"Alloy 617","Plate",314626
2067,"CapPass",162.60,-167.68,,"Qualified",0.970,16542.10,16546.11,"43-9",2067,"Alloy 617","Plate",314626
2068,"CapPass",164.52,-168.41,,"Qualified",0.977,16550.10,16554.14,"43-9",2068,"Alloy 617","Plate",314626
2069,"CapPass",162.46,-164.83,,"Qualified",0.986,16558.11,16562.12,"43-9",2069,"Alloy 617","Plate",314626
2070,"CapPass",164.00,-166.56,,"Qualified",0.985,16565.95,16570.14,"43-9",2070,"Alloy 617","Plate",314626
2071,"CapPass",160.75,-170.57,,"Qualified",0.942,16574.09,16578.15,"43-9",2071,"Alloy 617","Plate",314626
2072,"CapPass",164.54,-167.20,,"Qualified",0.984,16582.15,16586.15,"43-9",2072,"Alloy 617","Plate",314626
2073,"CapPass",163.13,-167.44,,"Qualified",0.974,16590.15,16594.15,"43-9",2073,"Alloy 617","Plate",314626
2074,"CapPass",163.28,-167.38,,"Qualified",0.975,16598.15,16602.15,"43-9",2074,"Alloy 617","Plate",314626
2075,"CapPass",162.23,-166.63,,"Qualified",0.974,16606.12,16610.20,"43-9",2075,"Alloy 617","Plate",314626
2076,"CapPass",163.11,-164.38,,"Qualified",0.992,16614.16,16618.20,"43-9",2076,"Alloy 617","Plate",314626
2077,"CapPass",161.80,-165.15,,"Qualified",0.980,16622.14,16626.19,"43-9",2077,"Alloy 617","Plate",314626
2078,"CapPass",161.93,-171.60,,"Qualified",0.944,16630.19,16634.19,"43-9",2078,"Alloy 617","Plate",314626
2079,"CapPass",163.66,-165.97,,"Qualified",0.986,16638.02,16642.23,"43-9",2079,"Alloy 617","Plate",314626
2080,"CapPass",162.25,-168.44,,"Qualified",0.963,16646.20,16650.25,"43-9",2080,"Alloy 617","Plate",314626
2081,"CapPass",161.78,-165.88,,"Qualified",0.975,16654.22,16658.24,"43-9",2081,"Alloy 617","Plate",314626
2082,"CapPass",163.22,-167.24,,"Qualified",0.976,16662.23,16666.25,"43-9",2082,"Alloy 617","Plate",314626
2083,"CapPass",161.87,-165.19,,"Qualified",0.980,16670.05,16674.25,"43-9",2083,"Alloy 617","Plate",314626
2084,"CapPass",162.53,-168.88,,"Qualified",0.962,16678.26,16682.25,"43-9",2084,"Alloy 617","Plate",314626
2085,"CapPass",163.86,-167.64,,"Qualified",0.977,16686.12,16690.27,"43-9",2085,"Alloy 617","Plate",314626
2086,"CapPass",160.20,-168.22,,"Qualified",0.952,16694.07,16698.19,"43-9",2086,"Alloy 617","Plate",314626
2087,"CapPass",161.13,-166.28,,"Qualified",0.969,16702.25,16706.28,"43-9",2087,"Alloy 617","Plate",314626
2088,"CapPass",163.66,-167.48,,"Qualified",0.977,16710.29,16714.30,"43-9",2088,"Alloy 617","Plate",314626
2089,"CapPass",160.70,-166.76,,"Qualified",0.964,16718.29,16722.31,"43-9",2089,"Alloy 617","Plate",314626
2090,"CapPass",161.26,-167.94,,"Qualified",0.960,16726.32,16730.33,"43-9",2090,"Alloy 617","Plate",314626
2091,"CapPass",163.63,-167.50,,"Qualified",0.977,16734.30,16738.32,"43-9",2091,"Alloy 617","Plate",314626
2092,"CapPass",166.12,-167.82,,"Qualified",0.990,16742.32,16746.34,"43-9",2092,"Alloy 617","Plate",314626
2093,"CapPass",163.51,-167.04,,"Qualified",0.979,16750.33,16754.35,"43-9",2093,"Alloy 617","Plate",314626
2094,"CapPass",160.61,-164.83,,"Qualified",0.974,16758.34,16762.35,"43-9",2094,"Alloy 617","Plate",314626
2095,"CapPass",162.84,-169.51,,"Qualified",0.961,16766.13,16770.35,"43-9",2095,"Alloy 617","Plate",314626
2096,"CapPass",165.32,-164.61,,"Qualified",1.004,16774.24,16778.37,"43-9",2096,"Alloy 617","Plate",314626
2097,"CapPass",163.03,-169.22,,"Qualified",0.963,16782.25,16786.39,"43-9",2097,"Alloy 617","Plate",314626
2098,"CapPass",160.54,-166.45,,"Qualified",0.964,16790.19,16794.39,"43-9",2098,"Alloy 617","Plate",314626
2099,"CapPass",162.00,-169.69,,"Qualified",0.955,16798.38,16802.40,"43-9",2099,"Alloy 617","Plate",314626
2100,"CapPass",164.04,-166.75,,"Qualified",0.984,16806.40,16810.41,"43-9",2100,"Alloy 617","Plate",314626
2101,"CapPass",162.58,-166.67,,"Qualified",0.975,16814.38,16818.41,"43-9",2101,"Alloy 617","Plate",314626
2102,"CapPass",159.36,-167.36,,"Qualified",0.952,16822.41,16826.42,"43-9",2102,"Alloy 617","Plate",314626
2103,"CapPass",162.93,-165.06,,"Qualified",0.987,16830.30,16834.42,"43-9",2103,"Alloy 617","Plate",314626
2104,"CapPass",163.63,-164.99,,"Qualified",0.992,16838.41,16842.44,"43-9",2104,"Alloy 617","Plate",314626
2105,"CapPass",162.30,-165.50,,"Qualified",0.981,16846.29,16850.46,"43-9",2105,"Alloy 617","Plate",314626
2106,"CapPass",163.60,-164.98,,"Qualified",0.992,16854.38,16858.45,"43-9",2106,"Alloy 617","Plate",314626
2107,"CapPass",161.91,-168.19,,"Qualified",0.963,16862.45,16866.46,"43-9",2107,"Alloy 617","Plate",314626
2108,"CapPass",161.37,-167.70,,"Qualified",0.962,16870.46,16874.49,"43-9",2108,"Alloy 617","Plate",314626
2109,"CapPass",163.79,-167.20,,"Qualified",0.980,16878.47,16882.47,"43-9",2109,"Alloy 617","Plate",314626
2110,"CapPass",161.51,-169.31,,"Qualified",0.954,16886.44,16890.49,"43-9",2110,"Alloy 617","Plate",314626
2111,"CapPass",161.90,-165.86,,"Qualified",0.976,16894.49,16898.51,"43-9",2111,"Alloy 617","Plate",314626
2112,"CapPass",161.71,-165.11,,"Qualified",0.979,16902.51,16906.52,"43-9",2112,"Alloy 617","Plate",314626
2113,"CapPass",162.56,-166.14,,"Qualified",0.978,16910.46,16914.52,"43-9",2113,"Alloy 617","Plate",314626
2114,"CapPass",161.98,-167.82,,"Qualified",0.965,16918.52,16922.53,"43-9",2114,"Alloy 617","Plate",314626
2115,"CapPass",161.66,-167.83,,"Qualified",0.963,16926.52,16930.55,"43-9",2115,"Alloy 617","Plate",314626
2116,"CapPass",160.78,-166.84,,"Qualified",0.964,16934.52,16938.55,"43-9",2116,"Alloy 617","Plate",314626
2117,"CapPass",161.62,-164.08,,"Qualified",0.985,16942.43,16946.56,"43-9",2117,"Alloy 617","Plate",314626
2118,"CapPass",163.24,-166.54,,"Qualified",0.980,16950.50,16954.56,"43-9",2118,"Alloy 617","Plate",314626
2119,"CapPass",161.23,-168.58,,"Qualified",0.956,16958.39,16962.59,"43-9",2119,"Alloy 617","Plate",314626
2120,"CapPass",162.74,-168.28,,"Qualified",0.967,16966.57,16970.59,"43-9",2120,"Alloy 617","Plate",314626
2121,"CapPass",163.07,-166.10,,"Qualified",0.982,16974.56,16978.59,"43-9",2121,"Alloy 617","Plate",314626
2122,"CapPass",161.33,-168.19,,"Qualified",0.959,16982.55,16986.61,"43-9",2122,"Alloy 617","Plate",314626
2123,"CapPass",162.37,-167.18,,"Qualified",0.971,16990.59,16994.60,"43-9",2123,"Alloy 617","Plate",314626
2124,"CapPass",162.81,-166.35,,"Qualified",0.979,16998.59,17002.62,"43-9",2124,"Alloy 617","Plate",314626
2125,"CapPass",162.04,-168.94,,"Qualified",0.959,17006.61,17010.62,"43-9",2125,"Alloy 617","Plate",314626
2126,"CapPass",162.68,-166.87,,"Qualified",0.975,17014.62,17018.63,"43-9",2126,"Alloy 617","Plate",314626
2127,"CapPass",162.99,-166.52,,"Qualified",0.979,17022.53,17026.63,"43-9",2127,"Alloy 617","Plate",314626
2128,"CapPass",160.79,-164.30,,"Qualified",0.979,17030.64,17034.52,"43-9",2128,"Alloy 617","Plate",314626
2129,"CapPass",162.44,-165.76,,"Qualified",0.980,17038.58,17042.68,"43-9",2129,"Alloy 617","Plate",314626
2130,"CapPass",163.57,-165.93,,"Qualified",0.986,17046.64,17050.67,"43-9",2130,"Alloy 617","Plate",314626
2131,"CapPass",161.59,-165.20,,"Qualified",0.978,17054.64,17058.68,"43-9",2131,"Alloy 617","Plate",314626
2132,"CapPass",164.41,-167.08,,"Qualified",0.984,17062.68,17066.66,"43-9",2132,"Alloy 617","Plate",314626
2133,"CapPass",162.70,-166.86,,"Qualified",0.975,17070.57,17074.68,"43-9",2133,"Alloy 617","Plate",314626
2134,"CapPass",162.35,-167.41,,"Qualified",0.970,17078.52,17082.71,"43-9",2134,"Alloy 617","Plate",314626
2135,"CapPass",160.83,-164.99,,"Qualified",0.975,17086.69,17090.70,"43-9",2135,"Alloy 617","Plate",314626
2136,"CapPass",159.65,-164.49,,"Qualified",0.971,17094.60,17098.72,"43-9",2136,"Alloy 617","Plate",314626
2137,"CapPass",161.03,-167.95,,"Qualified",0.959,17102.72,17106.73,"43-9",2137,"Alloy 617","Plate",314626
2138,"CapPass",161.30,-165.89,,"Qualified",0.972,17110.72,17114.75,"43-9",2138,"Alloy 617","Plate",314626
2139,"CapPass",161.79,-167.52,,"Qualified",0.966,17118.68,17122.76,"43-9",2139,"Alloy 617","Plate",314626
2140,"CapPass",163.30,-167.05,,"Qualified",0.978,17126.75,17130.76,"43-9",2140,"Alloy 617","Plate",314626
2141,"CapPass",160.56,-165.07,,"Qualified",0.973,17134.74,17138.74,"43-9",2141,"Alloy 617","Plate",314626
2142,"CapPass",160.18,-165.44,,"Qualified",0.968,17142.76,17146.77,"43-9",2142,"Alloy 617","Plate",314626
2143,"CapPass",161.08,-165.99,,"Qualified",0.970,17150.75,17154.78,"43-9",2143,"Alloy 617","Plate",314626
2144,"CapPass",164.15,-166.42,,"Qualified",0.986,17158.77,17162.79,"43-9",2144,"Alloy 617","Plate",314626
2145,"CapPass",162.62,-165.01,,"Qualified",0.986,17166.61,17170.79,"43-9",2145,"Alloy 617","Plate",314626
2146,"CapPass",162.06,-165.17,,"Qualified",0.981,17174.76,17178.81,"43-9",2146,"Alloy 617","Plate",314626
2147,"CapPass",160.39,-166.89,,"Qualified",0.961,17182.62,17186.81,"43-9",2147,"Alloy 617","Plate",314626
2148,"CapPass",163.10,-166.56,,"Qualified",0.979,17190.82,17194.81,"43-9",2148,"Alloy 617","Plate",314626
2149,"CapPass",162.77,-166.77,,"Qualified",0.976,17198.81,17202.83,"43-9",2149,"Alloy 617","Plate",314626
2150,"CapPass",162.43,-169.25,,"Qualified",0.960,17206.82,17210.85,"43-9",2150,"Alloy 617","Plate",314626
2151,"CapPass",164.51,-167.19,,"Qualified",0.984,17214.82,17218.86,"43-9",2151,"Alloy 617","Plate",314626
2152,"CapPass",161.50,-169.11,,"Qualified",0.955,17222.70,17226.87,"43-9",2152,"Alloy 617","Plate",314626
2153,"CapPass",159.91,-165.70,,"Qualified",0.965,17230.86,17234.88,"43-9",2153,"Alloy 617","Plate",314626
2154,"CapPass",161.54,-168.55,,"Qualified",0.958,17238.86,17242.89,"43-9",2154,"Alloy 617","Plate",314626
2155,"CapPass",162.32,-168.16,,"Qualified",0.965,17246.83,17250.88,"43-9",2155,"Alloy 617","Plate",314626
2156,"CapPass",159.66,-165.19,,"Qualified",0.967,17254.71,17258.90,"43-9",2156,"Alloy 617","Plate",314626
2157,"CapPass",163.47,-166.43,,"Qualified",0.982,17262.91,17266.91,"43-9",2157,"Alloy 617","Plate",314626
2158,"CapPass",162.35,-169.49,,"Qualified",0.958,17270.90,17274.91,"43-9",2158,"Alloy 617","Plate",314626
2159,"CapPass",161.58,-167.57,,"Qualified",0.964,17278.91,17282.92,"43-9",2159,"Alloy 617","Plate",314626
2160,"CapPass",161.42,-167.11,,"Qualified",0.966,17286.92,17290.93,"43-9",2160,"Alloy 617","Plate",314626
2161,"CapPass",161.25,-165.11,,"Qualified",0.977,17294.91,17298.94,"43-9",2161,"Alloy 617","Plate",314626
2162,"CapPass",160.67,-166.20,,"Qualified",0.967,17302.93,17306.97,"43-9",2162,"Alloy 617","Plate",314626
2163,"CapPass",162.67,-165.20,,"Qualified",0.985,17310.94,17314.97,"43-9",2163,"Alloy 617","Plate",314626
2164,"CapPass",160.16,-168.54,,"Qualified",0.950,17318.95,17322.97,"43-9",2164,"Alloy 617","Plate",314626
2165,"CapPass",162.63,-167.99,,"Qualified",0.968,17326.97,17330.98,"43-9",2165,"Alloy 617","Plate",314626
2166,"CapPass",158.88,-166.81,,"Qualified",0.952,17334.81,17338.98,"43-9",2166,"Alloy 617","Plate",314626
2167,"CapPass",161.94,-165.16,,"Qualified",0.981,17342.98,17347.01,"43-9",2167,"Alloy 617","Plate",314626
2168,"CapPass",159.50,-165.87,,"Qualified",0.962,17351.00,17355.01,"43-9",2168,"Alloy 617","Plate",314626
2169,"CapPass",161.71,-167.94,,"Qualified",0.963,17359.00,17363.02,"43-9",2169,"Alloy 617","Plate",314626
2170,"CapPass",161.95,-165.21,,"Qualified",0.980,17367.00,17371.03,"43-9",2170,"Alloy 617","Plate",314626
2171,"CapPass",161.07,-163.21,,"Qualified",0.987,17374.95,17379.04,"43-9",2171,"Alloy 617","Plate",314626
2172,"CapPass",159.48,-168.77,,"Qualified",0.945,17382.76,17387.05,"43-9",2172,"Alloy 617","Plate",314626
2173,"CapPass",162.86,-163.21,,"Qualified",0.998,17391.00,17395.06,"43-9",2173,"Alloy 617","Plate",314626
2174,"CapPass",160.64,-166.42,,"Qualified",0.965,17399.04,17403.07,"43-9",2174,"Alloy 617","Plate",314626
2175,"CapPass",160.54,-168.11,,"Qualified",0.955,17407.05,17411.06,"43-9",2175,"Alloy 617","Plate",314626
2176,"CapPass",163.97,-163.50,,"Qualified",1.003,17415.04,17419.05,"43-9",2176,"Alloy 617","Plate",314626
2177,"CapPass",161.14,-168.36,,"Qualified",0.957,17423.07,17427.09,"43-9",2177,"Alloy 617","Plate",314626
2178,"CapPass",161.76,-166.22,,"Qualified",0.973,17431.05,17435.10,"43-9",2178,"Alloy 617","Plate",314626
2179,"CapPass",163.39,-165.74,,"Qualified",0.986,17439.09,17443.12,"43-9",2179,"Alloy 617","Plate",314626
2180,"CapPass",160.92,-168.61,,"Qualified",0.954,17447.10,17451.11,"43-9",2180,"Alloy 617","Plate",314626
2181,"CapPass",162.20,-164.02,,"Qualified",0.989,17455.11,17459.12,"43-9",2181,"Alloy 617","Plate",314626
2182,"CapPass",159.99,-164.89,,"Qualified",0.970,17463.13,17467.13,"43-9",2182,"Alloy 617","Plate",314626
2183,"CapPass",161.63,-165.86,,"Qualified",0.974,17471.13,17475.13,"43-9",2183,"Alloy 617","Plate",314626
2184,"CapPass",160.32,-164.04,,"Qualified",0.977,17479.13,17483.01,"43-9",2184,"Alloy 617","Plate",314626
2185,"CapPass",162.78,-165.18,,"Qualified",0.985,17487.13,17491.16,"43-9",2185,"Alloy 617","Plate",314626
2186,"CapPass",162.73,-168.87,,"Qualified",0.964,17495.14,17499.17,"43-9",2186,"Alloy 617","Plate",314626
2187,"CapPass",161.93,-164.17,,"Qualified",0.986,17503.16,17507.18,"43-9",2187,"Alloy 617","Plate",314626
2188,"CapPass",161.61,-164.29,,"Qualified",0.984,17511.09,17515.18,"43-9",2188,"Alloy 617","Plate",314626
2189,"CapPass",162.29,-166.98,,"Qualified",0.972,17519.10,17523.17,"43-9",2189,"Alloy 617","Plate",314626
2190,"CapPass",161.12,-165.40,,"Qualified",0.974,17527.11,17531.22,"43-9",2190,"Alloy 617","Plate",314626
2191,"CapPass",161.78,-167.63,,"Qualified",0.965,17535.17,17539.22,"43-9",2191,"Alloy 617","Plate",314626
2192,"CapPass",161.12,-165.92,,"Qualified",0.971,17543.20,17547.21,"43-9",2192,"Alloy 617","Plate",314626
2193,"CapPass",160.06,-164.17,,"Qualified",0.975,17551.20,17555.23,"43-9",2193,"Alloy 617","Plate",314626
2194,"CapPass",160.92,-166.00,,"Qualified",0.969,17559.14,17563.24,"43-9",2194,"Alloy 617","Plate",314626
2195,"CapPass",161.49,-166.07,,"Qualified",0.972,17567.23,17571.24,"43-9",2195,"Alloy 617","Plate",314626
2196,"CapPass",160.63,-168.56,,"Qualified",0.953,17575.22,17579.26,"43-9",2196,"Alloy 617","Plate",314626
2197,"CapPass",161.18,-166.55,,"Qualified",0.968,17583.13,17587.26,"43-9",2197,"Alloy 617","Plate",314626
2198,"CapPass",161.24,-164.97,,"Qualified",0.977,17591.25,17595.27,"43-9",2198,"Alloy 617","Plate",314626
2199,"CapPass",163.25,-165.53,,"Qualified",0.986,17599.26,17603.29,"43-9",2199,"Alloy 617","Plate",314626
2200,"CapPass",161.88,-165.45,,"Qualified",0.978,17607.26,17611.30,"43-9",2200,"Alloy 617","Plate",314626
2201,"CapPass",160.24,-163.31,,"Qualified",0.981,17615.11,17619.30,"43-9",2201,"Alloy 617","Plate",314626
2202,"CapPass",160.45,-165.90,,"Qualified",0.967,17623.06,17627.32,"43-9",2202,"Alloy 617","Plate",314626
2203,"CapPass",157.69,-167.85,,"Qualified",0.939,17631.30,17635.32,"43-9",2203,"Alloy 617","Plate",314626
2204,"CapPass",158.53,-167.42,,"Qualified",0.947,17639.31,17643.34,"43-9",2204,"Alloy 617","Plate",314626
2205,"CapPass",160.47,-166.60,,"Qualified",0.963,17647.31,17651.33,"43-9",2205,"Alloy 617","Plate",314626
2206,"CapPass",159.26,-166.98,,"Qualified",0.954,17655.33,17659.35,"43-9",2206,"Alloy 617","Plate",314626
2207,"CapPass",160.73,-165.99,,"Qualified",0.968,17663.33,17667.35,"43-9",2207,"Alloy 617","Plate",314626
2208,"CapPass",159.93,-166.19,,"Qualified",0.962,17671.34,17675.36,"43-9",2208,"Alloy 617","Plate",314626
2209,"CapPass",161.02,-171.60,,"Qualified",0.938,17679.35,17683.37,"43-9",2209,"Alloy 617","Plate",314626
2210,"CapPass",156.36,-168.45,,"Qualified",0.928,17687.37,17691.36,"43-9",2210,"Alloy 617","Plate",314626
2211,"CapPass",159.49,-165.65,,"Qualified",0.963,17695.38,17699.40,"43-9",2211,"Alloy 617","Plate",314626
2212,"CapPass",159.64,-166.42,,"Qualified",0.959,17703.38,17707.39,"43-9",2212,"Alloy 617","Plate",314626
2213,"CapPass",163.09,-164.22,,"Qualified",0.993,17711.39,17715.40,"43-9",2213,"Alloy 617","Plate",314626
2214,"CapPass",158.85,-166.15,,"Qualified",0.956,17719.32,17723.41,"43-9",2214,"Alloy 617","Plate",314626
2215,"CapPass",162.79,-166.15,,"Qualified",0.980,17727.37,17731.42,"43-9",2215,"Alloy 617","Plate",314626
2216,"CapPass",160.66,-165.88,,"Qualified",0.969,17735.42,17739.43,"43-9",2216,"Alloy 617","Plate",314626
2217,"CapPass",159.54,-166.20,,"Qualified",0.960,17743.43,17747.44,"43-9",2217,"Alloy 617","Plate",314626
2218,"CapPass",162.13,-163.19,,"Qualified",0.994,17751.44,17755.45,"43-9",2218,"Alloy 617","Plate",314626
2219,"CapPass",161.14,-163.79,,"Qualified",0.984,17759.33,17763.45,"43-9",2219,"Alloy 617","Plate",314626
2220,"CapPass",161.00,-168.61,,"Qualified",0.955,17767.38,17771.46,"43-9",2220,"Alloy 617","Plate",314626
2221,"CapPass",160.80,-163.63,,"Qualified",0.983,17775.45,17779.48,"43-9",2221,"Alloy 617","Plate",314626
2222,"CapPass",159.51,-164.97,,"Qualified",0.967,17783.36,17787.49,"43-9",2222,"Alloy 617","Plate",314626
2223,"CapPass",158.13,-163.20,,"Qualified",0.969,17791.46,17795.50,"43-9",2223,"Alloy 617","Plate",314626
2224,"CapPass",159.08,-167.20,,"Qualified",0.951,17799.46,17803.49,"43-9",2224,"Alloy 617","Plate",314626
2225,"CapPass",161.06,-167.09,,"Qualified",0.964,17807.49,17811.51,"43-9",2225,"Alloy 617","Plate",314626
2226,"CapPass",161.30,-164.60,,"Qualified",0.980,17815.49,17819.53,"43-9",2226,"Alloy 617","Plate",314626
2227,"CapPass",160.39,-165.70,,"Qualified",0.968,17823.52,17827.53,"43-9",2227,"Alloy 617","Plate",314626
2228,"CapPass",160.29,-166.85,,"Qualified",0.961,17831.52,17835.53,"43-9",2228,"Alloy 617","Plate",314626
2229,"CapPass",160.96,-165.12,,"Qualified",0.975,17839.51,17843.55,"43-9",2229,"Alloy 617","Plate",314626
2230,"CapPass",160.88,-167.24,,"Qualified",0.962,17847.54,17851.55,"43-9",2230,"Alloy 617","Plate",314626
2231,"CapPass",162.56,-164.83,,"Qualified",0.986,17855.54,17859.57,"43-9",2231,"Alloy 617","Plate",314626
2232,"CapPass",159.75,-165.44,,"Qualified",0.966,17863.56,17867.57,"43-9",2232,"Alloy 617","Plate",314626
2233,"CapPass",160.57,-166.01,,"Qualified",0.967,17871.56,17875.58,"43-9",2233,"Alloy 617","Plate",314626
2234,"CapPass",162.97,-166.18,,"Qualified",0.981,17879.51,17883.59,"43-9",2234,"Alloy 617","Plate",314626
2235,"CapPass",158.85,-164.85,,"Qualified",0.964,17887.60,17891.60,"43-9",2235,"Alloy 617","Plate",314626
2236,"CapPass",158.73,-164.58,,"Qualified",0.964,17895.60,17899.60,"43-9",2236,"Alloy 617","Plate",314626
2237,"CapPass",159.40,-164.04,,"Qualified",0.972,17903.61,17907.61,"43-9",2237,"Alloy 617","Plate",314626
2238,"CapPass",161.45,-165.68,,"Qualified",0.974,17911.58,17915.62,"43-9",2238,"Alloy 617","Plate",314626
2239,"CapPass",162.89,-165.21,,"Qualified",0.986,17919.59,17923.63,"43-9",2239,"Alloy 617","Plate",314626
2240,"CapPass",162.43,-167.34,,"Qualified",0.971,17927.60,17931.63,"43-9",2240,"Alloy 617","Plate",314626
2241,"CapPass",157.93,-168.90,,"Qualified",0.935,17935.63,17939.66,"43-9",2241,"Alloy 617","Plate",314626
2242,"CapPass",161.70,-162.80,,"Qualified",0.993,17943.64,17947.67,"43-9",2242,"Alloy 617","Plate",314626
2243,"CapPass",160.49,-165.24,,"Qualified",0.971,17951.56,17955.67,"43-9",2243,"Alloy 617","Plate",314626
2244,"CapPass",161.09,-162.35,,"Qualified",0.992,17959.61,17963.68,"43-9",2244,"Alloy 617","Plate",314626
2245,"CapPass",159.61,-169.95,,"Qualified",0.939,17967.66,17971.69,"43-9",2245,"Alloy 617","Plate",314626
2246,"CapPass",159.29,-165.71,,"Qualified",0.961,17975.68,17979.69,"43-9",2246,"Alloy 617","Plate",314626
2247,"CapPass",158.98,-167.70,,"Qualified",0.948,17983.69,17987.69,"43-9",2247,"Alloy 617","Plate",314626
2248,"CapPass",161.02,-164.45,,"Qualified",0.979,17991.70,17995.72,"43-9",2248,"Alloy 617","Plate",314626
2249,"CapPass",161.08,-162.36,,"Qualified",0.992,17999.70,18003.72,"43-9",2249,"Alloy 617","Plate",314626
2250,"CapPass",160.99,-163.83,,"Qualified",0.983,18007.71,18011.73,"43-9",2250,"Alloy 617","Plate",314626
2251,"CapPass",160.88,-164.02,,"Qualified",0.981,18015.72,18019.73,"43-9",2251,"Alloy 617","Plate",314626
2252,"CapPass",159.71,-167.21,,"Qualified",0.955,18023.67,18027.75,"43-9",2252,"Alloy 617","Plate",314626
2253,"CapPass",162.86,-166.50,,"Qualified",0.978,18031.74,18035.74,"43-9",2253,"Alloy 617","Plate",314626
2254,"CapPass",159.93,-163.14,,"Qualified",0.980,18039.75,18043.77,"43-9",2254,"Alloy 617","Plate",314626
2255,"CapPass",161.88,-164.16,,"Qualified",0.986,18047.76,18051.77,"43-9",2255,"Alloy 617","Plate",314626
2256,"CapPass",160.95,-164.26,,"Qualified",0.980,18055.76,18059.77,"43-9",2256,"Alloy 617","Plate",314626
2257,"CapPass",160.33,-167.88,,"Qualified",0.955,18063.77,18067.80,"43-9",2257,"Alloy 617","Plate",314626
2258,"CapPass",156.50,-167.53,,"Qualified",0.934,18071.72,18075.80,"43-9",2258,"Alloy 617","Plate",314626
2259,"CapPass",160.88,-166.84,,"Qualified",0.964,18079.76,18083.82,"43-9",2259,"Alloy 617","Plate",314626
2260,"CapPass",160.87,-163.67,,"Qualified",0.983,18087.79,18091.82,"43-9",2260,"Alloy 617","Plate",314626
2261,"CapPass",161.08,-164.34,,"Qualified",0.980,18095.77,18099.82,"43-9",2261,"Alloy 617","Plate",314626
2262,"CapPass",161.33,-164.54,,"Qualified",0.980,18103.82,18107.83,"43-9",2262,"Alloy 617","Plate",314626
2263,"CapPass",161.67,-165.18,,"Qualified",0.979,18111.82,18115.85,"43-9",2263,"Alloy 617","Plate",314626
2264,"CapPass",158.34,-167.66,,"Qualified",0.944,18119.71,18123.85,"43-9",2264,"Alloy 617","Plate",314626
2265,"CapPass",160.14,-165.00,,"Qualified",0.971,18127.85,18131.87,"43-9",2265,"Alloy 617","Plate",314626
2266,"CapPass",159.03,-164.57,,"Qualified",0.966,18135.85,18139.86,"43-9",2266,"Alloy 617","Plate",314626
2267,"CapPass",158.81,-165.70,,"Qualified",0.958,18143.87,18147.87,"43-9",2267,"Alloy 617","Plate",314626
2268,"CapPass",159.52,-163.61,,"Qualified",0.975,18151.86,18155.89,"43-9",2268,"Alloy 617","Plate",314626
2269,"CapPass",160.24,-165.75,,"Qualified",0.967,18159.89,18163.90,"43-9",2269,"Alloy 617","Plate",314626
2270,"CapPass",159.88,-165.30,,"Qualified",0.967,18167.88,18171.91,"43-9",2270,"Alloy 617","Plate",314626
2271,"CapPass",158.18,-166.01,,"Qualified",0.953,18175.90,18179.92,"43-9",2271,"Alloy 617","Plate",314626
2272,"CapPass",158.55,-166.04,,"Qualified",0.955,18183.90,18187.93,"43-9",2272,"Alloy 617","Plate",314626
2273,"CapPass",162.21,-164.69,,"Qualified",0.985,18191.91,18195.93,"43-9",2273,"Alloy 617","Plate",314626
2274,"CapPass",161.90,-163.57,,"Qualified",0.990,18199.92,18203.93,"43-9",2274,"Alloy 617","Plate",314626
2275,"CapPass",159.26,-164.64,,"Qualified",0.967,18207.92,18211.95,"43-9",2275,"Alloy 617","Plate",314626
2276,"CapPass",160.44,-165.03,,"Qualified",0.972,18215.95,18219.97,"43-9",2276,"Alloy 617","Plate",314626
2277,"CapPass",158.82,-162.69,,"Qualified",0.976,18223.97,18227.97,"43-9",2277,"Alloy 617","Plate",314626
2278,"CapPass",160.44,-163.95,,"Qualified",0.979,18231.93,18235.98,"43-9",2278,"Alloy 617","Plate",314626
2279,"CapPass",159.55,-166.68,,"Qualified",0.957,18239.97,18243.98,"43-9",2279,"Alloy 617","Plate",314626
2280,"CapPass",158.33,-165.75,,"Qualified",0.955,18247.97,18252.00,"43-9",2280,"Alloy 617","Plate",314626
2281,"CapPass",159.65,-162.95,,"Qualified",0.980,18255.98,18260.01,"43-9",2281,"Alloy 617","Plate",314626
2282,"CapPass",161.22,-164.36,,"Qualified",0.981,18264.00,18268.01,"43-9",2282,"Alloy 617","Plate",314626
2283,"CapPass",157.47,-162.66,,"Qualified",0.968,18271.84,18276.03,"43-9",2283,"Alloy 617","Plate",314626
2284,"CapPass",161.79,-165.56,,"Qualified",0.977,18280.02,18284.04,"43-9",2284,"Alloy 617","Plate",314626
2285,"CapPass",159.24,-164.33,,"Qualified",0.969,18288.02,18292.04,"43-9",2285,"Alloy 617","Plate",314626
2286,"CapPass",160.82,-162.73,,"Qualified",0.988,18296.04,18300.05,"43-9",2286,"Alloy 617","Plate",314626
2287,"CapPass",159.38,-162.51,,"Qualified",0.981,18304.04,18308.05,"43-9",2287,"Alloy 617","Plate",314626
2288,"CapPass",159.41,-165.05,,"Qualified",0.966,18311.93,18316.07,"43-9",2288,"Alloy 617","Plate",314626
2289,"CapPass",159.25,-166.73,,"Qualified",0.955,18320.04,18324.07,"43-9",2289,"Alloy 617","Plate",314626
2290,"CapPass",158.79,-163.85,,"Qualified",0.969,18328.06,18332.09,"43-9",2290,"Alloy 617","Plate",314626
2291,"CapPass",160.44,-167.16,,"Qualified",0.960,18336.06,18340.10,"43-9",2291,"Alloy 617","Plate",314626
2292,"CapPass",159.11,-164.57,,"Qualified",0.967,18344.08,18348.11,"43-9",2292,"Alloy 617","Plate",314626
2293,"CapPass",159.91,-163.63,,"Qualified",0.977,18352.07,18356.12,"43-9",2293,"Alloy 617","Plate",314626
2294,"CapPass",159.27,-163.17,,"Qualified",0.976,18360.10,18364.13,"43-9",2294,"Alloy 617","Plate",314626
2295,"CapPass",158.71,-164.92,,"Qualified",0.962,18368.11,18372.13,"43-9",2295,"Alloy 617","Plate",314626
2296,"CapPass",161.25,-163.64,,"Qualified",0.985,18376.11,18380.14,"43-9",2296,"Alloy 617","Plate",314626
2297,"CapPass",159.89,-164.91,,"Qualified",0.970,18384.10,18388.14,"43-9",2297,"Alloy 617","Plate",314626
2298,"CapPass",157.78,-166.55,,"Qualified",0.947,18392.12,18396.14,"43-9",2298,"Alloy 617","Plate",314626
2299,"CapPass",159.48,-165.00,,"Qualified",0.967,18400.15,18404.17,"43-9",2299,"Alloy 617","Plate",314626
2300,"CapPass",161.95,-166.37,,"Qualified",0.973,18408.15,18412.17,"43-9",2300,"Alloy 617","Plate",314626
2301,"CapPass",158.91,-163.65,,"Qualified",0.971,18416.16,18420.18,"43-9",2301,"Alloy 617","Plate",314626
2302,"CapPass",161.84,-165.88,,"Qualified",0.976,18424.12,18428.20,"43-9",2302,"Alloy 617","Plate",314626
2303,"CapPass",158.54,-163.70,,"Qualified",0.969,18432.18,18436.20,"43-9",2303,"Alloy 617","Plate",314626
2304,"CapPass",158.37,-164.43,,"Qualified",0.963,18440.17,18444.19,"43-9",2304,"Alloy 617","Plate",314626
2305,"CapPass",158.51,-169.13,,"Qualified",0.937,18448.23,18452.21,"43-9",2305,"Alloy 617","Plate",314626
2306,"CapPass",157.76,-163.95,,"Qualified",0.962,18456.21,18460.23,"43-9",2306,"Alloy 617","Plate",314626
2307,"CapPass",160.28,-163.54,,"Qualified",0.980,18464.04,18468.23,"43-9",2307,"Alloy 617","Plate",314626
