Repository: js-molina/fatigue-A617

File: data/950C/Strain rate 0.001/0.40% strain/HTM_A19_Cycles_4316.csv (part 7 of 10)
"Stress Mpa","Strain","Qual State","Qual Exceptions","Elapsed Time Sec","Data State","Cycle Label","Cycle","Count","Sample","Alloy","Heat","Material_Form"
163.82,0.00137,"Qualified",,3991.76,"CapPass","Cycle 500",500,35989,"43-16","Alloy 617",314626,"Plate"
164.45,0.00140,"Qualified",,3991.78,"CapPass","Cycle 500",500,35990,"43-16","Alloy 617",314626,"Plate"
165.15,0.00142,"Qualified",,3991.80,"CapPass","Cycle 500",500,35991,"43-16","Alloy 617",314626,"Plate"
165.65,0.00145,"Qualified",,3991.83,"CapPass","Cycle 500",500,35992,"43-16","Alloy 617",314626,"Plate"
166.12,0.00147,"Qualified",,3991.85,"CapPass","Cycle 500",500,35993,"43-16","Alloy 617",314626,"Plate"
166.52,0.00150,"Qualified",,3991.87,"CapPass","Cycle 500",500,35994,"43-16","Alloy 617",314626,"Plate"
166.87,0.00152,"Qualified",,3991.90,"CapPass","Cycle 500",500,35995,"43-16","Alloy 617",314626,"Plate"
167.12,0.00155,"Qualified",,3991.92,"CapPass","Cycle 500",500,35996,"43-16","Alloy 617",314626,"Plate"
167.44,0.00158,"Qualified",,3991.95,"CapPass","Cycle 500",500,35997,"43-16","Alloy 617",314626,"Plate"
167.71,0.00160,"Qualified",,3991.97,"CapPass","Cycle 500",500,35998,"43-16","Alloy 617",314626,"Plate"
168.00,0.00163,"Qualified",,3992.00,"CapPass","Cycle 500",500,35999,"43-16","Alloy 617",314626,"Plate"
168.33,0.00165,"Qualified",,3992.03,"CapPass","Cycle 500",500,36000,"43-16","Alloy 617",314626,"Plate"
168.56,0.00168,"Qualified",,3992.05,"CapPass","Cycle 500",500,36001,"43-16","Alloy 617",314626,"Plate"
168.82,0.00170,"Qualified",,3992.08,"CapPass","Cycle 500",500,36002,"43-16","Alloy 617",314626,"Plate"
169.10,0.00173,"Qualified",,3992.10,"CapPass","Cycle 500",500,36003,"43-16","Alloy 617",314626,"Plate"
169.41,0.00175,"Qualified",,3992.13,"CapPass","Cycle 500",500,36004,"43-16","Alloy 617",314626,"Plate"
169.65,0.00178,"Qualified",,3992.15,"CapPass","Cycle 500",500,36005,"43-16","Alloy 617",314626,"Plate"
169.85,0.00180,"Qualified",,3992.17,"CapPass","Cycle 500",500,36006,"43-16","Alloy 617",314626,"Plate"
169.97,0.00183,"Qualified",,3992.19,"CapPass","Cycle 500",500,36007,"43-16","Alloy 617",314626,"Plate"
169.98,0.00186,"Qualified",,3992.21,"CapPass","Cycle 500",500,36008,"43-16","Alloy 617",314626,"Plate"
169.88,0.00188,"Qualified",,3992.23,"CapPass","Cycle 500",500,36009,"43-16","Alloy 617",314626,"Plate"
169.70,0.00191,"Qualified",,3992.26,"CapPass","Cycle 500",500,36010,"43-16","Alloy 617",314626,"Plate"
169.51,0.00193,"Qualified",,3992.29,"CapPass","Cycle 500",500,36011,"43-16","Alloy 617",314626,"Plate"
169.26,0.00196,"Qualified",,3992.31,"CapPass","Cycle 500",500,36012,"43-16","Alloy 617",314626,"Plate"
168.61,0.00198,"Qualified",,3992.33,"CapPass","Cycle 500",500,36013,"43-16","Alloy 617",314626,"Plate"
167.00,0.00201,"Qualified",,3992.36,"CapPass","Cycle 500",500,36014,"43-16","Alloy 617",314626,"Plate"
147.84,0.00198,"Qualified",,3992.47,"CapPass","Cycle 500",500,36015,"43-16","Alloy 617",314626,"Plate"
143.12,0.00196,"Qualified",,3992.49,"CapPass","Cycle 500",500,36016,"43-16","Alloy 617",314626,"Plate"
138.42,0.00193,"Qualified",,3992.51,"CapPass","Cycle 500",500,36017,"43-16","Alloy 617",314626,"Plate"
133.89,0.00191,"Qualified",,3992.53,"CapPass","Cycle 500",500,36018,"43-16","Alloy 617",314626,"Plate"
129.44,0.00188,"Qualified",,3992.55,"CapPass","Cycle 500",500,36019,"43-16","Alloy 617",314626,"Plate"
124.69,0.00186,"Qualified",,3992.57,"CapPass","Cycle 500",500,36020,"43-16","Alloy 617",314626,"Plate"
120.15,0.00183,"Qualified",,3992.59,"CapPass","Cycle 500",500,36021,"43-16","Alloy 617",314626,"Plate"
115.98,0.00180,"Qualified",,3992.61,"CapPass","Cycle 500",500,36022,"43-16","Alloy 617",314626,"Plate"
112.25,0.00178,"Qualified",,3992.63,"CapPass","Cycle 500",500,36023,"43-16","Alloy 617",314626,"Plate"
108.41,0.00175,"Qualified",,3992.65,"CapPass","Cycle 500",500,36024,"43-16","Alloy 617",314626,"Plate"
104.66,0.00173,"Qualified",,3992.67,"CapPass","Cycle 500",500,36025,"43-16","Alloy 617",314626,"Plate"
101.13,0.00170,"Qualified",,3992.69,"CapPass","Cycle 500",500,36026,"43-16","Alloy 617",314626,"Plate"
97.86,0.00168,"Qualified",,3992.71,"CapPass","Cycle 500",500,36027,"43-16","Alloy 617",314626,"Plate"
94.36,0.00165,"Qualified",,3992.73,"CapPass","Cycle 500",500,36028,"43-16","Alloy 617",314626,"Plate"
90.89,0.00163,"Qualified",,3992.75,"CapPass","Cycle 500",500,36029,"43-16","Alloy 617",314626,"Plate"
87.44,0.00160,"Qualified",,3992.78,"CapPass","Cycle 500",500,36030,"43-16","Alloy 617",314626,"Plate"
83.82,0.00157,"Qualified",,3992.81,"CapPass","Cycle 500",500,36031,"43-16","Alloy 617",314626,"Plate"
79.94,0.00155,"Qualified",,3992.84,"CapPass","Cycle 500",500,36032,"43-16","Alloy 617",314626,"Plate"
75.86,0.00152,"Qualified",,3992.87,"CapPass","Cycle 500",500,36033,"43-16","Alloy 617",314626,"Plate"
71.58,0.00150,"Qualified",,3992.90,"CapPass","Cycle 500",500,36034,"43-16","Alloy 617",314626,"Plate"
67.94,0.00147,"Qualified",,3992.93,"CapPass","Cycle 500",500,36035,"43-16","Alloy 617",314626,"Plate"
64.51,0.00145,"Qualified",,3992.96,"CapPass","Cycle 500",500,36036,"43-16","Alloy 617",314626,"Plate"
61.10,0.00142,"Qualified",,3992.98,"CapPass","Cycle 500",500,36037,"43-16","Alloy 617",314626,"Plate"
57.77,0.00140,"Qualified",,3993.01,"CapPass","Cycle 500",500,36038,"43-16","Alloy 617",314626,"Plate"
54.39,0.00137,"Qualified",,3993.04,"CapPass","Cycle 500",500,36039,"43-16","Alloy 617",314626,"Plate"
51.14,0.00134,"Qualified",,3993.06,"CapPass","Cycle 500",500,36040,"43-16","Alloy 617",314626,"Plate"
48.24,0.00132,"Qualified",,3993.09,"CapPass","Cycle 500",500,36041,"43-16","Alloy 617",314626,"Plate"
45.34,0.00129,"Qualified",,3993.11,"CapPass","Cycle 500",500,36042,"43-16","Alloy 617",314626,"Plate"
42.03,0.00127,"Qualified",,3993.14,"CapPass","Cycle 500",500,36043,"43-16","Alloy 617",314626,"Plate"
38.50,0.00124,"Qualified",,3993.17,"CapPass","Cycle 500",500,36044,"43-16","Alloy 617",314626,"Plate"
34.83,0.00122,"Qualified",,3993.20,"CapPass","Cycle 500",500,36045,"43-16","Alloy 617",314626,"Plate"
31.63,0.00119,"Qualified",,3993.23,"CapPass","Cycle 500",500,36046,"43-16","Alloy 617",314626,"Plate"
28.23,0.00117,"Qualified",,3993.25,"CapPass","Cycle 500",500,36047,"43-16","Alloy 617",314626,"Plate"
24.82,0.00114,"Qualified",,3993.28,"CapPass","Cycle 500",500,36048,"43-16","Alloy 617",314626,"Plate"
21.59,0.00111,"Qualified",,3993.31,"CapPass","Cycle 500",500,36049,"43-16","Alloy 617",314626,"Plate"
18.22,0.00109,"Qualified",,3993.34,"CapPass","Cycle 500",500,36050,"43-16","Alloy 617",314626,"Plate"
15.03,0.00106,"Qualified",,3993.37,"CapPass","Cycle 500",500,36051,"43-16","Alloy 617",314626,"Plate"
12.12,0.00104,"Qualified",,3993.39,"CapPass","Cycle 500",500,36052,"43-16","Alloy 617",314626,"Plate"
9.08,0.00101,"Qualified",,3993.42,"CapPass","Cycle 500",500,36053,"43-16","Alloy 617",314626,"Plate"
6.17,0.00099,"Qualified",,3993.44,"CapPass","Cycle 500",500,36054,"43-16","Alloy 617",314626,"Plate"
3.47,0.00096,"Qualified",,3993.46,"CapPass","Cycle 500",500,36055,"43-16","Alloy 617",314626,"Plate"
0.63,0.00094,"Qualified",,3993.49,"CapPass","Cycle 500",500,36056,"43-16","Alloy 617",314626,"Plate"
-2.28,0.00091,"Qualified",,3993.52,"CapPass","Cycle 500",500,36057,"43-16","Alloy 617",314626,"Plate"
-5.32,0.00089,"Qualified",,3993.55,"CapPass","Cycle 500",500,36058,"43-16","Alloy 617",314626,"Plate"
-8.13,0.00086,"Qualified",,3993.57,"CapPass","Cycle 500",500,36059,"43-16","Alloy 617",314626,"Plate"
-10.62,0.00083,"Qualified",,3993.60,"CapPass","Cycle 500",500,36060,"43-16","Alloy 617",314626,"Plate"
-12.97,0.00081,"Qualified",,3993.62,"CapPass","Cycle 500",500,36061,"43-16","Alloy 617",314626,"Plate"
-15.53,0.00078,"Qualified",,3993.65,"CapPass","Cycle 500",500,36062,"43-16","Alloy 617",314626,"Plate"
-16.99,0.00076,"Qualified",,3993.72,"CapPass","Cycle 500",500,36063,"43-16","Alloy 617",314626,"Plate"
-18.23,0.00073,"Qualified",,3993.80,"CapPass","Cycle 500",500,36064,"43-16","Alloy 617",314626,"Plate"
-21.02,0.00071,"Qualified",,3993.86,"CapPass","Cycle 500",500,36065,"43-16","Alloy 617",314626,"Plate"
-24.07,0.00068,"Qualified",,3993.90,"CapPass","Cycle 500",500,36066,"43-16","Alloy 617",314626,"Plate"
-26.39,0.00066,"Qualified",,3993.93,"CapPass","Cycle 500",500,36067,"43-16","Alloy 617",314626,"Plate"
-28.74,0.00063,"Qualified",,3993.96,"CapPass","Cycle 500",500,36068,"43-16","Alloy 617",314626,"Plate"
-31.19,0.00061,"Qualified",,3993.99,"CapPass","Cycle 500",500,36069,"43-16","Alloy 617",314626,"Plate"
-33.87,0.00058,"Qualified",,3994.02,"CapPass","Cycle 500",500,36070,"43-16","Alloy 617",314626,"Plate"
-36.70,0.00056,"Qualified",,3994.04,"CapPass","Cycle 500",500,36071,"43-16","Alloy 617",314626,"Plate"
-39.64,0.00053,"Qualified",,3994.07,"CapPass","Cycle 500",500,36072,"43-16","Alloy 617",314626,"Plate"
-42.59,0.00050,"Qualified",,3994.09,"CapPass","Cycle 500",500,36073,"43-16","Alloy 617",314626,"Plate"
-45.81,0.00048,"Qualified",,3994.11,"CapPass","Cycle 500",500,36074,"43-16","Alloy 617",314626,"Plate"
-49.12,0.00045,"Qualified",,3994.13,"CapPass","Cycle 500",500,36075,"43-16","Alloy 617",314626,"Plate"
-52.04,0.00043,"Qualified",,3994.14,"CapPass","Cycle 500",500,36076,"43-16","Alloy 617",314626,"Plate"
-54.77,0.00040,"Qualified",,3994.16,"CapPass","Cycle 500",500,36077,"43-16","Alloy 617",314626,"Plate"
-57.46,0.00038,"Qualified",,3994.18,"CapPass","Cycle 500",500,36078,"43-16","Alloy 617",314626,"Plate"
-60.04,0.00035,"Qualified",,3994.19,"CapPass","Cycle 500",500,36079,"43-16","Alloy 617",314626,"Plate"
-62.69,0.00032,"Qualified",,3994.21,"CapPass","Cycle 500",500,36080,"43-16","Alloy 617",314626,"Plate"
-65.46,0.00030,"Qualified",,3994.22,"CapPass","Cycle 500",500,36081,"43-16","Alloy 617",314626,"Plate"
-68.29,0.00027,"Qualified",,3994.24,"CapPass","Cycle 500",500,36082,"43-16","Alloy 617",314626,"Plate"
-71.16,0.00025,"Qualified",,3994.26,"CapPass","Cycle 500",500,36083,"43-16","Alloy 617",314626,"Plate"
-73.94,0.00022,"Qualified",,3994.27,"CapPass","Cycle 500",500,36084,"43-16","Alloy 617",314626,"Plate"
-76.52,0.00020,"Qualified",,3994.29,"CapPass","Cycle 500",500,36085,"43-16","Alloy 617",314626,"Plate"
-78.98,0.00017,"Qualified",,3994.30,"CapPass","Cycle 500",500,36086,"43-16","Alloy 617",314626,"Plate"
-81.32,0.00014,"Qualified",,3994.32,"CapPass","Cycle 500",500,36087,"43-16","Alloy 617",314626,"Plate"
-83.57,0.00012,"Qualified",,3994.34,"CapPass","Cycle 500",500,36088,"43-16","Alloy 617",314626,"Plate"
-85.56,0.00009,"Qualified",,3994.35,"CapPass","Cycle 500",500,36089,"43-16","Alloy 617",314626,"Plate"
-87.60,0.00007,"Qualified",,3994.37,"CapPass","Cycle 500",500,36090,"43-16","Alloy 617",314626,"Plate"
-89.69,0.00004,"Qualified",,3994.38,"CapPass","Cycle 500",500,36091,"43-16","Alloy 617",314626,"Plate"
-91.65,0.00001,"Qualified",,3994.40,"CapPass","Cycle 500",500,36092,"43-16","Alloy 617",314626,"Plate"
-93.55,-0.00001,"Qualified",,3994.42,"CapPass","Cycle 500",500,36093,"43-16","Alloy 617",314626,"Plate"
-95.28,-0.00004,"Qualified",,3994.44,"CapPass","Cycle 500",500,36094,"43-16","Alloy 617",314626,"Plate"
-97.00,-0.00006,"Qualified",,3994.46,"CapPass","Cycle 500",500,36095,"43-16","Alloy 617",314626,"Plate"
-98.56,-0.00009,"Qualified",,3994.48,"CapPass","Cycle 500",500,36096,"43-16","Alloy 617",314626,"Plate"
-99.97,-0.00012,"Qualified",,3994.50,"CapPass","Cycle 500",500,36097,"43-16","Alloy 617",314626,"Plate"
-101.40,-0.00014,"Qualified",,3994.53,"CapPass","Cycle 500",500,36098,"43-16","Alloy 617",314626,"Plate"
-102.70,-0.00017,"Qualified",,3994.55,"CapPass","Cycle 500",500,36099,"43-16","Alloy 617",314626,"Plate"
-103.99,-0.00019,"Qualified",,3994.57,"CapPass","Cycle 500",500,36100,"43-16","Alloy 617",314626,"Plate"
-105.28,-0.00022,"Qualified",,3994.60,"CapPass","Cycle 500",500,36101,"43-16","Alloy 617",314626,"Plate"
-106.50,-0.00024,"Qualified",,3994.62,"CapPass","Cycle 500",500,36102,"43-16","Alloy 617",314626,"Plate"
-107.59,-0.00027,"Qualified",,3994.65,"CapPass","Cycle 500",500,36103,"43-16","Alloy 617",314626,"Plate"
-108.73,-0.00029,"Qualified",,3994.67,"CapPass","Cycle 500",500,36104,"43-16","Alloy 617",314626,"Plate"
-109.84,-0.00032,"Qualified",,3994.70,"CapPass","Cycle 500",500,36105,"43-16","Alloy 617",314626,"Plate"
-111.10,-0.00034,"Qualified",,3994.73,"CapPass","Cycle 500",500,36106,"43-16","Alloy 617",314626,"Plate"
-112.39,-0.00037,"Qualified",,3994.76,"CapPass","Cycle 500",500,36107,"43-16","Alloy 617",314626,"Plate"
-113.62,-0.00040,"Qualified",,3994.79,"CapPass","Cycle 500",500,36108,"43-16","Alloy 617",314626,"Plate"
-114.87,-0.00042,"Qualified",,3994.81,"CapPass","Cycle 500",500,36109,"43-16","Alloy 617",314626,"Plate"
-116.32,-0.00045,"Qualified",,3994.84,"CapPass","Cycle 500",500,36110,"43-16","Alloy 617",314626,"Plate"
-117.73,-0.00047,"Qualified",,3994.87,"CapPass","Cycle 500",500,36111,"43-16","Alloy 617",314626,"Plate"
-119.05,-0.00050,"Qualified",,3994.89,"CapPass","Cycle 500",500,36112,"43-16","Alloy 617",314626,"Plate"
-120.25,-0.00052,"Qualified",,3994.92,"CapPass","Cycle 500",500,36113,"43-16","Alloy 617",314626,"Plate"
-121.51,-0.00055,"Qualified",,3994.94,"CapPass","Cycle 500",500,36114,"43-16","Alloy 617",314626,"Plate"
-122.88,-0.00057,"Qualified",,3994.97,"CapPass","Cycle 500",500,36115,"43-16","Alloy 617",314626,"Plate"
-124.30,-0.00060,"Qualified",,3994.99,"CapPass","Cycle 500",500,36116,"43-16","Alloy 617",314626,"Plate"
-125.52,-0.00062,"Qualified",,3995.02,"CapPass","Cycle 500",500,36117,"43-16","Alloy 617",314626,"Plate"
-126.78,-0.00065,"Qualified",,3995.04,"CapPass","Cycle 500",500,36118,"43-16","Alloy 617",314626,"Plate"
-128.11,-0.00068,"Qualified",,3995.07,"CapPass","Cycle 500",500,36119,"43-16","Alloy 617",314626,"Plate"
-129.34,-0.00070,"Qualified",,3995.09,"CapPass","Cycle 500",500,36120,"43-16","Alloy 617",314626,"Plate"
-130.51,-0.00073,"Qualified",,3995.12,"CapPass","Cycle 500",500,36121,"43-16","Alloy 617",314626,"Plate"
-131.87,-0.00075,"Qualified",,3995.15,"CapPass","Cycle 500",500,36122,"43-16","Alloy 617",314626,"Plate"
-133.25,-0.00078,"Qualified",,3995.18,"CapPass","Cycle 500",500,36123,"43-16","Alloy 617",314626,"Plate"
-134.57,-0.00080,"Qualified",,3995.20,"CapPass","Cycle 500",500,36124,"43-16","Alloy 617",314626,"Plate"
-135.84,-0.00083,"Qualified",,3995.23,"CapPass","Cycle 500",500,36125,"43-16","Alloy 617",314626,"Plate"
-137.02,-0.00085,"Qualified",,3995.25,"CapPass","Cycle 500",500,36126,"43-16","Alloy 617",314626,"Plate"
-138.32,-0.00088,"Qualified",,3995.28,"CapPass","Cycle 500",500,36127,"43-16","Alloy 617",314626,"Plate"
-139.73,-0.00091,"Qualified",,3995.30,"CapPass","Cycle 500",500,36128,"43-16","Alloy 617",314626,"Plate"
-141.08,-0.00093,"Qualified",,3995.33,"CapPass","Cycle 500",500,36129,"43-16","Alloy 617",314626,"Plate"
-142.31,-0.00096,"Qualified",,3995.36,"CapPass","Cycle 500",500,36130,"43-16","Alloy 617",314626,"Plate"
-143.54,-0.00098,"Qualified",,3995.38,"CapPass","Cycle 500",500,36131,"43-16","Alloy 617",314626,"Plate"
-144.76,-0.00101,"Qualified",,3995.41,"CapPass","Cycle 500",500,36132,"43-16","Alloy 617",314626,"Plate"
-145.94,-0.00103,"Qualified",,3995.43,"CapPass","Cycle 500",500,36133,"43-16","Alloy 617",314626,"Plate"
-147.13,-0.00106,"Qualified",,3995.46,"CapPass","Cycle 500",500,36134,"43-16","Alloy 617",314626,"Plate"
-148.20,-0.00108,"Qualified",,3995.48,"CapPass","Cycle 500",500,36135,"43-16","Alloy 617",314626,"Plate"
-149.33,-0.00111,"Qualified",,3995.51,"CapPass","Cycle 500",500,36136,"43-16","Alloy 617",314626,"Plate"
-150.63,-0.00114,"Qualified",,3995.54,"CapPass","Cycle 500",500,36137,"43-16","Alloy 617",314626,"Plate"
-151.76,-0.00116,"Qualified",,3995.56,"CapPass","Cycle 500",500,36138,"43-16","Alloy 617",314626,"Plate"
-152.83,-0.00119,"Qualified",,3995.58,"CapPass","Cycle 500",500,36139,"43-16","Alloy 617",314626,"Plate"
-153.93,-0.00121,"Qualified",,3995.61,"CapPass","Cycle 500",500,36140,"43-16","Alloy 617",314626,"Plate"
-154.94,-0.00124,"Qualified",,3995.63,"CapPass","Cycle 500",500,36141,"43-16","Alloy 617",314626,"Plate"
-155.93,-0.00126,"Qualified",,3995.66,"CapPass","Cycle 500",500,36142,"43-16","Alloy 617",314626,"Plate"
-156.93,-0.00129,"Qualified",,3995.68,"CapPass","Cycle 500",500,36143,"43-16","Alloy 617",314626,"Plate"
-157.95,-0.00131,"Qualified",,3995.71,"CapPass","Cycle 500",500,36144,"43-16","Alloy 617",314626,"Plate"
-158.87,-0.00134,"Qualified",,3995.74,"CapPass","Cycle 500",500,36145,"43-16","Alloy 617",314626,"Plate"
-159.76,-0.00136,"Qualified",,3995.76,"CapPass","Cycle 500",500,36146,"43-16","Alloy 617",314626,"Plate"
-160.52,-0.00139,"Qualified",,3995.78,"CapPass","Cycle 500",500,36147,"43-16","Alloy 617",314626,"Plate"
-161.32,-0.00142,"Qualified",,3995.80,"CapPass","Cycle 500",500,36148,"43-16","Alloy 617",314626,"Plate"
-162.22,-0.00144,"Qualified",,3995.83,"CapPass","Cycle 500",500,36149,"43-16","Alloy 617",314626,"Plate"
-162.96,-0.00147,"Qualified",,3995.86,"CapPass","Cycle 500",500,36150,"43-16","Alloy 617",314626,"Plate"
-163.71,-0.00149,"Qualified",,3995.88,"CapPass","Cycle 500",500,36151,"43-16","Alloy 617",314626,"Plate"
-164.37,-0.00152,"Qualified",,3995.91,"CapPass","Cycle 500",500,36152,"43-16","Alloy 617",314626,"Plate"
-164.98,-0.00154,"Qualified",,3995.93,"CapPass","Cycle 500",500,36153,"43-16","Alloy 617",314626,"Plate"
-165.51,-0.00157,"Qualified",,3995.95,"CapPass","Cycle 500",500,36154,"43-16","Alloy 617",314626,"Plate"
-165.99,-0.00160,"Qualified",,3995.97,"CapPass","Cycle 500",500,36155,"43-16","Alloy 617",314626,"Plate"
-166.38,-0.00162,"Qualified",,3995.99,"CapPass","Cycle 500",500,36156,"43-16","Alloy 617",314626,"Plate"
-166.72,-0.00165,"Qualified",,3996.01,"CapPass","Cycle 500",500,36157,"43-16","Alloy 617",314626,"Plate"
-166.97,-0.00167,"Qualified",,3996.04,"CapPass","Cycle 500",500,36158,"43-16","Alloy 617",314626,"Plate"
-167.17,-0.00170,"Qualified",,3996.07,"CapPass","Cycle 500",500,36159,"43-16","Alloy 617",314626,"Plate"
-167.35,-0.00172,"Qualified",,3996.09,"CapPass","Cycle 500",500,36160,"43-16","Alloy 617",314626,"Plate"
-167.54,-0.00175,"Qualified",,3996.12,"CapPass","Cycle 500",500,36161,"43-16","Alloy 617",314626,"Plate"
-167.62,-0.00177,"Qualified",,3996.14,"CapPass","Cycle 500",500,36162,"43-16","Alloy 617",314626,"Plate"
-167.69,-0.00180,"Qualified",,3996.17,"CapPass","Cycle 500",500,36163,"43-16","Alloy 617",314626,"Plate"
-167.79,-0.00183,"Qualified",,3996.19,"CapPass","Cycle 500",500,36164,"43-16","Alloy 617",314626,"Plate"
-167.87,-0.00185,"Qualified",,3996.22,"CapPass","Cycle 500",500,36165,"43-16","Alloy 617",314626,"Plate"
-168.02,-0.00188,"Qualified",,3996.25,"CapPass","Cycle 500",500,36166,"43-16","Alloy 617",314626,"Plate"
-168.13,-0.00190,"Qualified",,3996.28,"CapPass","Cycle 500",500,36167,"43-16","Alloy 617",314626,"Plate"
-168.34,-0.00193,"Qualified",,3996.30,"CapPass","Cycle 500",500,36168,"43-16","Alloy 617",314626,"Plate"
-168.24,-0.00195,"Qualified",,3996.33,"CapPass","Cycle 500",500,36169,"43-16","Alloy 617",314626,"Plate"
-167.07,-0.00198,"Qualified",,3996.37,"CapPass","Cycle 500",500,36170,"43-16","Alloy 617",314626,"Plate"
-151.31,-0.00195,"Qualified",,3996.48,"CapPass","Cycle 500",500,36171,"43-16","Alloy 617",314626,"Plate"
-146.29,-0.00193,"Qualified",,3996.50,"CapPass","Cycle 500",500,36172,"43-16","Alloy 617",314626,"Plate"
-141.08,-0.00190,"Qualified",,3996.53,"CapPass","Cycle 500",500,36173,"43-16","Alloy 617",314626,"Plate"
-136.17,-0.00188,"Qualified",,3996.55,"CapPass","Cycle 500",500,36174,"43-16","Alloy 617",314626,"Plate"
-131.88,-0.00185,"Qualified",,3996.57,"CapPass","Cycle 500",500,36175,"43-16","Alloy 617",314626,"Plate"
-127.67,-0.00183,"Qualified",,3996.59,"CapPass","Cycle 500",500,36176,"43-16","Alloy 617",314626,"Plate"
-123.53,-0.00180,"Qualified",,3996.61,"CapPass","Cycle 500",500,36177,"43-16","Alloy 617",314626,"Plate"
-119.62,-0.00177,"Qualified",,3996.63,"CapPass","Cycle 500",500,36178,"43-16","Alloy 617",314626,"Plate"
-115.59,-0.00175,"Qualified",,3996.65,"CapPass","Cycle 500",500,36179,"43-16","Alloy 617",314626,"Plate"
-111.12,-0.00172,"Qualified",,3996.67,"CapPass","Cycle 500",500,36180,"43-16","Alloy 617",314626,"Plate"
-107.17,-0.00170,"Qualified",,3996.69,"CapPass","Cycle 500",500,36181,"43-16","Alloy 617",314626,"Plate"
-102.95,-0.00167,"Qualified",,3996.72,"CapPass","Cycle 500",500,36182,"43-16","Alloy 617",314626,"Plate"
-99.13,-0.00165,"Qualified",,3996.74,"CapPass","Cycle 500",500,36183,"43-16","Alloy 617",314626,"Plate"
-95.45,-0.00162,"Qualified",,3996.77,"CapPass","Cycle 500",500,36184,"43-16","Alloy 617",314626,"Plate"
-91.94,-0.00159,"Qualified",,3996.79,"CapPass","Cycle 500",500,36185,"43-16","Alloy 617",314626,"Plate"
-88.01,-0.00157,"Qualified",,3996.82,"CapPass","Cycle 500",500,36186,"43-16","Alloy 617",314626,"Plate"
-83.69,-0.00154,"Qualified",,3996.85,"CapPass","Cycle 500",500,36187,"43-16","Alloy 617",314626,"Plate"
-79.71,-0.00152,"Qualified",,3996.88,"CapPass","Cycle 500",500,36188,"43-16","Alloy 617",314626,"Plate"
-76.29,-0.00149,"Qualified",,3996.90,"CapPass","Cycle 500",500,36189,"43-16","Alloy 617",314626,"Plate"
-72.84,-0.00147,"Qualified",,3996.93,"CapPass","Cycle 500",500,36190,"43-16","Alloy 617",314626,"Plate"
-69.45,-0.00144,"Qualified",,3996.95,"CapPass","Cycle 500",500,36191,"43-16","Alloy 617",314626,"Plate"
-65.78,-0.00142,"Qualified",,3996.98,"CapPass","Cycle 500",500,36192,"43-16","Alloy 617",314626,"Plate"
-61.81,-0.00139,"Qualified",,3997.01,"CapPass","Cycle 500",500,36193,"43-16","Alloy 617",314626,"Plate"
-57.88,-0.00136,"Qualified",,3997.04,"CapPass","Cycle 500",500,36194,"43-16","Alloy 617",314626,"Plate"
-54.71,-0.00134,"Qualified",,3997.06,"CapPass","Cycle 500",500,36195,"43-16","Alloy 617",314626,"Plate"
-51.13,-0.00131,"Qualified",,3997.09,"CapPass","Cycle 500",500,36196,"43-16","Alloy 617",314626,"Plate"
-47.50,-0.00129,"Qualified",,3997.12,"CapPass","Cycle 500",500,36197,"43-16","Alloy 617",314626,"Plate"
-44.16,-0.00126,"Qualified",,3997.15,"CapPass","Cycle 500",500,36198,"43-16","Alloy 617",314626,"Plate"
-40.64,-0.00124,"Qualified",,3997.17,"CapPass","Cycle 500",500,36199,"43-16","Alloy 617",314626,"Plate"
-37.12,-0.00121,"Qualified",,3997.20,"CapPass","Cycle 500",500,36200,"43-16","Alloy 617",314626,"Plate"
-33.93,-0.00119,"Qualified",,3997.23,"CapPass","Cycle 500",500,36201,"43-16","Alloy 617",314626,"Plate"
-30.47,-0.00116,"Qualified",,3997.25,"CapPass","Cycle 500",500,36202,"43-16","Alloy 617",314626,"Plate"
-27.03,-0.00114,"Qualified",,3997.28,"CapPass","Cycle 500",500,36203,"43-16","Alloy 617",314626,"Plate"
-23.49,-0.00111,"Qualified",,3997.31,"CapPass","Cycle 500",500,36204,"43-16","Alloy 617",314626,"Plate"
-20.48,-0.00108,"Qualified",,3997.34,"CapPass","Cycle 500",500,36205,"43-16","Alloy 617",314626,"Plate"
-17.16,-0.00106,"Qualified",,3997.36,"CapPass","Cycle 500",500,36206,"43-16","Alloy 617",314626,"Plate"
-13.81,-0.00103,"Qualified",,3997.39,"CapPass","Cycle 500",500,36207,"43-16","Alloy 617",314626,"Plate"
-10.18,-0.00101,"Qualified",,3997.42,"CapPass","Cycle 500",500,36208,"43-16","Alloy 617",314626,"Plate"
-6.91,-0.00098,"Qualified",,3997.45,"CapPass","Cycle 500",500,36209,"43-16","Alloy 617",314626,"Plate"
-3.79,-0.00096,"Qualified",,3997.47,"CapPass","Cycle 500",500,36210,"43-16","Alloy 617",314626,"Plate"
-0.29,-0.00093,"Qualified",,3997.50,"CapPass","Cycle 500",500,36211,"43-16","Alloy 617",314626,"Plate"
3.01,-0.00090,"Qualified",,3997.53,"CapPass","Cycle 500",500,36212,"43-16","Alloy 617",314626,"Plate"
6.08,-0.00088,"Qualified",,3997.56,"CapPass","Cycle 500",500,36213,"43-16","Alloy 617",314626,"Plate"
9.05,-0.00085,"Qualified",,3997.58,"CapPass","Cycle 500",500,36214,"43-16","Alloy 617",314626,"Plate"
12.11,-0.00083,"Qualified",,3997.61,"CapPass","Cycle 500",500,36215,"43-16","Alloy 617",314626,"Plate"
14.76,-0.00080,"Qualified",,3997.63,"CapPass","Cycle 500",500,36216,"43-16","Alloy 617",314626,"Plate"
17.27,-0.00078,"Qualified",,3997.65,"CapPass","Cycle 500",500,36217,"43-16","Alloy 617",314626,"Plate"
19.60,-0.00075,"Qualified",,3997.67,"CapPass","Cycle 500",500,36218,"43-16","Alloy 617",314626,"Plate"
21.69,-0.00073,"Qualified",,3997.70,"CapPass","Cycle 500",500,36219,"43-16","Alloy 617",314626,"Plate"
23.71,-0.00070,"Qualified",,3997.72,"CapPass","Cycle 500",500,36220,"43-16","Alloy 617",314626,"Plate"
25.56,-0.00068,"Qualified",,3997.75,"CapPass","Cycle 500",500,36221,"43-16","Alloy 617",314626,"Plate"
28.19,-0.00065,"Qualified",,3997.82,"CapPass","Cycle 500",500,36222,"43-16","Alloy 617",314626,"Plate"
31.14,-0.00062,"Qualified",,3997.87,"CapPass","Cycle 500",500,36223,"43-16","Alloy 617",314626,"Plate"
34.16,-0.00060,"Qualified",,3997.91,"CapPass","Cycle 500",500,36224,"43-16","Alloy 617",314626,"Plate"
37.04,-0.00057,"Qualified",,3997.94,"CapPass","Cycle 500",500,36225,"43-16","Alloy 617",314626,"Plate"
40.59,-0.00055,"Qualified",,3997.97,"CapPass","Cycle 500",500,36226,"43-16","Alloy 617",314626,"Plate"
43.91,-0.00052,"Qualified",,3997.99,"CapPass","Cycle 500",500,36227,"43-16","Alloy 617",314626,"Plate"
46.88,-0.00050,"Qualified",,3998.01,"CapPass","Cycle 500",500,36228,"43-16","Alloy 617",314626,"Plate"
49.63,-0.00047,"Qualified",,3998.03,"CapPass","Cycle 500",500,36229,"43-16","Alloy 617",314626,"Plate"
52.37,-0.00045,"Qualified",,3998.06,"CapPass","Cycle 500",500,36230,"43-16","Alloy 617",314626,"Plate"
55.29,-0.00042,"Qualified",,3998.08,"CapPass","Cycle 500",500,36231,"43-16","Alloy 617",314626,"Plate"
57.75,-0.00039,"Qualified",,3998.11,"CapPass","Cycle 500",500,36232,"43-16","Alloy 617",314626,"Plate"
60.11,-0.00037,"Qualified",,3998.13,"CapPass","Cycle 500",500,36233,"43-16","Alloy 617",314626,"Plate"
62.49,-0.00034,"Qualified",,3998.16,"CapPass","Cycle 500",500,36234,"43-16","Alloy 617",314626,"Plate"
65.28,-0.00032,"Qualified",,3998.20,"CapPass","Cycle 500",500,36235,"43-16","Alloy 617",314626,"Plate"
67.48,-0.00029,"Qualified",,3998.23,"CapPass","Cycle 500",500,36236,"43-16","Alloy 617",314626,"Plate"
69.87,-0.00027,"Qualified",,3998.26,"CapPass","Cycle 500",500,36237,"43-16","Alloy 617",314626,"Plate"
70.70,-0.00021,"Qualified",,7994.69,"CapPass","Cycle 1000",1000,42183,"43-16","Alloy 617",314626,"Plate"
72.30,-0.00019,"Qualified",,7994.72,"CapPass","Cycle 1000",1000,42184,"43-16","Alloy 617",314626,"Plate"
73.98,-0.00016,"Qualified",,7994.75,"CapPass","Cycle 1000",1000,42185,"43-16","Alloy 617",314626,"Plate"
75.83,-0.00014,"Qualified",,7994.78,"CapPass","Cycle 1000",1000,42186,"43-16","Alloy 617",314626,"Plate"
77.82,-0.00011,"Qualified",,7994.81,"CapPass","Cycle 1000",1000,42187,"43-16","Alloy 617",314626,"Plate"
79.75,-0.00009,"Qualified",,7994.84,"CapPass","Cycle 1000",1000,42188,"43-16","Alloy 617",314626,"Plate"
81.57,-0.00006,"Qualified",,7994.86,"CapPass","Cycle 1000",1000,42189,"43-16","Alloy 617",314626,"Plate"
83.79,-0.00004,"Qualified",,7994.89,"CapPass","Cycle 1000",1000,42190,"43-16","Alloy 617",314626,"Plate"
86.53,-0.00001,"Qualified",,7994.92,"CapPass","Cycle 1000",1000,42191,"43-16","Alloy 617",314626,"Plate"
89.05,0.00002,"Qualified",,7994.94,"CapPass","Cycle 1000",1000,42192,"43-16","Alloy 617",314626,"Plate"
91.65,0.00004,"Qualified",,7994.96,"CapPass","Cycle 1000",1000,42193,"43-16","Alloy 617",314626,"Plate"
94.29,0.00007,"Qualified",,7994.98,"CapPass","Cycle 1000",1000,42194,"43-16","Alloy 617",314626,"Plate"
96.88,0.00009,"Qualified",,7995.00,"CapPass","Cycle 1000",1000,42195,"43-16","Alloy 617",314626,"Plate"
99.39,0.00012,"Qualified",,7995.02,"CapPass","Cycle 1000",1000,42196,"43-16","Alloy 617",314626,"Plate"
101.87,0.00014,"Qualified",,7995.03,"CapPass","Cycle 1000",1000,42197,"43-16","Alloy 617",314626,"Plate"
104.17,0.00017,"Qualified",,7995.05,"CapPass","Cycle 1000",1000,42198,"43-16","Alloy 617",314626,"Plate"
106.56,0.00020,"Qualified",,7995.06,"CapPass","Cycle 1000",1000,42199,"43-16","Alloy 617",314626,"Plate"
108.82,0.00022,"Qualified",,7995.08,"CapPass","Cycle 1000",1000,42200,"43-16","Alloy 617",314626,"Plate"
111.04,0.00025,"Qualified",,7995.10,"CapPass","Cycle 1000",1000,42201,"43-16","Alloy 617",314626,"Plate"
113.10,0.00027,"Qualified",,7995.12,"CapPass","Cycle 1000",1000,42202,"43-16","Alloy 617",314626,"Plate"
115.17,0.00030,"Qualified",,7995.13,"CapPass","Cycle 1000",1000,42203,"43-16","Alloy 617",314626,"Plate"
117.11,0.00032,"Qualified",,7995.15,"CapPass","Cycle 1000",1000,42204,"43-16","Alloy 617",314626,"Plate"
118.85,0.00035,"Qualified",,7995.17,"CapPass","Cycle 1000",1000,42205,"43-16","Alloy 617",314626,"Plate"
120.60,0.00037,"Qualified",,7995.19,"CapPass","Cycle 1000",1000,42206,"43-16","Alloy 617",314626,"Plate"
122.10,0.00040,"Qualified",,7995.21,"CapPass","Cycle 1000",1000,42207,"43-16","Alloy 617",314626,"Plate"
123.58,0.00043,"Qualified",,7995.23,"CapPass","Cycle 1000",1000,42208,"43-16","Alloy 617",314626,"Plate"
124.97,0.00045,"Qualified",,7995.25,"CapPass","Cycle 1000",1000,42209,"43-16","Alloy 617",314626,"Plate"
126.28,0.00048,"Qualified",,7995.27,"CapPass","Cycle 1000",1000,42210,"43-16","Alloy 617",314626,"Plate"
127.61,0.00050,"Qualified",,7995.29,"CapPass","Cycle 1000",1000,42211,"43-16","Alloy 617",314626,"Plate"
129.09,0.00053,"Qualified",,7995.32,"CapPass","Cycle 1000",1000,42212,"43-16","Alloy 617",314626,"Plate"
130.28,0.00055,"Qualified",,7995.35,"CapPass","Cycle 1000",1000,42213,"43-16","Alloy 617",314626,"Plate"
131.62,0.00058,"Qualified",,7995.37,"CapPass","Cycle 1000",1000,42214,"43-16","Alloy 617",314626,"Plate"
132.69,0.00060,"Qualified",,7995.40,"CapPass","Cycle 1000",1000,42215,"43-16","Alloy 617",314626,"Plate"
133.83,0.00063,"Qualified",,7995.42,"CapPass","Cycle 1000",1000,42216,"43-16","Alloy 617",314626,"Plate"
134.94,0.00066,"Qualified",,7995.45,"CapPass","Cycle 1000",1000,42217,"43-16","Alloy 617",314626,"Plate"
136.03,0.00068,"Qualified",,7995.47,"CapPass","Cycle 1000",1000,42218,"43-16","Alloy 617",314626,"Plate"
136.95,0.00071,"Qualified",,7995.49,"CapPass","Cycle 1000",1000,42219,"43-16","Alloy 617",314626,"Plate"
137.83,0.00073,"Qualified",,7995.52,"CapPass","Cycle 1000",1000,42220,"43-16","Alloy 617",314626,"Plate"
138.87,0.00076,"Qualified",,7995.54,"CapPass","Cycle 1000",1000,42221,"43-16","Alloy 617",314626,"Plate"
139.89,0.00078,"Qualified",,7995.57,"CapPass","Cycle 1000",1000,42222,"43-16","Alloy 617",314626,"Plate"
140.95,0.00081,"Qualified",,7995.60,"CapPass","Cycle 1000",1000,42223,"43-16","Alloy 617",314626,"Plate"
141.98,0.00083,"Qualified",,7995.63,"CapPass","Cycle 1000",1000,42224,"43-16","Alloy 617",314626,"Plate"
143.07,0.00086,"Qualified",,7995.65,"CapPass","Cycle 1000",1000,42225,"43-16","Alloy 617",314626,"Plate"
144.04,0.00088,"Qualified",,7995.67,"CapPass","Cycle 1000",1000,42226,"43-16","Alloy 617",314626,"Plate"
144.94,0.00091,"Qualified",,7995.70,"CapPass","Cycle 1000",1000,42227,"43-16","Alloy 617",314626,"Plate"
145.85,0.00094,"Qualified",,7995.72,"CapPass","Cycle 1000",1000,42228,"43-16","Alloy 617",314626,"Plate"
146.83,0.00096,"Qualified",,7995.75,"CapPass","Cycle 1000",1000,42229,"43-16","Alloy 617",314626,"Plate"
147.92,0.00099,"Qualified",,7995.78,"CapPass","Cycle 1000",1000,42230,"43-16","Alloy 617",314626,"Plate"
148.85,0.00101,"Qualified",,7995.80,"CapPass","Cycle 1000",1000,42231,"43-16","Alloy 617",314626,"Plate"
149.81,0.00104,"Qualified",,7995.83,"CapPass","Cycle 1000",1000,42232,"43-16","Alloy 617",314626,"Plate"
150.73,0.00106,"Qualified",,7995.85,"CapPass","Cycle 1000",1000,42233,"43-16","Alloy 617",314626,"Plate"
151.59,0.00109,"Qualified",,7995.88,"CapPass","Cycle 1000",1000,42234,"43-16","Alloy 617",314626,"Plate"
152.58,0.00111,"Qualified",,7995.91,"CapPass","Cycle 1000",1000,42235,"43-16","Alloy 617",314626,"Plate"
153.48,0.00114,"Qualified",,7995.93,"CapPass","Cycle 1000",1000,42236,"43-16","Alloy 617",314626,"Plate"
154.38,0.00117,"Qualified",,7995.96,"CapPass","Cycle 1000",1000,42237,"43-16","Alloy 617",314626,"Plate"
155.28,0.00119,"Qualified",,7995.98,"CapPass","Cycle 1000",1000,42238,"43-16","Alloy 617",314626,"Plate"
156.12,0.00122,"Qualified",,7996.01,"CapPass","Cycle 1000",1000,42239,"43-16","Alloy 617",314626,"Plate"
156.92,0.00124,"Qualified",,7996.03,"CapPass","Cycle 1000",1000,42240,"43-16","Alloy 617",314626,"Plate"
157.74,0.00127,"Qualified",,7996.06,"CapPass","Cycle 1000",1000,42241,"43-16","Alloy 617",314626,"Plate"
158.59,0.00129,"Qualified",,7996.08,"CapPass","Cycle 1000",1000,42242,"43-16","Alloy 617",314626,"Plate"
159.28,0.00132,"Qualified",,7996.11,"CapPass","Cycle 1000",1000,42243,"43-16","Alloy 617",314626,"Plate"
160.02,0.00134,"Qualified",,7996.13,"CapPass","Cycle 1000",1000,42244,"43-16","Alloy 617",314626,"Plate"
160.73,0.00137,"Qualified",,7996.16,"CapPass","Cycle 1000",1000,42245,"43-16","Alloy 617",314626,"Plate"
161.41,0.00140,"Qualified",,7996.18,"CapPass","Cycle 1000",1000,42246,"43-16","Alloy 617",314626,"Plate"
162.15,0.00142,"Qualified",,7996.21,"CapPass","Cycle 1000",1000,42247,"43-16","Alloy 617",314626,"Plate"
162.87,0.00145,"Qualified",,7996.24,"CapPass","Cycle 1000",1000,42248,"43-16","Alloy 617",314626,"Plate"
163.57,0.00147,"Qualified",,7996.26,"CapPass","Cycle 1000",1000,42249,"43-16","Alloy 617",314626,"Plate"
164.28,0.00150,"Qualified",,7996.28,"CapPass","Cycle 1000",1000,42250,"43-16","Alloy 617",314626,"Plate"
164.91,0.00152,"Qualified",,7996.31,"CapPass","Cycle 1000",1000,42251,"43-16","Alloy 617",314626,"Plate"
165.47,0.00155,"Qualified",,7996.33,"CapPass","Cycle 1000",1000,42252,"43-16","Alloy 617",314626,"Plate"
166.03,0.00157,"Qualified",,7996.36,"CapPass","Cycle 1000",1000,42253,"43-16","Alloy 617",314626,"Plate"
166.48,0.00160,"Qualified",,7996.38,"CapPass","Cycle 1000",1000,42254,"43-16","Alloy 617",314626,"Plate"
166.94,0.00162,"Qualified",,7996.40,"CapPass","Cycle 1000",1000,42255,"43-16","Alloy 617",314626,"Plate"
167.24,0.00165,"Qualified",,7996.42,"CapPass","Cycle 1000",1000,42256,"43-16","Alloy 617",314626,"Plate"
167.57,0.00168,"Qualified",,7996.44,"CapPass","Cycle 1000",1000,42257,"43-16","Alloy 617",314626,"Plate"
167.87,0.00170,"Qualified",,7996.47,"CapPass","Cycle 1000",1000,42258,"43-16","Alloy 617",314626,"Plate"
168.06,0.00173,"Qualified",,7996.49,"CapPass","Cycle 1000",1000,42259,"43-16","Alloy 617",314626,"Plate"
168.18,0.00175,"Qualified",,7996.51,"CapPass","Cycle 1000",1000,42260,"43-16","Alloy 617",314626,"Plate"
168.29,0.00178,"Qualified",,7996.54,"CapPass","Cycle 1000",1000,42261,"43-16","Alloy 617",314626,"Plate"
168.29,0.00180,"Qualified",,7996.56,"CapPass","Cycle 1000",1000,42262,"43-16","Alloy 617",314626,"Plate"
168.19,0.00183,"Qualified",,7996.59,"CapPass","Cycle 1000",1000,42263,"43-16","Alloy 617",314626,"Plate"
168.05,0.00185,"Qualified",,7996.61,"CapPass","Cycle 1000",1000,42264,"43-16","Alloy 617",314626,"Plate"
167.93,0.00188,"Qualified",,7996.64,"CapPass","Cycle 1000",1000,42265,"43-16","Alloy 617",314626,"Plate"
167.88,0.00190,"Qualified",,7996.67,"CapPass","Cycle 1000",1000,42266,"43-16","Alloy 617",314626,"Plate"
167.80,0.00193,"Qualified",,7996.69,"CapPass","Cycle 1000",1000,42267,"43-16","Alloy 617",314626,"Plate"
167.61,0.00195,"Qualified",,7996.71,"CapPass","Cycle 1000",1000,42268,"43-16","Alloy 617",314626,"Plate"
166.91,0.00198,"Qualified",,7996.74,"CapPass","Cycle 1000",1000,42269,"43-16","Alloy 617",314626,"Plate"
163.99,0.00200,"Qualified",,7996.78,"CapPass","Cycle 1000",1000,42270,"43-16","Alloy 617",314626,"Plate"
148.74,0.00198,"Qualified",,7996.87,"CapPass","Cycle 1000",1000,42271,"43-16","Alloy 617",314626,"Plate"
143.33,0.00195,"Qualified",,7996.89,"CapPass","Cycle 1000",1000,42272,"43-16","Alloy 617",314626,"Plate"
137.89,0.00193,"Qualified",,7996.92,"CapPass","Cycle 1000",1000,42273,"43-16","Alloy 617",314626,"Plate"
133.01,0.00190,"Qualified",,7996.94,"CapPass","Cycle 1000",1000,42274,"43-16","Alloy 617",314626,"Plate"
128.39,0.00188,"Qualified",,7996.96,"CapPass","Cycle 1000",1000,42275,"43-16","Alloy 617",314626,"Plate"
124.11,0.00185,"Qualified",,7996.97,"CapPass","Cycle 1000",1000,42276,"43-16","Alloy 617",314626,"Plate"
119.99,0.00182,"Qualified",,7996.99,"CapPass","Cycle 1000",1000,42277,"43-16","Alloy 617",314626,"Plate"
115.99,0.00180,"Qualified",,7997.01,"CapPass","Cycle 1000",1000,42278,"43-16","Alloy 617",314626,"Plate"
112.12,0.00177,"Qualified",,7997.03,"CapPass","Cycle 1000",1000,42279,"43-16","Alloy 617",314626,"Plate"
107.75,0.00175,"Qualified",,7997.05,"CapPass","Cycle 1000",1000,42280,"43-16","Alloy 617",314626,"Plate"
103.89,0.00172,"Qualified",,7997.07,"CapPass","Cycle 1000",1000,42281,"43-16","Alloy 617",314626,"Plate"
100.22,0.00170,"Qualified",,7997.10,"CapPass","Cycle 1000",1000,42282,"43-16","Alloy 617",314626,"Plate"
96.66,0.00167,"Qualified",,7997.12,"CapPass","Cycle 1000",1000,42283,"43-16","Alloy 617",314626,"Plate"
93.25,0.00164,"Qualified",,7997.14,"CapPass","Cycle 1000",1000,42284,"43-16","Alloy 617",314626,"Plate"
89.67,0.00162,"Qualified",,7997.17,"CapPass","Cycle 1000",1000,42285,"43-16","Alloy 617",314626,"Plate"
85.91,0.00159,"Qualified",,7997.19,"CapPass","Cycle 1000",1000,42286,"43-16","Alloy 617",314626,"Plate"
81.78,0.00157,"Qualified",,7997.22,"CapPass","Cycle 1000",1000,42287,"43-16","Alloy 617",314626,"Plate"
78.34,0.00154,"Qualified",,7997.25,"CapPass","Cycle 1000",1000,42288,"43-16","Alloy 617",314626,"Plate"
74.42,0.00152,"Qualified",,7997.28,"CapPass","Cycle 1000",1000,42289,"43-16","Alloy 617",314626,"Plate"
70.92,0.00149,"Qualified",,7997.31,"CapPass","Cycle 1000",1000,42290,"43-16","Alloy 617",314626,"Plate"
68.03,0.00147,"Qualified",,7997.33,"CapPass","Cycle 1000",1000,42291,"43-16","Alloy 617",314626,"Plate"
64.85,0.00144,"Qualified",,7997.35,"CapPass","Cycle 1000",1000,42292,"43-16","Alloy 617",314626,"Plate"
61.44,0.00142,"Qualified",,7997.38,"CapPass","Cycle 1000",1000,42293,"43-16","Alloy 617",314626,"Plate"
58.31,0.00139,"Qualified",,7997.41,"CapPass","Cycle 1000",1000,42294,"43-16","Alloy 617",314626,"Plate"
55.00,0.00136,"Qualified",,7997.43,"CapPass","Cycle 1000",1000,42295,"43-16","Alloy 617",314626,"Plate"
51.46,0.00134,"Qualified",,7997.46,"CapPass","Cycle 1000",1000,42296,"43-16","Alloy 617",314626,"Plate"
48.47,0.00131,"Qualified",,7997.49,"CapPass","Cycle 1000",1000,42297,"43-16","Alloy 617",314626,"Plate"
45.27,0.00129,"Qualified",,7997.51,"CapPass","Cycle 1000",1000,42298,"43-16","Alloy 617",314626,"Plate"
41.71,0.00126,"Qualified",,7997.54,"CapPass","Cycle 1000",1000,42299,"43-16","Alloy 617",314626,"Plate"
38.55,0.00124,"Qualified",,7997.57,"CapPass","Cycle 1000",1000,42300,"43-16","Alloy 617",314626,"Plate"
35.87,0.00121,"Qualified",,7997.59,"CapPass","Cycle 1000",1000,42301,"43-16","Alloy 617",314626,"Plate"
32.53,0.00119,"Qualified",,7997.62,"CapPass","Cycle 1000",1000,42302,"43-16","Alloy 617",314626,"Plate"
29.18,0.00116,"Qualified",,7997.65,"CapPass","Cycle 1000",1000,42303,"43-16","Alloy 617",314626,"Plate"
26.20,0.00114,"Qualified",,7997.68,"CapPass","Cycle 1000",1000,42304,"43-16","Alloy 617",314626,"Plate"
23.21,0.00111,"Qualified",,7997.71,"CapPass","Cycle 1000",1000,42305,"43-16","Alloy 617",314626,"Plate"
19.87,0.00108,"Qualified",,7997.74,"CapPass","Cycle 1000",1000,42306,"43-16","Alloy 617",314626,"Plate"
16.80,0.00106,"Qualified",,7997.76,"CapPass","Cycle 1000",1000,42307,"43-16","Alloy 617",314626,"Plate"
14.09,0.00103,"Qualified",,7997.79,"CapPass","Cycle 1000",1000,42308,"43-16","Alloy 617",314626,"Plate"
11.42,0.00101,"Qualified",,7997.81,"CapPass","Cycle 1000",1000,42309,"43-16","Alloy 617",314626,"Plate"
8.50,0.00098,"Qualified",,7997.84,"CapPass","Cycle 1000",1000,42310,"43-16","Alloy 617",314626,"Plate"
5.19,0.00096,"Qualified",,7997.87,"CapPass","Cycle 1000",1000,42311,"43-16","Alloy 617",314626,"Plate"
1.61,0.00093,"Qualified",,7997.90,"CapPass","Cycle 1000",1000,42312,"43-16","Alloy 617",314626,"Plate"
-2.25,0.00091,"Qualified",,7997.94,"CapPass","Cycle 1000",1000,42313,"43-16","Alloy 617",314626,"Plate"
-5.76,0.00088,"Qualified",,7997.97,"CapPass","Cycle 1000",1000,42314,"43-16","Alloy 617",314626,"Plate"
-8.94,0.00086,"Qualified",,7998.00,"CapPass","Cycle 1000",1000,42315,"43-16","Alloy 617",314626,"Plate"
-12.08,0.00083,"Qualified",,7998.02,"CapPass","Cycle 1000",1000,42316,"43-16","Alloy 617",314626,"Plate"
-14.80,0.00080,"Qualified",,7998.05,"CapPass","Cycle 1000",1000,42317,"43-16","Alloy 617",314626,"Plate"
