Repository: js-molina/fatigue-A617

File: data/950C/Strain rate 0.001/0.40% strain/HTM_A19_Cycles_4320.csv (part 7 of 10)
"Stress Mpa","Strain","Qual State","Qual Exceptions","Elapsed Time Sec","Data State","Cycle Label","Cycle","Count","Sample","Alloy","Heat","Material_Form"
164.52,0.00179,"Qualified",,3992.16,"CapPass","Cycle 500",500,35988,"43-20","Alloy 617",314626,"Plate"
164.43,0.00181,"Qualified",,3992.18,"CapPass","Cycle 500",500,35989,"43-20","Alloy 617",314626,"Plate"
164.34,0.00184,"Qualified",,3992.21,"CapPass","Cycle 500",500,35990,"43-20","Alloy 617",314626,"Plate"
164.14,0.00187,"Qualified",,3992.23,"CapPass","Cycle 500",500,35991,"43-20","Alloy 617",314626,"Plate"
163.93,0.00189,"Qualified",,3992.25,"CapPass","Cycle 500",500,35992,"43-20","Alloy 617",314626,"Plate"
163.68,0.00192,"Qualified",,3992.28,"CapPass","Cycle 500",500,35993,"43-20","Alloy 617",314626,"Plate"
163.42,0.00194,"Qualified",,3992.30,"CapPass","Cycle 500",500,35994,"43-20","Alloy 617",314626,"Plate"
162.95,0.00197,"Qualified",,3992.33,"CapPass","Cycle 500",500,35995,"43-20","Alloy 617",314626,"Plate"
161.59,0.00199,"Qualified",,3992.36,"CapPass","Cycle 500",500,35996,"43-20","Alloy 617",314626,"Plate"
141.57,0.00197,"Qualified",,3992.49,"CapPass","Cycle 500",500,35997,"43-20","Alloy 617",314626,"Plate"
136.17,0.00194,"Qualified",,3992.51,"CapPass","Cycle 500",500,35998,"43-20","Alloy 617",314626,"Plate"
131.40,0.00192,"Qualified",,3992.54,"CapPass","Cycle 500",500,35999,"43-20","Alloy 617",314626,"Plate"
126.28,0.00189,"Qualified",,3992.56,"CapPass","Cycle 500",500,36000,"43-20","Alloy 617",314626,"Plate"
121.87,0.00186,"Qualified",,3992.58,"CapPass","Cycle 500",500,36001,"43-20","Alloy 617",314626,"Plate"
117.40,0.00184,"Qualified",,3992.60,"CapPass","Cycle 500",500,36002,"43-20","Alloy 617",314626,"Plate"
113.22,0.00181,"Qualified",,3992.62,"CapPass","Cycle 500",500,36003,"43-20","Alloy 617",314626,"Plate"
109.25,0.00179,"Qualified",,3992.63,"CapPass","Cycle 500",500,36004,"43-20","Alloy 617",314626,"Plate"
105.11,0.00176,"Qualified",,3992.66,"CapPass","Cycle 500",500,36005,"43-20","Alloy 617",314626,"Plate"
101.23,0.00174,"Qualified",,3992.68,"CapPass","Cycle 500",500,36006,"43-20","Alloy 617",314626,"Plate"
97.46,0.00171,"Qualified",,3992.70,"CapPass","Cycle 500",500,36007,"43-20","Alloy 617",314626,"Plate"
93.68,0.00169,"Qualified",,3992.72,"CapPass","Cycle 500",500,36008,"43-20","Alloy 617",314626,"Plate"
89.71,0.00166,"Qualified",,3992.75,"CapPass","Cycle 500",500,36009,"43-20","Alloy 617",314626,"Plate"
85.45,0.00163,"Qualified",,3992.77,"CapPass","Cycle 500",500,36010,"43-20","Alloy 617",314626,"Plate"
80.84,0.00161,"Qualified",,3992.81,"CapPass","Cycle 500",500,36011,"43-20","Alloy 617",314626,"Plate"
76.18,0.00158,"Qualified",,3992.84,"CapPass","Cycle 500",500,36012,"43-20","Alloy 617",314626,"Plate"
70.92,0.00156,"Qualified",,3992.88,"CapPass","Cycle 500",500,36013,"43-20","Alloy 617",314626,"Plate"
66.49,0.00153,"Qualified",,3992.91,"CapPass","Cycle 500",500,36014,"43-20","Alloy 617",314626,"Plate"
62.45,0.00151,"Qualified",,3992.93,"CapPass","Cycle 500",500,36015,"43-20","Alloy 617",314626,"Plate"
58.61,0.00148,"Qualified",,3992.96,"CapPass","Cycle 500",500,36016,"43-20","Alloy 617",314626,"Plate"
55.10,0.00146,"Qualified",,3992.98,"CapPass","Cycle 500",500,36017,"43-20","Alloy 617",314626,"Plate"
51.72,0.00143,"Qualified",,3993.00,"CapPass","Cycle 500",500,36018,"43-20","Alloy 617",314626,"Plate"
48.50,0.00140,"Qualified",,3993.03,"CapPass","Cycle 500",500,36019,"43-20","Alloy 617",314626,"Plate"
45.32,0.00138,"Qualified",,3993.05,"CapPass","Cycle 500",500,36020,"43-20","Alloy 617",314626,"Plate"
42.05,0.00135,"Qualified",,3993.07,"CapPass","Cycle 500",500,36021,"43-20","Alloy 617",314626,"Plate"
39.00,0.00133,"Qualified",,3993.10,"CapPass","Cycle 500",500,36022,"43-20","Alloy 617",314626,"Plate"
36.00,0.00130,"Qualified",,3993.12,"CapPass","Cycle 500",500,36023,"43-20","Alloy 617",314626,"Plate"
33.03,0.00128,"Qualified",,3993.15,"CapPass","Cycle 500",500,36024,"43-20","Alloy 617",314626,"Plate"
30.15,0.00125,"Qualified",,3993.17,"CapPass","Cycle 500",500,36025,"43-20","Alloy 617",314626,"Plate"
27.07,0.00123,"Qualified",,3993.20,"CapPass","Cycle 500",500,36026,"43-20","Alloy 617",314626,"Plate"
23.98,0.00120,"Qualified",,3993.22,"CapPass","Cycle 500",500,36027,"43-20","Alloy 617",314626,"Plate"
20.65,0.00118,"Qualified",,3993.26,"CapPass","Cycle 500",500,36028,"43-20","Alloy 617",314626,"Plate"
17.38,0.00115,"Qualified",,3993.29,"CapPass","Cycle 500",500,36029,"43-20","Alloy 617",314626,"Plate"
14.42,0.00113,"Qualified",,3993.31,"CapPass","Cycle 500",500,36030,"43-20","Alloy 617",314626,"Plate"
11.68,0.00110,"Qualified",,3993.34,"CapPass","Cycle 500",500,36031,"43-20","Alloy 617",314626,"Plate"
8.81,0.00107,"Qualified",,3993.36,"CapPass","Cycle 500",500,36032,"43-20","Alloy 617",314626,"Plate"
5.73,0.00105,"Qualified",,3993.39,"CapPass","Cycle 500",500,36033,"43-20","Alloy 617",314626,"Plate"
2.80,0.00102,"Qualified",,3993.42,"CapPass","Cycle 500",500,36034,"43-20","Alloy 617",314626,"Plate"
-0.16,0.00100,"Qualified",,3993.44,"CapPass","Cycle 500",500,36035,"43-20","Alloy 617",314626,"Plate"
-2.96,0.00097,"Qualified",,3993.47,"CapPass","Cycle 500",500,36036,"43-20","Alloy 617",314626,"Plate"
-5.75,0.00095,"Qualified",,3993.50,"CapPass","Cycle 500",500,36037,"43-20","Alloy 617",314626,"Plate"
-8.40,0.00092,"Qualified",,3993.52,"CapPass","Cycle 500",500,36038,"43-20","Alloy 617",314626,"Plate"
-11.30,0.00090,"Qualified",,3993.55,"CapPass","Cycle 500",500,36039,"43-20","Alloy 617",314626,"Plate"
-14.14,0.00087,"Qualified",,3993.58,"CapPass","Cycle 500",500,36040,"43-20","Alloy 617",314626,"Plate"
-16.03,0.00084,"Qualified",,3993.62,"CapPass","Cycle 500",500,36041,"43-20","Alloy 617",314626,"Plate"
-16.73,0.00082,"Qualified",,3993.69,"CapPass","Cycle 500",500,36042,"43-20","Alloy 617",314626,"Plate"
-19.69,0.00079,"Qualified",,3993.78,"CapPass","Cycle 500",500,36043,"43-20","Alloy 617",314626,"Plate"
-22.31,0.00077,"Qualified",,3993.82,"CapPass","Cycle 500",500,36044,"43-20","Alloy 617",314626,"Plate"
-24.79,0.00074,"Qualified",,3993.85,"CapPass","Cycle 500",500,36045,"43-20","Alloy 617",314626,"Plate"
-27.54,0.00072,"Qualified",,3993.88,"CapPass","Cycle 500",500,36046,"43-20","Alloy 617",314626,"Plate"
-30.03,0.00069,"Qualified",,3993.91,"CapPass","Cycle 500",500,36047,"43-20","Alloy 617",314626,"Plate"
-32.88,0.00067,"Qualified",,3993.95,"CapPass","Cycle 500",500,36048,"43-20","Alloy 617",314626,"Plate"
-35.76,0.00064,"Qualified",,3993.97,"CapPass","Cycle 500",500,36049,"43-20","Alloy 617",314626,"Plate"
-38.81,0.00062,"Qualified",,3994.00,"CapPass","Cycle 500",500,36050,"43-20","Alloy 617",314626,"Plate"
-41.87,0.00059,"Qualified",,3994.02,"CapPass","Cycle 500",500,36051,"43-20","Alloy 617",314626,"Plate"
-45.11,0.00057,"Qualified",,3994.04,"CapPass","Cycle 500",500,36052,"43-20","Alloy 617",314626,"Plate"
-48.46,0.00054,"Qualified",,3994.06,"CapPass","Cycle 500",500,36053,"43-20","Alloy 617",314626,"Plate"
-51.23,0.00051,"Qualified",,3994.07,"CapPass","Cycle 500",500,36054,"43-20","Alloy 617",314626,"Plate"
-53.96,0.00049,"Qualified",,3994.09,"CapPass","Cycle 500",500,36055,"43-20","Alloy 617",314626,"Plate"
-56.71,0.00046,"Qualified",,3994.10,"CapPass","Cycle 500",500,36056,"43-20","Alloy 617",314626,"Plate"
-59.44,0.00044,"Qualified",,3994.12,"CapPass","Cycle 500",500,36057,"43-20","Alloy 617",314626,"Plate"
-62.54,0.00041,"Qualified",,3994.14,"CapPass","Cycle 500",500,36058,"43-20","Alloy 617",314626,"Plate"
-65.39,0.00039,"Qualified",,3994.16,"CapPass","Cycle 500",500,36059,"43-20","Alloy 617",314626,"Plate"
-68.01,0.00036,"Qualified",,3994.17,"CapPass","Cycle 500",500,36060,"43-20","Alloy 617",314626,"Plate"
-70.62,0.00033,"Qualified",,3994.18,"CapPass","Cycle 500",500,36061,"43-20","Alloy 617",314626,"Plate"
-73.22,0.00031,"Qualified",,3994.20,"CapPass","Cycle 500",500,36062,"43-20","Alloy 617",314626,"Plate"
-75.83,0.00028,"Qualified",,3994.21,"CapPass","Cycle 500",500,36063,"43-20","Alloy 617",314626,"Plate"
-78.31,0.00026,"Qualified",,3994.23,"CapPass","Cycle 500",500,36064,"43-20","Alloy 617",314626,"Plate"
-80.75,0.00023,"Qualified",,3994.25,"CapPass","Cycle 500",500,36065,"43-20","Alloy 617",314626,"Plate"
-82.93,0.00020,"Qualified",,3994.26,"CapPass","Cycle 500",500,36066,"43-20","Alloy 617",314626,"Plate"
-85.10,0.00018,"Qualified",,3994.28,"CapPass","Cycle 500",500,36067,"43-20","Alloy 617",314626,"Plate"
-87.23,0.00015,"Qualified",,3994.29,"CapPass","Cycle 500",500,36068,"43-20","Alloy 617",314626,"Plate"
-89.42,0.00012,"Qualified",,3994.31,"CapPass","Cycle 500",500,36069,"43-20","Alloy 617",314626,"Plate"
-91.43,0.00010,"Qualified",,3994.33,"CapPass","Cycle 500",500,36070,"43-20","Alloy 617",314626,"Plate"
-93.05,0.00007,"Qualified",,3994.35,"CapPass","Cycle 500",500,36071,"43-20","Alloy 617",314626,"Plate"
-94.72,0.00005,"Qualified",,3994.37,"CapPass","Cycle 500",500,36072,"43-20","Alloy 617",314626,"Plate"
-96.27,0.00002,"Qualified",,3994.38,"CapPass","Cycle 500",500,36073,"43-20","Alloy 617",314626,"Plate"
-97.71,-0.00000,"Qualified",,3994.40,"CapPass","Cycle 500",500,36074,"43-20","Alloy 617",314626,"Plate"
-99.24,-0.00003,"Qualified",,3994.43,"CapPass","Cycle 500",500,36075,"43-20","Alloy 617",314626,"Plate"
-100.52,-0.00005,"Qualified",,3994.45,"CapPass","Cycle 500",500,36076,"43-20","Alloy 617",314626,"Plate"
-101.67,-0.00008,"Qualified",,3994.47,"CapPass","Cycle 500",500,36077,"43-20","Alloy 617",314626,"Plate"
-102.88,-0.00010,"Qualified",,3994.49,"CapPass","Cycle 500",500,36078,"43-20","Alloy 617",314626,"Plate"
-104.11,-0.00013,"Qualified",,3994.52,"CapPass","Cycle 500",500,36079,"43-20","Alloy 617",314626,"Plate"
-105.36,-0.00015,"Qualified",,3994.55,"CapPass","Cycle 500",500,36080,"43-20","Alloy 617",314626,"Plate"
-106.61,-0.00018,"Qualified",,3994.57,"CapPass","Cycle 500",500,36081,"43-20","Alloy 617",314626,"Plate"
-107.62,-0.00021,"Qualified",,3994.60,"CapPass","Cycle 500",500,36082,"43-20","Alloy 617",314626,"Plate"
-108.83,-0.00023,"Qualified",,3994.63,"CapPass","Cycle 500",500,36083,"43-20","Alloy 617",314626,"Plate"
-110.17,-0.00026,"Qualified",,3994.66,"CapPass","Cycle 500",500,36084,"43-20","Alloy 617",314626,"Plate"
-111.54,-0.00028,"Qualified",,3994.69,"CapPass","Cycle 500",500,36085,"43-20","Alloy 617",314626,"Plate"
-112.88,-0.00031,"Qualified",,3994.71,"CapPass","Cycle 500",500,36086,"43-20","Alloy 617",314626,"Plate"
-114.21,-0.00033,"Qualified",,3994.74,"CapPass","Cycle 500",500,36087,"43-20","Alloy 617",314626,"Plate"
-115.44,-0.00036,"Qualified",,3994.76,"CapPass","Cycle 500",500,36088,"43-20","Alloy 617",314626,"Plate"
-116.93,-0.00038,"Qualified",,3994.79,"CapPass","Cycle 500",500,36089,"43-20","Alloy 617",314626,"Plate"
-118.30,-0.00041,"Qualified",,3994.81,"CapPass","Cycle 500",500,36090,"43-20","Alloy 617",314626,"Plate"
-119.62,-0.00043,"Qualified",,3994.84,"CapPass","Cycle 500",500,36091,"43-20","Alloy 617",314626,"Plate"
-120.95,-0.00046,"Qualified",,3994.87,"CapPass","Cycle 500",500,36092,"43-20","Alloy 617",314626,"Plate"
-122.30,-0.00049,"Qualified",,3994.89,"CapPass","Cycle 500",500,36093,"43-20","Alloy 617",314626,"Plate"
-123.66,-0.00051,"Qualified",,3994.92,"CapPass","Cycle 500",500,36094,"43-20","Alloy 617",314626,"Plate"
-124.94,-0.00054,"Qualified",,3994.94,"CapPass","Cycle 500",500,36095,"43-20","Alloy 617",314626,"Plate"
-126.35,-0.00056,"Qualified",,3994.97,"CapPass","Cycle 500",500,36096,"43-20","Alloy 617",314626,"Plate"
-127.79,-0.00059,"Qualified",,3995.00,"CapPass","Cycle 500",500,36097,"43-20","Alloy 617",314626,"Plate"
-129.19,-0.00061,"Qualified",,3995.03,"CapPass","Cycle 500",500,36098,"43-20","Alloy 617",314626,"Plate"
-130.56,-0.00064,"Qualified",,3995.06,"CapPass","Cycle 500",500,36099,"43-20","Alloy 617",314626,"Plate"
-131.87,-0.00066,"Qualified",,3995.08,"CapPass","Cycle 500",500,36100,"43-20","Alloy 617",314626,"Plate"
-133.33,-0.00069,"Qualified",,3995.11,"CapPass","Cycle 500",500,36101,"43-20","Alloy 617",314626,"Plate"
-134.70,-0.00072,"Qualified",,3995.13,"CapPass","Cycle 500",500,36102,"43-20","Alloy 617",314626,"Plate"
-135.97,-0.00074,"Qualified",,3995.16,"CapPass","Cycle 500",500,36103,"43-20","Alloy 617",314626,"Plate"
-137.19,-0.00077,"Qualified",,3995.18,"CapPass","Cycle 500",500,36104,"43-20","Alloy 617",314626,"Plate"
-138.36,-0.00079,"Qualified",,3995.20,"CapPass","Cycle 500",500,36105,"43-20","Alloy 617",314626,"Plate"
-139.68,-0.00082,"Qualified",,3995.23,"CapPass","Cycle 500",500,36106,"43-20","Alloy 617",314626,"Plate"
-140.75,-0.00084,"Qualified",,3995.25,"CapPass","Cycle 500",500,36107,"43-20","Alloy 617",314626,"Plate"
-141.78,-0.00087,"Qualified",,3995.27,"CapPass","Cycle 500",500,36108,"43-20","Alloy 617",314626,"Plate"
-142.88,-0.00089,"Qualified",,3995.30,"CapPass","Cycle 500",500,36109,"43-20","Alloy 617",314626,"Plate"
-143.85,-0.00092,"Qualified",,3995.32,"CapPass","Cycle 500",500,36110,"43-20","Alloy 617",314626,"Plate"
-144.67,-0.00094,"Qualified",,3995.35,"CapPass","Cycle 500",500,36111,"43-20","Alloy 617",314626,"Plate"
-145.57,-0.00097,"Qualified",,3995.37,"CapPass","Cycle 500",500,36112,"43-20","Alloy 617",314626,"Plate"
-146.47,-0.00100,"Qualified",,3995.40,"CapPass","Cycle 500",500,36113,"43-20","Alloy 617",314626,"Plate"
-147.23,-0.00102,"Qualified",,3995.42,"CapPass","Cycle 500",500,36114,"43-20","Alloy 617",314626,"Plate"
-148.03,-0.00105,"Qualified",,3995.44,"CapPass","Cycle 500",500,36115,"43-20","Alloy 617",314626,"Plate"
-148.78,-0.00107,"Qualified",,3995.47,"CapPass","Cycle 500",500,36116,"43-20","Alloy 617",314626,"Plate"
-149.47,-0.00110,"Qualified",,3995.49,"CapPass","Cycle 500",500,36117,"43-20","Alloy 617",314626,"Plate"
-150.09,-0.00112,"Qualified",,3995.52,"CapPass","Cycle 500",500,36118,"43-20","Alloy 617",314626,"Plate"
-150.65,-0.00115,"Qualified",,3995.54,"CapPass","Cycle 500",500,36119,"43-20","Alloy 617",314626,"Plate"
-151.28,-0.00117,"Qualified",,3995.57,"CapPass","Cycle 500",500,36120,"43-20","Alloy 617",314626,"Plate"
-151.88,-0.00120,"Qualified",,3995.59,"CapPass","Cycle 500",500,36121,"43-20","Alloy 617",314626,"Plate"
-152.47,-0.00122,"Qualified",,3995.62,"CapPass","Cycle 500",500,36122,"43-20","Alloy 617",314626,"Plate"
-153.21,-0.00125,"Qualified",,3995.65,"CapPass","Cycle 500",500,36123,"43-20","Alloy 617",314626,"Plate"
-153.87,-0.00128,"Qualified",,3995.68,"CapPass","Cycle 500",500,36124,"43-20","Alloy 617",314626,"Plate"
-154.59,-0.00130,"Qualified",,3995.70,"CapPass","Cycle 500",500,36125,"43-20","Alloy 617",314626,"Plate"
-155.23,-0.00133,"Qualified",,3995.73,"CapPass","Cycle 500",500,36126,"43-20","Alloy 617",314626,"Plate"
-155.99,-0.00135,"Qualified",,3995.76,"CapPass","Cycle 500",500,36127,"43-20","Alloy 617",314626,"Plate"
-156.66,-0.00138,"Qualified",,3995.78,"CapPass","Cycle 500",500,36128,"43-20","Alloy 617",314626,"Plate"
-157.47,-0.00140,"Qualified",,3995.81,"CapPass","Cycle 500",500,36129,"43-20","Alloy 617",314626,"Plate"
-158.19,-0.00143,"Qualified",,3995.83,"CapPass","Cycle 500",500,36130,"43-20","Alloy 617",314626,"Plate"
-159.08,-0.00145,"Qualified",,3995.86,"CapPass","Cycle 500",500,36131,"43-20","Alloy 617",314626,"Plate"
-159.95,-0.00148,"Qualified",,3995.89,"CapPass","Cycle 500",500,36132,"43-20","Alloy 617",314626,"Plate"
-160.80,-0.00150,"Qualified",,3995.91,"CapPass","Cycle 500",500,36133,"43-20","Alloy 617",314626,"Plate"
-161.59,-0.00153,"Qualified",,3995.94,"CapPass","Cycle 500",500,36134,"43-20","Alloy 617",314626,"Plate"
-162.36,-0.00155,"Qualified",,3995.96,"CapPass","Cycle 500",500,36135,"43-20","Alloy 617",314626,"Plate"
-163.04,-0.00158,"Qualified",,3995.98,"CapPass","Cycle 500",500,36136,"43-20","Alloy 617",314626,"Plate"
-163.65,-0.00161,"Qualified",,3996.00,"CapPass","Cycle 500",500,36137,"43-20","Alloy 617",314626,"Plate"
-164.23,-0.00163,"Qualified",,3996.03,"CapPass","Cycle 500",500,36138,"43-20","Alloy 617",314626,"Plate"
-164.82,-0.00166,"Qualified",,3996.05,"CapPass","Cycle 500",500,36139,"43-20","Alloy 617",314626,"Plate"
-165.33,-0.00168,"Qualified",,3996.08,"CapPass","Cycle 500",500,36140,"43-20","Alloy 617",314626,"Plate"
-165.80,-0.00171,"Qualified",,3996.10,"CapPass","Cycle 500",500,36141,"43-20","Alloy 617",314626,"Plate"
-166.20,-0.00173,"Qualified",,3996.12,"CapPass","Cycle 500",500,36142,"43-20","Alloy 617",314626,"Plate"
-166.50,-0.00176,"Qualified",,3996.14,"CapPass","Cycle 500",500,36143,"43-20","Alloy 617",314626,"Plate"
-166.82,-0.00178,"Qualified",,3996.17,"CapPass","Cycle 500",500,36144,"43-20","Alloy 617",314626,"Plate"
-167.01,-0.00181,"Qualified",,3996.20,"CapPass","Cycle 500",500,36145,"43-20","Alloy 617",314626,"Plate"
-167.18,-0.00183,"Qualified",,3996.22,"CapPass","Cycle 500",500,36146,"43-20","Alloy 617",314626,"Plate"
-167.35,-0.00186,"Qualified",,3996.24,"CapPass","Cycle 500",500,36147,"43-20","Alloy 617",314626,"Plate"
-167.52,-0.00189,"Qualified",,3996.27,"CapPass","Cycle 500",500,36148,"43-20","Alloy 617",314626,"Plate"
-167.61,-0.00191,"Qualified",,3996.29,"CapPass","Cycle 500",500,36149,"43-20","Alloy 617",314626,"Plate"
-167.67,-0.00194,"Qualified",,3996.31,"CapPass","Cycle 500",500,36150,"43-20","Alloy 617",314626,"Plate"
-167.59,-0.00196,"Qualified",,3996.33,"CapPass","Cycle 500",500,36151,"43-20","Alloy 617",314626,"Plate"
-166.99,-0.00199,"Qualified",,3996.36,"CapPass","Cycle 500",500,36152,"43-20","Alloy 617",314626,"Plate"
-165.01,-0.00201,"Qualified",,3996.39,"CapPass","Cycle 500",500,36153,"43-20","Alloy 617",314626,"Plate"
-147.24,-0.00199,"Qualified",,3996.49,"CapPass","Cycle 500",500,36154,"43-20","Alloy 617",314626,"Plate"
-141.92,-0.00196,"Qualified",,3996.51,"CapPass","Cycle 500",500,36155,"43-20","Alloy 617",314626,"Plate"
-136.68,-0.00194,"Qualified",,3996.53,"CapPass","Cycle 500",500,36156,"43-20","Alloy 617",314626,"Plate"
-131.71,-0.00191,"Qualified",,3996.55,"CapPass","Cycle 500",500,36157,"43-20","Alloy 617",314626,"Plate"
-126.47,-0.00188,"Qualified",,3996.57,"CapPass","Cycle 500",500,36158,"43-20","Alloy 617",314626,"Plate"
-122.14,-0.00186,"Qualified",,3996.59,"CapPass","Cycle 500",500,36159,"43-20","Alloy 617",314626,"Plate"
-118.44,-0.00183,"Qualified",,3996.61,"CapPass","Cycle 500",500,36160,"43-20","Alloy 617",314626,"Plate"
-114.61,-0.00181,"Qualified",,3996.62,"CapPass","Cycle 500",500,36161,"43-20","Alloy 617",314626,"Plate"
-110.78,-0.00178,"Qualified",,3996.64,"CapPass","Cycle 500",500,36162,"43-20","Alloy 617",314626,"Plate"
-107.01,-0.00176,"Qualified",,3996.66,"CapPass","Cycle 500",500,36163,"43-20","Alloy 617",314626,"Plate"
-103.02,-0.00173,"Qualified",,3996.68,"CapPass","Cycle 500",500,36164,"43-20","Alloy 617",314626,"Plate"
-99.18,-0.00171,"Qualified",,3996.70,"CapPass","Cycle 500",500,36165,"43-20","Alloy 617",314626,"Plate"
-95.55,-0.00168,"Qualified",,3996.72,"CapPass","Cycle 500",500,36166,"43-20","Alloy 617",314626,"Plate"
-92.52,-0.00165,"Qualified",,3996.74,"CapPass","Cycle 500",500,36167,"43-20","Alloy 617",314626,"Plate"
-89.28,-0.00163,"Qualified",,3996.76,"CapPass","Cycle 500",500,36168,"43-20","Alloy 617",314626,"Plate"
-85.93,-0.00160,"Qualified",,3996.79,"CapPass","Cycle 500",500,36169,"43-20","Alloy 617",314626,"Plate"
-82.36,-0.00158,"Qualified",,3996.81,"CapPass","Cycle 500",500,36170,"43-20","Alloy 617",314626,"Plate"
-78.53,-0.00155,"Qualified",,3996.84,"CapPass","Cycle 500",500,36171,"43-20","Alloy 617",314626,"Plate"
-74.80,-0.00153,"Qualified",,3996.87,"CapPass","Cycle 500",500,36172,"43-20","Alloy 617",314626,"Plate"
-71.50,-0.00150,"Qualified",,3996.90,"CapPass","Cycle 500",500,36173,"43-20","Alloy 617",314626,"Plate"
-68.15,-0.00148,"Qualified",,3996.92,"CapPass","Cycle 500",500,36174,"43-20","Alloy 617",314626,"Plate"
-64.99,-0.00145,"Qualified",,3996.95,"CapPass","Cycle 500",500,36175,"43-20","Alloy 617",314626,"Plate"
-61.65,-0.00143,"Qualified",,3996.98,"CapPass","Cycle 500",500,36176,"43-20","Alloy 617",314626,"Plate"
-57.85,-0.00140,"Qualified",,3997.01,"CapPass","Cycle 500",500,36177,"43-20","Alloy 617",314626,"Plate"
-53.86,-0.00138,"Qualified",,3997.04,"CapPass","Cycle 500",500,36178,"43-20","Alloy 617",314626,"Plate"
-50.24,-0.00135,"Qualified",,3997.07,"CapPass","Cycle 500",500,36179,"43-20","Alloy 617",314626,"Plate"
-47.16,-0.00132,"Qualified",,3997.09,"CapPass","Cycle 500",500,36180,"43-20","Alloy 617",314626,"Plate"
-43.59,-0.00130,"Qualified",,3997.12,"CapPass","Cycle 500",500,36181,"43-20","Alloy 617",314626,"Plate"
-39.74,-0.00127,"Qualified",,3997.15,"CapPass","Cycle 500",500,36182,"43-20","Alloy 617",314626,"Plate"
-36.11,-0.00125,"Qualified",,3997.18,"CapPass","Cycle 500",500,36183,"43-20","Alloy 617",314626,"Plate"
-32.59,-0.00122,"Qualified",,3997.21,"CapPass","Cycle 500",500,36184,"43-20","Alloy 617",314626,"Plate"
-29.28,-0.00120,"Qualified",,3997.24,"CapPass","Cycle 500",500,36185,"43-20","Alloy 617",314626,"Plate"
-25.52,-0.00117,"Qualified",,3997.26,"CapPass","Cycle 500",500,36186,"43-20","Alloy 617",314626,"Plate"
-22.78,-0.00115,"Qualified",,3997.29,"CapPass","Cycle 500",500,36187,"43-20","Alloy 617",314626,"Plate"
-19.66,-0.00112,"Qualified",,3997.31,"CapPass","Cycle 500",500,36188,"43-20","Alloy 617",314626,"Plate"
-16.39,-0.00109,"Qualified",,3997.34,"CapPass","Cycle 500",500,36189,"43-20","Alloy 617",314626,"Plate"
-13.88,-0.00107,"Qualified",,3997.36,"CapPass","Cycle 500",500,36190,"43-20","Alloy 617",314626,"Plate"
-10.92,-0.00104,"Qualified",,3997.39,"CapPass","Cycle 500",500,36191,"43-20","Alloy 617",314626,"Plate"
-7.88,-0.00102,"Qualified",,3997.41,"CapPass","Cycle 500",500,36192,"43-20","Alloy 617",314626,"Plate"
-4.79,-0.00099,"Qualified",,3997.44,"CapPass","Cycle 500",500,36193,"43-20","Alloy 617",314626,"Plate"
-1.52,-0.00097,"Qualified",,3997.47,"CapPass","Cycle 500",500,36194,"43-20","Alloy 617",314626,"Plate"
1.56,-0.00094,"Qualified",,3997.50,"CapPass","Cycle 500",500,36195,"43-20","Alloy 617",314626,"Plate"
4.43,-0.00092,"Qualified",,3997.53,"CapPass","Cycle 500",500,36196,"43-20","Alloy 617",314626,"Plate"
7.38,-0.00089,"Qualified",,3997.55,"CapPass","Cycle 500",500,36197,"43-20","Alloy 617",314626,"Plate"
10.45,-0.00086,"Qualified",,3997.58,"CapPass","Cycle 500",500,36198,"43-20","Alloy 617",314626,"Plate"
12.68,-0.00084,"Qualified",,3997.60,"CapPass","Cycle 500",500,36199,"43-20","Alloy 617",314626,"Plate"
15.14,-0.00081,"Qualified",,3997.63,"CapPass","Cycle 500",500,36200,"43-20","Alloy 617",314626,"Plate"
17.82,-0.00079,"Qualified",,3997.65,"CapPass","Cycle 500",500,36201,"43-20","Alloy 617",314626,"Plate"
21.27,-0.00076,"Qualified",,3997.69,"CapPass","Cycle 500",500,36202,"43-20","Alloy 617",314626,"Plate"
23.79,-0.00074,"Qualified",,3997.72,"CapPass","Cycle 500",500,36203,"43-20","Alloy 617",314626,"Plate"
26.48,-0.00071,"Qualified",,3997.76,"CapPass","Cycle 500",500,36204,"43-20","Alloy 617",314626,"Plate"
29.73,-0.00069,"Qualified",,3997.82,"CapPass","Cycle 500",500,36205,"43-20","Alloy 617",314626,"Plate"
32.50,-0.00066,"Qualified",,3997.86,"CapPass","Cycle 500",500,36206,"43-20","Alloy 617",314626,"Plate"
35.53,-0.00064,"Qualified",,3997.90,"CapPass","Cycle 500",500,36207,"43-20","Alloy 617",314626,"Plate"
38.54,-0.00061,"Qualified",,3997.93,"CapPass","Cycle 500",500,36208,"43-20","Alloy 617",314626,"Plate"
41.90,-0.00059,"Qualified",,3997.95,"CapPass","Cycle 500",500,36209,"43-20","Alloy 617",314626,"Plate"
44.65,-0.00056,"Qualified",,3997.97,"CapPass","Cycle 500",500,36210,"43-20","Alloy 617",314626,"Plate"
47.68,-0.00053,"Qualified",,3997.99,"CapPass","Cycle 500",500,36211,"43-20","Alloy 617",314626,"Plate"
50.72,-0.00051,"Qualified",,3998.01,"CapPass","Cycle 500",500,36212,"43-20","Alloy 617",314626,"Plate"
53.63,-0.00048,"Qualified",,3998.04,"CapPass","Cycle 500",500,36213,"43-20","Alloy 617",314626,"Plate"
56.23,-0.00046,"Qualified",,3998.06,"CapPass","Cycle 500",500,36214,"43-20","Alloy 617",314626,"Plate"
58.48,-0.00043,"Qualified",,3998.08,"CapPass","Cycle 500",500,36215,"43-20","Alloy 617",314626,"Plate"
60.67,-0.00041,"Qualified",,3998.11,"CapPass","Cycle 500",500,36216,"43-20","Alloy 617",314626,"Plate"
62.79,-0.00038,"Qualified",,3998.14,"CapPass","Cycle 500",500,36217,"43-20","Alloy 617",314626,"Plate"
64.86,-0.00035,"Qualified",,3998.16,"CapPass","Cycle 500",500,36218,"43-20","Alloy 617",314626,"Plate"
66.81,-0.00033,"Qualified",,3998.19,"CapPass","Cycle 500",500,36219,"43-20","Alloy 617",314626,"Plate"
68.49,-0.00030,"Qualified",,3998.22,"CapPass","Cycle 500",500,36220,"43-20","Alloy 617",314626,"Plate"
70.11,-0.00028,"Qualified",,3998.25,"CapPass","Cycle 500",500,36221,"43-20","Alloy 617",314626,"Plate"
71.94,-0.00025,"Qualified",,3998.28,"CapPass","Cycle 500",500,36222,"43-20","Alloy 617",314626,"Plate"
76.64,-0.00023,"Qualified",,7994.72,"CapPass","Cycle 1000",1000,42180,"43-20","Alloy 617",314626,"Plate"
78.79,-0.00020,"Qualified",,7994.75,"CapPass","Cycle 1000",1000,42181,"43-20","Alloy 617",314626,"Plate"
80.81,-0.00018,"Qualified",,7994.77,"CapPass","Cycle 1000",1000,42182,"43-20","Alloy 617",314626,"Plate"
82.77,-0.00015,"Qualified",,7994.80,"CapPass","Cycle 1000",1000,42183,"43-20","Alloy 617",314626,"Plate"
84.59,-0.00013,"Qualified",,7994.82,"CapPass","Cycle 1000",1000,42184,"43-20","Alloy 617",314626,"Plate"
86.62,-0.00010,"Qualified",,7994.85,"CapPass","Cycle 1000",1000,42185,"43-20","Alloy 617",314626,"Plate"
89.12,-0.00008,"Qualified",,7994.87,"CapPass","Cycle 1000",1000,42186,"43-20","Alloy 617",314626,"Plate"
91.79,-0.00005,"Qualified",,7994.89,"CapPass","Cycle 1000",1000,42187,"43-20","Alloy 617",314626,"Plate"
94.21,-0.00003,"Qualified",,7994.91,"CapPass","Cycle 1000",1000,42188,"43-20","Alloy 617",314626,"Plate"
96.73,0.00000,"Qualified",,7994.93,"CapPass","Cycle 1000",1000,42189,"43-20","Alloy 617",314626,"Plate"
99.22,0.00003,"Qualified",,7994.94,"CapPass","Cycle 1000",1000,42190,"43-20","Alloy 617",314626,"Plate"
101.67,0.00005,"Qualified",,7994.96,"CapPass","Cycle 1000",1000,42191,"43-20","Alloy 617",314626,"Plate"
104.08,0.00008,"Qualified",,7994.98,"CapPass","Cycle 1000",1000,42192,"43-20","Alloy 617",314626,"Plate"
106.43,0.00010,"Qualified",,7994.99,"CapPass","Cycle 1000",1000,42193,"43-20","Alloy 617",314626,"Plate"
108.76,0.00013,"Qualified",,7995.01,"CapPass","Cycle 1000",1000,42194,"43-20","Alloy 617",314626,"Plate"
110.80,0.00016,"Qualified",,7995.03,"CapPass","Cycle 1000",1000,42195,"43-20","Alloy 617",314626,"Plate"
112.92,0.00018,"Qualified",,7995.04,"CapPass","Cycle 1000",1000,42196,"43-20","Alloy 617",314626,"Plate"
114.93,0.00021,"Qualified",,7995.06,"CapPass","Cycle 1000",1000,42197,"43-20","Alloy 617",314626,"Plate"
116.94,0.00023,"Qualified",,7995.08,"CapPass","Cycle 1000",1000,42198,"43-20","Alloy 617",314626,"Plate"
118.75,0.00026,"Qualified",,7995.10,"CapPass","Cycle 1000",1000,42199,"43-20","Alloy 617",314626,"Plate"
120.61,0.00028,"Qualified",,7995.12,"CapPass","Cycle 1000",1000,42200,"43-20","Alloy 617",314626,"Plate"
122.14,0.00031,"Qualified",,7995.14,"CapPass","Cycle 1000",1000,42201,"43-20","Alloy 617",314626,"Plate"
123.74,0.00033,"Qualified",,7995.16,"CapPass","Cycle 1000",1000,42202,"43-20","Alloy 617",314626,"Plate"
125.19,0.00036,"Qualified",,7995.18,"CapPass","Cycle 1000",1000,42203,"43-20","Alloy 617",314626,"Plate"
126.57,0.00039,"Qualified",,7995.20,"CapPass","Cycle 1000",1000,42204,"43-20","Alloy 617",314626,"Plate"
128.02,0.00041,"Qualified",,7995.23,"CapPass","Cycle 1000",1000,42205,"43-20","Alloy 617",314626,"Plate"
129.33,0.00044,"Qualified",,7995.25,"CapPass","Cycle 1000",1000,42206,"43-20","Alloy 617",314626,"Plate"
130.61,0.00046,"Qualified",,7995.28,"CapPass","Cycle 1000",1000,42207,"43-20","Alloy 617",314626,"Plate"
131.82,0.00049,"Qualified",,7995.30,"CapPass","Cycle 1000",1000,42208,"43-20","Alloy 617",314626,"Plate"
132.89,0.00051,"Qualified",,7995.32,"CapPass","Cycle 1000",1000,42209,"43-20","Alloy 617",314626,"Plate"
133.91,0.00054,"Qualified",,7995.34,"CapPass","Cycle 1000",1000,42210,"43-20","Alloy 617",314626,"Plate"
134.87,0.00056,"Qualified",,7995.37,"CapPass","Cycle 1000",1000,42211,"43-20","Alloy 617",314626,"Plate"
135.74,0.00059,"Qualified",,7995.39,"CapPass","Cycle 1000",1000,42212,"43-20","Alloy 617",314626,"Plate"
136.46,0.00062,"Qualified",,7995.41,"CapPass","Cycle 1000",1000,42213,"43-20","Alloy 617",314626,"Plate"
137.14,0.00064,"Qualified",,7995.43,"CapPass","Cycle 1000",1000,42214,"43-20","Alloy 617",314626,"Plate"
137.85,0.00067,"Qualified",,7995.46,"CapPass","Cycle 1000",1000,42215,"43-20","Alloy 617",314626,"Plate"
138.43,0.00069,"Qualified",,7995.49,"CapPass","Cycle 1000",1000,42216,"43-20","Alloy 617",314626,"Plate"
139.10,0.00072,"Qualified",,7995.51,"CapPass","Cycle 1000",1000,42217,"43-20","Alloy 617",314626,"Plate"
139.90,0.00074,"Qualified",,7995.54,"CapPass","Cycle 1000",1000,42218,"43-20","Alloy 617",314626,"Plate"
140.96,0.00077,"Qualified",,7995.58,"CapPass","Cycle 1000",1000,42219,"43-20","Alloy 617",314626,"Plate"
141.85,0.00079,"Qualified",,7995.61,"CapPass","Cycle 1000",1000,42220,"43-20","Alloy 617",314626,"Plate"
142.88,0.00082,"Qualified",,7995.63,"CapPass","Cycle 1000",1000,42221,"43-20","Alloy 617",314626,"Plate"
143.76,0.00084,"Qualified",,7995.65,"CapPass","Cycle 1000",1000,42222,"43-20","Alloy 617",314626,"Plate"
144.83,0.00087,"Qualified",,7995.68,"CapPass","Cycle 1000",1000,42223,"43-20","Alloy 617",314626,"Plate"
146.02,0.00090,"Qualified",,7995.71,"CapPass","Cycle 1000",1000,42224,"43-20","Alloy 617",314626,"Plate"
147.06,0.00092,"Qualified",,7995.73,"CapPass","Cycle 1000",1000,42225,"43-20","Alloy 617",314626,"Plate"
148.00,0.00095,"Qualified",,7995.75,"CapPass","Cycle 1000",1000,42226,"43-20","Alloy 617",314626,"Plate"
149.05,0.00097,"Qualified",,7995.78,"CapPass","Cycle 1000",1000,42227,"43-20","Alloy 617",314626,"Plate"
149.99,0.00100,"Qualified",,7995.80,"CapPass","Cycle 1000",1000,42228,"43-20","Alloy 617",314626,"Plate"
150.78,0.00103,"Qualified",,7995.83,"CapPass","Cycle 1000",1000,42229,"43-20","Alloy 617",314626,"Plate"
151.57,0.00105,"Qualified",,7995.85,"CapPass","Cycle 1000",1000,42230,"43-20","Alloy 617",314626,"Plate"
152.22,0.00108,"Qualified",,7995.87,"CapPass","Cycle 1000",1000,42231,"43-20","Alloy 617",314626,"Plate"
152.79,0.00110,"Qualified",,7995.89,"CapPass","Cycle 1000",1000,42232,"43-20","Alloy 617",314626,"Plate"
153.28,0.00113,"Qualified",,7995.91,"CapPass","Cycle 1000",1000,42233,"43-20","Alloy 617",314626,"Plate"
153.82,0.00115,"Qualified",,7995.93,"CapPass","Cycle 1000",1000,42234,"43-20","Alloy 617",314626,"Plate"
154.20,0.00118,"Qualified",,7995.96,"CapPass","Cycle 1000",1000,42235,"43-20","Alloy 617",314626,"Plate"
154.46,0.00120,"Qualified",,7995.99,"CapPass","Cycle 1000",1000,42236,"43-20","Alloy 617",314626,"Plate"
154.69,0.00123,"Qualified",,7996.02,"CapPass","Cycle 1000",1000,42237,"43-20","Alloy 617",314626,"Plate"
155.08,0.00125,"Qualified",,7996.05,"CapPass","Cycle 1000",1000,42238,"43-20","Alloy 617",314626,"Plate"
155.63,0.00128,"Qualified",,7996.08,"CapPass","Cycle 1000",1000,42239,"43-20","Alloy 617",314626,"Plate"
156.32,0.00131,"Qualified",,7996.11,"CapPass","Cycle 1000",1000,42240,"43-20","Alloy 617",314626,"Plate"
157.01,0.00133,"Qualified",,7996.13,"CapPass","Cycle 1000",1000,42241,"43-20","Alloy 617",314626,"Plate"
157.75,0.00136,"Qualified",,7996.16,"CapPass","Cycle 1000",1000,42242,"43-20","Alloy 617",314626,"Plate"
158.45,0.00138,"Qualified",,7996.18,"CapPass","Cycle 1000",1000,42243,"43-20","Alloy 617",314626,"Plate"
159.15,0.00141,"Qualified",,7996.21,"CapPass","Cycle 1000",1000,42244,"43-20","Alloy 617",314626,"Plate"
159.85,0.00143,"Qualified",,7996.23,"CapPass","Cycle 1000",1000,42245,"43-20","Alloy 617",314626,"Plate"
160.52,0.00146,"Qualified",,7996.25,"CapPass","Cycle 1000",1000,42246,"43-20","Alloy 617",314626,"Plate"
161.13,0.00148,"Qualified",,7996.28,"CapPass","Cycle 1000",1000,42247,"43-20","Alloy 617",314626,"Plate"
161.65,0.00151,"Qualified",,7996.30,"CapPass","Cycle 1000",1000,42248,"43-20","Alloy 617",314626,"Plate"
162.11,0.00153,"Qualified",,7996.32,"CapPass","Cycle 1000",1000,42249,"43-20","Alloy 617",314626,"Plate"
162.60,0.00156,"Qualified",,7996.34,"CapPass","Cycle 1000",1000,42250,"43-20","Alloy 617",314626,"Plate"
162.97,0.00158,"Qualified",,7996.36,"CapPass","Cycle 1000",1000,42251,"43-20","Alloy 617",314626,"Plate"
163.26,0.00161,"Qualified",,7996.39,"CapPass","Cycle 1000",1000,42252,"43-20","Alloy 617",314626,"Plate"
163.52,0.00164,"Qualified",,7996.42,"CapPass","Cycle 1000",1000,42253,"43-20","Alloy 617",314626,"Plate"
163.70,0.00166,"Qualified",,7996.44,"CapPass","Cycle 1000",1000,42254,"43-20","Alloy 617",314626,"Plate"
163.84,0.00169,"Qualified",,7996.47,"CapPass","Cycle 1000",1000,42255,"43-20","Alloy 617",314626,"Plate"
164.05,0.00171,"Qualified",,7996.49,"CapPass","Cycle 1000",1000,42256,"43-20","Alloy 617",314626,"Plate"
164.19,0.00174,"Qualified",,7996.52,"CapPass","Cycle 1000",1000,42257,"43-20","Alloy 617",314626,"Plate"
164.25,0.00176,"Qualified",,7996.54,"CapPass","Cycle 1000",1000,42258,"43-20","Alloy 617",314626,"Plate"
164.31,0.00179,"Qualified",,7996.56,"CapPass","Cycle 1000",1000,42259,"43-20","Alloy 617",314626,"Plate"
164.32,0.00181,"Qualified",,7996.59,"CapPass","Cycle 1000",1000,42260,"43-20","Alloy 617",314626,"Plate"
164.30,0.00184,"Qualified",,7996.61,"CapPass","Cycle 1000",1000,42261,"43-20","Alloy 617",314626,"Plate"
164.28,0.00187,"Qualified",,7996.64,"CapPass","Cycle 1000",1000,42262,"43-20","Alloy 617",314626,"Plate"
164.19,0.00189,"Qualified",,7996.66,"CapPass","Cycle 1000",1000,42263,"43-20","Alloy 617",314626,"Plate"
164.12,0.00192,"Qualified",,7996.69,"CapPass","Cycle 1000",1000,42264,"43-20","Alloy 617",314626,"Plate"
164.02,0.00194,"Qualified",,7996.71,"CapPass","Cycle 1000",1000,42265,"43-20","Alloy 617",314626,"Plate"
163.73,0.00197,"Qualified",,7996.74,"CapPass","Cycle 1000",1000,42266,"43-20","Alloy 617",314626,"Plate"
162.33,0.00199,"Qualified",,7996.77,"CapPass","Cycle 1000",1000,42267,"43-20","Alloy 617",314626,"Plate"
140.89,0.00197,"Qualified",,7996.90,"CapPass","Cycle 1000",1000,42268,"43-20","Alloy 617",314626,"Plate"
136.04,0.00194,"Qualified",,7996.92,"CapPass","Cycle 1000",1000,42269,"43-20","Alloy 617",314626,"Plate"
131.33,0.00192,"Qualified",,7996.94,"CapPass","Cycle 1000",1000,42270,"43-20","Alloy 617",314626,"Plate"
126.82,0.00189,"Qualified",,7996.96,"CapPass","Cycle 1000",1000,42271,"43-20","Alloy 617",314626,"Plate"
122.73,0.00187,"Qualified",,7996.98,"CapPass","Cycle 1000",1000,42272,"43-20","Alloy 617",314626,"Plate"
118.49,0.00184,"Qualified",,7997.00,"CapPass","Cycle 1000",1000,42273,"43-20","Alloy 617",314626,"Plate"
114.49,0.00182,"Qualified",,7997.01,"CapPass","Cycle 1000",1000,42274,"43-20","Alloy 617",314626,"Plate"
110.44,0.00179,"Qualified",,7997.03,"CapPass","Cycle 1000",1000,42275,"43-20","Alloy 617",314626,"Plate"
106.50,0.00177,"Qualified",,7997.05,"CapPass","Cycle 1000",1000,42276,"43-20","Alloy 617",314626,"Plate"
103.04,0.00174,"Qualified",,7997.07,"CapPass","Cycle 1000",1000,42277,"43-20","Alloy 617",314626,"Plate"
99.31,0.00171,"Qualified",,7997.09,"CapPass","Cycle 1000",1000,42278,"43-20","Alloy 617",314626,"Plate"
95.65,0.00169,"Qualified",,7997.11,"CapPass","Cycle 1000",1000,42279,"43-20","Alloy 617",314626,"Plate"
91.95,0.00166,"Qualified",,7997.14,"CapPass","Cycle 1000",1000,42280,"43-20","Alloy 617",314626,"Plate"
87.72,0.00164,"Qualified",,7997.17,"CapPass","Cycle 1000",1000,42281,"43-20","Alloy 617",314626,"Plate"
83.83,0.00161,"Qualified",,7997.19,"CapPass","Cycle 1000",1000,42282,"43-20","Alloy 617",314626,"Plate"
80.39,0.00159,"Qualified",,7997.22,"CapPass","Cycle 1000",1000,42283,"43-20","Alloy 617",314626,"Plate"
76.67,0.00156,"Qualified",,7997.25,"CapPass","Cycle 1000",1000,42284,"43-20","Alloy 617",314626,"Plate"
73.15,0.00154,"Qualified",,7997.27,"CapPass","Cycle 1000",1000,42285,"43-20","Alloy 617",314626,"Plate"
69.36,0.00151,"Qualified",,7997.30,"CapPass","Cycle 1000",1000,42286,"43-20","Alloy 617",314626,"Plate"
65.49,0.00149,"Qualified",,7997.33,"CapPass","Cycle 1000",1000,42287,"43-20","Alloy 617",314626,"Plate"
62.13,0.00146,"Qualified",,7997.36,"CapPass","Cycle 1000",1000,42288,"43-20","Alloy 617",314626,"Plate"
58.88,0.00143,"Qualified",,7997.38,"CapPass","Cycle 1000",1000,42289,"43-20","Alloy 617",314626,"Plate"
55.69,0.00141,"Qualified",,7997.41,"CapPass","Cycle 1000",1000,42290,"43-20","Alloy 617",314626,"Plate"
52.00,0.00138,"Qualified",,7997.44,"CapPass","Cycle 1000",1000,42291,"43-20","Alloy 617",314626,"Plate"
48.23,0.00136,"Qualified",,7997.47,"CapPass","Cycle 1000",1000,42292,"43-20","Alloy 617",314626,"Plate"
44.50,0.00133,"Qualified",,7997.50,"CapPass","Cycle 1000",1000,42293,"43-20","Alloy 617",314626,"Plate"
40.76,0.00131,"Qualified",,7997.53,"CapPass","Cycle 1000",1000,42294,"43-20","Alloy 617",314626,"Plate"
37.16,0.00128,"Qualified",,7997.56,"CapPass","Cycle 1000",1000,42295,"43-20","Alloy 617",314626,"Plate"
33.70,0.00126,"Qualified",,7997.58,"CapPass","Cycle 1000",1000,42296,"43-20","Alloy 617",314626,"Plate"
30.27,0.00123,"Qualified",,7997.61,"CapPass","Cycle 1000",1000,42297,"43-20","Alloy 617",314626,"Plate"
26.86,0.00121,"Qualified",,7997.64,"CapPass","Cycle 1000",1000,42298,"43-20","Alloy 617",314626,"Plate"
23.61,0.00118,"Qualified",,7997.66,"CapPass","Cycle 1000",1000,42299,"43-20","Alloy 617",314626,"Plate"
20.17,0.00116,"Qualified",,7997.69,"CapPass","Cycle 1000",1000,42300,"43-20","Alloy 617",314626,"Plate"
16.27,0.00113,"Qualified",,7997.72,"CapPass","Cycle 1000",1000,42301,"43-20","Alloy 617",314626,"Plate"
12.85,0.00110,"Qualified",,7997.75,"CapPass","Cycle 1000",1000,42302,"43-20","Alloy 617",314626,"Plate"
9.26,0.00108,"Qualified",,7997.78,"CapPass","Cycle 1000",1000,42303,"43-20","Alloy 617",314626,"Plate"
5.55,0.00105,"Qualified",,7997.81,"CapPass","Cycle 1000",1000,42304,"43-20","Alloy 617",314626,"Plate"
2.38,0.00103,"Qualified",,7997.83,"CapPass","Cycle 1000",1000,42305,"43-20","Alloy 617",314626,"Plate"
-0.64,0.00100,"Qualified",,7997.86,"CapPass","Cycle 1000",1000,42306,"43-20","Alloy 617",314626,"Plate"
-3.54,0.00098,"Qualified",,7997.88,"CapPass","Cycle 1000",1000,42307,"43-20","Alloy 617",314626,"Plate"
-6.39,0.00095,"Qualified",,7997.91,"CapPass","Cycle 1000",1000,42308,"43-20","Alloy 617",314626,"Plate"
-9.26,0.00092,"Qualified",,7997.93,"CapPass","Cycle 1000",1000,42309,"43-20","Alloy 617",314626,"Plate"
-12.18,0.00090,"Qualified",,7997.96,"CapPass","Cycle 1000",1000,42310,"43-20","Alloy 617",314626,"Plate"
-14.80,0.00087,"Qualified",,7997.98,"CapPass","Cycle 1000",1000,42311,"43-20","Alloy 617",314626,"Plate"
-16.80,0.00085,"Qualified",,7998.01,"CapPass","Cycle 1000",1000,42312,"43-20","Alloy 617",314626,"Plate"
-17.87,0.00082,"Qualified",,7998.06,"CapPass","Cycle 1000",1000,42313,"43-20","Alloy 617",314626,"Plate"
-19.46,0.00080,"Qualified",,7998.17,"CapPass","Cycle 1000",1000,42314,"43-20","Alloy 617",314626,"Plate"
-22.31,0.00077,"Qualified",,7998.22,"CapPass","Cycle 1000",1000,42315,"43-20","Alloy 617",314626,"Plate"
-25.02,0.00075,"Qualified",,7998.26,"CapPass","Cycle 1000",1000,42316,"43-20","Alloy 617",314626,"Plate"
-27.97,0.00072,"Qualified",,7998.29,"CapPass","Cycle 1000",1000,42317,"43-20","Alloy 617",314626,"Plate"
-30.79,0.00070,"Qualified",,7998.32,"CapPass","Cycle 1000",1000,42318,"43-20","Alloy 617",314626,"Plate"
-33.69,0.00067,"Qualified",,7998.35,"CapPass","Cycle 1000",1000,42319,"43-20","Alloy 617",314626,"Plate"
-36.79,0.00065,"Qualified",,7998.38,"CapPass","Cycle 1000",1000,42320,"43-20","Alloy 617",314626,"Plate"
-39.84,0.00062,"Qualified",,7998.41,"CapPass","Cycle 1000",1000,42321,"43-20","Alloy 617",314626,"Plate"
-42.78,0.00059,"Qualified",,7998.43,"CapPass","Cycle 1000",1000,42322,"43-20","Alloy 617",314626,"Plate"
-45.95,0.00057,"Qualified",,7998.45,"CapPass","Cycle 1000",1000,42323,"43-20","Alloy 617",314626,"Plate"
-49.29,0.00054,"Qualified",,7998.46,"CapPass","Cycle 1000",1000,42324,"43-20","Alloy 617",314626,"Plate"
-52.01,0.00052,"Qualified",,7998.48,"CapPass","Cycle 1000",1000,42325,"43-20","Alloy 617",314626,"Plate"
-54.72,0.00049,"Qualified",,7998.49,"CapPass","Cycle 1000",1000,42326,"43-20","Alloy 617",314626,"Plate"
-57.36,0.00047,"Qualified",,7998.51,"CapPass","Cycle 1000",1000,42327,"43-20","Alloy 617",314626,"Plate"
-59.85,0.00044,"Qualified",,7998.52,"CapPass","Cycle 1000",1000,42328,"43-20","Alloy 617",314626,"Plate"
