Repository: js-molina/fatigue-A617

File: data/950C/Strain rate 0.001/0.40% strain/HTM_A19_PeakStress_4320.csv (part 7 of 8)
"Cycle","Data State","Max Stress Mpa","Min Stress Mpa","Qual Exceptions","Qual State","Stress Ratio","Time Max Stress Sec","Time Min Stress Sec","Sample","Count","Alloy","Material_Form","Heat"
2286,"CapPass",160.65,-165.71,,"Qualified",0.969,18296.05,18300.05,"43-20",2286,"Alloy 617","Plate",314626
2287,"CapPass",158.84,-164.32,,"Qualified",0.967,18304.07,18308.07,"43-20",2287,"Alloy 617","Plate",314626
2288,"CapPass",157.81,-165.89,,"Qualified",0.951,18312.06,18316.08,"43-20",2288,"Alloy 617","Plate",314626
2289,"CapPass",158.00,-162.69,,"Qualified",0.971,18319.78,18324.08,"43-20",2289,"Alloy 617","Plate",314626
2290,"CapPass",161.08,-162.27,,"Qualified",0.993,18328.05,18332.10,"43-20",2290,"Alloy 617","Plate",314626
2291,"CapPass",159.18,-164.71,,"Qualified",0.966,18336.08,18340.11,"43-20",2291,"Alloy 617","Plate",314626
2292,"CapPass",160.78,-165.23,,"Qualified",0.973,18343.99,18348.11,"43-20",2292,"Alloy 617","Plate",314626
2293,"CapPass",160.01,-164.40,,"Qualified",0.973,18352.11,18356.13,"43-20",2293,"Alloy 617","Plate",314626
2294,"CapPass",161.50,-165.88,,"Qualified",0.974,18360.10,18364.13,"43-20",2294,"Alloy 617","Plate",314626
2295,"CapPass",159.68,-162.66,,"Qualified",0.982,18367.75,18372.13,"43-20",2295,"Alloy 617","Plate",314626
2296,"CapPass",161.72,-165.76,,"Qualified",0.976,18376.11,18380.15,"43-20",2296,"Alloy 617","Plate",314626
2297,"CapPass",160.63,-163.93,,"Qualified",0.980,18383.97,18388.14,"43-20",2297,"Alloy 617","Plate",314626
2298,"CapPass",162.09,-164.31,,"Qualified",0.986,18392.06,18396.16,"43-20",2298,"Alloy 617","Plate",314626
2299,"CapPass",161.50,-163.41,,"Qualified",0.988,18400.17,18404.15,"43-20",2299,"Alloy 617","Plate",314626
2300,"CapPass",162.09,-166.85,,"Qualified",0.971,18408.09,18412.19,"43-20",2300,"Alloy 617","Plate",314626
2301,"CapPass",162.26,-167.79,,"Qualified",0.967,18416.06,18420.18,"43-20",2301,"Alloy 617","Plate",314626
2302,"CapPass",160.72,-165.85,,"Qualified",0.969,18424.20,18428.20,"43-20",2302,"Alloy 617","Plate",314626
2303,"CapPass",161.10,-167.57,,"Qualified",0.961,18431.95,18436.19,"43-20",2303,"Alloy 617","Plate",314626
2304,"CapPass",159.64,-164.53,,"Qualified",0.970,18440.20,18444.21,"43-20",2304,"Alloy 617","Plate",314626
2305,"CapPass",160.11,-168.75,,"Qualified",0.949,18448.18,18452.22,"43-20",2305,"Alloy 617","Plate",314626
2306,"CapPass",159.93,-165.51,,"Qualified",0.966,18456.15,18460.20,"43-20",2306,"Alloy 617","Plate",314626
2307,"CapPass",158.29,-162.78,,"Qualified",0.972,18464.19,18468.25,"43-20",2307,"Alloy 617","Plate",314626
2308,"CapPass",160.38,-164.83,,"Qualified",0.973,18472.09,18476.25,"43-20",2308,"Alloy 617","Plate",314626
2309,"CapPass",159.31,-166.70,,"Qualified",0.956,18480.11,18484.26,"43-20",2309,"Alloy 617","Plate",314626
2310,"CapPass",160.90,-165.47,,"Qualified",0.972,18488.26,18492.27,"43-20",2310,"Alloy 617","Plate",314626
2311,"CapPass",160.55,-164.01,,"Qualified",0.979,18496.19,18500.29,"43-20",2311,"Alloy 617","Plate",314626
2312,"CapPass",159.47,-166.85,,"Qualified",0.956,18504.27,18508.29,"43-20",2312,"Alloy 617","Plate",314626
2313,"CapPass",162.09,-162.60,,"Qualified",0.997,18512.25,18516.30,"43-20",2313,"Alloy 617","Plate",314626
2314,"CapPass",160.00,-166.36,,"Qualified",0.962,18520.29,18524.30,"43-20",2314,"Alloy 617","Plate",314626
2315,"CapPass",160.23,-165.34,,"Qualified",0.969,18528.31,18532.31,"43-20",2315,"Alloy 617","Plate",314626
2316,"CapPass",159.65,-163.60,,"Qualified",0.976,18536.21,18540.33,"43-20",2316,"Alloy 617","Plate",314626
2317,"CapPass",160.52,-167.21,,"Qualified",0.960,18544.32,18548.32,"43-20",2317,"Alloy 617","Plate",314626
2318,"CapPass",158.41,-162.47,,"Qualified",0.975,18552.34,18556.33,"43-20",2318,"Alloy 617","Plate",314626
2319,"CapPass",161.17,-163.09,,"Qualified",0.988,18560.17,18564.34,"43-20",2319,"Alloy 617","Plate",314626
2320,"CapPass",160.05,-165.10,,"Qualified",0.969,18568.21,18572.35,"43-20",2320,"Alloy 617","Plate",314626
2321,"CapPass",158.96,-166.18,,"Qualified",0.957,18576.36,18580.21,"43-20",2321,"Alloy 617","Plate",314626
2322,"CapPass",160.54,-164.30,,"Qualified",0.977,18584.23,18588.38,"43-20",2322,"Alloy 617","Plate",314626
2323,"CapPass",157.91,-161.99,,"Qualified",0.975,18592.25,18596.39,"43-20",2323,"Alloy 617","Plate",314626
2324,"CapPass",161.53,-163.67,,"Qualified",0.987,18600.37,18604.39,"43-20",2324,"Alloy 617","Plate",314626
2325,"CapPass",160.79,-162.61,,"Qualified",0.989,18608.40,18612.40,"43-20",2325,"Alloy 617","Plate",314626
2326,"CapPass",161.20,-166.44,,"Qualified",0.969,18616.40,18620.40,"43-20",2326,"Alloy 617","Plate",314626
2327,"CapPass",158.08,-165.92,,"Qualified",0.953,18624.41,18628.43,"43-20",2327,"Alloy 617","Plate",314626
2328,"CapPass",158.12,-164.25,,"Qualified",0.963,18632.41,18636.41,"43-20",2328,"Alloy 617","Plate",314626
2329,"CapPass",158.10,-166.46,,"Qualified",0.950,18640.43,18644.44,"43-20",2329,"Alloy 617","Plate",314626
2330,"CapPass",160.30,-163.64,,"Qualified",0.980,18648.43,18652.44,"43-20",2330,"Alloy 617","Plate",314626
2331,"CapPass",159.86,-168.82,,"Qualified",0.947,18656.29,18660.45,"43-20",2331,"Alloy 617","Plate",314626
2332,"CapPass",160.44,-163.91,,"Qualified",0.979,18664.32,18668.47,"43-20",2332,"Alloy 617","Plate",314626
2333,"CapPass",158.52,-167.78,,"Qualified",0.945,18672.21,18676.48,"43-20",2333,"Alloy 617","Plate",314626
2334,"CapPass",161.25,-165.89,,"Qualified",0.972,18680.47,18684.47,"43-20",2334,"Alloy 617","Plate",314626
2335,"CapPass",160.33,-165.32,,"Qualified",0.970,18688.48,18692.48,"43-20",2335,"Alloy 617","Plate",314626
2336,"CapPass",158.35,-165.28,,"Qualified",0.958,18696.49,18700.49,"43-20",2336,"Alloy 617","Plate",314626
2337,"CapPass",160.61,-162.50,,"Qualified",0.988,18704.30,18708.51,"43-20",2337,"Alloy 617","Plate",314626
2338,"CapPass",160.15,-164.29,,"Qualified",0.975,18712.43,18716.52,"43-20",2338,"Alloy 617","Plate",314626
2339,"CapPass",158.23,-164.21,,"Qualified",0.964,18720.50,18724.51,"43-20",2339,"Alloy 617","Plate",314626
2340,"CapPass",160.44,-164.60,,"Qualified",0.975,18728.52,18732.52,"43-20",2340,"Alloy 617","Plate",314626
2341,"CapPass",159.14,-165.71,,"Qualified",0.960,18736.40,18740.53,"43-20",2341,"Alloy 617","Plate",314626
2342,"CapPass",161.20,-166.30,,"Qualified",0.969,18744.53,18748.56,"43-20",2342,"Alloy 617","Plate",314626
2343,"CapPass",160.13,-165.28,,"Qualified",0.969,18752.55,18756.57,"43-20",2343,"Alloy 617","Plate",314626
2344,"CapPass",156.66,-164.99,,"Qualified",0.950,18760.53,18764.58,"43-20",2344,"Alloy 617","Plate",314626
2345,"CapPass",158.88,-163.02,,"Qualified",0.975,18768.56,18772.58,"43-20",2345,"Alloy 617","Plate",314626
2346,"CapPass",157.13,-165.52,,"Qualified",0.949,18776.37,18780.58,"43-20",2346,"Alloy 617","Plate",314626
2347,"CapPass",161.05,-163.37,,"Qualified",0.986,18784.58,18788.60,"43-20",2347,"Alloy 617","Plate",314626
2348,"CapPass",162.64,-163.26,,"Qualified",0.996,18792.52,18796.61,"43-20",2348,"Alloy 617","Plate",314626
2349,"CapPass",158.31,-166.17,,"Qualified",0.953,18800.56,18804.62,"43-20",2349,"Alloy 617","Plate",314626
2350,"CapPass",160.28,-163.85,,"Qualified",0.978,18808.50,18812.62,"43-20",2350,"Alloy 617","Plate",314626
2351,"CapPass",160.92,-165.72,,"Qualified",0.971,18816.62,18820.43,"43-20",2351,"Alloy 617","Plate",314626
2352,"CapPass",160.26,-163.21,,"Qualified",0.982,18824.62,18828.65,"43-20",2352,"Alloy 617","Plate",314626
2353,"CapPass",159.09,-163.56,,"Qualified",0.973,18832.64,18836.65,"43-20",2353,"Alloy 617","Plate",314626
2354,"CapPass",159.91,-162.29,,"Qualified",0.985,18840.64,18844.66,"43-20",2354,"Alloy 617","Plate",314626
2355,"CapPass",160.09,-166.01,,"Qualified",0.964,18848.65,18852.66,"43-20",2355,"Alloy 617","Plate",314626
2356,"CapPass",159.43,-162.80,,"Qualified",0.979,18856.65,18860.66,"43-20",2356,"Alloy 617","Plate",314626
2357,"CapPass",160.35,-162.90,,"Qualified",0.984,18864.65,18868.69,"43-20",2357,"Alloy 617","Plate",314626
2358,"CapPass",159.22,-165.98,,"Qualified",0.959,18872.67,18876.69,"43-20",2358,"Alloy 617","Plate",314626
2359,"CapPass",158.88,-163.77,,"Qualified",0.970,18880.68,18884.61,"43-20",2359,"Alloy 617","Plate",314626
2360,"CapPass",159.19,-163.27,,"Qualified",0.975,18888.56,18892.71,"43-20",2360,"Alloy 617","Plate",314626
2361,"CapPass",159.26,-164.65,,"Qualified",0.967,18896.70,18900.72,"43-20",2361,"Alloy 617","Plate",314626
2362,"CapPass",161.49,-163.55,,"Qualified",0.987,18904.71,18908.72,"43-20",2362,"Alloy 617","Plate",314626
2363,"CapPass",163.33,-166.05,,"Qualified",0.984,18912.63,18916.74,"43-20",2363,"Alloy 617","Plate",314626
2364,"CapPass",160.25,-164.28,,"Qualified",0.975,18920.73,18924.73,"43-20",2364,"Alloy 617","Plate",314626
2365,"CapPass",159.37,-165.82,,"Qualified",0.961,18928.74,18932.75,"43-20",2365,"Alloy 617","Plate",314626
2366,"CapPass",156.76,-165.21,,"Qualified",0.949,18936.60,18940.77,"43-20",2366,"Alloy 617","Plate",314626
2367,"CapPass",160.56,-165.23,,"Qualified",0.972,18944.67,18948.76,"43-20",2367,"Alloy 617","Plate",314626
2368,"CapPass",159.48,-165.21,,"Qualified",0.965,18952.69,18956.78,"43-20",2368,"Alloy 617","Plate",314626
2369,"CapPass",161.04,-163.96,,"Qualified",0.982,18960.77,18964.78,"43-20",2369,"Alloy 617","Plate",314626
2370,"CapPass",160.23,-164.63,,"Qualified",0.973,18968.79,18972.79,"43-20",2370,"Alloy 617","Plate",314626
2371,"CapPass",160.76,-165.86,,"Qualified",0.969,18976.59,18980.82,"43-20",2371,"Alloy 617","Plate",314626
2372,"CapPass",157.77,-164.65,,"Qualified",0.958,18984.81,18988.82,"43-20",2372,"Alloy 617","Plate",314626
2373,"CapPass",158.39,-164.73,,"Qualified",0.962,18992.77,18996.83,"43-20",2373,"Alloy 617","Plate",314626
2374,"CapPass",159.41,-163.69,,"Qualified",0.974,19000.81,19004.84,"43-20",2374,"Alloy 617","Plate",314626
2375,"CapPass",160.25,-165.60,,"Qualified",0.968,19008.79,19012.83,"43-20",2375,"Alloy 617","Plate",314626
2376,"CapPass",156.87,-165.83,,"Qualified",0.946,19016.85,19020.84,"43-20",2376,"Alloy 617","Plate",314626
2377,"CapPass",158.77,-167.41,,"Qualified",0.948,19024.83,19028.86,"43-20",2377,"Alloy 617","Plate",314626
2378,"CapPass",160.72,-164.83,,"Qualified",0.975,19032.85,19036.87,"43-20",2378,"Alloy 617","Plate",314626
2379,"CapPass",156.78,-163.89,,"Qualified",0.957,19040.88,19044.89,"43-20",2379,"Alloy 617","Plate",314626
2380,"CapPass",160.14,-164.98,,"Qualified",0.971,19048.87,19052.88,"43-20",2380,"Alloy 617","Plate",314626
2381,"CapPass",160.29,-166.54,,"Qualified",0.962,19056.85,19060.89,"43-20",2381,"Alloy 617","Plate",314626
2382,"CapPass",158.30,-165.79,,"Qualified",0.955,19064.91,19068.92,"43-20",2382,"Alloy 617","Plate",314626
2383,"CapPass",159.64,-164.61,,"Qualified",0.970,19072.82,19076.92,"43-20",2383,"Alloy 617","Plate",314626
2384,"CapPass",159.83,-169.99,,"Qualified",0.940,19080.91,19084.92,"43-20",2384,"Alloy 617","Plate",314626
2385,"CapPass",160.11,-163.67,,"Qualified",0.978,19088.91,19092.93,"43-20",2385,"Alloy 617","Plate",314626
2386,"CapPass",159.81,-165.40,,"Qualified",0.966,19096.92,19100.93,"43-20",2386,"Alloy 617","Plate",314626
2387,"CapPass",160.53,-164.15,,"Qualified",0.978,19104.93,19108.96,"43-20",2387,"Alloy 617","Plate",314626
2388,"CapPass",157.28,-166.81,,"Qualified",0.943,19112.75,19116.97,"43-20",2388,"Alloy 617","Plate",314626
2389,"CapPass",161.70,-164.09,,"Qualified",0.985,19120.91,19124.96,"43-20",2389,"Alloy 617","Plate",314626
2390,"CapPass",159.15,-162.95,,"Qualified",0.977,19128.95,19132.98,"43-20",2390,"Alloy 617","Plate",314626
2391,"CapPass",159.43,-163.78,,"Qualified",0.973,19136.89,19140.97,"43-20",2391,"Alloy 617","Plate",314626
2392,"CapPass",158.26,-164.38,,"Qualified",0.963,19144.99,19148.98,"43-20",2392,"Alloy 617","Plate",314626
2393,"CapPass",159.80,-163.42,,"Qualified",0.978,19152.91,19156.98,"43-20",2393,"Alloy 617","Plate",314626
2394,"CapPass",158.75,-166.92,,"Qualified",0.951,19160.92,19165.01,"43-20",2394,"Alloy 617","Plate",314626
2395,"CapPass",159.24,-162.22,,"Qualified",0.982,19169.01,19173.02,"43-20",2395,"Alloy 617","Plate",314626
2396,"CapPass",158.88,-163.76,,"Qualified",0.970,19177.02,19181.02,"43-20",2396,"Alloy 617","Plate",314626
2397,"CapPass",160.65,-164.57,,"Qualified",0.976,19185.03,19189.05,"43-20",2397,"Alloy 617","Plate",314626
2398,"CapPass",160.22,-163.79,,"Qualified",0.978,19192.98,19197.05,"43-20",2398,"Alloy 617","Plate",314626
2399,"CapPass",159.65,-166.09,,"Qualified",0.961,19201.05,19205.05,"43-20",2399,"Alloy 617","Plate",314626
2400,"CapPass",158.91,-163.90,,"Qualified",0.970,19209.05,19213.07,"43-20",2400,"Alloy 617","Plate",314626
2401,"CapPass",158.60,-163.91,,"Qualified",0.968,19217.05,19221.07,"43-20",2401,"Alloy 617","Plate",314626
2402,"CapPass",158.54,-166.74,,"Qualified",0.951,19225.08,19229.08,"43-20",2402,"Alloy 617","Plate",314626
2403,"CapPass",157.93,-163.69,,"Qualified",0.965,19233.08,19237.09,"43-20",2403,"Alloy 617","Plate",314626
2404,"CapPass",160.60,-163.34,,"Qualified",0.983,19241.08,19245.11,"43-20",2404,"Alloy 617","Plate",314626
2405,"CapPass",160.00,-165.58,,"Qualified",0.966,19249.09,19253.06,"43-20",2405,"Alloy 617","Plate",314626
2406,"CapPass",160.00,-163.66,,"Qualified",0.978,19257.11,19261.12,"43-20",2406,"Alloy 617","Plate",314626
2407,"CapPass",159.97,-165.71,,"Qualified",0.965,19264.97,19269.12,"43-20",2407,"Alloy 617","Plate",314626
2408,"CapPass",159.85,-165.15,,"Qualified",0.968,19273.05,19277.13,"43-20",2408,"Alloy 617","Plate",314626
2409,"CapPass",160.86,-163.99,,"Qualified",0.981,19281.11,19285.14,"43-20",2409,"Alloy 617","Plate",314626
2410,"CapPass",160.33,-163.84,,"Qualified",0.979,19289.07,19293.15,"43-20",2410,"Alloy 617","Plate",314626
2411,"CapPass",161.41,-164.24,,"Qualified",0.983,19297.15,19301.19,"43-20",2411,"Alloy 617","Plate",314626
2412,"CapPass",158.97,-164.75,,"Qualified",0.965,19305.17,19309.16,"43-20",2412,"Alloy 617","Plate",314626
2413,"CapPass",160.34,-162.62,,"Qualified",0.986,19313.10,19317.18,"43-20",2413,"Alloy 617","Plate",314626
2414,"CapPass",159.05,-162.19,,"Qualified",0.981,19321.17,19325.19,"43-20",2414,"Alloy 617","Plate",314626
2415,"CapPass",159.76,-164.55,,"Qualified",0.971,19329.06,19333.20,"43-20",2415,"Alloy 617","Plate",314626
2416,"CapPass",158.21,-163.30,,"Qualified",0.969,19337.07,19341.20,"43-20",2416,"Alloy 617","Plate",314626
2417,"CapPass",159.84,-164.49,,"Qualified",0.972,19345.20,19349.22,"43-20",2417,"Alloy 617","Plate",314626
2418,"CapPass",160.37,-164.19,,"Qualified",0.977,19353.12,19357.23,"43-20",2418,"Alloy 617","Plate",314626
2419,"CapPass",158.82,-165.34,,"Qualified",0.961,19361.21,19365.24,"43-20",2419,"Alloy 617","Plate",314626
2420,"CapPass",159.62,-166.24,,"Qualified",0.960,19369.20,19373.23,"43-20",2420,"Alloy 617","Plate",314626
2421,"CapPass",159.70,-166.71,,"Qualified",0.958,19377.24,19381.25,"43-20",2421,"Alloy 617","Plate",314626
2422,"CapPass",158.61,-166.56,,"Qualified",0.952,19385.24,19389.27,"43-20",2422,"Alloy 617","Plate",314626
2423,"CapPass",158.04,-162.21,,"Qualified",0.974,19393.19,19397.27,"43-20",2423,"Alloy 617","Plate",314626
2424,"CapPass",156.85,-166.24,,"Qualified",0.943,19401.26,19405.28,"43-20",2424,"Alloy 617","Plate",314626
2425,"CapPass",159.37,-161.50,,"Qualified",0.987,19409.25,19413.29,"43-20",2425,"Alloy 617","Plate",314626
2426,"CapPass",159.13,-163.73,,"Qualified",0.972,19417.05,19421.28,"43-20",2426,"Alloy 617","Plate",314626
2427,"CapPass",159.21,-164.21,,"Qualified",0.970,19425.31,19429.30,"43-20",2427,"Alloy 617","Plate",314626
2428,"CapPass",158.47,-164.91,,"Qualified",0.961,19433.25,19437.30,"43-20",2428,"Alloy 617","Plate",314626
2429,"CapPass",158.50,-162.46,,"Qualified",0.976,19441.31,19445.33,"43-20",2429,"Alloy 617","Plate",314626
2430,"CapPass",159.12,-161.34,,"Qualified",0.986,19449.32,19453.34,"43-20",2430,"Alloy 617","Plate",314626
2431,"CapPass",158.31,-163.37,,"Qualified",0.969,19457.31,19461.33,"43-20",2431,"Alloy 617","Plate",314626
2432,"CapPass",159.81,-167.78,,"Qualified",0.953,19465.13,19469.33,"43-20",2432,"Alloy 617","Plate",314626
2433,"CapPass",158.86,-165.01,,"Qualified",0.963,19473.34,19477.35,"43-20",2433,"Alloy 617","Plate",314626
2434,"CapPass",158.75,-165.71,,"Qualified",0.958,19481.34,19485.38,"43-20",2434,"Alloy 617","Plate",314626
2435,"CapPass",158.46,-164.37,,"Qualified",0.964,19489.34,19493.35,"43-20",2435,"Alloy 617","Plate",314626
2436,"CapPass",158.78,-162.69,,"Qualified",0.976,19497.34,19501.38,"43-20",2436,"Alloy 617","Plate",314626
2437,"CapPass",159.26,-163.18,,"Qualified",0.976,19505.38,19509.40,"43-20",2437,"Alloy 617","Plate",314626
2438,"CapPass",160.82,-164.43,,"Qualified",0.978,19513.38,19517.40,"43-20",2438,"Alloy 617","Plate",314626
2439,"CapPass",159.10,-163.27,,"Qualified",0.974,19521.33,19525.41,"43-20",2439,"Alloy 617","Plate",314626
2440,"CapPass",157.84,-165.90,,"Qualified",0.951,19529.33,19533.40,"43-20",2440,"Alloy 617","Plate",314626
2441,"CapPass",156.85,-164.37,,"Qualified",0.954,19537.40,19541.33,"43-20",2441,"Alloy 617","Plate",314626
2442,"CapPass",159.44,-164.84,,"Qualified",0.967,19545.43,19549.44,"43-20",2442,"Alloy 617","Plate",314626
2443,"CapPass",159.44,-163.48,,"Qualified",0.975,19553.43,19557.43,"43-20",2443,"Alloy 617","Plate",314626
2444,"CapPass",160.85,-166.09,,"Qualified",0.968,19561.32,19565.45,"43-20",2444,"Alloy 617","Plate",314626
2445,"CapPass",157.52,-166.32,,"Qualified",0.947,19569.35,19573.46,"43-20",2445,"Alloy 617","Plate",314626
2446,"CapPass",158.63,-163.06,,"Qualified",0.973,19577.46,19581.48,"43-20",2446,"Alloy 617","Plate",314626
2447,"CapPass",158.48,-163.39,,"Qualified",0.970,19585.45,19589.47,"43-20",2447,"Alloy 617","Plate",314626
2448,"CapPass",158.38,-164.01,,"Qualified",0.966,19593.38,19597.49,"43-20",2448,"Alloy 617","Plate",314626
2449,"CapPass",159.41,-163.17,,"Qualified",0.977,19601.48,19605.48,"43-20",2449,"Alloy 617","Plate",314626
2450,"CapPass",159.61,-163.74,,"Qualified",0.975,19609.37,19613.50,"43-20",2450,"Alloy 617","Plate",314626
2451,"CapPass",157.48,-166.35,,"Qualified",0.947,19617.50,19621.51,"43-20",2451,"Alloy 617","Plate",314626
2452,"CapPass",160.81,-164.48,,"Qualified",0.978,19625.50,19629.52,"43-20",2452,"Alloy 617","Plate",314626
2453,"CapPass",158.51,-164.77,,"Qualified",0.962,19633.52,19637.54,"43-20",2453,"Alloy 617","Plate",314626
2454,"CapPass",159.36,-163.50,,"Qualified",0.975,19641.53,19645.53,"43-20",2454,"Alloy 617","Plate",314626
2455,"CapPass",161.39,-163.93,,"Qualified",0.985,19649.55,19653.56,"43-20",2455,"Alloy 617","Plate",314626
2456,"CapPass",160.52,-164.22,,"Qualified",0.977,19657.54,19661.56,"43-20",2456,"Alloy 617","Plate",314626
2457,"CapPass",158.38,-165.61,,"Qualified",0.956,19665.50,19669.49,"43-20",2457,"Alloy 617","Plate",314626
2458,"CapPass",156.76,-164.19,,"Qualified",0.955,19673.57,19677.58,"43-20",2458,"Alloy 617","Plate",314626
2459,"CapPass",160.72,-162.49,,"Qualified",0.989,19681.53,19685.59,"43-20",2459,"Alloy 617","Plate",314626
2460,"CapPass",160.14,-163.41,,"Qualified",0.980,19689.45,19693.58,"43-20",2460,"Alloy 617","Plate",314626
2461,"CapPass",156.46,-165.73,,"Qualified",0.944,19697.37,19701.60,"43-20",2461,"Alloy 617","Plate",314626
2462,"CapPass",158.50,-165.43,,"Qualified",0.958,19705.51,19709.62,"43-20",2462,"Alloy 617","Plate",314626
2463,"CapPass",158.64,-164.38,,"Qualified",0.965,19713.61,19717.61,"43-20",2463,"Alloy 617","Plate",314626
2464,"CapPass",158.22,-164.34,,"Qualified",0.963,19721.63,19725.62,"43-20",2464,"Alloy 617","Plate",314626
2465,"CapPass",158.35,-161.21,,"Qualified",0.982,19729.63,19733.63,"43-20",2465,"Alloy 617","Plate",314626
2466,"CapPass",155.61,-166.75,,"Qualified",0.933,19737.63,19741.64,"43-20",2466,"Alloy 617","Plate",314626
2467,"CapPass",159.64,-165.27,,"Qualified",0.966,19745.63,19749.64,"43-20",2467,"Alloy 617","Plate",314626
2468,"CapPass",157.26,-161.86,,"Qualified",0.972,19753.65,19757.67,"43-20",2468,"Alloy 617","Plate",314626
2469,"CapPass",158.29,-162.15,,"Qualified",0.976,19761.37,19765.68,"43-20",2469,"Alloy 617","Plate",314626
2470,"CapPass",160.58,-165.16,,"Qualified",0.972,19769.64,19773.68,"43-20",2470,"Alloy 617","Plate",314626
2471,"CapPass",157.62,-161.80,,"Qualified",0.974,19777.68,19781.70,"43-20",2471,"Alloy 617","Plate",314626
2472,"CapPass",158.85,-163.32,,"Qualified",0.973,19785.68,19789.70,"43-20",2472,"Alloy 617","Plate",314626
2473,"CapPass",156.43,-165.39,,"Qualified",0.946,19793.69,19797.71,"43-20",2473,"Alloy 617","Plate",314626
2474,"CapPass",158.87,-164.43,,"Qualified",0.966,19801.54,19805.71,"43-20",2474,"Alloy 617","Plate",314626
2475,"CapPass",157.95,-162.31,,"Qualified",0.973,19809.72,19813.74,"43-20",2475,"Alloy 617","Plate",314626
2476,"CapPass",159.36,-163.71,,"Qualified",0.973,19817.72,19821.73,"43-20",2476,"Alloy 617","Plate",314626
2477,"CapPass",160.73,-163.55,,"Qualified",0.983,19825.71,19829.74,"43-20",2477,"Alloy 617","Plate",314626
2478,"CapPass",158.26,-164.64,,"Qualified",0.961,19833.75,19837.75,"43-20",2478,"Alloy 617","Plate",314626
2479,"CapPass",159.66,-165.16,,"Qualified",0.967,19841.75,19845.72,"43-20",2479,"Alloy 617","Plate",314626
2480,"CapPass",159.11,-164.18,,"Qualified",0.969,19849.67,19853.76,"43-20",2480,"Alloy 617","Plate",314626
2481,"CapPass",159.37,-164.30,,"Qualified",0.970,19857.59,19861.79,"43-20",2481,"Alloy 617","Plate",314626
2482,"CapPass",160.00,-163.75,,"Qualified",0.977,19865.76,19869.79,"43-20",2482,"Alloy 617","Plate",314626
2483,"CapPass",158.83,-165.27,,"Qualified",0.961,19873.79,19877.80,"43-20",2483,"Alloy 617","Plate",314626
2484,"CapPass",157.93,-164.59,,"Qualified",0.960,19881.62,19885.79,"43-20",2484,"Alloy 617","Plate",314626
2485,"CapPass",159.51,-166.83,,"Qualified",0.956,19889.73,19893.80,"43-20",2485,"Alloy 617","Plate",314626
2486,"CapPass",156.72,-166.20,,"Qualified",0.943,19897.82,19901.81,"43-20",2486,"Alloy 617","Plate",314626
2487,"CapPass",160.11,-163.95,,"Qualified",0.977,19905.81,19909.83,"43-20",2487,"Alloy 617","Plate",314626
2488,"CapPass",157.01,-163.68,,"Qualified",0.959,19913.59,19917.83,"43-20",2488,"Alloy 617","Plate",314626
2489,"CapPass",157.78,-166.90,,"Qualified",0.945,19921.77,19925.84,"43-20",2489,"Alloy 617","Plate",314626
2490,"CapPass",159.09,-161.84,,"Qualified",0.983,19929.84,19933.85,"43-20",2490,"Alloy 617","Plate",314626
2491,"CapPass",157.97,-162.42,,"Qualified",0.973,19937.85,19941.87,"43-20",2491,"Alloy 617","Plate",314626
2492,"CapPass",158.82,-162.50,,"Qualified",0.977,19945.72,19949.88,"43-20",2492,"Alloy 617","Plate",314626
2493,"CapPass",157.76,-165.48,,"Qualified",0.953,19953.73,19957.88,"43-20",2493,"Alloy 617","Plate",314626
2494,"CapPass",160.75,-162.10,,"Qualified",0.992,19961.68,19965.89,"43-20",2494,"Alloy 617","Plate",314626
2495,"CapPass",159.40,-162.12,,"Qualified",0.983,19969.77,19973.87,"43-20",2495,"Alloy 617","Plate",314626
2496,"CapPass",156.68,-161.86,,"Qualified",0.968,19977.88,19981.91,"43-20",2496,"Alloy 617","Plate",314626
2497,"CapPass",158.11,-165.52,,"Qualified",0.955,19985.90,19989.92,"43-20",2497,"Alloy 617","Plate",314626
2498,"CapPass",158.93,-163.90,,"Qualified",0.970,19993.90,19997.93,"43-20",2498,"Alloy 617","Plate",314626
2499,"CapPass",158.09,-166.63,,"Qualified",0.949,20001.72,20005.92,"43-20",2499,"Alloy 617","Plate",314626
2500,"CapPass",157.24,-166.08,,"Qualified",0.947,20009.93,20013.96,"43-20",2500,"Alloy 617","Plate",314626
2501,"CapPass",155.37,-164.62,,"Qualified",0.944,20017.89,20021.96,"43-20",2501,"Alloy 617","Plate",314626
2502,"CapPass",158.58,-167.91,,"Qualified",0.944,20025.95,20029.97,"43-20",2502,"Alloy 617","Plate",314626
2503,"CapPass",156.47,-163.61,,"Qualified",0.956,20033.95,20037.98,"43-20",2503,"Alloy 617","Plate",314626
2504,"CapPass",158.80,-164.16,,"Qualified",0.967,20041.94,20045.96,"43-20",2504,"Alloy 617","Plate",314626
2505,"CapPass",157.07,-164.51,,"Qualified",0.955,20049.97,20053.99,"43-20",2505,"Alloy 617","Plate",314626
2506,"CapPass",158.89,-167.66,,"Qualified",0.948,20057.79,20061.98,"43-20",2506,"Alloy 617","Plate",314626
2507,"CapPass",157.43,-165.53,,"Qualified",0.951,20066.00,20070.01,"43-20",2507,"Alloy 617","Plate",314626
2508,"CapPass",157.53,-169.21,,"Qualified",0.931,20073.99,20078.04,"43-20",2508,"Alloy 617","Plate",314626
2509,"CapPass",157.84,-164.08,,"Qualified",0.962,20082.01,20086.02,"43-20",2509,"Alloy 617","Plate",314626
2510,"CapPass",157.79,-162.69,,"Qualified",0.970,20090.01,20094.04,"43-20",2510,"Alloy 617","Plate",314626
2511,"CapPass",160.89,-161.33,,"Qualified",0.997,20098.02,20102.06,"43-20",2511,"Alloy 617","Plate",314626
2512,"CapPass",158.58,-163.78,,"Qualified",0.968,20106.04,20110.06,"43-20",2512,"Alloy 617","Plate",314626
2513,"CapPass",158.63,-161.38,,"Qualified",0.983,20113.86,20118.07,"43-20",2513,"Alloy 617","Plate",314626
2514,"CapPass",157.10,-163.31,,"Qualified",0.962,20121.73,20126.06,"43-20",2514,"Alloy 617","Plate",314626
2515,"CapPass",158.16,-162.61,,"Qualified",0.973,20130.07,20134.07,"43-20",2515,"Alloy 617","Plate",314626
2516,"CapPass",158.45,-164.94,,"Qualified",0.961,20138.05,20142.08,"43-20",2516,"Alloy 617","Plate",314626
2517,"CapPass",158.24,-167.25,,"Qualified",0.946,20146.07,20150.10,"43-20",2517,"Alloy 617","Plate",314626
2518,"CapPass",157.91,-164.09,,"Qualified",0.962,20154.08,20158.10,"43-20",2518,"Alloy 617","Plate",314626
2519,"CapPass",157.52,-165.28,,"Qualified",0.953,20161.84,20166.12,"43-20",2519,"Alloy 617","Plate",314626
2520,"CapPass",158.30,-162.21,,"Qualified",0.976,20170.10,20174.13,"43-20",2520,"Alloy 617","Plate",314626
2521,"CapPass",158.66,-162.07,,"Qualified",0.979,20177.82,20182.13,"43-20",2521,"Alloy 617","Plate",314626
2522,"CapPass",158.81,-165.34,,"Qualified",0.961,20186.12,20190.15,"43-20",2522,"Alloy 617","Plate",314626
2523,"CapPass",156.17,-164.42,,"Qualified",0.950,20194.13,20198.14,"43-20",2523,"Alloy 617","Plate",314626
2524,"CapPass",156.86,-162.45,,"Qualified",0.966,20202.15,20206.16,"43-20",2524,"Alloy 617","Plate",314626
2525,"CapPass",156.51,-162.68,,"Qualified",0.962,20209.93,20214.17,"43-20",2525,"Alloy 617","Plate",314626
2526,"CapPass",153.85,-163.78,,"Qualified",0.939,20217.91,20222.18,"43-20",2526,"Alloy 617","Plate",314626
2527,"CapPass",158.08,-162.78,,"Qualified",0.971,20225.95,20230.19,"43-20",2527,"Alloy 617","Plate",314626
2528,"CapPass",156.78,-165.85,,"Qualified",0.945,20234.11,20238.18,"43-20",2528,"Alloy 617","Plate",314626
2529,"CapPass",157.14,-162.98,,"Qualified",0.964,20242.18,20246.19,"43-20",2529,"Alloy 617","Plate",314626
2530,"CapPass",156.18,-162.80,,"Qualified",0.959,20250.16,20254.22,"43-20",2530,"Alloy 617","Plate",314626
2531,"CapPass",158.47,-163.66,,"Qualified",0.968,20258.22,20262.21,"43-20",2531,"Alloy 617","Plate",314626
2532,"CapPass",159.33,-162.62,,"Qualified",0.980,20266.21,20270.23,"43-20",2532,"Alloy 617","Plate",314626
2533,"CapPass",159.30,-164.87,,"Qualified",0.966,20274.10,20278.23,"43-20",2533,"Alloy 617","Plate",314626
2534,"CapPass",157.19,-162.14,,"Qualified",0.969,20282.23,20286.25,"43-20",2534,"Alloy 617","Plate",314626
2535,"CapPass",158.02,-164.61,,"Qualified",0.960,20290.17,20294.25,"43-20",2535,"Alloy 617","Plate",314626
2536,"CapPass",157.10,-163.14,,"Qualified",0.963,20298.25,20302.26,"43-20",2536,"Alloy 617","Plate",314626
2537,"CapPass",158.39,-162.57,,"Qualified",0.974,20306.26,20310.28,"43-20",2537,"Alloy 617","Plate",314626
2538,"CapPass",156.23,-162.10,,"Qualified",0.964,20314.28,20318.28,"43-20",2538,"Alloy 617","Plate",314626
2539,"CapPass",157.19,-161.70,,"Qualified",0.972,20322.28,20326.29,"43-20",2539,"Alloy 617","Plate",314626
2540,"CapPass",155.82,-161.62,,"Qualified",0.964,20330.28,20334.30,"43-20",2540,"Alloy 617","Plate",314626
2541,"CapPass",156.84,-161.53,,"Qualified",0.971,20338.08,20342.15,"43-20",2541,"Alloy 617","Plate",314626
2542,"CapPass",157.23,-162.77,,"Qualified",0.966,20346.29,20350.32,"43-20",2542,"Alloy 617","Plate",314626
2543,"CapPass",156.34,-160.58,,"Qualified",0.974,20354.31,20358.33,"43-20",2543,"Alloy 617","Plate",314626
2544,"CapPass",158.97,-161.82,,"Qualified",0.982,20362.28,20366.33,"43-20",2544,"Alloy 617","Plate",314626
2545,"CapPass",158.48,-165.01,,"Qualified",0.960,20370.32,20374.34,"43-20",2545,"Alloy 617","Plate",314626
2546,"CapPass",157.98,-164.43,,"Qualified",0.961,20378.33,20382.34,"43-20",2546,"Alloy 617","Plate",314626
2547,"CapPass",157.00,-159.75,,"Qualified",0.983,20386.34,20390.35,"43-20",2547,"Alloy 617","Plate",314626
2548,"CapPass",155.79,-161.51,,"Qualified",0.965,20394.35,20398.37,"43-20",2548,"Alloy 617","Plate",314626
2549,"CapPass",155.86,-165.67,,"Qualified",0.941,20402.36,20406.40,"43-20",2549,"Alloy 617","Plate",314626
2550,"CapPass",156.95,-162.27,,"Qualified",0.967,20410.29,20414.39,"43-20",2550,"Alloy 617","Plate",314626
2551,"CapPass",156.74,-162.85,,"Qualified",0.962,20418.24,20422.40,"43-20",2551,"Alloy 617","Plate",314626
2552,"CapPass",157.78,-161.81,,"Qualified",0.975,20426.39,20430.41,"43-20",2552,"Alloy 617","Plate",314626
2553,"CapPass",157.04,-162.43,,"Qualified",0.967,20434.40,20438.41,"43-20",2553,"Alloy 617","Plate",314626
2554,"CapPass",157.61,-164.16,,"Qualified",0.960,20442.34,20446.43,"43-20",2554,"Alloy 617","Plate",314626
2555,"CapPass",153.39,-161.47,,"Qualified",0.950,20450.11,20454.43,"43-20",2555,"Alloy 617","Plate",314626
2556,"CapPass",156.89,-163.70,,"Qualified",0.958,20458.33,20462.44,"43-20",2556,"Alloy 617","Plate",314626
2557,"CapPass",157.89,-162.92,,"Qualified",0.969,20466.43,20470.46,"43-20",2557,"Alloy 617","Plate",314626
2558,"CapPass",155.29,-163.30,,"Qualified",0.951,20474.44,20478.45,"43-20",2558,"Alloy 617","Plate",314626
2559,"CapPass",154.39,-166.45,,"Qualified",0.928,20482.34,20486.45,"43-20",2559,"Alloy 617","Plate",314626
2560,"CapPass",156.42,-163.51,,"Qualified",0.957,20490.28,20494.48,"43-20",2560,"Alloy 617","Plate",314626
2561,"CapPass",157.16,-164.34,,"Qualified",0.956,20498.47,20502.50,"43-20",2561,"Alloy 617","Plate",314626
2562,"CapPass",157.00,-161.17,,"Qualified",0.974,20506.47,20510.48,"43-20",2562,"Alloy 617","Plate",314626
2563,"CapPass",157.45,-162.94,,"Qualified",0.966,20514.49,20518.51,"43-20",2563,"Alloy 617","Plate",314626
2564,"CapPass",157.32,-167.95,,"Qualified",0.937,20522.49,20526.51,"43-20",2564,"Alloy 617","Plate",314626
2565,"CapPass",155.46,-163.62,,"Qualified",0.950,20530.51,20534.51,"43-20",2565,"Alloy 617","Plate",314626
2566,"CapPass",157.56,-164.17,,"Qualified",0.960,20538.50,20542.52,"43-20",2566,"Alloy 617","Plate",314626
2567,"CapPass",156.56,-167.04,,"Qualified",0.937,20546.51,20550.55,"43-20",2567,"Alloy 617","Plate",314626
2568,"CapPass",156.66,-166.22,,"Qualified",0.942,20554.54,20558.55,"43-20",2568,"Alloy 617","Plate",314626
2569,"CapPass",154.68,-164.18,,"Qualified",0.942,20562.49,20566.55,"43-20",2569,"Alloy 617","Plate",314626
2570,"CapPass",157.92,-161.92,,"Qualified",0.975,20570.55,20574.57,"43-20",2570,"Alloy 617","Plate",314626
2571,"CapPass",156.67,-163.26,,"Qualified",0.960,20578.55,20582.58,"43-20",2571,"Alloy 617","Plate",314626
2572,"CapPass",155.94,-162.27,,"Qualified",0.961,20586.42,20590.58,"43-20",2572,"Alloy 617","Plate",314626
2573,"CapPass",156.67,-161.41,,"Qualified",0.971,20594.56,20598.60,"43-20",2573,"Alloy 617","Plate",314626
2574,"CapPass",156.68,-162.17,,"Qualified",0.966,20602.57,20606.60,"43-20",2574,"Alloy 617","Plate",314626
2575,"CapPass",156.15,-162.64,,"Qualified",0.960,20610.60,20614.61,"43-20",2575,"Alloy 617","Plate",314626
2576,"CapPass",157.33,-161.90,,"Qualified",0.972,20618.60,20622.61,"43-20",2576,"Alloy 617","Plate",314626
2577,"CapPass",156.91,-161.85,,"Qualified",0.970,20626.48,20630.58,"43-20",2577,"Alloy 617","Plate",314626
2578,"CapPass",154.59,-164.71,,"Qualified",0.939,20634.62,20638.63,"43-20",2578,"Alloy 617","Plate",314626
2579,"CapPass",156.49,-163.42,,"Qualified",0.958,20642.63,20646.65,"43-20",2579,"Alloy 617","Plate",314626
2580,"CapPass",157.51,-163.99,,"Qualified",0.960,20650.64,20654.65,"43-20",2580,"Alloy 617","Plate",314626
2581,"CapPass",156.12,-161.34,,"Qualified",0.968,20658.64,20662.66,"43-20",2581,"Alloy 617","Plate",314626
2582,"CapPass",157.19,-162.53,,"Qualified",0.967,20666.56,20670.67,"43-20",2582,"Alloy 617","Plate",314626
2583,"CapPass",155.70,-161.98,,"Qualified",0.961,20674.49,20678.68,"43-20",2583,"Alloy 617","Plate",314626
2584,"CapPass",154.74,-163.66,,"Qualified",0.946,20682.67,20686.69,"43-20",2584,"Alloy 617","Plate",314626
2585,"CapPass",157.07,-162.23,,"Qualified",0.968,20690.65,20694.70,"43-20",2585,"Alloy 617","Plate",314626
2586,"CapPass",154.62,-164.92,,"Qualified",0.938,20698.38,20702.70,"43-20",2586,"Alloy 617","Plate",314626
2587,"CapPass",156.11,-164.56,,"Qualified",0.949,20706.70,20710.72,"43-20",2587,"Alloy 617","Plate",314626
2588,"CapPass",156.14,-164.52,,"Qualified",0.949,20714.70,20718.72,"43-20",2588,"Alloy 617","Plate",314626
2589,"CapPass",155.86,-163.14,,"Qualified",0.955,20722.71,20726.74,"43-20",2589,"Alloy 617","Plate",314626
2590,"CapPass",156.33,-165.42,,"Qualified",0.945,20730.66,20734.74,"43-20",2590,"Alloy 617","Plate",314626
2591,"CapPass",154.86,-162.54,,"Qualified",0.953,20738.72,20742.76,"43-20",2591,"Alloy 617","Plate",314626
2592,"CapPass",156.94,-162.61,,"Qualified",0.965,20746.74,20750.76,"43-20",2592,"Alloy 617","Plate",314626
2593,"CapPass",155.39,-162.66,,"Qualified",0.955,20754.75,20758.76,"43-20",2593,"Alloy 617","Plate",314626
2594,"CapPass",155.36,-162.90,,"Qualified",0.954,20762.59,20766.79,"43-20",2594,"Alloy 617","Plate",314626
2595,"CapPass",155.96,-163.02,,"Qualified",0.957,20770.76,20774.79,"43-20",2595,"Alloy 617","Plate",314626
2596,"CapPass",156.50,-161.51,,"Qualified",0.969,20778.65,20782.79,"43-20",2596,"Alloy 617","Plate",314626
2597,"CapPass",156.58,-162.22,,"Qualified",0.965,20786.71,20790.80,"43-20",2597,"Alloy 617","Plate",314626
2598,"CapPass",156.52,-163.16,,"Qualified",0.959,20794.79,20798.81,"43-20",2598,"Alloy 617","Plate",314626
2599,"CapPass",155.96,-163.94,,"Qualified",0.951,20802.70,20806.82,"43-20",2599,"Alloy 617","Plate",314626
2600,"CapPass",155.04,-161.37,,"Qualified",0.961,20810.81,20814.83,"43-20",2600,"Alloy 617","Plate",314626
2601,"CapPass",155.62,-167.37,,"Qualified",0.930,20818.77,20822.85,"43-20",2601,"Alloy 617","Plate",314626
2602,"CapPass",154.83,-159.95,,"Qualified",0.968,20826.78,20830.85,"43-20",2602,"Alloy 617","Plate",314626
2603,"CapPass",155.28,-161.19,,"Qualified",0.963,20834.83,20838.87,"43-20",2603,"Alloy 617","Plate",314626
2604,"CapPass",156.48,-160.50,,"Qualified",0.975,20842.84,20846.87,"43-20",2604,"Alloy 617","Plate",314626
2605,"CapPass",155.35,-166.06,,"Qualified",0.935,20850.85,20854.88,"43-20",2605,"Alloy 617","Plate",314626
2606,"CapPass",155.71,-162.13,,"Qualified",0.960,20858.86,20862.88,"43-20",2606,"Alloy 617","Plate",314626
2607,"CapPass",156.54,-161.97,,"Qualified",0.966,20866.88,20870.90,"43-20",2607,"Alloy 617","Plate",314626
2608,"CapPass",155.39,-161.36,,"Qualified",0.963,20874.64,20878.89,"43-20",2608,"Alloy 617","Plate",314626
2609,"CapPass",156.57,-162.92,,"Qualified",0.961,20882.89,20886.91,"43-20",2609,"Alloy 617","Plate",314626
2610,"CapPass",156.82,-162.76,,"Qualified",0.963,20890.83,20894.93,"43-20",2610,"Alloy 617","Plate",314626
2611,"CapPass",155.19,-161.35,,"Qualified",0.962,20898.77,20902.93,"43-20",2611,"Alloy 617","Plate",314626
2612,"CapPass",156.66,-161.86,,"Qualified",0.968,20906.87,20910.93,"43-20",2612,"Alloy 617","Plate",314626
2613,"CapPass",155.09,-161.90,,"Qualified",0.958,20914.93,20918.94,"43-20",2613,"Alloy 617","Plate",314626
2614,"CapPass",156.47,-160.86,,"Qualified",0.973,20922.94,20926.96,"43-20",2614,"Alloy 617","Plate",314626
2615,"CapPass",156.45,-159.93,,"Qualified",0.978,20930.94,20934.96,"43-20",2615,"Alloy 617","Plate",314626
2616,"CapPass",156.26,-160.65,,"Qualified",0.973,20938.96,20942.96,"43-20",2616,"Alloy 617","Plate",314626
2617,"CapPass",155.30,-161.13,,"Qualified",0.964,20946.97,20950.98,"43-20",2617,"Alloy 617","Plate",314626
2618,"CapPass",155.42,-161.58,,"Qualified",0.962,20954.97,20958.99,"43-20",2618,"Alloy 617","Plate",314626
2619,"CapPass",155.50,-161.43,,"Qualified",0.963,20962.97,20967.00,"43-20",2619,"Alloy 617","Plate",314626
2620,"CapPass",154.55,-162.93,,"Qualified",0.949,20970.71,20975.01,"43-20",2620,"Alloy 617","Plate",314626
2621,"CapPass",155.89,-160.69,,"Qualified",0.970,20978.99,20983.02,"43-20",2621,"Alloy 617","Plate",314626
2622,"CapPass",156.32,-161.42,,"Qualified",0.968,20987.00,20991.03,"43-20",2622,"Alloy 617","Plate",314626
2623,"CapPass",157.46,-164.17,,"Qualified",0.959,20995.02,20999.03,"43-20",2623,"Alloy 617","Plate",314626
2624,"CapPass",152.49,-163.36,,"Qualified",0.933,21002.99,21007.05,"43-20",2624,"Alloy 617","Plate",314626
2625,"CapPass",152.82,-160.13,,"Qualified",0.954,21011.03,21015.06,"43-20",2625,"Alloy 617","Plate",314626
2626,"CapPass",155.56,-163.56,,"Qualified",0.951,21019.05,21023.07,"43-20",2626,"Alloy 617","Plate",314626
2627,"CapPass",153.97,-161.86,,"Qualified",0.951,21027.05,21031.08,"43-20",2627,"Alloy 617","Plate",314626
2628,"CapPass",153.87,-159.73,,"Qualified",0.963,21035.07,21039.08,"43-20",2628,"Alloy 617","Plate",314626
2629,"CapPass",155.42,-161.81,,"Qualified",0.961,21043.06,21047.09,"43-20",2629,"Alloy 617","Plate",314626
2630,"CapPass",157.08,-160.32,,"Qualified",0.980,21050.98,21055.10,"43-20",2630,"Alloy 617","Plate",314626
2631,"CapPass",156.24,-160.18,,"Qualified",0.975,21059.00,21063.10,"43-20",2631,"Alloy 617","Plate",314626
2632,"CapPass",154.53,-160.61,,"Qualified",0.962,21067.09,21071.11,"43-20",2632,"Alloy 617","Plate",314626
2633,"CapPass",152.86,-159.36,,"Qualified",0.959,21075.11,21079.12,"43-20",2633,"Alloy 617","Plate",314626
2634,"CapPass",153.23,-160.89,,"Qualified",0.952,21082.83,21087.12,"43-20",2634,"Alloy 617","Plate",314626
2635,"CapPass",153.48,-164.38,,"Qualified",0.934,21091.04,21095.15,"43-20",2635,"Alloy 617","Plate",314626
2636,"CapPass",152.81,-162.38,,"Qualified",0.941,21099.00,21103.16,"43-20",2636,"Alloy 617","Plate",314626
2637,"CapPass",153.89,-159.99,,"Qualified",0.962,21107.14,21111.16,"43-20",2637,"Alloy 617","Plate",314626
2638,"CapPass",154.43,-161.62,,"Qualified",0.956,21115.15,21119.17,"43-20",2638,"Alloy 617","Plate",314626
2639,"CapPass",154.09,-160.70,,"Qualified",0.959,21123.07,21127.18,"43-20",2639,"Alloy 617","Plate",314626
2640,"CapPass",154.26,-161.07,,"Qualified",0.958,21131.18,21135.18,"43-20",2640,"Alloy 617","Plate",314626
2641,"CapPass",154.31,-161.80,,"Qualified",0.954,21139.09,21143.20,"43-20",2641,"Alloy 617","Plate",314626
2642,"CapPass",154.52,-161.26,,"Qualified",0.958,21147.12,21151.20,"43-20",2642,"Alloy 617","Plate",314626
2643,"CapPass",155.65,-163.90,,"Qualified",0.950,21155.19,21159.22,"43-20",2643,"Alloy 617","Plate",314626
2644,"CapPass",154.50,-163.41,,"Qualified",0.945,21163.20,21167.22,"43-20",2644,"Alloy 617","Plate",314626
2645,"CapPass",155.75,-158.27,,"Qualified",0.984,21171.11,21175.23,"43-20",2645,"Alloy 617","Plate",314626
2646,"CapPass",156.16,-161.81,,"Qualified",0.965,21179.20,21183.24,"43-20",2646,"Alloy 617","Plate",314626
2647,"CapPass",152.72,-159.86,,"Qualified",0.955,21187.23,21191.25,"43-20",2647,"Alloy 617","Plate",314626
2648,"CapPass",155.43,-161.02,,"Qualified",0.965,21195.23,21199.26,"43-20",2648,"Alloy 617","Plate",314626
2649,"CapPass",153.50,-161.96,,"Qualified",0.948,21203.23,21207.27,"43-20",2649,"Alloy 617","Plate",314626
2650,"CapPass",154.19,-158.77,,"Qualified",0.971,21211.23,21215.27,"43-20",2650,"Alloy 617","Plate",314626
2651,"CapPass",154.47,-162.78,,"Qualified",0.949,21219.25,21223.28,"43-20",2651,"Alloy 617","Plate",314626
2652,"CapPass",154.43,-160.15,,"Qualified",0.964,21227.27,21231.29,"43-20",2652,"Alloy 617","Plate",314626
2653,"CapPass",152.16,-161.09,,"Qualified",0.945,21235.25,21239.30,"43-20",2653,"Alloy 617","Plate",314626
2654,"CapPass",153.68,-158.77,,"Qualified",0.968,21243.20,21247.31,"43-20",2654,"Alloy 617","Plate",314626
2655,"CapPass",152.33,-159.72,,"Qualified",0.954,21251.25,21255.32,"43-20",2655,"Alloy 617","Plate",314626
2656,"CapPass",155.21,-159.38,,"Qualified",0.974,21259.31,21263.33,"43-20",2656,"Alloy 617","Plate",314626
2657,"CapPass",153.32,-161.16,,"Qualified",0.951,21267.31,21271.34,"43-20",2657,"Alloy 617","Plate",314626
2658,"CapPass",154.50,-162.90,,"Qualified",0.948,21275.26,21279.34,"43-20",2658,"Alloy 617","Plate",314626
