Repository: js-molina/fatigue-A617

File: data/950C/Strain rate 0.001/0.40% strain/HTM_A19_PeakStress_439.csv (part 7 of 8)
"Cycle","Data State","Max Stress Mpa","Min Stress Mpa","Qual Exceptions","Qual State","Stress Ratio","Time Max Stress Sec","Time Min Stress Sec","Sample","Count","Alloy","Material_Form","Heat"
2308,"CapPass",158.00,-163.28,,"Qualified",0.968,18472.22,18476.25,"43-9",2308,"Alloy 617","Plate",314626
2309,"CapPass",159.27,-162.67,,"Qualified",0.979,18480.22,18484.25,"43-9",2309,"Alloy 617","Plate",314626
2310,"CapPass",158.43,-166.05,,"Qualified",0.954,18488.23,18492.27,"43-9",2310,"Alloy 617","Plate",314626
2311,"CapPass",158.01,-163.65,,"Qualified",0.966,18496.24,18500.27,"43-9",2311,"Alloy 617","Plate",314626
2312,"CapPass",158.55,-163.95,,"Qualified",0.967,18504.25,18508.28,"43-9",2312,"Alloy 617","Plate",314626
2313,"CapPass",159.76,-164.15,,"Qualified",0.973,18512.26,18516.28,"43-9",2313,"Alloy 617","Plate",314626
2314,"CapPass",157.71,-164.50,,"Qualified",0.959,18520.26,18524.30,"43-9",2314,"Alloy 617","Plate",314626
2315,"CapPass",157.23,-164.53,,"Qualified",0.956,18528.19,18532.30,"43-9",2315,"Alloy 617","Plate",314626
2316,"CapPass",159.89,-164.29,,"Qualified",0.973,18536.30,18540.32,"43-9",2316,"Alloy 617","Plate",314626
2317,"CapPass",157.53,-167.40,,"Qualified",0.941,18544.30,18548.32,"43-9",2317,"Alloy 617","Plate",314626
2318,"CapPass",158.87,-164.35,,"Qualified",0.967,18552.30,18556.34,"43-9",2318,"Alloy 617","Plate",314626
2319,"CapPass",160.57,-165.96,,"Qualified",0.968,18560.33,18564.34,"43-9",2319,"Alloy 617","Plate",314626
2320,"CapPass",159.50,-163.00,,"Qualified",0.978,18568.24,18572.35,"43-9",2320,"Alloy 617","Plate",314626
2321,"CapPass",160.56,-166.79,,"Qualified",0.963,18576.34,18580.35,"43-9",2321,"Alloy 617","Plate",314626
2322,"CapPass",158.16,-164.36,,"Qualified",0.962,18584.35,18588.36,"43-9",2322,"Alloy 617","Plate",314626
2323,"CapPass",160.48,-163.02,,"Qualified",0.984,18592.34,18596.38,"43-9",2323,"Alloy 617","Plate",314626
2324,"CapPass",160.25,-162.82,,"Qualified",0.984,18600.38,18604.39,"43-9",2324,"Alloy 617","Plate",314626
2325,"CapPass",157.58,-166.07,,"Qualified",0.949,18608.36,18612.39,"43-9",2325,"Alloy 617","Plate",314626
2326,"CapPass",158.49,-167.80,,"Qualified",0.945,18616.38,18620.40,"43-9",2326,"Alloy 617","Plate",314626
2327,"CapPass",156.31,-164.41,,"Qualified",0.951,18624.39,18628.41,"43-9",2327,"Alloy 617","Plate",314626
2328,"CapPass",158.29,-163.36,,"Qualified",0.969,18632.42,18636.43,"43-9",2328,"Alloy 617","Plate",314626
2329,"CapPass",158.78,-166.09,,"Qualified",0.956,18640.14,18644.42,"43-9",2329,"Alloy 617","Plate",314626
2330,"CapPass",158.78,-165.73,,"Qualified",0.958,18648.42,18652.45,"43-9",2330,"Alloy 617","Plate",314626
2331,"CapPass",156.49,-163.38,,"Qualified",0.958,18656.13,18660.45,"43-9",2331,"Alloy 617","Plate",314626
2332,"CapPass",157.04,-165.06,,"Qualified",0.951,18664.42,18668.46,"43-9",2332,"Alloy 617","Plate",314626
2333,"CapPass",158.53,-167.60,,"Qualified",0.946,18672.43,18676.47,"43-9",2333,"Alloy 617","Plate",314626
2334,"CapPass",157.38,-163.96,,"Qualified",0.960,18680.38,18684.47,"43-9",2334,"Alloy 617","Plate",314626
2335,"CapPass",158.38,-163.22,,"Qualified",0.970,18688.45,18692.48,"43-9",2335,"Alloy 617","Plate",314626
2336,"CapPass",158.46,-164.26,,"Qualified",0.965,18696.46,18700.48,"43-9",2336,"Alloy 617","Plate",314626
2337,"CapPass",158.02,-162.68,,"Qualified",0.971,18704.48,18708.50,"43-9",2337,"Alloy 617","Plate",314626
2338,"CapPass",159.12,-160.27,,"Qualified",0.993,18712.49,18716.51,"43-9",2338,"Alloy 617","Plate",314626
2339,"CapPass",155.61,-165.02,,"Qualified",0.943,18720.30,18724.51,"43-9",2339,"Alloy 617","Plate",314626
2340,"CapPass",158.03,-162.62,,"Qualified",0.972,18728.42,18732.52,"43-9",2340,"Alloy 617","Plate",314626
2341,"CapPass",159.92,-164.36,,"Qualified",0.973,18736.51,18740.54,"43-9",2341,"Alloy 617","Plate",314626
2342,"CapPass",158.97,-167.10,,"Qualified",0.951,18744.45,18748.55,"43-9",2342,"Alloy 617","Plate",314626
2343,"CapPass",156.12,-163.74,,"Qualified",0.953,18752.53,18756.55,"43-9",2343,"Alloy 617","Plate",314626
2344,"CapPass",156.70,-163.21,,"Qualified",0.960,18760.49,18764.57,"43-9",2344,"Alloy 617","Plate",314626
2345,"CapPass",158.94,-161.38,,"Qualified",0.985,18768.42,18772.58,"43-9",2345,"Alloy 617","Plate",314626
2346,"CapPass",156.27,-165.21,,"Qualified",0.946,18776.36,18780.57,"43-9",2346,"Alloy 617","Plate",314626
2347,"CapPass",160.04,-166.30,,"Qualified",0.962,18784.57,18788.58,"43-9",2347,"Alloy 617","Plate",314626
2348,"CapPass",157.37,-163.57,,"Qualified",0.962,18792.53,18796.60,"43-9",2348,"Alloy 617","Plate",314626
2349,"CapPass",155.40,-163.58,,"Qualified",0.950,18800.59,18804.61,"43-9",2349,"Alloy 617","Plate",314626
2350,"CapPass",157.62,-163.09,,"Qualified",0.966,18808.61,18812.62,"43-9",2350,"Alloy 617","Plate",314626
2351,"CapPass",156.06,-163.70,,"Qualified",0.953,18816.60,18820.62,"43-9",2351,"Alloy 617","Plate",314626
2352,"CapPass",158.96,-161.89,,"Qualified",0.982,18824.61,18828.64,"43-9",2352,"Alloy 617","Plate",314626
2353,"CapPass",155.99,-166.03,,"Qualified",0.940,18832.62,18836.64,"43-9",2353,"Alloy 617","Plate",314626
2354,"CapPass",158.14,-163.36,,"Qualified",0.968,18840.62,18844.64,"43-9",2354,"Alloy 617","Plate",314626
2355,"CapPass",158.99,-162.52,,"Qualified",0.978,18848.63,18852.66,"43-9",2355,"Alloy 617","Plate",314626
2356,"CapPass",158.90,-161.70,,"Qualified",0.983,18856.63,18860.67,"43-9",2356,"Alloy 617","Plate",314626
2357,"CapPass",155.83,-163.54,,"Qualified",0.953,18864.66,18868.64,"43-9",2357,"Alloy 617","Plate",314626
2358,"CapPass",155.53,-161.41,,"Qualified",0.964,18872.55,18876.69,"43-9",2358,"Alloy 617","Plate",314626
2359,"CapPass",154.74,-161.67,,"Qualified",0.957,18880.68,18884.70,"43-9",2359,"Alloy 617","Plate",314626
2360,"CapPass",157.38,-163.93,,"Qualified",0.960,18888.68,18892.71,"43-9",2360,"Alloy 617","Plate",314626
2361,"CapPass",156.96,-159.20,,"Qualified",0.986,18896.68,18900.72,"43-9",2361,"Alloy 617","Plate",314626
2362,"CapPass",156.86,-162.49,,"Qualified",0.965,18904.70,18908.72,"43-9",2362,"Alloy 617","Plate",314626
2363,"CapPass",154.17,-162.27,,"Qualified",0.950,18912.72,18916.74,"43-9",2363,"Alloy 617","Plate",314626
2364,"CapPass",159.71,-162.62,,"Qualified",0.982,18920.70,18924.74,"43-9",2364,"Alloy 617","Plate",314626
2365,"CapPass",158.39,-165.58,,"Qualified",0.957,18928.73,18932.75,"43-9",2365,"Alloy 617","Plate",314626
2366,"CapPass",156.60,-162.17,,"Qualified",0.966,18936.73,18940.76,"43-9",2366,"Alloy 617","Plate",314626
2367,"CapPass",156.66,-166.95,,"Qualified",0.938,18944.76,18948.77,"43-9",2367,"Alloy 617","Plate",314626
2368,"CapPass",156.76,-164.73,,"Qualified",0.952,18952.75,18956.78,"43-9",2368,"Alloy 617","Plate",314626
2369,"CapPass",156.02,-165.52,,"Qualified",0.943,18960.76,18964.79,"43-9",2369,"Alloy 617","Plate",314626
2370,"CapPass",157.01,-162.80,,"Qualified",0.964,18968.77,18972.78,"43-9",2370,"Alloy 617","Plate",314626
2371,"CapPass",157.83,-162.16,,"Qualified",0.973,18976.77,18980.79,"43-9",2371,"Alloy 617","Plate",314626
2372,"CapPass",158.19,-162.88,,"Qualified",0.971,18984.79,18988.81,"43-9",2372,"Alloy 617","Plate",314626
2373,"CapPass",156.24,-161.84,,"Qualified",0.965,18992.79,18996.82,"43-9",2373,"Alloy 617","Plate",314626
2374,"CapPass",153.69,-162.47,,"Qualified",0.946,19000.47,19004.83,"43-9",2374,"Alloy 617","Plate",314626
2375,"CapPass",154.38,-164.24,,"Qualified",0.940,19008.80,19012.83,"43-9",2375,"Alloy 617","Plate",314626
2376,"CapPass",155.13,-161.14,,"Qualified",0.963,19016.61,19020.84,"43-9",2376,"Alloy 617","Plate",314626
2377,"CapPass",157.65,-162.23,,"Qualified",0.972,19024.82,19028.86,"43-9",2377,"Alloy 617","Plate",314626
2378,"CapPass",159.40,-160.20,,"Qualified",0.995,19032.82,19036.86,"43-9",2378,"Alloy 617","Plate",314626
2379,"CapPass",156.96,-162.32,,"Qualified",0.967,19040.86,19044.88,"43-9",2379,"Alloy 617","Plate",314626
2380,"CapPass",156.71,-164.54,,"Qualified",0.952,19048.85,19052.87,"43-9",2380,"Alloy 617","Plate",314626
2381,"CapPass",155.54,-163.75,,"Qualified",0.950,19056.85,19060.89,"43-9",2381,"Alloy 617","Plate",314626
2382,"CapPass",155.83,-163.03,,"Qualified",0.956,19064.87,19068.90,"43-9",2382,"Alloy 617","Plate",314626
2383,"CapPass",159.10,-166.61,,"Qualified",0.955,19072.87,19076.91,"43-9",2383,"Alloy 617","Plate",314626
2384,"CapPass",154.56,-164.15,,"Qualified",0.942,19080.89,19084.92,"43-9",2384,"Alloy 617","Plate",314626
2385,"CapPass",155.88,-164.76,,"Qualified",0.946,19088.86,19092.93,"43-9",2385,"Alloy 617","Plate",314626
2386,"CapPass",157.49,-164.90,,"Qualified",0.955,19096.88,19100.94,"43-9",2386,"Alloy 617","Plate",314626
2387,"CapPass",155.03,-167.09,,"Qualified",0.928,19104.90,19108.94,"43-9",2387,"Alloy 617","Plate",314626
2388,"CapPass",156.84,-162.18,,"Qualified",0.967,19112.93,19116.95,"43-9",2388,"Alloy 617","Plate",314626
2389,"CapPass",156.74,-163.31,,"Qualified",0.960,19120.94,19124.96,"43-9",2389,"Alloy 617","Plate",314626
2390,"CapPass",157.64,-161.25,,"Qualified",0.978,19128.92,19132.97,"43-9",2390,"Alloy 617","Plate",314626
2391,"CapPass",158.03,-165.29,,"Qualified",0.956,19136.96,19140.98,"43-9",2391,"Alloy 617","Plate",314626
2392,"CapPass",156.21,-162.48,,"Qualified",0.961,19144.81,19148.99,"43-9",2392,"Alloy 617","Plate",314626
2393,"CapPass",157.24,-160.32,,"Qualified",0.981,19152.96,19156.99,"43-9",2393,"Alloy 617","Plate",314626
2394,"CapPass",156.00,-162.19,,"Qualified",0.962,19160.98,19165.00,"43-9",2394,"Alloy 617","Plate",314626
2395,"CapPass",156.32,-161.67,,"Qualified",0.967,19168.98,19173.01,"43-9",2395,"Alloy 617","Plate",314626
2396,"CapPass",155.00,-162.79,,"Qualified",0.952,19176.96,19181.03,"43-9",2396,"Alloy 617","Plate",314626
2397,"CapPass",156.88,-165.53,,"Qualified",0.948,19185.01,19189.04,"43-9",2397,"Alloy 617","Plate",314626
2398,"CapPass",155.77,-161.16,,"Qualified",0.967,19192.88,19197.04,"43-9",2398,"Alloy 617","Plate",314626
2399,"CapPass",155.34,-163.37,,"Qualified",0.951,19201.02,19205.05,"43-9",2399,"Alloy 617","Plate",314626
2400,"CapPass",153.61,-163.95,,"Qualified",0.937,19208.82,19213.06,"43-9",2400,"Alloy 617","Plate",314626
2401,"CapPass",154.89,-160.97,,"Qualified",0.962,19217.04,19221.05,"43-9",2401,"Alloy 617","Plate",314626
2402,"CapPass",155.47,-165.32,,"Qualified",0.940,19225.06,19229.08,"43-9",2402,"Alloy 617","Plate",314626
2403,"CapPass",156.47,-159.05,,"Qualified",0.984,19233.05,19237.08,"43-9",2403,"Alloy 617","Plate",314626
2404,"CapPass",156.23,-163.21,,"Qualified",0.957,19241.08,19245.09,"43-9",2404,"Alloy 617","Plate",314626
2405,"CapPass",155.35,-162.66,,"Qualified",0.955,19249.08,19253.11,"43-9",2405,"Alloy 617","Plate",314626
2406,"CapPass",155.76,-158.20,,"Qualified",0.985,19257.09,19261.11,"43-9",2406,"Alloy 617","Plate",314626
2407,"CapPass",156.39,-160.21,,"Qualified",0.976,19265.07,19269.13,"43-9",2407,"Alloy 617","Plate",314626
2408,"CapPass",156.08,-161.00,,"Qualified",0.969,19273.10,19277.13,"43-9",2408,"Alloy 617","Plate",314626
2409,"CapPass",155.65,-159.90,,"Qualified",0.973,19281.11,19285.14,"43-9",2409,"Alloy 617","Plate",314626
2410,"CapPass",155.73,-161.00,,"Qualified",0.967,19289.12,19293.14,"43-9",2410,"Alloy 617","Plate",314626
2411,"CapPass",152.92,-163.22,,"Qualified",0.937,19297.12,19301.15,"43-9",2411,"Alloy 617","Plate",314626
2412,"CapPass",155.18,-161.29,,"Qualified",0.962,19305.14,19309.18,"43-9",2412,"Alloy 617","Plate",314626
2413,"CapPass",155.07,-163.96,,"Qualified",0.946,19313.15,19317.19,"43-9",2413,"Alloy 617","Plate",314626
2414,"CapPass",156.05,-163.49,,"Qualified",0.954,19321.15,19325.18,"43-9",2414,"Alloy 617","Plate",314626
2415,"CapPass",154.21,-163.36,,"Qualified",0.944,19329.17,19333.20,"43-9",2415,"Alloy 617","Plate",314626
2416,"CapPass",153.85,-160.54,,"Qualified",0.958,19337.08,19341.21,"43-9",2416,"Alloy 617","Plate",314626
2417,"CapPass",155.39,-158.87,,"Qualified",0.978,19345.19,19349.21,"43-9",2417,"Alloy 617","Plate",314626
2418,"CapPass",154.48,-162.04,,"Qualified",0.953,19353.20,19357.22,"43-9",2418,"Alloy 617","Plate",314626
2419,"CapPass",154.13,-161.50,,"Qualified",0.954,19361.19,19365.22,"43-9",2419,"Alloy 617","Plate",314626
2420,"CapPass",156.48,-160.10,,"Qualified",0.977,19369.22,19373.23,"43-9",2420,"Alloy 617","Plate",314626
2421,"CapPass",155.89,-166.77,,"Qualified",0.935,19377.22,19381.25,"43-9",2421,"Alloy 617","Plate",314626
2422,"CapPass",154.38,-160.69,,"Qualified",0.961,19385.11,19389.26,"43-9",2422,"Alloy 617","Plate",314626
2423,"CapPass",155.29,-158.09,,"Qualified",0.982,19393.22,19397.26,"43-9",2423,"Alloy 617","Plate",314626
2424,"CapPass",154.06,-159.98,,"Qualified",0.963,19400.96,19405.27,"43-9",2424,"Alloy 617","Plate",314626
2425,"CapPass",155.69,-162.27,,"Qualified",0.959,19409.24,19413.27,"43-9",2425,"Alloy 617","Plate",314626
2426,"CapPass",155.85,-160.26,,"Qualified",0.972,19417.27,19421.28,"43-9",2426,"Alloy 617","Plate",314626
2427,"CapPass",153.48,-159.10,,"Qualified",0.965,19425.28,19429.28,"43-9",2427,"Alloy 617","Plate",314626
2428,"CapPass",155.85,-160.45,,"Qualified",0.971,19433.28,19437.29,"43-9",2428,"Alloy 617","Plate",314626
2429,"CapPass",153.46,-160.24,,"Qualified",0.958,19441.30,19445.32,"43-9",2429,"Alloy 617","Plate",314626
2430,"CapPass",152.19,-159.16,,"Qualified",0.956,19449.30,19453.32,"43-9",2430,"Alloy 617","Plate",314626
2431,"CapPass",153.12,-162.21,,"Qualified",0.944,19457.31,19461.33,"43-9",2431,"Alloy 617","Plate",314626
2432,"CapPass",153.64,-161.08,,"Qualified",0.954,19465.30,19469.34,"43-9",2432,"Alloy 617","Plate",314626
2433,"CapPass",154.66,-162.92,,"Qualified",0.949,19473.32,19477.36,"43-9",2433,"Alloy 617","Plate",314626
2434,"CapPass",152.67,-159.59,,"Qualified",0.957,19481.35,19485.37,"43-9",2434,"Alloy 617","Plate",314626
2435,"CapPass",153.46,-159.83,,"Qualified",0.960,19489.30,19493.36,"43-9",2435,"Alloy 617","Plate",314626
2436,"CapPass",155.03,-162.14,,"Qualified",0.956,19497.35,19501.38,"43-9",2436,"Alloy 617","Plate",314626
2437,"CapPass",153.72,-158.43,,"Qualified",0.970,19505.37,19509.38,"43-9",2437,"Alloy 617","Plate",314626
2438,"CapPass",154.54,-158.78,,"Qualified",0.973,19513.37,19517.39,"43-9",2438,"Alloy 617","Plate",314626
2439,"CapPass",155.34,-159.50,,"Qualified",0.974,19521.38,19525.41,"43-9",2439,"Alloy 617","Plate",314626
2440,"CapPass",156.32,-158.42,,"Qualified",0.987,19529.38,19533.41,"43-9",2440,"Alloy 617","Plate",314626
2441,"CapPass",152.26,-161.67,,"Qualified",0.942,19537.40,19541.42,"43-9",2441,"Alloy 617","Plate",314626
2442,"CapPass",153.09,-161.55,,"Qualified",0.948,19545.39,19549.43,"43-9",2442,"Alloy 617","Plate",314626
2443,"CapPass",154.17,-161.52,,"Qualified",0.954,19553.40,19557.44,"43-9",2443,"Alloy 617","Plate",314626
2444,"CapPass",153.15,-158.53,,"Qualified",0.966,19561.43,19565.44,"43-9",2444,"Alloy 617","Plate",314626
2445,"CapPass",154.37,-161.27,,"Qualified",0.957,19569.38,19573.46,"43-9",2445,"Alloy 617","Plate",314626
2446,"CapPass",150.81,-161.78,,"Qualified",0.932,19577.26,19581.47,"43-9",2446,"Alloy 617","Plate",314626
2447,"CapPass",155.05,-157.51,,"Qualified",0.984,19585.41,19589.48,"43-9",2447,"Alloy 617","Plate",314626
2448,"CapPass",156.20,-161.70,,"Qualified",0.966,19593.45,19597.48,"43-9",2448,"Alloy 617","Plate",314626
2449,"CapPass",153.04,-164.76,,"Qualified",0.929,19601.47,19605.49,"43-9",2449,"Alloy 617","Plate",314626
2450,"CapPass",153.68,-162.44,,"Qualified",0.946,19609.47,19613.49,"43-9",2450,"Alloy 617","Plate",314626
2451,"CapPass",153.31,-161.69,,"Qualified",0.948,19617.49,19621.50,"43-9",2451,"Alloy 617","Plate",314626
2452,"CapPass",151.52,-156.60,,"Qualified",0.968,19625.50,19629.52,"43-9",2452,"Alloy 617","Plate",314626
2453,"CapPass",151.72,-163.79,,"Qualified",0.926,19633.42,19637.53,"43-9",2453,"Alloy 617","Plate",314626
2454,"CapPass",154.53,-159.66,,"Qualified",0.968,19641.50,19645.54,"43-9",2454,"Alloy 617","Plate",314626
2455,"CapPass",153.38,-161.62,,"Qualified",0.949,19649.52,19653.54,"43-9",2455,"Alloy 617","Plate",314626
2456,"CapPass",154.49,-159.79,,"Qualified",0.967,19657.44,19661.56,"43-9",2456,"Alloy 617","Plate",314626
2457,"CapPass",151.69,-161.72,,"Qualified",0.938,19665.55,19669.57,"43-9",2457,"Alloy 617","Plate",314626
2458,"CapPass",152.10,-164.13,,"Qualified",0.927,19673.55,19677.57,"43-9",2458,"Alloy 617","Plate",314626
2459,"CapPass",152.20,-160.07,,"Qualified",0.951,19681.54,19685.58,"43-9",2459,"Alloy 617","Plate",314626
2460,"CapPass",154.36,-160.08,,"Qualified",0.964,19689.56,19693.60,"43-9",2460,"Alloy 617","Plate",314626
2461,"CapPass",150.16,-162.50,,"Qualified",0.924,19697.58,19701.61,"43-9",2461,"Alloy 617","Plate",314626
2462,"CapPass",153.59,-158.89,,"Qualified",0.967,19705.58,19709.61,"43-9",2462,"Alloy 617","Plate",314626
2463,"CapPass",151.50,-161.26,,"Qualified",0.939,19713.58,19717.62,"43-9",2463,"Alloy 617","Plate",314626
2464,"CapPass",152.05,-158.58,,"Qualified",0.959,19721.59,19725.62,"43-9",2464,"Alloy 617","Plate",314626
2465,"CapPass",152.28,-158.33,,"Qualified",0.962,19729.59,19733.63,"43-9",2465,"Alloy 617","Plate",314626
2466,"CapPass",151.74,-157.70,,"Qualified",0.962,19737.62,19741.63,"43-9",2466,"Alloy 617","Plate",314626
2467,"CapPass",152.34,-158.77,,"Qualified",0.959,19745.62,19749.65,"43-9",2467,"Alloy 617","Plate",314626
2468,"CapPass",152.97,-156.05,,"Qualified",0.980,19753.62,19757.67,"43-9",2468,"Alloy 617","Plate",314626
2469,"CapPass",153.70,-160.73,,"Qualified",0.956,19761.64,19765.68,"43-9",2469,"Alloy 617","Plate",314626
2470,"CapPass",151.28,-158.55,,"Qualified",0.954,19769.65,19773.68,"43-9",2470,"Alloy 617","Plate",314626
2471,"CapPass",150.17,-159.66,,"Qualified",0.941,19777.67,19781.69,"43-9",2471,"Alloy 617","Plate",314626
2472,"CapPass",152.47,-159.56,,"Qualified",0.956,19785.64,19789.71,"43-9",2472,"Alloy 617","Plate",314626
2473,"CapPass",152.31,-158.27,,"Qualified",0.962,19793.68,19797.71,"43-9",2473,"Alloy 617","Plate",314626
2474,"CapPass",152.95,-156.80,,"Qualified",0.975,19801.67,19805.71,"43-9",2474,"Alloy 617","Plate",314626
2475,"CapPass",151.47,-157.67,,"Qualified",0.961,19809.69,19813.72,"43-9",2475,"Alloy 617","Plate",314626
2476,"CapPass",151.11,-160.30,,"Qualified",0.943,19817.71,19821.74,"43-9",2476,"Alloy 617","Plate",314626
2477,"CapPass",150.75,-164.07,,"Qualified",0.919,19825.72,19829.74,"43-9",2477,"Alloy 617","Plate",314626
2478,"CapPass",151.15,-159.64,,"Qualified",0.947,19833.73,19837.75,"43-9",2478,"Alloy 617","Plate",314626
2479,"CapPass",152.85,-159.22,,"Qualified",0.960,19841.72,19845.76,"43-9",2479,"Alloy 617","Plate",314626
2480,"CapPass",152.99,-158.33,,"Qualified",0.966,19849.74,19853.78,"43-9",2480,"Alloy 617","Plate",314626
2481,"CapPass",151.79,-159.97,,"Qualified",0.949,19857.75,19861.78,"43-9",2481,"Alloy 617","Plate",314626
2482,"CapPass",152.00,-162.91,,"Qualified",0.933,19865.76,19869.78,"43-9",2482,"Alloy 617","Plate",314626
2483,"CapPass",149.41,-161.57,,"Qualified",0.925,19873.71,19877.79,"43-9",2483,"Alloy 617","Plate",314626
2484,"CapPass",151.84,-159.28,,"Qualified",0.953,19881.77,19885.81,"43-9",2484,"Alloy 617","Plate",314626
2485,"CapPass",150.89,-157.74,,"Qualified",0.957,19889.78,19893.81,"43-9",2485,"Alloy 617","Plate",314626
2486,"CapPass",151.81,-157.90,,"Qualified",0.961,19897.78,19901.83,"43-9",2486,"Alloy 617","Plate",314626
2487,"CapPass",151.67,-158.73,,"Qualified",0.956,19905.80,19909.83,"43-9",2487,"Alloy 617","Plate",314626
2488,"CapPass",151.09,-157.46,,"Qualified",0.959,19913.80,19917.84,"43-9",2488,"Alloy 617","Plate",314626
2489,"CapPass",152.32,-161.73,,"Qualified",0.942,19921.82,19925.84,"43-9",2489,"Alloy 617","Plate",314626
2490,"CapPass",150.44,-157.20,,"Qualified",0.957,19929.84,19933.86,"43-9",2490,"Alloy 617","Plate",314626
2491,"CapPass",152.71,-157.29,,"Qualified",0.971,19937.83,19941.87,"43-9",2491,"Alloy 617","Plate",314626
2492,"CapPass",150.11,-160.12,,"Qualified",0.937,19945.84,19949.89,"43-9",2492,"Alloy 617","Plate",314626
2493,"CapPass",150.91,-159.44,,"Qualified",0.947,19953.86,19957.89,"43-9",2493,"Alloy 617","Plate",314626
2494,"CapPass",150.65,-159.22,,"Qualified",0.946,19961.86,19965.90,"43-9",2494,"Alloy 617","Plate",314626
2495,"CapPass",150.33,-158.93,,"Qualified",0.946,19969.87,19973.90,"43-9",2495,"Alloy 617","Plate",314626
2496,"CapPass",150.67,-162.46,,"Qualified",0.927,19977.87,19981.91,"43-9",2496,"Alloy 617","Plate",314626
2497,"CapPass",150.64,-159.37,,"Qualified",0.945,19985.88,19989.92,"43-9",2497,"Alloy 617","Plate",314626
2498,"CapPass",151.79,-159.65,,"Qualified",0.951,19993.82,19997.92,"43-9",2498,"Alloy 617","Plate",314626
2499,"CapPass",148.54,-155.93,,"Qualified",0.953,20001.77,20005.94,"43-9",2499,"Alloy 617","Plate",314626
2500,"CapPass",149.80,-156.93,,"Qualified",0.955,20009.92,20013.94,"43-9",2500,"Alloy 617","Plate",314626
2501,"CapPass",150.51,-158.55,,"Qualified",0.949,20017.85,20021.95,"43-9",2501,"Alloy 617","Plate",314626
2502,"CapPass",147.50,-158.91,,"Qualified",0.928,20025.94,20029.97,"43-9",2502,"Alloy 617","Plate",314626
2503,"CapPass",150.66,-157.53,,"Qualified",0.956,20033.87,20037.97,"43-9",2503,"Alloy 617","Plate",314626
2504,"CapPass",149.42,-158.27,,"Qualified",0.944,20041.95,20045.98,"43-9",2504,"Alloy 617","Plate",314626
2505,"CapPass",149.81,-158.69,,"Qualified",0.944,20049.95,20053.99,"43-9",2505,"Alloy 617","Plate",314626
2506,"CapPass",149.99,-160.10,,"Qualified",0.937,20057.97,20062.00,"43-9",2506,"Alloy 617","Plate",314626
2507,"CapPass",148.12,-157.45,,"Qualified",0.941,20065.86,20070.01,"43-9",2507,"Alloy 617","Plate",314626
2508,"CapPass",150.57,-158.45,,"Qualified",0.950,20073.99,20078.02,"43-9",2508,"Alloy 617","Plate",314626
2509,"CapPass",148.03,-159.45,,"Qualified",0.928,20082.01,20086.03,"43-9",2509,"Alloy 617","Plate",314626
2510,"CapPass",148.08,-158.50,,"Qualified",0.934,20090.00,20094.02,"43-9",2510,"Alloy 617","Plate",314626
2511,"CapPass",148.68,-158.97,,"Qualified",0.935,20098.02,20102.04,"43-9",2511,"Alloy 617","Plate",314626
2512,"CapPass",149.42,-159.73,,"Qualified",0.935,20106.01,20110.05,"43-9",2512,"Alloy 617","Plate",314626
2513,"CapPass",149.00,-155.16,,"Qualified",0.960,20114.04,20118.05,"43-9",2513,"Alloy 617","Plate",314626
2514,"CapPass",148.87,-158.19,,"Qualified",0.941,20122.04,20126.08,"43-9",2514,"Alloy 617","Plate",314626
2515,"CapPass",146.51,-159.19,,"Qualified",0.920,20130.05,20134.09,"43-9",2515,"Alloy 617","Plate",314626
2516,"CapPass",149.45,-160.20,,"Qualified",0.933,20138.06,20142.09,"43-9",2516,"Alloy 617","Plate",314626
2517,"CapPass",147.73,-160.85,,"Qualified",0.918,20146.07,20150.11,"43-9",2517,"Alloy 617","Plate",314626
2518,"CapPass",146.90,-160.36,,"Qualified",0.916,20154.07,20158.12,"43-9",2518,"Alloy 617","Plate",314626
2519,"CapPass",150.01,-160.77,,"Qualified",0.933,20162.08,20166.11,"43-9",2519,"Alloy 617","Plate",314626
2520,"CapPass",145.69,-153.39,,"Qualified",0.950,20170.01,20174.12,"43-9",2520,"Alloy 617","Plate",314626
2521,"CapPass",147.77,-165.06,,"Qualified",0.895,20178.10,20182.12,"43-9",2521,"Alloy 617","Plate",314626
2522,"CapPass",148.73,-158.72,,"Qualified",0.937,20186.11,20190.14,"43-9",2522,"Alloy 617","Plate",314626
2523,"CapPass",149.35,-158.29,,"Qualified",0.943,20194.04,20198.15,"43-9",2523,"Alloy 617","Plate",314626
2524,"CapPass",148.84,-164.09,,"Qualified",0.907,20202.14,20206.15,"43-9",2524,"Alloy 617","Plate",314626
2525,"CapPass",148.54,-153.82,,"Qualified",0.966,20210.14,20214.17,"43-9",2525,"Alloy 617","Plate",314626
2526,"CapPass",148.32,-155.05,,"Qualified",0.957,20218.13,20222.18,"43-9",2526,"Alloy 617","Plate",314626
2527,"CapPass",147.86,-153.85,,"Qualified",0.961,20226.16,20230.18,"43-9",2527,"Alloy 617","Plate",314626
2528,"CapPass",145.95,-158.92,,"Qualified",0.918,20233.93,20238.20,"43-9",2528,"Alloy 617","Plate",314626
2529,"CapPass",149.13,-154.39,,"Qualified",0.966,20242.16,20246.21,"43-9",2529,"Alloy 617","Plate",314626
2530,"CapPass",146.92,-155.40,,"Qualified",0.945,20250.07,20254.22,"43-9",2530,"Alloy 617","Plate",314626
2531,"CapPass",145.72,-155.26,,"Qualified",0.939,20258.17,20262.22,"43-9",2531,"Alloy 617","Plate",314626
2532,"CapPass",149.73,-155.28,,"Qualified",0.964,20266.19,20270.22,"43-9",2532,"Alloy 617","Plate",314626
2533,"CapPass",148.79,-156.13,,"Qualified",0.953,20274.22,20278.24,"43-9",2533,"Alloy 617","Plate",314626
2534,"CapPass",148.83,-153.22,,"Qualified",0.971,20282.21,20286.23,"43-9",2534,"Alloy 617","Plate",314626
2535,"CapPass",150.30,-154.68,,"Qualified",0.972,20290.23,20294.27,"43-9",2535,"Alloy 617","Plate",314626
2536,"CapPass",147.04,-153.11,,"Qualified",0.960,20298.23,20302.26,"43-9",2536,"Alloy 617","Plate",314626
2537,"CapPass",147.28,-155.59,,"Qualified",0.947,20306.24,20310.29,"43-9",2537,"Alloy 617","Plate",314626
2538,"CapPass",148.23,-156.44,,"Qualified",0.948,20314.25,20318.28,"43-9",2538,"Alloy 617","Plate",314626
2539,"CapPass",146.13,-153.24,,"Qualified",0.954,20322.25,20326.29,"43-9",2539,"Alloy 617","Plate",314626
2540,"CapPass",149.08,-159.81,,"Qualified",0.933,20330.25,20334.31,"43-9",2540,"Alloy 617","Plate",314626
2541,"CapPass",148.81,-156.50,,"Qualified",0.951,20338.27,20342.32,"43-9",2541,"Alloy 617","Plate",314626
2542,"CapPass",144.51,-155.81,,"Qualified",0.927,20345.97,20350.31,"43-9",2542,"Alloy 617","Plate",314626
2543,"CapPass",147.28,-156.57,,"Qualified",0.941,20354.30,20358.33,"43-9",2543,"Alloy 617","Plate",314626
2544,"CapPass",147.87,-153.94,,"Qualified",0.961,20362.30,20366.33,"43-9",2544,"Alloy 617","Plate",314626
2545,"CapPass",145.79,-151.79,,"Qualified",0.960,20370.31,20374.35,"43-9",2545,"Alloy 617","Plate",314626
2546,"CapPass",145.74,-157.36,,"Qualified",0.926,20378.32,20382.35,"43-9",2546,"Alloy 617","Plate",314626
2547,"CapPass",145.06,-156.44,,"Qualified",0.927,20386.32,20390.37,"43-9",2547,"Alloy 617","Plate",314626
2548,"CapPass",147.36,-155.51,,"Qualified",0.948,20394.33,20398.38,"43-9",2548,"Alloy 617","Plate",314626
2549,"CapPass",145.63,-157.55,,"Qualified",0.924,20402.34,20406.39,"43-9",2549,"Alloy 617","Plate",314626
2550,"CapPass",145.46,-154.87,,"Qualified",0.939,20410.37,20414.39,"43-9",2550,"Alloy 617","Plate",314626
2551,"CapPass",146.72,-154.91,,"Qualified",0.947,20418.36,20422.40,"43-9",2551,"Alloy 617","Plate",314626
2552,"CapPass",146.18,-158.28,,"Qualified",0.924,20426.37,20430.42,"43-9",2552,"Alloy 617","Plate",314626
2553,"CapPass",144.49,-154.60,,"Qualified",0.935,20434.38,20438.41,"43-9",2553,"Alloy 617","Plate",314626
2554,"CapPass",145.00,-156.11,,"Qualified",0.929,20442.40,20446.43,"43-9",2554,"Alloy 617","Plate",314626
2555,"CapPass",144.72,-155.68,,"Qualified",0.930,20450.39,20454.43,"43-9",2555,"Alloy 617","Plate",314626
2556,"CapPass",145.87,-156.16,,"Qualified",0.934,20458.41,20462.45,"43-9",2556,"Alloy 617","Plate",314626
2557,"CapPass",143.11,-158.11,,"Qualified",0.905,20466.41,20470.45,"43-9",2557,"Alloy 617","Plate",314626
2558,"CapPass",145.15,-157.65,,"Qualified",0.921,20474.42,20478.47,"43-9",2558,"Alloy 617","Plate",314626
2559,"CapPass",148.21,-156.01,,"Qualified",0.950,20482.44,20486.47,"43-9",2559,"Alloy 617","Plate",314626
2560,"CapPass",145.00,-155.56,,"Qualified",0.932,20490.45,20494.47,"43-9",2560,"Alloy 617","Plate",314626
2561,"CapPass",146.21,-157.76,,"Qualified",0.927,20498.45,20502.48,"43-9",2561,"Alloy 617","Plate",314626
2562,"CapPass",144.88,-156.38,,"Qualified",0.926,20506.47,20510.50,"43-9",2562,"Alloy 617","Plate",314626
2563,"CapPass",143.44,-152.13,,"Qualified",0.943,20514.48,20518.51,"43-9",2563,"Alloy 617","Plate",314626
2564,"CapPass",142.81,-154.14,,"Qualified",0.926,20522.49,20526.52,"43-9",2564,"Alloy 617","Plate",314626
2565,"CapPass",147.41,-155.56,,"Qualified",0.948,20530.48,20534.52,"43-9",2565,"Alloy 617","Plate",314626
2566,"CapPass",141.70,-154.85,,"Qualified",0.915,20538.52,20542.53,"43-9",2566,"Alloy 617","Plate",314626
2567,"CapPass",141.02,-156.99,,"Qualified",0.898,20546.49,20550.53,"43-9",2567,"Alloy 617","Plate",314626
2568,"CapPass",144.72,-156.99,,"Qualified",0.922,20554.50,20558.55,"43-9",2568,"Alloy 617","Plate",314626
2569,"CapPass",144.13,-156.77,,"Qualified",0.919,20562.52,20566.56,"43-9",2569,"Alloy 617","Plate",314626
2570,"CapPass",145.94,-152.10,,"Qualified",0.959,20570.53,20574.57,"43-9",2570,"Alloy 617","Plate",314626
2571,"CapPass",143.57,-151.84,,"Qualified",0.946,20578.54,20582.58,"43-9",2571,"Alloy 617","Plate",314626
2572,"CapPass",144.25,-151.48,,"Qualified",0.952,20586.55,20590.59,"43-9",2572,"Alloy 617","Plate",314626
2573,"CapPass",143.31,-155.39,,"Qualified",0.922,20594.41,20598.60,"43-9",2573,"Alloy 617","Plate",314626
2574,"CapPass",143.38,-151.73,,"Qualified",0.945,20602.57,20606.61,"43-9",2574,"Alloy 617","Plate",314626
2575,"CapPass",144.55,-156.46,,"Qualified",0.924,20610.58,20614.61,"43-9",2575,"Alloy 617","Plate",314626
2576,"CapPass",142.87,-154.53,,"Qualified",0.925,20618.60,20622.62,"43-9",2576,"Alloy 617","Plate",314626
2577,"CapPass",144.95,-157.97,,"Qualified",0.918,20626.59,20630.64,"43-9",2577,"Alloy 617","Plate",314626
2578,"CapPass",142.67,-154.73,,"Qualified",0.922,20634.58,20638.64,"43-9",2578,"Alloy 617","Plate",314626
2579,"CapPass",142.03,-159.53,,"Qualified",0.890,20642.62,20646.64,"43-9",2579,"Alloy 617","Plate",314626
2580,"CapPass",145.01,-151.54,,"Qualified",0.957,20650.63,20654.65,"43-9",2580,"Alloy 617","Plate",314626
2581,"CapPass",142.68,-156.67,,"Qualified",0.911,20658.64,20662.66,"43-9",2581,"Alloy 617","Plate",314626
2582,"CapPass",142.00,-153.18,,"Qualified",0.927,20666.64,20670.66,"43-9",2582,"Alloy 617","Plate",314626
2583,"CapPass",143.06,-153.28,,"Qualified",0.933,20674.64,20678.68,"43-9",2583,"Alloy 617","Plate",314626
2584,"CapPass",143.85,-152.50,,"Qualified",0.943,20682.66,20686.68,"43-9",2584,"Alloy 617","Plate",314626
2585,"CapPass",141.14,-154.87,,"Qualified",0.911,20690.67,20694.71,"43-9",2585,"Alloy 617","Plate",314626
2586,"CapPass",142.53,-152.82,,"Qualified",0.933,20698.67,20702.71,"43-9",2586,"Alloy 617","Plate",314626
2587,"CapPass",143.02,-159.74,,"Qualified",0.895,20706.68,20710.73,"43-9",2587,"Alloy 617","Plate",314626
2588,"CapPass",144.60,-156.24,,"Qualified",0.926,20714.68,20718.73,"43-9",2588,"Alloy 617","Plate",314626
2589,"CapPass",141.18,-157.30,,"Qualified",0.898,20722.70,20726.73,"43-9",2589,"Alloy 617","Plate",314626
2590,"CapPass",141.57,-152.24,,"Qualified",0.930,20730.72,20734.75,"43-9",2590,"Alloy 617","Plate",314626
2591,"CapPass",144.42,-152.31,,"Qualified",0.948,20738.71,20742.75,"43-9",2591,"Alloy 617","Plate",314626
2592,"CapPass",140.92,-161.77,,"Qualified",0.871,20746.72,20750.74,"43-9",2592,"Alloy 617","Plate",314626
2593,"CapPass",142.74,-158.62,,"Qualified",0.900,20754.75,20758.77,"43-9",2593,"Alloy 617","Plate",314626
2594,"CapPass",143.26,-154.46,,"Qualified",0.928,20762.73,20766.78,"43-9",2594,"Alloy 617","Plate",314626
2595,"CapPass",142.28,-151.77,,"Qualified",0.937,20770.74,20774.79,"43-9",2595,"Alloy 617","Plate",314626
2596,"CapPass",140.75,-155.69,,"Qualified",0.904,20778.76,20782.79,"43-9",2596,"Alloy 617","Plate",314626
2597,"CapPass",142.80,-150.13,,"Qualified",0.951,20786.78,20790.80,"43-9",2597,"Alloy 617","Plate",314626
2598,"CapPass",143.00,-156.52,,"Qualified",0.914,20794.77,20798.80,"43-9",2598,"Alloy 617","Plate",314626
2599,"CapPass",142.24,-151.26,,"Qualified",0.940,20802.80,20806.82,"43-9",2599,"Alloy 617","Plate",314626
2600,"CapPass",138.74,-150.85,,"Qualified",0.920,20810.79,20814.83,"43-9",2600,"Alloy 617","Plate",314626
2601,"CapPass",141.62,-153.38,,"Qualified",0.923,20818.80,20822.84,"43-9",2601,"Alloy 617","Plate",314626
2602,"CapPass",139.80,-148.24,,"Qualified",0.943,20826.56,20830.85,"43-9",2602,"Alloy 617","Plate",314626
2603,"CapPass",142.05,-150.41,,"Qualified",0.944,20834.82,20838.87,"43-9",2603,"Alloy 617","Plate",314626
2604,"CapPass",141.10,-150.35,,"Qualified",0.938,20842.80,20846.86,"43-9",2604,"Alloy 617","Plate",314626
2605,"CapPass",141.06,-152.20,,"Qualified",0.927,20850.84,20854.88,"43-9",2605,"Alloy 617","Plate",314626
2606,"CapPass",141.29,-157.10,,"Qualified",0.899,20858.80,20862.89,"43-9",2606,"Alloy 617","Plate",314626
2607,"CapPass",139.48,-154.23,,"Qualified",0.904,20866.86,20870.90,"43-9",2607,"Alloy 617","Plate",314626
2608,"CapPass",138.62,-156.12,,"Qualified",0.888,20874.86,20878.91,"43-9",2608,"Alloy 617","Plate",314626
2609,"CapPass",141.82,-153.50,,"Qualified",0.924,20882.88,20886.92,"43-9",2609,"Alloy 617","Plate",314626
2610,"CapPass",140.09,-156.07,,"Qualified",0.898,20890.88,20894.93,"43-9",2610,"Alloy 617","Plate",314626
2611,"CapPass",138.01,-146.79,,"Qualified",0.940,20898.90,20902.93,"43-9",2611,"Alloy 617","Plate",314626
2612,"CapPass",140.81,-152.19,,"Qualified",0.925,20906.91,20910.94,"43-9",2612,"Alloy 617","Plate",314626
2613,"CapPass",139.18,-153.84,,"Qualified",0.905,20914.91,20918.97,"43-9",2613,"Alloy 617","Plate",314626
2614,"CapPass",139.05,-157.42,,"Qualified",0.883,20922.93,20926.96,"43-9",2614,"Alloy 617","Plate",314626
2615,"CapPass",141.54,-146.69,,"Qualified",0.965,20930.92,20934.96,"43-9",2615,"Alloy 617","Plate",314626
2616,"CapPass",140.67,-148.59,,"Qualified",0.947,20938.94,20942.98,"43-9",2616,"Alloy 617","Plate",314626
2617,"CapPass",140.14,-154.20,,"Qualified",0.909,20946.88,20950.98,"43-9",2617,"Alloy 617","Plate",314626
2618,"CapPass",137.56,-154.71,,"Qualified",0.889,20954.96,20959.00,"43-9",2618,"Alloy 617","Plate",314626
2619,"CapPass",137.28,-149.21,,"Qualified",0.920,20962.96,20967.00,"43-9",2619,"Alloy 617","Plate",314626
2620,"CapPass",139.54,-151.66,,"Qualified",0.920,20970.97,20975.01,"43-9",2620,"Alloy 617","Plate",314626
2621,"CapPass",137.70,-151.79,,"Qualified",0.907,20978.98,20983.03,"43-9",2621,"Alloy 617","Plate",314626
2622,"CapPass",140.27,-147.31,,"Qualified",0.952,20986.99,20991.03,"43-9",2622,"Alloy 617","Plate",314626
2623,"CapPass",140.32,-150.34,,"Qualified",0.933,20995.00,20999.04,"43-9",2623,"Alloy 617","Plate",314626
2624,"CapPass",138.20,-148.98,,"Qualified",0.928,21003.02,21007.04,"43-9",2624,"Alloy 617","Plate",314626
2625,"CapPass",138.69,-155.48,,"Qualified",0.892,21011.03,21015.06,"43-9",2625,"Alloy 617","Plate",314626
2626,"CapPass",139.19,-150.96,,"Qualified",0.922,21019.02,21023.07,"43-9",2626,"Alloy 617","Plate",314626
2627,"CapPass",138.53,-148.24,,"Qualified",0.934,21027.04,21031.08,"43-9",2627,"Alloy 617","Plate",314626
2628,"CapPass",137.25,-152.35,,"Qualified",0.901,21035.04,21039.09,"43-9",2628,"Alloy 617","Plate",314626
2629,"CapPass",139.81,-147.17,,"Qualified",0.950,21043.06,21047.09,"43-9",2629,"Alloy 617","Plate",314626
2630,"CapPass",138.52,-148.24,,"Qualified",0.934,21051.07,21055.09,"43-9",2630,"Alloy 617","Plate",314626
2631,"CapPass",138.11,-151.41,,"Qualified",0.912,21059.08,21063.11,"43-9",2631,"Alloy 617","Plate",314626
2632,"CapPass",138.56,-145.78,,"Qualified",0.950,21067.08,21071.11,"43-9",2632,"Alloy 617","Plate",314626
2633,"CapPass",138.72,-151.50,,"Qualified",0.916,21075.09,21079.13,"43-9",2633,"Alloy 617","Plate",314626
2634,"CapPass",137.69,-149.26,,"Qualified",0.923,21083.10,21087.14,"43-9",2634,"Alloy 617","Plate",314626
2635,"CapPass",140.14,-150.05,,"Qualified",0.934,21091.10,21095.14,"43-9",2635,"Alloy 617","Plate",314626
2636,"CapPass",139.13,-152.01,,"Qualified",0.915,21099.12,21103.15,"43-9",2636,"Alloy 617","Plate",314626
2637,"CapPass",139.79,-150.41,,"Qualified",0.929,21107.13,21111.17,"43-9",2637,"Alloy 617","Plate",314626
2638,"CapPass",137.61,-157.11,,"Qualified",0.876,21115.14,21119.18,"43-9",2638,"Alloy 617","Plate",314626
2639,"CapPass",132.76,-152.39,,"Qualified",0.871,21123.13,21127.18,"43-9",2639,"Alloy 617","Plate",314626
2640,"CapPass",136.75,-146.88,,"Qualified",0.931,21131.15,21135.19,"43-9",2640,"Alloy 617","Plate",314626
2641,"CapPass",138.33,-154.45,,"Qualified",0.896,21139.17,21143.20,"43-9",2641,"Alloy 617","Plate",314626
2642,"CapPass",137.54,-148.47,,"Qualified",0.926,21147.16,21151.21,"43-9",2642,"Alloy 617","Plate",314626
2643,"CapPass",140.14,-150.80,,"Qualified",0.929,21155.19,21159.22,"43-9",2643,"Alloy 617","Plate",314626
2644,"CapPass",136.69,-154.83,,"Qualified",0.883,21163.19,21167.23,"43-9",2644,"Alloy 617","Plate",314626
2645,"CapPass",137.52,-151.32,,"Qualified",0.909,21171.20,21175.24,"43-9",2645,"Alloy 617","Plate",314626
2646,"CapPass",137.05,-152.49,,"Qualified",0.899,21179.21,21183.24,"43-9",2646,"Alloy 617","Plate",314626
2647,"CapPass",135.20,-147.38,,"Qualified",0.917,21187.20,21191.26,"43-9",2647,"Alloy 617","Plate",314626
2648,"CapPass",137.42,-144.01,,"Qualified",0.954,21195.24,21199.26,"43-9",2648,"Alloy 617","Plate",314626
2649,"CapPass",137.50,-147.16,,"Qualified",0.934,21203.23,21207.27,"43-9",2649,"Alloy 617","Plate",314626
2650,"CapPass",135.31,-152.76,,"Qualified",0.886,21211.25,21215.27,"43-9",2650,"Alloy 617","Plate",314626
2651,"CapPass",138.10,-150.98,,"Qualified",0.915,21219.25,21223.29,"43-9",2651,"Alloy 617","Plate",314626
2652,"CapPass",135.95,-149.46,,"Qualified",0.910,21227.26,21231.30,"43-9",2652,"Alloy 617","Plate",314626
2653,"CapPass",134.68,-157.12,,"Qualified",0.857,21235.26,21239.31,"43-9",2653,"Alloy 617","Plate",314626
2654,"CapPass",134.25,-150.04,,"Qualified",0.895,21243.27,21247.31,"43-9",2654,"Alloy 617","Plate",314626
2655,"CapPass",134.36,-147.13,,"Qualified",0.913,21251.28,21255.34,"43-9",2655,"Alloy 617","Plate",314626
2656,"CapPass",135.07,-152.13,,"Qualified",0.888,21259.29,21263.34,"43-9",2656,"Alloy 617","Plate",314626
2657,"CapPass",134.41,-153.97,,"Qualified",0.873,21267.31,21271.34,"43-9",2657,"Alloy 617","Plate",314626
2658,"CapPass",134.34,-151.92,,"Qualified",0.884,21275.30,21279.35,"43-9",2658,"Alloy 617","Plate",314626
2659,"CapPass",136.13,-143.21,,"Qualified",0.951,21283.32,21287.36,"43-9",2659,"Alloy 617","Plate",314626
2660,"CapPass",135.48,-148.20,,"Qualified",0.914,21291.33,21295.37,"43-9",2660,"Alloy 617","Plate",314626
2661,"CapPass",135.29,-150.74,,"Qualified",0.898,21299.34,21303.37,"43-9",2661,"Alloy 617","Plate",314626
2662,"CapPass",136.63,-150.19,,"Qualified",0.910,21307.33,21311.39,"43-9",2662,"Alloy 617","Plate",314626
2663,"CapPass",135.21,-144.95,,"Qualified",0.933,21315.36,21319.39,"43-9",2663,"Alloy 617","Plate",314626
2664,"CapPass",135.77,-143.34,,"Qualified",0.947,21323.36,21327.40,"43-9",2664,"Alloy 617","Plate",314626
2665,"CapPass",134.49,-148.48,,"Qualified",0.906,21331.37,21335.41,"43-9",2665,"Alloy 617","Plate",314626
2666,"CapPass",134.97,-152.83,,"Qualified",0.883,21339.38,21343.42,"43-9",2666,"Alloy 617","Plate",314626
2667,"CapPass",133.15,-147.77,,"Qualified",0.901,21347.39,21351.43,"43-9",2667,"Alloy 617","Plate",314626
2668,"CapPass",135.57,-145.74,,"Qualified",0.930,21355.40,21359.45,"43-9",2668,"Alloy 617","Plate",314626
2669,"CapPass",134.80,-148.71,,"Qualified",0.906,21363.40,21367.44,"43-9",2669,"Alloy 617","Plate",314626
2670,"CapPass",134.67,-150.26,,"Qualified",0.896,21371.42,21375.46,"43-9",2670,"Alloy 617","Plate",314626
2671,"CapPass",132.54,-149.62,,"Qualified",0.886,21379.44,21383.47,"43-9",2671,"Alloy 617","Plate",314626
2672,"CapPass",132.46,-154.74,,"Qualified",0.856,21387.43,21391.48,"43-9",2672,"Alloy 617","Plate",314626
2673,"CapPass",135.38,-149.54,,"Qualified",0.905,21395.45,21399.48,"43-9",2673,"Alloy 617","Plate",314626
2674,"CapPass",132.22,-144.18,,"Qualified",0.917,21403.45,21407.50,"43-9",2674,"Alloy 617","Plate",314626
2675,"CapPass",133.85,-144.85,,"Qualified",0.924,21411.46,21415.50,"43-9",2675,"Alloy 617","Plate",314626
2676,"CapPass",134.55,-151.89,,"Qualified",0.886,21419.47,21423.52,"43-9",2676,"Alloy 617","Plate",314626
2677,"CapPass",132.02,-147.81,,"Qualified",0.893,21427.48,21431.51,"43-9",2677,"Alloy 617","Plate",314626
2678,"CapPass",133.42,-150.48,,"Qualified",0.887,21435.48,21439.53,"43-9",2678,"Alloy 617","Plate",314626
2679,"CapPass",133.94,-151.92,,"Qualified",0.882,21443.38,21447.53,"43-9",2679,"Alloy 617","Plate",314626
2680,"CapPass",133.28,-147.52,,"Qualified",0.903,21451.52,21455.55,"43-9",2680,"Alloy 617","Plate",314626
2681,"CapPass",133.28,-150.71,,"Qualified",0.884,21459.52,21463.55,"43-9",2681,"Alloy 617","Plate",314626
2682,"CapPass",131.03,-145.20,,"Qualified",0.902,21467.53,21471.56,"43-9",2682,"Alloy 617","Plate",314626
2683,"CapPass",127.98,-147.09,,"Qualified",0.870,21475.54,21479.57,"43-9",2683,"Alloy 617","Plate",314626
2684,"CapPass",131.35,-153.43,,"Qualified",0.856,21483.53,21487.57,"43-9",2684,"Alloy 617","Plate",314626
