Repository: js-molina/fatigue-A617

File: data/950C/Strain rate 0.001/0.40% strain/HTM_A19_Cycles_4316.csv (part 8 of 10)
"Stress Mpa","Strain","Qual State","Qual Exceptions","Elapsed Time Sec","Data State","Cycle Label","Cycle","Count","Sample","Alloy","Heat","Material_Form"
-17.03,0.00078,"Qualified",,7998.08,"CapPass","Cycle 1000",1000,42318,"43-16","Alloy 617",314626,"Plate"
-18.43,0.00075,"Qualified",,7998.12,"CapPass","Cycle 1000",1000,42319,"43-16","Alloy 617",314626,"Plate"
-19.04,0.00073,"Qualified",,7998.21,"CapPass","Cycle 1000",1000,42320,"43-16","Alloy 617",314626,"Plate"
-21.75,0.00070,"Qualified",,7998.27,"CapPass","Cycle 1000",1000,42321,"43-16","Alloy 617",314626,"Plate"
-24.41,0.00068,"Qualified",,7998.30,"CapPass","Cycle 1000",1000,42322,"43-16","Alloy 617",314626,"Plate"
-27.14,0.00065,"Qualified",,7998.34,"CapPass","Cycle 1000",1000,42323,"43-16","Alloy 617",314626,"Plate"
-29.98,0.00063,"Qualified",,7998.37,"CapPass","Cycle 1000",1000,42324,"43-16","Alloy 617",314626,"Plate"
-32.56,0.00060,"Qualified",,7998.40,"CapPass","Cycle 1000",1000,42325,"43-16","Alloy 617",314626,"Plate"
-35.31,0.00058,"Qualified",,7998.43,"CapPass","Cycle 1000",1000,42326,"43-16","Alloy 617",314626,"Plate"
-38.69,0.00055,"Qualified",,7998.46,"CapPass","Cycle 1000",1000,42327,"43-16","Alloy 617",314626,"Plate"
-41.86,0.00053,"Qualified",,7998.48,"CapPass","Cycle 1000",1000,42328,"43-16","Alloy 617",314626,"Plate"
-44.74,0.00050,"Qualified",,7998.50,"CapPass","Cycle 1000",1000,42329,"43-16","Alloy 617",314626,"Plate"
-48.03,0.00047,"Qualified",,7998.52,"CapPass","Cycle 1000",1000,42330,"43-16","Alloy 617",314626,"Plate"
-51.25,0.00045,"Qualified",,7998.54,"CapPass","Cycle 1000",1000,42331,"43-16","Alloy 617",314626,"Plate"
-54.06,0.00042,"Qualified",,7998.55,"CapPass","Cycle 1000",1000,42332,"43-16","Alloy 617",314626,"Plate"
-56.69,0.00040,"Qualified",,7998.56,"CapPass","Cycle 1000",1000,42333,"43-16","Alloy 617",314626,"Plate"
-59.27,0.00037,"Qualified",,7998.58,"CapPass","Cycle 1000",1000,42334,"43-16","Alloy 617",314626,"Plate"
-62.03,0.00035,"Qualified",,7998.60,"CapPass","Cycle 1000",1000,42335,"43-16","Alloy 617",314626,"Plate"
-64.74,0.00032,"Qualified",,7998.61,"CapPass","Cycle 1000",1000,42336,"43-16","Alloy 617",314626,"Plate"
-67.46,0.00029,"Qualified",,7998.63,"CapPass","Cycle 1000",1000,42337,"43-16","Alloy 617",314626,"Plate"
-69.96,0.00027,"Qualified",,7998.64,"CapPass","Cycle 1000",1000,42338,"43-16","Alloy 617",314626,"Plate"
-72.72,0.00024,"Qualified",,7998.66,"CapPass","Cycle 1000",1000,42339,"43-16","Alloy 617",314626,"Plate"
-75.19,0.00021,"Qualified",,7998.67,"CapPass","Cycle 1000",1000,42340,"43-16","Alloy 617",314626,"Plate"
-77.53,0.00019,"Qualified",,7998.69,"CapPass","Cycle 1000",1000,42341,"43-16","Alloy 617",314626,"Plate"
-79.78,0.00016,"Qualified",,7998.70,"CapPass","Cycle 1000",1000,42342,"43-16","Alloy 617",314626,"Plate"
-82.01,0.00014,"Qualified",,7998.72,"CapPass","Cycle 1000",1000,42343,"43-16","Alloy 617",314626,"Plate"
-84.25,0.00011,"Qualified",,7998.73,"CapPass","Cycle 1000",1000,42344,"43-16","Alloy 617",314626,"Plate"
-86.31,0.00009,"Qualified",,7998.75,"CapPass","Cycle 1000",1000,42345,"43-16","Alloy 617",314626,"Plate"
-88.31,0.00006,"Qualified",,7998.76,"CapPass","Cycle 1000",1000,42346,"43-16","Alloy 617",314626,"Plate"
-90.27,0.00003,"Qualified",,7998.78,"CapPass","Cycle 1000",1000,42347,"43-16","Alloy 617",314626,"Plate"
-92.09,0.00001,"Qualified",,7998.80,"CapPass","Cycle 1000",1000,42348,"43-16","Alloy 617",314626,"Plate"
-93.88,-0.00002,"Qualified",,7998.82,"CapPass","Cycle 1000",1000,42349,"43-16","Alloy 617",314626,"Plate"
-95.55,-0.00004,"Qualified",,7998.84,"CapPass","Cycle 1000",1000,42350,"43-16","Alloy 617",314626,"Plate"
-97.26,-0.00007,"Qualified",,7998.86,"CapPass","Cycle 1000",1000,42351,"43-16","Alloy 617",314626,"Plate"
-98.84,-0.00009,"Qualified",,7998.88,"CapPass","Cycle 1000",1000,42352,"43-16","Alloy 617",314626,"Plate"
-100.49,-0.00012,"Qualified",,7998.91,"CapPass","Cycle 1000",1000,42353,"43-16","Alloy 617",314626,"Plate"
-101.79,-0.00014,"Qualified",,7998.93,"CapPass","Cycle 1000",1000,42354,"43-16","Alloy 617",314626,"Plate"
-103.10,-0.00017,"Qualified",,7998.95,"CapPass","Cycle 1000",1000,42355,"43-16","Alloy 617",314626,"Plate"
-104.35,-0.00020,"Qualified",,7998.98,"CapPass","Cycle 1000",1000,42356,"43-16","Alloy 617",314626,"Plate"
-105.71,-0.00022,"Qualified",,7999.00,"CapPass","Cycle 1000",1000,42357,"43-16","Alloy 617",314626,"Plate"
-106.88,-0.00025,"Qualified",,7999.03,"CapPass","Cycle 1000",1000,42358,"43-16","Alloy 617",314626,"Plate"
-108.01,-0.00027,"Qualified",,7999.05,"CapPass","Cycle 1000",1000,42359,"43-16","Alloy 617",314626,"Plate"
-109.10,-0.00030,"Qualified",,7999.08,"CapPass","Cycle 1000",1000,42360,"43-16","Alloy 617",314626,"Plate"
-110.27,-0.00032,"Qualified",,7999.10,"CapPass","Cycle 1000",1000,42361,"43-16","Alloy 617",314626,"Plate"
-111.50,-0.00035,"Qualified",,7999.13,"CapPass","Cycle 1000",1000,42362,"43-16","Alloy 617",314626,"Plate"
-112.74,-0.00037,"Qualified",,7999.16,"CapPass","Cycle 1000",1000,42363,"43-16","Alloy 617",314626,"Plate"
-114.01,-0.00040,"Qualified",,7999.19,"CapPass","Cycle 1000",1000,42364,"43-16","Alloy 617",314626,"Plate"
-115.38,-0.00042,"Qualified",,7999.22,"CapPass","Cycle 1000",1000,42365,"43-16","Alloy 617",314626,"Plate"
-116.94,-0.00045,"Qualified",,7999.25,"CapPass","Cycle 1000",1000,42366,"43-16","Alloy 617",314626,"Plate"
-118.34,-0.00047,"Qualified",,7999.27,"CapPass","Cycle 1000",1000,42367,"43-16","Alloy 617",314626,"Plate"
-119.72,-0.00050,"Qualified",,7999.30,"CapPass","Cycle 1000",1000,42368,"43-16","Alloy 617",314626,"Plate"
-121.14,-0.00053,"Qualified",,7999.32,"CapPass","Cycle 1000",1000,42369,"43-16","Alloy 617",314626,"Plate"
-122.58,-0.00055,"Qualified",,7999.35,"CapPass","Cycle 1000",1000,42370,"43-16","Alloy 617",314626,"Plate"
-123.96,-0.00058,"Qualified",,7999.37,"CapPass","Cycle 1000",1000,42371,"43-16","Alloy 617",314626,"Plate"
-125.42,-0.00060,"Qualified",,7999.40,"CapPass","Cycle 1000",1000,42372,"43-16","Alloy 617",314626,"Plate"
-126.87,-0.00063,"Qualified",,7999.43,"CapPass","Cycle 1000",1000,42373,"43-16","Alloy 617",314626,"Plate"
-128.32,-0.00065,"Qualified",,7999.45,"CapPass","Cycle 1000",1000,42374,"43-16","Alloy 617",314626,"Plate"
-129.71,-0.00068,"Qualified",,7999.48,"CapPass","Cycle 1000",1000,42375,"43-16","Alloy 617",314626,"Plate"
-131.03,-0.00070,"Qualified",,7999.50,"CapPass","Cycle 1000",1000,42376,"43-16","Alloy 617",314626,"Plate"
-132.53,-0.00073,"Qualified",,7999.53,"CapPass","Cycle 1000",1000,42377,"43-16","Alloy 617",314626,"Plate"
-133.82,-0.00076,"Qualified",,7999.55,"CapPass","Cycle 1000",1000,42378,"43-16","Alloy 617",314626,"Plate"
-135.12,-0.00078,"Qualified",,7999.58,"CapPass","Cycle 1000",1000,42379,"43-16","Alloy 617",314626,"Plate"
-136.32,-0.00081,"Qualified",,7999.60,"CapPass","Cycle 1000",1000,42380,"43-16","Alloy 617",314626,"Plate"
-137.53,-0.00083,"Qualified",,7999.63,"CapPass","Cycle 1000",1000,42381,"43-16","Alloy 617",314626,"Plate"
-138.84,-0.00086,"Qualified",,7999.65,"CapPass","Cycle 1000",1000,42382,"43-16","Alloy 617",314626,"Plate"
-140.05,-0.00088,"Qualified",,7999.67,"CapPass","Cycle 1000",1000,42383,"43-16","Alloy 617",314626,"Plate"
-141.16,-0.00091,"Qualified",,7999.70,"CapPass","Cycle 1000",1000,42384,"43-16","Alloy 617",314626,"Plate"
-142.26,-0.00093,"Qualified",,7999.73,"CapPass","Cycle 1000",1000,42385,"43-16","Alloy 617",314626,"Plate"
-143.28,-0.00096,"Qualified",,7999.75,"CapPass","Cycle 1000",1000,42386,"43-16","Alloy 617",314626,"Plate"
-144.33,-0.00098,"Qualified",,7999.77,"CapPass","Cycle 1000",1000,42387,"43-16","Alloy 617",314626,"Plate"
-145.29,-0.00101,"Qualified",,7999.80,"CapPass","Cycle 1000",1000,42388,"43-16","Alloy 617",314626,"Plate"
-146.27,-0.00103,"Qualified",,7999.82,"CapPass","Cycle 1000",1000,42389,"43-16","Alloy 617",314626,"Plate"
-146.44,-0.00104,"Qualified",,7999.83,"CapPass","Cycle 1000",1000,42390,"43-16","Alloy 617",314626,"Plate"
-147.23,-0.00106,"Qualified",,7999.85,"CapPass","Cycle 1000",1000,42391,"43-16","Alloy 617",314626,"Plate"
-148.62,-0.00109,"Qualified",,7999.88,"CapPass","Cycle 1000",1000,42392,"43-16","Alloy 617",314626,"Plate"
-149.69,-0.00111,"Qualified",,7999.91,"CapPass","Cycle 1000",1000,42393,"43-16","Alloy 617",314626,"Plate"
-150.82,-0.00114,"Qualified",,7999.94,"CapPass","Cycle 1000",1000,42394,"43-16","Alloy 617",314626,"Plate"
-151.70,-0.00116,"Qualified",,7999.96,"CapPass","Cycle 1000",1000,42395,"43-16","Alloy 617",314626,"Plate"
-152.78,-0.00119,"Qualified",,7999.98,"CapPass","Cycle 1000",1000,42396,"43-16","Alloy 617",314626,"Plate"
-153.81,-0.00121,"Qualified",,8000.01,"CapPass","Cycle 1000",1000,42397,"43-16","Alloy 617",314626,"Plate"
-154.80,-0.00124,"Qualified",,8000.03,"CapPass","Cycle 1000",1000,42398,"43-16","Alloy 617",314626,"Plate"
-155.70,-0.00126,"Qualified",,8000.05,"CapPass","Cycle 1000",1000,42399,"43-16","Alloy 617",314626,"Plate"
-156.58,-0.00129,"Qualified",,8000.08,"CapPass","Cycle 1000",1000,42400,"43-16","Alloy 617",314626,"Plate"
-157.32,-0.00131,"Qualified",,8000.10,"CapPass","Cycle 1000",1000,42401,"43-16","Alloy 617",314626,"Plate"
-158.00,-0.00134,"Qualified",,8000.12,"CapPass","Cycle 1000",1000,42402,"43-16","Alloy 617",314626,"Plate"
-158.70,-0.00137,"Qualified",,8000.15,"CapPass","Cycle 1000",1000,42403,"43-16","Alloy 617",314626,"Plate"
-159.41,-0.00139,"Qualified",,8000.17,"CapPass","Cycle 1000",1000,42404,"43-16","Alloy 617",314626,"Plate"
-160.10,-0.00142,"Qualified",,8000.20,"CapPass","Cycle 1000",1000,42405,"43-16","Alloy 617",314626,"Plate"
-160.70,-0.00144,"Qualified",,8000.23,"CapPass","Cycle 1000",1000,42406,"43-16","Alloy 617",314626,"Plate"
-161.28,-0.00147,"Qualified",,8000.25,"CapPass","Cycle 1000",1000,42407,"43-16","Alloy 617",314626,"Plate"
-161.90,-0.00149,"Qualified",,8000.28,"CapPass","Cycle 1000",1000,42408,"43-16","Alloy 617",314626,"Plate"
-162.45,-0.00152,"Qualified",,8000.31,"CapPass","Cycle 1000",1000,42409,"43-16","Alloy 617",314626,"Plate"
-163.03,-0.00154,"Qualified",,8000.33,"CapPass","Cycle 1000",1000,42410,"43-16","Alloy 617",314626,"Plate"
-163.57,-0.00157,"Qualified",,8000.35,"CapPass","Cycle 1000",1000,42411,"43-16","Alloy 617",314626,"Plate"
-164.26,-0.00159,"Qualified",,8000.38,"CapPass","Cycle 1000",1000,42412,"43-16","Alloy 617",314626,"Plate"
-164.92,-0.00162,"Qualified",,8000.41,"CapPass","Cycle 1000",1000,42413,"43-16","Alloy 617",314626,"Plate"
-165.53,-0.00165,"Qualified",,8000.44,"CapPass","Cycle 1000",1000,42414,"43-16","Alloy 617",314626,"Plate"
-166.13,-0.00167,"Qualified",,8000.46,"CapPass","Cycle 1000",1000,42415,"43-16","Alloy 617",314626,"Plate"
-166.67,-0.00170,"Qualified",,8000.48,"CapPass","Cycle 1000",1000,42416,"43-16","Alloy 617",314626,"Plate"
-167.19,-0.00172,"Qualified",,8000.50,"CapPass","Cycle 1000",1000,42417,"43-16","Alloy 617",314626,"Plate"
-167.65,-0.00175,"Qualified",,8000.53,"CapPass","Cycle 1000",1000,42418,"43-16","Alloy 617",314626,"Plate"
-168.10,-0.00177,"Qualified",,8000.55,"CapPass","Cycle 1000",1000,42419,"43-16","Alloy 617",314626,"Plate"
-168.42,-0.00180,"Qualified",,8000.57,"CapPass","Cycle 1000",1000,42420,"43-16","Alloy 617",314626,"Plate"
-168.76,-0.00183,"Qualified",,8000.60,"CapPass","Cycle 1000",1000,42421,"43-16","Alloy 617",314626,"Plate"
-169.08,-0.00185,"Qualified",,8000.62,"CapPass","Cycle 1000",1000,42422,"43-16","Alloy 617",314626,"Plate"
-169.27,-0.00188,"Qualified",,8000.65,"CapPass","Cycle 1000",1000,42423,"43-16","Alloy 617",314626,"Plate"
-169.40,-0.00190,"Qualified",,8000.67,"CapPass","Cycle 1000",1000,42424,"43-16","Alloy 617",314626,"Plate"
-169.48,-0.00193,"Qualified",,8000.70,"CapPass","Cycle 1000",1000,42425,"43-16","Alloy 617",314626,"Plate"
-169.46,-0.00195,"Qualified",,8000.72,"CapPass","Cycle 1000",1000,42426,"43-16","Alloy 617",314626,"Plate"
-168.89,-0.00198,"Qualified",,8000.75,"CapPass","Cycle 1000",1000,42427,"43-16","Alloy 617",314626,"Plate"
-148.48,-0.00195,"Qualified",,8000.89,"CapPass","Cycle 1000",1000,42428,"43-16","Alloy 617",314626,"Plate"
-142.44,-0.00193,"Qualified",,8000.92,"CapPass","Cycle 1000",1000,42429,"43-16","Alloy 617",314626,"Plate"
-137.50,-0.00190,"Qualified",,8000.94,"CapPass","Cycle 1000",1000,42430,"43-16","Alloy 617",314626,"Plate"
-133.13,-0.00188,"Qualified",,8000.96,"CapPass","Cycle 1000",1000,42431,"43-16","Alloy 617",314626,"Plate"
-129.02,-0.00185,"Qualified",,8000.97,"CapPass","Cycle 1000",1000,42432,"43-16","Alloy 617",314626,"Plate"
-124.78,-0.00182,"Qualified",,8000.99,"CapPass","Cycle 1000",1000,42433,"43-16","Alloy 617",314626,"Plate"
-120.68,-0.00180,"Qualified",,8001.01,"CapPass","Cycle 1000",1000,42434,"43-16","Alloy 617",314626,"Plate"
-116.84,-0.00177,"Qualified",,8001.03,"CapPass","Cycle 1000",1000,42435,"43-16","Alloy 617",314626,"Plate"
-112.90,-0.00175,"Qualified",,8001.05,"CapPass","Cycle 1000",1000,42436,"43-16","Alloy 617",314626,"Plate"
-108.59,-0.00172,"Qualified",,8001.07,"CapPass","Cycle 1000",1000,42437,"43-16","Alloy 617",314626,"Plate"
-104.51,-0.00170,"Qualified",,8001.09,"CapPass","Cycle 1000",1000,42438,"43-16","Alloy 617",314626,"Plate"
-100.41,-0.00167,"Qualified",,8001.12,"CapPass","Cycle 1000",1000,42439,"43-16","Alloy 617",314626,"Plate"
-96.26,-0.00164,"Qualified",,8001.15,"CapPass","Cycle 1000",1000,42440,"43-16","Alloy 617",314626,"Plate"
-92.49,-0.00162,"Qualified",,8001.17,"CapPass","Cycle 1000",1000,42441,"43-16","Alloy 617",314626,"Plate"
-89.08,-0.00159,"Qualified",,8001.19,"CapPass","Cycle 1000",1000,42442,"43-16","Alloy 617",314626,"Plate"
-85.62,-0.00157,"Qualified",,8001.22,"CapPass","Cycle 1000",1000,42443,"43-16","Alloy 617",314626,"Plate"
-81.87,-0.00154,"Qualified",,8001.25,"CapPass","Cycle 1000",1000,42444,"43-16","Alloy 617",314626,"Plate"
-77.90,-0.00152,"Qualified",,8001.27,"CapPass","Cycle 1000",1000,42445,"43-16","Alloy 617",314626,"Plate"
-73.88,-0.00149,"Qualified",,8001.30,"CapPass","Cycle 1000",1000,42446,"43-16","Alloy 617",314626,"Plate"
-70.45,-0.00147,"Qualified",,8001.33,"CapPass","Cycle 1000",1000,42447,"43-16","Alloy 617",314626,"Plate"
-67.06,-0.00144,"Qualified",,8001.36,"CapPass","Cycle 1000",1000,42448,"43-16","Alloy 617",314626,"Plate"
-63.17,-0.00142,"Qualified",,8001.38,"CapPass","Cycle 1000",1000,42449,"43-16","Alloy 617",314626,"Plate"
-59.15,-0.00139,"Qualified",,8001.42,"CapPass","Cycle 1000",1000,42450,"43-16","Alloy 617",314626,"Plate"
-56.52,-0.00137,"Qualified",,8001.43,"CapPass","Cycle 1000",1000,42451,"43-16","Alloy 617",314626,"Plate"
-53.43,-0.00134,"Qualified",,8001.46,"CapPass","Cycle 1000",1000,42452,"43-16","Alloy 617",314626,"Plate"
-49.89,-0.00131,"Qualified",,8001.49,"CapPass","Cycle 1000",1000,42453,"43-16","Alloy 617",314626,"Plate"
-45.96,-0.00129,"Qualified",,8001.52,"CapPass","Cycle 1000",1000,42454,"43-16","Alloy 617",314626,"Plate"
-42.32,-0.00126,"Qualified",,8001.55,"CapPass","Cycle 1000",1000,42455,"43-16","Alloy 617",314626,"Plate"
-38.67,-0.00124,"Qualified",,8001.58,"CapPass","Cycle 1000",1000,42456,"43-16","Alloy 617",314626,"Plate"
-35.27,-0.00121,"Qualified",,8001.60,"CapPass","Cycle 1000",1000,42457,"43-16","Alloy 617",314626,"Plate"
-31.82,-0.00119,"Qualified",,8001.63,"CapPass","Cycle 1000",1000,42458,"43-16","Alloy 617",314626,"Plate"
-28.58,-0.00116,"Qualified",,8001.66,"CapPass","Cycle 1000",1000,42459,"43-16","Alloy 617",314626,"Plate"
-25.38,-0.00114,"Qualified",,8001.68,"CapPass","Cycle 1000",1000,42460,"43-16","Alloy 617",314626,"Plate"
-22.22,-0.00111,"Qualified",,8001.71,"CapPass","Cycle 1000",1000,42461,"43-16","Alloy 617",314626,"Plate"
-19.01,-0.00109,"Qualified",,8001.73,"CapPass","Cycle 1000",1000,42462,"43-16","Alloy 617",314626,"Plate"
-16.20,-0.00106,"Qualified",,8001.76,"CapPass","Cycle 1000",1000,42463,"43-16","Alloy 617",314626,"Plate"
-13.38,-0.00103,"Qualified",,8001.78,"CapPass","Cycle 1000",1000,42464,"43-16","Alloy 617",314626,"Plate"
-10.59,-0.00101,"Qualified",,8001.80,"CapPass","Cycle 1000",1000,42465,"43-16","Alloy 617",314626,"Plate"
-7.10,-0.00098,"Qualified",,8001.83,"CapPass","Cycle 1000",1000,42466,"43-16","Alloy 617",314626,"Plate"
-3.51,-0.00096,"Qualified",,8001.87,"CapPass","Cycle 1000",1000,42467,"43-16","Alloy 617",314626,"Plate"
-0.24,-0.00093,"Qualified",,8001.90,"CapPass","Cycle 1000",1000,42468,"43-16","Alloy 617",314626,"Plate"
3.04,-0.00091,"Qualified",,8001.92,"CapPass","Cycle 1000",1000,42469,"43-16","Alloy 617",314626,"Plate"
6.40,-0.00088,"Qualified",,8001.95,"CapPass","Cycle 1000",1000,42470,"43-16","Alloy 617",314626,"Plate"
9.37,-0.00086,"Qualified",,8001.98,"CapPass","Cycle 1000",1000,42471,"43-16","Alloy 617",314626,"Plate"
12.39,-0.00083,"Qualified",,8002.00,"CapPass","Cycle 1000",1000,42472,"43-16","Alloy 617",314626,"Plate"
15.25,-0.00081,"Qualified",,8002.03,"CapPass","Cycle 1000",1000,42473,"43-16","Alloy 617",314626,"Plate"
18.43,-0.00078,"Qualified",,8002.06,"CapPass","Cycle 1000",1000,42474,"43-16","Alloy 617",314626,"Plate"
21.56,-0.00075,"Qualified",,8002.09,"CapPass","Cycle 1000",1000,42475,"43-16","Alloy 617",314626,"Plate"
24.15,-0.00073,"Qualified",,8002.11,"CapPass","Cycle 1000",1000,42476,"43-16","Alloy 617",314626,"Plate"
26.37,-0.00070,"Qualified",,8002.14,"CapPass","Cycle 1000",1000,42477,"43-16","Alloy 617",314626,"Plate"
28.46,-0.00068,"Qualified",,8002.18,"CapPass","Cycle 1000",1000,42478,"43-16","Alloy 617",314626,"Plate"
30.54,-0.00065,"Qualified",,8002.23,"CapPass","Cycle 1000",1000,42479,"43-16","Alloy 617",314626,"Plate"
32.92,-0.00063,"Qualified",,8002.27,"CapPass","Cycle 1000",1000,42480,"43-16","Alloy 617",314626,"Plate"
35.47,-0.00060,"Qualified",,8002.31,"CapPass","Cycle 1000",1000,42481,"43-16","Alloy 617",314626,"Plate"
37.98,-0.00058,"Qualified",,8002.34,"CapPass","Cycle 1000",1000,42482,"43-16","Alloy 617",314626,"Plate"
40.90,-0.00055,"Qualified",,8002.36,"CapPass","Cycle 1000",1000,42483,"43-16","Alloy 617",314626,"Plate"
43.81,-0.00053,"Qualified",,8002.38,"CapPass","Cycle 1000",1000,42484,"43-16","Alloy 617",314626,"Plate"
46.71,-0.00050,"Qualified",,8002.40,"CapPass","Cycle 1000",1000,42485,"43-16","Alloy 617",314626,"Plate"
49.01,-0.00048,"Qualified",,8002.42,"CapPass","Cycle 1000",1000,42486,"43-16","Alloy 617",314626,"Plate"
51.30,-0.00045,"Qualified",,8002.44,"CapPass","Cycle 1000",1000,42487,"43-16","Alloy 617",314626,"Plate"
53.78,-0.00042,"Qualified",,8002.46,"CapPass","Cycle 1000",1000,42488,"43-16","Alloy 617",314626,"Plate"
56.47,-0.00040,"Qualified",,8002.49,"CapPass","Cycle 1000",1000,42489,"43-16","Alloy 617",314626,"Plate"
58.94,-0.00037,"Qualified",,8002.52,"CapPass","Cycle 1000",1000,42490,"43-16","Alloy 617",314626,"Plate"
61.11,-0.00035,"Qualified",,8002.55,"CapPass","Cycle 1000",1000,42491,"43-16","Alloy 617",314626,"Plate"
63.33,-0.00032,"Qualified",,8002.58,"CapPass","Cycle 1000",1000,42492,"43-16","Alloy 617",314626,"Plate"
65.61,-0.00030,"Qualified",,8002.61,"CapPass","Cycle 1000",1000,42493,"43-16","Alloy 617",314626,"Plate"
67.74,-0.00027,"Qualified",,8002.64,"CapPass","Cycle 1000",1000,42494,"43-16","Alloy 617",314626,"Plate"
69.88,-0.00025,"Qualified",,8002.67,"CapPass","Cycle 1000",1000,42495,"43-16","Alloy 617",314626,"Plate"
165.94,0.00193,"Qualified",,11192.21,"CapPass","51% Nf: Cycle 1399-1400",1399,46963,"43-16","Alloy 617",314626,"Plate"
165.82,0.00195,"Qualified",,11192.23,"CapPass","51% Nf: Cycle 1399-1400",1399,46964,"43-16","Alloy 617",314626,"Plate"
164.71,0.00198,"Qualified",,11192.26,"CapPass","51% Nf: Cycle 1399-1400",1399,46965,"43-16","Alloy 617",314626,"Plate"
144.99,0.00195,"Qualified",,11192.40,"CapPass","51% Nf: Cycle 1399-1400",1399,46966,"43-16","Alloy 617",314626,"Plate"
137.97,0.00193,"Qualified",,11192.43,"CapPass","51% Nf: Cycle 1399-1400",1399,46967,"43-16","Alloy 617",314626,"Plate"
132.55,0.00190,"Qualified",,11192.45,"CapPass","51% Nf: Cycle 1399-1400",1399,46968,"43-16","Alloy 617",314626,"Plate"
127.94,0.00188,"Qualified",,11192.47,"CapPass","51% Nf: Cycle 1399-1400",1399,46969,"43-16","Alloy 617",314626,"Plate"
123.67,0.00185,"Qualified",,11192.49,"CapPass","51% Nf: Cycle 1399-1400",1399,46970,"43-16","Alloy 617",314626,"Plate"
119.95,0.00183,"Qualified",,11192.51,"CapPass","51% Nf: Cycle 1399-1400",1399,46971,"43-16","Alloy 617",314626,"Plate"
116.34,0.00180,"Qualified",,11192.52,"CapPass","51% Nf: Cycle 1399-1400",1399,46972,"43-16","Alloy 617",314626,"Plate"
112.83,0.00177,"Qualified",,11192.54,"CapPass","51% Nf: Cycle 1399-1400",1399,46973,"43-16","Alloy 617",314626,"Plate"
109.53,0.00175,"Qualified",,11192.56,"CapPass","51% Nf: Cycle 1399-1400",1399,46974,"43-16","Alloy 617",314626,"Plate"
105.89,0.00172,"Qualified",,11192.58,"CapPass","51% Nf: Cycle 1399-1400",1399,46975,"43-16","Alloy 617",314626,"Plate"
102.26,0.00170,"Qualified",,11192.60,"CapPass","51% Nf: Cycle 1399-1400",1399,46976,"43-16","Alloy 617",314626,"Plate"
98.35,0.00167,"Qualified",,11192.62,"CapPass","51% Nf: Cycle 1399-1400",1399,46977,"43-16","Alloy 617",314626,"Plate"
93.88,0.00165,"Qualified",,11192.65,"CapPass","51% Nf: Cycle 1399-1400",1399,46978,"43-16","Alloy 617",314626,"Plate"
89.62,0.00162,"Qualified",,11192.68,"CapPass","51% Nf: Cycle 1399-1400",1399,46979,"43-16","Alloy 617",314626,"Plate"
85.20,0.00160,"Qualified",,11192.71,"CapPass","51% Nf: Cycle 1399-1400",1399,46980,"43-16","Alloy 617",314626,"Plate"
81.28,0.00157,"Qualified",,11192.74,"CapPass","51% Nf: Cycle 1399-1400",1399,46981,"43-16","Alloy 617",314626,"Plate"
77.96,0.00154,"Qualified",,11192.76,"CapPass","51% Nf: Cycle 1399-1400",1399,46982,"43-16","Alloy 617",314626,"Plate"
74.58,0.00152,"Qualified",,11192.79,"CapPass","51% Nf: Cycle 1399-1400",1399,46983,"43-16","Alloy 617",314626,"Plate"
71.04,0.00149,"Qualified",,11192.81,"CapPass","51% Nf: Cycle 1399-1400",1399,46984,"43-16","Alloy 617",314626,"Plate"
67.79,0.00147,"Qualified",,11192.84,"CapPass","51% Nf: Cycle 1399-1400",1399,46985,"43-16","Alloy 617",314626,"Plate"
64.41,0.00144,"Qualified",,11192.87,"CapPass","51% Nf: Cycle 1399-1400",1399,46986,"43-16","Alloy 617",314626,"Plate"
61.26,0.00142,"Qualified",,11192.89,"CapPass","51% Nf: Cycle 1399-1400",1399,46987,"43-16","Alloy 617",314626,"Plate"
57.89,0.00139,"Qualified",,11192.92,"CapPass","51% Nf: Cycle 1399-1400",1399,46988,"43-16","Alloy 617",314626,"Plate"
54.58,0.00136,"Qualified",,11192.94,"CapPass","51% Nf: Cycle 1399-1400",1399,46989,"43-16","Alloy 617",314626,"Plate"
51.69,0.00134,"Qualified",,11192.97,"CapPass","51% Nf: Cycle 1399-1400",1399,46990,"43-16","Alloy 617",314626,"Plate"
48.74,0.00131,"Qualified",,11192.99,"CapPass","51% Nf: Cycle 1399-1400",1399,46991,"43-16","Alloy 617",314626,"Plate"
45.74,0.00129,"Qualified",,11193.02,"CapPass","51% Nf: Cycle 1399-1400",1399,46992,"43-16","Alloy 617",314626,"Plate"
42.39,0.00126,"Qualified",,11193.05,"CapPass","51% Nf: Cycle 1399-1400",1399,46993,"43-16","Alloy 617",314626,"Plate"
39.29,0.00124,"Qualified",,11193.08,"CapPass","51% Nf: Cycle 1399-1400",1399,46994,"43-16","Alloy 617",314626,"Plate"
36.19,0.00121,"Qualified",,11193.11,"CapPass","51% Nf: Cycle 1399-1400",1399,46995,"43-16","Alloy 617",314626,"Plate"
32.97,0.00119,"Qualified",,11193.14,"CapPass","51% Nf: Cycle 1399-1400",1399,46996,"43-16","Alloy 617",314626,"Plate"
29.87,0.00116,"Qualified",,11193.16,"CapPass","51% Nf: Cycle 1399-1400",1399,46997,"43-16","Alloy 617",314626,"Plate"
26.69,0.00114,"Qualified",,11193.19,"CapPass","51% Nf: Cycle 1399-1400",1399,46998,"43-16","Alloy 617",314626,"Plate"
23.20,0.00111,"Qualified",,11193.22,"CapPass","51% Nf: Cycle 1399-1400",1399,46999,"43-16","Alloy 617",314626,"Plate"
20.05,0.00109,"Qualified",,11193.25,"CapPass","51% Nf: Cycle 1399-1400",1399,47000,"43-16","Alloy 617",314626,"Plate"
16.77,0.00106,"Qualified",,11193.28,"CapPass","51% Nf: Cycle 1399-1400",1399,47001,"43-16","Alloy 617",314626,"Plate"
13.46,0.00103,"Qualified",,11193.31,"CapPass","51% Nf: Cycle 1399-1400",1399,47002,"43-16","Alloy 617",314626,"Plate"
10.32,0.00101,"Qualified",,11193.34,"CapPass","51% Nf: Cycle 1399-1400",1399,47003,"43-16","Alloy 617",314626,"Plate"
7.35,0.00098,"Qualified",,11193.36,"CapPass","51% Nf: Cycle 1399-1400",1399,47004,"43-16","Alloy 617",314626,"Plate"
4.33,0.00096,"Qualified",,11193.39,"CapPass","51% Nf: Cycle 1399-1400",1399,47005,"43-16","Alloy 617",314626,"Plate"
1.51,0.00093,"Qualified",,11193.41,"CapPass","51% Nf: Cycle 1399-1400",1399,47006,"43-16","Alloy 617",314626,"Plate"
-1.28,0.00091,"Qualified",,11193.44,"CapPass","51% Nf: Cycle 1399-1400",1399,47007,"43-16","Alloy 617",314626,"Plate"
-3.98,0.00088,"Qualified",,11193.46,"CapPass","51% Nf: Cycle 1399-1400",1399,47008,"43-16","Alloy 617",314626,"Plate"
-6.67,0.00085,"Qualified",,11193.49,"CapPass","51% Nf: Cycle 1399-1400",1399,47009,"43-16","Alloy 617",314626,"Plate"
-9.45,0.00083,"Qualified",,11193.52,"CapPass","51% Nf: Cycle 1399-1400",1399,47010,"43-16","Alloy 617",314626,"Plate"
-12.07,0.00080,"Qualified",,11193.54,"CapPass","51% Nf: Cycle 1399-1400",1399,47011,"43-16","Alloy 617",314626,"Plate"
-14.51,0.00078,"Qualified",,11193.57,"CapPass","51% Nf: Cycle 1399-1400",1399,47012,"43-16","Alloy 617",314626,"Plate"
-16.50,0.00075,"Qualified",,11193.61,"CapPass","51% Nf: Cycle 1399-1400",1399,47013,"43-16","Alloy 617",314626,"Plate"
-16.83,0.00073,"Qualified",,11193.69,"CapPass","51% Nf: Cycle 1399-1400",1399,47014,"43-16","Alloy 617",314626,"Plate"
-19.45,0.00070,"Qualified",,11193.76,"CapPass","51% Nf: Cycle 1399-1400",1399,47015,"43-16","Alloy 617",314626,"Plate"
-22.63,0.00068,"Qualified",,11193.81,"CapPass","51% Nf: Cycle 1399-1400",1399,47016,"43-16","Alloy 617",314626,"Plate"
-25.30,0.00065,"Qualified",,11193.85,"CapPass","51% Nf: Cycle 1399-1400",1399,47017,"43-16","Alloy 617",314626,"Plate"
-27.99,0.00063,"Qualified",,11193.88,"CapPass","51% Nf: Cycle 1399-1400",1399,47018,"43-16","Alloy 617",314626,"Plate"
-30.40,0.00060,"Qualified",,11193.91,"CapPass","51% Nf: Cycle 1399-1400",1399,47019,"43-16","Alloy 617",314626,"Plate"
-33.06,0.00058,"Qualified",,11193.94,"CapPass","51% Nf: Cycle 1399-1400",1399,47020,"43-16","Alloy 617",314626,"Plate"
-36.14,0.00055,"Qualified",,11193.97,"CapPass","51% Nf: Cycle 1399-1400",1399,47021,"43-16","Alloy 617",314626,"Plate"
-38.95,0.00052,"Qualified",,11193.99,"CapPass","51% Nf: Cycle 1399-1400",1399,47022,"43-16","Alloy 617",314626,"Plate"
-41.85,0.00050,"Qualified",,11194.01,"CapPass","51% Nf: Cycle 1399-1400",1399,47023,"43-16","Alloy 617",314626,"Plate"
-44.88,0.00047,"Qualified",,11194.03,"CapPass","51% Nf: Cycle 1399-1400",1399,47024,"43-16","Alloy 617",314626,"Plate"
-48.28,0.00045,"Qualified",,11194.05,"CapPass","51% Nf: Cycle 1399-1400",1399,47025,"43-16","Alloy 617",314626,"Plate"
-51.22,0.00042,"Qualified",,11194.07,"CapPass","51% Nf: Cycle 1399-1400",1399,47026,"43-16","Alloy 617",314626,"Plate"
-54.08,0.00040,"Qualified",,11194.08,"CapPass","51% Nf: Cycle 1399-1400",1399,47027,"43-16","Alloy 617",314626,"Plate"
-56.81,0.00037,"Qualified",,11194.10,"CapPass","51% Nf: Cycle 1399-1400",1399,47028,"43-16","Alloy 617",314626,"Plate"
-59.32,0.00035,"Qualified",,11194.11,"CapPass","51% Nf: Cycle 1399-1400",1399,47029,"43-16","Alloy 617",314626,"Plate"
-61.85,0.00032,"Qualified",,11194.13,"CapPass","51% Nf: Cycle 1399-1400",1399,47030,"43-16","Alloy 617",314626,"Plate"
-64.53,0.00030,"Qualified",,11194.14,"CapPass","51% Nf: Cycle 1399-1400",1399,47031,"43-16","Alloy 617",314626,"Plate"
-67.57,0.00027,"Qualified",,11194.16,"CapPass","51% Nf: Cycle 1399-1400",1399,47032,"43-16","Alloy 617",314626,"Plate"
-70.46,0.00024,"Qualified",,11194.18,"CapPass","51% Nf: Cycle 1399-1400",1399,47033,"43-16","Alloy 617",314626,"Plate"
-73.10,0.00022,"Qualified",,11194.19,"CapPass","51% Nf: Cycle 1399-1400",1399,47034,"43-16","Alloy 617",314626,"Plate"
-75.49,0.00019,"Qualified",,11194.21,"CapPass","51% Nf: Cycle 1399-1400",1399,47035,"43-16","Alloy 617",314626,"Plate"
-77.70,0.00017,"Qualified",,11194.22,"CapPass","51% Nf: Cycle 1399-1400",1399,47036,"43-16","Alloy 617",314626,"Plate"
-80.10,0.00014,"Qualified",,11194.24,"CapPass","51% Nf: Cycle 1399-1400",1399,47037,"43-16","Alloy 617",314626,"Plate"
-82.48,0.00012,"Qualified",,11194.25,"CapPass","51% Nf: Cycle 1399-1400",1399,47038,"43-16","Alloy 617",314626,"Plate"
-84.82,0.00009,"Qualified",,11194.27,"CapPass","51% Nf: Cycle 1399-1400",1399,47039,"43-16","Alloy 617",314626,"Plate"
-86.91,0.00006,"Qualified",,11194.28,"CapPass","51% Nf: Cycle 1399-1400",1399,47040,"43-16","Alloy 617",314626,"Plate"
-88.98,0.00004,"Qualified",,11194.30,"CapPass","51% Nf: Cycle 1399-1400",1399,47041,"43-16","Alloy 617",314626,"Plate"
-90.87,0.00001,"Qualified",,11194.32,"CapPass","51% Nf: Cycle 1399-1400",1399,47042,"43-16","Alloy 617",314626,"Plate"
-92.71,-0.00001,"Qualified",,11194.33,"CapPass","51% Nf: Cycle 1399-1400",1399,47043,"43-16","Alloy 617",314626,"Plate"
-94.62,-0.00004,"Qualified",,11194.35,"CapPass","51% Nf: Cycle 1399-1400",1399,47044,"43-16","Alloy 617",314626,"Plate"
-96.30,-0.00006,"Qualified",,11194.37,"CapPass","51% Nf: Cycle 1399-1400",1399,47045,"43-16","Alloy 617",314626,"Plate"
-97.84,-0.00009,"Qualified",,11194.39,"CapPass","51% Nf: Cycle 1399-1400",1399,47046,"43-16","Alloy 617",314626,"Plate"
-99.26,-0.00011,"Qualified",,11194.41,"CapPass","51% Nf: Cycle 1399-1400",1399,47047,"43-16","Alloy 617",314626,"Plate"
-100.73,-0.00014,"Qualified",,11194.44,"CapPass","51% Nf: Cycle 1399-1400",1399,47048,"43-16","Alloy 617",314626,"Plate"
-102.15,-0.00017,"Qualified",,11194.46,"CapPass","51% Nf: Cycle 1399-1400",1399,47049,"43-16","Alloy 617",314626,"Plate"
-103.48,-0.00019,"Qualified",,11194.49,"CapPass","51% Nf: Cycle 1399-1400",1399,47050,"43-16","Alloy 617",314626,"Plate"
-104.59,-0.00022,"Qualified",,11194.51,"CapPass","51% Nf: Cycle 1399-1400",1399,47051,"43-16","Alloy 617",314626,"Plate"
-105.78,-0.00024,"Qualified",,11194.53,"CapPass","51% Nf: Cycle 1399-1400",1399,47052,"43-16","Alloy 617",314626,"Plate"
-106.88,-0.00027,"Qualified",,11194.56,"CapPass","51% Nf: Cycle 1399-1400",1399,47053,"43-16","Alloy 617",314626,"Plate"
-107.97,-0.00029,"Qualified",,11194.58,"CapPass","51% Nf: Cycle 1399-1400",1399,47054,"43-16","Alloy 617",314626,"Plate"
-109.04,-0.00032,"Qualified",,11194.61,"CapPass","51% Nf: Cycle 1399-1400",1399,47055,"43-16","Alloy 617",314626,"Plate"
-110.19,-0.00034,"Qualified",,11194.64,"CapPass","51% Nf: Cycle 1399-1400",1399,47056,"43-16","Alloy 617",314626,"Plate"
-111.47,-0.00037,"Qualified",,11194.67,"CapPass","51% Nf: Cycle 1399-1400",1399,47057,"43-16","Alloy 617",314626,"Plate"
-112.62,-0.00039,"Qualified",,11194.69,"CapPass","51% Nf: Cycle 1399-1400",1399,47058,"43-16","Alloy 617",314626,"Plate"
-113.95,-0.00042,"Qualified",,11194.72,"CapPass","51% Nf: Cycle 1399-1400",1399,47059,"43-16","Alloy 617",314626,"Plate"
-115.34,-0.00044,"Qualified",,11194.75,"CapPass","51% Nf: Cycle 1399-1400",1399,47060,"43-16","Alloy 617",314626,"Plate"
-116.76,-0.00047,"Qualified",,11194.78,"CapPass","51% Nf: Cycle 1399-1400",1399,47061,"43-16","Alloy 617",314626,"Plate"
-118.20,-0.00050,"Qualified",,11194.80,"CapPass","51% Nf: Cycle 1399-1400",1399,47062,"43-16","Alloy 617",314626,"Plate"
-119.55,-0.00052,"Qualified",,11194.83,"CapPass","51% Nf: Cycle 1399-1400",1399,47063,"43-16","Alloy 617",314626,"Plate"
-121.00,-0.00055,"Qualified",,11194.85,"CapPass","51% Nf: Cycle 1399-1400",1399,47064,"43-16","Alloy 617",314626,"Plate"
-122.29,-0.00057,"Qualified",,11194.88,"CapPass","51% Nf: Cycle 1399-1400",1399,47065,"43-16","Alloy 617",314626,"Plate"
-123.52,-0.00060,"Qualified",,11194.90,"CapPass","51% Nf: Cycle 1399-1400",1399,47066,"43-16","Alloy 617",314626,"Plate"
-124.82,-0.00062,"Qualified",,11194.92,"CapPass","51% Nf: Cycle 1399-1400",1399,47067,"43-16","Alloy 617",314626,"Plate"
-126.01,-0.00065,"Qualified",,11194.95,"CapPass","51% Nf: Cycle 1399-1400",1399,47068,"43-16","Alloy 617",314626,"Plate"
-127.19,-0.00067,"Qualified",,11194.97,"CapPass","51% Nf: Cycle 1399-1400",1399,47069,"43-16","Alloy 617",314626,"Plate"
-128.48,-0.00070,"Qualified",,11195.00,"CapPass","51% Nf: Cycle 1399-1400",1399,47070,"43-16","Alloy 617",314626,"Plate"
-129.70,-0.00072,"Qualified",,11195.02,"CapPass","51% Nf: Cycle 1399-1400",1399,47071,"43-16","Alloy 617",314626,"Plate"
-130.88,-0.00075,"Qualified",,11195.05,"CapPass","51% Nf: Cycle 1399-1400",1399,47072,"43-16","Alloy 617",314626,"Plate"
-132.10,-0.00078,"Qualified",,11195.08,"CapPass","51% Nf: Cycle 1399-1400",1399,47073,"43-16","Alloy 617",314626,"Plate"
-133.22,-0.00080,"Qualified",,11195.10,"CapPass","51% Nf: Cycle 1399-1400",1399,47074,"43-16","Alloy 617",314626,"Plate"
-134.21,-0.00083,"Qualified",,11195.13,"CapPass","51% Nf: Cycle 1399-1400",1399,47075,"43-16","Alloy 617",314626,"Plate"
-135.34,-0.00085,"Qualified",,11195.15,"CapPass","51% Nf: Cycle 1399-1400",1399,47076,"43-16","Alloy 617",314626,"Plate"
-136.49,-0.00088,"Qualified",,11195.18,"CapPass","51% Nf: Cycle 1399-1400",1399,47077,"43-16","Alloy 617",314626,"Plate"
-137.60,-0.00090,"Qualified",,11195.21,"CapPass","51% Nf: Cycle 1399-1400",1399,47078,"43-16","Alloy 617",314626,"Plate"
-138.76,-0.00093,"Qualified",,11195.23,"CapPass","51% Nf: Cycle 1399-1400",1399,47079,"43-16","Alloy 617",314626,"Plate"
-139.89,-0.00096,"Qualified",,11195.26,"CapPass","51% Nf: Cycle 1399-1400",1399,47080,"43-16","Alloy 617",314626,"Plate"
-141.01,-0.00098,"Qualified",,11195.29,"CapPass","51% Nf: Cycle 1399-1400",1399,47081,"43-16","Alloy 617",314626,"Plate"
-142.17,-0.00101,"Qualified",,11195.31,"CapPass","51% Nf: Cycle 1399-1400",1399,47082,"43-16","Alloy 617",314626,"Plate"
-143.42,-0.00103,"Qualified",,11195.34,"CapPass","51% Nf: Cycle 1399-1400",1399,47083,"43-16","Alloy 617",314626,"Plate"
-144.58,-0.00106,"Qualified",,11195.36,"CapPass","51% Nf: Cycle 1399-1400",1399,47084,"43-16","Alloy 617",314626,"Plate"
-145.53,-0.00108,"Qualified",,11195.39,"CapPass","51% Nf: Cycle 1399-1400",1399,47085,"43-16","Alloy 617",314626,"Plate"
-146.52,-0.00111,"Qualified",,11195.41,"CapPass","51% Nf: Cycle 1399-1400",1399,47086,"43-16","Alloy 617",314626,"Plate"
-147.57,-0.00113,"Qualified",,11195.43,"CapPass","51% Nf: Cycle 1399-1400",1399,47087,"43-16","Alloy 617",314626,"Plate"
-148.85,-0.00116,"Qualified",,11195.47,"CapPass","51% Nf: Cycle 1399-1400",1399,47088,"43-16","Alloy 617",314626,"Plate"
-150.11,-0.00118,"Qualified",,11195.50,"CapPass","51% Nf: Cycle 1399-1400",1399,47089,"43-16","Alloy 617",314626,"Plate"
-151.44,-0.00121,"Qualified",,11195.53,"CapPass","51% Nf: Cycle 1399-1400",1399,47090,"43-16","Alloy 617",314626,"Plate"
-152.65,-0.00124,"Qualified",,11195.55,"CapPass","51% Nf: Cycle 1399-1400",1399,47091,"43-16","Alloy 617",314626,"Plate"
-153.78,-0.00126,"Qualified",,11195.58,"CapPass","51% Nf: Cycle 1399-1400",1399,47092,"43-16","Alloy 617",314626,"Plate"
-154.91,-0.00129,"Qualified",,11195.60,"CapPass","51% Nf: Cycle 1399-1400",1399,47093,"43-16","Alloy 617",314626,"Plate"
-155.97,-0.00131,"Qualified",,11195.62,"CapPass","51% Nf: Cycle 1399-1400",1399,47094,"43-16","Alloy 617",314626,"Plate"
-157.05,-0.00134,"Qualified",,11195.64,"CapPass","51% Nf: Cycle 1399-1400",1399,47095,"43-16","Alloy 617",314626,"Plate"
-158.07,-0.00136,"Qualified",,11195.67,"CapPass","51% Nf: Cycle 1399-1400",1399,47096,"43-16","Alloy 617",314626,"Plate"
-159.03,-0.00139,"Qualified",,11195.69,"CapPass","51% Nf: Cycle 1399-1400",1399,47097,"43-16","Alloy 617",314626,"Plate"
-159.99,-0.00141,"Qualified",,11195.72,"CapPass","51% Nf: Cycle 1399-1400",1399,47098,"43-16","Alloy 617",314626,"Plate"
-160.86,-0.00144,"Qualified",,11195.74,"CapPass","51% Nf: Cycle 1399-1400",1399,47099,"43-16","Alloy 617",314626,"Plate"
-161.85,-0.00147,"Qualified",,11195.77,"CapPass","51% Nf: Cycle 1399-1400",1399,47100,"43-16","Alloy 617",314626,"Plate"
-162.66,-0.00149,"Qualified",,11195.79,"CapPass","51% Nf: Cycle 1399-1400",1399,47101,"43-16","Alloy 617",314626,"Plate"
-163.41,-0.00152,"Qualified",,11195.82,"CapPass","51% Nf: Cycle 1399-1400",1399,47102,"43-16","Alloy 617",314626,"Plate"
-164.10,-0.00154,"Qualified",,11195.84,"CapPass","51% Nf: Cycle 1399-1400",1399,47103,"43-16","Alloy 617",314626,"Plate"
-164.56,-0.00157,"Qualified",,11195.86,"CapPass","51% Nf: Cycle 1399-1400",1399,47104,"43-16","Alloy 617",314626,"Plate"
-165.20,-0.00159,"Qualified",,11195.88,"CapPass","51% Nf: Cycle 1399-1400",1399,47105,"43-16","Alloy 617",314626,"Plate"
-165.75,-0.00162,"Qualified",,11195.91,"CapPass","51% Nf: Cycle 1399-1400",1399,47106,"43-16","Alloy 617",314626,"Plate"
-166.28,-0.00164,"Qualified",,11195.93,"CapPass","51% Nf: Cycle 1399-1400",1399,47107,"43-16","Alloy 617",314626,"Plate"
-166.70,-0.00167,"Qualified",,11195.96,"CapPass","51% Nf: Cycle 1399-1400",1399,47108,"43-16","Alloy 617",314626,"Plate"
-167.08,-0.00169,"Qualified",,11195.98,"CapPass","51% Nf: Cycle 1399-1400",1399,47109,"43-16","Alloy 617",314626,"Plate"
-167.45,-0.00172,"Qualified",,11196.00,"CapPass","51% Nf: Cycle 1399-1400",1399,47110,"43-16","Alloy 617",314626,"Plate"
-167.71,-0.00175,"Qualified",,11196.03,"CapPass","51% Nf: Cycle 1399-1400",1399,47111,"43-16","Alloy 617",314626,"Plate"
-167.96,-0.00177,"Qualified",,11196.05,"CapPass","51% Nf: Cycle 1399-1400",1399,47112,"43-16","Alloy 617",314626,"Plate"
-168.11,-0.00180,"Qualified",,11196.07,"CapPass","51% Nf: Cycle 1399-1400",1399,47113,"43-16","Alloy 617",314626,"Plate"
-168.24,-0.00182,"Qualified",,11196.10,"CapPass","51% Nf: Cycle 1399-1400",1399,47114,"43-16","Alloy 617",314626,"Plate"
-168.29,-0.00185,"Qualified",,11196.13,"CapPass","51% Nf: Cycle 1399-1400",1399,47115,"43-16","Alloy 617",314626,"Plate"
-168.35,-0.00187,"Qualified",,11196.15,"CapPass","51% Nf: Cycle 1399-1400",1399,47116,"43-16","Alloy 617",314626,"Plate"
-168.42,-0.00190,"Qualified",,11196.18,"CapPass","51% Nf: Cycle 1399-1400",1399,47117,"43-16","Alloy 617",314626,"Plate"
-168.45,-0.00192,"Qualified",,11196.21,"CapPass","51% Nf: Cycle 1399-1400",1399,47118,"43-16","Alloy 617",314626,"Plate"
-168.46,-0.00195,"Qualified",,11196.23,"CapPass","51% Nf: Cycle 1399-1400",1399,47119,"43-16","Alloy 617",314626,"Plate"
-167.92,-0.00197,"Qualified",,11196.26,"CapPass","51% Nf: Cycle 1399-1400",1399,47120,"43-16","Alloy 617",314626,"Plate"
-165.84,-0.00200,"Qualified",,11196.29,"CapPass","51% Nf: Cycle 1399-1400",1399,47121,"43-16","Alloy 617",314626,"Plate"
-148.92,-0.00197,"Qualified",,11196.39,"CapPass","51% Nf: Cycle 1399-1400",1399,47122,"43-16","Alloy 617",314626,"Plate"
-143.56,-0.00195,"Qualified",,11196.42,"CapPass","51% Nf: Cycle 1399-1400",1399,47123,"43-16","Alloy 617",314626,"Plate"
-138.69,-0.00192,"Qualified",,11196.44,"CapPass","51% Nf: Cycle 1399-1400",1399,47124,"43-16","Alloy 617",314626,"Plate"
-133.86,-0.00190,"Qualified",,11196.46,"CapPass","51% Nf: Cycle 1399-1400",1399,47125,"43-16","Alloy 617",314626,"Plate"
-129.33,-0.00187,"Qualified",,11196.47,"CapPass","51% Nf: Cycle 1399-1400",1399,47126,"43-16","Alloy 617",314626,"Plate"
-125.05,-0.00185,"Qualified",,11196.49,"CapPass","51% Nf: Cycle 1399-1400",1399,47127,"43-16","Alloy 617",314626,"Plate"
-120.75,-0.00182,"Qualified",,11196.51,"CapPass","51% Nf: Cycle 1399-1400",1399,47128,"43-16","Alloy 617",314626,"Plate"
-116.85,-0.00180,"Qualified",,11196.53,"CapPass","51% Nf: Cycle 1399-1400",1399,47129,"43-16","Alloy 617",314626,"Plate"
-112.67,-0.00177,"Qualified",,11196.55,"CapPass","51% Nf: Cycle 1399-1400",1399,47130,"43-16","Alloy 617",314626,"Plate"
-108.92,-0.00174,"Qualified",,11196.57,"CapPass","51% Nf: Cycle 1399-1400",1399,47131,"43-16","Alloy 617",314626,"Plate"
-105.18,-0.00172,"Qualified",,11196.59,"CapPass","51% Nf: Cycle 1399-1400",1399,47132,"43-16","Alloy 617",314626,"Plate"
-101.79,-0.00169,"Qualified",,11196.60,"CapPass","51% Nf: Cycle 1399-1400",1399,47133,"43-16","Alloy 617",314626,"Plate"
-98.40,-0.00167,"Qualified",,11196.63,"CapPass","51% Nf: Cycle 1399-1400",1399,47134,"43-16","Alloy 617",314626,"Plate"
-95.23,-0.00164,"Qualified",,11196.65,"CapPass","51% Nf: Cycle 1399-1400",1399,47135,"43-16","Alloy 617",314626,"Plate"
-92.05,-0.00162,"Qualified",,11196.67,"CapPass","51% Nf: Cycle 1399-1400",1399,47136,"43-16","Alloy 617",314626,"Plate"
-88.19,-0.00159,"Qualified",,11196.70,"CapPass","51% Nf: Cycle 1399-1400",1399,47137,"43-16","Alloy 617",314626,"Plate"
-84.58,-0.00156,"Qualified",,11196.72,"CapPass","51% Nf: Cycle 1399-1400",1399,47138,"43-16","Alloy 617",314626,"Plate"
