Repository: js-molina/fatigue-A617

File: data/950C/Strain rate 0.001/0.40% strain/HTM_A19_Cycles_4320.csv (part 8 of 10)
"Stress Mpa","Strain","Qual State","Qual Exceptions","Elapsed Time Sec","Data State","Cycle Label","Cycle","Count","Sample","Alloy","Heat","Material_Form"
-62.58,0.00042,"Qualified",,7998.54,"CapPass","Cycle 1000",1000,42329,"43-20","Alloy 617",314626,"Plate"
-65.15,0.00039,"Qualified",,7998.55,"CapPass","Cycle 1000",1000,42330,"43-20","Alloy 617",314626,"Plate"
-67.57,0.00036,"Qualified",,7998.56,"CapPass","Cycle 1000",1000,42331,"43-20","Alloy 617",314626,"Plate"
-70.09,0.00034,"Qualified",,7998.58,"CapPass","Cycle 1000",1000,42332,"43-20","Alloy 617",314626,"Plate"
-73.10,0.00031,"Qualified",,7998.60,"CapPass","Cycle 1000",1000,42333,"43-20","Alloy 617",314626,"Plate"
-75.85,0.00029,"Qualified",,7998.61,"CapPass","Cycle 1000",1000,42334,"43-20","Alloy 617",314626,"Plate"
-78.15,0.00026,"Qualified",,7998.63,"CapPass","Cycle 1000",1000,42335,"43-20","Alloy 617",314626,"Plate"
-80.33,0.00023,"Qualified",,7998.64,"CapPass","Cycle 1000",1000,42336,"43-20","Alloy 617",314626,"Plate"
-82.52,0.00021,"Qualified",,7998.66,"CapPass","Cycle 1000",1000,42337,"43-20","Alloy 617",314626,"Plate"
-84.63,0.00018,"Qualified",,7998.67,"CapPass","Cycle 1000",1000,42338,"43-20","Alloy 617",314626,"Plate"
-86.94,0.00016,"Qualified",,7998.69,"CapPass","Cycle 1000",1000,42339,"43-20","Alloy 617",314626,"Plate"
-89.00,0.00013,"Qualified",,7998.71,"CapPass","Cycle 1000",1000,42340,"43-20","Alloy 617",314626,"Plate"
-90.91,0.00010,"Qualified",,7998.73,"CapPass","Cycle 1000",1000,42341,"43-20","Alloy 617",314626,"Plate"
-92.68,0.00008,"Qualified",,7998.75,"CapPass","Cycle 1000",1000,42342,"43-20","Alloy 617",314626,"Plate"
-94.48,0.00005,"Qualified",,7998.76,"CapPass","Cycle 1000",1000,42343,"43-20","Alloy 617",314626,"Plate"
-96.04,0.00003,"Qualified",,7998.78,"CapPass","Cycle 1000",1000,42344,"43-20","Alloy 617",314626,"Plate"
-97.60,0.00000,"Qualified",,7998.80,"CapPass","Cycle 1000",1000,42345,"43-20","Alloy 617",314626,"Plate"
-99.01,-0.00002,"Qualified",,7998.83,"CapPass","Cycle 1000",1000,42346,"43-20","Alloy 617",314626,"Plate"
-100.40,-0.00005,"Qualified",,7998.85,"CapPass","Cycle 1000",1000,42347,"43-20","Alloy 617",314626,"Plate"
-101.70,-0.00008,"Qualified",,7998.87,"CapPass","Cycle 1000",1000,42348,"43-20","Alloy 617",314626,"Plate"
-102.98,-0.00010,"Qualified",,7998.90,"CapPass","Cycle 1000",1000,42349,"43-20","Alloy 617",314626,"Plate"
-104.21,-0.00013,"Qualified",,7998.92,"CapPass","Cycle 1000",1000,42350,"43-20","Alloy 617",314626,"Plate"
-105.48,-0.00015,"Qualified",,7998.95,"CapPass","Cycle 1000",1000,42351,"43-20","Alloy 617",314626,"Plate"
-106.72,-0.00018,"Qualified",,7998.98,"CapPass","Cycle 1000",1000,42352,"43-20","Alloy 617",314626,"Plate"
-107.91,-0.00020,"Qualified",,7999.00,"CapPass","Cycle 1000",1000,42353,"43-20","Alloy 617",314626,"Plate"
-109.05,-0.00023,"Qualified",,7999.03,"CapPass","Cycle 1000",1000,42354,"43-20","Alloy 617",314626,"Plate"
-110.26,-0.00025,"Qualified",,7999.06,"CapPass","Cycle 1000",1000,42355,"43-20","Alloy 617",314626,"Plate"
-111.53,-0.00028,"Qualified",,7999.08,"CapPass","Cycle 1000",1000,42356,"43-20","Alloy 617",314626,"Plate"
-112.81,-0.00030,"Qualified",,7999.11,"CapPass","Cycle 1000",1000,42357,"43-20","Alloy 617",314626,"Plate"
-114.29,-0.00033,"Qualified",,7999.14,"CapPass","Cycle 1000",1000,42358,"43-20","Alloy 617",314626,"Plate"
-115.68,-0.00036,"Qualified",,7999.17,"CapPass","Cycle 1000",1000,42359,"43-20","Alloy 617",314626,"Plate"
-117.15,-0.00038,"Qualified",,7999.19,"CapPass","Cycle 1000",1000,42360,"43-20","Alloy 617",314626,"Plate"
-118.69,-0.00041,"Qualified",,7999.22,"CapPass","Cycle 1000",1000,42361,"43-20","Alloy 617",314626,"Plate"
-120.02,-0.00043,"Qualified",,7999.25,"CapPass","Cycle 1000",1000,42362,"43-20","Alloy 617",314626,"Plate"
-121.27,-0.00046,"Qualified",,7999.27,"CapPass","Cycle 1000",1000,42363,"43-20","Alloy 617",314626,"Plate"
-122.43,-0.00048,"Qualified",,7999.29,"CapPass","Cycle 1000",1000,42364,"43-20","Alloy 617",314626,"Plate"
-123.64,-0.00051,"Qualified",,7999.31,"CapPass","Cycle 1000",1000,42365,"43-20","Alloy 617",314626,"Plate"
-124.75,-0.00053,"Qualified",,7999.34,"CapPass","Cycle 1000",1000,42366,"43-20","Alloy 617",314626,"Plate"
-126.06,-0.00056,"Qualified",,7999.36,"CapPass","Cycle 1000",1000,42367,"43-20","Alloy 617",314626,"Plate"
-127.35,-0.00058,"Qualified",,7999.39,"CapPass","Cycle 1000",1000,42368,"43-20","Alloy 617",314626,"Plate"
-128.59,-0.00061,"Qualified",,7999.42,"CapPass","Cycle 1000",1000,42369,"43-20","Alloy 617",314626,"Plate"
-129.71,-0.00063,"Qualified",,7999.45,"CapPass","Cycle 1000",1000,42370,"43-20","Alloy 617",314626,"Plate"
-130.91,-0.00066,"Qualified",,7999.47,"CapPass","Cycle 1000",1000,42371,"43-20","Alloy 617",314626,"Plate"
-131.97,-0.00069,"Qualified",,7999.49,"CapPass","Cycle 1000",1000,42372,"43-20","Alloy 617",314626,"Plate"
-132.93,-0.00071,"Qualified",,7999.52,"CapPass","Cycle 1000",1000,42373,"43-20","Alloy 617",314626,"Plate"
-134.11,-0.00074,"Qualified",,7999.54,"CapPass","Cycle 1000",1000,42374,"43-20","Alloy 617",314626,"Plate"
-135.34,-0.00076,"Qualified",,7999.57,"CapPass","Cycle 1000",1000,42375,"43-20","Alloy 617",314626,"Plate"
-136.46,-0.00079,"Qualified",,7999.60,"CapPass","Cycle 1000",1000,42376,"43-20","Alloy 617",314626,"Plate"
-137.53,-0.00081,"Qualified",,7999.62,"CapPass","Cycle 1000",1000,42377,"43-20","Alloy 617",314626,"Plate"
-138.57,-0.00084,"Qualified",,7999.65,"CapPass","Cycle 1000",1000,42378,"43-20","Alloy 617",314626,"Plate"
-139.74,-0.00086,"Qualified",,7999.67,"CapPass","Cycle 1000",1000,42379,"43-20","Alloy 617",314626,"Plate"
-140.91,-0.00089,"Qualified",,7999.70,"CapPass","Cycle 1000",1000,42380,"43-20","Alloy 617",314626,"Plate"
-142.10,-0.00091,"Qualified",,7999.73,"CapPass","Cycle 1000",1000,42381,"43-20","Alloy 617",314626,"Plate"
-143.17,-0.00094,"Qualified",,7999.75,"CapPass","Cycle 1000",1000,42382,"43-20","Alloy 617",314626,"Plate"
-144.23,-0.00097,"Qualified",,7999.78,"CapPass","Cycle 1000",1000,42383,"43-20","Alloy 617",314626,"Plate"
-145.35,-0.00099,"Qualified",,7999.80,"CapPass","Cycle 1000",1000,42384,"43-20","Alloy 617",314626,"Plate"
-146.47,-0.00102,"Qualified",,7999.83,"CapPass","Cycle 1000",1000,42385,"43-20","Alloy 617",314626,"Plate"
-146.90,-0.00103,"Qualified",,7999.84,"CapPass","Cycle 1000",1000,42386,"43-20","Alloy 617",314626,"Plate"
-147.48,-0.00104,"Qualified",,7999.86,"CapPass","Cycle 1000",1000,42387,"43-20","Alloy 617",314626,"Plate"
-148.33,-0.00107,"Qualified",,7999.88,"CapPass","Cycle 1000",1000,42388,"43-20","Alloy 617",314626,"Plate"
-149.20,-0.00109,"Qualified",,7999.90,"CapPass","Cycle 1000",1000,42389,"43-20","Alloy 617",314626,"Plate"
-149.98,-0.00112,"Qualified",,7999.92,"CapPass","Cycle 1000",1000,42390,"43-20","Alloy 617",314626,"Plate"
-150.77,-0.00115,"Qualified",,7999.94,"CapPass","Cycle 1000",1000,42391,"43-20","Alloy 617",314626,"Plate"
-151.32,-0.00117,"Qualified",,7999.96,"CapPass","Cycle 1000",1000,42392,"43-20","Alloy 617",314626,"Plate"
-151.85,-0.00120,"Qualified",,7999.99,"CapPass","Cycle 1000",1000,42393,"43-20","Alloy 617",314626,"Plate"
-152.35,-0.00122,"Qualified",,8000.01,"CapPass","Cycle 1000",1000,42394,"43-20","Alloy 617",314626,"Plate"
-152.79,-0.00125,"Qualified",,8000.04,"CapPass","Cycle 1000",1000,42395,"43-20","Alloy 617",314626,"Plate"
-153.12,-0.00127,"Qualified",,8000.06,"CapPass","Cycle 1000",1000,42396,"43-20","Alloy 617",314626,"Plate"
-153.48,-0.00130,"Qualified",,8000.09,"CapPass","Cycle 1000",1000,42397,"43-20","Alloy 617",314626,"Plate"
-153.83,-0.00132,"Qualified",,8000.11,"CapPass","Cycle 1000",1000,42398,"43-20","Alloy 617",314626,"Plate"
-154.14,-0.00135,"Qualified",,8000.14,"CapPass","Cycle 1000",1000,42399,"43-20","Alloy 617",314626,"Plate"
-154.61,-0.00137,"Qualified",,8000.17,"CapPass","Cycle 1000",1000,42400,"43-20","Alloy 617",314626,"Plate"
-155.19,-0.00140,"Qualified",,8000.21,"CapPass","Cycle 1000",1000,42401,"43-20","Alloy 617",314626,"Plate"
-155.76,-0.00143,"Qualified",,8000.23,"CapPass","Cycle 1000",1000,42402,"43-20","Alloy 617",314626,"Plate"
-156.46,-0.00145,"Qualified",,8000.26,"CapPass","Cycle 1000",1000,42403,"43-20","Alloy 617",314626,"Plate"
-157.18,-0.00148,"Qualified",,8000.29,"CapPass","Cycle 1000",1000,42404,"43-20","Alloy 617",314626,"Plate"
-157.93,-0.00150,"Qualified",,8000.31,"CapPass","Cycle 1000",1000,42405,"43-20","Alloy 617",314626,"Plate"
-158.62,-0.00153,"Qualified",,8000.34,"CapPass","Cycle 1000",1000,42406,"43-20","Alloy 617",314626,"Plate"
-159.33,-0.00155,"Qualified",,8000.36,"CapPass","Cycle 1000",1000,42407,"43-20","Alloy 617",314626,"Plate"
-160.07,-0.00158,"Qualified",,8000.39,"CapPass","Cycle 1000",1000,42408,"43-20","Alloy 617",314626,"Plate"
-160.71,-0.00161,"Qualified",,8000.41,"CapPass","Cycle 1000",1000,42409,"43-20","Alloy 617",314626,"Plate"
-161.38,-0.00163,"Qualified",,8000.43,"CapPass","Cycle 1000",1000,42410,"43-20","Alloy 617",314626,"Plate"
-161.90,-0.00166,"Qualified",,8000.45,"CapPass","Cycle 1000",1000,42411,"43-20","Alloy 617",314626,"Plate"
-162.36,-0.00168,"Qualified",,8000.48,"CapPass","Cycle 1000",1000,42412,"43-20","Alloy 617",314626,"Plate"
-162.88,-0.00171,"Qualified",,8000.50,"CapPass","Cycle 1000",1000,42413,"43-20","Alloy 617",314626,"Plate"
-163.36,-0.00173,"Qualified",,8000.53,"CapPass","Cycle 1000",1000,42414,"43-20","Alloy 617",314626,"Plate"
-163.83,-0.00176,"Qualified",,8000.56,"CapPass","Cycle 1000",1000,42415,"43-20","Alloy 617",314626,"Plate"
-164.16,-0.00179,"Qualified",,8000.58,"CapPass","Cycle 1000",1000,42416,"43-20","Alloy 617",314626,"Plate"
-164.50,-0.00181,"Qualified",,8000.60,"CapPass","Cycle 1000",1000,42417,"43-20","Alloy 617",314626,"Plate"
-164.77,-0.00184,"Qualified",,8000.62,"CapPass","Cycle 1000",1000,42418,"43-20","Alloy 617",314626,"Plate"
-165.10,-0.00186,"Qualified",,8000.65,"CapPass","Cycle 1000",1000,42419,"43-20","Alloy 617",314626,"Plate"
-165.30,-0.00189,"Qualified",,8000.67,"CapPass","Cycle 1000",1000,42420,"43-20","Alloy 617",314626,"Plate"
-165.43,-0.00191,"Qualified",,8000.70,"CapPass","Cycle 1000",1000,42421,"43-20","Alloy 617",314626,"Plate"
-165.52,-0.00194,"Qualified",,8000.72,"CapPass","Cycle 1000",1000,42422,"43-20","Alloy 617",314626,"Plate"
-165.27,-0.00197,"Qualified",,8000.75,"CapPass","Cycle 1000",1000,42423,"43-20","Alloy 617",314626,"Plate"
-163.73,-0.00199,"Qualified",,8000.79,"CapPass","Cycle 1000",1000,42424,"43-20","Alloy 617",314626,"Plate"
-145.12,-0.00197,"Qualified",,8000.90,"CapPass","Cycle 1000",1000,42425,"43-20","Alloy 617",314626,"Plate"
-139.48,-0.00194,"Qualified",,8000.93,"CapPass","Cycle 1000",1000,42426,"43-20","Alloy 617",314626,"Plate"
-134.28,-0.00191,"Qualified",,8000.95,"CapPass","Cycle 1000",1000,42427,"43-20","Alloy 617",314626,"Plate"
-129.57,-0.00189,"Qualified",,8000.97,"CapPass","Cycle 1000",1000,42428,"43-20","Alloy 617",314626,"Plate"
-125.30,-0.00186,"Qualified",,8000.99,"CapPass","Cycle 1000",1000,42429,"43-20","Alloy 617",314626,"Plate"
-120.90,-0.00184,"Qualified",,8001.01,"CapPass","Cycle 1000",1000,42430,"43-20","Alloy 617",314626,"Plate"
-116.92,-0.00181,"Qualified",,8001.02,"CapPass","Cycle 1000",1000,42431,"43-20","Alloy 617",314626,"Plate"
-112.61,-0.00178,"Qualified",,8001.04,"CapPass","Cycle 1000",1000,42432,"43-20","Alloy 617",314626,"Plate"
-108.04,-0.00176,"Qualified",,8001.07,"CapPass","Cycle 1000",1000,42433,"43-20","Alloy 617",314626,"Plate"
-103.93,-0.00173,"Qualified",,8001.09,"CapPass","Cycle 1000",1000,42434,"43-20","Alloy 617",314626,"Plate"
-100.14,-0.00171,"Qualified",,8001.11,"CapPass","Cycle 1000",1000,42435,"43-20","Alloy 617",314626,"Plate"
-96.76,-0.00168,"Qualified",,8001.13,"CapPass","Cycle 1000",1000,42436,"43-20","Alloy 617",314626,"Plate"
-92.81,-0.00166,"Qualified",,8001.15,"CapPass","Cycle 1000",1000,42437,"43-20","Alloy 617",314626,"Plate"
-88.67,-0.00163,"Qualified",,8001.18,"CapPass","Cycle 1000",1000,42438,"43-20","Alloy 617",314626,"Plate"
-84.88,-0.00161,"Qualified",,8001.20,"CapPass","Cycle 1000",1000,42439,"43-20","Alloy 617",314626,"Plate"
-81.42,-0.00158,"Qualified",,8001.22,"CapPass","Cycle 1000",1000,42440,"43-20","Alloy 617",314626,"Plate"
-78.19,-0.00155,"Qualified",,8001.25,"CapPass","Cycle 1000",1000,42441,"43-20","Alloy 617",314626,"Plate"
-74.79,-0.00153,"Qualified",,8001.27,"CapPass","Cycle 1000",1000,42442,"43-20","Alloy 617",314626,"Plate"
-71.29,-0.00150,"Qualified",,8001.30,"CapPass","Cycle 1000",1000,42443,"43-20","Alloy 617",314626,"Plate"
-67.68,-0.00148,"Qualified",,8001.33,"CapPass","Cycle 1000",1000,42444,"43-20","Alloy 617",314626,"Plate"
-63.86,-0.00145,"Qualified",,8001.36,"CapPass","Cycle 1000",1000,42445,"43-20","Alloy 617",314626,"Plate"
-60.45,-0.00143,"Qualified",,8001.38,"CapPass","Cycle 1000",1000,42446,"43-20","Alloy 617",314626,"Plate"
-57.06,-0.00140,"Qualified",,8001.41,"CapPass","Cycle 1000",1000,42447,"43-20","Alloy 617",314626,"Plate"
-53.80,-0.00138,"Qualified",,8001.44,"CapPass","Cycle 1000",1000,42448,"43-20","Alloy 617",314626,"Plate"
-50.26,-0.00135,"Qualified",,8001.47,"CapPass","Cycle 1000",1000,42449,"43-20","Alloy 617",314626,"Plate"
-46.55,-0.00133,"Qualified",,8001.50,"CapPass","Cycle 1000",1000,42450,"43-20","Alloy 617",314626,"Plate"
-43.04,-0.00130,"Qualified",,8001.52,"CapPass","Cycle 1000",1000,42451,"43-20","Alloy 617",314626,"Plate"
-39.46,-0.00127,"Qualified",,8001.55,"CapPass","Cycle 1000",1000,42452,"43-20","Alloy 617",314626,"Plate"
-36.21,-0.00125,"Qualified",,8001.58,"CapPass","Cycle 1000",1000,42453,"43-20","Alloy 617",314626,"Plate"
-32.75,-0.00122,"Qualified",,8001.60,"CapPass","Cycle 1000",1000,42454,"43-20","Alloy 617",314626,"Plate"
-29.66,-0.00120,"Qualified",,8001.63,"CapPass","Cycle 1000",1000,42455,"43-20","Alloy 617",314626,"Plate"
-26.71,-0.00117,"Qualified",,8001.65,"CapPass","Cycle 1000",1000,42456,"43-20","Alloy 617",314626,"Plate"
-23.37,-0.00115,"Qualified",,8001.68,"CapPass","Cycle 1000",1000,42457,"43-20","Alloy 617",314626,"Plate"
-20.15,-0.00112,"Qualified",,8001.71,"CapPass","Cycle 1000",1000,42458,"43-20","Alloy 617",314626,"Plate"
-16.98,-0.00110,"Qualified",,8001.74,"CapPass","Cycle 1000",1000,42459,"43-20","Alloy 617",314626,"Plate"
-13.78,-0.00107,"Qualified",,8001.76,"CapPass","Cycle 1000",1000,42460,"43-20","Alloy 617",314626,"Plate"
-10.76,-0.00105,"Qualified",,8001.79,"CapPass","Cycle 1000",1000,42461,"43-20","Alloy 617",314626,"Plate"
-7.41,-0.00102,"Qualified",,8001.82,"CapPass","Cycle 1000",1000,42462,"43-20","Alloy 617",314626,"Plate"
-3.84,-0.00100,"Qualified",,8001.85,"CapPass","Cycle 1000",1000,42463,"43-20","Alloy 617",314626,"Plate"
-0.42,-0.00097,"Qualified",,8001.88,"CapPass","Cycle 1000",1000,42464,"43-20","Alloy 617",314626,"Plate"
2.74,-0.00094,"Qualified",,8001.91,"CapPass","Cycle 1000",1000,42465,"43-20","Alloy 617",314626,"Plate"
5.79,-0.00092,"Qualified",,8001.94,"CapPass","Cycle 1000",1000,42466,"43-20","Alloy 617",314626,"Plate"
8.95,-0.00089,"Qualified",,8001.96,"CapPass","Cycle 1000",1000,42467,"43-20","Alloy 617",314626,"Plate"
11.90,-0.00087,"Qualified",,8001.99,"CapPass","Cycle 1000",1000,42468,"43-20","Alloy 617",314626,"Plate"
14.81,-0.00084,"Qualified",,8002.01,"CapPass","Cycle 1000",1000,42469,"43-20","Alloy 617",314626,"Plate"
17.43,-0.00082,"Qualified",,8002.04,"CapPass","Cycle 1000",1000,42470,"43-20","Alloy 617",314626,"Plate"
20.28,-0.00079,"Qualified",,8002.06,"CapPass","Cycle 1000",1000,42471,"43-20","Alloy 617",314626,"Plate"
23.09,-0.00077,"Qualified",,8002.09,"CapPass","Cycle 1000",1000,42472,"43-20","Alloy 617",314626,"Plate"
26.02,-0.00074,"Qualified",,8002.13,"CapPass","Cycle 1000",1000,42473,"43-20","Alloy 617",314626,"Plate"
28.84,-0.00072,"Qualified",,8002.18,"CapPass","Cycle 1000",1000,42474,"43-20","Alloy 617",314626,"Plate"
31.59,-0.00069,"Qualified",,8002.23,"CapPass","Cycle 1000",1000,42475,"43-20","Alloy 617",314626,"Plate"
34.65,-0.00067,"Qualified",,8002.28,"CapPass","Cycle 1000",1000,42476,"43-20","Alloy 617",314626,"Plate"
37.38,-0.00064,"Qualified",,8002.31,"CapPass","Cycle 1000",1000,42477,"43-20","Alloy 617",314626,"Plate"
40.24,-0.00062,"Qualified",,8002.34,"CapPass","Cycle 1000",1000,42478,"43-20","Alloy 617",314626,"Plate"
43.98,-0.00059,"Qualified",,8002.36,"CapPass","Cycle 1000",1000,42479,"43-20","Alloy 617",314626,"Plate"
47.21,-0.00056,"Qualified",,8002.38,"CapPass","Cycle 1000",1000,42480,"43-20","Alloy 617",314626,"Plate"
50.09,-0.00054,"Qualified",,8002.40,"CapPass","Cycle 1000",1000,42481,"43-20","Alloy 617",314626,"Plate"
52.85,-0.00051,"Qualified",,8002.42,"CapPass","Cycle 1000",1000,42482,"43-20","Alloy 617",314626,"Plate"
55.52,-0.00049,"Qualified",,8002.44,"CapPass","Cycle 1000",1000,42483,"43-20","Alloy 617",314626,"Plate"
58.10,-0.00046,"Qualified",,8002.46,"CapPass","Cycle 1000",1000,42484,"43-20","Alloy 617",314626,"Plate"
60.41,-0.00044,"Qualified",,8002.49,"CapPass","Cycle 1000",1000,42485,"43-20","Alloy 617",314626,"Plate"
62.54,-0.00041,"Qualified",,8002.51,"CapPass","Cycle 1000",1000,42486,"43-20","Alloy 617",314626,"Plate"
64.74,-0.00039,"Qualified",,8002.54,"CapPass","Cycle 1000",1000,42487,"43-20","Alloy 617",314626,"Plate"
66.66,-0.00036,"Qualified",,8002.56,"CapPass","Cycle 1000",1000,42488,"43-20","Alloy 617",314626,"Plate"
68.56,-0.00033,"Qualified",,8002.59,"CapPass","Cycle 1000",1000,42489,"43-20","Alloy 617",314626,"Plate"
70.60,-0.00031,"Qualified",,8002.63,"CapPass","Cycle 1000",1000,42490,"43-20","Alloy 617",314626,"Plate"
72.39,-0.00028,"Qualified",,8002.66,"CapPass","Cycle 1000",1000,42491,"43-20","Alloy 617",314626,"Plate"
74.09,-0.00026,"Qualified",,8002.68,"CapPass","Cycle 1000",1000,42492,"43-20","Alloy 617",314626,"Plate"
161.97,0.00192,"Qualified",,11993.09,"CapPass","50% Nf: Cycle 1499-1500",1499,48222,"43-20","Alloy 617",314626,"Plate"
161.96,0.00195,"Qualified",,11993.11,"CapPass","50% Nf: Cycle 1499-1500",1499,48223,"43-20","Alloy 617",314626,"Plate"
161.51,0.00197,"Qualified",,11993.14,"CapPass","50% Nf: Cycle 1499-1500",1499,48224,"43-20","Alloy 617",314626,"Plate"
159.58,0.00200,"Qualified",,11993.18,"CapPass","50% Nf: Cycle 1499-1500",1499,48225,"43-20","Alloy 617",314626,"Plate"
144.56,0.00198,"Qualified",,11993.27,"CapPass","50% Nf: Cycle 1499-1500",1499,48226,"43-20","Alloy 617",314626,"Plate"
138.68,0.00195,"Qualified",,11993.30,"CapPass","50% Nf: Cycle 1499-1500",1499,48227,"43-20","Alloy 617",314626,"Plate"
133.60,0.00192,"Qualified",,11993.32,"CapPass","50% Nf: Cycle 1499-1500",1499,48228,"43-20","Alloy 617",314626,"Plate"
128.68,0.00190,"Qualified",,11993.34,"CapPass","50% Nf: Cycle 1499-1500",1499,48229,"43-20","Alloy 617",314626,"Plate"
123.85,0.00187,"Qualified",,11993.36,"CapPass","50% Nf: Cycle 1499-1500",1499,48230,"43-20","Alloy 617",314626,"Plate"
119.44,0.00185,"Qualified",,11993.38,"CapPass","50% Nf: Cycle 1499-1500",1499,48231,"43-20","Alloy 617",314626,"Plate"
115.42,0.00182,"Qualified",,11993.40,"CapPass","50% Nf: Cycle 1499-1500",1499,48232,"43-20","Alloy 617",314626,"Plate"
111.43,0.00180,"Qualified",,11993.42,"CapPass","50% Nf: Cycle 1499-1500",1499,48233,"43-20","Alloy 617",314626,"Plate"
107.34,0.00177,"Qualified",,11993.44,"CapPass","50% Nf: Cycle 1499-1500",1499,48234,"43-20","Alloy 617",314626,"Plate"
103.51,0.00174,"Qualified",,11993.46,"CapPass","50% Nf: Cycle 1499-1500",1499,48235,"43-20","Alloy 617",314626,"Plate"
99.82,0.00172,"Qualified",,11993.48,"CapPass","50% Nf: Cycle 1499-1500",1499,48236,"43-20","Alloy 617",314626,"Plate"
95.97,0.00169,"Qualified",,11993.51,"CapPass","50% Nf: Cycle 1499-1500",1499,48237,"43-20","Alloy 617",314626,"Plate"
92.36,0.00167,"Qualified",,11993.53,"CapPass","50% Nf: Cycle 1499-1500",1499,48238,"43-20","Alloy 617",314626,"Plate"
88.58,0.00164,"Qualified",,11993.55,"CapPass","50% Nf: Cycle 1499-1500",1499,48239,"43-20","Alloy 617",314626,"Plate"
83.94,0.00162,"Qualified",,11993.59,"CapPass","50% Nf: Cycle 1499-1500",1499,48240,"43-20","Alloy 617",314626,"Plate"
79.78,0.00159,"Qualified",,11993.62,"CapPass","50% Nf: Cycle 1499-1500",1499,48241,"43-20","Alloy 617",314626,"Plate"
75.49,0.00157,"Qualified",,11993.65,"CapPass","50% Nf: Cycle 1499-1500",1499,48242,"43-20","Alloy 617",314626,"Plate"
71.48,0.00154,"Qualified",,11993.68,"CapPass","50% Nf: Cycle 1499-1500",1499,48243,"43-20","Alloy 617",314626,"Plate"
68.20,0.00151,"Qualified",,11993.70,"CapPass","50% Nf: Cycle 1499-1500",1499,48244,"43-20","Alloy 617",314626,"Plate"
65.29,0.00149,"Qualified",,11993.72,"CapPass","50% Nf: Cycle 1499-1500",1499,48245,"43-20","Alloy 617",314626,"Plate"
62.20,0.00146,"Qualified",,11993.74,"CapPass","50% Nf: Cycle 1499-1500",1499,48246,"43-20","Alloy 617",314626,"Plate"
59.29,0.00144,"Qualified",,11993.77,"CapPass","50% Nf: Cycle 1499-1500",1499,48247,"43-20","Alloy 617",314626,"Plate"
56.11,0.00141,"Qualified",,11993.79,"CapPass","50% Nf: Cycle 1499-1500",1499,48248,"43-20","Alloy 617",314626,"Plate"
52.58,0.00139,"Qualified",,11993.82,"CapPass","50% Nf: Cycle 1499-1500",1499,48249,"43-20","Alloy 617",314626,"Plate"
48.92,0.00136,"Qualified",,11993.85,"CapPass","50% Nf: Cycle 1499-1500",1499,48250,"43-20","Alloy 617",314626,"Plate"
45.86,0.00134,"Qualified",,11993.88,"CapPass","50% Nf: Cycle 1499-1500",1499,48251,"43-20","Alloy 617",314626,"Plate"
42.68,0.00131,"Qualified",,11993.90,"CapPass","50% Nf: Cycle 1499-1500",1499,48252,"43-20","Alloy 617",314626,"Plate"
38.94,0.00129,"Qualified",,11993.94,"CapPass","50% Nf: Cycle 1499-1500",1499,48253,"43-20","Alloy 617",314626,"Plate"
34.79,0.00126,"Qualified",,11993.97,"CapPass","50% Nf: Cycle 1499-1500",1499,48254,"43-20","Alloy 617",314626,"Plate"
31.52,0.00123,"Qualified",,11994.00,"CapPass","50% Nf: Cycle 1499-1500",1499,48255,"43-20","Alloy 617",314626,"Plate"
28.29,0.00121,"Qualified",,11994.02,"CapPass","50% Nf: Cycle 1499-1500",1499,48256,"43-20","Alloy 617",314626,"Plate"
25.14,0.00118,"Qualified",,11994.05,"CapPass","50% Nf: Cycle 1499-1500",1499,48257,"43-20","Alloy 617",314626,"Plate"
22.25,0.00116,"Qualified",,11994.07,"CapPass","50% Nf: Cycle 1499-1500",1499,48258,"43-20","Alloy 617",314626,"Plate"
19.33,0.00113,"Qualified",,11994.10,"CapPass","50% Nf: Cycle 1499-1500",1499,48259,"43-20","Alloy 617",314626,"Plate"
16.14,0.00111,"Qualified",,11994.12,"CapPass","50% Nf: Cycle 1499-1500",1499,48260,"43-20","Alloy 617",314626,"Plate"
13.34,0.00108,"Qualified",,11994.15,"CapPass","50% Nf: Cycle 1499-1500",1499,48261,"43-20","Alloy 617",314626,"Plate"
10.05,0.00106,"Qualified",,11994.18,"CapPass","50% Nf: Cycle 1499-1500",1499,48262,"43-20","Alloy 617",314626,"Plate"
6.83,0.00103,"Qualified",,11994.21,"CapPass","50% Nf: Cycle 1499-1500",1499,48263,"43-20","Alloy 617",314626,"Plate"
3.97,0.00101,"Qualified",,11994.23,"CapPass","50% Nf: Cycle 1499-1500",1499,48264,"43-20","Alloy 617",314626,"Plate"
1.01,0.00098,"Qualified",,11994.26,"CapPass","50% Nf: Cycle 1499-1500",1499,48265,"43-20","Alloy 617",314626,"Plate"
-2.13,0.00096,"Qualified",,11994.29,"CapPass","50% Nf: Cycle 1499-1500",1499,48266,"43-20","Alloy 617",314626,"Plate"
-5.38,0.00093,"Qualified",,11994.32,"CapPass","50% Nf: Cycle 1499-1500",1499,48267,"43-20","Alloy 617",314626,"Plate"
-8.47,0.00090,"Qualified",,11994.34,"CapPass","50% Nf: Cycle 1499-1500",1499,48268,"43-20","Alloy 617",314626,"Plate"
-11.54,0.00088,"Qualified",,11994.37,"CapPass","50% Nf: Cycle 1499-1500",1499,48269,"43-20","Alloy 617",314626,"Plate"
-14.36,0.00085,"Qualified",,11994.40,"CapPass","50% Nf: Cycle 1499-1500",1499,48270,"43-20","Alloy 617",314626,"Plate"
-16.58,0.00083,"Qualified",,11994.43,"CapPass","50% Nf: Cycle 1499-1500",1499,48271,"43-20","Alloy 617",314626,"Plate"
-17.67,0.00080,"Qualified",,11994.47,"CapPass","50% Nf: Cycle 1499-1500",1499,48272,"43-20","Alloy 617",314626,"Plate"
-17.99,0.00078,"Qualified",,11994.55,"CapPass","50% Nf: Cycle 1499-1500",1499,48273,"43-20","Alloy 617",314626,"Plate"
-19.91,0.00075,"Qualified",,11994.60,"CapPass","50% Nf: Cycle 1499-1500",1499,48274,"43-20","Alloy 617",314626,"Plate"
-22.04,0.00073,"Qualified",,11994.64,"CapPass","50% Nf: Cycle 1499-1500",1499,48275,"43-20","Alloy 617",314626,"Plate"
-24.98,0.00070,"Qualified",,11994.69,"CapPass","50% Nf: Cycle 1499-1500",1499,48276,"43-20","Alloy 617",314626,"Plate"
-27.82,0.00068,"Qualified",,11994.72,"CapPass","50% Nf: Cycle 1499-1500",1499,48277,"43-20","Alloy 617",314626,"Plate"
-30.61,0.00065,"Qualified",,11994.75,"CapPass","50% Nf: Cycle 1499-1500",1499,48278,"43-20","Alloy 617",314626,"Plate"
-33.35,0.00062,"Qualified",,11994.78,"CapPass","50% Nf: Cycle 1499-1500",1499,48279,"43-20","Alloy 617",314626,"Plate"
-36.52,0.00060,"Qualified",,11994.81,"CapPass","50% Nf: Cycle 1499-1500",1499,48280,"43-20","Alloy 617",314626,"Plate"
-39.56,0.00057,"Qualified",,11994.83,"CapPass","50% Nf: Cycle 1499-1500",1499,48281,"43-20","Alloy 617",314626,"Plate"
-42.91,0.00055,"Qualified",,11994.86,"CapPass","50% Nf: Cycle 1499-1500",1499,48282,"43-20","Alloy 617",314626,"Plate"
-46.67,0.00052,"Qualified",,11994.88,"CapPass","50% Nf: Cycle 1499-1500",1499,48283,"43-20","Alloy 617",314626,"Plate"
-49.68,0.00050,"Qualified",,11994.89,"CapPass","50% Nf: Cycle 1499-1500",1499,48284,"43-20","Alloy 617",314626,"Plate"
-52.40,0.00047,"Qualified",,11994.91,"CapPass","50% Nf: Cycle 1499-1500",1499,48285,"43-20","Alloy 617",314626,"Plate"
-55.04,0.00044,"Qualified",,11994.92,"CapPass","50% Nf: Cycle 1499-1500",1499,48286,"43-20","Alloy 617",314626,"Plate"
-57.83,0.00042,"Qualified",,11994.94,"CapPass","50% Nf: Cycle 1499-1500",1499,48287,"43-20","Alloy 617",314626,"Plate"
-60.67,0.00039,"Qualified",,11994.96,"CapPass","50% Nf: Cycle 1499-1500",1499,48288,"43-20","Alloy 617",314626,"Plate"
-63.34,0.00037,"Qualified",,11994.97,"CapPass","50% Nf: Cycle 1499-1500",1499,48289,"43-20","Alloy 617",314626,"Plate"
-66.13,0.00034,"Qualified",,11994.99,"CapPass","50% Nf: Cycle 1499-1500",1499,48290,"43-20","Alloy 617",314626,"Plate"
-68.58,0.00031,"Qualified",,11995.00,"CapPass","50% Nf: Cycle 1499-1500",1499,48291,"43-20","Alloy 617",314626,"Plate"
-70.96,0.00029,"Qualified",,11995.01,"CapPass","50% Nf: Cycle 1499-1500",1499,48292,"43-20","Alloy 617",314626,"Plate"
-73.50,0.00026,"Qualified",,11995.03,"CapPass","50% Nf: Cycle 1499-1500",1499,48293,"43-20","Alloy 617",314626,"Plate"
-75.86,0.00024,"Qualified",,11995.04,"CapPass","50% Nf: Cycle 1499-1500",1499,48294,"43-20","Alloy 617",314626,"Plate"
-78.22,0.00021,"Qualified",,11995.06,"CapPass","50% Nf: Cycle 1499-1500",1499,48295,"43-20","Alloy 617",314626,"Plate"
-80.48,0.00018,"Qualified",,11995.07,"CapPass","50% Nf: Cycle 1499-1500",1499,48296,"43-20","Alloy 617",314626,"Plate"
-82.82,0.00016,"Qualified",,11995.09,"CapPass","50% Nf: Cycle 1499-1500",1499,48297,"43-20","Alloy 617",314626,"Plate"
-84.83,0.00013,"Qualified",,11995.11,"CapPass","50% Nf: Cycle 1499-1500",1499,48298,"43-20","Alloy 617",314626,"Plate"
-86.77,0.00011,"Qualified",,11995.12,"CapPass","50% Nf: Cycle 1499-1500",1499,48299,"43-20","Alloy 617",314626,"Plate"
-88.73,0.00008,"Qualified",,11995.14,"CapPass","50% Nf: Cycle 1499-1500",1499,48300,"43-20","Alloy 617",314626,"Plate"
-90.70,0.00006,"Qualified",,11995.16,"CapPass","50% Nf: Cycle 1499-1500",1499,48301,"43-20","Alloy 617",314626,"Plate"
-92.26,0.00003,"Qualified",,11995.18,"CapPass","50% Nf: Cycle 1499-1500",1499,48302,"43-20","Alloy 617",314626,"Plate"
-94.06,0.00001,"Qualified",,11995.20,"CapPass","50% Nf: Cycle 1499-1500",1499,48303,"43-20","Alloy 617",314626,"Plate"
-95.36,-0.00002,"Qualified",,11995.21,"CapPass","50% Nf: Cycle 1499-1500",1499,48304,"43-20","Alloy 617",314626,"Plate"
-96.70,-0.00005,"Qualified",,11995.23,"CapPass","50% Nf: Cycle 1499-1500",1499,48305,"43-20","Alloy 617",314626,"Plate"
-98.01,-0.00007,"Qualified",,11995.26,"CapPass","50% Nf: Cycle 1499-1500",1499,48306,"43-20","Alloy 617",314626,"Plate"
-99.21,-0.00010,"Qualified",,11995.28,"CapPass","50% Nf: Cycle 1499-1500",1499,48307,"43-20","Alloy 617",314626,"Plate"
-100.32,-0.00012,"Qualified",,11995.30,"CapPass","50% Nf: Cycle 1499-1500",1499,48308,"43-20","Alloy 617",314626,"Plate"
-101.56,-0.00015,"Qualified",,11995.33,"CapPass","50% Nf: Cycle 1499-1500",1499,48309,"43-20","Alloy 617",314626,"Plate"
-102.70,-0.00017,"Qualified",,11995.36,"CapPass","50% Nf: Cycle 1499-1500",1499,48310,"43-20","Alloy 617",314626,"Plate"
-103.82,-0.00020,"Qualified",,11995.39,"CapPass","50% Nf: Cycle 1499-1500",1499,48311,"43-20","Alloy 617",314626,"Plate"
-105.17,-0.00022,"Qualified",,11995.42,"CapPass","50% Nf: Cycle 1499-1500",1499,48312,"43-20","Alloy 617",314626,"Plate"
-106.53,-0.00025,"Qualified",,11995.45,"CapPass","50% Nf: Cycle 1499-1500",1499,48313,"43-20","Alloy 617",314626,"Plate"
-107.85,-0.00027,"Qualified",,11995.48,"CapPass","50% Nf: Cycle 1499-1500",1499,48314,"43-20","Alloy 617",314626,"Plate"
-109.41,-0.00030,"Qualified",,11995.51,"CapPass","50% Nf: Cycle 1499-1500",1499,48315,"43-20","Alloy 617",314626,"Plate"
-110.93,-0.00033,"Qualified",,11995.53,"CapPass","50% Nf: Cycle 1499-1500",1499,48316,"43-20","Alloy 617",314626,"Plate"
-112.60,-0.00035,"Qualified",,11995.56,"CapPass","50% Nf: Cycle 1499-1500",1499,48317,"43-20","Alloy 617",314626,"Plate"
-114.11,-0.00038,"Qualified",,11995.59,"CapPass","50% Nf: Cycle 1499-1500",1499,48318,"43-20","Alloy 617",314626,"Plate"
-115.75,-0.00040,"Qualified",,11995.62,"CapPass","50% Nf: Cycle 1499-1500",1499,48319,"43-20","Alloy 617",314626,"Plate"
-117.44,-0.00043,"Qualified",,11995.64,"CapPass","50% Nf: Cycle 1499-1500",1499,48320,"43-20","Alloy 617",314626,"Plate"
-119.13,-0.00045,"Qualified",,11995.67,"CapPass","50% Nf: Cycle 1499-1500",1499,48321,"43-20","Alloy 617",314626,"Plate"
-120.61,-0.00048,"Qualified",,11995.69,"CapPass","50% Nf: Cycle 1499-1500",1499,48322,"43-20","Alloy 617",314626,"Plate"
-122.04,-0.00050,"Qualified",,11995.71,"CapPass","50% Nf: Cycle 1499-1500",1499,48323,"43-20","Alloy 617",314626,"Plate"
-123.30,-0.00053,"Qualified",,11995.73,"CapPass","50% Nf: Cycle 1499-1500",1499,48324,"43-20","Alloy 617",314626,"Plate"
-124.74,-0.00055,"Qualified",,11995.76,"CapPass","50% Nf: Cycle 1499-1500",1499,48325,"43-20","Alloy 617",314626,"Plate"
-126.21,-0.00058,"Qualified",,11995.79,"CapPass","50% Nf: Cycle 1499-1500",1499,48326,"43-20","Alloy 617",314626,"Plate"
-127.62,-0.00061,"Qualified",,11995.81,"CapPass","50% Nf: Cycle 1499-1500",1499,48327,"43-20","Alloy 617",314626,"Plate"
-128.75,-0.00063,"Qualified",,11995.83,"CapPass","50% Nf: Cycle 1499-1500",1499,48328,"43-20","Alloy 617",314626,"Plate"
-129.95,-0.00066,"Qualified",,11995.85,"CapPass","50% Nf: Cycle 1499-1500",1499,48329,"43-20","Alloy 617",314626,"Plate"
-131.15,-0.00068,"Qualified",,11995.88,"CapPass","50% Nf: Cycle 1499-1500",1499,48330,"43-20","Alloy 617",314626,"Plate"
-132.20,-0.00071,"Qualified",,11995.91,"CapPass","50% Nf: Cycle 1499-1500",1499,48331,"43-20","Alloy 617",314626,"Plate"
-133.42,-0.00073,"Qualified",,11995.93,"CapPass","50% Nf: Cycle 1499-1500",1499,48332,"43-20","Alloy 617",314626,"Plate"
-134.54,-0.00076,"Qualified",,11995.96,"CapPass","50% Nf: Cycle 1499-1500",1499,48333,"43-20","Alloy 617",314626,"Plate"
-135.70,-0.00078,"Qualified",,11995.99,"CapPass","50% Nf: Cycle 1499-1500",1499,48334,"43-20","Alloy 617",314626,"Plate"
-136.99,-0.00081,"Qualified",,11996.02,"CapPass","50% Nf: Cycle 1499-1500",1499,48335,"43-20","Alloy 617",314626,"Plate"
-138.25,-0.00084,"Qualified",,11996.04,"CapPass","50% Nf: Cycle 1499-1500",1499,48336,"43-20","Alloy 617",314626,"Plate"
-139.49,-0.00086,"Qualified",,11996.07,"CapPass","50% Nf: Cycle 1499-1500",1499,48337,"43-20","Alloy 617",314626,"Plate"
-140.60,-0.00089,"Qualified",,11996.09,"CapPass","50% Nf: Cycle 1499-1500",1499,48338,"43-20","Alloy 617",314626,"Plate"
-141.66,-0.00091,"Qualified",,11996.12,"CapPass","50% Nf: Cycle 1499-1500",1499,48339,"43-20","Alloy 617",314626,"Plate"
-142.60,-0.00094,"Qualified",,11996.14,"CapPass","50% Nf: Cycle 1499-1500",1499,48340,"43-20","Alloy 617",314626,"Plate"
-143.60,-0.00096,"Qualified",,11996.16,"CapPass","50% Nf: Cycle 1499-1500",1499,48341,"43-20","Alloy 617",314626,"Plate"
-144.58,-0.00099,"Qualified",,11996.18,"CapPass","50% Nf: Cycle 1499-1500",1499,48342,"43-20","Alloy 617",314626,"Plate"
-145.63,-0.00101,"Qualified",,11996.21,"CapPass","50% Nf: Cycle 1499-1500",1499,48343,"43-20","Alloy 617",314626,"Plate"
-146.46,-0.00104,"Qualified",,11996.23,"CapPass","50% Nf: Cycle 1499-1500",1499,48344,"43-20","Alloy 617",314626,"Plate"
-147.23,-0.00107,"Qualified",,11996.26,"CapPass","50% Nf: Cycle 1499-1500",1499,48345,"43-20","Alloy 617",314626,"Plate"
-148.03,-0.00109,"Qualified",,11996.29,"CapPass","50% Nf: Cycle 1499-1500",1499,48346,"43-20","Alloy 617",314626,"Plate"
-148.76,-0.00112,"Qualified",,11996.31,"CapPass","50% Nf: Cycle 1499-1500",1499,48347,"43-20","Alloy 617",314626,"Plate"
-149.53,-0.00114,"Qualified",,11996.34,"CapPass","50% Nf: Cycle 1499-1500",1499,48348,"43-20","Alloy 617",314626,"Plate"
-150.38,-0.00117,"Qualified",,11996.36,"CapPass","50% Nf: Cycle 1499-1500",1499,48349,"43-20","Alloy 617",314626,"Plate"
-151.20,-0.00119,"Qualified",,11996.39,"CapPass","50% Nf: Cycle 1499-1500",1499,48350,"43-20","Alloy 617",314626,"Plate"
-152.08,-0.00122,"Qualified",,11996.42,"CapPass","50% Nf: Cycle 1499-1500",1499,48351,"43-20","Alloy 617",314626,"Plate"
-152.91,-0.00124,"Qualified",,11996.44,"CapPass","50% Nf: Cycle 1499-1500",1499,48352,"43-20","Alloy 617",314626,"Plate"
-153.74,-0.00127,"Qualified",,11996.47,"CapPass","50% Nf: Cycle 1499-1500",1499,48353,"43-20","Alloy 617",314626,"Plate"
-154.55,-0.00129,"Qualified",,11996.49,"CapPass","50% Nf: Cycle 1499-1500",1499,48354,"43-20","Alloy 617",314626,"Plate"
-155.33,-0.00132,"Qualified",,11996.52,"CapPass","50% Nf: Cycle 1499-1500",1499,48355,"43-20","Alloy 617",314626,"Plate"
-156.15,-0.00135,"Qualified",,11996.55,"CapPass","50% Nf: Cycle 1499-1500",1499,48356,"43-20","Alloy 617",314626,"Plate"
-156.98,-0.00137,"Qualified",,11996.57,"CapPass","50% Nf: Cycle 1499-1500",1499,48357,"43-20","Alloy 617",314626,"Plate"
-157.76,-0.00140,"Qualified",,11996.60,"CapPass","50% Nf: Cycle 1499-1500",1499,48358,"43-20","Alloy 617",314626,"Plate"
-158.58,-0.00142,"Qualified",,11996.62,"CapPass","50% Nf: Cycle 1499-1500",1499,48359,"43-20","Alloy 617",314626,"Plate"
-159.36,-0.00145,"Qualified",,11996.65,"CapPass","50% Nf: Cycle 1499-1500",1499,48360,"43-20","Alloy 617",314626,"Plate"
-160.18,-0.00147,"Qualified",,11996.68,"CapPass","50% Nf: Cycle 1499-1500",1499,48361,"43-20","Alloy 617",314626,"Plate"
-160.96,-0.00150,"Qualified",,11996.70,"CapPass","50% Nf: Cycle 1499-1500",1499,48362,"43-20","Alloy 617",314626,"Plate"
-161.70,-0.00153,"Qualified",,11996.72,"CapPass","50% Nf: Cycle 1499-1500",1499,48363,"43-20","Alloy 617",314626,"Plate"
-162.43,-0.00155,"Qualified",,11996.75,"CapPass","50% Nf: Cycle 1499-1500",1499,48364,"43-20","Alloy 617",314626,"Plate"
-162.97,-0.00158,"Qualified",,11996.77,"CapPass","50% Nf: Cycle 1499-1500",1499,48365,"43-20","Alloy 617",314626,"Plate"
-163.46,-0.00160,"Qualified",,11996.79,"CapPass","50% Nf: Cycle 1499-1500",1499,48366,"43-20","Alloy 617",314626,"Plate"
-163.94,-0.00163,"Qualified",,11996.81,"CapPass","50% Nf: Cycle 1499-1500",1499,48367,"43-20","Alloy 617",314626,"Plate"
-164.36,-0.00165,"Qualified",,11996.84,"CapPass","50% Nf: Cycle 1499-1500",1499,48368,"43-20","Alloy 617",314626,"Plate"
-164.65,-0.00168,"Qualified",,11996.86,"CapPass","50% Nf: Cycle 1499-1500",1499,48369,"43-20","Alloy 617",314626,"Plate"
-164.91,-0.00170,"Qualified",,11996.89,"CapPass","50% Nf: Cycle 1499-1500",1499,48370,"43-20","Alloy 617",314626,"Plate"
-165.17,-0.00173,"Qualified",,11996.91,"CapPass","50% Nf: Cycle 1499-1500",1499,48371,"43-20","Alloy 617",314626,"Plate"
-165.49,-0.00175,"Qualified",,11996.94,"CapPass","50% Nf: Cycle 1499-1500",1499,48372,"43-20","Alloy 617",314626,"Plate"
-165.85,-0.00178,"Qualified",,11996.97,"CapPass","50% Nf: Cycle 1499-1500",1499,48373,"43-20","Alloy 617",314626,"Plate"
-166.26,-0.00181,"Qualified",,11997.00,"CapPass","50% Nf: Cycle 1499-1500",1499,48374,"43-20","Alloy 617",314626,"Plate"
-166.63,-0.00183,"Qualified",,11997.03,"CapPass","50% Nf: Cycle 1499-1500",1499,48375,"43-20","Alloy 617",314626,"Plate"
-167.07,-0.00186,"Qualified",,11997.06,"CapPass","50% Nf: Cycle 1499-1500",1499,48376,"43-20","Alloy 617",314626,"Plate"
-167.48,-0.00188,"Qualified",,11997.08,"CapPass","50% Nf: Cycle 1499-1500",1499,48377,"43-20","Alloy 617",314626,"Plate"
-167.88,-0.00191,"Qualified",,11997.10,"CapPass","50% Nf: Cycle 1499-1500",1499,48378,"43-20","Alloy 617",314626,"Plate"
-168.19,-0.00193,"Qualified",,11997.13,"CapPass","50% Nf: Cycle 1499-1500",1499,48379,"43-20","Alloy 617",314626,"Plate"
-168.04,-0.00196,"Qualified",,11997.15,"CapPass","50% Nf: Cycle 1499-1500",1499,48380,"43-20","Alloy 617",314626,"Plate"
-166.74,-0.00198,"Qualified",,11997.19,"CapPass","50% Nf: Cycle 1499-1500",1499,48381,"43-20","Alloy 617",314626,"Plate"
-145.87,-0.00196,"Qualified",,11997.31,"CapPass","50% Nf: Cycle 1499-1500",1499,48382,"43-20","Alloy 617",314626,"Plate"
-140.68,-0.00193,"Qualified",,11997.33,"CapPass","50% Nf: Cycle 1499-1500",1499,48383,"43-20","Alloy 617",314626,"Plate"
-135.68,-0.00191,"Qualified",,11997.35,"CapPass","50% Nf: Cycle 1499-1500",1499,48384,"43-20","Alloy 617",314626,"Plate"
-130.97,-0.00188,"Qualified",,11997.37,"CapPass","50% Nf: Cycle 1499-1500",1499,48385,"43-20","Alloy 617",314626,"Plate"
-126.26,-0.00186,"Qualified",,11997.39,"CapPass","50% Nf: Cycle 1499-1500",1499,48386,"43-20","Alloy 617",314626,"Plate"
-121.81,-0.00183,"Qualified",,11997.41,"CapPass","50% Nf: Cycle 1499-1500",1499,48387,"43-20","Alloy 617",314626,"Plate"
-117.31,-0.00180,"Qualified",,11997.43,"CapPass","50% Nf: Cycle 1499-1500",1499,48388,"43-20","Alloy 617",314626,"Plate"
-112.92,-0.00178,"Qualified",,11997.45,"CapPass","50% Nf: Cycle 1499-1500",1499,48389,"43-20","Alloy 617",314626,"Plate"
-109.01,-0.00175,"Qualified",,11997.47,"CapPass","50% Nf: Cycle 1499-1500",1499,48390,"43-20","Alloy 617",314626,"Plate"
-105.29,-0.00173,"Qualified",,11997.49,"CapPass","50% Nf: Cycle 1499-1500",1499,48391,"43-20","Alloy 617",314626,"Plate"
-101.31,-0.00170,"Qualified",,11997.51,"CapPass","50% Nf: Cycle 1499-1500",1499,48392,"43-20","Alloy 617",314626,"Plate"
-97.52,-0.00168,"Qualified",,11997.53,"CapPass","50% Nf: Cycle 1499-1500",1499,48393,"43-20","Alloy 617",314626,"Plate"
-93.69,-0.00165,"Qualified",,11997.55,"CapPass","50% Nf: Cycle 1499-1500",1499,48394,"43-20","Alloy 617",314626,"Plate"
-89.57,-0.00163,"Qualified",,11997.58,"CapPass","50% Nf: Cycle 1499-1500",1499,48395,"43-20","Alloy 617",314626,"Plate"
-85.53,-0.00160,"Qualified",,11997.60,"CapPass","50% Nf: Cycle 1499-1500",1499,48396,"43-20","Alloy 617",314626,"Plate"
-81.84,-0.00157,"Qualified",,11997.63,"CapPass","50% Nf: Cycle 1499-1500",1499,48397,"43-20","Alloy 617",314626,"Plate"
-77.94,-0.00155,"Qualified",,11997.65,"CapPass","50% Nf: Cycle 1499-1500",1499,48398,"43-20","Alloy 617",314626,"Plate"
-74.06,-0.00152,"Qualified",,11997.68,"CapPass","50% Nf: Cycle 1499-1500",1499,48399,"43-20","Alloy 617",314626,"Plate"
-70.61,-0.00150,"Qualified",,11997.71,"CapPass","50% Nf: Cycle 1499-1500",1499,48400,"43-20","Alloy 617",314626,"Plate"
-67.14,-0.00147,"Qualified",,11997.73,"CapPass","50% Nf: Cycle 1499-1500",1499,48401,"43-20","Alloy 617",314626,"Plate"
-63.26,-0.00145,"Qualified",,11997.76,"CapPass","50% Nf: Cycle 1499-1500",1499,48402,"43-20","Alloy 617",314626,"Plate"
-59.57,-0.00142,"Qualified",,11997.79,"CapPass","50% Nf: Cycle 1499-1500",1499,48403,"43-20","Alloy 617",314626,"Plate"
-56.04,-0.00140,"Qualified",,11997.81,"CapPass","50% Nf: Cycle 1499-1500",1499,48404,"43-20","Alloy 617",314626,"Plate"
-52.47,-0.00137,"Qualified",,11997.84,"CapPass","50% Nf: Cycle 1499-1500",1499,48405,"43-20","Alloy 617",314626,"Plate"
-48.95,-0.00134,"Qualified",,11997.87,"CapPass","50% Nf: Cycle 1499-1500",1499,48406,"43-20","Alloy 617",314626,"Plate"
-45.80,-0.00132,"Qualified",,11997.89,"CapPass","50% Nf: Cycle 1499-1500",1499,48407,"43-20","Alloy 617",314626,"Plate"
-42.31,-0.00129,"Qualified",,11997.92,"CapPass","50% Nf: Cycle 1499-1500",1499,48408,"43-20","Alloy 617",314626,"Plate"
-38.82,-0.00127,"Qualified",,11997.95,"CapPass","50% Nf: Cycle 1499-1500",1499,48409,"43-20","Alloy 617",314626,"Plate"
