Repository: js-molina/fatigue-A617

File: data/950C/Strain rate 0.001/0.40% strain/HTM_A19_Cycles_439.csv (part 8 of 10)
"Stress Mpa","Strain","Qual State","Qual Exceptions","Elapsed Time Sec","Data State","Cycle Label","Cycle","Count","Sample","Alloy","Heat","Material_Form"
-113.03,-0.00022,"Qualified",,7999.01,"CapPass","Cycle 1000",1000,42415,"43-9","Alloy 617",314626,"Plate"
-113.98,-0.00025,"Qualified",,7999.03,"CapPass","Cycle 1000",1000,42416,"43-9","Alloy 617",314626,"Plate"
-114.86,-0.00027,"Qualified",,7999.06,"CapPass","Cycle 1000",1000,42417,"43-9","Alloy 617",314626,"Plate"
-115.87,-0.00030,"Qualified",,7999.08,"CapPass","Cycle 1000",1000,42418,"43-9","Alloy 617",314626,"Plate"
-116.88,-0.00033,"Qualified",,7999.11,"CapPass","Cycle 1000",1000,42419,"43-9","Alloy 617",314626,"Plate"
-117.75,-0.00035,"Qualified",,7999.14,"CapPass","Cycle 1000",1000,42420,"43-9","Alloy 617",314626,"Plate"
-118.70,-0.00038,"Qualified",,7999.17,"CapPass","Cycle 1000",1000,42421,"43-9","Alloy 617",314626,"Plate"
-119.72,-0.00040,"Qualified",,7999.20,"CapPass","Cycle 1000",1000,42422,"43-9","Alloy 617",314626,"Plate"
-120.77,-0.00043,"Qualified",,7999.22,"CapPass","Cycle 1000",1000,42423,"43-9","Alloy 617",314626,"Plate"
-121.75,-0.00045,"Qualified",,7999.25,"CapPass","Cycle 1000",1000,42424,"43-9","Alloy 617",314626,"Plate"
-122.77,-0.00048,"Qualified",,7999.27,"CapPass","Cycle 1000",1000,42425,"43-9","Alloy 617",314626,"Plate"
-123.92,-0.00050,"Qualified",,7999.30,"CapPass","Cycle 1000",1000,42426,"43-9","Alloy 617",314626,"Plate"
-124.95,-0.00053,"Qualified",,7999.33,"CapPass","Cycle 1000",1000,42427,"43-9","Alloy 617",314626,"Plate"
-126.13,-0.00056,"Qualified",,7999.36,"CapPass","Cycle 1000",1000,42428,"43-9","Alloy 617",314626,"Plate"
-127.48,-0.00058,"Qualified",,7999.38,"CapPass","Cycle 1000",1000,42429,"43-9","Alloy 617",314626,"Plate"
-128.66,-0.00061,"Qualified",,7999.41,"CapPass","Cycle 1000",1000,42430,"43-9","Alloy 617",314626,"Plate"
-129.88,-0.00063,"Qualified",,7999.44,"CapPass","Cycle 1000",1000,42431,"43-9","Alloy 617",314626,"Plate"
-131.18,-0.00066,"Qualified",,7999.46,"CapPass","Cycle 1000",1000,42432,"43-9","Alloy 617",314626,"Plate"
-132.48,-0.00068,"Qualified",,7999.49,"CapPass","Cycle 1000",1000,42433,"43-9","Alloy 617",314626,"Plate"
-133.90,-0.00071,"Qualified",,7999.52,"CapPass","Cycle 1000",1000,42434,"43-9","Alloy 617",314626,"Plate"
-135.32,-0.00073,"Qualified",,7999.54,"CapPass","Cycle 1000",1000,42435,"43-9","Alloy 617",314626,"Plate"
-136.76,-0.00076,"Qualified",,7999.57,"CapPass","Cycle 1000",1000,42436,"43-9","Alloy 617",314626,"Plate"
-138.36,-0.00078,"Qualified",,7999.60,"CapPass","Cycle 1000",1000,42437,"43-9","Alloy 617",314626,"Plate"
-139.76,-0.00081,"Qualified",,7999.63,"CapPass","Cycle 1000",1000,42438,"43-9","Alloy 617",314626,"Plate"
-141.16,-0.00083,"Qualified",,7999.65,"CapPass","Cycle 1000",1000,42439,"43-9","Alloy 617",314626,"Plate"
-142.56,-0.00086,"Qualified",,7999.67,"CapPass","Cycle 1000",1000,42440,"43-9","Alloy 617",314626,"Plate"
-143.95,-0.00089,"Qualified",,7999.70,"CapPass","Cycle 1000",1000,42441,"43-9","Alloy 617",314626,"Plate"
-145.28,-0.00091,"Qualified",,7999.72,"CapPass","Cycle 1000",1000,42442,"43-9","Alloy 617",314626,"Plate"
-146.64,-0.00094,"Qualified",,7999.75,"CapPass","Cycle 1000",1000,42443,"43-9","Alloy 617",314626,"Plate"
-147.87,-0.00096,"Qualified",,7999.77,"CapPass","Cycle 1000",1000,42444,"43-9","Alloy 617",314626,"Plate"
-149.03,-0.00099,"Qualified",,7999.80,"CapPass","Cycle 1000",1000,42445,"43-9","Alloy 617",314626,"Plate"
-150.08,-0.00101,"Qualified",,7999.82,"CapPass","Cycle 1000",1000,42446,"43-9","Alloy 617",314626,"Plate"
-150.62,-0.00103,"Qualified",,7999.83,"CapPass","Cycle 1000",1000,42447,"43-9","Alloy 617",314626,"Plate"
-151.06,-0.00104,"Qualified",,7999.84,"CapPass","Cycle 1000",1000,42448,"43-9","Alloy 617",314626,"Plate"
-152.01,-0.00106,"Qualified",,7999.86,"CapPass","Cycle 1000",1000,42449,"43-9","Alloy 617",314626,"Plate"
-153.11,-0.00109,"Qualified",,7999.89,"CapPass","Cycle 1000",1000,42450,"43-9","Alloy 617",314626,"Plate"
-154.02,-0.00111,"Qualified",,7999.92,"CapPass","Cycle 1000",1000,42451,"43-9","Alloy 617",314626,"Plate"
-154.77,-0.00114,"Qualified",,7999.94,"CapPass","Cycle 1000",1000,42452,"43-9","Alloy 617",314626,"Plate"
-155.62,-0.00117,"Qualified",,7999.96,"CapPass","Cycle 1000",1000,42453,"43-9","Alloy 617",314626,"Plate"
-156.28,-0.00119,"Qualified",,7999.98,"CapPass","Cycle 1000",1000,42454,"43-9","Alloy 617",314626,"Plate"
-156.96,-0.00122,"Qualified",,8000.00,"CapPass","Cycle 1000",1000,42455,"43-9","Alloy 617",314626,"Plate"
-157.59,-0.00124,"Qualified",,8000.03,"CapPass","Cycle 1000",1000,42456,"43-9","Alloy 617",314626,"Plate"
-158.14,-0.00127,"Qualified",,8000.06,"CapPass","Cycle 1000",1000,42457,"43-9","Alloy 617",314626,"Plate"
-158.64,-0.00129,"Qualified",,8000.08,"CapPass","Cycle 1000",1000,42458,"43-9","Alloy 617",314626,"Plate"
-159.13,-0.00132,"Qualified",,8000.11,"CapPass","Cycle 1000",1000,42459,"43-9","Alloy 617",314626,"Plate"
-159.61,-0.00134,"Qualified",,8000.13,"CapPass","Cycle 1000",1000,42460,"43-9","Alloy 617",314626,"Plate"
-160.02,-0.00137,"Qualified",,8000.16,"CapPass","Cycle 1000",1000,42461,"43-9","Alloy 617",314626,"Plate"
-160.44,-0.00139,"Qualified",,8000.18,"CapPass","Cycle 1000",1000,42462,"43-9","Alloy 617",314626,"Plate"
-161.02,-0.00142,"Qualified",,8000.21,"CapPass","Cycle 1000",1000,42463,"43-9","Alloy 617",314626,"Plate"
-161.54,-0.00145,"Qualified",,8000.23,"CapPass","Cycle 1000",1000,42464,"43-9","Alloy 617",314626,"Plate"
-161.99,-0.00147,"Qualified",,8000.26,"CapPass","Cycle 1000",1000,42465,"43-9","Alloy 617",314626,"Plate"
-162.48,-0.00150,"Qualified",,8000.29,"CapPass","Cycle 1000",1000,42466,"43-9","Alloy 617",314626,"Plate"
-162.86,-0.00152,"Qualified",,8000.31,"CapPass","Cycle 1000",1000,42467,"43-9","Alloy 617",314626,"Plate"
-163.36,-0.00155,"Qualified",,8000.33,"CapPass","Cycle 1000",1000,42468,"43-9","Alloy 617",314626,"Plate"
-163.69,-0.00157,"Qualified",,8000.36,"CapPass","Cycle 1000",1000,42469,"43-9","Alloy 617",314626,"Plate"
-164.07,-0.00160,"Qualified",,8000.38,"CapPass","Cycle 1000",1000,42470,"43-9","Alloy 617",314626,"Plate"
-164.42,-0.00162,"Qualified",,8000.41,"CapPass","Cycle 1000",1000,42471,"43-9","Alloy 617",314626,"Plate"
-164.91,-0.00165,"Qualified",,8000.44,"CapPass","Cycle 1000",1000,42472,"43-9","Alloy 617",314626,"Plate"
-165.30,-0.00168,"Qualified",,8000.47,"CapPass","Cycle 1000",1000,42473,"43-9","Alloy 617",314626,"Plate"
-165.71,-0.00170,"Qualified",,8000.50,"CapPass","Cycle 1000",1000,42474,"43-9","Alloy 617",314626,"Plate"
-166.12,-0.00173,"Qualified",,8000.52,"CapPass","Cycle 1000",1000,42475,"43-9","Alloy 617",314626,"Plate"
-166.58,-0.00175,"Qualified",,8000.55,"CapPass","Cycle 1000",1000,42476,"43-9","Alloy 617",314626,"Plate"
-166.99,-0.00178,"Qualified",,8000.57,"CapPass","Cycle 1000",1000,42477,"43-9","Alloy 617",314626,"Plate"
-167.46,-0.00180,"Qualified",,8000.60,"CapPass","Cycle 1000",1000,42478,"43-9","Alloy 617",314626,"Plate"
-167.87,-0.00183,"Qualified",,8000.63,"CapPass","Cycle 1000",1000,42479,"43-9","Alloy 617",314626,"Plate"
-168.26,-0.00185,"Qualified",,8000.65,"CapPass","Cycle 1000",1000,42480,"43-9","Alloy 617",314626,"Plate"
-168.63,-0.00188,"Qualified",,8000.68,"CapPass","Cycle 1000",1000,42481,"43-9","Alloy 617",314626,"Plate"
-169.00,-0.00190,"Qualified",,8000.70,"CapPass","Cycle 1000",1000,42482,"43-9","Alloy 617",314626,"Plate"
-169.25,-0.00193,"Qualified",,8000.72,"CapPass","Cycle 1000",1000,42483,"43-9","Alloy 617",314626,"Plate"
-169.29,-0.00195,"Qualified",,8000.75,"CapPass","Cycle 1000",1000,42484,"43-9","Alloy 617",314626,"Plate"
-168.54,-0.00198,"Qualified",,8000.77,"CapPass","Cycle 1000",1000,42485,"43-9","Alloy 617",314626,"Plate"
-143.85,-0.00195,"Qualified",,8000.94,"CapPass","Cycle 1000",1000,42486,"43-9","Alloy 617",314626,"Plate"
-138.57,-0.00193,"Qualified",,8000.96,"CapPass","Cycle 1000",1000,42487,"43-9","Alloy 617",314626,"Plate"
-133.70,-0.00190,"Qualified",,8000.97,"CapPass","Cycle 1000",1000,42488,"43-9","Alloy 617",314626,"Plate"
-128.95,-0.00188,"Qualified",,8000.99,"CapPass","Cycle 1000",1000,42489,"43-9","Alloy 617",314626,"Plate"
-124.49,-0.00185,"Qualified",,8001.01,"CapPass","Cycle 1000",1000,42490,"43-9","Alloy 617",314626,"Plate"
-120.20,-0.00182,"Qualified",,8001.03,"CapPass","Cycle 1000",1000,42491,"43-9","Alloy 617",314626,"Plate"
-116.33,-0.00180,"Qualified",,8001.04,"CapPass","Cycle 1000",1000,42492,"43-9","Alloy 617",314626,"Plate"
-112.07,-0.00177,"Qualified",,8001.06,"CapPass","Cycle 1000",1000,42493,"43-9","Alloy 617",314626,"Plate"
-108.16,-0.00175,"Qualified",,8001.08,"CapPass","Cycle 1000",1000,42494,"43-9","Alloy 617",314626,"Plate"
-103.77,-0.00172,"Qualified",,8001.10,"CapPass","Cycle 1000",1000,42495,"43-9","Alloy 617",314626,"Plate"
-99.57,-0.00170,"Qualified",,8001.12,"CapPass","Cycle 1000",1000,42496,"43-9","Alloy 617",314626,"Plate"
-95.60,-0.00167,"Qualified",,8001.14,"CapPass","Cycle 1000",1000,42497,"43-9","Alloy 617",314626,"Plate"
-91.35,-0.00165,"Qualified",,8001.16,"CapPass","Cycle 1000",1000,42498,"43-9","Alloy 617",314626,"Plate"
-87.47,-0.00162,"Qualified",,8001.19,"CapPass","Cycle 1000",1000,42499,"43-9","Alloy 617",314626,"Plate"
-83.92,-0.00159,"Qualified",,8001.21,"CapPass","Cycle 1000",1000,42500,"43-9","Alloy 617",314626,"Plate"
-79.48,-0.00157,"Qualified",,8001.24,"CapPass","Cycle 1000",1000,42501,"43-9","Alloy 617",314626,"Plate"
-75.49,-0.00154,"Qualified",,8001.27,"CapPass","Cycle 1000",1000,42502,"43-9","Alloy 617",314626,"Plate"
-71.04,-0.00152,"Qualified",,8001.30,"CapPass","Cycle 1000",1000,42503,"43-9","Alloy 617",314626,"Plate"
-66.82,-0.00149,"Qualified",,8001.33,"CapPass","Cycle 1000",1000,42504,"43-9","Alloy 617",314626,"Plate"
-62.48,-0.00147,"Qualified",,8001.36,"CapPass","Cycle 1000",1000,42505,"43-9","Alloy 617",314626,"Plate"
-58.47,-0.00144,"Qualified",,8001.39,"CapPass","Cycle 1000",1000,42506,"43-9","Alloy 617",314626,"Plate"
-54.51,-0.00142,"Qualified",,8001.41,"CapPass","Cycle 1000",1000,42507,"43-9","Alloy 617",314626,"Plate"
-50.44,-0.00139,"Qualified",,8001.44,"CapPass","Cycle 1000",1000,42508,"43-9","Alloy 617",314626,"Plate"
-46.54,-0.00136,"Qualified",,8001.47,"CapPass","Cycle 1000",1000,42509,"43-9","Alloy 617",314626,"Plate"
-42.89,-0.00134,"Qualified",,8001.49,"CapPass","Cycle 1000",1000,42510,"43-9","Alloy 617",314626,"Plate"
-39.27,-0.00131,"Qualified",,8001.52,"CapPass","Cycle 1000",1000,42511,"43-9","Alloy 617",314626,"Plate"
-35.65,-0.00129,"Qualified",,8001.54,"CapPass","Cycle 1000",1000,42512,"43-9","Alloy 617",314626,"Plate"
-32.47,-0.00126,"Qualified",,8001.57,"CapPass","Cycle 1000",1000,42513,"43-9","Alloy 617",314626,"Plate"
-29.24,-0.00124,"Qualified",,8001.59,"CapPass","Cycle 1000",1000,42514,"43-9","Alloy 617",314626,"Plate"
-25.40,-0.00121,"Qualified",,8001.62,"CapPass","Cycle 1000",1000,42515,"43-9","Alloy 617",314626,"Plate"
-21.67,-0.00119,"Qualified",,8001.65,"CapPass","Cycle 1000",1000,42516,"43-9","Alloy 617",314626,"Plate"
-17.66,-0.00116,"Qualified",,8001.68,"CapPass","Cycle 1000",1000,42517,"43-9","Alloy 617",314626,"Plate"
-13.91,-0.00114,"Qualified",,8001.71,"CapPass","Cycle 1000",1000,42518,"43-9","Alloy 617",314626,"Plate"
-10.78,-0.00111,"Qualified",,8001.73,"CapPass","Cycle 1000",1000,42519,"43-9","Alloy 617",314626,"Plate"
-7.71,-0.00109,"Qualified",,8001.76,"CapPass","Cycle 1000",1000,42520,"43-9","Alloy 617",314626,"Plate"
-4.44,-0.00106,"Qualified",,8001.78,"CapPass","Cycle 1000",1000,42521,"43-9","Alloy 617",314626,"Plate"
-1.70,-0.00103,"Qualified",,8001.80,"CapPass","Cycle 1000",1000,42522,"43-9","Alloy 617",314626,"Plate"
1.30,-0.00101,"Qualified",,8001.83,"CapPass","Cycle 1000",1000,42523,"43-9","Alloy 617",314626,"Plate"
4.49,-0.00098,"Qualified",,8001.86,"CapPass","Cycle 1000",1000,42524,"43-9","Alloy 617",314626,"Plate"
7.64,-0.00096,"Qualified",,8001.88,"CapPass","Cycle 1000",1000,42525,"43-9","Alloy 617",314626,"Plate"
10.62,-0.00093,"Qualified",,8001.91,"CapPass","Cycle 1000",1000,42526,"43-9","Alloy 617",314626,"Plate"
13.51,-0.00091,"Qualified",,8001.94,"CapPass","Cycle 1000",1000,42527,"43-9","Alloy 617",314626,"Plate"
16.31,-0.00088,"Qualified",,8001.96,"CapPass","Cycle 1000",1000,42528,"43-9","Alloy 617",314626,"Plate"
18.95,-0.00086,"Qualified",,8001.99,"CapPass","Cycle 1000",1000,42529,"43-9","Alloy 617",314626,"Plate"
21.60,-0.00083,"Qualified",,8002.01,"CapPass","Cycle 1000",1000,42530,"43-9","Alloy 617",314626,"Plate"
23.84,-0.00080,"Qualified",,8002.04,"CapPass","Cycle 1000",1000,42531,"43-9","Alloy 617",314626,"Plate"
25.59,-0.00078,"Qualified",,8002.07,"CapPass","Cycle 1000",1000,42532,"43-9","Alloy 617",314626,"Plate"
27.81,-0.00075,"Qualified",,8002.12,"CapPass","Cycle 1000",1000,42533,"43-9","Alloy 617",314626,"Plate"
30.04,-0.00073,"Qualified",,8002.17,"CapPass","Cycle 1000",1000,42534,"43-9","Alloy 617",314626,"Plate"
32.53,-0.00070,"Qualified",,8002.20,"CapPass","Cycle 1000",1000,42535,"43-9","Alloy 617",314626,"Plate"
34.52,-0.00068,"Qualified",,8002.24,"CapPass","Cycle 1000",1000,42536,"43-9","Alloy 617",314626,"Plate"
36.87,-0.00065,"Qualified",,8002.27,"CapPass","Cycle 1000",1000,42537,"43-9","Alloy 617",314626,"Plate"
40.24,-0.00063,"Qualified",,8002.30,"CapPass","Cycle 1000",1000,42538,"43-9","Alloy 617",314626,"Plate"
43.26,-0.00060,"Qualified",,8002.32,"CapPass","Cycle 1000",1000,42539,"43-9","Alloy 617",314626,"Plate"
46.12,-0.00058,"Qualified",,8002.34,"CapPass","Cycle 1000",1000,42540,"43-9","Alloy 617",314626,"Plate"
48.69,-0.00055,"Qualified",,8002.36,"CapPass","Cycle 1000",1000,42541,"43-9","Alloy 617",314626,"Plate"
51.02,-0.00052,"Qualified",,8002.38,"CapPass","Cycle 1000",1000,42542,"43-9","Alloy 617",314626,"Plate"
53.41,-0.00050,"Qualified",,8002.40,"CapPass","Cycle 1000",1000,42543,"43-9","Alloy 617",314626,"Plate"
55.65,-0.00047,"Qualified",,8002.42,"CapPass","Cycle 1000",1000,42544,"43-9","Alloy 617",314626,"Plate"
57.97,-0.00045,"Qualified",,8002.45,"CapPass","Cycle 1000",1000,42545,"43-9","Alloy 617",314626,"Plate"
60.17,-0.00042,"Qualified",,8002.48,"CapPass","Cycle 1000",1000,42546,"43-9","Alloy 617",314626,"Plate"
62.18,-0.00040,"Qualified",,8002.51,"CapPass","Cycle 1000",1000,42547,"43-9","Alloy 617",314626,"Plate"
64.02,-0.00037,"Qualified",,8002.54,"CapPass","Cycle 1000",1000,42548,"43-9","Alloy 617",314626,"Plate"
65.61,-0.00034,"Qualified",,8002.56,"CapPass","Cycle 1000",1000,42549,"43-9","Alloy 617",314626,"Plate"
67.20,-0.00032,"Qualified",,8002.59,"CapPass","Cycle 1000",1000,42550,"43-9","Alloy 617",314626,"Plate"
68.84,-0.00029,"Qualified",,8002.62,"CapPass","Cycle 1000",1000,42551,"43-9","Alloy 617",314626,"Plate"
70.66,-0.00027,"Qualified",,8002.65,"CapPass","Cycle 1000",1000,42552,"43-9","Alloy 617",314626,"Plate"
72.64,-0.00024,"Qualified",,8002.68,"CapPass","Cycle 1000",1000,42553,"43-9","Alloy 617",314626,"Plate"
164.21,0.00192,"Qualified",,11600.66,"CapPass","49% Nf: Cycle 1450-1451",1450,47961,"43-9","Alloy 617",314626,"Plate"
164.34,0.00195,"Qualified",,11600.68,"CapPass","49% Nf: Cycle 1450-1451",1450,47962,"43-9","Alloy 617",314626,"Plate"
163.87,0.00197,"Qualified",,11600.71,"CapPass","49% Nf: Cycle 1450-1451",1450,47963,"43-9","Alloy 617",314626,"Plate"
162.06,0.00200,"Qualified",,11600.74,"CapPass","49% Nf: Cycle 1450-1451",1450,47964,"43-9","Alloy 617",314626,"Plate"
145.42,0.00197,"Qualified",,11600.84,"CapPass","49% Nf: Cycle 1450-1451",1450,47965,"43-9","Alloy 617",314626,"Plate"
139.98,0.00195,"Qualified",,11600.87,"CapPass","49% Nf: Cycle 1450-1451",1450,47966,"43-9","Alloy 617",314626,"Plate"
134.90,0.00192,"Qualified",,11600.89,"CapPass","49% Nf: Cycle 1450-1451",1450,47967,"43-9","Alloy 617",314626,"Plate"
130.23,0.00190,"Qualified",,11600.91,"CapPass","49% Nf: Cycle 1450-1451",1450,47968,"43-9","Alloy 617",314626,"Plate"
125.73,0.00187,"Qualified",,11600.93,"CapPass","49% Nf: Cycle 1450-1451",1450,47969,"43-9","Alloy 617",314626,"Plate"
121.09,0.00184,"Qualified",,11600.95,"CapPass","49% Nf: Cycle 1450-1451",1450,47970,"43-9","Alloy 617",314626,"Plate"
116.95,0.00182,"Qualified",,11600.97,"CapPass","49% Nf: Cycle 1450-1451",1450,47971,"43-9","Alloy 617",314626,"Plate"
113.07,0.00179,"Qualified",,11600.98,"CapPass","49% Nf: Cycle 1450-1451",1450,47972,"43-9","Alloy 617",314626,"Plate"
109.12,0.00177,"Qualified",,11601.00,"CapPass","49% Nf: Cycle 1450-1451",1450,47973,"43-9","Alloy 617",314626,"Plate"
105.42,0.00174,"Qualified",,11601.02,"CapPass","49% Nf: Cycle 1450-1451",1450,47974,"43-9","Alloy 617",314626,"Plate"
102.09,0.00172,"Qualified",,11601.04,"CapPass","49% Nf: Cycle 1450-1451",1450,47975,"43-9","Alloy 617",314626,"Plate"
98.59,0.00169,"Qualified",,11601.06,"CapPass","49% Nf: Cycle 1450-1451",1450,47976,"43-9","Alloy 617",314626,"Plate"
95.12,0.00166,"Qualified",,11601.08,"CapPass","49% Nf: Cycle 1450-1451",1450,47977,"43-9","Alloy 617",314626,"Plate"
91.50,0.00164,"Qualified",,11601.11,"CapPass","49% Nf: Cycle 1450-1451",1450,47978,"43-9","Alloy 617",314626,"Plate"
88.07,0.00161,"Qualified",,11601.13,"CapPass","49% Nf: Cycle 1450-1451",1450,47979,"43-9","Alloy 617",314626,"Plate"
84.61,0.00159,"Qualified",,11601.16,"CapPass","49% Nf: Cycle 1450-1451",1450,47980,"43-9","Alloy 617",314626,"Plate"
81.13,0.00156,"Qualified",,11601.18,"CapPass","49% Nf: Cycle 1450-1451",1450,47981,"43-9","Alloy 617",314626,"Plate"
77.53,0.00154,"Qualified",,11601.21,"CapPass","49% Nf: Cycle 1450-1451",1450,47982,"43-9","Alloy 617",314626,"Plate"
74.38,0.00151,"Qualified",,11601.24,"CapPass","49% Nf: Cycle 1450-1451",1450,47983,"43-9","Alloy 617",314626,"Plate"
71.49,0.00149,"Qualified",,11601.26,"CapPass","49% Nf: Cycle 1450-1451",1450,47984,"43-9","Alloy 617",314626,"Plate"
68.53,0.00146,"Qualified",,11601.29,"CapPass","49% Nf: Cycle 1450-1451",1450,47985,"43-9","Alloy 617",314626,"Plate"
65.50,0.00143,"Qualified",,11601.31,"CapPass","49% Nf: Cycle 1450-1451",1450,47986,"43-9","Alloy 617",314626,"Plate"
62.57,0.00141,"Qualified",,11601.34,"CapPass","49% Nf: Cycle 1450-1451",1450,47987,"43-9","Alloy 617",314626,"Plate"
59.43,0.00138,"Qualified",,11601.37,"CapPass","49% Nf: Cycle 1450-1451",1450,47988,"43-9","Alloy 617",314626,"Plate"
55.60,0.00136,"Qualified",,11601.40,"CapPass","49% Nf: Cycle 1450-1451",1450,47989,"43-9","Alloy 617",314626,"Plate"
51.68,0.00133,"Qualified",,11601.44,"CapPass","49% Nf: Cycle 1450-1451",1450,47990,"43-9","Alloy 617",314626,"Plate"
48.50,0.00131,"Qualified",,11601.46,"CapPass","49% Nf: Cycle 1450-1451",1450,47991,"43-9","Alloy 617",314626,"Plate"
45.12,0.00128,"Qualified",,11601.49,"CapPass","49% Nf: Cycle 1450-1451",1450,47992,"43-9","Alloy 617",314626,"Plate"
42.26,0.00126,"Qualified",,11601.52,"CapPass","49% Nf: Cycle 1450-1451",1450,47993,"43-9","Alloy 617",314626,"Plate"
38.75,0.00123,"Qualified",,11601.54,"CapPass","49% Nf: Cycle 1450-1451",1450,47994,"43-9","Alloy 617",314626,"Plate"
35.38,0.00121,"Qualified",,11601.57,"CapPass","49% Nf: Cycle 1450-1451",1450,47995,"43-9","Alloy 617",314626,"Plate"
32.36,0.00118,"Qualified",,11601.60,"CapPass","49% Nf: Cycle 1450-1451",1450,47996,"43-9","Alloy 617",314626,"Plate"
29.30,0.00115,"Qualified",,11601.62,"CapPass","49% Nf: Cycle 1450-1451",1450,47997,"43-9","Alloy 617",314626,"Plate"
26.25,0.00113,"Qualified",,11601.65,"CapPass","49% Nf: Cycle 1450-1451",1450,47998,"43-9","Alloy 617",314626,"Plate"
23.48,0.00110,"Qualified",,11601.67,"CapPass","49% Nf: Cycle 1450-1451",1450,47999,"43-9","Alloy 617",314626,"Plate"
20.33,0.00108,"Qualified",,11601.70,"CapPass","49% Nf: Cycle 1450-1451",1450,48000,"43-9","Alloy 617",314626,"Plate"
16.91,0.00105,"Qualified",,11601.73,"CapPass","49% Nf: Cycle 1450-1451",1450,48001,"43-9","Alloy 617",314626,"Plate"
13.55,0.00103,"Qualified",,11601.76,"CapPass","49% Nf: Cycle 1450-1451",1450,48002,"43-9","Alloy 617",314626,"Plate"
10.50,0.00100,"Qualified",,11601.79,"CapPass","49% Nf: Cycle 1450-1451",1450,48003,"43-9","Alloy 617",314626,"Plate"
7.29,0.00098,"Qualified",,11601.82,"CapPass","49% Nf: Cycle 1450-1451",1450,48004,"43-9","Alloy 617",314626,"Plate"
4.22,0.00095,"Qualified",,11601.85,"CapPass","49% Nf: Cycle 1450-1451",1450,48005,"43-9","Alloy 617",314626,"Plate"
1.54,0.00092,"Qualified",,11601.87,"CapPass","49% Nf: Cycle 1450-1451",1450,48006,"43-9","Alloy 617",314626,"Plate"
-0.88,0.00090,"Qualified",,11601.89,"CapPass","49% Nf: Cycle 1450-1451",1450,48007,"43-9","Alloy 617",314626,"Plate"
-3.74,0.00087,"Qualified",,11601.92,"CapPass","49% Nf: Cycle 1450-1451",1450,48008,"43-9","Alloy 617",314626,"Plate"
-6.42,0.00085,"Qualified",,11601.95,"CapPass","49% Nf: Cycle 1450-1451",1450,48009,"43-9","Alloy 617",314626,"Plate"
-9.06,0.00082,"Qualified",,11601.97,"CapPass","49% Nf: Cycle 1450-1451",1450,48010,"43-9","Alloy 617",314626,"Plate"
-11.89,0.00080,"Qualified",,11602.00,"CapPass","49% Nf: Cycle 1450-1451",1450,48011,"43-9","Alloy 617",314626,"Plate"
-14.49,0.00077,"Qualified",,11602.03,"CapPass","49% Nf: Cycle 1450-1451",1450,48012,"43-9","Alloy 617",314626,"Plate"
-16.42,0.00075,"Qualified",,11602.08,"CapPass","49% Nf: Cycle 1450-1451",1450,48013,"43-9","Alloy 617",314626,"Plate"
-18.15,0.00072,"Qualified",,11602.19,"CapPass","49% Nf: Cycle 1450-1451",1450,48014,"43-9","Alloy 617",314626,"Plate"
-20.47,0.00070,"Qualified",,11602.23,"CapPass","49% Nf: Cycle 1450-1451",1450,48015,"43-9","Alloy 617",314626,"Plate"
-23.09,0.00067,"Qualified",,11602.27,"CapPass","49% Nf: Cycle 1450-1451",1450,48016,"43-9","Alloy 617",314626,"Plate"
-25.50,0.00065,"Qualified",,11602.30,"CapPass","49% Nf: Cycle 1450-1451",1450,48017,"43-9","Alloy 617",314626,"Plate"
-28.41,0.00062,"Qualified",,11602.34,"CapPass","49% Nf: Cycle 1450-1451",1450,48018,"43-9","Alloy 617",314626,"Plate"
-31.18,0.00059,"Qualified",,11602.37,"CapPass","49% Nf: Cycle 1450-1451",1450,48019,"43-9","Alloy 617",314626,"Plate"
-34.00,0.00057,"Qualified",,11602.40,"CapPass","49% Nf: Cycle 1450-1451",1450,48020,"43-9","Alloy 617",314626,"Plate"
-36.91,0.00054,"Qualified",,11602.43,"CapPass","49% Nf: Cycle 1450-1451",1450,48021,"43-9","Alloy 617",314626,"Plate"
-39.72,0.00052,"Qualified",,11602.45,"CapPass","49% Nf: Cycle 1450-1451",1450,48022,"43-9","Alloy 617",314626,"Plate"
-42.43,0.00049,"Qualified",,11602.47,"CapPass","49% Nf: Cycle 1450-1451",1450,48023,"43-9","Alloy 617",314626,"Plate"
-45.09,0.00047,"Qualified",,11602.49,"CapPass","49% Nf: Cycle 1450-1451",1450,48024,"43-9","Alloy 617",314626,"Plate"
-48.52,0.00044,"Qualified",,11602.51,"CapPass","49% Nf: Cycle 1450-1451",1450,48025,"43-9","Alloy 617",314626,"Plate"
-51.42,0.00041,"Qualified",,11602.52,"CapPass","49% Nf: Cycle 1450-1451",1450,48026,"43-9","Alloy 617",314626,"Plate"
-54.22,0.00039,"Qualified",,11602.54,"CapPass","49% Nf: Cycle 1450-1451",1450,48027,"43-9","Alloy 617",314626,"Plate"
-56.99,0.00036,"Qualified",,11602.55,"CapPass","49% Nf: Cycle 1450-1451",1450,48028,"43-9","Alloy 617",314626,"Plate"
-59.69,0.00034,"Qualified",,11602.57,"CapPass","49% Nf: Cycle 1450-1451",1450,48029,"43-9","Alloy 617",314626,"Plate"
-62.43,0.00031,"Qualified",,11602.59,"CapPass","49% Nf: Cycle 1450-1451",1450,48030,"43-9","Alloy 617",314626,"Plate"
-65.06,0.00028,"Qualified",,11602.60,"CapPass","49% Nf: Cycle 1450-1451",1450,48031,"43-9","Alloy 617",314626,"Plate"
-67.52,0.00026,"Qualified",,11602.62,"CapPass","49% Nf: Cycle 1450-1451",1450,48032,"43-9","Alloy 617",314626,"Plate"
-70.13,0.00023,"Qualified",,11602.63,"CapPass","49% Nf: Cycle 1450-1451",1450,48033,"43-9","Alloy 617",314626,"Plate"
-72.68,0.00021,"Qualified",,11602.65,"CapPass","49% Nf: Cycle 1450-1451",1450,48034,"43-9","Alloy 617",314626,"Plate"
-75.18,0.00018,"Qualified",,11602.66,"CapPass","49% Nf: Cycle 1450-1451",1450,48035,"43-9","Alloy 617",314626,"Plate"
-77.83,0.00015,"Qualified",,11602.68,"CapPass","49% Nf: Cycle 1450-1451",1450,48036,"43-9","Alloy 617",314626,"Plate"
-80.36,0.00013,"Qualified",,11602.70,"CapPass","49% Nf: Cycle 1450-1451",1450,48037,"43-9","Alloy 617",314626,"Plate"
-82.82,0.00010,"Qualified",,11602.72,"CapPass","49% Nf: Cycle 1450-1451",1450,48038,"43-9","Alloy 617",314626,"Plate"
-85.19,0.00008,"Qualified",,11602.73,"CapPass","49% Nf: Cycle 1450-1451",1450,48039,"43-9","Alloy 617",314626,"Plate"
-87.36,0.00005,"Qualified",,11602.75,"CapPass","49% Nf: Cycle 1450-1451",1450,48040,"43-9","Alloy 617",314626,"Plate"
-89.17,0.00002,"Qualified",,11602.77,"CapPass","49% Nf: Cycle 1450-1451",1450,48041,"43-9","Alloy 617",314626,"Plate"
-91.08,-0.00000,"Qualified",,11602.78,"CapPass","49% Nf: Cycle 1450-1451",1450,48042,"43-9","Alloy 617",314626,"Plate"
-92.86,-0.00003,"Qualified",,11602.80,"CapPass","49% Nf: Cycle 1450-1451",1450,48043,"43-9","Alloy 617",314626,"Plate"
-94.64,-0.00005,"Qualified",,11602.82,"CapPass","49% Nf: Cycle 1450-1451",1450,48044,"43-9","Alloy 617",314626,"Plate"
-96.08,-0.00008,"Qualified",,11602.84,"CapPass","49% Nf: Cycle 1450-1451",1450,48045,"43-9","Alloy 617",314626,"Plate"
-97.51,-0.00010,"Qualified",,11602.86,"CapPass","49% Nf: Cycle 1450-1451",1450,48046,"43-9","Alloy 617",314626,"Plate"
-98.80,-0.00013,"Qualified",,11602.88,"CapPass","49% Nf: Cycle 1450-1451",1450,48047,"43-9","Alloy 617",314626,"Plate"
-100.11,-0.00015,"Qualified",,11602.90,"CapPass","49% Nf: Cycle 1450-1451",1450,48048,"43-9","Alloy 617",314626,"Plate"
-101.34,-0.00018,"Qualified",,11602.92,"CapPass","49% Nf: Cycle 1450-1451",1450,48049,"43-9","Alloy 617",314626,"Plate"
-102.52,-0.00021,"Qualified",,11602.95,"CapPass","49% Nf: Cycle 1450-1451",1450,48050,"43-9","Alloy 617",314626,"Plate"
-103.51,-0.00023,"Qualified",,11602.97,"CapPass","49% Nf: Cycle 1450-1451",1450,48051,"43-9","Alloy 617",314626,"Plate"
-104.49,-0.00026,"Qualified",,11603.00,"CapPass","49% Nf: Cycle 1450-1451",1450,48052,"43-9","Alloy 617",314626,"Plate"
-105.48,-0.00028,"Qualified",,11603.02,"CapPass","49% Nf: Cycle 1450-1451",1450,48053,"43-9","Alloy 617",314626,"Plate"
-106.48,-0.00031,"Qualified",,11603.05,"CapPass","49% Nf: Cycle 1450-1451",1450,48054,"43-9","Alloy 617",314626,"Plate"
-107.50,-0.00033,"Qualified",,11603.08,"CapPass","49% Nf: Cycle 1450-1451",1450,48055,"43-9","Alloy 617",314626,"Plate"
-108.67,-0.00036,"Qualified",,11603.11,"CapPass","49% Nf: Cycle 1450-1451",1450,48056,"43-9","Alloy 617",314626,"Plate"
-109.75,-0.00038,"Qualified",,11603.14,"CapPass","49% Nf: Cycle 1450-1451",1450,48057,"43-9","Alloy 617",314626,"Plate"
-111.06,-0.00041,"Qualified",,11603.17,"CapPass","49% Nf: Cycle 1450-1451",1450,48058,"43-9","Alloy 617",314626,"Plate"
-112.38,-0.00044,"Qualified",,11603.20,"CapPass","49% Nf: Cycle 1450-1451",1450,48059,"43-9","Alloy 617",314626,"Plate"
-114.02,-0.00046,"Qualified",,11603.23,"CapPass","49% Nf: Cycle 1450-1451",1450,48060,"43-9","Alloy 617",314626,"Plate"
-115.60,-0.00049,"Qualified",,11603.26,"CapPass","49% Nf: Cycle 1450-1451",1450,48061,"43-9","Alloy 617",314626,"Plate"
-117.35,-0.00051,"Qualified",,11603.29,"CapPass","49% Nf: Cycle 1450-1451",1450,48062,"43-9","Alloy 617",314626,"Plate"
-119.24,-0.00054,"Qualified",,11603.32,"CapPass","49% Nf: Cycle 1450-1451",1450,48063,"43-9","Alloy 617",314626,"Plate"
-120.83,-0.00056,"Qualified",,11603.34,"CapPass","49% Nf: Cycle 1450-1451",1450,48064,"43-9","Alloy 617",314626,"Plate"
-122.53,-0.00059,"Qualified",,11603.37,"CapPass","49% Nf: Cycle 1450-1451",1450,48065,"43-9","Alloy 617",314626,"Plate"
-124.09,-0.00062,"Qualified",,11603.39,"CapPass","49% Nf: Cycle 1450-1451",1450,48066,"43-9","Alloy 617",314626,"Plate"
-125.51,-0.00064,"Qualified",,11603.41,"CapPass","49% Nf: Cycle 1450-1451",1450,48067,"43-9","Alloy 617",314626,"Plate"
-126.95,-0.00067,"Qualified",,11603.44,"CapPass","49% Nf: Cycle 1450-1451",1450,48068,"43-9","Alloy 617",314626,"Plate"
-128.45,-0.00069,"Qualified",,11603.46,"CapPass","49% Nf: Cycle 1450-1451",1450,48069,"43-9","Alloy 617",314626,"Plate"
-129.76,-0.00072,"Qualified",,11603.48,"CapPass","49% Nf: Cycle 1450-1451",1450,48070,"43-9","Alloy 617",314626,"Plate"
-131.07,-0.00074,"Qualified",,11603.51,"CapPass","49% Nf: Cycle 1450-1451",1450,48071,"43-9","Alloy 617",314626,"Plate"
-132.29,-0.00077,"Qualified",,11603.53,"CapPass","49% Nf: Cycle 1450-1451",1450,48072,"43-9","Alloy 617",314626,"Plate"
-133.38,-0.00080,"Qualified",,11603.55,"CapPass","49% Nf: Cycle 1450-1451",1450,48073,"43-9","Alloy 617",314626,"Plate"
-134.53,-0.00082,"Qualified",,11603.58,"CapPass","49% Nf: Cycle 1450-1451",1450,48074,"43-9","Alloy 617",314626,"Plate"
-135.66,-0.00085,"Qualified",,11603.60,"CapPass","49% Nf: Cycle 1450-1451",1450,48075,"43-9","Alloy 617",314626,"Plate"
-136.67,-0.00087,"Qualified",,11603.63,"CapPass","49% Nf: Cycle 1450-1451",1450,48076,"43-9","Alloy 617",314626,"Plate"
-137.55,-0.00090,"Qualified",,11603.65,"CapPass","49% Nf: Cycle 1450-1451",1450,48077,"43-9","Alloy 617",314626,"Plate"
-138.77,-0.00092,"Qualified",,11603.68,"CapPass","49% Nf: Cycle 1450-1451",1450,48078,"43-9","Alloy 617",314626,"Plate"
-139.88,-0.00095,"Qualified",,11603.71,"CapPass","49% Nf: Cycle 1450-1451",1450,48079,"43-9","Alloy 617",314626,"Plate"
-140.91,-0.00097,"Qualified",,11603.73,"CapPass","49% Nf: Cycle 1450-1451",1450,48080,"43-9","Alloy 617",314626,"Plate"
-142.01,-0.00100,"Qualified",,11603.76,"CapPass","49% Nf: Cycle 1450-1451",1450,48081,"43-9","Alloy 617",314626,"Plate"
-143.27,-0.00102,"Qualified",,11603.79,"CapPass","49% Nf: Cycle 1450-1451",1450,48082,"43-9","Alloy 617",314626,"Plate"
-144.28,-0.00105,"Qualified",,11603.82,"CapPass","49% Nf: Cycle 1450-1451",1450,48083,"43-9","Alloy 617",314626,"Plate"
-145.38,-0.00108,"Qualified",,11603.84,"CapPass","49% Nf: Cycle 1450-1451",1450,48084,"43-9","Alloy 617",314626,"Plate"
-146.43,-0.00110,"Qualified",,11603.87,"CapPass","49% Nf: Cycle 1450-1451",1450,48085,"43-9","Alloy 617",314626,"Plate"
-147.44,-0.00113,"Qualified",,11603.89,"CapPass","49% Nf: Cycle 1450-1451",1450,48086,"43-9","Alloy 617",314626,"Plate"
-148.52,-0.00115,"Qualified",,11603.92,"CapPass","49% Nf: Cycle 1450-1451",1450,48087,"43-9","Alloy 617",314626,"Plate"
-149.63,-0.00118,"Qualified",,11603.94,"CapPass","49% Nf: Cycle 1450-1451",1450,48088,"43-9","Alloy 617",314626,"Plate"
-150.62,-0.00120,"Qualified",,11603.96,"CapPass","49% Nf: Cycle 1450-1451",1450,48089,"43-9","Alloy 617",314626,"Plate"
-151.67,-0.00123,"Qualified",,11603.99,"CapPass","49% Nf: Cycle 1450-1451",1450,48090,"43-9","Alloy 617",314626,"Plate"
-152.53,-0.00125,"Qualified",,11604.01,"CapPass","49% Nf: Cycle 1450-1451",1450,48091,"43-9","Alloy 617",314626,"Plate"
-153.46,-0.00128,"Qualified",,11604.04,"CapPass","49% Nf: Cycle 1450-1451",1450,48092,"43-9","Alloy 617",314626,"Plate"
-154.27,-0.00130,"Qualified",,11604.06,"CapPass","49% Nf: Cycle 1450-1451",1450,48093,"43-9","Alloy 617",314626,"Plate"
-155.11,-0.00133,"Qualified",,11604.09,"CapPass","49% Nf: Cycle 1450-1451",1450,48094,"43-9","Alloy 617",314626,"Plate"
-156.01,-0.00136,"Qualified",,11604.11,"CapPass","49% Nf: Cycle 1450-1451",1450,48095,"43-9","Alloy 617",314626,"Plate"
-156.90,-0.00138,"Qualified",,11604.14,"CapPass","49% Nf: Cycle 1450-1451",1450,48096,"43-9","Alloy 617",314626,"Plate"
-157.73,-0.00141,"Qualified",,11604.17,"CapPass","49% Nf: Cycle 1450-1451",1450,48097,"43-9","Alloy 617",314626,"Plate"
-158.44,-0.00143,"Qualified",,11604.19,"CapPass","49% Nf: Cycle 1450-1451",1450,48098,"43-9","Alloy 617",314626,"Plate"
-159.07,-0.00146,"Qualified",,11604.21,"CapPass","49% Nf: Cycle 1450-1451",1450,48099,"43-9","Alloy 617",314626,"Plate"
-159.67,-0.00148,"Qualified",,11604.23,"CapPass","49% Nf: Cycle 1450-1451",1450,48100,"43-9","Alloy 617",314626,"Plate"
-160.33,-0.00151,"Qualified",,11604.26,"CapPass","49% Nf: Cycle 1450-1451",1450,48101,"43-9","Alloy 617",314626,"Plate"
-161.04,-0.00153,"Qualified",,11604.28,"CapPass","49% Nf: Cycle 1450-1451",1450,48102,"43-9","Alloy 617",314626,"Plate"
-161.55,-0.00156,"Qualified",,11604.31,"CapPass","49% Nf: Cycle 1450-1451",1450,48103,"43-9","Alloy 617",314626,"Plate"
-162.15,-0.00158,"Qualified",,11604.34,"CapPass","49% Nf: Cycle 1450-1451",1450,48104,"43-9","Alloy 617",314626,"Plate"
-162.65,-0.00161,"Qualified",,11604.36,"CapPass","49% Nf: Cycle 1450-1451",1450,48105,"43-9","Alloy 617",314626,"Plate"
-163.28,-0.00164,"Qualified",,11604.39,"CapPass","49% Nf: Cycle 1450-1451",1450,48106,"43-9","Alloy 617",314626,"Plate"
-163.91,-0.00166,"Qualified",,11604.42,"CapPass","49% Nf: Cycle 1450-1451",1450,48107,"43-9","Alloy 617",314626,"Plate"
-164.58,-0.00169,"Qualified",,11604.45,"CapPass","49% Nf: Cycle 1450-1451",1450,48108,"43-9","Alloy 617",314626,"Plate"
-165.25,-0.00171,"Qualified",,11604.47,"CapPass","49% Nf: Cycle 1450-1451",1450,48109,"43-9","Alloy 617",314626,"Plate"
-165.88,-0.00174,"Qualified",,11604.50,"CapPass","49% Nf: Cycle 1450-1451",1450,48110,"43-9","Alloy 617",314626,"Plate"
-166.49,-0.00176,"Qualified",,11604.53,"CapPass","49% Nf: Cycle 1450-1451",1450,48111,"43-9","Alloy 617",314626,"Plate"
-167.02,-0.00179,"Qualified",,11604.55,"CapPass","49% Nf: Cycle 1450-1451",1450,48112,"43-9","Alloy 617",314626,"Plate"
-167.59,-0.00181,"Qualified",,11604.58,"CapPass","49% Nf: Cycle 1450-1451",1450,48113,"43-9","Alloy 617",314626,"Plate"
-168.05,-0.00184,"Qualified",,11604.60,"CapPass","49% Nf: Cycle 1450-1451",1450,48114,"43-9","Alloy 617",314626,"Plate"
-168.46,-0.00187,"Qualified",,11604.63,"CapPass","49% Nf: Cycle 1450-1451",1450,48115,"43-9","Alloy 617",314626,"Plate"
-168.88,-0.00189,"Qualified",,11604.65,"CapPass","49% Nf: Cycle 1450-1451",1450,48116,"43-9","Alloy 617",314626,"Plate"
-169.20,-0.00192,"Qualified",,11604.68,"CapPass","49% Nf: Cycle 1450-1451",1450,48117,"43-9","Alloy 617",314626,"Plate"
-169.34,-0.00194,"Qualified",,11604.70,"CapPass","49% Nf: Cycle 1450-1451",1450,48118,"43-9","Alloy 617",314626,"Plate"
-169.13,-0.00197,"Qualified",,11604.72,"CapPass","49% Nf: Cycle 1450-1451",1450,48119,"43-9","Alloy 617",314626,"Plate"
-168.00,-0.00199,"Qualified",,11604.75,"CapPass","49% Nf: Cycle 1450-1451",1450,48120,"43-9","Alloy 617",314626,"Plate"
-148.22,-0.00197,"Qualified",,11604.87,"CapPass","49% Nf: Cycle 1450-1451",1450,48121,"43-9","Alloy 617",314626,"Plate"
-142.88,-0.00194,"Qualified",,11604.89,"CapPass","49% Nf: Cycle 1450-1451",1450,48122,"43-9","Alloy 617",314626,"Plate"
-138.10,-0.00192,"Qualified",,11604.91,"CapPass","49% Nf: Cycle 1450-1451",1450,48123,"43-9","Alloy 617",314626,"Plate"
-133.68,-0.00189,"Qualified",,11604.93,"CapPass","49% Nf: Cycle 1450-1451",1450,48124,"43-9","Alloy 617",314626,"Plate"
-129.37,-0.00187,"Qualified",,11604.95,"CapPass","49% Nf: Cycle 1450-1451",1450,48125,"43-9","Alloy 617",314626,"Plate"
-125.10,-0.00184,"Qualified",,11604.96,"CapPass","49% Nf: Cycle 1450-1451",1450,48126,"43-9","Alloy 617",314626,"Plate"
-120.86,-0.00181,"Qualified",,11604.98,"CapPass","49% Nf: Cycle 1450-1451",1450,48127,"43-9","Alloy 617",314626,"Plate"
-116.60,-0.00179,"Qualified",,11605.00,"CapPass","49% Nf: Cycle 1450-1451",1450,48128,"43-9","Alloy 617",314626,"Plate"
-112.22,-0.00176,"Qualified",,11605.02,"CapPass","49% Nf: Cycle 1450-1451",1450,48129,"43-9","Alloy 617",314626,"Plate"
-107.80,-0.00174,"Qualified",,11605.04,"CapPass","49% Nf: Cycle 1450-1451",1450,48130,"43-9","Alloy 617",314626,"Plate"
-103.39,-0.00171,"Qualified",,11605.06,"CapPass","49% Nf: Cycle 1450-1451",1450,48131,"43-9","Alloy 617",314626,"Plate"
-99.08,-0.00168,"Qualified",,11605.09,"CapPass","49% Nf: Cycle 1450-1451",1450,48132,"43-9","Alloy 617",314626,"Plate"
-94.92,-0.00166,"Qualified",,11605.11,"CapPass","49% Nf: Cycle 1450-1451",1450,48133,"43-9","Alloy 617",314626,"Plate"
-90.62,-0.00163,"Qualified",,11605.13,"CapPass","49% Nf: Cycle 1450-1451",1450,48134,"43-9","Alloy 617",314626,"Plate"
-87.32,-0.00161,"Qualified",,11605.15,"CapPass","49% Nf: Cycle 1450-1451",1450,48135,"43-9","Alloy 617",314626,"Plate"
-84.08,-0.00158,"Qualified",,11605.18,"CapPass","49% Nf: Cycle 1450-1451",1450,48136,"43-9","Alloy 617",314626,"Plate"
-80.34,-0.00156,"Qualified",,11605.20,"CapPass","49% Nf: Cycle 1450-1451",1450,48137,"43-9","Alloy 617",314626,"Plate"
-76.50,-0.00153,"Qualified",,11605.23,"CapPass","49% Nf: Cycle 1450-1451",1450,48138,"43-9","Alloy 617",314626,"Plate"
-72.76,-0.00151,"Qualified",,11605.25,"CapPass","49% Nf: Cycle 1450-1451",1450,48139,"43-9","Alloy 617",314626,"Plate"
-69.36,-0.00148,"Qualified",,11605.28,"CapPass","49% Nf: Cycle 1450-1451",1450,48140,"43-9","Alloy 617",314626,"Plate"
-66.11,-0.00146,"Qualified",,11605.30,"CapPass","49% Nf: Cycle 1450-1451",1450,48141,"43-9","Alloy 617",314626,"Plate"
-62.61,-0.00143,"Qualified",,11605.33,"CapPass","49% Nf: Cycle 1450-1451",1450,48142,"43-9","Alloy 617",314626,"Plate"
-59.25,-0.00140,"Qualified",,11605.36,"CapPass","49% Nf: Cycle 1450-1451",1450,48143,"43-9","Alloy 617",314626,"Plate"
-55.91,-0.00138,"Qualified",,11605.38,"CapPass","49% Nf: Cycle 1450-1451",1450,48144,"43-9","Alloy 617",314626,"Plate"
-53.12,-0.00135,"Qualified",,11605.41,"CapPass","49% Nf: Cycle 1450-1451",1450,48145,"43-9","Alloy 617",314626,"Plate"
-50.02,-0.00133,"Qualified",,11605.43,"CapPass","49% Nf: Cycle 1450-1451",1450,48146,"43-9","Alloy 617",314626,"Plate"
-46.58,-0.00130,"Qualified",,11605.46,"CapPass","49% Nf: Cycle 1450-1451",1450,48147,"43-9","Alloy 617",314626,"Plate"
-43.01,-0.00128,"Qualified",,11605.49,"CapPass","49% Nf: Cycle 1450-1451",1450,48148,"43-9","Alloy 617",314626,"Plate"
-39.85,-0.00125,"Qualified",,11605.52,"CapPass","49% Nf: Cycle 1450-1451",1450,48149,"43-9","Alloy 617",314626,"Plate"
-36.31,-0.00123,"Qualified",,11605.55,"CapPass","49% Nf: Cycle 1450-1451",1450,48150,"43-9","Alloy 617",314626,"Plate"
-33.44,-0.00120,"Qualified",,11605.57,"CapPass","49% Nf: Cycle 1450-1451",1450,48151,"43-9","Alloy 617",314626,"Plate"
-30.43,-0.00118,"Qualified",,11605.60,"CapPass","49% Nf: Cycle 1450-1451",1450,48152,"43-9","Alloy 617",314626,"Plate"
-26.57,-0.00115,"Qualified",,11605.63,"CapPass","49% Nf: Cycle 1450-1451",1450,48153,"43-9","Alloy 617",314626,"Plate"
-23.42,-0.00112,"Qualified",,11605.66,"CapPass","49% Nf: Cycle 1450-1451",1450,48154,"43-9","Alloy 617",314626,"Plate"
-20.06,-0.00110,"Qualified",,11605.69,"CapPass","49% Nf: Cycle 1450-1451",1450,48155,"43-9","Alloy 617",314626,"Plate"
-16.85,-0.00107,"Qualified",,11605.71,"CapPass","49% Nf: Cycle 1450-1451",1450,48156,"43-9","Alloy 617",314626,"Plate"
-13.68,-0.00105,"Qualified",,11605.74,"CapPass","49% Nf: Cycle 1450-1451",1450,48157,"43-9","Alloy 617",314626,"Plate"
-10.59,-0.00102,"Qualified",,11605.77,"CapPass","49% Nf: Cycle 1450-1451",1450,48158,"43-9","Alloy 617",314626,"Plate"
-7.16,-0.00100,"Qualified",,11605.80,"CapPass","49% Nf: Cycle 1450-1451",1450,48159,"43-9","Alloy 617",314626,"Plate"
-4.14,-0.00097,"Qualified",,11605.82,"CapPass","49% Nf: Cycle 1450-1451",1450,48160,"43-9","Alloy 617",314626,"Plate"
-1.06,-0.00095,"Qualified",,11605.85,"CapPass","49% Nf: Cycle 1450-1451",1450,48161,"43-9","Alloy 617",314626,"Plate"
2.08,-0.00092,"Qualified",,11605.87,"CapPass","49% Nf: Cycle 1450-1451",1450,48162,"43-9","Alloy 617",314626,"Plate"
5.53,-0.00089,"Qualified",,11605.90,"CapPass","49% Nf: Cycle 1450-1451",1450,48163,"43-9","Alloy 617",314626,"Plate"
8.85,-0.00087,"Qualified",,11605.93,"CapPass","49% Nf: Cycle 1450-1451",1450,48164,"43-9","Alloy 617",314626,"Plate"
11.98,-0.00084,"Qualified",,11605.96,"CapPass","49% Nf: Cycle 1450-1451",1450,48165,"43-9","Alloy 617",314626,"Plate"
15.12,-0.00082,"Qualified",,11605.99,"CapPass","49% Nf: Cycle 1450-1451",1450,48166,"43-9","Alloy 617",314626,"Plate"
18.11,-0.00079,"Qualified",,11606.01,"CapPass","49% Nf: Cycle 1450-1451",1450,48167,"43-9","Alloy 617",314626,"Plate"
21.08,-0.00077,"Qualified",,11606.04,"CapPass","49% Nf: Cycle 1450-1451",1450,48168,"43-9","Alloy 617",314626,"Plate"
23.83,-0.00074,"Qualified",,11606.07,"CapPass","49% Nf: Cycle 1450-1451",1450,48169,"43-9","Alloy 617",314626,"Plate"
25.86,-0.00072,"Qualified",,11606.09,"CapPass","49% Nf: Cycle 1450-1451",1450,48170,"43-9","Alloy 617",314626,"Plate"
27.71,-0.00069,"Qualified",,11606.13,"CapPass","49% Nf: Cycle 1450-1451",1450,48171,"43-9","Alloy 617",314626,"Plate"
29.86,-0.00067,"Qualified",,11606.18,"CapPass","49% Nf: Cycle 1450-1451",1450,48172,"43-9","Alloy 617",314626,"Plate"
32.24,-0.00064,"Qualified",,11606.22,"CapPass","49% Nf: Cycle 1450-1451",1450,48173,"43-9","Alloy 617",314626,"Plate"
