Repository: js-molina/fatigue-A617

File: data/950C/Strain rate 0.001/0.40% strain/HTM_A19_PeakStress_4316.csv (part 8 of 8)
"Cycle","Data State","Max Stress Mpa","Min Stress Mpa","Qual Exceptions","Qual State","Stress Ratio","Time Max Stress Sec","Time Min Stress Sec","Sample","Count","Alloy","Material_Form","Heat"
2659,"CapPass",125.92,-140.24,,"Qualified",0.898,21283.33,21287.36,"43-16",2659,"Alloy 617","Plate",314626
2660,"CapPass",126.47,-150.57,,"Qualified",0.840,21291.34,21295.37,"43-16",2660,"Alloy 617","Plate",314626
2661,"CapPass",125.28,-142.95,,"Qualified",0.876,21299.34,21303.38,"43-16",2661,"Alloy 617","Plate",314626
2662,"CapPass",126.19,-142.11,,"Qualified",0.888,21307.35,21311.38,"43-16",2662,"Alloy 617","Plate",314626
2663,"CapPass",125.37,-142.21,,"Qualified",0.882,21315.37,21319.39,"43-16",2663,"Alloy 617","Plate",314626
2664,"CapPass",126.84,-145.41,,"Qualified",0.872,21323.37,21327.40,"43-16",2664,"Alloy 617","Plate",314626
2665,"CapPass",127.33,-137.10,,"Qualified",0.929,21331.37,21335.41,"43-16",2665,"Alloy 617","Plate",314626
2666,"CapPass",124.12,-141.62,,"Qualified",0.876,21339.17,21343.42,"43-16",2666,"Alloy 617","Plate",314626
2667,"CapPass",126.26,-146.59,,"Qualified",0.861,21347.39,21351.43,"43-16",2667,"Alloy 617","Plate",314626
2668,"CapPass",123.44,-140.94,,"Qualified",0.876,21355.14,21359.44,"43-16",2668,"Alloy 617","Plate",314626
2669,"CapPass",122.00,-141.97,,"Qualified",0.859,21363.11,21367.46,"43-16",2669,"Alloy 617","Plate",314626
2670,"CapPass",126.02,-140.60,,"Qualified",0.896,21371.41,21375.46,"43-16",2670,"Alloy 617","Plate",314626
2671,"CapPass",124.38,-143.20,,"Qualified",0.869,21379.23,21383.46,"43-16",2671,"Alloy 617","Plate",314626
2672,"CapPass",126.41,-144.97,,"Qualified",0.872,21387.43,21391.46,"43-16",2672,"Alloy 617","Plate",314626
2673,"CapPass",125.48,-139.52,,"Qualified",0.899,21395.44,21399.49,"43-16",2673,"Alloy 617","Plate",314626
2674,"CapPass",124.22,-138.32,,"Qualified",0.898,21403.45,21407.48,"43-16",2674,"Alloy 617","Plate",314626
2675,"CapPass",123.40,-142.20,,"Qualified",0.868,21411.47,21415.50,"43-16",2675,"Alloy 617","Plate",314626
2676,"CapPass",121.86,-141.08,,"Qualified",0.864,21419.33,21423.51,"43-16",2676,"Alloy 617","Plate",314626
2677,"CapPass",122.21,-142.07,,"Qualified",0.860,21427.47,21431.51,"43-16",2677,"Alloy 617","Plate",314626
2678,"CapPass",121.71,-149.91,,"Qualified",0.812,21435.49,21439.53,"43-16",2678,"Alloy 617","Plate",314626
2679,"CapPass",123.61,-140.67,,"Qualified",0.879,21443.50,21447.55,"43-16",2679,"Alloy 617","Plate",314626
2680,"CapPass",124.03,-138.86,,"Qualified",0.893,21451.48,21455.55,"43-16",2680,"Alloy 617","Plate",314626
2681,"CapPass",121.85,-143.45,,"Qualified",0.849,21459.50,21463.55,"43-16",2681,"Alloy 617","Plate",314626
2682,"CapPass",118.41,-143.72,,"Qualified",0.824,21467.53,21471.57,"43-16",2682,"Alloy 617","Plate",314626
2683,"CapPass",122.50,-140.63,,"Qualified",0.871,21475.51,21479.57,"43-16",2683,"Alloy 617","Plate",314626
2684,"CapPass",120.97,-143.33,,"Qualified",0.844,21483.54,21487.58,"43-16",2684,"Alloy 617","Plate",314626
2685,"CapPass",121.57,-145.06,,"Qualified",0.838,21491.56,21495.59,"43-16",2685,"Alloy 617","Plate",314626
2686,"CapPass",120.85,-147.67,,"Qualified",0.818,21499.57,21503.60,"43-16",2686,"Alloy 617","Plate",314626
2687,"CapPass",119.74,-147.28,,"Qualified",0.813,21507.55,21511.60,"43-16",2687,"Alloy 617","Plate",314626
2688,"CapPass",120.44,-137.70,,"Qualified",0.875,21515.58,21519.62,"43-16",2688,"Alloy 617","Plate",314626
2689,"CapPass",120.80,-140.58,,"Qualified",0.859,21523.53,21527.63,"43-16",2689,"Alloy 617","Plate",314626
2690,"CapPass",117.81,-140.04,,"Qualified",0.841,21531.59,21535.63,"43-16",2690,"Alloy 617","Plate",314626
2691,"CapPass",120.93,-136.58,,"Qualified",0.885,21539.60,21543.65,"43-16",2691,"Alloy 617","Plate",314626
2692,"CapPass",120.77,-137.67,,"Qualified",0.877,21547.61,21551.66,"43-16",2692,"Alloy 617","Plate",314626
2693,"CapPass",117.56,-135.98,,"Qualified",0.865,21555.62,21559.67,"43-16",2693,"Alloy 617","Plate",314626
2694,"CapPass",119.75,-136.51,,"Qualified",0.877,21563.63,21567.67,"43-16",2694,"Alloy 617","Plate",314626
2695,"CapPass",120.00,-134.99,,"Qualified",0.889,21571.64,21575.68,"43-16",2695,"Alloy 617","Plate",314626
2696,"CapPass",119.72,-142.02,,"Qualified",0.843,21579.64,21583.70,"43-16",2696,"Alloy 617","Plate",314626
2697,"CapPass",115.53,-141.93,,"Qualified",0.814,21587.64,21591.69,"43-16",2697,"Alloy 617","Plate",314626
2698,"CapPass",119.20,-143.15,,"Qualified",0.833,21595.68,21599.71,"43-16",2698,"Alloy 617","Plate",314626
2699,"CapPass",118.42,-142.20,,"Qualified",0.833,21603.66,21607.71,"43-16",2699,"Alloy 617","Plate",314626
2700,"CapPass",116.49,-139.95,,"Qualified",0.832,21611.68,21615.72,"43-16",2700,"Alloy 617","Plate",314626
2701,"CapPass",117.52,-138.40,,"Qualified",0.849,21619.70,21623.73,"43-16",2701,"Alloy 617","Plate",314626
2702,"CapPass",118.17,-137.87,,"Qualified",0.857,21627.70,21631.75,"43-16",2702,"Alloy 617","Plate",314626
2703,"CapPass",117.05,-138.98,,"Qualified",0.842,21635.69,21639.75,"43-16",2703,"Alloy 617","Plate",314626
2704,"CapPass",118.34,-138.10,,"Qualified",0.857,21643.71,21647.76,"43-16",2704,"Alloy 617","Plate",314626
2705,"CapPass",118.31,-138.43,,"Qualified",0.855,21651.73,21655.77,"43-16",2705,"Alloy 617","Plate",314626
2706,"CapPass",117.52,-134.31,,"Qualified",0.875,21659.73,21663.78,"43-16",2706,"Alloy 617","Plate",314626
2707,"CapPass",114.36,-135.87,,"Qualified",0.842,21667.76,21671.79,"43-16",2707,"Alloy 617","Plate",314626
2708,"CapPass",117.36,-141.88,,"Qualified",0.827,21675.75,21679.78,"43-16",2708,"Alloy 617","Plate",314626
2709,"CapPass",113.51,-133.51,,"Qualified",0.850,21683.76,21687.80,"43-16",2709,"Alloy 617","Plate",314626
2710,"CapPass",116.02,-135.13,,"Qualified",0.859,21691.76,21695.81,"43-16",2710,"Alloy 617","Plate",314626
2711,"CapPass",115.00,-142.99,,"Qualified",0.804,21699.76,21703.82,"43-16",2711,"Alloy 617","Plate",314626
2712,"CapPass",116.43,-136.54,,"Qualified",0.853,21707.78,21711.84,"43-16",2712,"Alloy 617","Plate",314626
2713,"CapPass",113.34,-134.12,,"Qualified",0.845,21715.80,21719.85,"43-16",2713,"Alloy 617","Plate",314626
2714,"CapPass",116.10,-132.27,,"Qualified",0.878,21723.80,21727.85,"43-16",2714,"Alloy 617","Plate",314626
2715,"CapPass",116.48,-135.38,,"Qualified",0.860,21731.81,21735.86,"43-16",2715,"Alloy 617","Plate",314626
2716,"CapPass",115.00,-145.18,,"Qualified",0.792,21739.82,21743.86,"43-16",2716,"Alloy 617","Plate",314626
2717,"CapPass",114.33,-133.38,,"Qualified",0.857,21747.84,21751.88,"43-16",2717,"Alloy 617","Plate",314626
2718,"CapPass",114.30,-133.10,,"Qualified",0.859,21755.84,21759.89,"43-16",2718,"Alloy 617","Plate",314626
2719,"CapPass",114.38,-143.45,,"Qualified",0.797,21763.85,21767.90,"43-16",2719,"Alloy 617","Plate",314626
2720,"CapPass",115.00,-138.25,,"Qualified",0.832,21771.86,21775.91,"43-16",2720,"Alloy 617","Plate",314626
2721,"CapPass",113.07,-144.95,,"Qualified",0.780,21779.87,21783.91,"43-16",2721,"Alloy 617","Plate",314626
2722,"CapPass",111.99,-138.51,,"Qualified",0.809,21787.88,21791.92,"43-16",2722,"Alloy 617","Plate",314626
2723,"CapPass",113.03,-140.39,,"Qualified",0.805,21795.87,21799.93,"43-16",2723,"Alloy 617","Plate",314626
2724,"CapPass",113.23,-138.45,,"Qualified",0.818,21803.88,21807.94,"43-16",2724,"Alloy 617","Plate",314626
2725,"CapPass",112.21,-141.46,,"Qualified",0.793,21811.90,21815.94,"43-16",2725,"Alloy 617","Plate",314626
2726,"CapPass",113.14,-136.88,,"Qualified",0.827,21819.91,21823.96,"43-16",2726,"Alloy 617","Plate",314626
2727,"CapPass",112.83,-130.92,,"Qualified",0.862,21827.92,21831.97,"43-16",2727,"Alloy 617","Plate",314626
2728,"CapPass",112.13,-129.98,,"Qualified",0.863,21835.93,21839.98,"43-16",2728,"Alloy 617","Plate",314626
2729,"CapPass",111.56,-140.54,,"Qualified",0.794,21843.94,21847.99,"43-16",2729,"Alloy 617","Plate",314626
2730,"CapPass",112.10,-142.66,,"Qualified",0.786,21851.96,21855.99,"43-16",2730,"Alloy 617","Plate",314626
2731,"CapPass",112.95,-137.02,,"Qualified",0.824,21859.95,21864.00,"43-16",2731,"Alloy 617","Plate",314626
2732,"CapPass",112.77,-132.18,,"Qualified",0.853,21867.97,21872.01,"43-16",2732,"Alloy 617","Plate",314626
2733,"CapPass",111.17,-132.65,,"Qualified",0.838,21875.98,21880.02,"43-16",2733,"Alloy 617","Plate",314626
2734,"CapPass",109.63,-131.64,,"Qualified",0.833,21883.99,21888.03,"43-16",2734,"Alloy 617","Plate",314626
2735,"CapPass",109.13,-143.98,,"Qualified",0.758,21891.89,21896.04,"43-16",2735,"Alloy 617","Plate",314626
2736,"CapPass",108.01,-132.73,,"Qualified",0.814,21900.00,21904.04,"43-16",2736,"Alloy 617","Plate",314626
2737,"CapPass",108.50,-133.04,,"Qualified",0.816,21908.00,21912.06,"43-16",2737,"Alloy 617","Plate",314626
2738,"CapPass",109.59,-135.13,,"Qualified",0.811,21916.02,21920.06,"43-16",2738,"Alloy 617","Plate",314626
2739,"CapPass",109.56,-131.06,,"Qualified",0.836,21924.04,21928.08,"43-16",2739,"Alloy 617","Plate",314626
2740,"CapPass",105.27,-143.74,,"Qualified",0.732,21931.77,21936.08,"43-16",2740,"Alloy 617","Plate",314626
2741,"CapPass",107.71,-135.81,,"Qualified",0.793,21940.05,21944.09,"43-16",2741,"Alloy 617","Plate",314626
2742,"CapPass",109.05,-139.19,,"Qualified",0.783,21948.06,21952.10,"43-16",2742,"Alloy 617","Plate",314626
2743,"CapPass",107.55,-131.87,,"Qualified",0.816,21956.05,21960.11,"43-16",2743,"Alloy 617","Plate",314626
2744,"CapPass",109.90,-132.21,,"Qualified",0.831,21964.08,21968.12,"43-16",2744,"Alloy 617","Plate",314626
2745,"CapPass",106.80,-136.35,,"Qualified",0.783,21972.07,21976.12,"43-16",2745,"Alloy 617","Plate",314626
2746,"CapPass",108.38,-138.91,,"Qualified",0.780,21980.09,21984.13,"43-16",2746,"Alloy 617","Plate",314626
2747,"CapPass",107.87,-132.15,,"Qualified",0.816,21988.10,21992.14,"43-16",2747,"Alloy 617","Plate",314626
2748,"CapPass",107.52,-136.18,,"Qualified",0.790,21996.10,22000.15,"43-16",2748,"Alloy 617","Plate",314626
2749,"CapPass",108.36,-135.75,,"Qualified",0.798,22004.12,22008.16,"43-16",2749,"Alloy 617","Plate",314626
2750,"CapPass",108.26,-130.65,,"Qualified",0.829,22012.11,22016.18,"43-16",2750,"Alloy 617","Plate",314626
2751,"CapPass",107.50,-131.87,,"Qualified",0.815,22020.14,22024.18,"43-16",2751,"Alloy 617","Plate",314626
2752,"CapPass",107.86,-133.50,,"Qualified",0.808,22028.15,22032.19,"43-16",2752,"Alloy 617","Plate",314626
2753,"CapPass",108.00,-131.24,,"Qualified",0.823,22036.16,22040.19,"43-16",2753,"Alloy 617","Plate",314626
2754,"CapPass",108.38,-132.70,,"Qualified",0.817,22044.16,22048.20,"43-16",2754,"Alloy 617","Plate",314626
2755,"CapPass",104.90,-129.20,,"Qualified",0.812,22052.18,22056.22,"43-16",2755,"Alloy 617","Plate",314626
2756,"CapPass",106.53,-129.76,,"Qualified",0.821,22060.18,22064.22,"43-16",2756,"Alloy 617","Plate",314626
2757,"CapPass",106.25,-127.33,,"Qualified",0.834,22068.18,22072.23,"43-16",2757,"Alloy 617","Plate",314626
2758,"CapPass",105.15,-129.66,,"Qualified",0.811,22076.19,22080.23,"43-16",2758,"Alloy 617","Plate",314626
2759,"CapPass",106.18,-131.61,,"Qualified",0.807,22084.21,22088.25,"43-16",2759,"Alloy 617","Plate",314626
2760,"CapPass",103.38,-133.58,,"Qualified",0.774,22092.23,22096.27,"43-16",2760,"Alloy 617","Plate",314626
2761,"CapPass",103.06,-137.14,,"Qualified",0.752,22100.23,22104.26,"43-16",2761,"Alloy 617","Plate",314626
2762,"CapPass",105.03,-126.72,,"Qualified",0.829,22108.23,22112.28,"43-16",2762,"Alloy 617","Plate",314626
2763,"CapPass",104.11,-126.81,,"Qualified",0.821,22116.24,22120.29,"43-16",2763,"Alloy 617","Plate",314626
2764,"CapPass",104.47,-132.51,,"Qualified",0.788,22124.24,22128.30,"43-16",2764,"Alloy 617","Plate",314626
2765,"CapPass",103.59,-132.69,,"Qualified",0.781,22132.23,22136.32,"43-16",2765,"Alloy 617","Plate",314626
2766,"CapPass",104.74,-128.71,,"Qualified",0.814,22140.27,22144.32,"43-16",2766,"Alloy 617","Plate",314626
2767,"CapPass",102.91,-129.01,,"Qualified",0.798,22148.16,22152.33,"43-16",2767,"Alloy 617","Plate",314626
2768,"CapPass",103.51,-133.62,,"Qualified",0.775,22156.28,22160.33,"43-16",2768,"Alloy 617","Plate",314626
2769,"CapPass",104.52,-129.13,,"Qualified",0.809,22164.28,22168.34,"43-16",2769,"Alloy 617","Plate",314626
2770,"CapPass",103.59,-133.12,,"Qualified",0.778,22172.30,22176.34,"43-16",2770,"Alloy 617","Plate",314626
2771,"CapPass",101.18,-129.48,,"Qualified",0.781,22180.31,22184.36,"43-16",2771,"Alloy 617","Plate",314626
2772,"CapPass",103.01,-128.94,,"Qualified",0.799,22188.32,22192.36,"43-16",2772,"Alloy 617","Plate",314626
2773,"CapPass",100.08,-130.53,,"Qualified",0.767,22196.33,22200.38,"43-16",2773,"Alloy 617","Plate",314626
2774,"CapPass",100.72,-130.66,,"Qualified",0.771,22204.34,22208.39,"43-16",2774,"Alloy 617","Plate",314626
2775,"CapPass",102.36,-128.93,,"Qualified",0.794,22212.36,22216.39,"43-16",2775,"Alloy 617","Plate",314626
2776,"CapPass",102.76,-133.03,,"Qualified",0.772,22220.36,22224.40,"43-16",2776,"Alloy 617","Plate",314626
2777,"CapPass",102.67,-134.11,,"Qualified",0.766,22228.37,22232.41,"43-16",2777,"Alloy 617","Plate",314626
2778,"CapPass",100.96,-128.43,,"Qualified",0.786,22236.36,22240.42,"43-16",2778,"Alloy 617","Plate",314626
2779,"CapPass",102.00,-132.61,,"Qualified",0.769,22244.38,22248.44,"43-16",2779,"Alloy 617","Plate",314626
2780,"CapPass",100.84,-134.35,,"Qualified",0.751,22252.39,22256.45,"43-16",2780,"Alloy 617","Plate",314626
2781,"CapPass",101.94,-126.38,,"Qualified",0.807,22260.41,22264.46,"43-16",2781,"Alloy 617","Plate",314626
2782,"CapPass",100.75,-129.25,,"Qualified",0.779,22268.41,22272.45,"43-16",2782,"Alloy 617","Plate",314626
2783,"CapPass",100.31,-130.87,,"Qualified",0.766,22276.39,22280.46,"43-16",2783,"Alloy 617","Plate",314626
2784,"CapPass",99.69,-139.95,,"Qualified",0.712,22284.43,22288.47,"43-16",2784,"Alloy 617","Plate",314626
2785,"CapPass",99.26,-133.91,,"Qualified",0.741,22292.42,22296.48,"43-16",2785,"Alloy 617","Plate",314626
2786,"CapPass",99.37,-130.18,,"Qualified",0.763,22300.44,22304.49,"43-16",2786,"Alloy 617","Plate",314626
2787,"CapPass",100.35,-132.21,,"Qualified",0.759,22308.44,22312.50,"43-16",2787,"Alloy 617","Plate",314626
2788,"CapPass",100.00,-124.80,,"Qualified",0.801,22316.45,22320.51,"43-16",2788,"Alloy 617","Plate",314626
2789,"CapPass",99.03,".",,"Qualified",".",22324.46,".","43-16",2789,"Alloy 617","Plate",314626
