Repository: js-molina/fatigue-A617

File: data/950C/Strain rate 0.001/0.40% strain/HTM_A19_PeakStress_4320.csv (part 8 of 8)
"Cycle","Data State","Max Stress Mpa","Min Stress Mpa","Qual Exceptions","Qual State","Stress Ratio","Time Max Stress Sec","Time Min Stress Sec","Sample","Count","Alloy","Material_Form","Heat"
2659,"CapPass",151.99,-161.27,,"Qualified",0.942,21283.14,21287.36,"43-20",2659,"Alloy 617","Plate",314626
2660,"CapPass",155.35,-161.08,,"Qualified",0.964,21291.34,21295.38,"43-20",2660,"Alloy 617","Plate",314626
2661,"CapPass",152.30,-159.26,,"Qualified",0.956,21299.34,21303.36,"43-20",2661,"Alloy 617","Plate",314626
2662,"CapPass",152.60,-159.02,,"Qualified",0.960,21307.23,21311.39,"43-20",2662,"Alloy 617","Plate",314626
2663,"CapPass",152.37,-159.40,,"Qualified",0.956,21315.24,21319.40,"43-20",2663,"Alloy 617","Plate",314626
2664,"CapPass",154.54,-159.74,,"Qualified",0.967,21323.37,21327.40,"43-20",2664,"Alloy 617","Plate",314626
2665,"CapPass",154.67,-163.10,,"Qualified",0.948,21331.38,21335.41,"43-20",2665,"Alloy 617","Plate",314626
2666,"CapPass",152.72,-162.92,,"Qualified",0.937,21339.38,21343.42,"43-20",2666,"Alloy 617","Plate",314626
2667,"CapPass",153.05,-160.51,,"Qualified",0.954,21347.40,21351.41,"43-20",2667,"Alloy 617","Plate",314626
2668,"CapPass",153.03,-160.20,,"Qualified",0.955,21355.41,21359.43,"43-20",2668,"Alloy 617","Plate",314626
2669,"CapPass",152.07,-160.20,,"Qualified",0.949,21363.29,21367.44,"43-20",2669,"Alloy 617","Plate",314626
2670,"CapPass",152.21,-159.99,,"Qualified",0.951,21371.34,21375.43,"43-20",2670,"Alloy 617","Plate",314626
2671,"CapPass",153.04,-159.06,,"Qualified",0.962,21379.35,21383.47,"43-20",2671,"Alloy 617","Plate",314626
2672,"CapPass",152.44,-161.88,,"Qualified",0.942,21387.46,21391.45,"43-20",2672,"Alloy 617","Plate",314626
2673,"CapPass",153.97,-166.72,,"Qualified",0.923,21395.46,21399.48,"43-20",2673,"Alloy 617","Plate",314626
2674,"CapPass",147.11,-162.66,,"Qualified",0.904,21403.47,21407.49,"43-20",2674,"Alloy 617","Plate",314626
2675,"CapPass",152.60,-158.21,,"Qualified",0.965,21411.48,21415.50,"43-20",2675,"Alloy 617","Plate",314626
2676,"CapPass",152.63,-158.99,,"Qualified",0.960,21419.49,21423.49,"43-20",2676,"Alloy 617","Plate",314626
2677,"CapPass",152.59,-160.31,,"Qualified",0.952,21427.49,21431.52,"43-20",2677,"Alloy 617","Plate",314626
2678,"CapPass",153.10,-159.33,,"Qualified",0.961,21435.39,21439.51,"43-20",2678,"Alloy 617","Plate",314626
2679,"CapPass",152.66,-160.79,,"Qualified",0.949,21443.44,21447.54,"43-20",2679,"Alloy 617","Plate",314626
2680,"CapPass",152.41,-158.45,,"Qualified",0.962,21451.52,21455.55,"43-20",2680,"Alloy 617","Plate",314626
2681,"CapPass",152.28,-160.08,,"Qualified",0.951,21459.53,21463.56,"43-20",2681,"Alloy 617","Plate",314626
2682,"CapPass",152.80,-156.36,,"Qualified",0.977,21467.54,21471.56,"43-20",2682,"Alloy 617","Plate",314626
2683,"CapPass",150.82,-157.94,,"Qualified",0.955,21475.54,21479.56,"43-20",2683,"Alloy 617","Plate",314626
2684,"CapPass",151.17,-158.90,,"Qualified",0.951,21483.32,21487.59,"43-20",2684,"Alloy 617","Plate",314626
2685,"CapPass",153.60,-158.05,,"Qualified",0.972,21491.55,21495.59,"43-20",2685,"Alloy 617","Plate",314626
2686,"CapPass",153.80,-159.21,,"Qualified",0.966,21499.56,21503.60,"43-20",2686,"Alloy 617","Plate",314626
2687,"CapPass",152.28,-156.65,,"Qualified",0.972,21507.57,21511.60,"43-20",2687,"Alloy 617","Plate",314626
2688,"CapPass",152.51,-159.58,,"Qualified",0.956,21515.46,21519.61,"43-20",2688,"Alloy 617","Plate",314626
2689,"CapPass",149.98,-158.01,,"Qualified",0.949,21523.48,21527.62,"43-20",2689,"Alloy 617","Plate",314626
2690,"CapPass",150.75,-157.47,,"Qualified",0.957,21531.61,21535.63,"43-20",2690,"Alloy 617","Plate",314626
2691,"CapPass",152.22,-160.44,,"Qualified",0.949,21539.61,21543.64,"43-20",2691,"Alloy 617","Plate",314626
2692,"CapPass",152.19,-157.42,,"Qualified",0.967,21547.61,21551.65,"43-20",2692,"Alloy 617","Plate",314626
2693,"CapPass",150.88,-159.60,,"Qualified",0.945,21555.64,21559.65,"43-20",2693,"Alloy 617","Plate",314626
2694,"CapPass",152.66,-158.04,,"Qualified",0.966,21563.64,21567.67,"43-20",2694,"Alloy 617","Plate",314626
2695,"CapPass",150.94,-161.57,,"Qualified",0.934,21571.65,21575.67,"43-20",2695,"Alloy 617","Plate",314626
2696,"CapPass",150.19,-164.09,,"Qualified",0.915,21579.65,21583.66,"43-20",2696,"Alloy 617","Plate",314626
2697,"CapPass",149.73,-158.82,,"Qualified",0.943,21587.67,21591.68,"43-20",2697,"Alloy 617","Plate",314626
2698,"CapPass",150.55,-159.42,,"Qualified",0.944,21595.67,21599.71,"43-20",2698,"Alloy 617","Plate",314626
2699,"CapPass",150.53,-163.52,,"Qualified",0.921,21603.69,21607.72,"43-20",2699,"Alloy 617","Plate",314626
2700,"CapPass",150.43,-158.24,,"Qualified",0.951,21611.68,21615.73,"43-20",2700,"Alloy 617","Plate",314626
2701,"CapPass",152.33,-159.62,,"Qualified",0.954,21619.70,21623.73,"43-20",2701,"Alloy 617","Plate",314626
2702,"CapPass",150.97,-160.52,,"Qualified",0.941,21627.71,21631.73,"43-20",2702,"Alloy 617","Plate",314626
2703,"CapPass",149.19,-164.18,,"Qualified",0.909,21635.73,21639.75,"43-20",2703,"Alloy 617","Plate",314626
2704,"CapPass",149.69,-161.54,,"Qualified",0.927,21643.72,21647.77,"43-20",2704,"Alloy 617","Plate",314626
2705,"CapPass",149.69,-158.79,,"Qualified",0.943,21651.74,21655.76,"43-20",2705,"Alloy 617","Plate",314626
2706,"CapPass",149.42,-159.32,,"Qualified",0.938,21659.74,21663.78,"43-20",2706,"Alloy 617","Plate",314626
2707,"CapPass",149.41,-160.00,,"Qualified",0.934,21667.44,21671.79,"43-20",2707,"Alloy 617","Plate",314626
2708,"CapPass",151.07,-155.30,,"Qualified",0.973,21675.77,21679.79,"43-20",2708,"Alloy 617","Plate",314626
2709,"CapPass",150.13,-160.42,,"Qualified",0.936,21683.77,21687.80,"43-20",2709,"Alloy 617","Plate",314626
2710,"CapPass",151.45,-157.39,,"Qualified",0.962,21691.76,21695.81,"43-20",2710,"Alloy 617","Plate",314626
2711,"CapPass",149.59,-159.96,,"Qualified",0.935,21699.79,21703.82,"43-20",2711,"Alloy 617","Plate",314626
2712,"CapPass",151.66,-158.87,,"Qualified",0.955,21707.78,21711.82,"43-20",2712,"Alloy 617","Plate",314626
2713,"CapPass",150.63,-156.10,,"Qualified",0.965,21715.81,21719.83,"43-20",2713,"Alloy 617","Plate",314626
2714,"CapPass",150.17,-156.57,,"Qualified",0.959,21723.79,21727.85,"43-20",2714,"Alloy 617","Plate",314626
2715,"CapPass",150.74,-162.54,,"Qualified",0.927,21731.82,21735.86,"43-20",2715,"Alloy 617","Plate",314626
2716,"CapPass",149.55,-160.00,,"Qualified",0.935,21739.70,21743.86,"43-20",2716,"Alloy 617","Plate",314626
2717,"CapPass",149.14,-159.36,,"Qualified",0.936,21747.84,21751.88,"43-20",2717,"Alloy 617","Plate",314626
2718,"CapPass",149.15,-161.59,,"Qualified",0.923,21755.73,21759.89,"43-20",2718,"Alloy 617","Plate",314626
2719,"CapPass",149.09,-155.13,,"Qualified",0.961,21763.74,21767.89,"43-20",2719,"Alloy 617","Plate",314626
2720,"CapPass",150.47,-159.65,,"Qualified",0.942,21771.87,21775.90,"43-20",2720,"Alloy 617","Plate",314626
2721,"CapPass",150.00,-157.28,,"Qualified",0.954,21779.87,21783.90,"43-20",2721,"Alloy 617","Plate",314626
2722,"CapPass",149.81,-156.52,,"Qualified",0.957,21787.76,21791.91,"43-20",2722,"Alloy 617","Plate",314626
2723,"CapPass",149.35,-157.92,,"Qualified",0.946,21795.90,21799.93,"43-20",2723,"Alloy 617","Plate",314626
2724,"CapPass",149.60,-156.55,,"Qualified",0.956,21803.72,21807.93,"43-20",2724,"Alloy 617","Plate",314626
2725,"CapPass",150.10,-156.89,,"Qualified",0.957,21811.73,21815.94,"43-20",2725,"Alloy 617","Plate",314626
2726,"CapPass",147.70,-154.51,,"Qualified",0.956,21819.91,21823.94,"43-20",2726,"Alloy 617","Plate",314626
2727,"CapPass",149.99,-156.31,,"Qualified",0.960,21827.94,21831.97,"43-20",2727,"Alloy 617","Plate",314626
2728,"CapPass",149.69,-157.08,,"Qualified",0.953,21835.95,21839.97,"43-20",2728,"Alloy 617","Plate",314626
2729,"CapPass",150.02,-155.34,,"Qualified",0.966,21843.95,21847.98,"43-20",2729,"Alloy 617","Plate",314626
2730,"CapPass",150.05,-154.84,,"Qualified",0.969,21851.97,21855.98,"43-20",2730,"Alloy 617","Plate",314626
2731,"CapPass",149.81,-159.21,,"Qualified",0.941,21859.96,21864.00,"43-20",2731,"Alloy 617","Plate",314626
2732,"CapPass",145.98,-156.15,,"Qualified",0.935,21867.98,21872.00,"43-20",2732,"Alloy 617","Plate",314626
2733,"CapPass",148.07,-158.92,,"Qualified",0.932,21875.91,21880.00,"43-20",2733,"Alloy 617","Plate",314626
2734,"CapPass",147.44,-155.73,,"Qualified",0.947,21884.00,21888.02,"43-20",2734,"Alloy 617","Plate",314626
2735,"CapPass",148.22,-157.54,,"Qualified",0.941,21892.00,21896.03,"43-20",2735,"Alloy 617","Plate",314626
2736,"CapPass",147.92,-157.84,,"Qualified",0.937,21900.02,21904.03,"43-20",2736,"Alloy 617","Plate",314626
2737,"CapPass",148.88,-154.41,,"Qualified",0.964,21907.83,21912.04,"43-20",2737,"Alloy 617","Plate",314626
2738,"CapPass",147.29,-159.81,,"Qualified",0.922,21916.03,21920.05,"43-20",2738,"Alloy 617","Plate",314626
2739,"CapPass",145.39,-159.80,,"Qualified",0.910,21923.90,21928.06,"43-20",2739,"Alloy 617","Plate",314626
2740,"CapPass",147.88,-159.78,,"Qualified",0.926,21932.05,21936.07,"43-20",2740,"Alloy 617","Plate",314626
2741,"CapPass",148.76,-153.21,,"Qualified",0.971,21940.02,21944.09,"43-20",2741,"Alloy 617","Plate",314626
2742,"CapPass",144.55,-158.56,,"Qualified",0.912,21947.94,21952.09,"43-20",2742,"Alloy 617","Plate",314626
2743,"CapPass",148.81,-157.02,,"Qualified",0.948,21956.06,21960.10,"43-20",2743,"Alloy 617","Plate",314626
2744,"CapPass",148.34,-157.52,,"Qualified",0.942,21964.09,21968.11,"43-20",2744,"Alloy 617","Plate",314626
2745,"CapPass",148.33,-156.23,,"Qualified",0.949,21972.07,21976.12,"43-20",2745,"Alloy 617","Plate",314626
2746,"CapPass",148.40,-159.58,,"Qualified",0.930,21980.09,21984.12,"43-20",2746,"Alloy 617","Plate",314626
2747,"CapPass",146.26,-157.30,,"Qualified",0.930,21988.13,21992.14,"43-20",2747,"Alloy 617","Plate",314626
2748,"CapPass",149.20,-157.75,,"Qualified",0.946,21996.11,22000.15,"43-20",2748,"Alloy 617","Plate",314626
2749,"CapPass",148.08,-155.07,,"Qualified",0.955,22004.13,22008.16,"43-20",2749,"Alloy 617","Plate",314626
2750,"CapPass",145.96,-156.08,,"Qualified",0.935,22012.14,22016.16,"43-20",2750,"Alloy 617","Plate",314626
2751,"CapPass",148.48,-156.44,,"Qualified",0.949,22020.04,22024.18,"43-20",2751,"Alloy 617","Plate",314626
2752,"CapPass",147.31,-156.22,,"Qualified",0.943,22028.15,22032.19,"43-20",2752,"Alloy 617","Plate",314626
2753,"CapPass",148.59,-152.68,,"Qualified",0.973,22036.16,22040.19,"43-20",2753,"Alloy 617","Plate",314626
2754,"CapPass",146.41,-158.29,,"Qualified",0.925,22044.15,22048.20,"43-20",2754,"Alloy 617","Plate",314626
2755,"CapPass",146.53,-157.37,,"Qualified",0.931,22052.19,22056.21,"43-20",2755,"Alloy 617","Plate",314626
2756,"CapPass",147.16,-154.56,,"Qualified",0.952,22060.18,22064.22,"43-20",2756,"Alloy 617","Plate",314626
2757,"CapPass",147.06,-155.26,,"Qualified",0.947,22068.20,22072.22,"43-20",2757,"Alloy 617","Plate",314626
2758,"CapPass",147.39,-154.06,,"Qualified",0.957,22076.21,22080.23,"43-20",2758,"Alloy 617","Plate",314626
2759,"CapPass",144.93,-160.03,,"Qualified",0.906,22084.21,22088.23,"43-20",2759,"Alloy 617","Plate",314626
2760,"CapPass",147.02,-156.27,,"Qualified",0.941,22092.22,22096.25,"43-20",2760,"Alloy 617","Plate",314626
2761,"CapPass",146.31,-155.28,,"Qualified",0.942,22100.14,22104.26,"43-20",2761,"Alloy 617","Plate",314626
2762,"CapPass",147.56,-158.11,,"Qualified",0.933,22108.24,22112.27,"43-20",2762,"Alloy 617","Plate",314626
2763,"CapPass",144.95,-158.16,,"Qualified",0.916,22116.26,22120.28,"43-20",2763,"Alloy 617","Plate",314626
2764,"CapPass",145.81,-155.35,,"Qualified",0.939,22124.25,22128.29,"43-20",2764,"Alloy 617","Plate",314626
2765,"CapPass",145.35,-155.63,,"Qualified",0.934,22132.28,22136.30,"43-20",2765,"Alloy 617","Plate",314626
2766,"CapPass",146.06,-160.59,,"Qualified",0.910,22140.28,22144.31,"43-20",2766,"Alloy 617","Plate",314626
2767,"CapPass",145.86,-156.19,,"Qualified",0.934,22148.28,22152.32,"43-20",2767,"Alloy 617","Plate",314626
2768,"CapPass",145.51,-154.60,,"Qualified",0.941,22156.29,22160.33,"43-20",2768,"Alloy 617","Plate",314626
2769,"CapPass",145.73,-153.53,,"Qualified",0.949,22164.29,22168.32,"43-20",2769,"Alloy 617","Plate",314626
2770,"CapPass",146.56,-159.32,,"Qualified",0.920,22172.30,22176.36,"43-20",2770,"Alloy 617","Plate",314626
2771,"CapPass",144.45,-155.62,,"Qualified",0.928,22180.32,22184.35,"43-20",2771,"Alloy 617","Plate",314626
2772,"CapPass",142.53,-156.95,,"Qualified",0.908,22188.34,22192.36,"43-20",2772,"Alloy 617","Plate",314626
2773,"CapPass",144.98,-157.02,,"Qualified",0.923,22196.30,22200.36,"43-20",2773,"Alloy 617","Plate",314626
2774,"CapPass",144.66,-155.12,,"Qualified",0.933,22204.33,22208.38,"43-20",2774,"Alloy 617","Plate",314626
2775,"CapPass",146.35,-151.16,,"Qualified",0.968,22212.36,22216.39,"43-20",2775,"Alloy 617","Plate",314626
2776,"CapPass",146.32,-159.05,,"Qualified",0.920,22220.37,22224.38,"43-20",2776,"Alloy 617","Plate",314626
2777,"CapPass",145.20,-154.63,,"Qualified",0.939,22228.39,22232.41,"43-20",2777,"Alloy 617","Plate",314626
2778,"CapPass",143.80,-157.07,,"Qualified",0.915,22236.38,22240.42,"43-20",2778,"Alloy 617","Plate",314626
2779,"CapPass",142.96,-159.20,,"Qualified",0.898,22244.20,22248.42,"43-20",2779,"Alloy 617","Plate",314626
2780,"CapPass",143.38,-157.19,,"Qualified",0.912,22252.40,22256.44,"43-20",2780,"Alloy 617","Plate",314626
2781,"CapPass",142.15,-162.29,,"Qualified",0.876,22260.41,22264.44,"43-20",2781,"Alloy 617","Plate",314626
2782,"CapPass",144.78,-159.42,,"Qualified",0.908,22268.40,22272.46,"43-20",2782,"Alloy 617","Plate",314626
2783,"CapPass",144.35,-156.57,,"Qualified",0.922,22276.41,22280.46,"43-20",2783,"Alloy 617","Plate",314626
2784,"CapPass",144.34,-158.96,,"Qualified",0.908,22284.43,22288.47,"43-20",2784,"Alloy 617","Plate",314626
2785,"CapPass",143.23,-156.07,,"Qualified",0.918,22292.40,22296.47,"43-20",2785,"Alloy 617","Plate",314626
2786,"CapPass",143.91,-156.64,,"Qualified",0.919,22300.43,22304.48,"43-20",2786,"Alloy 617","Plate",314626
2787,"CapPass",143.54,-152.73,,"Qualified",0.940,22308.45,22312.49,"43-20",2787,"Alloy 617","Plate",314626
2788,"CapPass",145.17,-155.29,,"Qualified",0.935,22316.46,22320.50,"43-20",2788,"Alloy 617","Plate",314626
2789,"CapPass",142.97,-153.78,,"Qualified",0.930,22324.48,22328.51,"43-20",2789,"Alloy 617","Plate",314626
2790,"CapPass",141.38,-154.79,,"Qualified",0.913,22332.49,22336.52,"43-20",2790,"Alloy 617","Plate",314626
2791,"CapPass",143.77,-158.04,,"Qualified",0.910,22340.50,22344.54,"43-20",2791,"Alloy 617","Plate",314626
2792,"CapPass",142.53,-154.66,,"Qualified",0.922,22348.50,22352.54,"43-20",2792,"Alloy 617","Plate",314626
2793,"CapPass",140.95,-156.58,,"Qualified",0.900,22356.51,22360.54,"43-20",2793,"Alloy 617","Plate",314626
2794,"CapPass",143.18,-154.43,,"Qualified",0.927,22364.51,22368.55,"43-20",2794,"Alloy 617","Plate",314626
2795,"CapPass",142.35,-154.24,,"Qualified",0.923,22372.54,22376.57,"43-20",2795,"Alloy 617","Plate",314626
2796,"CapPass",140.72,-152.26,,"Qualified",0.924,22380.54,22384.57,"43-20",2796,"Alloy 617","Plate",314626
2797,"CapPass",143.50,-152.63,,"Qualified",0.940,22388.55,22392.58,"43-20",2797,"Alloy 617","Plate",314626
2798,"CapPass",143.50,-150.28,,"Qualified",0.955,22396.56,22400.60,"43-20",2798,"Alloy 617","Plate",314626
2799,"CapPass",138.90,-157.82,,"Qualified",0.880,22404.57,22408.60,"43-20",2799,"Alloy 617","Plate",314626
2800,"CapPass",139.42,-156.75,,"Qualified",0.889,22412.58,22416.61,"43-20",2800,"Alloy 617","Plate",314626
2801,"CapPass",140.57,-153.77,,"Qualified",0.914,22420.59,22424.62,"43-20",2801,"Alloy 617","Plate",314626
2802,"CapPass",141.24,-154.52,,"Qualified",0.914,22428.60,22432.64,"43-20",2802,"Alloy 617","Plate",314626
2803,"CapPass",142.21,-155.49,,"Qualified",0.915,22436.61,22440.62,"43-20",2803,"Alloy 617","Plate",314626
2804,"CapPass",139.84,-157.56,,"Qualified",0.887,22444.55,22448.64,"43-20",2804,"Alloy 617","Plate",314626
2805,"CapPass",140.34,-156.35,,"Qualified",0.898,22452.61,22456.66,"43-20",2805,"Alloy 617","Plate",314626
2806,"CapPass",140.08,-154.68,,"Qualified",0.906,22460.62,22464.67,"43-20",2806,"Alloy 617","Plate",314626
2807,"CapPass",140.88,-151.42,,"Qualified",0.930,22468.56,22472.66,"43-20",2807,"Alloy 617","Plate",314626
2808,"CapPass",141.43,-154.41,,"Qualified",0.916,22476.64,22480.68,"43-20",2808,"Alloy 617","Plate",314626
2809,"CapPass",141.46,-154.33,,"Qualified",0.917,22484.64,22488.69,"43-20",2809,"Alloy 617","Plate",314626
2810,"CapPass",139.98,-151.88,,"Qualified",0.922,22492.66,22496.70,"43-20",2810,"Alloy 617","Plate",314626
2811,"CapPass",140.27,-152.96,,"Qualified",0.917,22500.67,22504.71,"43-20",2811,"Alloy 617","Plate",314626
2812,"CapPass",139.71,-150.21,,"Qualified",0.930,22508.67,22512.72,"43-20",2812,"Alloy 617","Plate",314626
2813,"CapPass",140.94,-149.78,,"Qualified",0.941,22516.69,22520.72,"43-20",2813,"Alloy 617","Plate",314626
2814,"CapPass",139.93,-153.00,,"Qualified",0.915,22524.71,22528.73,"43-20",2814,"Alloy 617","Plate",314626
2815,"CapPass",138.86,-153.54,,"Qualified",0.904,22532.70,22536.74,"43-20",2815,"Alloy 617","Plate",314626
2816,"CapPass",138.89,-151.05,,"Qualified",0.919,22540.72,22544.75,"43-20",2816,"Alloy 617","Plate",314626
2817,"CapPass",139.52,-150.58,,"Qualified",0.927,22548.72,22552.76,"43-20",2817,"Alloy 617","Plate",314626
2818,"CapPass",139.78,-150.43,,"Qualified",0.929,22556.74,22560.78,"43-20",2818,"Alloy 617","Plate",314626
2819,"CapPass",140.93,-149.51,,"Qualified",0.943,22564.74,22568.78,"43-20",2819,"Alloy 617","Plate",314626
2820,"CapPass",139.88,-154.04,,"Qualified",0.908,22572.75,22576.78,"43-20",2820,"Alloy 617","Plate",314626
2821,"CapPass",139.17,-154.04,,"Qualified",0.903,22580.76,22584.79,"43-20",2821,"Alloy 617","Plate",314626
2822,"CapPass",138.35,-152.27,,"Qualified",0.909,22588.78,22592.81,"43-20",2822,"Alloy 617","Plate",314626
2823,"CapPass",140.11,-149.63,,"Qualified",0.936,22596.78,22600.81,"43-20",2823,"Alloy 617","Plate",314626
2824,"CapPass",138.24,-156.05,,"Qualified",0.886,22604.80,22608.82,"43-20",2824,"Alloy 617","Plate",314626
2825,"CapPass",136.55,-155.20,,"Qualified",0.880,22612.79,22616.83,"43-20",2825,"Alloy 617","Plate",314626
2826,"CapPass",137.97,-149.59,,"Qualified",0.922,22620.82,22624.84,"43-20",2826,"Alloy 617","Plate",314626
2827,"CapPass",137.98,-153.08,,"Qualified",0.901,22628.81,22632.84,"43-20",2827,"Alloy 617","Plate",314626
2828,"CapPass",138.48,-149.87,,"Qualified",0.924,22636.82,22640.86,"43-20",2828,"Alloy 617","Plate",314626
2829,"CapPass",137.81,-148.96,,"Qualified",0.925,22644.83,22648.86,"43-20",2829,"Alloy 617","Plate",314626
2830,"CapPass",137.26,-154.43,,"Qualified",0.889,22652.84,22656.88,"43-20",2830,"Alloy 617","Plate",314626
2831,"CapPass",136.27,-157.36,,"Qualified",0.866,22660.84,22664.88,"43-20",2831,"Alloy 617","Plate",314626
2832,"CapPass",136.67,-149.02,,"Qualified",0.917,22668.85,22672.89,"43-20",2832,"Alloy 617","Plate",314626
2833,"CapPass",138.23,-151.26,,"Qualified",0.914,22676.87,22680.91,"43-20",2833,"Alloy 617","Plate",314626
2834,"CapPass",137.86,-150.97,,"Qualified",0.913,22684.88,22688.91,"43-20",2834,"Alloy 617","Plate",314626
2835,"CapPass",138.09,-153.55,,"Qualified",0.899,22692.89,22696.91,"43-20",2835,"Alloy 617","Plate",314626
2836,"CapPass",135.66,-153.79,,"Qualified",0.882,22700.91,22704.93,"43-20",2836,"Alloy 617","Plate",314626
2837,"CapPass",137.02,-156.12,,"Qualified",0.878,22708.91,22712.95,"43-20",2837,"Alloy 617","Plate",314626
2838,"CapPass",137.74,-150.15,,"Qualified",0.917,22716.88,22720.95,"43-20",2838,"Alloy 617","Plate",314626
2839,"CapPass",137.21,-151.17,,"Qualified",0.908,22724.93,22728.97,"43-20",2839,"Alloy 617","Plate",314626
2840,"CapPass",137.18,-150.04,,"Qualified",0.914,22732.93,22736.97,"43-20",2840,"Alloy 617","Plate",314626
2841,"CapPass",136.23,-153.66,,"Qualified",0.887,22740.93,22744.98,"43-20",2841,"Alloy 617","Plate",314626
2842,"CapPass",135.46,-151.01,,"Qualified",0.897,22748.94,22752.98,"43-20",2842,"Alloy 617","Plate",314626
2843,"CapPass",135.78,-150.42,,"Qualified",0.903,22756.96,22760.99,"43-20",2843,"Alloy 617","Plate",314626
2844,"CapPass",137.01,-151.79,,"Qualified",0.903,22764.96,22769.01,"43-20",2844,"Alloy 617","Plate",314626
2845,"CapPass",135.23,-150.31,,"Qualified",0.900,22772.98,22777.01,"43-20",2845,"Alloy 617","Plate",314626
2846,"CapPass",136.18,-150.86,,"Qualified",0.903,22780.97,22785.02,"43-20",2846,"Alloy 617","Plate",314626
2847,"CapPass",134.66,-146.32,,"Qualified",0.920,22788.99,22793.04,"43-20",2847,"Alloy 617","Plate",314626
2848,"CapPass",135.63,-148.27,,"Qualified",0.915,22797.00,22801.04,"43-20",2848,"Alloy 617","Plate",314626
2849,"CapPass",135.37,-150.41,,"Qualified",0.900,22805.00,22809.05,"43-20",2849,"Alloy 617","Plate",314626
2850,"CapPass",136.20,-152.22,,"Qualified",0.895,22813.02,22817.06,"43-20",2850,"Alloy 617","Plate",314626
2851,"CapPass",135.32,-152.11,,"Qualified",0.890,22821.04,22825.06,"43-20",2851,"Alloy 617","Plate",314626
2852,"CapPass",134.71,-146.79,,"Qualified",0.918,22829.04,22833.07,"43-20",2852,"Alloy 617","Plate",314626
2853,"CapPass",132.98,-148.84,,"Qualified",0.893,22837.04,22841.09,"43-20",2853,"Alloy 617","Plate",314626
2854,"CapPass",133.69,-147.05,,"Qualified",0.909,22845.05,22849.10,"43-20",2854,"Alloy 617","Plate",314626
2855,"CapPass",134.46,-150.12,,"Qualified",0.896,22853.04,22857.11,"43-20",2855,"Alloy 617","Plate",314626
2856,"CapPass",132.22,-153.41,,"Qualified",0.862,22861.07,22865.11,"43-20",2856,"Alloy 617","Plate",314626
2857,"CapPass",133.47,-153.01,,"Qualified",0.872,22869.07,22873.13,"43-20",2857,"Alloy 617","Plate",314626
2858,"CapPass",132.01,-148.93,,"Qualified",0.886,22877.08,22881.13,"43-20",2858,"Alloy 617","Plate",314626
2859,"CapPass",132.92,-151.97,,"Qualified",0.875,22885.11,22889.14,"43-20",2859,"Alloy 617","Plate",314626
2860,"CapPass",132.45,-151.43,,"Qualified",0.875,22893.11,22897.14,"43-20",2860,"Alloy 617","Plate",314626
2861,"CapPass",131.70,-147.76,,"Qualified",0.891,22901.00,22905.15,"43-20",2861,"Alloy 617","Plate",314626
2862,"CapPass",128.68,-149.01,,"Qualified",0.864,22909.13,22913.16,"43-20",2862,"Alloy 617","Plate",314626
2863,"CapPass",132.32,-152.83,,"Qualified",0.866,22917.02,22921.16,"43-20",2863,"Alloy 617","Plate",314626
2864,"CapPass",131.11,-151.43,,"Qualified",0.866,22925.15,22929.18,"43-20",2864,"Alloy 617","Plate",314626
2865,"CapPass",132.29,-151.16,,"Qualified",0.875,22933.16,22937.19,"43-20",2865,"Alloy 617","Plate",314626
2866,"CapPass",132.59,-150.29,,"Qualified",0.882,22941.16,22945.21,"43-20",2866,"Alloy 617","Plate",314626
2867,"CapPass",131.79,-148.31,,"Qualified",0.889,22949.17,22953.21,"43-20",2867,"Alloy 617","Plate",314626
2868,"CapPass",132.62,-147.22,,"Qualified",0.901,22957.17,22961.22,"43-20",2868,"Alloy 617","Plate",314626
2869,"CapPass",131.85,-151.93,,"Qualified",0.868,22965.19,22969.22,"43-20",2869,"Alloy 617","Plate",314626
2870,"CapPass",130.04,-144.94,,"Qualified",0.897,22973.20,22977.23,"43-20",2870,"Alloy 617","Plate",314626
2871,"CapPass",130.14,-146.28,,"Qualified",0.890,22981.21,22985.25,"43-20",2871,"Alloy 617","Plate",314626
2872,"CapPass",132.06,-148.62,,"Qualified",0.889,22989.21,22993.26,"43-20",2872,"Alloy 617","Plate",314626
2873,"CapPass",127.89,-146.47,,"Qualified",0.873,22997.06,23001.27,"43-20",2873,"Alloy 617","Plate",314626
2874,"CapPass",130.61,-147.32,,"Qualified",0.887,23005.23,23009.27,"43-20",2874,"Alloy 617","Plate",314626
2875,"CapPass",129.92,-148.20,,"Qualified",0.877,23013.24,23017.28,"43-20",2875,"Alloy 617","Plate",314626
2876,"CapPass",129.77,-152.44,,"Qualified",0.851,23021.24,23025.29,"43-20",2876,"Alloy 617","Plate",314626
2877,"CapPass",130.55,-150.87,,"Qualified",0.865,23029.24,23033.30,"43-20",2877,"Alloy 617","Plate",314626
2878,"CapPass",127.73,-150.11,,"Qualified",0.851,23037.27,23041.30,"43-20",2878,"Alloy 617","Plate",314626
2879,"CapPass",128.15,-148.19,,"Qualified",0.865,23045.28,23049.31,"43-20",2879,"Alloy 617","Plate",314626
2880,"CapPass",130.27,-145.76,,"Qualified",0.894,23053.28,23057.32,"43-20",2880,"Alloy 617","Plate",314626
2881,"CapPass",129.03,-145.65,,"Qualified",0.886,23061.30,23065.33,"43-20",2881,"Alloy 617","Plate",314626
2882,"CapPass",129.44,-148.19,,"Qualified",0.873,23069.31,23073.35,"43-20",2882,"Alloy 617","Plate",314626
2883,"CapPass",127.71,-146.58,,"Qualified",0.871,23077.31,23081.35,"43-20",2883,"Alloy 617","Plate",314626
2884,"CapPass",129.41,-148.02,,"Qualified",0.874,23085.32,23089.36,"43-20",2884,"Alloy 617","Plate",314626
2885,"CapPass",128.48,-143.30,,"Qualified",0.897,23093.32,23097.37,"43-20",2885,"Alloy 617","Plate",314626
2886,"CapPass",129.44,-151.80,,"Qualified",0.853,23101.34,23105.37,"43-20",2886,"Alloy 617","Plate",314626
2887,"CapPass",127.37,-153.60,,"Qualified",0.829,23109.34,23113.38,"43-20",2887,"Alloy 617","Plate",314626
2888,"CapPass",128.20,-149.66,,"Qualified",0.857,23117.35,23121.39,"43-20",2888,"Alloy 617","Plate",314626
2889,"CapPass",126.07,-143.86,,"Qualified",0.876,23125.35,23129.41,"43-20",2889,"Alloy 617","Plate",314626
2890,"CapPass",128.39,-148.16,,"Qualified",0.867,23133.38,23137.41,"43-20",2890,"Alloy 617","Plate",314626
2891,"CapPass",127.64,-145.50,,"Qualified",0.877,23141.38,23145.42,"43-20",2891,"Alloy 617","Plate",314626
2892,"CapPass",126.25,-148.55,,"Qualified",0.850,23149.40,23153.43,"43-20",2892,"Alloy 617","Plate",314626
2893,"CapPass",126.32,-145.06,,"Qualified",0.871,23157.39,23161.44,"43-20",2893,"Alloy 617","Plate",314626
2894,"CapPass",126.78,-148.35,,"Qualified",0.855,23165.40,23169.45,"43-20",2894,"Alloy 617","Plate",314626
2895,"CapPass",126.64,-146.18,,"Qualified",0.866,23173.41,23177.46,"43-20",2895,"Alloy 617","Plate",314626
2896,"CapPass",125.57,-146.50,,"Qualified",0.857,23181.43,23185.47,"43-20",2896,"Alloy 617","Plate",314626
2897,"CapPass",126.28,-147.16,,"Qualified",0.858,23189.44,23193.47,"43-20",2897,"Alloy 617","Plate",314626
2898,"CapPass",124.74,-152.50,,"Qualified",0.818,23197.44,23201.48,"43-20",2898,"Alloy 617","Plate",314626
2899,"CapPass",125.64,-148.14,,"Qualified",0.848,23205.46,23209.50,"43-20",2899,"Alloy 617","Plate",314626
2900,"CapPass",126.40,-153.07,,"Qualified",0.826,23213.46,23217.50,"43-20",2900,"Alloy 617","Plate",314626
2901,"CapPass",123.44,-148.60,,"Qualified",0.831,23221.47,23225.51,"43-20",2901,"Alloy 617","Plate",314626
2902,"CapPass",123.12,-146.52,,"Qualified",0.840,23229.45,23233.51,"43-20",2902,"Alloy 617","Plate",314626
2903,"CapPass",126.12,-145.00,,"Qualified",0.870,23237.48,23241.53,"43-20",2903,"Alloy 617","Plate",314626
2904,"CapPass",124.27,-147.69,,"Qualified",0.841,23245.49,23249.54,"43-20",2904,"Alloy 617","Plate",314626
2905,"CapPass",125.92,-147.90,,"Qualified",0.851,23253.50,23257.55,"43-20",2905,"Alloy 617","Plate",314626
2906,"CapPass",125.09,-141.63,,"Qualified",0.883,23261.50,23265.56,"43-20",2906,"Alloy 617","Plate",314626
2907,"CapPass",125.47,-141.32,,"Qualified",0.888,23269.52,23273.57,"43-20",2907,"Alloy 617","Plate",314626
2908,"CapPass",125.06,-141.93,,"Qualified",0.881,23277.54,23281.57,"43-20",2908,"Alloy 617","Plate",314626
2909,"CapPass",122.57,-145.80,,"Qualified",0.841,23285.54,23289.58,"43-20",2909,"Alloy 617","Plate",314626
2910,"CapPass",122.81,-143.18,,"Qualified",0.858,23293.56,23297.59,"43-20",2910,"Alloy 617","Plate",314626
2911,"CapPass",123.00,-148.83,,"Qualified",0.826,23301.55,23305.59,"43-20",2911,"Alloy 617","Plate",314626
2912,"CapPass",125.24,-143.76,,"Qualified",0.871,23309.57,23313.62,"43-20",2912,"Alloy 617","Plate",314626
2913,"CapPass",123.60,-150.01,,"Qualified",0.824,23317.57,23321.62,"43-20",2913,"Alloy 617","Plate",314626
2914,"CapPass",123.33,-143.97,,"Qualified",0.857,23325.59,23329.63,"43-20",2914,"Alloy 617","Plate",314626
2915,"CapPass",121.95,-150.80,,"Qualified",0.809,23333.59,23337.64,"43-20",2915,"Alloy 617","Plate",314626
2916,"CapPass",122.84,-144.79,,"Qualified",0.848,23341.60,23345.64,"43-20",2916,"Alloy 617","Plate",314626
2917,"CapPass",122.40,-143.40,,"Qualified",0.854,23349.61,23353.65,"43-20",2917,"Alloy 617","Plate",314626
2918,"CapPass",123.29,-144.18,,"Qualified",0.855,23357.61,23361.66,"43-20",2918,"Alloy 617","Plate",314626
2919,"CapPass",121.94,-148.61,,"Qualified",0.820,23365.62,23369.67,"43-20",2919,"Alloy 617","Plate",314626
2920,"CapPass",121.89,-142.30,,"Qualified",0.857,23373.64,23377.68,"43-20",2920,"Alloy 617","Plate",314626
2921,"CapPass",123.48,-140.89,,"Qualified",0.876,23381.64,23385.69,"43-20",2921,"Alloy 617","Plate",314626
2922,"CapPass",120.65,-143.57,,"Qualified",0.840,23389.66,23393.70,"43-20",2922,"Alloy 617","Plate",314626
2923,"CapPass",121.31,-149.37,,"Qualified",0.812,23397.67,23401.71,"43-20",2923,"Alloy 617","Plate",314626
2924,"CapPass",122.29,-147.97,,"Qualified",0.826,23405.68,23409.72,"43-20",2924,"Alloy 617","Plate",314626
2925,"CapPass",121.47,-146.85,,"Qualified",0.827,23413.67,23417.72,"43-20",2925,"Alloy 617","Plate",314626
2926,"CapPass",121.60,-148.99,,"Qualified",0.816,23421.70,23425.73,"43-20",2926,"Alloy 617","Plate",314626
2927,"CapPass",121.04,-139.73,,"Qualified",0.866,23429.70,23433.75,"43-20",2927,"Alloy 617","Plate",314626
2928,"CapPass",121.47,-147.33,,"Qualified",0.824,23437.71,23441.75,"43-20",2928,"Alloy 617","Plate",314626
2929,"CapPass",121.06,-147.14,,"Qualified",0.823,23445.72,23449.76,"43-20",2929,"Alloy 617","Plate",314626
2930,"CapPass",119.73,-157.14,,"Qualified",0.762,23453.73,23457.75,"43-20",2930,"Alloy 617","Plate",314626
2931,"CapPass",122.07,-145.66,,"Qualified",0.838,23461.73,23465.79,"43-20",2931,"Alloy 617","Plate",314626
2932,"CapPass",121.66,-141.17,,"Qualified",0.862,23469.70,23473.79,"43-20",2932,"Alloy 617","Plate",314626
2933,"CapPass",121.42,-140.17,,"Qualified",0.866,23477.75,23481.79,"43-20",2933,"Alloy 617","Plate",314626
2934,"CapPass",121.14,-137.20,,"Qualified",0.883,23485.76,23489.81,"43-20",2934,"Alloy 617","Plate",314626
2935,"CapPass",119.01,-141.01,,"Qualified",0.844,23493.77,23497.81,"43-20",2935,"Alloy 617","Plate",314626
2936,"CapPass",119.36,-141.22,,"Qualified",0.845,23501.77,23505.82,"43-20",2936,"Alloy 617","Plate",314626
2937,"CapPass",121.68,-141.19,,"Qualified",0.862,23509.78,23513.82,"43-20",2937,"Alloy 617","Plate",314626
2938,"CapPass",120.07,-146.12,,"Qualified",0.822,23517.79,23521.84,"43-20",2938,"Alloy 617","Plate",314626
2939,"CapPass",120.39,-139.11,,"Qualified",0.865,23525.79,23529.85,"43-20",2939,"Alloy 617","Plate",314626
2940,"CapPass",117.93,-141.10,,"Qualified",0.836,23533.81,23537.86,"43-20",2940,"Alloy 617","Plate",314626
2941,"CapPass",117.06,-141.56,,"Qualified",0.827,23541.82,23545.86,"43-20",2941,"Alloy 617","Plate",314626
2942,"CapPass",118.65,-147.12,,"Qualified",0.807,23549.83,23553.87,"43-20",2942,"Alloy 617","Plate",314626
2943,"CapPass",119.00,-141.66,,"Qualified",0.840,23557.84,23561.89,"43-20",2943,"Alloy 617","Plate",314626
2944,"CapPass",118.45,-145.25,,"Qualified",0.816,23565.85,23569.89,"43-20",2944,"Alloy 617","Plate",314626
2945,"CapPass",118.86,-141.49,,"Qualified",0.840,23573.85,23577.90,"43-20",2945,"Alloy 617","Plate",314626
2946,"CapPass",116.48,-139.01,,"Qualified",0.838,23581.84,23585.91,"43-20",2946,"Alloy 617","Plate",314626
2947,"CapPass",116.98,-139.41,,"Qualified",0.839,23589.88,23593.92,"43-20",2947,"Alloy 617","Plate",314626
2948,"CapPass",118.03,-145.71,,"Qualified",0.810,23597.88,23601.92,"43-20",2948,"Alloy 617","Plate",314626
2949,"CapPass",118.14,-141.20,,"Qualified",0.837,23605.89,23609.94,"43-20",2949,"Alloy 617","Plate",314626
2950,"CapPass",116.85,-142.83,,"Qualified",0.818,23613.90,23617.95,"43-20",2950,"Alloy 617","Plate",314626
2951,"CapPass",118.81,-136.42,,"Qualified",0.871,23621.91,23625.95,"43-20",2951,"Alloy 617","Plate",314626
2952,"CapPass",116.69,-144.53,,"Qualified",0.807,23629.92,23633.96,"43-20",2952,"Alloy 617","Plate",314626
2953,"CapPass",115.65,-140.45,,"Qualified",0.823,23637.93,23641.98,"43-20",2953,"Alloy 617","Plate",314626
2954,"CapPass",115.22,-145.14,,"Qualified",0.794,23645.94,23649.99,"43-20",2954,"Alloy 617","Plate",314626
2955,"CapPass",116.22,-134.34,,"Qualified",0.865,23653.94,23657.99,"43-20",2955,"Alloy 617","Plate",314626
2956,"CapPass",117.45,-139.02,,"Qualified",0.845,23661.95,23666.00,"43-20",2956,"Alloy 617","Plate",314626
2957,"CapPass",113.95,-140.97,,"Qualified",0.808,23669.98,23674.01,"43-20",2957,"Alloy 617","Plate",314626
2958,"CapPass",116.58,-144.35,,"Qualified",0.808,23677.98,23682.02,"43-20",2958,"Alloy 617","Plate",314626
2959,"CapPass",116.25,-144.69,,"Qualified",0.803,23685.98,23690.02,"43-20",2959,"Alloy 617","Plate",314626
2960,"CapPass",115.88,-137.45,,"Qualified",0.843,23694.00,23698.03,"43-20",2960,"Alloy 617","Plate",314626
2961,"CapPass",111.60,-146.30,,"Qualified",0.763,23701.99,23706.04,"43-20",2961,"Alloy 617","Plate",314626
2962,"CapPass",114.59,-140.41,,"Qualified",0.816,23710.01,23714.05,"43-20",2962,"Alloy 617","Plate",314626
2963,"CapPass",116.66,-139.77,,"Qualified",0.835,23718.02,23722.07,"43-20",2963,"Alloy 617","Plate",314626
2964,"CapPass",115.88,-148.79,,"Qualified",0.779,23726.02,23730.07,"43-20",2964,"Alloy 617","Plate",314626
2965,"CapPass",114.77,-136.27,,"Qualified",0.842,23734.04,23738.08,"43-20",2965,"Alloy 617","Plate",314626
2966,"CapPass",112.44,-144.23,,"Qualified",0.780,23742.05,23746.10,"43-20",2966,"Alloy 617","Plate",314626
2967,"CapPass",114.47,-139.80,,"Qualified",0.819,23750.06,23754.09,"43-20",2967,"Alloy 617","Plate",314626
2968,"CapPass",114.38,-139.75,,"Qualified",0.818,23758.06,23762.10,"43-20",2968,"Alloy 617","Plate",314626
2969,"CapPass",113.79,-139.77,,"Qualified",0.814,23766.07,23770.12,"43-20",2969,"Alloy 617","Plate",314626
2970,"CapPass",115.21,-135.55,,"Qualified",0.850,23774.08,23778.13,"43-20",2970,"Alloy 617","Plate",314626
2971,"CapPass",114.10,-135.07,,"Qualified",0.845,23782.09,23786.14,"43-20",2971,"Alloy 617","Plate",314626
2972,"CapPass",113.45,-145.95,,"Qualified",0.777,23790.10,23794.14,"43-20",2972,"Alloy 617","Plate",314626
2973,"CapPass",112.31,-136.13,,"Qualified",0.825,23798.10,23802.15,"43-20",2973,"Alloy 617","Plate",314626
2974,"CapPass",112.98,-145.85,,"Qualified",0.775,23806.12,23810.15,"43-20",2974,"Alloy 617","Plate",314626
2975,"CapPass",113.32,-137.37,,"Qualified",0.825,23814.12,23818.17,"43-20",2975,"Alloy 617","Plate",314626
2976,"CapPass",112.98,-135.10,,"Qualified",0.836,23822.13,23826.18,"43-20",2976,"Alloy 617","Plate",314626
2977,"CapPass",111.77,-141.22,,"Qualified",0.791,23830.15,23834.20,"43-20",2977,"Alloy 617","Plate",314626
2978,"CapPass",113.97,-140.69,,"Qualified",0.810,23838.13,23842.20,"43-20",2978,"Alloy 617","Plate",314626
2979,"CapPass",111.81,-137.06,,"Qualified",0.816,23846.16,23850.21,"43-20",2979,"Alloy 617","Plate",314626
2980,"CapPass",112.46,-136.29,,"Qualified",0.825,23854.16,23858.21,"43-20",2980,"Alloy 617","Plate",314626
2981,"CapPass",110.94,-140.05,,"Qualified",0.792,23862.18,23866.22,"43-20",2981,"Alloy 617","Plate",314626
2982,"CapPass",110.78,-137.53,,"Qualified",0.805,23870.19,23874.24,"43-20",2982,"Alloy 617","Plate",314626
2983,"CapPass",111.84,-137.08,,"Qualified",0.816,23878.19,23882.24,"43-20",2983,"Alloy 617","Plate",314626
2984,"CapPass",110.80,-136.43,,"Qualified",0.812,23886.20,23890.26,"43-20",2984,"Alloy 617","Plate",314626
2985,"CapPass",109.46,-143.67,,"Qualified",0.762,23894.21,23898.26,"43-20",2985,"Alloy 617","Plate",314626
2986,"CapPass",107.14,-140.97,,"Qualified",0.760,23902.21,23906.26,"43-20",2986,"Alloy 617","Plate",314626
2987,"CapPass",111.20,-140.52,,"Qualified",0.791,23910.23,23914.28,"43-20",2987,"Alloy 617","Plate",314626
2988,"CapPass",109.81,-137.67,,"Qualified",0.798,23918.25,23922.28,"43-20",2988,"Alloy 617","Plate",314626
2989,"CapPass",109.97,-136.47,,"Qualified",0.806,23926.25,23930.29,"43-20",2989,"Alloy 617","Plate",314626
2990,"CapPass",107.85,-143.28,,"Qualified",0.753,23934.25,23938.30,"43-20",2990,"Alloy 617","Plate",314626
2991,"CapPass",111.33,-137.75,,"Qualified",0.808,23942.27,23946.31,"43-20",2991,"Alloy 617","Plate",314626
2992,"CapPass",110.99,-143.42,,"Qualified",0.774,23950.28,23954.32,"43-20",2992,"Alloy 617","Plate",314626
2993,"CapPass",110.45,-141.65,,"Qualified",0.780,23958.27,23962.33,"43-20",2993,"Alloy 617","Plate",314626
2994,"CapPass",109.82,-138.96,,"Qualified",0.790,23966.30,23970.33,"43-20",2994,"Alloy 617","Plate",314626
2995,"CapPass",107.38,-146.62,,"Qualified",0.732,23974.28,23978.34,"43-20",2995,"Alloy 617","Plate",314626
2996,"CapPass",108.38,-138.29,,"Qualified",0.784,23982.31,23986.36,"43-20",2996,"Alloy 617","Plate",314626
2997,"CapPass",107.91,-143.35,,"Qualified",0.753,23990.31,23994.36,"43-20",2997,"Alloy 617","Plate",314626
2998,"CapPass",107.13,-140.63,,"Qualified",0.762,23998.28,24002.37,"43-20",2998,"Alloy 617","Plate",314626
2999,"CapPass",111.21,-136.73,,"Qualified",0.813,24006.34,24010.39,"43-20",2999,"Alloy 617","Plate",314626
3000,"CapPass",110.60,-137.43,,"Qualified",0.805,24014.34,24018.39,"43-20",3000,"Alloy 617","Plate",314626
3001,"CapPass",108.97,-133.88,,"Qualified",0.814,24022.34,24026.41,"43-20",3001,"Alloy 617","Plate",314626
3002,"CapPass",109.79,-140.83,,"Qualified",0.780,24030.36,24034.40,"43-20",3002,"Alloy 617","Plate",314626
3003,"CapPass",107.73,-137.88,,"Qualified",0.781,24038.36,24042.42,"43-20",3003,"Alloy 617","Plate",314626
3004,"CapPass",102.44,-145.84,,"Qualified",0.702,24046.39,24050.42,"43-20",3004,"Alloy 617","Plate",314626
3005,"CapPass",108.22,-145.01,,"Qualified",0.746,24054.39,24058.43,"43-20",3005,"Alloy 617","Plate",314626
3006,"CapPass",108.52,-135.05,,"Qualified",0.804,24062.40,24066.45,"43-20",3006,"Alloy 617","Plate",314626
3007,"CapPass",107.25,-142.30,,"Qualified",0.754,24070.40,24074.45,"43-20",3007,"Alloy 617","Plate",314626
3008,"CapPass",107.63,-135.10,,"Qualified",0.797,24078.42,24082.45,"43-20",3008,"Alloy 617","Plate",314626
3009,"CapPass",106.41,-134.09,,"Qualified",0.794,24086.42,24090.48,"43-20",3009,"Alloy 617","Plate",314626
3010,"CapPass",107.77,-135.23,,"Qualified",0.797,24094.43,24098.49,"43-20",3010,"Alloy 617","Plate",314626
3011,"CapPass",107.84,-143.28,,"Qualified",0.753,24102.45,24106.50,"43-20",3011,"Alloy 617","Plate",314626
3012,"CapPass",107.63,-137.14,,"Qualified",0.785,24110.44,24114.50,"43-20",3012,"Alloy 617","Plate",314626
3013,"CapPass",106.57,-136.30,,"Qualified",0.782,24118.45,24122.51,"43-20",3013,"Alloy 617","Plate",314626
3014,"CapPass",107.09,-142.90,,"Qualified",0.749,24126.47,24130.52,"43-20",3014,"Alloy 617","Plate",314626
3015,"CapPass",106.47,-139.08,,"Qualified",0.766,24134.48,24138.52,"43-20",3015,"Alloy 617","Plate",314626
3016,"CapPass",107.46,-143.80,,"Qualified",0.747,24142.48,24146.53,"43-20",3016,"Alloy 617","Plate",314626
3017,"CapPass",106.38,-140.95,,"Qualified",0.755,24150.49,24154.55,"43-20",3017,"Alloy 617","Plate",314626
3018,"CapPass",105.91,-141.79,,"Qualified",0.747,24158.50,24162.55,"43-20",3018,"Alloy 617","Plate",314626
3019,"CapPass",105.76,-135.00,,"Qualified",0.783,24166.50,24170.56,"43-20",3019,"Alloy 617","Plate",314626
3020,"CapPass",106.13,-143.81,,"Qualified",0.738,24174.52,24178.57,"43-20",3020,"Alloy 617","Plate",314626
3021,"CapPass",106.47,-135.29,,"Qualified",0.787,24182.53,24186.57,"43-20",3021,"Alloy 617","Plate",314626
3022,"CapPass",105.90,-131.15,,"Qualified",0.807,24190.54,24194.60,"43-20",3022,"Alloy 617","Plate",314626
3023,"CapPass",105.47,-133.42,,"Qualified",0.790,24198.55,24202.59,"43-20",3023,"Alloy 617","Plate",314626
3024,"CapPass",102.69,-139.12,,"Qualified",0.738,24206.45,24210.61,"43-20",3024,"Alloy 617","Plate",314626
3025,"CapPass",105.76,-139.77,,"Qualified",0.757,24214.56,24218.61,"43-20",3025,"Alloy 617","Plate",314626
3026,"CapPass",106.01,-129.50,,"Qualified",0.819,24222.58,24226.62,"43-20",3026,"Alloy 617","Plate",314626
3027,"CapPass",105.31,-141.61,,"Qualified",0.744,24230.58,24234.63,"43-20",3027,"Alloy 617","Plate",314626
3028,"CapPass",105.64,-137.06,,"Qualified",0.771,24238.60,24242.64,"43-20",3028,"Alloy 617","Plate",314626
3029,"CapPass",104.60,-133.89,,"Qualified",0.781,24246.60,24250.65,"43-20",3029,"Alloy 617","Plate",314626
3030,"CapPass",105.66,-136.41,,"Qualified",0.775,24254.60,24258.66,"43-20",3030,"Alloy 617","Plate",314626
3031,"CapPass",104.64,-139.22,,"Qualified",0.752,24262.61,24266.67,"43-20",3031,"Alloy 617","Plate",314626
3032,"CapPass",104.15,-136.44,,"Qualified",0.763,24270.63,24274.68,"43-20",3032,"Alloy 617","Plate",314626
3033,"CapPass",106.01,-128.89,,"Qualified",0.823,24278.63,24282.68,"43-20",3033,"Alloy 617","Plate",314626
3034,"CapPass",104.87,-133.51,,"Qualified",0.785,24286.64,24290.69,"43-20",3034,"Alloy 617","Plate",314626
3035,"CapPass",104.16,-133.63,,"Qualified",0.779,24294.65,24298.71,"43-20",3035,"Alloy 617","Plate",314626
3036,"CapPass",105.17,-131.45,,"Qualified",0.800,24302.66,24306.71,"43-20",3036,"Alloy 617","Plate",314626
3037,"CapPass",103.36,-133.03,,"Qualified",0.777,24310.67,24314.72,"43-20",3037,"Alloy 617","Plate",314626
3038,"CapPass",103.85,-128.80,,"Qualified",0.806,24318.68,24322.73,"43-20",3038,"Alloy 617","Plate",314626
3039,"CapPass",103.13,-137.63,,"Qualified",0.749,24326.69,24330.74,"43-20",3039,"Alloy 617","Plate",314626
3040,"CapPass",101.93,-138.07,,"Qualified",0.738,24334.70,24338.74,"43-20",3040,"Alloy 617","Plate",314626
3041,"CapPass",104.02,-133.09,,"Qualified",0.782,24342.71,24346.76,"43-20",3041,"Alloy 617","Plate",314626
3042,"CapPass",103.34,-138.08,,"Qualified",0.748,24350.72,24354.77,"43-20",3042,"Alloy 617","Plate",314626
3043,"CapPass",101.79,-134.25,,"Qualified",0.758,24358.72,24362.78,"43-20",3043,"Alloy 617","Plate",314626
3044,"CapPass",100.55,-134.75,,"Qualified",0.746,24366.73,24370.77,"43-20",3044,"Alloy 617","Plate",314626
3045,"CapPass",101.22,-138.12,,"Qualified",0.733,24374.74,24378.79,"43-20",3045,"Alloy 617","Plate",314626
3046,"CapPass",102.46,-141.07,,"Qualified",0.726,24382.74,24386.80,"43-20",3046,"Alloy 617","Plate",314626
3047,"CapPass",101.47,-134.31,,"Qualified",0.755,24390.75,24394.81,"43-20",3047,"Alloy 617","Plate",314626
3048,"CapPass",101.80,-141.73,,"Qualified",0.718,24398.77,24402.82,"43-20",3048,"Alloy 617","Plate",314626
3049,"CapPass",101.74,-134.90,,"Qualified",0.754,24406.77,24410.82,"43-20",3049,"Alloy 617","Plate",314626
3050,"CapPass",102.01,-132.93,,"Qualified",0.767,24414.78,24418.83,"43-20",3050,"Alloy 617","Plate",314626
3051,"CapPass",99.39,-136.53,,"Qualified",0.728,24422.79,24426.85,"43-20",3051,"Alloy 617","Plate",314626
3052,"CapPass",103.25,-136.11,,"Qualified",0.759,24430.80,24434.86,"43-20",3052,"Alloy 617","Plate",314626
3053,"CapPass",100.74,-140.57,,"Qualified",0.717,24438.81,24442.86,"43-20",3053,"Alloy 617","Plate",314626
3054,"CapPass",102.25,-125.33,,"Qualified",0.816,24446.82,24450.87,"43-20",3054,"Alloy 617","Plate",314626
3055,"CapPass",102.26,-133.50,,"Qualified",0.766,24454.83,24458.88,"43-20",3055,"Alloy 617","Plate",314626
3056,"CapPass",101.59,-129.98,,"Qualified",0.782,24462.82,24466.90,"43-20",3056,"Alloy 617","Plate",314626
3057,"CapPass",101.66,-129.20,,"Qualified",0.787,24470.84,24474.90,"43-20",3057,"Alloy 617","Plate",314626
3058,"CapPass",99.62,-127.53,,"Qualified",0.781,24478.84,24482.91,"43-20",3058,"Alloy 617","Plate",314626
3059,"CapPass",100.83,-138.22,,"Qualified",0.729,24486.87,24490.92,"43-20",3059,"Alloy 617","Plate",314626
3060,"CapPass",99.72,-138.42,,"Qualified",0.720,24494.88,24498.92,"43-20",3060,"Alloy 617","Plate",314626
3061,"CapPass",100.13,-136.36,,"Qualified",0.734,24502.88,24506.93,"43-20",3061,"Alloy 617","Plate",314626
3062,"CapPass",100.37,-135.14,,"Qualified",0.743,24510.89,24514.94,"43-20",3062,"Alloy 617","Plate",314626
3063,"CapPass",100.59,-135.72,,"Qualified",0.741,24518.91,24522.95,"43-20",3063,"Alloy 617","Plate",314626
3064,"CapPass",99.42,-138.78,,"Qualified",0.716,24526.90,24530.97,"43-20",3064,"Alloy 617","Plate",314626
3065,"CapPass",96.00,-138.91,,"Qualified",0.691,24534.91,24538.96,"43-20",3065,"Alloy 617","Plate",314626
3066,"CapPass",96.19,-140.41,,"Qualified",0.685,24542.92,24546.99,"43-20",3066,"Alloy 617","Plate",314626
3067,"CapPass",99.42,-132.52,,"Qualified",0.750,24550.92,24554.98,"43-20",3067,"Alloy 617","Plate",314626
3068,"CapPass",98.04,-130.79,,"Qualified",0.750,24558.94,24563.00,"43-20",3068,"Alloy 617","Plate",314626
3069,"CapPass",100.10,-133.24,,"Qualified",0.751,24566.95,24571.00,"43-20",3069,"Alloy 617","Plate",314626
3070,"CapPass",98.75,-133.47,,"Qualified",0.740,24574.94,24579.00,"43-20",3070,"Alloy 617","Plate",314626
3071,"CapPass",98.04,-144.33,,"Qualified",0.679,24582.97,24587.02,"43-20",3071,"Alloy 617","Plate",314626
3072,"CapPass",100.75,-126.66,,"Qualified",0.795,24590.97,24595.04,"43-20",3072,"Alloy 617","Plate",314626
3073,"CapPass",98.10,-132.25,,"Qualified",0.742,24598.99,24603.04,"43-20",3073,"Alloy 617","Plate",314626
3074,"CapPass",98.22,-129.23,,"Qualified",0.760,24607.00,24611.05,"43-20",3074,"Alloy 617","Plate",314626
3075,"CapPass",97.87,-133.88,,"Qualified",0.731,24615.00,24619.06,"43-20",3075,"Alloy 617","Plate",314626
3076,"CapPass",97.85,-131.67,,"Qualified",0.743,24623.01,24627.06,"43-20",3076,"Alloy 617","Plate",314626
3077,"CapPass",98.15,-131.80,,"Qualified",0.745,24631.02,24635.08,"43-20",3077,"Alloy 617","Plate",314626
3078,"CapPass",96.30,-128.35,,"Qualified",0.750,24639.04,24643.09,"43-20",3078,"Alloy 617","Plate",314626
3079,"CapPass",97.69,-130.79,,"Qualified",0.747,24647.04,24651.10,"43-20",3079,"Alloy 617","Plate",314626
3080,"CapPass",96.86,-132.72,,"Qualified",0.730,24655.03,24659.10,"43-20",3080,"Alloy 617","Plate",314626
3081,"CapPass",96.36,-138.65,,"Qualified",0.695,24663.06,24667.11,"43-20",3081,"Alloy 617","Plate",314626
3082,"CapPass",95.71,-133.20,,"Qualified",0.719,24671.06,24675.11,"43-20",3082,"Alloy 617","Plate",314626
3083,"CapPass",95.96,-136.46,,"Qualified",0.703,24679.07,24683.13,"43-20",3083,"Alloy 617","Plate",314626
3084,"CapPass",96.32,-127.50,,"Qualified",0.755,24687.08,24691.14,"43-20",3084,"Alloy 617","Plate",314626
3085,"CapPass",95.52,-147.44,,"Qualified",0.648,24695.09,24699.14,"43-20",3085,"Alloy 617","Plate",314626
3086,"CapPass",96.13,-129.98,,"Qualified",0.740,24703.11,24707.16,"43-20",3086,"Alloy 617","Plate",314626
3087,"CapPass",95.09,".",,"Qualified",".",24711.11,".","43-20",3087,"Alloy 617","Plate",314626
