Repository: js-molina/fatigue-A617

File: data/950C/Strain rate 0.001/0.40% strain/HTM_A19_Cycles_4316.csv (part 9 of 10)
"Stress Mpa","Strain","Qual State","Qual Exceptions","Elapsed Time Sec","Data State","Cycle Label","Cycle","Count","Sample","Alloy","Heat","Material_Form"
-81.17,-0.00154,"Qualified",,11196.75,"CapPass","51% Nf: Cycle 1399-1400",1399,47139,"43-16","Alloy 617",314626,"Plate"
-77.42,-0.00151,"Qualified",,11196.78,"CapPass","51% Nf: Cycle 1399-1400",1399,47140,"43-16","Alloy 617",314626,"Plate"
-72.75,-0.00149,"Qualified",,11196.82,"CapPass","51% Nf: Cycle 1399-1400",1399,47141,"43-16","Alloy 617",314626,"Plate"
-68.78,-0.00146,"Qualified",,11196.85,"CapPass","51% Nf: Cycle 1399-1400",1399,47142,"43-16","Alloy 617",314626,"Plate"
-65.54,-0.00144,"Qualified",,11196.87,"CapPass","51% Nf: Cycle 1399-1400",1399,47143,"43-16","Alloy 617",314626,"Plate"
-62.25,-0.00141,"Qualified",,11196.90,"CapPass","51% Nf: Cycle 1399-1400",1399,47144,"43-16","Alloy 617",314626,"Plate"
-59.01,-0.00139,"Qualified",,11196.92,"CapPass","51% Nf: Cycle 1399-1400",1399,47145,"43-16","Alloy 617",314626,"Plate"
-55.69,-0.00136,"Qualified",,11196.95,"CapPass","51% Nf: Cycle 1399-1400",1399,47146,"43-16","Alloy 617",314626,"Plate"
-52.34,-0.00133,"Qualified",,11196.97,"CapPass","51% Nf: Cycle 1399-1400",1399,47147,"43-16","Alloy 617",314626,"Plate"
-49.11,-0.00131,"Qualified",,11197.00,"CapPass","51% Nf: Cycle 1399-1400",1399,47148,"43-16","Alloy 617",314626,"Plate"
-45.97,-0.00128,"Qualified",,11197.03,"CapPass","51% Nf: Cycle 1399-1400",1399,47149,"43-16","Alloy 617",314626,"Plate"
-42.36,-0.00126,"Qualified",,11197.06,"CapPass","51% Nf: Cycle 1399-1400",1399,47150,"43-16","Alloy 617",314626,"Plate"
-38.94,-0.00123,"Qualified",,11197.09,"CapPass","51% Nf: Cycle 1399-1400",1399,47151,"43-16","Alloy 617",314626,"Plate"
-35.73,-0.00121,"Qualified",,11197.11,"CapPass","51% Nf: Cycle 1399-1400",1399,47152,"43-16","Alloy 617",314626,"Plate"
-32.44,-0.00118,"Qualified",,11197.14,"CapPass","51% Nf: Cycle 1399-1400",1399,47153,"43-16","Alloy 617",314626,"Plate"
-29.31,-0.00116,"Qualified",,11197.16,"CapPass","51% Nf: Cycle 1399-1400",1399,47154,"43-16","Alloy 617",314626,"Plate"
-25.98,-0.00113,"Qualified",,11197.19,"CapPass","51% Nf: Cycle 1399-1400",1399,47155,"43-16","Alloy 617",314626,"Plate"
-22.59,-0.00111,"Qualified",,11197.22,"CapPass","51% Nf: Cycle 1399-1400",1399,47156,"43-16","Alloy 617",314626,"Plate"
-19.39,-0.00108,"Qualified",,11197.25,"CapPass","51% Nf: Cycle 1399-1400",1399,47157,"43-16","Alloy 617",314626,"Plate"
-16.07,-0.00105,"Qualified",,11197.28,"CapPass","51% Nf: Cycle 1399-1400",1399,47158,"43-16","Alloy 617",314626,"Plate"
-13.02,-0.00103,"Qualified",,11197.30,"CapPass","51% Nf: Cycle 1399-1400",1399,47159,"43-16","Alloy 617",314626,"Plate"
-9.92,-0.00100,"Qualified",,11197.33,"CapPass","51% Nf: Cycle 1399-1400",1399,47160,"43-16","Alloy 617",314626,"Plate"
-6.83,-0.00098,"Qualified",,11197.35,"CapPass","51% Nf: Cycle 1399-1400",1399,47161,"43-16","Alloy 617",314626,"Plate"
-3.61,-0.00095,"Qualified",,11197.38,"CapPass","51% Nf: Cycle 1399-1400",1399,47162,"43-16","Alloy 617",314626,"Plate"
-0.89,-0.00093,"Qualified",,11197.40,"CapPass","51% Nf: Cycle 1399-1400",1399,47163,"43-16","Alloy 617",314626,"Plate"
2.24,-0.00090,"Qualified",,11197.43,"CapPass","51% Nf: Cycle 1399-1400",1399,47164,"43-16","Alloy 617",314626,"Plate"
5.39,-0.00088,"Qualified",,11197.46,"CapPass","51% Nf: Cycle 1399-1400",1399,47165,"43-16","Alloy 617",314626,"Plate"
8.19,-0.00085,"Qualified",,11197.49,"CapPass","51% Nf: Cycle 1399-1400",1399,47166,"43-16","Alloy 617",314626,"Plate"
10.78,-0.00082,"Qualified",,11197.51,"CapPass","51% Nf: Cycle 1399-1400",1399,47167,"43-16","Alloy 617",314626,"Plate"
13.32,-0.00080,"Qualified",,11197.54,"CapPass","51% Nf: Cycle 1399-1400",1399,47168,"43-16","Alloy 617",314626,"Plate"
15.81,-0.00077,"Qualified",,11197.56,"CapPass","51% Nf: Cycle 1399-1400",1399,47169,"43-16","Alloy 617",314626,"Plate"
18.44,-0.00075,"Qualified",,11197.59,"CapPass","51% Nf: Cycle 1399-1400",1399,47170,"43-16","Alloy 617",314626,"Plate"
21.10,-0.00072,"Qualified",,11197.61,"CapPass","51% Nf: Cycle 1399-1400",1399,47171,"43-16","Alloy 617",314626,"Plate"
23.73,-0.00070,"Qualified",,11197.64,"CapPass","51% Nf: Cycle 1399-1400",1399,47172,"43-16","Alloy 617",314626,"Plate"
26.70,-0.00067,"Qualified",,11197.70,"CapPass","51% Nf: Cycle 1399-1400",1399,47173,"43-16","Alloy 617",314626,"Plate"
29.22,-0.00065,"Qualified",,11197.75,"CapPass","51% Nf: Cycle 1399-1400",1399,47174,"43-16","Alloy 617",314626,"Plate"
32.42,-0.00062,"Qualified",,11197.79,"CapPass","51% Nf: Cycle 1399-1400",1399,47175,"43-16","Alloy 617",314626,"Plate"
34.89,-0.00060,"Qualified",,11197.83,"CapPass","51% Nf: Cycle 1399-1400",1399,47176,"43-16","Alloy 617",314626,"Plate"
37.86,-0.00057,"Qualified",,11197.86,"CapPass","51% Nf: Cycle 1399-1400",1399,47177,"43-16","Alloy 617",314626,"Plate"
40.99,-0.00054,"Qualified",,11197.88,"CapPass","51% Nf: Cycle 1399-1400",1399,47178,"43-16","Alloy 617",314626,"Plate"
44.02,-0.00052,"Qualified",,11197.90,"CapPass","51% Nf: Cycle 1399-1400",1399,47179,"43-16","Alloy 617",314626,"Plate"
46.81,-0.00049,"Qualified",,11197.92,"CapPass","51% Nf: Cycle 1399-1400",1399,47180,"43-16","Alloy 617",314626,"Plate"
49.41,-0.00047,"Qualified",,11197.94,"CapPass","51% Nf: Cycle 1399-1400",1399,47181,"43-16","Alloy 617",314626,"Plate"
51.87,-0.00044,"Qualified",,11197.96,"CapPass","51% Nf: Cycle 1399-1400",1399,47182,"43-16","Alloy 617",314626,"Plate"
54.48,-0.00042,"Qualified",,11197.99,"CapPass","51% Nf: Cycle 1399-1400",1399,47183,"43-16","Alloy 617",314626,"Plate"
56.88,-0.00039,"Qualified",,11198.01,"CapPass","51% Nf: Cycle 1399-1400",1399,47184,"43-16","Alloy 617",314626,"Plate"
58.66,-0.00037,"Qualified",,11198.03,"CapPass","51% Nf: Cycle 1399-1400",1399,47185,"43-16","Alloy 617",314626,"Plate"
60.40,-0.00034,"Qualified",,11198.06,"CapPass","51% Nf: Cycle 1399-1400",1399,47186,"43-16","Alloy 617",314626,"Plate"
62.29,-0.00031,"Qualified",,11198.08,"CapPass","51% Nf: Cycle 1399-1400",1399,47187,"43-16","Alloy 617",314626,"Plate"
64.24,-0.00029,"Qualified",,11198.11,"CapPass","51% Nf: Cycle 1399-1400",1399,47188,"43-16","Alloy 617",314626,"Plate"
66.21,-0.00026,"Qualified",,11198.15,"CapPass","51% Nf: Cycle 1399-1400",1399,47189,"43-16","Alloy 617",314626,"Plate"
68.09,-0.00024,"Qualified",,11198.18,"CapPass","51% Nf: Cycle 1399-1400",1399,47190,"43-16","Alloy 617",314626,"Plate"
70.19,-0.00021,"Qualified",,11198.21,"CapPass","51% Nf: Cycle 1399-1400",1400,47191,"43-16","Alloy 617",314626,"Plate"
72.45,-0.00019,"Qualified",,11198.25,"CapPass","51% Nf: Cycle 1399-1400",1400,47192,"43-16","Alloy 617",314626,"Plate"
74.75,-0.00016,"Qualified",,11198.29,"CapPass","51% Nf: Cycle 1399-1400",1400,47193,"43-16","Alloy 617",314626,"Plate"
76.92,-0.00014,"Qualified",,11198.32,"CapPass","51% Nf: Cycle 1399-1400",1400,47194,"43-16","Alloy 617",314626,"Plate"
79.09,-0.00011,"Qualified",,11198.35,"CapPass","51% Nf: Cycle 1399-1400",1400,47195,"43-16","Alloy 617",314626,"Plate"
81.22,-0.00009,"Qualified",,11198.37,"CapPass","51% Nf: Cycle 1399-1400",1400,47196,"43-16","Alloy 617",314626,"Plate"
83.38,-0.00006,"Qualified",,11198.40,"CapPass","51% Nf: Cycle 1399-1400",1400,47197,"43-16","Alloy 617",314626,"Plate"
85.69,-0.00003,"Qualified",,11198.42,"CapPass","51% Nf: Cycle 1399-1400",1400,47198,"43-16","Alloy 617",314626,"Plate"
87.92,-0.00001,"Qualified",,11198.45,"CapPass","51% Nf: Cycle 1399-1400",1400,47199,"43-16","Alloy 617",314626,"Plate"
90.05,0.00002,"Qualified",,11198.46,"CapPass","51% Nf: Cycle 1399-1400",1400,47200,"43-16","Alloy 617",314626,"Plate"
92.20,0.00004,"Qualified",,11198.48,"CapPass","51% Nf: Cycle 1399-1400",1400,47201,"43-16","Alloy 617",314626,"Plate"
94.52,0.00007,"Qualified",,11198.50,"CapPass","51% Nf: Cycle 1399-1400",1400,47202,"43-16","Alloy 617",314626,"Plate"
96.90,0.00010,"Qualified",,11198.51,"CapPass","51% Nf: Cycle 1399-1400",1400,47203,"43-16","Alloy 617",314626,"Plate"
99.38,0.00012,"Qualified",,11198.53,"CapPass","51% Nf: Cycle 1399-1400",1400,47204,"43-16","Alloy 617",314626,"Plate"
101.99,0.00015,"Qualified",,11198.55,"CapPass","51% Nf: Cycle 1399-1400",1400,47205,"43-16","Alloy 617",314626,"Plate"
104.54,0.00017,"Qualified",,11198.57,"CapPass","51% Nf: Cycle 1399-1400",1400,47206,"43-16","Alloy 617",314626,"Plate"
106.98,0.00020,"Qualified",,11198.59,"CapPass","51% Nf: Cycle 1399-1400",1400,47207,"43-16","Alloy 617",314626,"Plate"
109.16,0.00022,"Qualified",,11198.60,"CapPass","51% Nf: Cycle 1399-1400",1400,47208,"43-16","Alloy 617",314626,"Plate"
111.20,0.00025,"Qualified",,11198.62,"CapPass","51% Nf: Cycle 1399-1400",1400,47209,"43-16","Alloy 617",314626,"Plate"
113.29,0.00028,"Qualified",,11198.64,"CapPass","51% Nf: Cycle 1399-1400",1400,47210,"43-16","Alloy 617",314626,"Plate"
115.04,0.00030,"Qualified",,11198.65,"CapPass","51% Nf: Cycle 1399-1400",1400,47211,"43-16","Alloy 617",314626,"Plate"
116.80,0.00033,"Qualified",,11198.67,"CapPass","51% Nf: Cycle 1399-1400",1400,47212,"43-16","Alloy 617",314626,"Plate"
118.46,0.00035,"Qualified",,11198.69,"CapPass","51% Nf: Cycle 1399-1400",1400,47213,"43-16","Alloy 617",314626,"Plate"
120.15,0.00038,"Qualified",,11198.71,"CapPass","51% Nf: Cycle 1399-1400",1400,47214,"43-16","Alloy 617",314626,"Plate"
121.72,0.00040,"Qualified",,11198.73,"CapPass","51% Nf: Cycle 1399-1400",1400,47215,"43-16","Alloy 617",314626,"Plate"
123.12,0.00043,"Qualified",,11198.75,"CapPass","51% Nf: Cycle 1399-1400",1400,47216,"43-16","Alloy 617",314626,"Plate"
124.60,0.00046,"Qualified",,11198.77,"CapPass","51% Nf: Cycle 1399-1400",1400,47217,"43-16","Alloy 617",314626,"Plate"
125.94,0.00048,"Qualified",,11198.79,"CapPass","51% Nf: Cycle 1399-1400",1400,47218,"43-16","Alloy 617",314626,"Plate"
127.12,0.00051,"Qualified",,11198.82,"CapPass","51% Nf: Cycle 1399-1400",1400,47219,"43-16","Alloy 617",314626,"Plate"
128.34,0.00053,"Qualified",,11198.84,"CapPass","51% Nf: Cycle 1399-1400",1400,47220,"43-16","Alloy 617",314626,"Plate"
129.49,0.00056,"Qualified",,11198.87,"CapPass","51% Nf: Cycle 1399-1400",1400,47221,"43-16","Alloy 617",314626,"Plate"
130.49,0.00058,"Qualified",,11198.89,"CapPass","51% Nf: Cycle 1399-1400",1400,47222,"43-16","Alloy 617",314626,"Plate"
131.60,0.00061,"Qualified",,11198.91,"CapPass","51% Nf: Cycle 1399-1400",1400,47223,"43-16","Alloy 617",314626,"Plate"
132.73,0.00063,"Qualified",,11198.94,"CapPass","51% Nf: Cycle 1399-1400",1400,47224,"43-16","Alloy 617",314626,"Plate"
134.02,0.00066,"Qualified",,11198.97,"CapPass","51% Nf: Cycle 1399-1400",1400,47225,"43-16","Alloy 617",314626,"Plate"
135.24,0.00068,"Qualified",,11199.00,"CapPass","51% Nf: Cycle 1399-1400",1400,47226,"43-16","Alloy 617",314626,"Plate"
136.35,0.00071,"Qualified",,11199.03,"CapPass","51% Nf: Cycle 1399-1400",1400,47227,"43-16","Alloy 617",314626,"Plate"
137.36,0.00073,"Qualified",,11199.05,"CapPass","51% Nf: Cycle 1399-1400",1400,47228,"43-16","Alloy 617",314626,"Plate"
138.29,0.00076,"Qualified",,11199.07,"CapPass","51% Nf: Cycle 1399-1400",1400,47229,"43-16","Alloy 617",314626,"Plate"
139.35,0.00078,"Qualified",,11199.09,"CapPass","51% Nf: Cycle 1399-1400",1400,47230,"43-16","Alloy 617",314626,"Plate"
140.27,0.00081,"Qualified",,11199.11,"CapPass","51% Nf: Cycle 1399-1400",1400,47231,"43-16","Alloy 617",314626,"Plate"
141.09,0.00083,"Qualified",,11199.14,"CapPass","51% Nf: Cycle 1399-1400",1400,47232,"43-16","Alloy 617",314626,"Plate"
141.89,0.00086,"Qualified",,11199.16,"CapPass","51% Nf: Cycle 1399-1400",1400,47233,"43-16","Alloy 617",314626,"Plate"
142.72,0.00089,"Qualified",,11199.18,"CapPass","51% Nf: Cycle 1399-1400",1400,47234,"43-16","Alloy 617",314626,"Plate"
143.39,0.00091,"Qualified",,11199.21,"CapPass","51% Nf: Cycle 1399-1400",1400,47235,"43-16","Alloy 617",314626,"Plate"
144.02,0.00094,"Qualified",,11199.23,"CapPass","51% Nf: Cycle 1399-1400",1400,47236,"43-16","Alloy 617",314626,"Plate"
144.63,0.00096,"Qualified",,11199.25,"CapPass","51% Nf: Cycle 1399-1400",1400,47237,"43-16","Alloy 617",314626,"Plate"
145.16,0.00099,"Qualified",,11199.28,"CapPass","51% Nf: Cycle 1399-1400",1400,47238,"43-16","Alloy 617",314626,"Plate"
145.67,0.00101,"Qualified",,11199.30,"CapPass","51% Nf: Cycle 1399-1400",1400,47239,"43-16","Alloy 617",314626,"Plate"
146.16,0.00104,"Qualified",,11199.33,"CapPass","51% Nf: Cycle 1399-1400",1400,47240,"43-16","Alloy 617",314626,"Plate"
146.58,0.00106,"Qualified",,11199.35,"CapPass","51% Nf: Cycle 1399-1400",1400,47241,"43-16","Alloy 617",314626,"Plate"
146.93,0.00109,"Qualified",,11199.38,"CapPass","51% Nf: Cycle 1399-1400",1400,47242,"43-16","Alloy 617",314626,"Plate"
147.41,0.00111,"Qualified",,11199.41,"CapPass","51% Nf: Cycle 1399-1400",1400,47243,"43-16","Alloy 617",314626,"Plate"
148.00,0.00114,"Qualified",,11199.44,"CapPass","51% Nf: Cycle 1399-1400",1400,47244,"43-16","Alloy 617",314626,"Plate"
148.72,0.00116,"Qualified",,11199.47,"CapPass","51% Nf: Cycle 1399-1400",1400,47245,"43-16","Alloy 617",314626,"Plate"
149.59,0.00119,"Qualified",,11199.50,"CapPass","51% Nf: Cycle 1399-1400",1400,47246,"43-16","Alloy 617",314626,"Plate"
150.60,0.00121,"Qualified",,11199.53,"CapPass","51% Nf: Cycle 1399-1400",1400,47247,"43-16","Alloy 617",314626,"Plate"
151.71,0.00124,"Qualified",,11199.56,"CapPass","51% Nf: Cycle 1399-1400",1400,47248,"43-16","Alloy 617",314626,"Plate"
153.10,0.00127,"Qualified",,11199.59,"CapPass","51% Nf: Cycle 1399-1400",1400,47249,"43-16","Alloy 617",314626,"Plate"
154.27,0.00129,"Qualified",,11199.61,"CapPass","51% Nf: Cycle 1399-1400",1400,47250,"43-16","Alloy 617",314626,"Plate"
155.36,0.00132,"Qualified",,11199.64,"CapPass","51% Nf: Cycle 1399-1400",1400,47251,"43-16","Alloy 617",314626,"Plate"
156.58,0.00134,"Qualified",,11199.66,"CapPass","51% Nf: Cycle 1399-1400",1400,47252,"43-16","Alloy 617",314626,"Plate"
157.79,0.00137,"Qualified",,11199.69,"CapPass","51% Nf: Cycle 1399-1400",1400,47253,"43-16","Alloy 617",314626,"Plate"
158.96,0.00139,"Qualified",,11199.71,"CapPass","51% Nf: Cycle 1399-1400",1400,47254,"43-16","Alloy 617",314626,"Plate"
159.95,0.00142,"Qualified",,11199.73,"CapPass","51% Nf: Cycle 1399-1400",1400,47255,"43-16","Alloy 617",314626,"Plate"
161.09,0.00144,"Qualified",,11199.76,"CapPass","51% Nf: Cycle 1399-1400",1400,47256,"43-16","Alloy 617",314626,"Plate"
162.04,0.00147,"Qualified",,11199.78,"CapPass","51% Nf: Cycle 1399-1400",1400,47257,"43-16","Alloy 617",314626,"Plate"
162.93,0.00149,"Qualified",,11199.81,"CapPass","51% Nf: Cycle 1399-1400",1400,47258,"43-16","Alloy 617",314626,"Plate"
163.65,0.00152,"Qualified",,11199.83,"CapPass","51% Nf: Cycle 1399-1400",1400,47259,"43-16","Alloy 617",314626,"Plate"
163.72,0.00152,"Qualified",,11199.83,"CapPass","51% Nf: Cycle 1399-1400",1400,47260,"43-16","Alloy 617",314626,"Plate"
164.51,0.00154,"Qualified",,11199.85,"CapPass","51% Nf: Cycle 1399-1400",1400,47261,"43-16","Alloy 617",314626,"Plate"
165.28,0.00157,"Qualified",,11199.88,"CapPass","51% Nf: Cycle 1399-1400",1400,47262,"43-16","Alloy 617",314626,"Plate"
165.95,0.00160,"Qualified",,11199.90,"CapPass","51% Nf: Cycle 1399-1400",1400,47263,"43-16","Alloy 617",314626,"Plate"
166.50,0.00162,"Qualified",,11199.92,"CapPass","51% Nf: Cycle 1399-1400",1400,47264,"43-16","Alloy 617",314626,"Plate"
166.97,0.00165,"Qualified",,11199.95,"CapPass","51% Nf: Cycle 1399-1400",1400,47265,"43-16","Alloy 617",314626,"Plate"
167.32,0.00167,"Qualified",,11199.97,"CapPass","51% Nf: Cycle 1399-1400",1400,47266,"43-16","Alloy 617",314626,"Plate"
167.69,0.00170,"Qualified",,11199.99,"CapPass","51% Nf: Cycle 1399-1400",1400,47267,"43-16","Alloy 617",314626,"Plate"
167.96,0.00172,"Qualified",,11200.01,"CapPass","51% Nf: Cycle 1399-1400",1400,47268,"43-16","Alloy 617",314626,"Plate"
168.15,0.00175,"Qualified",,11200.04,"CapPass","51% Nf: Cycle 1399-1400",1400,47269,"43-16","Alloy 617",314626,"Plate"
168.31,0.00177,"Qualified",,11200.06,"CapPass","51% Nf: Cycle 1399-1400",1400,47270,"43-16","Alloy 617",314626,"Plate"
168.42,0.00180,"Qualified",,11200.09,"CapPass","51% Nf: Cycle 1399-1400",1400,47271,"43-16","Alloy 617",314626,"Plate"
168.46,0.00183,"Qualified",,11200.11,"CapPass","51% Nf: Cycle 1399-1400",1400,47272,"43-16","Alloy 617",314626,"Plate"
168.43,0.00185,"Qualified",,11200.14,"CapPass","51% Nf: Cycle 1399-1400",1400,47273,"43-16","Alloy 617",314626,"Plate"
168.44,0.00188,"Qualified",,11200.16,"CapPass","51% Nf: Cycle 1399-1400",1400,47274,"43-16","Alloy 617",314626,"Plate"
168.44,0.00190,"Qualified",,11200.19,"CapPass","51% Nf: Cycle 1399-1400",1400,47275,"43-16","Alloy 617",314626,"Plate"
74.43,-0.00023,"Qualified",,16003.49,"CapPass","Cycle 2000",2000,54702,"43-16","Alloy 617",314626,"Plate"
76.26,-0.00021,"Qualified",,16003.52,"CapPass","Cycle 2000",2000,54703,"43-16","Alloy 617",314626,"Plate"
78.05,-0.00018,"Qualified",,16003.55,"CapPass","Cycle 2000",2000,54704,"43-16","Alloy 617",314626,"Plate"
79.99,-0.00016,"Qualified",,16003.58,"CapPass","Cycle 2000",2000,54705,"43-16","Alloy 617",314626,"Plate"
82.13,-0.00013,"Qualified",,16003.61,"CapPass","Cycle 2000",2000,54706,"43-16","Alloy 617",314626,"Plate"
84.26,-0.00010,"Qualified",,16003.64,"CapPass","Cycle 2000",2000,54707,"43-16","Alloy 617",314626,"Plate"
86.76,-0.00008,"Qualified",,16003.66,"CapPass","Cycle 2000",2000,54708,"43-16","Alloy 617",314626,"Plate"
89.07,-0.00005,"Qualified",,16003.68,"CapPass","Cycle 2000",2000,54709,"43-16","Alloy 617",314626,"Plate"
91.54,-0.00003,"Qualified",,16003.70,"CapPass","Cycle 2000",2000,54710,"43-16","Alloy 617",314626,"Plate"
93.88,-0.00000,"Qualified",,16003.72,"CapPass","Cycle 2000",2000,54711,"43-16","Alloy 617",314626,"Plate"
96.42,0.00002,"Qualified",,16003.73,"CapPass","Cycle 2000",2000,54712,"43-16","Alloy 617",314626,"Plate"
98.93,0.00005,"Qualified",,16003.75,"CapPass","Cycle 2000",2000,54713,"43-16","Alloy 617",314626,"Plate"
101.18,0.00007,"Qualified",,16003.77,"CapPass","Cycle 2000",2000,54714,"43-16","Alloy 617",314626,"Plate"
103.49,0.00010,"Qualified",,16003.78,"CapPass","Cycle 2000",2000,54715,"43-16","Alloy 617",314626,"Plate"
105.77,0.00013,"Qualified",,16003.80,"CapPass","Cycle 2000",2000,54716,"43-16","Alloy 617",314626,"Plate"
107.91,0.00015,"Qualified",,16003.82,"CapPass","Cycle 2000",2000,54717,"43-16","Alloy 617",314626,"Plate"
110.02,0.00018,"Qualified",,16003.83,"CapPass","Cycle 2000",2000,54718,"43-16","Alloy 617",314626,"Plate"
112.15,0.00021,"Qualified",,16003.85,"CapPass","Cycle 2000",2000,54719,"43-16","Alloy 617",314626,"Plate"
114.08,0.00023,"Qualified",,16003.87,"CapPass","Cycle 2000",2000,54720,"43-16","Alloy 617",314626,"Plate"
116.17,0.00026,"Qualified",,16003.89,"CapPass","Cycle 2000",2000,54721,"43-16","Alloy 617",314626,"Plate"
118.04,0.00028,"Qualified",,16003.91,"CapPass","Cycle 2000",2000,54722,"43-16","Alloy 617",314626,"Plate"
119.72,0.00031,"Qualified",,16003.93,"CapPass","Cycle 2000",2000,54723,"43-16","Alloy 617",314626,"Plate"
121.44,0.00033,"Qualified",,16003.95,"CapPass","Cycle 2000",2000,54724,"43-16","Alloy 617",314626,"Plate"
122.89,0.00036,"Qualified",,16003.97,"CapPass","Cycle 2000",2000,54725,"43-16","Alloy 617",314626,"Plate"
124.35,0.00039,"Qualified",,16003.99,"CapPass","Cycle 2000",2000,54726,"43-16","Alloy 617",314626,"Plate"
125.81,0.00041,"Qualified",,16004.02,"CapPass","Cycle 2000",2000,54727,"43-16","Alloy 617",314626,"Plate"
127.22,0.00044,"Qualified",,16004.04,"CapPass","Cycle 2000",2000,54728,"43-16","Alloy 617",314626,"Plate"
128.38,0.00046,"Qualified",,16004.06,"CapPass","Cycle 2000",2000,54729,"43-16","Alloy 617",314626,"Plate"
129.52,0.00049,"Qualified",,16004.08,"CapPass","Cycle 2000",2000,54730,"43-16","Alloy 617",314626,"Plate"
130.59,0.00051,"Qualified",,16004.11,"CapPass","Cycle 2000",2000,54731,"43-16","Alloy 617",314626,"Plate"
131.74,0.00054,"Qualified",,16004.13,"CapPass","Cycle 2000",2000,54732,"43-16","Alloy 617",314626,"Plate"
132.73,0.00056,"Qualified",,16004.16,"CapPass","Cycle 2000",2000,54733,"43-16","Alloy 617",314626,"Plate"
133.81,0.00059,"Qualified",,16004.18,"CapPass","Cycle 2000",2000,54734,"43-16","Alloy 617",314626,"Plate"
134.76,0.00061,"Qualified",,16004.21,"CapPass","Cycle 2000",2000,54735,"43-16","Alloy 617",314626,"Plate"
135.66,0.00064,"Qualified",,16004.23,"CapPass","Cycle 2000",2000,54736,"43-16","Alloy 617",314626,"Plate"
136.48,0.00066,"Qualified",,16004.26,"CapPass","Cycle 2000",2000,54737,"43-16","Alloy 617",314626,"Plate"
137.34,0.00069,"Qualified",,16004.28,"CapPass","Cycle 2000",2000,54738,"43-16","Alloy 617",314626,"Plate"
138.24,0.00072,"Qualified",,16004.31,"CapPass","Cycle 2000",2000,54739,"43-16","Alloy 617",314626,"Plate"
139.11,0.00074,"Qualified",,16004.34,"CapPass","Cycle 2000",2000,54740,"43-16","Alloy 617",314626,"Plate"
139.94,0.00077,"Qualified",,16004.36,"CapPass","Cycle 2000",2000,54741,"43-16","Alloy 617",314626,"Plate"
140.82,0.00079,"Qualified",,16004.39,"CapPass","Cycle 2000",2000,54742,"43-16","Alloy 617",314626,"Plate"
141.79,0.00082,"Qualified",,16004.42,"CapPass","Cycle 2000",2000,54743,"43-16","Alloy 617",314626,"Plate"
142.80,0.00084,"Qualified",,16004.44,"CapPass","Cycle 2000",2000,54744,"43-16","Alloy 617",314626,"Plate"
143.79,0.00087,"Qualified",,16004.47,"CapPass","Cycle 2000",2000,54745,"43-16","Alloy 617",314626,"Plate"
144.77,0.00089,"Qualified",,16004.49,"CapPass","Cycle 2000",2000,54746,"43-16","Alloy 617",314626,"Plate"
145.71,0.00092,"Qualified",,16004.52,"CapPass","Cycle 2000",2000,54747,"43-16","Alloy 617",314626,"Plate"
146.66,0.00095,"Qualified",,16004.54,"CapPass","Cycle 2000",2000,54748,"43-16","Alloy 617",314626,"Plate"
147.59,0.00097,"Qualified",,16004.57,"CapPass","Cycle 2000",2000,54749,"43-16","Alloy 617",314626,"Plate"
148.51,0.00100,"Qualified",,16004.59,"CapPass","Cycle 2000",2000,54750,"43-16","Alloy 617",314626,"Plate"
149.46,0.00102,"Qualified",,16004.62,"CapPass","Cycle 2000",2000,54751,"43-16","Alloy 617",314626,"Plate"
150.30,0.00105,"Qualified",,16004.65,"CapPass","Cycle 2000",2000,54752,"43-16","Alloy 617",314626,"Plate"
151.23,0.00107,"Qualified",,16004.67,"CapPass","Cycle 2000",2000,54753,"43-16","Alloy 617",314626,"Plate"
152.09,0.00110,"Qualified",,16004.70,"CapPass","Cycle 2000",2000,54754,"43-16","Alloy 617",314626,"Plate"
153.04,0.00112,"Qualified",,16004.72,"CapPass","Cycle 2000",2000,54755,"43-16","Alloy 617",314626,"Plate"
154.02,0.00115,"Qualified",,16004.75,"CapPass","Cycle 2000",2000,54756,"43-16","Alloy 617",314626,"Plate"
155.00,0.00117,"Qualified",,16004.78,"CapPass","Cycle 2000",2000,54757,"43-16","Alloy 617",314626,"Plate"
155.85,0.00120,"Qualified",,16004.80,"CapPass","Cycle 2000",2000,54758,"43-16","Alloy 617",314626,"Plate"
156.65,0.00123,"Qualified",,16004.82,"CapPass","Cycle 2000",2000,54759,"43-16","Alloy 617",314626,"Plate"
157.43,0.00125,"Qualified",,16004.85,"CapPass","Cycle 2000",2000,54760,"43-16","Alloy 617",314626,"Plate"
158.23,0.00128,"Qualified",,16004.87,"CapPass","Cycle 2000",2000,54761,"43-16","Alloy 617",314626,"Plate"
158.95,0.00130,"Qualified",,16004.90,"CapPass","Cycle 2000",2000,54762,"43-16","Alloy 617",314626,"Plate"
159.66,0.00133,"Qualified",,16004.92,"CapPass","Cycle 2000",2000,54763,"43-16","Alloy 617",314626,"Plate"
160.37,0.00135,"Qualified",,16004.95,"CapPass","Cycle 2000",2000,54764,"43-16","Alloy 617",314626,"Plate"
161.11,0.00138,"Qualified",,16004.97,"CapPass","Cycle 2000",2000,54765,"43-16","Alloy 617",314626,"Plate"
161.63,0.00140,"Qualified",,16004.99,"CapPass","Cycle 2000",2000,54766,"43-16","Alloy 617",314626,"Plate"
162.08,0.00143,"Qualified",,16005.01,"CapPass","Cycle 2000",2000,54767,"43-16","Alloy 617",314626,"Plate"
162.57,0.00145,"Qualified",,16005.04,"CapPass","Cycle 2000",2000,54768,"43-16","Alloy 617",314626,"Plate"
162.91,0.00148,"Qualified",,16005.06,"CapPass","Cycle 2000",2000,54769,"43-16","Alloy 617",314626,"Plate"
163.27,0.00151,"Qualified",,16005.08,"CapPass","Cycle 2000",2000,54770,"43-16","Alloy 617",314626,"Plate"
163.50,0.00153,"Qualified",,16005.10,"CapPass","Cycle 2000",2000,54771,"43-16","Alloy 617",314626,"Plate"
163.64,0.00156,"Qualified",,16005.13,"CapPass","Cycle 2000",2000,54772,"43-16","Alloy 617",314626,"Plate"
163.76,0.00158,"Qualified",,16005.15,"CapPass","Cycle 2000",2000,54773,"43-16","Alloy 617",314626,"Plate"
163.80,0.00161,"Qualified",,16005.17,"CapPass","Cycle 2000",2000,54774,"43-16","Alloy 617",314626,"Plate"
163.73,0.00163,"Qualified",,16005.19,"CapPass","Cycle 2000",2000,54775,"43-16","Alloy 617",314626,"Plate"
163.51,0.00166,"Qualified",,16005.21,"CapPass","Cycle 2000",2000,54776,"43-16","Alloy 617",314626,"Plate"
163.18,0.00168,"Qualified",,16005.24,"CapPass","Cycle 2000",2000,54777,"43-16","Alloy 617",314626,"Plate"
162.65,0.00171,"Qualified",,16005.27,"CapPass","Cycle 2000",2000,54778,"43-16","Alloy 617",314626,"Plate"
162.12,0.00174,"Qualified",,16005.30,"CapPass","Cycle 2000",2000,54779,"43-16","Alloy 617",314626,"Plate"
161.78,0.00176,"Qualified",,16005.34,"CapPass","Cycle 2000",2000,54780,"43-16","Alloy 617",314626,"Plate"
161.79,0.00179,"Qualified",,16005.37,"CapPass","Cycle 2000",2000,54781,"43-16","Alloy 617",314626,"Plate"
161.93,0.00181,"Qualified",,16005.39,"CapPass","Cycle 2000",2000,54782,"43-16","Alloy 617",314626,"Plate"
162.17,0.00184,"Qualified",,16005.42,"CapPass","Cycle 2000",2000,54783,"43-16","Alloy 617",314626,"Plate"
162.33,0.00186,"Qualified",,16005.44,"CapPass","Cycle 2000",2000,54784,"43-16","Alloy 617",314626,"Plate"
162.66,0.00189,"Qualified",,16005.47,"CapPass","Cycle 2000",2000,54785,"43-16","Alloy 617",314626,"Plate"
162.92,0.00191,"Qualified",,16005.49,"CapPass","Cycle 2000",2000,54786,"43-16","Alloy 617",314626,"Plate"
163.16,0.00194,"Qualified",,16005.52,"CapPass","Cycle 2000",2000,54787,"43-16","Alloy 617",314626,"Plate"
162.94,0.00196,"Qualified",,16005.54,"CapPass","Cycle 2000",2000,54788,"43-16","Alloy 617",314626,"Plate"
161.76,0.00199,"Qualified",,16005.57,"CapPass","Cycle 2000",2000,54789,"43-16","Alloy 617",314626,"Plate"
142.27,0.00196,"Qualified",,16005.69,"CapPass","Cycle 2000",2000,54790,"43-16","Alloy 617",314626,"Plate"
136.82,0.00194,"Qualified",,16005.72,"CapPass","Cycle 2000",2000,54791,"43-16","Alloy 617",314626,"Plate"
132.16,0.00191,"Qualified",,16005.74,"CapPass","Cycle 2000",2000,54792,"43-16","Alloy 617",314626,"Plate"
127.69,0.00189,"Qualified",,16005.75,"CapPass","Cycle 2000",2000,54793,"43-16","Alloy 617",314626,"Plate"
123.21,0.00186,"Qualified",,16005.77,"CapPass","Cycle 2000",2000,54794,"43-16","Alloy 617",314626,"Plate"
119.01,0.00184,"Qualified",,16005.79,"CapPass","Cycle 2000",2000,54795,"43-16","Alloy 617",314626,"Plate"
114.56,0.00181,"Qualified",,16005.81,"CapPass","Cycle 2000",2000,54796,"43-16","Alloy 617",314626,"Plate"
110.72,0.00178,"Qualified",,16005.83,"CapPass","Cycle 2000",2000,54797,"43-16","Alloy 617",314626,"Plate"
107.03,0.00176,"Qualified",,16005.85,"CapPass","Cycle 2000",2000,54798,"43-16","Alloy 617",314626,"Plate"
103.24,0.00173,"Qualified",,16005.87,"CapPass","Cycle 2000",2000,54799,"43-16","Alloy 617",314626,"Plate"
99.20,0.00171,"Qualified",,16005.89,"CapPass","Cycle 2000",2000,54800,"43-16","Alloy 617",314626,"Plate"
95.22,0.00168,"Qualified",,16005.92,"CapPass","Cycle 2000",2000,54801,"43-16","Alloy 617",314626,"Plate"
91.68,0.00166,"Qualified",,16005.94,"CapPass","Cycle 2000",2000,54802,"43-16","Alloy 617",314626,"Plate"
88.40,0.00163,"Qualified",,16005.96,"CapPass","Cycle 2000",2000,54803,"43-16","Alloy 617",314626,"Plate"
85.11,0.00161,"Qualified",,16005.98,"CapPass","Cycle 2000",2000,54804,"43-16","Alloy 617",314626,"Plate"
81.57,0.00158,"Qualified",,16006.01,"CapPass","Cycle 2000",2000,54805,"43-16","Alloy 617",314626,"Plate"
78.39,0.00156,"Qualified",,16006.03,"CapPass","Cycle 2000",2000,54806,"43-16","Alloy 617",314626,"Plate"
75.02,0.00153,"Qualified",,16006.06,"CapPass","Cycle 2000",2000,54807,"43-16","Alloy 617",314626,"Plate"
71.74,0.00151,"Qualified",,16006.09,"CapPass","Cycle 2000",2000,54808,"43-16","Alloy 617",314626,"Plate"
68.58,0.00148,"Qualified",,16006.11,"CapPass","Cycle 2000",2000,54809,"43-16","Alloy 617",314626,"Plate"
65.45,0.00145,"Qualified",,16006.14,"CapPass","Cycle 2000",2000,54810,"43-16","Alloy 617",314626,"Plate"
61.74,0.00143,"Qualified",,16006.17,"CapPass","Cycle 2000",2000,54811,"43-16","Alloy 617",314626,"Plate"
58.63,0.00140,"Qualified",,16006.20,"CapPass","Cycle 2000",2000,54812,"43-16","Alloy 617",314626,"Plate"
55.53,0.00138,"Qualified",,16006.22,"CapPass","Cycle 2000",2000,54813,"43-16","Alloy 617",314626,"Plate"
52.12,0.00135,"Qualified",,16006.25,"CapPass","Cycle 2000",2000,54814,"43-16","Alloy 617",314626,"Plate"
48.96,0.00133,"Qualified",,16006.28,"CapPass","Cycle 2000",2000,54815,"43-16","Alloy 617",314626,"Plate"
45.87,0.00130,"Qualified",,16006.30,"CapPass","Cycle 2000",2000,54816,"43-16","Alloy 617",314626,"Plate"
42.47,0.00128,"Qualified",,16006.34,"CapPass","Cycle 2000",2000,54817,"43-16","Alloy 617",314626,"Plate"
39.21,0.00125,"Qualified",,16006.36,"CapPass","Cycle 2000",2000,54818,"43-16","Alloy 617",314626,"Plate"
36.49,0.00123,"Qualified",,16006.39,"CapPass","Cycle 2000",2000,54819,"43-16","Alloy 617",314626,"Plate"
33.15,0.00120,"Qualified",,16006.42,"CapPass","Cycle 2000",2000,54820,"43-16","Alloy 617",314626,"Plate"
30.10,0.00117,"Qualified",,16006.44,"CapPass","Cycle 2000",2000,54821,"43-16","Alloy 617",314626,"Plate"
27.17,0.00115,"Qualified",,16006.47,"CapPass","Cycle 2000",2000,54822,"43-16","Alloy 617",314626,"Plate"
24.01,0.00112,"Qualified",,16006.50,"CapPass","Cycle 2000",2000,54823,"43-16","Alloy 617",314626,"Plate"
20.90,0.00110,"Qualified",,16006.52,"CapPass","Cycle 2000",2000,54824,"43-16","Alloy 617",314626,"Plate"
18.22,0.00107,"Qualified",,16006.55,"CapPass","Cycle 2000",2000,54825,"43-16","Alloy 617",314626,"Plate"
15.20,0.00105,"Qualified",,16006.58,"CapPass","Cycle 2000",2000,54826,"43-16","Alloy 617",314626,"Plate"
11.31,0.00102,"Qualified",,16006.61,"CapPass","Cycle 2000",2000,54827,"43-16","Alloy 617",314626,"Plate"
8.07,0.00100,"Qualified",,16006.64,"CapPass","Cycle 2000",2000,54828,"43-16","Alloy 617",314626,"Plate"
5.13,0.00097,"Qualified",,16006.67,"CapPass","Cycle 2000",2000,54829,"43-16","Alloy 617",314626,"Plate"
2.01,0.00095,"Qualified",,16006.70,"CapPass","Cycle 2000",2000,54830,"43-16","Alloy 617",314626,"Plate"
-0.97,0.00092,"Qualified",,16006.72,"CapPass","Cycle 2000",2000,54831,"43-16","Alloy 617",314626,"Plate"
-4.00,0.00090,"Qualified",,16006.75,"CapPass","Cycle 2000",2000,54832,"43-16","Alloy 617",314626,"Plate"
-7.01,0.00087,"Qualified",,16006.78,"CapPass","Cycle 2000",2000,54833,"43-16","Alloy 617",314626,"Plate"
-9.94,0.00084,"Qualified",,16006.80,"CapPass","Cycle 2000",2000,54834,"43-16","Alloy 617",314626,"Plate"
-12.70,0.00082,"Qualified",,16006.83,"CapPass","Cycle 2000",2000,54835,"43-16","Alloy 617",314626,"Plate"
-15.17,0.00079,"Qualified",,16006.85,"CapPass","Cycle 2000",2000,54836,"43-16","Alloy 617",314626,"Plate"
-16.83,0.00077,"Qualified",,16006.89,"CapPass","Cycle 2000",2000,54837,"43-16","Alloy 617",314626,"Plate"
-18.22,0.00074,"Qualified",,16007.01,"CapPass","Cycle 2000",2000,54838,"43-16","Alloy 617",314626,"Plate"
-20.64,0.00072,"Qualified",,16007.05,"CapPass","Cycle 2000",2000,54839,"43-16","Alloy 617",314626,"Plate"
-22.85,0.00069,"Qualified",,16007.08,"CapPass","Cycle 2000",2000,54840,"43-16","Alloy 617",314626,"Plate"
-25.46,0.00067,"Qualified",,16007.12,"CapPass","Cycle 2000",2000,54841,"43-16","Alloy 617",314626,"Plate"
-27.74,0.00064,"Qualified",,16007.15,"CapPass","Cycle 2000",2000,54842,"43-16","Alloy 617",314626,"Plate"
-30.34,0.00062,"Qualified",,16007.18,"CapPass","Cycle 2000",2000,54843,"43-16","Alloy 617",314626,"Plate"
-33.24,0.00059,"Qualified",,16007.22,"CapPass","Cycle 2000",2000,54844,"43-16","Alloy 617",314626,"Plate"
-36.06,0.00057,"Qualified",,16007.24,"CapPass","Cycle 2000",2000,54845,"43-16","Alloy 617",314626,"Plate"
-38.83,0.00054,"Qualified",,16007.27,"CapPass","Cycle 2000",2000,54846,"43-16","Alloy 617",314626,"Plate"
-41.71,0.00051,"Qualified",,16007.29,"CapPass","Cycle 2000",2000,54847,"43-16","Alloy 617",314626,"Plate"
-44.50,0.00049,"Qualified",,16007.31,"CapPass","Cycle 2000",2000,54848,"43-16","Alloy 617",314626,"Plate"
-47.76,0.00046,"Qualified",,16007.33,"CapPass","Cycle 2000",2000,54849,"43-16","Alloy 617",314626,"Plate"
-50.67,0.00044,"Qualified",,16007.34,"CapPass","Cycle 2000",2000,54850,"43-16","Alloy 617",314626,"Plate"
-53.29,0.00041,"Qualified",,16007.36,"CapPass","Cycle 2000",2000,54851,"43-16","Alloy 617",314626,"Plate"
-55.94,0.00039,"Qualified",,16007.37,"CapPass","Cycle 2000",2000,54852,"43-16","Alloy 617",314626,"Plate"
-58.55,0.00036,"Qualified",,16007.39,"CapPass","Cycle 2000",2000,54853,"43-16","Alloy 617",314626,"Plate"
-61.31,0.00033,"Qualified",,16007.41,"CapPass","Cycle 2000",2000,54854,"43-16","Alloy 617",314626,"Plate"
-63.95,0.00031,"Qualified",,16007.42,"CapPass","Cycle 2000",2000,54855,"43-16","Alloy 617",314626,"Plate"
-66.60,0.00028,"Qualified",,16007.44,"CapPass","Cycle 2000",2000,54856,"43-16","Alloy 617",314626,"Plate"
-69.16,0.00026,"Qualified",,16007.45,"CapPass","Cycle 2000",2000,54857,"43-16","Alloy 617",314626,"Plate"
-71.78,0.00023,"Qualified",,16007.47,"CapPass","Cycle 2000",2000,54858,"43-16","Alloy 617",314626,"Plate"
-74.16,0.00020,"Qualified",,16007.48,"CapPass","Cycle 2000",2000,54859,"43-16","Alloy 617",314626,"Plate"
-76.53,0.00018,"Qualified",,16007.50,"CapPass","Cycle 2000",2000,54860,"43-16","Alloy 617",314626,"Plate"
-78.71,0.00015,"Qualified",,16007.51,"CapPass","Cycle 2000",2000,54861,"43-16","Alloy 617",314626,"Plate"
-80.90,0.00013,"Qualified",,16007.53,"CapPass","Cycle 2000",2000,54862,"43-16","Alloy 617",314626,"Plate"
-83.32,0.00010,"Qualified",,16007.55,"CapPass","Cycle 2000",2000,54863,"43-16","Alloy 617",314626,"Plate"
-85.29,0.00008,"Qualified",,16007.56,"CapPass","Cycle 2000",2000,54864,"43-16","Alloy 617",314626,"Plate"
-87.45,0.00005,"Qualified",,16007.58,"CapPass","Cycle 2000",2000,54865,"43-16","Alloy 617",314626,"Plate"
-89.54,0.00002,"Qualified",,16007.60,"CapPass","Cycle 2000",2000,54866,"43-16","Alloy 617",314626,"Plate"
-91.59,-0.00000,"Qualified",,16007.62,"CapPass","Cycle 2000",2000,54867,"43-16","Alloy 617",314626,"Plate"
-93.55,-0.00003,"Qualified",,16007.64,"CapPass","Cycle 2000",2000,54868,"43-16","Alloy 617",314626,"Plate"
-95.41,-0.00005,"Qualified",,16007.66,"CapPass","Cycle 2000",2000,54869,"43-16","Alloy 617",314626,"Plate"
-97.06,-0.00008,"Qualified",,16007.68,"CapPass","Cycle 2000",2000,54870,"43-16","Alloy 617",314626,"Plate"
-98.71,-0.00010,"Qualified",,16007.71,"CapPass","Cycle 2000",2000,54871,"43-16","Alloy 617",314626,"Plate"
-100.29,-0.00013,"Qualified",,16007.73,"CapPass","Cycle 2000",2000,54872,"43-16","Alloy 617",314626,"Plate"
-101.80,-0.00015,"Qualified",,16007.75,"CapPass","Cycle 2000",2000,54873,"43-16","Alloy 617",314626,"Plate"
-103.06,-0.00018,"Qualified",,16007.77,"CapPass","Cycle 2000",2000,54874,"43-16","Alloy 617",314626,"Plate"
-104.26,-0.00020,"Qualified",,16007.79,"CapPass","Cycle 2000",2000,54875,"43-16","Alloy 617",314626,"Plate"
-105.63,-0.00023,"Qualified",,16007.82,"CapPass","Cycle 2000",2000,54876,"43-16","Alloy 617",314626,"Plate"
-106.90,-0.00026,"Qualified",,16007.84,"CapPass","Cycle 2000",2000,54877,"43-16","Alloy 617",314626,"Plate"
-108.06,-0.00028,"Qualified",,16007.87,"CapPass","Cycle 2000",2000,54878,"43-16","Alloy 617",314626,"Plate"
-109.16,-0.00031,"Qualified",,16007.89,"CapPass","Cycle 2000",2000,54879,"43-16","Alloy 617",314626,"Plate"
-110.22,-0.00033,"Qualified",,16007.92,"CapPass","Cycle 2000",2000,54880,"43-16","Alloy 617",314626,"Plate"
-111.46,-0.00036,"Qualified",,16007.95,"CapPass","Cycle 2000",2000,54881,"43-16","Alloy 617",314626,"Plate"
-112.56,-0.00038,"Qualified",,16007.97,"CapPass","Cycle 2000",2000,54882,"43-16","Alloy 617",314626,"Plate"
-113.61,-0.00041,"Qualified",,16008.00,"CapPass","Cycle 2000",2000,54883,"43-16","Alloy 617",314626,"Plate"
-114.74,-0.00043,"Qualified",,16008.03,"CapPass","Cycle 2000",2000,54884,"43-16","Alloy 617",314626,"Plate"
-116.21,-0.00046,"Qualified",,16008.06,"CapPass","Cycle 2000",2000,54885,"43-16","Alloy 617",314626,"Plate"
-117.39,-0.00049,"Qualified",,16008.09,"CapPass","Cycle 2000",2000,54886,"43-16","Alloy 617",314626,"Plate"
-118.64,-0.00051,"Qualified",,16008.11,"CapPass","Cycle 2000",2000,54887,"43-16","Alloy 617",314626,"Plate"
-120.06,-0.00054,"Qualified",,16008.14,"CapPass","Cycle 2000",2000,54888,"43-16","Alloy 617",314626,"Plate"
-121.49,-0.00056,"Qualified",,16008.16,"CapPass","Cycle 2000",2000,54889,"43-16","Alloy 617",314626,"Plate"
-122.88,-0.00059,"Qualified",,16008.19,"CapPass","Cycle 2000",2000,54890,"43-16","Alloy 617",314626,"Plate"
-124.39,-0.00061,"Qualified",,16008.22,"CapPass","Cycle 2000",2000,54891,"43-16","Alloy 617",314626,"Plate"
-125.88,-0.00064,"Qualified",,16008.25,"CapPass","Cycle 2000",2000,54892,"43-16","Alloy 617",314626,"Plate"
-127.19,-0.00066,"Qualified",,16008.27,"CapPass","Cycle 2000",2000,54893,"43-16","Alloy 617",314626,"Plate"
-128.80,-0.00069,"Qualified",,16008.30,"CapPass","Cycle 2000",2000,54894,"43-16","Alloy 617",314626,"Plate"
-130.25,-0.00071,"Qualified",,16008.32,"CapPass","Cycle 2000",2000,54895,"43-16","Alloy 617",314626,"Plate"
-131.65,-0.00074,"Qualified",,16008.35,"CapPass","Cycle 2000",2000,54896,"43-16","Alloy 617",314626,"Plate"
-133.09,-0.00077,"Qualified",,16008.37,"CapPass","Cycle 2000",2000,54897,"43-16","Alloy 617",314626,"Plate"
-134.45,-0.00079,"Qualified",,16008.40,"CapPass","Cycle 2000",2000,54898,"43-16","Alloy 617",314626,"Plate"
-135.76,-0.00082,"Qualified",,16008.42,"CapPass","Cycle 2000",2000,54899,"43-16","Alloy 617",314626,"Plate"
-137.01,-0.00084,"Qualified",,16008.45,"CapPass","Cycle 2000",2000,54900,"43-16","Alloy 617",314626,"Plate"
-138.31,-0.00087,"Qualified",,16008.47,"CapPass","Cycle 2000",2000,54901,"43-16","Alloy 617",314626,"Plate"
-139.55,-0.00089,"Qualified",,16008.50,"CapPass","Cycle 2000",2000,54902,"43-16","Alloy 617",314626,"Plate"
-140.72,-0.00092,"Qualified",,16008.52,"CapPass","Cycle 2000",2000,54903,"43-16","Alloy 617",314626,"Plate"
-142.01,-0.00094,"Qualified",,16008.55,"CapPass","Cycle 2000",2000,54904,"43-16","Alloy 617",314626,"Plate"
-143.25,-0.00097,"Qualified",,16008.58,"CapPass","Cycle 2000",2000,54905,"43-16","Alloy 617",314626,"Plate"
-144.39,-0.00099,"Qualified",,16008.60,"CapPass","Cycle 2000",2000,54906,"43-16","Alloy 617",314626,"Plate"
-145.49,-0.00102,"Qualified",,16008.63,"CapPass","Cycle 2000",2000,54907,"43-16","Alloy 617",314626,"Plate"
-146.67,-0.00104,"Qualified",,16008.65,"CapPass","Cycle 2000",2000,54908,"43-16","Alloy 617",314626,"Plate"
-147.64,-0.00107,"Qualified",,16008.67,"CapPass","Cycle 2000",2000,54909,"43-16","Alloy 617",314626,"Plate"
-148.60,-0.00110,"Qualified",,16008.69,"CapPass","Cycle 2000",2000,54910,"43-16","Alloy 617",314626,"Plate"
-149.55,-0.00112,"Qualified",,16008.72,"CapPass","Cycle 2000",2000,54911,"43-16","Alloy 617",314626,"Plate"
-150.37,-0.00115,"Qualified",,16008.74,"CapPass","Cycle 2000",2000,54912,"43-16","Alloy 617",314626,"Plate"
-151.23,-0.00117,"Qualified",,16008.77,"CapPass","Cycle 2000",2000,54913,"43-16","Alloy 617",314626,"Plate"
-152.01,-0.00120,"Qualified",,16008.79,"CapPass","Cycle 2000",2000,54914,"43-16","Alloy 617",314626,"Plate"
-152.78,-0.00122,"Qualified",,16008.81,"CapPass","Cycle 2000",2000,54915,"43-16","Alloy 617",314626,"Plate"
-153.37,-0.00125,"Qualified",,16008.84,"CapPass","Cycle 2000",2000,54916,"43-16","Alloy 617",314626,"Plate"
-154.03,-0.00127,"Qualified",,16008.86,"CapPass","Cycle 2000",2000,54917,"43-16","Alloy 617",314626,"Plate"
-154.73,-0.00130,"Qualified",,16008.89,"CapPass","Cycle 2000",2000,54918,"43-16","Alloy 617",314626,"Plate"
-155.41,-0.00132,"Qualified",,16008.92,"CapPass","Cycle 2000",2000,54919,"43-16","Alloy 617",314626,"Plate"
-156.19,-0.00135,"Qualified",,16008.95,"CapPass","Cycle 2000",2000,54920,"43-16","Alloy 617",314626,"Plate"
-156.98,-0.00138,"Qualified",,16008.98,"CapPass","Cycle 2000",2000,54921,"43-16","Alloy 617",314626,"Plate"
-157.79,-0.00140,"Qualified",,16009.01,"CapPass","Cycle 2000",2000,54922,"43-16","Alloy 617",314626,"Plate"
-158.85,-0.00143,"Qualified",,16009.04,"CapPass","Cycle 2000",2000,54923,"43-16","Alloy 617",314626,"Plate"
