Repository: js-molina/fatigue-A617

File: data/950C/Strain rate 0.001/0.40% strain/HTM_A19_Cycles_435.csv (part 9 of 10)
"Stress Mpa","Strain","Qual State","Qual Exceptions","Elapsed Time Sec","Data State","Cycle Label","Cycle","Count","Sample","Alloy","Heat","Material_Form"
-156.89,-0.00130,"Qualified",,12789.37,"CapPass","50% Nf: Cycle 1598",1598,79379,"43-5","Alloy 617",314626,"Plate"
-157.74,-0.00132,"Qualified",,12789.40,"CapPass","50% Nf: Cycle 1598",1598,79380,"43-5","Alloy 617",314626,"Plate"
-158.45,-0.00135,"Qualified",,12789.42,"CapPass","50% Nf: Cycle 1598",1598,79381,"43-5","Alloy 617",314626,"Plate"
-159.07,-0.00138,"Qualified",,12789.44,"CapPass","50% Nf: Cycle 1598",1598,79382,"43-5","Alloy 617",314626,"Plate"
-159.66,-0.00140,"Qualified",,12789.46,"CapPass","50% Nf: Cycle 1598",1598,79383,"43-5","Alloy 617",314626,"Plate"
-160.31,-0.00143,"Qualified",,12789.48,"CapPass","50% Nf: Cycle 1598",1598,79384,"43-5","Alloy 617",314626,"Plate"
-160.83,-0.00145,"Qualified",,12789.51,"CapPass","50% Nf: Cycle 1598",1598,79385,"43-5","Alloy 617",314626,"Plate"
-161.30,-0.00148,"Qualified",,12789.53,"CapPass","50% Nf: Cycle 1598",1598,79386,"43-5","Alloy 617",314626,"Plate"
-161.60,-0.00150,"Qualified",,12789.56,"CapPass","50% Nf: Cycle 1598",1598,79387,"43-5","Alloy 617",314626,"Plate"
-161.96,-0.00153,"Qualified",,12789.59,"CapPass","50% Nf: Cycle 1598",1598,79388,"43-5","Alloy 617",314626,"Plate"
-162.48,-0.00155,"Qualified",,12789.62,"CapPass","50% Nf: Cycle 1598",1598,79389,"43-5","Alloy 617",314626,"Plate"
-162.89,-0.00158,"Qualified",,12789.64,"CapPass","50% Nf: Cycle 1598",1598,79390,"43-5","Alloy 617",314626,"Plate"
-163.42,-0.00160,"Qualified",,12789.67,"CapPass","50% Nf: Cycle 1598",1598,79391,"43-5","Alloy 617",314626,"Plate"
-163.92,-0.00163,"Qualified",,12789.69,"CapPass","50% Nf: Cycle 1598",1598,79392,"43-5","Alloy 617",314626,"Plate"
-164.37,-0.00165,"Qualified",,12789.72,"CapPass","50% Nf: Cycle 1598",1598,79393,"43-5","Alloy 617",314626,"Plate"
-164.80,-0.00168,"Qualified",,12789.74,"CapPass","50% Nf: Cycle 1598",1598,79394,"43-5","Alloy 617",314626,"Plate"
-165.22,-0.00170,"Qualified",,12789.76,"CapPass","50% Nf: Cycle 1598",1598,79395,"43-5","Alloy 617",314626,"Plate"
-165.54,-0.00173,"Qualified",,12789.78,"CapPass","50% Nf: Cycle 1598",1598,79396,"43-5","Alloy 617",314626,"Plate"
-165.86,-0.00176,"Qualified",,12789.81,"CapPass","50% Nf: Cycle 1598",1598,79397,"43-5","Alloy 617",314626,"Plate"
-165.92,-0.00177,"Qualified",,12789.82,"CapPass","50% Nf: Cycle 1598",1598,79398,"43-5","Alloy 617",314626,"Plate"
-166.02,-0.00178,"Qualified",,12789.83,"CapPass","50% Nf: Cycle 1598",1598,79399,"43-5","Alloy 617",314626,"Plate"
-166.20,-0.00181,"Qualified",,12789.86,"CapPass","50% Nf: Cycle 1598",1598,79400,"43-5","Alloy 617",314626,"Plate"
-166.38,-0.00183,"Qualified",,12789.88,"CapPass","50% Nf: Cycle 1598",1598,79401,"43-5","Alloy 617",314626,"Plate"
-166.50,-0.00186,"Qualified",,12789.91,"CapPass","50% Nf: Cycle 1598",1598,79402,"43-5","Alloy 617",314626,"Plate"
-166.59,-0.00188,"Qualified",,12789.93,"CapPass","50% Nf: Cycle 1598",1598,79403,"43-5","Alloy 617",314626,"Plate"
-166.66,-0.00191,"Qualified",,12789.96,"CapPass","50% Nf: Cycle 1598",1598,79404,"43-5","Alloy 617",314626,"Plate"
-166.75,-0.00193,"Qualified",,12789.98,"CapPass","50% Nf: Cycle 1598",1598,79405,"43-5","Alloy 617",314626,"Plate"
-166.65,-0.00196,"Qualified",,12790.01,"CapPass","50% Nf: Cycle 1598",1598,79406,"43-5","Alloy 617",314626,"Plate"
-165.91,-0.00198,"Qualified",,12790.04,"CapPass","50% Nf: Cycle 1598",1598,79407,"43-5","Alloy 617",314626,"Plate"
-162.92,-0.00201,"Qualified",,12790.08,"CapPass","50% Nf: Cycle 1598",1598,79408,"43-5","Alloy 617",314626,"Plate"
-148.08,-0.00198,"Qualified",,12790.16,"CapPass","50% Nf: Cycle 1598",1598,79409,"43-5","Alloy 617",314626,"Plate"
-141.48,-0.00196,"Qualified",,12790.19,"CapPass","50% Nf: Cycle 1598",1598,79410,"43-5","Alloy 617",314626,"Plate"
-135.50,-0.00193,"Qualified",,12790.21,"CapPass","50% Nf: Cycle 1598",1598,79411,"43-5","Alloy 617",314626,"Plate"
-130.34,-0.00191,"Qualified",,12790.23,"CapPass","50% Nf: Cycle 1598",1598,79412,"43-5","Alloy 617",314626,"Plate"
-125.59,-0.00188,"Qualified",,12790.25,"CapPass","50% Nf: Cycle 1598",1598,79413,"43-5","Alloy 617",314626,"Plate"
-121.23,-0.00186,"Qualified",,12790.27,"CapPass","50% Nf: Cycle 1598",1598,79414,"43-5","Alloy 617",314626,"Plate"
-116.98,-0.00183,"Qualified",,12790.28,"CapPass","50% Nf: Cycle 1598",1598,79415,"43-5","Alloy 617",314626,"Plate"
-112.82,-0.00181,"Qualified",,12790.30,"CapPass","50% Nf: Cycle 1598",1598,79416,"43-5","Alloy 617",314626,"Plate"
-108.75,-0.00178,"Qualified",,12790.32,"CapPass","50% Nf: Cycle 1598",1598,79417,"43-5","Alloy 617",314626,"Plate"
-104.66,-0.00175,"Qualified",,12790.34,"CapPass","50% Nf: Cycle 1598",1598,79418,"43-5","Alloy 617",314626,"Plate"
-100.68,-0.00173,"Qualified",,12790.36,"CapPass","50% Nf: Cycle 1598",1598,79419,"43-5","Alloy 617",314626,"Plate"
-96.67,-0.00170,"Qualified",,12790.38,"CapPass","50% Nf: Cycle 1598",1598,79420,"43-5","Alloy 617",314626,"Plate"
-92.88,-0.00168,"Qualified",,12790.40,"CapPass","50% Nf: Cycle 1598",1598,79421,"43-5","Alloy 617",314626,"Plate"
-89.24,-0.00165,"Qualified",,12790.42,"CapPass","50% Nf: Cycle 1598",1598,79422,"43-5","Alloy 617",314626,"Plate"
-85.86,-0.00163,"Qualified",,12790.44,"CapPass","50% Nf: Cycle 1598",1598,79423,"43-5","Alloy 617",314626,"Plate"
-82.54,-0.00160,"Qualified",,12790.47,"CapPass","50% Nf: Cycle 1598",1598,79424,"43-5","Alloy 617",314626,"Plate"
-79.16,-0.00157,"Qualified",,12790.49,"CapPass","50% Nf: Cycle 1598",1598,79425,"43-5","Alloy 617",314626,"Plate"
-76.06,-0.00155,"Qualified",,12790.51,"CapPass","50% Nf: Cycle 1598",1598,79426,"43-5","Alloy 617",314626,"Plate"
-72.63,-0.00152,"Qualified",,12790.54,"CapPass","50% Nf: Cycle 1598",1598,79427,"43-5","Alloy 617",314626,"Plate"
-68.93,-0.00150,"Qualified",,12790.57,"CapPass","50% Nf: Cycle 1598",1598,79428,"43-5","Alloy 617",314626,"Plate"
-65.33,-0.00147,"Qualified",,12790.60,"CapPass","50% Nf: Cycle 1598",1598,79429,"43-5","Alloy 617",314626,"Plate"
-61.98,-0.00145,"Qualified",,12790.63,"CapPass","50% Nf: Cycle 1598",1598,79430,"43-5","Alloy 617",314626,"Plate"
-58.76,-0.00142,"Qualified",,12790.65,"CapPass","50% Nf: Cycle 1598",1598,79431,"43-5","Alloy 617",314626,"Plate"
-55.59,-0.00140,"Qualified",,12790.68,"CapPass","50% Nf: Cycle 1598",1598,79432,"43-5","Alloy 617",314626,"Plate"
-52.08,-0.00137,"Qualified",,12790.71,"CapPass","50% Nf: Cycle 1598",1598,79433,"43-5","Alloy 617",314626,"Plate"
-47.98,-0.00135,"Qualified",,12790.74,"CapPass","50% Nf: Cycle 1598",1598,79434,"43-5","Alloy 617",314626,"Plate"
-44.48,-0.00132,"Qualified",,12790.77,"CapPass","50% Nf: Cycle 1598",1598,79435,"43-5","Alloy 617",314626,"Plate"
-41.20,-0.00130,"Qualified",,12790.80,"CapPass","50% Nf: Cycle 1598",1598,79436,"43-5","Alloy 617",314626,"Plate"
-37.81,-0.00127,"Qualified",,12790.82,"CapPass","50% Nf: Cycle 1598",1598,79437,"43-5","Alloy 617",314626,"Plate"
-34.51,-0.00125,"Qualified",,12790.85,"CapPass","50% Nf: Cycle 1598",1598,79438,"43-5","Alloy 617",314626,"Plate"
-31.41,-0.00122,"Qualified",,12790.87,"CapPass","50% Nf: Cycle 1598",1598,79439,"43-5","Alloy 617",314626,"Plate"
-28.23,-0.00119,"Qualified",,12790.90,"CapPass","50% Nf: Cycle 1598",1598,79440,"43-5","Alloy 617",314626,"Plate"
-25.16,-0.00117,"Qualified",,12790.92,"CapPass","50% Nf: Cycle 1598",1598,79441,"43-5","Alloy 617",314626,"Plate"
-22.02,-0.00114,"Qualified",,12790.95,"CapPass","50% Nf: Cycle 1598",1598,79442,"43-5","Alloy 617",314626,"Plate"
-19.00,-0.00112,"Qualified",,12790.98,"CapPass","50% Nf: Cycle 1598",1598,79443,"43-5","Alloy 617",314626,"Plate"
-16.01,-0.00109,"Qualified",,12791.00,"CapPass","50% Nf: Cycle 1598",1598,79444,"43-5","Alloy 617",314626,"Plate"
-12.66,-0.00107,"Qualified",,12791.03,"CapPass","50% Nf: Cycle 1598",1598,79445,"43-5","Alloy 617",314626,"Plate"
-9.09,-0.00104,"Qualified",,12791.06,"CapPass","50% Nf: Cycle 1598",1598,79446,"43-5","Alloy 617",314626,"Plate"
-6.06,-0.00102,"Qualified",,12791.09,"CapPass","50% Nf: Cycle 1598",1598,79447,"43-5","Alloy 617",314626,"Plate"
-2.62,-0.00099,"Qualified",,12791.12,"CapPass","50% Nf: Cycle 1598",1598,79448,"43-5","Alloy 617",314626,"Plate"
0.64,-0.00097,"Qualified",,12791.15,"CapPass","50% Nf: Cycle 1598",1598,79449,"43-5","Alloy 617",314626,"Plate"
3.33,-0.00094,"Qualified",,12791.17,"CapPass","50% Nf: Cycle 1598",1598,79450,"43-5","Alloy 617",314626,"Plate"
5.93,-0.00091,"Qualified",,12791.20,"CapPass","50% Nf: Cycle 1598",1598,79451,"43-5","Alloy 617",314626,"Plate"
8.93,-0.00089,"Qualified",,12791.22,"CapPass","50% Nf: Cycle 1598",1598,79452,"43-5","Alloy 617",314626,"Plate"
12.15,-0.00086,"Qualified",,12791.25,"CapPass","50% Nf: Cycle 1598",1598,79453,"43-5","Alloy 617",314626,"Plate"
15.45,-0.00084,"Qualified",,12791.28,"CapPass","50% Nf: Cycle 1598",1598,79454,"43-5","Alloy 617",314626,"Plate"
18.53,-0.00081,"Qualified",,12791.31,"CapPass","50% Nf: Cycle 1598",1598,79455,"43-5","Alloy 617",314626,"Plate"
22.05,-0.00079,"Qualified",,12791.34,"CapPass","50% Nf: Cycle 1598",1598,79456,"43-5","Alloy 617",314626,"Plate"
25.24,-0.00076,"Qualified",,12791.38,"CapPass","50% Nf: Cycle 1598",1598,79457,"43-5","Alloy 617",314626,"Plate"
27.94,-0.00074,"Qualified",,12791.42,"CapPass","50% Nf: Cycle 1598",1598,79458,"43-5","Alloy 617",314626,"Plate"
30.68,-0.00071,"Qualified",,12791.47,"CapPass","50% Nf: Cycle 1598",1598,79459,"43-5","Alloy 617",314626,"Plate"
33.11,-0.00069,"Qualified",,12791.51,"CapPass","50% Nf: Cycle 1598",1598,79460,"43-5","Alloy 617",314626,"Plate"
35.77,-0.00066,"Qualified",,12791.55,"CapPass","50% Nf: Cycle 1598",1598,79461,"43-5","Alloy 617",314626,"Plate"
38.35,-0.00063,"Qualified",,12791.59,"CapPass","50% Nf: Cycle 1598",1598,79462,"43-5","Alloy 617",314626,"Plate"
41.22,-0.00061,"Qualified",,12791.61,"CapPass","50% Nf: Cycle 1598",1598,79463,"43-5","Alloy 617",314626,"Plate"
44.92,-0.00058,"Qualified",,12791.63,"CapPass","50% Nf: Cycle 1598",1598,79464,"43-5","Alloy 617",314626,"Plate"
47.93,-0.00056,"Qualified",,12791.65,"CapPass","50% Nf: Cycle 1598",1598,79465,"43-5","Alloy 617",314626,"Plate"
50.62,-0.00053,"Qualified",,12791.67,"CapPass","50% Nf: Cycle 1598",1598,79466,"43-5","Alloy 617",314626,"Plate"
53.49,-0.00051,"Qualified",,12791.69,"CapPass","50% Nf: Cycle 1598",1598,79467,"43-5","Alloy 617",314626,"Plate"
56.11,-0.00048,"Qualified",,12791.71,"CapPass","50% Nf: Cycle 1598",1598,79468,"43-5","Alloy 617",314626,"Plate"
58.70,-0.00046,"Qualified",,12791.74,"CapPass","50% Nf: Cycle 1598",1598,79469,"43-5","Alloy 617",314626,"Plate"
61.20,-0.00043,"Qualified",,12791.76,"CapPass","50% Nf: Cycle 1598",1598,79470,"43-5","Alloy 617",314626,"Plate"
63.34,-0.00040,"Qualified",,12791.79,"CapPass","50% Nf: Cycle 1598",1598,79471,"43-5","Alloy 617",314626,"Plate"
65.39,-0.00038,"Qualified",,12791.81,"CapPass","50% Nf: Cycle 1598",1598,79472,"43-5","Alloy 617",314626,"Plate"
67.44,-0.00035,"Qualified",,12791.84,"CapPass","50% Nf: Cycle 1598",1598,79473,"43-5","Alloy 617",314626,"Plate"
69.19,-0.00033,"Qualified",,12791.87,"CapPass","50% Nf: Cycle 1598",1598,79474,"43-5","Alloy 617",314626,"Plate"
70.93,-0.00030,"Qualified",,12791.90,"CapPass","50% Nf: Cycle 1598",1598,79475,"43-5","Alloy 617",314626,"Plate"
72.69,-0.00028,"Qualified",,12791.93,"CapPass","50% Nf: Cycle 1598",1598,79476,"43-5","Alloy 617",314626,"Plate"
74.25,-0.00025,"Qualified",,12791.95,"CapPass","50% Nf: Cycle 1598",1598,79477,"43-5","Alloy 617",314626,"Plate"
64.43,-0.00019,"Qualified",,16003.53,"CapPass","Cycle 2000",2000,84789,"43-5","Alloy 617",314626,"Plate"
66.23,-0.00016,"Qualified",,16003.56,"CapPass","Cycle 2000",2000,84790,"43-5","Alloy 617",314626,"Plate"
68.06,-0.00014,"Qualified",,16003.59,"CapPass","Cycle 2000",2000,84791,"43-5","Alloy 617",314626,"Plate"
69.93,-0.00011,"Qualified",,16003.62,"CapPass","Cycle 2000",2000,84792,"43-5","Alloy 617",314626,"Plate"
72.00,-0.00009,"Qualified",,16003.65,"CapPass","Cycle 2000",2000,84793,"43-5","Alloy 617",314626,"Plate"
74.38,-0.00006,"Qualified",,16003.69,"CapPass","Cycle 2000",2000,84794,"43-5","Alloy 617",314626,"Plate"
76.88,-0.00004,"Qualified",,16003.72,"CapPass","Cycle 2000",2000,84795,"43-5","Alloy 617",314626,"Plate"
79.06,-0.00001,"Qualified",,16003.75,"CapPass","Cycle 2000",2000,84796,"43-5","Alloy 617",314626,"Plate"
81.30,0.00001,"Qualified",,16003.78,"CapPass","Cycle 2000",2000,84797,"43-5","Alloy 617",314626,"Plate"
83.46,0.00004,"Qualified",,16003.80,"CapPass","Cycle 2000",2000,84798,"43-5","Alloy 617",314626,"Plate"
86.01,0.00006,"Qualified",,16003.82,"CapPass","Cycle 2000",2000,84799,"43-5","Alloy 617",314626,"Plate"
88.75,0.00009,"Qualified",,16003.84,"CapPass","Cycle 2000",2000,84800,"43-5","Alloy 617",314626,"Plate"
91.50,0.00012,"Qualified",,16003.86,"CapPass","Cycle 2000",2000,84801,"43-5","Alloy 617",314626,"Plate"
94.13,0.00014,"Qualified",,16003.88,"CapPass","Cycle 2000",2000,84802,"43-5","Alloy 617",314626,"Plate"
96.72,0.00017,"Qualified",,16003.89,"CapPass","Cycle 2000",2000,84803,"43-5","Alloy 617",314626,"Plate"
99.48,0.00019,"Qualified",,16003.91,"CapPass","Cycle 2000",2000,84804,"43-5","Alloy 617",314626,"Plate"
101.93,0.00022,"Qualified",,16003.93,"CapPass","Cycle 2000",2000,84805,"43-5","Alloy 617",314626,"Plate"
104.35,0.00025,"Qualified",,16003.95,"CapPass","Cycle 2000",2000,84806,"43-5","Alloy 617",314626,"Plate"
106.64,0.00027,"Qualified",,16003.96,"CapPass","Cycle 2000",2000,84807,"43-5","Alloy 617",314626,"Plate"
109.10,0.00030,"Qualified",,16003.98,"CapPass","Cycle 2000",2000,84808,"43-5","Alloy 617",314626,"Plate"
111.39,0.00032,"Qualified",,16004.00,"CapPass","Cycle 2000",2000,84809,"43-5","Alloy 617",314626,"Plate"
113.53,0.00035,"Qualified",,16004.01,"CapPass","Cycle 2000",2000,84810,"43-5","Alloy 617",314626,"Plate"
115.47,0.00037,"Qualified",,16004.03,"CapPass","Cycle 2000",2000,84811,"43-5","Alloy 617",314626,"Plate"
117.26,0.00040,"Qualified",,16004.05,"CapPass","Cycle 2000",2000,84812,"43-5","Alloy 617",314626,"Plate"
119.00,0.00042,"Qualified",,16004.07,"CapPass","Cycle 2000",2000,84813,"43-5","Alloy 617",314626,"Plate"
120.70,0.00045,"Qualified",,16004.08,"CapPass","Cycle 2000",2000,84814,"43-5","Alloy 617",314626,"Plate"
122.36,0.00048,"Qualified",,16004.10,"CapPass","Cycle 2000",2000,84815,"43-5","Alloy 617",314626,"Plate"
123.75,0.00050,"Qualified",,16004.12,"CapPass","Cycle 2000",2000,84816,"43-5","Alloy 617",314626,"Plate"
125.11,0.00053,"Qualified",,16004.15,"CapPass","Cycle 2000",2000,84817,"43-5","Alloy 617",314626,"Plate"
126.45,0.00055,"Qualified",,16004.17,"CapPass","Cycle 2000",2000,84818,"43-5","Alloy 617",314626,"Plate"
127.73,0.00058,"Qualified",,16004.19,"CapPass","Cycle 2000",2000,84819,"43-5","Alloy 617",314626,"Plate"
129.00,0.00060,"Qualified",,16004.22,"CapPass","Cycle 2000",2000,84820,"43-5","Alloy 617",314626,"Plate"
130.08,0.00063,"Qualified",,16004.24,"CapPass","Cycle 2000",2000,84821,"43-5","Alloy 617",314626,"Plate"
131.18,0.00065,"Qualified",,16004.26,"CapPass","Cycle 2000",2000,84822,"43-5","Alloy 617",314626,"Plate"
132.28,0.00068,"Qualified",,16004.29,"CapPass","Cycle 2000",2000,84823,"43-5","Alloy 617",314626,"Plate"
133.30,0.00070,"Qualified",,16004.31,"CapPass","Cycle 2000",2000,84824,"43-5","Alloy 617",314626,"Plate"
134.23,0.00073,"Qualified",,16004.34,"CapPass","Cycle 2000",2000,84825,"43-5","Alloy 617",314626,"Plate"
135.25,0.00076,"Qualified",,16004.36,"CapPass","Cycle 2000",2000,84826,"43-5","Alloy 617",314626,"Plate"
136.23,0.00078,"Qualified",,16004.39,"CapPass","Cycle 2000",2000,84827,"43-5","Alloy 617",314626,"Plate"
137.15,0.00081,"Qualified",,16004.41,"CapPass","Cycle 2000",2000,84828,"43-5","Alloy 617",314626,"Plate"
138.06,0.00083,"Qualified",,16004.44,"CapPass","Cycle 2000",2000,84829,"43-5","Alloy 617",314626,"Plate"
138.89,0.00086,"Qualified",,16004.46,"CapPass","Cycle 2000",2000,84830,"43-5","Alloy 617",314626,"Plate"
139.75,0.00088,"Qualified",,16004.49,"CapPass","Cycle 2000",2000,84831,"43-5","Alloy 617",314626,"Plate"
140.56,0.00091,"Qualified",,16004.52,"CapPass","Cycle 2000",2000,84832,"43-5","Alloy 617",314626,"Plate"
141.65,0.00093,"Qualified",,16004.55,"CapPass","Cycle 2000",2000,84833,"43-5","Alloy 617",314626,"Plate"
142.74,0.00096,"Qualified",,16004.58,"CapPass","Cycle 2000",2000,84834,"43-5","Alloy 617",314626,"Plate"
143.76,0.00098,"Qualified",,16004.60,"CapPass","Cycle 2000",2000,84835,"43-5","Alloy 617",314626,"Plate"
144.71,0.00101,"Qualified",,16004.62,"CapPass","Cycle 2000",2000,84836,"43-5","Alloy 617",314626,"Plate"
145.75,0.00104,"Qualified",,16004.65,"CapPass","Cycle 2000",2000,84837,"43-5","Alloy 617",314626,"Plate"
146.60,0.00106,"Qualified",,16004.67,"CapPass","Cycle 2000",2000,84838,"43-5","Alloy 617",314626,"Plate"
147.52,0.00109,"Qualified",,16004.69,"CapPass","Cycle 2000",2000,84839,"43-5","Alloy 617",314626,"Plate"
148.41,0.00111,"Qualified",,16004.72,"CapPass","Cycle 2000",2000,84840,"43-5","Alloy 617",314626,"Plate"
149.25,0.00114,"Qualified",,16004.75,"CapPass","Cycle 2000",2000,84841,"43-5","Alloy 617",314626,"Plate"
149.98,0.00116,"Qualified",,16004.77,"CapPass","Cycle 2000",2000,84842,"43-5","Alloy 617",314626,"Plate"
150.87,0.00119,"Qualified",,16004.80,"CapPass","Cycle 2000",2000,84843,"43-5","Alloy 617",314626,"Plate"
151.63,0.00121,"Qualified",,16004.82,"CapPass","Cycle 2000",2000,84844,"43-5","Alloy 617",314626,"Plate"
152.41,0.00124,"Qualified",,16004.85,"CapPass","Cycle 2000",2000,84845,"43-5","Alloy 617",314626,"Plate"
153.30,0.00126,"Qualified",,16004.87,"CapPass","Cycle 2000",2000,84846,"43-5","Alloy 617",314626,"Plate"
154.15,0.00129,"Qualified",,16004.90,"CapPass","Cycle 2000",2000,84847,"43-5","Alloy 617",314626,"Plate"
154.86,0.00132,"Qualified",,16004.92,"CapPass","Cycle 2000",2000,84848,"43-5","Alloy 617",314626,"Plate"
155.56,0.00134,"Qualified",,16004.95,"CapPass","Cycle 2000",2000,84849,"43-5","Alloy 617",314626,"Plate"
156.14,0.00137,"Qualified",,16004.97,"CapPass","Cycle 2000",2000,84850,"43-5","Alloy 617",314626,"Plate"
156.67,0.00139,"Qualified",,16004.99,"CapPass","Cycle 2000",2000,84851,"43-5","Alloy 617",314626,"Plate"
157.21,0.00142,"Qualified",,16005.02,"CapPass","Cycle 2000",2000,84852,"43-5","Alloy 617",314626,"Plate"
157.61,0.00144,"Qualified",,16005.04,"CapPass","Cycle 2000",2000,84853,"43-5","Alloy 617",314626,"Plate"
158.02,0.00147,"Qualified",,16005.06,"CapPass","Cycle 2000",2000,84854,"43-5","Alloy 617",314626,"Plate"
158.33,0.00150,"Qualified",,16005.08,"CapPass","Cycle 2000",2000,84855,"43-5","Alloy 617",314626,"Plate"
158.60,0.00152,"Qualified",,16005.10,"CapPass","Cycle 2000",2000,84856,"43-5","Alloy 617",314626,"Plate"
158.81,0.00155,"Qualified",,16005.13,"CapPass","Cycle 2000",2000,84857,"43-5","Alloy 617",314626,"Plate"
158.86,0.00157,"Qualified",,16005.16,"CapPass","Cycle 2000",2000,84858,"43-5","Alloy 617",314626,"Plate"
158.87,0.00160,"Qualified",,16005.18,"CapPass","Cycle 2000",2000,84859,"43-5","Alloy 617",314626,"Plate"
158.97,0.00162,"Qualified",,16005.21,"CapPass","Cycle 2000",2000,84860,"43-5","Alloy 617",314626,"Plate"
159.14,0.00165,"Qualified",,16005.24,"CapPass","Cycle 2000",2000,84861,"43-5","Alloy 617",314626,"Plate"
159.38,0.00167,"Qualified",,16005.27,"CapPass","Cycle 2000",2000,84862,"43-5","Alloy 617",314626,"Plate"
159.75,0.00170,"Qualified",,16005.30,"CapPass","Cycle 2000",2000,84863,"43-5","Alloy 617",314626,"Plate"
160.20,0.00172,"Qualified",,16005.32,"CapPass","Cycle 2000",2000,84864,"43-5","Alloy 617",314626,"Plate"
160.65,0.00175,"Qualified",,16005.35,"CapPass","Cycle 2000",2000,84865,"43-5","Alloy 617",314626,"Plate"
161.00,0.00178,"Qualified",,16005.37,"CapPass","Cycle 2000",2000,84866,"43-5","Alloy 617",314626,"Plate"
161.36,0.00180,"Qualified",,16005.39,"CapPass","Cycle 2000",2000,84867,"43-5","Alloy 617",314626,"Plate"
161.74,0.00183,"Qualified",,16005.42,"CapPass","Cycle 2000",2000,84868,"43-5","Alloy 617",314626,"Plate"
162.03,0.00185,"Qualified",,16005.44,"CapPass","Cycle 2000",2000,84869,"43-5","Alloy 617",314626,"Plate"
162.26,0.00188,"Qualified",,16005.47,"CapPass","Cycle 2000",2000,84870,"43-5","Alloy 617",314626,"Plate"
162.47,0.00190,"Qualified",,16005.49,"CapPass","Cycle 2000",2000,84871,"43-5","Alloy 617",314626,"Plate"
162.70,0.00193,"Qualified",,16005.52,"CapPass","Cycle 2000",2000,84872,"43-5","Alloy 617",314626,"Plate"
162.67,0.00195,"Qualified",,16005.54,"CapPass","Cycle 2000",2000,84873,"43-5","Alloy 617",314626,"Plate"
161.97,0.00198,"Qualified",,16005.57,"CapPass","Cycle 2000",2000,84874,"43-5","Alloy 617",314626,"Plate"
140.41,0.00195,"Qualified",,16005.71,"CapPass","Cycle 2000",2000,84875,"43-5","Alloy 617",314626,"Plate"
135.46,0.00193,"Qualified",,16005.73,"CapPass","Cycle 2000",2000,84876,"43-5","Alloy 617",314626,"Plate"
130.86,0.00190,"Qualified",,16005.75,"CapPass","Cycle 2000",2000,84877,"43-5","Alloy 617",314626,"Plate"
126.80,0.00188,"Qualified",,16005.77,"CapPass","Cycle 2000",2000,84878,"43-5","Alloy 617",314626,"Plate"
123.02,0.00185,"Qualified",,16005.79,"CapPass","Cycle 2000",2000,84879,"43-5","Alloy 617",314626,"Plate"
119.09,0.00183,"Qualified",,16005.81,"CapPass","Cycle 2000",2000,84880,"43-5","Alloy 617",314626,"Plate"
115.37,0.00180,"Qualified",,16005.82,"CapPass","Cycle 2000",2000,84881,"43-5","Alloy 617",314626,"Plate"
111.67,0.00178,"Qualified",,16005.84,"CapPass","Cycle 2000",2000,84882,"43-5","Alloy 617",314626,"Plate"
107.33,0.00175,"Qualified",,16005.86,"CapPass","Cycle 2000",2000,84883,"43-5","Alloy 617",314626,"Plate"
103.01,0.00172,"Qualified",,16005.89,"CapPass","Cycle 2000",2000,84884,"43-5","Alloy 617",314626,"Plate"
99.34,0.00170,"Qualified",,16005.91,"CapPass","Cycle 2000",2000,84885,"43-5","Alloy 617",314626,"Plate"
95.96,0.00167,"Qualified",,16005.93,"CapPass","Cycle 2000",2000,84886,"43-5","Alloy 617",314626,"Plate"
92.56,0.00165,"Qualified",,16005.95,"CapPass","Cycle 2000",2000,84887,"43-5","Alloy 617",314626,"Plate"
89.00,0.00162,"Qualified",,16005.98,"CapPass","Cycle 2000",2000,84888,"43-5","Alloy 617",314626,"Plate"
85.79,0.00160,"Qualified",,16006.00,"CapPass","Cycle 2000",2000,84889,"43-5","Alloy 617",314626,"Plate"
82.46,0.00157,"Qualified",,16006.03,"CapPass","Cycle 2000",2000,84890,"43-5","Alloy 617",314626,"Plate"
78.78,0.00155,"Qualified",,16006.06,"CapPass","Cycle 2000",2000,84891,"43-5","Alloy 617",314626,"Plate"
74.96,0.00152,"Qualified",,16006.09,"CapPass","Cycle 2000",2000,84892,"43-5","Alloy 617",314626,"Plate"
71.07,0.00150,"Qualified",,16006.12,"CapPass","Cycle 2000",2000,84893,"43-5","Alloy 617",314626,"Plate"
66.80,0.00147,"Qualified",,16006.16,"CapPass","Cycle 2000",2000,84894,"43-5","Alloy 617",314626,"Plate"
62.66,0.00144,"Qualified",,16006.19,"CapPass","Cycle 2000",2000,84895,"43-5","Alloy 617",314626,"Plate"
58.97,0.00142,"Qualified",,16006.22,"CapPass","Cycle 2000",2000,84896,"43-5","Alloy 617",314626,"Plate"
55.39,0.00139,"Qualified",,16006.24,"CapPass","Cycle 2000",2000,84897,"43-5","Alloy 617",314626,"Plate"
52.01,0.00137,"Qualified",,16006.27,"CapPass","Cycle 2000",2000,84898,"43-5","Alloy 617",314626,"Plate"
48.82,0.00134,"Qualified",,16006.29,"CapPass","Cycle 2000",2000,84899,"43-5","Alloy 617",314626,"Plate"
45.53,0.00132,"Qualified",,16006.32,"CapPass","Cycle 2000",2000,84900,"43-5","Alloy 617",314626,"Plate"
42.05,0.00129,"Qualified",,16006.35,"CapPass","Cycle 2000",2000,84901,"43-5","Alloy 617",314626,"Plate"
39.07,0.00127,"Qualified",,16006.37,"CapPass","Cycle 2000",2000,84902,"43-5","Alloy 617",314626,"Plate"
35.88,0.00124,"Qualified",,16006.39,"CapPass","Cycle 2000",2000,84903,"43-5","Alloy 617",314626,"Plate"
32.95,0.00121,"Qualified",,16006.42,"CapPass","Cycle 2000",2000,84904,"43-5","Alloy 617",314626,"Plate"
30.40,0.00119,"Qualified",,16006.44,"CapPass","Cycle 2000",2000,84905,"43-5","Alloy 617",314626,"Plate"
27.76,0.00116,"Qualified",,16006.46,"CapPass","Cycle 2000",2000,84906,"43-5","Alloy 617",314626,"Plate"
24.90,0.00114,"Qualified",,16006.49,"CapPass","Cycle 2000",2000,84907,"43-5","Alloy 617",314626,"Plate"
21.99,0.00111,"Qualified",,16006.52,"CapPass","Cycle 2000",2000,84908,"43-5","Alloy 617",314626,"Plate"
18.96,0.00109,"Qualified",,16006.55,"CapPass","Cycle 2000",2000,84909,"43-5","Alloy 617",314626,"Plate"
16.00,0.00106,"Qualified",,16006.57,"CapPass","Cycle 2000",2000,84910,"43-5","Alloy 617",314626,"Plate"
12.74,0.00104,"Qualified",,16006.61,"CapPass","Cycle 2000",2000,84911,"43-5","Alloy 617",314626,"Plate"
9.66,0.00101,"Qualified",,16006.64,"CapPass","Cycle 2000",2000,84912,"43-5","Alloy 617",314626,"Plate"
6.57,0.00098,"Qualified",,16006.67,"CapPass","Cycle 2000",2000,84913,"43-5","Alloy 617",314626,"Plate"
3.47,0.00096,"Qualified",,16006.69,"CapPass","Cycle 2000",2000,84914,"43-5","Alloy 617",314626,"Plate"
0.09,0.00093,"Qualified",,16006.73,"CapPass","Cycle 2000",2000,84915,"43-5","Alloy 617",314626,"Plate"
-3.60,0.00091,"Qualified",,16006.76,"CapPass","Cycle 2000",2000,84916,"43-5","Alloy 617",314626,"Plate"
-6.76,0.00088,"Qualified",,16006.79,"CapPass","Cycle 2000",2000,84917,"43-5","Alloy 617",314626,"Plate"
-9.82,0.00086,"Qualified",,16006.81,"CapPass","Cycle 2000",2000,84918,"43-5","Alloy 617",314626,"Plate"
-13.15,0.00083,"Qualified",,16006.85,"CapPass","Cycle 2000",2000,84919,"43-5","Alloy 617",314626,"Plate"
-16.06,0.00081,"Qualified",,16006.88,"CapPass","Cycle 2000",2000,84920,"43-5","Alloy 617",314626,"Plate"
-17.83,0.00078,"Qualified",,16006.92,"CapPass","Cycle 2000",2000,84921,"43-5","Alloy 617",314626,"Plate"
-18.84,0.00076,"Qualified",,16007.01,"CapPass","Cycle 2000",2000,84922,"43-5","Alloy 617",314626,"Plate"
-21.45,0.00073,"Qualified",,16007.06,"CapPass","Cycle 2000",2000,84923,"43-5","Alloy 617",314626,"Plate"
-23.47,0.00071,"Qualified",,16007.09,"CapPass","Cycle 2000",2000,84924,"43-5","Alloy 617",314626,"Plate"
-25.79,0.00068,"Qualified",,16007.12,"CapPass","Cycle 2000",2000,84925,"43-5","Alloy 617",314626,"Plate"
-27.93,0.00065,"Qualified",,16007.15,"CapPass","Cycle 2000",2000,84926,"43-5","Alloy 617",314626,"Plate"
-29.89,0.00063,"Qualified",,16007.19,"CapPass","Cycle 2000",2000,84927,"43-5","Alloy 617",314626,"Plate"
-31.97,0.00060,"Qualified",,16007.22,"CapPass","Cycle 2000",2000,84928,"43-5","Alloy 617",314626,"Plate"
-34.74,0.00058,"Qualified",,16007.25,"CapPass","Cycle 2000",2000,84929,"43-5","Alloy 617",314626,"Plate"
-37.45,0.00055,"Qualified",,16007.27,"CapPass","Cycle 2000",2000,84930,"43-5","Alloy 617",314626,"Plate"
-40.26,0.00053,"Qualified",,16007.29,"CapPass","Cycle 2000",2000,84931,"43-5","Alloy 617",314626,"Plate"
-43.25,0.00050,"Qualified",,16007.31,"CapPass","Cycle 2000",2000,84932,"43-5","Alloy 617",314626,"Plate"
-46.62,0.00048,"Qualified",,16007.32,"CapPass","Cycle 2000",2000,84933,"43-5","Alloy 617",314626,"Plate"
-49.41,0.00045,"Qualified",,16007.34,"CapPass","Cycle 2000",2000,84934,"43-5","Alloy 617",314626,"Plate"
-52.15,0.00043,"Qualified",,16007.35,"CapPass","Cycle 2000",2000,84935,"43-5","Alloy 617",314626,"Plate"
-54.97,0.00040,"Qualified",,16007.37,"CapPass","Cycle 2000",2000,84936,"43-5","Alloy 617",314626,"Plate"
-57.61,0.00037,"Qualified",,16007.38,"CapPass","Cycle 2000",2000,84937,"43-5","Alloy 617",314626,"Plate"
-60.25,0.00035,"Qualified",,16007.40,"CapPass","Cycle 2000",2000,84938,"43-5","Alloy 617",314626,"Plate"
-62.71,0.00032,"Qualified",,16007.41,"CapPass","Cycle 2000",2000,84939,"43-5","Alloy 617",314626,"Plate"
-65.17,0.00030,"Qualified",,16007.42,"CapPass","Cycle 2000",2000,84940,"43-5","Alloy 617",314626,"Plate"
-67.79,0.00027,"Qualified",,16007.44,"CapPass","Cycle 2000",2000,84941,"43-5","Alloy 617",314626,"Plate"
-70.30,0.00025,"Qualified",,16007.46,"CapPass","Cycle 2000",2000,84942,"43-5","Alloy 617",314626,"Plate"
-72.61,0.00022,"Qualified",,16007.47,"CapPass","Cycle 2000",2000,84943,"43-5","Alloy 617",314626,"Plate"
-74.76,0.00019,"Qualified",,16007.48,"CapPass","Cycle 2000",2000,84944,"43-5","Alloy 617",314626,"Plate"
-76.83,0.00017,"Qualified",,16007.50,"CapPass","Cycle 2000",2000,84945,"43-5","Alloy 617",314626,"Plate"
-78.86,0.00014,"Qualified",,16007.51,"CapPass","Cycle 2000",2000,84946,"43-5","Alloy 617",314626,"Plate"
-80.93,0.00012,"Qualified",,16007.53,"CapPass","Cycle 2000",2000,84947,"43-5","Alloy 617",314626,"Plate"
-82.91,0.00009,"Qualified",,16007.55,"CapPass","Cycle 2000",2000,84948,"43-5","Alloy 617",314626,"Plate"
-84.73,0.00006,"Qualified",,16007.56,"CapPass","Cycle 2000",2000,84949,"43-5","Alloy 617",314626,"Plate"
-86.43,0.00004,"Qualified",,16007.58,"CapPass","Cycle 2000",2000,84950,"43-5","Alloy 617",314626,"Plate"
-88.34,0.00001,"Qualified",,16007.60,"CapPass","Cycle 2000",2000,84951,"43-5","Alloy 617",314626,"Plate"
-89.98,-0.00001,"Qualified",,16007.63,"CapPass","Cycle 2000",2000,84952,"43-5","Alloy 617",314626,"Plate"
-91.54,-0.00004,"Qualified",,16007.65,"CapPass","Cycle 2000",2000,84953,"43-5","Alloy 617",314626,"Plate"
-93.22,-0.00006,"Qualified",,16007.67,"CapPass","Cycle 2000",2000,84954,"43-5","Alloy 617",314626,"Plate"
-94.64,-0.00009,"Qualified",,16007.70,"CapPass","Cycle 2000",2000,84955,"43-5","Alloy 617",314626,"Plate"
-96.01,-0.00012,"Qualified",,16007.72,"CapPass","Cycle 2000",2000,84956,"43-5","Alloy 617",314626,"Plate"
-97.28,-0.00014,"Qualified",,16007.74,"CapPass","Cycle 2000",2000,84957,"43-5","Alloy 617",314626,"Plate"
-98.48,-0.00017,"Qualified",,16007.77,"CapPass","Cycle 2000",2000,84958,"43-5","Alloy 617",314626,"Plate"
-99.70,-0.00019,"Qualified",,16007.79,"CapPass","Cycle 2000",2000,84959,"43-5","Alloy 617",314626,"Plate"
-100.95,-0.00022,"Qualified",,16007.82,"CapPass","Cycle 2000",2000,84960,"43-5","Alloy 617",314626,"Plate"
-102.35,-0.00024,"Qualified",,16007.85,"CapPass","Cycle 2000",2000,84961,"43-5","Alloy 617",314626,"Plate"
-103.92,-0.00027,"Qualified",,16007.88,"CapPass","Cycle 2000",2000,84962,"43-5","Alloy 617",314626,"Plate"
-105.55,-0.00029,"Qualified",,16007.91,"CapPass","Cycle 2000",2000,84963,"43-5","Alloy 617",314626,"Plate"
-106.89,-0.00032,"Qualified",,16007.94,"CapPass","Cycle 2000",2000,84964,"43-5","Alloy 617",314626,"Plate"
-108.27,-0.00034,"Qualified",,16007.96,"CapPass","Cycle 2000",2000,84965,"43-5","Alloy 617",314626,"Plate"
-109.75,-0.00037,"Qualified",,16007.99,"CapPass","Cycle 2000",2000,84966,"43-5","Alloy 617",314626,"Plate"
-111.28,-0.00040,"Qualified",,16008.01,"CapPass","Cycle 2000",2000,84967,"43-5","Alloy 617",314626,"Plate"
-112.71,-0.00042,"Qualified",,16008.04,"CapPass","Cycle 2000",2000,84968,"43-5","Alloy 617",314626,"Plate"
-114.13,-0.00045,"Qualified",,16008.06,"CapPass","Cycle 2000",2000,84969,"43-5","Alloy 617",314626,"Plate"
-115.57,-0.00047,"Qualified",,16008.09,"CapPass","Cycle 2000",2000,84970,"43-5","Alloy 617",314626,"Plate"
-117.01,-0.00050,"Qualified",,16008.11,"CapPass","Cycle 2000",2000,84971,"43-5","Alloy 617",314626,"Plate"
-118.42,-0.00052,"Qualified",,16008.14,"CapPass","Cycle 2000",2000,84972,"43-5","Alloy 617",314626,"Plate"
-119.88,-0.00055,"Qualified",,16008.17,"CapPass","Cycle 2000",2000,84973,"43-5","Alloy 617",314626,"Plate"
-121.43,-0.00057,"Qualified",,16008.20,"CapPass","Cycle 2000",2000,84974,"43-5","Alloy 617",314626,"Plate"
-122.92,-0.00060,"Qualified",,16008.22,"CapPass","Cycle 2000",2000,84975,"43-5","Alloy 617",314626,"Plate"
-124.41,-0.00063,"Qualified",,16008.25,"CapPass","Cycle 2000",2000,84976,"43-5","Alloy 617",314626,"Plate"
-125.89,-0.00065,"Qualified",,16008.28,"CapPass","Cycle 2000",2000,84977,"43-5","Alloy 617",314626,"Plate"
-127.26,-0.00068,"Qualified",,16008.30,"CapPass","Cycle 2000",2000,84978,"43-5","Alloy 617",314626,"Plate"
-128.51,-0.00070,"Qualified",,16008.32,"CapPass","Cycle 2000",2000,84979,"43-5","Alloy 617",314626,"Plate"
-129.66,-0.00073,"Qualified",,16008.35,"CapPass","Cycle 2000",2000,84980,"43-5","Alloy 617",314626,"Plate"
-130.90,-0.00075,"Qualified",,16008.37,"CapPass","Cycle 2000",2000,84981,"43-5","Alloy 617",314626,"Plate"
-131.95,-0.00078,"Qualified",,16008.39,"CapPass","Cycle 2000",2000,84982,"43-5","Alloy 617",314626,"Plate"
-133.12,-0.00080,"Qualified",,16008.41,"CapPass","Cycle 2000",2000,84983,"43-5","Alloy 617",314626,"Plate"
-134.32,-0.00083,"Qualified",,16008.44,"CapPass","Cycle 2000",2000,84984,"43-5","Alloy 617",314626,"Plate"
-135.36,-0.00086,"Qualified",,16008.46,"CapPass","Cycle 2000",2000,84985,"43-5","Alloy 617",314626,"Plate"
-136.41,-0.00088,"Qualified",,16008.49,"CapPass","Cycle 2000",2000,84986,"43-5","Alloy 617",314626,"Plate"
-137.33,-0.00091,"Qualified",,16008.51,"CapPass","Cycle 2000",2000,84987,"43-5","Alloy 617",314626,"Plate"
-138.28,-0.00093,"Qualified",,16008.54,"CapPass","Cycle 2000",2000,84988,"43-5","Alloy 617",314626,"Plate"
-139.19,-0.00096,"Qualified",,16008.56,"CapPass","Cycle 2000",2000,84989,"43-5","Alloy 617",314626,"Plate"
-140.05,-0.00098,"Qualified",,16008.59,"CapPass","Cycle 2000",2000,84990,"43-5","Alloy 617",314626,"Plate"
-140.92,-0.00101,"Qualified",,16008.61,"CapPass","Cycle 2000",2000,84991,"43-5","Alloy 617",314626,"Plate"
-141.99,-0.00103,"Qualified",,16008.64,"CapPass","Cycle 2000",2000,84992,"43-5","Alloy 617",314626,"Plate"
-142.87,-0.00106,"Qualified",,16008.67,"CapPass","Cycle 2000",2000,84993,"43-5","Alloy 617",314626,"Plate"
-143.80,-0.00108,"Qualified",,16008.70,"CapPass","Cycle 2000",2000,84994,"43-5","Alloy 617",314626,"Plate"
-144.76,-0.00111,"Qualified",,16008.72,"CapPass","Cycle 2000",2000,84995,"43-5","Alloy 617",314626,"Plate"
-145.79,-0.00114,"Qualified",,16008.75,"CapPass","Cycle 2000",2000,84996,"43-5","Alloy 617",314626,"Plate"
-146.89,-0.00116,"Qualified",,16008.78,"CapPass","Cycle 2000",2000,84997,"43-5","Alloy 617",314626,"Plate"
-148.00,-0.00119,"Qualified",,16008.81,"CapPass","Cycle 2000",2000,84998,"43-5","Alloy 617",314626,"Plate"
-149.18,-0.00121,"Qualified",,16008.84,"CapPass","Cycle 2000",2000,84999,"43-5","Alloy 617",314626,"Plate"
-150.32,-0.00124,"Qualified",,16008.86,"CapPass","Cycle 2000",2000,85000,"43-5","Alloy 617",314626,"Plate"
-151.40,-0.00126,"Qualified",,16008.89,"CapPass","Cycle 2000",2000,85001,"43-5","Alloy 617",314626,"Plate"
-152.35,-0.00129,"Qualified",,16008.91,"CapPass","Cycle 2000",2000,85002,"43-5","Alloy 617",314626,"Plate"
-153.20,-0.00131,"Qualified",,16008.93,"CapPass","Cycle 2000",2000,85003,"43-5","Alloy 617",314626,"Plate"
-154.06,-0.00134,"Qualified",,16008.95,"CapPass","Cycle 2000",2000,85004,"43-5","Alloy 617",314626,"Plate"
-154.81,-0.00136,"Qualified",,16008.97,"CapPass","Cycle 2000",2000,85005,"43-5","Alloy 617",314626,"Plate"
-155.59,-0.00139,"Qualified",,16009.00,"CapPass","Cycle 2000",2000,85006,"43-5","Alloy 617",314626,"Plate"
-156.26,-0.00142,"Qualified",,16009.02,"CapPass","Cycle 2000",2000,85007,"43-5","Alloy 617",314626,"Plate"
-156.88,-0.00144,"Qualified",,16009.04,"CapPass","Cycle 2000",2000,85008,"43-5","Alloy 617",314626,"Plate"
-157.39,-0.00147,"Qualified",,16009.07,"CapPass","Cycle 2000",2000,85009,"43-5","Alloy 617",314626,"Plate"
-157.88,-0.00149,"Qualified",,16009.09,"CapPass","Cycle 2000",2000,85010,"43-5","Alloy 617",314626,"Plate"
-158.37,-0.00152,"Qualified",,16009.12,"CapPass","Cycle 2000",2000,85011,"43-5","Alloy 617",314626,"Plate"
-158.88,-0.00154,"Qualified",,16009.15,"CapPass","Cycle 2000",2000,85012,"43-5","Alloy 617",314626,"Plate"
-159.41,-0.00157,"Qualified",,16009.18,"CapPass","Cycle 2000",2000,85013,"43-5","Alloy 617",314626,"Plate"
-160.05,-0.00159,"Qualified",,16009.20,"CapPass","Cycle 2000",2000,85014,"43-5","Alloy 617",314626,"Plate"
-160.67,-0.00162,"Qualified",,16009.23,"CapPass","Cycle 2000",2000,85015,"43-5","Alloy 617",314626,"Plate"
-161.24,-0.00164,"Qualified",,16009.25,"CapPass","Cycle 2000",2000,85016,"43-5","Alloy 617",314626,"Plate"
-161.76,-0.00167,"Qualified",,16009.28,"CapPass","Cycle 2000",2000,85017,"43-5","Alloy 617",314626,"Plate"
-162.30,-0.00170,"Qualified",,16009.30,"CapPass","Cycle 2000",2000,85018,"43-5","Alloy 617",314626,"Plate"
-162.78,-0.00172,"Qualified",,16009.32,"CapPass","Cycle 2000",2000,85019,"43-5","Alloy 617",314626,"Plate"
-163.31,-0.00175,"Qualified",,16009.35,"CapPass","Cycle 2000",2000,85020,"43-5","Alloy 617",314626,"Plate"
-163.68,-0.00177,"Qualified",,16009.37,"CapPass","Cycle 2000",2000,85021,"43-5","Alloy 617",314626,"Plate"
-164.03,-0.00180,"Qualified",,16009.39,"CapPass","Cycle 2000",2000,85022,"43-5","Alloy 617",314626,"Plate"
-164.36,-0.00182,"Qualified",,16009.41,"CapPass","Cycle 2000",2000,85023,"43-5","Alloy 617",314626,"Plate"
-164.60,-0.00185,"Qualified",,16009.44,"CapPass","Cycle 2000",2000,85024,"43-5","Alloy 617",314626,"Plate"
-164.80,-0.00188,"Qualified",,16009.46,"CapPass","Cycle 2000",2000,85025,"43-5","Alloy 617",314626,"Plate"
-164.88,-0.00190,"Qualified",,16009.49,"CapPass","Cycle 2000",2000,85026,"43-5","Alloy 617",314626,"Plate"
-164.89,-0.00193,"Qualified",,16009.51,"CapPass","Cycle 2000",2000,85027,"43-5","Alloy 617",314626,"Plate"
-164.92,-0.00195,"Qualified",,16009.54,"CapPass","Cycle 2000",2000,85028,"43-5","Alloy 617",314626,"Plate"
-164.32,-0.00198,"Qualified",,16009.56,"CapPass","Cycle 2000",2000,85029,"43-5","Alloy 617",314626,"Plate"
-161.80,-0.00200,"Qualified",,16009.61,"CapPass","Cycle 2000",2000,85030,"43-5","Alloy 617",314626,"Plate"
-148.66,-0.00198,"Qualified",,16009.69,"CapPass","Cycle 2000",2000,85031,"43-5","Alloy 617",314626,"Plate"
-142.41,-0.00195,"Qualified",,16009.71,"CapPass","Cycle 2000",2000,85032,"43-5","Alloy 617",314626,"Plate"
-137.59,-0.00193,"Qualified",,16009.73,"CapPass","Cycle 2000",2000,85033,"43-5","Alloy 617",314626,"Plate"
-132.94,-0.00190,"Qualified",,16009.75,"CapPass","Cycle 2000",2000,85034,"43-5","Alloy 617",314626,"Plate"
-128.42,-0.00187,"Qualified",,16009.77,"CapPass","Cycle 2000",2000,85035,"43-5","Alloy 617",314626,"Plate"
-123.89,-0.00185,"Qualified",,16009.79,"CapPass","Cycle 2000",2000,85036,"43-5","Alloy 617",314626,"Plate"
-119.69,-0.00182,"Qualified",,16009.81,"CapPass","Cycle 2000",2000,85037,"43-5","Alloy 617",314626,"Plate"
-118.46,-0.00182,"Qualified",,16009.82,"CapPass","Cycle 2000",2000,85038,"43-5","Alloy 617",314626,"Plate"
-115.36,-0.00180,"Qualified",,16009.83,"CapPass","Cycle 2000",2000,85039,"43-5","Alloy 617",314626,"Plate"
-111.20,-0.00177,"Qualified",,16009.85,"CapPass","Cycle 2000",2000,85040,"43-5","Alloy 617",314626,"Plate"
-106.72,-0.00175,"Qualified",,16009.88,"CapPass","Cycle 2000",2000,85041,"43-5","Alloy 617",314626,"Plate"
-102.69,-0.00172,"Qualified",,16009.90,"CapPass","Cycle 2000",2000,85042,"43-5","Alloy 617",314626,"Plate"
-98.93,-0.00170,"Qualified",,16009.92,"CapPass","Cycle 2000",2000,85043,"43-5","Alloy 617",314626,"Plate"
-94.88,-0.00167,"Qualified",,16009.94,"CapPass","Cycle 2000",2000,85044,"43-5","Alloy 617",314626,"Plate"
-90.58,-0.00165,"Qualified",,16009.97,"CapPass","Cycle 2000",2000,85045,"43-5","Alloy 617",314626,"Plate"
-86.82,-0.00162,"Qualified",,16010.00,"CapPass","Cycle 2000",2000,85046,"43-5","Alloy 617",314626,"Plate"
-82.53,-0.00159,"Qualified",,16010.02,"CapPass","Cycle 2000",2000,85047,"43-5","Alloy 617",314626,"Plate"
-78.66,-0.00157,"Qualified",,16010.05,"CapPass","Cycle 2000",2000,85048,"43-5","Alloy 617",314626,"Plate"
-75.02,-0.00154,"Qualified",,16010.08,"CapPass","Cycle 2000",2000,85049,"43-5","Alloy 617",314626,"Plate"
-71.33,-0.00152,"Qualified",,16010.10,"CapPass","Cycle 2000",2000,85050,"43-5","Alloy 617",314626,"Plate"
-68.01,-0.00149,"Qualified",,16010.13,"CapPass","Cycle 2000",2000,85051,"43-5","Alloy 617",314626,"Plate"
-64.96,-0.00147,"Qualified",,16010.15,"CapPass","Cycle 2000",2000,85052,"43-5","Alloy 617",314626,"Plate"
-61.42,-0.00144,"Qualified",,16010.18,"CapPass","Cycle 2000",2000,85053,"43-5","Alloy 617",314626,"Plate"
-57.97,-0.00142,"Qualified",,16010.20,"CapPass","Cycle 2000",2000,85054,"43-5","Alloy 617",314626,"Plate"
-54.65,-0.00139,"Qualified",,16010.23,"CapPass","Cycle 2000",2000,85055,"43-5","Alloy 617",314626,"Plate"
-50.85,-0.00137,"Qualified",,16010.26,"CapPass","Cycle 2000",2000,85056,"43-5","Alloy 617",314626,"Plate"
-47.04,-0.00134,"Qualified",,16010.29,"CapPass","Cycle 2000",2000,85057,"43-5","Alloy 617",314626,"Plate"
-43.84,-0.00132,"Qualified",,16010.32,"CapPass","Cycle 2000",2000,85058,"43-5","Alloy 617",314626,"Plate"
-40.58,-0.00129,"Qualified",,16010.34,"CapPass","Cycle 2000",2000,85059,"43-5","Alloy 617",314626,"Plate"
-37.57,-0.00126,"Qualified",,16010.37,"CapPass","Cycle 2000",2000,85060,"43-5","Alloy 617",314626,"Plate"
