Repository: js-molina/fatigue-A617

File: data/950C/Strain rate 0.001/0.40% strain/HTM_A19_Cycles_439.csv (part 9 of 10)
"Stress Mpa","Strain","Qual State","Qual Exceptions","Elapsed Time Sec","Data State","Cycle Label","Cycle","Count","Sample","Alloy","Heat","Material_Form"
34.25,-0.00062,"Qualified",,11606.26,"CapPass","49% Nf: Cycle 1450-1451",1450,48174,"43-9","Alloy 617",314626,"Plate"
36.60,-0.00059,"Qualified",,11606.30,"CapPass","49% Nf: Cycle 1450-1451",1450,48175,"43-9","Alloy 617",314626,"Plate"
39.81,-0.00056,"Qualified",,11606.32,"CapPass","49% Nf: Cycle 1450-1451",1450,48176,"43-9","Alloy 617",314626,"Plate"
42.94,-0.00054,"Qualified",,11606.34,"CapPass","49% Nf: Cycle 1450-1451",1450,48177,"43-9","Alloy 617",314626,"Plate"
45.75,-0.00051,"Qualified",,11606.36,"CapPass","49% Nf: Cycle 1450-1451",1450,48178,"43-9","Alloy 617",314626,"Plate"
48.57,-0.00049,"Qualified",,11606.38,"CapPass","49% Nf: Cycle 1450-1451",1450,48179,"43-9","Alloy 617",314626,"Plate"
51.35,-0.00046,"Qualified",,11606.40,"CapPass","49% Nf: Cycle 1450-1451",1450,48180,"43-9","Alloy 617",314626,"Plate"
53.89,-0.00043,"Qualified",,11606.43,"CapPass","49% Nf: Cycle 1450-1451",1450,48181,"43-9","Alloy 617",314626,"Plate"
56.29,-0.00041,"Qualified",,11606.45,"CapPass","49% Nf: Cycle 1450-1451",1450,48182,"43-9","Alloy 617",314626,"Plate"
58.67,-0.00038,"Qualified",,11606.47,"CapPass","49% Nf: Cycle 1450-1451",1450,48183,"43-9","Alloy 617",314626,"Plate"
60.86,-0.00036,"Qualified",,11606.50,"CapPass","49% Nf: Cycle 1450-1451",1450,48184,"43-9","Alloy 617",314626,"Plate"
63.12,-0.00033,"Qualified",,11606.53,"CapPass","49% Nf: Cycle 1450-1451",1450,48185,"43-9","Alloy 617",314626,"Plate"
65.29,-0.00031,"Qualified",,11606.57,"CapPass","49% Nf: Cycle 1450-1451",1450,48186,"43-9","Alloy 617",314626,"Plate"
67.16,-0.00028,"Qualified",,11606.59,"CapPass","49% Nf: Cycle 1450-1451",1450,48187,"43-9","Alloy 617",314626,"Plate"
69.23,-0.00026,"Qualified",,11606.63,"CapPass","49% Nf: Cycle 1450-1451",1450,48188,"43-9","Alloy 617",314626,"Plate"
71.42,-0.00023,"Qualified",,11606.66,"CapPass","49% Nf: Cycle 1450-1451",1451,48189,"43-9","Alloy 617",314626,"Plate"
73.67,-0.00020,"Qualified",,11606.69,"CapPass","49% Nf: Cycle 1450-1451",1451,48190,"43-9","Alloy 617",314626,"Plate"
75.92,-0.00018,"Qualified",,11606.72,"CapPass","49% Nf: Cycle 1450-1451",1451,48191,"43-9","Alloy 617",314626,"Plate"
77.78,-0.00015,"Qualified",,11606.75,"CapPass","49% Nf: Cycle 1450-1451",1451,48192,"43-9","Alloy 617",314626,"Plate"
79.84,-0.00013,"Qualified",,11606.78,"CapPass","49% Nf: Cycle 1450-1451",1451,48193,"43-9","Alloy 617",314626,"Plate"
82.02,-0.00010,"Qualified",,11606.80,"CapPass","49% Nf: Cycle 1450-1451",1451,48194,"43-9","Alloy 617",314626,"Plate"
84.20,-0.00008,"Qualified",,11606.83,"CapPass","49% Nf: Cycle 1450-1451",1451,48195,"43-9","Alloy 617",314626,"Plate"
86.64,-0.00005,"Qualified",,11606.86,"CapPass","49% Nf: Cycle 1450-1451",1451,48196,"43-9","Alloy 617",314626,"Plate"
89.32,-0.00003,"Qualified",,11606.88,"CapPass","49% Nf: Cycle 1450-1451",1451,48197,"43-9","Alloy 617",314626,"Plate"
91.85,-0.00000,"Qualified",,11606.90,"CapPass","49% Nf: Cycle 1450-1451",1451,48198,"43-9","Alloy 617",314626,"Plate"
94.38,0.00003,"Qualified",,11606.92,"CapPass","49% Nf: Cycle 1450-1451",1451,48199,"43-9","Alloy 617",314626,"Plate"
96.69,0.00005,"Qualified",,11606.93,"CapPass","49% Nf: Cycle 1450-1451",1451,48200,"43-9","Alloy 617",314626,"Plate"
99.22,0.00008,"Qualified",,11606.95,"CapPass","49% Nf: Cycle 1450-1451",1451,48201,"43-9","Alloy 617",314626,"Plate"
101.75,0.00010,"Qualified",,11606.97,"CapPass","49% Nf: Cycle 1450-1451",1451,48202,"43-9","Alloy 617",314626,"Plate"
104.03,0.00013,"Qualified",,11606.98,"CapPass","49% Nf: Cycle 1450-1451",1451,48203,"43-9","Alloy 617",314626,"Plate"
106.36,0.00016,"Qualified",,11607.00,"CapPass","49% Nf: Cycle 1450-1451",1451,48204,"43-9","Alloy 617",314626,"Plate"
108.47,0.00018,"Qualified",,11607.01,"CapPass","49% Nf: Cycle 1450-1451",1451,48205,"43-9","Alloy 617",314626,"Plate"
110.78,0.00021,"Qualified",,11607.03,"CapPass","49% Nf: Cycle 1450-1451",1451,48206,"43-9","Alloy 617",314626,"Plate"
113.07,0.00023,"Qualified",,11607.05,"CapPass","49% Nf: Cycle 1450-1451",1451,48207,"43-9","Alloy 617",314626,"Plate"
115.05,0.00026,"Qualified",,11607.07,"CapPass","49% Nf: Cycle 1450-1451",1451,48208,"43-9","Alloy 617",314626,"Plate"
116.64,0.00028,"Qualified",,11607.08,"CapPass","49% Nf: Cycle 1450-1451",1451,48209,"43-9","Alloy 617",314626,"Plate"
118.36,0.00031,"Qualified",,11607.10,"CapPass","49% Nf: Cycle 1450-1451",1451,48210,"43-9","Alloy 617",314626,"Plate"
119.92,0.00033,"Qualified",,11607.12,"CapPass","49% Nf: Cycle 1450-1451",1451,48211,"43-9","Alloy 617",314626,"Plate"
121.41,0.00036,"Qualified",,11607.14,"CapPass","49% Nf: Cycle 1450-1451",1451,48212,"43-9","Alloy 617",314626,"Plate"
122.88,0.00038,"Qualified",,11607.16,"CapPass","49% Nf: Cycle 1450-1451",1451,48213,"43-9","Alloy 617",314626,"Plate"
124.22,0.00041,"Qualified",,11607.18,"CapPass","49% Nf: Cycle 1450-1451",1451,48214,"43-9","Alloy 617",314626,"Plate"
125.44,0.00044,"Qualified",,11607.20,"CapPass","49% Nf: Cycle 1450-1451",1451,48215,"43-9","Alloy 617",314626,"Plate"
126.66,0.00046,"Qualified",,11607.22,"CapPass","49% Nf: Cycle 1450-1451",1451,48216,"43-9","Alloy 617",314626,"Plate"
127.70,0.00049,"Qualified",,11607.25,"CapPass","49% Nf: Cycle 1450-1451",1451,48217,"43-9","Alloy 617",314626,"Plate"
128.74,0.00051,"Qualified",,11607.27,"CapPass","49% Nf: Cycle 1450-1451",1451,48218,"43-9","Alloy 617",314626,"Plate"
129.66,0.00054,"Qualified",,11607.30,"CapPass","49% Nf: Cycle 1450-1451",1451,48219,"43-9","Alloy 617",314626,"Plate"
130.66,0.00056,"Qualified",,11607.32,"CapPass","49% Nf: Cycle 1450-1451",1451,48220,"43-9","Alloy 617",314626,"Plate"
131.63,0.00059,"Qualified",,11607.35,"CapPass","49% Nf: Cycle 1450-1451",1451,48221,"43-9","Alloy 617",314626,"Plate"
132.62,0.00061,"Qualified",,11607.38,"CapPass","49% Nf: Cycle 1450-1451",1451,48222,"43-9","Alloy 617",314626,"Plate"
133.65,0.00064,"Qualified",,11607.41,"CapPass","49% Nf: Cycle 1450-1451",1451,48223,"43-9","Alloy 617",314626,"Plate"
134.89,0.00067,"Qualified",,11607.44,"CapPass","49% Nf: Cycle 1450-1451",1451,48224,"43-9","Alloy 617",314626,"Plate"
136.18,0.00069,"Qualified",,11607.47,"CapPass","49% Nf: Cycle 1450-1451",1451,48225,"43-9","Alloy 617",314626,"Plate"
137.36,0.00072,"Qualified",,11607.49,"CapPass","49% Nf: Cycle 1450-1451",1451,48226,"43-9","Alloy 617",314626,"Plate"
138.74,0.00074,"Qualified",,11607.52,"CapPass","49% Nf: Cycle 1450-1451",1451,48227,"43-9","Alloy 617",314626,"Plate"
139.98,0.00077,"Qualified",,11607.54,"CapPass","49% Nf: Cycle 1450-1451",1451,48228,"43-9","Alloy 617",314626,"Plate"
141.06,0.00079,"Qualified",,11607.56,"CapPass","49% Nf: Cycle 1450-1451",1451,48229,"43-9","Alloy 617",314626,"Plate"
142.16,0.00082,"Qualified",,11607.58,"CapPass","49% Nf: Cycle 1450-1451",1451,48230,"43-9","Alloy 617",314626,"Plate"
143.34,0.00084,"Qualified",,11607.61,"CapPass","49% Nf: Cycle 1450-1451",1451,48231,"43-9","Alloy 617",314626,"Plate"
144.39,0.00087,"Qualified",,11607.63,"CapPass","49% Nf: Cycle 1450-1451",1451,48232,"43-9","Alloy 617",314626,"Plate"
145.44,0.00089,"Qualified",,11607.66,"CapPass","49% Nf: Cycle 1450-1451",1451,48233,"43-9","Alloy 617",314626,"Plate"
146.43,0.00092,"Qualified",,11607.68,"CapPass","49% Nf: Cycle 1450-1451",1451,48234,"43-9","Alloy 617",314626,"Plate"
147.36,0.00095,"Qualified",,11607.71,"CapPass","49% Nf: Cycle 1450-1451",1451,48235,"43-9","Alloy 617",314626,"Plate"
148.26,0.00097,"Qualified",,11607.73,"CapPass","49% Nf: Cycle 1450-1451",1451,48236,"43-9","Alloy 617",314626,"Plate"
149.01,0.00100,"Qualified",,11607.76,"CapPass","49% Nf: Cycle 1450-1451",1451,48237,"43-9","Alloy 617",314626,"Plate"
149.74,0.00102,"Qualified",,11607.78,"CapPass","49% Nf: Cycle 1450-1451",1451,48238,"43-9","Alloy 617",314626,"Plate"
150.47,0.00105,"Qualified",,11607.80,"CapPass","49% Nf: Cycle 1450-1451",1451,48239,"43-9","Alloy 617",314626,"Plate"
151.13,0.00107,"Qualified",,11607.83,"CapPass","49% Nf: Cycle 1450-1451",1451,48240,"43-9","Alloy 617",314626,"Plate"
151.84,0.00110,"Qualified",,11607.85,"CapPass","49% Nf: Cycle 1450-1451",1451,48241,"43-9","Alloy 617",314626,"Plate"
152.57,0.00112,"Qualified",,11607.88,"CapPass","49% Nf: Cycle 1450-1451",1451,48242,"43-9","Alloy 617",314626,"Plate"
153.33,0.00115,"Qualified",,11607.91,"CapPass","49% Nf: Cycle 1450-1451",1451,48243,"43-9","Alloy 617",314626,"Plate"
154.18,0.00118,"Qualified",,11607.94,"CapPass","49% Nf: Cycle 1450-1451",1451,48244,"43-9","Alloy 617",314626,"Plate"
154.93,0.00120,"Qualified",,11607.97,"CapPass","49% Nf: Cycle 1450-1451",1451,48245,"43-9","Alloy 617",314626,"Plate"
155.74,0.00123,"Qualified",,11607.99,"CapPass","49% Nf: Cycle 1450-1451",1451,48246,"43-9","Alloy 617",314626,"Plate"
156.54,0.00125,"Qualified",,11608.02,"CapPass","49% Nf: Cycle 1450-1451",1451,48247,"43-9","Alloy 617",314626,"Plate"
157.37,0.00128,"Qualified",,11608.04,"CapPass","49% Nf: Cycle 1450-1451",1451,48248,"43-9","Alloy 617",314626,"Plate"
158.08,0.00130,"Qualified",,11608.06,"CapPass","49% Nf: Cycle 1450-1451",1451,48249,"43-9","Alloy 617",314626,"Plate"
158.76,0.00133,"Qualified",,11608.08,"CapPass","49% Nf: Cycle 1450-1451",1451,48250,"43-9","Alloy 617",314626,"Plate"
159.34,0.00135,"Qualified",,11608.10,"CapPass","49% Nf: Cycle 1450-1451",1451,48251,"43-9","Alloy 617",314626,"Plate"
159.99,0.00138,"Qualified",,11608.13,"CapPass","49% Nf: Cycle 1450-1451",1451,48252,"43-9","Alloy 617",314626,"Plate"
160.55,0.00141,"Qualified",,11608.16,"CapPass","49% Nf: Cycle 1450-1451",1451,48253,"43-9","Alloy 617",314626,"Plate"
161.06,0.00143,"Qualified",,11608.18,"CapPass","49% Nf: Cycle 1450-1451",1451,48254,"43-9","Alloy 617",314626,"Plate"
161.60,0.00146,"Qualified",,11608.21,"CapPass","49% Nf: Cycle 1450-1451",1451,48255,"43-9","Alloy 617",314626,"Plate"
161.96,0.00148,"Qualified",,11608.23,"CapPass","49% Nf: Cycle 1450-1451",1451,48256,"43-9","Alloy 617",314626,"Plate"
162.39,0.00151,"Qualified",,11608.25,"CapPass","49% Nf: Cycle 1450-1451",1451,48257,"43-9","Alloy 617",314626,"Plate"
162.77,0.00153,"Qualified",,11608.28,"CapPass","49% Nf: Cycle 1450-1451",1451,48258,"43-9","Alloy 617",314626,"Plate"
163.07,0.00156,"Qualified",,11608.30,"CapPass","49% Nf: Cycle 1450-1451",1451,48259,"43-9","Alloy 617",314626,"Plate"
163.28,0.00159,"Qualified",,11608.33,"CapPass","49% Nf: Cycle 1450-1451",1451,48260,"43-9","Alloy 617",314626,"Plate"
163.47,0.00161,"Qualified",,11608.35,"CapPass","49% Nf: Cycle 1450-1451",1451,48261,"43-9","Alloy 617",314626,"Plate"
163.76,0.00164,"Qualified",,11608.38,"CapPass","49% Nf: Cycle 1450-1451",1451,48262,"43-9","Alloy 617",314626,"Plate"
164.01,0.00166,"Qualified",,11608.41,"CapPass","49% Nf: Cycle 1450-1451",1451,48263,"43-9","Alloy 617",314626,"Plate"
164.30,0.00169,"Qualified",,11608.44,"CapPass","49% Nf: Cycle 1450-1451",1451,48264,"43-9","Alloy 617",314626,"Plate"
164.56,0.00171,"Qualified",,11608.46,"CapPass","49% Nf: Cycle 1450-1451",1451,48265,"43-9","Alloy 617",314626,"Plate"
164.92,0.00174,"Qualified",,11608.48,"CapPass","49% Nf: Cycle 1450-1451",1451,48266,"43-9","Alloy 617",314626,"Plate"
165.13,0.00176,"Qualified",,11608.51,"CapPass","49% Nf: Cycle 1450-1451",1451,48267,"43-9","Alloy 617",314626,"Plate"
165.35,0.00179,"Qualified",,11608.53,"CapPass","49% Nf: Cycle 1450-1451",1451,48268,"43-9","Alloy 617",314626,"Plate"
165.55,0.00182,"Qualified",,11608.55,"CapPass","49% Nf: Cycle 1450-1451",1451,48269,"43-9","Alloy 617",314626,"Plate"
165.73,0.00184,"Qualified",,11608.58,"CapPass","49% Nf: Cycle 1450-1451",1451,48270,"43-9","Alloy 617",314626,"Plate"
165.84,0.00187,"Qualified",,11608.60,"CapPass","49% Nf: Cycle 1450-1451",1451,48271,"43-9","Alloy 617",314626,"Plate"
165.91,0.00189,"Qualified",,11608.63,"CapPass","49% Nf: Cycle 1450-1451",1451,48272,"43-9","Alloy 617",314626,"Plate"
165.97,0.00192,"Qualified",,11608.65,"CapPass","49% Nf: Cycle 1450-1451",1451,48273,"43-9","Alloy 617",314626,"Plate"
70.82,-0.00020,"Qualified",,16003.51,"CapPass","Cycle 2000",2000,54778,"43-9","Alloy 617",314626,"Plate"
72.71,-0.00018,"Qualified",,16003.54,"CapPass","Cycle 2000",2000,54779,"43-9","Alloy 617",314626,"Plate"
74.89,-0.00015,"Qualified",,16003.57,"CapPass","Cycle 2000",2000,54780,"43-9","Alloy 617",314626,"Plate"
76.92,-0.00013,"Qualified",,16003.60,"CapPass","Cycle 2000",2000,54781,"43-9","Alloy 617",314626,"Plate"
78.82,-0.00010,"Qualified",,16003.63,"CapPass","Cycle 2000",2000,54782,"43-9","Alloy 617",314626,"Plate"
80.57,-0.00007,"Qualified",,16003.65,"CapPass","Cycle 2000",2000,54783,"43-9","Alloy 617",314626,"Plate"
82.46,-0.00005,"Qualified",,16003.68,"CapPass","Cycle 2000",2000,54784,"43-9","Alloy 617",314626,"Plate"
84.72,-0.00002,"Qualified",,16003.70,"CapPass","Cycle 2000",2000,54785,"43-9","Alloy 617",314626,"Plate"
87.44,0.00000,"Qualified",,16003.73,"CapPass","Cycle 2000",2000,54786,"43-9","Alloy 617",314626,"Plate"
90.16,0.00003,"Qualified",,16003.75,"CapPass","Cycle 2000",2000,54787,"43-9","Alloy 617",314626,"Plate"
92.77,0.00005,"Qualified",,16003.77,"CapPass","Cycle 2000",2000,54788,"43-9","Alloy 617",314626,"Plate"
95.30,0.00008,"Qualified",,16003.79,"CapPass","Cycle 2000",2000,54789,"43-9","Alloy 617",314626,"Plate"
97.81,0.00011,"Qualified",,16003.80,"CapPass","Cycle 2000",2000,54790,"43-9","Alloy 617",314626,"Plate"
100.21,0.00013,"Qualified",,16003.82,"CapPass","Cycle 2000",2000,54791,"43-9","Alloy 617",314626,"Plate"
102.48,0.00016,"Qualified",,16003.84,"CapPass","Cycle 2000",2000,54792,"43-9","Alloy 617",314626,"Plate"
104.67,0.00018,"Qualified",,16003.85,"CapPass","Cycle 2000",2000,54793,"43-9","Alloy 617",314626,"Plate"
106.80,0.00021,"Qualified",,16003.87,"CapPass","Cycle 2000",2000,54794,"43-9","Alloy 617",314626,"Plate"
108.97,0.00023,"Qualified",,16003.88,"CapPass","Cycle 2000",2000,54795,"43-9","Alloy 617",314626,"Plate"
111.11,0.00026,"Qualified",,16003.90,"CapPass","Cycle 2000",2000,54796,"43-9","Alloy 617",314626,"Plate"
113.16,0.00028,"Qualified",,16003.92,"CapPass","Cycle 2000",2000,54797,"43-9","Alloy 617",314626,"Plate"
115.10,0.00031,"Qualified",,16003.94,"CapPass","Cycle 2000",2000,54798,"43-9","Alloy 617",314626,"Plate"
116.87,0.00034,"Qualified",,16003.96,"CapPass","Cycle 2000",2000,54799,"43-9","Alloy 617",314626,"Plate"
118.61,0.00036,"Qualified",,16003.98,"CapPass","Cycle 2000",2000,54800,"43-9","Alloy 617",314626,"Plate"
120.24,0.00039,"Qualified",,16004.00,"CapPass","Cycle 2000",2000,54801,"43-9","Alloy 617",314626,"Plate"
121.86,0.00041,"Qualified",,16004.02,"CapPass","Cycle 2000",2000,54802,"43-9","Alloy 617",314626,"Plate"
123.28,0.00044,"Qualified",,16004.04,"CapPass","Cycle 2000",2000,54803,"43-9","Alloy 617",314626,"Plate"
124.68,0.00046,"Qualified",,16004.06,"CapPass","Cycle 2000",2000,54804,"43-9","Alloy 617",314626,"Plate"
125.91,0.00049,"Qualified",,16004.08,"CapPass","Cycle 2000",2000,54805,"43-9","Alloy 617",314626,"Plate"
127.01,0.00051,"Qualified",,16004.10,"CapPass","Cycle 2000",2000,54806,"43-9","Alloy 617",314626,"Plate"
128.33,0.00054,"Qualified",,16004.13,"CapPass","Cycle 2000",2000,54807,"43-9","Alloy 617",314626,"Plate"
129.59,0.00056,"Qualified",,16004.16,"CapPass","Cycle 2000",2000,54808,"43-9","Alloy 617",314626,"Plate"
130.68,0.00059,"Qualified",,16004.18,"CapPass","Cycle 2000",2000,54809,"43-9","Alloy 617",314626,"Plate"
131.90,0.00062,"Qualified",,16004.21,"CapPass","Cycle 2000",2000,54810,"43-9","Alloy 617",314626,"Plate"
132.95,0.00064,"Qualified",,16004.23,"CapPass","Cycle 2000",2000,54811,"43-9","Alloy 617",314626,"Plate"
134.10,0.00067,"Qualified",,16004.26,"CapPass","Cycle 2000",2000,54812,"43-9","Alloy 617",314626,"Plate"
135.16,0.00069,"Qualified",,16004.29,"CapPass","Cycle 2000",2000,54813,"43-9","Alloy 617",314626,"Plate"
136.22,0.00072,"Qualified",,16004.31,"CapPass","Cycle 2000",2000,54814,"43-9","Alloy 617",314626,"Plate"
137.29,0.00074,"Qualified",,16004.34,"CapPass","Cycle 2000",2000,54815,"43-9","Alloy 617",314626,"Plate"
138.41,0.00077,"Qualified",,16004.36,"CapPass","Cycle 2000",2000,54816,"43-9","Alloy 617",314626,"Plate"
139.38,0.00079,"Qualified",,16004.38,"CapPass","Cycle 2000",2000,54817,"43-9","Alloy 617",314626,"Plate"
140.31,0.00082,"Qualified",,16004.40,"CapPass","Cycle 2000",2000,54818,"43-9","Alloy 617",314626,"Plate"
141.13,0.00084,"Qualified",,16004.43,"CapPass","Cycle 2000",2000,54819,"43-9","Alloy 617",314626,"Plate"
142.01,0.00087,"Qualified",,16004.45,"CapPass","Cycle 2000",2000,54820,"43-9","Alloy 617",314626,"Plate"
142.95,0.00089,"Qualified",,16004.48,"CapPass","Cycle 2000",2000,54821,"43-9","Alloy 617",314626,"Plate"
143.77,0.00092,"Qualified",,16004.51,"CapPass","Cycle 2000",2000,54822,"43-9","Alloy 617",314626,"Plate"
144.68,0.00095,"Qualified",,16004.53,"CapPass","Cycle 2000",2000,54823,"43-9","Alloy 617",314626,"Plate"
145.57,0.00097,"Qualified",,16004.56,"CapPass","Cycle 2000",2000,54824,"43-9","Alloy 617",314626,"Plate"
146.46,0.00100,"Qualified",,16004.59,"CapPass","Cycle 2000",2000,54825,"43-9","Alloy 617",314626,"Plate"
147.35,0.00102,"Qualified",,16004.61,"CapPass","Cycle 2000",2000,54826,"43-9","Alloy 617",314626,"Plate"
148.28,0.00105,"Qualified",,16004.64,"CapPass","Cycle 2000",2000,54827,"43-9","Alloy 617",314626,"Plate"
149.09,0.00107,"Qualified",,16004.66,"CapPass","Cycle 2000",2000,54828,"43-9","Alloy 617",314626,"Plate"
149.87,0.00110,"Qualified",,16004.68,"CapPass","Cycle 2000",2000,54829,"43-9","Alloy 617",314626,"Plate"
150.69,0.00113,"Qualified",,16004.71,"CapPass","Cycle 2000",2000,54830,"43-9","Alloy 617",314626,"Plate"
151.44,0.00115,"Qualified",,16004.74,"CapPass","Cycle 2000",2000,54831,"43-9","Alloy 617",314626,"Plate"
152.05,0.00118,"Qualified",,16004.76,"CapPass","Cycle 2000",2000,54832,"43-9","Alloy 617",314626,"Plate"
152.71,0.00120,"Qualified",,16004.78,"CapPass","Cycle 2000",2000,54833,"43-9","Alloy 617",314626,"Plate"
153.51,0.00123,"Qualified",,16004.81,"CapPass","Cycle 2000",2000,54834,"43-9","Alloy 617",314626,"Plate"
154.21,0.00125,"Qualified",,16004.84,"CapPass","Cycle 2000",2000,54835,"43-9","Alloy 617",314626,"Plate"
154.82,0.00128,"Qualified",,16004.86,"CapPass","Cycle 2000",2000,54836,"43-9","Alloy 617",314626,"Plate"
155.47,0.00130,"Qualified",,16004.89,"CapPass","Cycle 2000",2000,54837,"43-9","Alloy 617",314626,"Plate"
156.10,0.00133,"Qualified",,16004.91,"CapPass","Cycle 2000",2000,54838,"43-9","Alloy 617",314626,"Plate"
156.65,0.00135,"Qualified",,16004.94,"CapPass","Cycle 2000",2000,54839,"43-9","Alloy 617",314626,"Plate"
157.20,0.00138,"Qualified",,16004.96,"CapPass","Cycle 2000",2000,54840,"43-9","Alloy 617",314626,"Plate"
157.83,0.00141,"Qualified",,16004.99,"CapPass","Cycle 2000",2000,54841,"43-9","Alloy 617",314626,"Plate"
158.36,0.00143,"Qualified",,16005.01,"CapPass","Cycle 2000",2000,54842,"43-9","Alloy 617",314626,"Plate"
158.81,0.00146,"Qualified",,16005.04,"CapPass","Cycle 2000",2000,54843,"43-9","Alloy 617",314626,"Plate"
159.21,0.00148,"Qualified",,16005.06,"CapPass","Cycle 2000",2000,54844,"43-9","Alloy 617",314626,"Plate"
159.68,0.00151,"Qualified",,16005.08,"CapPass","Cycle 2000",2000,54845,"43-9","Alloy 617",314626,"Plate"
160.12,0.00154,"Qualified",,16005.11,"CapPass","Cycle 2000",2000,54846,"43-9","Alloy 617",314626,"Plate"
160.47,0.00156,"Qualified",,16005.13,"CapPass","Cycle 2000",2000,54847,"43-9","Alloy 617",314626,"Plate"
160.76,0.00159,"Qualified",,16005.16,"CapPass","Cycle 2000",2000,54848,"43-9","Alloy 617",314626,"Plate"
161.00,0.00161,"Qualified",,16005.18,"CapPass","Cycle 2000",2000,54849,"43-9","Alloy 617",314626,"Plate"
161.22,0.00164,"Qualified",,16005.21,"CapPass","Cycle 2000",2000,54850,"43-9","Alloy 617",314626,"Plate"
161.46,0.00166,"Qualified",,16005.23,"CapPass","Cycle 2000",2000,54851,"43-9","Alloy 617",314626,"Plate"
161.67,0.00169,"Qualified",,16005.25,"CapPass","Cycle 2000",2000,54852,"43-9","Alloy 617",314626,"Plate"
161.84,0.00171,"Qualified",,16005.27,"CapPass","Cycle 2000",2000,54853,"43-9","Alloy 617",314626,"Plate"
161.89,0.00174,"Qualified",,16005.30,"CapPass","Cycle 2000",2000,54854,"43-9","Alloy 617",314626,"Plate"
161.84,0.00177,"Qualified",,16005.32,"CapPass","Cycle 2000",2000,54855,"43-9","Alloy 617",314626,"Plate"
161.78,0.00179,"Qualified",,16005.34,"CapPass","Cycle 2000",2000,54856,"43-9","Alloy 617",314626,"Plate"
161.61,0.00182,"Qualified",,16005.37,"CapPass","Cycle 2000",2000,54857,"43-9","Alloy 617",314626,"Plate"
161.40,0.00184,"Qualified",,16005.40,"CapPass","Cycle 2000",2000,54858,"43-9","Alloy 617",314626,"Plate"
161.19,0.00187,"Qualified",,16005.43,"CapPass","Cycle 2000",2000,54859,"43-9","Alloy 617",314626,"Plate"
161.04,0.00189,"Qualified",,16005.46,"CapPass","Cycle 2000",2000,54860,"43-9","Alloy 617",314626,"Plate"
161.07,0.00192,"Qualified",,16005.49,"CapPass","Cycle 2000",2000,54861,"43-9","Alloy 617",314626,"Plate"
161.15,0.00194,"Qualified",,16005.51,"CapPass","Cycle 2000",2000,54862,"43-9","Alloy 617",314626,"Plate"
160.75,0.00197,"Qualified",,16005.54,"CapPass","Cycle 2000",2000,54863,"43-9","Alloy 617",314626,"Plate"
159.05,0.00199,"Qualified",,16005.58,"CapPass","Cycle 2000",2000,54864,"43-9","Alloy 617",314626,"Plate"
143.11,0.00197,"Qualified",,16005.68,"CapPass","Cycle 2000",2000,54865,"43-9","Alloy 617",314626,"Plate"
136.87,0.00194,"Qualified",,16005.71,"CapPass","Cycle 2000",2000,54866,"43-9","Alloy 617",314626,"Plate"
131.41,0.00192,"Qualified",,16005.73,"CapPass","Cycle 2000",2000,54867,"43-9","Alloy 617",314626,"Plate"
126.15,0.00189,"Qualified",,16005.75,"CapPass","Cycle 2000",2000,54868,"43-9","Alloy 617",314626,"Plate"
121.24,0.00187,"Qualified",,16005.77,"CapPass","Cycle 2000",2000,54869,"43-9","Alloy 617",314626,"Plate"
116.97,0.00184,"Qualified",,16005.79,"CapPass","Cycle 2000",2000,54870,"43-9","Alloy 617",314626,"Plate"
113.02,0.00182,"Qualified",,16005.81,"CapPass","Cycle 2000",2000,54871,"43-9","Alloy 617",314626,"Plate"
109.11,0.00179,"Qualified",,16005.83,"CapPass","Cycle 2000",2000,54872,"43-9","Alloy 617",314626,"Plate"
105.07,0.00176,"Qualified",,16005.85,"CapPass","Cycle 2000",2000,54873,"43-9","Alloy 617",314626,"Plate"
101.30,0.00174,"Qualified",,16005.87,"CapPass","Cycle 2000",2000,54874,"43-9","Alloy 617",314626,"Plate"
97.44,0.00171,"Qualified",,16005.89,"CapPass","Cycle 2000",2000,54875,"43-9","Alloy 617",314626,"Plate"
93.66,0.00169,"Qualified",,16005.91,"CapPass","Cycle 2000",2000,54876,"43-9","Alloy 617",314626,"Plate"
90.41,0.00166,"Qualified",,16005.93,"CapPass","Cycle 2000",2000,54877,"43-9","Alloy 617",314626,"Plate"
86.96,0.00164,"Qualified",,16005.95,"CapPass","Cycle 2000",2000,54878,"43-9","Alloy 617",314626,"Plate"
83.23,0.00161,"Qualified",,16005.98,"CapPass","Cycle 2000",2000,54879,"43-9","Alloy 617",314626,"Plate"
79.61,0.00159,"Qualified",,16006.00,"CapPass","Cycle 2000",2000,54880,"43-9","Alloy 617",314626,"Plate"
76.49,0.00156,"Qualified",,16006.03,"CapPass","Cycle 2000",2000,54881,"43-9","Alloy 617",314626,"Plate"
73.28,0.00154,"Qualified",,16006.05,"CapPass","Cycle 2000",2000,54882,"43-9","Alloy 617",314626,"Plate"
70.05,0.00151,"Qualified",,16006.08,"CapPass","Cycle 2000",2000,54883,"43-9","Alloy 617",314626,"Plate"
66.98,0.00149,"Qualified",,16006.10,"CapPass","Cycle 2000",2000,54884,"43-9","Alloy 617",314626,"Plate"
63.44,0.00146,"Qualified",,16006.13,"CapPass","Cycle 2000",2000,54885,"43-9","Alloy 617",314626,"Plate"
59.54,0.00143,"Qualified",,16006.17,"CapPass","Cycle 2000",2000,54886,"43-9","Alloy 617",314626,"Plate"
55.81,0.00141,"Qualified",,16006.20,"CapPass","Cycle 2000",2000,54887,"43-9","Alloy 617",314626,"Plate"
52.05,0.00138,"Qualified",,16006.23,"CapPass","Cycle 2000",2000,54888,"43-9","Alloy 617",314626,"Plate"
48.37,0.00136,"Qualified",,16006.26,"CapPass","Cycle 2000",2000,54889,"43-9","Alloy 617",314626,"Plate"
44.82,0.00133,"Qualified",,16006.29,"CapPass","Cycle 2000",2000,54890,"43-9","Alloy 617",314626,"Plate"
41.44,0.00131,"Qualified",,16006.31,"CapPass","Cycle 2000",2000,54891,"43-9","Alloy 617",314626,"Plate"
38.03,0.00128,"Qualified",,16006.34,"CapPass","Cycle 2000",2000,54892,"43-9","Alloy 617",314626,"Plate"
35.12,0.00126,"Qualified",,16006.36,"CapPass","Cycle 2000",2000,54893,"43-9","Alloy 617",314626,"Plate"
32.14,0.00123,"Qualified",,16006.39,"CapPass","Cycle 2000",2000,54894,"43-9","Alloy 617",314626,"Plate"
29.07,0.00120,"Qualified",,16006.41,"CapPass","Cycle 2000",2000,54895,"43-9","Alloy 617",314626,"Plate"
25.95,0.00118,"Qualified",,16006.44,"CapPass","Cycle 2000",2000,54896,"43-9","Alloy 617",314626,"Plate"
22.65,0.00115,"Qualified",,16006.47,"CapPass","Cycle 2000",2000,54897,"43-9","Alloy 617",314626,"Plate"
19.67,0.00113,"Qualified",,16006.49,"CapPass","Cycle 2000",2000,54898,"43-9","Alloy 617",314626,"Plate"
16.31,0.00110,"Qualified",,16006.52,"CapPass","Cycle 2000",2000,54899,"43-9","Alloy 617",314626,"Plate"
13.68,0.00108,"Qualified",,16006.55,"CapPass","Cycle 2000",2000,54900,"43-9","Alloy 617",314626,"Plate"
11.08,0.00105,"Qualified",,16006.57,"CapPass","Cycle 2000",2000,54901,"43-9","Alloy 617",314626,"Plate"
8.42,0.00103,"Qualified",,16006.59,"CapPass","Cycle 2000",2000,54902,"43-9","Alloy 617",314626,"Plate"
5.83,0.00100,"Qualified",,16006.62,"CapPass","Cycle 2000",2000,54903,"43-9","Alloy 617",314626,"Plate"
3.15,0.00097,"Qualified",,16006.64,"CapPass","Cycle 2000",2000,54904,"43-9","Alloy 617",314626,"Plate"
0.45,0.00095,"Qualified",,16006.67,"CapPass","Cycle 2000",2000,54905,"43-9","Alloy 617",314626,"Plate"
-2.11,0.00092,"Qualified",,16006.70,"CapPass","Cycle 2000",2000,54906,"43-9","Alloy 617",314626,"Plate"
-4.72,0.00090,"Qualified",,16006.72,"CapPass","Cycle 2000",2000,54907,"43-9","Alloy 617",314626,"Plate"
-7.23,0.00087,"Qualified",,16006.75,"CapPass","Cycle 2000",2000,54908,"43-9","Alloy 617",314626,"Plate"
-9.96,0.00085,"Qualified",,16006.78,"CapPass","Cycle 2000",2000,54909,"43-9","Alloy 617",314626,"Plate"
-12.62,0.00082,"Qualified",,16006.81,"CapPass","Cycle 2000",2000,54910,"43-9","Alloy 617",314626,"Plate"
-15.06,0.00080,"Qualified",,16006.85,"CapPass","Cycle 2000",2000,54911,"43-9","Alloy 617",314626,"Plate"
-16.36,0.00077,"Qualified",,16006.94,"CapPass","Cycle 2000",2000,54912,"43-9","Alloy 617",314626,"Plate"
-18.70,0.00075,"Qualified",,16007.00,"CapPass","Cycle 2000",2000,54913,"43-9","Alloy 617",314626,"Plate"
-21.28,0.00072,"Qualified",,16007.05,"CapPass","Cycle 2000",2000,54914,"43-9","Alloy 617",314626,"Plate"
-24.11,0.00070,"Qualified",,16007.09,"CapPass","Cycle 2000",2000,54915,"43-9","Alloy 617",314626,"Plate"
-26.68,0.00067,"Qualified",,16007.12,"CapPass","Cycle 2000",2000,54916,"43-9","Alloy 617",314626,"Plate"
-29.29,0.00065,"Qualified",,16007.15,"CapPass","Cycle 2000",2000,54917,"43-9","Alloy 617",314626,"Plate"
-31.55,0.00062,"Qualified",,16007.18,"CapPass","Cycle 2000",2000,54918,"43-9","Alloy 617",314626,"Plate"
-34.08,0.00060,"Qualified",,16007.20,"CapPass","Cycle 2000",2000,54919,"43-9","Alloy 617",314626,"Plate"
-36.98,0.00057,"Qualified",,16007.23,"CapPass","Cycle 2000",2000,54920,"43-9","Alloy 617",314626,"Plate"
-39.80,0.00054,"Qualified",,16007.25,"CapPass","Cycle 2000",2000,54921,"43-9","Alloy 617",314626,"Plate"
-42.42,0.00052,"Qualified",,16007.27,"CapPass","Cycle 2000",2000,54922,"43-9","Alloy 617",314626,"Plate"
-45.51,0.00049,"Qualified",,16007.29,"CapPass","Cycle 2000",2000,54923,"43-9","Alloy 617",314626,"Plate"
-48.75,0.00047,"Qualified",,16007.31,"CapPass","Cycle 2000",2000,54924,"43-9","Alloy 617",314626,"Plate"
-51.67,0.00044,"Qualified",,16007.33,"CapPass","Cycle 2000",2000,54925,"43-9","Alloy 617",314626,"Plate"
-54.59,0.00042,"Qualified",,16007.34,"CapPass","Cycle 2000",2000,54926,"43-9","Alloy 617",314626,"Plate"
-57.39,0.00039,"Qualified",,16007.36,"CapPass","Cycle 2000",2000,54927,"43-9","Alloy 617",314626,"Plate"
-60.44,0.00036,"Qualified",,16007.38,"CapPass","Cycle 2000",2000,54928,"43-9","Alloy 617",314626,"Plate"
-63.10,0.00034,"Qualified",,16007.39,"CapPass","Cycle 2000",2000,54929,"43-9","Alloy 617",314626,"Plate"
-65.78,0.00031,"Qualified",,16007.41,"CapPass","Cycle 2000",2000,54930,"43-9","Alloy 617",314626,"Plate"
-68.60,0.00029,"Qualified",,16007.43,"CapPass","Cycle 2000",2000,54931,"43-9","Alloy 617",314626,"Plate"
-71.06,0.00026,"Qualified",,16007.44,"CapPass","Cycle 2000",2000,54932,"43-9","Alloy 617",314626,"Plate"
-73.38,0.00024,"Qualified",,16007.45,"CapPass","Cycle 2000",2000,54933,"43-9","Alloy 617",314626,"Plate"
-75.72,0.00021,"Qualified",,16007.47,"CapPass","Cycle 2000",2000,54934,"43-9","Alloy 617",314626,"Plate"
-77.85,0.00019,"Qualified",,16007.48,"CapPass","Cycle 2000",2000,54935,"43-9","Alloy 617",314626,"Plate"
-80.12,0.00016,"Qualified",,16007.50,"CapPass","Cycle 2000",2000,54936,"43-9","Alloy 617",314626,"Plate"
-82.53,0.00013,"Qualified",,16007.51,"CapPass","Cycle 2000",2000,54937,"43-9","Alloy 617",314626,"Plate"
-84.70,0.00011,"Qualified",,16007.53,"CapPass","Cycle 2000",2000,54938,"43-9","Alloy 617",314626,"Plate"
-86.85,0.00008,"Qualified",,16007.55,"CapPass","Cycle 2000",2000,54939,"43-9","Alloy 617",314626,"Plate"
-88.94,0.00006,"Qualified",,16007.57,"CapPass","Cycle 2000",2000,54940,"43-9","Alloy 617",314626,"Plate"
-91.01,0.00003,"Qualified",,16007.59,"CapPass","Cycle 2000",2000,54941,"43-9","Alloy 617",314626,"Plate"
-92.71,0.00001,"Qualified",,16007.60,"CapPass","Cycle 2000",2000,54942,"43-9","Alloy 617",314626,"Plate"
-94.52,-0.00002,"Qualified",,16007.62,"CapPass","Cycle 2000",2000,54943,"43-9","Alloy 617",314626,"Plate"
-96.06,-0.00005,"Qualified",,16007.64,"CapPass","Cycle 2000",2000,54944,"43-9","Alloy 617",314626,"Plate"
-97.89,-0.00007,"Qualified",,16007.67,"CapPass","Cycle 2000",2000,54945,"43-9","Alloy 617",314626,"Plate"
-99.49,-0.00010,"Qualified",,16007.69,"CapPass","Cycle 2000",2000,54946,"43-9","Alloy 617",314626,"Plate"
-101.01,-0.00012,"Qualified",,16007.72,"CapPass","Cycle 2000",2000,54947,"43-9","Alloy 617",314626,"Plate"
-102.40,-0.00015,"Qualified",,16007.74,"CapPass","Cycle 2000",2000,54948,"43-9","Alloy 617",314626,"Plate"
-103.70,-0.00017,"Qualified",,16007.76,"CapPass","Cycle 2000",2000,54949,"43-9","Alloy 617",314626,"Plate"
-105.08,-0.00020,"Qualified",,16007.79,"CapPass","Cycle 2000",2000,54950,"43-9","Alloy 617",314626,"Plate"
-106.19,-0.00022,"Qualified",,16007.81,"CapPass","Cycle 2000",2000,54951,"43-9","Alloy 617",314626,"Plate"
-107.35,-0.00025,"Qualified",,16007.83,"CapPass","Cycle 2000",2000,54952,"43-9","Alloy 617",314626,"Plate"
-108.53,-0.00028,"Qualified",,16007.86,"CapPass","Cycle 2000",2000,54953,"43-9","Alloy 617",314626,"Plate"
-109.57,-0.00030,"Qualified",,16007.88,"CapPass","Cycle 2000",2000,54954,"43-9","Alloy 617",314626,"Plate"
-110.57,-0.00033,"Qualified",,16007.91,"CapPass","Cycle 2000",2000,54955,"43-9","Alloy 617",314626,"Plate"
-111.71,-0.00035,"Qualified",,16007.93,"CapPass","Cycle 2000",2000,54956,"43-9","Alloy 617",314626,"Plate"
-112.88,-0.00038,"Qualified",,16007.96,"CapPass","Cycle 2000",2000,54957,"43-9","Alloy 617",314626,"Plate"
-114.26,-0.00040,"Qualified",,16008.00,"CapPass","Cycle 2000",2000,54958,"43-9","Alloy 617",314626,"Plate"
-116.43,-0.00043,"Qualified",,16008.04,"CapPass","Cycle 2000",2000,54959,"43-9","Alloy 617",314626,"Plate"
-118.10,-0.00045,"Qualified",,16008.07,"CapPass","Cycle 2000",2000,54960,"43-9","Alloy 617",314626,"Plate"
-119.73,-0.00048,"Qualified",,16008.10,"CapPass","Cycle 2000",2000,54961,"43-9","Alloy 617",314626,"Plate"
-121.48,-0.00050,"Qualified",,16008.12,"CapPass","Cycle 2000",2000,54962,"43-9","Alloy 617",314626,"Plate"
-123.05,-0.00053,"Qualified",,16008.14,"CapPass","Cycle 2000",2000,54963,"43-9","Alloy 617",314626,"Plate"
-124.61,-0.00056,"Qualified",,16008.17,"CapPass","Cycle 2000",2000,54964,"43-9","Alloy 617",314626,"Plate"
-126.16,-0.00058,"Qualified",,16008.19,"CapPass","Cycle 2000",2000,54965,"43-9","Alloy 617",314626,"Plate"
-127.82,-0.00061,"Qualified",,16008.21,"CapPass","Cycle 2000",2000,54966,"43-9","Alloy 617",314626,"Plate"
-129.17,-0.00063,"Qualified",,16008.23,"CapPass","Cycle 2000",2000,54967,"43-9","Alloy 617",314626,"Plate"
-130.56,-0.00066,"Qualified",,16008.26,"CapPass","Cycle 2000",2000,54968,"43-9","Alloy 617",314626,"Plate"
-131.93,-0.00068,"Qualified",,16008.28,"CapPass","Cycle 2000",2000,54969,"43-9","Alloy 617",314626,"Plate"
-133.17,-0.00071,"Qualified",,16008.30,"CapPass","Cycle 2000",2000,54970,"43-9","Alloy 617",314626,"Plate"
-134.41,-0.00073,"Qualified",,16008.33,"CapPass","Cycle 2000",2000,54971,"43-9","Alloy 617",314626,"Plate"
-135.77,-0.00076,"Qualified",,16008.36,"CapPass","Cycle 2000",2000,54972,"43-9","Alloy 617",314626,"Plate"
-136.80,-0.00078,"Qualified",,16008.38,"CapPass","Cycle 2000",2000,54973,"43-9","Alloy 617",314626,"Plate"
-137.69,-0.00081,"Qualified",,16008.40,"CapPass","Cycle 2000",2000,54974,"43-9","Alloy 617",314626,"Plate"
-138.56,-0.00084,"Qualified",,16008.42,"CapPass","Cycle 2000",2000,54975,"43-9","Alloy 617",314626,"Plate"
-139.41,-0.00086,"Qualified",,16008.44,"CapPass","Cycle 2000",2000,54976,"43-9","Alloy 617",314626,"Plate"
-140.25,-0.00089,"Qualified",,16008.47,"CapPass","Cycle 2000",2000,54977,"43-9","Alloy 617",314626,"Plate"
-141.12,-0.00091,"Qualified",,16008.50,"CapPass","Cycle 2000",2000,54978,"43-9","Alloy 617",314626,"Plate"
-141.95,-0.00094,"Qualified",,16008.53,"CapPass","Cycle 2000",2000,54979,"43-9","Alloy 617",314626,"Plate"
-142.61,-0.00096,"Qualified",,16008.55,"CapPass","Cycle 2000",2000,54980,"43-9","Alloy 617",314626,"Plate"
-143.46,-0.00099,"Qualified",,16008.58,"CapPass","Cycle 2000",2000,54981,"43-9","Alloy 617",314626,"Plate"
-144.37,-0.00102,"Qualified",,16008.61,"CapPass","Cycle 2000",2000,54982,"43-9","Alloy 617",314626,"Plate"
-145.24,-0.00104,"Qualified",,16008.64,"CapPass","Cycle 2000",2000,54983,"43-9","Alloy 617",314626,"Plate"
-146.29,-0.00107,"Qualified",,16008.66,"CapPass","Cycle 2000",2000,54984,"43-9","Alloy 617",314626,"Plate"
-147.27,-0.00109,"Qualified",,16008.69,"CapPass","Cycle 2000",2000,54985,"43-9","Alloy 617",314626,"Plate"
-148.36,-0.00112,"Qualified",,16008.72,"CapPass","Cycle 2000",2000,54986,"43-9","Alloy 617",314626,"Plate"
-149.33,-0.00114,"Qualified",,16008.74,"CapPass","Cycle 2000",2000,54987,"43-9","Alloy 617",314626,"Plate"
-150.36,-0.00117,"Qualified",,16008.77,"CapPass","Cycle 2000",2000,54988,"43-9","Alloy 617",314626,"Plate"
-151.33,-0.00119,"Qualified",,16008.79,"CapPass","Cycle 2000",2000,54989,"43-9","Alloy 617",314626,"Plate"
-152.32,-0.00122,"Qualified",,16008.82,"CapPass","Cycle 2000",2000,54990,"43-9","Alloy 617",314626,"Plate"
-153.33,-0.00125,"Qualified",,16008.84,"CapPass","Cycle 2000",2000,54991,"43-9","Alloy 617",314626,"Plate"
-154.39,-0.00127,"Qualified",,16008.87,"CapPass","Cycle 2000",2000,54992,"43-9","Alloy 617",314626,"Plate"
-155.34,-0.00130,"Qualified",,16008.90,"CapPass","Cycle 2000",2000,54993,"43-9","Alloy 617",314626,"Plate"
-156.28,-0.00132,"Qualified",,16008.92,"CapPass","Cycle 2000",2000,54994,"43-9","Alloy 617",314626,"Plate"
-157.13,-0.00135,"Qualified",,16008.95,"CapPass","Cycle 2000",2000,54995,"43-9","Alloy 617",314626,"Plate"
-157.95,-0.00137,"Qualified",,16008.97,"CapPass","Cycle 2000",2000,54996,"43-9","Alloy 617",314626,"Plate"
-158.71,-0.00140,"Qualified",,16008.99,"CapPass","Cycle 2000",2000,54997,"43-9","Alloy 617",314626,"Plate"
-159.47,-0.00142,"Qualified",,16009.01,"CapPass","Cycle 2000",2000,54998,"43-9","Alloy 617",314626,"Plate"
-160.13,-0.00145,"Qualified",,16009.03,"CapPass","Cycle 2000",2000,54999,"43-9","Alloy 617",314626,"Plate"
-160.83,-0.00147,"Qualified",,16009.06,"CapPass","Cycle 2000",2000,55000,"43-9","Alloy 617",314626,"Plate"
-161.44,-0.00150,"Qualified",,16009.08,"CapPass","Cycle 2000",2000,55001,"43-9","Alloy 617",314626,"Plate"
-161.85,-0.00153,"Qualified",,16009.10,"CapPass","Cycle 2000",2000,55002,"43-9","Alloy 617",314626,"Plate"
-162.22,-0.00155,"Qualified",,16009.13,"CapPass","Cycle 2000",2000,55003,"43-9","Alloy 617",314626,"Plate"
-162.60,-0.00158,"Qualified",,16009.16,"CapPass","Cycle 2000",2000,55004,"43-9","Alloy 617",314626,"Plate"
-162.96,-0.00160,"Qualified",,16009.19,"CapPass","Cycle 2000",2000,55005,"43-9","Alloy 617",314626,"Plate"
-163.37,-0.00163,"Qualified",,16009.22,"CapPass","Cycle 2000",2000,55006,"43-9","Alloy 617",314626,"Plate"
-163.81,-0.00165,"Qualified",,16009.24,"CapPass","Cycle 2000",2000,55007,"43-9","Alloy 617",314626,"Plate"
-164.26,-0.00168,"Qualified",,16009.27,"CapPass","Cycle 2000",2000,55008,"43-9","Alloy 617",314626,"Plate"
-164.72,-0.00170,"Qualified",,16009.29,"CapPass","Cycle 2000",2000,55009,"43-9","Alloy 617",314626,"Plate"
-165.24,-0.00173,"Qualified",,16009.32,"CapPass","Cycle 2000",2000,55010,"43-9","Alloy 617",314626,"Plate"
-165.68,-0.00176,"Qualified",,16009.34,"CapPass","Cycle 2000",2000,55011,"43-9","Alloy 617",314626,"Plate"
-166.15,-0.00178,"Qualified",,16009.37,"CapPass","Cycle 2000",2000,55012,"43-9","Alloy 617",314626,"Plate"
-166.56,-0.00181,"Qualified",,16009.39,"CapPass","Cycle 2000",2000,55013,"43-9","Alloy 617",314626,"Plate"
-166.94,-0.00183,"Qualified",,16009.42,"CapPass","Cycle 2000",2000,55014,"43-9","Alloy 617",314626,"Plate"
-167.26,-0.00186,"Qualified",,16009.44,"CapPass","Cycle 2000",2000,55015,"43-9","Alloy 617",314626,"Plate"
-167.48,-0.00188,"Qualified",,16009.47,"CapPass","Cycle 2000",2000,55016,"43-9","Alloy 617",314626,"Plate"
-167.66,-0.00191,"Qualified",,16009.49,"CapPass","Cycle 2000",2000,55017,"43-9","Alloy 617",314626,"Plate"
-167.80,-0.00194,"Qualified",,16009.52,"CapPass","Cycle 2000",2000,55018,"43-9","Alloy 617",314626,"Plate"
-167.56,-0.00196,"Qualified",,16009.55,"CapPass","Cycle 2000",2000,55019,"43-9","Alloy 617",314626,"Plate"
-166.25,-0.00199,"Qualified",,16009.58,"CapPass","Cycle 2000",2000,55020,"43-9","Alloy 617",314626,"Plate"
-145.95,-0.00196,"Qualified",,16009.71,"CapPass","Cycle 2000",2000,55021,"43-9","Alloy 617",314626,"Plate"
-141.00,-0.00194,"Qualified",,16009.73,"CapPass","Cycle 2000",2000,55022,"43-9","Alloy 617",314626,"Plate"
-136.40,-0.00191,"Qualified",,16009.75,"CapPass","Cycle 2000",2000,55023,"43-9","Alloy 617",314626,"Plate"
-131.63,-0.00188,"Qualified",,16009.77,"CapPass","Cycle 2000",2000,55024,"43-9","Alloy 617",314626,"Plate"
-127.43,-0.00186,"Qualified",,16009.78,"CapPass","Cycle 2000",2000,55025,"43-9","Alloy 617",314626,"Plate"
-123.51,-0.00183,"Qualified",,16009.80,"CapPass","Cycle 2000",2000,55026,"43-9","Alloy 617",314626,"Plate"
-119.59,-0.00181,"Qualified",,16009.82,"CapPass","Cycle 2000",2000,55027,"43-9","Alloy 617",314626,"Plate"
-116.50,-0.00179,"Qualified",,16009.83,"CapPass","Cycle 2000",2000,55028,"43-9","Alloy 617",314626,"Plate"
-115.38,-0.00178,"Qualified",,16009.84,"CapPass","Cycle 2000",2000,55029,"43-9","Alloy 617",314626,"Plate"
-111.44,-0.00176,"Qualified",,16009.85,"CapPass","Cycle 2000",2000,55030,"43-9","Alloy 617",314626,"Plate"
-107.49,-0.00173,"Qualified",,16009.87,"CapPass","Cycle 2000",2000,55031,"43-9","Alloy 617",314626,"Plate"
-103.88,-0.00171,"Qualified",,16009.89,"CapPass","Cycle 2000",2000,55032,"43-9","Alloy 617",314626,"Plate"
-100.35,-0.00168,"Qualified",,16009.91,"CapPass","Cycle 2000",2000,55033,"43-9","Alloy 617",314626,"Plate"
-96.72,-0.00165,"Qualified",,16009.93,"CapPass","Cycle 2000",2000,55034,"43-9","Alloy 617",314626,"Plate"
-92.82,-0.00163,"Qualified",,16009.96,"CapPass","Cycle 2000",2000,55035,"43-9","Alloy 617",314626,"Plate"
-89.00,-0.00160,"Qualified",,16009.98,"CapPass","Cycle 2000",2000,55036,"43-9","Alloy 617",314626,"Plate"
-85.13,-0.00158,"Qualified",,16010.01,"CapPass","Cycle 2000",2000,55037,"43-9","Alloy 617",314626,"Plate"
-80.79,-0.00155,"Qualified",,16010.04,"CapPass","Cycle 2000",2000,55038,"43-9","Alloy 617",314626,"Plate"
-76.81,-0.00153,"Qualified",,16010.07,"CapPass","Cycle 2000",2000,55039,"43-9","Alloy 617",314626,"Plate"
-73.81,-0.00150,"Qualified",,16010.09,"CapPass","Cycle 2000",2000,55040,"43-9","Alloy 617",314626,"Plate"
-70.73,-0.00148,"Qualified",,16010.12,"CapPass","Cycle 2000",2000,55041,"43-9","Alloy 617",314626,"Plate"
-66.62,-0.00145,"Qualified",,16010.15,"CapPass","Cycle 2000",2000,55042,"43-9","Alloy 617",314626,"Plate"
-62.88,-0.00143,"Qualified",,16010.18,"CapPass","Cycle 2000",2000,55043,"43-9","Alloy 617",314626,"Plate"
-59.38,-0.00140,"Qualified",,16010.20,"CapPass","Cycle 2000",2000,55044,"43-9","Alloy 617",314626,"Plate"
