Repository: js-molina/fatigue-A617

File: data/950C/Strain rate 0.001/0.40% strain/HTM_A19_Cycles_439.csv (part 10 of 10)
"Stress Mpa","Strain","Qual State","Qual Exceptions","Elapsed Time Sec","Data State","Cycle Label","Cycle","Count","Sample","Alloy","Heat","Material_Form"
-55.71,-0.00138,"Qualified",,16010.23,"CapPass","Cycle 2000",2000,55045,"43-9","Alloy 617",314626,"Plate"
-52.65,-0.00135,"Qualified",,16010.26,"CapPass","Cycle 2000",2000,55046,"43-9","Alloy 617",314626,"Plate"
-49.02,-0.00132,"Qualified",,16010.28,"CapPass","Cycle 2000",2000,55047,"43-9","Alloy 617",314626,"Plate"
-45.50,-0.00130,"Qualified",,16010.31,"CapPass","Cycle 2000",2000,55048,"43-9","Alloy 617",314626,"Plate"
-42.21,-0.00127,"Qualified",,16010.34,"CapPass","Cycle 2000",2000,55049,"43-9","Alloy 617",314626,"Plate"
-39.35,-0.00125,"Qualified",,16010.36,"CapPass","Cycle 2000",2000,55050,"43-9","Alloy 617",314626,"Plate"
-36.41,-0.00122,"Qualified",,16010.38,"CapPass","Cycle 2000",2000,55051,"43-9","Alloy 617",314626,"Plate"
-33.28,-0.00120,"Qualified",,16010.41,"CapPass","Cycle 2000",2000,55052,"43-9","Alloy 617",314626,"Plate"
-29.72,-0.00117,"Qualified",,16010.44,"CapPass","Cycle 2000",2000,55053,"43-9","Alloy 617",314626,"Plate"
-26.20,-0.00115,"Qualified",,16010.47,"CapPass","Cycle 2000",2000,55054,"43-9","Alloy 617",314626,"Plate"
-22.77,-0.00112,"Qualified",,16010.50,"CapPass","Cycle 2000",2000,55055,"43-9","Alloy 617",314626,"Plate"
-19.52,-0.00109,"Qualified",,16010.53,"CapPass","Cycle 2000",2000,55056,"43-9","Alloy 617",314626,"Plate"
-16.31,-0.00107,"Qualified",,16010.55,"CapPass","Cycle 2000",2000,55057,"43-9","Alloy 617",314626,"Plate"
-13.31,-0.00104,"Qualified",,16010.58,"CapPass","Cycle 2000",2000,55058,"43-9","Alloy 617",314626,"Plate"
-10.55,-0.00102,"Qualified",,16010.60,"CapPass","Cycle 2000",2000,55059,"43-9","Alloy 617",314626,"Plate"
-7.64,-0.00099,"Qualified",,16010.63,"CapPass","Cycle 2000",2000,55060,"43-9","Alloy 617",314626,"Plate"
-4.70,-0.00097,"Qualified",,16010.65,"CapPass","Cycle 2000",2000,55061,"43-9","Alloy 617",314626,"Plate"
-1.83,-0.00094,"Qualified",,16010.68,"CapPass","Cycle 2000",2000,55062,"43-9","Alloy 617",314626,"Plate"
1.31,-0.00092,"Qualified",,16010.71,"CapPass","Cycle 2000",2000,55063,"43-9","Alloy 617",314626,"Plate"
4.16,-0.00089,"Qualified",,16010.73,"CapPass","Cycle 2000",2000,55064,"43-9","Alloy 617",314626,"Plate"
6.69,-0.00087,"Qualified",,16010.76,"CapPass","Cycle 2000",2000,55065,"43-9","Alloy 617",314626,"Plate"
9.17,-0.00084,"Qualified",,16010.78,"CapPass","Cycle 2000",2000,55066,"43-9","Alloy 617",314626,"Plate"
12.01,-0.00081,"Qualified",,16010.81,"CapPass","Cycle 2000",2000,55067,"43-9","Alloy 617",314626,"Plate"
14.60,-0.00079,"Qualified",,16010.84,"CapPass","Cycle 2000",2000,55068,"43-9","Alloy 617",314626,"Plate"
17.23,-0.00076,"Qualified",,16010.86,"CapPass","Cycle 2000",2000,55069,"43-9","Alloy 617",314626,"Plate"
19.81,-0.00074,"Qualified",,16010.89,"CapPass","Cycle 2000",2000,55070,"43-9","Alloy 617",314626,"Plate"
22.18,-0.00071,"Qualified",,16010.92,"CapPass","Cycle 2000",2000,55071,"43-9","Alloy 617",314626,"Plate"
24.22,-0.00069,"Qualified",,16010.95,"CapPass","Cycle 2000",2000,55072,"43-9","Alloy 617",314626,"Plate"
26.38,-0.00066,"Qualified",,16011.00,"CapPass","Cycle 2000",2000,55073,"43-9","Alloy 617",314626,"Plate"
28.62,-0.00064,"Qualified",,16011.04,"CapPass","Cycle 2000",2000,55074,"43-9","Alloy 617",314626,"Plate"
31.08,-0.00061,"Qualified",,16011.08,"CapPass","Cycle 2000",2000,55075,"43-9","Alloy 617",314626,"Plate"
33.52,-0.00059,"Qualified",,16011.12,"CapPass","Cycle 2000",2000,55076,"43-9","Alloy 617",314626,"Plate"
36.63,-0.00056,"Qualified",,16011.16,"CapPass","Cycle 2000",2000,55077,"43-9","Alloy 617",314626,"Plate"
39.73,-0.00054,"Qualified",,16011.18,"CapPass","Cycle 2000",2000,55078,"43-9","Alloy 617",314626,"Plate"
42.69,-0.00051,"Qualified",,16011.20,"CapPass","Cycle 2000",2000,55079,"43-9","Alloy 617",314626,"Plate"
45.46,-0.00048,"Qualified",,16011.22,"CapPass","Cycle 2000",2000,55080,"43-9","Alloy 617",314626,"Plate"
47.85,-0.00046,"Qualified",,16011.24,"CapPass","Cycle 2000",2000,55081,"43-9","Alloy 617",314626,"Plate"
50.31,-0.00043,"Qualified",,16011.26,"CapPass","Cycle 2000",2000,55082,"43-9","Alloy 617",314626,"Plate"
52.59,-0.00041,"Qualified",,16011.28,"CapPass","Cycle 2000",2000,55083,"43-9","Alloy 617",314626,"Plate"
54.78,-0.00038,"Qualified",,16011.30,"CapPass","Cycle 2000",2000,55084,"43-9","Alloy 617",314626,"Plate"
57.00,-0.00036,"Qualified",,16011.33,"CapPass","Cycle 2000",2000,55085,"43-9","Alloy 617",314626,"Plate"
59.26,-0.00033,"Qualified",,16011.36,"CapPass","Cycle 2000",2000,55086,"43-9","Alloy 617",314626,"Plate"
61.42,-0.00031,"Qualified",,16011.39,"CapPass","Cycle 2000",2000,55087,"43-9","Alloy 617",314626,"Plate"
63.42,-0.00028,"Qualified",,16011.42,"CapPass","Cycle 2000",2000,55088,"43-9","Alloy 617",314626,"Plate"
65.54,-0.00026,"Qualified",,16011.46,"CapPass","Cycle 2000",2000,55089,"43-9","Alloy 617",314626,"Plate"
67.43,-0.00023,"Qualified",,16011.48,"CapPass","Cycle 2000",2000,55090,"43-9","Alloy 617",314626,"Plate"
137.32,0.00194,"Qualified",,21203.21,"CapPass","90% Nf: Cycle 2649-2650",2649,62661,"43-9","Alloy 617",314626,"Plate"
137.47,0.00196,"Qualified",,21203.24,"CapPass","90% Nf: Cycle 2649-2650",2649,62662,"43-9","Alloy 617",314626,"Plate"
136.79,0.00199,"Qualified",,21203.27,"CapPass","90% Nf: Cycle 2649-2650",2649,62663,"43-9","Alloy 617",314626,"Plate"
123.42,0.00196,"Qualified",,21203.38,"CapPass","90% Nf: Cycle 2649-2650",2649,62664,"43-9","Alloy 617",314626,"Plate"
119.12,0.00194,"Qualified",,21203.40,"CapPass","90% Nf: Cycle 2649-2650",2649,62665,"43-9","Alloy 617",314626,"Plate"
115.12,0.00191,"Qualified",,21203.42,"CapPass","90% Nf: Cycle 2649-2650",2649,62666,"43-9","Alloy 617",314626,"Plate"
111.45,0.00189,"Qualified",,21203.44,"CapPass","90% Nf: Cycle 2649-2650",2649,62667,"43-9","Alloy 617",314626,"Plate"
107.83,0.00186,"Qualified",,21203.46,"CapPass","90% Nf: Cycle 2649-2650",2649,62668,"43-9","Alloy 617",314626,"Plate"
104.38,0.00184,"Qualified",,21203.48,"CapPass","90% Nf: Cycle 2649-2650",2649,62669,"43-9","Alloy 617",314626,"Plate"
101.10,0.00181,"Qualified",,21203.49,"CapPass","90% Nf: Cycle 2649-2650",2649,62670,"43-9","Alloy 617",314626,"Plate"
97.64,0.00178,"Qualified",,21203.52,"CapPass","90% Nf: Cycle 2649-2650",2649,62671,"43-9","Alloy 617",314626,"Plate"
94.37,0.00176,"Qualified",,21203.54,"CapPass","90% Nf: Cycle 2649-2650",2649,62672,"43-9","Alloy 617",314626,"Plate"
91.28,0.00173,"Qualified",,21203.55,"CapPass","90% Nf: Cycle 2649-2650",2649,62673,"43-9","Alloy 617",314626,"Plate"
87.67,0.00171,"Qualified",,21203.58,"CapPass","90% Nf: Cycle 2649-2650",2649,62674,"43-9","Alloy 617",314626,"Plate"
84.25,0.00168,"Qualified",,21203.61,"CapPass","90% Nf: Cycle 2649-2650",2649,62675,"43-9","Alloy 617",314626,"Plate"
80.92,0.00165,"Qualified",,21203.63,"CapPass","90% Nf: Cycle 2649-2650",2649,62676,"43-9","Alloy 617",314626,"Plate"
77.76,0.00163,"Qualified",,21203.66,"CapPass","90% Nf: Cycle 2649-2650",2649,62677,"43-9","Alloy 617",314626,"Plate"
74.52,0.00160,"Qualified",,21203.68,"CapPass","90% Nf: Cycle 2649-2650",2649,62678,"43-9","Alloy 617",314626,"Plate"
71.65,0.00158,"Qualified",,21203.71,"CapPass","90% Nf: Cycle 2649-2650",2649,62679,"43-9","Alloy 617",314626,"Plate"
68.92,0.00155,"Qualified",,21203.73,"CapPass","90% Nf: Cycle 2649-2650",2649,62680,"43-9","Alloy 617",314626,"Plate"
65.98,0.00153,"Qualified",,21203.76,"CapPass","90% Nf: Cycle 2649-2650",2649,62681,"43-9","Alloy 617",314626,"Plate"
63.05,0.00150,"Qualified",,21203.79,"CapPass","90% Nf: Cycle 2649-2650",2649,62682,"43-9","Alloy 617",314626,"Plate"
60.18,0.00148,"Qualified",,21203.81,"CapPass","90% Nf: Cycle 2649-2650",2649,62683,"43-9","Alloy 617",314626,"Plate"
57.69,0.00145,"Qualified",,21203.84,"CapPass","90% Nf: Cycle 2649-2650",2649,62684,"43-9","Alloy 617",314626,"Plate"
54.98,0.00143,"Qualified",,21203.87,"CapPass","90% Nf: Cycle 2649-2650",2649,62685,"43-9","Alloy 617",314626,"Plate"
52.24,0.00140,"Qualified",,21203.89,"CapPass","90% Nf: Cycle 2649-2650",2649,62686,"43-9","Alloy 617",314626,"Plate"
49.70,0.00137,"Qualified",,21203.92,"CapPass","90% Nf: Cycle 2649-2650",2649,62687,"43-9","Alloy 617",314626,"Plate"
47.07,0.00135,"Qualified",,21203.94,"CapPass","90% Nf: Cycle 2649-2650",2649,62688,"43-9","Alloy 617",314626,"Plate"
44.26,0.00132,"Qualified",,21203.97,"CapPass","90% Nf: Cycle 2649-2650",2649,62689,"43-9","Alloy 617",314626,"Plate"
41.36,0.00130,"Qualified",,21204.00,"CapPass","90% Nf: Cycle 2649-2650",2649,62690,"43-9","Alloy 617",314626,"Plate"
38.71,0.00127,"Qualified",,21204.03,"CapPass","90% Nf: Cycle 2649-2650",2649,62691,"43-9","Alloy 617",314626,"Plate"
36.39,0.00125,"Qualified",,21204.05,"CapPass","90% Nf: Cycle 2649-2650",2649,62692,"43-9","Alloy 617",314626,"Plate"
33.57,0.00122,"Qualified",,21204.08,"CapPass","90% Nf: Cycle 2649-2650",2649,62693,"43-9","Alloy 617",314626,"Plate"
30.81,0.00120,"Qualified",,21204.11,"CapPass","90% Nf: Cycle 2649-2650",2649,62694,"43-9","Alloy 617",314626,"Plate"
27.96,0.00117,"Qualified",,21204.14,"CapPass","90% Nf: Cycle 2649-2650",2649,62695,"43-9","Alloy 617",314626,"Plate"
25.15,0.00115,"Qualified",,21204.16,"CapPass","90% Nf: Cycle 2649-2650",2649,62696,"43-9","Alloy 617",314626,"Plate"
22.48,0.00112,"Qualified",,21204.19,"CapPass","90% Nf: Cycle 2649-2650",2649,62697,"43-9","Alloy 617",314626,"Plate"
19.74,0.00109,"Qualified",,21204.22,"CapPass","90% Nf: Cycle 2649-2650",2649,62698,"43-9","Alloy 617",314626,"Plate"
17.43,0.00107,"Qualified",,21204.24,"CapPass","90% Nf: Cycle 2649-2650",2649,62699,"43-9","Alloy 617",314626,"Plate"
14.87,0.00104,"Qualified",,21204.27,"CapPass","90% Nf: Cycle 2649-2650",2649,62700,"43-9","Alloy 617",314626,"Plate"
12.08,0.00102,"Qualified",,21204.30,"CapPass","90% Nf: Cycle 2649-2650",2649,62701,"43-9","Alloy 617",314626,"Plate"
9.56,0.00099,"Qualified",,21204.32,"CapPass","90% Nf: Cycle 2649-2650",2649,62702,"43-9","Alloy 617",314626,"Plate"
6.95,0.00097,"Qualified",,21204.35,"CapPass","90% Nf: Cycle 2649-2650",2649,62703,"43-9","Alloy 617",314626,"Plate"
4.60,0.00094,"Qualified",,21204.38,"CapPass","90% Nf: Cycle 2649-2650",2649,62704,"43-9","Alloy 617",314626,"Plate"
2.18,0.00092,"Qualified",,21204.40,"CapPass","90% Nf: Cycle 2649-2650",2649,62705,"43-9","Alloy 617",314626,"Plate"
-0.26,0.00089,"Qualified",,21204.43,"CapPass","90% Nf: Cycle 2649-2650",2649,62706,"43-9","Alloy 617",314626,"Plate"
-2.93,0.00087,"Qualified",,21204.46,"CapPass","90% Nf: Cycle 2649-2650",2649,62707,"43-9","Alloy 617",314626,"Plate"
-5.52,0.00084,"Qualified",,21204.49,"CapPass","90% Nf: Cycle 2649-2650",2649,62708,"43-9","Alloy 617",314626,"Plate"
-7.64,0.00082,"Qualified",,21204.51,"CapPass","90% Nf: Cycle 2649-2650",2649,62709,"43-9","Alloy 617",314626,"Plate"
-9.74,0.00079,"Qualified",,21204.54,"CapPass","90% Nf: Cycle 2649-2650",2649,62710,"43-9","Alloy 617",314626,"Plate"
-11.74,0.00076,"Qualified",,21204.56,"CapPass","90% Nf: Cycle 2649-2650",2649,62711,"43-9","Alloy 617",314626,"Plate"
-13.74,0.00074,"Qualified",,21204.61,"CapPass","90% Nf: Cycle 2649-2650",2649,62712,"43-9","Alloy 617",314626,"Plate"
-15.97,0.00071,"Qualified",,21204.73,"CapPass","90% Nf: Cycle 2649-2650",2649,62713,"43-9","Alloy 617",314626,"Plate"
-18.55,0.00069,"Qualified",,21204.77,"CapPass","90% Nf: Cycle 2649-2650",2649,62714,"43-9","Alloy 617",314626,"Plate"
-20.87,0.00066,"Qualified",,21204.81,"CapPass","90% Nf: Cycle 2649-2650",2649,62715,"43-9","Alloy 617",314626,"Plate"
-23.11,0.00064,"Qualified",,21204.84,"CapPass","90% Nf: Cycle 2649-2650",2649,62716,"43-9","Alloy 617",314626,"Plate"
-25.53,0.00061,"Qualified",,21204.87,"CapPass","90% Nf: Cycle 2649-2650",2649,62717,"43-9","Alloy 617",314626,"Plate"
-28.25,0.00059,"Qualified",,21204.90,"CapPass","90% Nf: Cycle 2649-2650",2649,62718,"43-9","Alloy 617",314626,"Plate"
-30.76,0.00056,"Qualified",,21204.93,"CapPass","90% Nf: Cycle 2649-2650",2649,62719,"43-9","Alloy 617",314626,"Plate"
-33.02,0.00054,"Qualified",,21204.95,"CapPass","90% Nf: Cycle 2649-2650",2649,62720,"43-9","Alloy 617",314626,"Plate"
-35.35,0.00051,"Qualified",,21204.98,"CapPass","90% Nf: Cycle 2649-2650",2649,62721,"43-9","Alloy 617",314626,"Plate"
-38.01,0.00049,"Qualified",,21205.00,"CapPass","90% Nf: Cycle 2649-2650",2649,62722,"43-9","Alloy 617",314626,"Plate"
-40.78,0.00046,"Qualified",,21205.02,"CapPass","90% Nf: Cycle 2649-2650",2649,62723,"43-9","Alloy 617",314626,"Plate"
-43.65,0.00044,"Qualified",,21205.05,"CapPass","90% Nf: Cycle 2649-2650",2649,62724,"43-9","Alloy 617",314626,"Plate"
-46.55,0.00041,"Qualified",,21205.06,"CapPass","90% Nf: Cycle 2649-2650",2649,62725,"43-9","Alloy 617",314626,"Plate"
-49.25,0.00038,"Qualified",,21205.08,"CapPass","90% Nf: Cycle 2649-2650",2649,62726,"43-9","Alloy 617",314626,"Plate"
-51.55,0.00036,"Qualified",,21205.09,"CapPass","90% Nf: Cycle 2649-2650",2649,62727,"43-9","Alloy 617",314626,"Plate"
-53.66,0.00033,"Qualified",,21205.11,"CapPass","90% Nf: Cycle 2649-2650",2649,62728,"43-9","Alloy 617",314626,"Plate"
-55.74,0.00031,"Qualified",,21205.13,"CapPass","90% Nf: Cycle 2649-2650",2649,62729,"43-9","Alloy 617",314626,"Plate"
-58.03,0.00028,"Qualified",,21205.14,"CapPass","90% Nf: Cycle 2649-2650",2649,62730,"43-9","Alloy 617",314626,"Plate"
-60.19,0.00026,"Qualified",,21205.16,"CapPass","90% Nf: Cycle 2649-2650",2649,62731,"43-9","Alloy 617",314626,"Plate"
-62.34,0.00023,"Qualified",,21205.17,"CapPass","90% Nf: Cycle 2649-2650",2649,62732,"43-9","Alloy 617",314626,"Plate"
-64.27,0.00021,"Qualified",,21205.18,"CapPass","90% Nf: Cycle 2649-2650",2649,62733,"43-9","Alloy 617",314626,"Plate"
-66.17,0.00018,"Qualified",,21205.20,"CapPass","90% Nf: Cycle 2649-2650",2649,62734,"43-9","Alloy 617",314626,"Plate"
-68.15,0.00015,"Qualified",,21205.21,"CapPass","90% Nf: Cycle 2649-2650",2649,62735,"43-9","Alloy 617",314626,"Plate"
-69.95,0.00013,"Qualified",,21205.23,"CapPass","90% Nf: Cycle 2649-2650",2649,62736,"43-9","Alloy 617",314626,"Plate"
-71.73,0.00010,"Qualified",,21205.24,"CapPass","90% Nf: Cycle 2649-2650",2649,62737,"43-9","Alloy 617",314626,"Plate"
-73.43,0.00008,"Qualified",,21205.25,"CapPass","90% Nf: Cycle 2649-2650",2649,62738,"43-9","Alloy 617",314626,"Plate"
-74.98,0.00005,"Qualified",,21205.27,"CapPass","90% Nf: Cycle 2649-2650",2649,62739,"43-9","Alloy 617",314626,"Plate"
-76.51,0.00002,"Qualified",,21205.29,"CapPass","90% Nf: Cycle 2649-2650",2649,62740,"43-9","Alloy 617",314626,"Plate"
-78.03,-0.00000,"Qualified",,21205.30,"CapPass","90% Nf: Cycle 2649-2650",2649,62741,"43-9","Alloy 617",314626,"Plate"
-79.43,-0.00003,"Qualified",,21205.32,"CapPass","90% Nf: Cycle 2649-2650",2649,62742,"43-9","Alloy 617",314626,"Plate"
-80.67,-0.00005,"Qualified",,21205.34,"CapPass","90% Nf: Cycle 2649-2650",2649,62743,"43-9","Alloy 617",314626,"Plate"
-81.89,-0.00008,"Qualified",,21205.36,"CapPass","90% Nf: Cycle 2649-2650",2649,62744,"43-9","Alloy 617",314626,"Plate"
-83.03,-0.00011,"Qualified",,21205.38,"CapPass","90% Nf: Cycle 2649-2650",2649,62745,"43-9","Alloy 617",314626,"Plate"
-83.96,-0.00013,"Qualified",,21205.40,"CapPass","90% Nf: Cycle 2649-2650",2649,62746,"43-9","Alloy 617",314626,"Plate"
-84.92,-0.00016,"Qualified",,21205.43,"CapPass","90% Nf: Cycle 2649-2650",2649,62747,"43-9","Alloy 617",314626,"Plate"
-85.77,-0.00018,"Qualified",,21205.45,"CapPass","90% Nf: Cycle 2649-2650",2649,62748,"43-9","Alloy 617",314626,"Plate"
-86.64,-0.00021,"Qualified",,21205.48,"CapPass","90% Nf: Cycle 2649-2650",2649,62749,"43-9","Alloy 617",314626,"Plate"
-87.50,-0.00023,"Qualified",,21205.51,"CapPass","90% Nf: Cycle 2649-2650",2649,62750,"43-9","Alloy 617",314626,"Plate"
-88.37,-0.00026,"Qualified",,21205.54,"CapPass","90% Nf: Cycle 2649-2650",2649,62751,"43-9","Alloy 617",314626,"Plate"
-89.59,-0.00029,"Qualified",,21205.57,"CapPass","90% Nf: Cycle 2649-2650",2649,62752,"43-9","Alloy 617",314626,"Plate"
-90.84,-0.00031,"Qualified",,21205.61,"CapPass","90% Nf: Cycle 2649-2650",2649,62753,"43-9","Alloy 617",314626,"Plate"
-92.57,-0.00034,"Qualified",,21205.64,"CapPass","90% Nf: Cycle 2649-2650",2649,62754,"43-9","Alloy 617",314626,"Plate"
-94.20,-0.00036,"Qualified",,21205.67,"CapPass","90% Nf: Cycle 2649-2650",2649,62755,"43-9","Alloy 617",314626,"Plate"
-95.73,-0.00039,"Qualified",,21205.70,"CapPass","90% Nf: Cycle 2649-2650",2649,62756,"43-9","Alloy 617",314626,"Plate"
-97.12,-0.00041,"Qualified",,21205.72,"CapPass","90% Nf: Cycle 2649-2650",2649,62757,"43-9","Alloy 617",314626,"Plate"
-98.53,-0.00044,"Qualified",,21205.74,"CapPass","90% Nf: Cycle 2649-2650",2649,62758,"43-9","Alloy 617",314626,"Plate"
-99.83,-0.00046,"Qualified",,21205.76,"CapPass","90% Nf: Cycle 2649-2650",2649,62759,"43-9","Alloy 617",314626,"Plate"
-101.03,-0.00049,"Qualified",,21205.79,"CapPass","90% Nf: Cycle 2649-2650",2649,62760,"43-9","Alloy 617",314626,"Plate"
-102.24,-0.00051,"Qualified",,21205.81,"CapPass","90% Nf: Cycle 2649-2650",2649,62761,"43-9","Alloy 617",314626,"Plate"
-103.35,-0.00054,"Qualified",,21205.83,"CapPass","90% Nf: Cycle 2649-2650",2649,62762,"43-9","Alloy 617",314626,"Plate"
-104.48,-0.00057,"Qualified",,21205.85,"CapPass","90% Nf: Cycle 2649-2650",2649,62763,"43-9","Alloy 617",314626,"Plate"
-105.59,-0.00059,"Qualified",,21205.88,"CapPass","90% Nf: Cycle 2649-2650",2649,62764,"43-9","Alloy 617",314626,"Plate"
-106.51,-0.00062,"Qualified",,21205.90,"CapPass","90% Nf: Cycle 2649-2650",2649,62765,"43-9","Alloy 617",314626,"Plate"
-107.30,-0.00064,"Qualified",,21205.92,"CapPass","90% Nf: Cycle 2649-2650",2649,62766,"43-9","Alloy 617",314626,"Plate"
-108.00,-0.00067,"Qualified",,21205.94,"CapPass","90% Nf: Cycle 2649-2650",2649,62767,"43-9","Alloy 617",314626,"Plate"
-108.60,-0.00069,"Qualified",,21205.97,"CapPass","90% Nf: Cycle 2649-2650",2649,62768,"43-9","Alloy 617",314626,"Plate"
-109.23,-0.00072,"Qualified",,21205.99,"CapPass","90% Nf: Cycle 2649-2650",2649,62769,"43-9","Alloy 617",314626,"Plate"
-109.88,-0.00074,"Qualified",,21206.02,"CapPass","90% Nf: Cycle 2649-2650",2649,62770,"43-9","Alloy 617",314626,"Plate"
-110.49,-0.00077,"Qualified",,21206.04,"CapPass","90% Nf: Cycle 2649-2650",2649,62771,"43-9","Alloy 617",314626,"Plate"
-111.08,-0.00079,"Qualified",,21206.07,"CapPass","90% Nf: Cycle 2649-2650",2649,62772,"43-9","Alloy 617",314626,"Plate"
-111.75,-0.00082,"Qualified",,21206.10,"CapPass","90% Nf: Cycle 2649-2650",2649,62773,"43-9","Alloy 617",314626,"Plate"
-112.49,-0.00085,"Qualified",,21206.13,"CapPass","90% Nf: Cycle 2649-2650",2649,62774,"43-9","Alloy 617",314626,"Plate"
-113.19,-0.00087,"Qualified",,21206.16,"CapPass","90% Nf: Cycle 2649-2650",2649,62775,"43-9","Alloy 617",314626,"Plate"
-113.97,-0.00090,"Qualified",,21206.18,"CapPass","90% Nf: Cycle 2649-2650",2649,62776,"43-9","Alloy 617",314626,"Plate"
-114.68,-0.00092,"Qualified",,21206.21,"CapPass","90% Nf: Cycle 2649-2650",2649,62777,"43-9","Alloy 617",314626,"Plate"
-115.42,-0.00095,"Qualified",,21206.23,"CapPass","90% Nf: Cycle 2649-2650",2649,62778,"43-9","Alloy 617",314626,"Plate"
-116.23,-0.00097,"Qualified",,21206.25,"CapPass","90% Nf: Cycle 2649-2650",2649,62779,"43-9","Alloy 617",314626,"Plate"
-116.94,-0.00100,"Qualified",,21206.28,"CapPass","90% Nf: Cycle 2649-2650",2649,62780,"43-9","Alloy 617",314626,"Plate"
-117.68,-0.00102,"Qualified",,21206.30,"CapPass","90% Nf: Cycle 2649-2650",2649,62781,"43-9","Alloy 617",314626,"Plate"
-118.46,-0.00105,"Qualified",,21206.33,"CapPass","90% Nf: Cycle 2649-2650",2649,62782,"43-9","Alloy 617",314626,"Plate"
-119.32,-0.00107,"Qualified",,21206.36,"CapPass","90% Nf: Cycle 2649-2650",2649,62783,"43-9","Alloy 617",314626,"Plate"
-119.98,-0.00110,"Qualified",,21206.39,"CapPass","90% Nf: Cycle 2649-2650",2649,62784,"43-9","Alloy 617",314626,"Plate"
-120.72,-0.00113,"Qualified",,21206.41,"CapPass","90% Nf: Cycle 2649-2650",2649,62785,"43-9","Alloy 617",314626,"Plate"
-121.42,-0.00115,"Qualified",,21206.43,"CapPass","90% Nf: Cycle 2649-2650",2649,62786,"43-9","Alloy 617",314626,"Plate"
-122.06,-0.00118,"Qualified",,21206.46,"CapPass","90% Nf: Cycle 2649-2650",2649,62787,"43-9","Alloy 617",314626,"Plate"
-122.76,-0.00120,"Qualified",,21206.48,"CapPass","90% Nf: Cycle 2649-2650",2649,62788,"43-9","Alloy 617",314626,"Plate"
-123.39,-0.00123,"Qualified",,21206.50,"CapPass","90% Nf: Cycle 2649-2650",2649,62789,"43-9","Alloy 617",314626,"Plate"
-124.01,-0.00125,"Qualified",,21206.53,"CapPass","90% Nf: Cycle 2649-2650",2649,62790,"43-9","Alloy 617",314626,"Plate"
-124.63,-0.00128,"Qualified",,21206.56,"CapPass","90% Nf: Cycle 2649-2650",2649,62791,"43-9","Alloy 617",314626,"Plate"
-125.21,-0.00130,"Qualified",,21206.58,"CapPass","90% Nf: Cycle 2649-2650",2649,62792,"43-9","Alloy 617",314626,"Plate"
-125.75,-0.00133,"Qualified",,21206.61,"CapPass","90% Nf: Cycle 2649-2650",2649,62793,"43-9","Alloy 617",314626,"Plate"
-126.34,-0.00135,"Qualified",,21206.63,"CapPass","90% Nf: Cycle 2649-2650",2649,62794,"43-9","Alloy 617",314626,"Plate"
-126.89,-0.00138,"Qualified",,21206.66,"CapPass","90% Nf: Cycle 2649-2650",2649,62795,"43-9","Alloy 617",314626,"Plate"
-127.64,-0.00141,"Qualified",,21206.69,"CapPass","90% Nf: Cycle 2649-2650",2649,62796,"43-9","Alloy 617",314626,"Plate"
-128.28,-0.00143,"Qualified",,21206.72,"CapPass","90% Nf: Cycle 2649-2650",2649,62797,"43-9","Alloy 617",314626,"Plate"
-128.91,-0.00146,"Qualified",,21206.74,"CapPass","90% Nf: Cycle 2649-2650",2649,62798,"43-9","Alloy 617",314626,"Plate"
-129.54,-0.00148,"Qualified",,21206.77,"CapPass","90% Nf: Cycle 2649-2650",2649,62799,"43-9","Alloy 617",314626,"Plate"
-130.30,-0.00151,"Qualified",,21206.79,"CapPass","90% Nf: Cycle 2649-2650",2649,62800,"43-9","Alloy 617",314626,"Plate"
-130.96,-0.00153,"Qualified",,21206.82,"CapPass","90% Nf: Cycle 2649-2650",2649,62801,"43-9","Alloy 617",314626,"Plate"
-131.65,-0.00156,"Qualified",,21206.84,"CapPass","90% Nf: Cycle 2649-2650",2649,62802,"43-9","Alloy 617",314626,"Plate"
-132.40,-0.00158,"Qualified",,21206.87,"CapPass","90% Nf: Cycle 2649-2650",2649,62803,"43-9","Alloy 617",314626,"Plate"
-133.16,-0.00161,"Qualified",,21206.89,"CapPass","90% Nf: Cycle 2649-2650",2649,62804,"43-9","Alloy 617",314626,"Plate"
-133.94,-0.00163,"Qualified",,21206.92,"CapPass","90% Nf: Cycle 2649-2650",2649,62805,"43-9","Alloy 617",314626,"Plate"
-134.73,-0.00166,"Qualified",,21206.95,"CapPass","90% Nf: Cycle 2649-2650",2649,62806,"43-9","Alloy 617",314626,"Plate"
-135.63,-0.00169,"Qualified",,21206.98,"CapPass","90% Nf: Cycle 2649-2650",2649,62807,"43-9","Alloy 617",314626,"Plate"
-136.55,-0.00171,"Qualified",,21207.01,"CapPass","90% Nf: Cycle 2649-2650",2649,62808,"43-9","Alloy 617",314626,"Plate"
-137.49,-0.00174,"Qualified",,21207.03,"CapPass","90% Nf: Cycle 2649-2650",2649,62809,"43-9","Alloy 617",314626,"Plate"
-138.57,-0.00176,"Qualified",,21207.06,"CapPass","90% Nf: Cycle 2649-2650",2649,62810,"43-9","Alloy 617",314626,"Plate"
-139.80,-0.00179,"Qualified",,21207.09,"CapPass","90% Nf: Cycle 2649-2650",2649,62811,"43-9","Alloy 617",314626,"Plate"
-141.11,-0.00181,"Qualified",,21207.13,"CapPass","90% Nf: Cycle 2649-2650",2649,62812,"43-9","Alloy 617",314626,"Plate"
-142.30,-0.00184,"Qualified",,21207.15,"CapPass","90% Nf: Cycle 2649-2650",2649,62813,"43-9","Alloy 617",314626,"Plate"
-143.43,-0.00186,"Qualified",,21207.17,"CapPass","90% Nf: Cycle 2649-2650",2649,62814,"43-9","Alloy 617",314626,"Plate"
-144.82,-0.00189,"Qualified",,21207.20,"CapPass","90% Nf: Cycle 2649-2650",2649,62815,"43-9","Alloy 617",314626,"Plate"
-146.17,-0.00191,"Qualified",,21207.23,"CapPass","90% Nf: Cycle 2649-2650",2649,62816,"43-9","Alloy 617",314626,"Plate"
-147.13,-0.00194,"Qualified",,21207.26,"CapPass","90% Nf: Cycle 2649-2650",2649,62817,"43-9","Alloy 617",314626,"Plate"
-133.99,-0.00191,"Qualified",,21207.41,"CapPass","90% Nf: Cycle 2649-2650",2649,62818,"43-9","Alloy 617",314626,"Plate"
-129.42,-0.00189,"Qualified",,21207.44,"CapPass","90% Nf: Cycle 2649-2650",2649,62819,"43-9","Alloy 617",314626,"Plate"
-124.84,-0.00186,"Qualified",,21207.46,"CapPass","90% Nf: Cycle 2649-2650",2649,62820,"43-9","Alloy 617",314626,"Plate"
-120.39,-0.00184,"Qualified",,21207.49,"CapPass","90% Nf: Cycle 2649-2650",2649,62821,"43-9","Alloy 617",314626,"Plate"
-116.39,-0.00181,"Qualified",,21207.51,"CapPass","90% Nf: Cycle 2649-2650",2649,62822,"43-9","Alloy 617",314626,"Plate"
-112.29,-0.00179,"Qualified",,21207.53,"CapPass","90% Nf: Cycle 2649-2650",2649,62823,"43-9","Alloy 617",314626,"Plate"
-108.40,-0.00176,"Qualified",,21207.55,"CapPass","90% Nf: Cycle 2649-2650",2649,62824,"43-9","Alloy 617",314626,"Plate"
-104.18,-0.00174,"Qualified",,21207.57,"CapPass","90% Nf: Cycle 2649-2650",2649,62825,"43-9","Alloy 617",314626,"Plate"
-100.57,-0.00171,"Qualified",,21207.60,"CapPass","90% Nf: Cycle 2649-2650",2649,62826,"43-9","Alloy 617",314626,"Plate"
-97.31,-0.00168,"Qualified",,21207.62,"CapPass","90% Nf: Cycle 2649-2650",2649,62827,"43-9","Alloy 617",314626,"Plate"
-93.68,-0.00166,"Qualified",,21207.64,"CapPass","90% Nf: Cycle 2649-2650",2649,62828,"43-9","Alloy 617",314626,"Plate"
-89.93,-0.00163,"Qualified",,21207.67,"CapPass","90% Nf: Cycle 2649-2650",2649,62829,"43-9","Alloy 617",314626,"Plate"
-86.63,-0.00161,"Qualified",,21207.69,"CapPass","90% Nf: Cycle 2649-2650",2649,62830,"43-9","Alloy 617",314626,"Plate"
-82.75,-0.00158,"Qualified",,21207.72,"CapPass","90% Nf: Cycle 2649-2650",2649,62831,"43-9","Alloy 617",314626,"Plate"
-78.74,-0.00156,"Qualified",,21207.75,"CapPass","90% Nf: Cycle 2649-2650",2649,62832,"43-9","Alloy 617",314626,"Plate"
-74.55,-0.00153,"Qualified",,21207.78,"CapPass","90% Nf: Cycle 2649-2650",2649,62833,"43-9","Alloy 617",314626,"Plate"
-70.76,-0.00151,"Qualified",,21207.81,"CapPass","90% Nf: Cycle 2649-2650",2649,62834,"43-9","Alloy 617",314626,"Plate"
-67.63,-0.00148,"Qualified",,21207.83,"CapPass","90% Nf: Cycle 2649-2650",2649,62835,"43-9","Alloy 617",314626,"Plate"
-64.28,-0.00145,"Qualified",,21207.86,"CapPass","90% Nf: Cycle 2649-2650",2649,62836,"43-9","Alloy 617",314626,"Plate"
-61.02,-0.00143,"Qualified",,21207.88,"CapPass","90% Nf: Cycle 2649-2650",2649,62837,"43-9","Alloy 617",314626,"Plate"
-57.78,-0.00140,"Qualified",,21207.91,"CapPass","90% Nf: Cycle 2649-2650",2649,62838,"43-9","Alloy 617",314626,"Plate"
-54.88,-0.00138,"Qualified",,21207.93,"CapPass","90% Nf: Cycle 2649-2650",2649,62839,"43-9","Alloy 617",314626,"Plate"
-52.04,-0.00135,"Qualified",,21207.95,"CapPass","90% Nf: Cycle 2649-2650",2649,62840,"43-9","Alloy 617",314626,"Plate"
-49.04,-0.00133,"Qualified",,21207.98,"CapPass","90% Nf: Cycle 2649-2650",2649,62841,"43-9","Alloy 617",314626,"Plate"
-46.10,-0.00130,"Qualified",,21208.00,"CapPass","90% Nf: Cycle 2649-2650",2649,62842,"43-9","Alloy 617",314626,"Plate"
-43.52,-0.00127,"Qualified",,21208.03,"CapPass","90% Nf: Cycle 2649-2650",2649,62843,"43-9","Alloy 617",314626,"Plate"
-41.09,-0.00125,"Qualified",,21208.05,"CapPass","90% Nf: Cycle 2649-2650",2649,62844,"43-9","Alloy 617",314626,"Plate"
-38.70,-0.00122,"Qualified",,21208.07,"CapPass","90% Nf: Cycle 2649-2650",2649,62845,"43-9","Alloy 617",314626,"Plate"
-36.16,-0.00120,"Qualified",,21208.10,"CapPass","90% Nf: Cycle 2649-2650",2649,62846,"43-9","Alloy 617",314626,"Plate"
-33.83,-0.00117,"Qualified",,21208.12,"CapPass","90% Nf: Cycle 2649-2650",2649,62847,"43-9","Alloy 617",314626,"Plate"
-31.42,-0.00115,"Qualified",,21208.15,"CapPass","90% Nf: Cycle 2649-2650",2649,62848,"43-9","Alloy 617",314626,"Plate"
-29.08,-0.00112,"Qualified",,21208.18,"CapPass","90% Nf: Cycle 2649-2650",2649,62849,"43-9","Alloy 617",314626,"Plate"
-26.62,-0.00110,"Qualified",,21208.20,"CapPass","90% Nf: Cycle 2649-2650",2649,62850,"43-9","Alloy 617",314626,"Plate"
-23.92,-0.00107,"Qualified",,21208.23,"CapPass","90% Nf: Cycle 2649-2650",2649,62851,"43-9","Alloy 617",314626,"Plate"
-21.52,-0.00104,"Qualified",,21208.26,"CapPass","90% Nf: Cycle 2649-2650",2649,62852,"43-9","Alloy 617",314626,"Plate"
-19.02,-0.00102,"Qualified",,21208.29,"CapPass","90% Nf: Cycle 2649-2650",2649,62853,"43-9","Alloy 617",314626,"Plate"
-16.67,-0.00099,"Qualified",,21208.31,"CapPass","90% Nf: Cycle 2649-2650",2649,62854,"43-9","Alloy 617",314626,"Plate"
-14.03,-0.00097,"Qualified",,21208.34,"CapPass","90% Nf: Cycle 2649-2650",2649,62855,"43-9","Alloy 617",314626,"Plate"
-11.50,-0.00094,"Qualified",,21208.37,"CapPass","90% Nf: Cycle 2649-2650",2649,62856,"43-9","Alloy 617",314626,"Plate"
-8.40,-0.00092,"Qualified",,21208.40,"CapPass","90% Nf: Cycle 2649-2650",2649,62857,"43-9","Alloy 617",314626,"Plate"
-5.65,-0.00089,"Qualified",,21208.43,"CapPass","90% Nf: Cycle 2649-2650",2649,62858,"43-9","Alloy 617",314626,"Plate"
-3.40,-0.00087,"Qualified",,21208.46,"CapPass","90% Nf: Cycle 2649-2650",2649,62859,"43-9","Alloy 617",314626,"Plate"
-1.07,-0.00084,"Qualified",,21208.48,"CapPass","90% Nf: Cycle 2649-2650",2649,62860,"43-9","Alloy 617",314626,"Plate"
1.32,-0.00082,"Qualified",,21208.51,"CapPass","90% Nf: Cycle 2649-2650",2649,62861,"43-9","Alloy 617",314626,"Plate"
3.66,-0.00079,"Qualified",,21208.53,"CapPass","90% Nf: Cycle 2649-2650",2649,62862,"43-9","Alloy 617",314626,"Plate"
5.95,-0.00077,"Qualified",,21208.55,"CapPass","90% Nf: Cycle 2649-2650",2649,62863,"43-9","Alloy 617",314626,"Plate"
8.38,-0.00074,"Qualified",,21208.58,"CapPass","90% Nf: Cycle 2649-2650",2649,62864,"43-9","Alloy 617",314626,"Plate"
10.58,-0.00072,"Qualified",,21208.61,"CapPass","90% Nf: Cycle 2649-2650",2649,62865,"43-9","Alloy 617",314626,"Plate"
12.62,-0.00069,"Qualified",,21208.63,"CapPass","90% Nf: Cycle 2649-2650",2649,62866,"43-9","Alloy 617",314626,"Plate"
14.90,-0.00067,"Qualified",,21208.66,"CapPass","90% Nf: Cycle 2649-2650",2649,62867,"43-9","Alloy 617",314626,"Plate"
17.12,-0.00064,"Qualified",,21208.68,"CapPass","90% Nf: Cycle 2649-2650",2649,62868,"43-9","Alloy 617",314626,"Plate"
19.29,-0.00061,"Qualified",,21208.71,"CapPass","90% Nf: Cycle 2649-2650",2649,62869,"43-9","Alloy 617",314626,"Plate"
21.14,-0.00059,"Qualified",,21208.74,"CapPass","90% Nf: Cycle 2649-2650",2649,62870,"43-9","Alloy 617",314626,"Plate"
22.83,-0.00056,"Qualified",,21208.77,"CapPass","90% Nf: Cycle 2649-2650",2649,62871,"43-9","Alloy 617",314626,"Plate"
24.66,-0.00054,"Qualified",,21208.82,"CapPass","90% Nf: Cycle 2649-2650",2649,62872,"43-9","Alloy 617",314626,"Plate"
25.96,-0.00051,"Qualified",,21208.87,"CapPass","90% Nf: Cycle 2649-2650",2649,62873,"43-9","Alloy 617",314626,"Plate"
27.05,-0.00049,"Qualified",,21208.91,"CapPass","90% Nf: Cycle 2649-2650",2649,62874,"43-9","Alloy 617",314626,"Plate"
29.10,-0.00046,"Qualified",,21208.96,"CapPass","90% Nf: Cycle 2649-2650",2649,62875,"43-9","Alloy 617",314626,"Plate"
31.18,-0.00044,"Qualified",,21208.99,"CapPass","90% Nf: Cycle 2649-2650",2649,62876,"43-9","Alloy 617",314626,"Plate"
33.17,-0.00041,"Qualified",,21209.02,"CapPass","90% Nf: Cycle 2649-2650",2649,62877,"43-9","Alloy 617",314626,"Plate"
35.37,-0.00039,"Qualified",,21209.05,"CapPass","90% Nf: Cycle 2649-2650",2649,62878,"43-9","Alloy 617",314626,"Plate"
37.70,-0.00036,"Qualified",,21209.09,"CapPass","90% Nf: Cycle 2649-2650",2649,62879,"43-9","Alloy 617",314626,"Plate"
39.64,-0.00034,"Qualified",,21209.11,"CapPass","90% Nf: Cycle 2649-2650",2649,62880,"43-9","Alloy 617",314626,"Plate"
41.99,-0.00031,"Qualified",,21209.13,"CapPass","90% Nf: Cycle 2649-2650",2649,62881,"43-9","Alloy 617",314626,"Plate"
44.87,-0.00028,"Qualified",,21209.15,"CapPass","90% Nf: Cycle 2649-2650",2649,62882,"43-9","Alloy 617",314626,"Plate"
47.28,-0.00026,"Qualified",,21209.16,"CapPass","90% Nf: Cycle 2649-2650",2649,62883,"43-9","Alloy 617",314626,"Plate"
49.52,-0.00023,"Qualified",,21209.18,"CapPass","90% Nf: Cycle 2649-2650",2649,62884,"43-9","Alloy 617",314626,"Plate"
51.58,-0.00020,"Qualified",,21209.19,"CapPass","90% Nf: Cycle 2649-2650",2649,62885,"43-9","Alloy 617",314626,"Plate"
53.55,-0.00018,"Qualified",,21209.21,"CapPass","90% Nf: Cycle 2649-2650",2650,62886,"43-9","Alloy 617",314626,"Plate"
55.54,-0.00015,"Qualified",,21209.23,"CapPass","90% Nf: Cycle 2649-2650",2650,62887,"43-9","Alloy 617",314626,"Plate"
57.10,-0.00013,"Qualified",,21209.24,"CapPass","90% Nf: Cycle 2649-2650",2650,62888,"43-9","Alloy 617",314626,"Plate"
58.54,-0.00010,"Qualified",,21209.26,"CapPass","90% Nf: Cycle 2649-2650",2650,62889,"43-9","Alloy 617",314626,"Plate"
59.84,-0.00008,"Qualified",,21209.29,"CapPass","90% Nf: Cycle 2649-2650",2650,62890,"43-9","Alloy 617",314626,"Plate"
61.03,-0.00005,"Qualified",,21209.32,"CapPass","90% Nf: Cycle 2649-2650",2650,62891,"43-9","Alloy 617",314626,"Plate"
62.18,-0.00003,"Qualified",,21209.35,"CapPass","90% Nf: Cycle 2649-2650",2650,62892,"43-9","Alloy 617",314626,"Plate"
63.19,-0.00000,"Qualified",,21209.39,"CapPass","90% Nf: Cycle 2649-2650",2650,62893,"43-9","Alloy 617",314626,"Plate"
64.51,0.00002,"Qualified",,21209.42,"CapPass","90% Nf: Cycle 2649-2650",2650,62894,"43-9","Alloy 617",314626,"Plate"
65.83,0.00005,"Qualified",,21209.45,"CapPass","90% Nf: Cycle 2649-2650",2650,62895,"43-9","Alloy 617",314626,"Plate"
67.32,0.00007,"Qualified",,21209.48,"CapPass","90% Nf: Cycle 2649-2650",2650,62896,"43-9","Alloy 617",314626,"Plate"
68.92,0.00010,"Qualified",,21209.51,"CapPass","90% Nf: Cycle 2649-2650",2650,62897,"43-9","Alloy 617",314626,"Plate"
70.47,0.00012,"Qualified",,21209.53,"CapPass","90% Nf: Cycle 2649-2650",2650,62898,"43-9","Alloy 617",314626,"Plate"
72.35,0.00015,"Qualified",,21209.55,"CapPass","90% Nf: Cycle 2649-2650",2650,62899,"43-9","Alloy 617",314626,"Plate"
74.03,0.00018,"Qualified",,21209.57,"CapPass","90% Nf: Cycle 2649-2650",2650,62900,"43-9","Alloy 617",314626,"Plate"
75.93,0.00020,"Qualified",,21209.59,"CapPass","90% Nf: Cycle 2649-2650",2650,62901,"43-9","Alloy 617",314626,"Plate"
77.83,0.00023,"Qualified",,21209.61,"CapPass","90% Nf: Cycle 2649-2650",2650,62902,"43-9","Alloy 617",314626,"Plate"
79.57,0.00025,"Qualified",,21209.62,"CapPass","90% Nf: Cycle 2649-2650",2650,62903,"43-9","Alloy 617",314626,"Plate"
81.16,0.00028,"Qualified",,21209.64,"CapPass","90% Nf: Cycle 2649-2650",2650,62904,"43-9","Alloy 617",314626,"Plate"
82.79,0.00031,"Qualified",,21209.65,"CapPass","90% Nf: Cycle 2649-2650",2650,62905,"43-9","Alloy 617",314626,"Plate"
84.30,0.00033,"Qualified",,21209.67,"CapPass","90% Nf: Cycle 2649-2650",2650,62906,"43-9","Alloy 617",314626,"Plate"
85.81,0.00036,"Qualified",,21209.68,"CapPass","90% Nf: Cycle 2649-2650",2650,62907,"43-9","Alloy 617",314626,"Plate"
87.31,0.00038,"Qualified",,21209.70,"CapPass","90% Nf: Cycle 2649-2650",2650,62908,"43-9","Alloy 617",314626,"Plate"
88.70,0.00041,"Qualified",,21209.72,"CapPass","90% Nf: Cycle 2649-2650",2650,62909,"43-9","Alloy 617",314626,"Plate"
89.98,0.00043,"Qualified",,21209.74,"CapPass","90% Nf: Cycle 2649-2650",2650,62910,"43-9","Alloy 617",314626,"Plate"
91.14,0.00046,"Qualified",,21209.76,"CapPass","90% Nf: Cycle 2649-2650",2650,62911,"43-9","Alloy 617",314626,"Plate"
92.20,0.00049,"Qualified",,21209.78,"CapPass","90% Nf: Cycle 2649-2650",2650,62912,"43-9","Alloy 617",314626,"Plate"
93.23,0.00051,"Qualified",,21209.80,"CapPass","90% Nf: Cycle 2649-2650",2650,62913,"43-9","Alloy 617",314626,"Plate"
94.09,0.00054,"Qualified",,21209.82,"CapPass","90% Nf: Cycle 2649-2650",2650,62914,"43-9","Alloy 617",314626,"Plate"
94.31,0.00054,"Qualified",,21209.83,"CapPass","90% Nf: Cycle 2649-2650",2650,62915,"43-9","Alloy 617",314626,"Plate"
94.88,0.00056,"Qualified",,21209.85,"CapPass","90% Nf: Cycle 2649-2650",2650,62916,"43-9","Alloy 617",314626,"Plate"
95.69,0.00059,"Qualified",,21209.88,"CapPass","90% Nf: Cycle 2649-2650",2650,62917,"43-9","Alloy 617",314626,"Plate"
96.48,0.00061,"Qualified",,21209.90,"CapPass","90% Nf: Cycle 2649-2650",2650,62918,"43-9","Alloy 617",314626,"Plate"
97.42,0.00064,"Qualified",,21209.93,"CapPass","90% Nf: Cycle 2649-2650",2650,62919,"43-9","Alloy 617",314626,"Plate"
98.23,0.00066,"Qualified",,21209.96,"CapPass","90% Nf: Cycle 2649-2650",2650,62920,"43-9","Alloy 617",314626,"Plate"
99.21,0.00069,"Qualified",,21209.98,"CapPass","90% Nf: Cycle 2649-2650",2650,62921,"43-9","Alloy 617",314626,"Plate"
100.22,0.00072,"Qualified",,21210.01,"CapPass","90% Nf: Cycle 2649-2650",2650,62922,"43-9","Alloy 617",314626,"Plate"
101.23,0.00074,"Qualified",,21210.04,"CapPass","90% Nf: Cycle 2649-2650",2650,62923,"43-9","Alloy 617",314626,"Plate"
102.36,0.00077,"Qualified",,21210.07,"CapPass","90% Nf: Cycle 2649-2650",2650,62924,"43-9","Alloy 617",314626,"Plate"
103.41,0.00079,"Qualified",,21210.09,"CapPass","90% Nf: Cycle 2649-2650",2650,62925,"43-9","Alloy 617",314626,"Plate"
104.43,0.00082,"Qualified",,21210.11,"CapPass","90% Nf: Cycle 2649-2650",2650,62926,"43-9","Alloy 617",314626,"Plate"
105.39,0.00084,"Qualified",,21210.14,"CapPass","90% Nf: Cycle 2649-2650",2650,62927,"43-9","Alloy 617",314626,"Plate"
106.45,0.00087,"Qualified",,21210.16,"CapPass","90% Nf: Cycle 2649-2650",2650,62928,"43-9","Alloy 617",314626,"Plate"
107.54,0.00089,"Qualified",,21210.19,"CapPass","90% Nf: Cycle 2649-2650",2650,62929,"43-9","Alloy 617",314626,"Plate"
108.71,0.00092,"Qualified",,21210.22,"CapPass","90% Nf: Cycle 2649-2650",2650,62930,"43-9","Alloy 617",314626,"Plate"
109.75,0.00094,"Qualified",,21210.24,"CapPass","90% Nf: Cycle 2649-2650",2650,62931,"43-9","Alloy 617",314626,"Plate"
110.72,0.00097,"Qualified",,21210.27,"CapPass","90% Nf: Cycle 2649-2650",2650,62932,"43-9","Alloy 617",314626,"Plate"
111.74,0.00099,"Qualified",,21210.29,"CapPass","90% Nf: Cycle 2649-2650",2650,62933,"43-9","Alloy 617",314626,"Plate"
112.70,0.00102,"Qualified",,21210.32,"CapPass","90% Nf: Cycle 2649-2650",2650,62934,"43-9","Alloy 617",314626,"Plate"
113.56,0.00105,"Qualified",,21210.34,"CapPass","90% Nf: Cycle 2649-2650",2650,62935,"43-9","Alloy 617",314626,"Plate"
114.52,0.00107,"Qualified",,21210.37,"CapPass","90% Nf: Cycle 2649-2650",2650,62936,"43-9","Alloy 617",314626,"Plate"
115.41,0.00110,"Qualified",,21210.39,"CapPass","90% Nf: Cycle 2649-2650",2650,62937,"43-9","Alloy 617",314626,"Plate"
116.28,0.00112,"Qualified",,21210.42,"CapPass","90% Nf: Cycle 2649-2650",2650,62938,"43-9","Alloy 617",314626,"Plate"
117.13,0.00115,"Qualified",,21210.44,"CapPass","90% Nf: Cycle 2649-2650",2650,62939,"43-9","Alloy 617",314626,"Plate"
118.05,0.00117,"Qualified",,21210.47,"CapPass","90% Nf: Cycle 2649-2650",2650,62940,"43-9","Alloy 617",314626,"Plate"
118.99,0.00120,"Qualified",,21210.50,"CapPass","90% Nf: Cycle 2649-2650",2650,62941,"43-9","Alloy 617",314626,"Plate"
120.01,0.00122,"Qualified",,21210.52,"CapPass","90% Nf: Cycle 2649-2650",2650,62942,"43-9","Alloy 617",314626,"Plate"
120.94,0.00125,"Qualified",,21210.55,"CapPass","90% Nf: Cycle 2649-2650",2650,62943,"43-9","Alloy 617",314626,"Plate"
121.77,0.00128,"Qualified",,21210.57,"CapPass","90% Nf: Cycle 2649-2650",2650,62944,"43-9","Alloy 617",314626,"Plate"
122.56,0.00130,"Qualified",,21210.59,"CapPass","90% Nf: Cycle 2649-2650",2650,62945,"43-9","Alloy 617",314626,"Plate"
123.30,0.00133,"Qualified",,21210.62,"CapPass","90% Nf: Cycle 2649-2650",2650,62946,"43-9","Alloy 617",314626,"Plate"
123.93,0.00135,"Qualified",,21210.64,"CapPass","90% Nf: Cycle 2649-2650",2650,62947,"43-9","Alloy 617",314626,"Plate"
124.73,0.00138,"Qualified",,21210.66,"CapPass","90% Nf: Cycle 2649-2650",2650,62948,"43-9","Alloy 617",314626,"Plate"
125.44,0.00140,"Qualified",,21210.69,"CapPass","90% Nf: Cycle 2649-2650",2650,62949,"43-9","Alloy 617",314626,"Plate"
126.02,0.00143,"Qualified",,21210.71,"CapPass","90% Nf: Cycle 2649-2650",2650,62950,"43-9","Alloy 617",314626,"Plate"
126.70,0.00145,"Qualified",,21210.74,"CapPass","90% Nf: Cycle 2649-2650",2650,62951,"43-9","Alloy 617",314626,"Plate"
127.26,0.00148,"Qualified",,21210.76,"CapPass","90% Nf: Cycle 2649-2650",2650,62952,"43-9","Alloy 617",314626,"Plate"
127.71,0.00151,"Qualified",,21210.79,"CapPass","90% Nf: Cycle 2649-2650",2650,62953,"43-9","Alloy 617",314626,"Plate"
128.17,0.00153,"Qualified",,21210.81,"CapPass","90% Nf: Cycle 2649-2650",2650,62954,"43-9","Alloy 617",314626,"Plate"
128.70,0.00156,"Qualified",,21210.84,"CapPass","90% Nf: Cycle 2649-2650",2650,62955,"43-9","Alloy 617",314626,"Plate"
129.11,0.00158,"Qualified",,21210.87,"CapPass","90% Nf: Cycle 2649-2650",2650,62956,"43-9","Alloy 617",314626,"Plate"
129.64,0.00161,"Qualified",,21210.89,"CapPass","90% Nf: Cycle 2649-2650",2650,62957,"43-9","Alloy 617",314626,"Plate"
130.18,0.00163,"Qualified",,21210.92,"CapPass","90% Nf: Cycle 2649-2650",2650,62958,"43-9","Alloy 617",314626,"Plate"
130.59,0.00166,"Qualified",,21210.94,"CapPass","90% Nf: Cycle 2649-2650",2650,62959,"43-9","Alloy 617",314626,"Plate"
131.04,0.00168,"Qualified",,21210.96,"CapPass","90% Nf: Cycle 2649-2650",2650,62960,"43-9","Alloy 617",314626,"Plate"
131.49,0.00171,"Qualified",,21210.99,"CapPass","90% Nf: Cycle 2649-2650",2650,62961,"43-9","Alloy 617",314626,"Plate"
131.86,0.00173,"Qualified",,21211.01,"CapPass","90% Nf: Cycle 2649-2650",2650,62962,"43-9","Alloy 617",314626,"Plate"
132.20,0.00176,"Qualified",,21211.04,"CapPass","90% Nf: Cycle 2649-2650",2650,62963,"43-9","Alloy 617",314626,"Plate"
132.59,0.00178,"Qualified",,21211.06,"CapPass","90% Nf: Cycle 2649-2650",2650,62964,"43-9","Alloy 617",314626,"Plate"
132.98,0.00181,"Qualified",,21211.09,"CapPass","90% Nf: Cycle 2649-2650",2650,62965,"43-9","Alloy 617",314626,"Plate"
133.35,0.00184,"Qualified",,21211.12,"CapPass","90% Nf: Cycle 2649-2650",2650,62966,"43-9","Alloy 617",314626,"Plate"
133.73,0.00186,"Qualified",,21211.14,"CapPass","90% Nf: Cycle 2649-2650",2650,62967,"43-9","Alloy 617",314626,"Plate"
134.12,0.00189,"Qualified",,21211.17,"CapPass","90% Nf: Cycle 2649-2650",2650,62968,"43-9","Alloy 617",314626,"Plate"
134.59,0.00191,"Qualified",,21211.20,"CapPass","90% Nf: Cycle 2649-2650",2650,62969,"43-9","Alloy 617",314626,"Plate"
