Repository: js-molina/fatigue-A617

File: data/950C/Strain rate 0.001/0.60% strain/HTM_A20_Cycles_B13.csv (part 1 of 14)
"Cycle Label","Data State","Elapsed Time Sec","Qual State","Strain","Stress Mpa","Count","Sample","Alloy","Material_Form","Heat"
"Cycle 1","CapPass",0.00,"Qualified",0.00002,4.49,1,"B-13","Alloy 617","Plate",314626
"Cycle 1","CapPass",0.05,"Qualified",0.00005,9.46,2,"B-13","Alloy 617","Plate",314626
"Cycle 1","CapPass",0.08,"Qualified",0.00008,13.35,3,"B-13","Alloy 617","Plate",314626
"Cycle 1","CapPass",0.11,"Qualified",0.00010,17.22,4,"B-13","Alloy 617","Plate",314626
"Cycle 1","CapPass",0.13,"Qualified",0.00013,21.18,5,"B-13","Alloy 617","Plate",314626
"Cycle 1","CapPass",0.16,"Qualified",0.00015,25.24,6,"B-13","Alloy 617","Plate",314626
"Cycle 1","CapPass",0.19,"Qualified",0.00018,28.49,7,"B-13","Alloy 617","Plate",314626
"Cycle 1","CapPass",0.22,"Qualified",0.00020,32.32,8,"B-13","Alloy 617","Plate",314626
"Cycle 1","CapPass",0.25,"Qualified",0.00023,35.78,9,"B-13","Alloy 617","Plate",314626
"Cycle 1","CapPass",0.28,"Qualified",0.00025,38.89,10,"B-13","Alloy 617","Plate",314626
"Cycle 1","CapPass",0.31,"Qualified",0.00028,41.96,11,"B-13","Alloy 617","Plate",314626
"Cycle 1","CapPass",0.35,"Qualified",0.00030,45.68,12,"B-13","Alloy 617","Plate",314626
"Cycle 1","CapPass",0.39,"Qualified",0.00033,49.15,13,"B-13","Alloy 617","Plate",314626
"Cycle 1","CapPass",0.44,"Qualified",0.00035,53.05,14,"B-13","Alloy 617","Plate",314626
"Cycle 1","CapPass",0.48,"Qualified",0.00038,57.29,15,"B-13","Alloy 617","Plate",314626
"Cycle 1","CapPass",0.52,"Qualified",0.00041,61.80,16,"B-13","Alloy 617","Plate",314626
"Cycle 1","CapPass",0.54,"Qualified",0.00043,65.38,17,"B-13","Alloy 617","Plate",314626
"Cycle 1","CapPass",0.57,"Qualified",0.00046,69.27,18,"B-13","Alloy 617","Plate",314626
"Cycle 1","CapPass",0.59,"Qualified",0.00048,72.92,19,"B-13","Alloy 617","Plate",314626
"Cycle 1","CapPass",0.61,"Qualified",0.00051,76.67,20,"B-13","Alloy 617","Plate",314626
"Cycle 1","CapPass",0.64,"Qualified",0.00053,80.44,21,"B-13","Alloy 617","Plate",314626
"Cycle 1","CapPass",0.66,"Qualified",0.00056,83.75,22,"B-13","Alloy 617","Plate",314626
"Cycle 1","CapPass",0.68,"Qualified",0.00058,87.18,23,"B-13","Alloy 617","Plate",314626
"Cycle 1","CapPass",0.70,"Qualified",0.00061,90.88,24,"B-13","Alloy 617","Plate",314626
"Cycle 1","CapPass",0.72,"Qualified",0.00063,94.06,25,"B-13","Alloy 617","Plate",314626
"Cycle 1","CapPass",0.75,"Qualified",0.00066,97.33,26,"B-13","Alloy 617","Plate",314626
"Cycle 1","CapPass",0.77,"Qualified",0.00069,100.53,27,"B-13","Alloy 617","Plate",314626
"Cycle 1","CapPass",0.78,"Qualified",0.00070,102.00,28,"B-13","Alloy 617","Plate",314626
"Cycle 1","CapPass",0.79,"Qualified",0.00071,103.73,29,"B-13","Alloy 617","Plate",314626
"Cycle 1","CapPass",0.82,"Qualified",0.00074,106.85,30,"B-13","Alloy 617","Plate",314626
"Cycle 1","CapPass",0.85,"Qualified",0.00076,109.99,31,"B-13","Alloy 617","Plate",314626
"Cycle 1","CapPass",0.88,"Qualified",0.00079,113.43,32,"B-13","Alloy 617","Plate",314626
"Cycle 1","CapPass",0.91,"Qualified",0.00081,116.61,33,"B-13","Alloy 617","Plate",314626
"Cycle 1","CapPass",0.94,"Qualified",0.00084,119.86,34,"B-13","Alloy 617","Plate",314626
"Cycle 1","CapPass",0.97,"Qualified",0.00086,123.12,35,"B-13","Alloy 617","Plate",314626
"Cycle 1","CapPass",1.01,"Qualified",0.00089,126.65,36,"B-13","Alloy 617","Plate",314626
"Cycle 1","CapPass",1.04,"Qualified",0.00091,130.01,37,"B-13","Alloy 617","Plate",314626
"Cycle 1","CapPass",1.07,"Qualified",0.00094,133.34,38,"B-13","Alloy 617","Plate",314626
"Cycle 1","CapPass",1.10,"Qualified",0.00096,137.09,39,"B-13","Alloy 617","Plate",314626
"Cycle 1","CapPass",1.13,"Qualified",0.00099,140.29,40,"B-13","Alloy 617","Plate",314626
"Cycle 1","CapPass",1.16,"Qualified",0.00102,143.42,41,"B-13","Alloy 617","Plate",314626
"Cycle 1","CapPass",1.19,"Qualified",0.00104,146.71,42,"B-13","Alloy 617","Plate",314626
"Cycle 1","CapPass",1.22,"Qualified",0.00107,150.28,43,"B-13","Alloy 617","Plate",314626
"Cycle 1","CapPass",1.24,"Qualified",0.00109,153.23,44,"B-13","Alloy 617","Plate",314626
"Cycle 1","CapPass",1.27,"Qualified",0.00112,156.21,45,"B-13","Alloy 617","Plate",314626
"Cycle 1","CapPass",1.29,"Qualified",0.00114,159.33,46,"B-13","Alloy 617","Plate",314626
"Cycle 1","CapPass",1.32,"Qualified",0.00117,162.11,47,"B-13","Alloy 617","Plate",314626
"Cycle 1","CapPass",1.34,"Qualified",0.00120,164.45,48,"B-13","Alloy 617","Plate",314626
"Cycle 1","CapPass",1.35,"Qualified",0.00122,165.07,49,"B-13","Alloy 617","Plate",314626
"Cycle 1","CapPass",1.36,"Qualified",0.00125,164.34,50,"B-13","Alloy 617","Plate",314626
"Cycle 1","CapPass",1.36,"Qualified",0.00128,164.74,51,"B-13","Alloy 617","Plate",314626
"Cycle 1","CapPass",1.37,"Qualified",0.00130,165.15,52,"B-13","Alloy 617","Plate",314626
"Cycle 1","CapPass",1.37,"Qualified",0.00134,165.27,53,"B-13","Alloy 617","Plate",314626
"Cycle 1","CapPass",1.38,"Qualified",0.00136,165.50,54,"B-13","Alloy 617","Plate",314626
"Cycle 1","CapPass",1.38,"Qualified",0.00139,165.74,55,"B-13","Alloy 617","Plate",314626
"Cycle 1","CapPass",1.38,"Qualified",0.00141,165.96,56,"B-13","Alloy 617","Plate",314626
"Cycle 1","CapPass",1.39,"Qualified",0.00145,166.31,57,"B-13","Alloy 617","Plate",314626
"Cycle 1","CapPass",1.39,"Qualified",0.00148,166.23,58,"B-13","Alloy 617","Plate",314626
"Cycle 1","CapPass",1.39,"Qualified",0.00151,166.55,59,"B-13","Alloy 617","Plate",314626
"Cycle 1","CapPass",1.40,"Qualified",0.00154,166.47,60,"B-13","Alloy 617","Plate",314626
"Cycle 1","CapPass",1.40,"Qualified",0.00156,166.65,61,"B-13","Alloy 617","Plate",314626
"Cycle 1","CapPass",1.41,"Qualified",0.00159,166.68,62,"B-13","Alloy 617","Plate",314626
"Cycle 1","CapPass",1.41,"Qualified",0.00162,166.84,63,"B-13","Alloy 617","Plate",314626
"Cycle 1","CapPass",1.42,"Qualified",0.00165,166.92,64,"B-13","Alloy 617","Plate",314626
"Cycle 1","CapPass",1.42,"Qualified",0.00167,166.90,65,"B-13","Alloy 617","Plate",314626
"Cycle 1","CapPass",1.43,"Qualified",0.00170,167.04,66,"B-13","Alloy 617","Plate",314626
"Cycle 1","CapPass",1.44,"Qualified",0.00173,166.90,67,"B-13","Alloy 617","Plate",314626
"Cycle 1","CapPass",1.45,"Qualified",0.00175,166.31,68,"B-13","Alloy 617","Plate",314626
"Cycle 1","CapPass",1.48,"Qualified",0.00178,164.53,69,"B-13","Alloy 617","Plate",314626
"Cycle 1","CapPass",1.55,"Qualified",0.00175,155.24,70,"B-13","Alloy 617","Plate",314626
"Cycle 1","CapPass",1.59,"Qualified",0.00172,151.18,71,"B-13","Alloy 617","Plate",314626
"Cycle 1","CapPass",1.77,"Qualified",0.00175,153.75,72,"B-13","Alloy 617","Plate",314626
"Cycle 1","CapPass",1.78,"Qualified",0.00176,155.18,73,"B-13","Alloy 617","Plate",314626
"Cycle 1","CapPass",1.80,"Qualified",0.00178,156.67,74,"B-13","Alloy 617","Plate",314626
"Cycle 1","CapPass",1.82,"Qualified",0.00180,159.72,75,"B-13","Alloy 617","Plate",314626
"Cycle 1","CapPass",1.85,"Qualified",0.00183,162.35,76,"B-13","Alloy 617","Plate",314626
"Cycle 1","CapPass",1.87,"Qualified",0.00185,164.65,77,"B-13","Alloy 617","Plate",314626
"Cycle 1","CapPass",1.89,"Qualified",0.00188,166.70,78,"B-13","Alloy 617","Plate",314626
"Cycle 1","CapPass",1.92,"Qualified",0.00190,167.97,79,"B-13","Alloy 617","Plate",314626
"Cycle 1","CapPass",1.96,"Qualified",0.00193,167.69,80,"B-13","Alloy 617","Plate",314626
"Cycle 1","CapPass",2.10,"Qualified",0.00190,153.41,81,"B-13","Alloy 617","Plate",314626
"Cycle 1","CapPass",2.13,"Qualified",0.00188,148.09,82,"B-13","Alloy 617","Plate",314626
"Cycle 1","CapPass",2.15,"Qualified",0.00185,143.28,83,"B-13","Alloy 617","Plate",314626
"Cycle 1","CapPass",2.18,"Qualified",0.00183,138.68,84,"B-13","Alloy 617","Plate",314626
"Cycle 1","CapPass",2.20,"Qualified",0.00180,134.26,85,"B-13","Alloy 617","Plate",314626
"Cycle 1","CapPass",2.22,"Qualified",0.00178,130.08,86,"B-13","Alloy 617","Plate",314626
"Cycle 1","CapPass",2.24,"Qualified",0.00175,126.04,87,"B-13","Alloy 617","Plate",314626
"Cycle 1","CapPass",2.26,"Qualified",0.00173,122.09,88,"B-13","Alloy 617","Plate",314626
"Cycle 1","CapPass",2.28,"Qualified",0.00170,118.16,89,"B-13","Alloy 617","Plate",314626
"Cycle 1","CapPass",2.31,"Qualified",0.00168,114.15,90,"B-13","Alloy 617","Plate",314626
"Cycle 1","CapPass",2.33,"Qualified",0.00165,110.30,91,"B-13","Alloy 617","Plate",314626
"Cycle 1","CapPass",2.35,"Qualified",0.00162,106.60,92,"B-13","Alloy 617","Plate",314626
"Cycle 1","CapPass",2.38,"Qualified",0.00160,102.58,93,"B-13","Alloy 617","Plate",314626
"Cycle 1","CapPass",2.40,"Qualified",0.00157,98.97,94,"B-13","Alloy 617","Plate",314626
"Cycle 1","CapPass",2.42,"Qualified",0.00155,95.17,95,"B-13","Alloy 617","Plate",314626
"Cycle 1","CapPass",2.45,"Qualified",0.00152,91.43,96,"B-13","Alloy 617","Plate",314626
"Cycle 1","CapPass",2.48,"Qualified",0.00150,87.70,97,"B-13","Alloy 617","Plate",314626
"Cycle 1","CapPass",2.50,"Qualified",0.00147,84.08,98,"B-13","Alloy 617","Plate",314626
"Cycle 1","CapPass",2.53,"Qualified",0.00145,80.16,99,"B-13","Alloy 617","Plate",314626
"Cycle 1","CapPass",2.56,"Qualified",0.00142,76.19,100,"B-13","Alloy 617","Plate",314626
"Cycle 1","CapPass",2.58,"Qualified",0.00140,72.57,101,"B-13","Alloy 617","Plate",314626
"Cycle 1","CapPass",2.61,"Qualified",0.00137,68.86,102,"B-13","Alloy 617","Plate",314626
"Cycle 1","CapPass",2.64,"Qualified",0.00135,65.53,103,"B-13","Alloy 617","Plate",314626
"Cycle 1","CapPass",2.67,"Qualified",0.00132,61.95,104,"B-13","Alloy 617","Plate",314626
"Cycle 1","CapPass",2.70,"Qualified",0.00129,57.71,105,"B-13","Alloy 617","Plate",314626
"Cycle 1","CapPass",2.73,"Qualified",0.00127,53.97,106,"B-13","Alloy 617","Plate",314626
"Cycle 1","CapPass",2.75,"Qualified",0.00124,50.70,107,"B-13","Alloy 617","Plate",314626
"Cycle 1","CapPass",2.78,"Qualified",0.00122,47.15,108,"B-13","Alloy 617","Plate",314626
"Cycle 1","CapPass",2.78,"Qualified",0.00122,46.94,109,"B-13","Alloy 617","Plate",314626
"Cycle 1","CapPass",2.81,"Qualified",0.00119,43.23,110,"B-13","Alloy 617","Plate",314626
"Cycle 1","CapPass",2.84,"Qualified",0.00117,39.53,111,"B-13","Alloy 617","Plate",314626
"Cycle 1","CapPass",2.86,"Qualified",0.00114,36.07,112,"B-13","Alloy 617","Plate",314626
"Cycle 1","CapPass",2.89,"Qualified",0.00111,32.56,113,"B-13","Alloy 617","Plate",314626
"Cycle 1","CapPass",2.92,"Qualified",0.00109,28.98,114,"B-13","Alloy 617","Plate",314626
"Cycle 1","CapPass",2.95,"Qualified",0.00106,25.51,115,"B-13","Alloy 617","Plate",314626
"Cycle 1","CapPass",2.98,"Qualified",0.00104,22.14,116,"B-13","Alloy 617","Plate",314626
"Cycle 1","CapPass",3.00,"Qualified",0.00101,18.71,117,"B-13","Alloy 617","Plate",314626
"Cycle 1","CapPass",3.03,"Qualified",0.00099,15.25,118,"B-13","Alloy 617","Plate",314626
"Cycle 1","CapPass",3.06,"Qualified",0.00096,11.84,119,"B-13","Alloy 617","Plate",314626
"Cycle 1","CapPass",3.09,"Qualified",0.00094,8.36,120,"B-13","Alloy 617","Plate",314626
"Cycle 1","CapPass",3.11,"Qualified",0.00091,4.85,121,"B-13","Alloy 617","Plate",314626
"Cycle 1","CapPass",3.14,"Qualified",0.00089,1.85,122,"B-13","Alloy 617","Plate",314626
"Cycle 1","CapPass",3.17,"Qualified",0.00086,-1.76,123,"B-13","Alloy 617","Plate",314626
"Cycle 1","CapPass",3.20,"Qualified",0.00084,-5.21,124,"B-13","Alloy 617","Plate",314626
"Cycle 1","CapPass",3.22,"Qualified",0.00081,-8.34,125,"B-13","Alloy 617","Plate",314626
"Cycle 1","CapPass",3.25,"Qualified",0.00079,-11.48,126,"B-13","Alloy 617","Plate",314626
"Cycle 1","CapPass",3.28,"Qualified",0.00076,-15.18,127,"B-13","Alloy 617","Plate",314626
"Cycle 1","CapPass",3.31,"Qualified",0.00073,-18.34,128,"B-13","Alloy 617","Plate",314626
"Cycle 1","CapPass",3.34,"Qualified",0.00071,-21.02,129,"B-13","Alloy 617","Plate",314626
"Cycle 1","CapPass",3.39,"Qualified",0.00068,-23.82,130,"B-13","Alloy 617","Plate",314626
"Cycle 1","CapPass",3.43,"Qualified",0.00066,-26.90,131,"B-13","Alloy 617","Plate",314626
"Cycle 1","CapPass",3.48,"Qualified",0.00063,-30.09,132,"B-13","Alloy 617","Plate",314626
"Cycle 1","CapPass",3.52,"Qualified",0.00061,-33.04,133,"B-13","Alloy 617","Plate",314626
"Cycle 1","CapPass",3.56,"Qualified",0.00058,-37.15,134,"B-13","Alloy 617","Plate",314626
"Cycle 1","CapPass",3.59,"Qualified",0.00056,-40.92,135,"B-13","Alloy 617","Plate",314626
"Cycle 1","CapPass",3.62,"Qualified",0.00053,-44.75,136,"B-13","Alloy 617","Plate",314626
"Cycle 1","CapPass",3.64,"Qualified",0.00051,-48.57,137,"B-13","Alloy 617","Plate",314626
"Cycle 1","CapPass",3.66,"Qualified",0.00048,-51.90,138,"B-13","Alloy 617","Plate",314626
"Cycle 1","CapPass",3.68,"Qualified",0.00046,-55.41,139,"B-13","Alloy 617","Plate",314626
"Cycle 1","CapPass",3.70,"Qualified",0.00043,-58.73,140,"B-13","Alloy 617","Plate",314626
"Cycle 1","CapPass",3.72,"Qualified",0.00040,-61.87,141,"B-13","Alloy 617","Plate",314626
"Cycle 1","CapPass",3.74,"Qualified",0.00038,-65.27,142,"B-13","Alloy 617","Plate",314626
"Cycle 1","CapPass",3.76,"Qualified",0.00035,-67.97,143,"B-13","Alloy 617","Plate",314626
"Cycle 1","CapPass",3.78,"Qualified",0.00033,-70.69,144,"B-13","Alloy 617","Plate",314626
"Cycle 1","CapPass",3.78,"Qualified",0.00033,-71.05,145,"B-13","Alloy 617","Plate",314626
"Cycle 1","CapPass",3.81,"Qualified",0.00030,-73.83,146,"B-13","Alloy 617","Plate",314626
"Cycle 1","CapPass",3.83,"Qualified",0.00027,-77.00,147,"B-13","Alloy 617","Plate",314626
"Cycle 1","CapPass",3.86,"Qualified",0.00025,-79.65,148,"B-13","Alloy 617","Plate",314626
"Cycle 1","CapPass",3.88,"Qualified",0.00022,-82.18,149,"B-13","Alloy 617","Plate",314626
"Cycle 1","CapPass",3.92,"Qualified",0.00020,-85.23,150,"B-13","Alloy 617","Plate",314626
"Cycle 1","CapPass",3.95,"Qualified",0.00017,-87.97,151,"B-13","Alloy 617","Plate",314626
"Cycle 1","CapPass",3.98,"Qualified",0.00015,-90.43,152,"B-13","Alloy 617","Plate",314626
"Cycle 1","CapPass",4.01,"Qualified",0.00012,-93.37,153,"B-13","Alloy 617","Plate",314626
"Cycle 1","CapPass",4.05,"Qualified",0.00010,-96.32,154,"B-13","Alloy 617","Plate",314626
"Cycle 1","CapPass",4.07,"Qualified",0.00007,-98.87,155,"B-13","Alloy 617","Plate",314626
"Cycle 1","CapPass",4.11,"Qualified",0.00004,-101.9,156,"B-13","Alloy 617","Plate",314626
"Cycle 1","CapPass",4.14,"Qualified",0.00002,-104.4,157,"B-13","Alloy 617","Plate",314626
"Cycle 1","CapPass",4.16,"Qualified",-0.00001,-107.0,158,"B-13","Alloy 617","Plate",314626
"Cycle 1","CapPass",4.20,"Qualified",-0.00003,-110.8,159,"B-13","Alloy 617","Plate",314626
"Cycle 1","CapPass",4.22,"Qualified",-0.00006,-113.0,160,"B-13","Alloy 617","Plate",314626
"Cycle 1","CapPass",4.25,"Qualified",-0.00008,-116.1,161,"B-13","Alloy 617","Plate",314626
"Cycle 1","CapPass",4.28,"Qualified",-0.00011,-119.2,162,"B-13","Alloy 617","Plate",314626
"Cycle 1","CapPass",4.30,"Qualified",-0.00013,-122.2,163,"B-13","Alloy 617","Plate",314626
"Cycle 1","CapPass",4.33,"Qualified",-0.00016,-125.9,164,"B-13","Alloy 617","Plate",314626
"Cycle 1","CapPass",4.34,"Qualified",-0.00018,-128.6,165,"B-13","Alloy 617","Plate",314626
"Cycle 1","CapPass",4.36,"Qualified",-0.00021,-131.2,166,"B-13","Alloy 617","Plate",314626
"Cycle 1","CapPass",4.38,"Qualified",-0.00024,-134.6,167,"B-13","Alloy 617","Plate",314626
"Cycle 1","CapPass",4.40,"Qualified",-0.00026,-137.7,168,"B-13","Alloy 617","Plate",314626
"Cycle 1","CapPass",4.42,"Qualified",-0.00029,-139.8,169,"B-13","Alloy 617","Plate",314626
"Cycle 1","CapPass",4.43,"Qualified",-0.00031,-141.4,170,"B-13","Alloy 617","Plate",314626
"Cycle 1","CapPass",4.44,"Qualified",-0.00034,-142.9,171,"B-13","Alloy 617","Plate",314626
"Cycle 1","CapPass",4.45,"Qualified",-0.00037,-144.0,172,"B-13","Alloy 617","Plate",314626
"Cycle 1","CapPass",4.47,"Qualified",-0.00039,-144.8,173,"B-13","Alloy 617","Plate",314626
"Cycle 1","CapPass",4.47,"Qualified",-0.00042,-145.6,174,"B-13","Alloy 617","Plate",314626
"Cycle 1","CapPass",4.48,"Qualified",-0.00045,-146.2,175,"B-13","Alloy 617","Plate",314626
"Cycle 1","CapPass",4.49,"Qualified",-0.00048,-146.7,176,"B-13","Alloy 617","Plate",314626
"Cycle 1","CapPass",4.49,"Qualified",-0.00050,-147.3,177,"B-13","Alloy 617","Plate",314626
"Cycle 1","CapPass",4.49,"Qualified",-0.00053,-147.9,178,"B-13","Alloy 617","Plate",314626
"Cycle 1","CapPass",4.50,"Qualified",-0.00055,-148.5,179,"B-13","Alloy 617","Plate",314626
"Cycle 1","CapPass",4.51,"Qualified",-0.00058,-149.1,180,"B-13","Alloy 617","Plate",314626
"Cycle 1","CapPass",4.51,"Qualified",-0.00061,-149.6,181,"B-13","Alloy 617","Plate",314626
"Cycle 1","CapPass",4.52,"Qualified",-0.00064,-150.3,182,"B-13","Alloy 617","Plate",314626
"Cycle 1","CapPass",4.53,"Qualified",-0.00066,-151.0,183,"B-13","Alloy 617","Plate",314626
"Cycle 1","CapPass",4.54,"Qualified",-0.00069,-151.7,184,"B-13","Alloy 617","Plate",314626
"Cycle 1","CapPass",4.55,"Qualified",-0.00072,-152.2,185,"B-13","Alloy 617","Plate",314626
"Cycle 1","CapPass",4.57,"Qualified",-0.00074,-152.6,186,"B-13","Alloy 617","Plate",314626
"Cycle 1","CapPass",4.58,"Qualified",-0.00077,-152.6,187,"B-13","Alloy 617","Plate",314626
"Cycle 1","CapPass",4.61,"Qualified",-0.00079,-152.2,188,"B-13","Alloy 617","Plate",314626
"Cycle 1","CapPass",4.69,"Qualified",-0.00082,-149.5,189,"B-13","Alloy 617","Plate",314626
"Cycle 1","CapPass",4.78,"Qualified",-0.00084,-147.5,190,"B-13","Alloy 617","Plate",314626
"Cycle 1","CapPass",4.79,"Qualified",-0.00084,-147.6,191,"B-13","Alloy 617","Plate",314626
"Cycle 1","CapPass",4.86,"Qualified",-0.00087,-149.5,192,"B-13","Alloy 617","Plate",314626
"Cycle 1","CapPass",4.89,"Qualified",-0.00089,-151.6,193,"B-13","Alloy 617","Plate",314626
"Cycle 1","CapPass",4.92,"Qualified",-0.00092,-153.3,194,"B-13","Alloy 617","Plate",314626
"Cycle 1","CapPass",4.94,"Qualified",-0.00094,-155.5,195,"B-13","Alloy 617","Plate",314626
"Cycle 1","CapPass",4.97,"Qualified",-0.00097,-158.0,196,"B-13","Alloy 617","Plate",314626
"Cycle 1","CapPass",5.00,"Qualified",-0.00100,-160.5,197,"B-13","Alloy 617","Plate",314626
"Cycle 1","CapPass",5.03,"Qualified",-0.00102,-162.5,198,"B-13","Alloy 617","Plate",314626
"Cycle 1","CapPass",5.05,"Qualified",-0.00105,-164.1,199,"B-13","Alloy 617","Plate",314626
"Cycle 1","CapPass",5.06,"Qualified",-0.00107,-165.6,200,"B-13","Alloy 617","Plate",314626
"Cycle 1","CapPass",5.08,"Qualified",-0.00110,-161.1,201,"B-13","Alloy 617","Plate",314626
"Cycle 1","CapPass",5.09,"Qualified",-0.00113,-161.5,202,"B-13","Alloy 617","Plate",314626
"Cycle 1","CapPass",5.09,"Qualified",-0.00115,-161.8,203,"B-13","Alloy 617","Plate",314626
"Cycle 1","CapPass",5.09,"Qualified",-0.00119,-162.0,204,"B-13","Alloy 617","Plate",314626
"Cycle 1","CapPass",5.10,"Qualified",-0.00122,-162.2,205,"B-13","Alloy 617","Plate",314626
"Cycle 1","CapPass",5.10,"Qualified",-0.00125,-162.4,206,"B-13","Alloy 617","Plate",314626
"Cycle 1","CapPass",5.10,"Qualified",-0.00128,-162.6,207,"B-13","Alloy 617","Plate",314626
"Cycle 1","CapPass",5.10,"Qualified",-0.00131,-162.8,208,"B-13","Alloy 617","Plate",314626
"Cycle 1","CapPass",5.11,"Qualified",-0.00134,-163.3,209,"B-13","Alloy 617","Plate",314626
"Cycle 1","CapPass",5.11,"Qualified",-0.00137,-163.3,210,"B-13","Alloy 617","Plate",314626
"Cycle 1","CapPass",5.12,"Qualified",-0.00139,-163.7,211,"B-13","Alloy 617","Plate",314626
"Cycle 1","CapPass",5.12,"Qualified",-0.00142,-163.8,212,"B-13","Alloy 617","Plate",314626
"Cycle 1","CapPass",5.14,"Qualified",-0.00145,-163.9,213,"B-13","Alloy 617","Plate",314626
"Cycle 1","CapPass",5.16,"Qualified",-0.00147,-163.0,214,"B-13","Alloy 617","Plate",314626
"Cycle 1","CapPass",5.19,"Qualified",-0.00150,-160.3,215,"B-13","Alloy 617","Plate",314626
"Cycle 1","CapPass",5.27,"Qualified",-0.00147,-148.9,216,"B-13","Alloy 617","Plate",314626
"Cycle 1","CapPass",5.33,"Qualified",-0.00145,-143.2,217,"B-13","Alloy 617","Plate",314626
"Cycle 1","CapPass",5.47,"Qualified",-0.00147,-142.7,218,"B-13","Alloy 617","Plate",314626
"Cycle 1","CapPass",5.50,"Qualified",-0.00150,-145.3,219,"B-13","Alloy 617","Plate",314626
"Cycle 1","CapPass",5.53,"Qualified",-0.00152,-148.0,220,"B-13","Alloy 617","Plate",314626
"Cycle 1","CapPass",5.56,"Qualified",-0.00155,-150.7,221,"B-13","Alloy 617","Plate",314626
"Cycle 1","CapPass",5.59,"Qualified",-0.00158,-153.1,222,"B-13","Alloy 617","Plate",314626
"Cycle 1","CapPass",5.61,"Qualified",-0.00160,-155.6,223,"B-13","Alloy 617","Plate",314626
"Cycle 1","CapPass",5.63,"Qualified",-0.00163,-158.1,224,"B-13","Alloy 617","Plate",314626
"Cycle 1","CapPass",5.66,"Qualified",-0.00165,-160.3,225,"B-13","Alloy 617","Plate",314626
"Cycle 1","CapPass",5.68,"Qualified",-0.00168,-162.4,226,"B-13","Alloy 617","Plate",314626
"Cycle 1","CapPass",5.70,"Qualified",-0.00170,-164.4,227,"B-13","Alloy 617","Plate",314626
"Cycle 1","CapPass",5.72,"Qualified",-0.00173,-166.4,228,"B-13","Alloy 617","Plate",314626
"Cycle 1","CapPass",5.74,"Qualified",-0.00176,-168.4,229,"B-13","Alloy 617","Plate",314626
"Cycle 1","CapPass",5.76,"Qualified",-0.00178,-170.0,230,"B-13","Alloy 617","Plate",314626
"Cycle 1","CapPass",5.78,"Qualified",-0.00180,-171.4,231,"B-13","Alloy 617","Plate",314626
"Cycle 1","CapPass",5.78,"Qualified",-0.00181,-171.6,232,"B-13","Alloy 617","Plate",314626
"Cycle 1","CapPass",5.80,"Qualified",-0.00183,-165.9,233,"B-13","Alloy 617","Plate",314626
"Cycle 1","CapPass",5.81,"Qualified",-0.00187,-166.3,234,"B-13","Alloy 617","Plate",314626
"Cycle 1","CapPass",5.81,"Qualified",-0.00190,-166.5,235,"B-13","Alloy 617","Plate",314626
"Cycle 1","CapPass",5.81,"Qualified",-0.00192,-166.6,236,"B-13","Alloy 617","Plate",314626
"Cycle 1","CapPass",5.82,"Qualified",-0.00195,-166.9,237,"B-13","Alloy 617","Plate",314626
"Cycle 1","CapPass",5.82,"Qualified",-0.00198,-167.3,238,"B-13","Alloy 617","Plate",314626
"Cycle 1","CapPass",5.82,"Qualified",-0.00201,-167.5,239,"B-13","Alloy 617","Plate",314626
"Cycle 1","CapPass",5.83,"Qualified",-0.00204,-167.8,240,"B-13","Alloy 617","Plate",314626
"Cycle 1","CapPass",5.83,"Qualified",-0.00207,-168.1,241,"B-13","Alloy 617","Plate",314626
"Cycle 1","CapPass",5.84,"Qualified",-0.00209,-168.3,242,"B-13","Alloy 617","Plate",314626
"Cycle 1","CapPass",5.85,"Qualified",-0.00212,-168.0,243,"B-13","Alloy 617","Plate",314626
"Cycle 1","CapPass",5.88,"Qualified",-0.00214,-167.0,244,"B-13","Alloy 617","Plate",314626
"Cycle 1","CapPass",5.98,"Qualified",-0.00212,-146.6,245,"B-13","Alloy 617","Plate",314626
"Cycle 1","CapPass",6.00,"Qualified",-0.00209,-140.8,246,"B-13","Alloy 617","Plate",314626
"Cycle 1","CapPass",6.01,"Qualified",-0.00206,-135.7,247,"B-13","Alloy 617","Plate",314626
"Cycle 1","CapPass",6.03,"Qualified",-0.00204,-130.8,248,"B-13","Alloy 617","Plate",314626
"Cycle 1","CapPass",6.04,"Qualified",-0.00201,-126.4,249,"B-13","Alloy 617","Plate",314626
"Cycle 1","CapPass",6.06,"Qualified",-0.00198,-122.0,250,"B-13","Alloy 617","Plate",314626
"Cycle 1","CapPass",6.07,"Qualified",-0.00196,-117.7,251,"B-13","Alloy 617","Plate",314626
"Cycle 1","CapPass",6.09,"Qualified",-0.00193,-113.6,252,"B-13","Alloy 617","Plate",314626
"Cycle 1","CapPass",6.10,"Qualified",-0.00191,-109.9,253,"B-13","Alloy 617","Plate",314626
"Cycle 1","CapPass",6.11,"Qualified",-0.00188,-106.2,254,"B-13","Alloy 617","Plate",314626
"Cycle 1","CapPass",6.13,"Qualified",-0.00185,-102.3,255,"B-13","Alloy 617","Plate",314626
"Cycle 1","CapPass",6.15,"Qualified",-0.00183,-98.67,256,"B-13","Alloy 617","Plate",314626
"Cycle 1","CapPass",6.16,"Qualified",-0.00180,-94.84,257,"B-13","Alloy 617","Plate",314626
"Cycle 1","CapPass",6.18,"Qualified",-0.00178,-91.33,258,"B-13","Alloy 617","Plate",314626
"Cycle 1","CapPass",6.20,"Qualified",-0.00175,-88.10,259,"B-13","Alloy 617","Plate",314626
"Cycle 1","CapPass",6.21,"Qualified",-0.00172,-84.68,260,"B-13","Alloy 617","Plate",314626
"Cycle 1","CapPass",6.24,"Qualified",-0.00170,-80.99,261,"B-13","Alloy 617","Plate",314626
"Cycle 1","CapPass",6.26,"Qualified",-0.00167,-77.48,262,"B-13","Alloy 617","Plate",314626
"Cycle 1","CapPass",6.28,"Qualified",-0.00165,-74.07,263,"B-13","Alloy 617","Plate",314626
"Cycle 1","CapPass",6.30,"Qualified",-0.00162,-70.49,264,"B-13","Alloy 617","Plate",314626
"Cycle 1","CapPass",6.33,"Qualified",-0.00160,-66.77,265,"B-13","Alloy 617","Plate",314626
"Cycle 1","CapPass",6.36,"Qualified",-0.00157,-62.90,266,"B-13","Alloy 617","Plate",314626
"Cycle 1","CapPass",6.39,"Qualified",-0.00155,-59.42,267,"B-13","Alloy 617","Plate",314626
"Cycle 1","CapPass",6.42,"Qualified",-0.00152,-56.26,268,"B-13","Alloy 617","Plate",314626
"Cycle 1","CapPass",6.45,"Qualified",-0.00150,-52.53,269,"B-13","Alloy 617","Plate",314626
"Cycle 1","CapPass",6.48,"Qualified",-0.00147,-48.78,270,"B-13","Alloy 617","Plate",314626
"Cycle 1","CapPass",6.50,"Qualified",-0.00145,-45.31,271,"B-13","Alloy 617","Plate",314626
"Cycle 1","CapPass",6.54,"Qualified",-0.00142,-41.45,272,"B-13","Alloy 617","Plate",314626
"Cycle 1","CapPass",6.56,"Qualified",-0.00139,-38.13,273,"B-13","Alloy 617","Plate",314626
"Cycle 1","CapPass",6.59,"Qualified",-0.00137,-34.53,274,"B-13","Alloy 617","Plate",314626
"Cycle 1","CapPass",6.62,"Qualified",-0.00134,-30.57,275,"B-13","Alloy 617","Plate",314626
"Cycle 1","CapPass",6.65,"Qualified",-0.00132,-27.23,276,"B-13","Alloy 617","Plate",314626
"Cycle 1","CapPass",6.68,"Qualified",-0.00129,-23.94,277,"B-13","Alloy 617","Plate",314626
"Cycle 1","CapPass",6.71,"Qualified",-0.00127,-20.20,278,"B-13","Alloy 617","Plate",314626
"Cycle 1","CapPass",6.74,"Qualified",-0.00124,-16.60,279,"B-13","Alloy 617","Plate",314626
"Cycle 1","CapPass",6.76,"Qualified",-0.00122,-12.99,280,"B-13","Alloy 617","Plate",314626
"Cycle 1","CapPass",6.78,"Qualified",-0.00120,-10.92,281,"B-13","Alloy 617","Plate",314626
"Cycle 1","CapPass",6.79,"Qualified",-0.00119,-9.21,282,"B-13","Alloy 617","Plate",314626
"Cycle 1","CapPass",6.82,"Qualified",-0.00116,-5.66,283,"B-13","Alloy 617","Plate",314626
"Cycle 1","CapPass",6.85,"Qualified",-0.00114,-2.44,284,"B-13","Alloy 617","Plate",314626
"Cycle 1","CapPass",6.87,"Qualified",-0.00111,1.03,285,"B-13","Alloy 617","Plate",314626
"Cycle 1","CapPass",6.90,"Qualified",-0.00109,4.38,286,"B-13","Alloy 617","Plate",314626
"Cycle 1","CapPass",6.93,"Qualified",-0.00106,7.73,287,"B-13","Alloy 617","Plate",314626
"Cycle 1","CapPass",6.95,"Qualified",-0.00104,11.14,288,"B-13","Alloy 617","Plate",314626
"Cycle 1","CapPass",6.98,"Qualified",-0.00101,14.21,289,"B-13","Alloy 617","Plate",314626
"Cycle 1","CapPass",7.01,"Qualified",-0.00099,17.42,290,"B-13","Alloy 617","Plate",314626
"Cycle 1","CapPass",7.03,"Qualified",-0.00096,20.49,291,"B-13","Alloy 617","Plate",314626
"Cycle 1","CapPass",7.06,"Qualified",-0.00093,23.86,292,"B-13","Alloy 617","Plate",314626
"Cycle 1","CapPass",7.09,"Qualified",-0.00091,27.01,293,"B-13","Alloy 617","Plate",314626
"Cycle 1","CapPass",7.11,"Qualified",-0.00088,29.75,294,"B-13","Alloy 617","Plate",314626
"Cycle 1","CapPass",7.14,"Qualified",-0.00086,32.94,295,"B-13","Alloy 617","Plate",314626
"Cycle 1","CapPass",7.17,"Qualified",-0.00083,35.95,296,"B-13","Alloy 617","Plate",314626
"Cycle 1","CapPass",7.19,"Qualified",-0.00081,38.52,297,"B-13","Alloy 617","Plate",314626
"Cycle 1","CapPass",7.22,"Qualified",-0.00078,41.04,298,"B-13","Alloy 617","Plate",314626
"Cycle 1","CapPass",7.25,"Qualified",-0.00076,43.51,299,"B-13","Alloy 617","Plate",314626
"Cycle 1","CapPass",7.29,"Qualified",-0.00073,45.86,300,"B-13","Alloy 617","Plate",314626
"Cycle 1","CapPass",7.33,"Qualified",-0.00071,48.34,301,"B-13","Alloy 617","Plate",314626
"Cycle 1","CapPass",7.37,"Qualified",-0.00068,51.18,302,"B-13","Alloy 617","Plate",314626
"Cycle 1","CapPass",7.40,"Qualified",-0.00066,53.94,303,"B-13","Alloy 617","Plate",314626
"Cycle 1","CapPass",7.44,"Qualified",-0.00063,56.99,304,"B-13","Alloy 617","Plate",314626
"Cycle 1","CapPass",7.47,"Qualified",-0.00061,60.37,305,"B-13","Alloy 617","Plate",314626
"Cycle 1","CapPass",7.50,"Qualified",-0.00058,63.38,306,"B-13","Alloy 617","Plate",314626
"Cycle 1","CapPass",7.53,"Qualified",-0.00055,66.59,307,"B-13","Alloy 617","Plate",314626
"Cycle 1","CapPass",7.55,"Qualified",-0.00053,69.55,308,"B-13","Alloy 617","Plate",314626
"Cycle 1","CapPass",7.58,"Qualified",-0.00050,72.47,309,"B-13","Alloy 617","Plate",314626
"Cycle 1","CapPass",7.60,"Qualified",-0.00048,75.36,310,"B-13","Alloy 617","Plate",314626
"Cycle 1","CapPass",7.63,"Qualified",-0.00045,78.42,311,"B-13","Alloy 617","Plate",314626
"Cycle 1","CapPass",7.65,"Qualified",-0.00043,81.21,312,"B-13","Alloy 617","Plate",314626
"Cycle 1","CapPass",7.67,"Qualified",-0.00040,84.20,313,"B-13","Alloy 617","Plate",314626
"Cycle 1","CapPass",7.70,"Qualified",-0.00038,86.89,314,"B-13","Alloy 617","Plate",314626
"Cycle 1","CapPass",7.72,"Qualified",-0.00035,89.60,315,"B-13","Alloy 617","Plate",314626
"Cycle 1","CapPass",7.74,"Qualified",-0.00032,92.06,316,"B-13","Alloy 617","Plate",314626
"Cycle 1","CapPass",7.77,"Qualified",-0.00030,94.66,317,"B-13","Alloy 617","Plate",314626
"Cycle 1","CapPass",7.78,"Qualified",-0.00028,96.09,318,"B-13","Alloy 617","Plate",314626
"Cycle 1","CapPass",7.79,"Qualified",-0.00027,97.13,319,"B-13","Alloy 617","Plate",314626
"Cycle 1","CapPass",7.81,"Qualified",-0.00025,99.17,320,"B-13","Alloy 617","Plate",314626
"Cycle 2","CapPass",7.84,"Qualified",-0.00022,101.63,321,"B-13","Alloy 617","Plate",314626
"Cycle 2","CapPass",7.87,"Qualified",-0.00020,103.88,322,"B-13","Alloy 617","Plate",314626
"Cycle 2","CapPass",7.90,"Qualified",-0.00017,106.00,323,"B-13","Alloy 617","Plate",314626
"Cycle 2","CapPass",7.92,"Qualified",-0.00015,108.00,324,"B-13","Alloy 617","Plate",314626
"Cycle 2","CapPass",7.95,"Qualified",-0.00012,110.23,325,"B-13","Alloy 617","Plate",314626
"Cycle 2","CapPass",7.99,"Qualified",-0.00010,112.26,326,"B-13","Alloy 617","Plate",314626
"Cycle 2","CapPass",8.01,"Qualified",-0.00007,114.12,327,"B-13","Alloy 617","Plate",314626
"Cycle 2","CapPass",8.04,"Qualified",-0.00005,115.92,328,"B-13","Alloy 617","Plate",314626
"Cycle 2","CapPass",8.07,"Qualified",-0.00002,117.99,329,"B-13","Alloy 617","Plate",314626
"Cycle 2","CapPass",8.10,"Qualified",0.00000,119.95,330,"B-13","Alloy 617","Plate",314626
"Cycle 2","CapPass",8.13,"Qualified",0.00003,122.02,331,"B-13","Alloy 617","Plate",314626
"Cycle 2","CapPass",8.16,"Qualified",0.00006,124.16,332,"B-13","Alloy 617","Plate",314626
"Cycle 2","CapPass",8.18,"Qualified",0.00008,126.06,333,"B-13","Alloy 617","Plate",314626
"Cycle 2","CapPass",8.21,"Qualified",0.00011,128.01,334,"B-13","Alloy 617","Plate",314626
"Cycle 2","CapPass",8.24,"Qualified",0.00013,130.16,335,"B-13","Alloy 617","Plate",314626
"Cycle 2","CapPass",8.27,"Qualified",0.00016,132.03,336,"B-13","Alloy 617","Plate",314626
"Cycle 2","CapPass",8.29,"Qualified",0.00018,134.03,337,"B-13","Alloy 617","Plate",314626
"Cycle 2","CapPass",8.32,"Qualified",0.00021,136.02,338,"B-13","Alloy 617","Plate",314626
"Cycle 2","CapPass",8.34,"Qualified",0.00023,137.72,339,"B-13","Alloy 617","Plate",314626
"Cycle 2","CapPass",8.37,"Qualified",0.00026,139.56,340,"B-13","Alloy 617","Plate",314626
"Cycle 2","CapPass",8.39,"Qualified",0.00028,141.13,341,"B-13","Alloy 617","Plate",314626
"Cycle 2","CapPass",8.41,"Qualified",0.00031,142.91,342,"B-13","Alloy 617","Plate",314626
"Cycle 2","CapPass",8.44,"Qualified",0.00033,144.75,343,"B-13","Alloy 617","Plate",314626
"Cycle 2","CapPass",8.46,"Qualified",0.00036,146.59,344,"B-13","Alloy 617","Plate",314626
"Cycle 2","CapPass",8.48,"Qualified",0.00039,148.26,345,"B-13","Alloy 617","Plate",314626
"Cycle 2","CapPass",8.50,"Qualified",0.00041,149.97,346,"B-13","Alloy 617","Plate",314626
"Cycle 2","CapPass",8.52,"Qualified",0.00044,151.76,347,"B-13","Alloy 617","Plate",314626
"Cycle 2","CapPass",8.54,"Qualified",0.00046,153.42,348,"B-13","Alloy 617","Plate",314626
"Cycle 2","CapPass",8.56,"Qualified",0.00049,155.02,349,"B-13","Alloy 617","Plate",314626
"Cycle 2","CapPass",8.58,"Qualified",0.00051,156.33,350,"B-13","Alloy 617","Plate",314626
"Cycle 2","CapPass",8.59,"Qualified",0.00054,157.39,351,"B-13","Alloy 617","Plate",314626
"Cycle 2","CapPass",8.60,"Qualified",0.00057,158.27,352,"B-13","Alloy 617","Plate",314626
"Cycle 2","CapPass",8.61,"Qualified",0.00059,159.04,353,"B-13","Alloy 617","Plate",314626
"Cycle 2","CapPass",8.63,"Qualified",0.00062,158.86,354,"B-13","Alloy 617","Plate",314626
"Cycle 2","CapPass",8.64,"Qualified",0.00065,159.92,355,"B-13","Alloy 617","Plate",314626
"Cycle 2","CapPass",8.65,"Qualified",0.00067,160.68,356,"B-13","Alloy 617","Plate",314626
"Cycle 2","CapPass",8.67,"Qualified",0.00070,161.38,357,"B-13","Alloy 617","Plate",314626
"Cycle 2","CapPass",8.68,"Qualified",0.00072,161.95,358,"B-13","Alloy 617","Plate",314626
"Cycle 2","CapPass",8.69,"Qualified",0.00075,162.56,359,"B-13","Alloy 617","Plate",314626
"Cycle 2","CapPass",8.70,"Qualified",0.00077,162.66,360,"B-13","Alloy 617","Plate",314626
"Cycle 2","CapPass",8.72,"Qualified",0.00080,163.00,361,"B-13","Alloy 617","Plate",314626
"Cycle 2","CapPass",8.73,"Qualified",0.00083,163.08,362,"B-13","Alloy 617","Plate",314626
"Cycle 2","CapPass",8.75,"Qualified",0.00085,163.25,363,"B-13","Alloy 617","Plate",314626
"Cycle 2","CapPass",8.77,"Qualified",0.00088,163.28,364,"B-13","Alloy 617","Plate",314626
"Cycle 2","CapPass",8.78,"Qualified",0.00089,162.98,365,"B-13","Alloy 617","Plate",314626
"Cycle 2","CapPass",8.79,"Qualified",0.00090,162.91,366,"B-13","Alloy 617","Plate",314626
"Cycle 2","CapPass",8.80,"Qualified",0.00093,162.79,367,"B-13","Alloy 617","Plate",314626
"Cycle 2","CapPass",8.82,"Qualified",0.00095,162.32,368,"B-13","Alloy 617","Plate",314626
"Cycle 2","CapPass",8.86,"Qualified",0.00098,161.45,369,"B-13","Alloy 617","Plate",314626
"Cycle 2","CapPass",8.90,"Qualified",0.00100,160.27,370,"B-13","Alloy 617","Plate",314626
"Cycle 2","CapPass",8.95,"Qualified",0.00103,159.52,371,"B-13","Alloy 617","Plate",314626
"Cycle 2","CapPass",8.99,"Qualified",0.00105,159.37,372,"B-13","Alloy 617","Plate",314626
"Cycle 2","CapPass",9.03,"Qualified",0.00108,160.01,373,"B-13","Alloy 617","Plate",314626
"Cycle 2","CapPass",9.06,"Qualified",0.00111,160.98,374,"B-13","Alloy 617","Plate",314626
"Cycle 2","CapPass",9.09,"Qualified",0.00113,161.95,375,"B-13","Alloy 617","Plate",314626
"Cycle 2","CapPass",9.12,"Qualified",0.00116,163.07,376,"B-13","Alloy 617","Plate",314626
"Cycle 2","CapPass",9.14,"Qualified",0.00118,164.10,377,"B-13","Alloy 617","Plate",314626
"Cycle 2","CapPass",9.17,"Qualified",0.00121,165.34,378,"B-13","Alloy 617","Plate",314626
"Cycle 2","CapPass",9.19,"Qualified",0.00123,166.36,379,"B-13","Alloy 617","Plate",314626
"Cycle 2","CapPass",9.21,"Qualified",0.00126,167.41,380,"B-13","Alloy 617","Plate",314626
"Cycle 2","CapPass",9.24,"Qualified",0.00129,168.51,381,"B-13","Alloy 617","Plate",314626
"Cycle 2","CapPass",9.26,"Qualified",0.00131,169.59,382,"B-13","Alloy 617","Plate",314626
"Cycle 2","CapPass",9.28,"Qualified",0.00134,170.52,383,"B-13","Alloy 617","Plate",314626
"Cycle 2","CapPass",9.31,"Qualified",0.00136,171.52,384,"B-13","Alloy 617","Plate",314626
"Cycle 2","CapPass",9.33,"Qualified",0.00139,172.06,385,"B-13","Alloy 617","Plate",314626
"Cycle 2","CapPass",9.35,"Qualified",0.00141,172.89,386,"B-13","Alloy 617","Plate",314626
"Cycle 2","CapPass",9.37,"Qualified",0.00144,173.63,387,"B-13","Alloy 617","Plate",314626
"Cycle 2","CapPass",9.39,"Qualified",0.00146,174.12,388,"B-13","Alloy 617","Plate",314626
"Cycle 2","CapPass",9.41,"Qualified",0.00149,174.76,389,"B-13","Alloy 617","Plate",314626
"Cycle 2","CapPass",9.43,"Qualified",0.00152,175.17,390,"B-13","Alloy 617","Plate",314626
"Cycle 2","CapPass",9.45,"Qualified",0.00154,175.62,391,"B-13","Alloy 617","Plate",314626
"Cycle 2","CapPass",9.48,"Qualified",0.00157,175.70,392,"B-13","Alloy 617","Plate",314626
"Cycle 2","CapPass",9.49,"Qualified",0.00159,175.94,393,"B-13","Alloy 617","Plate",314626
"Cycle 2","CapPass",9.51,"Qualified",0.00162,175.99,394,"B-13","Alloy 617","Plate",314626
"Cycle 2","CapPass",9.53,"Qualified",0.00164,176.09,395,"B-13","Alloy 617","Plate",314626
"Cycle 2","CapPass",9.56,"Qualified",0.00167,175.91,396,"B-13","Alloy 617","Plate",314626
"Cycle 2","CapPass",9.58,"Qualified",0.00170,175.83,397,"B-13","Alloy 617","Plate",314626
"Cycle 2","CapPass",9.61,"Qualified",0.00172,175.61,398,"B-13","Alloy 617","Plate",314626
"Cycle 2","CapPass",9.63,"Qualified",0.00175,175.23,399,"B-13","Alloy 617","Plate",314626
"Cycle 2","CapPass",9.66,"Qualified",0.00177,174.97,400,"B-13","Alloy 617","Plate",314626
"Cycle 2","CapPass",9.68,"Qualified",0.00180,174.61,401,"B-13","Alloy 617","Plate",314626
"Cycle 2","CapPass",9.71,"Qualified",0.00182,174.32,402,"B-13","Alloy 617","Plate",314626
"Cycle 2","CapPass",9.73,"Qualified",0.00185,173.86,403,"B-13","Alloy 617","Plate",314626
"Cycle 2","CapPass",9.76,"Qualified",0.00187,173.37,404,"B-13","Alloy 617","Plate",314626
"Cycle 2","CapPass",9.78,"Qualified",0.00190,173.10,405,"B-13","Alloy 617","Plate",314626
"Cycle 2","CapPass",9.78,"Qualified",0.00190,173.15,406,"B-13","Alloy 617","Plate",314626
"Cycle 2","CapPass",9.81,"Qualified",0.00193,172.75,407,"B-13","Alloy 617","Plate",314626
"Cycle 2","CapPass",9.84,"Qualified",0.00195,172.39,408,"B-13","Alloy 617","Plate",314626
"Cycle 2","CapPass",9.86,"Qualified",0.00198,172.17,409,"B-13","Alloy 617","Plate",314626
"Cycle 2","CapPass",9.89,"Qualified",0.00200,171.86,410,"B-13","Alloy 617","Plate",314626
"Cycle 2","CapPass",9.91,"Qualified",0.00203,171.56,411,"B-13","Alloy 617","Plate",314626
"Cycle 2","CapPass",9.94,"Qualified",0.00205,171.31,412,"B-13","Alloy 617","Plate",314626
"Cycle 2","CapPass",9.96,"Qualified",0.00208,171.12,413,"B-13","Alloy 617","Plate",314626
"Cycle 2","CapPass",9.99,"Qualified",0.00210,170.77,414,"B-13","Alloy 617","Plate",314626
"Cycle 2","CapPass",10.01,"Qualified",0.00213,170.43,415,"B-13","Alloy 617","Plate",314626
"Cycle 2","CapPass",10.03,"Qualified",0.00216,170.16,416,"B-13","Alloy 617","Plate",314626
"Cycle 2","CapPass",10.06,"Qualified",0.00218,169.74,417,"B-13","Alloy 617","Plate",314626
"Cycle 2","CapPass",10.08,"Qualified",0.00221,169.01,418,"B-13","Alloy 617","Plate",314626
"Cycle 2","CapPass",10.11,"Qualified",0.00223,167.48,419,"B-13","Alloy 617","Plate",314626
"Cycle 2","CapPass",10.17,"Qualified",0.00226,161.35,420,"B-13","Alloy 617","Plate",314626
"Cycle 2","CapPass",10.23,"Qualified",0.00223,148.05,421,"B-13","Alloy 617","Plate",314626
"Cycle 2","CapPass",10.26,"Qualified",0.00221,141.35,422,"B-13","Alloy 617","Plate",314626
"Cycle 2","CapPass",10.28,"Qualified",0.00218,135.76,423,"B-13","Alloy 617","Plate",314626
"Cycle 2","CapPass",10.30,"Qualified",0.00215,130.81,424,"B-13","Alloy 617","Plate",314626
"Cycle 2","CapPass",10.32,"Qualified",0.00213,126.18,425,"B-13","Alloy 617","Plate",314626
"Cycle 2","CapPass",10.34,"Qualified",0.00210,121.47,426,"B-13","Alloy 617","Plate",314626
"Cycle 2","CapPass",10.36,"Qualified",0.00208,117.20,427,"B-13","Alloy 617","Plate",314626
"Cycle 2","CapPass",10.37,"Qualified",0.00205,113.12,428,"B-13","Alloy 617","Plate",314626
"Cycle 2","CapPass",10.39,"Qualified",0.00202,109.00,429,"B-13","Alloy 617","Plate",314626
"Cycle 2","CapPass",10.41,"Qualified",0.00200,105.13,430,"B-13","Alloy 617","Plate",314626
"Cycle 2","CapPass",10.43,"Qualified",0.00197,101.17,431,"B-13","Alloy 617","Plate",314626
"Cycle 2","CapPass",10.45,"Qualified",0.00195,97.21,432,"B-13","Alloy 617","Plate",314626
"Cycle 2","CapPass",10.47,"Qualified",0.00192,93.49,433,"B-13","Alloy 617","Plate",314626
"Cycle 2","CapPass",10.49,"Qualified",0.00190,89.94,434,"B-13","Alloy 617","Plate",314626
"Cycle 2","CapPass",10.51,"Qualified",0.00187,86.26,435,"B-13","Alloy 617","Plate",314626
"Cycle 2","CapPass",10.53,"Qualified",0.00184,82.57,436,"B-13","Alloy 617","Plate",314626
"Cycle 2","CapPass",10.55,"Qualified",0.00182,79.05,437,"B-13","Alloy 617","Plate",314626
"Cycle 2","CapPass",10.58,"Qualified",0.00179,75.38,438,"B-13","Alloy 617","Plate",314626
"Cycle 2","CapPass",10.60,"Qualified",0.00177,71.95,439,"B-13","Alloy 617","Plate",314626
"Cycle 2","CapPass",10.63,"Qualified",0.00174,68.25,440,"B-13","Alloy 617","Plate",314626
"Cycle 2","CapPass",10.66,"Qualified",0.00172,64.88,441,"B-13","Alloy 617","Plate",314626
"Cycle 2","CapPass",10.68,"Qualified",0.00169,60.90,442,"B-13","Alloy 617","Plate",314626
"Cycle 2","CapPass",10.71,"Qualified",0.00167,57.64,443,"B-13","Alloy 617","Plate",314626
