Repository: js-molina/fatigue-A617

File: data/950C/Strain rate 0.001/0.60% strain/HTM_A20_Cycles_B15.csv (part 1 of 14)
"Cycle Label","Data State","Elapsed Time Sec","Qual State","Strain","Stress Mpa","Count","Sample","Alloy","Material_Form","Heat"
"Cycle 1","CapPass",0.00,"Qualified",0.00002,3.01,1,"B-15","Alloy 617","Plate",314626
"Cycle 1","CapPass",0.04,"Qualified",0.00005,7.60,2,"B-15","Alloy 617","Plate",314626
"Cycle 1","CapPass",0.07,"Qualified",0.00007,11.17,3,"B-15","Alloy 617","Plate",314626
"Cycle 1","CapPass",0.10,"Qualified",0.00010,15.17,4,"B-15","Alloy 617","Plate",314626
"Cycle 1","CapPass",0.13,"Qualified",0.00013,18.92,5,"B-15","Alloy 617","Plate",314626
"Cycle 1","CapPass",0.16,"Qualified",0.00015,22.51,6,"B-15","Alloy 617","Plate",314626
"Cycle 1","CapPass",0.18,"Qualified",0.00018,26.01,7,"B-15","Alloy 617","Plate",314626
"Cycle 1","CapPass",0.21,"Qualified",0.00020,29.17,8,"B-15","Alloy 617","Plate",314626
"Cycle 1","CapPass",0.25,"Qualified",0.00023,32.58,9,"B-15","Alloy 617","Plate",314626
"Cycle 1","CapPass",0.28,"Qualified",0.00025,36.10,10,"B-15","Alloy 617","Plate",314626
"Cycle 1","CapPass",0.32,"Qualified",0.00028,39.52,11,"B-15","Alloy 617","Plate",314626
"Cycle 1","CapPass",0.36,"Qualified",0.00030,43.04,12,"B-15","Alloy 617","Plate",314626
"Cycle 1","CapPass",0.41,"Qualified",0.00033,46.25,13,"B-15","Alloy 617","Plate",314626
"Cycle 1","CapPass",0.45,"Qualified",0.00035,50.41,14,"B-15","Alloy 617","Plate",314626
"Cycle 1","CapPass",0.48,"Qualified",0.00038,54.54,15,"B-15","Alloy 617","Plate",314626
"Cycle 1","CapPass",0.51,"Qualified",0.00040,58.29,16,"B-15","Alloy 617","Plate",314626
"Cycle 1","CapPass",0.53,"Qualified",0.00043,62.17,17,"B-15","Alloy 617","Plate",314626
"Cycle 1","CapPass",0.56,"Qualified",0.00046,65.79,18,"B-15","Alloy 617","Plate",314626
"Cycle 1","CapPass",0.58,"Qualified",0.00048,69.47,19,"B-15","Alloy 617","Plate",314626
"Cycle 1","CapPass",0.60,"Qualified",0.00051,72.96,20,"B-15","Alloy 617","Plate",314626
"Cycle 1","CapPass",0.63,"Qualified",0.00053,76.61,21,"B-15","Alloy 617","Plate",314626
"Cycle 1","CapPass",0.65,"Qualified",0.00056,79.68,22,"B-15","Alloy 617","Plate",314626
"Cycle 1","CapPass",0.67,"Qualified",0.00058,82.87,23,"B-15","Alloy 617","Plate",314626
"Cycle 1","CapPass",0.70,"Qualified",0.00061,86.04,24,"B-15","Alloy 617","Plate",314626
"Cycle 1","CapPass",0.73,"Qualified",0.00064,89.71,25,"B-15","Alloy 617","Plate",314626
"Cycle 1","CapPass",0.76,"Qualified",0.00066,92.99,26,"B-15","Alloy 617","Plate",314626
"Cycle 1","CapPass",0.80,"Qualified",0.00069,96.30,27,"B-15","Alloy 617","Plate",314626
"Cycle 1","CapPass",0.80,"Qualified",0.00069,97.21,28,"B-15","Alloy 617","Plate",314626
"Cycle 1","CapPass",0.83,"Qualified",0.00071,99.47,29,"B-15","Alloy 617","Plate",314626
"Cycle 1","CapPass",0.86,"Qualified",0.00074,102.78,30,"B-15","Alloy 617","Plate",314626
"Cycle 1","CapPass",0.90,"Qualified",0.00076,106.45,31,"B-15","Alloy 617","Plate",314626
"Cycle 1","CapPass",0.93,"Qualified",0.00079,109.54,32,"B-15","Alloy 617","Plate",314626
"Cycle 1","CapPass",0.96,"Qualified",0.00081,112.88,33,"B-15","Alloy 617","Plate",314626
"Cycle 1","CapPass",0.99,"Qualified",0.00084,116.48,34,"B-15","Alloy 617","Plate",314626
"Cycle 1","CapPass",1.02,"Qualified",0.00086,119.94,35,"B-15","Alloy 617","Plate",314626
"Cycle 1","CapPass",1.05,"Qualified",0.00089,123.22,36,"B-15","Alloy 617","Plate",314626
"Cycle 1","CapPass",1.08,"Qualified",0.00091,126.17,37,"B-15","Alloy 617","Plate",314626
"Cycle 1","CapPass",1.10,"Qualified",0.00094,129.52,38,"B-15","Alloy 617","Plate",314626
"Cycle 1","CapPass",1.13,"Qualified",0.00097,133.35,39,"B-15","Alloy 617","Plate",314626
"Cycle 1","CapPass",1.16,"Qualified",0.00099,137.10,40,"B-15","Alloy 617","Plate",314626
"Cycle 1","CapPass",1.18,"Qualified",0.00102,140.67,41,"B-15","Alloy 617","Plate",314626
"Cycle 1","CapPass",1.20,"Qualified",0.00104,144.04,42,"B-15","Alloy 617","Plate",314626
"Cycle 1","CapPass",1.22,"Qualified",0.00107,147.24,43,"B-15","Alloy 617","Plate",314626
"Cycle 1","CapPass",1.23,"Qualified",0.00109,150.91,44,"B-15","Alloy 617","Plate",314626
"Cycle 1","CapPass",1.26,"Qualified",0.00112,154.50,45,"B-15","Alloy 617","Plate",314626
"Cycle 1","CapPass",1.27,"Qualified",0.00115,157.73,46,"B-15","Alloy 617","Plate",314626
"Cycle 1","CapPass",1.30,"Qualified",0.00117,160.84,47,"B-15","Alloy 617","Plate",314626
"Cycle 1","CapPass",1.31,"Qualified",0.00120,163.48,48,"B-15","Alloy 617","Plate",314626
"Cycle 1","CapPass",1.33,"Qualified",0.00122,164.97,49,"B-15","Alloy 617","Plate",314626
"Cycle 1","CapPass",1.34,"Qualified",0.00125,164.40,50,"B-15","Alloy 617","Plate",314626
"Cycle 1","CapPass",1.34,"Qualified",0.00128,164.73,51,"B-15","Alloy 617","Plate",314626
"Cycle 1","CapPass",1.34,"Qualified",0.00131,164.98,52,"B-15","Alloy 617","Plate",314626
"Cycle 1","CapPass",1.35,"Qualified",0.00134,165.24,53,"B-15","Alloy 617","Plate",314626
"Cycle 1","CapPass",1.35,"Qualified",0.00137,165.49,54,"B-15","Alloy 617","Plate",314626
"Cycle 1","CapPass",1.36,"Qualified",0.00139,165.78,55,"B-15","Alloy 617","Plate",314626
"Cycle 1","CapPass",1.36,"Qualified",0.00142,165.95,56,"B-15","Alloy 617","Plate",314626
"Cycle 1","CapPass",1.36,"Qualified",0.00145,166.13,57,"B-15","Alloy 617","Plate",314626
"Cycle 1","CapPass",1.37,"Qualified",0.00148,166.40,58,"B-15","Alloy 617","Plate",314626
"Cycle 1","CapPass",1.37,"Qualified",0.00150,166.60,59,"B-15","Alloy 617","Plate",314626
"Cycle 1","CapPass",1.38,"Qualified",0.00153,166.68,60,"B-15","Alloy 617","Plate",314626
"Cycle 1","CapPass",1.38,"Qualified",0.00156,166.89,61,"B-15","Alloy 617","Plate",314626
"Cycle 1","CapPass",1.38,"Qualified",0.00159,167.04,62,"B-15","Alloy 617","Plate",314626
"Cycle 1","CapPass",1.38,"Qualified",0.00162,167.00,63,"B-15","Alloy 617","Plate",314626
"Cycle 1","CapPass",1.39,"Qualified",0.00165,167.21,64,"B-15","Alloy 617","Plate",314626
"Cycle 1","CapPass",1.39,"Qualified",0.00167,167.11,65,"B-15","Alloy 617","Plate",314626
"Cycle 1","CapPass",1.40,"Qualified",0.00170,167.13,66,"B-15","Alloy 617","Plate",314626
"Cycle 1","CapPass",1.40,"Qualified",0.00173,166.99,67,"B-15","Alloy 617","Plate",314626
"Cycle 1","CapPass",1.41,"Qualified",0.00176,166.87,68,"B-15","Alloy 617","Plate",314626
"Cycle 1","CapPass",1.41,"Qualified",0.00179,166.34,69,"B-15","Alloy 617","Plate",314626
"Cycle 1","CapPass",1.42,"Qualified",0.00181,165.73,70,"B-15","Alloy 617","Plate",314626
"Cycle 1","CapPass",1.44,"Qualified",0.00184,164.02,71,"B-15","Alloy 617","Plate",314626
"Cycle 1","CapPass",1.49,"Qualified",0.00181,151.53,72,"B-15","Alloy 617","Plate",314626
"Cycle 1","CapPass",1.51,"Qualified",0.00179,147.05,73,"B-15","Alloy 617","Plate",314626
"Cycle 1","CapPass",1.53,"Qualified",0.00176,142.74,74,"B-15","Alloy 617","Plate",314626
"Cycle 1","CapPass",1.55,"Qualified",0.00173,138.81,75,"B-15","Alloy 617","Plate",314626
"Cycle 1","CapPass",1.56,"Qualified",0.00171,135.34,76,"B-15","Alloy 617","Plate",314626
"Cycle 1","CapPass",1.59,"Qualified",0.00168,132.18,77,"B-15","Alloy 617","Plate",314626
"Cycle 1","CapPass",1.63,"Qualified",0.00166,129.38,78,"B-15","Alloy 617","Plate",314626
"Cycle 1","CapPass",1.73,"Qualified",0.00168,134.38,79,"B-15","Alloy 617","Plate",314626
"Cycle 1","CapPass",1.76,"Qualified",0.00171,137.85,80,"B-15","Alloy 617","Plate",314626
"Cycle 1","CapPass",1.78,"Qualified",0.00174,140.99,81,"B-15","Alloy 617","Plate",314626
"Cycle 1","CapPass",1.80,"Qualified",0.00176,144.14,82,"B-15","Alloy 617","Plate",314626
"Cycle 1","CapPass",1.80,"Qualified",0.00177,145.11,83,"B-15","Alloy 617","Plate",314626
"Cycle 1","CapPass",1.82,"Qualified",0.00179,146.96,84,"B-15","Alloy 617","Plate",314626
"Cycle 1","CapPass",1.84,"Qualified",0.00181,149.91,85,"B-15","Alloy 617","Plate",314626
"Cycle 1","CapPass",1.86,"Qualified",0.00184,152.57,86,"B-15","Alloy 617","Plate",314626
"Cycle 1","CapPass",1.88,"Qualified",0.00186,154.86,87,"B-15","Alloy 617","Plate",314626
"Cycle 1","CapPass",1.91,"Qualified",0.00189,156.84,88,"B-15","Alloy 617","Plate",314626
"Cycle 1","CapPass",1.93,"Qualified",0.00192,158.04,89,"B-15","Alloy 617","Plate",314626
"Cycle 1","CapPass",1.98,"Qualified",0.00194,157.45,90,"B-15","Alloy 617","Plate",314626
"Cycle 1","CapPass",2.07,"Qualified",0.00192,146.13,91,"B-15","Alloy 617","Plate",314626
"Cycle 1","CapPass",2.10,"Qualified",0.00189,141.06,92,"B-15","Alloy 617","Plate",314626
"Cycle 1","CapPass",2.13,"Qualified",0.00186,136.34,93,"B-15","Alloy 617","Plate",314626
"Cycle 1","CapPass",2.15,"Qualified",0.00184,131.68,94,"B-15","Alloy 617","Plate",314626
"Cycle 1","CapPass",2.16,"Qualified",0.00181,127.57,95,"B-15","Alloy 617","Plate",314626
"Cycle 1","CapPass",2.19,"Qualified",0.00179,123.60,96,"B-15","Alloy 617","Plate",314626
"Cycle 1","CapPass",2.21,"Qualified",0.00176,119.69,97,"B-15","Alloy 617","Plate",314626
"Cycle 1","CapPass",2.23,"Qualified",0.00174,115.76,98,"B-15","Alloy 617","Plate",314626
"Cycle 1","CapPass",2.25,"Qualified",0.00171,112.24,99,"B-15","Alloy 617","Plate",314626
"Cycle 1","CapPass",2.27,"Qualified",0.00169,108.30,100,"B-15","Alloy 617","Plate",314626
"Cycle 1","CapPass",2.30,"Qualified",0.00166,104.44,101,"B-15","Alloy 617","Plate",314626
"Cycle 1","CapPass",2.32,"Qualified",0.00163,100.87,102,"B-15","Alloy 617","Plate",314626
"Cycle 1","CapPass",2.34,"Qualified",0.00161,97.22,103,"B-15","Alloy 617","Plate",314626
"Cycle 1","CapPass",2.37,"Qualified",0.00158,93.69,104,"B-15","Alloy 617","Plate",314626
"Cycle 1","CapPass",2.39,"Qualified",0.00156,90.23,105,"B-15","Alloy 617","Plate",314626
"Cycle 1","CapPass",2.42,"Qualified",0.00153,86.39,106,"B-15","Alloy 617","Plate",314626
"Cycle 1","CapPass",2.45,"Qualified",0.00151,82.50,107,"B-15","Alloy 617","Plate",314626
"Cycle 1","CapPass",2.48,"Qualified",0.00148,78.98,108,"B-15","Alloy 617","Plate",314626
"Cycle 1","CapPass",2.51,"Qualified",0.00146,75.04,109,"B-15","Alloy 617","Plate",314626
"Cycle 1","CapPass",2.54,"Qualified",0.00143,71.39,110,"B-15","Alloy 617","Plate",314626
"Cycle 1","CapPass",2.56,"Qualified",0.00141,67.88,111,"B-15","Alloy 617","Plate",314626
"Cycle 1","CapPass",2.59,"Qualified",0.00138,63.95,112,"B-15","Alloy 617","Plate",314626
"Cycle 1","CapPass",2.63,"Qualified",0.00135,60.61,113,"B-15","Alloy 617","Plate",314626
"Cycle 1","CapPass",2.66,"Qualified",0.00133,56.62,114,"B-15","Alloy 617","Plate",314626
"Cycle 1","CapPass",2.68,"Qualified",0.00130,53.11,115,"B-15","Alloy 617","Plate",314626
"Cycle 1","CapPass",2.71,"Qualified",0.00128,49.59,116,"B-15","Alloy 617","Plate",314626
"Cycle 1","CapPass",2.73,"Qualified",0.00125,46.09,117,"B-15","Alloy 617","Plate",314626
"Cycle 1","CapPass",2.76,"Qualified",0.00123,42.44,118,"B-15","Alloy 617","Plate",314626
"Cycle 1","CapPass",2.80,"Qualified",0.00120,38.93,119,"B-15","Alloy 617","Plate",314626
"Cycle 1","CapPass",2.80,"Qualified",0.00119,37.25,120,"B-15","Alloy 617","Plate",314626
"Cycle 1","CapPass",2.82,"Qualified",0.00118,35.22,121,"B-15","Alloy 617","Plate",314626
"Cycle 1","CapPass",2.85,"Qualified",0.00115,31.56,122,"B-15","Alloy 617","Plate",314626
"Cycle 1","CapPass",2.88,"Qualified",0.00113,28.41,123,"B-15","Alloy 617","Plate",314626
"Cycle 1","CapPass",2.91,"Qualified",0.00110,24.73,124,"B-15","Alloy 617","Plate",314626
"Cycle 1","CapPass",2.94,"Qualified",0.00108,20.90,125,"B-15","Alloy 617","Plate",314626
"Cycle 1","CapPass",2.97,"Qualified",0.00105,17.20,126,"B-15","Alloy 617","Plate",314626
"Cycle 1","CapPass",3.00,"Qualified",0.00102,13.52,127,"B-15","Alloy 617","Plate",314626
"Cycle 1","CapPass",3.02,"Qualified",0.00100,10.10,128,"B-15","Alloy 617","Plate",314626
"Cycle 1","CapPass",3.05,"Qualified",0.00097,6.72,129,"B-15","Alloy 617","Plate",314626
"Cycle 1","CapPass",3.08,"Qualified",0.00095,3.42,130,"B-15","Alloy 617","Plate",314626
"Cycle 1","CapPass",3.11,"Qualified",0.00092,-0.04,131,"B-15","Alloy 617","Plate",314626
"Cycle 1","CapPass",3.13,"Qualified",0.00090,-3.57,132,"B-15","Alloy 617","Plate",314626
"Cycle 1","CapPass",3.16,"Qualified",0.00087,-7.02,133,"B-15","Alloy 617","Plate",314626
"Cycle 1","CapPass",3.19,"Qualified",0.00084,-9.84,134,"B-15","Alloy 617","Plate",314626
"Cycle 1","CapPass",3.22,"Qualified",0.00082,-12.74,135,"B-15","Alloy 617","Plate",314626
"Cycle 1","CapPass",3.26,"Qualified",0.00079,-14.66,136,"B-15","Alloy 617","Plate",314626
"Cycle 1","CapPass",3.32,"Qualified",0.00077,-17.92,137,"B-15","Alloy 617","Plate",314626
"Cycle 1","CapPass",3.38,"Qualified",0.00074,-21.73,138,"B-15","Alloy 617","Plate",314626
"Cycle 1","CapPass",3.42,"Qualified",0.00072,-26.15,139,"B-15","Alloy 617","Plate",314626
"Cycle 1","CapPass",3.45,"Qualified",0.00069,-29.73,140,"B-15","Alloy 617","Plate",314626
"Cycle 1","CapPass",3.48,"Qualified",0.00067,-33.69,141,"B-15","Alloy 617","Plate",314626
"Cycle 1","CapPass",3.50,"Qualified",0.00064,-37.02,142,"B-15","Alloy 617","Plate",314626
"Cycle 1","CapPass",3.52,"Qualified",0.00062,-40.88,143,"B-15","Alloy 617","Plate",314626
"Cycle 1","CapPass",3.54,"Qualified",0.00059,-44.09,144,"B-15","Alloy 617","Plate",314626
"Cycle 1","CapPass",3.56,"Qualified",0.00057,-47.13,145,"B-15","Alloy 617","Plate",314626
"Cycle 1","CapPass",3.58,"Qualified",0.00054,-50.25,146,"B-15","Alloy 617","Plate",314626
"Cycle 1","CapPass",3.60,"Qualified",0.00051,-53.13,147,"B-15","Alloy 617","Plate",314626
"Cycle 1","CapPass",3.63,"Qualified",0.00049,-56.22,148,"B-15","Alloy 617","Plate",314626
"Cycle 1","CapPass",3.66,"Qualified",0.00046,-58.84,149,"B-15","Alloy 617","Plate",314626
"Cycle 1","CapPass",3.69,"Qualified",0.00044,-61.98,150,"B-15","Alloy 617","Plate",314626
"Cycle 1","CapPass",3.72,"Qualified",0.00041,-65.04,151,"B-15","Alloy 617","Plate",314626
"Cycle 1","CapPass",3.76,"Qualified",0.00039,-67.99,152,"B-15","Alloy 617","Plate",314626
"Cycle 1","CapPass",3.79,"Qualified",0.00036,-70.99,153,"B-15","Alloy 617","Plate",314626
"Cycle 1","CapPass",3.80,"Qualified",0.00035,-72.63,154,"B-15","Alloy 617","Plate",314626
"Cycle 1","CapPass",3.82,"Qualified",0.00034,-73.96,155,"B-15","Alloy 617","Plate",314626
"Cycle 1","CapPass",3.85,"Qualified",0.00031,-76.85,156,"B-15","Alloy 617","Plate",314626
"Cycle 1","CapPass",3.88,"Qualified",0.00029,-79.99,157,"B-15","Alloy 617","Plate",314626
"Cycle 1","CapPass",3.91,"Qualified",0.00026,-83.21,158,"B-15","Alloy 617","Plate",314626
"Cycle 1","CapPass",3.95,"Qualified",0.00023,-86.54,159,"B-15","Alloy 617","Plate",314626
"Cycle 1","CapPass",3.97,"Qualified",0.00021,-89.75,160,"B-15","Alloy 617","Plate",314626
"Cycle 1","CapPass",3.99,"Qualified",0.00018,-93.01,161,"B-15","Alloy 617","Plate",314626
"Cycle 1","CapPass",4.01,"Qualified",0.00016,-96.67,162,"B-15","Alloy 617","Plate",314626
"Cycle 1","CapPass",4.03,"Qualified",0.00013,-100.1,163,"B-15","Alloy 617","Plate",314626
"Cycle 1","CapPass",4.05,"Qualified",0.00011,-103.6,164,"B-15","Alloy 617","Plate",314626
"Cycle 1","CapPass",4.07,"Qualified",0.00008,-106.8,165,"B-15","Alloy 617","Plate",314626
"Cycle 1","CapPass",4.09,"Qualified",0.00005,-110.1,166,"B-15","Alloy 617","Plate",314626
"Cycle 1","CapPass",4.11,"Qualified",0.00003,-113.5,167,"B-15","Alloy 617","Plate",314626
"Cycle 1","CapPass",4.13,"Qualified",0.00000,-116.4,168,"B-15","Alloy 617","Plate",314626
"Cycle 1","CapPass",4.14,"Qualified",-0.00002,-119.4,169,"B-15","Alloy 617","Plate",314626
"Cycle 1","CapPass",4.16,"Qualified",-0.00005,-122.5,170,"B-15","Alloy 617","Plate",314626
"Cycle 1","CapPass",4.17,"Qualified",-0.00008,-125.6,171,"B-15","Alloy 617","Plate",314626
"Cycle 1","CapPass",4.19,"Qualified",-0.00010,-128.3,172,"B-15","Alloy 617","Plate",314626
"Cycle 1","CapPass",4.20,"Qualified",-0.00013,-131.2,173,"B-15","Alloy 617","Plate",314626
"Cycle 1","CapPass",4.22,"Qualified",-0.00015,-133.7,174,"B-15","Alloy 617","Plate",314626
"Cycle 1","CapPass",4.23,"Qualified",-0.00018,-135.8,175,"B-15","Alloy 617","Plate",314626
"Cycle 1","CapPass",4.25,"Qualified",-0.00020,-137.8,176,"B-15","Alloy 617","Plate",314626
"Cycle 1","CapPass",4.26,"Qualified",-0.00023,-139.5,177,"B-15","Alloy 617","Plate",314626
"Cycle 1","CapPass",4.28,"Qualified",-0.00026,-140.8,178,"B-15","Alloy 617","Plate",314626
"Cycle 1","CapPass",4.30,"Qualified",-0.00028,-141.8,179,"B-15","Alloy 617","Plate",314626
"Cycle 1","CapPass",4.30,"Qualified",-0.00031,-142.7,180,"B-15","Alloy 617","Plate",314626
"Cycle 1","CapPass",4.31,"Qualified",-0.00034,-143.2,181,"B-15","Alloy 617","Plate",314626
"Cycle 1","CapPass",4.32,"Qualified",-0.00036,-144.0,182,"B-15","Alloy 617","Plate",314626
"Cycle 1","CapPass",4.33,"Qualified",-0.00039,-144.6,183,"B-15","Alloy 617","Plate",314626
"Cycle 1","CapPass",4.34,"Qualified",-0.00042,-145.0,184,"B-15","Alloy 617","Plate",314626
"Cycle 1","CapPass",4.35,"Qualified",-0.00044,-145.6,185,"B-15","Alloy 617","Plate",314626
"Cycle 1","CapPass",4.36,"Qualified",-0.00047,-145.9,186,"B-15","Alloy 617","Plate",314626
"Cycle 1","CapPass",4.38,"Qualified",-0.00049,-146.3,187,"B-15","Alloy 617","Plate",314626
"Cycle 1","CapPass",4.38,"Qualified",-0.00052,-146.4,188,"B-15","Alloy 617","Plate",314626
"Cycle 1","CapPass",4.41,"Qualified",-0.00055,-146.3,189,"B-15","Alloy 617","Plate",314626
"Cycle 1","CapPass",4.43,"Qualified",-0.00057,-145.7,190,"B-15","Alloy 617","Plate",314626
"Cycle 1","CapPass",4.51,"Qualified",-0.00060,-142.4,191,"B-15","Alloy 617","Plate",314626
"Cycle 1","CapPass",4.62,"Qualified",-0.00062,-141.8,192,"B-15","Alloy 617","Plate",314626
"Cycle 1","CapPass",4.66,"Qualified",-0.00065,-144.0,193,"B-15","Alloy 617","Plate",314626
"Cycle 1","CapPass",4.70,"Qualified",-0.00067,-146.4,194,"B-15","Alloy 617","Plate",314626
"Cycle 1","CapPass",4.72,"Qualified",-0.00070,-148.5,195,"B-15","Alloy 617","Plate",314626
"Cycle 1","CapPass",4.75,"Qualified",-0.00072,-150.9,196,"B-15","Alloy 617","Plate",314626
"Cycle 1","CapPass",4.77,"Qualified",-0.00075,-153.1,197,"B-15","Alloy 617","Plate",314626
"Cycle 1","CapPass",4.80,"Qualified",-0.00077,-155.3,198,"B-15","Alloy 617","Plate",314626
"Cycle 1","CapPass",4.80,"Qualified",-0.00079,-156.3,199,"B-15","Alloy 617","Plate",314626
"Cycle 1","CapPass",4.82,"Qualified",-0.00080,-157.3,200,"B-15","Alloy 617","Plate",314626
"Cycle 1","CapPass",4.84,"Qualified",-0.00083,-159.3,201,"B-15","Alloy 617","Plate",314626
"Cycle 1","CapPass",4.86,"Qualified",-0.00085,-161.1,202,"B-15","Alloy 617","Plate",314626
"Cycle 1","CapPass",4.88,"Qualified",-0.00088,-158.8,203,"B-15","Alloy 617","Plate",314626
"Cycle 1","CapPass",4.89,"Qualified",-0.00090,-159.1,204,"B-15","Alloy 617","Plate",314626
"Cycle 1","CapPass",4.89,"Qualified",-0.00093,-159.3,205,"B-15","Alloy 617","Plate",314626
"Cycle 1","CapPass",4.90,"Qualified",-0.00097,-159.6,206,"B-15","Alloy 617","Plate",314626
"Cycle 1","CapPass",4.90,"Qualified",-0.00099,-159.8,207,"B-15","Alloy 617","Plate",314626
"Cycle 1","CapPass",4.90,"Qualified",-0.00102,-159.9,208,"B-15","Alloy 617","Plate",314626
"Cycle 1","CapPass",4.91,"Qualified",-0.00105,-160.0,209,"B-15","Alloy 617","Plate",314626
"Cycle 1","CapPass",4.91,"Qualified",-0.00107,-160.2,210,"B-15","Alloy 617","Plate",314626
"Cycle 1","CapPass",4.91,"Qualified",-0.00111,-160.3,211,"B-15","Alloy 617","Plate",314626
"Cycle 1","CapPass",4.91,"Qualified",-0.00114,-160.5,212,"B-15","Alloy 617","Plate",314626
"Cycle 1","CapPass",4.91,"Qualified",-0.00117,-160.6,213,"B-15","Alloy 617","Plate",314626
"Cycle 1","CapPass",4.91,"Qualified",-0.00120,-160.8,214,"B-15","Alloy 617","Plate",314626
"Cycle 1","CapPass",4.92,"Qualified",-0.00122,-160.9,215,"B-15","Alloy 617","Plate",314626
"Cycle 1","CapPass",4.92,"Qualified",-0.00125,-160.9,216,"B-15","Alloy 617","Plate",314626
"Cycle 1","CapPass",4.94,"Qualified",-0.00127,-160.7,217,"B-15","Alloy 617","Plate",314626
"Cycle 1","CapPass",4.95,"Qualified",-0.00130,-159.4,218,"B-15","Alloy 617","Plate",314626
"Cycle 1","CapPass",5.03,"Qualified",-0.00127,-144.5,219,"B-15","Alloy 617","Plate",314626
"Cycle 1","CapPass",5.06,"Qualified",-0.00125,-139.6,220,"B-15","Alloy 617","Plate",314626
"Cycle 1","CapPass",5.09,"Qualified",-0.00122,-135.0,221,"B-15","Alloy 617","Plate",314626
"Cycle 1","CapPass",5.13,"Qualified",-0.00120,-130.8,222,"B-15","Alloy 617","Plate",314626
"Cycle 1","CapPass",5.27,"Qualified",-0.00122,-133.7,223,"B-15","Alloy 617","Plate",314626
"Cycle 1","CapPass",5.30,"Qualified",-0.00125,-136.7,224,"B-15","Alloy 617","Plate",314626
"Cycle 1","CapPass",5.32,"Qualified",-0.00128,-139.7,225,"B-15","Alloy 617","Plate",314626
"Cycle 1","CapPass",5.34,"Qualified",-0.00130,-142.7,226,"B-15","Alloy 617","Plate",314626
"Cycle 1","CapPass",5.37,"Qualified",-0.00133,-145.3,227,"B-15","Alloy 617","Plate",314626
"Cycle 1","CapPass",5.38,"Qualified",-0.00135,-147.8,228,"B-15","Alloy 617","Plate",314626
"Cycle 1","CapPass",5.41,"Qualified",-0.00138,-150.4,229,"B-15","Alloy 617","Plate",314626
"Cycle 1","CapPass",5.42,"Qualified",-0.00141,-152.8,230,"B-15","Alloy 617","Plate",314626
"Cycle 1","CapPass",5.45,"Qualified",-0.00143,-155.1,231,"B-15","Alloy 617","Plate",314626
"Cycle 1","CapPass",5.47,"Qualified",-0.00146,-157.5,232,"B-15","Alloy 617","Plate",314626
"Cycle 1","CapPass",5.48,"Qualified",-0.00148,-159.4,233,"B-15","Alloy 617","Plate",314626
"Cycle 1","CapPass",5.51,"Qualified",-0.00151,-161.2,234,"B-15","Alloy 617","Plate",314626
"Cycle 1","CapPass",5.52,"Qualified",-0.00153,-163.0,235,"B-15","Alloy 617","Plate",314626
"Cycle 1","CapPass",5.55,"Qualified",-0.00156,-164.8,236,"B-15","Alloy 617","Plate",314626
"Cycle 1","CapPass",5.56,"Qualified",-0.00158,-166.0,237,"B-15","Alloy 617","Plate",314626
"Cycle 1","CapPass",5.59,"Qualified",-0.00161,-167.4,238,"B-15","Alloy 617","Plate",314626
"Cycle 1","CapPass",5.61,"Qualified",-0.00164,-162.7,239,"B-15","Alloy 617","Plate",314626
"Cycle 1","CapPass",5.63,"Qualified",-0.00166,-164.1,240,"B-15","Alloy 617","Plate",314626
"Cycle 1","CapPass",5.66,"Qualified",-0.00169,-165.2,241,"B-15","Alloy 617","Plate",314626
"Cycle 1","CapPass",5.67,"Qualified",-0.00171,-166.3,242,"B-15","Alloy 617","Plate",314626
"Cycle 1","CapPass",5.70,"Qualified",-0.00174,-167.4,243,"B-15","Alloy 617","Plate",314626
"Cycle 1","CapPass",5.73,"Qualified",-0.00176,-167.8,244,"B-15","Alloy 617","Plate",314626
"Cycle 1","CapPass",5.74,"Qualified",-0.00179,-167.9,245,"B-15","Alloy 617","Plate",314626
"Cycle 1","CapPass",5.75,"Qualified",-0.00182,-168.1,246,"B-15","Alloy 617","Plate",314626
"Cycle 1","CapPass",5.76,"Qualified",-0.00184,-168.3,247,"B-15","Alloy 617","Plate",314626
"Cycle 1","CapPass",5.77,"Qualified",-0.00187,-168.6,248,"B-15","Alloy 617","Plate",314626
"Cycle 1","CapPass",5.80,"Qualified",-0.00189,-168.8,249,"B-15","Alloy 617","Plate",314626
"Cycle 1","CapPass",5.80,"Qualified",-0.00191,-168.7,250,"B-15","Alloy 617","Plate",314626
"Cycle 1","CapPass",5.81,"Qualified",-0.00192,-168.7,251,"B-15","Alloy 617","Plate",314626
"Cycle 1","CapPass",5.84,"Qualified",-0.00194,-168.2,252,"B-15","Alloy 617","Plate",314626
"Cycle 1","CapPass",5.88,"Qualified",-0.00197,-167.5,253,"B-15","Alloy 617","Plate",314626
"Cycle 1","CapPass",5.91,"Qualified",-0.00199,-165.6,254,"B-15","Alloy 617","Plate",314626
"Cycle 1","CapPass",6.04,"Qualified",-0.00197,-146.0,255,"B-15","Alloy 617","Plate",314626
"Cycle 1","CapPass",6.06,"Qualified",-0.00194,-140.3,256,"B-15","Alloy 617","Plate",314626
"Cycle 1","CapPass",6.09,"Qualified",-0.00192,-135.1,257,"B-15","Alloy 617","Plate",314626
"Cycle 1","CapPass",6.11,"Qualified",-0.00189,-130.6,258,"B-15","Alloy 617","Plate",314626
"Cycle 1","CapPass",6.13,"Qualified",-0.00187,-126.3,259,"B-15","Alloy 617","Plate",314626
"Cycle 1","CapPass",6.14,"Qualified",-0.00184,-122.2,260,"B-15","Alloy 617","Plate",314626
"Cycle 1","CapPass",6.16,"Qualified",-0.00182,-118.3,261,"B-15","Alloy 617","Plate",314626
"Cycle 1","CapPass",6.18,"Qualified",-0.00179,-114.2,262,"B-15","Alloy 617","Plate",314626
"Cycle 1","CapPass",6.20,"Qualified",-0.00176,-110.4,263,"B-15","Alloy 617","Plate",314626
"Cycle 1","CapPass",6.22,"Qualified",-0.00174,-106.6,264,"B-15","Alloy 617","Plate",314626
"Cycle 1","CapPass",6.23,"Qualified",-0.00171,-102.8,265,"B-15","Alloy 617","Plate",314626
"Cycle 1","CapPass",6.26,"Qualified",-0.00169,-99.18,266,"B-15","Alloy 617","Plate",314626
"Cycle 1","CapPass",6.28,"Qualified",-0.00166,-95.53,267,"B-15","Alloy 617","Plate",314626
"Cycle 1","CapPass",6.30,"Qualified",-0.00164,-91.76,268,"B-15","Alloy 617","Plate",314626
"Cycle 1","CapPass",6.33,"Qualified",-0.00161,-88.23,269,"B-15","Alloy 617","Plate",314626
"Cycle 1","CapPass",6.36,"Qualified",-0.00158,-84.61,270,"B-15","Alloy 617","Plate",314626
"Cycle 1","CapPass",6.38,"Qualified",-0.00156,-80.81,271,"B-15","Alloy 617","Plate",314626
"Cycle 1","CapPass",6.41,"Qualified",-0.00153,-76.88,272,"B-15","Alloy 617","Plate",314626
"Cycle 1","CapPass",6.45,"Qualified",-0.00151,-73.20,273,"B-15","Alloy 617","Plate",314626
"Cycle 1","CapPass",6.47,"Qualified",-0.00148,-69.45,274,"B-15","Alloy 617","Plate",314626
"Cycle 1","CapPass",6.50,"Qualified",-0.00146,-65.50,275,"B-15","Alloy 617","Plate",314626
"Cycle 1","CapPass",6.53,"Qualified",-0.00143,-61.80,276,"B-15","Alloy 617","Plate",314626
"Cycle 1","CapPass",6.56,"Qualified",-0.00141,-58.07,277,"B-15","Alloy 617","Plate",314626
"Cycle 1","CapPass",6.59,"Qualified",-0.00138,-53.99,278,"B-15","Alloy 617","Plate",314626
"Cycle 1","CapPass",6.62,"Qualified",-0.00135,-50.40,279,"B-15","Alloy 617","Plate",314626
"Cycle 1","CapPass",6.65,"Qualified",-0.00133,-46.71,280,"B-15","Alloy 617","Plate",314626
"Cycle 1","CapPass",6.67,"Qualified",-0.00130,-43.14,281,"B-15","Alloy 617","Plate",314626
"Cycle 1","CapPass",6.70,"Qualified",-0.00128,-39.48,282,"B-15","Alloy 617","Plate",314626
"Cycle 1","CapPass",6.73,"Qualified",-0.00125,-36.12,283,"B-15","Alloy 617","Plate",314626
"Cycle 1","CapPass",6.76,"Qualified",-0.00123,-32.64,284,"B-15","Alloy 617","Plate",314626
"Cycle 1","CapPass",6.78,"Qualified",-0.00120,-29.10,285,"B-15","Alloy 617","Plate",314626
"Cycle 1","CapPass",6.80,"Qualified",-0.00118,-26.09,286,"B-15","Alloy 617","Plate",314626
"Cycle 1","CapPass",6.81,"Qualified",-0.00118,-25.52,287,"B-15","Alloy 617","Plate",314626
"Cycle 1","CapPass",6.84,"Qualified",-0.00115,-21.87,288,"B-15","Alloy 617","Plate",314626
"Cycle 1","CapPass",6.87,"Qualified",-0.00112,-18.54,289,"B-15","Alloy 617","Plate",314626
"Cycle 1","CapPass",6.89,"Qualified",-0.00110,-15.29,290,"B-15","Alloy 617","Plate",314626
"Cycle 1","CapPass",6.92,"Qualified",-0.00107,-11.59,291,"B-15","Alloy 617","Plate",314626
"Cycle 1","CapPass",6.95,"Qualified",-0.00105,-7.82,292,"B-15","Alloy 617","Plate",314626
"Cycle 1","CapPass",6.98,"Qualified",-0.00102,-4.77,293,"B-15","Alloy 617","Plate",314626
"Cycle 1","CapPass",7.01,"Qualified",-0.00100,-1.35,294,"B-15","Alloy 617","Plate",314626
"Cycle 1","CapPass",7.03,"Qualified",-0.00097,2.05,295,"B-15","Alloy 617","Plate",314626
"Cycle 1","CapPass",7.06,"Qualified",-0.00095,5.36,296,"B-15","Alloy 617","Plate",314626
"Cycle 1","CapPass",7.09,"Qualified",-0.00092,8.75,297,"B-15","Alloy 617","Plate",314626
"Cycle 1","CapPass",7.12,"Qualified",-0.00089,12.13,298,"B-15","Alloy 617","Plate",314626
"Cycle 1","CapPass",7.15,"Qualified",-0.00087,15.42,299,"B-15","Alloy 617","Plate",314626
"Cycle 1","CapPass",7.17,"Qualified",-0.00084,18.79,300,"B-15","Alloy 617","Plate",314626
"Cycle 1","CapPass",7.20,"Qualified",-0.00082,22.00,301,"B-15","Alloy 617","Plate",314626
"Cycle 1","CapPass",7.23,"Qualified",-0.00079,25.16,302,"B-15","Alloy 617","Plate",314626
"Cycle 1","CapPass",7.25,"Qualified",-0.00077,28.09,303,"B-15","Alloy 617","Plate",314626
"Cycle 1","CapPass",7.28,"Qualified",-0.00074,31.25,304,"B-15","Alloy 617","Plate",314626
"Cycle 1","CapPass",7.31,"Qualified",-0.00072,34.12,305,"B-15","Alloy 617","Plate",314626
"Cycle 1","CapPass",7.34,"Qualified",-0.00069,36.65,306,"B-15","Alloy 617","Plate",314626
"Cycle 1","CapPass",7.38,"Qualified",-0.00067,39.19,307,"B-15","Alloy 617","Plate",314626
"Cycle 1","CapPass",7.42,"Qualified",-0.00064,41.96,308,"B-15","Alloy 617","Plate",314626
"Cycle 1","CapPass",7.46,"Qualified",-0.00062,44.93,309,"B-15","Alloy 617","Plate",314626
"Cycle 1","CapPass",7.49,"Qualified",-0.00059,47.62,310,"B-15","Alloy 617","Plate",314626
"Cycle 1","CapPass",7.53,"Qualified",-0.00056,49.81,311,"B-15","Alloy 617","Plate",314626
"Cycle 1","CapPass",7.57,"Qualified",-0.00054,53.21,312,"B-15","Alloy 617","Plate",314626
"Cycle 1","CapPass",7.59,"Qualified",-0.00051,56.58,313,"B-15","Alloy 617","Plate",314626
"Cycle 1","CapPass",7.62,"Qualified",-0.00049,59.77,314,"B-15","Alloy 617","Plate",314626
"Cycle 1","CapPass",7.64,"Qualified",-0.00046,62.65,315,"B-15","Alloy 617","Plate",314626
"Cycle 1","CapPass",7.66,"Qualified",-0.00044,65.70,316,"B-15","Alloy 617","Plate",314626
"Cycle 1","CapPass",7.69,"Qualified",-0.00041,68.75,317,"B-15","Alloy 617","Plate",314626
"Cycle 1","CapPass",7.71,"Qualified",-0.00039,71.84,318,"B-15","Alloy 617","Plate",314626
"Cycle 1","CapPass",7.73,"Qualified",-0.00036,74.60,319,"B-15","Alloy 617","Plate",314626
"Cycle 1","CapPass",7.75,"Qualified",-0.00034,77.12,320,"B-15","Alloy 617","Plate",314626
"Cycle 1","CapPass",7.77,"Qualified",-0.00031,79.67,321,"B-15","Alloy 617","Plate",314626
"Cycle 1","CapPass",7.80,"Qualified",-0.00029,82.29,322,"B-15","Alloy 617","Plate",314626
"Cycle 1","CapPass",7.80,"Qualified",-0.00028,83.00,323,"B-15","Alloy 617","Plate",314626
"Cycle 1","CapPass",7.83,"Qualified",-0.00026,84.65,324,"B-15","Alloy 617","Plate",314626
"Cycle 2","CapPass",7.85,"Qualified",-0.00023,87.00,325,"B-15","Alloy 617","Plate",314626
"Cycle 2","CapPass",7.88,"Qualified",-0.00021,89.29,326,"B-15","Alloy 617","Plate",314626
"Cycle 2","CapPass",7.91,"Qualified",-0.00018,91.46,327,"B-15","Alloy 617","Plate",314626
"Cycle 2","CapPass",7.95,"Qualified",-0.00016,93.82,328,"B-15","Alloy 617","Plate",314626
"Cycle 2","CapPass",7.98,"Qualified",-0.00013,95.92,329,"B-15","Alloy 617","Plate",314626
"Cycle 2","CapPass",8.01,"Qualified",-0.00011,98.19,330,"B-15","Alloy 617","Plate",314626
"Cycle 2","CapPass",8.04,"Qualified",-0.00008,100.53,331,"B-15","Alloy 617","Plate",314626
"Cycle 2","CapPass",8.07,"Qualified",-0.00006,102.86,332,"B-15","Alloy 617","Plate",314626
"Cycle 2","CapPass",8.10,"Qualified",-0.00003,105.04,333,"B-15","Alloy 617","Plate",314626
"Cycle 2","CapPass",8.13,"Qualified",-0.00001,107.43,334,"B-15","Alloy 617","Plate",314626
"Cycle 2","CapPass",8.16,"Qualified",0.00002,109.51,335,"B-15","Alloy 617","Plate",314626
"Cycle 2","CapPass",8.18,"Qualified",0.00005,111.84,336,"B-15","Alloy 617","Plate",314626
"Cycle 2","CapPass",8.20,"Qualified",0.00007,113.96,337,"B-15","Alloy 617","Plate",314626
"Cycle 2","CapPass",8.23,"Qualified",0.00010,116.02,338,"B-15","Alloy 617","Plate",314626
"Cycle 2","CapPass",8.26,"Qualified",0.00012,118.10,339,"B-15","Alloy 617","Plate",314626
"Cycle 2","CapPass",8.28,"Qualified",0.00015,120.39,340,"B-15","Alloy 617","Plate",314626
"Cycle 2","CapPass",8.30,"Qualified",0.00017,122.75,341,"B-15","Alloy 617","Plate",314626
"Cycle 2","CapPass",8.33,"Qualified",0.00020,125.40,342,"B-15","Alloy 617","Plate",314626
"Cycle 2","CapPass",8.34,"Qualified",0.00022,127.88,343,"B-15","Alloy 617","Plate",314626
"Cycle 2","CapPass",8.37,"Qualified",0.00025,130.28,344,"B-15","Alloy 617","Plate",314626
"Cycle 2","CapPass",8.38,"Qualified",0.00027,132.81,345,"B-15","Alloy 617","Plate",314626
"Cycle 2","CapPass",8.40,"Qualified",0.00030,134.96,346,"B-15","Alloy 617","Plate",314626
"Cycle 2","CapPass",8.42,"Qualified",0.00032,137.17,347,"B-15","Alloy 617","Plate",314626
"Cycle 2","CapPass",8.44,"Qualified",0.00035,139.31,348,"B-15","Alloy 617","Plate",314626
"Cycle 2","CapPass",8.45,"Qualified",0.00038,141.32,349,"B-15","Alloy 617","Plate",314626
"Cycle 2","CapPass",8.47,"Qualified",0.00040,143.26,350,"B-15","Alloy 617","Plate",314626
"Cycle 2","CapPass",8.48,"Qualified",0.00043,145.22,351,"B-15","Alloy 617","Plate",314626
"Cycle 2","CapPass",8.50,"Qualified",0.00045,147.10,352,"B-15","Alloy 617","Plate",314626
"Cycle 2","CapPass",8.51,"Qualified",0.00048,148.98,353,"B-15","Alloy 617","Plate",314626
"Cycle 2","CapPass",8.54,"Qualified",0.00050,150.61,354,"B-15","Alloy 617","Plate",314626
"Cycle 2","CapPass",8.55,"Qualified",0.00053,151.90,355,"B-15","Alloy 617","Plate",314626
"Cycle 2","CapPass",8.57,"Qualified",0.00056,153.13,356,"B-15","Alloy 617","Plate",314626
"Cycle 2","CapPass",8.59,"Qualified",0.00058,154.01,357,"B-15","Alloy 617","Plate",314626
"Cycle 2","CapPass",8.61,"Qualified",0.00061,155.30,358,"B-15","Alloy 617","Plate",314626
"Cycle 2","CapPass",8.63,"Qualified",0.00063,156.48,359,"B-15","Alloy 617","Plate",314626
"Cycle 2","CapPass",8.64,"Qualified",0.00066,157.50,360,"B-15","Alloy 617","Plate",314626
"Cycle 2","CapPass",8.66,"Qualified",0.00068,157.75,361,"B-15","Alloy 617","Plate",314626
"Cycle 2","CapPass",8.68,"Qualified",0.00071,158.46,362,"B-15","Alloy 617","Plate",314626
"Cycle 2","CapPass",8.70,"Qualified",0.00073,159.28,363,"B-15","Alloy 617","Plate",314626
"Cycle 2","CapPass",8.72,"Qualified",0.00076,159.97,364,"B-15","Alloy 617","Plate",314626
"Cycle 2","CapPass",8.74,"Qualified",0.00078,160.40,365,"B-15","Alloy 617","Plate",314626
"Cycle 2","CapPass",8.76,"Qualified",0.00081,160.90,366,"B-15","Alloy 617","Plate",314626
"Cycle 2","CapPass",8.78,"Qualified",0.00084,161.13,367,"B-15","Alloy 617","Plate",314626
"Cycle 2","CapPass",8.80,"Qualified",0.00086,161.49,368,"B-15","Alloy 617","Plate",314626
"Cycle 2","CapPass",8.81,"Qualified",0.00086,161.63,369,"B-15","Alloy 617","Plate",314626
"Cycle 2","CapPass",8.83,"Qualified",0.00089,161.84,370,"B-15","Alloy 617","Plate",314626
"Cycle 2","CapPass",8.85,"Qualified",0.00091,161.88,371,"B-15","Alloy 617","Plate",314626
"Cycle 2","CapPass",8.88,"Qualified",0.00094,162.04,372,"B-15","Alloy 617","Plate",314626
"Cycle 2","CapPass",8.91,"Qualified",0.00096,162.26,373,"B-15","Alloy 617","Plate",314626
"Cycle 2","CapPass",8.93,"Qualified",0.00099,162.36,374,"B-15","Alloy 617","Plate",314626
"Cycle 2","CapPass",8.95,"Qualified",0.00101,162.64,375,"B-15","Alloy 617","Plate",314626
"Cycle 2","CapPass",8.98,"Qualified",0.00104,162.65,376,"B-15","Alloy 617","Plate",314626
"Cycle 2","CapPass",9.01,"Qualified",0.00107,162.85,377,"B-15","Alloy 617","Plate",314626
"Cycle 2","CapPass",9.03,"Qualified",0.00109,162.99,378,"B-15","Alloy 617","Plate",314626
"Cycle 2","CapPass",9.06,"Qualified",0.00112,163.28,379,"B-15","Alloy 617","Plate",314626
"Cycle 2","CapPass",9.09,"Qualified",0.00114,163.59,380,"B-15","Alloy 617","Plate",314626
"Cycle 2","CapPass",9.12,"Qualified",0.00117,163.90,381,"B-15","Alloy 617","Plate",314626
"Cycle 2","CapPass",9.14,"Qualified",0.00119,164.15,382,"B-15","Alloy 617","Plate",314626
"Cycle 2","CapPass",9.16,"Qualified",0.00122,164.45,383,"B-15","Alloy 617","Plate",314626
"Cycle 2","CapPass",9.19,"Qualified",0.00124,164.74,384,"B-15","Alloy 617","Plate",314626
"Cycle 2","CapPass",9.22,"Qualified",0.00127,165.03,385,"B-15","Alloy 617","Plate",314626
"Cycle 2","CapPass",9.24,"Qualified",0.00130,165.44,386,"B-15","Alloy 617","Plate",314626
"Cycle 2","CapPass",9.26,"Qualified",0.00132,165.66,387,"B-15","Alloy 617","Plate",314626
"Cycle 2","CapPass",9.29,"Qualified",0.00135,165.97,388,"B-15","Alloy 617","Plate",314626
"Cycle 2","CapPass",9.31,"Qualified",0.00137,166.35,389,"B-15","Alloy 617","Plate",314626
"Cycle 2","CapPass",9.34,"Qualified",0.00140,166.58,390,"B-15","Alloy 617","Plate",314626
"Cycle 2","CapPass",9.36,"Qualified",0.00142,166.90,391,"B-15","Alloy 617","Plate",314626
"Cycle 2","CapPass",9.39,"Qualified",0.00145,167.15,392,"B-15","Alloy 617","Plate",314626
"Cycle 2","CapPass",9.41,"Qualified",0.00147,167.28,393,"B-15","Alloy 617","Plate",314626
"Cycle 2","CapPass",9.44,"Qualified",0.00150,167.52,394,"B-15","Alloy 617","Plate",314626
"Cycle 2","CapPass",9.46,"Qualified",0.00152,167.66,395,"B-15","Alloy 617","Plate",314626
"Cycle 2","CapPass",9.48,"Qualified",0.00155,167.85,396,"B-15","Alloy 617","Plate",314626
"Cycle 2","CapPass",9.51,"Qualified",0.00158,167.81,397,"B-15","Alloy 617","Plate",314626
"Cycle 2","CapPass",9.53,"Qualified",0.00160,167.99,398,"B-15","Alloy 617","Plate",314626
"Cycle 2","CapPass",9.55,"Qualified",0.00163,167.94,399,"B-15","Alloy 617","Plate",314626
"Cycle 2","CapPass",9.58,"Qualified",0.00165,167.98,400,"B-15","Alloy 617","Plate",314626
"Cycle 2","CapPass",9.60,"Qualified",0.00168,167.91,401,"B-15","Alloy 617","Plate",314626
"Cycle 2","CapPass",9.63,"Qualified",0.00170,167.78,402,"B-15","Alloy 617","Plate",314626
"Cycle 2","CapPass",9.66,"Qualified",0.00173,167.54,403,"B-15","Alloy 617","Plate",314626
"Cycle 2","CapPass",9.68,"Qualified",0.00176,167.46,404,"B-15","Alloy 617","Plate",314626
"Cycle 2","CapPass",9.70,"Qualified",0.00178,167.36,405,"B-15","Alloy 617","Plate",314626
"Cycle 2","CapPass",9.73,"Qualified",0.00181,167.19,406,"B-15","Alloy 617","Plate",314626
"Cycle 2","CapPass",9.75,"Qualified",0.00183,166.87,407,"B-15","Alloy 617","Plate",314626
"Cycle 2","CapPass",9.77,"Qualified",0.00186,166.60,408,"B-15","Alloy 617","Plate",314626
"Cycle 2","CapPass",9.80,"Qualified",0.00188,166.43,409,"B-15","Alloy 617","Plate",314626
"Cycle 2","CapPass",9.80,"Qualified",0.00189,166.31,410,"B-15","Alloy 617","Plate",314626
"Cycle 2","CapPass",9.83,"Qualified",0.00191,166.21,411,"B-15","Alloy 617","Plate",314626
"Cycle 2","CapPass",9.85,"Qualified",0.00193,165.92,412,"B-15","Alloy 617","Plate",314626
"Cycle 2","CapPass",9.88,"Qualified",0.00196,165.56,413,"B-15","Alloy 617","Plate",314626
"Cycle 2","CapPass",9.91,"Qualified",0.00199,165.27,414,"B-15","Alloy 617","Plate",314626
"Cycle 2","CapPass",9.93,"Qualified",0.00201,165.16,415,"B-15","Alloy 617","Plate",314626
"Cycle 2","CapPass",9.95,"Qualified",0.00204,164.91,416,"B-15","Alloy 617","Plate",314626
"Cycle 2","CapPass",9.98,"Qualified",0.00206,164.73,417,"B-15","Alloy 617","Plate",314626
"Cycle 2","CapPass",10.00,"Qualified",0.00209,164.48,418,"B-15","Alloy 617","Plate",314626
"Cycle 2","CapPass",10.03,"Qualified",0.00211,164.31,419,"B-15","Alloy 617","Plate",314626
"Cycle 2","CapPass",10.05,"Qualified",0.00214,164.00,420,"B-15","Alloy 617","Plate",314626
"Cycle 2","CapPass",10.08,"Qualified",0.00216,163.81,421,"B-15","Alloy 617","Plate",314626
"Cycle 2","CapPass",10.10,"Qualified",0.00219,163.16,422,"B-15","Alloy 617","Plate",314626
"Cycle 2","CapPass",10.13,"Qualified",0.00222,161.62,423,"B-15","Alloy 617","Plate",314626
"Cycle 2","CapPass",10.17,"Qualified",0.00224,156.72,424,"B-15","Alloy 617","Plate",314626
"Cycle 2","CapPass",10.25,"Qualified",0.00221,141.13,425,"B-15","Alloy 617","Plate",314626
"Cycle 2","CapPass",10.28,"Qualified",0.00219,134.31,426,"B-15","Alloy 617","Plate",314626
"Cycle 2","CapPass",10.30,"Qualified",0.00216,129.03,427,"B-15","Alloy 617","Plate",314626
"Cycle 2","CapPass",10.31,"Qualified",0.00214,124.12,428,"B-15","Alloy 617","Plate",314626
"Cycle 2","CapPass",10.34,"Qualified",0.00211,119.34,429,"B-15","Alloy 617","Plate",314626
"Cycle 2","CapPass",10.35,"Qualified",0.00209,115.16,430,"B-15","Alloy 617","Plate",314626
"Cycle 2","CapPass",10.37,"Qualified",0.00206,110.49,431,"B-15","Alloy 617","Plate",314626
"Cycle 2","CapPass",10.39,"Qualified",0.00204,106.60,432,"B-15","Alloy 617","Plate",314626
"Cycle 2","CapPass",10.41,"Qualified",0.00201,102.77,433,"B-15","Alloy 617","Plate",314626
"Cycle 2","CapPass",10.42,"Qualified",0.00198,98.89,434,"B-15","Alloy 617","Plate",314626
"Cycle 2","CapPass",10.44,"Qualified",0.00196,95.02,435,"B-15","Alloy 617","Plate",314626
"Cycle 2","CapPass",10.46,"Qualified",0.00193,91.38,436,"B-15","Alloy 617","Plate",314626
"Cycle 2","CapPass",10.48,"Qualified",0.00191,87.46,437,"B-15","Alloy 617","Plate",314626
"Cycle 2","CapPass",10.50,"Qualified",0.00188,83.90,438,"B-15","Alloy 617","Plate",314626
"Cycle 2","CapPass",10.52,"Qualified",0.00186,80.41,439,"B-15","Alloy 617","Plate",314626
"Cycle 2","CapPass",10.55,"Qualified",0.00183,76.55,440,"B-15","Alloy 617","Plate",314626
"Cycle 2","CapPass",10.58,"Qualified",0.00180,72.77,441,"B-15","Alloy 617","Plate",314626
"Cycle 2","CapPass",10.60,"Qualified",0.00178,69.11,442,"B-15","Alloy 617","Plate",314626
"Cycle 2","CapPass",10.63,"Qualified",0.00175,65.53,443,"B-15","Alloy 617","Plate",314626
