Repository: js-molina/fatigue-A617

File: data/950C/Strain rate 0.001/0.60% strain/HTM_A20_PeakStress_B14.csv (part 1 of 4)
"Cycle","Data State","Max Stress Mpa","Min Stress Mpa","Qual State","Stress Ratio","Time Max Stress Sec","Time Min Stress Sec","Count","Sample","Alloy","Material_Form","Heat"
1,"CapPass",167.56,-154.2,"Qualified",1.086,1.94,5.18,1,"B-14","Alloy 617","Plate",314626
2,"CapPass",142.53,-137.6,"Qualified",1.036,9.84,14.26,2,"B-14","Alloy 617","Plate",314626
3,"CapPass",138.36,-134.2,"Qualified",1.031,18.36,23.92,3,"B-14","Alloy 617","Plate",314626
4,"CapPass",135.68,-133.5,"Qualified",1.016,28.92,33.93,4,"B-14","Alloy 617","Plate",314626
5,"CapPass",134.00,-131.9,"Qualified",1.016,38.93,45.15,5,"B-14","Alloy 617","Plate",314626
6,"CapPass",133.54,-131.8,"Qualified",1.013,50.83,56.53,6,"B-14","Alloy 617","Plate",314626
7,"CapPass",133.88,-131.3,"Qualified",1.019,62.25,67.70,7,"B-14","Alloy 617","Plate",314626
8,"CapPass",133.06,-131.7,"Qualified",1.010,73.71,80.39,8,"B-14","Alloy 617","Plate",314626
9,"CapPass",133.40,-131.5,"Qualified",1.014,86.06,92.01,9,"B-14","Alloy 617","Plate",314626
10,"CapPass",133.48,-131.7,"Qualified",1.014,97.81,104.01,10,"B-14","Alloy 617","Plate",314626
11,"CapPass",132.62,-131.5,"Qualified",1.008,110.40,116.42,11,"B-14","Alloy 617","Plate",314626
12,"CapPass",132.55,-130.9,"Qualified",1.013,122.17,128.30,12,"B-14","Alloy 617","Plate",314626
13,"CapPass",133.36,-131.6,"Qualified",1.014,134.17,140.40,13,"B-14","Alloy 617","Plate",314626
14,"CapPass",132.75,-131.6,"Qualified",1.009,146.40,152.40,14,"B-14","Alloy 617","Plate",314626
15,"CapPass",132.26,-131.1,"Qualified",1.009,158.45,164.46,15,"B-14","Alloy 617","Plate",314626
16,"CapPass",131.80,-130.7,"Qualified",1.008,169.63,176.46,16,"B-14","Alloy 617","Plate",314626
17,"CapPass",132.11,-129.6,"Qualified",1.019,182.03,188.44,17,"B-14","Alloy 617","Plate",314626
18,"CapPass",133.21,-130.3,"Qualified",1.022,194.11,200.46,18,"B-14","Alloy 617","Plate",314626
19,"CapPass",133.10,-130.1,"Qualified",1.023,206.17,212.49,19,"B-14","Alloy 617","Plate",314626
20,"CapPass",132.02,-131.3,"Qualified",1.006,218.49,224.48,20,"B-14","Alloy 617","Plate",314626
21,"CapPass",132.00,-130.4,"Qualified",1.012,229.85,236.11,21,"B-14","Alloy 617","Plate",314626
22,"CapPass",132.42,-131.1,"Qualified",1.010,242.42,248.49,22,"B-14","Alloy 617","Plate",314626
23,"CapPass",132.06,-129.6,"Qualified",1.019,254.04,260.52,23,"B-14","Alloy 617","Plate",314626
24,"CapPass",132.32,-130.3,"Qualified",1.016,266.53,272.53,24,"B-14","Alloy 617","Plate",314626
25,"CapPass",132.50,-131.8,"Qualified",1.006,278.52,284.54,25,"B-14","Alloy 617","Plate",314626
26,"CapPass",132.37,-130.5,"Qualified",1.014,290.10,296.54,26,"B-14","Alloy 617","Plate",314626
27,"CapPass",133.18,-132.3,"Qualified",1.007,302.35,308.54,27,"B-14","Alloy 617","Plate",314626
28,"CapPass",132.65,-130.7,"Qualified",1.015,313.35,320.28,28,"B-14","Alloy 617","Plate",314626
29,"CapPass",133.04,-130.2,"Qualified",1.022,326.56,331.73,29,"B-14","Alloy 617","Plate",314626
30,"CapPass",133.02,-130.6,"Qualified",1.019,338.56,344.58,30,"B-14","Alloy 617","Plate",314626
31,"CapPass",134.48,-130.7,"Qualified",1.029,350.30,356.22,31,"B-14","Alloy 617","Plate",314626
32,"CapPass",133.68,-131.0,"Qualified",1.020,362.60,368.56,32,"B-14","Alloy 617","Plate",314626
33,"CapPass",133.29,-130.4,"Qualified",1.022,374.53,380.62,33,"B-14","Alloy 617","Plate",314626
34,"CapPass",132.87,-130.3,"Qualified",1.020,386.39,392.30,34,"B-14","Alloy 617","Plate",314626
35,"CapPass",132.83,-131.1,"Qualified",1.013,398.18,404.23,35,"B-14","Alloy 617","Plate",314626
36,"CapPass",133.26,-130.4,"Qualified",1.022,410.62,416.51,36,"B-14","Alloy 617","Plate",314626
37,"CapPass",132.14,-131.5,"Qualified",1.005,422.11,428.65,37,"B-14","Alloy 617","Plate",314626
38,"CapPass",132.38,-130.2,"Qualified",1.016,434.03,440.64,38,"B-14","Alloy 617","Plate",314626
39,"CapPass",133.14,-131.2,"Qualified",1.015,446.66,452.65,39,"B-14","Alloy 617","Plate",314626
40,"CapPass",132.81,-130.5,"Qualified",1.017,457.82,464.67,40,"B-14","Alloy 617","Plate",314626
41,"CapPass",132.87,-130.7,"Qualified",1.016,470.38,476.33,41,"B-14","Alloy 617","Plate",314626
42,"CapPass",132.47,-130.7,"Qualified",1.014,482.66,488.68,42,"B-14","Alloy 617","Plate",314626
43,"CapPass",133.59,-130.7,"Qualified",1.022,494.23,500.65,43,"B-14","Alloy 617","Plate",314626
44,"CapPass",132.44,-131.4,"Qualified",1.008,505.32,512.49,44,"B-14","Alloy 617","Plate",314626
45,"CapPass",132.96,-130.2,"Qualified",1.021,518.57,524.71,45,"B-14","Alloy 617","Plate",314626
46,"CapPass",133.20,-130.6,"Qualified",1.020,530.51,536.72,46,"B-14","Alloy 617","Plate",314626
47,"CapPass",131.61,-131.4,"Qualified",1.002,542.67,548.71,47,"B-14","Alloy 617","Plate",314626
48,"CapPass",132.87,-130.6,"Qualified",1.018,554.74,560.73,48,"B-14","Alloy 617","Plate",314626
49,"CapPass",132.77,-130.8,"Qualified",1.015,566.23,572.75,49,"B-14","Alloy 617","Plate",314626
50,"CapPass",134.12,-130.6,"Qualified",1.027,578.62,584.54,50,"B-14","Alloy 617","Plate",314626
51,"CapPass",131.96,-130.4,"Qualified",1.012,590.77,596.18,51,"B-14","Alloy 617","Plate",314626
52,"CapPass",133.09,-130.9,"Qualified",1.017,602.47,608.62,52,"B-14","Alloy 617","Plate",314626
53,"CapPass",132.79,-131.0,"Qualified",1.014,614.77,620.52,53,"B-14","Alloy 617","Plate",314626
54,"CapPass",133.60,-130.5,"Qualified",1.024,626.26,632.79,54,"B-14","Alloy 617","Plate",314626
55,"CapPass",132.91,-130.1,"Qualified",1.021,638.43,644.57,55,"B-14","Alloy 617","Plate",314626
56,"CapPass",133.02,-130.3,"Qualified",1.021,649.90,656.49,56,"B-14","Alloy 617","Plate",314626
57,"CapPass",132.34,-131.3,"Qualified",1.008,662.81,668.82,57,"B-14","Alloy 617","Plate",314626
58,"CapPass",133.70,-130.4,"Qualified",1.025,674.43,680.82,58,"B-14","Alloy 617","Plate",314626
59,"CapPass",133.65,-131.6,"Qualified",1.015,686.83,692.71,59,"B-14","Alloy 617","Plate",314626
60,"CapPass",132.87,-131.1,"Qualified",1.013,697.62,704.83,60,"B-14","Alloy 617","Plate",314626
61,"CapPass",132.57,-131.0,"Qualified",1.012,710.80,716.85,61,"B-14","Alloy 617","Plate",314626
62,"CapPass",133.59,-130.5,"Qualified",1.024,722.82,728.82,62,"B-14","Alloy 617","Plate",314626
63,"CapPass",132.83,-130.7,"Qualified",1.016,734.87,740.81,63,"B-14","Alloy 617","Plate",314626
64,"CapPass",132.10,-130.7,"Qualified",1.011,745.84,752.86,64,"B-14","Alloy 617","Plate",314626
65,"CapPass",133.19,-130.6,"Qualified",1.020,758.31,764.88,65,"B-14","Alloy 617","Plate",314626
66,"CapPass",132.71,-132.4,"Qualified",1.002,770.35,776.88,66,"B-14","Alloy 617","Plate",314626
67,"CapPass",132.74,-131.5,"Qualified",1.009,781.83,788.87,67,"B-14","Alloy 617","Plate",314626
68,"CapPass",132.97,-130.1,"Qualified",1.022,794.41,800.76,68,"B-14","Alloy 617","Plate",314626
69,"CapPass",133.48,-131.6,"Qualified",1.014,806.43,812.93,69,"B-14","Alloy 617","Plate",314626
70,"CapPass",133.30,-130.9,"Qualified",1.018,818.49,824.84,70,"B-14","Alloy 617","Plate",314626
71,"CapPass",133.67,-131.0,"Qualified",1.020,830.72,836.75,71,"B-14","Alloy 617","Plate",314626
72,"CapPass",133.53,-130.5,"Qualified",1.023,842.94,848.95,72,"B-14","Alloy 617","Plate",314626
73,"CapPass",132.65,-130.5,"Qualified",1.016,854.69,860.90,73,"B-14","Alloy 617","Plate",314626
74,"CapPass",134.00,-131.3,"Qualified",1.021,866.07,872.95,74,"B-14","Alloy 617","Plate",314626
75,"CapPass",133.01,-130.4,"Qualified",1.020,878.95,884.98,75,"B-14","Alloy 617","Plate",314626
76,"CapPass",132.56,-130.7,"Qualified",1.014,890.99,896.97,76,"B-14","Alloy 617","Plate",314626
77,"CapPass",133.63,-131.4,"Qualified",1.017,902.80,908.69,77,"B-14","Alloy 617","Plate",314626
78,"CapPass",132.84,-129.9,"Qualified",1.023,914.98,921.00,78,"B-14","Alloy 617","Plate",314626
79,"CapPass",132.81,-130.2,"Qualified",1.020,927.00,932.10,79,"B-14","Alloy 617","Plate",314626
80,"CapPass",133.90,-132.2,"Qualified",1.013,939.02,945.01,80,"B-14","Alloy 617","Plate",314626
81,"CapPass",133.49,-130.4,"Qualified",1.024,950.70,957.02,81,"B-14","Alloy 617","Plate",314626
82,"CapPass",133.61,-130.9,"Qualified",1.021,962.34,968.68,82,"B-14","Alloy 617","Plate",314626
83,"CapPass",134.33,-130.5,"Qualified",1.029,974.88,981.01,83,"B-14","Alloy 617","Plate",314626
84,"CapPass",132.99,-130.7,"Qualified",1.018,986.89,992.96,84,"B-14","Alloy 617","Plate",314626
85,"CapPass",132.54,-131.1,"Qualified",1.011,999.06,1005.07,85,"B-14","Alloy 617","Plate",314626
86,"CapPass",132.81,-131.1,"Qualified",1.013,1011.07,1017.08,86,"B-14","Alloy 617","Plate",314626
87,"CapPass",134.06,-131.3,"Qualified",1.021,1023.07,1029.02,87,"B-14","Alloy 617","Plate",314626
88,"CapPass",132.89,-130.7,"Qualified",1.016,1034.84,1041.08,88,"B-14","Alloy 617","Plate",314626
89,"CapPass",132.54,-131.2,"Qualified",1.010,1046.57,1053.07,89,"B-14","Alloy 617","Plate",314626
90,"CapPass",133.07,-130.7,"Qualified",1.018,1058.74,1065.10,90,"B-14","Alloy 617","Plate",314626
91,"CapPass",133.56,-132.5,"Qualified",1.008,1070.75,1077.11,91,"B-14","Alloy 617","Plate",314626
92,"CapPass",133.56,-131.2,"Qualified",1.018,1082.88,1089.11,92,"B-14","Alloy 617","Plate",314626
93,"CapPass",132.86,-131.1,"Qualified",1.014,1094.82,1100.68,93,"B-14","Alloy 617","Plate",314626
94,"CapPass",132.30,-131.4,"Qualified",1.007,1106.95,1113.14,94,"B-14","Alloy 617","Plate",314626
95,"CapPass",132.86,-130.1,"Qualified",1.021,1119.03,1125.15,95,"B-14","Alloy 617","Plate",314626
96,"CapPass",133.27,-130.3,"Qualified",1.022,1131.04,1136.74,96,"B-14","Alloy 617","Plate",314626
97,"CapPass",132.79,-131.3,"Qualified",1.011,1142.79,1149.16,97,"B-14","Alloy 617","Plate",314626
98,"CapPass",132.79,-130.4,"Qualified",1.018,1155.14,1161.18,98,"B-14","Alloy 617","Plate",314626
99,"CapPass",132.39,-130.5,"Qualified",1.015,1167.17,1173.18,99,"B-14","Alloy 617","Plate",314626
100,"CapPass",133.03,-130.9,"Qualified",1.016,1179.19,1185.18,100,"B-14","Alloy 617","Plate",314626
101,"CapPass",133.91,-131.4,"Qualified",1.020,1191.08,1197.20,101,"B-14","Alloy 617","Plate",314626
102,"CapPass",132.39,-131.5,"Qualified",1.007,1202.67,1209.19,102,"B-14","Alloy 617","Plate",314626
103,"CapPass",133.80,-131.2,"Qualified",1.020,1215.20,1220.59,103,"B-14","Alloy 617","Plate",314626
104,"CapPass",134.24,-130.7,"Qualified",1.027,1226.31,1233.23,104,"B-14","Alloy 617","Plate",314626
105,"CapPass",133.18,-129.7,"Qualified",1.027,1239.13,1245.24,105,"B-14","Alloy 617","Plate",314626
106,"CapPass",133.20,-130.5,"Qualified",1.021,1251.11,1256.77,106,"B-14","Alloy 617","Plate",314626
107,"CapPass",133.62,-131.0,"Qualified",1.020,1263.12,1269.26,107,"B-14","Alloy 617","Plate",314626
108,"CapPass",133.11,-129.9,"Qualified",1.025,1274.72,1281.11,108,"B-14","Alloy 617","Plate",314626
109,"CapPass",133.27,-130.9,"Qualified",1.018,1287.25,1293.25,109,"B-14","Alloy 617","Plate",314626
110,"CapPass",133.31,-131.2,"Qualified",1.016,1299.22,1305.27,110,"B-14","Alloy 617","Plate",314626
111,"CapPass",132.44,-130.3,"Qualified",1.016,1311.28,1316.94,111,"B-14","Alloy 617","Plate",314626
112,"CapPass",133.16,-131.0,"Qualified",1.017,1323.28,1329.25,112,"B-14","Alloy 617","Plate",314626
113,"CapPass",132.69,-131.6,"Qualified",1.009,1335.14,1341.13,113,"B-14","Alloy 617","Plate",314626
114,"CapPass",133.46,-131.0,"Qualified",1.019,1346.47,1353.02,114,"B-14","Alloy 617","Plate",314626
115,"CapPass",132.83,-131.0,"Qualified",1.014,1359.32,1365.32,115,"B-14","Alloy 617","Plate",314626
116,"CapPass",133.49,-131.2,"Qualified",1.017,1370.80,1377.31,116,"B-14","Alloy 617","Plate",314626
117,"CapPass",133.61,-130.9,"Qualified",1.020,1383.31,1389.30,117,"B-14","Alloy 617","Plate",314626
118,"CapPass",133.86,-130.6,"Qualified",1.025,1395.34,1401.36,118,"B-14","Alloy 617","Plate",314626
119,"CapPass",133.84,-130.7,"Qualified",1.024,1407.36,1413.32,119,"B-14","Alloy 617","Plate",314626
120,"CapPass",132.50,-131.5,"Qualified",1.008,1418.72,1425.37,120,"B-14","Alloy 617","Plate",314626
121,"CapPass",133.08,-130.8,"Qualified",1.017,1431.09,1436.99,121,"B-14","Alloy 617","Plate",314626
122,"CapPass",133.30,-129.8,"Qualified",1.027,1443.14,1449.20,122,"B-14","Alloy 617","Plate",314626
123,"CapPass",132.74,-130.9,"Qualified",1.014,1454.62,1461.41,123,"B-14","Alloy 617","Plate",314626
124,"CapPass",133.19,-131.8,"Qualified",1.011,1467.39,1473.24,124,"B-14","Alloy 617","Plate",314626
125,"CapPass",133.67,-130.7,"Qualified",1.023,1478.84,1485.09,125,"B-14","Alloy 617","Plate",314626
126,"CapPass",134.22,-130.3,"Qualified",1.030,1491.21,1496.86,126,"B-14","Alloy 617","Plate",314626
127,"CapPass",132.87,-131.6,"Qualified",1.010,1503.38,1509.44,127,"B-14","Alloy 617","Plate",314626
128,"CapPass",133.60,-131.3,"Qualified",1.017,1515.44,1521.42,128,"B-14","Alloy 617","Plate",314626
129,"CapPass",133.13,-130.5,"Qualified",1.020,1527.42,1533.41,129,"B-14","Alloy 617","Plate",314626
130,"CapPass",133.19,-130.3,"Qualified",1.022,1539.33,1545.35,130,"B-14","Alloy 617","Plate",314626
131,"CapPass",134.21,-130.2,"Qualified",1.031,1551.42,1557.47,131,"B-14","Alloy 617","Plate",314626
132,"CapPass",133.31,-130.8,"Qualified",1.019,1563.47,1569.47,132,"B-14","Alloy 617","Plate",314626
133,"CapPass",131.92,-131.0,"Qualified",1.007,1575.48,1581.46,133,"B-14","Alloy 617","Plate",314626
134,"CapPass",133.24,-130.8,"Qualified",1.019,1586.67,1593.50,134,"B-14","Alloy 617","Plate",314626
135,"CapPass",133.16,-131.0,"Qualified",1.017,1598.68,1605.48,135,"B-14","Alloy 617","Plate",314626
136,"CapPass",134.17,-130.3,"Qualified",1.030,1611.44,1617.25,136,"B-14","Alloy 617","Plate",314626
137,"CapPass",133.48,-130.7,"Qualified",1.021,1623.52,1629.52,137,"B-14","Alloy 617","Plate",314626
138,"CapPass",132.89,-131.3,"Qualified",1.012,1635.53,1641.49,138,"B-14","Alloy 617","Plate",314626
139,"CapPass",133.60,-131.5,"Qualified",1.016,1647.55,1653.51,139,"B-14","Alloy 617","Plate",314626
140,"CapPass",132.85,-131.1,"Qualified",1.013,1659.26,1665.45,140,"B-14","Alloy 617","Plate",314626
141,"CapPass",133.08,-131.4,"Qualified",1.013,1671.20,1677.57,141,"B-14","Alloy 617","Plate",314626
142,"CapPass",134.12,-130.6,"Qualified",1.027,1683.56,1689.56,142,"B-14","Alloy 617","Plate",314626
143,"CapPass",134.22,-131.1,"Qualified",1.024,1695.42,1701.54,143,"B-14","Alloy 617","Plate",314626
144,"CapPass",132.52,-130.7,"Qualified",1.014,1706.41,1713.46,144,"B-14","Alloy 617","Plate",314626
145,"CapPass",132.94,-131.2,"Qualified",1.013,1719.53,1725.56,145,"B-14","Alloy 617","Plate",314626
146,"CapPass",133.72,-130.5,"Qualified",1.025,1731.47,1737.58,146,"B-14","Alloy 617","Plate",314626
147,"CapPass",133.47,-130.5,"Qualified",1.022,1743.36,1749.59,147,"B-14","Alloy 617","Plate",314626
148,"CapPass",133.19,-130.0,"Qualified",1.024,1754.90,1761.61,148,"B-14","Alloy 617","Plate",314626
149,"CapPass",132.48,-130.5,"Qualified",1.015,1767.62,1773.60,149,"B-14","Alloy 617","Plate",314626
150,"CapPass",132.69,-130.0,"Qualified",1.020,1779.00,1785.63,150,"B-14","Alloy 617","Plate",314626
151,"CapPass",133.09,-130.8,"Qualified",1.017,1791.64,1797.65,151,"B-14","Alloy 617","Plate",314626
152,"CapPass",133.49,-131.3,"Qualified",1.017,1803.65,1809.59,152,"B-14","Alloy 617","Plate",314626
153,"CapPass",132.54,-130.7,"Qualified",1.014,1814.89,1821.65,153,"B-14","Alloy 617","Plate",314626
154,"CapPass",132.56,-130.2,"Qualified",1.018,1826.98,1833.66,154,"B-14","Alloy 617","Plate",314626
155,"CapPass",133.67,-131.0,"Qualified",1.021,1839.18,1845.30,155,"B-14","Alloy 617","Plate",314626
156,"CapPass",133.08,-130.6,"Qualified",1.019,1851.69,1857.49,156,"B-14","Alloy 617","Plate",314626
157,"CapPass",133.11,-130.6,"Qualified",1.019,1863.70,1869.71,157,"B-14","Alloy 617","Plate",314626
158,"CapPass",133.52,-130.7,"Qualified",1.021,1875.23,1881.43,158,"B-14","Alloy 617","Plate",314626
159,"CapPass",134.06,-130.6,"Qualified",1.026,1887.69,1893.72,159,"B-14","Alloy 617","Plate",314626
160,"CapPass",133.70,-130.4,"Qualified",1.025,1899.73,1905.73,160,"B-14","Alloy 617","Plate",314626
161,"CapPass",132.68,-130.8,"Qualified",1.014,1911.73,1917.42,161,"B-14","Alloy 617","Plate",314626
162,"CapPass",133.27,-130.5,"Qualified",1.021,1923.28,1929.61,162,"B-14","Alloy 617","Plate",314626
163,"CapPass",132.95,-131.3,"Qualified",1.012,1935.24,1941.48,163,"B-14","Alloy 617","Plate",314626
164,"CapPass",133.29,-132.3,"Qualified",1.007,1947.75,1953.77,164,"B-14","Alloy 617","Plate",314626
165,"CapPass",133.89,-130.9,"Qualified",1.023,1959.67,1965.46,165,"B-14","Alloy 617","Plate",314626
166,"CapPass",133.09,-130.5,"Qualified",1.020,1970.96,1977.45,166,"B-14","Alloy 617","Plate",314626
167,"CapPass",134.02,-129.8,"Qualified",1.033,1983.77,1989.45,167,"B-14","Alloy 617","Plate",314626
168,"CapPass",134.01,-131.2,"Qualified",1.021,1995.71,2001.79,168,"B-14","Alloy 617","Plate",314626
169,"CapPass",132.92,-129.8,"Qualified",1.024,2007.81,2013.73,169,"B-14","Alloy 617","Plate",314626
170,"CapPass",132.34,-131.3,"Qualified",1.008,2018.89,2025.81,170,"B-14","Alloy 617","Plate",314626
171,"CapPass",132.69,-130.9,"Qualified",1.013,2030.94,2037.81,171,"B-14","Alloy 617","Plate",314626
172,"CapPass",133.80,-130.7,"Qualified",1.024,2043.58,2049.63,172,"B-14","Alloy 617","Plate",314626
173,"CapPass",133.32,-131.3,"Qualified",1.015,2055.83,2061.53,173,"B-14","Alloy 617","Plate",314626
174,"CapPass",132.73,-131.6,"Qualified",1.008,2067.15,2073.85,174,"B-14","Alloy 617","Plate",314626
175,"CapPass",132.91,-131.0,"Qualified",1.015,2079.57,2085.84,175,"B-14","Alloy 617","Plate",314626
176,"CapPass",132.89,-130.0,"Qualified",1.022,2091.48,2097.87,176,"B-14","Alloy 617","Plate",314626
177,"CapPass",133.97,-131.8,"Qualified",1.017,2103.64,2109.88,177,"B-14","Alloy 617","Plate",314626
178,"CapPass",132.69,-131.0,"Qualified",1.013,2115.88,2121.88,178,"B-14","Alloy 617","Plate",314626
179,"CapPass",133.56,-131.3,"Qualified",1.017,2127.01,2133.63,179,"B-14","Alloy 617","Plate",314626
180,"CapPass",133.68,-131.0,"Qualified",1.020,2139.30,2145.90,180,"B-14","Alloy 617","Plate",314626
181,"CapPass",133.10,-131.5,"Qualified",1.012,2151.84,2157.91,181,"B-14","Alloy 617","Plate",314626
182,"CapPass",133.28,-131.4,"Qualified",1.014,2163.54,2169.88,182,"B-14","Alloy 617","Plate",314626
183,"CapPass",133.21,-131.7,"Qualified",1.011,2175.91,2181.75,183,"B-14","Alloy 617","Plate",314626
184,"CapPass",133.02,-130.5,"Qualified",1.019,2187.93,2193.94,184,"B-14","Alloy 617","Plate",314626
185,"CapPass",133.55,-130.0,"Qualified",1.027,2199.92,2205.94,185,"B-14","Alloy 617","Plate",314626
186,"CapPass",132.51,-131.0,"Qualified",1.011,2210.75,2217.96,186,"B-14","Alloy 617","Plate",314626
187,"CapPass",132.96,-130.2,"Qualified",1.021,2223.50,2229.96,187,"B-14","Alloy 617","Plate",314626
188,"CapPass",133.27,-131.7,"Qualified",1.012,2235.24,2241.97,188,"B-14","Alloy 617","Plate",314626
189,"CapPass",132.98,-130.7,"Qualified",1.017,2247.78,2253.96,189,"B-14","Alloy 617","Plate",314626
190,"CapPass",133.87,-131.0,"Qualified",1.022,2259.95,2265.86,190,"B-14","Alloy 617","Plate",314626
191,"CapPass",132.88,-130.8,"Qualified",1.016,2271.60,2277.98,191,"B-14","Alloy 617","Plate",314626
192,"CapPass",133.32,-130.2,"Qualified",1.024,2284.00,2290.01,192,"B-14","Alloy 617","Plate",314626
193,"CapPass",134.06,-130.8,"Qualified",1.025,2295.95,2301.94,193,"B-14","Alloy 617","Plate",314626
194,"CapPass",132.72,-129.8,"Qualified",1.022,2308.01,2313.91,194,"B-14","Alloy 617","Plate",314626
195,"CapPass",133.53,-129.9,"Qualified",1.028,2320.02,2325.88,195,"B-14","Alloy 617","Plate",314626
196,"CapPass",133.26,-130.7,"Qualified",1.019,2331.73,2338.04,196,"B-14","Alloy 617","Plate",314626
197,"CapPass",133.50,-130.3,"Qualified",1.024,2343.32,2349.80,197,"B-14","Alloy 617","Plate",314626
198,"CapPass",133.89,-130.1,"Qualified",1.029,2355.93,2361.74,198,"B-14","Alloy 617","Plate",314626
199,"CapPass",132.51,-131.9,"Qualified",1.005,2367.31,2374.06,199,"B-14","Alloy 617","Plate",314626
200,"CapPass",132.40,-131.2,"Qualified",1.009,2379.98,2385.83,200,"B-14","Alloy 617","Plate",314626
201,"CapPass",133.54,-130.4,"Qualified",1.024,2391.86,2398.05,201,"B-14","Alloy 617","Plate",314626
202,"CapPass",133.60,-130.6,"Qualified",1.023,2403.51,2409.93,202,"B-14","Alloy 617","Plate",314626
203,"CapPass",133.59,-130.5,"Qualified",1.023,2415.80,2422.09,203,"B-14","Alloy 617","Plate",314626
204,"CapPass",132.39,-130.7,"Qualified",1.013,2427.66,2434.10,204,"B-14","Alloy 617","Plate",314626
205,"CapPass",132.75,-130.8,"Qualified",1.015,2439.86,2445.71,205,"B-14","Alloy 617","Plate",314626
206,"CapPass",133.01,-130.7,"Qualified",1.018,2452.02,2458.02,206,"B-14","Alloy 617","Plate",314626
207,"CapPass",133.07,-130.0,"Qualified",1.024,2463.61,2470.09,207,"B-14","Alloy 617","Plate",314626
208,"CapPass",133.99,-130.8,"Qualified",1.024,2476.07,2482.14,208,"B-14","Alloy 617","Plate",314626
209,"CapPass",133.01,-130.5,"Qualified",1.020,2487.96,2494.15,209,"B-14","Alloy 617","Plate",314626
210,"CapPass",133.37,-131.2,"Qualified",1.016,2499.30,2506.16,210,"B-14","Alloy 617","Plate",314626
211,"CapPass",133.18,-130.8,"Qualified",1.018,2511.87,2518.17,211,"B-14","Alloy 617","Plate",314626
212,"CapPass",132.84,-130.6,"Qualified",1.017,2524.09,2529.79,212,"B-14","Alloy 617","Plate",314626
213,"CapPass",133.21,-130.7,"Qualified",1.019,2535.77,2542.16,213,"B-14","Alloy 617","Plate",314626
214,"CapPass",133.47,-130.2,"Qualified",1.025,2548.19,2554.19,214,"B-14","Alloy 617","Plate",314626
215,"CapPass",132.91,-130.8,"Qualified",1.016,2560.20,2565.96,215,"B-14","Alloy 617","Plate",314626
216,"CapPass",133.88,-130.6,"Qualified",1.025,2572.13,2578.20,216,"B-14","Alloy 617","Plate",314626
217,"CapPass",132.54,-130.9,"Qualified",1.013,2584.07,2590.23,217,"B-14","Alloy 617","Plate",314626
218,"CapPass",133.67,-130.9,"Qualified",1.021,2596.22,2602.15,218,"B-14","Alloy 617","Plate",314626
219,"CapPass",133.26,-131.4,"Qualified",1.014,2608.23,2614.24,219,"B-14","Alloy 617","Plate",314626
220,"CapPass",132.63,-130.3,"Qualified",1.018,2620.17,2626.00,220,"B-14","Alloy 617","Plate",314626
221,"CapPass",132.66,-131.3,"Qualified",1.010,2632.27,2638.26,221,"B-14","Alloy 617","Plate",314626
222,"CapPass",133.32,-132.0,"Qualified",1.010,2644.24,2650.28,222,"B-14","Alloy 617","Plate",314626
223,"CapPass",134.32,-132.4,"Qualified",1.015,2655.86,2662.27,223,"B-14","Alloy 617","Plate",314626
224,"CapPass",133.32,-130.1,"Qualified",1.025,2668.19,2674.29,224,"B-14","Alloy 617","Plate",314626
225,"CapPass",132.62,-130.7,"Qualified",1.014,2680.29,2686.28,225,"B-14","Alloy 617","Plate",314626
226,"CapPass",133.78,-129.8,"Qualified",1.031,2692.30,2697.76,226,"B-14","Alloy 617","Plate",314626
227,"CapPass",132.49,-130.9,"Qualified",1.012,2704.08,2710.32,227,"B-14","Alloy 617","Plate",314626
228,"CapPass",133.40,-129.7,"Qualified",1.029,2716.07,2722.33,228,"B-14","Alloy 617","Plate",314626
229,"CapPass",133.20,-130.0,"Qualified",1.025,2728.10,2734.13,229,"B-14","Alloy 617","Plate",314626
230,"CapPass",133.03,-130.8,"Qualified",1.017,2740.33,2746.32,230,"B-14","Alloy 617","Plate",314626
231,"CapPass",133.36,-130.9,"Qualified",1.019,2751.92,2758.34,231,"B-14","Alloy 617","Plate",314626
232,"CapPass",133.90,-131.2,"Qualified",1.020,2764.35,2770.35,232,"B-14","Alloy 617","Plate",314626
233,"CapPass",132.64,-129.9,"Qualified",1.021,2776.35,2782.06,233,"B-14","Alloy 617","Plate",314626
234,"CapPass",133.85,-131.9,"Qualified",1.015,2788.15,2794.25,234,"B-14","Alloy 617","Plate",314626
235,"CapPass",132.62,-130.9,"Qualified",1.013,2800.37,2806.37,235,"B-14","Alloy 617","Plate",314626
236,"CapPass",132.92,-130.5,"Qualified",1.019,2812.39,2818.17,236,"B-14","Alloy 617","Plate",314626
237,"CapPass",133.10,-130.8,"Qualified",1.018,2823.40,2830.40,237,"B-14","Alloy 617","Plate",314626
238,"CapPass",133.39,-130.5,"Qualified",1.022,2835.81,2842.41,238,"B-14","Alloy 617","Plate",314626
239,"CapPass",132.76,-130.0,"Qualified",1.021,2848.32,2854.09,239,"B-14","Alloy 617","Plate",314626
240,"CapPass",134.04,-130.8,"Qualified",1.025,2860.43,2866.42,240,"B-14","Alloy 617","Plate",314626
241,"CapPass",132.51,-129.5,"Qualified",1.023,2871.86,2878.45,241,"B-14","Alloy 617","Plate",314626
242,"CapPass",133.51,-130.0,"Qualified",1.027,2884.19,2890.44,242,"B-14","Alloy 617","Plate",314626
243,"CapPass",133.10,-130.4,"Qualified",1.021,2896.46,2902.35,243,"B-14","Alloy 617","Plate",314626
244,"CapPass",133.10,-130.0,"Qualified",1.024,2908.19,2914.43,244,"B-14","Alloy 617","Plate",314626
245,"CapPass",133.58,-131.6,"Qualified",1.015,2920.08,2926.46,245,"B-14","Alloy 617","Plate",314626
246,"CapPass",133.29,-130.1,"Qualified",1.024,2932.47,2937.96,246,"B-14","Alloy 617","Plate",314626
247,"CapPass",133.43,-130.2,"Qualified",1.025,2944.08,2949.81,247,"B-14","Alloy 617","Plate",314626
248,"CapPass",133.37,-131.2,"Qualified",1.017,2956.18,2962.48,248,"B-14","Alloy 617","Plate",314626
249,"CapPass",133.56,-130.4,"Qualified",1.024,2968.50,2974.51,249,"B-14","Alloy 617","Plate",314626
250,"CapPass",132.64,-129.8,"Qualified",1.022,2980.07,2986.49,250,"B-14","Alloy 617","Plate",314626
251,"CapPass",133.19,-131.0,"Qualified",1.017,2992.07,2998.52,251,"B-14","Alloy 617","Plate",314626
252,"CapPass",133.67,-130.9,"Qualified",1.021,3004.52,3010.52,252,"B-14","Alloy 617","Plate",314626
253,"CapPass",133.01,-131.1,"Qualified",1.015,3015.51,3022.55,253,"B-14","Alloy 617","Plate",314626
254,"CapPass",133.61,-130.1,"Qualified",1.027,3028.54,3034.56,254,"B-14","Alloy 617","Plate",314626
255,"CapPass",132.53,-130.8,"Qualified",1.013,3040.31,3046.56,255,"B-14","Alloy 617","Plate",314626
256,"CapPass",133.50,-129.2,"Qualified",1.033,3052.57,3058.56,256,"B-14","Alloy 617","Plate",314626
257,"CapPass",133.15,-130.6,"Qualified",1.019,3063.88,3070.51,257,"B-14","Alloy 617","Plate",314626
258,"CapPass",133.48,-130.4,"Qualified",1.024,3076.59,3082.55,258,"B-14","Alloy 617","Plate",314626
259,"CapPass",133.05,-131.0,"Qualified",1.016,3088.34,3094.59,259,"B-14","Alloy 617","Plate",314626
260,"CapPass",132.89,-130.9,"Qualified",1.016,3100.30,3106.60,260,"B-14","Alloy 617","Plate",314626
261,"CapPass",134.73,-132.1,"Qualified",1.020,3112.61,3118.61,261,"B-14","Alloy 617","Plate",314626
262,"CapPass",133.47,-131.2,"Qualified",1.017,3124.61,3130.55,262,"B-14","Alloy 617","Plate",314626
263,"CapPass",132.91,-131.5,"Qualified",1.010,3136.62,3142.51,263,"B-14","Alloy 617","Plate",314626
264,"CapPass",133.40,-130.3,"Qualified",1.023,3148.64,3154.63,264,"B-14","Alloy 617","Plate",314626
265,"CapPass",133.27,-132.2,"Qualified",1.008,3160.26,3166.63,265,"B-14","Alloy 617","Plate",314626
266,"CapPass",133.53,-131.0,"Qualified",1.019,3172.39,3178.65,266,"B-14","Alloy 617","Plate",314626
267,"CapPass",133.71,-130.4,"Qualified",1.025,3184.41,3190.67,267,"B-14","Alloy 617","Plate",314626
268,"CapPass",133.77,-131.1,"Qualified",1.021,3196.67,3202.67,268,"B-14","Alloy 617","Plate",314626
269,"CapPass",134.67,-130.9,"Qualified",1.028,3208.43,3214.68,269,"B-14","Alloy 617","Plate",314626
270,"CapPass",133.76,-131.2,"Qualified",1.020,3220.69,3226.61,270,"B-14","Alloy 617","Plate",314626
271,"CapPass",132.78,-131.1,"Qualified",1.013,3232.54,3238.62,271,"B-14","Alloy 617","Plate",314626
272,"CapPass",132.77,-130.0,"Qualified",1.021,3244.56,3250.71,272,"B-14","Alloy 617","Plate",314626
273,"CapPass",132.53,-130.1,"Qualified",1.019,3256.72,3262.58,273,"B-14","Alloy 617","Plate",314626
274,"CapPass",133.30,-130.3,"Qualified",1.023,3268.73,3274.72,274,"B-14","Alloy 617","Plate",314626
275,"CapPass",133.14,-131.4,"Qualified",1.013,3280.42,3286.73,275,"B-14","Alloy 617","Plate",314626
276,"CapPass",134.50,-130.6,"Qualified",1.030,3292.50,3298.74,276,"B-14","Alloy 617","Plate",314626
277,"CapPass",132.37,-130.4,"Qualified",1.015,3304.75,3310.75,277,"B-14","Alloy 617","Plate",314626
278,"CapPass",133.33,-130.6,"Qualified",1.021,3316.75,3322.75,278,"B-14","Alloy 617","Plate",314626
279,"CapPass",133.02,-130.3,"Qualified",1.021,3328.77,3334.77,279,"B-14","Alloy 617","Plate",314626
280,"CapPass",133.29,-130.6,"Qualified",1.021,3340.71,3346.79,280,"B-14","Alloy 617","Plate",314626
281,"CapPass",131.72,-130.2,"Qualified",1.011,3352.78,3358.77,281,"B-14","Alloy 617","Plate",314626
282,"CapPass",132.34,-129.4,"Qualified",1.023,3364.30,3370.80,282,"B-14","Alloy 617","Plate",314626
283,"CapPass",133.03,-130.5,"Qualified",1.019,3375.90,3382.61,283,"B-14","Alloy 617","Plate",314626
284,"CapPass",133.77,-130.5,"Qualified",1.025,3388.50,3394.82,284,"B-14","Alloy 617","Plate",314626
285,"CapPass",133.14,-131.0,"Qualified",1.016,3400.82,3406.82,285,"B-14","Alloy 617","Plate",314626
286,"CapPass",132.73,-129.5,"Qualified",1.025,3412.29,3418.82,286,"B-14","Alloy 617","Plate",314626
287,"CapPass",132.75,-130.3,"Qualified",1.019,3424.60,3430.80,287,"B-14","Alloy 617","Plate",314626
288,"CapPass",133.34,-129.8,"Qualified",1.027,3436.35,3442.84,288,"B-14","Alloy 617","Plate",314626
289,"CapPass",132.69,-129.1,"Qualified",1.028,3448.86,3454.44,289,"B-14","Alloy 617","Plate",314626
290,"CapPass",132.28,-129.6,"Qualified",1.020,3460.87,3466.86,290,"B-14","Alloy 617","Plate",314626
291,"CapPass",133.86,-130.0,"Qualified",1.030,3472.20,3478.86,291,"B-14","Alloy 617","Plate",314626
292,"CapPass",132.50,-130.3,"Qualified",1.017,3484.36,3490.89,292,"B-14","Alloy 617","Plate",314626
293,"CapPass",133.06,-130.5,"Qualified",1.020,3496.90,3502.89,293,"B-14","Alloy 617","Plate",314626
294,"CapPass",133.03,-131.5,"Qualified",1.012,3508.88,3514.89,294,"B-14","Alloy 617","Plate",314626
295,"CapPass",133.65,-130.3,"Qualified",1.026,3520.51,3526.91,295,"B-14","Alloy 617","Plate",314626
296,"CapPass",133.86,-131.1,"Qualified",1.021,3532.88,3538.91,296,"B-14","Alloy 617","Plate",314626
297,"CapPass",132.20,-130.5,"Qualified",1.013,3544.73,3550.45,297,"B-14","Alloy 617","Plate",314626
298,"CapPass",133.32,-131.4,"Qualified",1.014,3556.61,3562.92,298,"B-14","Alloy 617","Plate",314626
299,"CapPass",133.51,-129.9,"Qualified",1.028,3568.94,3574.95,299,"B-14","Alloy 617","Plate",314626
300,"CapPass",133.22,-130.0,"Qualified",1.025,3580.48,3586.95,300,"B-14","Alloy 617","Plate",314626
301,"CapPass",133.48,-131.0,"Qualified",1.019,3592.41,3598.95,301,"B-14","Alloy 617","Plate",314626
302,"CapPass",132.55,-130.3,"Qualified",1.017,3604.30,3610.66,302,"B-14","Alloy 617","Plate",314626
303,"CapPass",132.64,-129.4,"Qualified",1.025,3616.96,3622.60,303,"B-14","Alloy 617","Plate",314626
304,"CapPass",133.10,-129.8,"Qualified",1.025,3628.96,3634.99,304,"B-14","Alloy 617","Plate",314626
305,"CapPass",132.38,-130.1,"Qualified",1.018,3640.45,3646.98,305,"B-14","Alloy 617","Plate",314626
306,"CapPass",132.45,-129.6,"Qualified",1.022,3651.91,3658.74,306,"B-14","Alloy 617","Plate",314626
307,"CapPass",132.44,-129.9,"Qualified",1.020,3665.01,3671.03,307,"B-14","Alloy 617","Plate",314626
308,"CapPass",133.55,-129.9,"Qualified",1.028,3677.02,3682.67,308,"B-14","Alloy 617","Plate",314626
309,"CapPass",133.74,-129.6,"Qualified",1.032,3688.66,3695.03,309,"B-14","Alloy 617","Plate",314626
310,"CapPass",132.14,-130.7,"Qualified",1.011,3701.03,3706.96,310,"B-14","Alloy 617","Plate",314626
311,"CapPass",132.21,-130.1,"Qualified",1.016,3712.62,3719.04,311,"B-14","Alloy 617","Plate",314626
312,"CapPass",132.66,-131.0,"Qualified",1.012,3725.05,3730.59,312,"B-14","Alloy 617","Plate",314626
313,"CapPass",133.56,-130.8,"Qualified",1.021,3737.06,3743.08,313,"B-14","Alloy 617","Plate",314626
314,"CapPass",132.04,-130.7,"Qualified",1.010,3748.60,3755.06,314,"B-14","Alloy 617","Plate",314626
315,"CapPass",132.67,-129.5,"Qualified",1.025,3760.74,3767.09,315,"B-14","Alloy 617","Plate",314626
316,"CapPass",133.61,-130.2,"Qualified",1.026,3772.88,3779.09,316,"B-14","Alloy 617","Plate",314626
317,"CapPass",133.24,-130.6,"Qualified",1.020,3785.07,3790.85,317,"B-14","Alloy 617","Plate",314626
318,"CapPass",133.17,-130.2,"Qualified",1.023,3797.11,3803.12,318,"B-14","Alloy 617","Plate",314626
319,"CapPass",132.74,-128.9,"Qualified",1.030,3809.09,3815.13,319,"B-14","Alloy 617","Plate",314626
320,"CapPass",132.77,-129.9,"Qualified",1.022,3820.86,3826.87,320,"B-14","Alloy 617","Plate",314626
321,"CapPass",131.88,-130.6,"Qualified",1.010,3832.80,3839.13,321,"B-14","Alloy 617","Plate",314626
322,"CapPass",132.50,-131.9,"Qualified",1.005,3844.50,3851.08,322,"B-14","Alloy 617","Plate",314626
323,"CapPass",132.32,-129.2,"Qualified",1.024,3856.95,3863.15,323,"B-14","Alloy 617","Plate",314626
324,"CapPass",132.29,-130.4,"Qualified",1.014,3869.13,3875.13,324,"B-14","Alloy 617","Plate",314626
325,"CapPass",133.31,-130.0,"Qualified",1.025,3881.00,3887.15,325,"B-14","Alloy 617","Plate",314626
326,"CapPass",132.25,-129.6,"Qualified",1.021,3893.17,3899.18,326,"B-14","Alloy 617","Plate",314626
327,"CapPass",132.80,-129.7,"Qualified",1.024,3904.85,3910.80,327,"B-14","Alloy 617","Plate",314626
328,"CapPass",132.96,-130.5,"Qualified",1.019,3917.19,3923.21,328,"B-14","Alloy 617","Plate",314626
329,"CapPass",133.05,-129.1,"Qualified",1.030,3929.16,3935.20,329,"B-14","Alloy 617","Plate",314626
330,"CapPass",133.22,-129.9,"Qualified",1.026,3940.93,3947.21,330,"B-14","Alloy 617","Plate",314626
331,"CapPass",132.77,-131.1,"Qualified",1.012,3952.75,3959.20,331,"B-14","Alloy 617","Plate",314626
332,"CapPass",132.40,-129.4,"Qualified",1.023,3964.63,3971.23,332,"B-14","Alloy 617","Plate",314626
333,"CapPass",132.53,-129.5,"Qualified",1.023,3976.98,3983.25,333,"B-14","Alloy 617","Plate",314626
334,"CapPass",132.58,-131.1,"Qualified",1.011,3988.47,3995.11,334,"B-14","Alloy 617","Plate",314626
335,"CapPass",132.94,-130.4,"Qualified",1.020,4001.03,4007.28,335,"B-14","Alloy 617","Plate",314626
336,"CapPass",133.45,-131.1,"Qualified",1.018,4012.54,4019.28,336,"B-14","Alloy 617","Plate",314626
337,"CapPass",132.93,-130.7,"Qualified",1.017,4025.27,4031.29,337,"B-14","Alloy 617","Plate",314626
338,"CapPass",132.20,-130.0,"Qualified",1.017,4036.84,4043.14,338,"B-14","Alloy 617","Plate",314626
339,"CapPass",132.39,-130.0,"Qualified",1.019,4049.02,4055.29,339,"B-14","Alloy 617","Plate",314626
340,"CapPass",132.86,-129.9,"Qualified",1.023,4060.71,4067.31,340,"B-14","Alloy 617","Plate",314626
341,"CapPass",132.63,-129.8,"Qualified",1.022,4073.27,4078.77,341,"B-14","Alloy 617","Plate",314626
342,"CapPass",133.65,-130.1,"Qualified",1.028,4085.06,4091.32,342,"B-14","Alloy 617","Plate",314626
343,"CapPass",133.09,-129.9,"Qualified",1.025,4097.29,4103.33,343,"B-14","Alloy 617","Plate",314626
344,"CapPass",131.91,-129.1,"Qualified",1.022,4109.34,4114.83,344,"B-14","Alloy 617","Plate",314626
345,"CapPass",132.38,-129.7,"Qualified",1.021,4121.23,4127.35,345,"B-14","Alloy 617","Plate",314626
346,"CapPass",132.86,-129.3,"Qualified",1.028,4133.01,4139.36,346,"B-14","Alloy 617","Plate",314626
347,"CapPass",133.08,-130.5,"Qualified",1.020,4145.34,4151.38,347,"B-14","Alloy 617","Plate",314626
348,"CapPass",132.73,-130.1,"Qualified",1.020,4157.30,4163.37,348,"B-14","Alloy 617","Plate",314626
349,"CapPass",133.14,-131.6,"Qualified",1.012,4169.24,4175.39,349,"B-14","Alloy 617","Plate",314626
350,"CapPass",133.04,-129.6,"Qualified",1.026,4181.14,4187.40,350,"B-14","Alloy 617","Plate",314626
351,"CapPass",132.03,-130.0,"Qualified",1.016,4193.20,4199.40,351,"B-14","Alloy 617","Plate",314626
352,"CapPass",133.75,-129.7,"Qualified",1.031,4205.34,4211.42,352,"B-14","Alloy 617","Plate",314626
353,"CapPass",132.16,-130.4,"Qualified",1.014,4217.41,4223.41,353,"B-14","Alloy 617","Plate",314626
354,"CapPass",133.77,-131.1,"Qualified",1.020,4229.43,4235.42,354,"B-14","Alloy 617","Plate",314626
355,"CapPass",133.07,-131.4,"Qualified",1.012,4241.08,4247.29,355,"B-14","Alloy 617","Plate",314626
356,"CapPass",132.84,-130.9,"Qualified",1.015,4253.44,4259.43,356,"B-14","Alloy 617","Plate",314626
357,"CapPass",134.77,-129.9,"Qualified",1.038,4265.34,4271.45,357,"B-14","Alloy 617","Plate",314626
358,"CapPass",132.69,-130.2,"Qualified",1.019,4277.45,4283.44,358,"B-14","Alloy 617","Plate",314626
359,"CapPass",133.02,-130.2,"Qualified",1.022,4289.46,4295.45,359,"B-14","Alloy 617","Plate",314626
360,"CapPass",132.25,-129.1,"Qualified",1.024,4301.42,4307.48,360,"B-14","Alloy 617","Plate",314626
361,"CapPass",131.84,-129.7,"Qualified",1.017,4312.59,4319.49,361,"B-14","Alloy 617","Plate",314626
362,"CapPass",132.55,-129.7,"Qualified",1.022,4325.49,4331.47,362,"B-14","Alloy 617","Plate",314626
363,"CapPass",132.36,-130.0,"Qualified",1.018,4336.56,4343.49,363,"B-14","Alloy 617","Plate",314626
364,"CapPass",131.69,-130.5,"Qualified",1.009,4349.03,4355.48,364,"B-14","Alloy 617","Plate",314626
365,"CapPass",132.30,-130.3,"Qualified",1.016,4361.15,4367.52,365,"B-14","Alloy 617","Plate",314626
366,"CapPass",133.22,-130.7,"Qualified",1.019,4373.26,4379.46,366,"B-14","Alloy 617","Plate",314626
367,"CapPass",133.62,-130.5,"Qualified",1.024,4385.51,4391.54,367,"B-14","Alloy 617","Plate",314626
368,"CapPass",131.98,-129.5,"Qualified",1.019,4397.33,4403.55,368,"B-14","Alloy 617","Plate",314626
369,"CapPass",132.62,-129.5,"Qualified",1.024,4409.47,4414.84,369,"B-14","Alloy 617","Plate",314626
370,"CapPass",131.68,-129.7,"Qualified",1.015,4421.55,4427.57,370,"B-14","Alloy 617","Plate",314626
371,"CapPass",132.26,-130.3,"Qualified",1.015,4433.58,4439.57,371,"B-14","Alloy 617","Plate",314626
372,"CapPass",133.25,-130.8,"Qualified",1.019,4445.41,4451.28,372,"B-14","Alloy 617","Plate",314626
373,"CapPass",133.39,-129.7,"Qualified",1.029,4457.60,4463.57,373,"B-14","Alloy 617","Plate",314626
374,"CapPass",133.25,-130.3,"Qualified",1.023,4469.45,4475.60,374,"B-14","Alloy 617","Plate",314626
375,"CapPass",131.64,-129.5,"Qualified",1.017,4481.52,4487.60,375,"B-14","Alloy 617","Plate",314626
376,"CapPass",133.11,-130.8,"Qualified",1.017,4493.60,4499.61,376,"B-14","Alloy 617","Plate",314626
377,"CapPass",133.13,-129.8,"Qualified",1.026,4505.38,4511.63,377,"B-14","Alloy 617","Plate",314626
378,"CapPass",131.64,-130.3,"Qualified",1.011,4517.63,4523.61,378,"B-14","Alloy 617","Plate",314626
379,"CapPass",132.74,-129.0,"Qualified",1.029,4529.39,4535.62,379,"B-14","Alloy 617","Plate",314626
380,"CapPass",132.34,-130.0,"Qualified",1.018,4541.64,4547.67,380,"B-14","Alloy 617","Plate",314626
381,"CapPass",133.53,-130.5,"Qualified",1.024,4553.24,4559.45,381,"B-14","Alloy 617","Plate",314626
382,"CapPass",131.91,-130.1,"Qualified",1.014,4565.61,4571.68,382,"B-14","Alloy 617","Plate",314626
383,"CapPass",132.57,-129.4,"Qualified",1.025,4577.51,4583.65,383,"B-14","Alloy 617","Plate",314626
384,"CapPass",132.17,-128.8,"Qualified",1.026,4589.31,4595.68,384,"B-14","Alloy 617","Plate",314626
385,"CapPass",133.21,-130.4,"Qualified",1.021,4601.41,4607.68,385,"B-14","Alloy 617","Plate",314626
386,"CapPass",131.43,-130.3,"Qualified",1.009,4613.67,4619.70,386,"B-14","Alloy 617","Plate",314626
387,"CapPass",133.66,-130.3,"Qualified",1.026,4625.67,4631.70,387,"B-14","Alloy 617","Plate",314626
388,"CapPass",132.77,-130.0,"Qualified",1.022,4637.73,4643.74,388,"B-14","Alloy 617","Plate",314626
389,"CapPass",132.25,-129.3,"Qualified",1.023,4649.75,4655.71,389,"B-14","Alloy 617","Plate",314626
390,"CapPass",132.18,-129.3,"Qualified",1.022,4661.51,4667.75,390,"B-14","Alloy 617","Plate",314626
391,"CapPass",132.72,-129.9,"Qualified",1.021,4672.53,4679.75,391,"B-14","Alloy 617","Plate",314626
392,"CapPass",132.57,-130.9,"Qualified",1.013,4685.72,4691.76,392,"B-14","Alloy 617","Plate",314626
393,"CapPass",132.91,-130.1,"Qualified",1.022,4697.37,4703.77,393,"B-14","Alloy 617","Plate",314626
394,"CapPass",132.59,-130.4,"Qualified",1.017,4709.40,4715.79,394,"B-14","Alloy 617","Plate",314626
395,"CapPass",132.81,-130.6,"Qualified",1.017,4721.77,4727.56,395,"B-14","Alloy 617","Plate",314626
396,"CapPass",131.74,-130.2,"Qualified",1.012,4733.78,4739.80,396,"B-14","Alloy 617","Plate",314626
397,"CapPass",132.04,-129.8,"Qualified",1.017,4745.80,4751.81,397,"B-14","Alloy 617","Plate",314626
398,"CapPass",133.48,-130.0,"Qualified",1.026,4757.80,4763.81,398,"B-14","Alloy 617","Plate",314626
399,"CapPass",132.93,-129.4,"Qualified",1.027,4769.56,4775.82,399,"B-14","Alloy 617","Plate",314626
400,"CapPass",131.46,-130.0,"Qualified",1.011,4781.80,4787.84,400,"B-14","Alloy 617","Plate",314626
401,"CapPass",131.96,-129.1,"Qualified",1.022,4793.63,4799.74,401,"B-14","Alloy 617","Plate",314626
402,"CapPass",133.55,-130.5,"Qualified",1.024,4805.86,4811.85,402,"B-14","Alloy 617","Plate",314626
