Repository: js-molina/fatigue-A617

File: data/950C/Strain rate 0.001/0.60% strain/HTM_A20_PeakStress_B15.csv (part 1 of 4)
"Cycle","Data State","Max Stress Mpa","Min Stress Mpa","Qual State","Stress Ratio","Time Max Stress Sec","Time Min Stress Sec","Count","Sample","Alloy","Material_Form","Heat"
1,"CapPass",167.26,-168.8,"Qualified",0.991,1.39,5.80,1,"B-15","Alloy 617","Plate",314626
2,"CapPass",168.08,-158.3,"Qualified",1.062,9.55,14.37,2,"B-15","Alloy 617","Plate",314626
3,"CapPass",154.41,-150.2,"Qualified",1.028,18.37,23.59,3,"B-15","Alloy 617","Plate",314626
4,"CapPass",150.58,-148.1,"Qualified",1.017,28.83,33.27,4,"B-15","Alloy 617","Plate",314626
5,"CapPass",147.57,-146.0,"Qualified",1.010,39.50,44.83,5,"B-15","Alloy 617","Plate",314626
6,"CapPass",146.03,-145.0,"Qualified",1.007,50.59,56.63,6,"B-15","Alloy 617","Plate",314626
7,"CapPass",145.47,-143.6,"Qualified",1.013,62.35,68.13,7,"B-15","Alloy 617","Plate",314626
8,"CapPass",145.28,-143.8,"Qualified",1.010,74.36,80.34,8,"B-15","Alloy 617","Plate",314626
9,"CapPass",145.29,-142.3,"Qualified",1.021,85.88,91.59,9,"B-15","Alloy 617","Plate",314626
10,"CapPass",144.07,-142.1,"Qualified",1.014,98.35,104.13,10,"B-15","Alloy 617","Plate",314626
11,"CapPass",144.29,-142.5,"Qualified",1.013,109.76,116.38,11,"B-15","Alloy 617","Plate",314626
12,"CapPass",143.95,-141.5,"Qualified",1.018,122.39,127.64,12,"B-15","Alloy 617","Plate",314626
13,"CapPass",144.26,-142.8,"Qualified",1.010,134.39,140.30,13,"B-15","Alloy 617","Plate",314626
14,"CapPass",143.89,-141.7,"Qualified",1.016,145.74,152.08,14,"B-15","Alloy 617","Plate",314626
15,"CapPass",143.50,-140.8,"Qualified",1.019,158.13,164.36,15,"B-15","Alloy 617","Plate",314626
16,"CapPass",144.50,-141.9,"Qualified",1.018,170.41,176.44,16,"B-15","Alloy 617","Plate",314626
17,"CapPass",142.72,-141.4,"Qualified",1.010,182.40,188.44,17,"B-15","Alloy 617","Plate",314626
18,"CapPass",143.14,-141.3,"Qualified",1.013,194.44,200.43,18,"B-15","Alloy 617","Plate",314626
19,"CapPass",143.49,-141.0,"Qualified",1.018,206.42,212.45,19,"B-15","Alloy 617","Plate",314626
20,"CapPass",144.05,-140.9,"Qualified",1.023,218.44,223.97,20,"B-15","Alloy 617","Plate",314626
21,"CapPass",143.59,-140.9,"Qualified",1.019,229.93,236.00,21,"B-15","Alloy 617","Plate",314626
22,"CapPass",142.64,-141.5,"Qualified",1.008,242.16,248.48,22,"B-15","Alloy 617","Plate",314626
23,"CapPass",142.96,-141.3,"Qualified",1.012,253.70,260.22,23,"B-15","Alloy 617","Plate",314626
24,"CapPass",143.51,-141.0,"Qualified",1.018,266.43,271.84,24,"B-15","Alloy 617","Plate",314626
25,"CapPass",143.02,-142.4,"Qualified",1.004,278.48,284.50,25,"B-15","Alloy 617","Plate",314626
26,"CapPass",143.51,-141.0,"Qualified",1.018,290.18,296.51,26,"B-15","Alloy 617","Plate",314626
27,"CapPass",143.24,-141.0,"Qualified",1.016,301.59,308.51,27,"B-15","Alloy 617","Plate",314626
28,"CapPass",143.97,-141.1,"Qualified",1.020,314.38,320.54,28,"B-15","Alloy 617","Plate",314626
29,"CapPass",143.88,-141.4,"Qualified",1.017,326.26,332.54,29,"B-15","Alloy 617","Plate",314626
30,"CapPass",142.87,-141.6,"Qualified",1.009,338.52,344.45,30,"B-15","Alloy 617","Plate",314626
31,"CapPass",143.68,-141.5,"Qualified",1.016,350.29,356.48,31,"B-15","Alloy 617","Plate",314626
32,"CapPass",144.22,-142.0,"Qualified",1.016,362.54,368.56,32,"B-15","Alloy 617","Plate",314626
33,"CapPass",142.76,-141.0,"Qualified",1.013,374.45,380.31,33,"B-15","Alloy 617","Plate",314626
34,"CapPass",142.33,-141.1,"Qualified",1.008,386.38,392.53,34,"B-15","Alloy 617","Plate",314626
35,"CapPass",142.97,-140.4,"Qualified",1.018,398.45,404.16,35,"B-15","Alloy 617","Plate",314626
36,"CapPass",143.24,-141.0,"Qualified",1.016,410.54,416.61,36,"B-15","Alloy 617","Plate",314626
37,"CapPass",142.89,-140.9,"Qualified",1.014,422.29,428.51,37,"B-15","Alloy 617","Plate",314626
38,"CapPass",143.82,-141.9,"Qualified",1.014,434.41,440.61,38,"B-15","Alloy 617","Plate",314626
39,"CapPass",143.37,-140.1,"Qualified",1.023,446.24,452.63,39,"B-15","Alloy 617","Plate",314626
40,"CapPass",143.62,-142.2,"Qualified",1.010,458.63,464.64,40,"B-15","Alloy 617","Plate",314626
41,"CapPass",143.32,-141.3,"Qualified",1.014,470.63,475.93,41,"B-15","Alloy 617","Plate",314626
42,"CapPass",142.64,-141.5,"Qualified",1.008,482.01,488.57,42,"B-15","Alloy 617","Plate",314626
43,"CapPass",142.27,-140.8,"Qualified",1.010,493.98,500.66,43,"B-15","Alloy 617","Plate",314626
44,"CapPass",143.33,-140.9,"Qualified",1.017,506.66,512.66,44,"B-15","Alloy 617","Plate",314626
45,"CapPass",143.92,-141.1,"Qualified",1.020,518.31,524.63,45,"B-15","Alloy 617","Plate",314626
46,"CapPass",143.47,-141.4,"Qualified",1.014,530.68,536.63,46,"B-15","Alloy 617","Plate",314626
47,"CapPass",143.30,-140.4,"Qualified",1.021,542.69,548.55,47,"B-15","Alloy 617","Plate",314626
48,"CapPass",143.71,-141.5,"Qualified",1.016,554.61,560.03,48,"B-15","Alloy 617","Plate",314626
49,"CapPass",143.63,-142.0,"Qualified",1.011,566.70,572.72,49,"B-15","Alloy 617","Plate",314626
50,"CapPass",142.96,-140.9,"Qualified",1.014,578.51,584.25,50,"B-15","Alloy 617","Plate",314626
51,"CapPass",142.92,-139.6,"Qualified",1.024,590.73,595.84,51,"B-15","Alloy 617","Plate",314626
52,"CapPass",143.46,-141.0,"Qualified",1.017,602.57,608.66,52,"B-15","Alloy 617","Plate",314626
53,"CapPass",143.67,-140.4,"Qualified",1.023,614.38,620.74,53,"B-15","Alloy 617","Plate",314626
54,"CapPass",143.37,-141.4,"Qualified",1.014,626.75,632.76,54,"B-15","Alloy 617","Plate",314626
55,"CapPass",142.57,-141.5,"Qualified",1.008,638.29,644.76,55,"B-15","Alloy 617","Plate",314626
56,"CapPass",143.22,-140.2,"Qualified",1.022,650.65,656.76,56,"B-15","Alloy 617","Plate",314626
57,"CapPass",144.08,-141.0,"Qualified",1.022,662.74,668.56,57,"B-15","Alloy 617","Plate",314626
58,"CapPass",143.21,-141.0,"Qualified",1.016,674.17,680.33,58,"B-15","Alloy 617","Plate",314626
59,"CapPass",142.80,-141.1,"Qualified",1.012,686.17,692.38,59,"B-15","Alloy 617","Plate",314626
60,"CapPass",143.54,-141.4,"Qualified",1.015,698.14,704.78,60,"B-15","Alloy 617","Plate",314626
61,"CapPass",143.23,-141.8,"Qualified",1.010,710.76,716.81,61,"B-15","Alloy 617","Plate",314626
62,"CapPass",144.07,-141.3,"Qualified",1.020,722.81,728.72,62,"B-15","Alloy 617","Plate",314626
63,"CapPass",142.93,-142.3,"Qualified",1.005,733.73,740.70,63,"B-15","Alloy 617","Plate",314626
64,"CapPass",143.68,-141.3,"Qualified",1.017,746.73,752.69,64,"B-15","Alloy 617","Plate",314626
65,"CapPass",143.24,-141.1,"Qualified",1.015,758.83,764.47,65,"B-15","Alloy 617","Plate",314626
66,"CapPass",143.35,-141.6,"Qualified",1.012,770.72,776.86,66,"B-15","Alloy 617","Plate",314626
67,"CapPass",143.48,-140.9,"Qualified",1.019,782.26,788.82,67,"B-15","Alloy 617","Plate",314626
68,"CapPass",142.58,-141.2,"Qualified",1.010,794.51,800.66,68,"B-15","Alloy 617","Plate",314626
69,"CapPass",143.44,-141.1,"Qualified",1.017,806.50,812.63,69,"B-15","Alloy 617","Plate",314626
70,"CapPass",142.97,-141.3,"Qualified",1.012,818.50,824.52,70,"B-15","Alloy 617","Plate",314626
71,"CapPass",143.70,-140.5,"Qualified",1.023,830.70,836.63,71,"B-15","Alloy 617","Plate",314626
72,"CapPass",143.43,-140.7,"Qualified",1.019,842.91,848.57,72,"B-15","Alloy 617","Plate",314626
73,"CapPass",142.67,-142.2,"Qualified",1.003,854.58,860.85,73,"B-15","Alloy 617","Plate",314626
74,"CapPass",143.55,-141.1,"Qualified",1.017,866.90,872.95,74,"B-15","Alloy 617","Plate",314626
75,"CapPass",142.93,-142.6,"Qualified",1.002,878.76,884.73,75,"B-15","Alloy 617","Plate",314626
76,"CapPass",143.06,-140.7,"Qualified",1.017,890.47,896.88,76,"B-15","Alloy 617","Plate",314626
77,"CapPass",143.37,-140.8,"Qualified",1.018,902.73,908.96,77,"B-15","Alloy 617","Plate",314626
78,"CapPass",143.54,-140.9,"Qualified",1.019,914.51,920.90,78,"B-15","Alloy 617","Plate",314626
79,"CapPass",143.90,-140.4,"Qualified",1.025,926.93,932.75,79,"B-15","Alloy 617","Plate",314626
80,"CapPass",143.12,-140.6,"Qualified",1.018,938.32,944.98,80,"B-15","Alloy 617","Plate",314626
81,"CapPass",142.68,-141.0,"Qualified",1.012,950.98,956.83,81,"B-15","Alloy 617","Plate",314626
82,"CapPass",143.94,-141.4,"Qualified",1.018,963.00,968.82,82,"B-15","Alloy 617","Plate",314626
83,"CapPass",142.62,-141.1,"Qualified",1.011,974.84,981.01,83,"B-15","Alloy 617","Plate",314626
84,"CapPass",142.91,-141.2,"Qualified",1.012,986.59,992.86,84,"B-15","Alloy 617","Plate",314626
85,"CapPass",144.42,-141.3,"Qualified",1.022,998.88,1004.52,85,"B-15","Alloy 617","Plate",314626
86,"CapPass",143.40,-141.5,"Qualified",1.014,1011.01,1017.04,86,"B-15","Alloy 617","Plate",314626
87,"CapPass",142.63,-141.2,"Qualified",1.010,1022.97,1028.93,87,"B-15","Alloy 617","Plate",314626
88,"CapPass",144.00,-140.9,"Qualified",1.022,1034.98,1040.41,88,"B-15","Alloy 617","Plate",314626
89,"CapPass",142.84,-140.9,"Qualified",1.014,1046.82,1053.03,89,"B-15","Alloy 617","Plate",314626
90,"CapPass",142.38,-140.5,"Qualified",1.013,1058.64,1064.41,90,"B-15","Alloy 617","Plate",314626
91,"CapPass",143.35,-141.9,"Qualified",1.010,1070.45,1076.59,91,"B-15","Alloy 617","Plate",314626
92,"CapPass",142.95,-142.1,"Qualified",1.006,1082.62,1089.06,92,"B-15","Alloy 617","Plate",314626
93,"CapPass",143.51,-140.9,"Qualified",1.018,1094.95,1101.00,93,"B-15","Alloy 617","Plate",314626
94,"CapPass",142.87,-141.5,"Qualified",1.009,1107.11,1113.01,94,"B-15","Alloy 617","Plate",314626
95,"CapPass",143.23,-141.9,"Qualified",1.009,1118.09,1125.11,95,"B-15","Alloy 617","Plate",314626
96,"CapPass",143.43,-141.5,"Qualified",1.013,1130.86,1136.73,96,"B-15","Alloy 617","Plate",314626
97,"CapPass",143.92,-141.5,"Qualified",1.017,1142.91,1149.04,97,"B-15","Alloy 617","Plate",314626
98,"CapPass",143.30,-140.8,"Qualified",1.018,1155.13,1161.13,98,"B-15","Alloy 617","Plate",314626
99,"CapPass",143.43,-141.8,"Qualified",1.012,1166.98,1172.64,99,"B-15","Alloy 617","Plate",314626
100,"CapPass",143.35,-141.8,"Qualified",1.011,1178.25,1185.17,100,"B-15","Alloy 617","Plate",314626
101,"CapPass",143.45,-141.2,"Qualified",1.016,1190.68,1197.17,101,"B-15","Alloy 617","Plate",314626
102,"CapPass",143.18,-141.3,"Qualified",1.013,1202.56,1209.20,102,"B-15","Alloy 617","Plate",314626
103,"CapPass",143.00,-141.6,"Qualified",1.010,1215.17,1221.14,103,"B-15","Alloy 617","Plate",314626
104,"CapPass",143.75,-141.4,"Qualified",1.016,1227.09,1233.20,104,"B-15","Alloy 617","Plate",314626
105,"CapPass",144.05,-141.3,"Qualified",1.019,1238.90,1245.20,105,"B-15","Alloy 617","Plate",314626
106,"CapPass",143.06,-141.2,"Qualified",1.013,1250.71,1257.15,106,"B-15","Alloy 617","Plate",314626
107,"CapPass",142.70,-140.6,"Qualified",1.015,1263.21,1269.22,107,"B-15","Alloy 617","Plate",314626
108,"CapPass",142.87,-141.8,"Qualified",1.008,1274.80,1281.23,108,"B-15","Alloy 617","Plate",314626
109,"CapPass",142.85,-141.9,"Qualified",1.006,1287.23,1293.24,109,"B-15","Alloy 617","Plate",314626
110,"CapPass",143.63,-141.4,"Qualified",1.016,1299.02,1305.24,110,"B-15","Alloy 617","Plate",314626
111,"CapPass",142.96,-142.5,"Qualified",1.003,1311.25,1317.09,111,"B-15","Alloy 617","Plate",314626
112,"CapPass",143.65,-141.1,"Qualified",1.018,1322.80,1329.27,112,"B-15","Alloy 617","Plate",314626
113,"CapPass",144.07,-140.7,"Qualified",1.024,1335.21,1341.26,113,"B-15","Alloy 617","Plate",314626
114,"CapPass",142.58,-141.0,"Qualified",1.011,1347.27,1352.86,114,"B-15","Alloy 617","Plate",314626
115,"CapPass",143.76,-142.7,"Qualified",1.007,1359.25,1365.20,115,"B-15","Alloy 617","Plate",314626
116,"CapPass",143.79,-142.7,"Qualified",1.007,1371.05,1377.27,116,"B-15","Alloy 617","Plate",314626
117,"CapPass",142.97,-140.5,"Qualified",1.018,1383.01,1389.32,117,"B-15","Alloy 617","Plate",314626
118,"CapPass",143.62,-141.5,"Qualified",1.015,1394.46,1401.31,118,"B-15","Alloy 617","Plate",314626
119,"CapPass",142.67,-141.9,"Qualified",1.005,1406.99,1413.32,119,"B-15","Alloy 617","Plate",314626
120,"CapPass",143.39,-141.9,"Qualified",1.010,1419.34,1425.26,120,"B-15","Alloy 617","Plate",314626
121,"CapPass",143.38,-141.7,"Qualified",1.012,1430.79,1436.74,121,"B-15","Alloy 617","Plate",314626
122,"CapPass",143.79,-141.5,"Qualified",1.016,1443.34,1448.92,122,"B-15","Alloy 617","Plate",314626
123,"CapPass",142.76,-141.5,"Qualified",1.009,1455.36,1461.33,123,"B-15","Alloy 617","Plate",314626
124,"CapPass",143.62,-140.5,"Qualified",1.023,1466.80,1473.38,124,"B-15","Alloy 617","Plate",314626
125,"CapPass",143.68,-141.1,"Qualified",1.018,1478.80,1484.53,125,"B-15","Alloy 617","Plate",314626
126,"CapPass",142.85,-141.5,"Qualified",1.009,1491.39,1497.34,126,"B-15","Alloy 617","Plate",314626
127,"CapPass",143.69,-141.1,"Qualified",1.018,1503.18,1508.91,127,"B-15","Alloy 617","Plate",314626
128,"CapPass",144.11,-141.0,"Qualified",1.022,1515.41,1521.41,128,"B-15","Alloy 617","Plate",314626
129,"CapPass",142.89,-141.6,"Qualified",1.009,1527.41,1533.35,129,"B-15","Alloy 617","Plate",314626
130,"CapPass",142.69,-140.6,"Qualified",1.015,1539.30,1545.41,130,"B-15","Alloy 617","Plate",314626
131,"CapPass",143.63,-141.3,"Qualified",1.016,1551.40,1557.44,131,"B-15","Alloy 617","Plate",314626
132,"CapPass",144.41,-142.1,"Qualified",1.016,1563.45,1569.04,132,"B-15","Alloy 617","Plate",314626
133,"CapPass",143.36,-142.1,"Qualified",1.009,1575.30,1581.45,133,"B-15","Alloy 617","Plate",314626
134,"CapPass",142.85,-141.6,"Qualified",1.009,1587.45,1593.45,134,"B-15","Alloy 617","Plate",314626
135,"CapPass",142.96,-141.5,"Qualified",1.011,1599.41,1605.34,135,"B-15","Alloy 617","Plate",314626
136,"CapPass",143.18,-142.3,"Qualified",1.006,1610.97,1617.43,136,"B-15","Alloy 617","Plate",314626
137,"CapPass",143.51,-141.2,"Qualified",1.016,1623.22,1629.43,137,"B-15","Alloy 617","Plate",314626
138,"CapPass",143.32,-140.4,"Qualified",1.021,1634.97,1641.26,138,"B-15","Alloy 617","Plate",314626
139,"CapPass",142.97,-140.8,"Qualified",1.015,1646.70,1653.48,139,"B-15","Alloy 617","Plate",314626
140,"CapPass",143.02,-140.6,"Qualified",1.017,1659.51,1664.82,140,"B-15","Alloy 617","Plate",314626
141,"CapPass",142.55,-140.6,"Qualified",1.014,1671.23,1677.53,141,"B-15","Alloy 617","Plate",314626
142,"CapPass",142.78,-141.1,"Qualified",1.012,1683.09,1689.51,142,"B-15","Alloy 617","Plate",314626
143,"CapPass",142.91,-140.8,"Qualified",1.015,1695.16,1701.38,143,"B-15","Alloy 617","Plate",314626
144,"CapPass",143.05,-141.2,"Qualified",1.013,1707.44,1713.42,144,"B-15","Alloy 617","Plate",314626
145,"CapPass",144.05,-141.3,"Qualified",1.019,1719.52,1725.56,145,"B-15","Alloy 617","Plate",314626
146,"CapPass",142.84,-141.7,"Qualified",1.008,1731.16,1737.16,146,"B-15","Alloy 617","Plate",314626
147,"CapPass",143.56,-140.7,"Qualified",1.020,1743.57,1748.88,147,"B-15","Alloy 617","Plate",314626
148,"CapPass",142.35,-142.2,"Qualified",1.001,1755.09,1761.59,148,"B-15","Alloy 617","Plate",314626
149,"CapPass",143.34,-140.9,"Qualified",1.017,1767.45,1773.59,149,"B-15","Alloy 617","Plate",314626
150,"CapPass",142.01,-141.2,"Qualified",1.005,1779.61,1785.30,150,"B-15","Alloy 617","Plate",314626
151,"CapPass",143.27,-140.3,"Qualified",1.021,1791.59,1797.38,151,"B-15","Alloy 617","Plate",314626
152,"CapPass",142.91,-141.7,"Qualified",1.009,1803.43,1809.39,152,"B-15","Alloy 617","Plate",314626
153,"CapPass",144.22,-140.7,"Qualified",1.025,1815.49,1820.98,153,"B-15","Alloy 617","Plate",314626
154,"CapPass",142.61,-141.5,"Qualified",1.008,1827.03,1833.31,154,"B-15","Alloy 617","Plate",314626
155,"CapPass",143.04,-141.9,"Qualified",1.008,1839.36,1845.55,155,"B-15","Alloy 617","Plate",314626
156,"CapPass",143.26,-142.4,"Qualified",1.006,1851.52,1857.64,156,"B-15","Alloy 617","Plate",314626
157,"CapPass",142.89,-141.9,"Qualified",1.007,1863.66,1869.66,157,"B-15","Alloy 617","Plate",314626
158,"CapPass",142.96,-141.5,"Qualified",1.010,1875.68,1881.59,158,"B-15","Alloy 617","Plate",314626
159,"CapPass",142.69,-140.6,"Qualified",1.015,1887.46,1892.94,159,"B-15","Alloy 617","Plate",314626
160,"CapPass",143.35,-141.0,"Qualified",1.016,1899.68,1905.68,160,"B-15","Alloy 617","Plate",314626
161,"CapPass",143.22,-141.2,"Qualified",1.015,1911.31,1917.18,161,"B-15","Alloy 617","Plate",314626
162,"CapPass",142.62,-141.8,"Qualified",1.006,1923.31,1929.56,162,"B-15","Alloy 617","Plate",314626
163,"CapPass",142.71,-141.7,"Qualified",1.007,1935.68,1941.72,163,"B-15","Alloy 617","Plate",314626
164,"CapPass",142.95,-141.9,"Qualified",1.008,1947.03,1953.73,164,"B-15","Alloy 617","Plate",314626
165,"CapPass",142.70,-141.3,"Qualified",1.010,1959.73,1965.73,165,"B-15","Alloy 617","Plate",314626
166,"CapPass",143.37,-141.1,"Qualified",1.016,1971.73,1977.28,166,"B-15","Alloy 617","Plate",314626
167,"CapPass",143.24,-142.7,"Qualified",1.004,1982.99,1989.65,167,"B-15","Alloy 617","Plate",314626
168,"CapPass",142.68,-142.2,"Qualified",1.003,1994.48,2001.60,168,"B-15","Alloy 617","Plate",314626
169,"CapPass",143.69,-141.6,"Qualified",1.015,2007.13,2013.66,169,"B-15","Alloy 617","Plate",314626
170,"CapPass",142.82,-141.4,"Qualified",1.010,2019.23,2025.79,170,"B-15","Alloy 617","Plate",314626
171,"CapPass",143.07,-141.5,"Qualified",1.011,2030.84,2037.54,171,"B-15","Alloy 617","Plate",314626
172,"CapPass",143.20,-141.7,"Qualified",1.011,2042.88,2049.80,172,"B-15","Alloy 617","Plate",314626
173,"CapPass",144.01,-141.0,"Qualified",1.022,2055.45,2061.01,173,"B-15","Alloy 617","Plate",314626
174,"CapPass",143.35,-141.8,"Qualified",1.011,2067.79,2073.81,174,"B-15","Alloy 617","Plate",314626
175,"CapPass",143.52,-141.8,"Qualified",1.012,2079.26,2085.44,175,"B-15","Alloy 617","Plate",314626
176,"CapPass",142.83,-141.0,"Qualified",1.013,2091.84,2097.84,176,"B-15","Alloy 617","Plate",314626
177,"CapPass",142.97,-140.9,"Qualified",1.015,2103.82,2109.84,177,"B-15","Alloy 617","Plate",314626
178,"CapPass",143.44,-142.3,"Qualified",1.008,2115.86,2121.68,178,"B-15","Alloy 617","Plate",314626
179,"CapPass",142.94,-141.1,"Qualified",1.013,2127.20,2133.84,179,"B-15","Alloy 617","Plate",314626
180,"CapPass",143.88,-141.1,"Qualified",1.020,2139.83,2145.88,180,"B-15","Alloy 617","Plate",314626
181,"CapPass",143.63,-142.8,"Qualified",1.006,2151.45,2157.87,181,"B-15","Alloy 617","Plate",314626
182,"CapPass",144.19,-140.4,"Qualified",1.027,2163.59,2169.88,182,"B-15","Alloy 617","Plate",314626
183,"CapPass",143.27,-141.2,"Qualified",1.015,2175.90,2181.41,183,"B-15","Alloy 617","Plate",314626
184,"CapPass",143.07,-141.2,"Qualified",1.013,2187.90,2193.91,184,"B-15","Alloy 617","Plate",314626
185,"CapPass",142.17,-142.0,"Qualified",1.002,2199.91,2205.55,185,"B-15","Alloy 617","Plate",314626
186,"CapPass",142.49,-140.9,"Qualified",1.011,2210.90,2217.91,186,"B-15","Alloy 617","Plate",314626
187,"CapPass",143.09,-142.6,"Qualified",1.004,2223.94,2229.91,187,"B-15","Alloy 617","Plate",314626
188,"CapPass",144.04,-141.2,"Qualified",1.020,2235.37,2241.50,188,"B-15","Alloy 617","Plate",314626
189,"CapPass",143.71,-141.2,"Qualified",1.017,2247.75,2253.94,189,"B-15","Alloy 617","Plate",314626
190,"CapPass",143.10,-141.8,"Qualified",1.009,2259.95,2265.95,190,"B-15","Alloy 617","Plate",314626
191,"CapPass",143.12,-142.7,"Qualified",1.003,2271.54,2277.96,191,"B-15","Alloy 617","Plate",314626
192,"CapPass",143.51,-140.9,"Qualified",1.018,2283.72,2289.98,192,"B-15","Alloy 617","Plate",314626
193,"CapPass",143.19,-140.6,"Qualified",1.018,2295.97,2301.24,193,"B-15","Alloy 617","Plate",314626
194,"CapPass",143.35,-141.3,"Qualified",1.014,2307.88,2313.38,194,"B-15","Alloy 617","Plate",314626
195,"CapPass",143.62,-141.8,"Qualified",1.013,2319.71,2325.91,195,"B-15","Alloy 617","Plate",314626
196,"CapPass",144.00,-141.8,"Qualified",1.016,2332.00,2338.01,196,"B-15","Alloy 617","Plate",314626
197,"CapPass",142.44,-141.6,"Qualified",1.006,2344.01,2349.63,197,"B-15","Alloy 617","Plate",314626
198,"CapPass",143.10,-140.7,"Qualified",1.017,2355.68,2362.03,198,"B-15","Alloy 617","Plate",314626
199,"CapPass",143.08,-141.2,"Qualified",1.013,2368.03,2373.80,199,"B-15","Alloy 617","Plate",314626
200,"CapPass",142.87,-141.7,"Qualified",1.008,2380.05,2385.77,200,"B-15","Alloy 617","Plate",314626
201,"CapPass",143.04,-142.2,"Qualified",1.006,2391.75,2397.98,201,"B-15","Alloy 617","Plate",314626
202,"CapPass",143.86,-141.0,"Qualified",1.020,2404.05,2410.05,202,"B-15","Alloy 617","Plate",314626
203,"CapPass",143.67,-140.5,"Qualified",1.022,2416.06,2422.03,203,"B-15","Alloy 617","Plate",314626
204,"CapPass",143.19,-141.1,"Qualified",1.015,2427.76,2433.68,204,"B-15","Alloy 617","Plate",314626
205,"CapPass",141.84,-141.5,"Qualified",1.002,2439.09,2446.01,205,"B-15","Alloy 617","Plate",314626
206,"CapPass",142.44,-141.2,"Qualified",1.009,2451.38,2457.92,206,"B-15","Alloy 617","Plate",314626
207,"CapPass",143.33,-141.0,"Qualified",1.016,2463.61,2470.10,207,"B-15","Alloy 617","Plate",314626
208,"CapPass",142.89,-140.7,"Qualified",1.015,2475.37,2481.84,208,"B-15","Alloy 617","Plate",314626
209,"CapPass",143.30,-141.8,"Qualified",1.011,2487.85,2493.95,209,"B-15","Alloy 617","Plate",314626
210,"CapPass",143.17,-141.8,"Qualified",1.010,2500.12,2506.06,210,"B-15","Alloy 617","Plate",314626
211,"CapPass",144.14,-141.0,"Qualified",1.023,2512.14,2517.95,211,"B-15","Alloy 617","Plate",314626
212,"CapPass",142.78,-141.2,"Qualified",1.011,2523.74,2530.15,212,"B-15","Alloy 617","Plate",314626
213,"CapPass",143.70,-140.9,"Qualified",1.020,2535.75,2541.81,213,"B-15","Alloy 617","Plate",314626
214,"CapPass",143.19,-140.7,"Qualified",1.018,2548.09,2554.16,214,"B-15","Alloy 617","Plate",314626
215,"CapPass",142.48,-140.7,"Qualified",1.013,2559.54,2566.18,215,"B-15","Alloy 617","Plate",314626
216,"CapPass",142.06,-140.1,"Qualified",1.014,2571.05,2577.48,216,"B-15","Alloy 617","Plate",314626
217,"CapPass",143.62,-141.5,"Qualified",1.015,2584.16,2589.94,217,"B-15","Alloy 617","Plate",314626
218,"CapPass",143.65,-140.9,"Qualified",1.019,2595.63,2601.85,218,"B-15","Alloy 617","Plate",314626
219,"CapPass",142.84,-140.5,"Qualified",1.017,2608.18,2613.42,219,"B-15","Alloy 617","Plate",314626
220,"CapPass",142.98,-140.4,"Qualified",1.018,2619.28,2626.22,220,"B-15","Alloy 617","Plate",314626
221,"CapPass",142.56,-142.3,"Qualified",1.002,2631.53,2638.23,221,"B-15","Alloy 617","Plate",314626
222,"CapPass",143.19,-140.5,"Qualified",1.019,2644.19,2650.24,222,"B-15","Alloy 617","Plate",314626
223,"CapPass",142.56,-141.3,"Qualified",1.009,2656.23,2662.16,223,"B-15","Alloy 617","Plate",314626
224,"CapPass",143.11,-140.6,"Qualified",1.018,2668.16,2674.24,224,"B-15","Alloy 617","Plate",314626
225,"CapPass",143.07,-141.9,"Qualified",1.009,2679.89,2686.25,225,"B-15","Alloy 617","Plate",314626
226,"CapPass",143.16,-141.7,"Qualified",1.010,2692.07,2698.26,226,"B-15","Alloy 617","Plate",314626
227,"CapPass",142.92,-141.4,"Qualified",1.011,2704.23,2710.28,227,"B-15","Alloy 617","Plate",314626
228,"CapPass",143.51,-141.5,"Qualified",1.014,2716.17,2722.26,228,"B-15","Alloy 617","Plate",314626
229,"CapPass",142.91,-140.7,"Qualified",1.016,2728.29,2734.27,229,"B-15","Alloy 617","Plate",314626
230,"CapPass",142.64,-141.3,"Qualified",1.009,2739.27,2746.21,230,"B-15","Alloy 617","Plate",314626
231,"CapPass",143.45,-141.5,"Qualified",1.014,2752.23,2758.31,231,"B-15","Alloy 617","Plate",314626
232,"CapPass",143.51,-142.1,"Qualified",1.010,2764.22,2770.33,232,"B-15","Alloy 617","Plate",314626
233,"CapPass",142.66,-140.6,"Qualified",1.014,2775.91,2782.32,233,"B-15","Alloy 617","Plate",314626
234,"CapPass",142.58,-140.7,"Qualified",1.013,2788.34,2793.98,234,"B-15","Alloy 617","Plate",314626
235,"CapPass",144.08,-141.5,"Qualified",1.018,2800.08,2806.32,235,"B-15","Alloy 617","Plate",314626
236,"CapPass",143.00,-141.5,"Qualified",1.011,2812.36,2818.35,236,"B-15","Alloy 617","Plate",314626
237,"CapPass",142.92,-140.2,"Qualified",1.020,2824.05,2830.03,237,"B-15","Alloy 617","Plate",314626
238,"CapPass",143.47,-142.1,"Qualified",1.010,2835.87,2842.22,238,"B-15","Alloy 617","Plate",314626
239,"CapPass",143.99,-141.5,"Qualified",1.018,2847.84,2854.39,239,"B-15","Alloy 617","Plate",314626
240,"CapPass",143.41,-141.9,"Qualified",1.011,2859.98,2866.39,240,"B-15","Alloy 617","Plate",314626
241,"CapPass",143.14,-141.2,"Qualified",1.014,2871.67,2878.41,241,"B-15","Alloy 617","Plate",314626
242,"CapPass",142.70,-141.0,"Qualified",1.012,2884.41,2890.41,242,"B-15","Alloy 617","Plate",314626
243,"CapPass",142.94,-140.5,"Qualified",1.017,2895.94,2901.87,243,"B-15","Alloy 617","Plate",314626
244,"CapPass",142.79,-141.5,"Qualified",1.009,2908.41,2914.42,244,"B-15","Alloy 617","Plate",314626
245,"CapPass",143.49,-140.6,"Qualified",1.021,2920.41,2925.63,245,"B-15","Alloy 617","Plate",314626
246,"CapPass",142.90,-140.6,"Qualified",1.016,2931.66,2938.44,246,"B-15","Alloy 617","Plate",314626
247,"CapPass",142.89,-140.9,"Qualified",1.014,2944.35,2949.83,247,"B-15","Alloy 617","Plate",314626
248,"CapPass",142.69,-140.7,"Qualified",1.014,2956.45,2962.45,248,"B-15","Alloy 617","Plate",314626
249,"CapPass",143.02,-142.2,"Qualified",1.006,2968.05,2974.46,249,"B-15","Alloy 617","Plate",314626
250,"CapPass",142.31,-141.3,"Qualified",1.007,2980.48,2985.88,250,"B-15","Alloy 617","Plate",314626
251,"CapPass",142.73,-140.4,"Qualified",1.016,2992.24,2998.50,251,"B-15","Alloy 617","Plate",314626
252,"CapPass",143.34,-141.9,"Qualified",1.010,3004.26,3010.34,252,"B-15","Alloy 617","Plate",314626
253,"CapPass",142.69,-141.6,"Qualified",1.008,3016.35,3022.42,253,"B-15","Alloy 617","Plate",314626
254,"CapPass",143.49,-141.1,"Qualified",1.017,3028.23,3033.91,254,"B-15","Alloy 617","Plate",314626
255,"CapPass",143.53,-141.7,"Qualified",1.013,3040.30,3046.51,255,"B-15","Alloy 617","Plate",314626
256,"CapPass",141.99,-141.9,"Qualified",1.001,3051.97,3058.55,256,"B-15","Alloy 617","Plate",314626
257,"CapPass",143.51,-141.2,"Qualified",1.016,3064.29,3070.55,257,"B-15","Alloy 617","Plate",314626
258,"CapPass",143.44,-141.0,"Qualified",1.017,3076.23,3081.99,258,"B-15","Alloy 617","Plate",314626
259,"CapPass",142.68,-141.0,"Qualified",1.012,3088.56,3094.36,259,"B-15","Alloy 617","Plate",314626
260,"CapPass",143.12,-140.5,"Qualified",1.019,3099.86,3106.35,260,"B-15","Alloy 617","Plate",314626
261,"CapPass",142.95,-141.4,"Qualified",1.011,3112.55,3118.27,261,"B-15","Alloy 617","Plate",314626
262,"CapPass",143.34,-142.3,"Qualified",1.007,3124.41,3130.52,262,"B-15","Alloy 617","Plate",314626
263,"CapPass",144.02,-140.8,"Qualified",1.023,3136.27,3142.36,263,"B-15","Alloy 617","Plate",314626
264,"CapPass",142.83,-141.1,"Qualified",1.012,3148.22,3154.60,264,"B-15","Alloy 617","Plate",314626
265,"CapPass",143.20,-140.4,"Qualified",1.020,3160.07,3166.61,265,"B-15","Alloy 617","Plate",314626
266,"CapPass",142.78,-142.8,"Qualified",1.000,3172.62,3178.63,266,"B-15","Alloy 617","Plate",314626
267,"CapPass",142.92,-141.3,"Qualified",1.011,3184.63,3190.47,267,"B-15","Alloy 617","Plate",314626
268,"CapPass",143.44,-141.2,"Qualified",1.016,3196.30,3202.64,268,"B-15","Alloy 617","Plate",314626
269,"CapPass",143.35,-141.6,"Qualified",1.013,3208.16,3214.43,269,"B-15","Alloy 617","Plate",314626
270,"CapPass",142.40,-141.4,"Qualified",1.007,3220.66,3226.36,270,"B-15","Alloy 617","Plate",314626
271,"CapPass",142.79,-142.3,"Qualified",1.003,3232.66,3238.39,271,"B-15","Alloy 617","Plate",314626
272,"CapPass",142.69,-140.9,"Qualified",1.012,3244.67,3250.68,272,"B-15","Alloy 617","Plate",314626
273,"CapPass",142.92,-141.1,"Qualified",1.013,3256.66,3262.67,273,"B-15","Alloy 617","Plate",314626
274,"CapPass",143.56,-140.9,"Qualified",1.019,3268.54,3274.70,274,"B-15","Alloy 617","Plate",314626
275,"CapPass",142.76,-141.1,"Qualified",1.012,3280.70,3286.70,275,"B-15","Alloy 617","Plate",314626
276,"CapPass",144.19,-140.9,"Qualified",1.023,3292.70,3298.70,276,"B-15","Alloy 617","Plate",314626
277,"CapPass",142.73,-140.4,"Qualified",1.017,3304.72,3310.04,277,"B-15","Alloy 617","Plate",314626
278,"CapPass",143.28,-141.3,"Qualified",1.014,3316.72,3322.59,278,"B-15","Alloy 617","Plate",314626
279,"CapPass",143.06,-141.0,"Qualified",1.015,3328.74,3334.74,279,"B-15","Alloy 617","Plate",314626
280,"CapPass",142.79,-142.2,"Qualified",1.004,3340.22,3346.75,280,"B-15","Alloy 617","Plate",314626
281,"CapPass",143.90,-141.1,"Qualified",1.020,3352.65,3358.76,281,"B-15","Alloy 617","Plate",314626
282,"CapPass",143.44,-140.9,"Qualified",1.018,3364.57,3370.77,282,"B-15","Alloy 617","Plate",314626
283,"CapPass",141.92,-140.8,"Qualified",1.008,3376.72,3382.70,283,"B-15","Alloy 617","Plate",314626
284,"CapPass",143.32,-141.9,"Qualified",1.010,3388.78,3394.67,284,"B-15","Alloy 617","Plate",314626
285,"CapPass",142.50,-140.5,"Qualified",1.014,3400.35,3406.80,285,"B-15","Alloy 617","Plate",314626
286,"CapPass",142.60,-141.4,"Qualified",1.008,3412.80,3418.48,286,"B-15","Alloy 617","Plate",314626
287,"CapPass",143.41,-141.7,"Qualified",1.012,3424.80,3430.78,287,"B-15","Alloy 617","Plate",314626
288,"CapPass",142.98,-141.7,"Qualified",1.009,3436.68,3442.48,288,"B-15","Alloy 617","Plate",314626
289,"CapPass",142.55,-140.5,"Qualified",1.014,3448.03,3454.80,289,"B-15","Alloy 617","Plate",314626
290,"CapPass",143.55,-140.4,"Qualified",1.023,3460.82,3466.43,290,"B-15","Alloy 617","Plate",314626
291,"CapPass",143.44,-140.8,"Qualified",1.019,3472.66,3478.44,291,"B-15","Alloy 617","Plate",314626
292,"CapPass",142.45,-140.8,"Qualified",1.012,3483.54,3490.84,292,"B-15","Alloy 617","Plate",314626
293,"CapPass",142.36,-141.0,"Qualified",1.010,3496.58,3502.87,293,"B-15","Alloy 617","Plate",314626
294,"CapPass",143.15,-141.1,"Qualified",1.014,3508.43,3514.42,294,"B-15","Alloy 617","Plate",314626
295,"CapPass",143.43,-141.1,"Qualified",1.016,3520.85,3526.11,295,"B-15","Alloy 617","Plate",314626
296,"CapPass",142.09,-140.8,"Qualified",1.009,3532.34,3538.42,296,"B-15","Alloy 617","Plate",314626
297,"CapPass",142.73,-140.4,"Qualified",1.017,3544.67,3550.59,297,"B-15","Alloy 617","Plate",314626
298,"CapPass",143.25,-141.2,"Qualified",1.014,3556.55,3562.90,298,"B-15","Alloy 617","Plate",314626
299,"CapPass",142.96,-140.6,"Qualified",1.017,3568.80,3574.23,299,"B-15","Alloy 617","Plate",314626
300,"CapPass",143.85,-140.5,"Qualified",1.023,3580.50,3586.92,300,"B-15","Alloy 617","Plate",314626
301,"CapPass",142.64,-140.7,"Qualified",1.013,3592.46,3598.94,301,"B-15","Alloy 617","Plate",314626
302,"CapPass",144.09,-141.1,"Qualified",1.021,3604.73,3610.51,302,"B-15","Alloy 617","Plate",314626
303,"CapPass",143.52,-140.6,"Qualified",1.021,3616.94,3622.95,303,"B-15","Alloy 617","Plate",314626
304,"CapPass",143.13,-140.6,"Qualified",1.018,3628.56,3634.94,304,"B-15","Alloy 617","Plate",314626
305,"CapPass",142.71,-141.3,"Qualified",1.010,3640.97,3646.88,305,"B-15","Alloy 617","Plate",314626
306,"CapPass",142.71,-141.9,"Qualified",1.006,3652.23,3658.98,306,"B-15","Alloy 617","Plate",314626
307,"CapPass",143.24,-140.5,"Qualified",1.020,3664.98,3671.00,307,"B-15","Alloy 617","Plate",314626
308,"CapPass",143.73,-140.9,"Qualified",1.020,3676.67,3683.00,308,"B-15","Alloy 617","Plate",314626
309,"CapPass",143.10,-142.0,"Qualified",1.008,3688.38,3694.99,309,"B-15","Alloy 617","Plate",314626
310,"CapPass",142.62,-142.3,"Qualified",1.002,3700.42,3706.83,310,"B-15","Alloy 617","Plate",314626
311,"CapPass",143.11,-141.8,"Qualified",1.009,3712.70,3719.00,311,"B-15","Alloy 617","Plate",314626
312,"CapPass",143.12,-140.9,"Qualified",1.016,3725.02,3731.02,312,"B-15","Alloy 617","Plate",314626
313,"CapPass",143.29,-141.0,"Qualified",1.016,3736.48,3743.02,313,"B-15","Alloy 617","Plate",314626
314,"CapPass",142.61,-141.4,"Qualified",1.009,3748.45,3755.02,314,"B-15","Alloy 617","Plate",314626
315,"CapPass",143.02,-140.8,"Qualified",1.016,3760.68,3767.05,315,"B-15","Alloy 617","Plate",314626
316,"CapPass",143.19,-140.9,"Qualified",1.016,3772.70,3778.29,316,"B-15","Alloy 617","Plate",314626
317,"CapPass",142.72,-141.1,"Qualified",1.011,3784.79,3791.07,317,"B-15","Alloy 617","Plate",314626
318,"CapPass",143.27,-141.2,"Qualified",1.015,3796.86,3803.09,318,"B-15","Alloy 617","Plate",314626
319,"CapPass",142.75,-141.2,"Qualified",1.011,3808.52,3815.09,319,"B-15","Alloy 617","Plate",314626
320,"CapPass",142.73,-140.8,"Qualified",1.014,3820.07,3826.70,320,"B-15","Alloy 617","Plate",314626
321,"CapPass",142.98,-140.8,"Qualified",1.015,3832.80,3839.11,321,"B-15","Alloy 617","Plate",314626
322,"CapPass",143.66,-140.5,"Qualified",1.022,3845.11,3850.75,322,"B-15","Alloy 617","Plate",314626
323,"CapPass",143.44,-141.7,"Qualified",1.012,3856.61,3863.10,323,"B-15","Alloy 617","Plate",314626
324,"CapPass",143.47,-141.9,"Qualified",1.011,3869.13,3875.14,324,"B-15","Alloy 617","Plate",314626
325,"CapPass",142.82,-140.4,"Qualified",1.017,3880.48,3887.13,325,"B-15","Alloy 617","Plate",314626
326,"CapPass",142.71,-141.4,"Qualified",1.009,3892.27,3899.00,326,"B-15","Alloy 617","Plate",314626
327,"CapPass",143.13,-140.7,"Qualified",1.017,3904.90,3911.17,327,"B-15","Alloy 617","Plate",314626
328,"CapPass",143.97,-141.8,"Qualified",1.015,3916.60,3923.01,328,"B-15","Alloy 617","Plate",314626
329,"CapPass",142.55,-140.4,"Qualified",1.015,3929.17,3935.18,329,"B-15","Alloy 617","Plate",314626
330,"CapPass",143.04,-140.6,"Qualified",1.017,3941.09,3947.19,330,"B-15","Alloy 617","Plate",314626
331,"CapPass",142.98,-140.2,"Qualified",1.020,3953.09,3958.63,331,"B-15","Alloy 617","Plate",314626
332,"CapPass",142.80,-141.9,"Qualified",1.006,3964.75,3971.22,332,"B-15","Alloy 617","Plate",314626
333,"CapPass",143.27,-140.9,"Qualified",1.017,3977.02,3983.05,333,"B-15","Alloy 617","Plate",314626
334,"CapPass",142.84,-140.0,"Qualified",1.020,3988.81,3995.22,334,"B-15","Alloy 617","Plate",314626
335,"CapPass",142.38,-142.0,"Qualified",1.003,4000.66,4007.23,335,"B-15","Alloy 617","Plate",314626
336,"CapPass",142.70,-141.8,"Qualified",1.006,4013.24,4018.98,336,"B-15","Alloy 617","Plate",314626
337,"CapPass",142.81,-140.1,"Qualified",1.019,4024.71,4031.26,337,"B-15","Alloy 617","Plate",314626
338,"CapPass",143.48,-140.6,"Qualified",1.020,4036.80,4043.26,338,"B-15","Alloy 617","Plate",314626
339,"CapPass",142.38,-141.6,"Qualified",1.005,4049.27,4055.20,339,"B-15","Alloy 617","Plate",314626
340,"CapPass",143.76,-139.7,"Qualified",1.029,4061.18,4067.27,340,"B-15","Alloy 617","Plate",314626
341,"CapPass",143.25,-139.9,"Qualified",1.024,4072.59,4078.98,341,"B-15","Alloy 617","Plate",314626
342,"CapPass",144.23,-141.2,"Qualified",1.021,4084.72,4091.30,342,"B-15","Alloy 617","Plate",314626
343,"CapPass",142.84,-141.3,"Qualified",1.011,4096.99,4102.93,343,"B-15","Alloy 617","Plate",314626
344,"CapPass",142.42,-141.4,"Qualified",1.007,4109.27,4115.31,344,"B-15","Alloy 617","Plate",314626
345,"CapPass",142.70,-141.7,"Qualified",1.007,4120.91,4127.33,345,"B-15","Alloy 617","Plate",314626
346,"CapPass",143.68,-142.3,"Qualified",1.009,4133.09,4139.04,346,"B-15","Alloy 617","Plate",314626
347,"CapPass",142.87,-141.5,"Qualified",1.010,4145.30,4151.30,347,"B-15","Alloy 617","Plate",314626
348,"CapPass",143.07,-141.2,"Qualified",1.013,4157.29,4163.26,348,"B-15","Alloy 617","Plate",314626
349,"CapPass",142.63,-140.6,"Qualified",1.014,4169.22,4175.37,349,"B-15","Alloy 617","Plate",314626
350,"CapPass",143.11,-140.8,"Qualified",1.017,4181.37,4187.35,350,"B-15","Alloy 617","Plate",314626
351,"CapPass",143.38,-141.3,"Qualified",1.014,4193.06,4199.38,351,"B-15","Alloy 617","Plate",314626
352,"CapPass",143.06,-141.2,"Qualified",1.013,4205.05,4210.94,352,"B-15","Alloy 617","Plate",314626
353,"CapPass",142.69,-140.5,"Qualified",1.015,4216.51,4222.98,353,"B-15","Alloy 617","Plate",314626
354,"CapPass",142.59,-141.1,"Qualified",1.011,4229.40,4235.12,354,"B-15","Alloy 617","Plate",314626
355,"CapPass",143.45,-140.5,"Qualified",1.021,4241.40,4247.42,355,"B-15","Alloy 617","Plate",314626
356,"CapPass",142.68,-141.6,"Qualified",1.008,4253.39,4258.92,356,"B-15","Alloy 617","Plate",314626
357,"CapPass",143.54,-141.2,"Qualified",1.016,4265.29,4271.43,357,"B-15","Alloy 617","Plate",314626
358,"CapPass",142.63,-141.1,"Qualified",1.011,4276.38,4283.31,358,"B-15","Alloy 617","Plate",314626
359,"CapPass",144.12,-141.5,"Qualified",1.018,4289.23,4295.12,359,"B-15","Alloy 617","Plate",314626
360,"CapPass",143.76,-141.0,"Qualified",1.020,4300.83,4307.44,360,"B-15","Alloy 617","Plate",314626
361,"CapPass",142.55,-140.3,"Qualified",1.016,4313.23,4319.19,361,"B-15","Alloy 617","Plate",314626
362,"CapPass",142.19,-141.0,"Qualified",1.008,4324.78,4331.39,362,"B-15","Alloy 617","Plate",314626
363,"CapPass",143.03,-140.2,"Qualified",1.020,4337.47,4343.47,363,"B-15","Alloy 617","Plate",314626
364,"CapPass",142.46,-141.3,"Qualified",1.008,4348.75,4355.47,364,"B-15","Alloy 617","Plate",314626
365,"CapPass",142.60,-141.3,"Qualified",1.009,4361.30,4367.30,365,"B-15","Alloy 617","Plate",314626
366,"CapPass",142.36,-140.9,"Qualified",1.011,4372.48,4379.50,366,"B-15","Alloy 617","Plate",314626
367,"CapPass",142.70,-141.5,"Qualified",1.008,4384.48,4391.48,367,"B-15","Alloy 617","Plate",314626
368,"CapPass",142.30,-141.2,"Qualified",1.008,4396.77,4403.51,368,"B-15","Alloy 617","Plate",314626
369,"CapPass",142.83,-140.1,"Qualified",1.020,4409.52,4415.52,369,"B-15","Alloy 617","Plate",314626
370,"CapPass",142.19,-141.6,"Qualified",1.004,4421.44,4427.20,370,"B-15","Alloy 617","Plate",314626
371,"CapPass",143.29,-141.6,"Qualified",1.012,4433.41,4439.55,371,"B-15","Alloy 617","Plate",314626
372,"CapPass",143.04,-141.3,"Qualified",1.012,4445.46,4451.39,372,"B-15","Alloy 617","Plate",314626
373,"CapPass",142.51,-139.7,"Qualified",1.020,4457.38,4463.56,373,"B-15","Alloy 617","Plate",314626
374,"CapPass",143.14,-141.5,"Qualified",1.012,4469.55,4475.44,374,"B-15","Alloy 617","Plate",314626
375,"CapPass",142.78,-139.6,"Qualified",1.023,4481.28,4487.60,375,"B-15","Alloy 617","Plate",314626
376,"CapPass",142.56,-141.4,"Qualified",1.008,4493.48,4499.59,376,"B-15","Alloy 617","Plate",314626
377,"CapPass",142.44,-141.2,"Qualified",1.009,4505.13,4511.59,377,"B-15","Alloy 617","Plate",314626
378,"CapPass",143.19,-140.6,"Qualified",1.018,4517.59,4523.61,378,"B-15","Alloy 617","Plate",314626
379,"CapPass",142.34,-139.9,"Qualified",1.018,4529.23,4535.63,379,"B-15","Alloy 617","Plate",314626
380,"CapPass",142.47,-140.9,"Qualified",1.012,4541.49,4547.59,380,"B-15","Alloy 617","Plate",314626
381,"CapPass",142.50,-139.7,"Qualified",1.020,4553.38,4559.64,381,"B-15","Alloy 617","Plate",314626
382,"CapPass",142.79,-141.1,"Qualified",1.012,4565.39,4571.48,382,"B-15","Alloy 617","Plate",314626
383,"CapPass",143.39,-141.5,"Qualified",1.013,4577.62,4583.64,383,"B-15","Alloy 617","Plate",314626
384,"CapPass",142.62,-141.1,"Qualified",1.011,4589.20,4595.66,384,"B-15","Alloy 617","Plate",314626
385,"CapPass",143.57,-140.8,"Qualified",1.019,4601.55,4607.34,385,"B-15","Alloy 617","Plate",314626
386,"CapPass",142.67,-141.5,"Qualified",1.008,4613.52,4619.67,386,"B-15","Alloy 617","Plate",314626
387,"CapPass",142.51,-141.3,"Qualified",1.009,4625.55,4631.59,387,"B-15","Alloy 617","Plate",314626
388,"CapPass",142.70,-141.0,"Qualified",1.012,4637.21,4643.70,388,"B-15","Alloy 617","Plate",314626
389,"CapPass",144.15,-141.2,"Qualified",1.021,4649.31,4655.72,389,"B-15","Alloy 617","Plate",314626
390,"CapPass",142.11,-140.5,"Qualified",1.012,4660.98,4667.72,390,"B-15","Alloy 617","Plate",314626
391,"CapPass",142.28,-141.2,"Qualified",1.007,4672.81,4679.45,391,"B-15","Alloy 617","Plate",314626
392,"CapPass",142.42,-140.0,"Qualified",1.017,4685.73,4691.73,392,"B-15","Alloy 617","Plate",314626
393,"CapPass",143.02,-140.1,"Qualified",1.021,4697.72,4703.74,393,"B-15","Alloy 617","Plate",314626
394,"CapPass",142.70,-141.0,"Qualified",1.012,4709.34,4715.71,394,"B-15","Alloy 617","Plate",314626
395,"CapPass",143.40,-141.5,"Qualified",1.014,4721.70,4727.75,395,"B-15","Alloy 617","Plate",314626
396,"CapPass",142.71,-140.0,"Qualified",1.020,4732.38,4739.46,396,"B-15","Alloy 617","Plate",314626
397,"CapPass",142.64,-141.2,"Qualified",1.010,4745.63,4751.66,397,"B-15","Alloy 617","Plate",314626
398,"CapPass",143.80,-141.7,"Qualified",1.015,4757.67,4763.58,398,"B-15","Alloy 617","Plate",314626
399,"CapPass",142.57,-140.8,"Qualified",1.013,4768.49,4775.53,399,"B-15","Alloy 617","Plate",314626
400,"CapPass",142.61,-141.7,"Qualified",1.006,4781.02,4787.67,400,"B-15","Alloy 617","Plate",314626
401,"CapPass",144.27,-140.8,"Qualified",1.025,4793.34,4799.48,401,"B-15","Alloy 617","Plate",314626
402,"CapPass",142.61,-142.2,"Qualified",1.003,4805.81,4811.73,402,"B-15","Alloy 617","Plate",314626
