Repository: js-molina/fatigue-A617

File: data/950C/Strain rate 0.001/0.60% strain/HTM_A20_Cycles_B13.csv (part 2 of 14)
"Cycle Label","Data State","Elapsed Time Sec","Qual State","Strain","Stress Mpa","Count","Sample","Alloy","Material_Form","Heat"
"Cycle 2","CapPass",10.74,"Qualified",0.00164,54.17,444,"B-13","Alloy 617","Plate",314626
"Cycle 2","CapPass",10.77,"Qualified",0.00162,50.43,445,"B-13","Alloy 617","Plate",314626
"Cycle 2","CapPass",10.78,"Qualified",0.00160,48.76,446,"B-13","Alloy 617","Plate",314626
"Cycle 2","CapPass",10.79,"Qualified",0.00159,47.05,447,"B-13","Alloy 617","Plate",314626
"Cycle 2","CapPass",10.82,"Qualified",0.00156,43.76,448,"B-13","Alloy 617","Plate",314626
"Cycle 2","CapPass",10.85,"Qualified",0.00154,40.26,449,"B-13","Alloy 617","Plate",314626
"Cycle 2","CapPass",10.88,"Qualified",0.00151,36.62,450,"B-13","Alloy 617","Plate",314626
"Cycle 2","CapPass",10.91,"Qualified",0.00149,33.34,451,"B-13","Alloy 617","Plate",314626
"Cycle 2","CapPass",10.93,"Qualified",0.00146,30.01,452,"B-13","Alloy 617","Plate",314626
"Cycle 2","CapPass",10.96,"Qualified",0.00144,26.82,453,"B-13","Alloy 617","Plate",314626
"Cycle 2","CapPass",10.98,"Qualified",0.00141,23.72,454,"B-13","Alloy 617","Plate",314626
"Cycle 2","CapPass",11.01,"Qualified",0.00139,20.46,455,"B-13","Alloy 617","Plate",314626
"Cycle 2","CapPass",11.04,"Qualified",0.00136,17.23,456,"B-13","Alloy 617","Plate",314626
"Cycle 2","CapPass",11.07,"Qualified",0.00134,13.65,457,"B-13","Alloy 617","Plate",314626
"Cycle 2","CapPass",11.09,"Qualified",0.00131,10.72,458,"B-13","Alloy 617","Plate",314626
"Cycle 2","CapPass",11.12,"Qualified",0.00128,7.17,459,"B-13","Alloy 617","Plate",314626
"Cycle 2","CapPass",11.15,"Qualified",0.00126,3.90,460,"B-13","Alloy 617","Plate",314626
"Cycle 2","CapPass",11.18,"Qualified",0.00123,0.80,461,"B-13","Alloy 617","Plate",314626
"Cycle 2","CapPass",11.20,"Qualified",0.00121,-2.08,462,"B-13","Alloy 617","Plate",314626
"Cycle 2","CapPass",11.23,"Qualified",0.00118,-5.33,463,"B-13","Alloy 617","Plate",314626
"Cycle 2","CapPass",11.26,"Qualified",0.00116,-8.35,464,"B-13","Alloy 617","Plate",314626
"Cycle 2","CapPass",11.29,"Qualified",0.00113,-11.31,465,"B-13","Alloy 617","Plate",314626
"Cycle 2","CapPass",11.32,"Qualified",0.00111,-14.33,466,"B-13","Alloy 617","Plate",314626
"Cycle 2","CapPass",11.34,"Qualified",0.00108,-17.22,467,"B-13","Alloy 617","Plate",314626
"Cycle 2","CapPass",11.38,"Qualified",0.00106,-19.99,468,"B-13","Alloy 617","Plate",314626
"Cycle 2","CapPass",11.41,"Qualified",0.00103,-22.19,469,"B-13","Alloy 617","Plate",314626
"Cycle 2","CapPass",11.46,"Qualified",0.00100,-24.84,470,"B-13","Alloy 617","Plate",314626
"Cycle 2","CapPass",11.51,"Qualified",0.00098,-27.48,471,"B-13","Alloy 617","Plate",314626
"Cycle 2","CapPass",11.55,"Qualified",0.00095,-30.46,472,"B-13","Alloy 617","Plate",314626
"Cycle 2","CapPass",11.59,"Qualified",0.00093,-33.11,473,"B-13","Alloy 617","Plate",314626
"Cycle 2","CapPass",11.62,"Qualified",0.00090,-36.49,474,"B-13","Alloy 617","Plate",314626
"Cycle 2","CapPass",11.66,"Qualified",0.00088,-39.75,475,"B-13","Alloy 617","Plate",314626
"Cycle 2","CapPass",11.68,"Qualified",0.00085,-42.96,476,"B-13","Alloy 617","Plate",314626
"Cycle 2","CapPass",11.70,"Qualified",0.00083,-46.33,477,"B-13","Alloy 617","Plate",314626
"Cycle 2","CapPass",11.72,"Qualified",0.00080,-49.30,478,"B-13","Alloy 617","Plate",314626
"Cycle 2","CapPass",11.74,"Qualified",0.00078,-52.63,479,"B-13","Alloy 617","Plate",314626
"Cycle 2","CapPass",11.76,"Qualified",0.00075,-55.47,480,"B-13","Alloy 617","Plate",314626
"Cycle 2","CapPass",11.78,"Qualified",0.00072,-57.96,481,"B-13","Alloy 617","Plate",314626
"Cycle 2","CapPass",11.80,"Qualified",0.00070,-60.72,482,"B-13","Alloy 617","Plate",314626
"Cycle 2","CapPass",11.82,"Qualified",0.00067,-63.06,483,"B-13","Alloy 617","Plate",314626
"Cycle 2","CapPass",11.84,"Qualified",0.00065,-65.53,484,"B-13","Alloy 617","Plate",314626
"Cycle 2","CapPass",11.86,"Qualified",0.00062,-67.85,485,"B-13","Alloy 617","Plate",314626
"Cycle 2","CapPass",11.89,"Qualified",0.00060,-69.90,486,"B-13","Alloy 617","Plate",314626
"Cycle 2","CapPass",11.91,"Qualified",0.00057,-72.01,487,"B-13","Alloy 617","Plate",314626
"Cycle 2","CapPass",11.94,"Qualified",0.00054,-74.13,488,"B-13","Alloy 617","Plate",314626
"Cycle 2","CapPass",11.97,"Qualified",0.00052,-76.20,489,"B-13","Alloy 617","Plate",314626
"Cycle 2","CapPass",11.99,"Qualified",0.00049,-78.05,490,"B-13","Alloy 617","Plate",314626
"Cycle 2","CapPass",12.02,"Qualified",0.00047,-79.87,491,"B-13","Alloy 617","Plate",314626
"Cycle 2","CapPass",12.05,"Qualified",0.00044,-81.82,492,"B-13","Alloy 617","Plate",314626
"Cycle 2","CapPass",12.08,"Qualified",0.00042,-83.75,493,"B-13","Alloy 617","Plate",314626
"Cycle 2","CapPass",12.11,"Qualified",0.00039,-85.49,494,"B-13","Alloy 617","Plate",314626
"Cycle 2","CapPass",12.14,"Qualified",0.00037,-87.50,495,"B-13","Alloy 617","Plate",314626
"Cycle 2","CapPass",12.17,"Qualified",0.00034,-89.29,496,"B-13","Alloy 617","Plate",314626
"Cycle 2","CapPass",12.20,"Qualified",0.00032,-91.27,497,"B-13","Alloy 617","Plate",314626
"Cycle 2","CapPass",12.23,"Qualified",0.00029,-93.19,498,"B-13","Alloy 617","Plate",314626
"Cycle 2","CapPass",12.26,"Qualified",0.00027,-94.87,499,"B-13","Alloy 617","Plate",314626
"Cycle 2","CapPass",12.28,"Qualified",0.00024,-96.97,500,"B-13","Alloy 617","Plate",314626
"Cycle 2","CapPass",12.31,"Qualified",0.00021,-98.90,501,"B-13","Alloy 617","Plate",314626
"Cycle 2","CapPass",12.34,"Qualified",0.00019,-100.8,502,"B-13","Alloy 617","Plate",314626
"Cycle 2","CapPass",12.36,"Qualified",0.00016,-102.7,503,"B-13","Alloy 617","Plate",314626
"Cycle 2","CapPass",12.39,"Qualified",0.00014,-104.5,504,"B-13","Alloy 617","Plate",314626
"Cycle 2","CapPass",12.41,"Qualified",0.00011,-106.8,505,"B-13","Alloy 617","Plate",314626
"Cycle 2","CapPass",12.43,"Qualified",0.00009,-109.0,506,"B-13","Alloy 617","Plate",314626
"Cycle 2","CapPass",12.45,"Qualified",0.00006,-111.0,507,"B-13","Alloy 617","Plate",314626
"Cycle 2","CapPass",12.47,"Qualified",0.00004,-113.3,508,"B-13","Alloy 617","Plate",314626
"Cycle 2","CapPass",12.49,"Qualified",0.00001,-115.6,509,"B-13","Alloy 617","Plate",314626
"Cycle 2","CapPass",12.51,"Qualified",-0.00002,-117.7,510,"B-13","Alloy 617","Plate",314626
"Cycle 2","CapPass",12.53,"Qualified",-0.00004,-119.7,511,"B-13","Alloy 617","Plate",314626
"Cycle 2","CapPass",12.55,"Qualified",-0.00007,-121.9,512,"B-13","Alloy 617","Plate",314626
"Cycle 2","CapPass",12.56,"Qualified",-0.00009,-123.8,513,"B-13","Alloy 617","Plate",314626
"Cycle 2","CapPass",12.58,"Qualified",-0.00012,-125.7,514,"B-13","Alloy 617","Plate",314626
"Cycle 2","CapPass",12.60,"Qualified",-0.00014,-127.6,515,"B-13","Alloy 617","Plate",314626
"Cycle 2","CapPass",12.61,"Qualified",-0.00017,-129.5,516,"B-13","Alloy 617","Plate",314626
"Cycle 2","CapPass",12.63,"Qualified",-0.00020,-131.2,517,"B-13","Alloy 617","Plate",314626
"Cycle 2","CapPass",12.65,"Qualified",-0.00022,-132.8,518,"B-13","Alloy 617","Plate",314626
"Cycle 2","CapPass",12.66,"Qualified",-0.00025,-134.4,519,"B-13","Alloy 617","Plate",314626
"Cycle 2","CapPass",12.68,"Qualified",-0.00027,-135.8,520,"B-13","Alloy 617","Plate",314626
"Cycle 2","CapPass",12.69,"Qualified",-0.00030,-137.2,521,"B-13","Alloy 617","Plate",314626
"Cycle 2","CapPass",12.71,"Qualified",-0.00032,-138.7,522,"B-13","Alloy 617","Plate",314626
"Cycle 2","CapPass",12.73,"Qualified",-0.00035,-139.9,523,"B-13","Alloy 617","Plate",314626
"Cycle 2","CapPass",12.75,"Qualified",-0.00038,-141.1,524,"B-13","Alloy 617","Plate",314626
"Cycle 2","CapPass",12.77,"Qualified",-0.00040,-142.3,525,"B-13","Alloy 617","Plate",314626
"Cycle 2","CapPass",12.78,"Qualified",-0.00042,-143.0,526,"B-13","Alloy 617","Plate",314626
"Cycle 2","CapPass",12.78,"Qualified",-0.00043,-143.3,527,"B-13","Alloy 617","Plate",314626
"Cycle 2","CapPass",12.81,"Qualified",-0.00045,-144.1,528,"B-13","Alloy 617","Plate",314626
"Cycle 2","CapPass",12.82,"Qualified",-0.00048,-144.9,529,"B-13","Alloy 617","Plate",314626
"Cycle 2","CapPass",12.84,"Qualified",-0.00051,-145.6,530,"B-13","Alloy 617","Plate",314626
"Cycle 2","CapPass",12.86,"Qualified",-0.00053,-146.2,531,"B-13","Alloy 617","Plate",314626
"Cycle 2","CapPass",12.89,"Qualified",-0.00056,-146.6,532,"B-13","Alloy 617","Plate",314626
"Cycle 2","CapPass",12.91,"Qualified",-0.00058,-147.2,533,"B-13","Alloy 617","Plate",314626
"Cycle 2","CapPass",12.94,"Qualified",-0.00061,-147.5,534,"B-13","Alloy 617","Plate",314626
"Cycle 2","CapPass",12.96,"Qualified",-0.00063,-147.9,535,"B-13","Alloy 617","Plate",314626
"Cycle 2","CapPass",12.98,"Qualified",-0.00066,-148.1,536,"B-13","Alloy 617","Plate",314626
"Cycle 2","CapPass",13.01,"Qualified",-0.00069,-148.4,537,"B-13","Alloy 617","Plate",314626
"Cycle 2","CapPass",13.04,"Qualified",-0.00071,-148.8,538,"B-13","Alloy 617","Plate",314626
"Cycle 2","CapPass",13.06,"Qualified",-0.00074,-149.1,539,"B-13","Alloy 617","Plate",314626
"Cycle 2","CapPass",13.09,"Qualified",-0.00076,-149.4,540,"B-13","Alloy 617","Plate",314626
"Cycle 2","CapPass",13.11,"Qualified",-0.00079,-149.6,541,"B-13","Alloy 617","Plate",314626
"Cycle 2","CapPass",13.14,"Qualified",-0.00081,-149.9,542,"B-13","Alloy 617","Plate",314626
"Cycle 2","CapPass",13.16,"Qualified",-0.00084,-150.2,543,"B-13","Alloy 617","Plate",314626
"Cycle 2","CapPass",13.19,"Qualified",-0.00086,-150.6,544,"B-13","Alloy 617","Plate",314626
"Cycle 2","CapPass",13.21,"Qualified",-0.00089,-151.0,545,"B-13","Alloy 617","Plate",314626
"Cycle 2","CapPass",13.24,"Qualified",-0.00092,-151.2,546,"B-13","Alloy 617","Plate",314626
"Cycle 2","CapPass",13.26,"Qualified",-0.00094,-151.5,547,"B-13","Alloy 617","Plate",314626
"Cycle 2","CapPass",13.29,"Qualified",-0.00097,-152.0,548,"B-13","Alloy 617","Plate",314626
"Cycle 2","CapPass",13.32,"Qualified",-0.00099,-152.3,549,"B-13","Alloy 617","Plate",314626
"Cycle 2","CapPass",13.34,"Qualified",-0.00102,-152.7,550,"B-13","Alloy 617","Plate",314626
"Cycle 2","CapPass",13.37,"Qualified",-0.00104,-152.9,551,"B-13","Alloy 617","Plate",314626
"Cycle 2","CapPass",13.40,"Qualified",-0.00107,-153.4,552,"B-13","Alloy 617","Plate",314626
"Cycle 2","CapPass",13.42,"Qualified",-0.00109,-153.7,553,"B-13","Alloy 617","Plate",314626
"Cycle 2","CapPass",13.44,"Qualified",-0.00112,-154.2,554,"B-13","Alloy 617","Plate",314626
"Cycle 2","CapPass",13.47,"Qualified",-0.00114,-154.6,555,"B-13","Alloy 617","Plate",314626
"Cycle 2","CapPass",13.50,"Qualified",-0.00117,-155.0,556,"B-13","Alloy 617","Plate",314626
"Cycle 2","CapPass",13.52,"Qualified",-0.00120,-155.5,557,"B-13","Alloy 617","Plate",314626
"Cycle 2","CapPass",13.55,"Qualified",-0.00122,-155.9,558,"B-13","Alloy 617","Plate",314626
"Cycle 2","CapPass",13.57,"Qualified",-0.00125,-156.3,559,"B-13","Alloy 617","Plate",314626
"Cycle 2","CapPass",13.60,"Qualified",-0.00127,-156.7,560,"B-13","Alloy 617","Plate",314626
"Cycle 2","CapPass",13.62,"Qualified",-0.00130,-157.1,561,"B-13","Alloy 617","Plate",314626
"Cycle 2","CapPass",13.64,"Qualified",-0.00132,-157.5,562,"B-13","Alloy 617","Plate",314626
"Cycle 2","CapPass",13.67,"Qualified",-0.00135,-157.8,563,"B-13","Alloy 617","Plate",314626
"Cycle 2","CapPass",13.70,"Qualified",-0.00137,-158.2,564,"B-13","Alloy 617","Plate",314626
"Cycle 2","CapPass",13.72,"Qualified",-0.00140,-158.5,565,"B-13","Alloy 617","Plate",314626
"Cycle 2","CapPass",13.75,"Qualified",-0.00142,-159.0,566,"B-13","Alloy 617","Plate",314626
"Cycle 2","CapPass",13.77,"Qualified",-0.00145,-159.3,567,"B-13","Alloy 617","Plate",314626
"Cycle 2","CapPass",13.78,"Qualified",-0.00146,-159.3,568,"B-13","Alloy 617","Plate",314626
"Cycle 2","CapPass",13.80,"Qualified",-0.00147,-159.8,569,"B-13","Alloy 617","Plate",314626
"Cycle 2","CapPass",13.83,"Qualified",-0.00150,-160.1,570,"B-13","Alloy 617","Plate",314626
"Cycle 2","CapPass",13.85,"Qualified",-0.00153,-160.4,571,"B-13","Alloy 617","Plate",314626
"Cycle 2","CapPass",13.88,"Qualified",-0.00155,-160.9,572,"B-13","Alloy 617","Plate",314626
"Cycle 2","CapPass",13.91,"Qualified",-0.00158,-161.2,573,"B-13","Alloy 617","Plate",314626
"Cycle 2","CapPass",13.93,"Qualified",-0.00160,-161.5,574,"B-13","Alloy 617","Plate",314626
"Cycle 2","CapPass",13.95,"Qualified",-0.00163,-161.8,575,"B-13","Alloy 617","Plate",314626
"Cycle 2","CapPass",13.98,"Qualified",-0.00165,-162.3,576,"B-13","Alloy 617","Plate",314626
"Cycle 2","CapPass",14.00,"Qualified",-0.00168,-162.5,577,"B-13","Alloy 617","Plate",314626
"Cycle 2","CapPass",14.03,"Qualified",-0.00171,-162.9,578,"B-13","Alloy 617","Plate",314626
"Cycle 2","CapPass",14.05,"Qualified",-0.00173,-163.1,579,"B-13","Alloy 617","Plate",314626
"Cycle 2","CapPass",14.07,"Qualified",-0.00176,-163.4,580,"B-13","Alloy 617","Plate",314626
"Cycle 2","CapPass",14.09,"Qualified",-0.00178,-163.6,581,"B-13","Alloy 617","Plate",314626
"Cycle 2","CapPass",14.11,"Qualified",-0.00181,-163.8,582,"B-13","Alloy 617","Plate",314626
"Cycle 2","CapPass",14.14,"Qualified",-0.00183,-163.9,583,"B-13","Alloy 617","Plate",314626
"Cycle 2","CapPass",14.17,"Qualified",-0.00186,-164.0,584,"B-13","Alloy 617","Plate",314626
"Cycle 2","CapPass",14.19,"Qualified",-0.00188,-164.0,585,"B-13","Alloy 617","Plate",314626
"Cycle 2","CapPass",14.22,"Qualified",-0.00191,-164.0,586,"B-13","Alloy 617","Plate",314626
"Cycle 2","CapPass",14.24,"Qualified",-0.00194,-164.1,587,"B-13","Alloy 617","Plate",314626
"Cycle 2","CapPass",14.26,"Qualified",-0.00196,-164.0,588,"B-13","Alloy 617","Plate",314626
"Cycle 2","CapPass",14.29,"Qualified",-0.00199,-163.9,589,"B-13","Alloy 617","Plate",314626
"Cycle 2","CapPass",14.31,"Qualified",-0.00201,-164.0,590,"B-13","Alloy 617","Plate",314626
"Cycle 2","CapPass",14.34,"Qualified",-0.00204,-163.9,591,"B-13","Alloy 617","Plate",314626
"Cycle 2","CapPass",14.36,"Qualified",-0.00206,-163.8,592,"B-13","Alloy 617","Plate",314626
"Cycle 2","CapPass",14.39,"Qualified",-0.00209,-163.7,593,"B-13","Alloy 617","Plate",314626
"Cycle 2","CapPass",14.41,"Qualified",-0.00211,-163.6,594,"B-13","Alloy 617","Plate",314626
"Cycle 2","CapPass",14.44,"Qualified",-0.00214,-163.5,595,"B-13","Alloy 617","Plate",314626
"Cycle 2","CapPass",14.46,"Qualified",-0.00216,-163.5,596,"B-13","Alloy 617","Plate",314626
"Cycle 2","CapPass",14.49,"Qualified",-0.00219,-162.9,597,"B-13","Alloy 617","Plate",314626
"Cycle 2","CapPass",14.51,"Qualified",-0.00222,-161.6,598,"B-13","Alloy 617","Plate",314626
"Cycle 2","CapPass",14.55,"Qualified",-0.00224,-158.0,599,"B-13","Alloy 617","Plate",314626
"Cycle 2","CapPass",14.65,"Qualified",-0.00222,-139.5,600,"B-13","Alloy 617","Plate",314626
"Cycle 2","CapPass",14.67,"Qualified",-0.00219,-133.3,601,"B-13","Alloy 617","Plate",314626
"Cycle 2","CapPass",14.69,"Qualified",-0.00216,-128.0,602,"B-13","Alloy 617","Plate",314626
"Cycle 2","CapPass",14.71,"Qualified",-0.00214,-122.9,603,"B-13","Alloy 617","Plate",314626
"Cycle 2","CapPass",14.73,"Qualified",-0.00211,-118.1,604,"B-13","Alloy 617","Plate",314626
"Cycle 2","CapPass",14.75,"Qualified",-0.00209,-113.8,605,"B-13","Alloy 617","Plate",314626
"Cycle 2","CapPass",14.77,"Qualified",-0.00206,-109.5,606,"B-13","Alloy 617","Plate",314626
"Cycle 2","CapPass",14.78,"Qualified",-0.00204,-105.8,607,"B-13","Alloy 617","Plate",314626
"Cycle 2","CapPass",14.78,"Qualified",-0.00204,-105.1,608,"B-13","Alloy 617","Plate",314626
"Cycle 2","CapPass",14.80,"Qualified",-0.00201,-101.2,609,"B-13","Alloy 617","Plate",314626
"Cycle 2","CapPass",14.82,"Qualified",-0.00198,-97.50,610,"B-13","Alloy 617","Plate",314626
"Cycle 2","CapPass",14.83,"Qualified",-0.00196,-93.88,611,"B-13","Alloy 617","Plate",314626
"Cycle 2","CapPass",14.85,"Qualified",-0.00193,-90.17,612,"B-13","Alloy 617","Plate",314626
"Cycle 2","CapPass",14.87,"Qualified",-0.00191,-86.91,613,"B-13","Alloy 617","Plate",314626
"Cycle 2","CapPass",14.89,"Qualified",-0.00188,-82.81,614,"B-13","Alloy 617","Plate",314626
"Cycle 2","CapPass",14.91,"Qualified",-0.00186,-79.40,615,"B-13","Alloy 617","Plate",314626
"Cycle 2","CapPass",14.93,"Qualified",-0.00183,-75.67,616,"B-13","Alloy 617","Plate",314626
"Cycle 2","CapPass",14.95,"Qualified",-0.00181,-72.19,617,"B-13","Alloy 617","Plate",314626
"Cycle 2","CapPass",14.98,"Qualified",-0.00178,-68.77,618,"B-13","Alloy 617","Plate",314626
"Cycle 2","CapPass",15.00,"Qualified",-0.00176,-65.06,619,"B-13","Alloy 617","Plate",314626
"Cycle 2","CapPass",15.03,"Qualified",-0.00173,-61.53,620,"B-13","Alloy 617","Plate",314626
"Cycle 2","CapPass",15.05,"Qualified",-0.00171,-58.08,621,"B-13","Alloy 617","Plate",314626
"Cycle 2","CapPass",15.08,"Qualified",-0.00168,-54.51,622,"B-13","Alloy 617","Plate",314626
"Cycle 2","CapPass",15.11,"Qualified",-0.00165,-51.35,623,"B-13","Alloy 617","Plate",314626
"Cycle 2","CapPass",15.14,"Qualified",-0.00163,-47.63,624,"B-13","Alloy 617","Plate",314626
"Cycle 2","CapPass",15.16,"Qualified",-0.00160,-44.05,625,"B-13","Alloy 617","Plate",314626
"Cycle 2","CapPass",15.19,"Qualified",-0.00158,-40.63,626,"B-13","Alloy 617","Plate",314626
"Cycle 2","CapPass",15.22,"Qualified",-0.00155,-36.99,627,"B-13","Alloy 617","Plate",314626
"Cycle 2","CapPass",15.25,"Qualified",-0.00153,-33.53,628,"B-13","Alloy 617","Plate",314626
"Cycle 2","CapPass",15.28,"Qualified",-0.00150,-30.41,629,"B-13","Alloy 617","Plate",314626
"Cycle 2","CapPass",15.30,"Qualified",-0.00148,-26.99,630,"B-13","Alloy 617","Plate",314626
"Cycle 2","CapPass",15.33,"Qualified",-0.00145,-23.56,631,"B-13","Alloy 617","Plate",314626
"Cycle 2","CapPass",15.36,"Qualified",-0.00143,-20.14,632,"B-13","Alloy 617","Plate",314626
"Cycle 2","CapPass",15.39,"Qualified",-0.00140,-16.90,633,"B-13","Alloy 617","Plate",314626
"Cycle 2","CapPass",15.42,"Qualified",-0.00137,-13.49,634,"B-13","Alloy 617","Plate",314626
"Cycle 2","CapPass",15.44,"Qualified",-0.00135,-10.12,635,"B-13","Alloy 617","Plate",314626
"Cycle 2","CapPass",15.47,"Qualified",-0.00132,-6.83,636,"B-13","Alloy 617","Plate",314626
"Cycle 2","CapPass",15.50,"Qualified",-0.00130,-3.37,637,"B-13","Alloy 617","Plate",314626
"Cycle 2","CapPass",15.53,"Qualified",-0.00127,-0.13,638,"B-13","Alloy 617","Plate",314626
"Cycle 2","CapPass",15.56,"Qualified",-0.00125,3.38,639,"B-13","Alloy 617","Plate",314626
"Cycle 2","CapPass",15.58,"Qualified",-0.00122,6.46,640,"B-13","Alloy 617","Plate",314626
"Cycle 2","CapPass",15.61,"Qualified",-0.00120,9.55,641,"B-13","Alloy 617","Plate",314626
"Cycle 2","CapPass",15.64,"Qualified",-0.00117,12.71,642,"B-13","Alloy 617","Plate",314626
"Cycle 2","CapPass",15.66,"Qualified",-0.00115,15.89,643,"B-13","Alloy 617","Plate",314626
"Cycle 2","CapPass",15.69,"Qualified",-0.00112,19.10,644,"B-13","Alloy 617","Plate",314626
"Cycle 2","CapPass",15.71,"Qualified",-0.00110,21.98,645,"B-13","Alloy 617","Plate",314626
"Cycle 2","CapPass",15.74,"Qualified",-0.00107,24.80,646,"B-13","Alloy 617","Plate",314626
"Cycle 2","CapPass",15.77,"Qualified",-0.00104,27.83,647,"B-13","Alloy 617","Plate",314626
"Cycle 2","CapPass",15.78,"Qualified",-0.00103,29.30,648,"B-13","Alloy 617","Plate",314626
"Cycle 2","CapPass",15.79,"Qualified",-0.00102,30.70,649,"B-13","Alloy 617","Plate",314626
"Cycle 2","CapPass",15.82,"Qualified",-0.00099,33.52,650,"B-13","Alloy 617","Plate",314626
"Cycle 2","CapPass",15.85,"Qualified",-0.00097,36.32,651,"B-13","Alloy 617","Plate",314626
"Cycle 2","CapPass",15.87,"Qualified",-0.00094,38.98,652,"B-13","Alloy 617","Plate",314626
"Cycle 2","CapPass",15.90,"Qualified",-0.00092,41.44,653,"B-13","Alloy 617","Plate",314626
"Cycle 2","CapPass",15.93,"Qualified",-0.00089,43.75,654,"B-13","Alloy 617","Plate",314626
"Cycle 2","CapPass",15.97,"Qualified",-0.00087,45.87,655,"B-13","Alloy 617","Plate",314626
"Cycle 2","CapPass",16.01,"Qualified",-0.00084,48.18,656,"B-13","Alloy 617","Plate",314626
"Cycle 2","CapPass",16.04,"Qualified",-0.00082,50.51,657,"B-13","Alloy 617","Plate",314626
"Cycle 2","CapPass",16.08,"Qualified",-0.00079,53.05,658,"B-13","Alloy 617","Plate",314626
"Cycle 2","CapPass",16.11,"Qualified",-0.00076,55.51,659,"B-13","Alloy 617","Plate",314626
"Cycle 2","CapPass",16.14,"Qualified",-0.00074,58.31,660,"B-13","Alloy 617","Plate",314626
"Cycle 2","CapPass",16.17,"Qualified",-0.00071,61.01,661,"B-13","Alloy 617","Plate",314626
"Cycle 2","CapPass",16.19,"Qualified",-0.00069,63.77,662,"B-13","Alloy 617","Plate",314626
"Cycle 2","CapPass",16.22,"Qualified",-0.00066,66.16,663,"B-13","Alloy 617","Plate",314626
"Cycle 2","CapPass",16.24,"Qualified",-0.00064,68.80,664,"B-13","Alloy 617","Plate",314626
"Cycle 2","CapPass",16.27,"Qualified",-0.00061,71.29,665,"B-13","Alloy 617","Plate",314626
"Cycle 2","CapPass",16.29,"Qualified",-0.00059,73.81,666,"B-13","Alloy 617","Plate",314626
"Cycle 2","CapPass",16.32,"Qualified",-0.00056,76.35,667,"B-13","Alloy 617","Plate",314626
"Cycle 2","CapPass",16.34,"Qualified",-0.00054,78.81,668,"B-13","Alloy 617","Plate",314626
"Cycle 2","CapPass",16.36,"Qualified",-0.00051,81.57,669,"B-13","Alloy 617","Plate",314626
"Cycle 2","CapPass",16.39,"Qualified",-0.00048,83.64,670,"B-13","Alloy 617","Plate",314626
"Cycle 2","CapPass",16.41,"Qualified",-0.00046,85.97,671,"B-13","Alloy 617","Plate",314626
"Cycle 2","CapPass",16.43,"Qualified",-0.00043,88.05,672,"B-13","Alloy 617","Plate",314626
"Cycle 2","CapPass",16.45,"Qualified",-0.00041,90.03,673,"B-13","Alloy 617","Plate",314626
"Cycle 2","CapPass",16.48,"Qualified",-0.00038,92.04,674,"B-13","Alloy 617","Plate",314626
"Cycle 2","CapPass",16.50,"Qualified",-0.00036,93.93,675,"B-13","Alloy 617","Plate",314626
"Cycle 2","CapPass",16.52,"Qualified",-0.00033,95.75,676,"B-13","Alloy 617","Plate",314626
"Cycle 2","CapPass",16.55,"Qualified",-0.00031,97.42,677,"B-13","Alloy 617","Plate",314626
"Cycle 2","CapPass",16.58,"Qualified",-0.00028,99.24,678,"B-13","Alloy 617","Plate",314626
"Cycle 2","CapPass",16.60,"Qualified",-0.00026,100.81,679,"B-13","Alloy 617","Plate",314626
"Cycle 5","CapPass",36.67,"Qualified",-0.00024,120.99,1496,"B-13","Alloy 617","Plate",314626
"Cycle 5","CapPass",36.69,"Qualified",-0.00021,122.39,1497,"B-13","Alloy 617","Plate",314626
"Cycle 5","CapPass",36.71,"Qualified",-0.00019,123.46,1498,"B-13","Alloy 617","Plate",314626
"Cycle 5","CapPass",36.74,"Qualified",-0.00016,124.77,1499,"B-13","Alloy 617","Plate",314626
"Cycle 5","CapPass",36.76,"Qualified",-0.00014,126.04,1500,"B-13","Alloy 617","Plate",314626
"Cycle 5","CapPass",36.78,"Qualified",-0.00012,126.87,1501,"B-13","Alloy 617","Plate",314626
"Cycle 5","CapPass",36.78,"Qualified",-0.00011,126.99,1502,"B-13","Alloy 617","Plate",314626
"Cycle 5","CapPass",36.81,"Qualified",-0.00008,128.11,1503,"B-13","Alloy 617","Plate",314626
"Cycle 5","CapPass",36.83,"Qualified",-0.00006,129.35,1504,"B-13","Alloy 617","Plate",314626
"Cycle 5","CapPass",36.85,"Qualified",-0.00003,130.69,1505,"B-13","Alloy 617","Plate",314626
"Cycle 5","CapPass",36.87,"Qualified",-0.00001,131.85,1506,"B-13","Alloy 617","Plate",314626
"Cycle 5","CapPass",36.89,"Qualified",0.00002,133.15,1507,"B-13","Alloy 617","Plate",314626
"Cycle 5","CapPass",36.91,"Qualified",0.00004,134.49,1508,"B-13","Alloy 617","Plate",314626
"Cycle 5","CapPass",36.93,"Qualified",0.00007,135.78,1509,"B-13","Alloy 617","Plate",314626
"Cycle 5","CapPass",36.95,"Qualified",0.00009,137.13,1510,"B-13","Alloy 617","Plate",314626
"Cycle 5","CapPass",36.97,"Qualified",0.00012,138.28,1511,"B-13","Alloy 617","Plate",314626
"Cycle 5","CapPass",36.99,"Qualified",0.00015,139.58,1512,"B-13","Alloy 617","Plate",314626
"Cycle 5","CapPass",37.00,"Qualified",0.00017,140.64,1513,"B-13","Alloy 617","Plate",314626
"Cycle 5","CapPass",37.02,"Qualified",0.00020,141.77,1514,"B-13","Alloy 617","Plate",314626
"Cycle 5","CapPass",37.04,"Qualified",0.00022,142.65,1515,"B-13","Alloy 617","Plate",314626
"Cycle 5","CapPass",37.06,"Qualified",0.00025,143.55,1516,"B-13","Alloy 617","Plate",314626
"Cycle 5","CapPass",37.08,"Qualified",0.00027,144.47,1517,"B-13","Alloy 617","Plate",314626
"Cycle 5","CapPass",37.09,"Qualified",0.00030,145.21,1518,"B-13","Alloy 617","Plate",314626
"Cycle 5","CapPass",37.11,"Qualified",0.00033,146.12,1519,"B-13","Alloy 617","Plate",314626
"Cycle 5","CapPass",37.13,"Qualified",0.00035,146.61,1520,"B-13","Alloy 617","Plate",314626
"Cycle 5","CapPass",37.15,"Qualified",0.00038,147.29,1521,"B-13","Alloy 617","Plate",314626
"Cycle 5","CapPass",37.17,"Qualified",0.00040,147.72,1522,"B-13","Alloy 617","Plate",314626
"Cycle 5","CapPass",37.19,"Qualified",0.00043,148.06,1523,"B-13","Alloy 617","Plate",314626
"Cycle 5","CapPass",37.20,"Qualified",0.00045,148.46,1524,"B-13","Alloy 617","Plate",314626
"Cycle 5","CapPass",37.23,"Qualified",0.00048,148.69,1525,"B-13","Alloy 617","Plate",314626
"Cycle 5","CapPass",37.25,"Qualified",0.00050,148.82,1526,"B-13","Alloy 617","Plate",314626
"Cycle 5","CapPass",37.27,"Qualified",0.00053,148.92,1527,"B-13","Alloy 617","Plate",314626
"Cycle 5","CapPass",37.29,"Qualified",0.00056,149.01,1528,"B-13","Alloy 617","Plate",314626
"Cycle 5","CapPass",37.31,"Qualified",0.00058,148.89,1529,"B-13","Alloy 617","Plate",314626
"Cycle 5","CapPass",37.33,"Qualified",0.00061,148.73,1530,"B-13","Alloy 617","Plate",314626
"Cycle 5","CapPass",37.36,"Qualified",0.00063,148.49,1531,"B-13","Alloy 617","Plate",314626
"Cycle 5","CapPass",37.38,"Qualified",0.00066,148.35,1532,"B-13","Alloy 617","Plate",314626
"Cycle 5","CapPass",37.41,"Qualified",0.00068,148.11,1533,"B-13","Alloy 617","Plate",314626
"Cycle 5","CapPass",37.43,"Qualified",0.00071,147.91,1534,"B-13","Alloy 617","Plate",314626
"Cycle 5","CapPass",37.45,"Qualified",0.00073,147.62,1535,"B-13","Alloy 617","Plate",314626
"Cycle 5","CapPass",37.48,"Qualified",0.00076,147.22,1536,"B-13","Alloy 617","Plate",314626
"Cycle 5","CapPass",37.51,"Qualified",0.00078,147.04,1537,"B-13","Alloy 617","Plate",314626
"Cycle 5","CapPass",37.53,"Qualified",0.00081,146.72,1538,"B-13","Alloy 617","Plate",314626
"Cycle 5","CapPass",37.56,"Qualified",0.00083,146.58,1539,"B-13","Alloy 617","Plate",314626
"Cycle 5","CapPass",37.58,"Qualified",0.00086,146.35,1540,"B-13","Alloy 617","Plate",314626
"Cycle 5","CapPass",37.61,"Qualified",0.00089,146.34,1541,"B-13","Alloy 617","Plate",314626
"Cycle 5","CapPass",37.64,"Qualified",0.00091,146.13,1542,"B-13","Alloy 617","Plate",314626
"Cycle 5","CapPass",37.67,"Qualified",0.00094,146.10,1543,"B-13","Alloy 617","Plate",314626
"Cycle 5","CapPass",37.69,"Qualified",0.00096,146.03,1544,"B-13","Alloy 617","Plate",314626
"Cycle 5","CapPass",37.72,"Qualified",0.00099,146.20,1545,"B-13","Alloy 617","Plate",314626
"Cycle 5","CapPass",37.75,"Qualified",0.00101,146.17,1546,"B-13","Alloy 617","Plate",314626
"Cycle 5","CapPass",37.77,"Qualified",0.00104,146.23,1547,"B-13","Alloy 617","Plate",314626
"Cycle 5","CapPass",37.78,"Qualified",0.00104,146.41,1548,"B-13","Alloy 617","Plate",314626
"Cycle 5","CapPass",37.80,"Qualified",0.00106,146.53,1549,"B-13","Alloy 617","Plate",314626
"Cycle 5","CapPass",37.83,"Qualified",0.00109,146.62,1550,"B-13","Alloy 617","Plate",314626
"Cycle 5","CapPass",37.85,"Qualified",0.00111,146.82,1551,"B-13","Alloy 617","Plate",314626
"Cycle 5","CapPass",37.88,"Qualified",0.00114,147.22,1552,"B-13","Alloy 617","Plate",314626
"Cycle 5","CapPass",37.90,"Qualified",0.00117,147.41,1553,"B-13","Alloy 617","Plate",314626
"Cycle 5","CapPass",37.93,"Qualified",0.00119,147.76,1554,"B-13","Alloy 617","Plate",314626
"Cycle 5","CapPass",37.95,"Qualified",0.00122,147.91,1555,"B-13","Alloy 617","Plate",314626
"Cycle 5","CapPass",37.98,"Qualified",0.00124,148.14,1556,"B-13","Alloy 617","Plate",314626
"Cycle 5","CapPass",38.00,"Qualified",0.00127,148.28,1557,"B-13","Alloy 617","Plate",314626
"Cycle 5","CapPass",38.03,"Qualified",0.00129,148.54,1558,"B-13","Alloy 617","Plate",314626
"Cycle 5","CapPass",38.06,"Qualified",0.00132,148.76,1559,"B-13","Alloy 617","Plate",314626
"Cycle 5","CapPass",38.08,"Qualified",0.00134,148.78,1560,"B-13","Alloy 617","Plate",314626
"Cycle 5","CapPass",38.11,"Qualified",0.00137,149.09,1561,"B-13","Alloy 617","Plate",314626
"Cycle 5","CapPass",38.13,"Qualified",0.00139,149.27,1562,"B-13","Alloy 617","Plate",314626
"Cycle 5","CapPass",38.16,"Qualified",0.00142,149.45,1563,"B-13","Alloy 617","Plate",314626
"Cycle 5","CapPass",38.19,"Qualified",0.00145,149.72,1564,"B-13","Alloy 617","Plate",314626
"Cycle 5","CapPass",38.21,"Qualified",0.00147,149.90,1565,"B-13","Alloy 617","Plate",314626
"Cycle 5","CapPass",38.24,"Qualified",0.00150,150.16,1566,"B-13","Alloy 617","Plate",314626
"Cycle 5","CapPass",38.26,"Qualified",0.00152,150.49,1567,"B-13","Alloy 617","Plate",314626
"Cycle 5","CapPass",38.28,"Qualified",0.00155,150.54,1568,"B-13","Alloy 617","Plate",314626
"Cycle 5","CapPass",38.31,"Qualified",0.00157,150.67,1569,"B-13","Alloy 617","Plate",314626
"Cycle 5","CapPass",38.33,"Qualified",0.00160,150.94,1570,"B-13","Alloy 617","Plate",314626
"Cycle 5","CapPass",38.36,"Qualified",0.00163,151.08,1571,"B-13","Alloy 617","Plate",314626
"Cycle 5","CapPass",38.38,"Qualified",0.00165,151.14,1572,"B-13","Alloy 617","Plate",314626
"Cycle 5","CapPass",38.41,"Qualified",0.00168,151.32,1573,"B-13","Alloy 617","Plate",314626
"Cycle 5","CapPass",38.43,"Qualified",0.00170,151.45,1574,"B-13","Alloy 617","Plate",314626
"Cycle 5","CapPass",38.46,"Qualified",0.00173,151.56,1575,"B-13","Alloy 617","Plate",314626
"Cycle 5","CapPass",38.48,"Qualified",0.00175,151.65,1576,"B-13","Alloy 617","Plate",314626
"Cycle 5","CapPass",38.51,"Qualified",0.00178,151.62,1577,"B-13","Alloy 617","Plate",314626
"Cycle 5","CapPass",38.53,"Qualified",0.00180,151.67,1578,"B-13","Alloy 617","Plate",314626
"Cycle 5","CapPass",38.56,"Qualified",0.00183,151.74,1579,"B-13","Alloy 617","Plate",314626
"Cycle 5","CapPass",38.58,"Qualified",0.00185,151.78,1580,"B-13","Alloy 617","Plate",314626
"Cycle 5","CapPass",38.61,"Qualified",0.00188,151.81,1581,"B-13","Alloy 617","Plate",314626
"Cycle 5","CapPass",38.63,"Qualified",0.00190,151.82,1582,"B-13","Alloy 617","Plate",314626
"Cycle 5","CapPass",38.66,"Qualified",0.00193,151.88,1583,"B-13","Alloy 617","Plate",314626
"Cycle 5","CapPass",38.68,"Qualified",0.00196,151.99,1584,"B-13","Alloy 617","Plate",314626
"Cycle 5","CapPass",38.71,"Qualified",0.00198,151.96,1585,"B-13","Alloy 617","Plate",314626
"Cycle 5","CapPass",38.73,"Qualified",0.00201,151.99,1586,"B-13","Alloy 617","Plate",314626
"Cycle 5","CapPass",38.76,"Qualified",0.00203,152.10,1587,"B-13","Alloy 617","Plate",314626
"Cycle 5","CapPass",38.78,"Qualified",0.00205,152.17,1588,"B-13","Alloy 617","Plate",314626
"Cycle 5","CapPass",38.79,"Qualified",0.00206,152.16,1589,"B-13","Alloy 617","Plate",314626
"Cycle 5","CapPass",38.81,"Qualified",0.00208,152.16,1590,"B-13","Alloy 617","Plate",314626
"Cycle 5","CapPass",38.84,"Qualified",0.00211,152.07,1591,"B-13","Alloy 617","Plate",314626
"Cycle 5","CapPass",38.86,"Qualified",0.00214,152.27,1592,"B-13","Alloy 617","Plate",314626
"Cycle 5","CapPass",38.89,"Qualified",0.00216,152.31,1593,"B-13","Alloy 617","Plate",314626
"Cycle 5","CapPass",38.91,"Qualified",0.00219,152.38,1594,"B-13","Alloy 617","Plate",314626
"Cycle 5","CapPass",38.94,"Qualified",0.00221,152.38,1595,"B-13","Alloy 617","Plate",314626
"Cycle 5","CapPass",38.96,"Qualified",0.00224,152.39,1596,"B-13","Alloy 617","Plate",314626
"Cycle 5","CapPass",38.99,"Qualified",0.00226,152.42,1597,"B-13","Alloy 617","Plate",314626
"Cycle 5","CapPass",39.01,"Qualified",0.00229,152.37,1598,"B-13","Alloy 617","Plate",314626
"Cycle 5","CapPass",39.03,"Qualified",0.00231,152.40,1599,"B-13","Alloy 617","Plate",314626
"Cycle 5","CapPass",39.06,"Qualified",0.00234,152.40,1600,"B-13","Alloy 617","Plate",314626
"Cycle 5","CapPass",39.08,"Qualified",0.00237,152.27,1601,"B-13","Alloy 617","Plate",314626
"Cycle 5","CapPass",39.11,"Qualified",0.00239,152.10,1602,"B-13","Alloy 617","Plate",314626
"Cycle 5","CapPass",39.14,"Qualified",0.00242,152.11,1603,"B-13","Alloy 617","Plate",314626
"Cycle 5","CapPass",39.16,"Qualified",0.00244,151.93,1604,"B-13","Alloy 617","Plate",314626
"Cycle 5","CapPass",39.19,"Qualified",0.00247,151.93,1605,"B-13","Alloy 617","Plate",314626
"Cycle 5","CapPass",39.21,"Qualified",0.00249,151.91,1606,"B-13","Alloy 617","Plate",314626
"Cycle 5","CapPass",39.24,"Qualified",0.00252,151.88,1607,"B-13","Alloy 617","Plate",314626
"Cycle 5","CapPass",39.26,"Qualified",0.00254,151.93,1608,"B-13","Alloy 617","Plate",314626
"Cycle 5","CapPass",39.29,"Qualified",0.00257,151.80,1609,"B-13","Alloy 617","Plate",314626
"Cycle 5","CapPass",39.32,"Qualified",0.00259,151.82,1610,"B-13","Alloy 617","Plate",314626
"Cycle 5","CapPass",39.34,"Qualified",0.00262,151.85,1611,"B-13","Alloy 617","Plate",314626
"Cycle 5","CapPass",39.37,"Qualified",0.00265,151.80,1612,"B-13","Alloy 617","Plate",314626
"Cycle 5","CapPass",39.40,"Qualified",0.00267,152.08,1613,"B-13","Alloy 617","Plate",314626
"Cycle 5","CapPass",39.42,"Qualified",0.00270,151.97,1614,"B-13","Alloy 617","Plate",314626
"Cycle 5","CapPass",39.44,"Qualified",0.00272,152.18,1615,"B-13","Alloy 617","Plate",314626
"Cycle 5","CapPass",39.47,"Qualified",0.00275,152.21,1616,"B-13","Alloy 617","Plate",314626
"Cycle 5","CapPass",39.49,"Qualified",0.00277,152.17,1617,"B-13","Alloy 617","Plate",314626
"Cycle 5","CapPass",39.52,"Qualified",0.00280,151.67,1618,"B-13","Alloy 617","Plate",314626
"Cycle 5","CapPass",39.54,"Qualified",0.00283,150.81,1619,"B-13","Alloy 617","Plate",314626
"Cycle 5","CapPass",39.58,"Qualified",0.00285,147.97,1620,"B-13","Alloy 617","Plate",314626
"Cycle 5","CapPass",39.68,"Qualified",0.00283,128.79,1621,"B-13","Alloy 617","Plate",314626
"Cycle 5","CapPass",39.71,"Qualified",0.00280,123.08,1622,"B-13","Alloy 617","Plate",314626
"Cycle 5","CapPass",39.73,"Qualified",0.00277,118.17,1623,"B-13","Alloy 617","Plate",314626
"Cycle 5","CapPass",39.75,"Qualified",0.00275,113.31,1624,"B-13","Alloy 617","Plate",314626
"Cycle 5","CapPass",39.77,"Qualified",0.00272,108.55,1625,"B-13","Alloy 617","Plate",314626
"Cycle 5","CapPass",39.78,"Qualified",0.00270,105.20,1626,"B-13","Alloy 617","Plate",314626
"Cycle 5","CapPass",39.78,"Qualified",0.00270,103.94,1627,"B-13","Alloy 617","Plate",314626
"Cycle 5","CapPass",39.80,"Qualified",0.00267,99.93,1628,"B-13","Alloy 617","Plate",314626
"Cycle 5","CapPass",39.82,"Qualified",0.00265,96.10,1629,"B-13","Alloy 617","Plate",314626
"Cycle 5","CapPass",39.84,"Qualified",0.00262,92.16,1630,"B-13","Alloy 617","Plate",314626
"Cycle 5","CapPass",39.86,"Qualified",0.00260,88.32,1631,"B-13","Alloy 617","Plate",314626
"Cycle 5","CapPass",39.87,"Qualified",0.00257,84.66,1632,"B-13","Alloy 617","Plate",314626
"Cycle 5","CapPass",39.89,"Qualified",0.00254,81.09,1633,"B-13","Alloy 617","Plate",314626
"Cycle 5","CapPass",39.91,"Qualified",0.00252,77.51,1634,"B-13","Alloy 617","Plate",314626
"Cycle 5","CapPass",39.93,"Qualified",0.00249,73.73,1635,"B-13","Alloy 617","Plate",314626
"Cycle 5","CapPass",39.95,"Qualified",0.00247,70.31,1636,"B-13","Alloy 617","Plate",314626
"Cycle 5","CapPass",39.98,"Qualified",0.00244,66.78,1637,"B-13","Alloy 617","Plate",314626
"Cycle 5","CapPass",40.00,"Qualified",0.00242,63.43,1638,"B-13","Alloy 617","Plate",314626
"Cycle 5","CapPass",40.02,"Qualified",0.00239,59.82,1639,"B-13","Alloy 617","Plate",314626
"Cycle 5","CapPass",40.05,"Qualified",0.00237,56.44,1640,"B-13","Alloy 617","Plate",314626
"Cycle 5","CapPass",40.07,"Qualified",0.00234,53.10,1641,"B-13","Alloy 617","Plate",314626
"Cycle 5","CapPass",40.10,"Qualified",0.00231,49.81,1642,"B-13","Alloy 617","Plate",314626
"Cycle 5","CapPass",40.12,"Qualified",0.00229,46.56,1643,"B-13","Alloy 617","Plate",314626
"Cycle 5","CapPass",40.15,"Qualified",0.00226,43.43,1644,"B-13","Alloy 617","Plate",314626
"Cycle 5","CapPass",40.18,"Qualified",0.00224,40.12,1645,"B-13","Alloy 617","Plate",314626
"Cycle 5","CapPass",40.21,"Qualified",0.00221,36.44,1646,"B-13","Alloy 617","Plate",314626
"Cycle 5","CapPass",40.23,"Qualified",0.00219,33.36,1647,"B-13","Alloy 617","Plate",314626
"Cycle 5","CapPass",40.26,"Qualified",0.00216,30.41,1648,"B-13","Alloy 617","Plate",314626
"Cycle 5","CapPass",40.29,"Qualified",0.00214,27.04,1649,"B-13","Alloy 617","Plate",314626
"Cycle 5","CapPass",40.32,"Qualified",0.00211,23.68,1650,"B-13","Alloy 617","Plate",314626
"Cycle 5","CapPass",40.34,"Qualified",0.00208,20.72,1651,"B-13","Alloy 617","Plate",314626
"Cycle 5","CapPass",40.37,"Qualified",0.00206,17.55,1652,"B-13","Alloy 617","Plate",314626
"Cycle 5","CapPass",40.40,"Qualified",0.00203,14.67,1653,"B-13","Alloy 617","Plate",314626
"Cycle 5","CapPass",40.42,"Qualified",0.00201,11.68,1654,"B-13","Alloy 617","Plate",314626
"Cycle 5","CapPass",40.45,"Qualified",0.00198,8.68,1655,"B-13","Alloy 617","Plate",314626
"Cycle 5","CapPass",40.48,"Qualified",0.00196,5.68,1656,"B-13","Alloy 617","Plate",314626
"Cycle 5","CapPass",40.50,"Qualified",0.00193,2.78,1657,"B-13","Alloy 617","Plate",314626
"Cycle 5","CapPass",40.53,"Qualified",0.00191,0.12,1658,"B-13","Alloy 617","Plate",314626
"Cycle 5","CapPass",40.56,"Qualified",0.00188,-2.98,1659,"B-13","Alloy 617","Plate",314626
"Cycle 5","CapPass",40.58,"Qualified",0.00185,-5.87,1660,"B-13","Alloy 617","Plate",314626
"Cycle 5","CapPass",40.61,"Qualified",0.00183,-8.54,1661,"B-13","Alloy 617","Plate",314626
"Cycle 5","CapPass",40.64,"Qualified",0.00180,-11.15,1662,"B-13","Alloy 617","Plate",314626
"Cycle 5","CapPass",40.66,"Qualified",0.00178,-13.90,1663,"B-13","Alloy 617","Plate",314626
"Cycle 5","CapPass",40.69,"Qualified",0.00175,-16.63,1664,"B-13","Alloy 617","Plate",314626
"Cycle 5","CapPass",40.72,"Qualified",0.00173,-19.14,1665,"B-13","Alloy 617","Plate",314626
"Cycle 5","CapPass",40.75,"Qualified",0.00170,-20.97,1666,"B-13","Alloy 617","Plate",314626
"Cycle 5","CapPass",40.78,"Qualified",0.00168,-22.58,1667,"B-13","Alloy 617","Plate",314626
"Cycle 5","CapPass",40.78,"Qualified",0.00168,-22.58,1668,"B-13","Alloy 617","Plate",314626
"Cycle 5","CapPass",40.82,"Qualified",0.00165,-24.38,1669,"B-13","Alloy 617","Plate",314626
"Cycle 5","CapPass",40.87,"Qualified",0.00163,-26.43,1670,"B-13","Alloy 617","Plate",314626
"Cycle 5","CapPass",40.91,"Qualified",0.00160,-28.36,1671,"B-13","Alloy 617","Plate",314626
"Cycle 5","CapPass",40.95,"Qualified",0.00158,-30.65,1672,"B-13","Alloy 617","Plate",314626
"Cycle 5","CapPass",40.99,"Qualified",0.00155,-33.13,1673,"B-13","Alloy 617","Plate",314626
"Cycle 5","CapPass",41.02,"Qualified",0.00153,-36.26,1674,"B-13","Alloy 617","Plate",314626
"Cycle 5","CapPass",41.05,"Qualified",0.00150,-39.34,1675,"B-13","Alloy 617","Plate",314626
"Cycle 5","CapPass",41.07,"Qualified",0.00147,-42.60,1676,"B-13","Alloy 617","Plate",314626
"Cycle 5","CapPass",41.10,"Qualified",0.00145,-45.41,1677,"B-13","Alloy 617","Plate",314626
"Cycle 5","CapPass",41.12,"Qualified",0.00142,-48.26,1678,"B-13","Alloy 617","Plate",314626
"Cycle 5","CapPass",41.14,"Qualified",0.00140,-50.88,1679,"B-13","Alloy 617","Plate",314626
"Cycle 5","CapPass",41.16,"Qualified",0.00137,-53.37,1680,"B-13","Alloy 617","Plate",314626
"Cycle 5","CapPass",41.18,"Qualified",0.00135,-55.73,1681,"B-13","Alloy 617","Plate",314626
"Cycle 5","CapPass",41.19,"Qualified",0.00132,-57.84,1682,"B-13","Alloy 617","Plate",314626
"Cycle 5","CapPass",41.22,"Qualified",0.00129,-60.21,1683,"B-13","Alloy 617","Plate",314626
"Cycle 5","CapPass",41.24,"Qualified",0.00127,-62.17,1684,"B-13","Alloy 617","Plate",314626
"Cycle 5","CapPass",41.26,"Qualified",0.00124,-63.97,1685,"B-13","Alloy 617","Plate",314626
"Cycle 5","CapPass",41.28,"Qualified",0.00122,-65.95,1686,"B-13","Alloy 617","Plate",314626
"Cycle 5","CapPass",41.31,"Qualified",0.00119,-67.47,1687,"B-13","Alloy 617","Plate",314626
"Cycle 5","CapPass",41.33,"Qualified",0.00117,-69.27,1688,"B-13","Alloy 617","Plate",314626
"Cycle 5","CapPass",41.36,"Qualified",0.00114,-70.82,1689,"B-13","Alloy 617","Plate",314626
"Cycle 5","CapPass",41.39,"Qualified",0.00112,-72.34,1690,"B-13","Alloy 617","Plate",314626
"Cycle 5","CapPass",41.42,"Qualified",0.00109,-74.07,1691,"B-13","Alloy 617","Plate",314626
"Cycle 5","CapPass",41.44,"Qualified",0.00107,-75.55,1692,"B-13","Alloy 617","Plate",314626
"Cycle 5","CapPass",41.48,"Qualified",0.00104,-77.21,1693,"B-13","Alloy 617","Plate",314626
"Cycle 5","CapPass",41.50,"Qualified",0.00101,-78.62,1694,"B-13","Alloy 617","Plate",314626
"Cycle 5","CapPass",41.53,"Qualified",0.00099,-80.13,1695,"B-13","Alloy 617","Plate",314626
