Repository: js-molina/fatigue-A617

File: data/950C/Strain rate 0.001/0.60% strain/HTM_A20_Cycles_B14.csv (part 2 of 14)
"Cycle Label","Data State","Elapsed Time Sec","Qual State","Strain","Stress Mpa","Count","Sample","Alloy","Material_Form","Heat"
"Cycle 2","CapPass",11.00,"Qualified",0.00142,12.22,444,"B-14","Alloy 617","Plate",314626
"Cycle 2","CapPass",11.03,"Qualified",0.00139,8.84,445,"B-14","Alloy 617","Plate",314626
"Cycle 2","CapPass",11.05,"Qualified",0.00137,6.04,446,"B-14","Alloy 617","Plate",314626
"Cycle 2","CapPass",11.08,"Qualified",0.00134,3.13,447,"B-14","Alloy 617","Plate",314626
"Cycle 2","CapPass",11.11,"Qualified",0.00132,-0.05,448,"B-14","Alloy 617","Plate",314626
"Cycle 2","CapPass",11.14,"Qualified",0.00129,-2.85,449,"B-14","Alloy 617","Plate",314626
"Cycle 2","CapPass",11.16,"Qualified",0.00127,-5.65,450,"B-14","Alloy 617","Plate",314626
"Cycle 2","CapPass",11.19,"Qualified",0.00124,-8.19,451,"B-14","Alloy 617","Plate",314626
"Cycle 2","CapPass",11.23,"Qualified",0.00121,-10.35,452,"B-14","Alloy 617","Plate",314626
"Cycle 2","CapPass",11.30,"Qualified",0.00119,-11.82,453,"B-14","Alloy 617","Plate",314626
"Cycle 2","CapPass",11.35,"Qualified",0.00116,-14.61,454,"B-14","Alloy 617","Plate",314626
"Cycle 2","CapPass",11.39,"Qualified",0.00114,-17.04,455,"B-14","Alloy 617","Plate",314626
"Cycle 2","CapPass",11.42,"Qualified",0.00111,-19.71,456,"B-14","Alloy 617","Plate",314626
"Cycle 2","CapPass",11.45,"Qualified",0.00109,-22.62,457,"B-14","Alloy 617","Plate",314626
"Cycle 2","CapPass",11.48,"Qualified",0.00106,-25.46,458,"B-14","Alloy 617","Plate",314626
"Cycle 2","CapPass",11.51,"Qualified",0.00104,-28.12,459,"B-14","Alloy 617","Plate",314626
"Cycle 2","CapPass",11.53,"Qualified",0.00101,-31.17,460,"B-14","Alloy 617","Plate",314626
"Cycle 2","CapPass",11.56,"Qualified",0.00099,-33.78,461,"B-14","Alloy 617","Plate",314626
"Cycle 2","CapPass",11.58,"Qualified",0.00096,-36.61,462,"B-14","Alloy 617","Plate",314626
"Cycle 2","CapPass",11.60,"Qualified",0.00093,-39.73,463,"B-14","Alloy 617","Plate",314626
"Cycle 2","CapPass",11.61,"Qualified",0.00091,-42.57,464,"B-14","Alloy 617","Plate",314626
"Cycle 2","CapPass",11.63,"Qualified",0.00088,-45.18,465,"B-14","Alloy 617","Plate",314626
"Cycle 2","CapPass",11.65,"Qualified",0.00086,-47.56,466,"B-14","Alloy 617","Plate",314626
"Cycle 2","CapPass",11.67,"Qualified",0.00083,-49.98,467,"B-14","Alloy 617","Plate",314626
"Cycle 2","CapPass",11.69,"Qualified",0.00081,-52.36,468,"B-14","Alloy 617","Plate",314626
"Cycle 2","CapPass",11.71,"Qualified",0.00078,-54.52,469,"B-14","Alloy 617","Plate",314626
"Cycle 2","CapPass",11.73,"Qualified",0.00076,-56.51,470,"B-14","Alloy 617","Plate",314626
"Cycle 2","CapPass",11.76,"Qualified",0.00073,-58.64,471,"B-14","Alloy 617","Plate",314626
"Cycle 2","CapPass",11.78,"Qualified",0.00070,-60.45,472,"B-14","Alloy 617","Plate",314626
"Cycle 2","CapPass",11.81,"Qualified",0.00068,-62.75,473,"B-14","Alloy 617","Plate",314626
"Cycle 2","CapPass",11.83,"Qualified",0.00065,-65.26,474,"B-14","Alloy 617","Plate",314626
"Cycle 2","CapPass",11.84,"Qualified",0.00065,-65.79,475,"B-14","Alloy 617","Plate",314626
"Cycle 2","CapPass",11.85,"Qualified",0.00063,-67.45,476,"B-14","Alloy 617","Plate",314626
"Cycle 2","CapPass",11.87,"Qualified",0.00060,-70.23,477,"B-14","Alloy 617","Plate",314626
"Cycle 2","CapPass",11.89,"Qualified",0.00058,-72.54,478,"B-14","Alloy 617","Plate",314626
"Cycle 2","CapPass",11.90,"Qualified",0.00055,-74.67,479,"B-14","Alloy 617","Plate",314626
"Cycle 2","CapPass",11.92,"Qualified",0.00053,-76.75,480,"B-14","Alloy 617","Plate",314626
"Cycle 2","CapPass",11.94,"Qualified",0.00050,-79.12,481,"B-14","Alloy 617","Plate",314626
"Cycle 2","CapPass",11.95,"Qualified",0.00048,-81.29,482,"B-14","Alloy 617","Plate",314626
"Cycle 2","CapPass",11.97,"Qualified",0.00045,-83.28,483,"B-14","Alloy 617","Plate",314626
"Cycle 2","CapPass",11.99,"Qualified",0.00042,-85.19,484,"B-14","Alloy 617","Plate",314626
"Cycle 2","CapPass",12.01,"Qualified",0.00040,-87.26,485,"B-14","Alloy 617","Plate",314626
"Cycle 2","CapPass",12.02,"Qualified",0.00037,-89.02,486,"B-14","Alloy 617","Plate",314626
"Cycle 2","CapPass",12.04,"Qualified",0.00035,-90.67,487,"B-14","Alloy 617","Plate",314626
"Cycle 2","CapPass",12.06,"Qualified",0.00032,-92.44,488,"B-14","Alloy 617","Plate",314626
"Cycle 2","CapPass",12.08,"Qualified",0.00029,-93.88,489,"B-14","Alloy 617","Plate",314626
"Cycle 2","CapPass",12.10,"Qualified",0.00027,-95.38,490,"B-14","Alloy 617","Plate",314626
"Cycle 2","CapPass",12.13,"Qualified",0.00024,-96.67,491,"B-14","Alloy 617","Plate",314626
"Cycle 2","CapPass",12.15,"Qualified",0.00022,-97.88,492,"B-14","Alloy 617","Plate",314626
"Cycle 2","CapPass",12.17,"Qualified",0.00019,-99.03,493,"B-14","Alloy 617","Plate",314626
"Cycle 2","CapPass",12.20,"Qualified",0.00017,-100.2,494,"B-14","Alloy 617","Plate",314626
"Cycle 2","CapPass",12.22,"Qualified",0.00014,-101.0,495,"B-14","Alloy 617","Plate",314626
"Cycle 2","CapPass",12.24,"Qualified",0.00012,-102.0,496,"B-14","Alloy 617","Plate",314626
"Cycle 2","CapPass",12.27,"Qualified",0.00009,-103.1,497,"B-14","Alloy 617","Plate",314626
"Cycle 2","CapPass",12.30,"Qualified",0.00006,-103.9,498,"B-14","Alloy 617","Plate",314626
"Cycle 2","CapPass",12.32,"Qualified",0.00004,-104.7,499,"B-14","Alloy 617","Plate",314626
"Cycle 2","CapPass",12.35,"Qualified",0.00001,-105.6,500,"B-14","Alloy 617","Plate",314626
"Cycle 2","CapPass",12.38,"Qualified",-0.00001,-106.6,501,"B-14","Alloy 617","Plate",314626
"Cycle 2","CapPass",12.40,"Qualified",-0.00004,-107.6,502,"B-14","Alloy 617","Plate",314626
"Cycle 2","CapPass",12.43,"Qualified",-0.00006,-108.6,503,"B-14","Alloy 617","Plate",314626
"Cycle 2","CapPass",12.45,"Qualified",-0.00009,-109.6,504,"B-14","Alloy 617","Plate",314626
"Cycle 2","CapPass",12.48,"Qualified",-0.00011,-110.6,505,"B-14","Alloy 617","Plate",314626
"Cycle 2","CapPass",12.51,"Qualified",-0.00014,-111.5,506,"B-14","Alloy 617","Plate",314626
"Cycle 2","CapPass",12.53,"Qualified",-0.00017,-112.5,507,"B-14","Alloy 617","Plate",314626
"Cycle 2","CapPass",12.56,"Qualified",-0.00019,-113.3,508,"B-14","Alloy 617","Plate",314626
"Cycle 2","CapPass",12.58,"Qualified",-0.00022,-114.2,509,"B-14","Alloy 617","Plate",314626
"Cycle 2","CapPass",12.61,"Qualified",-0.00024,-115.1,510,"B-14","Alloy 617","Plate",314626
"Cycle 2","CapPass",12.63,"Qualified",-0.00027,-115.9,511,"B-14","Alloy 617","Plate",314626
"Cycle 2","CapPass",12.66,"Qualified",-0.00029,-116.8,512,"B-14","Alloy 617","Plate",314626
"Cycle 2","CapPass",12.68,"Qualified",-0.00032,-117.7,513,"B-14","Alloy 617","Plate",314626
"Cycle 2","CapPass",12.71,"Qualified",-0.00034,-118.5,514,"B-14","Alloy 617","Plate",314626
"Cycle 2","CapPass",12.73,"Qualified",-0.00037,-119.3,515,"B-14","Alloy 617","Plate",314626
"Cycle 2","CapPass",12.75,"Qualified",-0.00039,-120.0,516,"B-14","Alloy 617","Plate",314626
"Cycle 2","CapPass",12.78,"Qualified",-0.00042,-120.9,517,"B-14","Alloy 617","Plate",314626
"Cycle 2","CapPass",12.80,"Qualified",-0.00045,-121.6,518,"B-14","Alloy 617","Plate",314626
"Cycle 2","CapPass",12.83,"Qualified",-0.00047,-122.2,519,"B-14","Alloy 617","Plate",314626
"Cycle 2","CapPass",12.84,"Qualified",-0.00048,-122.4,520,"B-14","Alloy 617","Plate",314626
"Cycle 2","CapPass",12.85,"Qualified",-0.00050,-122.8,521,"B-14","Alloy 617","Plate",314626
"Cycle 2","CapPass",12.88,"Qualified",-0.00052,-123.4,522,"B-14","Alloy 617","Plate",314626
"Cycle 2","CapPass",12.90,"Qualified",-0.00055,-124.0,523,"B-14","Alloy 617","Plate",314626
"Cycle 2","CapPass",12.93,"Qualified",-0.00057,-124.5,524,"B-14","Alloy 617","Plate",314626
"Cycle 2","CapPass",12.95,"Qualified",-0.00060,-125.0,525,"B-14","Alloy 617","Plate",314626
"Cycle 2","CapPass",12.98,"Qualified",-0.00062,-125.5,526,"B-14","Alloy 617","Plate",314626
"Cycle 2","CapPass",13.01,"Qualified",-0.00065,-126.0,527,"B-14","Alloy 617","Plate",314626
"Cycle 2","CapPass",13.03,"Qualified",-0.00067,-126.5,528,"B-14","Alloy 617","Plate",314626
"Cycle 2","CapPass",13.06,"Qualified",-0.00070,-127.2,529,"B-14","Alloy 617","Plate",314626
"Cycle 2","CapPass",13.09,"Qualified",-0.00073,-127.7,530,"B-14","Alloy 617","Plate",314626
"Cycle 2","CapPass",13.11,"Qualified",-0.00075,-128.3,531,"B-14","Alloy 617","Plate",314626
"Cycle 2","CapPass",13.14,"Qualified",-0.00078,-128.8,532,"B-14","Alloy 617","Plate",314626
"Cycle 2","CapPass",13.16,"Qualified",-0.00080,-129.4,533,"B-14","Alloy 617","Plate",314626
"Cycle 2","CapPass",13.19,"Qualified",-0.00083,-130.0,534,"B-14","Alloy 617","Plate",314626
"Cycle 2","CapPass",13.21,"Qualified",-0.00085,-130.5,535,"B-14","Alloy 617","Plate",314626
"Cycle 2","CapPass",13.24,"Qualified",-0.00088,-131.0,536,"B-14","Alloy 617","Plate",314626
"Cycle 2","CapPass",13.26,"Qualified",-0.00090,-131.6,537,"B-14","Alloy 617","Plate",314626
"Cycle 2","CapPass",13.29,"Qualified",-0.00093,-132.2,538,"B-14","Alloy 617","Plate",314626
"Cycle 2","CapPass",13.31,"Qualified",-0.00095,-132.7,539,"B-14","Alloy 617","Plate",314626
"Cycle 2","CapPass",13.34,"Qualified",-0.00098,-133.1,540,"B-14","Alloy 617","Plate",314626
"Cycle 2","CapPass",13.36,"Qualified",-0.00101,-133.6,541,"B-14","Alloy 617","Plate",314626
"Cycle 2","CapPass",13.38,"Qualified",-0.00103,-133.8,542,"B-14","Alloy 617","Plate",314626
"Cycle 2","CapPass",13.41,"Qualified",-0.00106,-134.3,543,"B-14","Alloy 617","Plate",314626
"Cycle 2","CapPass",13.44,"Qualified",-0.00108,-134.6,544,"B-14","Alloy 617","Plate",314626
"Cycle 2","CapPass",13.46,"Qualified",-0.00111,-134.9,545,"B-14","Alloy 617","Plate",314626
"Cycle 2","CapPass",13.49,"Qualified",-0.00113,-135.2,546,"B-14","Alloy 617","Plate",314626
"Cycle 2","CapPass",13.51,"Qualified",-0.00116,-135.5,547,"B-14","Alloy 617","Plate",314626
"Cycle 2","CapPass",13.53,"Qualified",-0.00118,-135.7,548,"B-14","Alloy 617","Plate",314626
"Cycle 2","CapPass",13.56,"Qualified",-0.00121,-136.0,549,"B-14","Alloy 617","Plate",314626
"Cycle 2","CapPass",13.58,"Qualified",-0.00123,-136.2,550,"B-14","Alloy 617","Plate",314626
"Cycle 2","CapPass",13.61,"Qualified",-0.00126,-136.3,551,"B-14","Alloy 617","Plate",314626
"Cycle 2","CapPass",13.63,"Qualified",-0.00128,-136.5,552,"B-14","Alloy 617","Plate",314626
"Cycle 2","CapPass",13.65,"Qualified",-0.00131,-136.6,553,"B-14","Alloy 617","Plate",314626
"Cycle 2","CapPass",13.68,"Qualified",-0.00134,-136.8,554,"B-14","Alloy 617","Plate",314626
"Cycle 2","CapPass",13.71,"Qualified",-0.00136,-136.8,555,"B-14","Alloy 617","Plate",314626
"Cycle 2","CapPass",13.73,"Qualified",-0.00139,-136.9,556,"B-14","Alloy 617","Plate",314626
"Cycle 2","CapPass",13.76,"Qualified",-0.00141,-136.9,557,"B-14","Alloy 617","Plate",314626
"Cycle 2","CapPass",13.78,"Qualified",-0.00144,-137.0,558,"B-14","Alloy 617","Plate",314626
"Cycle 2","CapPass",13.81,"Qualified",-0.00146,-137.1,559,"B-14","Alloy 617","Plate",314626
"Cycle 2","CapPass",13.83,"Qualified",-0.00149,-137.0,560,"B-14","Alloy 617","Plate",314626
"Cycle 2","CapPass",13.84,"Qualified",-0.00149,-137.1,561,"B-14","Alloy 617","Plate",314626
"Cycle 2","CapPass",13.86,"Qualified",-0.00151,-137.1,562,"B-14","Alloy 617","Plate",314626
"Cycle 2","CapPass",13.88,"Qualified",-0.00154,-137.1,563,"B-14","Alloy 617","Plate",314626
"Cycle 2","CapPass",13.91,"Qualified",-0.00157,-137.1,564,"B-14","Alloy 617","Plate",314626
"Cycle 2","CapPass",13.93,"Qualified",-0.00159,-137.1,565,"B-14","Alloy 617","Plate",314626
"Cycle 2","CapPass",13.96,"Qualified",-0.00162,-137.3,566,"B-14","Alloy 617","Plate",314626
"Cycle 2","CapPass",13.99,"Qualified",-0.00164,-137.2,567,"B-14","Alloy 617","Plate",314626
"Cycle 2","CapPass",14.01,"Qualified",-0.00167,-137.3,568,"B-14","Alloy 617","Plate",314626
"Cycle 2","CapPass",14.04,"Qualified",-0.00169,-137.3,569,"B-14","Alloy 617","Plate",314626
"Cycle 2","CapPass",14.06,"Qualified",-0.00172,-137.4,570,"B-14","Alloy 617","Plate",314626
"Cycle 2","CapPass",14.09,"Qualified",-0.00174,-137.5,571,"B-14","Alloy 617","Plate",314626
"Cycle 2","CapPass",14.11,"Qualified",-0.00177,-137.4,572,"B-14","Alloy 617","Plate",314626
"Cycle 2","CapPass",14.14,"Qualified",-0.00179,-137.5,573,"B-14","Alloy 617","Plate",314626
"Cycle 2","CapPass",14.16,"Qualified",-0.00182,-137.5,574,"B-14","Alloy 617","Plate",314626
"Cycle 2","CapPass",14.19,"Qualified",-0.00184,-137.5,575,"B-14","Alloy 617","Plate",314626
"Cycle 2","CapPass",14.21,"Qualified",-0.00187,-137.5,576,"B-14","Alloy 617","Plate",314626
"Cycle 2","CapPass",14.24,"Qualified",-0.00190,-137.5,577,"B-14","Alloy 617","Plate",314626
"Cycle 2","CapPass",14.26,"Qualified",-0.00192,-137.4,578,"B-14","Alloy 617","Plate",314626
"Cycle 2","CapPass",14.28,"Qualified",-0.00195,-137.4,579,"B-14","Alloy 617","Plate",314626
"Cycle 2","CapPass",14.31,"Qualified",-0.00197,-137.4,580,"B-14","Alloy 617","Plate",314626
"Cycle 2","CapPass",14.33,"Qualified",-0.00200,-137.3,581,"B-14","Alloy 617","Plate",314626
"Cycle 2","CapPass",14.36,"Qualified",-0.00202,-137.3,582,"B-14","Alloy 617","Plate",314626
"Cycle 2","CapPass",14.38,"Qualified",-0.00205,-137.1,583,"B-14","Alloy 617","Plate",314626
"Cycle 2","CapPass",14.41,"Qualified",-0.00207,-137.0,584,"B-14","Alloy 617","Plate",314626
"Cycle 2","CapPass",14.44,"Qualified",-0.00210,-136.9,585,"B-14","Alloy 617","Plate",314626
"Cycle 2","CapPass",14.46,"Qualified",-0.00212,-136.7,586,"B-14","Alloy 617","Plate",314626
"Cycle 2","CapPass",14.49,"Qualified",-0.00215,-136.6,587,"B-14","Alloy 617","Plate",314626
"Cycle 2","CapPass",14.52,"Qualified",-0.00218,-136.4,588,"B-14","Alloy 617","Plate",314626
"Cycle 2","CapPass",14.55,"Qualified",-0.00220,-135.7,589,"B-14","Alloy 617","Plate",314626
"Cycle 2","CapPass",14.67,"Qualified",-0.00218,-115.9,590,"B-14","Alloy 617","Plate",314626
"Cycle 2","CapPass",14.69,"Qualified",-0.00215,-110.4,591,"B-14","Alloy 617","Plate",314626
"Cycle 2","CapPass",14.71,"Qualified",-0.00212,-106.0,592,"B-14","Alloy 617","Plate",314626
"Cycle 2","CapPass",14.73,"Qualified",-0.00210,-101.4,593,"B-14","Alloy 617","Plate",314626
"Cycle 2","CapPass",14.74,"Qualified",-0.00207,-96.81,594,"B-14","Alloy 617","Plate",314626
"Cycle 2","CapPass",14.76,"Qualified",-0.00205,-92.74,595,"B-14","Alloy 617","Plate",314626
"Cycle 2","CapPass",14.78,"Qualified",-0.00202,-88.75,596,"B-14","Alloy 617","Plate",314626
"Cycle 2","CapPass",14.80,"Qualified",-0.00200,-84.49,597,"B-14","Alloy 617","Plate",314626
"Cycle 2","CapPass",14.81,"Qualified",-0.00197,-80.77,598,"B-14","Alloy 617","Plate",314626
"Cycle 2","CapPass",14.83,"Qualified",-0.00194,-76.88,599,"B-14","Alloy 617","Plate",314626
"Cycle 2","CapPass",14.84,"Qualified",-0.00194,-76.41,600,"B-14","Alloy 617","Plate",314626
"Cycle 2","CapPass",14.85,"Qualified",-0.00192,-73.29,601,"B-14","Alloy 617","Plate",314626
"Cycle 2","CapPass",14.87,"Qualified",-0.00189,-69.67,602,"B-14","Alloy 617","Plate",314626
"Cycle 2","CapPass",14.90,"Qualified",-0.00187,-66.24,603,"B-14","Alloy 617","Plate",314626
"Cycle 2","CapPass",14.92,"Qualified",-0.00184,-62.14,604,"B-14","Alloy 617","Plate",314626
"Cycle 2","CapPass",14.95,"Qualified",-0.00182,-58.86,605,"B-14","Alloy 617","Plate",314626
"Cycle 2","CapPass",14.97,"Qualified",-0.00179,-55.48,606,"B-14","Alloy 617","Plate",314626
"Cycle 2","CapPass",15.00,"Qualified",-0.00177,-51.65,607,"B-14","Alloy 617","Plate",314626
"Cycle 2","CapPass",15.03,"Qualified",-0.00174,-48.10,608,"B-14","Alloy 617","Plate",314626
"Cycle 2","CapPass",15.06,"Qualified",-0.00172,-44.68,609,"B-14","Alloy 617","Plate",314626
"Cycle 2","CapPass",15.09,"Qualified",-0.00169,-41.37,610,"B-14","Alloy 617","Plate",314626
"Cycle 2","CapPass",15.11,"Qualified",-0.00166,-37.99,611,"B-14","Alloy 617","Plate",314626
"Cycle 2","CapPass",15.14,"Qualified",-0.00164,-34.50,612,"B-14","Alloy 617","Plate",314626
"Cycle 2","CapPass",15.17,"Qualified",-0.00161,-31.46,613,"B-14","Alloy 617","Plate",314626
"Cycle 2","CapPass",15.20,"Qualified",-0.00159,-28.21,614,"B-14","Alloy 617","Plate",314626
"Cycle 2","CapPass",15.23,"Qualified",-0.00156,-24.85,615,"B-14","Alloy 617","Plate",314626
"Cycle 2","CapPass",15.25,"Qualified",-0.00154,-21.59,616,"B-14","Alloy 617","Plate",314626
"Cycle 2","CapPass",15.28,"Qualified",-0.00151,-18.35,617,"B-14","Alloy 617","Plate",314626
"Cycle 2","CapPass",15.31,"Qualified",-0.00149,-15.12,618,"B-14","Alloy 617","Plate",314626
"Cycle 2","CapPass",15.33,"Qualified",-0.00146,-12.08,619,"B-14","Alloy 617","Plate",314626
"Cycle 2","CapPass",15.36,"Qualified",-0.00144,-8.91,620,"B-14","Alloy 617","Plate",314626
"Cycle 2","CapPass",15.39,"Qualified",-0.00141,-5.67,621,"B-14","Alloy 617","Plate",314626
"Cycle 2","CapPass",15.41,"Qualified",-0.00138,-2.76,622,"B-14","Alloy 617","Plate",314626
"Cycle 2","CapPass",15.44,"Qualified",-0.00136,0.33,623,"B-14","Alloy 617","Plate",314626
"Cycle 2","CapPass",15.47,"Qualified",-0.00133,3.74,624,"B-14","Alloy 617","Plate",314626
"Cycle 2","CapPass",15.50,"Qualified",-0.00131,6.73,625,"B-14","Alloy 617","Plate",314626
"Cycle 2","CapPass",15.52,"Qualified",-0.00128,9.66,626,"B-14","Alloy 617","Plate",314626
"Cycle 2","CapPass",15.55,"Qualified",-0.00126,12.33,627,"B-14","Alloy 617","Plate",314626
"Cycle 2","CapPass",15.57,"Qualified",-0.00123,15.13,628,"B-14","Alloy 617","Plate",314626
"Cycle 2","CapPass",15.60,"Qualified",-0.00121,18.05,629,"B-14","Alloy 617","Plate",314626
"Cycle 2","CapPass",15.63,"Qualified",-0.00118,20.85,630,"B-14","Alloy 617","Plate",314626
"Cycle 2","CapPass",15.66,"Qualified",-0.00116,23.65,631,"B-14","Alloy 617","Plate",314626
"Cycle 2","CapPass",15.69,"Qualified",-0.00113,26.56,632,"B-14","Alloy 617","Plate",314626
"Cycle 2","CapPass",15.71,"Qualified",-0.00111,29.15,633,"B-14","Alloy 617","Plate",314626
"Cycle 2","CapPass",15.74,"Qualified",-0.00108,32.02,634,"B-14","Alloy 617","Plate",314626
"Cycle 2","CapPass",15.77,"Qualified",-0.00105,34.38,635,"B-14","Alloy 617","Plate",314626
"Cycle 2","CapPass",15.80,"Qualified",-0.00103,36.48,636,"B-14","Alloy 617","Plate",314626
"Cycle 2","CapPass",15.84,"Qualified",-0.00101,37.86,637,"B-14","Alloy 617","Plate",314626
"Cycle 2","CapPass",15.85,"Qualified",-0.00100,38.53,638,"B-14","Alloy 617","Plate",314626
"Cycle 2","CapPass",15.91,"Qualified",-0.00098,40.10,639,"B-14","Alloy 617","Plate",314626
"Cycle 2","CapPass",15.95,"Qualified",-0.00095,42.42,640,"B-14","Alloy 617","Plate",314626
"Cycle 2","CapPass",15.99,"Qualified",-0.00093,45.12,641,"B-14","Alloy 617","Plate",314626
"Cycle 2","CapPass",16.01,"Qualified",-0.00090,47.41,642,"B-14","Alloy 617","Plate",314626
"Cycle 2","CapPass",16.04,"Qualified",-0.00088,50.52,643,"B-14","Alloy 617","Plate",314626
"Cycle 2","CapPass",16.06,"Qualified",-0.00085,53.80,644,"B-14","Alloy 617","Plate",314626
"Cycle 2","CapPass",16.07,"Qualified",-0.00083,56.39,645,"B-14","Alloy 617","Plate",314626
"Cycle 2","CapPass",16.09,"Qualified",-0.00080,59.17,646,"B-14","Alloy 617","Plate",314626
"Cycle 2","CapPass",16.11,"Qualified",-0.00077,61.89,647,"B-14","Alloy 617","Plate",314626
"Cycle 2","CapPass",16.12,"Qualified",-0.00075,64.28,648,"B-14","Alloy 617","Plate",314626
"Cycle 2","CapPass",16.14,"Qualified",-0.00072,66.65,649,"B-14","Alloy 617","Plate",314626
"Cycle 2","CapPass",16.16,"Qualified",-0.00070,68.77,650,"B-14","Alloy 617","Plate",314626
"Cycle 2","CapPass",16.19,"Qualified",-0.00067,71.03,651,"B-14","Alloy 617","Plate",314626
"Cycle 2","CapPass",16.21,"Qualified",-0.00065,72.79,652,"B-14","Alloy 617","Plate",314626
"Cycle 2","CapPass",16.24,"Qualified",-0.00062,74.67,653,"B-14","Alloy 617","Plate",314626
"Cycle 2","CapPass",16.27,"Qualified",-0.00060,76.32,654,"B-14","Alloy 617","Plate",314626
"Cycle 2","CapPass",16.30,"Qualified",-0.00057,77.88,655,"B-14","Alloy 617","Plate",314626
"Cycle 2","CapPass",16.33,"Qualified",-0.00054,79.42,656,"B-14","Alloy 617","Plate",314626
"Cycle 2","CapPass",16.36,"Qualified",-0.00052,81.05,657,"B-14","Alloy 617","Plate",314626
"Cycle 2","CapPass",16.39,"Qualified",-0.00049,82.65,658,"B-14","Alloy 617","Plate",314626
"Cycle 2","CapPass",16.42,"Qualified",-0.00047,84.28,659,"B-14","Alloy 617","Plate",314626
"Cycle 2","CapPass",16.45,"Qualified",-0.00044,86.07,660,"B-14","Alloy 617","Plate",314626
"Cycle 2","CapPass",16.49,"Qualified",-0.00042,87.74,661,"B-14","Alloy 617","Plate",314626
"Cycle 2","CapPass",16.52,"Qualified",-0.00039,89.90,662,"B-14","Alloy 617","Plate",314626
"Cycle 2","CapPass",16.54,"Qualified",-0.00037,91.89,663,"B-14","Alloy 617","Plate",314626
"Cycle 2","CapPass",16.57,"Qualified",-0.00034,94.13,664,"B-14","Alloy 617","Plate",314626
"Cycle 2","CapPass",16.59,"Qualified",-0.00031,96.29,665,"B-14","Alloy 617","Plate",314626
"Cycle 2","CapPass",16.61,"Qualified",-0.00029,98.75,666,"B-14","Alloy 617","Plate",314626
"Cycle 2","CapPass",16.62,"Qualified",-0.00026,100.94,667,"B-14","Alloy 617","Plate",314626
"Cycle 2","CapPass",16.64,"Qualified",-0.00024,103.25,668,"B-14","Alloy 617","Plate",314626
"Cycle 2","CapPass",16.66,"Qualified",-0.00021,105.38,669,"B-14","Alloy 617","Plate",314626
"Cycle 2","CapPass",16.68,"Qualified",-0.00018,107.41,670,"B-14","Alloy 617","Plate",314626
"Cycle 5","CapPass",36.72,"Qualified",-0.00006,122.81,1481,"B-14","Alloy 617","Plate",314626
"Cycle 5","CapPass",36.74,"Qualified",-0.00003,122.97,1482,"B-14","Alloy 617","Plate",314626
"Cycle 5","CapPass",36.77,"Qualified",-0.00001,123.16,1483,"B-14","Alloy 617","Plate",314626
"Cycle 5","CapPass",36.79,"Qualified",0.00002,123.14,1484,"B-14","Alloy 617","Plate",314626
"Cycle 5","CapPass",36.82,"Qualified",0.00004,123.29,1485,"B-14","Alloy 617","Plate",314626
"Cycle 5","CapPass",36.84,"Qualified",0.00006,123.29,1486,"B-14","Alloy 617","Plate",314626
"Cycle 5","CapPass",36.84,"Qualified",0.00007,123.32,1487,"B-14","Alloy 617","Plate",314626
"Cycle 5","CapPass",36.87,"Qualified",0.00009,123.41,1488,"B-14","Alloy 617","Plate",314626
"Cycle 5","CapPass",36.90,"Qualified",0.00012,123.40,1489,"B-14","Alloy 617","Plate",314626
"Cycle 5","CapPass",36.92,"Qualified",0.00014,123.63,1490,"B-14","Alloy 617","Plate",314626
"Cycle 5","CapPass",36.95,"Qualified",0.00017,123.74,1491,"B-14","Alloy 617","Plate",314626
"Cycle 5","CapPass",36.98,"Qualified",0.00020,124.04,1492,"B-14","Alloy 617","Plate",314626
"Cycle 5","CapPass",37.00,"Qualified",0.00022,124.20,1493,"B-14","Alloy 617","Plate",314626
"Cycle 5","CapPass",37.03,"Qualified",0.00025,124.50,1494,"B-14","Alloy 617","Plate",314626
"Cycle 5","CapPass",37.06,"Qualified",0.00027,124.71,1495,"B-14","Alloy 617","Plate",314626
"Cycle 5","CapPass",37.08,"Qualified",0.00030,125.04,1496,"B-14","Alloy 617","Plate",314626
"Cycle 5","CapPass",37.11,"Qualified",0.00032,125.45,1497,"B-14","Alloy 617","Plate",314626
"Cycle 5","CapPass",37.14,"Qualified",0.00035,125.69,1498,"B-14","Alloy 617","Plate",314626
"Cycle 5","CapPass",37.16,"Qualified",0.00038,126.20,1499,"B-14","Alloy 617","Plate",314626
"Cycle 5","CapPass",37.19,"Qualified",0.00040,126.50,1500,"B-14","Alloy 617","Plate",314626
"Cycle 5","CapPass",37.21,"Qualified",0.00043,126.87,1501,"B-14","Alloy 617","Plate",314626
"Cycle 5","CapPass",37.24,"Qualified",0.00045,127.20,1502,"B-14","Alloy 617","Plate",314626
"Cycle 5","CapPass",37.26,"Qualified",0.00048,127.53,1503,"B-14","Alloy 617","Plate",314626
"Cycle 5","CapPass",37.28,"Qualified",0.00050,127.92,1504,"B-14","Alloy 617","Plate",314626
"Cycle 5","CapPass",37.31,"Qualified",0.00053,128.22,1505,"B-14","Alloy 617","Plate",314626
"Cycle 5","CapPass",37.33,"Qualified",0.00055,128.46,1506,"B-14","Alloy 617","Plate",314626
"Cycle 5","CapPass",37.36,"Qualified",0.00058,128.64,1507,"B-14","Alloy 617","Plate",314626
"Cycle 5","CapPass",37.38,"Qualified",0.00060,128.94,1508,"B-14","Alloy 617","Plate",314626
"Cycle 5","CapPass",37.40,"Qualified",0.00063,129.10,1509,"B-14","Alloy 617","Plate",314626
"Cycle 5","CapPass",37.43,"Qualified",0.00066,129.30,1510,"B-14","Alloy 617","Plate",314626
"Cycle 5","CapPass",37.45,"Qualified",0.00068,129.49,1511,"B-14","Alloy 617","Plate",314626
"Cycle 5","CapPass",37.48,"Qualified",0.00071,129.59,1512,"B-14","Alloy 617","Plate",314626
"Cycle 5","CapPass",37.50,"Qualified",0.00073,129.60,1513,"B-14","Alloy 617","Plate",314626
"Cycle 5","CapPass",37.53,"Qualified",0.00076,129.72,1514,"B-14","Alloy 617","Plate",314626
"Cycle 5","CapPass",37.56,"Qualified",0.00078,129.78,1515,"B-14","Alloy 617","Plate",314626
"Cycle 5","CapPass",37.58,"Qualified",0.00081,129.79,1516,"B-14","Alloy 617","Plate",314626
"Cycle 5","CapPass",37.61,"Qualified",0.00083,129.72,1517,"B-14","Alloy 617","Plate",314626
"Cycle 5","CapPass",37.63,"Qualified",0.00086,129.80,1518,"B-14","Alloy 617","Plate",314626
"Cycle 5","CapPass",37.66,"Qualified",0.00089,129.84,1519,"B-14","Alloy 617","Plate",314626
"Cycle 5","CapPass",37.68,"Qualified",0.00091,129.96,1520,"B-14","Alloy 617","Plate",314626
"Cycle 5","CapPass",37.71,"Qualified",0.00094,129.97,1521,"B-14","Alloy 617","Plate",314626
"Cycle 5","CapPass",37.74,"Qualified",0.00096,130.01,1522,"B-14","Alloy 617","Plate",314626
"Cycle 5","CapPass",37.76,"Qualified",0.00099,130.21,1523,"B-14","Alloy 617","Plate",314626
"Cycle 5","CapPass",37.79,"Qualified",0.00101,130.19,1524,"B-14","Alloy 617","Plate",314626
"Cycle 5","CapPass",37.82,"Qualified",0.00104,130.42,1525,"B-14","Alloy 617","Plate",314626
"Cycle 5","CapPass",37.84,"Qualified",0.00106,130.46,1526,"B-14","Alloy 617","Plate",314626
"Cycle 5","CapPass",37.84,"Qualified",0.00107,130.51,1527,"B-14","Alloy 617","Plate",314626
"Cycle 5","CapPass",37.87,"Qualified",0.00109,130.73,1528,"B-14","Alloy 617","Plate",314626
"Cycle 5","CapPass",37.89,"Qualified",0.00112,130.85,1529,"B-14","Alloy 617","Plate",314626
"Cycle 5","CapPass",37.92,"Qualified",0.00114,131.01,1530,"B-14","Alloy 617","Plate",314626
"Cycle 5","CapPass",37.94,"Qualified",0.00117,131.12,1531,"B-14","Alloy 617","Plate",314626
"Cycle 5","CapPass",37.97,"Qualified",0.00119,131.31,1532,"B-14","Alloy 617","Plate",314626
"Cycle 5","CapPass",37.99,"Qualified",0.00122,131.43,1533,"B-14","Alloy 617","Plate",314626
"Cycle 5","CapPass",38.02,"Qualified",0.00124,131.71,1534,"B-14","Alloy 617","Plate",314626
"Cycle 5","CapPass",38.04,"Qualified",0.00127,131.84,1535,"B-14","Alloy 617","Plate",314626
"Cycle 5","CapPass",38.07,"Qualified",0.00129,131.97,1536,"B-14","Alloy 617","Plate",314626
"Cycle 5","CapPass",38.09,"Qualified",0.00132,132.04,1537,"B-14","Alloy 617","Plate",314626
"Cycle 5","CapPass",38.12,"Qualified",0.00135,132.16,1538,"B-14","Alloy 617","Plate",314626
"Cycle 5","CapPass",38.14,"Qualified",0.00137,132.29,1539,"B-14","Alloy 617","Plate",314626
"Cycle 5","CapPass",38.17,"Qualified",0.00140,132.39,1540,"B-14","Alloy 617","Plate",314626
"Cycle 5","CapPass",38.19,"Qualified",0.00142,132.40,1541,"B-14","Alloy 617","Plate",314626
"Cycle 5","CapPass",38.22,"Qualified",0.00145,132.41,1542,"B-14","Alloy 617","Plate",314626
"Cycle 5","CapPass",38.24,"Qualified",0.00147,132.54,1543,"B-14","Alloy 617","Plate",314626
"Cycle 5","CapPass",38.27,"Qualified",0.00150,132.64,1544,"B-14","Alloy 617","Plate",314626
"Cycle 5","CapPass",38.29,"Qualified",0.00152,132.65,1545,"B-14","Alloy 617","Plate",314626
"Cycle 5","CapPass",38.32,"Qualified",0.00155,132.72,1546,"B-14","Alloy 617","Plate",314626
"Cycle 5","CapPass",38.34,"Qualified",0.00158,132.77,1547,"B-14","Alloy 617","Plate",314626
"Cycle 5","CapPass",38.37,"Qualified",0.00160,132.70,1548,"B-14","Alloy 617","Plate",314626
"Cycle 5","CapPass",38.39,"Qualified",0.00163,132.74,1549,"B-14","Alloy 617","Plate",314626
"Cycle 5","CapPass",38.42,"Qualified",0.00165,132.71,1550,"B-14","Alloy 617","Plate",314626
"Cycle 5","CapPass",38.45,"Qualified",0.00168,132.74,1551,"B-14","Alloy 617","Plate",314626
"Cycle 5","CapPass",38.47,"Qualified",0.00170,132.77,1552,"B-14","Alloy 617","Plate",314626
"Cycle 5","CapPass",38.50,"Qualified",0.00173,132.80,1553,"B-14","Alloy 617","Plate",314626
"Cycle 5","CapPass",38.52,"Qualified",0.00175,132.70,1554,"B-14","Alloy 617","Plate",314626
"Cycle 5","CapPass",38.55,"Qualified",0.00178,132.79,1555,"B-14","Alloy 617","Plate",314626
"Cycle 5","CapPass",38.58,"Qualified",0.00181,132.82,1556,"B-14","Alloy 617","Plate",314626
"Cycle 5","CapPass",38.60,"Qualified",0.00183,132.88,1557,"B-14","Alloy 617","Plate",314626
"Cycle 5","CapPass",38.63,"Qualified",0.00186,133.02,1558,"B-14","Alloy 617","Plate",314626
"Cycle 5","CapPass",38.65,"Qualified",0.00188,133.07,1559,"B-14","Alloy 617","Plate",314626
"Cycle 5","CapPass",38.68,"Qualified",0.00191,133.26,1560,"B-14","Alloy 617","Plate",314626
"Cycle 5","CapPass",38.71,"Qualified",0.00193,133.32,1561,"B-14","Alloy 617","Plate",314626
"Cycle 5","CapPass",38.73,"Qualified",0.00196,133.49,1562,"B-14","Alloy 617","Plate",314626
"Cycle 5","CapPass",38.75,"Qualified",0.00199,133.58,1563,"B-14","Alloy 617","Plate",314626
"Cycle 5","CapPass",38.78,"Qualified",0.00201,133.69,1564,"B-14","Alloy 617","Plate",314626
"Cycle 5","CapPass",38.80,"Qualified",0.00204,133.74,1565,"B-14","Alloy 617","Plate",314626
"Cycle 5","CapPass",38.83,"Qualified",0.00206,133.77,1566,"B-14","Alloy 617","Plate",314626
"Cycle 5","CapPass",38.84,"Qualified",0.00207,133.81,1567,"B-14","Alloy 617","Plate",314626
"Cycle 5","CapPass",38.85,"Qualified",0.00209,133.78,1568,"B-14","Alloy 617","Plate",314626
"Cycle 5","CapPass",38.88,"Qualified",0.00211,133.82,1569,"B-14","Alloy 617","Plate",314626
"Cycle 5","CapPass",38.90,"Qualified",0.00214,133.89,1570,"B-14","Alloy 617","Plate",314626
"Cycle 5","CapPass",38.93,"Qualified",0.00216,133.89,1571,"B-14","Alloy 617","Plate",314626
"Cycle 5","CapPass",38.95,"Qualified",0.00219,133.89,1572,"B-14","Alloy 617","Plate",314626
"Cycle 5","CapPass",38.98,"Qualified",0.00221,133.90,1573,"B-14","Alloy 617","Plate",314626
"Cycle 5","CapPass",39.00,"Qualified",0.00224,133.83,1574,"B-14","Alloy 617","Plate",314626
"Cycle 5","CapPass",39.03,"Qualified",0.00227,133.79,1575,"B-14","Alloy 617","Plate",314626
"Cycle 5","CapPass",39.05,"Qualified",0.00229,133.71,1576,"B-14","Alloy 617","Plate",314626
"Cycle 5","CapPass",39.08,"Qualified",0.00232,133.55,1577,"B-14","Alloy 617","Plate",314626
"Cycle 5","CapPass",39.11,"Qualified",0.00234,133.37,1578,"B-14","Alloy 617","Plate",314626
"Cycle 5","CapPass",39.13,"Qualified",0.00237,133.37,1579,"B-14","Alloy 617","Plate",314626
"Cycle 5","CapPass",39.16,"Qualified",0.00239,133.29,1580,"B-14","Alloy 617","Plate",314626
"Cycle 5","CapPass",39.19,"Qualified",0.00242,133.33,1581,"B-14","Alloy 617","Plate",314626
"Cycle 5","CapPass",39.21,"Qualified",0.00245,133.32,1582,"B-14","Alloy 617","Plate",314626
"Cycle 5","CapPass",39.24,"Qualified",0.00247,133.30,1583,"B-14","Alloy 617","Plate",314626
"Cycle 5","CapPass",39.26,"Qualified",0.00250,133.26,1584,"B-14","Alloy 617","Plate",314626
"Cycle 5","CapPass",39.29,"Qualified",0.00252,133.37,1585,"B-14","Alloy 617","Plate",314626
"Cycle 5","CapPass",39.32,"Qualified",0.00255,133.30,1586,"B-14","Alloy 617","Plate",314626
"Cycle 5","CapPass",39.34,"Qualified",0.00257,133.35,1587,"B-14","Alloy 617","Plate",314626
"Cycle 5","CapPass",39.36,"Qualified",0.00260,133.55,1588,"B-14","Alloy 617","Plate",314626
"Cycle 5","CapPass",39.39,"Qualified",0.00262,133.51,1589,"B-14","Alloy 617","Plate",314626
"Cycle 5","CapPass",39.41,"Qualified",0.00265,133.50,1590,"B-14","Alloy 617","Plate",314626
"Cycle 5","CapPass",39.44,"Qualified",0.00268,133.58,1591,"B-14","Alloy 617","Plate",314626
"Cycle 5","CapPass",39.46,"Qualified",0.00270,133.56,1592,"B-14","Alloy 617","Plate",314626
"Cycle 5","CapPass",39.49,"Qualified",0.00273,133.61,1593,"B-14","Alloy 617","Plate",314626
"Cycle 5","CapPass",39.51,"Qualified",0.00275,133.67,1594,"B-14","Alloy 617","Plate",314626
"Cycle 5","CapPass",39.54,"Qualified",0.00278,133.61,1595,"B-14","Alloy 617","Plate",314626
"Cycle 5","CapPass",39.56,"Qualified",0.00280,133.17,1596,"B-14","Alloy 617","Plate",314626
"Cycle 5","CapPass",39.60,"Qualified",0.00283,131.97,1597,"B-14","Alloy 617","Plate",314626
"Cycle 5","CapPass",39.70,"Qualified",0.00280,115.99,1598,"B-14","Alloy 617","Plate",314626
"Cycle 5","CapPass",39.72,"Qualified",0.00278,110.54,1599,"B-14","Alloy 617","Plate",314626
"Cycle 5","CapPass",39.74,"Qualified",0.00275,105.77,1600,"B-14","Alloy 617","Plate",314626
"Cycle 5","CapPass",39.76,"Qualified",0.00273,100.53,1601,"B-14","Alloy 617","Plate",314626
"Cycle 5","CapPass",39.77,"Qualified",0.00270,96.46,1602,"B-14","Alloy 617","Plate",314626
"Cycle 5","CapPass",39.79,"Qualified",0.00267,92.51,1603,"B-14","Alloy 617","Plate",314626
"Cycle 5","CapPass",39.81,"Qualified",0.00265,88.18,1604,"B-14","Alloy 617","Plate",314626
"Cycle 5","CapPass",39.83,"Qualified",0.00262,84.30,1605,"B-14","Alloy 617","Plate",314626
"Cycle 5","CapPass",39.84,"Qualified",0.00261,82.27,1606,"B-14","Alloy 617","Plate",314626
"Cycle 5","CapPass",39.85,"Qualified",0.00260,80.31,1607,"B-14","Alloy 617","Plate",314626
"Cycle 5","CapPass",39.86,"Qualified",0.00257,76.61,1608,"B-14","Alloy 617","Plate",314626
"Cycle 5","CapPass",39.89,"Qualified",0.00254,73.06,1609,"B-14","Alloy 617","Plate",314626
"Cycle 5","CapPass",39.91,"Qualified",0.00252,69.08,1610,"B-14","Alloy 617","Plate",314626
"Cycle 5","CapPass",39.93,"Qualified",0.00249,65.73,1611,"B-14","Alloy 617","Plate",314626
"Cycle 5","CapPass",39.95,"Qualified",0.00247,62.13,1612,"B-14","Alloy 617","Plate",314626
"Cycle 5","CapPass",39.98,"Qualified",0.00244,58.37,1613,"B-14","Alloy 617","Plate",314626
"Cycle 5","CapPass",40.01,"Qualified",0.00242,54.87,1614,"B-14","Alloy 617","Plate",314626
"Cycle 5","CapPass",40.04,"Qualified",0.00239,51.47,1615,"B-14","Alloy 617","Plate",314626
"Cycle 5","CapPass",40.07,"Qualified",0.00237,47.77,1616,"B-14","Alloy 617","Plate",314626
"Cycle 5","CapPass",40.09,"Qualified",0.00234,44.70,1617,"B-14","Alloy 617","Plate",314626
"Cycle 5","CapPass",40.12,"Qualified",0.00232,41.55,1618,"B-14","Alloy 617","Plate",314626
"Cycle 5","CapPass",40.14,"Qualified",0.00229,38.35,1619,"B-14","Alloy 617","Plate",314626
"Cycle 5","CapPass",40.17,"Qualified",0.00226,34.68,1620,"B-14","Alloy 617","Plate",314626
"Cycle 5","CapPass",40.20,"Qualified",0.00224,31.77,1621,"B-14","Alloy 617","Plate",314626
"Cycle 5","CapPass",40.23,"Qualified",0.00221,28.49,1622,"B-14","Alloy 617","Plate",314626
"Cycle 5","CapPass",40.26,"Qualified",0.00219,25.10,1623,"B-14","Alloy 617","Plate",314626
"Cycle 5","CapPass",40.28,"Qualified",0.00216,22.13,1624,"B-14","Alloy 617","Plate",314626
"Cycle 5","CapPass",40.31,"Qualified",0.00214,18.91,1625,"B-14","Alloy 617","Plate",314626
"Cycle 5","CapPass",40.34,"Qualified",0.00211,15.67,1626,"B-14","Alloy 617","Plate",314626
"Cycle 5","CapPass",40.37,"Qualified",0.00208,12.72,1627,"B-14","Alloy 617","Plate",314626
"Cycle 5","CapPass",40.39,"Qualified",0.00206,9.82,1628,"B-14","Alloy 617","Plate",314626
"Cycle 5","CapPass",40.42,"Qualified",0.00203,6.96,1629,"B-14","Alloy 617","Plate",314626
"Cycle 5","CapPass",40.45,"Qualified",0.00201,4.09,1630,"B-14","Alloy 617","Plate",314626
"Cycle 5","CapPass",40.47,"Qualified",0.00198,1.21,1631,"B-14","Alloy 617","Plate",314626
"Cycle 5","CapPass",40.50,"Qualified",0.00196,-1.66,1632,"B-14","Alloy 617","Plate",314626
"Cycle 5","CapPass",40.53,"Qualified",0.00193,-4.17,1633,"B-14","Alloy 617","Plate",314626
"Cycle 5","CapPass",40.55,"Qualified",0.00191,-6.59,1634,"B-14","Alloy 617","Plate",314626
"Cycle 5","CapPass",40.58,"Qualified",0.00188,-9.27,1635,"B-14","Alloy 617","Plate",314626
"Cycle 5","CapPass",40.63,"Qualified",0.00186,-10.68,1636,"B-14","Alloy 617","Plate",314626
"Cycle 5","CapPass",40.70,"Qualified",0.00183,-12.26,1637,"B-14","Alloy 617","Plate",314626
"Cycle 5","CapPass",40.75,"Qualified",0.00180,-14.64,1638,"B-14","Alloy 617","Plate",314626
"Cycle 5","CapPass",40.78,"Qualified",0.00178,-17.02,1639,"B-14","Alloy 617","Plate",314626
"Cycle 5","CapPass",40.82,"Qualified",0.00175,-19.49,1640,"B-14","Alloy 617","Plate",314626
"Cycle 5","CapPass",40.84,"Qualified",0.00174,-21.06,1641,"B-14","Alloy 617","Plate",314626
"Cycle 5","CapPass",40.85,"Qualified",0.00173,-21.98,1642,"B-14","Alloy 617","Plate",314626
"Cycle 5","CapPass",40.88,"Qualified",0.00170,-24.67,1643,"B-14","Alloy 617","Plate",314626
"Cycle 5","CapPass",40.91,"Qualified",0.00168,-26.96,1644,"B-14","Alloy 617","Plate",314626
"Cycle 5","CapPass",40.94,"Qualified",0.00165,-29.93,1645,"B-14","Alloy 617","Plate",314626
"Cycle 5","CapPass",40.96,"Qualified",0.00163,-32.50,1646,"B-14","Alloy 617","Plate",314626
"Cycle 5","CapPass",40.99,"Qualified",0.00160,-35.17,1647,"B-14","Alloy 617","Plate",314626
"Cycle 5","CapPass",41.01,"Qualified",0.00158,-38.01,1648,"B-14","Alloy 617","Plate",314626
"Cycle 5","CapPass",41.03,"Qualified",0.00155,-40.95,1649,"B-14","Alloy 617","Plate",314626
"Cycle 5","CapPass",41.04,"Qualified",0.00152,-43.77,1650,"B-14","Alloy 617","Plate",314626
"Cycle 5","CapPass",41.06,"Qualified",0.00150,-46.50,1651,"B-14","Alloy 617","Plate",314626
"Cycle 5","CapPass",41.07,"Qualified",0.00147,-48.87,1652,"B-14","Alloy 617","Plate",314626
"Cycle 5","CapPass",41.09,"Qualified",0.00145,-51.12,1653,"B-14","Alloy 617","Plate",314626
"Cycle 5","CapPass",41.11,"Qualified",0.00142,-53.38,1654,"B-14","Alloy 617","Plate",314626
"Cycle 5","CapPass",41.13,"Qualified",0.00139,-55.65,1655,"B-14","Alloy 617","Plate",314626
"Cycle 5","CapPass",41.15,"Qualified",0.00137,-57.49,1656,"B-14","Alloy 617","Plate",314626
"Cycle 5","CapPass",41.17,"Qualified",0.00134,-59.58,1657,"B-14","Alloy 617","Plate",314626
"Cycle 5","CapPass",41.19,"Qualified",0.00132,-61.80,1658,"B-14","Alloy 617","Plate",314626
"Cycle 5","CapPass",41.21,"Qualified",0.00129,-64.14,1659,"B-14","Alloy 617","Plate",314626
"Cycle 5","CapPass",41.23,"Qualified",0.00127,-66.24,1660,"B-14","Alloy 617","Plate",314626
"Cycle 5","CapPass",41.24,"Qualified",0.00124,-68.11,1661,"B-14","Alloy 617","Plate",314626
"Cycle 5","CapPass",41.26,"Qualified",0.00122,-70.17,1662,"B-14","Alloy 617","Plate",314626
"Cycle 5","CapPass",41.28,"Qualified",0.00119,-72.25,1663,"B-14","Alloy 617","Plate",314626
"Cycle 5","CapPass",41.30,"Qualified",0.00117,-74.32,1664,"B-14","Alloy 617","Plate",314626
"Cycle 5","CapPass",41.31,"Qualified",0.00114,-76.12,1665,"B-14","Alloy 617","Plate",314626
"Cycle 5","CapPass",41.33,"Qualified",0.00111,-77.93,1666,"B-14","Alloy 617","Plate",314626
"Cycle 5","CapPass",41.35,"Qualified",0.00109,-79.77,1667,"B-14","Alloy 617","Plate",314626
"Cycle 5","CapPass",41.36,"Qualified",0.00106,-81.39,1668,"B-14","Alloy 617","Plate",314626
"Cycle 5","CapPass",41.39,"Qualified",0.00104,-83.02,1669,"B-14","Alloy 617","Plate",314626
"Cycle 5","CapPass",41.40,"Qualified",0.00101,-84.38,1670,"B-14","Alloy 617","Plate",314626
"Cycle 5","CapPass",41.42,"Qualified",0.00099,-85.81,1671,"B-14","Alloy 617","Plate",314626
"Cycle 5","CapPass",41.45,"Qualified",0.00096,-87.12,1672,"B-14","Alloy 617","Plate",314626
"Cycle 5","CapPass",41.47,"Qualified",0.00093,-88.58,1673,"B-14","Alloy 617","Plate",314626
"Cycle 5","CapPass",41.49,"Qualified",0.00091,-89.71,1674,"B-14","Alloy 617","Plate",314626
"Cycle 5","CapPass",41.52,"Qualified",0.00088,-90.88,1675,"B-14","Alloy 617","Plate",314626
"Cycle 5","CapPass",41.54,"Qualified",0.00086,-91.96,1676,"B-14","Alloy 617","Plate",314626
"Cycle 5","CapPass",41.56,"Qualified",0.00083,-92.81,1677,"B-14","Alloy 617","Plate",314626
"Cycle 5","CapPass",41.59,"Qualified",0.00081,-93.88,1678,"B-14","Alloy 617","Plate",314626
"Cycle 5","CapPass",41.61,"Qualified",0.00078,-94.97,1679,"B-14","Alloy 617","Plate",314626
"Cycle 5","CapPass",41.64,"Qualified",0.00076,-95.79,1680,"B-14","Alloy 617","Plate",314626
"Cycle 5","CapPass",41.66,"Qualified",0.00073,-96.74,1681,"B-14","Alloy 617","Plate",314626
"Cycle 5","CapPass",41.69,"Qualified",0.00070,-97.53,1682,"B-14","Alloy 617","Plate",314626
"Cycle 5","CapPass",41.72,"Qualified",0.00068,-98.63,1683,"B-14","Alloy 617","Plate",314626
"Cycle 5","CapPass",41.74,"Qualified",0.00065,-99.46,1684,"B-14","Alloy 617","Plate",314626
"Cycle 5","CapPass",41.77,"Qualified",0.00063,-100.3,1685,"B-14","Alloy 617","Plate",314626
"Cycle 5","CapPass",41.79,"Qualified",0.00060,-101.2,1686,"B-14","Alloy 617","Plate",314626
"Cycle 5","CapPass",41.82,"Qualified",0.00058,-102.1,1687,"B-14","Alloy 617","Plate",314626
"Cycle 5","CapPass",41.84,"Qualified",0.00056,-102.7,1688,"B-14","Alloy 617","Plate",314626
"Cycle 5","CapPass",41.84,"Qualified",0.00055,-102.9,1689,"B-14","Alloy 617","Plate",314626
