Repository: js-molina/fatigue-A617

File: data/950C/Strain rate 0.001/0.60% strain/HTM_A20_PeakStress_B14.csv (part 2 of 4)
"Cycle","Data State","Max Stress Mpa","Min Stress Mpa","Qual State","Stress Ratio","Time Max Stress Sec","Time Min Stress Sec","Count","Sample","Alloy","Material_Form","Heat"
403,"CapPass",132.62,-130.1,"Qualified",1.019,4817.61,4823.86,403,"B-14","Alloy 617","Plate",314626
404,"CapPass",132.60,-129.6,"Qualified",1.023,4829.19,4835.82,404,"B-14","Alloy 617","Plate",314626
405,"CapPass",132.94,-129.5,"Qualified",1.027,4841.88,4847.87,405,"B-14","Alloy 617","Plate",314626
406,"CapPass",132.03,-129.8,"Qualified",1.017,4853.42,4859.89,406,"B-14","Alloy 617","Plate",314626
407,"CapPass",132.72,-130.4,"Qualified",1.017,4865.86,4871.86,407,"B-14","Alloy 617","Plate",314626
408,"CapPass",132.16,-130.2,"Qualified",1.015,4877.88,4883.88,408,"B-14","Alloy 617","Plate",314626
409,"CapPass",131.48,-130.7,"Qualified",1.006,4889.92,4895.61,409,"B-14","Alloy 617","Plate",314626
410,"CapPass",132.17,-130.3,"Qualified",1.014,4901.92,4907.93,410,"B-14","Alloy 617","Plate",314626
411,"CapPass",132.81,-129.6,"Qualified",1.025,4913.90,4919.91,411,"B-14","Alloy 617","Plate",314626
412,"CapPass",132.43,-131.1,"Qualified",1.010,4925.89,4931.94,412,"B-14","Alloy 617","Plate",314626
413,"CapPass",133.41,-129.8,"Qualified",1.028,4937.76,4943.75,413,"B-14","Alloy 617","Plate",314626
414,"CapPass",132.37,-129.5,"Qualified",1.022,4949.71,4955.97,414,"B-14","Alloy 617","Plate",314626
415,"CapPass",132.21,-130.2,"Qualified",1.016,4961.96,4967.96,415,"B-14","Alloy 617","Plate",314626
416,"CapPass",133.29,-130.6,"Qualified",1.021,4973.98,4979.98,416,"B-14","Alloy 617","Plate",314626
417,"CapPass",131.66,-129.3,"Qualified",1.018,4985.98,4991.98,417,"B-14","Alloy 617","Plate",314626
418,"CapPass",133.03,-131.0,"Qualified",1.015,4997.97,5003.93,418,"B-14","Alloy 617","Plate",314626
419,"CapPass",132.56,-129.3,"Qualified",1.025,5010.00,5015.98,419,"B-14","Alloy 617","Plate",314626
420,"CapPass",131.62,-130.1,"Qualified",1.012,5021.23,5028.00,420,"B-14","Alloy 617","Plate",314626
421,"CapPass",132.41,-129.4,"Qualified",1.023,5033.82,5039.99,421,"B-14","Alloy 617","Plate",314626
422,"CapPass",131.87,-128.9,"Qualified",1.023,5046.02,5052.04,422,"B-14","Alloy 617","Plate",314626
423,"CapPass",132.61,-129.7,"Qualified",1.023,5057.75,5064.03,423,"B-14","Alloy 617","Plate",314626
424,"CapPass",132.64,-129.5,"Qualified",1.025,5069.45,5075.81,424,"B-14","Alloy 617","Plate",314626
425,"CapPass",132.34,-129.5,"Qualified",1.022,5081.97,5088.06,425,"B-14","Alloy 617","Plate",314626
426,"CapPass",131.97,-129.4,"Qualified",1.020,5094.06,5100.07,426,"B-14","Alloy 617","Plate",314626
427,"CapPass",132.67,-131.2,"Qualified",1.011,5106.00,5112.07,427,"B-14","Alloy 617","Plate",314626
428,"CapPass",132.61,-129.8,"Qualified",1.022,5118.08,5124.08,428,"B-14","Alloy 617","Plate",314626
429,"CapPass",131.69,-130.7,"Qualified",1.007,5130.09,5136.04,429,"B-14","Alloy 617","Plate",314626
430,"CapPass",132.20,-130.4,"Qualified",1.014,5142.09,5148.10,430,"B-14","Alloy 617","Plate",314626
431,"CapPass",132.11,-129.9,"Qualified",1.017,5153.65,5160.11,431,"B-14","Alloy 617","Plate",314626
432,"CapPass",133.21,-130.1,"Qualified",1.024,5165.96,5172.10,432,"B-14","Alloy 617","Plate",314626
433,"CapPass",132.87,-129.4,"Qualified",1.027,5177.84,5184.13,433,"B-14","Alloy 617","Plate",314626
434,"CapPass",131.60,-130.0,"Qualified",1.012,5189.89,5196.10,434,"B-14","Alloy 617","Plate",314626
435,"CapPass",132.67,-129.9,"Qualified",1.022,5202.01,5208.15,435,"B-14","Alloy 617","Plate",314626
436,"CapPass",133.14,-130.4,"Qualified",1.021,5213.78,5220.15,436,"B-14","Alloy 617","Plate",314626
437,"CapPass",132.94,-129.4,"Qualified",1.028,5225.87,5232.15,437,"B-14","Alloy 617","Plate",314626
438,"CapPass",132.92,-130.2,"Qualified",1.021,5237.60,5244.17,438,"B-14","Alloy 617","Plate",314626
439,"CapPass",133.24,-130.5,"Qualified",1.021,5250.17,5256.18,439,"B-14","Alloy 617","Plate",314626
440,"CapPass",131.98,-130.1,"Qualified",1.015,5262.18,5268.18,440,"B-14","Alloy 617","Plate",314626
441,"CapPass",131.68,-128.9,"Qualified",1.022,5274.00,5280.19,441,"B-14","Alloy 617","Plate",314626
442,"CapPass",132.89,-130.6,"Qualified",1.018,5286.19,5292.18,442,"B-14","Alloy 617","Plate",314626
443,"CapPass",132.48,-129.8,"Qualified",1.021,5297.87,5304.13,443,"B-14","Alloy 617","Plate",314626
444,"CapPass",132.17,-128.7,"Qualified",1.027,5310.21,5316.23,444,"B-14","Alloy 617","Plate",314626
445,"CapPass",132.63,-129.6,"Qualified",1.023,5321.81,5328.24,445,"B-14","Alloy 617","Plate",314626
446,"CapPass",132.67,-130.6,"Qualified",1.016,5334.16,5340.22,446,"B-14","Alloy 617","Plate",314626
447,"CapPass",132.78,-129.1,"Qualified",1.029,5346.24,5352.21,447,"B-14","Alloy 617","Plate",314626
448,"CapPass",132.81,-130.4,"Qualified",1.018,5358.05,5364.26,448,"B-14","Alloy 617","Plate",314626
449,"CapPass",132.12,-129.4,"Qualified",1.021,5370.26,5376.26,449,"B-14","Alloy 617","Plate",314626
450,"CapPass",131.86,-130.0,"Qualified",1.014,5382.16,5388.28,450,"B-14","Alloy 617","Plate",314626
451,"CapPass",132.08,-129.3,"Qualified",1.021,5394.27,5400.28,451,"B-14","Alloy 617","Plate",314626
452,"CapPass",132.18,-128.7,"Qualified",1.027,5406.14,5412.29,452,"B-14","Alloy 617","Plate",314626
453,"CapPass",132.65,-129.2,"Qualified",1.027,5418.28,5423.81,453,"B-14","Alloy 617","Plate",314626
454,"CapPass",133.20,-130.9,"Qualified",1.017,5429.57,5436.30,454,"B-14","Alloy 617","Plate",314626
455,"CapPass",131.66,-130.1,"Qualified",1.012,5442.31,5448.32,455,"B-14","Alloy 617","Plate",314626
456,"CapPass",132.54,-129.2,"Qualified",1.026,5454.20,5460.33,456,"B-14","Alloy 617","Plate",314626
457,"CapPass",132.53,-130.3,"Qualified",1.017,5466.33,5472.33,457,"B-14","Alloy 617","Plate",314626
458,"CapPass",132.93,-129.2,"Qualified",1.029,5478.27,5484.35,458,"B-14","Alloy 617","Plate",314626
459,"CapPass",132.35,-130.7,"Qualified",1.013,5490.36,5496.32,459,"B-14","Alloy 617","Plate",314626
460,"CapPass",131.47,-130.3,"Qualified",1.009,5501.65,5508.35,460,"B-14","Alloy 617","Plate",314626
461,"CapPass",132.40,-129.8,"Qualified",1.020,5514.20,5520.38,461,"B-14","Alloy 617","Plate",314626
462,"CapPass",132.56,-128.7,"Qualified",1.030,5526.18,5532.38,462,"B-14","Alloy 617","Plate",314626
463,"CapPass",131.40,-129.2,"Qualified",1.017,5538.38,5544.03,463,"B-14","Alloy 617","Plate",314626
464,"CapPass",131.36,-128.9,"Qualified",1.019,5549.63,5556.40,464,"B-14","Alloy 617","Plate",314626
465,"CapPass",132.02,-128.8,"Qualified",1.025,5562.39,5568.41,465,"B-14","Alloy 617","Plate",314626
466,"CapPass",132.29,-130.7,"Qualified",1.012,5573.97,5580.30,466,"B-14","Alloy 617","Plate",314626
467,"CapPass",132.44,-129.6,"Qualified",1.022,5586.33,5592.42,467,"B-14","Alloy 617","Plate",314626
468,"CapPass",131.94,-128.5,"Qualified",1.027,5598.34,5604.36,468,"B-14","Alloy 617","Plate",314626
469,"CapPass",131.87,-129.4,"Qualified",1.019,5610.44,5616.44,469,"B-14","Alloy 617","Plate",314626
470,"CapPass",131.68,-129.6,"Qualified",1.016,5621.18,5628.44,470,"B-14","Alloy 617","Plate",314626
471,"CapPass",132.44,-130.3,"Qualified",1.016,5634.44,5640.46,471,"B-14","Alloy 617","Plate",314626
472,"CapPass",131.42,-129.2,"Qualified",1.017,5646.45,5652.02,472,"B-14","Alloy 617","Plate",314626
473,"CapPass",132.52,-128.8,"Qualified",1.029,5658.19,5664.48,473,"B-14","Alloy 617","Plate",314626
474,"CapPass",131.08,-130.1,"Qualified",1.008,5670.48,5676.47,474,"B-14","Alloy 617","Plate",314626
475,"CapPass",132.29,-130.0,"Qualified",1.018,5682.50,5688.38,475,"B-14","Alloy 617","Plate",314626
476,"CapPass",131.37,-129.5,"Qualified",1.015,5694.49,5700.30,476,"B-14","Alloy 617","Plate",314626
477,"CapPass",131.99,-128.6,"Qualified",1.027,5706.40,5712.52,477,"B-14","Alloy 617","Plate",314626
478,"CapPass",132.25,-129.1,"Qualified",1.024,5718.04,5724.53,478,"B-14","Alloy 617","Plate",314626
479,"CapPass",131.98,-129.2,"Qualified",1.021,5730.46,5736.53,479,"B-14","Alloy 617","Plate",314626
480,"CapPass",132.72,-129.0,"Qualified",1.029,5742.10,5748.50,480,"B-14","Alloy 617","Plate",314626
481,"CapPass",132.56,-129.5,"Qualified",1.024,5754.54,5760.54,481,"B-14","Alloy 617","Plate",314626
482,"CapPass",131.91,-129.7,"Qualified",1.017,5766.06,5772.56,482,"B-14","Alloy 617","Plate",314626
483,"CapPass",132.10,-129.6,"Qualified",1.019,5778.13,5784.56,483,"B-14","Alloy 617","Plate",314626
484,"CapPass",131.06,-129.3,"Qualified",1.014,5790.53,5796.04,484,"B-14","Alloy 617","Plate",314626
485,"CapPass",132.29,-130.4,"Qualified",1.015,5802.56,5808.58,485,"B-14","Alloy 617","Plate",314626
486,"CapPass",131.60,-129.4,"Qualified",1.017,5814.28,5820.49,486,"B-14","Alloy 617","Plate",314626
487,"CapPass",132.32,-129.6,"Qualified",1.021,5826.45,5832.61,487,"B-14","Alloy 617","Plate",314626
488,"CapPass",132.48,-128.4,"Qualified",1.032,5838.58,5844.60,488,"B-14","Alloy 617","Plate",314626
489,"CapPass",130.83,-129.0,"Qualified",1.014,5850.56,5856.56,489,"B-14","Alloy 617","Plate",314626
490,"CapPass",132.95,-130.5,"Qualified",1.019,5862.28,5868.63,490,"B-14","Alloy 617","Plate",314626
491,"CapPass",133.30,-129.5,"Qualified",1.030,5874.64,5880.64,491,"B-14","Alloy 617","Plate",314626
492,"CapPass",131.92,-128.8,"Qualified",1.024,5886.64,5892.65,492,"B-14","Alloy 617","Plate",314626
493,"CapPass",131.99,-129.3,"Qualified",1.021,5898.65,5904.66,493,"B-14","Alloy 617","Plate",314626
494,"CapPass",130.88,-129.2,"Qualified",1.013,5910.17,5916.66,494,"B-14","Alloy 617","Plate",314626
495,"CapPass",132.84,-129.3,"Qualified",1.027,5922.42,5928.67,495,"B-14","Alloy 617","Plate",314626
496,"CapPass",131.65,-129.5,"Qualified",1.017,5934.69,5940.67,496,"B-14","Alloy 617","Plate",314626
497,"CapPass",132.13,-128.6,"Qualified",1.027,5946.53,5952.13,497,"B-14","Alloy 617","Plate",314626
498,"CapPass",132.57,-129.6,"Qualified",1.023,5958.63,5964.69,498,"B-14","Alloy 617","Plate",314626
499,"CapPass",131.62,-129.2,"Qualified",1.019,5970.66,5976.70,499,"B-14","Alloy 617","Plate",314626
500,"CapPass",131.44,-128.3,"Qualified",1.025,5982.72,5988.40,500,"B-14","Alloy 617","Plate",314626
501,"CapPass",131.64,-129.7,"Qualified",1.015,5994.41,6000.72,501,"B-14","Alloy 617","Plate",314626
502,"CapPass",131.72,-128.9,"Qualified",1.022,6006.38,6012.68,502,"B-14","Alloy 617","Plate",314626
503,"CapPass",131.43,-128.4,"Qualified",1.023,6018.73,6024.74,503,"B-14","Alloy 617","Plate",314626
504,"CapPass",131.41,-129.5,"Qualified",1.015,6030.71,6036.74,504,"B-14","Alloy 617","Plate",314626
505,"CapPass",132.07,-129.1,"Qualified",1.023,6042.52,6048.57,505,"B-14","Alloy 617","Plate",314626
506,"CapPass",131.74,-129.6,"Qualified",1.017,6054.61,6060.76,506,"B-14","Alloy 617","Plate",314626
507,"CapPass",132.09,-130.2,"Qualified",1.015,6066.78,6072.78,507,"B-14","Alloy 617","Plate",314626
508,"CapPass",132.10,-128.5,"Qualified",1.028,6078.10,6084.80,508,"B-14","Alloy 617","Plate",314626
509,"CapPass",131.60,-130.8,"Qualified",1.006,6090.78,6096.75,509,"B-14","Alloy 617","Plate",314626
510,"CapPass",131.05,-128.7,"Qualified",1.018,6102.80,6108.80,510,"B-14","Alloy 617","Plate",314626
511,"CapPass",132.41,-130.4,"Qualified",1.016,6114.04,6120.81,511,"B-14","Alloy 617","Plate",314626
512,"CapPass",132.48,-129.6,"Qualified",1.022,6126.19,6132.70,512,"B-14","Alloy 617","Plate",314626
513,"CapPass",132.23,-129.0,"Qualified",1.025,6138.49,6144.83,513,"B-14","Alloy 617","Plate",314626
514,"CapPass",131.21,-129.5,"Qualified",1.013,6150.84,6156.46,514,"B-14","Alloy 617","Plate",314626
515,"CapPass",132.21,-129.2,"Qualified",1.023,6162.73,6168.85,515,"B-14","Alloy 617","Plate",314626
516,"CapPass",132.37,-129.0,"Qualified",1.026,6174.85,6180.86,516,"B-14","Alloy 617","Plate",314626
517,"CapPass",131.60,-129.4,"Qualified",1.017,6186.85,6192.87,517,"B-14","Alloy 617","Plate",314626
518,"CapPass",132.27,-130.0,"Qualified",1.018,6198.68,6204.88,518,"B-14","Alloy 617","Plate",314626
519,"CapPass",132.47,-128.7,"Qualified",1.029,6210.86,6216.89,519,"B-14","Alloy 617","Plate",314626
520,"CapPass",132.25,-128.6,"Qualified",1.029,6222.77,6228.90,520,"B-14","Alloy 617","Plate",314626
521,"CapPass",132.08,-129.1,"Qualified",1.023,6233.98,6240.91,521,"B-14","Alloy 617","Plate",314626
522,"CapPass",131.22,-127.3,"Qualified",1.030,6246.89,6252.64,522,"B-14","Alloy 617","Plate",314626
523,"CapPass",131.52,-129.5,"Qualified",1.015,6258.90,6264.92,523,"B-14","Alloy 617","Plate",314626
524,"CapPass",132.30,-128.4,"Qualified",1.030,6270.78,6276.93,524,"B-14","Alloy 617","Plate",314626
525,"CapPass",131.76,-128.8,"Qualified",1.023,6282.92,6288.93,525,"B-14","Alloy 617","Plate",314626
526,"CapPass",131.07,-128.4,"Qualified",1.021,6294.94,6300.88,526,"B-14","Alloy 617","Plate",314626
527,"CapPass",132.26,-129.8,"Qualified",1.019,6306.62,6312.95,527,"B-14","Alloy 617","Plate",314626
528,"CapPass",131.56,-129.5,"Qualified",1.016,6318.97,6324.96,528,"B-14","Alloy 617","Plate",314626
529,"CapPass",131.85,-129.0,"Qualified",1.022,6330.57,6336.97,529,"B-14","Alloy 617","Plate",314626
530,"CapPass",131.70,-129.3,"Qualified",1.019,6342.97,6348.98,530,"B-14","Alloy 617","Plate",314626
531,"CapPass",132.09,-129.0,"Qualified",1.024,6354.98,6360.99,531,"B-14","Alloy 617","Plate",314626
532,"CapPass",131.69,-128.7,"Qualified",1.024,6366.94,6372.99,532,"B-14","Alloy 617","Plate",314626
533,"CapPass",132.16,-129.3,"Qualified",1.023,6378.65,6385.01,533,"B-14","Alloy 617","Plate",314626
534,"CapPass",131.82,-129.1,"Qualified",1.021,6390.86,6397.02,534,"B-14","Alloy 617","Plate",314626
535,"CapPass",132.31,-128.9,"Qualified",1.027,6402.92,6408.92,535,"B-14","Alloy 617","Plate",314626
536,"CapPass",132.09,-129.1,"Qualified",1.023,6414.78,6420.94,536,"B-14","Alloy 617","Plate",314626
537,"CapPass",131.95,-129.0,"Qualified",1.023,6426.88,6433.03,537,"B-14","Alloy 617","Plate",314626
538,"CapPass",131.02,-129.1,"Qualified",1.015,6438.21,6445.05,538,"B-14","Alloy 617","Plate",314626
539,"CapPass",132.57,-128.4,"Qualified",1.032,6450.66,6457.06,539,"B-14","Alloy 617","Plate",314626
540,"CapPass",131.98,-129.9,"Qualified",1.016,6462.88,6469.07,540,"B-14","Alloy 617","Plate",314626
541,"CapPass",131.76,-128.9,"Qualified",1.022,6474.60,6481.07,541,"B-14","Alloy 617","Plate",314626
542,"CapPass",132.38,-129.0,"Qualified",1.026,6486.95,6493.09,542,"B-14","Alloy 617","Plate",314626
543,"CapPass",131.90,-129.2,"Qualified",1.021,6498.52,6505.09,543,"B-14","Alloy 617","Plate",314626
544,"CapPass",131.39,-128.4,"Qualified",1.023,6511.02,6517.09,544,"B-14","Alloy 617","Plate",314626
545,"CapPass",131.58,-129.8,"Qualified",1.014,6522.56,6529.10,545,"B-14","Alloy 617","Plate",314626
546,"CapPass",131.78,-129.3,"Qualified",1.019,6534.28,6541.11,546,"B-14","Alloy 617","Plate",314626
547,"CapPass",132.33,-129.4,"Qualified",1.023,6547.10,6553.04,547,"B-14","Alloy 617","Plate",314626
548,"CapPass",131.78,-128.6,"Qualified",1.025,6559.14,6565.13,548,"B-14","Alloy 617","Plate",314626
549,"CapPass",131.43,-129.2,"Qualified",1.017,6570.54,6577.14,549,"B-14","Alloy 617","Plate",314626
550,"CapPass",131.88,-128.2,"Qualified",1.029,6583.14,6588.73,550,"B-14","Alloy 617","Plate",314626
551,"CapPass",132.08,-129.2,"Qualified",1.022,6595.06,6601.16,551,"B-14","Alloy 617","Plate",314626
552,"CapPass",131.84,-129.5,"Qualified",1.018,6607.17,6613.17,552,"B-14","Alloy 617","Plate",314626
553,"CapPass",131.00,-129.2,"Qualified",1.014,6618.58,6625.18,553,"B-14","Alloy 617","Plate",314626
554,"CapPass",131.92,-129.2,"Qualified",1.021,6631.18,6637.20,554,"B-14","Alloy 617","Plate",314626
555,"CapPass",131.63,-129.6,"Qualified",1.016,6643.18,6649.20,555,"B-14","Alloy 617","Plate",314626
556,"CapPass",131.45,-128.6,"Qualified",1.022,6655.18,6661.22,556,"B-14","Alloy 617","Plate",314626
557,"CapPass",131.32,-127.8,"Qualified",1.028,6667.20,6672.96,557,"B-14","Alloy 617","Plate",314626
558,"CapPass",131.52,-128.3,"Qualified",1.025,6679.22,6685.24,558,"B-14","Alloy 617","Plate",314626
559,"CapPass",132.13,-128.3,"Qualified",1.030,6691.23,6696.84,559,"B-14","Alloy 617","Plate",314626
560,"CapPass",131.34,-129.1,"Qualified",1.018,6702.97,6709.24,560,"B-14","Alloy 617","Plate",314626
561,"CapPass",131.11,-128.9,"Qualified",1.017,6715.05,6721.24,561,"B-14","Alloy 617","Plate",314626
562,"CapPass",131.25,-130.0,"Qualified",1.009,6727.25,6733.26,562,"B-14","Alloy 617","Plate",314626
563,"CapPass",131.06,-128.9,"Qualified",1.016,6738.65,6745.28,563,"B-14","Alloy 617","Plate",314626
564,"CapPass",131.57,-129.9,"Qualified",1.013,6751.27,6757.26,564,"B-14","Alloy 617","Plate",314626
565,"CapPass",131.19,-129.6,"Qualified",1.013,6763.29,6769.27,565,"B-14","Alloy 617","Plate",314626
566,"CapPass",131.00,-129.5,"Qualified",1.011,6774.45,6781.24,566,"B-14","Alloy 617","Plate",314626
567,"CapPass",131.77,-128.6,"Qualified",1.025,6787.20,6793.30,567,"B-14","Alloy 617","Plate",314626
568,"CapPass",131.94,-128.5,"Qualified",1.027,6799.28,6805.30,568,"B-14","Alloy 617","Plate",314626
569,"CapPass",130.88,-127.8,"Qualified",1.024,6811.15,6817.31,569,"B-14","Alloy 617","Plate",314626
570,"CapPass",131.19,-129.2,"Qualified",1.015,6823.30,6829.32,570,"B-14","Alloy 617","Plate",314626
571,"CapPass",131.66,-130.4,"Qualified",1.009,6835.04,6841.33,571,"B-14","Alloy 617","Plate",314626
572,"CapPass",132.52,-127.8,"Qualified",1.036,6847.33,6853.11,572,"B-14","Alloy 617","Plate",314626
573,"CapPass",130.98,-127.7,"Qualified",1.026,6859.35,6865.36,573,"B-14","Alloy 617","Plate",314626
574,"CapPass",130.98,-128.8,"Qualified",1.017,6871.06,6877.35,574,"B-14","Alloy 617","Plate",314626
575,"CapPass",131.06,-129.0,"Qualified",1.016,6883.34,6889.37,575,"B-14","Alloy 617","Plate",314626
576,"CapPass",131.79,-128.5,"Qualified",1.025,6895.36,6901.38,576,"B-14","Alloy 617","Plate",314626
577,"CapPass",131.46,-129.2,"Qualified",1.018,6907.38,6913.40,577,"B-14","Alloy 617","Plate",314626
578,"CapPass",130.62,-130.0,"Qualified",1.005,6919.21,6925.39,578,"B-14","Alloy 617","Plate",314626
579,"CapPass",131.74,-128.3,"Qualified",1.027,6931.31,6937.42,579,"B-14","Alloy 617","Plate",314626
580,"CapPass",131.74,-128.9,"Qualified",1.022,6943.21,6949.42,580,"B-14","Alloy 617","Plate",314626
581,"CapPass",131.38,-128.5,"Qualified",1.023,6955.43,6961.40,581,"B-14","Alloy 617","Plate",314626
582,"CapPass",131.57,-129.8,"Qualified",1.013,6967.42,6973.28,582,"B-14","Alloy 617","Plate",314626
583,"CapPass",130.82,-127.9,"Qualified",1.023,6979.43,6985.44,583,"B-14","Alloy 617","Plate",314626
584,"CapPass",131.73,-127.8,"Qualified",1.031,6991.41,6997.45,584,"B-14","Alloy 617","Plate",314626
585,"CapPass",131.52,-128.4,"Qualified",1.024,7003.35,7009.27,585,"B-14","Alloy 617","Plate",314626
586,"CapPass",131.73,-128.2,"Qualified",1.027,7015.47,7021.47,586,"B-14","Alloy 617","Plate",314626
587,"CapPass",130.97,-130.0,"Qualified",1.007,7027.47,7033.46,587,"B-14","Alloy 617","Plate",314626
588,"CapPass",131.28,-128.3,"Qualified",1.024,7039.29,7045.49,588,"B-14","Alloy 617","Plate",314626
589,"CapPass",132.22,-128.5,"Qualified",1.029,7051.29,7057.50,589,"B-14","Alloy 617","Plate",314626
590,"CapPass",131.14,-128.4,"Qualified",1.021,7063.49,7069.51,590,"B-14","Alloy 617","Plate",314626
591,"CapPass",130.26,-128.4,"Qualified",1.014,7075.52,7081.52,591,"B-14","Alloy 617","Plate",314626
592,"CapPass",132.31,-128.3,"Qualified",1.031,7087.50,7093.53,592,"B-14","Alloy 617","Plate",314626
593,"CapPass",130.66,-128.1,"Qualified",1.020,7099.23,7105.53,593,"B-14","Alloy 617","Plate",314626
594,"CapPass",131.58,-127.9,"Qualified",1.029,7111.52,7117.54,594,"B-14","Alloy 617","Plate",314626
595,"CapPass",130.74,-129.2,"Qualified",1.012,7123.22,7129.55,595,"B-14","Alloy 617","Plate",314626
596,"CapPass",130.29,-128.3,"Qualified",1.016,7135.13,7141.55,596,"B-14","Alloy 617","Plate",314626
597,"CapPass",131.24,-128.0,"Qualified",1.025,7147.37,7153.58,597,"B-14","Alloy 617","Plate",314626
598,"CapPass",131.12,-128.4,"Qualified",1.021,7159.09,7165.58,598,"B-14","Alloy 617","Plate",314626
599,"CapPass",130.81,-128.1,"Qualified",1.021,7171.28,7177.56,599,"B-14","Alloy 617","Plate",314626
600,"CapPass",130.61,-129.5,"Qualified",1.008,7183.59,7189.59,600,"B-14","Alloy 617","Plate",314626
601,"CapPass",131.88,-128.4,"Qualified",1.027,7195.23,7201.19,601,"B-14","Alloy 617","Plate",314626
602,"CapPass",131.44,-128.2,"Qualified",1.025,7206.70,7213.61,602,"B-14","Alloy 617","Plate",314626
603,"CapPass",131.56,-127.7,"Qualified",1.030,7219.01,7225.60,603,"B-14","Alloy 617","Plate",314626
604,"CapPass",131.16,-127.2,"Qualified",1.031,7231.60,7237.64,604,"B-14","Alloy 617","Plate",314626
605,"CapPass",131.32,-129.4,"Qualified",1.015,7243.62,7249.64,605,"B-14","Alloy 617","Plate",314626
606,"CapPass",131.81,-128.7,"Qualified",1.024,7255.63,7261.64,606,"B-14","Alloy 617","Plate",314626
607,"CapPass",130.89,-128.8,"Qualified",1.016,7267.12,7273.64,607,"B-14","Alloy 617","Plate",314626
608,"CapPass",131.26,-128.3,"Qualified",1.023,7278.97,7285.66,608,"B-14","Alloy 617","Plate",314626
609,"CapPass",130.51,-128.7,"Qualified",1.014,7291.67,7297.66,609,"B-14","Alloy 617","Plate",314626
610,"CapPass",131.70,-129.7,"Qualified",1.016,7303.52,7309.69,610,"B-14","Alloy 617","Plate",314626
611,"CapPass",130.58,-128.0,"Qualified",1.020,7315.50,7321.70,611,"B-14","Alloy 617","Plate",314626
612,"CapPass",130.80,-129.3,"Qualified",1.012,7326.79,7333.63,612,"B-14","Alloy 617","Plate",314626
613,"CapPass",131.65,-128.4,"Qualified",1.025,7339.66,7345.70,613,"B-14","Alloy 617","Plate",314626
614,"CapPass",131.26,-128.0,"Qualified",1.025,7351.67,7357.72,614,"B-14","Alloy 617","Plate",314626
615,"CapPass",130.98,-127.7,"Qualified",1.026,7363.63,7369.72,615,"B-14","Alloy 617","Plate",314626
616,"CapPass",130.57,-128.6,"Qualified",1.015,7375.40,7381.74,616,"B-14","Alloy 617","Plate",314626
617,"CapPass",130.59,-129.8,"Qualified",1.006,7387.52,7393.75,617,"B-14","Alloy 617","Plate",314626
618,"CapPass",131.44,-128.4,"Qualified",1.024,7399.73,7405.75,618,"B-14","Alloy 617","Plate",314626
619,"CapPass",130.76,-127.7,"Qualified",1.024,7411.76,7417.75,619,"B-14","Alloy 617","Plate",314626
620,"CapPass",130.86,-127.6,"Qualified",1.025,7423.25,7429.52,620,"B-14","Alloy 617","Plate",314626
621,"CapPass",130.70,-127.7,"Qualified",1.024,7435.00,7441.49,621,"B-14","Alloy 617","Plate",314626
622,"CapPass",130.92,-128.6,"Qualified",1.018,7447.46,7453.79,622,"B-14","Alloy 617","Plate",314626
623,"CapPass",130.93,-128.7,"Qualified",1.017,7459.03,7465.79,623,"B-14","Alloy 617","Plate",314626
624,"CapPass",131.61,-128.9,"Qualified",1.021,7471.61,7477.79,624,"B-14","Alloy 617","Plate",314626
625,"CapPass",130.76,-127.7,"Qualified",1.024,7483.81,7489.82,625,"B-14","Alloy 617","Plate",314626
626,"CapPass",131.28,-129.5,"Qualified",1.014,7495.82,7501.79,626,"B-14","Alloy 617","Plate",314626
627,"CapPass",131.11,-128.2,"Qualified",1.023,7507.03,7513.83,627,"B-14","Alloy 617","Plate",314626
628,"CapPass",131.42,-128.8,"Qualified",1.021,7519.55,7525.84,628,"B-14","Alloy 617","Plate",314626
629,"CapPass",131.18,-129.0,"Qualified",1.017,7531.55,7537.84,629,"B-14","Alloy 617","Plate",314626
630,"CapPass",131.00,-129.4,"Qualified",1.012,7543.85,7549.74,630,"B-14","Alloy 617","Plate",314626
631,"CapPass",131.64,-127.6,"Qualified",1.032,7555.75,7561.87,631,"B-14","Alloy 617","Plate",314626
632,"CapPass",129.64,-129.0,"Qualified",1.005,7567.86,7573.88,632,"B-14","Alloy 617","Plate",314626
633,"CapPass",130.35,-127.7,"Qualified",1.021,7579.78,7585.89,633,"B-14","Alloy 617","Plate",314626
634,"CapPass",130.93,-128.1,"Qualified",1.022,7591.84,7597.91,634,"B-14","Alloy 617","Plate",314626
635,"CapPass",131.22,-127.5,"Qualified",1.029,7603.41,7609.66,635,"B-14","Alloy 617","Plate",314626
636,"CapPass",131.40,-128.0,"Qualified",1.027,7615.90,7621.75,636,"B-14","Alloy 617","Plate",314626
637,"CapPass",130.88,-127.8,"Qualified",1.024,7627.74,7633.91,637,"B-14","Alloy 617","Plate",314626
638,"CapPass",129.71,-128.4,"Qualified",1.011,7639.92,7645.93,638,"B-14","Alloy 617","Plate",314626
639,"CapPass",130.92,-128.2,"Qualified",1.021,7651.81,7657.93,639,"B-14","Alloy 617","Plate",314626
640,"CapPass",130.95,-127.7,"Qualified",1.025,7663.93,7669.94,640,"B-14","Alloy 617","Plate",314626
641,"CapPass",131.21,-128.3,"Qualified",1.023,7675.70,7681.95,641,"B-14","Alloy 617","Plate",314626
642,"CapPass",131.04,-127.6,"Qualified",1.027,7687.95,7693.95,642,"B-14","Alloy 617","Plate",314626
643,"CapPass",130.66,-128.2,"Qualified",1.019,7699.96,7705.97,643,"B-14","Alloy 617","Plate",314626
644,"CapPass",131.20,-128.1,"Qualified",1.025,7711.78,7717.99,644,"B-14","Alloy 617","Plate",314626
645,"CapPass",130.62,-128.9,"Qualified",1.013,7723.98,7729.99,645,"B-14","Alloy 617","Plate",314626
646,"CapPass",130.23,-129.3,"Qualified",1.007,7735.51,7742.00,646,"B-14","Alloy 617","Plate",314626
647,"CapPass",130.35,-127.3,"Qualified",1.024,7748.00,7754.02,647,"B-14","Alloy 617","Plate",314626
648,"CapPass",131.38,-128.2,"Qualified",1.025,7759.61,7766.02,648,"B-14","Alloy 617","Plate",314626
649,"CapPass",131.53,-128.9,"Qualified",1.020,7771.63,7778.02,649,"B-14","Alloy 617","Plate",314626
650,"CapPass",130.21,-128.5,"Qualified",1.013,7784.03,7790.03,650,"B-14","Alloy 617","Plate",314626
651,"CapPass",131.50,-127.5,"Qualified",1.031,7795.82,7802.03,651,"B-14","Alloy 617","Plate",314626
652,"CapPass",129.55,-128.4,"Qualified",1.009,7807.25,7813.91,652,"B-14","Alloy 617","Plate",314626
653,"CapPass",130.50,-129.2,"Qualified",1.010,7820.06,7826.06,653,"B-14","Alloy 617","Plate",314626
654,"CapPass",130.17,-128.3,"Qualified",1.015,7832.05,7838.07,654,"B-14","Alloy 617","Plate",314626
655,"CapPass",130.18,-128.5,"Qualified",1.013,7844.05,7850.08,655,"B-14","Alloy 617","Plate",314626
656,"CapPass",130.84,-127.3,"Qualified",1.027,7856.07,7862.08,656,"B-14","Alloy 617","Plate",314626
657,"CapPass",130.23,-128.4,"Qualified",1.015,7868.08,7874.09,657,"B-14","Alloy 617","Plate",314626
658,"CapPass",131.01,-128.0,"Qualified",1.023,7880.01,7885.98,658,"B-14","Alloy 617","Plate",314626
659,"CapPass",130.67,-129.8,"Qualified",1.007,7892.10,7898.11,659,"B-14","Alloy 617","Plate",314626
660,"CapPass",131.21,-128.3,"Qualified",1.023,7904.09,7910.12,660,"B-14","Alloy 617","Plate",314626
661,"CapPass",130.84,-128.1,"Qualified",1.021,7916.11,7922.08,661,"B-14","Alloy 617","Plate",314626
662,"CapPass",131.29,-127.1,"Qualified",1.033,7928.05,7934.13,662,"B-14","Alloy 617","Plate",314626
663,"CapPass",131.26,-128.5,"Qualified",1.022,7940.15,7946.14,663,"B-14","Alloy 617","Plate",314626
664,"CapPass",130.87,-127.6,"Qualified",1.025,7952.13,7958.16,664,"B-14","Alloy 617","Plate",314626
665,"CapPass",130.60,-128.4,"Qualified",1.017,7964.15,7970.16,665,"B-14","Alloy 617","Plate",314626
666,"CapPass",130.95,-128.1,"Qualified",1.022,7975.86,7982.16,666,"B-14","Alloy 617","Plate",314626
667,"CapPass",130.77,-128.6,"Qualified",1.017,7987.77,7994.18,667,"B-14","Alloy 617","Plate",314626
668,"CapPass",130.22,-127.5,"Qualified",1.022,8000.18,8006.20,668,"B-14","Alloy 617","Plate",314626
669,"CapPass",131.20,-128.2,"Qualified",1.024,8011.90,8018.20,669,"B-14","Alloy 617","Plate",314626
670,"CapPass",131.14,-129.2,"Qualified",1.015,8024.17,8030.21,670,"B-14","Alloy 617","Plate",314626
671,"CapPass",130.71,-128.3,"Qualified",1.019,8035.97,8042.22,671,"B-14","Alloy 617","Plate",314626
672,"CapPass",131.76,-130.2,"Qualified",1.012,8048.23,8054.23,672,"B-14","Alloy 617","Plate",314626
673,"CapPass",130.57,-128.5,"Qualified",1.016,8060.22,8065.98,673,"B-14","Alloy 617","Plate",314626
674,"CapPass",131.56,-128.4,"Qualified",1.025,8072.03,8078.24,674,"B-14","Alloy 617","Plate",314626
675,"CapPass",130.90,-127.9,"Qualified",1.023,8083.77,8090.25,675,"B-14","Alloy 617","Plate",314626
676,"CapPass",131.20,-128.0,"Qualified",1.025,8096.25,8102.24,676,"B-14","Alloy 617","Plate",314626
677,"CapPass",130.15,-127.9,"Qualified",1.018,8107.99,8114.28,677,"B-14","Alloy 617","Plate",314626
678,"CapPass",131.11,-127.4,"Qualified",1.029,8120.07,8126.29,678,"B-14","Alloy 617","Plate",314626
679,"CapPass",130.05,-127.1,"Qualified",1.023,8132.29,8138.29,679,"B-14","Alloy 617","Plate",314626
680,"CapPass",129.70,-127.7,"Qualified",1.015,8144.29,8150.30,680,"B-14","Alloy 617","Plate",314626
681,"CapPass",129.92,-127.1,"Qualified",1.022,8155.64,8162.31,681,"B-14","Alloy 617","Plate",314626
682,"CapPass",130.10,-127.6,"Qualified",1.020,8167.50,8174.31,682,"B-14","Alloy 617","Plate",314626
683,"CapPass",130.19,-127.9,"Qualified",1.018,8180.30,8186.32,683,"B-14","Alloy 617","Plate",314626
684,"CapPass",131.17,-128.0,"Qualified",1.025,8192.31,8198.32,684,"B-14","Alloy 617","Plate",314626
685,"CapPass",130.54,-128.2,"Qualified",1.018,8204.07,8210.34,685,"B-14","Alloy 617","Plate",314626
686,"CapPass",130.38,-127.5,"Qualified",1.023,8216.34,8222.36,686,"B-14","Alloy 617","Plate",314626
687,"CapPass",130.01,-128.2,"Qualified",1.014,8228.32,8234.35,687,"B-14","Alloy 617","Plate",314626
688,"CapPass",131.07,-127.1,"Qualified",1.032,8240.36,8246.36,688,"B-14","Alloy 617","Plate",314626
689,"CapPass",130.54,-127.4,"Qualified",1.025,8251.94,8258.37,689,"B-14","Alloy 617","Plate",314626
690,"CapPass",130.52,-128.2,"Qualified",1.018,8264.36,8270.37,690,"B-14","Alloy 617","Plate",314626
691,"CapPass",130.07,-128.4,"Qualified",1.013,8276.38,8282.40,691,"B-14","Alloy 617","Plate",314626
692,"CapPass",131.08,-128.5,"Qualified",1.020,8288.32,8294.38,692,"B-14","Alloy 617","Plate",314626
693,"CapPass",129.53,-127.5,"Qualified",1.016,8300.29,8306.41,693,"B-14","Alloy 617","Plate",314626
694,"CapPass",129.85,-126.0,"Qualified",1.030,8312.36,8318.43,694,"B-14","Alloy 617","Plate",314626
695,"CapPass",130.17,-128.9,"Qualified",1.010,8324.42,8330.43,695,"B-14","Alloy 617","Plate",314626
696,"CapPass",130.08,-127.3,"Qualified",1.021,8336.01,8342.44,696,"B-14","Alloy 617","Plate",314626
697,"CapPass",130.65,-128.5,"Qualified",1.017,8348.42,8354.45,697,"B-14","Alloy 617","Plate",314626
698,"CapPass",130.81,-128.4,"Qualified",1.019,8360.46,8366.46,698,"B-14","Alloy 617","Plate",314626
699,"CapPass",130.53,-128.7,"Qualified",1.015,8372.27,8378.46,699,"B-14","Alloy 617","Plate",314626
700,"CapPass",130.73,-127.8,"Qualified",1.023,8384.12,8390.47,700,"B-14","Alloy 617","Plate",314626
701,"CapPass",130.88,-127.5,"Qualified",1.026,8396.25,8402.47,701,"B-14","Alloy 617","Plate",314626
702,"CapPass",130.15,-127.7,"Qualified",1.019,8408.48,8414.48,702,"B-14","Alloy 617","Plate",314626
703,"CapPass",131.64,-128.7,"Qualified",1.023,8420.48,8426.51,703,"B-14","Alloy 617","Plate",314626
704,"CapPass",130.67,-128.5,"Qualified",1.017,8431.80,8438.52,704,"B-14","Alloy 617","Plate",314626
705,"CapPass",129.98,-127.4,"Qualified",1.021,8444.38,8450.52,705,"B-14","Alloy 617","Plate",314626
706,"CapPass",130.25,-128.0,"Qualified",1.017,8456.53,8462.48,706,"B-14","Alloy 617","Plate",314626
707,"CapPass",129.89,-126.2,"Qualified",1.029,8467.98,8474.53,707,"B-14","Alloy 617","Plate",314626
708,"CapPass",130.30,-127.7,"Qualified",1.020,8480.53,8486.55,708,"B-14","Alloy 617","Plate",314626
709,"CapPass",129.47,-127.3,"Qualified",1.017,8492.55,8498.56,709,"B-14","Alloy 617","Plate",314626
710,"CapPass",129.01,-128.7,"Qualified",1.003,8504.51,8510.56,710,"B-14","Alloy 617","Plate",314626
711,"CapPass",129.71,-128.3,"Qualified",1.011,8515.89,8522.57,711,"B-14","Alloy 617","Plate",314626
712,"CapPass",129.71,-128.0,"Qualified",1.013,8528.56,8534.57,712,"B-14","Alloy 617","Plate",314626
713,"CapPass",129.79,-128.7,"Qualified",1.009,8540.57,8546.58,713,"B-14","Alloy 617","Plate",314626
714,"CapPass",130.23,-128.2,"Qualified",1.016,8552.54,8558.59,714,"B-14","Alloy 617","Plate",314626
715,"CapPass",130.85,-127.7,"Qualified",1.025,8564.60,8570.61,715,"B-14","Alloy 617","Plate",314626
716,"CapPass",130.41,-126.9,"Qualified",1.028,8576.60,8582.61,716,"B-14","Alloy 617","Plate",314626
717,"CapPass",130.11,-126.9,"Qualified",1.025,8588.61,8594.63,717,"B-14","Alloy 617","Plate",314626
718,"CapPass",129.74,-127.7,"Qualified",1.016,8600.62,8606.63,718,"B-14","Alloy 617","Plate",314626
719,"CapPass",128.78,-127.9,"Qualified",1.007,8612.62,8618.65,719,"B-14","Alloy 617","Plate",314626
720,"CapPass",130.65,-127.7,"Qualified",1.023,8624.55,8630.64,720,"B-14","Alloy 617","Plate",314626
721,"CapPass",130.06,-127.9,"Qualified",1.017,8636.65,8642.66,721,"B-14","Alloy 617","Plate",314626
722,"CapPass",130.26,-128.2,"Qualified",1.016,8648.64,8654.66,722,"B-14","Alloy 617","Plate",314626
723,"CapPass",130.57,-127.9,"Qualified",1.021,8660.67,8666.68,723,"B-14","Alloy 617","Plate",314626
724,"CapPass",129.42,-126.6,"Qualified",1.023,8672.27,8678.64,724,"B-14","Alloy 617","Plate",314626
725,"CapPass",129.94,-126.8,"Qualified",1.025,8684.24,8690.69,725,"B-14","Alloy 617","Plate",314626
726,"CapPass",130.15,-127.4,"Qualified",1.022,8696.50,8702.71,726,"B-14","Alloy 617","Plate",314626
727,"CapPass",129.50,-128.5,"Qualified",1.008,8708.44,8714.70,727,"B-14","Alloy 617","Plate",314626
728,"CapPass",130.01,-128.8,"Qualified",1.010,8720.61,8726.73,728,"B-14","Alloy 617","Plate",314626
729,"CapPass",130.19,-127.5,"Qualified",1.021,8732.71,8738.73,729,"B-14","Alloy 617","Plate",314626
730,"CapPass",129.24,-127.2,"Qualified",1.016,8744.74,8750.74,730,"B-14","Alloy 617","Plate",314626
731,"CapPass",129.67,-127.6,"Qualified",1.016,8756.37,8762.74,731,"B-14","Alloy 617","Plate",314626
732,"CapPass",129.75,-127.7,"Qualified",1.016,8768.74,8774.76,732,"B-14","Alloy 617","Plate",314626
733,"CapPass",130.14,-127.0,"Qualified",1.025,8780.72,8786.76,733,"B-14","Alloy 617","Plate",314626
734,"CapPass",128.93,-127.6,"Qualified",1.011,8792.03,8798.78,734,"B-14","Alloy 617","Plate",314626
735,"CapPass",129.39,-126.6,"Qualified",1.022,8804.34,8810.78,735,"B-14","Alloy 617","Plate",314626
736,"CapPass",129.95,-127.0,"Qualified",1.023,8816.66,8822.78,736,"B-14","Alloy 617","Plate",314626
737,"CapPass",130.74,-127.4,"Qualified",1.026,8828.77,8834.79,737,"B-14","Alloy 617","Plate",314626
738,"CapPass",129.50,-127.4,"Qualified",1.016,8840.69,8846.80,738,"B-14","Alloy 617","Plate",314626
739,"CapPass",129.06,-127.6,"Qualified",1.012,8852.81,8858.82,739,"B-14","Alloy 617","Plate",314626
740,"CapPass",130.62,-128.2,"Qualified",1.019,8864.80,8870.82,740,"B-14","Alloy 617","Plate",314626
741,"CapPass",130.60,-126.5,"Qualified",1.032,8876.84,8882.83,741,"B-14","Alloy 617","Plate",314626
742,"CapPass",130.26,-127.7,"Qualified",1.020,8888.82,8894.84,742,"B-14","Alloy 617","Plate",314626
743,"CapPass",128.65,-128.2,"Qualified",1.004,8900.84,8906.84,743,"B-14","Alloy 617","Plate",314626
744,"CapPass",129.18,-127.9,"Qualified",1.010,8912.87,8918.86,744,"B-14","Alloy 617","Plate",314626
745,"CapPass",129.41,-127.7,"Qualified",1.014,8924.55,8930.72,745,"B-14","Alloy 617","Plate",314626
746,"CapPass",129.75,-127.3,"Qualified",1.019,8936.60,8942.88,746,"B-14","Alloy 617","Plate",314626
747,"CapPass",128.69,-127.2,"Qualified",1.012,8948.88,8954.88,747,"B-14","Alloy 617","Plate",314626
748,"CapPass",130.31,-126.9,"Qualified",1.027,8960.90,8966.90,748,"B-14","Alloy 617","Plate",314626
749,"CapPass",129.27,-127.0,"Qualified",1.018,8972.90,8978.90,749,"B-14","Alloy 617","Plate",314626
750,"CapPass",130.94,-128.7,"Qualified",1.017,8984.83,8990.91,750,"B-14","Alloy 617","Plate",314626
751,"CapPass",128.83,-126.7,"Qualified",1.017,8996.88,9002.93,751,"B-14","Alloy 617","Plate",314626
752,"CapPass",128.10,-127.7,"Qualified",1.003,9008.92,9014.93,752,"B-14","Alloy 617","Plate",314626
753,"CapPass",130.35,-126.8,"Qualified",1.028,9020.93,9026.94,753,"B-14","Alloy 617","Plate",314626
754,"CapPass",129.49,-126.5,"Qualified",1.024,9032.62,9038.94,754,"B-14","Alloy 617","Plate",314626
755,"CapPass",130.47,-127.0,"Qualified",1.027,9044.75,9050.95,755,"B-14","Alloy 617","Plate",314626
756,"CapPass",128.88,-127.2,"Qualified",1.013,9056.96,9062.97,756,"B-14","Alloy 617","Plate",314626
757,"CapPass",130.57,-126.8,"Qualified",1.030,9068.93,9074.97,757,"B-14","Alloy 617","Plate",314626
758,"CapPass",129.45,-128.5,"Qualified",1.007,9080.92,9086.98,758,"B-14","Alloy 617","Plate",314626
759,"CapPass",129.53,-126.7,"Qualified",1.022,9092.98,9098.99,759,"B-14","Alloy 617","Plate",314626
760,"CapPass",128.83,-126.8,"Qualified",1.016,9105.00,9111.00,760,"B-14","Alloy 617","Plate",314626
761,"CapPass",129.94,-127.5,"Qualified",1.019,9116.95,9123.00,761,"B-14","Alloy 617","Plate",314626
762,"CapPass",128.70,-127.2,"Qualified",1.012,9129.00,9135.00,762,"B-14","Alloy 617","Plate",314626
763,"CapPass",128.64,-127.3,"Qualified",1.011,9141.03,9147.03,763,"B-14","Alloy 617","Plate",314626
764,"CapPass",129.39,-125.3,"Qualified",1.032,9153.03,9159.04,764,"B-14","Alloy 617","Plate",314626
765,"CapPass",129.30,-126.3,"Qualified",1.023,9164.86,9171.03,765,"B-14","Alloy 617","Plate",314626
766,"CapPass",129.11,-126.4,"Qualified",1.021,9176.95,9183.05,766,"B-14","Alloy 617","Plate",314626
767,"CapPass",128.83,-126.0,"Qualified",1.022,9189.04,9194.79,767,"B-14","Alloy 617","Plate",314626
768,"CapPass",129.51,-126.9,"Qualified",1.021,9200.83,9207.07,768,"B-14","Alloy 617","Plate",314626
769,"CapPass",129.68,-125.9,"Qualified",1.030,9213.03,9219.08,769,"B-14","Alloy 617","Plate",314626
770,"CapPass",129.87,-126.3,"Qualified",1.028,9225.07,9231.08,770,"B-14","Alloy 617","Plate",314626
771,"CapPass",129.13,-126.9,"Qualified",1.017,9237.04,9243.10,771,"B-14","Alloy 617","Plate",314626
772,"CapPass",129.69,-126.7,"Qualified",1.024,9249.08,9255.11,772,"B-14","Alloy 617","Plate",314626
773,"CapPass",129.44,-127.6,"Qualified",1.014,9260.92,9267.11,773,"B-14","Alloy 617","Plate",314626
774,"CapPass",129.25,-126.2,"Qualified",1.024,9272.92,9279.13,774,"B-14","Alloy 617","Plate",314626
775,"CapPass",128.91,-128.4,"Qualified",1.004,9284.92,9291.13,775,"B-14","Alloy 617","Plate",314626
776,"CapPass",129.55,-127.1,"Qualified",1.019,9297.01,9303.13,776,"B-14","Alloy 617","Plate",314626
777,"CapPass",128.82,-127.2,"Qualified",1.013,9309.15,9315.16,777,"B-14","Alloy 617","Plate",314626
778,"CapPass",128.86,-126.2,"Qualified",1.021,9321.15,9327.15,778,"B-14","Alloy 617","Plate",314626
779,"CapPass",128.46,-126.4,"Qualified",1.016,9332.65,9339.16,779,"B-14","Alloy 617","Plate",314626
780,"CapPass",129.50,-126.6,"Qualified",1.023,9345.06,9351.18,780,"B-14","Alloy 617","Plate",314626
781,"CapPass",129.10,-127.1,"Qualified",1.016,9357.18,9363.17,781,"B-14","Alloy 617","Plate",314626
782,"CapPass",128.50,-127.3,"Qualified",1.009,9369.17,9375.18,782,"B-14","Alloy 617","Plate",314626
783,"CapPass",128.07,-127.2,"Qualified",1.006,9380.53,9387.20,783,"B-14","Alloy 617","Plate",314626
784,"CapPass",128.79,-127.6,"Qualified",1.009,9392.99,9399.22,784,"B-14","Alloy 617","Plate",314626
785,"CapPass",130.19,-127.0,"Qualified",1.025,9405.20,9411.22,785,"B-14","Alloy 617","Plate",314626
786,"CapPass",128.18,-126.5,"Qualified",1.013,9417.21,9423.23,786,"B-14","Alloy 617","Plate",314626
787,"CapPass",128.52,-126.9,"Qualified",1.013,9429.22,9435.22,787,"B-14","Alloy 617","Plate",314626
788,"CapPass",128.20,-127.5,"Qualified",1.005,9441.25,9447.23,788,"B-14","Alloy 617","Plate",314626
789,"CapPass",128.98,-126.3,"Qualified",1.021,9453.25,9459.25,789,"B-14","Alloy 617","Plate",314626
790,"CapPass",128.57,-126.2,"Qualified",1.019,9465.04,9471.25,790,"B-14","Alloy 617","Plate",314626
791,"CapPass",129.12,-126.9,"Qualified",1.018,9477.21,9483.28,791,"B-14","Alloy 617","Plate",314626
792,"CapPass",127.22,-126.6,"Qualified",1.005,9489.27,9495.28,792,"B-14","Alloy 617","Plate",314626
793,"CapPass",127.81,-126.7,"Qualified",1.009,9501.28,9507.28,793,"B-14","Alloy 617","Plate",314626
794,"CapPass",128.92,-128.6,"Qualified",1.003,9513.29,9519.29,794,"B-14","Alloy 617","Plate",314626
795,"CapPass",128.77,-127.1,"Qualified",1.013,9525.29,9531.31,795,"B-14","Alloy 617","Plate",314626
796,"CapPass",128.33,-127.1,"Qualified",1.010,9536.88,9543.31,796,"B-14","Alloy 617","Plate",314626
797,"CapPass",129.65,-127.1,"Qualified",1.020,9549.18,9555.32,797,"B-14","Alloy 617","Plate",314626
798,"CapPass",128.94,-127.0,"Qualified",1.016,9561.31,9567.34,798,"B-14","Alloy 617","Plate",314626
799,"CapPass",128.71,-126.7,"Qualified",1.016,9573.33,9579.34,799,"B-14","Alloy 617","Plate",314626
800,"CapPass",129.60,-126.4,"Qualified",1.025,9585.34,9591.36,800,"B-14","Alloy 617","Plate",314626
801,"CapPass",129.14,-126.6,"Qualified",1.020,9597.34,9603.36,801,"B-14","Alloy 617","Plate",314626
802,"CapPass",128.56,-127.4,"Qualified",1.009,9609.36,9615.37,802,"B-14","Alloy 617","Plate",314626
