Repository: js-molina/fatigue-A617

File: data/950C/Strain rate 0.001/0.60% strain/HTM_A20_PeakStress_B15.csv (part 2 of 4)
"Cycle","Data State","Max Stress Mpa","Min Stress Mpa","Qual State","Stress Ratio","Time Max Stress Sec","Time Min Stress Sec","Count","Sample","Alloy","Material_Form","Heat"
403,"CapPass",142.85,-140.3,"Qualified",1.018,4817.58,4823.84,403,"B-15","Alloy 617","Plate",314626
404,"CapPass",142.32,-140.6,"Qualified",1.012,4829.70,4835.67,404,"B-15","Alloy 617","Plate",314626
405,"CapPass",142.71,-140.7,"Qualified",1.015,4841.20,4847.36,405,"B-15","Alloy 617","Plate",314626
406,"CapPass",143.82,-141.0,"Qualified",1.020,4853.85,4859.80,406,"B-15","Alloy 617","Plate",314626
407,"CapPass",142.88,-140.0,"Qualified",1.020,4865.87,4871.84,407,"B-15","Alloy 617","Plate",314626
408,"CapPass",142.90,-141.6,"Qualified",1.009,4877.87,4883.76,408,"B-15","Alloy 617","Plate",314626
409,"CapPass",142.27,-140.7,"Qualified",1.011,4889.87,4895.88,409,"B-15","Alloy 617","Plate",314626
410,"CapPass",142.84,-139.7,"Qualified",1.022,4901.80,4907.90,410,"B-15","Alloy 617","Plate",314626
411,"CapPass",143.30,-141.3,"Qualified",1.014,4913.63,4919.85,411,"B-15","Alloy 617","Plate",314626
412,"CapPass",141.80,-141.1,"Qualified",1.005,4925.01,4931.91,412,"B-15","Alloy 617","Plate",314626
413,"CapPass",142.89,-140.9,"Qualified",1.014,4937.89,4943.89,413,"B-15","Alloy 617","Plate",314626
414,"CapPass",142.77,-140.1,"Qualified",1.019,4949.55,4955.89,414,"B-15","Alloy 617","Plate",314626
415,"CapPass",143.13,-140.6,"Qualified",1.018,4961.81,4967.61,415,"B-15","Alloy 617","Plate",314626
416,"CapPass",142.74,-142.0,"Qualified",1.005,4973.51,4979.94,416,"B-15","Alloy 617","Plate",314626
417,"CapPass",142.70,-141.8,"Qualified",1.006,4985.27,4991.72,417,"B-15","Alloy 617","Plate",314626
418,"CapPass",142.61,-141.2,"Qualified",1.010,4997.83,5003.85,418,"B-15","Alloy 617","Plate",314626
419,"CapPass",143.32,-139.8,"Qualified",1.025,5009.28,5015.97,419,"B-15","Alloy 617","Plate",314626
420,"CapPass",141.90,-141.4,"Qualified",1.003,5021.96,5027.81,420,"B-15","Alloy 617","Plate",314626
421,"CapPass",142.45,-140.3,"Qualified",1.016,5033.96,5039.70,421,"B-15","Alloy 617","Plate",314626
422,"CapPass",143.08,-140.9,"Qualified",1.016,5045.99,5052.01,422,"B-15","Alloy 617","Plate",314626
423,"CapPass",143.04,-140.5,"Qualified",1.018,5057.55,5064.00,423,"B-15","Alloy 617","Plate",314626
424,"CapPass",142.17,-140.7,"Qualified",1.010,5070.02,5076.02,424,"B-15","Alloy 617","Plate",314626
425,"CapPass",142.18,-140.2,"Qualified",1.014,5081.50,5088.02,425,"B-15","Alloy 617","Plate",314626
426,"CapPass",144.21,-140.7,"Qualified",1.025,5093.98,5100.03,426,"B-15","Alloy 617","Plate",314626
427,"CapPass",142.55,-141.4,"Qualified",1.008,5105.45,5112.03,427,"B-15","Alloy 617","Plate",314626
428,"CapPass",142.58,-140.1,"Qualified",1.018,5117.88,5124.04,428,"B-15","Alloy 617","Plate",314626
429,"CapPass",142.01,-140.7,"Qualified",1.009,5130.05,5135.59,429,"B-15","Alloy 617","Plate",314626
430,"CapPass",143.30,-140.8,"Qualified",1.018,5142.07,5148.07,430,"B-15","Alloy 617","Plate",314626
431,"CapPass",143.29,-141.4,"Qualified",1.014,5154.06,5159.98,431,"B-15","Alloy 617","Plate",314626
432,"CapPass",142.51,-140.4,"Qualified",1.015,5165.57,5171.77,432,"B-15","Alloy 617","Plate",314626
433,"CapPass",142.72,-140.3,"Qualified",1.017,5178.09,5183.67,433,"B-15","Alloy 617","Plate",314626
434,"CapPass",142.61,-141.1,"Qualified",1.011,5190.09,5196.09,434,"B-15","Alloy 617","Plate",314626
435,"CapPass",142.52,-141.3,"Qualified",1.009,5201.60,5208.11,435,"B-15","Alloy 617","Plate",314626
436,"CapPass",143.01,-141.2,"Qualified",1.013,5214.12,5219.73,436,"B-15","Alloy 617","Plate",314626
437,"CapPass",143.20,-142.3,"Qualified",1.006,5226.00,5232.06,437,"B-15","Alloy 617","Plate",314626
438,"CapPass",142.91,-140.9,"Qualified",1.014,5237.89,5243.73,438,"B-15","Alloy 617","Plate",314626
439,"CapPass",142.70,-140.2,"Qualified",1.018,5249.59,5255.64,439,"B-15","Alloy 617","Plate",314626
440,"CapPass",143.09,-139.9,"Qualified",1.023,5262.02,5267.38,440,"B-15","Alloy 617","Plate",314626
441,"CapPass",142.23,-140.9,"Qualified",1.010,5274.02,5279.60,441,"B-15","Alloy 617","Plate",314626
442,"CapPass",142.15,-140.8,"Qualified",1.010,5285.81,5292.18,442,"B-15","Alloy 617","Plate",314626
443,"CapPass",143.01,-140.5,"Qualified",1.018,5298.19,5304.18,443,"B-15","Alloy 617","Plate",314626
444,"CapPass",143.12,-140.2,"Qualified",1.021,5310.20,5316.18,444,"B-15","Alloy 617","Plate",314626
445,"CapPass",142.48,-140.7,"Qualified",1.012,5322.13,5328.20,445,"B-15","Alloy 617","Plate",314626
446,"CapPass",141.51,-140.8,"Qualified",1.005,5333.86,5340.03,446,"B-15","Alloy 617","Plate",314626
447,"CapPass",142.58,-140.6,"Qualified",1.014,5345.98,5351.98,447,"B-15","Alloy 617","Plate",314626
448,"CapPass",142.44,-139.7,"Qualified",1.020,5358.21,5363.76,448,"B-15","Alloy 617","Plate",314626
449,"CapPass",143.61,-141.1,"Qualified",1.017,5370.14,5376.23,449,"B-15","Alloy 617","Plate",314626
450,"CapPass",142.12,-140.8,"Qualified",1.010,5382.24,5387.90,450,"B-15","Alloy 617","Plate",314626
451,"CapPass",143.17,-141.4,"Qualified",1.012,5394.23,5400.24,451,"B-15","Alloy 617","Plate",314626
452,"CapPass",142.67,-140.4,"Qualified",1.016,5406.25,5411.83,452,"B-15","Alloy 617","Plate",314626
453,"CapPass",143.39,-140.5,"Qualified",1.020,5418.26,5424.27,453,"B-15","Alloy 617","Plate",314626
454,"CapPass",142.49,-141.1,"Qualified",1.010,5430.22,5436.27,454,"B-15","Alloy 617","Plate",314626
455,"CapPass",142.72,-141.5,"Qualified",1.009,5441.87,5448.28,455,"B-15","Alloy 617","Plate",314626
456,"CapPass",143.03,-140.1,"Qualified",1.021,5454.06,5460.30,456,"B-15","Alloy 617","Plate",314626
457,"CapPass",141.68,-139.7,"Qualified",1.014,5466.28,5472.30,457,"B-15","Alloy 617","Plate",314626
458,"CapPass",142.83,-140.4,"Qualified",1.017,5478.11,5484.31,458,"B-15","Alloy 617","Plate",314626
459,"CapPass",142.79,-140.1,"Qualified",1.019,5490.13,5495.82,459,"B-15","Alloy 617","Plate",314626
460,"CapPass",143.09,-140.6,"Qualified",1.018,5502.30,5508.16,460,"B-15","Alloy 617","Plate",314626
461,"CapPass",142.71,-140.6,"Qualified",1.015,5514.02,5520.30,461,"B-15","Alloy 617","Plate",314626
462,"CapPass",142.68,-140.9,"Qualified",1.013,5525.82,5532.34,462,"B-15","Alloy 617","Plate",314626
463,"CapPass",141.78,-141.3,"Qualified",1.003,5538.34,5544.35,463,"B-15","Alloy 617","Plate",314626
464,"CapPass",143.15,-141.7,"Qualified",1.010,5550.22,5556.30,464,"B-15","Alloy 617","Plate",314626
465,"CapPass",141.77,-141.9,"Qualified",0.999,5561.57,5568.37,465,"B-15","Alloy 617","Plate",314626
466,"CapPass",143.57,-141.2,"Qualified",1.017,5574.30,5580.38,466,"B-15","Alloy 617","Plate",314626
467,"CapPass",142.85,-140.0,"Qualified",1.020,5586.38,5592.20,467,"B-15","Alloy 617","Plate",314626
468,"CapPass",142.06,-141.3,"Qualified",1.005,5597.99,5604.39,468,"B-15","Alloy 617","Plate",314626
469,"CapPass",143.59,-140.1,"Qualified",1.025,5610.41,5616.08,469,"B-15","Alloy 617","Plate",314626
470,"CapPass",142.53,-140.9,"Qualified",1.012,5622.41,5628.41,470,"B-15","Alloy 617","Plate",314626
471,"CapPass",142.38,-140.7,"Qualified",1.012,5634.29,5640.40,471,"B-15","Alloy 617","Plate",314626
472,"CapPass",142.49,-140.7,"Qualified",1.013,5646.41,5652.43,472,"B-15","Alloy 617","Plate",314626
473,"CapPass",142.77,-141.1,"Qualified",1.012,5657.64,5664.44,473,"B-15","Alloy 617","Plate",314626
474,"CapPass",141.72,-140.6,"Qualified",1.008,5670.08,5676.28,474,"B-15","Alloy 617","Plate",314626
475,"CapPass",142.52,-140.7,"Qualified",1.013,5682.38,5688.45,475,"B-15","Alloy 617","Plate",314626
476,"CapPass",142.05,-140.7,"Qualified",1.010,5693.81,5700.23,476,"B-15","Alloy 617","Plate",314626
477,"CapPass",142.01,-139.9,"Qualified",1.015,5705.95,5712.27,477,"B-15","Alloy 617","Plate",314626
478,"CapPass",142.72,-141.4,"Qualified",1.009,5718.48,5724.41,478,"B-15","Alloy 617","Plate",314626
479,"CapPass",142.07,-140.3,"Qualified",1.013,5730.33,5736.36,479,"B-15","Alloy 617","Plate",314626
480,"CapPass",143.00,-140.4,"Qualified",1.018,5741.99,5748.37,480,"B-15","Alloy 617","Plate",314626
481,"CapPass",142.27,-139.8,"Qualified",1.018,5754.49,5759.81,481,"B-15","Alloy 617","Plate",314626
482,"CapPass",142.52,-140.6,"Qualified",1.013,5766.20,5772.52,482,"B-15","Alloy 617","Plate",314626
483,"CapPass",142.15,-140.5,"Qualified",1.011,5778.40,5784.39,483,"B-15","Alloy 617","Plate",314626
484,"CapPass",142.56,-140.4,"Qualified",1.015,5790.38,5795.93,484,"B-15","Alloy 617","Plate",314626
485,"CapPass",142.14,-140.6,"Qualified",1.011,5802.40,5808.27,485,"B-15","Alloy 617","Plate",314626
486,"CapPass",142.55,-140.3,"Qualified",1.016,5814.55,5820.55,486,"B-15","Alloy 617","Plate",314626
487,"CapPass",142.79,-140.3,"Qualified",1.018,5826.45,5832.33,487,"B-15","Alloy 617","Plate",314626
488,"CapPass",143.04,-139.6,"Qualified",1.024,5838.33,5844.44,488,"B-15","Alloy 617","Plate",314626
489,"CapPass",141.97,-140.1,"Qualified",1.013,5849.72,5856.23,489,"B-15","Alloy 617","Plate",314626
490,"CapPass",142.44,-140.9,"Qualified",1.011,5862.11,5868.55,490,"B-15","Alloy 617","Plate",314626
491,"CapPass",143.15,-141.1,"Qualified",1.015,5874.58,5880.28,491,"B-15","Alloy 617","Plate",314626
492,"CapPass",142.35,-139.8,"Qualified",1.019,5886.61,5892.61,492,"B-15","Alloy 617","Plate",314626
493,"CapPass",143.00,-140.1,"Qualified",1.021,5898.16,5904.60,493,"B-15","Alloy 617","Plate",314626
494,"CapPass",143.95,-140.3,"Qualified",1.026,5910.63,5916.61,494,"B-15","Alloy 617","Plate",314626
495,"CapPass",142.07,-140.6,"Qualified",1.011,5922.63,5928.63,495,"B-15","Alloy 617","Plate",314626
496,"CapPass",141.97,-140.0,"Qualified",1.014,5934.65,5940.64,496,"B-15","Alloy 617","Plate",314626
497,"CapPass",141.54,-139.7,"Qualified",1.013,5946.21,5952.65,497,"B-15","Alloy 617","Plate",314626
498,"CapPass",141.41,-139.2,"Qualified",1.016,5958.65,5964.68,498,"B-15","Alloy 617","Plate",314626
499,"CapPass",142.01,-140.6,"Qualified",1.010,5970.21,5976.67,499,"B-15","Alloy 617","Plate",314626
500,"CapPass",142.07,-140.3,"Qualified",1.013,5982.66,5988.68,500,"B-15","Alloy 617","Plate",314626
501,"CapPass",142.68,-140.5,"Qualified",1.016,5994.66,6000.52,501,"B-15","Alloy 617","Plate",314626
502,"CapPass",142.28,-141.1,"Qualified",1.009,6006.68,6012.41,502,"B-15","Alloy 617","Plate",314626
503,"CapPass",142.29,-141.4,"Qualified",1.006,6018.55,6024.65,503,"B-15","Alloy 617","Plate",314626
504,"CapPass",142.42,-140.6,"Qualified",1.013,6030.15,6036.73,504,"B-15","Alloy 617","Plate",314626
505,"CapPass",142.08,-140.4,"Qualified",1.012,6042.48,6048.73,505,"B-15","Alloy 617","Plate",314626
506,"CapPass",142.21,-140.1,"Qualified",1.015,6054.70,6060.73,506,"B-15","Alloy 617","Plate",314626
507,"CapPass",142.50,-140.5,"Qualified",1.014,6066.27,6072.71,507,"B-15","Alloy 617","Plate",314626
508,"CapPass",142.37,-140.1,"Qualified",1.016,6078.66,6084.68,508,"B-15","Alloy 617","Plate",314626
509,"CapPass",141.50,-140.8,"Qualified",1.005,6089.76,6096.75,509,"B-15","Alloy 617","Plate",314626
510,"CapPass",143.35,-140.6,"Qualified",1.020,6102.70,6108.74,510,"B-15","Alloy 617","Plate",314626
511,"CapPass",142.83,-141.3,"Qualified",1.011,6114.43,6120.77,511,"B-15","Alloy 617","Plate",314626
512,"CapPass",142.34,-139.7,"Qualified",1.019,6126.25,6132.79,512,"B-15","Alloy 617","Plate",314626
513,"CapPass",142.43,-140.3,"Qualified",1.015,6138.41,6144.47,513,"B-15","Alloy 617","Plate",314626
514,"CapPass",142.08,-140.6,"Qualified",1.010,6150.46,6156.63,514,"B-15","Alloy 617","Plate",314626
515,"CapPass",142.30,-140.8,"Qualified",1.010,6162.59,6168.72,515,"B-15","Alloy 617","Plate",314626
516,"CapPass",143.28,-140.7,"Qualified",1.018,6174.06,6180.83,516,"B-15","Alloy 617","Plate",314626
517,"CapPass",143.13,-139.6,"Qualified",1.025,6186.59,6192.26,517,"B-15","Alloy 617","Plate",314626
518,"CapPass",142.08,-140.1,"Qualified",1.014,6198.79,6204.82,518,"B-15","Alloy 617","Plate",314626
519,"CapPass",142.61,-139.4,"Qualified",1.023,6210.83,6216.83,519,"B-15","Alloy 617","Plate",314626
520,"CapPass",143.17,-140.9,"Qualified",1.016,6222.72,6228.85,520,"B-15","Alloy 617","Plate",314626
521,"CapPass",142.27,-140.1,"Qualified",1.015,6234.85,6240.86,521,"B-15","Alloy 617","Plate",314626
522,"CapPass",142.86,-140.1,"Qualified",1.020,6246.51,6252.33,522,"B-15","Alloy 617","Plate",314626
523,"CapPass",141.96,-140.0,"Qualified",1.014,6258.80,6264.88,523,"B-15","Alloy 617","Plate",314626
524,"CapPass",142.26,-141.0,"Qualified",1.009,6270.32,6276.69,524,"B-15","Alloy 617","Plate",314626
525,"CapPass",142.01,-139.7,"Qualified",1.017,6282.01,6288.90,525,"B-15","Alloy 617","Plate",314626
526,"CapPass",142.15,-141.9,"Qualified",1.002,6294.89,6300.90,526,"B-15","Alloy 617","Plate",314626
527,"CapPass",143.50,-139.9,"Qualified",1.026,6306.91,6312.92,527,"B-15","Alloy 617","Plate",314626
528,"CapPass",142.61,-141.1,"Qualified",1.011,6318.65,6324.92,528,"B-15","Alloy 617","Plate",314626
529,"CapPass",141.98,-140.8,"Qualified",1.009,6330.46,6336.85,529,"B-15","Alloy 617","Plate",314626
530,"CapPass",142.11,-140.6,"Qualified",1.011,6342.93,6348.93,530,"B-15","Alloy 617","Plate",314626
531,"CapPass",142.81,-140.5,"Qualified",1.016,6354.15,6360.90,531,"B-15","Alloy 617","Plate",314626
532,"CapPass",142.17,-140.1,"Qualified",1.015,6366.26,6372.57,532,"B-15","Alloy 617","Plate",314626
533,"CapPass",142.82,-140.4,"Qualified",1.017,6378.26,6384.86,533,"B-15","Alloy 617","Plate",314626
534,"CapPass",141.89,-140.8,"Qualified",1.008,6389.81,6396.94,534,"B-15","Alloy 617","Plate",314626
535,"CapPass",141.97,-141.1,"Qualified",1.006,6402.81,6408.86,535,"B-15","Alloy 617","Plate",314626
536,"CapPass",142.42,-140.0,"Qualified",1.017,6414.97,6421.01,536,"B-15","Alloy 617","Plate",314626
537,"CapPass",141.79,-139.1,"Qualified",1.020,6426.99,6432.65,537,"B-15","Alloy 617","Plate",314626
538,"CapPass",141.88,-140.1,"Qualified",1.013,6438.75,6444.66,538,"B-15","Alloy 617","Plate",314626
539,"CapPass",142.22,-141.0,"Qualified",1.009,6450.70,6457.02,539,"B-15","Alloy 617","Plate",314626
540,"CapPass",141.84,-139.7,"Qualified",1.015,6462.51,6468.80,540,"B-15","Alloy 617","Plate",314626
541,"CapPass",142.33,-140.8,"Qualified",1.011,6474.97,6481.04,541,"B-15","Alloy 617","Plate",314626
542,"CapPass",142.68,-139.3,"Qualified",1.024,6486.90,6493.04,542,"B-15","Alloy 617","Plate",314626
543,"CapPass",142.06,-140.9,"Qualified",1.008,6498.81,6505.06,543,"B-15","Alloy 617","Plate",314626
544,"CapPass",142.28,-140.0,"Qualified",1.016,6510.84,6516.96,544,"B-15","Alloy 617","Plate",314626
545,"CapPass",142.24,-140.7,"Qualified",1.011,6522.48,6529.08,545,"B-15","Alloy 617","Plate",314626
546,"CapPass",141.75,-140.6,"Qualified",1.008,6534.88,6541.08,546,"B-15","Alloy 617","Plate",314626
547,"CapPass",141.56,-140.6,"Qualified",1.006,6546.07,6553.08,547,"B-15","Alloy 617","Plate",314626
548,"CapPass",142.20,-141.2,"Qualified",1.007,6559.00,6565.09,548,"B-15","Alloy 617","Plate",314626
549,"CapPass",141.54,-139.9,"Qualified",1.012,6570.34,6577.11,549,"B-15","Alloy 617","Plate",314626
550,"CapPass",142.43,-141.5,"Qualified",1.007,6583.11,6589.06,550,"B-15","Alloy 617","Plate",314626
551,"CapPass",142.41,-140.4,"Qualified",1.014,6594.76,6600.86,551,"B-15","Alloy 617","Plate",314626
552,"CapPass",142.08,-141.0,"Qualified",1.008,6606.68,6613.13,552,"B-15","Alloy 617","Plate",314626
553,"CapPass",142.28,-139.9,"Qualified",1.017,6619.12,6624.94,553,"B-15","Alloy 617","Plate",314626
554,"CapPass",142.09,-140.2,"Qualified",1.014,6631.15,6637.03,554,"B-15","Alloy 617","Plate",314626
555,"CapPass",142.27,-141.7,"Qualified",1.004,6643.17,6649.17,555,"B-15","Alloy 617","Plate",314626
556,"CapPass",141.99,-140.6,"Qualified",1.010,6655.15,6661.16,556,"B-15","Alloy 617","Plate",314626
557,"CapPass",141.78,-141.1,"Qualified",1.005,6665.97,6673.17,557,"B-15","Alloy 617","Plate",314626
558,"CapPass",141.52,-140.1,"Qualified",1.010,6679.18,6684.88,558,"B-15","Alloy 617","Plate",314626
559,"CapPass",142.16,-140.0,"Qualified",1.015,6690.31,6697.19,559,"B-15","Alloy 617","Plate",314626
560,"CapPass",141.73,-140.9,"Qualified",1.006,6703.19,6709.19,560,"B-15","Alloy 617","Plate",314626
561,"CapPass",142.16,-139.5,"Qualified",1.019,6715.03,6721.22,561,"B-15","Alloy 617","Plate",314626
562,"CapPass",141.60,-140.2,"Qualified",1.010,6727.21,6733.22,562,"B-15","Alloy 617","Plate",314626
563,"CapPass",142.24,-139.8,"Qualified",1.017,6739.03,6745.21,563,"B-15","Alloy 617","Plate",314626
564,"CapPass",141.32,-141.0,"Qualified",1.002,6750.46,6757.23,564,"B-15","Alloy 617","Plate",314626
565,"CapPass",141.44,-140.0,"Qualified",1.010,6762.58,6769.25,565,"B-15","Alloy 617","Plate",314626
566,"CapPass",141.97,-139.5,"Qualified",1.018,6775.22,6780.79,566,"B-15","Alloy 617","Plate",314626
567,"CapPass",142.01,-140.8,"Qualified",1.009,6787.25,6793.26,567,"B-15","Alloy 617","Plate",314626
568,"CapPass",141.87,-140.7,"Qualified",1.009,6799.19,6805.26,568,"B-15","Alloy 617","Plate",314626
569,"CapPass",142.30,-139.6,"Qualified",1.019,6811.11,6817.26,569,"B-15","Alloy 617","Plate",314626
570,"CapPass",142.35,-140.8,"Qualified",1.011,6822.85,6829.29,570,"B-15","Alloy 617","Plate",314626
571,"CapPass",142.61,-139.5,"Qualified",1.023,6835.10,6841.29,571,"B-15","Alloy 617","Plate",314626
572,"CapPass",141.86,-139.1,"Qualified",1.020,6847.24,6852.74,572,"B-15","Alloy 617","Plate",314626
573,"CapPass",141.80,-140.1,"Qualified",1.012,6859.30,6865.31,573,"B-15","Alloy 617","Plate",314626
574,"CapPass",142.53,-139.3,"Qualified",1.023,6871.26,6876.87,574,"B-15","Alloy 617","Plate",314626
575,"CapPass",143.04,-139.9,"Qualified",1.022,6883.11,6889.33,575,"B-15","Alloy 617","Plate",314626
576,"CapPass",142.00,-140.4,"Qualified",1.011,6895.22,6901.34,576,"B-15","Alloy 617","Plate",314626
577,"CapPass",142.37,-140.2,"Qualified",1.015,6907.22,6913.34,577,"B-15","Alloy 617","Plate",314626
578,"CapPass",141.67,-139.9,"Qualified",1.013,6919.36,6925.36,578,"B-15","Alloy 617","Plate",314626
579,"CapPass",142.12,-139.1,"Qualified",1.022,6930.84,6937.33,579,"B-15","Alloy 617","Plate",314626
580,"CapPass",142.44,-141.3,"Qualified",1.008,6943.36,6949.28,580,"B-15","Alloy 617","Plate",314626
581,"CapPass",141.54,-139.8,"Qualified",1.012,6955.21,6961.26,581,"B-15","Alloy 617","Plate",314626
582,"CapPass",142.26,-140.6,"Qualified",1.012,6967.39,6973.40,582,"B-15","Alloy 617","Plate",314626
583,"CapPass",142.09,-138.9,"Qualified",1.023,6979.37,6984.59,583,"B-15","Alloy 617","Plate",314626
584,"CapPass",142.28,-140.4,"Qualified",1.013,6990.86,6997.40,584,"B-15","Alloy 617","Plate",314626
585,"CapPass",142.12,-140.0,"Qualified",1.015,7002.43,7008.91,585,"B-15","Alloy 617","Plate",314626
586,"CapPass",142.41,-141.3,"Qualified",1.008,7015.43,7021.43,586,"B-15","Alloy 617","Plate",314626
587,"CapPass",142.51,-139.1,"Qualified",1.025,7027.43,7033.22,587,"B-15","Alloy 617","Plate",314626
588,"CapPass",142.30,-140.0,"Qualified",1.016,7039.44,7045.45,588,"B-15","Alloy 617","Plate",314626
589,"CapPass",142.25,-140.8,"Qualified",1.010,7051.28,7057.45,589,"B-15","Alloy 617","Plate",314626
590,"CapPass",142.76,-139.0,"Qualified",1.027,7063.36,7069.44,590,"B-15","Alloy 617","Plate",314626
591,"CapPass",142.10,-141.1,"Qualified",1.007,7075.35,7081.47,591,"B-15","Alloy 617","Plate",314626
592,"CapPass",141.34,-140.4,"Qualified",1.007,7087.47,7093.45,592,"B-15","Alloy 617","Plate",314626
593,"CapPass",141.74,-141.2,"Qualified",1.004,7099.19,7105.49,593,"B-15","Alloy 617","Plate",314626
594,"CapPass",142.19,-140.2,"Qualified",1.014,7111.38,7117.14,594,"B-15","Alloy 617","Plate",314626
595,"CapPass",142.31,-140.0,"Qualified",1.016,7123.33,7129.37,595,"B-15","Alloy 617","Plate",314626
596,"CapPass",141.74,-139.7,"Qualified",1.014,7135.51,7141.35,596,"B-15","Alloy 617","Plate",314626
597,"CapPass",142.05,-139.9,"Qualified",1.015,7147.50,7153.51,597,"B-15","Alloy 617","Plate",314626
598,"CapPass",141.60,-139.9,"Qualified",1.012,7159.51,7165.53,598,"B-15","Alloy 617","Plate",314626
599,"CapPass",141.86,-139.4,"Qualified",1.018,7171.54,7177.52,599,"B-15","Alloy 617","Plate",314626
600,"CapPass",141.78,-140.1,"Qualified",1.012,7182.92,7189.54,600,"B-15","Alloy 617","Plate",314626
601,"CapPass",141.86,-140.9,"Qualified",1.007,7195.55,7201.57,601,"B-15","Alloy 617","Plate",314626
602,"CapPass",141.59,-139.8,"Qualified",1.013,7207.17,7212.74,602,"B-15","Alloy 617","Plate",314626
603,"CapPass",142.66,-139.7,"Qualified",1.021,7219.44,7225.58,603,"B-15","Alloy 617","Plate",314626
604,"CapPass",141.89,-140.4,"Qualified",1.010,7231.57,7237.58,604,"B-15","Alloy 617","Plate",314626
605,"CapPass",142.22,-140.8,"Qualified",1.010,7243.48,7249.58,605,"B-15","Alloy 617","Plate",314626
606,"CapPass",142.49,-140.6,"Qualified",1.014,7255.54,7261.11,606,"B-15","Alloy 617","Plate",314626
607,"CapPass",141.96,-139.4,"Qualified",1.018,7267.44,7273.61,607,"B-15","Alloy 617","Plate",314626
608,"CapPass",142.21,-140.5,"Qualified",1.012,7279.61,7285.22,608,"B-15","Alloy 617","Plate",314626
609,"CapPass",142.22,-139.5,"Qualified",1.020,7291.61,7297.63,609,"B-15","Alloy 617","Plate",314626
610,"CapPass",142.26,-139.7,"Qualified",1.018,7303.44,7309.19,610,"B-15","Alloy 617","Plate",314626
611,"CapPass",142.14,-140.4,"Qualified",1.012,7315.64,7321.60,611,"B-15","Alloy 617","Plate",314626
612,"CapPass",142.05,-138.9,"Qualified",1.023,7327.16,7333.65,612,"B-15","Alloy 617","Plate",314626
613,"CapPass",141.54,-140.5,"Qualified",1.008,7339.65,7345.66,613,"B-15","Alloy 617","Plate",314626
614,"CapPass",143.14,-139.4,"Qualified",1.027,7351.65,7357.66,614,"B-15","Alloy 617","Plate",314626
615,"CapPass",141.94,-139.8,"Qualified",1.015,7363.65,7369.69,615,"B-15","Alloy 617","Plate",314626
616,"CapPass",141.12,-140.3,"Qualified",1.006,7375.67,7381.47,616,"B-15","Alloy 617","Plate",314626
617,"CapPass",141.45,-139.4,"Qualified",1.015,7387.27,7393.69,617,"B-15","Alloy 617","Plate",314626
618,"CapPass",142.23,-140.0,"Qualified",1.016,7399.69,7405.69,618,"B-15","Alloy 617","Plate",314626
619,"CapPass",141.86,-139.9,"Qualified",1.014,7411.66,7417.71,619,"B-15","Alloy 617","Plate",314626
620,"CapPass",142.74,-139.9,"Qualified",1.020,7423.71,7429.72,620,"B-15","Alloy 617","Plate",314626
621,"CapPass",141.46,-139.9,"Qualified",1.011,7435.73,7441.47,621,"B-15","Alloy 617","Plate",314626
622,"CapPass",142.32,-138.9,"Qualified",1.024,7447.58,7453.74,622,"B-15","Alloy 617","Plate",314626
623,"CapPass",142.29,-142.6,"Qualified",0.998,7459.10,7465.73,623,"B-15","Alloy 617","Plate",314626
624,"CapPass",142.20,-139.9,"Qualified",1.016,7471.65,7477.57,624,"B-15","Alloy 617","Plate",314626
625,"CapPass",142.43,-140.2,"Qualified",1.016,7483.72,7489.77,625,"B-15","Alloy 617","Plate",314626
626,"CapPass",141.97,-141.5,"Qualified",1.003,7494.95,7501.78,626,"B-15","Alloy 617","Plate",314626
627,"CapPass",142.55,-140.3,"Qualified",1.016,7507.76,7513.52,627,"B-15","Alloy 617","Plate",314626
628,"CapPass",141.97,-140.0,"Qualified",1.014,7519.73,7525.77,628,"B-15","Alloy 617","Plate",314626
629,"CapPass",141.95,-139.3,"Qualified",1.019,7531.43,7537.81,629,"B-15","Alloy 617","Plate",314626
630,"CapPass",141.72,-140.1,"Qualified",1.012,7543.73,7549.54,630,"B-15","Alloy 617","Plate",314626
631,"CapPass",142.64,-139.7,"Qualified",1.021,7555.51,7561.82,631,"B-15","Alloy 617","Plate",314626
632,"CapPass",141.50,-139.8,"Qualified",1.012,7567.25,7573.69,632,"B-15","Alloy 617","Plate",314626
633,"CapPass",141.40,-140.8,"Qualified",1.004,7579.83,7585.83,633,"B-15","Alloy 617","Plate",314626
634,"CapPass",141.77,-140.0,"Qualified",1.012,7591.44,7597.84,634,"B-15","Alloy 617","Plate",314626
635,"CapPass",143.57,-139.9,"Qualified",1.026,7603.84,7609.66,635,"B-15","Alloy 617","Plate",314626
636,"CapPass",141.45,-141.3,"Qualified",1.001,7615.64,7621.65,636,"B-15","Alloy 617","Plate",314626
637,"CapPass",142.19,-139.9,"Qualified",1.017,7627.76,7633.86,637,"B-15","Alloy 617","Plate",314626
638,"CapPass",142.65,-140.0,"Qualified",1.019,7639.64,7645.71,638,"B-15","Alloy 617","Plate",314626
639,"CapPass",142.07,-140.3,"Qualified",1.012,7651.82,7657.89,639,"B-15","Alloy 617","Plate",314626
640,"CapPass",142.14,-140.3,"Qualified",1.013,7663.79,7669.51,640,"B-15","Alloy 617","Plate",314626
641,"CapPass",141.49,-141.1,"Qualified",1.003,7675.23,7681.90,641,"B-15","Alloy 617","Plate",314626
642,"CapPass",142.06,-141.1,"Qualified",1.007,7687.90,7693.89,642,"B-15","Alloy 617","Plate",314626
643,"CapPass",141.41,-139.5,"Qualified",1.013,7699.86,7705.76,643,"B-15","Alloy 617","Plate",314626
644,"CapPass",141.61,-140.7,"Qualified",1.006,7711.78,7717.77,644,"B-15","Alloy 617","Plate",314626
645,"CapPass",142.42,-139.8,"Qualified",1.019,7723.86,7729.94,645,"B-15","Alloy 617","Plate",314626
646,"CapPass",141.12,-139.9,"Qualified",1.009,7735.92,7741.92,646,"B-15","Alloy 617","Plate",314626
647,"CapPass",141.58,-139.3,"Qualified",1.016,7747.96,7753.97,647,"B-15","Alloy 617","Plate",314626
648,"CapPass",141.64,-139.6,"Qualified",1.014,7759.62,7765.97,648,"B-15","Alloy 617","Plate",314626
649,"CapPass",141.11,-139.9,"Qualified",1.009,7771.15,7777.76,649,"B-15","Alloy 617","Plate",314626
650,"CapPass",141.83,-139.0,"Qualified",1.020,7783.91,7789.98,650,"B-15","Alloy 617","Plate",314626
651,"CapPass",141.93,-141.7,"Qualified",1.001,7795.97,7802.01,651,"B-15","Alloy 617","Plate",314626
652,"CapPass",141.37,-139.8,"Qualified",1.011,7808.00,7813.38,652,"B-15","Alloy 617","Plate",314626
653,"CapPass",141.14,-140.4,"Qualified",1.005,7820.00,7826.02,653,"B-15","Alloy 617","Plate",314626
654,"CapPass",141.57,-139.8,"Qualified",1.013,7830.94,7838.01,654,"B-15","Alloy 617","Plate",314626
655,"CapPass",142.23,-140.0,"Qualified",1.016,7843.96,7850.03,655,"B-15","Alloy 617","Plate",314626
656,"CapPass",141.87,-139.6,"Qualified",1.016,7855.77,7862.04,656,"B-15","Alloy 617","Plate",314626
657,"CapPass",141.52,-139.5,"Qualified",1.014,7867.46,7874.04,657,"B-15","Alloy 617","Plate",314626
658,"CapPass",140.90,-140.1,"Qualified",1.006,7879.96,7886.06,658,"B-15","Alloy 617","Plate",314626
659,"CapPass",142.22,-139.9,"Qualified",1.016,7892.05,7897.92,659,"B-15","Alloy 617","Plate",314626
660,"CapPass",141.43,-139.4,"Qualified",1.014,7904.07,7910.04,660,"B-15","Alloy 617","Plate",314626
661,"CapPass",141.19,-140.0,"Qualified",1.008,7915.90,7922.09,661,"B-15","Alloy 617","Plate",314626
662,"CapPass",141.38,-139.5,"Qualified",1.013,7928.07,7933.82,662,"B-15","Alloy 617","Plate",314626
663,"CapPass",143.02,-139.5,"Qualified",1.025,7939.77,7945.86,663,"B-15","Alloy 617","Plate",314626
664,"CapPass",141.75,-138.9,"Qualified",1.021,7952.09,7957.81,664,"B-15","Alloy 617","Plate",314626
665,"CapPass",142.26,-140.5,"Qualified",1.013,7963.47,7970.11,665,"B-15","Alloy 617","Plate",314626
666,"CapPass",141.04,-140.0,"Qualified",1.008,7976.05,7981.49,666,"B-15","Alloy 617","Plate",314626
667,"CapPass",140.90,-139.2,"Qualified",1.012,7987.58,7994.14,667,"B-15","Alloy 617","Plate",314626
668,"CapPass",142.65,-139.7,"Qualified",1.021,8000.03,8006.14,668,"B-15","Alloy 617","Plate",314626
669,"CapPass",142.37,-139.4,"Qualified",1.021,8011.83,8018.15,669,"B-15","Alloy 617","Plate",314626
670,"CapPass",141.32,-140.3,"Qualified",1.007,8024.05,8030.17,670,"B-15","Alloy 617","Plate",314626
671,"CapPass",141.90,-140.7,"Qualified",1.009,8035.97,8042.17,671,"B-15","Alloy 617","Plate",314626
672,"CapPass",141.78,-140.2,"Qualified",1.011,8047.65,8054.19,672,"B-15","Alloy 617","Plate",314626
673,"CapPass",141.37,-140.4,"Qualified",1.007,8060.18,8066.19,673,"B-15","Alloy 617","Plate",314626
674,"CapPass",142.21,-140.3,"Qualified",1.013,8072.00,8078.17,674,"B-15","Alloy 617","Plate",314626
675,"CapPass",142.05,-140.1,"Qualified",1.014,8084.18,8090.08,675,"B-15","Alloy 617","Plate",314626
676,"CapPass",141.60,-140.2,"Qualified",1.010,8096.16,8102.09,676,"B-15","Alloy 617","Plate",314626
677,"CapPass",141.96,-140.0,"Qualified",1.014,8107.93,8114.04,677,"B-15","Alloy 617","Plate",314626
678,"CapPass",140.80,-139.4,"Qualified",1.010,8120.24,8126.23,678,"B-15","Alloy 617","Plate",314626
679,"CapPass",141.96,-139.7,"Qualified",1.016,8132.20,8138.24,679,"B-15","Alloy 617","Plate",314626
680,"CapPass",142.55,-139.6,"Qualified",1.021,8144.08,8150.23,680,"B-15","Alloy 617","Plate",314626
681,"CapPass",141.51,-138.8,"Qualified",1.020,8156.24,8162.26,681,"B-15","Alloy 617","Plate",314626
682,"CapPass",142.08,-139.7,"Qualified",1.017,8167.96,8174.27,682,"B-15","Alloy 617","Plate",314626
683,"CapPass",141.56,-139.6,"Qualified",1.014,8180.27,8186.10,683,"B-15","Alloy 617","Plate",314626
684,"CapPass",141.33,-141.0,"Qualified",1.002,8192.28,8198.29,684,"B-15","Alloy 617","Plate",314626
685,"CapPass",141.37,-140.3,"Qualified",1.008,8204.06,8210.30,685,"B-15","Alloy 617","Plate",314626
686,"CapPass",141.62,-139.6,"Qualified",1.014,8216.16,8222.32,686,"B-15","Alloy 617","Plate",314626
687,"CapPass",141.64,-139.9,"Qualified",1.012,8227.61,8234.32,687,"B-15","Alloy 617","Plate",314626
688,"CapPass",141.06,-139.5,"Qualified",1.011,8239.50,8246.00,688,"B-15","Alloy 617","Plate",314626
689,"CapPass",141.68,-139.6,"Qualified",1.015,8252.33,8258.34,689,"B-15","Alloy 617","Plate",314626
690,"CapPass",142.00,-139.7,"Qualified",1.016,8264.13,8270.35,690,"B-15","Alloy 617","Plate",314626
691,"CapPass",141.97,-139.4,"Qualified",1.018,8276.34,8282.35,691,"B-15","Alloy 617","Plate",314626
692,"CapPass",142.24,-139.7,"Qualified",1.018,8288.12,8294.36,692,"B-15","Alloy 617","Plate",314626
693,"CapPass",140.97,-139.5,"Qualified",1.010,8300.36,8306.33,693,"B-15","Alloy 617","Plate",314626
694,"CapPass",140.82,-139.0,"Qualified",1.013,8311.79,8318.36,694,"B-15","Alloy 617","Plate",314626
695,"CapPass",141.40,-140.0,"Qualified",1.010,8324.16,8330.39,695,"B-15","Alloy 617","Plate",314626
696,"CapPass",141.83,-139.7,"Qualified",1.015,8336.07,8342.37,696,"B-15","Alloy 617","Plate",314626
697,"CapPass",142.66,-140.5,"Qualified",1.015,8347.82,8354.40,697,"B-15","Alloy 617","Plate",314626
698,"CapPass",141.69,-139.6,"Qualified",1.015,8360.40,8366.26,698,"B-15","Alloy 617","Plate",314626
699,"CapPass",141.80,-140.5,"Qualified",1.009,8372.32,8378.43,699,"B-15","Alloy 617","Plate",314626
700,"CapPass",142.06,-139.1,"Qualified",1.021,8384.41,8390.43,700,"B-15","Alloy 617","Plate",314626
701,"CapPass",141.11,-139.6,"Qualified",1.011,8396.34,8402.26,701,"B-15","Alloy 617","Plate",314626
702,"CapPass",141.27,-140.5,"Qualified",1.005,8408.15,8414.36,702,"B-15","Alloy 617","Plate",314626
703,"CapPass",141.08,-138.8,"Qualified",1.017,8420.41,8426.45,703,"B-15","Alloy 617","Plate",314626
704,"CapPass",142.07,-139.1,"Qualified",1.021,8432.46,8438.46,704,"B-15","Alloy 617","Plate",314626
705,"CapPass",141.20,-140.0,"Qualified",1.009,8444.23,8450.30,705,"B-15","Alloy 617","Plate",314626
706,"CapPass",141.15,-139.5,"Qualified",1.012,8455.88,8462.50,706,"B-15","Alloy 617","Plate",314626
707,"CapPass",141.57,-141.3,"Qualified",1.002,8468.47,8474.49,707,"B-15","Alloy 617","Plate",314626
708,"CapPass",141.12,-138.9,"Qualified",1.016,8480.33,8486.20,708,"B-15","Alloy 617","Plate",314626
709,"CapPass",141.63,-139.7,"Qualified",1.014,8492.19,8498.49,709,"B-15","Alloy 617","Plate",314626
710,"CapPass",141.38,-139.1,"Qualified",1.016,8504.48,8510.52,710,"B-15","Alloy 617","Plate",314626
711,"CapPass",141.30,-139.3,"Qualified",1.014,8516.41,8522.49,711,"B-15","Alloy 617","Plate",314626
712,"CapPass",141.76,-139.5,"Qualified",1.016,8527.96,8534.32,712,"B-15","Alloy 617","Plate",314626
713,"CapPass",141.92,-139.2,"Qualified",1.020,8540.16,8546.54,713,"B-15","Alloy 617","Plate",314626
714,"CapPass",141.73,-140.1,"Qualified",1.012,8552.29,8558.41,714,"B-15","Alloy 617","Plate",314626
715,"CapPass",141.28,-139.0,"Qualified",1.016,8564.55,8570.56,715,"B-15","Alloy 617","Plate",314626
716,"CapPass",141.34,-138.9,"Qualified",1.017,8576.56,8582.58,716,"B-15","Alloy 617","Plate",314626
717,"CapPass",140.95,-139.1,"Qualified",1.013,8588.54,8594.58,717,"B-15","Alloy 617","Plate",314626
718,"CapPass",142.53,-139.8,"Qualified",1.019,8600.50,8606.59,718,"B-15","Alloy 617","Plate",314626
719,"CapPass",141.25,-138.1,"Qualified",1.023,8612.59,8618.14,719,"B-15","Alloy 617","Plate",314626
720,"CapPass",140.47,-139.9,"Qualified",1.004,8624.26,8630.38,720,"B-15","Alloy 617","Plate",314626
721,"CapPass",141.54,-138.8,"Qualified",1.020,8636.22,8642.61,721,"B-15","Alloy 617","Plate",314626
722,"CapPass",140.53,-141.4,"Qualified",0.994,8648.52,8654.62,722,"B-15","Alloy 617","Plate",314626
723,"CapPass",141.60,-139.4,"Qualified",1.016,8660.62,8666.63,723,"B-15","Alloy 617","Plate",314626
724,"CapPass",141.24,-139.9,"Qualified",1.010,8672.15,8678.64,724,"B-15","Alloy 617","Plate",314626
725,"CapPass",140.92,-140.1,"Qualified",1.006,8684.06,8690.65,725,"B-15","Alloy 617","Plate",314626
726,"CapPass",142.07,-139.8,"Qualified",1.016,8696.57,8702.65,726,"B-15","Alloy 617","Plate",314626
727,"CapPass",141.24,-139.0,"Qualified",1.016,8708.65,8714.64,727,"B-15","Alloy 617","Plate",314626
728,"CapPass",141.56,-138.8,"Qualified",1.020,8720.57,8726.69,728,"B-15","Alloy 617","Plate",314626
729,"CapPass",141.12,-138.9,"Qualified",1.016,8732.66,8738.69,729,"B-15","Alloy 617","Plate",314626
730,"CapPass",141.37,-140.0,"Qualified",1.010,8744.04,8750.53,730,"B-15","Alloy 617","Plate",314626
731,"CapPass",140.68,-140.4,"Qualified",1.002,8756.26,8762.72,731,"B-15","Alloy 617","Plate",314626
732,"CapPass",141.14,-139.4,"Qualified",1.012,8768.67,8774.72,732,"B-15","Alloy 617","Plate",314626
733,"CapPass",141.92,-139.9,"Qualified",1.014,8780.16,8786.72,733,"B-15","Alloy 617","Plate",314626
734,"CapPass",141.13,-139.9,"Qualified",1.009,8792.72,8798.73,734,"B-15","Alloy 617","Plate",314626
735,"CapPass",141.37,-138.7,"Qualified",1.019,8804.73,8810.74,735,"B-15","Alloy 617","Plate",314626
736,"CapPass",140.87,-139.4,"Qualified",1.010,8815.90,8822.76,736,"B-15","Alloy 617","Plate",314626
737,"CapPass",140.89,-139.2,"Qualified",1.012,8828.36,8834.75,737,"B-15","Alloy 617","Plate",314626
738,"CapPass",141.51,-139.0,"Qualified",1.018,8840.74,8846.77,738,"B-15","Alloy 617","Plate",314626
739,"CapPass",141.02,-139.8,"Qualified",1.009,8852.71,8858.78,739,"B-15","Alloy 617","Plate",314626
740,"CapPass",141.41,-139.2,"Qualified",1.016,8864.76,8870.79,740,"B-15","Alloy 617","Plate",314626
741,"CapPass",141.49,-139.7,"Qualified",1.013,8876.45,8882.53,741,"B-15","Alloy 617","Plate",314626
742,"CapPass",141.16,-139.3,"Qualified",1.013,8888.06,8894.80,742,"B-15","Alloy 617","Plate",314626
743,"CapPass",140.96,-139.8,"Qualified",1.009,8900.76,8906.78,743,"B-15","Alloy 617","Plate",314626
744,"CapPass",140.49,-139.1,"Qualified",1.010,8912.81,8918.82,744,"B-15","Alloy 617","Plate",314626
745,"CapPass",141.03,-139.4,"Qualified",1.011,8924.29,8930.83,745,"B-15","Alloy 617","Plate",314626
746,"CapPass",142.07,-140.1,"Qualified",1.014,8936.83,8942.83,746,"B-15","Alloy 617","Plate",314626
747,"CapPass",141.41,-140.0,"Qualified",1.010,8948.32,8954.83,747,"B-15","Alloy 617","Plate",314626
748,"CapPass",141.22,-140.4,"Qualified",1.006,8960.46,8966.77,748,"B-15","Alloy 617","Plate",314626
749,"CapPass",141.26,-139.6,"Qualified",1.012,8972.86,8978.86,749,"B-15","Alloy 617","Plate",314626
750,"CapPass",141.78,-138.3,"Qualified",1.025,8984.56,8990.51,750,"B-15","Alloy 617","Plate",314626
751,"CapPass",141.40,-138.6,"Qualified",1.020,8996.57,9002.88,751,"B-15","Alloy 617","Plate",314626
752,"CapPass",141.54,-140.0,"Qualified",1.011,9008.27,9014.88,752,"B-15","Alloy 617","Plate",314626
753,"CapPass",141.11,-139.6,"Qualified",1.011,9020.89,9026.90,753,"B-15","Alloy 617","Plate",314626
754,"CapPass",141.01,-139.3,"Qualified",1.012,9032.65,9038.86,754,"B-15","Alloy 617","Plate",314626
755,"CapPass",141.36,-140.3,"Qualified",1.007,9044.87,9050.93,755,"B-15","Alloy 617","Plate",314626
756,"CapPass",141.03,-139.7,"Qualified",1.009,9056.61,9062.93,756,"B-15","Alloy 617","Plate",314626
757,"CapPass",141.35,-139.7,"Qualified",1.012,9068.81,9074.94,757,"B-15","Alloy 617","Plate",314626
758,"CapPass",140.58,-139.7,"Qualified",1.007,9080.94,9086.94,758,"B-15","Alloy 617","Plate",314626
759,"CapPass",140.71,-139.8,"Qualified",1.006,9092.92,9098.94,759,"B-15","Alloy 617","Plate",314626
760,"CapPass",141.48,-140.1,"Qualified",1.010,9104.97,9110.96,760,"B-15","Alloy 617","Plate",314626
761,"CapPass",140.88,-139.1,"Qualified",1.013,9116.97,9122.98,761,"B-15","Alloy 617","Plate",314626
762,"CapPass",140.76,-138.5,"Qualified",1.016,9128.98,9134.97,762,"B-15","Alloy 617","Plate",314626
763,"CapPass",141.41,-139.0,"Qualified",1.017,9140.73,9146.99,763,"B-15","Alloy 617","Plate",314626
764,"CapPass",140.50,-139.4,"Qualified",1.008,9152.98,9158.98,764,"B-15","Alloy 617","Plate",314626
765,"CapPass",141.20,-139.6,"Qualified",1.012,9164.97,9171.00,765,"B-15","Alloy 617","Plate",314626
766,"CapPass",140.15,-138.7,"Qualified",1.011,9176.79,9183.01,766,"B-15","Alloy 617","Plate",314626
767,"CapPass",142.04,-138.7,"Qualified",1.024,9188.78,9195.01,767,"B-15","Alloy 617","Plate",314626
768,"CapPass",140.07,-140.1,"Qualified",1.000,9201.03,9207.02,768,"B-15","Alloy 617","Plate",314626
769,"CapPass",140.92,-140.0,"Qualified",1.007,9212.97,9219.03,769,"B-15","Alloy 617","Plate",314626
770,"CapPass",141.29,-138.8,"Qualified",1.018,9224.97,9231.05,770,"B-15","Alloy 617","Plate",314626
771,"CapPass",140.58,-139.0,"Qualified",1.011,9237.05,9243.04,771,"B-15","Alloy 617","Plate",314626
772,"CapPass",141.26,-138.3,"Qualified",1.021,9248.73,9255.08,772,"B-15","Alloy 617","Plate",314626
773,"CapPass",141.52,-139.4,"Qualified",1.015,9261.07,9267.08,773,"B-15","Alloy 617","Plate",314626
774,"CapPass",140.38,-139.6,"Qualified",1.005,9272.45,9279.08,774,"B-15","Alloy 617","Plate",314626
775,"CapPass",141.17,-139.8,"Qualified",1.010,9284.78,9291.09,775,"B-15","Alloy 617","Plate",314626
776,"CapPass",141.06,-138.4,"Qualified",1.019,9297.10,9302.69,776,"B-15","Alloy 617","Plate",314626
777,"CapPass",140.80,-139.4,"Qualified",1.010,9309.09,9315.11,777,"B-15","Alloy 617","Plate",314626
778,"CapPass",141.01,-139.3,"Qualified",1.013,9321.10,9327.11,778,"B-15","Alloy 617","Plate",314626
779,"CapPass",140.71,-139.1,"Qualified",1.012,9332.94,9339.09,779,"B-15","Alloy 617","Plate",314626
780,"CapPass",140.91,-139.3,"Qualified",1.012,9344.41,9351.13,780,"B-15","Alloy 617","Plate",314626
781,"CapPass",142.13,-138.8,"Qualified",1.024,9357.13,9363.13,781,"B-15","Alloy 617","Plate",314626
782,"CapPass",140.82,-138.4,"Qualified",1.017,9368.71,9375.14,782,"B-15","Alloy 617","Plate",314626
783,"CapPass",141.08,-139.5,"Qualified",1.012,9380.47,9387.07,783,"B-15","Alloy 617","Plate",314626
784,"CapPass",140.94,-138.8,"Qualified",1.015,9392.51,9399.18,784,"B-15","Alloy 617","Plate",314626
785,"CapPass",141.94,-139.2,"Qualified",1.020,9404.97,9411.16,785,"B-15","Alloy 617","Plate",314626
786,"CapPass",141.28,-139.8,"Qualified",1.011,9417.09,9423.19,786,"B-15","Alloy 617","Plate",314626
787,"CapPass",141.04,-140.3,"Qualified",1.005,9429.17,9435.21,787,"B-15","Alloy 617","Plate",314626
788,"CapPass",140.60,-139.6,"Qualified",1.007,9441.19,9447.17,788,"B-15","Alloy 617","Plate",314626
789,"CapPass",140.84,-140.1,"Qualified",1.005,9453.10,9459.21,789,"B-15","Alloy 617","Plate",314626
790,"CapPass",141.35,-140.2,"Qualified",1.008,9464.98,9471.22,790,"B-15","Alloy 617","Plate",314626
791,"CapPass",140.33,-139.4,"Qualified",1.007,9477.22,9483.21,791,"B-15","Alloy 617","Plate",314626
792,"CapPass",141.02,-138.7,"Qualified",1.017,9488.73,9495.24,792,"B-15","Alloy 617","Plate",314626
793,"CapPass",140.45,-139.1,"Qualified",1.009,9500.79,9507.24,793,"B-15","Alloy 617","Plate",314626
794,"CapPass",140.48,-139.0,"Qualified",1.010,9513.20,9519.09,794,"B-15","Alloy 617","Plate",314626
795,"CapPass",140.69,-140.2,"Qualified",1.004,9525.26,9531.26,795,"B-15","Alloy 617","Plate",314626
796,"CapPass",140.96,-139.1,"Qualified",1.014,9537.28,9543.27,796,"B-15","Alloy 617","Plate",314626
797,"CapPass",140.93,-139.5,"Qualified",1.011,9549.28,9555.29,797,"B-15","Alloy 617","Plate",314626
798,"CapPass",141.02,-138.6,"Qualified",1.018,9561.23,9567.29,798,"B-15","Alloy 617","Plate",314626
799,"CapPass",140.23,-138.0,"Qualified",1.016,9573.26,9578.97,799,"B-15","Alloy 617","Plate",314626
800,"CapPass",140.70,-139.6,"Qualified",1.008,9585.29,9591.31,800,"B-15","Alloy 617","Plate",314626
801,"CapPass",140.43,-138.3,"Qualified",1.015,9597.25,9603.14,801,"B-15","Alloy 617","Plate",314626
802,"CapPass",141.53,-139.1,"Qualified",1.017,9608.95,9615.11,802,"B-15","Alloy 617","Plate",314626
