Repository: js-molina/fatigue-A617

File: data/950C/Strain rate 0.001/0.60% strain/HTM_A20_Cycles_B13.csv (part 3 of 14)
"Cycle Label","Data State","Elapsed Time Sec","Qual State","Strain","Stress Mpa","Count","Sample","Alloy","Material_Form","Heat"
"Cycle 5","CapPass",41.56,"Qualified",0.00096,-81.75,1696,"B-13","Alloy 617","Plate",314626
"Cycle 5","CapPass",41.59,"Qualified",0.00094,-83.35,1697,"B-13","Alloy 617","Plate",314626
"Cycle 5","CapPass",41.61,"Qualified",0.00091,-84.82,1698,"B-13","Alloy 617","Plate",314626
"Cycle 5","CapPass",41.64,"Qualified",0.00089,-86.30,1699,"B-13","Alloy 617","Plate",314626
"Cycle 5","CapPass",41.67,"Qualified",0.00086,-88.00,1700,"B-13","Alloy 617","Plate",314626
"Cycle 5","CapPass",41.70,"Qualified",0.00084,-89.45,1701,"B-13","Alloy 617","Plate",314626
"Cycle 5","CapPass",41.72,"Qualified",0.00081,-90.93,1702,"B-13","Alloy 617","Plate",314626
"Cycle 5","CapPass",41.75,"Qualified",0.00079,-92.47,1703,"B-13","Alloy 617","Plate",314626
"Cycle 5","CapPass",41.78,"Qualified",0.00076,-94.18,1704,"B-13","Alloy 617","Plate",314626
"Cycle 5","CapPass",41.78,"Qualified",0.00075,-94.51,1705,"B-13","Alloy 617","Plate",314626
"Cycle 5","CapPass",41.80,"Qualified",0.00073,-95.70,1706,"B-13","Alloy 617","Plate",314626
"Cycle 5","CapPass",41.83,"Qualified",0.00071,-97.40,1707,"B-13","Alloy 617","Plate",314626
"Cycle 5","CapPass",41.85,"Qualified",0.00068,-99.19,1708,"B-13","Alloy 617","Plate",314626
"Cycle 5","CapPass",41.87,"Qualified",0.00066,-100.9,1709,"B-13","Alloy 617","Plate",314626
"Cycle 5","CapPass",41.89,"Qualified",0.00063,-103.0,1710,"B-13","Alloy 617","Plate",314626
"Cycle 5","CapPass",41.91,"Qualified",0.00061,-104.7,1711,"B-13","Alloy 617","Plate",314626
"Cycle 5","CapPass",41.93,"Qualified",0.00058,-106.4,1712,"B-13","Alloy 617","Plate",314626
"Cycle 5","CapPass",41.95,"Qualified",0.00056,-108.4,1713,"B-13","Alloy 617","Plate",314626
"Cycle 5","CapPass",41.97,"Qualified",0.00053,-110.3,1714,"B-13","Alloy 617","Plate",314626
"Cycle 5","CapPass",41.99,"Qualified",0.00050,-111.8,1715,"B-13","Alloy 617","Plate",314626
"Cycle 5","CapPass",42.00,"Qualified",0.00048,-113.6,1716,"B-13","Alloy 617","Plate",314626
"Cycle 5","CapPass",42.02,"Qualified",0.00045,-115.1,1717,"B-13","Alloy 617","Plate",314626
"Cycle 5","CapPass",42.04,"Qualified",0.00043,-116.7,1718,"B-13","Alloy 617","Plate",314626
"Cycle 5","CapPass",42.05,"Qualified",0.00040,-118.2,1719,"B-13","Alloy 617","Plate",314626
"Cycle 5","CapPass",42.07,"Qualified",0.00038,-119.9,1720,"B-13","Alloy 617","Plate",314626
"Cycle 5","CapPass",42.09,"Qualified",0.00035,-121.3,1721,"B-13","Alloy 617","Plate",314626
"Cycle 5","CapPass",42.11,"Qualified",0.00033,-122.5,1722,"B-13","Alloy 617","Plate",314626
"Cycle 5","CapPass",42.12,"Qualified",0.00030,-123.8,1723,"B-13","Alloy 617","Plate",314626
"Cycle 5","CapPass",42.14,"Qualified",0.00027,-124.9,1724,"B-13","Alloy 617","Plate",314626
"Cycle 5","CapPass",42.16,"Qualified",0.00025,-126.1,1725,"B-13","Alloy 617","Plate",314626
"Cycle 5","CapPass",42.17,"Qualified",0.00022,-127.0,1726,"B-13","Alloy 617","Plate",314626
"Cycle 5","CapPass",42.19,"Qualified",0.00020,-127.9,1727,"B-13","Alloy 617","Plate",314626
"Cycle 5","CapPass",42.21,"Qualified",0.00017,-128.7,1728,"B-13","Alloy 617","Plate",314626
"Cycle 5","CapPass",42.23,"Qualified",0.00014,-129.6,1729,"B-13","Alloy 617","Plate",314626
"Cycle 5","CapPass",42.25,"Qualified",0.00012,-130.2,1730,"B-13","Alloy 617","Plate",314626
"Cycle 5","CapPass",42.27,"Qualified",0.00009,-130.8,1731,"B-13","Alloy 617","Plate",314626
"Cycle 5","CapPass",42.29,"Qualified",0.00007,-131.1,1732,"B-13","Alloy 617","Plate",314626
"Cycle 5","CapPass",42.31,"Qualified",0.00004,-131.6,1733,"B-13","Alloy 617","Plate",314626
"Cycle 5","CapPass",42.34,"Qualified",0.00002,-132.0,1734,"B-13","Alloy 617","Plate",314626
"Cycle 5","CapPass",42.36,"Qualified",-0.00001,-132.1,1735,"B-13","Alloy 617","Plate",314626
"Cycle 5","CapPass",42.38,"Qualified",-0.00004,-132.5,1736,"B-13","Alloy 617","Plate",314626
"Cycle 5","CapPass",42.41,"Qualified",-0.00006,-132.5,1737,"B-13","Alloy 617","Plate",314626
"Cycle 5","CapPass",42.43,"Qualified",-0.00009,-132.7,1738,"B-13","Alloy 617","Plate",314626
"Cycle 5","CapPass",42.46,"Qualified",-0.00011,-132.8,1739,"B-13","Alloy 617","Plate",314626
"Cycle 5","CapPass",42.49,"Qualified",-0.00014,-133.0,1740,"B-13","Alloy 617","Plate",314626
"Cycle 5","CapPass",42.51,"Qualified",-0.00016,-133.2,1741,"B-13","Alloy 617","Plate",314626
"Cycle 5","CapPass",42.54,"Qualified",-0.00019,-133.4,1742,"B-13","Alloy 617","Plate",314626
"Cycle 5","CapPass",42.57,"Qualified",-0.00021,-133.5,1743,"B-13","Alloy 617","Plate",314626
"Cycle 5","CapPass",42.59,"Qualified",-0.00024,-133.8,1744,"B-13","Alloy 617","Plate",314626
"Cycle 5","CapPass",42.62,"Qualified",-0.00027,-134.0,1745,"B-13","Alloy 617","Plate",314626
"Cycle 5","CapPass",42.65,"Qualified",-0.00029,-134.3,1746,"B-13","Alloy 617","Plate",314626
"Cycle 5","CapPass",42.67,"Qualified",-0.00032,-134.8,1747,"B-13","Alloy 617","Plate",314626
"Cycle 5","CapPass",42.70,"Qualified",-0.00034,-135.1,1748,"B-13","Alloy 617","Plate",314626
"Cycle 5","CapPass",42.73,"Qualified",-0.00037,-135.6,1749,"B-13","Alloy 617","Plate",314626
"Cycle 5","CapPass",42.75,"Qualified",-0.00039,-136.0,1750,"B-13","Alloy 617","Plate",314626
"Cycle 5","CapPass",42.78,"Qualified",-0.00042,-136.4,1751,"B-13","Alloy 617","Plate",314626
"Cycle 5","CapPass",42.78,"Qualified",-0.00042,-136.5,1752,"B-13","Alloy 617","Plate",314626
"Cycle 5","CapPass",42.80,"Qualified",-0.00044,-136.8,1753,"B-13","Alloy 617","Plate",314626
"Cycle 5","CapPass",42.83,"Qualified",-0.00047,-137.3,1754,"B-13","Alloy 617","Plate",314626
"Cycle 5","CapPass",42.85,"Qualified",-0.00049,-137.7,1755,"B-13","Alloy 617","Plate",314626
"Cycle 5","CapPass",42.88,"Qualified",-0.00052,-138.2,1756,"B-13","Alloy 617","Plate",314626
"Cycle 5","CapPass",42.90,"Qualified",-0.00055,-138.6,1757,"B-13","Alloy 617","Plate",314626
"Cycle 5","CapPass",42.93,"Qualified",-0.00057,-139.1,1758,"B-13","Alloy 617","Plate",314626
"Cycle 5","CapPass",42.95,"Qualified",-0.00060,-139.4,1759,"B-13","Alloy 617","Plate",314626
"Cycle 5","CapPass",42.98,"Qualified",-0.00062,-139.9,1760,"B-13","Alloy 617","Plate",314626
"Cycle 5","CapPass",43.00,"Qualified",-0.00065,-140.3,1761,"B-13","Alloy 617","Plate",314626
"Cycle 5","CapPass",43.02,"Qualified",-0.00067,-140.5,1762,"B-13","Alloy 617","Plate",314626
"Cycle 5","CapPass",43.05,"Qualified",-0.00070,-140.7,1763,"B-13","Alloy 617","Plate",314626
"Cycle 5","CapPass",43.07,"Qualified",-0.00072,-141.1,1764,"B-13","Alloy 617","Plate",314626
"Cycle 5","CapPass",43.10,"Qualified",-0.00075,-141.4,1765,"B-13","Alloy 617","Plate",314626
"Cycle 5","CapPass",43.12,"Qualified",-0.00078,-141.7,1766,"B-13","Alloy 617","Plate",314626
"Cycle 5","CapPass",43.15,"Qualified",-0.00080,-141.9,1767,"B-13","Alloy 617","Plate",314626
"Cycle 5","CapPass",43.17,"Qualified",-0.00083,-142.1,1768,"B-13","Alloy 617","Plate",314626
"Cycle 5","CapPass",43.20,"Qualified",-0.00085,-142.2,1769,"B-13","Alloy 617","Plate",314626
"Cycle 5","CapPass",43.22,"Qualified",-0.00088,-142.5,1770,"B-13","Alloy 617","Plate",314626
"Cycle 5","CapPass",43.25,"Qualified",-0.00090,-142.6,1771,"B-13","Alloy 617","Plate",314626
"Cycle 5","CapPass",43.27,"Qualified",-0.00093,-142.8,1772,"B-13","Alloy 617","Plate",314626
"Cycle 5","CapPass",43.30,"Qualified",-0.00095,-143.0,1773,"B-13","Alloy 617","Plate",314626
"Cycle 5","CapPass",43.32,"Qualified",-0.00098,-143.2,1774,"B-13","Alloy 617","Plate",314626
"Cycle 5","CapPass",43.35,"Qualified",-0.00100,-143.3,1775,"B-13","Alloy 617","Plate",314626
"Cycle 5","CapPass",43.37,"Qualified",-0.00103,-143.5,1776,"B-13","Alloy 617","Plate",314626
"Cycle 5","CapPass",43.39,"Qualified",-0.00105,-143.7,1777,"B-13","Alloy 617","Plate",314626
"Cycle 5","CapPass",43.43,"Qualified",-0.00108,-143.7,1778,"B-13","Alloy 617","Plate",314626
"Cycle 5","CapPass",43.45,"Qualified",-0.00110,-143.9,1779,"B-13","Alloy 617","Plate",314626
"Cycle 5","CapPass",43.47,"Qualified",-0.00113,-144.0,1780,"B-13","Alloy 617","Plate",314626
"Cycle 5","CapPass",43.50,"Qualified",-0.00116,-144.3,1781,"B-13","Alloy 617","Plate",314626
"Cycle 5","CapPass",43.52,"Qualified",-0.00118,-144.3,1782,"B-13","Alloy 617","Plate",314626
"Cycle 5","CapPass",43.55,"Qualified",-0.00121,-144.5,1783,"B-13","Alloy 617","Plate",314626
"Cycle 5","CapPass",43.58,"Qualified",-0.00123,-144.5,1784,"B-13","Alloy 617","Plate",314626
"Cycle 5","CapPass",43.60,"Qualified",-0.00126,-144.7,1785,"B-13","Alloy 617","Plate",314626
"Cycle 5","CapPass",43.62,"Qualified",-0.00128,-144.9,1786,"B-13","Alloy 617","Plate",314626
"Cycle 5","CapPass",43.65,"Qualified",-0.00131,-145.1,1787,"B-13","Alloy 617","Plate",314626
"Cycle 5","CapPass",43.68,"Qualified",-0.00133,-145.2,1788,"B-13","Alloy 617","Plate",314626
"Cycle 5","CapPass",43.71,"Qualified",-0.00136,-145.4,1789,"B-13","Alloy 617","Plate",314626
"Cycle 5","CapPass",43.73,"Qualified",-0.00139,-145.6,1790,"B-13","Alloy 617","Plate",314626
"Cycle 5","CapPass",43.76,"Qualified",-0.00141,-145.9,1791,"B-13","Alloy 617","Plate",314626
"Cycle 5","CapPass",43.78,"Qualified",-0.00143,-146.1,1792,"B-13","Alloy 617","Plate",314626
"Cycle 5","CapPass",43.79,"Qualified",-0.00144,-146.2,1793,"B-13","Alloy 617","Plate",314626
"Cycle 5","CapPass",43.81,"Qualified",-0.00146,-146.4,1794,"B-13","Alloy 617","Plate",314626
"Cycle 5","CapPass",43.83,"Qualified",-0.00149,-146.6,1795,"B-13","Alloy 617","Plate",314626
"Cycle 5","CapPass",43.86,"Qualified",-0.00151,-146.8,1796,"B-13","Alloy 617","Plate",314626
"Cycle 5","CapPass",43.88,"Qualified",-0.00154,-147.1,1797,"B-13","Alloy 617","Plate",314626
"Cycle 5","CapPass",43.90,"Qualified",-0.00157,-147.2,1798,"B-13","Alloy 617","Plate",314626
"Cycle 5","CapPass",43.93,"Qualified",-0.00159,-147.6,1799,"B-13","Alloy 617","Plate",314626
"Cycle 5","CapPass",43.96,"Qualified",-0.00162,-147.7,1800,"B-13","Alloy 617","Plate",314626
"Cycle 5","CapPass",43.98,"Qualified",-0.00164,-147.8,1801,"B-13","Alloy 617","Plate",314626
"Cycle 5","CapPass",44.00,"Qualified",-0.00167,-148.0,1802,"B-13","Alloy 617","Plate",314626
"Cycle 5","CapPass",44.02,"Qualified",-0.00169,-148.1,1803,"B-13","Alloy 617","Plate",314626
"Cycle 5","CapPass",44.05,"Qualified",-0.00172,-148.2,1804,"B-13","Alloy 617","Plate",314626
"Cycle 5","CapPass",44.08,"Qualified",-0.00174,-148.2,1805,"B-13","Alloy 617","Plate",314626
"Cycle 5","CapPass",44.10,"Qualified",-0.00177,-148.2,1806,"B-13","Alloy 617","Plate",314626
"Cycle 5","CapPass",44.12,"Qualified",-0.00179,-148.3,1807,"B-13","Alloy 617","Plate",314626
"Cycle 5","CapPass",44.15,"Qualified",-0.00182,-148.4,1808,"B-13","Alloy 617","Plate",314626
"Cycle 5","CapPass",44.18,"Qualified",-0.00185,-148.4,1809,"B-13","Alloy 617","Plate",314626
"Cycle 5","CapPass",44.20,"Qualified",-0.00187,-148.6,1810,"B-13","Alloy 617","Plate",314626
"Cycle 5","CapPass",44.23,"Qualified",-0.00190,-148.5,1811,"B-13","Alloy 617","Plate",314626
"Cycle 5","CapPass",44.26,"Qualified",-0.00192,-148.6,1812,"B-13","Alloy 617","Plate",314626
"Cycle 5","CapPass",44.28,"Qualified",-0.00195,-148.6,1813,"B-13","Alloy 617","Plate",314626
"Cycle 5","CapPass",44.31,"Qualified",-0.00197,-148.7,1814,"B-13","Alloy 617","Plate",314626
"Cycle 5","CapPass",44.34,"Qualified",-0.00200,-148.7,1815,"B-13","Alloy 617","Plate",314626
"Cycle 5","CapPass",44.36,"Qualified",-0.00202,-148.8,1816,"B-13","Alloy 617","Plate",314626
"Cycle 5","CapPass",44.39,"Qualified",-0.00205,-148.9,1817,"B-13","Alloy 617","Plate",314626
"Cycle 5","CapPass",44.42,"Qualified",-0.00208,-149.0,1818,"B-13","Alloy 617","Plate",314626
"Cycle 5","CapPass",44.44,"Qualified",-0.00210,-149.3,1819,"B-13","Alloy 617","Plate",314626
"Cycle 5","CapPass",44.47,"Qualified",-0.00213,-149.4,1820,"B-13","Alloy 617","Plate",314626
"Cycle 5","CapPass",44.50,"Qualified",-0.00215,-149.7,1821,"B-13","Alloy 617","Plate",314626
"Cycle 5","CapPass",44.52,"Qualified",-0.00218,-150.0,1822,"B-13","Alloy 617","Plate",314626
"Cycle 5","CapPass",44.55,"Qualified",-0.00220,-150.1,1823,"B-13","Alloy 617","Plate",314626
"Cycle 5","CapPass",44.57,"Qualified",-0.00223,-150.4,1824,"B-13","Alloy 617","Plate",314626
"Cycle 5","CapPass",44.60,"Qualified",-0.00225,-150.5,1825,"B-13","Alloy 617","Plate",314626
"Cycle 5","CapPass",44.62,"Qualified",-0.00228,-150.7,1826,"B-13","Alloy 617","Plate",314626
"Cycle 5","CapPass",44.64,"Qualified",-0.00231,-151.0,1827,"B-13","Alloy 617","Plate",314626
"Cycle 5","CapPass",44.67,"Qualified",-0.00233,-151.1,1828,"B-13","Alloy 617","Plate",314626
"Cycle 5","CapPass",44.69,"Qualified",-0.00236,-151.3,1829,"B-13","Alloy 617","Plate",314626
"Cycle 5","CapPass",44.72,"Qualified",-0.00238,-151.5,1830,"B-13","Alloy 617","Plate",314626
"Cycle 5","CapPass",44.74,"Qualified",-0.00241,-151.5,1831,"B-13","Alloy 617","Plate",314626
"Cycle 5","CapPass",44.76,"Qualified",-0.00243,-151.6,1832,"B-13","Alloy 617","Plate",314626
"Cycle 5","CapPass",44.78,"Qualified",-0.00245,-151.6,1833,"B-13","Alloy 617","Plate",314626
"Cycle 5","CapPass",44.79,"Qualified",-0.00246,-151.6,1834,"B-13","Alloy 617","Plate",314626
"Cycle 5","CapPass",44.81,"Qualified",-0.00248,-151.5,1835,"B-13","Alloy 617","Plate",314626
"Cycle 5","CapPass",44.83,"Qualified",-0.00251,-151.6,1836,"B-13","Alloy 617","Plate",314626
"Cycle 5","CapPass",44.86,"Qualified",-0.00254,-151.5,1837,"B-13","Alloy 617","Plate",314626
"Cycle 5","CapPass",44.89,"Qualified",-0.00256,-151.3,1838,"B-13","Alloy 617","Plate",314626
"Cycle 5","CapPass",44.91,"Qualified",-0.00259,-151.2,1839,"B-13","Alloy 617","Plate",314626
"Cycle 5","CapPass",44.93,"Qualified",-0.00261,-151.1,1840,"B-13","Alloy 617","Plate",314626
"Cycle 5","CapPass",44.96,"Qualified",-0.00264,-150.9,1841,"B-13","Alloy 617","Plate",314626
"Cycle 5","CapPass",44.99,"Qualified",-0.00266,-150.8,1842,"B-13","Alloy 617","Plate",314626
"Cycle 5","CapPass",45.01,"Qualified",-0.00269,-150.6,1843,"B-13","Alloy 617","Plate",314626
"Cycle 5","CapPass",45.04,"Qualified",-0.00271,-150.4,1844,"B-13","Alloy 617","Plate",314626
"Cycle 5","CapPass",45.07,"Qualified",-0.00274,-150.1,1845,"B-13","Alloy 617","Plate",314626
"Cycle 5","CapPass",45.09,"Qualified",-0.00276,-150.1,1846,"B-13","Alloy 617","Plate",314626
"Cycle 5","CapPass",45.12,"Qualified",-0.00279,-149.7,1847,"B-13","Alloy 617","Plate",314626
"Cycle 5","CapPass",45.15,"Qualified",-0.00281,-148.8,1848,"B-13","Alloy 617","Plate",314626
"Cycle 5","CapPass",45.18,"Qualified",-0.00284,-146.9,1849,"B-13","Alloy 617","Plate",314626
"Cycle 5","CapPass",45.29,"Qualified",-0.00281,-125.6,1850,"B-13","Alloy 617","Plate",314626
"Cycle 5","CapPass",45.32,"Qualified",-0.00279,-119.5,1851,"B-13","Alloy 617","Plate",314626
"Cycle 5","CapPass",45.34,"Qualified",-0.00276,-114.5,1852,"B-13","Alloy 617","Plate",314626
"Cycle 5","CapPass",45.36,"Qualified",-0.00274,-110.1,1853,"B-13","Alloy 617","Plate",314626
"Cycle 5","CapPass",45.37,"Qualified",-0.00271,-105.4,1854,"B-13","Alloy 617","Plate",314626
"Cycle 5","CapPass",45.39,"Qualified",-0.00269,-101.1,1855,"B-13","Alloy 617","Plate",314626
"Cycle 5","CapPass",45.41,"Qualified",-0.00266,-97.08,1856,"B-13","Alloy 617","Plate",314626
"Cycle 5","CapPass",45.43,"Qualified",-0.00264,-93.02,1857,"B-13","Alloy 617","Plate",314626
"Cycle 5","CapPass",45.44,"Qualified",-0.00261,-88.83,1858,"B-13","Alloy 617","Plate",314626
"Cycle 5","CapPass",45.46,"Qualified",-0.00258,-84.68,1859,"B-13","Alloy 617","Plate",314626
"Cycle 5","CapPass",45.48,"Qualified",-0.00256,-80.96,1860,"B-13","Alloy 617","Plate",314626
"Cycle 5","CapPass",45.50,"Qualified",-0.00253,-77.46,1861,"B-13","Alloy 617","Plate",314626
"Cycle 5","CapPass",45.52,"Qualified",-0.00251,-73.81,1862,"B-13","Alloy 617","Plate",314626
"Cycle 5","CapPass",45.54,"Qualified",-0.00248,-70.22,1863,"B-13","Alloy 617","Plate",314626
"Cycle 5","CapPass",45.56,"Qualified",-0.00245,-66.70,1864,"B-13","Alloy 617","Plate",314626
"Cycle 5","CapPass",45.58,"Qualified",-0.00243,-62.97,1865,"B-13","Alloy 617","Plate",314626
"Cycle 5","CapPass",45.60,"Qualified",-0.00240,-59.68,1866,"B-13","Alloy 617","Plate",314626
"Cycle 5","CapPass",45.63,"Qualified",-0.00238,-56.23,1867,"B-13","Alloy 617","Plate",314626
"Cycle 5","CapPass",45.66,"Qualified",-0.00235,-52.59,1868,"B-13","Alloy 617","Plate",314626
"Cycle 5","CapPass",45.68,"Qualified",-0.00233,-49.14,1869,"B-13","Alloy 617","Plate",314626
"Cycle 5","CapPass",45.71,"Qualified",-0.00230,-45.37,1870,"B-13","Alloy 617","Plate",314626
"Cycle 5","CapPass",45.74,"Qualified",-0.00228,-41.32,1871,"B-13","Alloy 617","Plate",314626
"Cycle 5","CapPass",45.77,"Qualified",-0.00225,-37.72,1872,"B-13","Alloy 617","Plate",314626
"Cycle 5","CapPass",45.78,"Qualified",-0.00224,-36.61,1873,"B-13","Alloy 617","Plate",314626
"Cycle 5","CapPass",45.80,"Qualified",-0.00223,-34.51,1874,"B-13","Alloy 617","Plate",314626
"Cycle 5","CapPass",45.82,"Qualified",-0.00220,-31.49,1875,"B-13","Alloy 617","Plate",314626
"Cycle 5","CapPass",45.85,"Qualified",-0.00217,-28.37,1876,"B-13","Alloy 617","Plate",314626
"Cycle 5","CapPass",45.87,"Qualified",-0.00215,-25.29,1877,"B-13","Alloy 617","Plate",314626
"Cycle 5","CapPass",45.90,"Qualified",-0.00212,-22.23,1878,"B-13","Alloy 617","Plate",314626
"Cycle 5","CapPass",45.92,"Qualified",-0.00210,-19.29,1879,"B-13","Alloy 617","Plate",314626
"Cycle 5","CapPass",45.95,"Qualified",-0.00207,-16.28,1880,"B-13","Alloy 617","Plate",314626
"Cycle 5","CapPass",45.97,"Qualified",-0.00205,-13.29,1881,"B-13","Alloy 617","Plate",314626
"Cycle 5","CapPass",46.00,"Qualified",-0.00202,-10.39,1882,"B-13","Alloy 617","Plate",314626
"Cycle 5","CapPass",46.02,"Qualified",-0.00200,-7.61,1883,"B-13","Alloy 617","Plate",314626
"Cycle 5","CapPass",46.05,"Qualified",-0.00197,-4.86,1884,"B-13","Alloy 617","Plate",314626
"Cycle 5","CapPass",46.08,"Qualified",-0.00194,-1.86,1885,"B-13","Alloy 617","Plate",314626
"Cycle 5","CapPass",46.10,"Qualified",-0.00192,1.00,1886,"B-13","Alloy 617","Plate",314626
"Cycle 5","CapPass",46.13,"Qualified",-0.00189,3.67,1887,"B-13","Alloy 617","Plate",314626
"Cycle 5","CapPass",46.16,"Qualified",-0.00187,6.51,1888,"B-13","Alloy 617","Plate",314626
"Cycle 5","CapPass",46.19,"Qualified",-0.00184,9.33,1889,"B-13","Alloy 617","Plate",314626
"Cycle 5","CapPass",46.21,"Qualified",-0.00182,12.23,1890,"B-13","Alloy 617","Plate",314626
"Cycle 5","CapPass",46.24,"Qualified",-0.00179,14.97,1891,"B-13","Alloy 617","Plate",314626
"Cycle 5","CapPass",46.27,"Qualified",-0.00177,17.73,1892,"B-13","Alloy 617","Plate",314626
"Cycle 5","CapPass",46.29,"Qualified",-0.00174,20.24,1893,"B-13","Alloy 617","Plate",314626
"Cycle 5","CapPass",46.32,"Qualified",-0.00172,23.06,1894,"B-13","Alloy 617","Plate",314626
"Cycle 5","CapPass",46.35,"Qualified",-0.00169,25.84,1895,"B-13","Alloy 617","Plate",314626
"Cycle 5","CapPass",46.38,"Qualified",-0.00166,28.29,1896,"B-13","Alloy 617","Plate",314626
"Cycle 5","CapPass",46.40,"Qualified",-0.00164,31.02,1897,"B-13","Alloy 617","Plate",314626
"Cycle 5","CapPass",46.43,"Qualified",-0.00161,33.47,1898,"B-13","Alloy 617","Plate",314626
"Cycle 5","CapPass",46.45,"Qualified",-0.00159,36.01,1899,"B-13","Alloy 617","Plate",314626
"Cycle 5","CapPass",46.48,"Qualified",-0.00156,38.32,1900,"B-13","Alloy 617","Plate",314626
"Cycle 5","CapPass",46.51,"Qualified",-0.00154,40.49,1901,"B-13","Alloy 617","Plate",314626
"Cycle 5","CapPass",46.54,"Qualified",-0.00151,42.75,1902,"B-13","Alloy 617","Plate",314626
"Cycle 5","CapPass",46.57,"Qualified",-0.00149,44.68,1903,"B-13","Alloy 617","Plate",314626
"Cycle 5","CapPass",46.61,"Qualified",-0.00146,46.66,1904,"B-13","Alloy 617","Plate",314626
"Cycle 5","CapPass",46.65,"Qualified",-0.00144,48.69,1905,"B-13","Alloy 617","Plate",314626
"Cycle 5","CapPass",46.68,"Qualified",-0.00141,50.89,1906,"B-13","Alloy 617","Plate",314626
"Cycle 5","CapPass",46.72,"Qualified",-0.00138,53.06,1907,"B-13","Alloy 617","Plate",314626
"Cycle 5","CapPass",46.75,"Qualified",-0.00136,55.73,1908,"B-13","Alloy 617","Plate",314626
"Cycle 5","CapPass",46.78,"Qualified",-0.00133,57.92,1909,"B-13","Alloy 617","Plate",314626
"Cycle 5","CapPass",46.78,"Qualified",-0.00133,58.05,1910,"B-13","Alloy 617","Plate",314626
"Cycle 5","CapPass",46.81,"Qualified",-0.00131,60.85,1911,"B-13","Alloy 617","Plate",314626
"Cycle 5","CapPass",46.84,"Qualified",-0.00128,63.29,1912,"B-13","Alloy 617","Plate",314626
"Cycle 5","CapPass",46.87,"Qualified",-0.00126,65.83,1913,"B-13","Alloy 617","Plate",314626
"Cycle 5","CapPass",46.89,"Qualified",-0.00123,68.33,1914,"B-13","Alloy 617","Plate",314626
"Cycle 5","CapPass",46.91,"Qualified",-0.00121,70.56,1915,"B-13","Alloy 617","Plate",314626
"Cycle 5","CapPass",46.94,"Qualified",-0.00118,72.90,1916,"B-13","Alloy 617","Plate",314626
"Cycle 5","CapPass",46.96,"Qualified",-0.00116,75.24,1917,"B-13","Alloy 617","Plate",314626
"Cycle 5","CapPass",46.99,"Qualified",-0.00113,77.49,1918,"B-13","Alloy 617","Plate",314626
"Cycle 5","CapPass",47.01,"Qualified",-0.00110,80.07,1919,"B-13","Alloy 617","Plate",314626
"Cycle 5","CapPass",47.03,"Qualified",-0.00108,82.09,1920,"B-13","Alloy 617","Plate",314626
"Cycle 5","CapPass",47.05,"Qualified",-0.00105,84.28,1921,"B-13","Alloy 617","Plate",314626
"Cycle 5","CapPass",47.07,"Qualified",-0.00103,86.32,1922,"B-13","Alloy 617","Plate",314626
"Cycle 5","CapPass",47.09,"Qualified",-0.00100,88.24,1923,"B-13","Alloy 617","Plate",314626
"Cycle 5","CapPass",47.11,"Qualified",-0.00098,90.08,1924,"B-13","Alloy 617","Plate",314626
"Cycle 5","CapPass",47.14,"Qualified",-0.00095,91.71,1925,"B-13","Alloy 617","Plate",314626
"Cycle 5","CapPass",47.16,"Qualified",-0.00093,93.43,1926,"B-13","Alloy 617","Plate",314626
"Cycle 5","CapPass",47.19,"Qualified",-0.00090,95.01,1927,"B-13","Alloy 617","Plate",314626
"Cycle 5","CapPass",47.21,"Qualified",-0.00087,96.41,1928,"B-13","Alloy 617","Plate",314626
"Cycle 5","CapPass",47.24,"Qualified",-0.00085,97.89,1929,"B-13","Alloy 617","Plate",314626
"Cycle 5","CapPass",47.27,"Qualified",-0.00082,99.23,1930,"B-13","Alloy 617","Plate",314626
"Cycle 5","CapPass",47.29,"Qualified",-0.00080,100.50,1931,"B-13","Alloy 617","Plate",314626
"Cycle 5","CapPass",47.32,"Qualified",-0.00077,101.92,1932,"B-13","Alloy 617","Plate",314626
"Cycle 5","CapPass",47.35,"Qualified",-0.00075,103.12,1933,"B-13","Alloy 617","Plate",314626
"Cycle 5","CapPass",47.38,"Qualified",-0.00072,104.47,1934,"B-13","Alloy 617","Plate",314626
"Cycle 5","CapPass",47.40,"Qualified",-0.00070,105.71,1935,"B-13","Alloy 617","Plate",314626
"Cycle 5","CapPass",47.43,"Qualified",-0.00067,107.01,1936,"B-13","Alloy 617","Plate",314626
"Cycle 5","CapPass",47.46,"Qualified",-0.00065,107.96,1937,"B-13","Alloy 617","Plate",314626
"Cycle 5","CapPass",47.48,"Qualified",-0.00062,109.28,1938,"B-13","Alloy 617","Plate",314626
"Cycle 5","CapPass",47.51,"Qualified",-0.00060,110.46,1939,"B-13","Alloy 617","Plate",314626
"Cycle 5","CapPass",47.53,"Qualified",-0.00057,111.66,1940,"B-13","Alloy 617","Plate",314626
"Cycle 5","CapPass",47.56,"Qualified",-0.00055,112.85,1941,"B-13","Alloy 617","Plate",314626
"Cycle 5","CapPass",47.59,"Qualified",-0.00052,113.97,1942,"B-13","Alloy 617","Plate",314626
"Cycle 5","CapPass",47.61,"Qualified",-0.00049,115.19,1943,"B-13","Alloy 617","Plate",314626
"Cycle 5","CapPass",47.64,"Qualified",-0.00047,116.47,1944,"B-13","Alloy 617","Plate",314626
"Cycle 5","CapPass",47.66,"Qualified",-0.00044,117.50,1945,"B-13","Alloy 617","Plate",314626
"Cycle 5","CapPass",47.69,"Qualified",-0.00042,118.66,1946,"B-13","Alloy 617","Plate",314626
"Cycle 5","CapPass",47.72,"Qualified",-0.00039,119.87,1947,"B-13","Alloy 617","Plate",314626
"Cycle 5","CapPass",47.74,"Qualified",-0.00037,120.99,1948,"B-13","Alloy 617","Plate",314626
"Cycle 5","CapPass",47.77,"Qualified",-0.00034,122.21,1949,"B-13","Alloy 617","Plate",314626
"Cycle 5","CapPass",47.78,"Qualified",-0.00032,122.83,1950,"B-13","Alloy 617","Plate",314626
"Cycle 5","CapPass",47.79,"Qualified",-0.00032,123.17,1951,"B-13","Alloy 617","Plate",314626
"Cycle 5","CapPass",47.81,"Qualified",-0.00029,124.34,1952,"B-13","Alloy 617","Plate",314626
"Cycle 5","CapPass",47.84,"Qualified",-0.00026,125.62,1953,"B-13","Alloy 617","Plate",314626
"Cycle 5","CapPass",47.86,"Qualified",-0.00024,126.94,1954,"B-13","Alloy 617","Plate",314626
"Cycle 9-10","CapPass",86.33,"Qualified",0.00296,148.01,3516,"B-13","Alloy 617","Plate",314626
"Cycle 9-10","CapPass",86.35,"Qualified",0.00298,147.97,3517,"B-13","Alloy 617","Plate",314626
"Cycle 9-10","CapPass",86.38,"Qualified",0.00301,147.17,3518,"B-13","Alloy 617","Plate",314626
"Cycle 9-10","CapPass",86.41,"Qualified",0.00303,145.27,3519,"B-13","Alloy 617","Plate",314626
"Cycle 9-10","CapPass",86.54,"Qualified",0.00301,123.41,3520,"B-13","Alloy 617","Plate",314626
"Cycle 9-10","CapPass",86.57,"Qualified",0.00298,118.20,3521,"B-13","Alloy 617","Plate",314626
"Cycle 9-10","CapPass",86.59,"Qualified",0.00296,113.05,3522,"B-13","Alloy 617","Plate",314626
"Cycle 9-10","CapPass",86.61,"Qualified",0.00293,108.51,3523,"B-13","Alloy 617","Plate",314626
"Cycle 9-10","CapPass",86.62,"Qualified",0.00291,104.38,3524,"B-13","Alloy 617","Plate",314626
"Cycle 9-10","CapPass",86.64,"Qualified",0.00288,100.57,3525,"B-13","Alloy 617","Plate",314626
"Cycle 9-10","CapPass",86.66,"Qualified",0.00285,96.56,3526,"B-13","Alloy 617","Plate",314626
"Cycle 9-10","CapPass",86.68,"Qualified",0.00283,92.69,3527,"B-13","Alloy 617","Plate",314626
"Cycle 9-10","CapPass",86.70,"Qualified",0.00280,88.89,3528,"B-13","Alloy 617","Plate",314626
"Cycle 9-10","CapPass",86.71,"Qualified",0.00278,85.18,3529,"B-13","Alloy 617","Plate",314626
"Cycle 9-10","CapPass",86.74,"Qualified",0.00275,81.53,3530,"B-13","Alloy 617","Plate",314626
"Cycle 9-10","CapPass",86.75,"Qualified",0.00273,78.13,3531,"B-13","Alloy 617","Plate",314626
"Cycle 9-10","CapPass",86.77,"Qualified",0.00270,74.85,3532,"B-13","Alloy 617","Plate",314626
"Cycle 9-10","CapPass",86.78,"Qualified",0.00269,73.57,3533,"B-13","Alloy 617","Plate",314626
"Cycle 9-10","CapPass",86.79,"Qualified",0.00267,71.40,3534,"B-13","Alloy 617","Plate",314626
"Cycle 9-10","CapPass",86.82,"Qualified",0.00265,68.33,3535,"B-13","Alloy 617","Plate",314626
"Cycle 9-10","CapPass",86.84,"Qualified",0.00262,64.83,3536,"B-13","Alloy 617","Plate",314626
"Cycle 9-10","CapPass",86.86,"Qualified",0.00260,61.47,3537,"B-13","Alloy 617","Plate",314626
"Cycle 9-10","CapPass",86.89,"Qualified",0.00257,58.26,3538,"B-13","Alloy 617","Plate",314626
"Cycle 9-10","CapPass",86.92,"Qualified",0.00255,55.12,3539,"B-13","Alloy 617","Plate",314626
"Cycle 9-10","CapPass",86.94,"Qualified",0.00252,51.74,3540,"B-13","Alloy 617","Plate",314626
"Cycle 9-10","CapPass",86.97,"Qualified",0.00250,48.42,3541,"B-13","Alloy 617","Plate",314626
"Cycle 9-10","CapPass",87.00,"Qualified",0.00247,45.19,3542,"B-13","Alloy 617","Plate",314626
"Cycle 9-10","CapPass",87.03,"Qualified",0.00245,42.04,3543,"B-13","Alloy 617","Plate",314626
"Cycle 9-10","CapPass",87.05,"Qualified",0.00242,38.69,3544,"B-13","Alloy 617","Plate",314626
"Cycle 9-10","CapPass",87.08,"Qualified",0.00239,35.52,3545,"B-13","Alloy 617","Plate",314626
"Cycle 9-10","CapPass",87.11,"Qualified",0.00237,32.41,3546,"B-13","Alloy 617","Plate",314626
"Cycle 9-10","CapPass",87.14,"Qualified",0.00234,29.21,3547,"B-13","Alloy 617","Plate",314626
"Cycle 9-10","CapPass",87.16,"Qualified",0.00232,26.35,3548,"B-13","Alloy 617","Plate",314626
"Cycle 9-10","CapPass",87.19,"Qualified",0.00229,23.22,3549,"B-13","Alloy 617","Plate",314626
"Cycle 9-10","CapPass",87.22,"Qualified",0.00227,20.24,3550,"B-13","Alloy 617","Plate",314626
"Cycle 9-10","CapPass",87.24,"Qualified",0.00224,17.32,3551,"B-13","Alloy 617","Plate",314626
"Cycle 9-10","CapPass",87.27,"Qualified",0.00222,14.32,3552,"B-13","Alloy 617","Plate",314626
"Cycle 9-10","CapPass",87.30,"Qualified",0.00219,11.39,3553,"B-13","Alloy 617","Plate",314626
"Cycle 9-10","CapPass",87.32,"Qualified",0.00217,8.58,3554,"B-13","Alloy 617","Plate",314626
"Cycle 9-10","CapPass",87.35,"Qualified",0.00214,5.68,3555,"B-13","Alloy 617","Plate",314626
"Cycle 9-10","CapPass",87.37,"Qualified",0.00211,3.03,3556,"B-13","Alloy 617","Plate",314626
"Cycle 9-10","CapPass",87.40,"Qualified",0.00209,0.20,3557,"B-13","Alloy 617","Plate",314626
"Cycle 9-10","CapPass",87.43,"Qualified",0.00206,-2.35,3558,"B-13","Alloy 617","Plate",314626
"Cycle 9-10","CapPass",87.45,"Qualified",0.00204,-5.23,3559,"B-13","Alloy 617","Plate",314626
"Cycle 9-10","CapPass",87.48,"Qualified",0.00201,-7.92,3560,"B-13","Alloy 617","Plate",314626
"Cycle 9-10","CapPass",87.51,"Qualified",0.00199,-10.35,3561,"B-13","Alloy 617","Plate",314626
"Cycle 9-10","CapPass",87.53,"Qualified",0.00196,-12.94,3562,"B-13","Alloy 617","Plate",314626
"Cycle 9-10","CapPass",87.56,"Qualified",0.00194,-15.25,3563,"B-13","Alloy 617","Plate",314626
"Cycle 9-10","CapPass",87.59,"Qualified",0.00191,-17.61,3564,"B-13","Alloy 617","Plate",314626
"Cycle 9-10","CapPass",87.61,"Qualified",0.00189,-19.50,3565,"B-13","Alloy 617","Plate",314626
"Cycle 9-10","CapPass",87.65,"Qualified",0.00186,-21.32,3566,"B-13","Alloy 617","Plate",314626
"Cycle 9-10","CapPass",87.69,"Qualified",0.00183,-22.96,3567,"B-13","Alloy 617","Plate",314626
"Cycle 9-10","CapPass",87.74,"Qualified",0.00181,-24.86,3568,"B-13","Alloy 617","Plate",314626
"Cycle 9-10","CapPass",87.78,"Qualified",0.00178,-26.75,3569,"B-13","Alloy 617","Plate",314626
"Cycle 9-10","CapPass",87.78,"Qualified",0.00178,-27.02,3570,"B-13","Alloy 617","Plate",314626
"Cycle 9-10","CapPass",87.82,"Qualified",0.00176,-28.75,3571,"B-13","Alloy 617","Plate",314626
"Cycle 9-10","CapPass",87.86,"Qualified",0.00173,-31.12,3572,"B-13","Alloy 617","Plate",314626
"Cycle 9-10","CapPass",87.89,"Qualified",0.00171,-34.03,3573,"B-13","Alloy 617","Plate",314626
"Cycle 9-10","CapPass",87.92,"Qualified",0.00168,-36.98,3574,"B-13","Alloy 617","Plate",314626
"Cycle 9-10","CapPass",87.94,"Qualified",0.00166,-39.90,3575,"B-13","Alloy 617","Plate",314626
"Cycle 9-10","CapPass",87.96,"Qualified",0.00163,-42.86,3576,"B-13","Alloy 617","Plate",314626
"Cycle 9-10","CapPass",87.98,"Qualified",0.00161,-45.47,3577,"B-13","Alloy 617","Plate",314626
"Cycle 9-10","CapPass",88.00,"Qualified",0.00158,-48.24,3578,"B-13","Alloy 617","Plate",314626
"Cycle 9-10","CapPass",88.02,"Qualified",0.00156,-50.68,3579,"B-13","Alloy 617","Plate",314626
"Cycle 9-10","CapPass",88.04,"Qualified",0.00153,-53.07,3580,"B-13","Alloy 617","Plate",314626
"Cycle 9-10","CapPass",88.06,"Qualified",0.00150,-55.24,3581,"B-13","Alloy 617","Plate",314626
"Cycle 9-10","CapPass",88.08,"Qualified",0.00148,-57.39,3582,"B-13","Alloy 617","Plate",314626
"Cycle 9-10","CapPass",88.11,"Qualified",0.00145,-59.58,3583,"B-13","Alloy 617","Plate",314626
"Cycle 9-10","CapPass",88.13,"Qualified",0.00143,-61.52,3584,"B-13","Alloy 617","Plate",314626
"Cycle 9-10","CapPass",88.15,"Qualified",0.00140,-63.41,3585,"B-13","Alloy 617","Plate",314626
"Cycle 9-10","CapPass",88.18,"Qualified",0.00138,-65.30,3586,"B-13","Alloy 617","Plate",314626
"Cycle 9-10","CapPass",88.20,"Qualified",0.00135,-66.93,3587,"B-13","Alloy 617","Plate",314626
"Cycle 9-10","CapPass",88.23,"Qualified",0.00133,-68.28,3588,"B-13","Alloy 617","Plate",314626
"Cycle 9-10","CapPass",88.26,"Qualified",0.00130,-70.13,3589,"B-13","Alloy 617","Plate",314626
"Cycle 9-10","CapPass",88.28,"Qualified",0.00128,-71.68,3590,"B-13","Alloy 617","Plate",314626
"Cycle 9-10","CapPass",88.31,"Qualified",0.00125,-73.12,3591,"B-13","Alloy 617","Plate",314626
"Cycle 9-10","CapPass",88.34,"Qualified",0.00122,-74.70,3592,"B-13","Alloy 617","Plate",314626
"Cycle 9-10","CapPass",88.37,"Qualified",0.00120,-76.44,3593,"B-13","Alloy 617","Plate",314626
"Cycle 9-10","CapPass",88.40,"Qualified",0.00117,-78.08,3594,"B-13","Alloy 617","Plate",314626
"Cycle 9-10","CapPass",88.43,"Qualified",0.00115,-79.39,3595,"B-13","Alloy 617","Plate",314626
"Cycle 9-10","CapPass",88.46,"Qualified",0.00112,-81.13,3596,"B-13","Alloy 617","Plate",314626
"Cycle 9-10","CapPass",88.49,"Qualified",0.00110,-82.66,3597,"B-13","Alloy 617","Plate",314626
"Cycle 9-10","CapPass",88.51,"Qualified",0.00107,-84.27,3598,"B-13","Alloy 617","Plate",314626
"Cycle 9-10","CapPass",88.54,"Qualified",0.00105,-85.71,3599,"B-13","Alloy 617","Plate",314626
"Cycle 9-10","CapPass",88.57,"Qualified",0.00102,-87.28,3600,"B-13","Alloy 617","Plate",314626
"Cycle 9-10","CapPass",88.59,"Qualified",0.00100,-88.77,3601,"B-13","Alloy 617","Plate",314626
"Cycle 9-10","CapPass",88.62,"Qualified",0.00097,-90.55,3602,"B-13","Alloy 617","Plate",314626
"Cycle 9-10","CapPass",88.65,"Qualified",0.00094,-92.28,3603,"B-13","Alloy 617","Plate",314626
"Cycle 9-10","CapPass",88.67,"Qualified",0.00092,-93.66,3604,"B-13","Alloy 617","Plate",314626
"Cycle 9-10","CapPass",88.69,"Qualified",0.00089,-95.21,3605,"B-13","Alloy 617","Plate",314626
"Cycle 9-10","CapPass",88.72,"Qualified",0.00087,-96.84,3606,"B-13","Alloy 617","Plate",314626
"Cycle 9-10","CapPass",88.75,"Qualified",0.00084,-98.86,3607,"B-13","Alloy 617","Plate",314626
"Cycle 9-10","CapPass",88.77,"Qualified",0.00082,-100.7,3608,"B-13","Alloy 617","Plate",314626
"Cycle 9-10","CapPass",88.78,"Qualified",0.00080,-101.7,3609,"B-13","Alloy 617","Plate",314626
"Cycle 9-10","CapPass",88.79,"Qualified",0.00079,-102.6,3610,"B-13","Alloy 617","Plate",314626
"Cycle 9-10","CapPass",88.81,"Qualified",0.00076,-104.7,3611,"B-13","Alloy 617","Plate",314626
"Cycle 9-10","CapPass",88.83,"Qualified",0.00074,-106.3,3612,"B-13","Alloy 617","Plate",314626
"Cycle 9-10","CapPass",88.85,"Qualified",0.00071,-108.4,3613,"B-13","Alloy 617","Plate",314626
"Cycle 9-10","CapPass",88.87,"Qualified",0.00069,-110.0,3614,"B-13","Alloy 617","Plate",314626
"Cycle 9-10","CapPass",88.89,"Qualified",0.00066,-112.0,3615,"B-13","Alloy 617","Plate",314626
"Cycle 9-10","CapPass",88.90,"Qualified",0.00064,-113.7,3616,"B-13","Alloy 617","Plate",314626
"Cycle 9-10","CapPass",88.92,"Qualified",0.00061,-115.6,3617,"B-13","Alloy 617","Plate",314626
"Cycle 9-10","CapPass",88.94,"Qualified",0.00058,-117.1,3618,"B-13","Alloy 617","Plate",314626
"Cycle 9-10","CapPass",88.95,"Qualified",0.00056,-118.5,3619,"B-13","Alloy 617","Plate",314626
"Cycle 9-10","CapPass",88.97,"Qualified",0.00053,-120.0,3620,"B-13","Alloy 617","Plate",314626
"Cycle 9-10","CapPass",88.99,"Qualified",0.00051,-121.4,3621,"B-13","Alloy 617","Plate",314626
"Cycle 9-10","CapPass",89.01,"Qualified",0.00048,-122.8,3622,"B-13","Alloy 617","Plate",314626
"Cycle 9-10","CapPass",89.02,"Qualified",0.00046,-124.1,3623,"B-13","Alloy 617","Plate",314626
"Cycle 9-10","CapPass",89.04,"Qualified",0.00043,-125.2,3624,"B-13","Alloy 617","Plate",314626
"Cycle 9-10","CapPass",89.06,"Qualified",0.00040,-126.2,3625,"B-13","Alloy 617","Plate",314626
"Cycle 9-10","CapPass",89.07,"Qualified",0.00038,-127.2,3626,"B-13","Alloy 617","Plate",314626
"Cycle 9-10","CapPass",89.09,"Qualified",0.00035,-128.0,3627,"B-13","Alloy 617","Plate",314626
"Cycle 9-10","CapPass",89.11,"Qualified",0.00033,-128.9,3628,"B-13","Alloy 617","Plate",314626
"Cycle 9-10","CapPass",89.13,"Qualified",0.00030,-129.7,3629,"B-13","Alloy 617","Plate",314626
"Cycle 9-10","CapPass",89.15,"Qualified",0.00028,-130.2,3630,"B-13","Alloy 617","Plate",314626
"Cycle 9-10","CapPass",89.17,"Qualified",0.00025,-130.7,3631,"B-13","Alloy 617","Plate",314626
"Cycle 9-10","CapPass",89.19,"Qualified",0.00022,-131.3,3632,"B-13","Alloy 617","Plate",314626
"Cycle 9-10","CapPass",89.21,"Qualified",0.00020,-131.5,3633,"B-13","Alloy 617","Plate",314626
"Cycle 9-10","CapPass",89.23,"Qualified",0.00017,-131.8,3634,"B-13","Alloy 617","Plate",314626
"Cycle 9-10","CapPass",89.25,"Qualified",0.00015,-132.1,3635,"B-13","Alloy 617","Plate",314626
"Cycle 9-10","CapPass",89.27,"Qualified",0.00012,-132.2,3636,"B-13","Alloy 617","Plate",314626
"Cycle 9-10","CapPass",89.29,"Qualified",0.00010,-132.2,3637,"B-13","Alloy 617","Plate",314626
"Cycle 9-10","CapPass",89.32,"Qualified",0.00007,-132.1,3638,"B-13","Alloy 617","Plate",314626
"Cycle 9-10","CapPass",89.34,"Qualified",0.00005,-132.1,3639,"B-13","Alloy 617","Plate",314626
"Cycle 9-10","CapPass",89.36,"Qualified",0.00002,-132.0,3640,"B-13","Alloy 617","Plate",314626
"Cycle 9-10","CapPass",89.39,"Qualified",-0.00000,-131.8,3641,"B-13","Alloy 617","Plate",314626
"Cycle 9-10","CapPass",89.42,"Qualified",-0.00003,-131.7,3642,"B-13","Alloy 617","Plate",314626
"Cycle 9-10","CapPass",89.44,"Qualified",-0.00006,-131.5,3643,"B-13","Alloy 617","Plate",314626
"Cycle 9-10","CapPass",89.47,"Qualified",-0.00008,-131.4,3644,"B-13","Alloy 617","Plate",314626
"Cycle 9-10","CapPass",89.49,"Qualified",-0.00011,-131.3,3645,"B-13","Alloy 617","Plate",314626
"Cycle 9-10","CapPass",89.52,"Qualified",-0.00013,-131.2,3646,"B-13","Alloy 617","Plate",314626
"Cycle 9-10","CapPass",89.55,"Qualified",-0.00016,-131.2,3647,"B-13","Alloy 617","Plate",314626
"Cycle 9-10","CapPass",89.57,"Qualified",-0.00018,-131.0,3648,"B-13","Alloy 617","Plate",314626
"Cycle 9-10","CapPass",89.60,"Qualified",-0.00021,-131.2,3649,"B-13","Alloy 617","Plate",314626
"Cycle 9-10","CapPass",89.63,"Qualified",-0.00023,-131.1,3650,"B-13","Alloy 617","Plate",314626
"Cycle 9-10","CapPass",89.66,"Qualified",-0.00026,-131.2,3651,"B-13","Alloy 617","Plate",314626
"Cycle 9-10","CapPass",89.68,"Qualified",-0.00028,-131.3,3652,"B-13","Alloy 617","Plate",314626
"Cycle 9-10","CapPass",89.71,"Qualified",-0.00031,-131.4,3653,"B-13","Alloy 617","Plate",314626
"Cycle 9-10","CapPass",89.73,"Qualified",-0.00034,-131.6,3654,"B-13","Alloy 617","Plate",314626
"Cycle 9-10","CapPass",89.76,"Qualified",-0.00036,-131.8,3655,"B-13","Alloy 617","Plate",314626
"Cycle 9-10","CapPass",89.78,"Qualified",-0.00038,-131.9,3656,"B-13","Alloy 617","Plate",314626
"Cycle 9-10","CapPass",89.79,"Qualified",-0.00039,-132.0,3657,"B-13","Alloy 617","Plate",314626
"Cycle 9-10","CapPass",89.82,"Qualified",-0.00041,-132.3,3658,"B-13","Alloy 617","Plate",314626
"Cycle 9-10","CapPass",89.84,"Qualified",-0.00044,-132.6,3659,"B-13","Alloy 617","Plate",314626
"Cycle 9-10","CapPass",89.87,"Qualified",-0.00046,-133.0,3660,"B-13","Alloy 617","Plate",314626
"Cycle 9-10","CapPass",89.90,"Qualified",-0.00049,-133.3,3661,"B-13","Alloy 617","Plate",314626
"Cycle 9-10","CapPass",89.93,"Qualified",-0.00051,-133.7,3662,"B-13","Alloy 617","Plate",314626
"Cycle 9-10","CapPass",89.95,"Qualified",-0.00054,-134.1,3663,"B-13","Alloy 617","Plate",314626
"Cycle 9-10","CapPass",89.98,"Qualified",-0.00057,-134.6,3664,"B-13","Alloy 617","Plate",314626
"Cycle 9-10","CapPass",90.00,"Qualified",-0.00059,-135.0,3665,"B-13","Alloy 617","Plate",314626
"Cycle 9-10","CapPass",90.03,"Qualified",-0.00062,-135.5,3666,"B-13","Alloy 617","Plate",314626
"Cycle 9-10","CapPass",90.06,"Qualified",-0.00064,-136.0,3667,"B-13","Alloy 617","Plate",314626
"Cycle 9-10","CapPass",90.08,"Qualified",-0.00067,-136.5,3668,"B-13","Alloy 617","Plate",314626
"Cycle 9-10","CapPass",90.10,"Qualified",-0.00069,-136.9,3669,"B-13","Alloy 617","Plate",314626
"Cycle 9-10","CapPass",90.13,"Qualified",-0.00072,-137.4,3670,"B-13","Alloy 617","Plate",314626
"Cycle 9-10","CapPass",90.16,"Qualified",-0.00075,-137.8,3671,"B-13","Alloy 617","Plate",314626
"Cycle 9-10","CapPass",90.18,"Qualified",-0.00077,-138.2,3672,"B-13","Alloy 617","Plate",314626
"Cycle 9-10","CapPass",90.20,"Qualified",-0.00080,-138.6,3673,"B-13","Alloy 617","Plate",314626
"Cycle 9-10","CapPass",90.23,"Qualified",-0.00082,-139.1,3674,"B-13","Alloy 617","Plate",314626
"Cycle 9-10","CapPass",90.25,"Qualified",-0.00085,-139.3,3675,"B-13","Alloy 617","Plate",314626
"Cycle 9-10","CapPass",90.27,"Qualified",-0.00087,-139.7,3676,"B-13","Alloy 617","Plate",314626
"Cycle 9-10","CapPass",90.30,"Qualified",-0.00090,-140.0,3677,"B-13","Alloy 617","Plate",314626
"Cycle 9-10","CapPass",90.32,"Qualified",-0.00092,-140.3,3678,"B-13","Alloy 617","Plate",314626
"Cycle 9-10","CapPass",90.35,"Qualified",-0.00095,-140.6,3679,"B-13","Alloy 617","Plate",314626
"Cycle 9-10","CapPass",90.37,"Qualified",-0.00098,-140.9,3680,"B-13","Alloy 617","Plate",314626
"Cycle 9-10","CapPass",90.39,"Qualified",-0.00100,-140.9,3681,"B-13","Alloy 617","Plate",314626
"Cycle 9-10","CapPass",90.42,"Qualified",-0.00103,-141.2,3682,"B-13","Alloy 617","Plate",314626
"Cycle 9-10","CapPass",90.45,"Qualified",-0.00105,-141.4,3683,"B-13","Alloy 617","Plate",314626
