Repository: js-molina/fatigue-A617

File: data/950C/Strain rate 0.001/0.60% strain/HTM_A20_Cycles_B14.csv (part 3 of 14)
"Cycle Label","Data State","Elapsed Time Sec","Qual State","Strain","Stress Mpa","Count","Sample","Alloy","Material_Form","Heat"
"Cycle 5","CapPass",41.87,"Qualified",0.00053,-103.8,1690,"B-14","Alloy 617","Plate",314626
"Cycle 5","CapPass",41.89,"Qualified",0.00050,-104.7,1691,"B-14","Alloy 617","Plate",314626
"Cycle 5","CapPass",41.92,"Qualified",0.00048,-105.5,1692,"B-14","Alloy 617","Plate",314626
"Cycle 5","CapPass",41.95,"Qualified",0.00045,-106.4,1693,"B-14","Alloy 617","Plate",314626
"Cycle 5","CapPass",41.97,"Qualified",0.00042,-107.2,1694,"B-14","Alloy 617","Plate",314626
"Cycle 5","CapPass",42.00,"Qualified",0.00040,-108.0,1695,"B-14","Alloy 617","Plate",314626
"Cycle 5","CapPass",42.02,"Qualified",0.00037,-108.8,1696,"B-14","Alloy 617","Plate",314626
"Cycle 5","CapPass",42.05,"Qualified",0.00035,-109.7,1697,"B-14","Alloy 617","Plate",314626
"Cycle 5","CapPass",42.07,"Qualified",0.00032,-110.3,1698,"B-14","Alloy 617","Plate",314626
"Cycle 5","CapPass",42.10,"Qualified",0.00030,-111.0,1699,"B-14","Alloy 617","Plate",314626
"Cycle 5","CapPass",42.12,"Qualified",0.00027,-111.8,1700,"B-14","Alloy 617","Plate",314626
"Cycle 5","CapPass",42.14,"Qualified",0.00025,-112.4,1701,"B-14","Alloy 617","Plate",314626
"Cycle 5","CapPass",42.17,"Qualified",0.00022,-112.9,1702,"B-14","Alloy 617","Plate",314626
"Cycle 5","CapPass",42.19,"Qualified",0.00020,-113.6,1703,"B-14","Alloy 617","Plate",314626
"Cycle 5","CapPass",42.22,"Qualified",0.00017,-114.1,1704,"B-14","Alloy 617","Plate",314626
"Cycle 5","CapPass",42.24,"Qualified",0.00014,-114.6,1705,"B-14","Alloy 617","Plate",314626
"Cycle 5","CapPass",42.26,"Qualified",0.00012,-115.1,1706,"B-14","Alloy 617","Plate",314626
"Cycle 5","CapPass",42.29,"Qualified",0.00009,-115.5,1707,"B-14","Alloy 617","Plate",314626
"Cycle 5","CapPass",42.32,"Qualified",0.00007,-115.9,1708,"B-14","Alloy 617","Plate",314626
"Cycle 5","CapPass",42.34,"Qualified",0.00004,-116.3,1709,"B-14","Alloy 617","Plate",314626
"Cycle 5","CapPass",42.37,"Qualified",0.00002,-116.7,1710,"B-14","Alloy 617","Plate",314626
"Cycle 5","CapPass",42.40,"Qualified",-0.00001,-117.1,1711,"B-14","Alloy 617","Plate",314626
"Cycle 5","CapPass",42.42,"Qualified",-0.00003,-117.5,1712,"B-14","Alloy 617","Plate",314626
"Cycle 5","CapPass",42.45,"Qualified",-0.00006,-118.0,1713,"B-14","Alloy 617","Plate",314626
"Cycle 5","CapPass",42.47,"Qualified",-0.00009,-118.4,1714,"B-14","Alloy 617","Plate",314626
"Cycle 5","CapPass",42.50,"Qualified",-0.00011,-118.9,1715,"B-14","Alloy 617","Plate",314626
"Cycle 5","CapPass",42.52,"Qualified",-0.00014,-119.3,1716,"B-14","Alloy 617","Plate",314626
"Cycle 5","CapPass",42.55,"Qualified",-0.00016,-119.7,1717,"B-14","Alloy 617","Plate",314626
"Cycle 5","CapPass",42.57,"Qualified",-0.00019,-120.2,1718,"B-14","Alloy 617","Plate",314626
"Cycle 5","CapPass",42.60,"Qualified",-0.00021,-120.8,1719,"B-14","Alloy 617","Plate",314626
"Cycle 5","CapPass",42.63,"Qualified",-0.00024,-121.1,1720,"B-14","Alloy 617","Plate",314626
"Cycle 5","CapPass",42.65,"Qualified",-0.00026,-121.5,1721,"B-14","Alloy 617","Plate",314626
"Cycle 5","CapPass",42.68,"Qualified",-0.00029,-122.0,1722,"B-14","Alloy 617","Plate",314626
"Cycle 5","CapPass",42.70,"Qualified",-0.00031,-122.3,1723,"B-14","Alloy 617","Plate",314626
"Cycle 5","CapPass",42.73,"Qualified",-0.00034,-122.7,1724,"B-14","Alloy 617","Plate",314626
"Cycle 5","CapPass",42.75,"Qualified",-0.00037,-123.0,1725,"B-14","Alloy 617","Plate",314626
"Cycle 5","CapPass",42.78,"Qualified",-0.00039,-123.3,1726,"B-14","Alloy 617","Plate",314626
"Cycle 5","CapPass",42.81,"Qualified",-0.00042,-123.6,1727,"B-14","Alloy 617","Plate",314626
"Cycle 5","CapPass",42.83,"Qualified",-0.00044,-123.8,1728,"B-14","Alloy 617","Plate",314626
"Cycle 5","CapPass",42.84,"Qualified",-0.00045,-124.0,1729,"B-14","Alloy 617","Plate",314626
"Cycle 5","CapPass",42.85,"Qualified",-0.00047,-124.2,1730,"B-14","Alloy 617","Plate",314626
"Cycle 5","CapPass",42.88,"Qualified",-0.00049,-124.5,1731,"B-14","Alloy 617","Plate",314626
"Cycle 5","CapPass",42.90,"Qualified",-0.00052,-124.8,1732,"B-14","Alloy 617","Plate",314626
"Cycle 5","CapPass",42.93,"Qualified",-0.00054,-125.1,1733,"B-14","Alloy 617","Plate",314626
"Cycle 5","CapPass",42.95,"Qualified",-0.00057,-125.3,1734,"B-14","Alloy 617","Plate",314626
"Cycle 5","CapPass",42.98,"Qualified",-0.00059,-125.5,1735,"B-14","Alloy 617","Plate",314626
"Cycle 5","CapPass",43.00,"Qualified",-0.00062,-125.8,1736,"B-14","Alloy 617","Plate",314626
"Cycle 5","CapPass",43.02,"Qualified",-0.00065,-126.0,1737,"B-14","Alloy 617","Plate",314626
"Cycle 5","CapPass",43.05,"Qualified",-0.00067,-126.0,1738,"B-14","Alloy 617","Plate",314626
"Cycle 5","CapPass",43.07,"Qualified",-0.00070,-126.3,1739,"B-14","Alloy 617","Plate",314626
"Cycle 5","CapPass",43.10,"Qualified",-0.00072,-126.3,1740,"B-14","Alloy 617","Plate",314626
"Cycle 5","CapPass",43.12,"Qualified",-0.00075,-126.3,1741,"B-14","Alloy 617","Plate",314626
"Cycle 5","CapPass",43.15,"Qualified",-0.00077,-126.4,1742,"B-14","Alloy 617","Plate",314626
"Cycle 5","CapPass",43.17,"Qualified",-0.00080,-126.5,1743,"B-14","Alloy 617","Plate",314626
"Cycle 5","CapPass",43.20,"Qualified",-0.00082,-126.6,1744,"B-14","Alloy 617","Plate",314626
"Cycle 5","CapPass",43.22,"Qualified",-0.00085,-126.6,1745,"B-14","Alloy 617","Plate",314626
"Cycle 5","CapPass",43.25,"Qualified",-0.00087,-126.5,1746,"B-14","Alloy 617","Plate",314626
"Cycle 5","CapPass",43.28,"Qualified",-0.00090,-126.6,1747,"B-14","Alloy 617","Plate",314626
"Cycle 5","CapPass",43.30,"Qualified",-0.00092,-126.6,1748,"B-14","Alloy 617","Plate",314626
"Cycle 5","CapPass",43.33,"Qualified",-0.00095,-126.7,1749,"B-14","Alloy 617","Plate",314626
"Cycle 5","CapPass",43.36,"Qualified",-0.00098,-126.9,1750,"B-14","Alloy 617","Plate",314626
"Cycle 5","CapPass",43.38,"Qualified",-0.00100,-127.1,1751,"B-14","Alloy 617","Plate",314626
"Cycle 5","CapPass",43.41,"Qualified",-0.00103,-127.3,1752,"B-14","Alloy 617","Plate",314626
"Cycle 5","CapPass",43.44,"Qualified",-0.00105,-127.5,1753,"B-14","Alloy 617","Plate",314626
"Cycle 5","CapPass",43.46,"Qualified",-0.00108,-127.7,1754,"B-14","Alloy 617","Plate",314626
"Cycle 5","CapPass",43.48,"Qualified",-0.00110,-127.9,1755,"B-14","Alloy 617","Plate",314626
"Cycle 5","CapPass",43.51,"Qualified",-0.00113,-128.2,1756,"B-14","Alloy 617","Plate",314626
"Cycle 5","CapPass",43.53,"Qualified",-0.00115,-128.4,1757,"B-14","Alloy 617","Plate",314626
"Cycle 5","CapPass",43.56,"Qualified",-0.00118,-128.5,1758,"B-14","Alloy 617","Plate",314626
"Cycle 5","CapPass",43.58,"Qualified",-0.00121,-128.7,1759,"B-14","Alloy 617","Plate",314626
"Cycle 5","CapPass",43.61,"Qualified",-0.00123,-129.0,1760,"B-14","Alloy 617","Plate",314626
"Cycle 5","CapPass",43.63,"Qualified",-0.00126,-129.1,1761,"B-14","Alloy 617","Plate",314626
"Cycle 5","CapPass",43.66,"Qualified",-0.00128,-129.2,1762,"B-14","Alloy 617","Plate",314626
"Cycle 5","CapPass",43.68,"Qualified",-0.00131,-129.3,1763,"B-14","Alloy 617","Plate",314626
"Cycle 5","CapPass",43.71,"Qualified",-0.00133,-129.3,1764,"B-14","Alloy 617","Plate",314626
"Cycle 5","CapPass",43.73,"Qualified",-0.00136,-129.4,1765,"B-14","Alloy 617","Plate",314626
"Cycle 5","CapPass",43.76,"Qualified",-0.00138,-129.4,1766,"B-14","Alloy 617","Plate",314626
"Cycle 5","CapPass",43.78,"Qualified",-0.00141,-129.4,1767,"B-14","Alloy 617","Plate",314626
"Cycle 5","CapPass",43.81,"Qualified",-0.00143,-129.4,1768,"B-14","Alloy 617","Plate",314626
"Cycle 5","CapPass",43.83,"Qualified",-0.00146,-129.4,1769,"B-14","Alloy 617","Plate",314626
"Cycle 5","CapPass",43.84,"Qualified",-0.00146,-129.4,1770,"B-14","Alloy 617","Plate",314626
"Cycle 5","CapPass",43.86,"Qualified",-0.00148,-129.4,1771,"B-14","Alloy 617","Plate",314626
"Cycle 5","CapPass",43.89,"Qualified",-0.00151,-129.4,1772,"B-14","Alloy 617","Plate",314626
"Cycle 5","CapPass",43.91,"Qualified",-0.00154,-129.5,1773,"B-14","Alloy 617","Plate",314626
"Cycle 5","CapPass",43.94,"Qualified",-0.00156,-129.5,1774,"B-14","Alloy 617","Plate",314626
"Cycle 5","CapPass",43.97,"Qualified",-0.00159,-129.6,1775,"B-14","Alloy 617","Plate",314626
"Cycle 5","CapPass",43.99,"Qualified",-0.00161,-129.6,1776,"B-14","Alloy 617","Plate",314626
"Cycle 5","CapPass",44.02,"Qualified",-0.00164,-129.7,1777,"B-14","Alloy 617","Plate",314626
"Cycle 5","CapPass",44.04,"Qualified",-0.00166,-130.0,1778,"B-14","Alloy 617","Plate",314626
"Cycle 5","CapPass",44.07,"Qualified",-0.00169,-130.1,1779,"B-14","Alloy 617","Plate",314626
"Cycle 5","CapPass",44.09,"Qualified",-0.00172,-130.2,1780,"B-14","Alloy 617","Plate",314626
"Cycle 5","CapPass",44.12,"Qualified",-0.00174,-130.3,1781,"B-14","Alloy 617","Plate",314626
"Cycle 5","CapPass",44.14,"Qualified",-0.00177,-130.5,1782,"B-14","Alloy 617","Plate",314626
"Cycle 5","CapPass",44.17,"Qualified",-0.00179,-130.6,1783,"B-14","Alloy 617","Plate",314626
"Cycle 5","CapPass",44.19,"Qualified",-0.00182,-130.7,1784,"B-14","Alloy 617","Plate",314626
"Cycle 5","CapPass",44.22,"Qualified",-0.00184,-130.8,1785,"B-14","Alloy 617","Plate",314626
"Cycle 5","CapPass",44.24,"Qualified",-0.00187,-130.8,1786,"B-14","Alloy 617","Plate",314626
"Cycle 5","CapPass",44.27,"Qualified",-0.00189,-130.8,1787,"B-14","Alloy 617","Plate",314626
"Cycle 5","CapPass",44.29,"Qualified",-0.00192,-130.8,1788,"B-14","Alloy 617","Plate",314626
"Cycle 5","CapPass",44.31,"Qualified",-0.00194,-130.8,1789,"B-14","Alloy 617","Plate",314626
"Cycle 5","CapPass",44.34,"Qualified",-0.00197,-130.8,1790,"B-14","Alloy 617","Plate",314626
"Cycle 5","CapPass",44.37,"Qualified",-0.00199,-130.8,1791,"B-14","Alloy 617","Plate",314626
"Cycle 5","CapPass",44.39,"Qualified",-0.00202,-130.8,1792,"B-14","Alloy 617","Plate",314626
"Cycle 5","CapPass",44.41,"Qualified",-0.00204,-130.9,1793,"B-14","Alloy 617","Plate",314626
"Cycle 5","CapPass",44.44,"Qualified",-0.00207,-130.8,1794,"B-14","Alloy 617","Plate",314626
"Cycle 5","CapPass",44.47,"Qualified",-0.00209,-130.8,1795,"B-14","Alloy 617","Plate",314626
"Cycle 5","CapPass",44.49,"Qualified",-0.00212,-130.9,1796,"B-14","Alloy 617","Plate",314626
"Cycle 5","CapPass",44.52,"Qualified",-0.00215,-130.9,1797,"B-14","Alloy 617","Plate",314626
"Cycle 5","CapPass",44.54,"Qualified",-0.00217,-131.0,1798,"B-14","Alloy 617","Plate",314626
"Cycle 5","CapPass",44.57,"Qualified",-0.00220,-131.0,1799,"B-14","Alloy 617","Plate",314626
"Cycle 5","CapPass",44.59,"Qualified",-0.00222,-131.0,1800,"B-14","Alloy 617","Plate",314626
"Cycle 5","CapPass",44.62,"Qualified",-0.00225,-130.9,1801,"B-14","Alloy 617","Plate",314626
"Cycle 5","CapPass",44.64,"Qualified",-0.00227,-130.9,1802,"B-14","Alloy 617","Plate",314626
"Cycle 5","CapPass",44.67,"Qualified",-0.00230,-130.9,1803,"B-14","Alloy 617","Plate",314626
"Cycle 5","CapPass",44.69,"Qualified",-0.00232,-130.9,1804,"B-14","Alloy 617","Plate",314626
"Cycle 5","CapPass",44.72,"Qualified",-0.00235,-130.9,1805,"B-14","Alloy 617","Plate",314626
"Cycle 5","CapPass",44.74,"Qualified",-0.00238,-130.9,1806,"B-14","Alloy 617","Plate",314626
"Cycle 5","CapPass",44.77,"Qualified",-0.00240,-130.9,1807,"B-14","Alloy 617","Plate",314626
"Cycle 5","CapPass",44.80,"Qualified",-0.00243,-130.9,1808,"B-14","Alloy 617","Plate",314626
"Cycle 5","CapPass",44.83,"Qualified",-0.00245,-130.8,1809,"B-14","Alloy 617","Plate",314626
"Cycle 5","CapPass",44.84,"Qualified",-0.00246,-130.9,1810,"B-14","Alloy 617","Plate",314626
"Cycle 5","CapPass",44.85,"Qualified",-0.00248,-130.9,1811,"B-14","Alloy 617","Plate",314626
"Cycle 5","CapPass",44.88,"Qualified",-0.00250,-131.0,1812,"B-14","Alloy 617","Plate",314626
"Cycle 5","CapPass",44.90,"Qualified",-0.00253,-131.0,1813,"B-14","Alloy 617","Plate",314626
"Cycle 5","CapPass",44.93,"Qualified",-0.00255,-131.1,1814,"B-14","Alloy 617","Plate",314626
"Cycle 5","CapPass",44.95,"Qualified",-0.00258,-131.2,1815,"B-14","Alloy 617","Plate",314626
"Cycle 5","CapPass",44.98,"Qualified",-0.00261,-131.2,1816,"B-14","Alloy 617","Plate",314626
"Cycle 5","CapPass",45.00,"Qualified",-0.00263,-131.3,1817,"B-14","Alloy 617","Plate",314626
"Cycle 5","CapPass",45.03,"Qualified",-0.00266,-131.5,1818,"B-14","Alloy 617","Plate",314626
"Cycle 5","CapPass",45.06,"Qualified",-0.00268,-131.5,1819,"B-14","Alloy 617","Plate",314626
"Cycle 5","CapPass",45.08,"Qualified",-0.00271,-131.5,1820,"B-14","Alloy 617","Plate",314626
"Cycle 5","CapPass",45.11,"Qualified",-0.00273,-131.6,1821,"B-14","Alloy 617","Plate",314626
"Cycle 5","CapPass",45.14,"Qualified",-0.00276,-131.8,1822,"B-14","Alloy 617","Plate",314626
"Cycle 5","CapPass",45.16,"Qualified",-0.00279,-131.7,1823,"B-14","Alloy 617","Plate",314626
"Cycle 5","CapPass",45.20,"Qualified",-0.00281,-130.5,1824,"B-14","Alloy 617","Plate",314626
"Cycle 5","CapPass",45.31,"Qualified",-0.00279,-112.5,1825,"B-14","Alloy 617","Plate",314626
"Cycle 5","CapPass",45.33,"Qualified",-0.00276,-107.1,1826,"B-14","Alloy 617","Plate",314626
"Cycle 5","CapPass",45.35,"Qualified",-0.00273,-102.2,1827,"B-14","Alloy 617","Plate",314626
"Cycle 5","CapPass",45.36,"Qualified",-0.00271,-97.58,1828,"B-14","Alloy 617","Plate",314626
"Cycle 5","CapPass",45.38,"Qualified",-0.00268,-93.36,1829,"B-14","Alloy 617","Plate",314626
"Cycle 5","CapPass",45.40,"Qualified",-0.00266,-89.07,1830,"B-14","Alloy 617","Plate",314626
"Cycle 5","CapPass",45.41,"Qualified",-0.00263,-85.24,1831,"B-14","Alloy 617","Plate",314626
"Cycle 5","CapPass",45.43,"Qualified",-0.00260,-81.37,1832,"B-14","Alloy 617","Plate",314626
"Cycle 5","CapPass",45.45,"Qualified",-0.00258,-77.37,1833,"B-14","Alloy 617","Plate",314626
"Cycle 5","CapPass",45.47,"Qualified",-0.00255,-73.44,1834,"B-14","Alloy 617","Plate",314626
"Cycle 5","CapPass",45.49,"Qualified",-0.00253,-69.72,1835,"B-14","Alloy 617","Plate",314626
"Cycle 5","CapPass",45.51,"Qualified",-0.00250,-66.41,1836,"B-14","Alloy 617","Plate",314626
"Cycle 5","CapPass",45.53,"Qualified",-0.00248,-62.42,1837,"B-14","Alloy 617","Plate",314626
"Cycle 5","CapPass",45.56,"Qualified",-0.00245,-59.05,1838,"B-14","Alloy 617","Plate",314626
"Cycle 5","CapPass",45.58,"Qualified",-0.00243,-55.12,1839,"B-14","Alloy 617","Plate",314626
"Cycle 5","CapPass",45.61,"Qualified",-0.00240,-51.73,1840,"B-14","Alloy 617","Plate",314626
"Cycle 5","CapPass",45.64,"Qualified",-0.00237,-48.37,1841,"B-14","Alloy 617","Plate",314626
"Cycle 5","CapPass",45.66,"Qualified",-0.00235,-44.88,1842,"B-14","Alloy 617","Plate",314626
"Cycle 5","CapPass",45.69,"Qualified",-0.00232,-41.49,1843,"B-14","Alloy 617","Plate",314626
"Cycle 5","CapPass",45.72,"Qualified",-0.00230,-38.16,1844,"B-14","Alloy 617","Plate",314626
"Cycle 5","CapPass",45.75,"Qualified",-0.00227,-34.65,1845,"B-14","Alloy 617","Plate",314626
"Cycle 5","CapPass",45.78,"Qualified",-0.00225,-31.38,1846,"B-14","Alloy 617","Plate",314626
"Cycle 5","CapPass",45.80,"Qualified",-0.00222,-28.10,1847,"B-14","Alloy 617","Plate",314626
"Cycle 5","CapPass",45.83,"Qualified",-0.00220,-24.96,1848,"B-14","Alloy 617","Plate",314626
"Cycle 5","CapPass",45.84,"Qualified",-0.00219,-24.35,1849,"B-14","Alloy 617","Plate",314626
"Cycle 5","CapPass",45.86,"Qualified",-0.00217,-21.48,1850,"B-14","Alloy 617","Plate",314626
"Cycle 5","CapPass",45.89,"Qualified",-0.00215,-18.16,1851,"B-14","Alloy 617","Plate",314626
"Cycle 5","CapPass",45.91,"Qualified",-0.00212,-15.18,1852,"B-14","Alloy 617","Plate",314626
"Cycle 5","CapPass",45.94,"Qualified",-0.00209,-12.16,1853,"B-14","Alloy 617","Plate",314626
"Cycle 5","CapPass",45.97,"Qualified",-0.00207,-8.81,1854,"B-14","Alloy 617","Plate",314626
"Cycle 5","CapPass",45.99,"Qualified",-0.00204,-6.04,1855,"B-14","Alloy 617","Plate",314626
"Cycle 5","CapPass",46.02,"Qualified",-0.00202,-2.88,1856,"B-14","Alloy 617","Plate",314626
"Cycle 5","CapPass",46.05,"Qualified",-0.00199,0.01,1857,"B-14","Alloy 617","Plate",314626
"Cycle 5","CapPass",46.07,"Qualified",-0.00197,2.61,1858,"B-14","Alloy 617","Plate",314626
"Cycle 5","CapPass",46.10,"Qualified",-0.00194,5.47,1859,"B-14","Alloy 617","Plate",314626
"Cycle 5","CapPass",46.12,"Qualified",-0.00192,8.15,1860,"B-14","Alloy 617","Plate",314626
"Cycle 5","CapPass",46.15,"Qualified",-0.00189,10.77,1861,"B-14","Alloy 617","Plate",314626
"Cycle 5","CapPass",46.17,"Qualified",-0.00187,13.51,1862,"B-14","Alloy 617","Plate",314626
"Cycle 5","CapPass",46.20,"Qualified",-0.00184,16.23,1863,"B-14","Alloy 617","Plate",314626
"Cycle 5","CapPass",46.23,"Qualified",-0.00181,18.91,1864,"B-14","Alloy 617","Plate",314626
"Cycle 5","CapPass",46.26,"Qualified",-0.00179,21.67,1865,"B-14","Alloy 617","Plate",314626
"Cycle 5","CapPass",46.29,"Qualified",-0.00176,24.31,1866,"B-14","Alloy 617","Plate",314626
"Cycle 5","CapPass",46.31,"Qualified",-0.00174,26.83,1867,"B-14","Alloy 617","Plate",314626
"Cycle 5","CapPass",46.34,"Qualified",-0.00171,29.24,1868,"B-14","Alloy 617","Plate",314626
"Cycle 5","CapPass",46.37,"Qualified",-0.00169,31.93,1869,"B-14","Alloy 617","Plate",314626
"Cycle 5","CapPass",46.40,"Qualified",-0.00166,34.18,1870,"B-14","Alloy 617","Plate",314626
"Cycle 5","CapPass",46.43,"Qualified",-0.00164,36.27,1871,"B-14","Alloy 617","Plate",314626
"Cycle 5","CapPass",46.48,"Qualified",-0.00161,37.83,1872,"B-14","Alloy 617","Plate",314626
"Cycle 5","CapPass",46.54,"Qualified",-0.00158,39.29,1873,"B-14","Alloy 617","Plate",314626
"Cycle 5","CapPass",46.58,"Qualified",-0.00156,41.59,1874,"B-14","Alloy 617","Plate",314626
"Cycle 5","CapPass",46.62,"Qualified",-0.00153,43.94,1875,"B-14","Alloy 617","Plate",314626
"Cycle 5","CapPass",46.65,"Qualified",-0.00151,46.59,1876,"B-14","Alloy 617","Plate",314626
"Cycle 5","CapPass",46.67,"Qualified",-0.00148,49.07,1877,"B-14","Alloy 617","Plate",314626
"Cycle 5","CapPass",46.70,"Qualified",-0.00146,52.35,1878,"B-14","Alloy 617","Plate",314626
"Cycle 5","CapPass",46.71,"Qualified",-0.00143,55.36,1879,"B-14","Alloy 617","Plate",314626
"Cycle 5","CapPass",46.73,"Qualified",-0.00141,57.95,1880,"B-14","Alloy 617","Plate",314626
"Cycle 5","CapPass",46.75,"Qualified",-0.00138,60.69,1881,"B-14","Alloy 617","Plate",314626
"Cycle 5","CapPass",46.76,"Qualified",-0.00136,63.10,1882,"B-14","Alloy 617","Plate",314626
"Cycle 5","CapPass",46.78,"Qualified",-0.00133,65.61,1883,"B-14","Alloy 617","Plate",314626
"Cycle 5","CapPass",46.80,"Qualified",-0.00130,67.79,1884,"B-14","Alloy 617","Plate",314626
"Cycle 5","CapPass",46.83,"Qualified",-0.00128,69.99,1885,"B-14","Alloy 617","Plate",314626
"Cycle 5","CapPass",46.84,"Qualified",-0.00127,70.73,1886,"B-14","Alloy 617","Plate",314626
"Cycle 5","CapPass",46.85,"Qualified",-0.00125,72.01,1887,"B-14","Alloy 617","Plate",314626
"Cycle 5","CapPass",46.88,"Qualified",-0.00123,73.69,1888,"B-14","Alloy 617","Plate",314626
"Cycle 5","CapPass",46.91,"Qualified",-0.00120,75.31,1889,"B-14","Alloy 617","Plate",314626
"Cycle 5","CapPass",46.94,"Qualified",-0.00118,76.96,1890,"B-14","Alloy 617","Plate",314626
"Cycle 5","CapPass",46.97,"Qualified",-0.00115,78.51,1891,"B-14","Alloy 617","Plate",314626
"Cycle 5","CapPass",47.00,"Qualified",-0.00112,80.15,1892,"B-14","Alloy 617","Plate",314626
"Cycle 5","CapPass",47.03,"Qualified",-0.00110,81.88,1893,"B-14","Alloy 617","Plate",314626
"Cycle 5","CapPass",47.06,"Qualified",-0.00107,83.50,1894,"B-14","Alloy 617","Plate",314626
"Cycle 5","CapPass",47.09,"Qualified",-0.00105,85.17,1895,"B-14","Alloy 617","Plate",314626
"Cycle 5","CapPass",47.12,"Qualified",-0.00102,86.83,1896,"B-14","Alloy 617","Plate",314626
"Cycle 5","CapPass",47.15,"Qualified",-0.00100,88.43,1897,"B-14","Alloy 617","Plate",314626
"Cycle 5","CapPass",47.17,"Qualified",-0.00097,90.34,1898,"B-14","Alloy 617","Plate",314626
"Cycle 5","CapPass",47.20,"Qualified",-0.00095,92.69,1899,"B-14","Alloy 617","Plate",314626
"Cycle 5","CapPass",47.22,"Qualified",-0.00092,94.63,1900,"B-14","Alloy 617","Plate",314626
"Cycle 5","CapPass",47.24,"Qualified",-0.00090,96.83,1901,"B-14","Alloy 617","Plate",314626
"Cycle 5","CapPass",47.25,"Qualified",-0.00087,99.14,1902,"B-14","Alloy 617","Plate",314626
"Cycle 5","CapPass",47.27,"Qualified",-0.00084,101.05,1903,"B-14","Alloy 617","Plate",314626
"Cycle 5","CapPass",47.29,"Qualified",-0.00082,103.09,1904,"B-14","Alloy 617","Plate",314626
"Cycle 5","CapPass",47.31,"Qualified",-0.00079,105.00,1905,"B-14","Alloy 617","Plate",314626
"Cycle 5","CapPass",47.32,"Qualified",-0.00077,106.91,1906,"B-14","Alloy 617","Plate",314626
"Cycle 5","CapPass",47.34,"Qualified",-0.00074,108.58,1907,"B-14","Alloy 617","Plate",314626
"Cycle 5","CapPass",47.36,"Qualified",-0.00071,110.29,1908,"B-14","Alloy 617","Plate",314626
"Cycle 5","CapPass",47.37,"Qualified",-0.00069,111.83,1909,"B-14","Alloy 617","Plate",314626
"Cycle 5","CapPass",47.39,"Qualified",-0.00066,113.31,1910,"B-14","Alloy 617","Plate",314626
"Cycle 5","CapPass",47.41,"Qualified",-0.00064,114.86,1911,"B-14","Alloy 617","Plate",314626
"Cycle 5","CapPass",47.43,"Qualified",-0.00061,116.15,1912,"B-14","Alloy 617","Plate",314626
"Cycle 5","CapPass",47.44,"Qualified",-0.00059,117.34,1913,"B-14","Alloy 617","Plate",314626
"Cycle 5","CapPass",47.46,"Qualified",-0.00056,118.35,1914,"B-14","Alloy 617","Plate",314626
"Cycle 5","CapPass",47.48,"Qualified",-0.00053,119.32,1915,"B-14","Alloy 617","Plate",314626
"Cycle 5","CapPass",47.50,"Qualified",-0.00051,120.13,1916,"B-14","Alloy 617","Plate",314626
"Cycle 5","CapPass",47.52,"Qualified",-0.00048,120.81,1917,"B-14","Alloy 617","Plate",314626
"Cycle 5","CapPass",47.54,"Qualified",-0.00046,121.45,1918,"B-14","Alloy 617","Plate",314626
"Cycle 5","CapPass",47.56,"Qualified",-0.00043,121.88,1919,"B-14","Alloy 617","Plate",314626
"Cycle 5","CapPass",47.59,"Qualified",-0.00041,122.33,1920,"B-14","Alloy 617","Plate",314626
"Cycle 5","CapPass",47.61,"Qualified",-0.00038,122.67,1921,"B-14","Alloy 617","Plate",314626
"Cycle 5","CapPass",47.63,"Qualified",-0.00036,122.98,1922,"B-14","Alloy 617","Plate",314626
"Cycle 5","CapPass",47.66,"Qualified",-0.00033,123.05,1923,"B-14","Alloy 617","Plate",314626
"Cycle 5","CapPass",47.68,"Qualified",-0.00031,123.12,1924,"B-14","Alloy 617","Plate",314626
"Cycle 5","CapPass",47.71,"Qualified",-0.00028,123.31,1925,"B-14","Alloy 617","Plate",314626
"Cycle 5","CapPass",47.73,"Qualified",-0.00025,123.44,1926,"B-14","Alloy 617","Plate",314626
"Cycle 5","CapPass",47.76,"Qualified",-0.00023,123.56,1927,"B-14","Alloy 617","Plate",314626
"Cycle 5","CapPass",47.78,"Qualified",-0.00020,123.68,1928,"B-14","Alloy 617","Plate",314626
"Cycle 5","CapPass",47.81,"Qualified",-0.00018,123.80,1929,"B-14","Alloy 617","Plate",314626
"Cycle 5","CapPass",47.84,"Qualified",-0.00015,123.98,1930,"B-14","Alloy 617","Plate",314626
"Cycle 5","CapPass",47.84,"Qualified",-0.00015,124.02,1931,"B-14","Alloy 617","Plate",314626
"Cycle 5","CapPass",47.86,"Qualified",-0.00013,124.18,1932,"B-14","Alloy 617","Plate",314626
"Cycle 5","CapPass",47.89,"Qualified",-0.00010,124.35,1933,"B-14","Alloy 617","Plate",314626
"Cycle 5","CapPass",47.91,"Qualified",-0.00008,124.64,1934,"B-14","Alloy 617","Plate",314626
"Cycle 9-10","CapPass",86.39,"Qualified",0.00297,132.49,3487,"B-14","Alloy 617","Plate",314626
"Cycle 9-10","CapPass",86.41,"Qualified",0.00299,132.23,3488,"B-14","Alloy 617","Plate",314626
"Cycle 9-10","CapPass",86.44,"Qualified",0.00302,131.25,3489,"B-14","Alloy 617","Plate",314626
"Cycle 9-10","CapPass",86.56,"Qualified",0.00299,113.64,3490,"B-14","Alloy 617","Plate",314626
"Cycle 9-10","CapPass",86.58,"Qualified",0.00297,108.67,3491,"B-14","Alloy 617","Plate",314626
"Cycle 9-10","CapPass",86.60,"Qualified",0.00294,103.98,3492,"B-14","Alloy 617","Plate",314626
"Cycle 9-10","CapPass",86.61,"Qualified",0.00292,99.81,3493,"B-14","Alloy 617","Plate",314626
"Cycle 9-10","CapPass",86.63,"Qualified",0.00289,95.79,3494,"B-14","Alloy 617","Plate",314626
"Cycle 9-10","CapPass",86.65,"Qualified",0.00287,91.53,3495,"B-14","Alloy 617","Plate",314626
"Cycle 9-10","CapPass",86.66,"Qualified",0.00284,87.82,3496,"B-14","Alloy 617","Plate",314626
"Cycle 9-10","CapPass",86.68,"Qualified",0.00281,83.66,3497,"B-14","Alloy 617","Plate",314626
"Cycle 9-10","CapPass",86.70,"Qualified",0.00279,80.02,3498,"B-14","Alloy 617","Plate",314626
"Cycle 9-10","CapPass",86.72,"Qualified",0.00276,76.33,3499,"B-14","Alloy 617","Plate",314626
"Cycle 9-10","CapPass",86.74,"Qualified",0.00274,72.86,3500,"B-14","Alloy 617","Plate",314626
"Cycle 9-10","CapPass",86.76,"Qualified",0.00271,69.27,3501,"B-14","Alloy 617","Plate",314626
"Cycle 9-10","CapPass",86.79,"Qualified",0.00269,65.72,3502,"B-14","Alloy 617","Plate",314626
"Cycle 9-10","CapPass",86.81,"Qualified",0.00266,62.50,3503,"B-14","Alloy 617","Plate",314626
"Cycle 9-10","CapPass",86.84,"Qualified",0.00264,59.38,3504,"B-14","Alloy 617","Plate",314626
"Cycle 9-10","CapPass",86.84,"Qualified",0.00263,59.07,3505,"B-14","Alloy 617","Plate",314626
"Cycle 9-10","CapPass",86.86,"Qualified",0.00261,56.00,3506,"B-14","Alloy 617","Plate",314626
"Cycle 9-10","CapPass",86.89,"Qualified",0.00258,52.89,3507,"B-14","Alloy 617","Plate",314626
"Cycle 9-10","CapPass",86.92,"Qualified",0.00256,49.74,3508,"B-14","Alloy 617","Plate",314626
"Cycle 9-10","CapPass",86.94,"Qualified",0.00253,46.51,3509,"B-14","Alloy 617","Plate",314626
"Cycle 9-10","CapPass",86.97,"Qualified",0.00251,43.39,3510,"B-14","Alloy 617","Plate",314626
"Cycle 9-10","CapPass",87.00,"Qualified",0.00248,40.43,3511,"B-14","Alloy 617","Plate",314626
"Cycle 9-10","CapPass",87.03,"Qualified",0.00246,37.42,3512,"B-14","Alloy 617","Plate",314626
"Cycle 9-10","CapPass",87.05,"Qualified",0.00243,34.23,3513,"B-14","Alloy 617","Plate",314626
"Cycle 9-10","CapPass",87.08,"Qualified",0.00241,31.10,3514,"B-14","Alloy 617","Plate",314626
"Cycle 9-10","CapPass",87.11,"Qualified",0.00238,28.16,3515,"B-14","Alloy 617","Plate",314626
"Cycle 9-10","CapPass",87.14,"Qualified",0.00235,25.02,3516,"B-14","Alloy 617","Plate",314626
"Cycle 9-10","CapPass",87.16,"Qualified",0.00233,22.30,3517,"B-14","Alloy 617","Plate",314626
"Cycle 9-10","CapPass",87.19,"Qualified",0.00230,19.48,3518,"B-14","Alloy 617","Plate",314626
"Cycle 9-10","CapPass",87.22,"Qualified",0.00228,16.51,3519,"B-14","Alloy 617","Plate",314626
"Cycle 9-10","CapPass",87.24,"Qualified",0.00225,13.82,3520,"B-14","Alloy 617","Plate",314626
"Cycle 9-10","CapPass",87.27,"Qualified",0.00223,10.82,3521,"B-14","Alloy 617","Plate",314626
"Cycle 9-10","CapPass",87.30,"Qualified",0.00220,8.30,3522,"B-14","Alloy 617","Plate",314626
"Cycle 9-10","CapPass",87.32,"Qualified",0.00218,5.49,3523,"B-14","Alloy 617","Plate",314626
"Cycle 9-10","CapPass",87.35,"Qualified",0.00215,2.92,3524,"B-14","Alloy 617","Plate",314626
"Cycle 9-10","CapPass",87.38,"Qualified",0.00212,0.10,3525,"B-14","Alloy 617","Plate",314626
"Cycle 9-10","CapPass",87.41,"Qualified",0.00210,-2.37,3526,"B-14","Alloy 617","Plate",314626
"Cycle 9-10","CapPass",87.43,"Qualified",0.00207,-4.92,3527,"B-14","Alloy 617","Plate",314626
"Cycle 9-10","CapPass",87.46,"Qualified",0.00205,-7.34,3528,"B-14","Alloy 617","Plate",314626
"Cycle 9-10","CapPass",87.50,"Qualified",0.00202,-9.31,3529,"B-14","Alloy 617","Plate",314626
"Cycle 9-10","CapPass",87.56,"Qualified",0.00200,-10.30,3530,"B-14","Alloy 617","Plate",314626
"Cycle 9-10","CapPass",87.61,"Qualified",0.00197,-12.12,3531,"B-14","Alloy 617","Plate",314626
"Cycle 9-10","CapPass",87.65,"Qualified",0.00195,-14.14,3532,"B-14","Alloy 617","Plate",314626
"Cycle 9-10","CapPass",87.69,"Qualified",0.00192,-16.85,3533,"B-14","Alloy 617","Plate",314626
"Cycle 9-10","CapPass",87.73,"Qualified",0.00190,-19.18,3534,"B-14","Alloy 617","Plate",314626
"Cycle 9-10","CapPass",87.76,"Qualified",0.00187,-21.90,3535,"B-14","Alloy 617","Plate",314626
"Cycle 9-10","CapPass",87.79,"Qualified",0.00185,-24.24,3536,"B-14","Alloy 617","Plate",314626
"Cycle 9-10","CapPass",87.82,"Qualified",0.00182,-26.64,3537,"B-14","Alloy 617","Plate",314626
"Cycle 9-10","CapPass",87.84,"Qualified",0.00180,-28.29,3538,"B-14","Alloy 617","Plate",314626
"Cycle 9-10","CapPass",87.85,"Qualified",0.00179,-29.45,3539,"B-14","Alloy 617","Plate",314626
"Cycle 9-10","CapPass",87.87,"Qualified",0.00177,-31.89,3540,"B-14","Alloy 617","Plate",314626
"Cycle 9-10","CapPass",87.89,"Qualified",0.00174,-34.36,3541,"B-14","Alloy 617","Plate",314626
"Cycle 9-10","CapPass",87.92,"Qualified",0.00172,-37.19,3542,"B-14","Alloy 617","Plate",314626
"Cycle 9-10","CapPass",87.93,"Qualified",0.00169,-40.24,3543,"B-14","Alloy 617","Plate",314626
"Cycle 9-10","CapPass",87.95,"Qualified",0.00167,-42.96,3544,"B-14","Alloy 617","Plate",314626
"Cycle 9-10","CapPass",87.97,"Qualified",0.00164,-45.39,3545,"B-14","Alloy 617","Plate",314626
"Cycle 9-10","CapPass",87.98,"Qualified",0.00161,-48.10,3546,"B-14","Alloy 617","Plate",314626
"Cycle 9-10","CapPass",88.00,"Qualified",0.00159,-50.29,3547,"B-14","Alloy 617","Plate",314626
"Cycle 9-10","CapPass",88.02,"Qualified",0.00156,-52.63,3548,"B-14","Alloy 617","Plate",314626
"Cycle 9-10","CapPass",88.04,"Qualified",0.00154,-54.66,3549,"B-14","Alloy 617","Plate",314626
"Cycle 9-10","CapPass",88.06,"Qualified",0.00151,-56.71,3550,"B-14","Alloy 617","Plate",314626
"Cycle 9-10","CapPass",88.08,"Qualified",0.00149,-59.00,3551,"B-14","Alloy 617","Plate",314626
"Cycle 9-10","CapPass",88.10,"Qualified",0.00146,-61.22,3552,"B-14","Alloy 617","Plate",314626
"Cycle 9-10","CapPass",88.12,"Qualified",0.00144,-63.52,3553,"B-14","Alloy 617","Plate",314626
"Cycle 9-10","CapPass",88.14,"Qualified",0.00141,-65.78,3554,"B-14","Alloy 617","Plate",314626
"Cycle 9-10","CapPass",88.15,"Qualified",0.00138,-67.97,3555,"B-14","Alloy 617","Plate",314626
"Cycle 9-10","CapPass",88.17,"Qualified",0.00136,-70.01,3556,"B-14","Alloy 617","Plate",314626
"Cycle 9-10","CapPass",88.19,"Qualified",0.00133,-72.05,3557,"B-14","Alloy 617","Plate",314626
"Cycle 9-10","CapPass",88.21,"Qualified",0.00131,-74.12,3558,"B-14","Alloy 617","Plate",314626
"Cycle 9-10","CapPass",88.23,"Qualified",0.00128,-76.12,3559,"B-14","Alloy 617","Plate",314626
"Cycle 9-10","CapPass",88.24,"Qualified",0.00126,-78.02,3560,"B-14","Alloy 617","Plate",314626
"Cycle 9-10","CapPass",88.26,"Qualified",0.00123,-79.85,3561,"B-14","Alloy 617","Plate",314626
"Cycle 9-10","CapPass",88.28,"Qualified",0.00120,-81.52,3562,"B-14","Alloy 617","Plate",314626
"Cycle 9-10","CapPass",88.30,"Qualified",0.00118,-83.23,3563,"B-14","Alloy 617","Plate",314626
"Cycle 9-10","CapPass",88.32,"Qualified",0.00115,-84.78,3564,"B-14","Alloy 617","Plate",314626
"Cycle 9-10","CapPass",88.34,"Qualified",0.00113,-86.14,3565,"B-14","Alloy 617","Plate",314626
"Cycle 9-10","CapPass",88.36,"Qualified",0.00110,-87.63,3566,"B-14","Alloy 617","Plate",314626
"Cycle 9-10","CapPass",88.38,"Qualified",0.00108,-88.91,3567,"B-14","Alloy 617","Plate",314626
"Cycle 9-10","CapPass",88.41,"Qualified",0.00105,-90.09,3568,"B-14","Alloy 617","Plate",314626
"Cycle 9-10","CapPass",88.43,"Qualified",0.00103,-91.35,3569,"B-14","Alloy 617","Plate",314626
"Cycle 9-10","CapPass",88.45,"Qualified",0.00100,-92.34,3570,"B-14","Alloy 617","Plate",314626
"Cycle 9-10","CapPass",88.48,"Qualified",0.00098,-93.33,3571,"B-14","Alloy 617","Plate",314626
"Cycle 9-10","CapPass",88.50,"Qualified",0.00095,-94.31,3572,"B-14","Alloy 617","Plate",314626
"Cycle 9-10","CapPass",88.52,"Qualified",0.00093,-95.18,3573,"B-14","Alloy 617","Plate",314626
"Cycle 9-10","CapPass",88.55,"Qualified",0.00090,-96.06,3574,"B-14","Alloy 617","Plate",314626
"Cycle 9-10","CapPass",88.57,"Qualified",0.00087,-96.98,3575,"B-14","Alloy 617","Plate",314626
"Cycle 9-10","CapPass",88.60,"Qualified",0.00085,-97.99,3576,"B-14","Alloy 617","Plate",314626
"Cycle 9-10","CapPass",88.63,"Qualified",0.00082,-98.78,3577,"B-14","Alloy 617","Plate",314626
"Cycle 9-10","CapPass",88.65,"Qualified",0.00080,-99.63,3578,"B-14","Alloy 617","Plate",314626
"Cycle 9-10","CapPass",88.68,"Qualified",0.00077,-100.4,3579,"B-14","Alloy 617","Plate",314626
"Cycle 9-10","CapPass",88.70,"Qualified",0.00075,-101.2,3580,"B-14","Alloy 617","Plate",314626
"Cycle 9-10","CapPass",88.73,"Qualified",0.00072,-102.0,3581,"B-14","Alloy 617","Plate",314626
"Cycle 9-10","CapPass",88.75,"Qualified",0.00070,-102.9,3582,"B-14","Alloy 617","Plate",314626
"Cycle 9-10","CapPass",88.78,"Qualified",0.00067,-103.8,3583,"B-14","Alloy 617","Plate",314626
"Cycle 9-10","CapPass",88.80,"Qualified",0.00065,-104.5,3584,"B-14","Alloy 617","Plate",314626
"Cycle 9-10","CapPass",88.83,"Qualified",0.00062,-105.4,3585,"B-14","Alloy 617","Plate",314626
"Cycle 9-10","CapPass",88.84,"Qualified",0.00061,-105.5,3586,"B-14","Alloy 617","Plate",314626
"Cycle 9-10","CapPass",88.85,"Qualified",0.00060,-106.0,3587,"B-14","Alloy 617","Plate",314626
"Cycle 9-10","CapPass",88.88,"Qualified",0.00057,-106.9,3588,"B-14","Alloy 617","Plate",314626
"Cycle 9-10","CapPass",88.90,"Qualified",0.00054,-107.5,3589,"B-14","Alloy 617","Plate",314626
"Cycle 9-10","CapPass",88.93,"Qualified",0.00052,-108.1,3590,"B-14","Alloy 617","Plate",314626
"Cycle 9-10","CapPass",88.95,"Qualified",0.00049,-108.8,3591,"B-14","Alloy 617","Plate",314626
"Cycle 9-10","CapPass",88.98,"Qualified",0.00047,-109.5,3592,"B-14","Alloy 617","Plate",314626
"Cycle 9-10","CapPass",89.00,"Qualified",0.00044,-110.0,3593,"B-14","Alloy 617","Plate",314626
"Cycle 9-10","CapPass",89.03,"Qualified",0.00042,-110.7,3594,"B-14","Alloy 617","Plate",314626
"Cycle 9-10","CapPass",89.05,"Qualified",0.00039,-111.3,3595,"B-14","Alloy 617","Plate",314626
"Cycle 9-10","CapPass",89.08,"Qualified",0.00037,-111.8,3596,"B-14","Alloy 617","Plate",314626
"Cycle 9-10","CapPass",89.10,"Qualified",0.00034,-112.3,3597,"B-14","Alloy 617","Plate",314626
"Cycle 9-10","CapPass",89.13,"Qualified",0.00031,-112.8,3598,"B-14","Alloy 617","Plate",314626
"Cycle 9-10","CapPass",89.15,"Qualified",0.00029,-113.4,3599,"B-14","Alloy 617","Plate",314626
"Cycle 9-10","CapPass",89.18,"Qualified",0.00026,-113.8,3600,"B-14","Alloy 617","Plate",314626
"Cycle 9-10","CapPass",89.21,"Qualified",0.00024,-114.3,3601,"B-14","Alloy 617","Plate",314626
"Cycle 9-10","CapPass",89.23,"Qualified",0.00021,-114.8,3602,"B-14","Alloy 617","Plate",314626
"Cycle 9-10","CapPass",89.26,"Qualified",0.00019,-115.3,3603,"B-14","Alloy 617","Plate",314626
"Cycle 9-10","CapPass",89.28,"Qualified",0.00016,-115.9,3604,"B-14","Alloy 617","Plate",314626
"Cycle 9-10","CapPass",89.31,"Qualified",0.00014,-116.3,3605,"B-14","Alloy 617","Plate",314626
"Cycle 9-10","CapPass",89.33,"Qualified",0.00011,-116.9,3606,"B-14","Alloy 617","Plate",314626
"Cycle 9-10","CapPass",89.36,"Qualified",0.00008,-117.3,3607,"B-14","Alloy 617","Plate",314626
"Cycle 9-10","CapPass",89.38,"Qualified",0.00006,-117.9,3608,"B-14","Alloy 617","Plate",314626
"Cycle 9-10","CapPass",89.41,"Qualified",0.00003,-118.2,3609,"B-14","Alloy 617","Plate",314626
"Cycle 9-10","CapPass",89.43,"Qualified",0.00001,-118.8,3610,"B-14","Alloy 617","Plate",314626
"Cycle 9-10","CapPass",89.46,"Qualified",-0.00002,-119.1,3611,"B-14","Alloy 617","Plate",314626
"Cycle 9-10","CapPass",89.48,"Qualified",-0.00004,-119.5,3612,"B-14","Alloy 617","Plate",314626
"Cycle 9-10","CapPass",89.51,"Qualified",-0.00007,-119.9,3613,"B-14","Alloy 617","Plate",314626
"Cycle 9-10","CapPass",89.53,"Qualified",-0.00009,-120.4,3614,"B-14","Alloy 617","Plate",314626
"Cycle 9-10","CapPass",89.56,"Qualified",-0.00012,-120.6,3615,"B-14","Alloy 617","Plate",314626
"Cycle 9-10","CapPass",89.58,"Qualified",-0.00015,-120.9,3616,"B-14","Alloy 617","Plate",314626
"Cycle 9-10","CapPass",89.61,"Qualified",-0.00017,-121.2,3617,"B-14","Alloy 617","Plate",314626
"Cycle 9-10","CapPass",89.64,"Qualified",-0.00020,-121.5,3618,"B-14","Alloy 617","Plate",314626
"Cycle 9-10","CapPass",89.66,"Qualified",-0.00022,-121.8,3619,"B-14","Alloy 617","Plate",314626
"Cycle 9-10","CapPass",89.68,"Qualified",-0.00025,-122.0,3620,"B-14","Alloy 617","Plate",314626
"Cycle 9-10","CapPass",89.71,"Qualified",-0.00027,-122.1,3621,"B-14","Alloy 617","Plate",314626
"Cycle 9-10","CapPass",89.73,"Qualified",-0.00030,-122.4,3622,"B-14","Alloy 617","Plate",314626
"Cycle 9-10","CapPass",89.76,"Qualified",-0.00032,-122.5,3623,"B-14","Alloy 617","Plate",314626
"Cycle 9-10","CapPass",89.78,"Qualified",-0.00035,-122.7,3624,"B-14","Alloy 617","Plate",314626
"Cycle 9-10","CapPass",89.81,"Qualified",-0.00037,-122.7,3625,"B-14","Alloy 617","Plate",314626
"Cycle 9-10","CapPass",89.83,"Qualified",-0.00040,-122.8,3626,"B-14","Alloy 617","Plate",314626
"Cycle 9-10","CapPass",89.84,"Qualified",-0.00040,-122.9,3627,"B-14","Alloy 617","Plate",314626
"Cycle 9-10","CapPass",89.86,"Qualified",-0.00043,-123.0,3628,"B-14","Alloy 617","Plate",314626
"Cycle 9-10","CapPass",89.89,"Qualified",-0.00045,-123.1,3629,"B-14","Alloy 617","Plate",314626
"Cycle 9-10","CapPass",89.91,"Qualified",-0.00048,-123.3,3630,"B-14","Alloy 617","Plate",314626
"Cycle 9-10","CapPass",89.94,"Qualified",-0.00050,-123.4,3631,"B-14","Alloy 617","Plate",314626
"Cycle 9-10","CapPass",89.96,"Qualified",-0.00053,-123.6,3632,"B-14","Alloy 617","Plate",314626
"Cycle 9-10","CapPass",89.99,"Qualified",-0.00055,-123.6,3633,"B-14","Alloy 617","Plate",314626
"Cycle 9-10","CapPass",90.01,"Qualified",-0.00058,-123.7,3634,"B-14","Alloy 617","Plate",314626
"Cycle 9-10","CapPass",90.03,"Qualified",-0.00060,-123.8,3635,"B-14","Alloy 617","Plate",314626
"Cycle 9-10","CapPass",90.06,"Qualified",-0.00063,-123.9,3636,"B-14","Alloy 617","Plate",314626
"Cycle 9-10","CapPass",90.08,"Qualified",-0.00066,-123.9,3637,"B-14","Alloy 617","Plate",314626
"Cycle 9-10","CapPass",90.11,"Qualified",-0.00068,-123.9,3638,"B-14","Alloy 617","Plate",314626
"Cycle 9-10","CapPass",90.14,"Qualified",-0.00071,-124.0,3639,"B-14","Alloy 617","Plate",314626
"Cycle 9-10","CapPass",90.16,"Qualified",-0.00073,-124.0,3640,"B-14","Alloy 617","Plate",314626
"Cycle 9-10","CapPass",90.19,"Qualified",-0.00076,-124.1,3641,"B-14","Alloy 617","Plate",314626
"Cycle 9-10","CapPass",90.21,"Qualified",-0.00078,-124.1,3642,"B-14","Alloy 617","Plate",314626
"Cycle 9-10","CapPass",90.24,"Qualified",-0.00081,-124.1,3643,"B-14","Alloy 617","Plate",314626
"Cycle 9-10","CapPass",90.26,"Qualified",-0.00083,-124.1,3644,"B-14","Alloy 617","Plate",314626
"Cycle 9-10","CapPass",90.29,"Qualified",-0.00086,-124.1,3645,"B-14","Alloy 617","Plate",314626
"Cycle 9-10","CapPass",90.32,"Qualified",-0.00089,-124.2,3646,"B-14","Alloy 617","Plate",314626
"Cycle 9-10","CapPass",90.34,"Qualified",-0.00091,-124.2,3647,"B-14","Alloy 617","Plate",314626
"Cycle 9-10","CapPass",90.37,"Qualified",-0.00094,-124.3,3648,"B-14","Alloy 617","Plate",314626
"Cycle 9-10","CapPass",90.40,"Qualified",-0.00096,-124.5,3649,"B-14","Alloy 617","Plate",314626
"Cycle 9-10","CapPass",90.42,"Qualified",-0.00099,-124.7,3650,"B-14","Alloy 617","Plate",314626
"Cycle 9-10","CapPass",90.45,"Qualified",-0.00101,-124.8,3651,"B-14","Alloy 617","Plate",314626
"Cycle 9-10","CapPass",90.48,"Qualified",-0.00104,-125.1,3652,"B-14","Alloy 617","Plate",314626
"Cycle 9-10","CapPass",90.50,"Qualified",-0.00106,-125.2,3653,"B-14","Alloy 617","Plate",314626
"Cycle 9-10","CapPass",90.53,"Qualified",-0.00109,-125.3,3654,"B-14","Alloy 617","Plate",314626
"Cycle 9-10","CapPass",90.55,"Qualified",-0.00112,-125.6,3655,"B-14","Alloy 617","Plate",314626
"Cycle 9-10","CapPass",90.57,"Qualified",-0.00114,-125.8,3656,"B-14","Alloy 617","Plate",314626
"Cycle 9-10","CapPass",90.60,"Qualified",-0.00117,-126.0,3657,"B-14","Alloy 617","Plate",314626
"Cycle 9-10","CapPass",90.63,"Qualified",-0.00119,-126.2,3658,"B-14","Alloy 617","Plate",314626
"Cycle 9-10","CapPass",90.65,"Qualified",-0.00122,-126.5,3659,"B-14","Alloy 617","Plate",314626
"Cycle 9-10","CapPass",90.68,"Qualified",-0.00124,-126.7,3660,"B-14","Alloy 617","Plate",314626
"Cycle 9-10","CapPass",90.70,"Qualified",-0.00127,-126.8,3661,"B-14","Alloy 617","Plate",314626
"Cycle 9-10","CapPass",90.73,"Qualified",-0.00129,-127.0,3662,"B-14","Alloy 617","Plate",314626
"Cycle 9-10","CapPass",90.76,"Qualified",-0.00132,-127.2,3663,"B-14","Alloy 617","Plate",314626
"Cycle 9-10","CapPass",90.78,"Qualified",-0.00135,-127.5,3664,"B-14","Alloy 617","Plate",314626
"Cycle 9-10","CapPass",90.81,"Qualified",-0.00137,-127.7,3665,"B-14","Alloy 617","Plate",314626
"Cycle 9-10","CapPass",90.83,"Qualified",-0.00140,-127.8,3666,"B-14","Alloy 617","Plate",314626
"Cycle 9-10","CapPass",90.84,"Qualified",-0.00140,-127.9,3667,"B-14","Alloy 617","Plate",314626
