Repository: js-molina/fatigue-A617

File: data/950C/Strain rate 0.001/0.60% strain/HTM_A20_Cycles_B15.csv (part 3 of 14)
"Cycle Label","Data State","Elapsed Time Sec","Qual State","Strain","Stress Mpa","Count","Sample","Alloy","Material_Form","Heat"
"Cycle 5","CapPass",41.63,"Qualified",0.00091,-88.07,1692,"B-15","Alloy 617","Plate",314626
"Cycle 5","CapPass",41.65,"Qualified",0.00088,-90.28,1693,"B-15","Alloy 617","Plate",314626
"Cycle 5","CapPass",41.66,"Qualified",0.00085,-92.47,1694,"B-15","Alloy 617","Plate",314626
"Cycle 5","CapPass",41.68,"Qualified",0.00083,-94.59,1695,"B-15","Alloy 617","Plate",314626
"Cycle 5","CapPass",41.70,"Qualified",0.00080,-96.71,1696,"B-15","Alloy 617","Plate",314626
"Cycle 5","CapPass",41.71,"Qualified",0.00078,-98.62,1697,"B-15","Alloy 617","Plate",314626
"Cycle 5","CapPass",41.73,"Qualified",0.00075,-100.3,1698,"B-15","Alloy 617","Plate",314626
"Cycle 5","CapPass",41.74,"Qualified",0.00073,-102.2,1699,"B-15","Alloy 617","Plate",314626
"Cycle 5","CapPass",41.76,"Qualified",0.00070,-103.9,1700,"B-15","Alloy 617","Plate",314626
"Cycle 5","CapPass",41.77,"Qualified",0.00067,-105.5,1701,"B-15","Alloy 617","Plate",314626
"Cycle 5","CapPass",41.79,"Qualified",0.00065,-106.8,1702,"B-15","Alloy 617","Plate",314626
"Cycle 5","CapPass",41.80,"Qualified",0.00062,-108.1,1703,"B-15","Alloy 617","Plate",314626
"Cycle 5","CapPass",41.81,"Qualified",0.00062,-108.4,1704,"B-15","Alloy 617","Plate",314626
"Cycle 5","CapPass",41.83,"Qualified",0.00060,-109.6,1705,"B-15","Alloy 617","Plate",314626
"Cycle 5","CapPass",41.84,"Qualified",0.00057,-110.8,1706,"B-15","Alloy 617","Plate",314626
"Cycle 5","CapPass",41.86,"Qualified",0.00055,-111.8,1707,"B-15","Alloy 617","Plate",314626
"Cycle 5","CapPass",41.88,"Qualified",0.00052,-112.8,1708,"B-15","Alloy 617","Plate",314626
"Cycle 5","CapPass",41.91,"Qualified",0.00049,-113.7,1709,"B-15","Alloy 617","Plate",314626
"Cycle 5","CapPass",41.92,"Qualified",0.00047,-114.4,1710,"B-15","Alloy 617","Plate",314626
"Cycle 5","CapPass",41.95,"Qualified",0.00044,-115.1,1711,"B-15","Alloy 617","Plate",314626
"Cycle 5","CapPass",41.97,"Qualified",0.00042,-115.8,1712,"B-15","Alloy 617","Plate",314626
"Cycle 5","CapPass",41.99,"Qualified",0.00039,-116.2,1713,"B-15","Alloy 617","Plate",314626
"Cycle 5","CapPass",42.01,"Qualified",0.00037,-116.7,1714,"B-15","Alloy 617","Plate",314626
"Cycle 5","CapPass",42.04,"Qualified",0.00034,-117.0,1715,"B-15","Alloy 617","Plate",314626
"Cycle 5","CapPass",42.06,"Qualified",0.00032,-117.4,1716,"B-15","Alloy 617","Plate",314626
"Cycle 5","CapPass",42.09,"Qualified",0.00029,-117.8,1717,"B-15","Alloy 617","Plate",314626
"Cycle 5","CapPass",42.12,"Qualified",0.00026,-118.1,1718,"B-15","Alloy 617","Plate",314626
"Cycle 5","CapPass",42.14,"Qualified",0.00024,-118.4,1719,"B-15","Alloy 617","Plate",314626
"Cycle 5","CapPass",42.17,"Qualified",0.00021,-118.8,1720,"B-15","Alloy 617","Plate",314626
"Cycle 5","CapPass",42.20,"Qualified",0.00019,-119.3,1721,"B-15","Alloy 617","Plate",314626
"Cycle 5","CapPass",42.22,"Qualified",0.00016,-119.7,1722,"B-15","Alloy 617","Plate",314626
"Cycle 5","CapPass",42.25,"Qualified",0.00014,-120.0,1723,"B-15","Alloy 617","Plate",314626
"Cycle 5","CapPass",42.28,"Qualified",0.00011,-120.7,1724,"B-15","Alloy 617","Plate",314626
"Cycle 5","CapPass",42.30,"Qualified",0.00009,-121.2,1725,"B-15","Alloy 617","Plate",314626
"Cycle 5","CapPass",42.33,"Qualified",0.00006,-121.8,1726,"B-15","Alloy 617","Plate",314626
"Cycle 5","CapPass",42.36,"Qualified",0.00004,-122.4,1727,"B-15","Alloy 617","Plate",314626
"Cycle 5","CapPass",42.38,"Qualified",0.00001,-122.9,1728,"B-15","Alloy 617","Plate",314626
"Cycle 5","CapPass",42.41,"Qualified",-0.00002,-123.5,1729,"B-15","Alloy 617","Plate",314626
"Cycle 5","CapPass",42.43,"Qualified",-0.00004,-124.2,1730,"B-15","Alloy 617","Plate",314626
"Cycle 5","CapPass",42.46,"Qualified",-0.00007,-124.9,1731,"B-15","Alloy 617","Plate",314626
"Cycle 5","CapPass",42.48,"Qualified",-0.00009,-125.6,1732,"B-15","Alloy 617","Plate",314626
"Cycle 5","CapPass",42.51,"Qualified",-0.00012,-126.3,1733,"B-15","Alloy 617","Plate",314626
"Cycle 5","CapPass",42.53,"Qualified",-0.00014,-126.8,1734,"B-15","Alloy 617","Plate",314626
"Cycle 5","CapPass",42.56,"Qualified",-0.00017,-127.4,1735,"B-15","Alloy 617","Plate",314626
"Cycle 5","CapPass",42.59,"Qualified",-0.00019,-128.0,1736,"B-15","Alloy 617","Plate",314626
"Cycle 5","CapPass",42.61,"Qualified",-0.00022,-128.4,1737,"B-15","Alloy 617","Plate",314626
"Cycle 5","CapPass",42.63,"Qualified",-0.00024,-129.0,1738,"B-15","Alloy 617","Plate",314626
"Cycle 5","CapPass",42.66,"Qualified",-0.00027,-129.5,1739,"B-15","Alloy 617","Plate",314626
"Cycle 5","CapPass",42.68,"Qualified",-0.00030,-129.8,1740,"B-15","Alloy 617","Plate",314626
"Cycle 5","CapPass",42.70,"Qualified",-0.00032,-130.4,1741,"B-15","Alloy 617","Plate",314626
"Cycle 5","CapPass",42.73,"Qualified",-0.00035,-130.8,1742,"B-15","Alloy 617","Plate",314626
"Cycle 5","CapPass",42.76,"Qualified",-0.00037,-131.1,1743,"B-15","Alloy 617","Plate",314626
"Cycle 5","CapPass",42.78,"Qualified",-0.00040,-131.5,1744,"B-15","Alloy 617","Plate",314626
"Cycle 5","CapPass",42.80,"Qualified",-0.00042,-132.0,1745,"B-15","Alloy 617","Plate",314626
"Cycle 5","CapPass",42.80,"Qualified",-0.00042,-132.0,1746,"B-15","Alloy 617","Plate",314626
"Cycle 5","CapPass",42.83,"Qualified",-0.00045,-132.5,1747,"B-15","Alloy 617","Plate",314626
"Cycle 5","CapPass",42.86,"Qualified",-0.00047,-132.9,1748,"B-15","Alloy 617","Plate",314626
"Cycle 5","CapPass",42.88,"Qualified",-0.00050,-133.2,1749,"B-15","Alloy 617","Plate",314626
"Cycle 5","CapPass",42.91,"Qualified",-0.00052,-133.6,1750,"B-15","Alloy 617","Plate",314626
"Cycle 5","CapPass",42.93,"Qualified",-0.00055,-134.0,1751,"B-15","Alloy 617","Plate",314626
"Cycle 5","CapPass",42.96,"Qualified",-0.00057,-134.4,1752,"B-15","Alloy 617","Plate",314626
"Cycle 5","CapPass",42.98,"Qualified",-0.00060,-134.8,1753,"B-15","Alloy 617","Plate",314626
"Cycle 5","CapPass",43.01,"Qualified",-0.00062,-135.1,1754,"B-15","Alloy 617","Plate",314626
"Cycle 5","CapPass",43.03,"Qualified",-0.00065,-135.5,1755,"B-15","Alloy 617","Plate",314626
"Cycle 5","CapPass",43.06,"Qualified",-0.00068,-135.9,1756,"B-15","Alloy 617","Plate",314626
"Cycle 5","CapPass",43.08,"Qualified",-0.00070,-136.2,1757,"B-15","Alloy 617","Plate",314626
"Cycle 5","CapPass",43.11,"Qualified",-0.00073,-136.5,1758,"B-15","Alloy 617","Plate",314626
"Cycle 5","CapPass",43.13,"Qualified",-0.00075,-137.0,1759,"B-15","Alloy 617","Plate",314626
"Cycle 5","CapPass",43.16,"Qualified",-0.00078,-137.4,1760,"B-15","Alloy 617","Plate",314626
"Cycle 5","CapPass",43.19,"Qualified",-0.00080,-137.7,1761,"B-15","Alloy 617","Plate",314626
"Cycle 5","CapPass",43.20,"Qualified",-0.00083,-138.1,1762,"B-15","Alloy 617","Plate",314626
"Cycle 5","CapPass",43.23,"Qualified",-0.00086,-138.3,1763,"B-15","Alloy 617","Plate",314626
"Cycle 5","CapPass",43.26,"Qualified",-0.00088,-138.6,1764,"B-15","Alloy 617","Plate",314626
"Cycle 5","CapPass",43.28,"Qualified",-0.00091,-138.8,1765,"B-15","Alloy 617","Plate",314626
"Cycle 5","CapPass",43.30,"Qualified",-0.00093,-138.9,1766,"B-15","Alloy 617","Plate",314626
"Cycle 5","CapPass",43.33,"Qualified",-0.00096,-138.9,1767,"B-15","Alloy 617","Plate",314626
"Cycle 5","CapPass",43.35,"Qualified",-0.00098,-139.1,1768,"B-15","Alloy 617","Plate",314626
"Cycle 5","CapPass",43.38,"Qualified",-0.00101,-139.2,1769,"B-15","Alloy 617","Plate",314626
"Cycle 5","CapPass",43.41,"Qualified",-0.00104,-139.2,1770,"B-15","Alloy 617","Plate",314626
"Cycle 5","CapPass",43.43,"Qualified",-0.00106,-139.4,1771,"B-15","Alloy 617","Plate",314626
"Cycle 5","CapPass",43.45,"Qualified",-0.00109,-139.4,1772,"B-15","Alloy 617","Plate",314626
"Cycle 5","CapPass",43.48,"Qualified",-0.00111,-139.5,1773,"B-15","Alloy 617","Plate",314626
"Cycle 5","CapPass",43.51,"Qualified",-0.00114,-139.6,1774,"B-15","Alloy 617","Plate",314626
"Cycle 5","CapPass",43.53,"Qualified",-0.00116,-139.7,1775,"B-15","Alloy 617","Plate",314626
"Cycle 5","CapPass",43.56,"Qualified",-0.00119,-139.8,1776,"B-15","Alloy 617","Plate",314626
"Cycle 5","CapPass",43.59,"Qualified",-0.00121,-139.9,1777,"B-15","Alloy 617","Plate",314626
"Cycle 5","CapPass",43.61,"Qualified",-0.00124,-140.2,1778,"B-15","Alloy 617","Plate",314626
"Cycle 5","CapPass",43.64,"Qualified",-0.00127,-140.3,1779,"B-15","Alloy 617","Plate",314626
"Cycle 5","CapPass",43.66,"Qualified",-0.00129,-140.4,1780,"B-15","Alloy 617","Plate",314626
"Cycle 5","CapPass",43.69,"Qualified",-0.00132,-140.6,1781,"B-15","Alloy 617","Plate",314626
"Cycle 5","CapPass",43.72,"Qualified",-0.00134,-140.9,1782,"B-15","Alloy 617","Plate",314626
"Cycle 5","CapPass",43.74,"Qualified",-0.00137,-141.1,1783,"B-15","Alloy 617","Plate",314626
"Cycle 5","CapPass",43.76,"Qualified",-0.00139,-141.4,1784,"B-15","Alloy 617","Plate",314626
"Cycle 5","CapPass",43.79,"Qualified",-0.00142,-141.4,1785,"B-15","Alloy 617","Plate",314626
"Cycle 5","CapPass",43.80,"Qualified",-0.00144,-141.5,1786,"B-15","Alloy 617","Plate",314626
"Cycle 5","CapPass",43.81,"Qualified",-0.00144,-141.5,1787,"B-15","Alloy 617","Plate",314626
"Cycle 5","CapPass",43.84,"Qualified",-0.00147,-141.7,1788,"B-15","Alloy 617","Plate",314626
"Cycle 5","CapPass",43.87,"Qualified",-0.00149,-141.9,1789,"B-15","Alloy 617","Plate",314626
"Cycle 5","CapPass",43.89,"Qualified",-0.00152,-142.1,1790,"B-15","Alloy 617","Plate",314626
"Cycle 5","CapPass",43.91,"Qualified",-0.00154,-142.3,1791,"B-15","Alloy 617","Plate",314626
"Cycle 5","CapPass",43.95,"Qualified",-0.00157,-142.5,1792,"B-15","Alloy 617","Plate",314626
"Cycle 5","CapPass",43.97,"Qualified",-0.00160,-142.5,1793,"B-15","Alloy 617","Plate",314626
"Cycle 5","CapPass",43.99,"Qualified",-0.00162,-142.9,1794,"B-15","Alloy 617","Plate",314626
"Cycle 5","CapPass",44.01,"Qualified",-0.00165,-142.8,1795,"B-15","Alloy 617","Plate",314626
"Cycle 5","CapPass",44.04,"Qualified",-0.00167,-143.1,1796,"B-15","Alloy 617","Plate",314626
"Cycle 5","CapPass",44.06,"Qualified",-0.00170,-143.2,1797,"B-15","Alloy 617","Plate",314626
"Cycle 5","CapPass",44.09,"Qualified",-0.00172,-143.3,1798,"B-15","Alloy 617","Plate",314626
"Cycle 5","CapPass",44.12,"Qualified",-0.00175,-143.4,1799,"B-15","Alloy 617","Plate",314626
"Cycle 5","CapPass",44.14,"Qualified",-0.00177,-143.5,1800,"B-15","Alloy 617","Plate",314626
"Cycle 5","CapPass",44.16,"Qualified",-0.00180,-143.5,1801,"B-15","Alloy 617","Plate",314626
"Cycle 5","CapPass",44.19,"Qualified",-0.00182,-143.5,1802,"B-15","Alloy 617","Plate",314626
"Cycle 5","CapPass",44.22,"Qualified",-0.00185,-143.4,1803,"B-15","Alloy 617","Plate",314626
"Cycle 5","CapPass",44.24,"Qualified",-0.00188,-143.5,1804,"B-15","Alloy 617","Plate",314626
"Cycle 5","CapPass",44.26,"Qualified",-0.00190,-143.4,1805,"B-15","Alloy 617","Plate",314626
"Cycle 5","CapPass",44.29,"Qualified",-0.00193,-143.5,1806,"B-15","Alloy 617","Plate",314626
"Cycle 5","CapPass",44.32,"Qualified",-0.00195,-143.4,1807,"B-15","Alloy 617","Plate",314626
"Cycle 5","CapPass",44.34,"Qualified",-0.00198,-143.5,1808,"B-15","Alloy 617","Plate",314626
"Cycle 5","CapPass",44.37,"Qualified",-0.00200,-143.6,1809,"B-15","Alloy 617","Plate",314626
"Cycle 5","CapPass",44.40,"Qualified",-0.00203,-143.6,1810,"B-15","Alloy 617","Plate",314626
"Cycle 5","CapPass",44.42,"Qualified",-0.00205,-143.7,1811,"B-15","Alloy 617","Plate",314626
"Cycle 5","CapPass",44.45,"Qualified",-0.00208,-143.9,1812,"B-15","Alloy 617","Plate",314626
"Cycle 5","CapPass",44.48,"Qualified",-0.00210,-144.0,1813,"B-15","Alloy 617","Plate",314626
"Cycle 5","CapPass",44.50,"Qualified",-0.00213,-144.2,1814,"B-15","Alloy 617","Plate",314626
"Cycle 5","CapPass",44.52,"Qualified",-0.00216,-144.3,1815,"B-15","Alloy 617","Plate",314626
"Cycle 5","CapPass",44.55,"Qualified",-0.00218,-144.5,1816,"B-15","Alloy 617","Plate",314626
"Cycle 5","CapPass",44.58,"Qualified",-0.00221,-144.8,1817,"B-15","Alloy 617","Plate",314626
"Cycle 5","CapPass",44.60,"Qualified",-0.00223,-144.8,1818,"B-15","Alloy 617","Plate",314626
"Cycle 5","CapPass",44.63,"Qualified",-0.00226,-145.1,1819,"B-15","Alloy 617","Plate",314626
"Cycle 5","CapPass",44.66,"Qualified",-0.00228,-145.2,1820,"B-15","Alloy 617","Plate",314626
"Cycle 5","CapPass",44.68,"Qualified",-0.00231,-145.5,1821,"B-15","Alloy 617","Plate",314626
"Cycle 5","CapPass",44.70,"Qualified",-0.00233,-145.6,1822,"B-15","Alloy 617","Plate",314626
"Cycle 5","CapPass",44.73,"Qualified",-0.00236,-145.6,1823,"B-15","Alloy 617","Plate",314626
"Cycle 5","CapPass",44.75,"Qualified",-0.00239,-145.7,1824,"B-15","Alloy 617","Plate",314626
"Cycle 5","CapPass",44.77,"Qualified",-0.00241,-145.8,1825,"B-15","Alloy 617","Plate",314626
"Cycle 5","CapPass",44.80,"Qualified",-0.00244,-145.8,1826,"B-15","Alloy 617","Plate",314626
"Cycle 5","CapPass",44.80,"Qualified",-0.00245,-145.8,1827,"B-15","Alloy 617","Plate",314626
"Cycle 5","CapPass",44.82,"Qualified",-0.00246,-145.9,1828,"B-15","Alloy 617","Plate",314626
"Cycle 5","CapPass",44.84,"Qualified",-0.00249,-146.0,1829,"B-15","Alloy 617","Plate",314626
"Cycle 5","CapPass",44.88,"Qualified",-0.00251,-145.9,1830,"B-15","Alloy 617","Plate",314626
"Cycle 5","CapPass",44.90,"Qualified",-0.00254,-145.9,1831,"B-15","Alloy 617","Plate",314626
"Cycle 5","CapPass",44.92,"Qualified",-0.00256,-145.8,1832,"B-15","Alloy 617","Plate",314626
"Cycle 5","CapPass",44.95,"Qualified",-0.00259,-145.8,1833,"B-15","Alloy 617","Plate",314626
"Cycle 5","CapPass",44.98,"Qualified",-0.00262,-145.8,1834,"B-15","Alloy 617","Plate",314626
"Cycle 5","CapPass",45.00,"Qualified",-0.00264,-145.7,1835,"B-15","Alloy 617","Plate",314626
"Cycle 5","CapPass",45.02,"Qualified",-0.00267,-145.8,1836,"B-15","Alloy 617","Plate",314626
"Cycle 5","CapPass",45.05,"Qualified",-0.00269,-145.6,1837,"B-15","Alloy 617","Plate",314626
"Cycle 5","CapPass",45.08,"Qualified",-0.00272,-145.6,1838,"B-15","Alloy 617","Plate",314626
"Cycle 5","CapPass",45.11,"Qualified",-0.00274,-145.7,1839,"B-15","Alloy 617","Plate",314626
"Cycle 5","CapPass",45.13,"Qualified",-0.00277,-145.5,1840,"B-15","Alloy 617","Plate",314626
"Cycle 5","CapPass",45.16,"Qualified",-0.00279,-144.8,1841,"B-15","Alloy 617","Plate",314626
"Cycle 5","CapPass",45.20,"Qualified",-0.00282,-142.7,1842,"B-15","Alloy 617","Plate",314626
"Cycle 5","CapPass",45.31,"Qualified",-0.00279,-120.6,1843,"B-15","Alloy 617","Plate",314626
"Cycle 5","CapPass",45.34,"Qualified",-0.00277,-115.2,1844,"B-15","Alloy 617","Plate",314626
"Cycle 5","CapPass",45.35,"Qualified",-0.00274,-109.8,1845,"B-15","Alloy 617","Plate",314626
"Cycle 5","CapPass",45.38,"Qualified",-0.00272,-105.2,1846,"B-15","Alloy 617","Plate",314626
"Cycle 5","CapPass",45.39,"Qualified",-0.00269,-101.0,1847,"B-15","Alloy 617","Plate",314626
"Cycle 5","CapPass",45.41,"Qualified",-0.00266,-96.92,1848,"B-15","Alloy 617","Plate",314626
"Cycle 5","CapPass",45.42,"Qualified",-0.00264,-92.61,1849,"B-15","Alloy 617","Plate",314626
"Cycle 5","CapPass",45.45,"Qualified",-0.00261,-88.56,1850,"B-15","Alloy 617","Plate",314626
"Cycle 5","CapPass",45.46,"Qualified",-0.00259,-84.54,1851,"B-15","Alloy 617","Plate",314626
"Cycle 5","CapPass",45.48,"Qualified",-0.00256,-80.81,1852,"B-15","Alloy 617","Plate",314626
"Cycle 5","CapPass",45.50,"Qualified",-0.00254,-77.20,1853,"B-15","Alloy 617","Plate",314626
"Cycle 5","CapPass",45.51,"Qualified",-0.00251,-73.73,1854,"B-15","Alloy 617","Plate",314626
"Cycle 5","CapPass",45.54,"Qualified",-0.00248,-70.24,1855,"B-15","Alloy 617","Plate",314626
"Cycle 5","CapPass",45.56,"Qualified",-0.00246,-66.70,1856,"B-15","Alloy 617","Plate",314626
"Cycle 5","CapPass",45.58,"Qualified",-0.00243,-63.34,1857,"B-15","Alloy 617","Plate",314626
"Cycle 5","CapPass",45.60,"Qualified",-0.00241,-60.11,1858,"B-15","Alloy 617","Plate",314626
"Cycle 5","CapPass",45.63,"Qualified",-0.00238,-56.53,1859,"B-15","Alloy 617","Plate",314626
"Cycle 5","CapPass",45.66,"Qualified",-0.00236,-52.99,1860,"B-15","Alloy 617","Plate",314626
"Cycle 5","CapPass",45.69,"Qualified",-0.00233,-49.50,1861,"B-15","Alloy 617","Plate",314626
"Cycle 5","CapPass",45.71,"Qualified",-0.00231,-46.36,1862,"B-15","Alloy 617","Plate",314626
"Cycle 5","CapPass",45.73,"Qualified",-0.00228,-43.37,1863,"B-15","Alloy 617","Plate",314626
"Cycle 5","CapPass",45.76,"Qualified",-0.00226,-39.79,1864,"B-15","Alloy 617","Plate",314626
"Cycle 5","CapPass",45.80,"Qualified",-0.00223,-36.47,1865,"B-15","Alloy 617","Plate",314626
"Cycle 5","CapPass",45.80,"Qualified",-0.00222,-34.80,1866,"B-15","Alloy 617","Plate",314626
"Cycle 5","CapPass",45.82,"Qualified",-0.00221,-33.04,1867,"B-15","Alloy 617","Plate",314626
"Cycle 5","CapPass",45.85,"Qualified",-0.00218,-30.00,1868,"B-15","Alloy 617","Plate",314626
"Cycle 5","CapPass",45.88,"Qualified",-0.00216,-26.75,1869,"B-15","Alloy 617","Plate",314626
"Cycle 5","CapPass",45.91,"Qualified",-0.00213,-23.13,1870,"B-15","Alloy 617","Plate",314626
"Cycle 5","CapPass",45.94,"Qualified",-0.00210,-19.55,1871,"B-15","Alloy 617","Plate",314626
"Cycle 5","CapPass",45.97,"Qualified",-0.00208,-16.22,1872,"B-15","Alloy 617","Plate",314626
"Cycle 5","CapPass",45.99,"Qualified",-0.00205,-12.92,1873,"B-15","Alloy 617","Plate",314626
"Cycle 5","CapPass",46.02,"Qualified",-0.00203,-9.83,1874,"B-15","Alloy 617","Plate",314626
"Cycle 5","CapPass",46.05,"Qualified",-0.00200,-6.77,1875,"B-15","Alloy 617","Plate",314626
"Cycle 5","CapPass",46.07,"Qualified",-0.00198,-3.75,1876,"B-15","Alloy 617","Plate",314626
"Cycle 5","CapPass",46.09,"Qualified",-0.00195,-0.85,1877,"B-15","Alloy 617","Plate",314626
"Cycle 5","CapPass",46.13,"Qualified",-0.00193,1.86,1878,"B-15","Alloy 617","Plate",314626
"Cycle 5","CapPass",46.15,"Qualified",-0.00190,4.80,1879,"B-15","Alloy 617","Plate",314626
"Cycle 5","CapPass",46.17,"Qualified",-0.00187,7.76,1880,"B-15","Alloy 617","Plate",314626
"Cycle 5","CapPass",46.20,"Qualified",-0.00185,10.67,1881,"B-15","Alloy 617","Plate",314626
"Cycle 5","CapPass",46.23,"Qualified",-0.00182,13.45,1882,"B-15","Alloy 617","Plate",314626
"Cycle 5","CapPass",46.26,"Qualified",-0.00180,16.04,1883,"B-15","Alloy 617","Plate",314626
"Cycle 5","CapPass",46.28,"Qualified",-0.00177,18.68,1884,"B-15","Alloy 617","Plate",314626
"Cycle 5","CapPass",46.30,"Qualified",-0.00175,21.40,1885,"B-15","Alloy 617","Plate",314626
"Cycle 5","CapPass",46.34,"Qualified",-0.00172,24.14,1886,"B-15","Alloy 617","Plate",314626
"Cycle 5","CapPass",46.36,"Qualified",-0.00170,26.84,1887,"B-15","Alloy 617","Plate",314626
"Cycle 5","CapPass",46.39,"Qualified",-0.00167,29.26,1888,"B-15","Alloy 617","Plate",314626
"Cycle 5","CapPass",46.41,"Qualified",-0.00164,31.83,1889,"B-15","Alloy 617","Plate",314626
"Cycle 5","CapPass",46.45,"Qualified",-0.00162,34.57,1890,"B-15","Alloy 617","Plate",314626
"Cycle 5","CapPass",46.48,"Qualified",-0.00159,36.63,1891,"B-15","Alloy 617","Plate",314626
"Cycle 5","CapPass",46.51,"Qualified",-0.00157,38.70,1892,"B-15","Alloy 617","Plate",314626
"Cycle 5","CapPass",46.55,"Qualified",-0.00154,40.58,1893,"B-15","Alloy 617","Plate",314626
"Cycle 5","CapPass",46.59,"Qualified",-0.00152,42.65,1894,"B-15","Alloy 617","Plate",314626
"Cycle 5","CapPass",46.63,"Qualified",-0.00149,44.42,1895,"B-15","Alloy 617","Plate",314626
"Cycle 5","CapPass",46.67,"Qualified",-0.00147,46.62,1896,"B-15","Alloy 617","Plate",314626
"Cycle 5","CapPass",46.72,"Qualified",-0.00144,49.41,1897,"B-15","Alloy 617","Plate",314626
"Cycle 5","CapPass",46.74,"Qualified",-0.00142,52.62,1898,"B-15","Alloy 617","Plate",314626
"Cycle 5","CapPass",46.76,"Qualified",-0.00139,55.57,1899,"B-15","Alloy 617","Plate",314626
"Cycle 5","CapPass",46.80,"Qualified",-0.00137,58.57,1900,"B-15","Alloy 617","Plate",314626
"Cycle 5","CapPass",46.80,"Qualified",-0.00135,60.35,1901,"B-15","Alloy 617","Plate",314626
"Cycle 5","CapPass",46.81,"Qualified",-0.00134,60.97,1902,"B-15","Alloy 617","Plate",314626
"Cycle 5","CapPass",46.84,"Qualified",-0.00131,63.67,1903,"B-15","Alloy 617","Plate",314626
"Cycle 5","CapPass",46.86,"Qualified",-0.00129,66.24,1904,"B-15","Alloy 617","Plate",314626
"Cycle 5","CapPass",46.88,"Qualified",-0.00126,68.83,1905,"B-15","Alloy 617","Plate",314626
"Cycle 5","CapPass",46.90,"Qualified",-0.00124,71.29,1906,"B-15","Alloy 617","Plate",314626
"Cycle 5","CapPass",46.91,"Qualified",-0.00121,73.51,1907,"B-15","Alloy 617","Plate",314626
"Cycle 5","CapPass",46.94,"Qualified",-0.00119,75.62,1908,"B-15","Alloy 617","Plate",314626
"Cycle 5","CapPass",46.95,"Qualified",-0.00116,77.41,1909,"B-15","Alloy 617","Plate",314626
"Cycle 5","CapPass",46.98,"Qualified",-0.00114,79.50,1910,"B-15","Alloy 617","Plate",314626
"Cycle 5","CapPass",47.00,"Qualified",-0.00111,81.14,1911,"B-15","Alloy 617","Plate",314626
"Cycle 5","CapPass",47.03,"Qualified",-0.00108,82.55,1912,"B-15","Alloy 617","Plate",314626
"Cycle 5","CapPass",47.05,"Qualified",-0.00106,84.01,1913,"B-15","Alloy 617","Plate",314626
"Cycle 5","CapPass",47.09,"Qualified",-0.00103,85.49,1914,"B-15","Alloy 617","Plate",314626
"Cycle 5","CapPass",47.11,"Qualified",-0.00101,86.99,1915,"B-15","Alloy 617","Plate",314626
"Cycle 5","CapPass",47.14,"Qualified",-0.00098,88.46,1916,"B-15","Alloy 617","Plate",314626
"Cycle 5","CapPass",47.17,"Qualified",-0.00096,89.95,1917,"B-15","Alloy 617","Plate",314626
"Cycle 5","CapPass",47.20,"Qualified",-0.00093,91.55,1918,"B-15","Alloy 617","Plate",314626
"Cycle 5","CapPass",47.23,"Qualified",-0.00091,93.06,1919,"B-15","Alloy 617","Plate",314626
"Cycle 5","CapPass",47.26,"Qualified",-0.00088,94.70,1920,"B-15","Alloy 617","Plate",314626
"Cycle 5","CapPass",47.29,"Qualified",-0.00086,96.30,1921,"B-15","Alloy 617","Plate",314626
"Cycle 5","CapPass",47.31,"Qualified",-0.00083,97.95,1922,"B-15","Alloy 617","Plate",314626
"Cycle 5","CapPass",47.34,"Qualified",-0.00081,99.70,1923,"B-15","Alloy 617","Plate",314626
"Cycle 5","CapPass",47.37,"Qualified",-0.00078,101.35,1924,"B-15","Alloy 617","Plate",314626
"Cycle 5","CapPass",47.39,"Qualified",-0.00076,102.98,1925,"B-15","Alloy 617","Plate",314626
"Cycle 5","CapPass",47.41,"Qualified",-0.00073,104.60,1926,"B-15","Alloy 617","Plate",314626
"Cycle 5","CapPass",47.45,"Qualified",-0.00070,106.28,1927,"B-15","Alloy 617","Plate",314626
"Cycle 5","CapPass",47.47,"Qualified",-0.00068,108.05,1928,"B-15","Alloy 617","Plate",314626
"Cycle 5","CapPass",47.48,"Qualified",-0.00065,109.88,1929,"B-15","Alloy 617","Plate",314626
"Cycle 5","CapPass",47.51,"Qualified",-0.00063,111.93,1930,"B-15","Alloy 617","Plate",314626
"Cycle 5","CapPass",47.52,"Qualified",-0.00060,113.91,1931,"B-15","Alloy 617","Plate",314626
"Cycle 5","CapPass",47.55,"Qualified",-0.00058,115.58,1932,"B-15","Alloy 617","Plate",314626
"Cycle 5","CapPass",47.56,"Qualified",-0.00055,117.51,1933,"B-15","Alloy 617","Plate",314626
"Cycle 5","CapPass",47.58,"Qualified",-0.00053,119.15,1934,"B-15","Alloy 617","Plate",314626
"Cycle 5","CapPass",47.59,"Qualified",-0.00050,120.81,1935,"B-15","Alloy 617","Plate",314626
"Cycle 5","CapPass",47.62,"Qualified",-0.00047,122.45,1936,"B-15","Alloy 617","Plate",314626
"Cycle 5","CapPass",47.63,"Qualified",-0.00045,124.15,1937,"B-15","Alloy 617","Plate",314626
"Cycle 5","CapPass",47.65,"Qualified",-0.00042,125.56,1938,"B-15","Alloy 617","Plate",314626
"Cycle 5","CapPass",47.66,"Qualified",-0.00040,126.95,1939,"B-15","Alloy 617","Plate",314626
"Cycle 5","CapPass",47.69,"Qualified",-0.00037,128.11,1940,"B-15","Alloy 617","Plate",314626
"Cycle 5","CapPass",47.70,"Qualified",-0.00035,129.30,1941,"B-15","Alloy 617","Plate",314626
"Cycle 5","CapPass",47.72,"Qualified",-0.00032,130.51,1942,"B-15","Alloy 617","Plate",314626
"Cycle 5","CapPass",47.73,"Qualified",-0.00029,131.44,1943,"B-15","Alloy 617","Plate",314626
"Cycle 5","CapPass",47.76,"Qualified",-0.00027,132.29,1944,"B-15","Alloy 617","Plate",314626
"Cycle 5","CapPass",47.77,"Qualified",-0.00024,133.20,1945,"B-15","Alloy 617","Plate",314626
"Cycle 5","CapPass",47.80,"Qualified",-0.00022,133.89,1946,"B-15","Alloy 617","Plate",314626
"Cycle 5","CapPass",47.80,"Qualified",-0.00020,134.37,1947,"B-15","Alloy 617","Plate",314626
"Cycle 5","CapPass",47.81,"Qualified",-0.00019,134.47,1948,"B-15","Alloy 617","Plate",314626
"Cycle 5","CapPass",47.84,"Qualified",-0.00017,134.97,1949,"B-15","Alloy 617","Plate",314626
"Cycle 5","CapPass",47.85,"Qualified",-0.00014,135.38,1950,"B-15","Alloy 617","Plate",314626
"Cycle 5","CapPass",47.88,"Qualified",-0.00012,135.78,1951,"B-15","Alloy 617","Plate",314626
"Cycle 9-10","CapPass",86.35,"Qualified",0.00295,142.43,3504,"B-15","Alloy 617","Plate",314626
"Cycle 9-10","CapPass",86.38,"Qualified",0.00297,142.16,3505,"B-15","Alloy 617","Plate",314626
"Cycle 9-10","CapPass",86.41,"Qualified",0.00300,141.49,3506,"B-15","Alloy 617","Plate",314626
"Cycle 9-10","CapPass",86.44,"Qualified",0.00302,139.48,3507,"B-15","Alloy 617","Plate",314626
"Cycle 9-10","CapPass",86.55,"Qualified",0.00300,120.15,3508,"B-15","Alloy 617","Plate",314626
"Cycle 9-10","CapPass",86.58,"Qualified",0.00297,114.41,3509,"B-15","Alloy 617","Plate",314626
"Cycle 9-10","CapPass",86.59,"Qualified",0.00295,109.56,3510,"B-15","Alloy 617","Plate",314626
"Cycle 9-10","CapPass",86.62,"Qualified",0.00292,104.89,3511,"B-15","Alloy 617","Plate",314626
"Cycle 9-10","CapPass",86.63,"Qualified",0.00289,100.72,3512,"B-15","Alloy 617","Plate",314626
"Cycle 9-10","CapPass",86.65,"Qualified",0.00287,96.81,3513,"B-15","Alloy 617","Plate",314626
"Cycle 9-10","CapPass",86.66,"Qualified",0.00284,92.91,3514,"B-15","Alloy 617","Plate",314626
"Cycle 9-10","CapPass",86.69,"Qualified",0.00282,89.04,3515,"B-15","Alloy 617","Plate",314626
"Cycle 9-10","CapPass",86.70,"Qualified",0.00279,85.58,3516,"B-15","Alloy 617","Plate",314626
"Cycle 9-10","CapPass",86.72,"Qualified",0.00277,82.27,3517,"B-15","Alloy 617","Plate",314626
"Cycle 9-10","CapPass",86.73,"Qualified",0.00274,78.64,3518,"B-15","Alloy 617","Plate",314626
"Cycle 9-10","CapPass",86.76,"Qualified",0.00272,75.33,3519,"B-15","Alloy 617","Plate",314626
"Cycle 9-10","CapPass",86.78,"Qualified",0.00269,72.14,3520,"B-15","Alloy 617","Plate",314626
"Cycle 9-10","CapPass",86.80,"Qualified",0.00267,68.75,3521,"B-15","Alloy 617","Plate",314626
"Cycle 9-10","CapPass",86.80,"Qualified",0.00266,67.60,3522,"B-15","Alloy 617","Plate",314626
"Cycle 9-10","CapPass",86.82,"Qualified",0.00264,65.47,3523,"B-15","Alloy 617","Plate",314626
"Cycle 9-10","CapPass",86.84,"Qualified",0.00261,62.20,3524,"B-15","Alloy 617","Plate",314626
"Cycle 9-10","CapPass",86.88,"Qualified",0.00259,58.83,3525,"B-15","Alloy 617","Plate",314626
"Cycle 9-10","CapPass",86.90,"Qualified",0.00256,55.60,3526,"B-15","Alloy 617","Plate",314626
"Cycle 9-10","CapPass",86.92,"Qualified",0.00254,52.50,3527,"B-15","Alloy 617","Plate",314626
"Cycle 9-10","CapPass",86.95,"Qualified",0.00251,49.43,3528,"B-15","Alloy 617","Plate",314626
"Cycle 9-10","CapPass",86.98,"Qualified",0.00249,46.10,3529,"B-15","Alloy 617","Plate",314626
"Cycle 9-10","CapPass",87.01,"Qualified",0.00246,42.68,3530,"B-15","Alloy 617","Plate",314626
"Cycle 9-10","CapPass",87.05,"Qualified",0.00244,39.46,3531,"B-15","Alloy 617","Plate",314626
"Cycle 9-10","CapPass",87.08,"Qualified",0.00241,35.82,3532,"B-15","Alloy 617","Plate",314626
"Cycle 9-10","CapPass",87.11,"Qualified",0.00239,32.22,3533,"B-15","Alloy 617","Plate",314626
"Cycle 9-10","CapPass",87.13,"Qualified",0.00236,29.04,3534,"B-15","Alloy 617","Plate",314626
"Cycle 9-10","CapPass",87.16,"Qualified",0.00233,25.58,3535,"B-15","Alloy 617","Plate",314626
"Cycle 9-10","CapPass",87.19,"Qualified",0.00231,22.23,3536,"B-15","Alloy 617","Plate",314626
"Cycle 9-10","CapPass",87.21,"Qualified",0.00228,19.54,3537,"B-15","Alloy 617","Plate",314626
"Cycle 9-10","CapPass",87.24,"Qualified",0.00226,16.18,3538,"B-15","Alloy 617","Plate",314626
"Cycle 9-10","CapPass",87.26,"Qualified",0.00223,13.22,3539,"B-15","Alloy 617","Plate",314626
"Cycle 9-10","CapPass",87.30,"Qualified",0.00221,10.24,3540,"B-15","Alloy 617","Plate",314626
"Cycle 9-10","CapPass",87.32,"Qualified",0.00218,7.58,3541,"B-15","Alloy 617","Plate",314626
"Cycle 9-10","CapPass",87.34,"Qualified",0.00216,4.83,3542,"B-15","Alloy 617","Plate",314626
"Cycle 9-10","CapPass",87.37,"Qualified",0.00213,1.95,3543,"B-15","Alloy 617","Plate",314626
"Cycle 9-10","CapPass",87.40,"Qualified",0.00211,-0.78,3544,"B-15","Alloy 617","Plate",314626
"Cycle 9-10","CapPass",87.42,"Qualified",0.00208,-3.57,3545,"B-15","Alloy 617","Plate",314626
"Cycle 9-10","CapPass",87.45,"Qualified",0.00205,-6.23,3546,"B-15","Alloy 617","Plate",314626
"Cycle 9-10","CapPass",87.48,"Qualified",0.00203,-9.06,3547,"B-15","Alloy 617","Plate",314626
"Cycle 9-10","CapPass",87.51,"Qualified",0.00200,-11.32,3548,"B-15","Alloy 617","Plate",314626
"Cycle 9-10","CapPass",87.55,"Qualified",0.00198,-13.33,3549,"B-15","Alloy 617","Plate",314626
"Cycle 9-10","CapPass",87.58,"Qualified",0.00195,-14.84,3550,"B-15","Alloy 617","Plate",314626
"Cycle 9-10","CapPass",87.64,"Qualified",0.00193,-16.86,3551,"B-15","Alloy 617","Plate",314626
"Cycle 9-10","CapPass",87.69,"Qualified",0.00190,-18.64,3552,"B-15","Alloy 617","Plate",314626
"Cycle 9-10","CapPass",87.74,"Qualified",0.00188,-21.98,3553,"B-15","Alloy 617","Plate",314626
"Cycle 9-10","CapPass",87.77,"Qualified",0.00185,-25.05,3554,"B-15","Alloy 617","Plate",314626
"Cycle 9-10","CapPass",87.80,"Qualified",0.00183,-29.02,3555,"B-15","Alloy 617","Plate",314626
"Cycle 9-10","CapPass",87.80,"Qualified",0.00182,-30.25,3556,"B-15","Alloy 617","Plate",314626
"Cycle 9-10","CapPass",87.82,"Qualified",0.00180,-31.92,3557,"B-15","Alloy 617","Plate",314626
"Cycle 9-10","CapPass",87.84,"Qualified",0.00177,-34.44,3558,"B-15","Alloy 617","Plate",314626
"Cycle 9-10","CapPass",87.86,"Qualified",0.00175,-37.36,3559,"B-15","Alloy 617","Plate",314626
"Cycle 9-10","CapPass",87.88,"Qualified",0.00172,-40.19,3560,"B-15","Alloy 617","Plate",314626
"Cycle 9-10","CapPass",87.89,"Qualified",0.00170,-42.58,3561,"B-15","Alloy 617","Plate",314626
"Cycle 9-10","CapPass",87.91,"Qualified",0.00167,-44.89,3562,"B-15","Alloy 617","Plate",314626
"Cycle 9-10","CapPass",87.93,"Qualified",0.00165,-46.91,3563,"B-15","Alloy 617","Plate",314626
"Cycle 9-10","CapPass",87.95,"Qualified",0.00162,-49.06,3564,"B-15","Alloy 617","Plate",314626
"Cycle 9-10","CapPass",87.98,"Qualified",0.00160,-50.73,3565,"B-15","Alloy 617","Plate",314626
"Cycle 9-10","CapPass",88.00,"Qualified",0.00157,-52.58,3566,"B-15","Alloy 617","Plate",314626
"Cycle 9-10","CapPass",88.03,"Qualified",0.00154,-54.02,3567,"B-15","Alloy 617","Plate",314626
"Cycle 9-10","CapPass",88.05,"Qualified",0.00152,-55.56,3568,"B-15","Alloy 617","Plate",314626
"Cycle 9-10","CapPass",88.08,"Qualified",0.00149,-57.26,3569,"B-15","Alloy 617","Plate",314626
"Cycle 9-10","CapPass",88.11,"Qualified",0.00147,-58.48,3570,"B-15","Alloy 617","Plate",314626
"Cycle 9-10","CapPass",88.14,"Qualified",0.00144,-60.31,3571,"B-15","Alloy 617","Plate",314626
"Cycle 9-10","CapPass",88.17,"Qualified",0.00142,-61.81,3572,"B-15","Alloy 617","Plate",314626
"Cycle 9-10","CapPass",88.20,"Qualified",0.00139,-63.54,3573,"B-15","Alloy 617","Plate",314626
"Cycle 9-10","CapPass",88.23,"Qualified",0.00137,-65.31,3574,"B-15","Alloy 617","Plate",314626
"Cycle 9-10","CapPass",88.26,"Qualified",0.00134,-67.00,3575,"B-15","Alloy 617","Plate",314626
"Cycle 9-10","CapPass",88.29,"Qualified",0.00132,-68.76,3576,"B-15","Alloy 617","Plate",314626
"Cycle 9-10","CapPass",88.31,"Qualified",0.00129,-70.58,3577,"B-15","Alloy 617","Plate",314626
"Cycle 9-10","CapPass",88.34,"Qualified",0.00126,-72.49,3578,"B-15","Alloy 617","Plate",314626
"Cycle 9-10","CapPass",88.37,"Qualified",0.00124,-74.46,3579,"B-15","Alloy 617","Plate",314626
"Cycle 9-10","CapPass",88.39,"Qualified",0.00121,-76.48,3580,"B-15","Alloy 617","Plate",314626
"Cycle 9-10","CapPass",88.41,"Qualified",0.00119,-78.77,3581,"B-15","Alloy 617","Plate",314626
"Cycle 9-10","CapPass",88.44,"Qualified",0.00116,-81.02,3582,"B-15","Alloy 617","Plate",314626
"Cycle 9-10","CapPass",88.45,"Qualified",0.00114,-83.46,3583,"B-15","Alloy 617","Plate",314626
"Cycle 9-10","CapPass",88.48,"Qualified",0.00111,-85.94,3584,"B-15","Alloy 617","Plate",314626
"Cycle 9-10","CapPass",88.49,"Qualified",0.00109,-88.05,3585,"B-15","Alloy 617","Plate",314626
"Cycle 9-10","CapPass",88.51,"Qualified",0.00106,-90.24,3586,"B-15","Alloy 617","Plate",314626
"Cycle 9-10","CapPass",88.52,"Qualified",0.00103,-92.33,3587,"B-15","Alloy 617","Plate",314626
"Cycle 9-10","CapPass",88.55,"Qualified",0.00101,-94.65,3588,"B-15","Alloy 617","Plate",314626
"Cycle 9-10","CapPass",88.56,"Qualified",0.00098,-96.73,3589,"B-15","Alloy 617","Plate",314626
"Cycle 9-10","CapPass",88.58,"Qualified",0.00096,-98.48,3590,"B-15","Alloy 617","Plate",314626
"Cycle 9-10","CapPass",88.59,"Qualified",0.00093,-100.3,3591,"B-15","Alloy 617","Plate",314626
"Cycle 9-10","CapPass",88.61,"Qualified",0.00091,-102.2,3592,"B-15","Alloy 617","Plate",314626
"Cycle 9-10","CapPass",88.63,"Qualified",0.00088,-103.7,3593,"B-15","Alloy 617","Plate",314626
"Cycle 9-10","CapPass",88.64,"Qualified",0.00085,-105.1,3594,"B-15","Alloy 617","Plate",314626
"Cycle 9-10","CapPass",88.66,"Qualified",0.00083,-106.4,3595,"B-15","Alloy 617","Plate",314626
"Cycle 9-10","CapPass",88.67,"Qualified",0.00080,-108.0,3596,"B-15","Alloy 617","Plate",314626
"Cycle 9-10","CapPass",88.70,"Qualified",0.00078,-109.3,3597,"B-15","Alloy 617","Plate",314626
"Cycle 9-10","CapPass",88.71,"Qualified",0.00075,-110.4,3598,"B-15","Alloy 617","Plate",314626
"Cycle 9-10","CapPass",88.73,"Qualified",0.00073,-111.2,3599,"B-15","Alloy 617","Plate",314626
"Cycle 9-10","CapPass",88.75,"Qualified",0.00070,-112.2,3600,"B-15","Alloy 617","Plate",314626
"Cycle 9-10","CapPass",88.76,"Qualified",0.00067,-113.0,3601,"B-15","Alloy 617","Plate",314626
"Cycle 9-10","CapPass",88.79,"Qualified",0.00065,-113.7,3602,"B-15","Alloy 617","Plate",314626
"Cycle 9-10","CapPass",88.80,"Qualified",0.00062,-114.4,3603,"B-15","Alloy 617","Plate",314626
"Cycle 9-10","CapPass",88.81,"Qualified",0.00062,-114.3,3604,"B-15","Alloy 617","Plate",314626
"Cycle 9-10","CapPass",88.83,"Qualified",0.00060,-115.0,3605,"B-15","Alloy 617","Plate",314626
"Cycle 9-10","CapPass",88.86,"Qualified",0.00057,-115.4,3606,"B-15","Alloy 617","Plate",314626
"Cycle 9-10","CapPass",88.88,"Qualified",0.00055,-115.6,3607,"B-15","Alloy 617","Plate",314626
"Cycle 9-10","CapPass",88.91,"Qualified",0.00052,-115.9,3608,"B-15","Alloy 617","Plate",314626
"Cycle 9-10","CapPass",88.94,"Qualified",0.00050,-116.1,3609,"B-15","Alloy 617","Plate",314626
"Cycle 9-10","CapPass",88.96,"Qualified",0.00047,-116.4,3610,"B-15","Alloy 617","Plate",314626
"Cycle 9-10","CapPass",88.99,"Qualified",0.00044,-116.6,3611,"B-15","Alloy 617","Plate",314626
"Cycle 9-10","CapPass",89.01,"Qualified",0.00042,-117.1,3612,"B-15","Alloy 617","Plate",314626
"Cycle 9-10","CapPass",89.05,"Qualified",0.00039,-117.3,3613,"B-15","Alloy 617","Plate",314626
"Cycle 9-10","CapPass",89.07,"Qualified",0.00037,-117.9,3614,"B-15","Alloy 617","Plate",314626
"Cycle 9-10","CapPass",89.09,"Qualified",0.00034,-118.3,3615,"B-15","Alloy 617","Plate",314626
"Cycle 9-10","CapPass",89.13,"Qualified",0.00032,-119.0,3616,"B-15","Alloy 617","Plate",314626
"Cycle 9-10","CapPass",89.15,"Qualified",0.00029,-119.5,3617,"B-15","Alloy 617","Plate",314626
"Cycle 9-10","CapPass",89.17,"Qualified",0.00026,-120.1,3618,"B-15","Alloy 617","Plate",314626
"Cycle 9-10","CapPass",89.20,"Qualified",0.00024,-120.6,3619,"B-15","Alloy 617","Plate",314626
"Cycle 9-10","CapPass",89.23,"Qualified",0.00021,-121.2,3620,"B-15","Alloy 617","Plate",314626
"Cycle 9-10","CapPass",89.25,"Qualified",0.00019,-121.8,3621,"B-15","Alloy 617","Plate",314626
"Cycle 9-10","CapPass",89.27,"Qualified",0.00016,-122.4,3622,"B-15","Alloy 617","Plate",314626
"Cycle 9-10","CapPass",89.30,"Qualified",0.00014,-123.0,3623,"B-15","Alloy 617","Plate",314626
"Cycle 9-10","CapPass",89.33,"Qualified",0.00011,-123.4,3624,"B-15","Alloy 617","Plate",314626
"Cycle 9-10","CapPass",89.35,"Qualified",0.00009,-123.8,3625,"B-15","Alloy 617","Plate",314626
"Cycle 9-10","CapPass",89.38,"Qualified",0.00006,-124.3,3626,"B-15","Alloy 617","Plate",314626
"Cycle 9-10","CapPass",89.40,"Qualified",0.00004,-124.8,3627,"B-15","Alloy 617","Plate",314626
"Cycle 9-10","CapPass",89.42,"Qualified",0.00001,-125.3,3628,"B-15","Alloy 617","Plate",314626
"Cycle 9-10","CapPass",89.45,"Qualified",-0.00002,-125.8,3629,"B-15","Alloy 617","Plate",314626
"Cycle 9-10","CapPass",89.48,"Qualified",-0.00004,-126.2,3630,"B-15","Alloy 617","Plate",314626
"Cycle 9-10","CapPass",89.50,"Qualified",-0.00007,-126.6,3631,"B-15","Alloy 617","Plate",314626
"Cycle 9-10","CapPass",89.52,"Qualified",-0.00009,-127.3,3632,"B-15","Alloy 617","Plate",314626
"Cycle 9-10","CapPass",89.55,"Qualified",-0.00012,-127.6,3633,"B-15","Alloy 617","Plate",314626
"Cycle 9-10","CapPass",89.58,"Qualified",-0.00014,-128.1,3634,"B-15","Alloy 617","Plate",314626
"Cycle 9-10","CapPass",89.60,"Qualified",-0.00017,-128.4,3635,"B-15","Alloy 617","Plate",314626
"Cycle 9-10","CapPass",89.63,"Qualified",-0.00019,-128.8,3636,"B-15","Alloy 617","Plate",314626
"Cycle 9-10","CapPass",89.65,"Qualified",-0.00022,-129.1,3637,"B-15","Alloy 617","Plate",314626
"Cycle 9-10","CapPass",89.67,"Qualified",-0.00024,-129.6,3638,"B-15","Alloy 617","Plate",314626
"Cycle 9-10","CapPass",89.70,"Qualified",-0.00027,-129.8,3639,"B-15","Alloy 617","Plate",314626
"Cycle 9-10","CapPass",89.72,"Qualified",-0.00030,-130.1,3640,"B-15","Alloy 617","Plate",314626
"Cycle 9-10","CapPass",89.75,"Qualified",-0.00032,-130.5,3641,"B-15","Alloy 617","Plate",314626
"Cycle 9-10","CapPass",89.77,"Qualified",-0.00035,-130.9,3642,"B-15","Alloy 617","Plate",314626
"Cycle 9-10","CapPass",89.80,"Qualified",-0.00037,-130.9,3643,"B-15","Alloy 617","Plate",314626
"Cycle 9-10","CapPass",89.80,"Qualified",-0.00038,-131.1,3644,"B-15","Alloy 617","Plate",314626
"Cycle 9-10","CapPass",89.82,"Qualified",-0.00040,-131.2,3645,"B-15","Alloy 617","Plate",314626
"Cycle 9-10","CapPass",89.84,"Qualified",-0.00042,-131.5,3646,"B-15","Alloy 617","Plate",314626
"Cycle 9-10","CapPass",89.87,"Qualified",-0.00045,-131.7,3647,"B-15","Alloy 617","Plate",314626
"Cycle 9-10","CapPass",89.90,"Qualified",-0.00047,-131.7,3648,"B-15","Alloy 617","Plate",314626
"Cycle 9-10","CapPass",89.92,"Qualified",-0.00050,-131.9,3649,"B-15","Alloy 617","Plate",314626
"Cycle 9-10","CapPass",89.95,"Qualified",-0.00053,-132.2,3650,"B-15","Alloy 617","Plate",314626
"Cycle 9-10","CapPass",89.98,"Qualified",-0.00055,-132.3,3651,"B-15","Alloy 617","Plate",314626
"Cycle 9-10","CapPass",90.00,"Qualified",-0.00058,-132.5,3652,"B-15","Alloy 617","Plate",314626
"Cycle 9-10","CapPass",90.03,"Qualified",-0.00060,-132.8,3653,"B-15","Alloy 617","Plate",314626
"Cycle 9-10","CapPass",90.05,"Qualified",-0.00063,-133.1,3654,"B-15","Alloy 617","Plate",314626
"Cycle 9-10","CapPass",90.08,"Qualified",-0.00065,-133.4,3655,"B-15","Alloy 617","Plate",314626
"Cycle 9-10","CapPass",90.11,"Qualified",-0.00068,-133.7,3656,"B-15","Alloy 617","Plate",314626
"Cycle 9-10","CapPass",90.13,"Qualified",-0.00071,-133.9,3657,"B-15","Alloy 617","Plate",314626
"Cycle 9-10","CapPass",90.16,"Qualified",-0.00073,-134.2,3658,"B-15","Alloy 617","Plate",314626
"Cycle 9-10","CapPass",90.19,"Qualified",-0.00076,-134.5,3659,"B-15","Alloy 617","Plate",314626
"Cycle 9-10","CapPass",90.21,"Qualified",-0.00078,-134.8,3660,"B-15","Alloy 617","Plate",314626
"Cycle 9-10","CapPass",90.23,"Qualified",-0.00081,-135.0,3661,"B-15","Alloy 617","Plate",314626
"Cycle 9-10","CapPass",90.26,"Qualified",-0.00083,-135.4,3662,"B-15","Alloy 617","Plate",314626
"Cycle 9-10","CapPass",90.28,"Qualified",-0.00086,-135.7,3663,"B-15","Alloy 617","Plate",314626
"Cycle 9-10","CapPass",90.31,"Qualified",-0.00088,-136.1,3664,"B-15","Alloy 617","Plate",314626
"Cycle 9-10","CapPass",90.34,"Qualified",-0.00091,-136.5,3665,"B-15","Alloy 617","Plate",314626
"Cycle 9-10","CapPass",90.36,"Qualified",-0.00093,-136.7,3666,"B-15","Alloy 617","Plate",314626
"Cycle 9-10","CapPass",90.38,"Qualified",-0.00096,-136.9,3667,"B-15","Alloy 617","Plate",314626
"Cycle 9-10","CapPass",90.41,"Qualified",-0.00099,-137.3,3668,"B-15","Alloy 617","Plate",314626
"Cycle 9-10","CapPass",90.43,"Qualified",-0.00101,-137.4,3669,"B-15","Alloy 617","Plate",314626
"Cycle 9-10","CapPass",90.45,"Qualified",-0.00104,-137.5,3670,"B-15","Alloy 617","Plate",314626
