Repository: js-molina/fatigue-A617

File: data/950C/Strain rate 0.001/0.60% strain/HTM_A20_PeakStress_B13.csv (part 3 of 5)
"Cycle","Data State","Max Stress Mpa","Min Stress Mpa","Qual State","Stress Ratio","Time Max Stress Sec","Time Min Stress Sec","Count","Sample","Alloy","Material_Form","Heat"
803,"CapPass",145.06,-143.6,"Qualified",1.010,9621.26,9627.27,803,"B-13","Alloy 617","Plate",314626
804,"CapPass",144.74,-144.3,"Qualified",1.003,9633.25,9639.28,804,"B-13","Alloy 617","Plate",314626
805,"CapPass",145.78,-145.7,"Qualified",1.001,9645.28,9651.27,805,"B-13","Alloy 617","Plate",314626
806,"CapPass",144.98,-143.5,"Qualified",1.010,9657.02,9662.62,806,"B-13","Alloy 617","Plate",314626
807,"CapPass",144.94,-144.2,"Qualified",1.005,9669.30,9675.28,807,"B-13","Alloy 617","Plate",314626
808,"CapPass",145.19,-144.2,"Qualified",1.007,9681.20,9687.31,808,"B-13","Alloy 617","Plate",314626
809,"CapPass",145.68,-144.3,"Qualified",1.010,9693.32,9699.32,809,"B-13","Alloy 617","Plate",314626
810,"CapPass",144.89,-145.9,"Qualified",0.993,9705.33,9711.34,810,"B-13","Alloy 617","Plate",314626
811,"CapPass",145.27,-144.0,"Qualified",1.009,9717.01,9723.34,811,"B-13","Alloy 617","Plate",314626
812,"CapPass",144.20,-143.7,"Qualified",1.003,9728.73,9735.35,812,"B-13","Alloy 617","Plate",314626
813,"CapPass",144.79,-144.4,"Qualified",1.003,9741.35,9747.35,813,"B-13","Alloy 617","Plate",314626
814,"CapPass",144.44,-144.4,"Qualified",1.000,9753.20,9759.37,814,"B-13","Alloy 617","Plate",314626
815,"CapPass",145.32,-143.6,"Qualified",1.012,9764.80,9770.89,815,"B-13","Alloy 617","Plate",314626
816,"CapPass",146.43,-144.3,"Qualified",1.015,9777.35,9783.39,816,"B-13","Alloy 617","Plate",314626
817,"CapPass",144.21,-144.7,"Qualified",0.997,9789.40,9795.39,817,"B-13","Alloy 617","Plate",314626
818,"CapPass",144.70,-144.5,"Qualified",1.002,9801.25,9807.39,818,"B-13","Alloy 617","Plate",314626
819,"CapPass",144.61,-144.6,"Qualified",1.000,9813.35,9819.42,819,"B-13","Alloy 617","Plate",314626
820,"CapPass",143.66,-145.2,"Qualified",0.989,9824.83,9831.42,820,"B-13","Alloy 617","Plate",314626
821,"CapPass",145.02,-144.6,"Qualified",1.003,9837.42,9843.42,821,"B-13","Alloy 617","Plate",314626
822,"CapPass",145.56,-144.9,"Qualified",1.005,9849.43,9855.44,822,"B-13","Alloy 617","Plate",314626
823,"CapPass",145.08,-144.8,"Qualified",1.002,9861.37,9867.44,823,"B-13","Alloy 617","Plate",314626
824,"CapPass",144.72,-144.1,"Qualified",1.005,9872.93,9879.45,824,"B-13","Alloy 617","Plate",314626
825,"CapPass",145.01,-144.5,"Qualified",1.004,9885.45,9891.46,825,"B-13","Alloy 617","Plate",314626
826,"CapPass",144.81,-144.7,"Qualified",1.001,9897.39,9903.47,826,"B-13","Alloy 617","Plate",314626
827,"CapPass",145.17,-145.4,"Qualified",0.999,9909.47,9915.48,827,"B-13","Alloy 617","Plate",314626
828,"CapPass",144.45,-144.4,"Qualified",1.000,9921.30,9927.50,828,"B-13","Alloy 617","Plate",314626
829,"CapPass",144.97,-144.0,"Qualified",1.007,9933.35,9939.49,829,"B-13","Alloy 617","Plate",314626
830,"CapPass",144.97,-145.0,"Qualified",0.999,9945.31,9951.50,830,"B-13","Alloy 617","Plate",314626
831,"CapPass",144.57,-144.3,"Qualified",1.002,9957.49,9963.52,831,"B-13","Alloy 617","Plate",314626
832,"CapPass",144.17,-144.9,"Qualified",0.995,9969.51,9975.52,832,"B-13","Alloy 617","Plate",314626
833,"CapPass",145.83,-145.2,"Qualified",1.004,9981.19,9987.55,833,"B-13","Alloy 617","Plate",314626
834,"CapPass",144.27,-144.3,"Qualified",1.000,9993.12,9999.55,834,"B-13","Alloy 617","Plate",314626
835,"CapPass",146.06,-144.7,"Qualified",1.009,10005.49,10011.56,835,"B-13","Alloy 617","Plate",314626
836,"CapPass",145.15,-145.2,"Qualified",1.000,10016.98,10023.56,836,"B-13","Alloy 617","Plate",314626
837,"CapPass",143.87,-144.6,"Qualified",0.995,10028.86,10035.57,837,"B-13","Alloy 617","Plate",314626
838,"CapPass",144.93,-145.2,"Qualified",0.998,10041.50,10047.58,838,"B-13","Alloy 617","Plate",314626
839,"CapPass",145.57,-144.4,"Qualified",1.008,10053.55,10059.21,839,"B-13","Alloy 617","Plate",314626
840,"CapPass",144.87,-145.0,"Qualified",0.999,10065.42,10071.60,840,"B-13","Alloy 617","Plate",314626
841,"CapPass",145.19,-144.2,"Qualified",1.007,10077.60,10083.59,841,"B-13","Alloy 617","Plate",314626
842,"CapPass",144.56,-145.4,"Qualified",0.994,10088.88,10095.60,842,"B-13","Alloy 617","Plate",314626
843,"CapPass",144.36,-144.8,"Qualified",0.997,10101.23,10107.62,843,"B-13","Alloy 617","Plate",314626
844,"CapPass",144.62,-143.7,"Qualified",1.007,10113.64,10119.64,844,"B-13","Alloy 617","Plate",314626
845,"CapPass",144.11,-144.1,"Qualified",1.000,10125.30,10131.64,845,"B-13","Alloy 617","Plate",314626
846,"CapPass",145.71,-144.0,"Qualified",1.012,10137.40,10143.65,846,"B-13","Alloy 617","Plate",314626
847,"CapPass",145.02,-144.2,"Qualified",1.006,10149.64,10155.65,847,"B-13","Alloy 617","Plate",314626
848,"CapPass",145.75,-143.9,"Qualified",1.013,10161.06,10167.66,848,"B-13","Alloy 617","Plate",314626
849,"CapPass",144.76,-144.1,"Qualified",1.005,10173.41,10179.60,849,"B-13","Alloy 617","Plate",314626
850,"CapPass",144.94,-143.9,"Qualified",1.007,10185.66,10191.69,850,"B-13","Alloy 617","Plate",314626
851,"CapPass",144.79,-144.2,"Qualified",1.004,10197.68,10203.70,851,"B-13","Alloy 617","Plate",314626
852,"CapPass",145.86,-144.1,"Qualified",1.012,10209.23,10215.72,852,"B-13","Alloy 617","Plate",314626
853,"CapPass",144.84,-143.7,"Qualified",1.008,10221.51,10227.72,853,"B-13","Alloy 617","Plate",314626
854,"CapPass",144.83,-143.7,"Qualified",1.008,10233.71,10239.73,854,"B-13","Alloy 617","Plate",314626
855,"CapPass",145.04,-145.1,"Qualified",0.999,10245.73,10251.73,855,"B-13","Alloy 617","Plate",314626
856,"CapPass",144.50,-145.7,"Qualified",0.992,10257.43,10263.75,856,"B-13","Alloy 617","Plate",314626
857,"CapPass",145.21,-145.0,"Qualified",1.001,10269.66,10275.76,857,"B-13","Alloy 617","Plate",314626
858,"CapPass",144.79,-144.3,"Qualified",1.003,10281.51,10287.75,858,"B-13","Alloy 617","Plate",314626
859,"CapPass",144.33,-144.8,"Qualified",0.997,10293.76,10299.77,859,"B-13","Alloy 617","Plate",314626
860,"CapPass",144.65,-144.4,"Qualified",1.002,10305.76,10311.78,860,"B-13","Alloy 617","Plate",314626
861,"CapPass",144.71,-144.3,"Qualified",1.003,10317.43,10323.80,861,"B-13","Alloy 617","Plate",314626
862,"CapPass",143.96,-143.7,"Qualified",1.002,10329.51,10335.80,862,"B-13","Alloy 617","Plate",314626
863,"CapPass",145.36,-143.4,"Qualified",1.013,10341.74,10347.80,863,"B-13","Alloy 617","Plate",314626
864,"CapPass",144.36,-143.4,"Qualified",1.006,10353.76,10359.81,864,"B-13","Alloy 617","Plate",314626
865,"CapPass",143.95,-144.0,"Qualified",1.000,10365.70,10371.82,865,"B-13","Alloy 617","Plate",314626
866,"CapPass",144.26,-143.8,"Qualified",1.003,10377.53,10383.83,866,"B-13","Alloy 617","Plate",314626
867,"CapPass",144.76,-145.2,"Qualified",0.997,10389.83,10395.84,867,"B-13","Alloy 617","Plate",314626
868,"CapPass",145.08,-144.9,"Qualified",1.002,10401.82,10407.85,868,"B-13","Alloy 617","Plate",314626
869,"CapPass",145.34,-143.9,"Qualified",1.010,10413.68,10419.85,869,"B-13","Alloy 617","Plate",314626
870,"CapPass",144.19,-143.6,"Qualified",1.004,10425.82,10431.85,870,"B-13","Alloy 617","Plate",314626
871,"CapPass",144.32,-144.2,"Qualified",1.001,10437.62,10443.87,871,"B-13","Alloy 617","Plate",314626
872,"CapPass",144.06,-146.3,"Qualified",0.985,10449.78,10455.87,872,"B-13","Alloy 617","Plate",314626
873,"CapPass",144.40,-143.9,"Qualified",1.003,10461.88,10467.90,873,"B-13","Alloy 617","Plate",314626
874,"CapPass",144.99,-144.0,"Qualified",1.007,10473.86,10479.88,874,"B-13","Alloy 617","Plate",314626
875,"CapPass",143.90,-145.2,"Qualified",0.991,10485.89,10491.90,875,"B-13","Alloy 617","Plate",314626
876,"CapPass",144.09,-144.2,"Qualified",0.999,10497.55,10503.92,876,"B-13","Alloy 617","Plate",314626
877,"CapPass",143.61,-143.5,"Qualified",1.001,10509.66,10515.92,877,"B-13","Alloy 617","Plate",314626
878,"CapPass",143.85,-143.6,"Qualified",1.002,10521.94,10527.94,878,"B-13","Alloy 617","Plate",314626
879,"CapPass",144.63,-143.1,"Qualified",1.011,10533.89,10539.92,879,"B-13","Alloy 617","Plate",314626
880,"CapPass",144.04,-144.2,"Qualified",0.999,10545.85,10551.95,880,"B-13","Alloy 617","Plate",314626
881,"CapPass",144.16,-144.6,"Qualified",0.997,10557.93,10563.96,881,"B-13","Alloy 617","Plate",314626
882,"CapPass",144.93,-144.0,"Qualified",1.006,10569.95,10575.67,882,"B-13","Alloy 617","Plate",314626
883,"CapPass",144.95,-143.9,"Qualified",1.007,10581.73,10587.99,883,"B-13","Alloy 617","Plate",314626
884,"CapPass",143.68,-144.7,"Qualified",0.993,10593.36,10599.98,884,"B-13","Alloy 617","Plate",314626
885,"CapPass",144.20,-144.6,"Qualified",0.997,10605.73,10611.99,885,"B-13","Alloy 617","Plate",314626
886,"CapPass",144.15,-143.5,"Qualified",1.005,10617.44,10623.99,886,"B-13","Alloy 617","Plate",314626
887,"CapPass",143.96,-143.6,"Qualified",1.003,10629.48,10636.01,887,"B-13","Alloy 617","Plate",314626
888,"CapPass",144.99,-143.9,"Qualified",1.007,10642.01,10648.01,888,"B-13","Alloy 617","Plate",314626
889,"CapPass",143.64,-143.6,"Qualified",1.000,10653.61,10660.03,889,"B-13","Alloy 617","Plate",314626
890,"CapPass",143.79,-143.6,"Qualified",1.001,10665.84,10672.02,890,"B-13","Alloy 617","Plate",314626
891,"CapPass",144.24,-144.4,"Qualified",0.999,10677.98,10684.05,891,"B-13","Alloy 617","Plate",314626
892,"CapPass",145.12,-144.4,"Qualified",1.005,10690.05,10696.06,892,"B-13","Alloy 617","Plate",314626
893,"CapPass",144.12,-144.1,"Qualified",1.000,10702.00,10708.07,893,"B-13","Alloy 617","Plate",314626
894,"CapPass",144.69,-144.2,"Qualified",1.004,10714.06,10720.08,894,"B-13","Alloy 617","Plate",314626
895,"CapPass",145.02,-143.5,"Qualified",1.011,10725.93,10732.07,895,"B-13","Alloy 617","Plate",314626
896,"CapPass",143.52,-143.9,"Qualified",0.997,10738.08,10744.09,896,"B-13","Alloy 617","Plate",314626
897,"CapPass",143.67,-143.5,"Qualified",1.001,10749.67,10756.10,897,"B-13","Alloy 617","Plate",314626
898,"CapPass",143.73,-143.4,"Qualified",1.002,10762.10,10768.10,898,"B-13","Alloy 617","Plate",314626
899,"CapPass",143.86,-143.7,"Qualified",1.001,10773.80,10780.10,899,"B-13","Alloy 617","Plate",314626
900,"CapPass",144.29,-143.6,"Qualified",1.005,10786.11,10792.12,900,"B-13","Alloy 617","Plate",314626
901,"CapPass",144.84,-143.3,"Qualified",1.011,10797.93,10804.14,901,"B-13","Alloy 617","Plate",314626
902,"CapPass",144.17,-143.9,"Qualified",1.002,10809.90,10816.14,902,"B-13","Alloy 617","Plate",314626
903,"CapPass",144.23,-144.4,"Qualified",0.999,10821.85,10828.14,903,"B-13","Alloy 617","Plate",314626
904,"CapPass",143.97,-142.7,"Qualified",1.009,10833.90,10840.14,904,"B-13","Alloy 617","Plate",314626
905,"CapPass",144.47,-143.6,"Qualified",1.006,10846.15,10852.18,905,"B-13","Alloy 617","Plate",314626
906,"CapPass",143.92,-143.6,"Qualified",1.002,10858.07,10864.17,906,"B-13","Alloy 617","Plate",314626
907,"CapPass",144.23,-143.7,"Qualified",1.003,10870.11,10876.19,907,"B-13","Alloy 617","Plate",314626
908,"CapPass",143.90,-143.8,"Qualified",1.001,10882.10,10888.18,908,"B-13","Alloy 617","Plate",314626
909,"CapPass",143.90,-144.3,"Qualified",0.997,10893.96,10900.20,909,"B-13","Alloy 617","Plate",314626
910,"CapPass",144.15,-143.4,"Qualified",1.005,10905.77,10912.21,910,"B-13","Alloy 617","Plate",314626
911,"CapPass",144.16,-143.3,"Qualified",1.006,10918.19,10924.22,911,"B-13","Alloy 617","Plate",314626
912,"CapPass",144.47,-143.5,"Qualified",1.006,10930.07,10936.23,912,"B-13","Alloy 617","Plate",314626
913,"CapPass",145.07,-143.0,"Qualified",1.014,10942.23,10948.23,913,"B-13","Alloy 617","Plate",314626
914,"CapPass",143.50,-144.0,"Qualified",0.996,10953.56,10960.24,914,"B-13","Alloy 617","Plate",314626
915,"CapPass",144.33,-144.6,"Qualified",0.998,10966.24,10972.25,915,"B-13","Alloy 617","Plate",314626
916,"CapPass",144.47,-143.9,"Qualified",1.004,10978.24,10984.26,916,"B-13","Alloy 617","Plate",314626
917,"CapPass",144.55,-143.0,"Qualified",1.011,10989.87,10996.27,917,"B-13","Alloy 617","Plate",314626
918,"CapPass",143.84,-144.1,"Qualified",0.998,11002.22,11008.28,918,"B-13","Alloy 617","Plate",314626
919,"CapPass",143.50,-142.7,"Qualified",1.005,11013.77,11020.26,919,"B-13","Alloy 617","Plate",314626
920,"CapPass",143.80,-143.7,"Qualified",1.000,11026.29,11032.30,920,"B-13","Alloy 617","Plate",314626
921,"CapPass",143.85,-144.6,"Qualified",0.995,11038.28,11044.30,921,"B-13","Alloy 617","Plate",314626
922,"CapPass",143.70,-144.1,"Qualified",0.998,11050.29,11056.31,922,"B-13","Alloy 617","Plate",314626
923,"CapPass",143.38,-144.4,"Qualified",0.993,11062.19,11068.32,923,"B-13","Alloy 617","Plate",314626
924,"CapPass",143.46,-144.2,"Qualified",0.995,11074.31,11080.34,924,"B-13","Alloy 617","Plate",314626
925,"CapPass",144.00,-142.7,"Qualified",1.009,11086.02,11092.33,925,"B-13","Alloy 617","Plate",314626
926,"CapPass",143.62,-144.4,"Qualified",0.995,11098.30,11104.35,926,"B-13","Alloy 617","Plate",314626
927,"CapPass",143.87,-144.7,"Qualified",0.994,11109.87,11116.36,927,"B-13","Alloy 617","Plate",314626
928,"CapPass",144.72,-142.1,"Qualified",1.018,11122.35,11128.37,928,"B-13","Alloy 617","Plate",314626
929,"CapPass",143.62,-143.9,"Qualified",0.998,11134.35,11140.37,929,"B-13","Alloy 617","Plate",314626
930,"CapPass",144.27,-144.0,"Qualified",1.002,11146.37,11152.37,930,"B-13","Alloy 617","Plate",314626
931,"CapPass",144.24,-143.1,"Qualified",1.008,11158.37,11164.39,931,"B-13","Alloy 617","Plate",314626
932,"CapPass",144.05,-144.1,"Qualified",1.000,11170.40,11176.40,932,"B-13","Alloy 617","Plate",314626
933,"CapPass",143.72,-142.5,"Qualified",1.009,11182.40,11188.41,933,"B-13","Alloy 617","Plate",314626
934,"CapPass",143.96,-143.3,"Qualified",1.004,11194.40,11200.42,934,"B-13","Alloy 617","Plate",314626
935,"CapPass",144.03,-143.6,"Qualified",1.003,11206.41,11212.43,935,"B-13","Alloy 617","Plate",314626
936,"CapPass",144.55,-143.0,"Qualified",1.011,11218.33,11224.43,936,"B-13","Alloy 617","Plate",314626
937,"CapPass",144.21,-143.6,"Qualified",1.004,11229.74,11236.45,937,"B-13","Alloy 617","Plate",314626
938,"CapPass",144.59,-144.3,"Qualified",1.002,11242.44,11248.46,938,"B-13","Alloy 617","Plate",314626
939,"CapPass",144.11,-143.4,"Qualified",1.005,11254.46,11260.45,939,"B-13","Alloy 617","Plate",314626
940,"CapPass",143.45,-143.2,"Qualified",1.001,11266.12,11272.47,940,"B-13","Alloy 617","Plate",314626
941,"CapPass",143.65,-145.4,"Qualified",0.988,11278.25,11284.48,941,"B-13","Alloy 617","Plate",314626
942,"CapPass",143.00,-143.9,"Qualified",0.994,11290.47,11296.50,942,"B-13","Alloy 617","Plate",314626
943,"CapPass",143.07,-144.0,"Qualified",0.993,11302.49,11308.49,943,"B-13","Alloy 617","Plate",314626
944,"CapPass",144.27,-143.0,"Qualified",1.009,11314.29,11320.49,944,"B-13","Alloy 617","Plate",314626
945,"CapPass",143.81,-143.7,"Qualified",1.000,11326.50,11332.51,945,"B-13","Alloy 617","Plate",314626
946,"CapPass",144.04,-143.2,"Qualified",1.006,11338.49,11344.52,946,"B-13","Alloy 617","Plate",314626
947,"CapPass",143.00,-142.7,"Qualified",1.002,11350.24,11356.53,947,"B-13","Alloy 617","Plate",314626
948,"CapPass",144.56,-143.6,"Qualified",1.007,11362.44,11368.55,948,"B-13","Alloy 617","Plate",314626
949,"CapPass",143.57,-143.4,"Qualified",1.001,11374.53,11380.55,949,"B-13","Alloy 617","Plate",314626
950,"CapPass",144.03,-143.2,"Qualified",1.006,11386.54,11392.55,950,"B-13","Alloy 617","Plate",314626
951,"CapPass",143.80,-143.5,"Qualified",1.002,11398.56,11404.55,951,"B-13","Alloy 617","Plate",314626
952,"CapPass",142.76,-144.5,"Qualified",0.988,11410.58,11416.59,952,"B-13","Alloy 617","Plate",314626
953,"CapPass",143.30,-142.8,"Qualified",1.004,11422.56,11428.58,953,"B-13","Alloy 617","Plate",314626
954,"CapPass",143.61,-143.8,"Qualified",0.999,11434.58,11440.59,954,"B-13","Alloy 617","Plate",314626
955,"CapPass",143.12,-143.6,"Qualified",0.997,11446.59,11452.60,955,"B-13","Alloy 617","Plate",314626
956,"CapPass",143.31,-143.8,"Qualified",0.997,11458.34,11464.62,956,"B-13","Alloy 617","Plate",314626
957,"CapPass",144.10,-144.0,"Qualified",1.001,11470.61,11476.62,957,"B-13","Alloy 617","Plate",314626
958,"CapPass",143.89,-143.0,"Qualified",1.006,11482.56,11488.62,958,"B-13","Alloy 617","Plate",314626
959,"CapPass",143.05,-143.5,"Qualified",0.997,11494.26,11500.64,959,"B-13","Alloy 617","Plate",314626
960,"CapPass",144.09,-143.3,"Qualified",1.005,11506.52,11512.64,960,"B-13","Alloy 617","Plate",314626
961,"CapPass",142.39,-143.3,"Qualified",0.993,11518.40,11524.65,961,"B-13","Alloy 617","Plate",314626
962,"CapPass",142.91,-142.9,"Qualified",1.000,11530.46,11536.64,962,"B-13","Alloy 617","Plate",314626
963,"CapPass",142.94,-142.5,"Qualified",1.003,11542.37,11548.68,963,"B-13","Alloy 617","Plate",314626
964,"CapPass",143.05,-143.5,"Qualified",0.997,11554.12,11560.68,964,"B-13","Alloy 617","Plate",314626
965,"CapPass",142.99,-144.0,"Qualified",0.993,11566.69,11572.70,965,"B-13","Alloy 617","Plate",314626
966,"CapPass",143.11,-144.3,"Qualified",0.992,11578.22,11584.69,966,"B-13","Alloy 617","Plate",314626
967,"CapPass",142.96,-142.3,"Qualified",1.004,11590.71,11596.71,967,"B-13","Alloy 617","Plate",314626
968,"CapPass",143.84,-143.4,"Qualified",1.003,11602.71,11608.73,968,"B-13","Alloy 617","Plate",314626
969,"CapPass",143.71,-144.2,"Qualified",0.997,11614.71,11620.71,969,"B-13","Alloy 617","Plate",314626
970,"CapPass",143.29,-143.4,"Qualified",0.999,11626.71,11632.73,970,"B-13","Alloy 617","Plate",314626
971,"CapPass",143.34,-143.0,"Qualified",1.002,11638.71,11644.75,971,"B-13","Alloy 617","Plate",314626
972,"CapPass",143.41,-143.5,"Qualified",1.000,11650.73,11656.75,972,"B-13","Alloy 617","Plate",314626
973,"CapPass",143.46,-143.5,"Qualified",1.000,11662.38,11668.75,973,"B-13","Alloy 617","Plate",314626
974,"CapPass",142.91,-143.3,"Qualified",0.997,11674.38,11680.77,974,"B-13","Alloy 617","Plate",314626
975,"CapPass",143.25,-142.9,"Qualified",1.002,11686.72,11692.77,975,"B-13","Alloy 617","Plate",314626
976,"CapPass",143.02,-142.5,"Qualified",1.003,11698.77,11704.79,976,"B-13","Alloy 617","Plate",314626
977,"CapPass",142.67,-142.8,"Qualified",0.999,11710.78,11716.79,977,"B-13","Alloy 617","Plate",314626
978,"CapPass",142.72,-142.2,"Qualified",1.004,11722.80,11728.82,978,"B-13","Alloy 617","Plate",314626
979,"CapPass",142.96,-143.7,"Qualified",0.995,11734.76,11740.82,979,"B-13","Alloy 617","Plate",314626
980,"CapPass",143.23,-143.8,"Qualified",0.996,11746.71,11752.83,980,"B-13","Alloy 617","Plate",314626
981,"CapPass",144.16,-142.9,"Qualified",1.009,11758.81,11764.83,981,"B-13","Alloy 617","Plate",314626
982,"CapPass",142.67,-143.4,"Qualified",0.995,11770.83,11776.84,982,"B-13","Alloy 617","Plate",314626
983,"CapPass",142.57,-143.2,"Qualified",0.996,11782.84,11788.85,983,"B-13","Alloy 617","Plate",314626
984,"CapPass",143.24,-143.6,"Qualified",0.997,11794.83,11800.87,984,"B-13","Alloy 617","Plate",314626
985,"CapPass",143.40,-144.2,"Qualified",0.995,11806.74,11812.87,985,"B-13","Alloy 617","Plate",314626
986,"CapPass",143.86,-143.7,"Qualified",1.001,11818.85,11824.88,986,"B-13","Alloy 617","Plate",314626
987,"CapPass",143.82,-144.0,"Qualified",0.999,11830.70,11836.89,987,"B-13","Alloy 617","Plate",314626
988,"CapPass",143.17,-143.0,"Qualified",1.001,11842.87,11848.89,988,"B-13","Alloy 617","Plate",314626
989,"CapPass",143.41,-143.4,"Qualified",1.000,11854.89,11860.90,989,"B-13","Alloy 617","Plate",314626
990,"CapPass",142.92,-143.0,"Qualified",1.000,11866.78,11872.91,990,"B-13","Alloy 617","Plate",314626
991,"CapPass",142.54,-143.2,"Qualified",0.995,11878.91,11884.91,991,"B-13","Alloy 617","Plate",314626
992,"CapPass",143.37,-142.9,"Qualified",1.003,11890.91,11896.93,992,"B-13","Alloy 617","Plate",314626
993,"CapPass",143.19,-143.7,"Qualified",0.996,11902.83,11908.93,993,"B-13","Alloy 617","Plate",314626
994,"CapPass",142.16,-143.5,"Qualified",0.991,11914.49,11920.94,994,"B-13","Alloy 617","Plate",314626
995,"CapPass",142.24,-143.1,"Qualified",0.994,11926.45,11932.95,995,"B-13","Alloy 617","Plate",314626
996,"CapPass",143.22,-142.9,"Qualified",1.002,11938.95,11944.97,996,"B-13","Alloy 617","Plate",314626
997,"CapPass",142.41,-143.1,"Qualified",0.995,11950.58,11956.96,997,"B-13","Alloy 617","Plate",314626
998,"CapPass",142.69,-142.8,"Qualified",0.999,11962.98,11968.98,998,"B-13","Alloy 617","Plate",314626
999,"CapPass",143.11,-142.0,"Qualified",1.008,11974.82,11981.00,999,"B-13","Alloy 617","Plate",314626
1000,"CapPass",142.87,-142.2,"Qualified",1.005,11986.86,11993.00,1000,"B-13","Alloy 617","Plate",314626
1001,"CapPass",142.59,-144.5,"Qualified",0.987,11998.98,12005.01,1001,"B-13","Alloy 617","Plate",314626
1002,"CapPass",142.85,-143.2,"Qualified",0.997,12010.99,12017.01,1002,"B-13","Alloy 617","Plate",314626
1003,"CapPass",142.61,-142.3,"Qualified",1.002,12022.89,12029.01,1003,"B-13","Alloy 617","Plate",314626
1004,"CapPass",142.41,-143.0,"Qualified",0.996,12034.73,12041.03,1004,"B-13","Alloy 617","Plate",314626
1005,"CapPass",143.59,-143.4,"Qualified",1.001,12047.02,12053.04,1005,"B-13","Alloy 617","Plate",314626
1006,"CapPass",142.28,-142.0,"Qualified",1.002,12059.04,12065.05,1006,"B-13","Alloy 617","Plate",314626
1007,"CapPass",142.28,-143.1,"Qualified",0.994,12070.61,12077.05,1007,"B-13","Alloy 617","Plate",314626
1008,"CapPass",143.14,-142.2,"Qualified",1.007,12083.06,12089.07,1008,"B-13","Alloy 617","Plate",314626
1009,"CapPass",142.33,-141.8,"Qualified",1.004,12094.79,12101.07,1009,"B-13","Alloy 617","Plate",314626
1010,"CapPass",143.70,-141.9,"Qualified",1.013,12106.81,12113.09,1010,"B-13","Alloy 617","Plate",314626
1011,"CapPass",142.34,-143.3,"Qualified",0.993,12119.09,12125.09,1011,"B-13","Alloy 617","Plate",314626
1012,"CapPass",142.77,-142.6,"Qualified",1.001,12131.09,12137.10,1012,"B-13","Alloy 617","Plate",314626
1013,"CapPass",143.68,-142.9,"Qualified",1.005,12143.06,12149.10,1013,"B-13","Alloy 617","Plate",314626
1014,"CapPass",143.60,-142.4,"Qualified",1.009,12155.11,12161.12,1014,"B-13","Alloy 617","Plate",314626
1015,"CapPass",142.87,-142.5,"Qualified",1.003,12166.59,12173.13,1015,"B-13","Alloy 617","Plate",314626
1016,"CapPass",142.28,-142.6,"Qualified",0.998,12179.12,12185.15,1016,"B-13","Alloy 617","Plate",314626
1017,"CapPass",142.13,-142.7,"Qualified",0.996,12191.13,12197.16,1017,"B-13","Alloy 617","Plate",314626
1018,"CapPass",143.35,-142.6,"Qualified",1.006,12202.94,12209.14,1018,"B-13","Alloy 617","Plate",314626
1019,"CapPass",142.63,-141.7,"Qualified",1.006,12215.15,12221.17,1019,"B-13","Alloy 617","Plate",314626
1020,"CapPass",141.99,-143.2,"Qualified",0.992,12226.95,12233.17,1020,"B-13","Alloy 617","Plate",314626
1021,"CapPass",143.01,-142.1,"Qualified",1.007,12239.17,12245.18,1021,"B-13","Alloy 617","Plate",314626
1022,"CapPass",142.83,-142.9,"Qualified",0.999,12251.11,12257.20,1022,"B-13","Alloy 617","Plate",314626
1023,"CapPass",142.50,-141.1,"Qualified",1.010,12263.16,12269.20,1023,"B-13","Alloy 617","Plate",314626
1024,"CapPass",142.35,-141.4,"Qualified",1.007,12275.21,12281.18,1024,"B-13","Alloy 617","Plate",314626
1025,"CapPass",141.67,-141.9,"Qualified",0.998,12287.16,12293.23,1025,"B-13","Alloy 617","Plate",314626
1026,"CapPass",142.61,-142.7,"Qualified",0.999,12298.94,12305.23,1026,"B-13","Alloy 617","Plate",314626
1027,"CapPass",142.33,-142.2,"Qualified",1.001,12310.79,12317.24,1027,"B-13","Alloy 617","Plate",314626
1028,"CapPass",142.35,-142.1,"Qualified",1.002,12323.17,12329.24,1028,"B-13","Alloy 617","Plate",314626
1029,"CapPass",142.84,-142.2,"Qualified",1.004,12335.24,12341.25,1029,"B-13","Alloy 617","Plate",314626
1030,"CapPass",141.98,-142.5,"Qualified",0.996,12347.24,12353.27,1030,"B-13","Alloy 617","Plate",314626
1031,"CapPass",141.73,-142.6,"Qualified",0.994,12359.26,12365.28,1031,"B-13","Alloy 617","Plate",314626
1032,"CapPass",141.97,-142.1,"Qualified",0.999,12371.15,12377.28,1032,"B-13","Alloy 617","Plate",314626
1033,"CapPass",142.42,-141.6,"Qualified",1.005,12383.28,12389.29,1033,"B-13","Alloy 617","Plate",314626
1034,"CapPass",142.86,-143.0,"Qualified",0.999,12395.28,12401.29,1034,"B-13","Alloy 617","Plate",314626
1035,"CapPass",141.67,-142.5,"Qualified",0.994,12407.28,12413.30,1035,"B-13","Alloy 617","Plate",314626
1036,"CapPass",142.23,-141.7,"Qualified",1.003,12419.29,12425.32,1036,"B-13","Alloy 617","Plate",314626
1037,"CapPass",142.51,-142.4,"Qualified",1.001,12431.31,12437.31,1037,"B-13","Alloy 617","Plate",314626
1038,"CapPass",142.01,-142.0,"Qualified",1.000,12443.31,12449.33,1038,"B-13","Alloy 617","Plate",314626
1039,"CapPass",142.56,-142.9,"Qualified",0.998,12455.30,12461.33,1039,"B-13","Alloy 617","Plate",314626
1040,"CapPass",142.51,-142.3,"Qualified",1.001,12467.16,12473.34,1040,"B-13","Alloy 617","Plate",314626
1041,"CapPass",141.31,-142.1,"Qualified",0.994,12478.75,12485.35,1041,"B-13","Alloy 617","Plate",314626
1042,"CapPass",142.14,-142.1,"Qualified",1.001,12491.28,12497.36,1042,"B-13","Alloy 617","Plate",314626
1043,"CapPass",142.36,-142.4,"Qualified",1.000,12503.35,12509.37,1043,"B-13","Alloy 617","Plate",314626
1044,"CapPass",142.00,-141.9,"Qualified",1.001,12515.00,12521.37,1044,"B-13","Alloy 617","Plate",314626
1045,"CapPass",141.83,-142.7,"Qualified",0.994,12527.37,12533.39,1045,"B-13","Alloy 617","Plate",314626
1046,"CapPass",142.23,-142.9,"Qualified",0.995,12539.38,12545.40,1046,"B-13","Alloy 617","Plate",314626
1047,"CapPass",142.54,-142.7,"Qualified",0.999,12551.35,12557.41,1047,"B-13","Alloy 617","Plate",314626
1048,"CapPass",142.26,-142.9,"Qualified",0.996,12563.40,12569.42,1048,"B-13","Alloy 617","Plate",314626
1049,"CapPass",142.07,-143.3,"Qualified",0.992,12575.24,12581.42,1049,"B-13","Alloy 617","Plate",314626
1050,"CapPass",142.33,-142.1,"Qualified",1.002,12587.41,12593.44,1050,"B-13","Alloy 617","Plate",314626
1051,"CapPass",141.80,-142.6,"Qualified",0.994,12599.11,12605.44,1051,"B-13","Alloy 617","Plate",314626
1052,"CapPass",142.01,-142.0,"Qualified",1.000,12611.41,12617.43,1052,"B-13","Alloy 617","Plate",314626
1053,"CapPass",142.27,-141.7,"Qualified",1.004,12623.36,12629.45,1053,"B-13","Alloy 617","Plate",314626
1054,"CapPass",141.64,-141.8,"Qualified",0.999,12635.45,12641.47,1054,"B-13","Alloy 617","Plate",314626
1055,"CapPass",141.65,-143.2,"Qualified",0.989,12647.46,12653.48,1055,"B-13","Alloy 617","Plate",314626
1056,"CapPass",141.49,-142.2,"Qualified",0.995,12659.47,12665.49,1056,"B-13","Alloy 617","Plate",314626
1057,"CapPass",141.31,-142.6,"Qualified",0.991,12671.48,12677.50,1057,"B-13","Alloy 617","Plate",314626
1058,"CapPass",141.74,-141.1,"Qualified",1.005,12683.21,12689.52,1058,"B-13","Alloy 617","Plate",314626
1059,"CapPass",141.24,-143.4,"Qualified",0.985,12695.13,12701.51,1059,"B-13","Alloy 617","Plate",314626
1060,"CapPass",142.10,-141.8,"Qualified",1.002,12707.49,12713.52,1060,"B-13","Alloy 617","Plate",314626
1061,"CapPass",141.08,-142.9,"Qualified",0.987,12719.08,12725.53,1061,"B-13","Alloy 617","Plate",314626
1062,"CapPass",141.42,-141.4,"Qualified",1.000,12731.03,12737.54,1062,"B-13","Alloy 617","Plate",314626
1063,"CapPass",141.66,-141.4,"Qualified",1.002,12743.19,12749.54,1063,"B-13","Alloy 617","Plate",314626
1064,"CapPass",142.55,-142.2,"Qualified",1.003,12755.51,12761.56,1064,"B-13","Alloy 617","Plate",314626
1065,"CapPass",142.10,-142.5,"Qualified",0.998,12767.53,12773.58,1065,"B-13","Alloy 617","Plate",314626
1066,"CapPass",142.02,-142.6,"Qualified",0.996,12779.58,12785.57,1066,"B-13","Alloy 617","Plate",314626
1067,"CapPass",142.67,-141.4,"Qualified",1.009,12791.56,12797.58,1067,"B-13","Alloy 617","Plate",314626
1068,"CapPass",141.16,-143.4,"Qualified",0.985,12803.59,12809.60,1068,"B-13","Alloy 617","Plate",314626
1069,"CapPass",140.89,-142.5,"Qualified",0.988,12815.23,12821.62,1069,"B-13","Alloy 617","Plate",314626
1070,"CapPass",141.42,-141.5,"Qualified",0.999,12827.58,12833.62,1070,"B-13","Alloy 617","Plate",314626
1071,"CapPass",141.32,-142.3,"Qualified",0.993,12839.18,12845.62,1071,"B-13","Alloy 617","Plate",314626
1072,"CapPass",141.47,-141.7,"Qualified",0.998,12851.61,12857.64,1072,"B-13","Alloy 617","Plate",314626
1073,"CapPass",141.93,-140.9,"Qualified",1.007,12863.43,12869.64,1073,"B-13","Alloy 617","Plate",314626
1074,"CapPass",141.60,-142.1,"Qualified",0.996,12875.63,12881.64,1074,"B-13","Alloy 617","Plate",314626
1075,"CapPass",141.31,-142.1,"Qualified",0.994,12887.23,12893.66,1075,"B-13","Alloy 617","Plate",314626
1076,"CapPass",142.01,-142.3,"Qualified",0.998,12899.23,12905.67,1076,"B-13","Alloy 617","Plate",314626
1077,"CapPass",141.16,-142.5,"Qualified",0.991,12911.64,12917.67,1077,"B-13","Alloy 617","Plate",314626
1078,"CapPass",141.53,-141.7,"Qualified",0.999,12923.64,12929.69,1078,"B-13","Alloy 617","Plate",314626
1079,"CapPass",140.97,-141.4,"Qualified",0.997,12935.46,12941.69,1079,"B-13","Alloy 617","Plate",314626
1080,"CapPass",140.82,-141.2,"Qualified",0.997,12947.69,12953.69,1080,"B-13","Alloy 617","Plate",314626
1081,"CapPass",142.12,-141.9,"Qualified",1.001,12959.69,12965.71,1081,"B-13","Alloy 617","Plate",314626
1082,"CapPass",141.86,-141.7,"Qualified",1.001,12971.70,12977.71,1082,"B-13","Alloy 617","Plate",314626
1083,"CapPass",141.40,-141.4,"Qualified",1.000,12983.68,12989.72,1083,"B-13","Alloy 617","Plate",314626
1084,"CapPass",140.64,-141.7,"Qualified",0.992,12995.26,13001.74,1084,"B-13","Alloy 617","Plate",314626
1085,"CapPass",140.58,-142.0,"Qualified",0.990,13007.61,13013.76,1085,"B-13","Alloy 617","Plate",314626
1086,"CapPass",141.93,-142.3,"Qualified",0.997,13019.74,13025.76,1086,"B-13","Alloy 617","Plate",314626
1087,"CapPass",141.30,-141.1,"Qualified",1.001,13031.74,13037.76,1087,"B-13","Alloy 617","Plate",314626
1088,"CapPass",141.68,-141.3,"Qualified",1.003,13043.63,13049.77,1088,"B-13","Alloy 617","Plate",314626
1089,"CapPass",140.90,-141.2,"Qualified",0.998,13055.41,13061.78,1089,"B-13","Alloy 617","Plate",314626
1090,"CapPass",141.14,-142.3,"Qualified",0.992,13067.76,13073.78,1090,"B-13","Alloy 617","Plate",314626
1091,"CapPass",141.12,-141.4,"Qualified",0.998,13079.36,13085.80,1091,"B-13","Alloy 617","Plate",314626
1092,"CapPass",141.08,-141.7,"Qualified",0.995,13091.34,13097.80,1092,"B-13","Alloy 617","Plate",314626
1093,"CapPass",141.42,-140.4,"Qualified",1.007,13103.78,13109.82,1093,"B-13","Alloy 617","Plate",314626
1094,"CapPass",140.94,-143.3,"Qualified",0.984,13115.61,13121.82,1094,"B-13","Alloy 617","Plate",314626
1095,"CapPass",140.98,-142.3,"Qualified",0.991,13127.58,13133.83,1095,"B-13","Alloy 617","Plate",314626
1096,"CapPass",141.00,-140.3,"Qualified",1.005,13139.83,13145.83,1096,"B-13","Alloy 617","Plate",314626
1097,"CapPass",140.46,-141.7,"Qualified",0.991,13151.82,13157.85,1097,"B-13","Alloy 617","Plate",314626
1098,"CapPass",140.57,-142.5,"Qualified",0.986,13163.83,13169.85,1098,"B-13","Alloy 617","Plate",314626
1099,"CapPass",140.02,-141.7,"Qualified",0.988,13175.87,13181.86,1099,"B-13","Alloy 617","Plate",314626
1100,"CapPass",140.33,-142.3,"Qualified",0.986,13187.67,13193.87,1100,"B-13","Alloy 617","Plate",314626
1101,"CapPass",140.56,-142.9,"Qualified",0.984,13199.86,13205.89,1101,"B-13","Alloy 617","Plate",314626
1102,"CapPass",141.88,-142.7,"Qualified",0.994,13211.80,13217.89,1102,"B-13","Alloy 617","Plate",314626
1103,"CapPass",140.91,-141.6,"Qualified",0.995,13223.82,13229.91,1103,"B-13","Alloy 617","Plate",314626
1104,"CapPass",141.68,-141.4,"Qualified",1.002,13235.73,13241.91,1104,"B-13","Alloy 617","Plate",314626
1105,"CapPass",140.87,-141.7,"Qualified",0.994,13247.90,13253.92,1105,"B-13","Alloy 617","Plate",314626
1106,"CapPass",141.29,-142.2,"Qualified",0.994,13259.55,13265.92,1106,"B-13","Alloy 617","Plate",314626
1107,"CapPass",141.52,-141.3,"Qualified",1.001,13271.85,13277.94,1107,"B-13","Alloy 617","Plate",314626
1108,"CapPass",140.94,-141.0,"Qualified",1.000,13283.92,13289.96,1108,"B-13","Alloy 617","Plate",314626
1109,"CapPass",139.78,-142.2,"Qualified",0.983,13295.94,13301.96,1109,"B-13","Alloy 617","Plate",314626
1110,"CapPass",141.04,-140.8,"Qualified",1.002,13307.82,13313.97,1110,"B-13","Alloy 617","Plate",314626
1111,"CapPass",140.91,-140.9,"Qualified",1.000,13319.85,13325.98,1111,"B-13","Alloy 617","Plate",314626
1112,"CapPass",140.48,-141.1,"Qualified",0.995,13331.96,13337.98,1112,"B-13","Alloy 617","Plate",314626
1113,"CapPass",140.35,-141.4,"Qualified",0.992,13343.98,13349.99,1113,"B-13","Alloy 617","Plate",314626
1114,"CapPass",140.49,-141.2,"Qualified",0.995,13355.65,13361.99,1114,"B-13","Alloy 617","Plate",314626
1115,"CapPass",140.59,-141.9,"Qualified",0.990,13367.99,13374.01,1115,"B-13","Alloy 617","Plate",314626
1116,"CapPass",140.95,-142.1,"Qualified",0.992,13379.54,13386.03,1116,"B-13","Alloy 617","Plate",314626
1117,"CapPass",141.35,-141.7,"Qualified",0.998,13391.89,13398.02,1117,"B-13","Alloy 617","Plate",314626
1118,"CapPass",140.75,-141.4,"Qualified",0.995,13404.00,13410.03,1118,"B-13","Alloy 617","Plate",314626
1119,"CapPass",140.28,-141.8,"Qualified",0.989,13415.80,13422.06,1119,"B-13","Alloy 617","Plate",314626
1120,"CapPass",140.77,-142.1,"Qualified",0.990,13427.97,13434.04,1120,"B-13","Alloy 617","Plate",314626
1121,"CapPass",140.07,-142.1,"Qualified",0.986,13440.00,13446.07,1121,"B-13","Alloy 617","Plate",314626
1122,"CapPass",140.50,-141.9,"Qualified",0.990,13452.04,13458.07,1122,"B-13","Alloy 617","Plate",314626
1123,"CapPass",140.32,-141.2,"Qualified",0.993,13464.07,13470.08,1123,"B-13","Alloy 617","Plate",314626
1124,"CapPass",140.07,-142.1,"Qualified",0.986,13476.05,13482.10,1124,"B-13","Alloy 617","Plate",314626
1125,"CapPass",140.06,-141.4,"Qualified",0.990,13488.05,13494.11,1125,"B-13","Alloy 617","Plate",314626
1126,"CapPass",140.15,-140.8,"Qualified",0.995,13500.00,13506.11,1126,"B-13","Alloy 617","Plate",314626
1127,"CapPass",140.01,-141.8,"Qualified",0.987,13512.10,13518.10,1127,"B-13","Alloy 617","Plate",314626
1128,"CapPass",140.11,-142.1,"Qualified",0.986,13523.64,13530.12,1128,"B-13","Alloy 617","Plate",314626
1129,"CapPass",139.62,-141.0,"Qualified",0.990,13535.65,13542.13,1129,"B-13","Alloy 617","Plate",314626
1130,"CapPass",140.37,-141.4,"Qualified",0.993,13548.12,13554.15,1130,"B-13","Alloy 617","Plate",314626
1131,"CapPass",140.53,-141.7,"Qualified",0.992,13560.10,13566.14,1131,"B-13","Alloy 617","Plate",314626
1132,"CapPass",140.19,-141.4,"Qualified",0.991,13572.14,13578.16,1132,"B-13","Alloy 617","Plate",314626
1133,"CapPass",140.11,-139.8,"Qualified",1.002,13584.14,13590.16,1133,"B-13","Alloy 617","Plate",314626
1134,"CapPass",139.83,-140.4,"Qualified",0.996,13596.15,13602.17,1134,"B-13","Alloy 617","Plate",314626
1135,"CapPass",139.93,-140.5,"Qualified",0.996,13608.15,13614.19,1135,"B-13","Alloy 617","Plate",314626
1136,"CapPass",140.04,-141.3,"Qualified",0.991,13620.18,13626.19,1136,"B-13","Alloy 617","Plate",314626
1137,"CapPass",139.60,-141.4,"Qualified",0.987,13632.18,13638.21,1137,"B-13","Alloy 617","Plate",314626
1138,"CapPass",139.59,-140.8,"Qualified",0.991,13644.18,13650.20,1138,"B-13","Alloy 617","Plate",314626
1139,"CapPass",140.50,-140.5,"Qualified",1.000,13656.20,13662.22,1139,"B-13","Alloy 617","Plate",314626
1140,"CapPass",139.13,-140.6,"Qualified",0.990,13668.15,13674.22,1140,"B-13","Alloy 617","Plate",314626
1141,"CapPass",139.35,-140.6,"Qualified",0.991,13680.21,13686.24,1141,"B-13","Alloy 617","Plate",314626
1142,"CapPass",139.40,-140.7,"Qualified",0.991,13691.93,13698.25,1142,"B-13","Alloy 617","Plate",314626
1143,"CapPass",139.84,-141.5,"Qualified",0.988,13704.23,13710.27,1143,"B-13","Alloy 617","Plate",314626
1144,"CapPass",139.88,-140.3,"Qualified",0.997,13716.16,13722.27,1144,"B-13","Alloy 617","Plate",314626
1145,"CapPass",140.34,-140.4,"Qualified",1.000,13728.23,13734.27,1145,"B-13","Alloy 617","Plate",314626
1146,"CapPass",139.50,-140.7,"Qualified",0.991,13740.26,13746.29,1146,"B-13","Alloy 617","Plate",314626
1147,"CapPass",139.74,-140.7,"Qualified",0.993,13752.26,13758.30,1147,"B-13","Alloy 617","Plate",314626
1148,"CapPass",139.81,-140.6,"Qualified",0.994,13764.28,13770.30,1148,"B-13","Alloy 617","Plate",314626
1149,"CapPass",139.65,-141.4,"Qualified",0.988,13776.29,13782.31,1149,"B-13","Alloy 617","Plate",314626
1150,"CapPass",140.31,-140.0,"Qualified",1.002,13788.29,13794.32,1150,"B-13","Alloy 617","Plate",314626
1151,"CapPass",138.82,-140.0,"Qualified",0.992,13800.31,13806.33,1151,"B-13","Alloy 617","Plate",314626
1152,"CapPass",139.22,-141.1,"Qualified",0.987,13812.30,13818.33,1152,"B-13","Alloy 617","Plate",314626
1153,"CapPass",139.50,-141.3,"Qualified",0.987,13824.31,13830.33,1153,"B-13","Alloy 617","Plate",314626
1154,"CapPass",140.05,-139.6,"Qualified",1.003,13836.32,13842.35,1154,"B-13","Alloy 617","Plate",314626
1155,"CapPass",139.41,-139.4,"Qualified",1.000,13848.16,13854.35,1155,"B-13","Alloy 617","Plate",314626
1156,"CapPass",138.96,-140.5,"Qualified",0.989,13860.34,13866.36,1156,"B-13","Alloy 617","Plate",314626
1157,"CapPass",139.45,-140.5,"Qualified",0.992,13872.34,13878.36,1157,"B-13","Alloy 617","Plate",314626
1158,"CapPass",138.70,-140.5,"Qualified",0.988,13884.37,13890.38,1158,"B-13","Alloy 617","Plate",314626
1159,"CapPass",139.91,-140.8,"Qualified",0.994,13896.36,13902.39,1159,"B-13","Alloy 617","Plate",314626
1160,"CapPass",139.42,-140.5,"Qualified",0.992,13908.37,13914.41,1160,"B-13","Alloy 617","Plate",314626
1161,"CapPass",139.29,-140.5,"Qualified",0.991,13920.11,13926.42,1161,"B-13","Alloy 617","Plate",314626
1162,"CapPass",138.61,-142.0,"Qualified",0.976,13932.37,13938.43,1162,"B-13","Alloy 617","Plate",314626
1163,"CapPass",139.38,-141.2,"Qualified",0.987,13944.37,13950.41,1163,"B-13","Alloy 617","Plate",314626
1164,"CapPass",139.26,-140.5,"Qualified",0.991,13955.87,13962.44,1164,"B-13","Alloy 617","Plate",314626
1165,"CapPass",139.10,-140.2,"Qualified",0.992,13968.43,13974.45,1165,"B-13","Alloy 617","Plate",314626
1166,"CapPass",138.22,-140.5,"Qualified",0.984,13980.44,13986.46,1166,"B-13","Alloy 617","Plate",314626
1167,"CapPass",138.89,-141.4,"Qualified",0.982,13992.42,13998.46,1167,"B-13","Alloy 617","Plate",314626
1168,"CapPass",139.30,-141.7,"Qualified",0.983,14004.42,14010.46,1168,"B-13","Alloy 617","Plate",314626
1169,"CapPass",139.34,-140.6,"Qualified",0.991,14016.13,14022.49,1169,"B-13","Alloy 617","Plate",314626
1170,"CapPass",138.64,-140.4,"Qualified",0.987,14027.96,14034.49,1170,"B-13","Alloy 617","Plate",314626
1171,"CapPass",139.45,-139.8,"Qualified",0.998,14040.11,14046.50,1171,"B-13","Alloy 617","Plate",314626
1172,"CapPass",138.90,-141.0,"Qualified",0.985,14052.44,14058.51,1172,"B-13","Alloy 617","Plate",314626
1173,"CapPass",138.89,-139.8,"Qualified",0.993,14064.20,14070.51,1173,"B-13","Alloy 617","Plate",314626
1174,"CapPass",138.75,-139.8,"Qualified",0.992,14076.48,14082.52,1174,"B-13","Alloy 617","Plate",314626
1175,"CapPass",138.64,-140.4,"Qualified",0.988,14088.16,14094.53,1175,"B-13","Alloy 617","Plate",314626
1176,"CapPass",138.49,-139.7,"Qualified",0.991,14100.51,14106.54,1176,"B-13","Alloy 617","Plate",314626
1177,"CapPass",138.36,-140.8,"Qualified",0.983,14112.18,14118.54,1177,"B-13","Alloy 617","Plate",314626
1178,"CapPass",137.85,-141.3,"Qualified",0.975,14124.53,14130.56,1178,"B-13","Alloy 617","Plate",314626
1179,"CapPass",138.59,-140.3,"Qualified",0.988,14136.45,14142.58,1179,"B-13","Alloy 617","Plate",314626
1180,"CapPass",139.02,-139.8,"Qualified",0.995,14148.57,14154.57,1180,"B-13","Alloy 617","Plate",314626
1181,"CapPass",138.55,-140.3,"Qualified",0.987,14160.57,14166.59,1181,"B-13","Alloy 617","Plate",314626
1182,"CapPass",138.71,-139.7,"Qualified",0.993,14172.55,14178.60,1182,"B-13","Alloy 617","Plate",314626
1183,"CapPass",138.96,-140.7,"Qualified",0.987,14184.40,14190.60,1183,"B-13","Alloy 617","Plate",314626
1184,"CapPass",138.06,-140.3,"Qualified",0.984,14196.58,14202.61,1184,"B-13","Alloy 617","Plate",314626
1185,"CapPass",138.85,-140.0,"Qualified",0.992,14208.40,14214.62,1185,"B-13","Alloy 617","Plate",314626
1186,"CapPass",137.74,-139.5,"Qualified",0.987,14220.10,14226.64,1186,"B-13","Alloy 617","Plate",314626
1187,"CapPass",137.77,-140.6,"Qualified",0.980,14232.29,14238.64,1187,"B-13","Alloy 617","Plate",314626
1188,"CapPass",138.75,-140.8,"Qualified",0.986,14244.62,14250.64,1188,"B-13","Alloy 617","Plate",314626
1189,"CapPass",138.43,-140.6,"Qualified",0.985,14256.46,14262.66,1189,"B-13","Alloy 617","Plate",314626
1190,"CapPass",138.48,-140.0,"Qualified",0.989,14268.44,14274.66,1190,"B-13","Alloy 617","Plate",314626
1191,"CapPass",138.38,-139.2,"Qualified",0.994,14280.67,14286.68,1191,"B-13","Alloy 617","Plate",314626
