Repository: js-molina/fatigue-A617

File: data/950C/Strain rate 0.001/0.60% strain/HTM_A20_PeakStress_B14.csv (part 3 of 4)
"Cycle","Data State","Max Stress Mpa","Min Stress Mpa","Qual State","Stress Ratio","Time Max Stress Sec","Time Min Stress Sec","Count","Sample","Alloy","Material_Form","Heat"
803,"CapPass",128.61,-126.5,"Qualified",1.017,9621.36,9627.38,803,"B-14","Alloy 617","Plate",314626
804,"CapPass",128.86,-127.0,"Qualified",1.015,9633.38,9639.38,804,"B-14","Alloy 617","Plate",314626
805,"CapPass",128.03,-126.9,"Qualified",1.009,9645.00,9651.40,805,"B-14","Alloy 617","Plate",314626
806,"CapPass",128.41,-126.7,"Qualified",1.014,9657.07,9663.40,806,"B-14","Alloy 617","Plate",314626
807,"CapPass",127.91,-127.0,"Qualified",1.007,9669.28,9675.42,807,"B-14","Alloy 617","Plate",314626
808,"CapPass",129.90,-126.0,"Qualified",1.031,9681.41,9687.42,808,"B-14","Alloy 617","Plate",314626
809,"CapPass",128.55,-125.7,"Qualified",1.022,9693.42,9699.43,809,"B-14","Alloy 617","Plate",314626
810,"CapPass",129.81,-126.4,"Qualified",1.027,9705.35,9711.43,810,"B-14","Alloy 617","Plate",314626
811,"CapPass",128.56,-126.3,"Qualified",1.018,9717.27,9723.45,811,"B-14","Alloy 617","Plate",314626
812,"CapPass",128.81,-126.1,"Qualified",1.021,9729.45,9735.45,812,"B-14","Alloy 617","Plate",314626
813,"CapPass",128.32,-126.4,"Qualified",1.015,9741.47,9747.47,813,"B-14","Alloy 617","Plate",314626
814,"CapPass",128.30,-126.5,"Qualified",1.014,9753.21,9759.46,814,"B-14","Alloy 617","Plate",314626
815,"CapPass",126.71,-126.7,"Qualified",1.000,9765.48,9771.48,815,"B-14","Alloy 617","Plate",314626
816,"CapPass",128.98,-127.1,"Qualified",1.015,9777.49,9783.50,816,"B-14","Alloy 617","Plate",314626
817,"CapPass",128.03,-126.6,"Qualified",1.011,9788.77,9795.50,817,"B-14","Alloy 617","Plate",314626
818,"CapPass",128.14,-126.2,"Qualified",1.015,9801.50,9807.51,818,"B-14","Alloy 617","Plate",314626
819,"CapPass",128.46,-127.0,"Qualified",1.012,9813.31,9819.53,819,"B-14","Alloy 617","Plate",314626
820,"CapPass",128.02,-125.0,"Qualified",1.024,9825.51,9831.54,820,"B-14","Alloy 617","Plate",314626
821,"CapPass",128.05,-125.6,"Qualified",1.019,9837.52,9843.53,821,"B-14","Alloy 617","Plate",314626
822,"CapPass",128.40,-125.1,"Qualified",1.026,9849.52,9855.55,822,"B-14","Alloy 617","Plate",314626
823,"CapPass",128.40,-126.8,"Qualified",1.013,9861.55,9867.55,823,"B-14","Alloy 617","Plate",314626
824,"CapPass",128.77,-127.1,"Qualified",1.014,9873.45,9879.56,824,"B-14","Alloy 617","Plate",314626
825,"CapPass",128.76,-125.8,"Qualified",1.023,9885.56,9891.56,825,"B-14","Alloy 617","Plate",314626
826,"CapPass",128.80,-126.4,"Qualified",1.019,9897.12,9903.59,826,"B-14","Alloy 617","Plate",314626
827,"CapPass",128.62,-127.1,"Qualified",1.012,9909.57,9915.59,827,"B-14","Alloy 617","Plate",314626
828,"CapPass",127.57,-127.0,"Qualified",1.004,9921.59,9927.60,828,"B-14","Alloy 617","Plate",314626
829,"CapPass",128.48,-126.0,"Qualified",1.019,9933.59,9939.60,829,"B-14","Alloy 617","Plate",314626
830,"CapPass",128.57,-126.3,"Qualified",1.018,9945.27,9951.61,830,"B-14","Alloy 617","Plate",314626
831,"CapPass",129.25,-126.9,"Qualified",1.018,9957.61,9963.62,831,"B-14","Alloy 617","Plate",314626
832,"CapPass",127.86,-127.1,"Qualified",1.006,9969.62,9975.63,832,"B-14","Alloy 617","Plate",314626
833,"CapPass",127.83,-126.2,"Qualified",1.013,9981.31,9987.63,833,"B-14","Alloy 617","Plate",314626
834,"CapPass",127.73,-126.3,"Qualified",1.011,9993.64,9999.63,834,"B-14","Alloy 617","Plate",314626
835,"CapPass",127.18,-126.2,"Qualified",1.008,10005.65,10011.66,835,"B-14","Alloy 617","Plate",314626
836,"CapPass",127.20,-126.7,"Qualified",1.004,10017.43,10023.66,836,"B-14","Alloy 617","Plate",314626
837,"CapPass",128.13,-126.6,"Qualified",1.012,10029.68,10035.68,837,"B-14","Alloy 617","Plate",314626
838,"CapPass",128.71,-126.4,"Qualified",1.018,10041.36,10047.69,838,"B-14","Alloy 617","Plate",314626
839,"CapPass",127.72,-125.4,"Qualified",1.019,10053.69,10059.69,839,"B-14","Alloy 617","Plate",314626
840,"CapPass",127.74,-126.3,"Qualified",1.011,10065.60,10071.71,840,"B-14","Alloy 617","Plate",314626
841,"CapPass",128.49,-125.7,"Qualified",1.022,10077.70,10083.71,841,"B-14","Alloy 617","Plate",314626
842,"CapPass",127.78,-125.6,"Qualified",1.017,10089.72,10095.72,842,"B-14","Alloy 617","Plate",314626
843,"CapPass",127.02,-126.7,"Qualified",1.003,10101.21,10107.73,843,"B-14","Alloy 617","Plate",314626
844,"CapPass",127.44,-125.7,"Qualified",1.014,10113.35,10119.72,844,"B-14","Alloy 617","Plate",314626
845,"CapPass",128.15,-126.3,"Qualified",1.014,10125.34,10131.75,845,"B-14","Alloy 617","Plate",314626
846,"CapPass",128.44,-125.8,"Qualified",1.021,10137.65,10143.76,846,"B-14","Alloy 617","Plate",314626
847,"CapPass",127.68,-125.6,"Qualified",1.017,10149.75,10155.77,847,"B-14","Alloy 617","Plate",314626
848,"CapPass",127.19,-125.7,"Qualified",1.012,10161.59,10167.77,848,"B-14","Alloy 617","Plate",314626
849,"CapPass",127.58,-126.2,"Qualified",1.011,10173.78,10179.78,849,"B-14","Alloy 617","Plate",314626
850,"CapPass",127.75,-128.1,"Qualified",0.997,10185.77,10191.79,850,"B-14","Alloy 617","Plate",314626
851,"CapPass",127.54,-125.0,"Qualified",1.020,10197.66,10203.81,851,"B-14","Alloy 617","Plate",314626
852,"CapPass",126.57,-125.0,"Qualified",1.013,10209.81,10215.81,852,"B-14","Alloy 617","Plate",314626
853,"CapPass",127.20,-124.7,"Qualified",1.020,10221.29,10227.83,853,"B-14","Alloy 617","Plate",314626
854,"CapPass",126.84,-125.8,"Qualified",1.008,10233.81,10239.82,854,"B-14","Alloy 617","Plate",314626
855,"CapPass",127.03,-125.6,"Qualified",1.011,10245.82,10251.84,855,"B-14","Alloy 617","Plate",314626
856,"CapPass",127.17,-127.1,"Qualified",1.001,10257.83,10263.85,856,"B-14","Alloy 617","Plate",314626
857,"CapPass",128.63,-126.9,"Qualified",1.014,10269.82,10275.86,857,"B-14","Alloy 617","Plate",314626
858,"CapPass",128.85,-125.1,"Qualified",1.030,10281.84,10287.86,858,"B-14","Alloy 617","Plate",314626
859,"CapPass",127.92,-126.0,"Qualified",1.015,10293.83,10299.87,859,"B-14","Alloy 617","Plate",314626
860,"CapPass",127.59,-125.5,"Qualified",1.017,10305.87,10311.87,860,"B-14","Alloy 617","Plate",314626
861,"CapPass",126.77,-125.9,"Qualified",1.007,10317.27,10323.88,861,"B-14","Alloy 617","Plate",314626
862,"CapPass",127.33,-126.8,"Qualified",1.004,10329.88,10335.90,862,"B-14","Alloy 617","Plate",314626
863,"CapPass",127.45,-125.0,"Qualified",1.020,10341.81,10347.91,863,"B-14","Alloy 617","Plate",314626
864,"CapPass",128.70,-125.4,"Qualified",1.026,10353.90,10359.92,864,"B-14","Alloy 617","Plate",314626
865,"CapPass",128.11,-124.6,"Qualified",1.028,10365.83,10371.92,865,"B-14","Alloy 617","Plate",314626
866,"CapPass",126.09,-126.7,"Qualified",0.995,10377.50,10383.94,866,"B-14","Alloy 617","Plate",314626
867,"CapPass",126.80,-126.6,"Qualified",1.002,10389.63,10395.94,867,"B-14","Alloy 617","Plate",314626
868,"CapPass",128.21,-124.6,"Qualified",1.029,10401.93,10407.95,868,"B-14","Alloy 617","Plate",314626
869,"CapPass",126.50,-126.2,"Qualified",1.002,10413.95,10419.96,869,"B-14","Alloy 617","Plate",314626
870,"CapPass",127.30,-125.3,"Qualified",1.016,10425.87,10431.97,870,"B-14","Alloy 617","Plate",314626
871,"CapPass",126.77,-124.5,"Qualified",1.018,10437.80,10443.98,871,"B-14","Alloy 617","Plate",314626
872,"CapPass",126.38,-127.0,"Qualified",0.995,10449.98,10455.99,872,"B-14","Alloy 617","Plate",314626
873,"CapPass",127.21,-126.6,"Qualified",1.004,10461.98,10467.99,873,"B-14","Alloy 617","Plate",314626
874,"CapPass",128.10,-126.1,"Qualified",1.016,10473.99,10480.01,874,"B-14","Alloy 617","Plate",314626
875,"CapPass",128.49,-125.7,"Qualified",1.022,10485.99,10492.01,875,"B-14","Alloy 617","Plate",314626
876,"CapPass",127.93,-125.4,"Qualified",1.020,10498.01,10504.02,876,"B-14","Alloy 617","Plate",314626
877,"CapPass",128.03,-125.8,"Qualified",1.018,10510.02,10516.03,877,"B-14","Alloy 617","Plate",314626
878,"CapPass",127.27,-125.1,"Qualified",1.017,10522.01,10528.04,878,"B-14","Alloy 617","Plate",314626
879,"CapPass",127.17,-124.6,"Qualified",1.020,10534.04,10540.04,879,"B-14","Alloy 617","Plate",314626
880,"CapPass",127.48,-123.6,"Qualified",1.032,10546.05,10552.05,880,"B-14","Alloy 617","Plate",314626
881,"CapPass",127.77,-124.2,"Qualified",1.029,10558.02,10564.07,881,"B-14","Alloy 617","Plate",314626
882,"CapPass",126.53,-123.2,"Qualified",1.027,10569.57,10576.09,882,"B-14","Alloy 617","Plate",314626
883,"CapPass",126.70,-126.3,"Qualified",1.003,10581.72,10588.09,883,"B-14","Alloy 617","Plate",314626
884,"CapPass",127.13,-126.2,"Qualified",1.008,10594.07,10600.09,884,"B-14","Alloy 617","Plate",314626
885,"CapPass",126.16,-123.9,"Qualified",1.018,10606.09,10612.10,885,"B-14","Alloy 617","Plate",314626
886,"CapPass",126.79,-124.8,"Qualified",1.016,10617.76,10624.12,886,"B-14","Alloy 617","Plate",314626
887,"CapPass",126.81,-124.8,"Qualified",1.016,10630.09,10636.11,887,"B-14","Alloy 617","Plate",314626
888,"CapPass",126.80,-126.1,"Qualified",1.006,10642.11,10648.13,888,"B-14","Alloy 617","Plate",314626
889,"CapPass",126.98,-125.8,"Qualified",1.009,10654.11,10660.14,889,"B-14","Alloy 617","Plate",314626
890,"CapPass",126.38,-124.6,"Qualified",1.014,10666.12,10672.15,890,"B-14","Alloy 617","Plate",314626
891,"CapPass",127.65,-125.6,"Qualified",1.016,10678.14,10684.16,891,"B-14","Alloy 617","Plate",314626
892,"CapPass",127.00,-126.2,"Qualified",1.006,10690.15,10696.17,892,"B-14","Alloy 617","Plate",314626
893,"CapPass",126.61,-126.0,"Qualified",1.005,10702.16,10708.17,893,"B-14","Alloy 617","Plate",314626
894,"CapPass",126.05,-126.7,"Qualified",0.995,10714.17,10720.18,894,"B-14","Alloy 617","Plate",314626
895,"CapPass",126.72,-125.0,"Qualified",1.013,10726.17,10732.19,895,"B-14","Alloy 617","Plate",314626
896,"CapPass",126.91,-124.9,"Qualified",1.016,10738.19,10744.20,896,"B-14","Alloy 617","Plate",314626
897,"CapPass",126.65,-124.3,"Qualified",1.019,10750.20,10756.20,897,"B-14","Alloy 617","Plate",314626
898,"CapPass",126.43,-125.9,"Qualified",1.004,10762.21,10768.22,898,"B-14","Alloy 617","Plate",314626
899,"CapPass",126.40,-124.2,"Qualified",1.018,10774.21,10780.22,899,"B-14","Alloy 617","Plate",314626
900,"CapPass",126.44,-124.5,"Qualified",1.015,10786.03,10792.24,900,"B-14","Alloy 617","Plate",314626
901,"CapPass",126.94,-124.0,"Qualified",1.023,10798.22,10804.24,901,"B-14","Alloy 617","Plate",314626
902,"CapPass",127.07,-124.3,"Qualified",1.022,10810.20,10816.25,902,"B-14","Alloy 617","Plate",314626
903,"CapPass",126.09,-125.0,"Qualified",1.008,10822.25,10828.27,903,"B-14","Alloy 617","Plate",314626
904,"CapPass",125.70,-125.9,"Qualified",0.999,10834.26,10840.28,904,"B-14","Alloy 617","Plate",314626
905,"CapPass",126.66,-125.3,"Qualified",1.011,10846.27,10852.29,905,"B-14","Alloy 617","Plate",314626
906,"CapPass",126.86,-124.6,"Qualified",1.018,10858.28,10864.28,906,"B-14","Alloy 617","Plate",314626
907,"CapPass",126.80,-123.5,"Qualified",1.026,10870.27,10876.29,907,"B-14","Alloy 617","Plate",314626
908,"CapPass",126.57,-124.9,"Qualified",1.013,10882.27,10888.30,908,"B-14","Alloy 617","Plate",314626
909,"CapPass",124.36,-125.4,"Qualified",0.991,10894.31,10900.31,909,"B-14","Alloy 617","Plate",314626
910,"CapPass",126.75,-124.6,"Qualified",1.017,10906.30,10912.32,910,"B-14","Alloy 617","Plate",314626
911,"CapPass",126.09,-125.1,"Qualified",1.008,10918.32,10924.33,911,"B-14","Alloy 617","Plate",314626
912,"CapPass",126.55,-125.5,"Qualified",1.009,10930.29,10936.34,912,"B-14","Alloy 617","Plate",314626
913,"CapPass",126.18,-125.5,"Qualified",1.005,10942.33,10948.36,913,"B-14","Alloy 617","Plate",314626
914,"CapPass",125.87,-123.9,"Qualified",1.016,10954.36,10960.37,914,"B-14","Alloy 617","Plate",314626
915,"CapPass",126.44,-125.2,"Qualified",1.010,10966.36,10972.37,915,"B-14","Alloy 617","Plate",314626
916,"CapPass",126.07,-124.4,"Qualified",1.013,10978.34,10984.38,916,"B-14","Alloy 617","Plate",314626
917,"CapPass",125.73,-123.4,"Qualified",1.019,10990.36,10996.38,917,"B-14","Alloy 617","Plate",314626
918,"CapPass",126.27,-122.4,"Qualified",1.032,11002.37,11008.39,918,"B-14","Alloy 617","Plate",314626
919,"CapPass",125.45,-124.9,"Qualified",1.004,11014.39,11020.40,919,"B-14","Alloy 617","Plate",314626
920,"CapPass",126.65,-124.4,"Qualified",1.018,11026.40,11032.41,920,"B-14","Alloy 617","Plate",314626
921,"CapPass",125.12,-125.8,"Qualified",0.994,11038.06,11044.41,921,"B-14","Alloy 617","Plate",314626
922,"CapPass",125.71,-123.7,"Qualified",1.016,11050.41,11056.42,922,"B-14","Alloy 617","Plate",314626
923,"CapPass",125.38,-123.8,"Qualified",1.013,11062.43,11068.43,923,"B-14","Alloy 617","Plate",314626
924,"CapPass",125.61,-124.6,"Qualified",1.008,11074.43,11080.44,924,"B-14","Alloy 617","Plate",314626
925,"CapPass",126.02,-125.0,"Qualified",1.008,11085.80,11092.45,925,"B-14","Alloy 617","Plate",314626
926,"CapPass",125.91,-123.5,"Qualified",1.019,11098.44,11104.47,926,"B-14","Alloy 617","Plate",314626
927,"CapPass",125.72,-123.8,"Qualified",1.016,11110.46,11116.47,927,"B-14","Alloy 617","Plate",314626
928,"CapPass",126.05,-124.0,"Qualified",1.017,11122.44,11128.47,928,"B-14","Alloy 617","Plate",314626
929,"CapPass",125.19,-123.7,"Qualified",1.012,11134.49,11140.49,929,"B-14","Alloy 617","Plate",314626
930,"CapPass",123.79,-125.0,"Qualified",0.991,11146.50,11152.49,930,"B-14","Alloy 617","Plate",314626
931,"CapPass",125.25,-124.9,"Qualified",1.002,11158.51,11164.50,931,"B-14","Alloy 617","Plate",314626
932,"CapPass",125.87,-124.7,"Qualified",1.010,11170.50,11176.52,932,"B-14","Alloy 617","Plate",314626
933,"CapPass",125.65,-123.9,"Qualified",1.014,11182.51,11188.53,933,"B-14","Alloy 617","Plate",314626
934,"CapPass",125.53,-124.2,"Qualified",1.011,11194.52,11200.54,934,"B-14","Alloy 617","Plate",314626
935,"CapPass",126.33,-124.4,"Qualified",1.015,11206.53,11212.54,935,"B-14","Alloy 617","Plate",314626
936,"CapPass",125.09,-125.5,"Qualified",0.997,11218.38,11224.56,936,"B-14","Alloy 617","Plate",314626
937,"CapPass",125.88,-123.3,"Qualified",1.021,11230.54,11236.56,937,"B-14","Alloy 617","Plate",314626
938,"CapPass",124.58,-124.2,"Qualified",1.003,11242.56,11248.57,938,"B-14","Alloy 617","Plate",314626
939,"CapPass",125.14,-124.0,"Qualified",1.009,11254.57,11260.58,939,"B-14","Alloy 617","Plate",314626
940,"CapPass",125.06,-123.8,"Qualified",1.010,11266.32,11272.58,940,"B-14","Alloy 617","Plate",314626
941,"CapPass",124.10,-124.2,"Qualified",0.999,11278.59,11284.59,941,"B-14","Alloy 617","Plate",314626
942,"CapPass",124.98,-123.0,"Qualified",1.016,11290.58,11296.60,942,"B-14","Alloy 617","Plate",314626
943,"CapPass",126.22,-124.3,"Qualified",1.016,11302.59,11308.61,943,"B-14","Alloy 617","Plate",314626
944,"CapPass",125.48,-122.8,"Qualified",1.022,11314.61,11320.62,944,"B-14","Alloy 617","Plate",314626
945,"CapPass",124.54,-123.8,"Qualified",1.006,11326.03,11332.62,945,"B-14","Alloy 617","Plate",314626
946,"CapPass",124.43,-124.2,"Qualified",1.002,11338.63,11344.64,946,"B-14","Alloy 617","Plate",314626
947,"CapPass",124.22,-123.2,"Qualified",1.009,11350.63,11356.65,947,"B-14","Alloy 617","Plate",314626
948,"CapPass",123.81,-124.4,"Qualified",0.995,11361.71,11368.65,948,"B-14","Alloy 617","Plate",314626
949,"CapPass",124.65,-123.7,"Qualified",1.008,11374.65,11380.66,949,"B-14","Alloy 617","Plate",314626
950,"CapPass",125.07,-123.4,"Qualified",1.013,11386.66,11392.66,950,"B-14","Alloy 617","Plate",314626
951,"CapPass",124.09,-123.8,"Qualified",1.002,11398.66,11404.69,951,"B-14","Alloy 617","Plate",314626
952,"CapPass",124.94,-124.0,"Qualified",1.007,11410.67,11416.69,952,"B-14","Alloy 617","Plate",314626
953,"CapPass",124.82,-122.6,"Qualified",1.018,11422.59,11428.72,953,"B-14","Alloy 617","Plate",314626
954,"CapPass",124.39,-123.2,"Qualified",1.009,11434.69,11440.71,954,"B-14","Alloy 617","Plate",314626
955,"CapPass",123.54,-122.9,"Qualified",1.005,11446.69,11452.71,955,"B-14","Alloy 617","Plate",314626
956,"CapPass",124.57,-123.6,"Qualified",1.008,11458.71,11464.74,956,"B-14","Alloy 617","Plate",314626
957,"CapPass",124.24,-124.7,"Qualified",0.996,11470.71,11476.74,957,"B-14","Alloy 617","Plate",314626
958,"CapPass",124.21,-125.7,"Qualified",0.988,11482.72,11488.75,958,"B-14","Alloy 617","Plate",314626
959,"CapPass",123.50,-123.1,"Qualified",1.003,11494.74,11500.75,959,"B-14","Alloy 617","Plate",314626
960,"CapPass",124.84,-122.4,"Qualified",1.020,11506.74,11512.75,960,"B-14","Alloy 617","Plate",314626
961,"CapPass",123.54,-124.2,"Qualified",0.994,11518.04,11524.78,961,"B-14","Alloy 617","Plate",314626
962,"CapPass",124.42,-124.0,"Qualified",1.003,11530.41,11536.78,962,"B-14","Alloy 617","Plate",314626
963,"CapPass",125.17,-124.1,"Qualified",1.009,11542.77,11548.79,963,"B-14","Alloy 617","Plate",314626
964,"CapPass",125.15,-124.5,"Qualified",1.005,11554.71,11560.80,964,"B-14","Alloy 617","Plate",314626
965,"CapPass",125.35,-123.4,"Qualified",1.016,11566.79,11572.81,965,"B-14","Alloy 617","Plate",314626
966,"CapPass",124.55,-123.2,"Qualified",1.011,11578.63,11584.82,966,"B-14","Alloy 617","Plate",314626
967,"CapPass",123.80,-124.2,"Qualified",0.997,11590.80,11596.83,967,"B-14","Alloy 617","Plate",314626
968,"CapPass",123.02,-124.9,"Qualified",0.985,11602.81,11608.84,968,"B-14","Alloy 617","Plate",314626
969,"CapPass",123.51,-123.4,"Qualified",1.001,11614.81,11620.84,969,"B-14","Alloy 617","Plate",314626
970,"CapPass",123.34,-121.8,"Qualified",1.013,11626.53,11632.86,970,"B-14","Alloy 617","Plate",314626
971,"CapPass",123.97,-122.7,"Qualified",1.010,11638.56,11644.86,971,"B-14","Alloy 617","Plate",314626
972,"CapPass",124.30,-124.3,"Qualified",1.000,11650.85,11656.87,972,"B-14","Alloy 617","Plate",314626
973,"CapPass",123.57,-124.3,"Qualified",0.994,11662.86,11668.88,973,"B-14","Alloy 617","Plate",314626
974,"CapPass",124.88,-124.2,"Qualified",1.005,11674.87,11680.89,974,"B-14","Alloy 617","Plate",314626
975,"CapPass",124.38,-123.6,"Qualified",1.006,11686.57,11692.90,975,"B-14","Alloy 617","Plate",314626
976,"CapPass",123.42,-122.9,"Qualified",1.005,11698.88,11704.90,976,"B-14","Alloy 617","Plate",314626
977,"CapPass",123.89,-124.0,"Qualified",0.999,11710.90,11716.91,977,"B-14","Alloy 617","Plate",314626
978,"CapPass",124.17,-122.7,"Qualified",1.012,11722.91,11728.92,978,"B-14","Alloy 617","Plate",314626
979,"CapPass",125.02,-121.9,"Qualified",1.025,11734.90,11740.93,979,"B-14","Alloy 617","Plate",314626
980,"CapPass",123.00,-123.5,"Qualified",0.996,11746.35,11752.94,980,"B-14","Alloy 617","Plate",314626
981,"CapPass",122.92,-123.9,"Qualified",0.992,11758.94,11764.94,981,"B-14","Alloy 617","Plate",314626
982,"CapPass",124.93,-122.2,"Qualified",1.022,11770.90,11776.95,982,"B-14","Alloy 617","Plate",314626
983,"CapPass",123.50,-122.0,"Qualified",1.013,11782.69,11788.97,983,"B-14","Alloy 617","Plate",314626
984,"CapPass",124.13,-122.3,"Qualified",1.015,11794.96,11800.98,984,"B-14","Alloy 617","Plate",314626
985,"CapPass",123.68,-121.0,"Qualified",1.022,11806.95,11812.99,985,"B-14","Alloy 617","Plate",314626
986,"CapPass",122.81,-122.7,"Qualified",1.001,11818.98,11824.99,986,"B-14","Alloy 617","Plate",314626
987,"CapPass",123.04,-123.3,"Qualified",0.997,11830.99,11836.99,987,"B-14","Alloy 617","Plate",314626
988,"CapPass",123.94,-119.9,"Qualified",1.034,11842.99,11849.01,988,"B-14","Alloy 617","Plate",314626
989,"CapPass",122.62,-121.6,"Qualified",1.008,11855.01,11861.03,989,"B-14","Alloy 617","Plate",314626
990,"CapPass",124.49,-122.1,"Qualified",1.020,11867.01,11873.03,990,"B-14","Alloy 617","Plate",314626
991,"CapPass",123.42,-122.2,"Qualified",1.010,11879.01,11885.04,991,"B-14","Alloy 617","Plate",314626
992,"CapPass",122.40,-122.6,"Qualified",0.998,11890.61,11897.05,992,"B-14","Alloy 617","Plate",314626
993,"CapPass",122.65,-124.1,"Qualified",0.989,11903.03,11909.06,993,"B-14","Alloy 617","Plate",314626
994,"CapPass",123.03,-122.4,"Qualified",1.005,11914.73,11921.07,994,"B-14","Alloy 617","Plate",314626
995,"CapPass",123.85,-123.0,"Qualified",1.007,11927.06,11933.08,995,"B-14","Alloy 617","Plate",314626
996,"CapPass",122.21,-123.6,"Qualified",0.989,11939.07,11945.08,996,"B-14","Alloy 617","Plate",314626
997,"CapPass",123.65,-122.9,"Qualified",1.006,11951.06,11957.08,997,"B-14","Alloy 617","Plate",314626
998,"CapPass",123.79,-123.0,"Qualified",1.006,11963.08,11969.10,998,"B-14","Alloy 617","Plate",314626
999,"CapPass",121.87,-123.0,"Qualified",0.991,11975.10,11981.11,999,"B-14","Alloy 617","Plate",314626
1000,"CapPass",122.58,-123.9,"Qualified",0.989,11987.09,11993.12,1000,"B-14","Alloy 617","Plate",314626
1001,"CapPass",123.47,-123.4,"Qualified",1.001,11998.64,12005.13,1001,"B-14","Alloy 617","Plate",314626
1002,"CapPass",123.20,-123.4,"Qualified",0.998,12010.94,12017.13,1002,"B-14","Alloy 617","Plate",314626
1003,"CapPass",123.16,-122.1,"Qualified",1.009,12023.08,12029.15,1003,"B-14","Alloy 617","Plate",314626
1004,"CapPass",124.02,-123.2,"Qualified",1.006,12035.13,12041.15,1004,"B-14","Alloy 617","Plate",314626
1005,"CapPass",122.25,-123.0,"Qualified",0.994,12047.15,12053.16,1005,"B-14","Alloy 617","Plate",314626
1006,"CapPass",123.98,-123.3,"Qualified",1.005,12059.16,12065.17,1006,"B-14","Alloy 617","Plate",314626
1007,"CapPass",122.68,-123.4,"Qualified",0.994,12071.15,12077.18,1007,"B-14","Alloy 617","Plate",314626
1008,"CapPass",123.18,-122.0,"Qualified",1.009,12083.12,12089.18,1008,"B-14","Alloy 617","Plate",314626
1009,"CapPass",122.88,-121.9,"Qualified",1.008,12095.18,12101.20,1009,"B-14","Alloy 617","Plate",314626
1010,"CapPass",122.72,-121.1,"Qualified",1.013,12107.18,12113.20,1010,"B-14","Alloy 617","Plate",314626
1011,"CapPass",122.76,-121.9,"Qualified",1.007,12119.20,12125.22,1011,"B-14","Alloy 617","Plate",314626
1012,"CapPass",122.43,-122.6,"Qualified",0.998,12130.74,12137.22,1012,"B-14","Alloy 617","Plate",314626
1013,"CapPass",123.37,-121.1,"Qualified",1.019,12143.21,12149.23,1013,"B-14","Alloy 617","Plate",314626
1014,"CapPass",122.71,-122.6,"Qualified",1.001,12155.23,12161.25,1014,"B-14","Alloy 617","Plate",314626
1015,"CapPass",122.72,-123.2,"Qualified",0.996,12167.15,12173.25,1015,"B-14","Alloy 617","Plate",314626
1016,"CapPass",121.51,-123.2,"Qualified",0.986,12178.98,12185.25,1016,"B-14","Alloy 617","Plate",314626
1017,"CapPass",122.68,-121.9,"Qualified",1.007,12191.24,12197.27,1017,"B-14","Alloy 617","Plate",314626
1018,"CapPass",122.55,-122.3,"Qualified",1.002,12203.13,12209.27,1018,"B-14","Alloy 617","Plate",314626
1019,"CapPass",122.46,-121.5,"Qualified",1.008,12215.27,12221.28,1019,"B-14","Alloy 617","Plate",314626
1020,"CapPass",121.37,-121.3,"Qualified",1.000,12227.28,12233.29,1020,"B-14","Alloy 617","Plate",314626
1021,"CapPass",122.58,-121.9,"Qualified",1.006,12239.28,12245.30,1021,"B-14","Alloy 617","Plate",314626
1022,"CapPass",121.14,-121.9,"Qualified",0.994,12251.30,12257.31,1022,"B-14","Alloy 617","Plate",314626
1023,"CapPass",122.18,-121.9,"Qualified",1.002,12263.28,12269.31,1023,"B-14","Alloy 617","Plate",314626
1024,"CapPass",122.36,-119.4,"Qualified",1.025,12275.31,12281.32,1024,"B-14","Alloy 617","Plate",314626
1025,"CapPass",122.58,-120.3,"Qualified",1.019,12287.32,12293.33,1025,"B-14","Alloy 617","Plate",314626
1026,"CapPass",121.97,-121.2,"Qualified",1.006,12299.32,12305.34,1026,"B-14","Alloy 617","Plate",314626
1027,"CapPass",120.94,-122.1,"Qualified",0.990,12311.34,12317.35,1027,"B-14","Alloy 617","Plate",314626
1028,"CapPass",122.05,-122.6,"Qualified",0.995,12323.08,12329.36,1028,"B-14","Alloy 617","Plate",314626
1029,"CapPass",121.06,-122.2,"Qualified",0.991,12335.35,12341.38,1029,"B-14","Alloy 617","Plate",314626
1030,"CapPass",121.38,-120.9,"Qualified",1.004,12347.36,12353.38,1030,"B-14","Alloy 617","Plate",314626
1031,"CapPass",121.30,-121.0,"Qualified",1.002,12359.38,12365.40,1031,"B-14","Alloy 617","Plate",314626
1032,"CapPass",120.78,-122.3,"Qualified",0.988,12370.74,12377.40,1032,"B-14","Alloy 617","Plate",314626
1033,"CapPass",121.00,-123.0,"Qualified",0.984,12383.13,12389.41,1033,"B-14","Alloy 617","Plate",314626
1034,"CapPass",120.98,-122.0,"Qualified",0.992,12395.39,12401.42,1034,"B-14","Alloy 617","Plate",314626
1035,"CapPass",122.34,-121.4,"Qualified",1.007,12407.40,12413.42,1035,"B-14","Alloy 617","Plate",314626
1036,"CapPass",121.39,-122.3,"Qualified",0.993,12419.08,12425.43,1036,"B-14","Alloy 617","Plate",314626
1037,"CapPass",121.23,-121.2,"Qualified",1.000,12431.43,12437.43,1037,"B-14","Alloy 617","Plate",314626
1038,"CapPass",122.03,-119.9,"Qualified",1.018,12443.40,12449.45,1038,"B-14","Alloy 617","Plate",314626
1039,"CapPass",121.81,-119.9,"Qualified",1.016,12455.45,12461.46,1039,"B-14","Alloy 617","Plate",314626
1040,"CapPass",120.55,-121.5,"Qualified",0.992,12467.27,12473.48,1040,"B-14","Alloy 617","Plate",314626
1041,"CapPass",120.97,-120.7,"Qualified",1.002,12479.45,12485.47,1041,"B-14","Alloy 617","Plate",314626
1042,"CapPass",120.20,-121.4,"Qualified",0.990,12491.47,12497.49,1042,"B-14","Alloy 617","Plate",314626
1043,"CapPass",120.43,-122.0,"Qualified",0.987,12503.48,12509.50,1043,"B-14","Alloy 617","Plate",314626
1044,"CapPass",120.94,-120.8,"Qualified",1.001,12515.49,12521.50,1044,"B-14","Alloy 617","Plate",314626
1045,"CapPass",120.80,-120.4,"Qualified",1.003,12527.49,12533.51,1045,"B-14","Alloy 617","Plate",314626
1046,"CapPass",120.88,-120.5,"Qualified",1.003,12539.51,12545.52,1046,"B-14","Alloy 617","Plate",314626
1047,"CapPass",120.42,-120.8,"Qualified",0.997,12551.51,12557.53,1047,"B-14","Alloy 617","Plate",314626
1048,"CapPass",120.03,-123.2,"Qualified",0.975,12563.15,12569.54,1048,"B-14","Alloy 617","Plate",314626
1049,"CapPass",121.18,-119.7,"Qualified",1.012,12575.27,12581.54,1049,"B-14","Alloy 617","Plate",314626
1050,"CapPass",119.33,-122.0,"Qualified",0.978,12587.54,12593.56,1050,"B-14","Alloy 617","Plate",314626
1051,"CapPass",120.72,-121.8,"Qualified",0.991,12599.18,12605.56,1051,"B-14","Alloy 617","Plate",314626
1052,"CapPass",120.52,-121.6,"Qualified",0.991,12611.56,12617.57,1052,"B-14","Alloy 617","Plate",314626
1053,"CapPass",120.42,-120.1,"Qualified",1.003,12623.56,12629.58,1053,"B-14","Alloy 617","Plate",314626
1054,"CapPass",121.04,-121.8,"Qualified",0.993,12635.57,12641.59,1054,"B-14","Alloy 617","Plate",314626
1055,"CapPass",120.86,-119.9,"Qualified",1.008,12647.57,12653.59,1055,"B-14","Alloy 617","Plate",314626
1056,"CapPass",120.78,-118.9,"Qualified",1.016,12659.60,12665.61,1056,"B-14","Alloy 617","Plate",314626
1057,"CapPass",120.85,-120.6,"Qualified",1.002,12671.61,12677.62,1057,"B-14","Alloy 617","Plate",314626
1058,"CapPass",120.42,-120.7,"Qualified",0.998,12683.61,12689.63,1058,"B-14","Alloy 617","Plate",314626
1059,"CapPass",120.30,-119.9,"Qualified",1.004,12695.61,12701.63,1059,"B-14","Alloy 617","Plate",314626
1060,"CapPass",120.03,-118.4,"Qualified",1.014,12707.63,12713.65,1060,"B-14","Alloy 617","Plate",314626
1061,"CapPass",118.65,-121.6,"Qualified",0.975,12719.63,12725.65,1061,"B-14","Alloy 617","Plate",314626
1062,"CapPass",119.52,-121.7,"Qualified",0.982,12731.65,12737.66,1062,"B-14","Alloy 617","Plate",314626
1063,"CapPass",119.44,-119.6,"Qualified",0.999,12743.27,12749.67,1063,"B-14","Alloy 617","Plate",314626
1064,"CapPass",120.63,-121.6,"Qualified",0.992,12755.66,12761.68,1064,"B-14","Alloy 617","Plate",314626
1065,"CapPass",120.19,-119.8,"Qualified",1.004,12767.66,12773.69,1065,"B-14","Alloy 617","Plate",314626
1066,"CapPass",118.71,-121.7,"Qualified",0.975,12779.49,12785.71,1066,"B-14","Alloy 617","Plate",314626
1067,"CapPass",120.79,-121.6,"Qualified",0.993,12791.68,12797.72,1067,"B-14","Alloy 617","Plate",314626
1068,"CapPass",119.64,-119.5,"Qualified",1.001,12803.70,12809.72,1068,"B-14","Alloy 617","Plate",314626
1069,"CapPass",120.35,-121.4,"Qualified",0.992,12815.70,12821.74,1069,"B-14","Alloy 617","Plate",314626
1070,"CapPass",118.95,-120.7,"Qualified",0.986,12827.11,12833.74,1070,"B-14","Alloy 617","Plate",314626
1071,"CapPass",119.19,-121.1,"Qualified",0.985,12839.69,12845.75,1071,"B-14","Alloy 617","Plate",314626
1072,"CapPass",118.73,-118.7,"Qualified",1.000,12851.74,12857.75,1072,"B-14","Alloy 617","Plate",314626
1073,"CapPass",119.47,-121.1,"Qualified",0.986,12863.74,12869.75,1073,"B-14","Alloy 617","Plate",314626
1074,"CapPass",118.67,-118.4,"Qualified",1.003,12875.67,12881.77,1074,"B-14","Alloy 617","Plate",314626
1075,"CapPass",119.54,-118.8,"Qualified",1.006,12887.75,12893.79,1075,"B-14","Alloy 617","Plate",314626
1076,"CapPass",118.95,-119.0,"Qualified",0.999,12899.78,12905.79,1076,"B-14","Alloy 617","Plate",314626
1077,"CapPass",119.01,-120.5,"Qualified",0.987,12911.54,12917.80,1077,"B-14","Alloy 617","Plate",314626
1078,"CapPass",119.30,-120.5,"Qualified",0.990,12923.77,12929.81,1078,"B-14","Alloy 617","Plate",314626
1079,"CapPass",117.92,-120.9,"Qualified",0.975,12935.80,12941.82,1079,"B-14","Alloy 617","Plate",314626
1080,"CapPass",118.66,-118.6,"Qualified",1.000,12947.81,12953.82,1080,"B-14","Alloy 617","Plate",314626
1081,"CapPass",118.89,-117.9,"Qualified",1.008,12959.82,12965.83,1081,"B-14","Alloy 617","Plate",314626
1082,"CapPass",117.93,-120.9,"Qualified",0.975,12971.82,12977.85,1082,"B-14","Alloy 617","Plate",314626
1083,"CapPass",119.03,-119.0,"Qualified",1.000,12983.81,12989.85,1083,"B-14","Alloy 617","Plate",314626
1084,"CapPass",118.72,-118.6,"Qualified",1.001,12995.82,13001.86,1084,"B-14","Alloy 617","Plate",314626
1085,"CapPass",118.78,-119.3,"Qualified",0.996,13007.69,13013.86,1085,"B-14","Alloy 617","Plate",314626
1086,"CapPass",118.28,-120.5,"Qualified",0.982,13019.83,13025.88,1086,"B-14","Alloy 617","Plate",314626
1087,"CapPass",117.66,-120.0,"Qualified",0.980,13031.86,13037.89,1087,"B-14","Alloy 617","Plate",314626
1088,"CapPass",117.51,-118.7,"Qualified",0.990,13043.88,13049.90,1088,"B-14","Alloy 617","Plate",314626
1089,"CapPass",119.80,-118.0,"Qualified",1.016,13055.89,13061.90,1089,"B-14","Alloy 617","Plate",314626
1090,"CapPass",117.27,-118.9,"Qualified",0.986,13067.89,13073.91,1090,"B-14","Alloy 617","Plate",314626
1091,"CapPass",118.98,-117.7,"Qualified",1.011,13079.90,13085.92,1091,"B-14","Alloy 617","Plate",314626
1092,"CapPass",117.42,-121.0,"Qualified",0.970,13091.90,13097.93,1092,"B-14","Alloy 617","Plate",314626
1093,"CapPass",118.23,-118.1,"Qualified",1.001,13103.91,13109.94,1093,"B-14","Alloy 617","Plate",314626
1094,"CapPass",118.27,-119.7,"Qualified",0.988,13115.92,13121.95,1094,"B-14","Alloy 617","Plate",314626
1095,"CapPass",116.42,-120.8,"Qualified",0.964,13127.92,13133.95,1095,"B-14","Alloy 617","Plate",314626
1096,"CapPass",118.09,-118.2,"Qualified",0.999,13139.94,13145.95,1096,"B-14","Alloy 617","Plate",314626
1097,"CapPass",118.13,-118.2,"Qualified",1.000,13151.95,13157.97,1097,"B-14","Alloy 617","Plate",314626
1098,"CapPass",116.93,-118.3,"Qualified",0.989,13163.80,13169.99,1098,"B-14","Alloy 617","Plate",314626
1099,"CapPass",118.17,-117.9,"Qualified",1.002,13175.96,13181.99,1099,"B-14","Alloy 617","Plate",314626
1100,"CapPass",116.57,-120.1,"Qualified",0.971,13187.97,13194.00,1100,"B-14","Alloy 617","Plate",314626
1101,"CapPass",117.22,-118.8,"Qualified",0.986,13199.99,13206.01,1101,"B-14","Alloy 617","Plate",314626
1102,"CapPass",116.97,-117.2,"Qualified",0.998,13212.00,13218.02,1102,"B-14","Alloy 617","Plate",314626
1103,"CapPass",116.85,-118.8,"Qualified",0.984,13224.00,13230.02,1103,"B-14","Alloy 617","Plate",314626
1104,"CapPass",116.95,-119.6,"Qualified",0.978,13236.00,13242.03,1104,"B-14","Alloy 617","Plate",314626
1105,"CapPass",117.07,-117.4,"Qualified",0.997,13248.02,13254.05,1105,"B-14","Alloy 617","Plate",314626
1106,"CapPass",117.95,-117.4,"Qualified",1.005,13260.02,13266.05,1106,"B-14","Alloy 617","Plate",314626
1107,"CapPass",117.51,-116.9,"Qualified",1.005,13272.04,13278.06,1107,"B-14","Alloy 617","Plate",314626
1108,"CapPass",116.77,-119.1,"Qualified",0.981,13284.04,13290.07,1108,"B-14","Alloy 617","Plate",314626
1109,"CapPass",115.83,-121.4,"Qualified",0.954,13296.05,13302.08,1109,"B-14","Alloy 617","Plate",314626
1110,"CapPass",117.01,-118.6,"Qualified",0.986,13308.05,13314.09,1110,"B-14","Alloy 617","Plate",314626
1111,"CapPass",115.60,-117.2,"Qualified",0.986,13320.07,13326.09,1111,"B-14","Alloy 617","Plate",314626
1112,"CapPass",117.38,-119.2,"Qualified",0.984,13332.08,13338.11,1112,"B-14","Alloy 617","Plate",314626
1113,"CapPass",116.56,-117.5,"Qualified",0.992,13344.09,13350.12,1113,"B-14","Alloy 617","Plate",314626
1114,"CapPass",116.16,-117.2,"Qualified",0.991,13356.09,13362.13,1114,"B-14","Alloy 617","Plate",314626
1115,"CapPass",115.55,-118.7,"Qualified",0.973,13368.09,13374.14,1115,"B-14","Alloy 617","Plate",314626
1116,"CapPass",116.99,-117.3,"Qualified",0.997,13380.12,13386.14,1116,"B-14","Alloy 617","Plate",314626
1117,"CapPass",115.87,-118.5,"Qualified",0.978,13392.13,13398.15,1117,"B-14","Alloy 617","Plate",314626
1118,"CapPass",116.49,-116.2,"Qualified",1.002,13404.12,13410.16,1118,"B-14","Alloy 617","Plate",314626
1119,"CapPass",115.39,-119.2,"Qualified",0.968,13416.15,13422.17,1119,"B-14","Alloy 617","Plate",314626
1120,"CapPass",115.19,-119.6,"Qualified",0.963,13428.12,13434.18,1120,"B-14","Alloy 617","Plate",314626
1121,"CapPass",116.30,-117.3,"Qualified",0.992,13440.16,13446.19,1121,"B-14","Alloy 617","Plate",314626
1122,"CapPass",116.69,-118.8,"Qualified",0.983,13452.17,13458.19,1122,"B-14","Alloy 617","Plate",314626
1123,"CapPass",116.28,-115.6,"Qualified",1.006,13464.18,13470.21,1123,"B-14","Alloy 617","Plate",314626
1124,"CapPass",115.70,-115.2,"Qualified",1.005,13476.18,13482.21,1124,"B-14","Alloy 617","Plate",314626
1125,"CapPass",115.51,-118.0,"Qualified",0.979,13488.21,13494.23,1125,"B-14","Alloy 617","Plate",314626
1126,"CapPass",115.44,-116.5,"Qualified",0.991,13500.21,13506.24,1126,"B-14","Alloy 617","Plate",314626
1127,"CapPass",115.58,-117.1,"Qualified",0.987,13512.21,13518.24,1127,"B-14","Alloy 617","Plate",314626
1128,"CapPass",114.78,-116.5,"Qualified",0.985,13524.21,13530.24,1128,"B-14","Alloy 617","Plate",314626
1129,"CapPass",115.51,-118.6,"Qualified",0.974,13536.23,13542.27,1129,"B-14","Alloy 617","Plate",314626
1130,"CapPass",113.80,-116.2,"Qualified",0.979,13548.22,13554.27,1130,"B-14","Alloy 617","Plate",314626
1131,"CapPass",116.15,-115.3,"Qualified",1.007,13560.25,13566.27,1131,"B-14","Alloy 617","Plate",314626
1132,"CapPass",114.90,-118.1,"Qualified",0.973,13572.26,13578.28,1132,"B-14","Alloy 617","Plate",314626
1133,"CapPass",115.45,-116.1,"Qualified",0.995,13584.27,13590.29,1133,"B-14","Alloy 617","Plate",314626
1134,"CapPass",114.97,-118.7,"Qualified",0.969,13596.27,13602.29,1134,"B-14","Alloy 617","Plate",314626
1135,"CapPass",115.52,-115.5,"Qualified",1.000,13608.28,13614.30,1135,"B-14","Alloy 617","Plate",314626
1136,"CapPass",114.50,-117.8,"Qualified",0.972,13620.29,13626.32,1136,"B-14","Alloy 617","Plate",314626
1137,"CapPass",114.74,-115.1,"Qualified",0.997,13632.31,13638.32,1137,"B-14","Alloy 617","Plate",314626
1138,"CapPass",113.83,-116.2,"Qualified",0.979,13644.31,13650.34,1138,"B-14","Alloy 617","Plate",314626
1139,"CapPass",114.55,-114.2,"Qualified",1.003,13656.32,13662.34,1139,"B-14","Alloy 617","Plate",314626
1140,"CapPass",114.62,-114.4,"Qualified",1.002,13668.33,13674.35,1140,"B-14","Alloy 617","Plate",314626
1141,"CapPass",113.89,-116.6,"Qualified",0.977,13680.34,13686.36,1141,"B-14","Alloy 617","Plate",314626
1142,"CapPass",114.13,-114.1,"Qualified",1.001,13692.34,13698.38,1142,"B-14","Alloy 617","Plate",314626
1143,"CapPass",113.22,-118.0,"Qualified",0.959,13704.35,13710.38,1143,"B-14","Alloy 617","Plate",314626
1144,"CapPass",113.74,-119.4,"Qualified",0.953,13716.36,13722.39,1144,"B-14","Alloy 617","Plate",314626
1145,"CapPass",113.80,-115.5,"Qualified",0.985,13728.29,13734.40,1145,"B-14","Alloy 617","Plate",314626
1146,"CapPass",114.54,-116.0,"Qualified",0.988,13740.38,13746.40,1146,"B-14","Alloy 617","Plate",314626
1147,"CapPass",113.57,-116.3,"Qualified",0.976,13752.39,13758.42,1147,"B-14","Alloy 617","Plate",314626
1148,"CapPass",113.64,-115.1,"Qualified",0.987,13764.38,13770.43,1148,"B-14","Alloy 617","Plate",314626
1149,"CapPass",113.29,-118.1,"Qualified",0.960,13776.41,13782.44,1149,"B-14","Alloy 617","Plate",314626
1150,"CapPass",112.43,-116.3,"Qualified",0.967,13788.42,13794.45,1150,"B-14","Alloy 617","Plate",314626
1151,"CapPass",114.31,-114.4,"Qualified",0.999,13800.40,13806.46,1151,"B-14","Alloy 617","Plate",314626
1152,"CapPass",112.84,-114.5,"Qualified",0.986,13812.43,13818.46,1152,"B-14","Alloy 617","Plate",314626
1153,"CapPass",113.54,-116.7,"Qualified",0.973,13824.42,13830.47,1153,"B-14","Alloy 617","Plate",314626
1154,"CapPass",112.23,-117.3,"Qualified",0.956,13836.45,13842.48,1154,"B-14","Alloy 617","Plate",314626
1155,"CapPass",112.68,-117.4,"Qualified",0.960,13848.46,13854.49,1155,"B-14","Alloy 617","Plate",314626
1156,"CapPass",112.55,-114.5,"Qualified",0.983,13860.46,13866.50,1156,"B-14","Alloy 617","Plate",314626
1157,"CapPass",112.98,-113.9,"Qualified",0.991,13872.47,13878.51,1157,"B-14","Alloy 617","Plate",314626
1158,"CapPass",113.46,-114.6,"Qualified",0.990,13884.48,13890.51,1158,"B-14","Alloy 617","Plate",314626
1159,"CapPass",111.99,-116.7,"Qualified",0.959,13896.09,13902.52,1159,"B-14","Alloy 617","Plate",314626
1160,"CapPass",113.32,-113.9,"Qualified",0.995,13908.50,13914.53,1160,"B-14","Alloy 617","Plate",314626
1161,"CapPass",112.09,-114.3,"Qualified",0.981,13920.45,13926.54,1161,"B-14","Alloy 617","Plate",314626
1162,"CapPass",112.83,-115.5,"Qualified",0.977,13932.51,13938.55,1162,"B-14","Alloy 617","Plate",314626
1163,"CapPass",112.47,-113.0,"Qualified",0.996,13944.48,13950.56,1163,"B-14","Alloy 617","Plate",314626
1164,"CapPass",112.71,-113.6,"Qualified",0.992,13956.54,13962.57,1164,"B-14","Alloy 617","Plate",314626
1165,"CapPass",112.20,-114.6,"Qualified",0.979,13968.40,13974.57,1165,"B-14","Alloy 617","Plate",314626
1166,"CapPass",112.81,-115.7,"Qualified",0.975,13980.57,13986.58,1166,"B-14","Alloy 617","Plate",314626
1167,"CapPass",111.08,-115.8,"Qualified",0.960,13992.55,13998.60,1167,"B-14","Alloy 617","Plate",314626
1168,"CapPass",110.64,-112.5,"Qualified",0.983,14004.57,14010.61,1168,"B-14","Alloy 617","Plate",314626
1169,"CapPass",111.87,-114.2,"Qualified",0.979,14016.58,14022.61,1169,"B-14","Alloy 617","Plate",314626
1170,"CapPass",112.27,-113.4,"Qualified",0.990,14028.59,14034.63,1170,"B-14","Alloy 617","Plate",314626
1171,"CapPass",111.41,-112.5,"Qualified",0.990,14040.60,14046.63,1171,"B-14","Alloy 617","Plate",314626
1172,"CapPass",110.60,-115.7,"Qualified",0.956,14052.62,14058.64,1172,"B-14","Alloy 617","Plate",314626
1173,"CapPass",110.49,-116.0,"Qualified",0.952,14064.63,14070.65,1173,"B-14","Alloy 617","Plate",314626
1174,"CapPass",111.16,-115.1,"Qualified",0.966,14076.61,14082.66,1174,"B-14","Alloy 617","Plate",314626
1175,"CapPass",111.99,-114.2,"Qualified",0.981,14088.63,14094.66,1175,"B-14","Alloy 617","Plate",314626
1176,"CapPass",111.37,-111.9,"Qualified",0.995,14100.65,14106.67,1176,"B-14","Alloy 617","Plate",314626
1177,"CapPass",110.01,-113.6,"Qualified",0.969,14112.65,14118.68,1177,"B-14","Alloy 617","Plate",314626
1178,"CapPass",110.71,-113.5,"Qualified",0.975,14124.67,14130.69,1178,"B-14","Alloy 617","Plate",314626
1179,"CapPass",110.27,-117.1,"Qualified",0.941,14136.65,14142.70,1179,"B-14","Alloy 617","Plate",314626
1180,"CapPass",109.12,-116.5,"Qualified",0.937,14148.66,14154.72,1180,"B-14","Alloy 617","Plate",314626
1181,"CapPass",109.83,-114.5,"Qualified",0.960,14160.69,14166.72,1181,"B-14","Alloy 617","Plate",314626
1182,"CapPass",110.10,-112.6,"Qualified",0.978,14172.69,14178.73,1182,"B-14","Alloy 617","Plate",314626
1183,"CapPass",109.60,-113.3,"Qualified",0.967,14184.72,14190.73,1183,"B-14","Alloy 617","Plate",314626
1184,"CapPass",110.45,-115.4,"Qualified",0.957,14196.71,14202.75,1184,"B-14","Alloy 617","Plate",314626
1185,"CapPass",108.58,-112.4,"Qualified",0.966,14208.72,14214.75,1185,"B-14","Alloy 617","Plate",314626
1186,"CapPass",110.60,-113.8,"Qualified",0.972,14220.73,14226.76,1186,"B-14","Alloy 617","Plate",314626
1187,"CapPass",110.39,-110.8,"Qualified",0.996,14232.74,14238.77,1187,"B-14","Alloy 617","Plate",314626
1188,"CapPass",109.54,-112.2,"Qualified",0.977,14244.76,14250.78,1188,"B-14","Alloy 617","Plate",314626
1189,"CapPass",109.96,-113.8,"Qualified",0.966,14256.76,14262.79,1189,"B-14","Alloy 617","Plate",314626
1190,"CapPass",108.04,-115.4,"Qualified",0.936,14268.77,14274.80,1190,"B-14","Alloy 617","Plate",314626
1191,"CapPass",110.28,-111.0,"Qualified",0.993,14280.76,14286.81,1191,"B-14","Alloy 617","Plate",314626
