Repository: js-molina/fatigue-A617

File: data/950C/Strain rate 0.001/0.60% strain/HTM_A20_Cycles_B15.csv (part 4 of 14)
"Cycle Label","Data State","Elapsed Time Sec","Qual State","Strain","Stress Mpa","Count","Sample","Alloy","Material_Form","Heat"
"Cycle 9-10","CapPass",90.48,"Qualified",-0.00106,-137.8,3671,"B-15","Alloy 617","Plate",314626
"Cycle 9-10","CapPass",90.50,"Qualified",-0.00109,-137.9,3672,"B-15","Alloy 617","Plate",314626
"Cycle 9-10","CapPass",90.53,"Qualified",-0.00111,-138.1,3673,"B-15","Alloy 617","Plate",314626
"Cycle 9-10","CapPass",90.55,"Qualified",-0.00114,-138.1,3674,"B-15","Alloy 617","Plate",314626
"Cycle 9-10","CapPass",90.58,"Qualified",-0.00116,-138.2,3675,"B-15","Alloy 617","Plate",314626
"Cycle 9-10","CapPass",90.60,"Qualified",-0.00119,-138.2,3676,"B-15","Alloy 617","Plate",314626
"Cycle 9-10","CapPass",90.63,"Qualified",-0.00121,-138.3,3677,"B-15","Alloy 617","Plate",314626
"Cycle 9-10","CapPass",90.65,"Qualified",-0.00124,-138.2,3678,"B-15","Alloy 617","Plate",314626
"Cycle 9-10","CapPass",90.68,"Qualified",-0.00126,-138.3,3679,"B-15","Alloy 617","Plate",314626
"Cycle 9-10","CapPass",90.70,"Qualified",-0.00129,-138.3,3680,"B-15","Alloy 617","Plate",314626
"Cycle 9-10","CapPass",90.73,"Qualified",-0.00132,-138.3,3681,"B-15","Alloy 617","Plate",314626
"Cycle 9-10","CapPass",90.75,"Qualified",-0.00134,-138.3,3682,"B-15","Alloy 617","Plate",314626
"Cycle 9-10","CapPass",90.78,"Qualified",-0.00137,-138.3,3683,"B-15","Alloy 617","Plate",314626
"Cycle 9-10","CapPass",90.80,"Qualified",-0.00139,-138.3,3684,"B-15","Alloy 617","Plate",314626
"Cycle 9-10","CapPass",90.80,"Qualified",-0.00140,-138.3,3685,"B-15","Alloy 617","Plate",314626
"Cycle 9-10","CapPass",90.83,"Qualified",-0.00142,-138.3,3686,"B-15","Alloy 617","Plate",314626
"Cycle 9-10","CapPass",90.85,"Qualified",-0.00144,-138.2,3687,"B-15","Alloy 617","Plate",314626
"Cycle 9-10","CapPass",90.88,"Qualified",-0.00147,-138.2,3688,"B-15","Alloy 617","Plate",314626
"Cycle 9-10","CapPass",90.91,"Qualified",-0.00149,-138.3,3689,"B-15","Alloy 617","Plate",314626
"Cycle 9-10","CapPass",90.94,"Qualified",-0.00152,-138.2,3690,"B-15","Alloy 617","Plate",314626
"Cycle 9-10","CapPass",90.96,"Qualified",-0.00154,-138.4,3691,"B-15","Alloy 617","Plate",314626
"Cycle 9-10","CapPass",90.98,"Qualified",-0.00157,-138.5,3692,"B-15","Alloy 617","Plate",314626
"Cycle 9-10","CapPass",91.01,"Qualified",-0.00159,-138.6,3693,"B-15","Alloy 617","Plate",314626
"Cycle 9-10","CapPass",91.04,"Qualified",-0.00162,-138.8,3694,"B-15","Alloy 617","Plate",314626
"Cycle 9-10","CapPass",91.06,"Qualified",-0.00164,-138.9,3695,"B-15","Alloy 617","Plate",314626
"Cycle 9-10","CapPass",91.09,"Qualified",-0.00167,-139.1,3696,"B-15","Alloy 617","Plate",314626
"Cycle 9-10","CapPass",91.11,"Qualified",-0.00169,-139.3,3697,"B-15","Alloy 617","Plate",314626
"Cycle 9-10","CapPass",91.14,"Qualified",-0.00172,-139.5,3698,"B-15","Alloy 617","Plate",314626
"Cycle 9-10","CapPass",91.16,"Qualified",-0.00175,-139.8,3699,"B-15","Alloy 617","Plate",314626
"Cycle 9-10","CapPass",91.20,"Qualified",-0.00177,-139.9,3700,"B-15","Alloy 617","Plate",314626
"Cycle 9-10","CapPass",91.22,"Qualified",-0.00180,-140.0,3701,"B-15","Alloy 617","Plate",314626
"Cycle 9-10","CapPass",91.24,"Qualified",-0.00182,-140.3,3702,"B-15","Alloy 617","Plate",314626
"Cycle 9-10","CapPass",91.26,"Qualified",-0.00185,-140.5,3703,"B-15","Alloy 617","Plate",314626
"Cycle 9-10","CapPass",91.30,"Qualified",-0.00187,-140.7,3704,"B-15","Alloy 617","Plate",314626
"Cycle 9-10","CapPass",91.32,"Qualified",-0.00190,-140.9,3705,"B-15","Alloy 617","Plate",314626
"Cycle 9-10","CapPass",91.34,"Qualified",-0.00192,-141.1,3706,"B-15","Alloy 617","Plate",314626
"Cycle 9-10","CapPass",91.37,"Qualified",-0.00195,-141.4,3707,"B-15","Alloy 617","Plate",314626
"Cycle 9-10","CapPass",91.39,"Qualified",-0.00198,-141.5,3708,"B-15","Alloy 617","Plate",314626
"Cycle 9-10","CapPass",91.41,"Qualified",-0.00200,-141.7,3709,"B-15","Alloy 617","Plate",314626
"Cycle 9-10","CapPass",91.44,"Qualified",-0.00203,-141.8,3710,"B-15","Alloy 617","Plate",314626
"Cycle 9-10","CapPass",91.47,"Qualified",-0.00205,-141.9,3711,"B-15","Alloy 617","Plate",314626
"Cycle 9-10","CapPass",91.49,"Qualified",-0.00208,-142.1,3712,"B-15","Alloy 617","Plate",314626
"Cycle 9-10","CapPass",91.51,"Qualified",-0.00210,-142.2,3713,"B-15","Alloy 617","Plate",314626
"Cycle 9-10","CapPass",91.54,"Qualified",-0.00213,-142.1,3714,"B-15","Alloy 617","Plate",314626
"Cycle 9-10","CapPass",91.56,"Qualified",-0.00215,-142.1,3715,"B-15","Alloy 617","Plate",314626
"Cycle 9-10","CapPass",91.59,"Qualified",-0.00218,-142.3,3716,"B-15","Alloy 617","Plate",314626
"Cycle 9-10","CapPass",91.61,"Qualified",-0.00221,-142.2,3717,"B-15","Alloy 617","Plate",314626
"Cycle 9-10","CapPass",91.64,"Qualified",-0.00223,-142.3,3718,"B-15","Alloy 617","Plate",314626
"Cycle 9-10","CapPass",91.66,"Qualified",-0.00226,-142.1,3719,"B-15","Alloy 617","Plate",314626
"Cycle 9-10","CapPass",91.69,"Qualified",-0.00228,-142.2,3720,"B-15","Alloy 617","Plate",314626
"Cycle 9-10","CapPass",91.71,"Qualified",-0.00231,-142.0,3721,"B-15","Alloy 617","Plate",314626
"Cycle 9-10","CapPass",91.73,"Qualified",-0.00233,-142.0,3722,"B-15","Alloy 617","Plate",314626
"Cycle 9-10","CapPass",91.76,"Qualified",-0.00236,-141.8,3723,"B-15","Alloy 617","Plate",314626
"Cycle 9-10","CapPass",91.79,"Qualified",-0.00238,-141.8,3724,"B-15","Alloy 617","Plate",314626
"Cycle 9-10","CapPass",91.80,"Qualified",-0.00240,-141.6,3725,"B-15","Alloy 617","Plate",314626
"Cycle 9-10","CapPass",91.81,"Qualified",-0.00241,-141.6,3726,"B-15","Alloy 617","Plate",314626
"Cycle 9-10","CapPass",91.84,"Qualified",-0.00243,-141.6,3727,"B-15","Alloy 617","Plate",314626
"Cycle 9-10","CapPass",91.87,"Qualified",-0.00246,-141.4,3728,"B-15","Alloy 617","Plate",314626
"Cycle 9-10","CapPass",91.89,"Qualified",-0.00249,-141.3,3729,"B-15","Alloy 617","Plate",314626
"Cycle 9-10","CapPass",91.92,"Qualified",-0.00251,-141.2,3730,"B-15","Alloy 617","Plate",314626
"Cycle 9-10","CapPass",91.95,"Qualified",-0.00254,-141.2,3731,"B-15","Alloy 617","Plate",314626
"Cycle 9-10","CapPass",91.97,"Qualified",-0.00256,-141.1,3732,"B-15","Alloy 617","Plate",314626
"Cycle 9-10","CapPass",91.99,"Qualified",-0.00259,-141.1,3733,"B-15","Alloy 617","Plate",314626
"Cycle 9-10","CapPass",92.01,"Qualified",-0.00261,-141.1,3734,"B-15","Alloy 617","Plate",314626
"Cycle 9-10","CapPass",92.05,"Qualified",-0.00264,-140.9,3735,"B-15","Alloy 617","Plate",314626
"Cycle 9-10","CapPass",92.07,"Qualified",-0.00266,-141.1,3736,"B-15","Alloy 617","Plate",314626
"Cycle 9-10","CapPass",92.09,"Qualified",-0.00269,-141.1,3737,"B-15","Alloy 617","Plate",314626
"Cycle 9-10","CapPass",92.13,"Qualified",-0.00271,-141.2,3738,"B-15","Alloy 617","Plate",314626
"Cycle 9-10","CapPass",92.15,"Qualified",-0.00274,-141.1,3739,"B-15","Alloy 617","Plate",314626
"Cycle 9-10","CapPass",92.17,"Qualified",-0.00276,-141.1,3740,"B-15","Alloy 617","Plate",314626
"Cycle 9-10","CapPass",92.20,"Qualified",-0.00279,-141.3,3741,"B-15","Alloy 617","Plate",314626
"Cycle 9-10","CapPass",92.22,"Qualified",-0.00282,-141.2,3742,"B-15","Alloy 617","Plate",314626
"Cycle 9-10","CapPass",92.25,"Qualified",-0.00284,-141.3,3743,"B-15","Alloy 617","Plate",314626
"Cycle 9-10","CapPass",92.27,"Qualified",-0.00287,-141.4,3744,"B-15","Alloy 617","Plate",314626
"Cycle 9-10","CapPass",92.30,"Qualified",-0.00289,-141.3,3745,"B-15","Alloy 617","Plate",314626
"Cycle 9-10","CapPass",92.33,"Qualified",-0.00292,-141.5,3746,"B-15","Alloy 617","Plate",314626
"Cycle 9-10","CapPass",92.35,"Qualified",-0.00294,-141.4,3747,"B-15","Alloy 617","Plate",314626
"Cycle 9-10","CapPass",92.38,"Qualified",-0.00297,-141.5,3748,"B-15","Alloy 617","Plate",314626
"Cycle 9-10","CapPass",92.41,"Qualified",-0.00299,-140.7,3749,"B-15","Alloy 617","Plate",314626
"Cycle 9-10","CapPass",92.44,"Qualified",-0.00302,-138.6,3750,"B-15","Alloy 617","Plate",314626
"Cycle 9-10","CapPass",92.55,"Qualified",-0.00299,-117.9,3751,"B-15","Alloy 617","Plate",314626
"Cycle 9-10","CapPass",92.58,"Qualified",-0.00297,-112.3,3752,"B-15","Alloy 617","Plate",314626
"Cycle 9-10","CapPass",92.60,"Qualified",-0.00294,-107.2,3753,"B-15","Alloy 617","Plate",314626
"Cycle 9-10","CapPass",92.62,"Qualified",-0.00292,-102.5,3754,"B-15","Alloy 617","Plate",314626
"Cycle 9-10","CapPass",92.64,"Qualified",-0.00289,-98.03,3755,"B-15","Alloy 617","Plate",314626
"Cycle 9-10","CapPass",92.66,"Qualified",-0.00287,-93.64,3756,"B-15","Alloy 617","Plate",314626
"Cycle 9-10","CapPass",92.67,"Qualified",-0.00284,-89.82,3757,"B-15","Alloy 617","Plate",314626
"Cycle 9-10","CapPass",92.69,"Qualified",-0.00281,-85.80,3758,"B-15","Alloy 617","Plate",314626
"Cycle 9-10","CapPass",92.71,"Qualified",-0.00279,-81.70,3759,"B-15","Alloy 617","Plate",314626
"Cycle 9-10","CapPass",92.73,"Qualified",-0.00276,-78.33,3760,"B-15","Alloy 617","Plate",314626
"Cycle 9-10","CapPass",92.74,"Qualified",-0.00274,-74.53,3761,"B-15","Alloy 617","Plate",314626
"Cycle 9-10","CapPass",92.76,"Qualified",-0.00271,-70.66,3762,"B-15","Alloy 617","Plate",314626
"Cycle 9-10","CapPass",92.78,"Qualified",-0.00269,-67.37,3763,"B-15","Alloy 617","Plate",314626
"Cycle 9-10","CapPass",92.80,"Qualified",-0.00266,-63.85,3764,"B-15","Alloy 617","Plate",314626
"Cycle 9-10","CapPass",92.81,"Qualified",-0.00266,-63.84,3765,"B-15","Alloy 617","Plate",314626
"Cycle 9-10","CapPass",92.83,"Qualified",-0.00263,-60.46,3766,"B-15","Alloy 617","Plate",314626
"Cycle 9-10","CapPass",92.86,"Qualified",-0.00261,-57.00,3767,"B-15","Alloy 617","Plate",314626
"Cycle 9-10","CapPass",92.88,"Qualified",-0.00258,-53.33,3768,"B-15","Alloy 617","Plate",314626
"Cycle 9-10","CapPass",92.91,"Qualified",-0.00256,-50.12,3769,"B-15","Alloy 617","Plate",314626
"Cycle 9-10","CapPass",92.94,"Qualified",-0.00253,-46.38,3770,"B-15","Alloy 617","Plate",314626
"Cycle 9-10","CapPass",92.96,"Qualified",-0.00251,-43.24,3771,"B-15","Alloy 617","Plate",314626
"Cycle 9-10","CapPass",92.99,"Qualified",-0.00248,-39.81,3772,"B-15","Alloy 617","Plate",314626
"Cycle 9-10","CapPass",93.02,"Qualified",-0.00246,-36.13,3773,"B-15","Alloy 617","Plate",314626
"Cycle 9-10","CapPass",93.05,"Qualified",-0.00243,-33.09,3774,"B-15","Alloy 617","Plate",314626
"Cycle 9-10","CapPass",93.08,"Qualified",-0.00241,-29.86,3775,"B-15","Alloy 617","Plate",314626
"Cycle 9-10","CapPass",93.10,"Qualified",-0.00238,-26.47,3776,"B-15","Alloy 617","Plate",314626
"Cycle 9-10","CapPass",93.13,"Qualified",-0.00235,-23.26,3777,"B-15","Alloy 617","Plate",314626
"Cycle 9-10","CapPass",93.16,"Qualified",-0.00233,-20.36,3778,"B-15","Alloy 617","Plate",314626
"Cycle 9-10","CapPass",93.19,"Qualified",-0.00230,-17.00,3779,"B-15","Alloy 617","Plate",314626
"Cycle 9-10","CapPass",93.21,"Qualified",-0.00228,-13.56,3780,"B-15","Alloy 617","Plate",314626
"Cycle 9-10","CapPass",93.23,"Qualified",-0.00225,-10.60,3781,"B-15","Alloy 617","Plate",314626
"Cycle 9-10","CapPass",93.26,"Qualified",-0.00223,-7.62,3782,"B-15","Alloy 617","Plate",314626
"Cycle 9-10","CapPass",93.29,"Qualified",-0.00220,-4.74,3783,"B-15","Alloy 617","Plate",314626
"Cycle 9-10","CapPass",93.32,"Qualified",-0.00218,-1.95,3784,"B-15","Alloy 617","Plate",314626
"Cycle 9-10","CapPass",93.34,"Qualified",-0.00215,1.11,3785,"B-15","Alloy 617","Plate",314626
"Cycle 9-10","CapPass",93.37,"Qualified",-0.00213,3.84,3786,"B-15","Alloy 617","Plate",314626
"Cycle 9-10","CapPass",93.39,"Qualified",-0.00210,6.44,3787,"B-15","Alloy 617","Plate",314626
"Cycle 9-10","CapPass",93.42,"Qualified",-0.00207,9.08,3788,"B-15","Alloy 617","Plate",314626
"Cycle 9-10","CapPass",93.45,"Qualified",-0.00205,11.64,3789,"B-15","Alloy 617","Plate",314626
"Cycle 9-10","CapPass",93.47,"Qualified",-0.00202,14.39,3790,"B-15","Alloy 617","Plate",314626
"Cycle 9-10","CapPass",93.50,"Qualified",-0.00200,16.73,3791,"B-15","Alloy 617","Plate",314626
"Cycle 9-10","CapPass",93.52,"Qualified",-0.00197,19.46,3792,"B-15","Alloy 617","Plate",314626
"Cycle 9-10","CapPass",93.55,"Qualified",-0.00195,22.01,3793,"B-15","Alloy 617","Plate",314626
"Cycle 9-10","CapPass",93.58,"Qualified",-0.00192,24.55,3794,"B-15","Alloy 617","Plate",314626
"Cycle 9-10","CapPass",93.61,"Qualified",-0.00190,27.17,3795,"B-15","Alloy 617","Plate",314626
"Cycle 9-10","CapPass",93.63,"Qualified",-0.00187,29.77,3796,"B-15","Alloy 617","Plate",314626
"Cycle 9-10","CapPass",93.66,"Qualified",-0.00185,32.11,3797,"B-15","Alloy 617","Plate",314626
"Cycle 9-10","CapPass",93.69,"Qualified",-0.00182,34.60,3798,"B-15","Alloy 617","Plate",314626
"Cycle 9-10","CapPass",93.72,"Qualified",-0.00179,36.43,3799,"B-15","Alloy 617","Plate",314626
"Cycle 9-10","CapPass",93.75,"Qualified",-0.00177,38.25,3800,"B-15","Alloy 617","Plate",314626
"Cycle 9-10","CapPass",93.79,"Qualified",-0.00174,39.94,3801,"B-15","Alloy 617","Plate",314626
"Cycle 9-10","CapPass",93.80,"Qualified",-0.00173,40.89,3802,"B-15","Alloy 617","Plate",314626
"Cycle 9-10","CapPass",93.83,"Qualified",-0.00172,41.97,3803,"B-15","Alloy 617","Plate",314626
"Cycle 9-10","CapPass",93.88,"Qualified",-0.00169,43.56,3804,"B-15","Alloy 617","Plate",314626
"Cycle 9-10","CapPass",93.92,"Qualified",-0.00167,45.59,3805,"B-15","Alloy 617","Plate",314626
"Cycle 9-10","CapPass",93.96,"Qualified",-0.00164,47.91,3806,"B-15","Alloy 617","Plate",314626
"Cycle 9-10","CapPass",93.99,"Qualified",-0.00162,51.08,3807,"B-15","Alloy 617","Plate",314626
"Cycle 9-10","CapPass",94.02,"Qualified",-0.00159,54.16,3808,"B-15","Alloy 617","Plate",314626
"Cycle 9-10","CapPass",94.05,"Qualified",-0.00157,56.85,3809,"B-15","Alloy 617","Plate",314626
"Cycle 9-10","CapPass",94.06,"Qualified",-0.00154,59.22,3810,"B-15","Alloy 617","Plate",314626
"Cycle 9-10","CapPass",94.09,"Qualified",-0.00151,61.90,3811,"B-15","Alloy 617","Plate",314626
"Cycle 9-10","CapPass",94.11,"Qualified",-0.00149,64.81,3812,"B-15","Alloy 617","Plate",314626
"Cycle 9-10","CapPass",94.13,"Qualified",-0.00146,67.47,3813,"B-15","Alloy 617","Plate",314626
"Cycle 9-10","CapPass",94.15,"Qualified",-0.00144,69.90,3814,"B-15","Alloy 617","Plate",314626
"Cycle 9-10","CapPass",94.17,"Qualified",-0.00141,72.17,3815,"B-15","Alloy 617","Plate",314626
"Cycle 9-10","CapPass",94.19,"Qualified",-0.00139,74.43,3816,"B-15","Alloy 617","Plate",314626
"Cycle 9-10","CapPass",94.21,"Qualified",-0.00136,76.60,3817,"B-15","Alloy 617","Plate",314626
"Cycle 9-10","CapPass",94.23,"Qualified",-0.00134,78.52,3818,"B-15","Alloy 617","Plate",314626
"Cycle 9-10","CapPass",94.26,"Qualified",-0.00131,80.48,3819,"B-15","Alloy 617","Plate",314626
"Cycle 9-10","CapPass",94.29,"Qualified",-0.00128,82.30,3820,"B-15","Alloy 617","Plate",314626
"Cycle 9-10","CapPass",94.31,"Qualified",-0.00126,83.85,3821,"B-15","Alloy 617","Plate",314626
"Cycle 9-10","CapPass",94.34,"Qualified",-0.00123,85.23,3822,"B-15","Alloy 617","Plate",314626
"Cycle 9-10","CapPass",94.37,"Qualified",-0.00121,86.79,3823,"B-15","Alloy 617","Plate",314626
"Cycle 9-10","CapPass",94.40,"Qualified",-0.00118,88.34,3824,"B-15","Alloy 617","Plate",314626
"Cycle 9-10","CapPass",94.43,"Qualified",-0.00116,90.23,3825,"B-15","Alloy 617","Plate",314626
"Cycle 9-10","CapPass",94.45,"Qualified",-0.00113,91.82,3826,"B-15","Alloy 617","Plate",314626
"Cycle 9-10","CapPass",94.48,"Qualified",-0.00111,93.57,3827,"B-15","Alloy 617","Plate",314626
"Cycle 9-10","CapPass",94.51,"Qualified",-0.00108,95.18,3828,"B-15","Alloy 617","Plate",314626
"Cycle 9-10","CapPass",94.54,"Qualified",-0.00106,96.74,3829,"B-15","Alloy 617","Plate",314626
"Cycle 9-10","CapPass",94.56,"Qualified",-0.00103,98.22,3830,"B-15","Alloy 617","Plate",314626
"Cycle 9-10","CapPass",94.59,"Qualified",-0.00101,99.64,3831,"B-15","Alloy 617","Plate",314626
"Cycle 9-10","CapPass",94.61,"Qualified",-0.00098,101.31,3832,"B-15","Alloy 617","Plate",314626
"Cycle 9-10","CapPass",94.63,"Qualified",-0.00095,102.69,3833,"B-15","Alloy 617","Plate",314626
"Cycle 9-10","CapPass",94.66,"Qualified",-0.00093,104.22,3834,"B-15","Alloy 617","Plate",314626
"Cycle 9-10","CapPass",94.68,"Qualified",-0.00090,105.66,3835,"B-15","Alloy 617","Plate",314626
"Cycle 9-10","CapPass",94.70,"Qualified",-0.00088,107.07,3836,"B-15","Alloy 617","Plate",314626
"Cycle 9-10","CapPass",94.73,"Qualified",-0.00085,109.08,3837,"B-15","Alloy 617","Plate",314626
"Cycle 9-10","CapPass",94.75,"Qualified",-0.00083,110.69,3838,"B-15","Alloy 617","Plate",314626
"Cycle 9-10","CapPass",94.77,"Qualified",-0.00080,112.55,3839,"B-15","Alloy 617","Plate",314626
"Cycle 9-10","CapPass",94.79,"Qualified",-0.00078,114.40,3840,"B-15","Alloy 617","Plate",314626
"Cycle 9-10","CapPass",94.80,"Qualified",-0.00075,115.91,3841,"B-15","Alloy 617","Plate",314626
"Cycle 9-10","CapPass",94.81,"Qualified",-0.00075,116.07,3842,"B-15","Alloy 617","Plate",314626
"Cycle 9-10","CapPass",94.83,"Qualified",-0.00072,117.85,3843,"B-15","Alloy 617","Plate",314626
"Cycle 9-10","CapPass",94.84,"Qualified",-0.00070,119.32,3844,"B-15","Alloy 617","Plate",314626
"Cycle 9-10","CapPass",94.86,"Qualified",-0.00067,120.89,3845,"B-15","Alloy 617","Plate",314626
"Cycle 9-10","CapPass",94.88,"Qualified",-0.00065,122.70,3846,"B-15","Alloy 617","Plate",314626
"Cycle 9-10","CapPass",94.90,"Qualified",-0.00062,124.17,3847,"B-15","Alloy 617","Plate",314626
"Cycle 9-10","CapPass",94.91,"Qualified",-0.00060,125.29,3848,"B-15","Alloy 617","Plate",314626
"Cycle 9-10","CapPass",94.93,"Qualified",-0.00057,126.67,3849,"B-15","Alloy 617","Plate",314626
"Cycle 9-10","CapPass",94.95,"Qualified",-0.00055,127.75,3850,"B-15","Alloy 617","Plate",314626
"Cycle 9-10","CapPass",94.97,"Qualified",-0.00052,128.79,3851,"B-15","Alloy 617","Plate",314626
"Cycle 9-10","CapPass",94.98,"Qualified",-0.00049,129.69,3852,"B-15","Alloy 617","Plate",314626
"Cycle 9-10","CapPass",95.00,"Qualified",-0.00047,130.54,3853,"B-15","Alloy 617","Plate",314626
"Cycle 9-10","CapPass",95.02,"Qualified",-0.00044,131.25,3854,"B-15","Alloy 617","Plate",314626
"Cycle 9-10","CapPass",95.04,"Qualified",-0.00042,132.03,3855,"B-15","Alloy 617","Plate",314626
"Cycle 9-10","CapPass",95.06,"Qualified",-0.00039,132.40,3856,"B-15","Alloy 617","Plate",314626
"Cycle 9-10","CapPass",95.08,"Qualified",-0.00037,133.01,3857,"B-15","Alloy 617","Plate",314626
"Cycle 9-10","CapPass",95.10,"Qualified",-0.00034,133.37,3858,"B-15","Alloy 617","Plate",314626
"Cycle 9-10","CapPass",95.13,"Qualified",-0.00031,133.55,3859,"B-15","Alloy 617","Plate",314626
"Cycle 9-10","CapPass",95.14,"Qualified",-0.00029,133.83,3860,"B-15","Alloy 617","Plate",314626
"Cycle 9-10","CapPass",95.16,"Qualified",-0.00026,133.87,3861,"B-15","Alloy 617","Plate",314626
"Cycle 9-10","CapPass",95.19,"Qualified",-0.00024,134.02,3862,"B-15","Alloy 617","Plate",314626
"Cycle 9-10","CapPass",95.21,"Qualified",-0.00021,133.97,3863,"B-15","Alloy 617","Plate",314626
"Cycle 9-10","CapPass",95.23,"Qualified",-0.00019,133.97,3864,"B-15","Alloy 617","Plate",314626
"Cycle 9-10","CapPass",95.26,"Qualified",-0.00016,133.99,3865,"B-15","Alloy 617","Plate",314626
"Cycle 9-10","CapPass",95.29,"Qualified",-0.00014,133.83,3866,"B-15","Alloy 617","Plate",314626
"Cycle 9-10","CapPass",95.31,"Qualified",-0.00011,133.84,3867,"B-15","Alloy 617","Plate",314626
"Cycle 9-10","CapPass",95.34,"Qualified",-0.00008,133.75,3868,"B-15","Alloy 617","Plate",314626
"Cycle 9-10","CapPass",95.37,"Qualified",-0.00006,133.52,3869,"B-15","Alloy 617","Plate",314626
"Cycle 9-10","CapPass",95.39,"Qualified",-0.00003,133.49,3870,"B-15","Alloy 617","Plate",314626
"Cycle 9-10","CapPass",95.42,"Qualified",-0.00001,133.27,3871,"B-15","Alloy 617","Plate",314626
"Cycle 9-10","CapPass",95.45,"Qualified",0.00002,133.36,3872,"B-15","Alloy 617","Plate",314626
"Cycle 9-10","CapPass",95.47,"Qualified",0.00004,133.39,3873,"B-15","Alloy 617","Plate",314626
"Cycle 9-10","CapPass",95.50,"Qualified",0.00007,133.35,3874,"B-15","Alloy 617","Plate",314626
"Cycle 9-10","CapPass",95.53,"Qualified",0.00009,133.52,3875,"B-15","Alloy 617","Plate",314626
"Cycle 9-10","CapPass",95.55,"Qualified",0.00012,133.66,3876,"B-15","Alloy 617","Plate",314626
"Cycle 9-10","CapPass",95.59,"Qualified",0.00015,133.97,3877,"B-15","Alloy 617","Plate",314626
"Cycle 9-10","CapPass",95.61,"Qualified",0.00017,134.30,3878,"B-15","Alloy 617","Plate",314626
"Cycle 9-10","CapPass",95.63,"Qualified",0.00020,134.51,3879,"B-15","Alloy 617","Plate",314626
"Cycle 9-10","CapPass",95.66,"Qualified",0.00022,134.97,3880,"B-15","Alloy 617","Plate",314626
"Cycle 9-10","CapPass",95.69,"Qualified",0.00025,135.25,3881,"B-15","Alloy 617","Plate",314626
"Cycle 9-10","CapPass",95.71,"Qualified",0.00027,135.61,3882,"B-15","Alloy 617","Plate",314626
"Cycle 9-10","CapPass",95.73,"Qualified",0.00030,136.04,3883,"B-15","Alloy 617","Plate",314626
"Cycle 9-10","CapPass",95.76,"Qualified",0.00032,136.28,3884,"B-15","Alloy 617","Plate",314626
"Cycle 9-10","CapPass",95.78,"Qualified",0.00035,136.71,3885,"B-15","Alloy 617","Plate",314626
"Cycle 9-10","CapPass",95.80,"Qualified",0.00038,137.07,3886,"B-15","Alloy 617","Plate",314626
"Cycle 9-10","CapPass",95.80,"Qualified",0.00038,136.96,3887,"B-15","Alloy 617","Plate",314626
"Cycle 9-10","CapPass",95.83,"Qualified",0.00040,137.26,3888,"B-15","Alloy 617","Plate",314626
"Cycle 9-10","CapPass",95.85,"Qualified",0.00043,137.42,3889,"B-15","Alloy 617","Plate",314626
"Cycle 9-10","CapPass",95.88,"Qualified",0.00045,137.48,3890,"B-15","Alloy 617","Plate",314626
"Cycle 9-10","CapPass",95.90,"Qualified",0.00048,137.62,3891,"B-15","Alloy 617","Plate",314626
"Cycle 9-10","CapPass",95.93,"Qualified",0.00050,137.74,3892,"B-15","Alloy 617","Plate",314626
"Cycle 9-10","CapPass",95.95,"Qualified",0.00053,137.79,3893,"B-15","Alloy 617","Plate",314626
"Cycle 9-10","CapPass",95.98,"Qualified",0.00055,137.88,3894,"B-15","Alloy 617","Plate",314626
"Cycle 9-10","CapPass",96.00,"Qualified",0.00058,137.95,3895,"B-15","Alloy 617","Plate",314626
"Cycle 9-10","CapPass",96.03,"Qualified",0.00060,137.99,3896,"B-15","Alloy 617","Plate",314626
"Cycle 9-10","CapPass",96.05,"Qualified",0.00063,138.06,3897,"B-15","Alloy 617","Plate",314626
"Cycle 9-10","CapPass",96.08,"Qualified",0.00066,138.10,3898,"B-15","Alloy 617","Plate",314626
"Cycle 9-10","CapPass",96.11,"Qualified",0.00068,138.12,3899,"B-15","Alloy 617","Plate",314626
"Cycle 9-10","CapPass",96.13,"Qualified",0.00071,138.20,3900,"B-15","Alloy 617","Plate",314626
"Cycle 9-10","CapPass",96.16,"Qualified",0.00073,138.18,3901,"B-15","Alloy 617","Plate",314626
"Cycle 9-10","CapPass",96.19,"Qualified",0.00076,138.40,3902,"B-15","Alloy 617","Plate",314626
"Cycle 9-10","CapPass",96.21,"Qualified",0.00078,138.45,3903,"B-15","Alloy 617","Plate",314626
"Cycle 9-10","CapPass",96.23,"Qualified",0.00081,138.69,3904,"B-15","Alloy 617","Plate",314626
"Cycle 9-10","CapPass",96.26,"Qualified",0.00083,138.86,3905,"B-15","Alloy 617","Plate",314626
"Cycle 9-10","CapPass",96.29,"Qualified",0.00086,139.01,3906,"B-15","Alloy 617","Plate",314626
"Cycle 9-10","CapPass",96.31,"Qualified",0.00089,139.09,3907,"B-15","Alloy 617","Plate",314626
"Cycle 9-10","CapPass",96.34,"Qualified",0.00091,139.26,3908,"B-15","Alloy 617","Plate",314626
"Cycle 9-10","CapPass",96.36,"Qualified",0.00094,139.50,3909,"B-15","Alloy 617","Plate",314626
"Cycle 9-10","CapPass",96.39,"Qualified",0.00096,139.63,3910,"B-15","Alloy 617","Plate",314626
"Cycle 9-10","CapPass",96.41,"Qualified",0.00099,139.85,3911,"B-15","Alloy 617","Plate",314626
"Cycle 9-10","CapPass",96.44,"Qualified",0.00101,139.97,3912,"B-15","Alloy 617","Plate",314626
"Cycle 9-10","CapPass",96.46,"Qualified",0.00104,140.14,3913,"B-15","Alloy 617","Plate",314626
"Cycle 9-10","CapPass",96.48,"Qualified",0.00106,140.22,3914,"B-15","Alloy 617","Plate",314626
"Cycle 9-10","CapPass",96.51,"Qualified",0.00109,140.30,3915,"B-15","Alloy 617","Plate",314626
"Cycle 9-10","CapPass",96.54,"Qualified",0.00112,140.44,3916,"B-15","Alloy 617","Plate",314626
"Cycle 9-10","CapPass",96.56,"Qualified",0.00114,140.51,3917,"B-15","Alloy 617","Plate",314626
"Cycle 9-10","CapPass",96.59,"Qualified",0.00117,140.64,3918,"B-15","Alloy 617","Plate",314626
"Cycle 9-10","CapPass",96.61,"Qualified",0.00119,140.62,3919,"B-15","Alloy 617","Plate",314626
"Cycle 9-10","CapPass",96.64,"Qualified",0.00122,140.65,3920,"B-15","Alloy 617","Plate",314626
"Cycle 9-10","CapPass",96.66,"Qualified",0.00124,140.70,3921,"B-15","Alloy 617","Plate",314626
"Cycle 9-10","CapPass",96.69,"Qualified",0.00127,140.68,3922,"B-15","Alloy 617","Plate",314626
"Cycle 9-10","CapPass",96.71,"Qualified",0.00129,140.63,3923,"B-15","Alloy 617","Plate",314626
"Cycle 9-10","CapPass",96.74,"Qualified",0.00132,140.64,3924,"B-15","Alloy 617","Plate",314626
"Cycle 9-10","CapPass",96.76,"Qualified",0.00134,140.76,3925,"B-15","Alloy 617","Plate",314626
"Cycle 9-10","CapPass",96.80,"Qualified",0.00137,140.74,3926,"B-15","Alloy 617","Plate",314626
"Cycle 9-10","CapPass",96.80,"Qualified",0.00138,140.82,3927,"B-15","Alloy 617","Plate",314626
"Cycle 9-10","CapPass",96.82,"Qualified",0.00140,140.84,3928,"B-15","Alloy 617","Plate",314626
"Cycle 9-10","CapPass",96.84,"Qualified",0.00142,140.92,3929,"B-15","Alloy 617","Plate",314626
"Cycle 9-10","CapPass",96.88,"Qualified",0.00145,141.07,3930,"B-15","Alloy 617","Plate",314626
"Cycle 9-10","CapPass",96.90,"Qualified",0.00147,141.28,3931,"B-15","Alloy 617","Plate",314626
"Cycle 9-10","CapPass",96.92,"Qualified",0.00150,141.33,3932,"B-15","Alloy 617","Plate",314626
"Cycle 9-10","CapPass",96.95,"Qualified",0.00152,141.58,3933,"B-15","Alloy 617","Plate",314626
"Cycle 9-10","CapPass",96.98,"Qualified",0.00155,141.84,3934,"B-15","Alloy 617","Plate",314626
"Cycle 9-10","CapPass",97.00,"Qualified",0.00157,141.96,3935,"B-15","Alloy 617","Plate",314626
"Cycle 9-10","CapPass",97.02,"Qualified",0.00160,142.16,3936,"B-15","Alloy 617","Plate",314626
"Cycle 9-10","CapPass",97.05,"Qualified",0.00163,142.21,3937,"B-15","Alloy 617","Plate",314626
"Cycle 9-10","CapPass",97.07,"Qualified",0.00165,142.36,3938,"B-15","Alloy 617","Plate",314626
"Cycle 9-10","CapPass",97.09,"Qualified",0.00168,142.35,3939,"B-15","Alloy 617","Plate",314626
"Cycle 9-10","CapPass",97.12,"Qualified",0.00170,142.31,3940,"B-15","Alloy 617","Plate",314626
"Cycle 9-10","CapPass",97.14,"Qualified",0.00173,142.31,3941,"B-15","Alloy 617","Plate",314626
"Cycle 9-10","CapPass",97.17,"Qualified",0.00175,142.48,3942,"B-15","Alloy 617","Plate",314626
"Cycle 9-10","CapPass",97.20,"Qualified",0.00178,142.39,3943,"B-15","Alloy 617","Plate",314626
"Cycle 9-10","CapPass",97.22,"Qualified",0.00180,142.35,3944,"B-15","Alloy 617","Plate",314626
"Cycle 9-10","CapPass",97.25,"Qualified",0.00183,142.61,3945,"B-15","Alloy 617","Plate",314626
"Cycle 9-10","CapPass",97.27,"Qualified",0.00185,142.67,3946,"B-15","Alloy 617","Plate",314626
"Cycle 9-10","CapPass",97.30,"Qualified",0.00188,142.75,3947,"B-15","Alloy 617","Plate",314626
"Cycle 9-10","CapPass",97.32,"Qualified",0.00190,142.70,3948,"B-15","Alloy 617","Plate",314626
"Cycle 9-10","CapPass",97.35,"Qualified",0.00193,142.90,3949,"B-15","Alloy 617","Plate",314626
"Cycle 9-10","CapPass",97.38,"Qualified",0.00196,142.89,3950,"B-15","Alloy 617","Plate",314626
"Cycle 9-10","CapPass",97.40,"Qualified",0.00198,142.85,3951,"B-15","Alloy 617","Plate",314626
"Cycle 9-10","CapPass",97.42,"Qualified",0.00201,143.06,3952,"B-15","Alloy 617","Plate",314626
"Cycle 9-10","CapPass",97.45,"Qualified",0.00203,143.05,3953,"B-15","Alloy 617","Plate",314626
"Cycle 9-10","CapPass",97.48,"Qualified",0.00206,143.18,3954,"B-15","Alloy 617","Plate",314626
"Cycle 9-10","CapPass",97.50,"Qualified",0.00208,143.21,3955,"B-15","Alloy 617","Plate",314626
"Cycle 9-10","CapPass",97.52,"Qualified",0.00211,143.09,3956,"B-15","Alloy 617","Plate",314626
"Cycle 9-10","CapPass",97.55,"Qualified",0.00214,143.18,3957,"B-15","Alloy 617","Plate",314626
"Cycle 9-10","CapPass",97.58,"Qualified",0.00216,143.16,3958,"B-15","Alloy 617","Plate",314626
"Cycle 9-10","CapPass",97.60,"Qualified",0.00219,143.10,3959,"B-15","Alloy 617","Plate",314626
"Cycle 9-10","CapPass",97.63,"Qualified",0.00221,143.14,3960,"B-15","Alloy 617","Plate",314626
"Cycle 9-10","CapPass",97.65,"Qualified",0.00224,143.11,3961,"B-15","Alloy 617","Plate",314626
"Cycle 9-10","CapPass",97.67,"Qualified",0.00226,143.10,3962,"B-15","Alloy 617","Plate",314626
"Cycle 9-10","CapPass",97.70,"Qualified",0.00229,143.07,3963,"B-15","Alloy 617","Plate",314626
"Cycle 9-10","CapPass",97.73,"Qualified",0.00231,143.09,3964,"B-15","Alloy 617","Plate",314626
"Cycle 9-10","CapPass",97.75,"Qualified",0.00234,143.04,3965,"B-15","Alloy 617","Plate",314626
"Cycle 9-10","CapPass",97.78,"Qualified",0.00236,143.07,3966,"B-15","Alloy 617","Plate",314626
"Cycle 9-10","CapPass",97.80,"Qualified",0.00239,143.16,3967,"B-15","Alloy 617","Plate",314626
"Cycle 9-10","CapPass",97.80,"Qualified",0.00239,143.18,3968,"B-15","Alloy 617","Plate",314626
"Cycle 9-10","CapPass",97.83,"Qualified",0.00241,143.05,3969,"B-15","Alloy 617","Plate",314626
"Cycle 9-10","CapPass",97.85,"Qualified",0.00244,143.14,3970,"B-15","Alloy 617","Plate",314626
"Cycle 9-10","CapPass",97.88,"Qualified",0.00247,143.10,3971,"B-15","Alloy 617","Plate",314626
"Cycle 9-10","CapPass",97.91,"Qualified",0.00249,143.13,3972,"B-15","Alloy 617","Plate",314626
"Cycle 9-10","CapPass",97.94,"Qualified",0.00252,143.17,3973,"B-15","Alloy 617","Plate",314626
"Cycle 9-10","CapPass",97.96,"Qualified",0.00254,143.22,3974,"B-15","Alloy 617","Plate",314626
"Cycle 9-10","CapPass",97.98,"Qualified",0.00257,143.26,3975,"B-15","Alloy 617","Plate",314626
"Cycle 9-10","CapPass",98.01,"Qualified",0.00259,143.46,3976,"B-15","Alloy 617","Plate",314626
"Cycle 9-10","CapPass",98.03,"Qualified",0.00262,143.51,3977,"B-15","Alloy 617","Plate",314626
"Cycle 9-10","CapPass",98.05,"Qualified",0.00264,143.64,3978,"B-15","Alloy 617","Plate",314626
"Cycle 9-10","CapPass",98.09,"Qualified",0.00267,143.65,3979,"B-15","Alloy 617","Plate",314626
"Cycle 9-10","CapPass",98.11,"Qualified",0.00270,143.77,3980,"B-15","Alloy 617","Plate",314626
"Cycle 9-10","CapPass",98.13,"Qualified",0.00272,143.85,3981,"B-15","Alloy 617","Plate",314626
"Cycle 9-10","CapPass",98.16,"Qualified",0.00275,143.84,3982,"B-15","Alloy 617","Plate",314626
"Cycle 9-10","CapPass",98.19,"Qualified",0.00277,143.75,3983,"B-15","Alloy 617","Plate",314626
"Cycle 9-10","CapPass",98.21,"Qualified",0.00280,143.68,3984,"B-15","Alloy 617","Plate",314626
"Cycle 9-10","CapPass",98.23,"Qualified",0.00282,143.73,3985,"B-15","Alloy 617","Plate",314626
"Cycle 9-10","CapPass",98.26,"Qualified",0.00285,143.69,3986,"B-15","Alloy 617","Plate",314626
"Cycle 9-10","CapPass",98.29,"Qualified",0.00287,143.74,3987,"B-15","Alloy 617","Plate",314626
"Cycle 9-10","CapPass",98.31,"Qualified",0.00290,143.79,3988,"B-15","Alloy 617","Plate",314626
"Cycle 9-10","CapPass",98.34,"Qualified",0.00292,143.86,3989,"B-15","Alloy 617","Plate",314626
"Cycle 19-20","CapPass",206.43,"Qualified",0.00294,143.31,3990,"B-15","Alloy 617","Plate",314626
"Cycle 19-20","CapPass",206.45,"Qualified",0.00296,143.27,3991,"B-15","Alloy 617","Plate",314626
"Cycle 19-20","CapPass",206.48,"Qualified",0.00299,142.88,3992,"B-15","Alloy 617","Plate",314626
"Cycle 19-20","CapPass",206.51,"Qualified",0.00301,141.66,3993,"B-15","Alloy 617","Plate",314626
"Cycle 19-20","CapPass",206.55,"Qualified",0.00304,137.48,3994,"B-15","Alloy 617","Plate",314626
"Cycle 19-20","CapPass",206.63,"Qualified",0.00301,123.54,3995,"B-15","Alloy 617","Plate",314626
"Cycle 19-20","CapPass",206.65,"Qualified",0.00299,117.63,3996,"B-15","Alloy 617","Plate",314626
"Cycle 19-20","CapPass",206.67,"Qualified",0.00296,112.15,3997,"B-15","Alloy 617","Plate",314626
"Cycle 19-20","CapPass",206.70,"Qualified",0.00294,107.37,3998,"B-15","Alloy 617","Plate",314626
"Cycle 19-20","CapPass",206.71,"Qualified",0.00291,103.18,3999,"B-15","Alloy 617","Plate",314626
"Cycle 19-20","CapPass",206.73,"Qualified",0.00289,98.89,4000,"B-15","Alloy 617","Plate",314626
"Cycle 19-20","CapPass",206.75,"Qualified",0.00286,94.90,4001,"B-15","Alloy 617","Plate",314626
"Cycle 19-20","CapPass",206.76,"Qualified",0.00284,91.18,4002,"B-15","Alloy 617","Plate",314626
"Cycle 19-20","CapPass",206.78,"Qualified",0.00281,87.61,4003,"B-15","Alloy 617","Plate",314626
"Cycle 19-20","CapPass",206.80,"Qualified",0.00278,83.79,4004,"B-15","Alloy 617","Plate",314626
"Cycle 19-20","CapPass",206.80,"Qualified",0.00277,82.00,4005,"B-15","Alloy 617","Plate",314626
"Cycle 19-20","CapPass",206.81,"Qualified",0.00276,80.31,4006,"B-15","Alloy 617","Plate",314626
"Cycle 19-20","CapPass",206.84,"Qualified",0.00273,76.86,4007,"B-15","Alloy 617","Plate",314626
"Cycle 19-20","CapPass",206.86,"Qualified",0.00271,73.21,4008,"B-15","Alloy 617","Plate",314626
"Cycle 19-20","CapPass",206.88,"Qualified",0.00268,69.96,4009,"B-15","Alloy 617","Plate",314626
"Cycle 19-20","CapPass",206.90,"Qualified",0.00266,66.74,4010,"B-15","Alloy 617","Plate",314626
"Cycle 19-20","CapPass",206.92,"Qualified",0.00263,63.55,4011,"B-15","Alloy 617","Plate",314626
"Cycle 19-20","CapPass",206.95,"Qualified",0.00261,59.97,4012,"B-15","Alloy 617","Plate",314626
"Cycle 19-20","CapPass",206.98,"Qualified",0.00258,56.51,4013,"B-15","Alloy 617","Plate",314626
"Cycle 19-20","CapPass",207.00,"Qualified",0.00256,53.43,4014,"B-15","Alloy 617","Plate",314626
"Cycle 19-20","CapPass",207.03,"Qualified",0.00253,49.60,4015,"B-15","Alloy 617","Plate",314626
"Cycle 19-20","CapPass",207.06,"Qualified",0.00250,46.28,4016,"B-15","Alloy 617","Plate",314626
"Cycle 19-20","CapPass",207.09,"Qualified",0.00248,43.06,4017,"B-15","Alloy 617","Plate",314626
"Cycle 19-20","CapPass",207.12,"Qualified",0.00245,39.67,4018,"B-15","Alloy 617","Plate",314626
"Cycle 19-20","CapPass",207.15,"Qualified",0.00243,36.42,4019,"B-15","Alloy 617","Plate",314626
"Cycle 19-20","CapPass",207.17,"Qualified",0.00240,33.22,4020,"B-15","Alloy 617","Plate",314626
"Cycle 19-20","CapPass",207.20,"Qualified",0.00238,30.11,4021,"B-15","Alloy 617","Plate",314626
"Cycle 19-20","CapPass",207.23,"Qualified",0.00235,26.84,4022,"B-15","Alloy 617","Plate",314626
"Cycle 19-20","CapPass",207.26,"Qualified",0.00233,23.55,4023,"B-15","Alloy 617","Plate",314626
"Cycle 19-20","CapPass",207.28,"Qualified",0.00230,20.49,4024,"B-15","Alloy 617","Plate",314626
"Cycle 19-20","CapPass",207.31,"Qualified",0.00228,17.48,4025,"B-15","Alloy 617","Plate",314626
"Cycle 19-20","CapPass",207.34,"Qualified",0.00225,14.65,4026,"B-15","Alloy 617","Plate",314626
"Cycle 19-20","CapPass",207.36,"Qualified",0.00223,11.83,4027,"B-15","Alloy 617","Plate",314626
"Cycle 19-20","CapPass",207.39,"Qualified",0.00220,8.74,4028,"B-15","Alloy 617","Plate",314626
"Cycle 19-20","CapPass",207.41,"Qualified",0.00217,5.85,4029,"B-15","Alloy 617","Plate",314626
"Cycle 19-20","CapPass",207.45,"Qualified",0.00215,2.76,4030,"B-15","Alloy 617","Plate",314626
"Cycle 19-20","CapPass",207.47,"Qualified",0.00212,0.41,4031,"B-15","Alloy 617","Plate",314626
"Cycle 19-20","CapPass",207.50,"Qualified",0.00210,-2.38,4032,"B-15","Alloy 617","Plate",314626
"Cycle 19-20","CapPass",207.52,"Qualified",0.00207,-5.28,4033,"B-15","Alloy 617","Plate",314626
"Cycle 19-20","CapPass",207.55,"Qualified",0.00205,-7.89,4034,"B-15","Alloy 617","Plate",314626
"Cycle 19-20","CapPass",207.58,"Qualified",0.00202,-10.21,4035,"B-15","Alloy 617","Plate",314626
"Cycle 19-20","CapPass",207.61,"Qualified",0.00200,-12.38,4036,"B-15","Alloy 617","Plate",314626
"Cycle 19-20","CapPass",207.64,"Qualified",0.00197,-14.26,4037,"B-15","Alloy 617","Plate",314626
"Cycle 19-20","CapPass",207.69,"Qualified",0.00195,-15.67,4038,"B-15","Alloy 617","Plate",314626
"Cycle 19-20","CapPass",207.73,"Qualified",0.00192,-16.98,4039,"B-15","Alloy 617","Plate",314626
"Cycle 19-20","CapPass",207.79,"Qualified",0.00190,-18.74,4040,"B-15","Alloy 617","Plate",314626
"Cycle 19-20","CapPass",207.80,"Qualified",0.00188,-19.87,4041,"B-15","Alloy 617","Plate",314626
"Cycle 19-20","CapPass",207.83,"Qualified",0.00187,-21.88,4042,"B-15","Alloy 617","Plate",314626
"Cycle 19-20","CapPass",207.86,"Qualified",0.00184,-25.31,4043,"B-15","Alloy 617","Plate",314626
"Cycle 19-20","CapPass",207.89,"Qualified",0.00182,-28.74,4044,"B-15","Alloy 617","Plate",314626
"Cycle 19-20","CapPass",207.91,"Qualified",0.00179,-31.32,4045,"B-15","Alloy 617","Plate",314626
"Cycle 19-20","CapPass",207.92,"Qualified",0.00177,-34.19,4046,"B-15","Alloy 617","Plate",314626
"Cycle 19-20","CapPass",207.95,"Qualified",0.00174,-36.98,4047,"B-15","Alloy 617","Plate",314626
"Cycle 19-20","CapPass",207.96,"Qualified",0.00172,-39.62,4048,"B-15","Alloy 617","Plate",314626
"Cycle 19-20","CapPass",207.98,"Qualified",0.00169,-41.82,4049,"B-15","Alloy 617","Plate",314626
"Cycle 19-20","CapPass",208.00,"Qualified",0.00167,-43.95,4050,"B-15","Alloy 617","Plate",314626
"Cycle 19-20","CapPass",208.01,"Qualified",0.00164,-45.92,4051,"B-15","Alloy 617","Plate",314626
"Cycle 19-20","CapPass",208.04,"Qualified",0.00161,-47.84,4052,"B-15","Alloy 617","Plate",314626
"Cycle 19-20","CapPass",208.06,"Qualified",0.00159,-49.49,4053,"B-15","Alloy 617","Plate",314626
"Cycle 19-20","CapPass",208.09,"Qualified",0.00156,-51.12,4054,"B-15","Alloy 617","Plate",314626
"Cycle 19-20","CapPass",208.11,"Qualified",0.00154,-52.61,4055,"B-15","Alloy 617","Plate",314626
"Cycle 19-20","CapPass",208.13,"Qualified",0.00151,-54.06,4056,"B-15","Alloy 617","Plate",314626
"Cycle 19-20","CapPass",208.16,"Qualified",0.00149,-55.40,4057,"B-15","Alloy 617","Plate",314626
"Cycle 19-20","CapPass",208.20,"Qualified",0.00146,-56.76,4058,"B-15","Alloy 617","Plate",314626
"Cycle 19-20","CapPass",208.22,"Qualified",0.00144,-58.11,4059,"B-15","Alloy 617","Plate",314626
"Cycle 19-20","CapPass",208.25,"Qualified",0.00141,-59.49,4060,"B-15","Alloy 617","Plate",314626
"Cycle 19-20","CapPass",208.29,"Qualified",0.00139,-61.05,4061,"B-15","Alloy 617","Plate",314626
"Cycle 19-20","CapPass",208.32,"Qualified",0.00136,-62.98,4062,"B-15","Alloy 617","Plate",314626
"Cycle 19-20","CapPass",208.36,"Qualified",0.00134,-65.16,4063,"B-15","Alloy 617","Plate",314626
"Cycle 19-20","CapPass",208.38,"Qualified",0.00131,-66.97,4064,"B-15","Alloy 617","Plate",314626
"Cycle 19-20","CapPass",208.41,"Qualified",0.00128,-68.72,4065,"B-15","Alloy 617","Plate",314626
"Cycle 19-20","CapPass",208.44,"Qualified",0.00126,-70.73,4066,"B-15","Alloy 617","Plate",314626
"Cycle 19-20","CapPass",208.46,"Qualified",0.00123,-72.63,4067,"B-15","Alloy 617","Plate",314626
"Cycle 19-20","CapPass",208.48,"Qualified",0.00121,-74.43,4068,"B-15","Alloy 617","Plate",314626
"Cycle 19-20","CapPass",208.51,"Qualified",0.00118,-76.86,4069,"B-15","Alloy 617","Plate",314626
"Cycle 19-20","CapPass",208.53,"Qualified",0.00116,-79.37,4070,"B-15","Alloy 617","Plate",314626
"Cycle 19-20","CapPass",208.55,"Qualified",0.00113,-81.50,4071,"B-15","Alloy 617","Plate",314626
"Cycle 19-20","CapPass",208.57,"Qualified",0.00111,-83.92,4072,"B-15","Alloy 617","Plate",314626
"Cycle 19-20","CapPass",208.59,"Qualified",0.00108,-86.31,4073,"B-15","Alloy 617","Plate",314626
"Cycle 19-20","CapPass",208.60,"Qualified",0.00106,-88.58,4074,"B-15","Alloy 617","Plate",314626
"Cycle 19-20","CapPass",208.62,"Qualified",0.00103,-90.56,4075,"B-15","Alloy 617","Plate",314626
"Cycle 19-20","CapPass",208.64,"Qualified",0.00100,-92.63,4076,"B-15","Alloy 617","Plate",314626
"Cycle 19-20","CapPass",208.66,"Qualified",0.00098,-94.48,4077,"B-15","Alloy 617","Plate",314626
"Cycle 19-20","CapPass",208.67,"Qualified",0.00095,-96.44,4078,"B-15","Alloy 617","Plate",314626
"Cycle 19-20","CapPass",208.69,"Qualified",0.00092,-98.51,4079,"B-15","Alloy 617","Plate",314626
"Cycle 19-20","CapPass",208.70,"Qualified",0.00090,-100.1,4080,"B-15","Alloy 617","Plate",314626
"Cycle 19-20","CapPass",208.72,"Qualified",0.00087,-101.8,4081,"B-15","Alloy 617","Plate",314626
"Cycle 19-20","CapPass",208.73,"Qualified",0.00085,-103.3,4082,"B-15","Alloy 617","Plate",314626
"Cycle 19-20","CapPass",208.75,"Qualified",0.00082,-104.6,4083,"B-15","Alloy 617","Plate",314626
"Cycle 19-20","CapPass",208.76,"Qualified",0.00080,-105.9,4084,"B-15","Alloy 617","Plate",314626
"Cycle 19-20","CapPass",208.79,"Qualified",0.00077,-107.1,4085,"B-15","Alloy 617","Plate",314626
"Cycle 19-20","CapPass",208.80,"Qualified",0.00075,-108.4,4086,"B-15","Alloy 617","Plate",314626
"Cycle 19-20","CapPass",208.80,"Qualified",0.00074,-108.6,4087,"B-15","Alloy 617","Plate",314626
