Repository: js-molina/fatigue-A617

File: data/950C/Strain rate 0.001/0.60% strain/HTM_A20_Cycles_B13.csv (part 5 of 14)
"Cycle Label","Data State","Elapsed Time Sec","Qual State","Strain","Stress Mpa","Count","Sample","Alloy","Material_Form","Heat"
"Cycle 19-20","CapPass",208.98,"Qualified",0.00064,-111.9,4101,"B-13","Alloy 617","Plate",314626
"Cycle 19-20","CapPass",209.00,"Qualified",0.00061,-113.6,4102,"B-13","Alloy 617","Plate",314626
"Cycle 19-20","CapPass",209.02,"Qualified",0.00058,-115.1,4103,"B-13","Alloy 617","Plate",314626
"Cycle 19-20","CapPass",209.03,"Qualified",0.00056,-116.5,4104,"B-13","Alloy 617","Plate",314626
"Cycle 19-20","CapPass",209.05,"Qualified",0.00053,-117.9,4105,"B-13","Alloy 617","Plate",314626
"Cycle 19-20","CapPass",209.07,"Qualified",0.00051,-119.2,4106,"B-13","Alloy 617","Plate",314626
"Cycle 19-20","CapPass",209.09,"Qualified",0.00048,-120.6,4107,"B-13","Alloy 617","Plate",314626
"Cycle 19-20","CapPass",209.10,"Qualified",0.00046,-121.8,4108,"B-13","Alloy 617","Plate",314626
"Cycle 19-20","CapPass",209.12,"Qualified",0.00043,-123.1,4109,"B-13","Alloy 617","Plate",314626
"Cycle 19-20","CapPass",209.14,"Qualified",0.00040,-124.0,4110,"B-13","Alloy 617","Plate",314626
"Cycle 19-20","CapPass",209.16,"Qualified",0.00038,-124.9,4111,"B-13","Alloy 617","Plate",314626
"Cycle 19-20","CapPass",209.18,"Qualified",0.00035,-125.8,4112,"B-13","Alloy 617","Plate",314626
"Cycle 19-20","CapPass",209.19,"Qualified",0.00033,-126.8,4113,"B-13","Alloy 617","Plate",314626
"Cycle 19-20","CapPass",209.21,"Qualified",0.00030,-127.4,4114,"B-13","Alloy 617","Plate",314626
"Cycle 19-20","CapPass",209.23,"Qualified",0.00028,-128.1,4115,"B-13","Alloy 617","Plate",314626
"Cycle 19-20","CapPass",209.25,"Qualified",0.00025,-128.6,4116,"B-13","Alloy 617","Plate",314626
"Cycle 19-20","CapPass",209.27,"Qualified",0.00022,-129.1,4117,"B-13","Alloy 617","Plate",314626
"Cycle 19-20","CapPass",209.29,"Qualified",0.00020,-129.4,4118,"B-13","Alloy 617","Plate",314626
"Cycle 19-20","CapPass",209.32,"Qualified",0.00017,-129.7,4119,"B-13","Alloy 617","Plate",314626
"Cycle 19-20","CapPass",209.34,"Qualified",0.00015,-130.0,4120,"B-13","Alloy 617","Plate",314626
"Cycle 19-20","CapPass",209.36,"Qualified",0.00012,-130.1,4121,"B-13","Alloy 617","Plate",314626
"Cycle 19-20","CapPass",209.38,"Qualified",0.00010,-130.2,4122,"B-13","Alloy 617","Plate",314626
"Cycle 19-20","CapPass",209.41,"Qualified",0.00007,-130.2,4123,"B-13","Alloy 617","Plate",314626
"Cycle 19-20","CapPass",209.43,"Qualified",0.00005,-130.3,4124,"B-13","Alloy 617","Plate",314626
"Cycle 19-20","CapPass",209.46,"Qualified",0.00002,-130.2,4125,"B-13","Alloy 617","Plate",314626
"Cycle 19-20","CapPass",209.49,"Qualified",-0.00001,-130.1,4126,"B-13","Alloy 617","Plate",314626
"Cycle 19-20","CapPass",209.51,"Qualified",-0.00003,-130.1,4127,"B-13","Alloy 617","Plate",314626
"Cycle 19-20","CapPass",209.54,"Qualified",-0.00006,-130.2,4128,"B-13","Alloy 617","Plate",314626
"Cycle 19-20","CapPass",209.57,"Qualified",-0.00008,-130.2,4129,"B-13","Alloy 617","Plate",314626
"Cycle 19-20","CapPass",209.59,"Qualified",-0.00011,-130.3,4130,"B-13","Alloy 617","Plate",314626
"Cycle 19-20","CapPass",209.62,"Qualified",-0.00013,-130.6,4131,"B-13","Alloy 617","Plate",314626
"Cycle 19-20","CapPass",209.65,"Qualified",-0.00016,-130.9,4132,"B-13","Alloy 617","Plate",314626
"Cycle 19-20","CapPass",209.67,"Qualified",-0.00018,-131.1,4133,"B-13","Alloy 617","Plate",314626
"Cycle 19-20","CapPass",209.70,"Qualified",-0.00021,-131.4,4134,"B-13","Alloy 617","Plate",314626
"Cycle 19-20","CapPass",209.73,"Qualified",-0.00023,-131.6,4135,"B-13","Alloy 617","Plate",314626
"Cycle 19-20","CapPass",209.75,"Qualified",-0.00026,-131.9,4136,"B-13","Alloy 617","Plate",314626
"Cycle 19-20","CapPass",209.78,"Qualified",-0.00029,-132.2,4137,"B-13","Alloy 617","Plate",314626
"Cycle 19-20","CapPass",209.78,"Qualified",-0.00029,-132.3,4138,"B-13","Alloy 617","Plate",314626
"Cycle 19-20","CapPass",209.80,"Qualified",-0.00031,-132.6,4139,"B-13","Alloy 617","Plate",314626
"Cycle 19-20","CapPass",209.83,"Qualified",-0.00034,-132.8,4140,"B-13","Alloy 617","Plate",314626
"Cycle 19-20","CapPass",209.86,"Qualified",-0.00036,-133.2,4141,"B-13","Alloy 617","Plate",314626
"Cycle 19-20","CapPass",209.88,"Qualified",-0.00039,-133.5,4142,"B-13","Alloy 617","Plate",314626
"Cycle 19-20","CapPass",209.90,"Qualified",-0.00041,-133.8,4143,"B-13","Alloy 617","Plate",314626
"Cycle 19-20","CapPass",209.93,"Qualified",-0.00044,-134.2,4144,"B-13","Alloy 617","Plate",314626
"Cycle 19-20","CapPass",209.95,"Qualified",-0.00047,-134.6,4145,"B-13","Alloy 617","Plate",314626
"Cycle 19-20","CapPass",209.98,"Qualified",-0.00049,-134.9,4146,"B-13","Alloy 617","Plate",314626
"Cycle 19-20","CapPass",210.00,"Qualified",-0.00052,-135.2,4147,"B-13","Alloy 617","Plate",314626
"Cycle 19-20","CapPass",210.03,"Qualified",-0.00054,-135.5,4148,"B-13","Alloy 617","Plate",314626
"Cycle 19-20","CapPass",210.06,"Qualified",-0.00057,-135.8,4149,"B-13","Alloy 617","Plate",314626
"Cycle 19-20","CapPass",210.08,"Qualified",-0.00059,-136.1,4150,"B-13","Alloy 617","Plate",314626
"Cycle 19-20","CapPass",210.11,"Qualified",-0.00062,-136.4,4151,"B-13","Alloy 617","Plate",314626
"Cycle 19-20","CapPass",210.13,"Qualified",-0.00065,-136.6,4152,"B-13","Alloy 617","Plate",314626
"Cycle 19-20","CapPass",210.16,"Qualified",-0.00067,-136.9,4153,"B-13","Alloy 617","Plate",314626
"Cycle 19-20","CapPass",210.18,"Qualified",-0.00070,-137.1,4154,"B-13","Alloy 617","Plate",314626
"Cycle 19-20","CapPass",210.21,"Qualified",-0.00072,-137.5,4155,"B-13","Alloy 617","Plate",314626
"Cycle 19-20","CapPass",210.23,"Qualified",-0.00075,-137.7,4156,"B-13","Alloy 617","Plate",314626
"Cycle 19-20","CapPass",210.26,"Qualified",-0.00077,-137.9,4157,"B-13","Alloy 617","Plate",314626
"Cycle 19-20","CapPass",210.28,"Qualified",-0.00080,-138.2,4158,"B-13","Alloy 617","Plate",314626
"Cycle 19-20","CapPass",210.31,"Qualified",-0.00082,-138.5,4159,"B-13","Alloy 617","Plate",314626
"Cycle 19-20","CapPass",210.33,"Qualified",-0.00085,-138.7,4160,"B-13","Alloy 617","Plate",314626
"Cycle 19-20","CapPass",210.36,"Qualified",-0.00087,-138.9,4161,"B-13","Alloy 617","Plate",314626
"Cycle 19-20","CapPass",210.38,"Qualified",-0.00090,-139.0,4162,"B-13","Alloy 617","Plate",314626
"Cycle 19-20","CapPass",210.41,"Qualified",-0.00093,-139.3,4163,"B-13","Alloy 617","Plate",314626
"Cycle 19-20","CapPass",210.44,"Qualified",-0.00095,-139.6,4164,"B-13","Alloy 617","Plate",314626
"Cycle 19-20","CapPass",210.46,"Qualified",-0.00098,-139.8,4165,"B-13","Alloy 617","Plate",314626
"Cycle 19-20","CapPass",210.49,"Qualified",-0.00100,-140.0,4166,"B-13","Alloy 617","Plate",314626
"Cycle 19-20","CapPass",210.51,"Qualified",-0.00103,-140.2,4167,"B-13","Alloy 617","Plate",314626
"Cycle 19-20","CapPass",210.54,"Qualified",-0.00105,-140.5,4168,"B-13","Alloy 617","Plate",314626
"Cycle 19-20","CapPass",210.56,"Qualified",-0.00108,-140.7,4169,"B-13","Alloy 617","Plate",314626
"Cycle 19-20","CapPass",210.59,"Qualified",-0.00110,-140.9,4170,"B-13","Alloy 617","Plate",314626
"Cycle 19-20","CapPass",210.61,"Qualified",-0.00113,-141.0,4171,"B-13","Alloy 617","Plate",314626
"Cycle 19-20","CapPass",210.64,"Qualified",-0.00116,-141.3,4172,"B-13","Alloy 617","Plate",314626
"Cycle 19-20","CapPass",210.66,"Qualified",-0.00118,-141.4,4173,"B-13","Alloy 617","Plate",314626
"Cycle 19-20","CapPass",210.69,"Qualified",-0.00121,-141.6,4174,"B-13","Alloy 617","Plate",314626
"Cycle 19-20","CapPass",210.71,"Qualified",-0.00123,-141.8,4175,"B-13","Alloy 617","Plate",314626
"Cycle 19-20","CapPass",210.74,"Qualified",-0.00126,-141.9,4176,"B-13","Alloy 617","Plate",314626
"Cycle 19-20","CapPass",210.76,"Qualified",-0.00128,-142.1,4177,"B-13","Alloy 617","Plate",314626
"Cycle 19-20","CapPass",210.78,"Qualified",-0.00131,-142.1,4178,"B-13","Alloy 617","Plate",314626
"Cycle 19-20","CapPass",210.78,"Qualified",-0.00131,-142.1,4179,"B-13","Alloy 617","Plate",314626
"Cycle 19-20","CapPass",210.81,"Qualified",-0.00133,-142.1,4180,"B-13","Alloy 617","Plate",314626
"Cycle 19-20","CapPass",210.84,"Qualified",-0.00136,-142.2,4181,"B-13","Alloy 617","Plate",314626
"Cycle 19-20","CapPass",210.86,"Qualified",-0.00139,-142.3,4182,"B-13","Alloy 617","Plate",314626
"Cycle 19-20","CapPass",210.89,"Qualified",-0.00141,-142.4,4183,"B-13","Alloy 617","Plate",314626
"Cycle 19-20","CapPass",210.91,"Qualified",-0.00144,-142.4,4184,"B-13","Alloy 617","Plate",314626
"Cycle 19-20","CapPass",210.94,"Qualified",-0.00146,-142.5,4185,"B-13","Alloy 617","Plate",314626
"Cycle 19-20","CapPass",210.96,"Qualified",-0.00149,-142.6,4186,"B-13","Alloy 617","Plate",314626
"Cycle 19-20","CapPass",210.99,"Qualified",-0.00151,-142.6,4187,"B-13","Alloy 617","Plate",314626
"Cycle 19-20","CapPass",211.01,"Qualified",-0.00154,-142.7,4188,"B-13","Alloy 617","Plate",314626
"Cycle 19-20","CapPass",211.04,"Qualified",-0.00156,-142.8,4189,"B-13","Alloy 617","Plate",314626
"Cycle 19-20","CapPass",211.07,"Qualified",-0.00159,-142.8,4190,"B-13","Alloy 617","Plate",314626
"Cycle 19-20","CapPass",211.09,"Qualified",-0.00162,-142.8,4191,"B-13","Alloy 617","Plate",314626
"Cycle 19-20","CapPass",211.12,"Qualified",-0.00164,-142.8,4192,"B-13","Alloy 617","Plate",314626
"Cycle 19-20","CapPass",211.14,"Qualified",-0.00167,-143.0,4193,"B-13","Alloy 617","Plate",314626
"Cycle 19-20","CapPass",211.17,"Qualified",-0.00169,-143.0,4194,"B-13","Alloy 617","Plate",314626
"Cycle 19-20","CapPass",211.19,"Qualified",-0.00172,-143.1,4195,"B-13","Alloy 617","Plate",314626
"Cycle 19-20","CapPass",211.22,"Qualified",-0.00174,-143.1,4196,"B-13","Alloy 617","Plate",314626
"Cycle 19-20","CapPass",211.24,"Qualified",-0.00177,-143.3,4197,"B-13","Alloy 617","Plate",314626
"Cycle 19-20","CapPass",211.27,"Qualified",-0.00179,-143.3,4198,"B-13","Alloy 617","Plate",314626
"Cycle 19-20","CapPass",211.30,"Qualified",-0.00182,-143.3,4199,"B-13","Alloy 617","Plate",314626
"Cycle 19-20","CapPass",211.32,"Qualified",-0.00185,-143.4,4200,"B-13","Alloy 617","Plate",314626
"Cycle 19-20","CapPass",211.35,"Qualified",-0.00187,-143.6,4201,"B-13","Alloy 617","Plate",314626
"Cycle 19-20","CapPass",211.37,"Qualified",-0.00190,-143.7,4202,"B-13","Alloy 617","Plate",314626
"Cycle 19-20","CapPass",211.40,"Qualified",-0.00192,-143.7,4203,"B-13","Alloy 617","Plate",314626
"Cycle 19-20","CapPass",211.42,"Qualified",-0.00195,-143.9,4204,"B-13","Alloy 617","Plate",314626
"Cycle 19-20","CapPass",211.45,"Qualified",-0.00197,-144.1,4205,"B-13","Alloy 617","Plate",314626
"Cycle 19-20","CapPass",211.48,"Qualified",-0.00200,-144.1,4206,"B-13","Alloy 617","Plate",314626
"Cycle 19-20","CapPass",211.50,"Qualified",-0.00202,-144.2,4207,"B-13","Alloy 617","Plate",314626
"Cycle 19-20","CapPass",211.53,"Qualified",-0.00205,-144.4,4208,"B-13","Alloy 617","Plate",314626
"Cycle 19-20","CapPass",211.55,"Qualified",-0.00207,-144.6,4209,"B-13","Alloy 617","Plate",314626
"Cycle 19-20","CapPass",211.57,"Qualified",-0.00210,-144.7,4210,"B-13","Alloy 617","Plate",314626
"Cycle 19-20","CapPass",211.60,"Qualified",-0.00212,-144.9,4211,"B-13","Alloy 617","Plate",314626
"Cycle 19-20","CapPass",211.62,"Qualified",-0.00215,-144.9,4212,"B-13","Alloy 617","Plate",314626
"Cycle 19-20","CapPass",211.65,"Qualified",-0.00218,-144.9,4213,"B-13","Alloy 617","Plate",314626
"Cycle 19-20","CapPass",211.67,"Qualified",-0.00220,-145.1,4214,"B-13","Alloy 617","Plate",314626
"Cycle 19-20","CapPass",211.70,"Qualified",-0.00223,-145.1,4215,"B-13","Alloy 617","Plate",314626
"Cycle 19-20","CapPass",211.72,"Qualified",-0.00225,-145.2,4216,"B-13","Alloy 617","Plate",314626
"Cycle 19-20","CapPass",211.75,"Qualified",-0.00228,-145.2,4217,"B-13","Alloy 617","Plate",314626
"Cycle 19-20","CapPass",211.77,"Qualified",-0.00230,-145.2,4218,"B-13","Alloy 617","Plate",314626
"Cycle 19-20","CapPass",211.78,"Qualified",-0.00231,-145.3,4219,"B-13","Alloy 617","Plate",314626
"Cycle 19-20","CapPass",211.80,"Qualified",-0.00233,-145.1,4220,"B-13","Alloy 617","Plate",314626
"Cycle 19-20","CapPass",211.82,"Qualified",-0.00235,-145.2,4221,"B-13","Alloy 617","Plate",314626
"Cycle 19-20","CapPass",211.85,"Qualified",-0.00238,-145.3,4222,"B-13","Alloy 617","Plate",314626
"Cycle 19-20","CapPass",211.88,"Qualified",-0.00241,-145.2,4223,"B-13","Alloy 617","Plate",314626
"Cycle 19-20","CapPass",211.90,"Qualified",-0.00243,-145.3,4224,"B-13","Alloy 617","Plate",314626
"Cycle 19-20","CapPass",211.93,"Qualified",-0.00246,-145.3,4225,"B-13","Alloy 617","Plate",314626
"Cycle 19-20","CapPass",211.95,"Qualified",-0.00248,-145.4,4226,"B-13","Alloy 617","Plate",314626
"Cycle 19-20","CapPass",211.98,"Qualified",-0.00251,-145.4,4227,"B-13","Alloy 617","Plate",314626
"Cycle 19-20","CapPass",212.01,"Qualified",-0.00253,-145.6,4228,"B-13","Alloy 617","Plate",314626
"Cycle 19-20","CapPass",212.03,"Qualified",-0.00256,-145.5,4229,"B-13","Alloy 617","Plate",314626
"Cycle 19-20","CapPass",212.06,"Qualified",-0.00258,-145.6,4230,"B-13","Alloy 617","Plate",314626
"Cycle 19-20","CapPass",212.08,"Qualified",-0.00261,-145.8,4231,"B-13","Alloy 617","Plate",314626
"Cycle 19-20","CapPass",212.11,"Qualified",-0.00263,-145.8,4232,"B-13","Alloy 617","Plate",314626
"Cycle 19-20","CapPass",212.13,"Qualified",-0.00266,-145.8,4233,"B-13","Alloy 617","Plate",314626
"Cycle 19-20","CapPass",212.16,"Qualified",-0.00269,-146.0,4234,"B-13","Alloy 617","Plate",314626
"Cycle 19-20","CapPass",212.18,"Qualified",-0.00271,-146.0,4235,"B-13","Alloy 617","Plate",314626
"Cycle 19-20","CapPass",212.21,"Qualified",-0.00274,-146.0,4236,"B-13","Alloy 617","Plate",314626
"Cycle 19-20","CapPass",212.23,"Qualified",-0.00276,-146.0,4237,"B-13","Alloy 617","Plate",314626
"Cycle 19-20","CapPass",212.26,"Qualified",-0.00279,-146.2,4238,"B-13","Alloy 617","Plate",314626
"Cycle 19-20","CapPass",212.28,"Qualified",-0.00281,-146.2,4239,"B-13","Alloy 617","Plate",314626
"Cycle 19-20","CapPass",212.31,"Qualified",-0.00284,-146.2,4240,"B-13","Alloy 617","Plate",314626
"Cycle 19-20","CapPass",212.33,"Qualified",-0.00286,-146.2,4241,"B-13","Alloy 617","Plate",314626
"Cycle 19-20","CapPass",212.36,"Qualified",-0.00289,-146.1,4242,"B-13","Alloy 617","Plate",314626
"Cycle 19-20","CapPass",212.38,"Qualified",-0.00291,-146.3,4243,"B-13","Alloy 617","Plate",314626
"Cycle 19-20","CapPass",212.41,"Qualified",-0.00294,-146.4,4244,"B-13","Alloy 617","Plate",314626
"Cycle 19-20","CapPass",212.43,"Qualified",-0.00296,-146.4,4245,"B-13","Alloy 617","Plate",314626
"Cycle 19-20","CapPass",212.46,"Qualified",-0.00299,-145.9,4246,"B-13","Alloy 617","Plate",314626
"Cycle 19-20","CapPass",212.49,"Qualified",-0.00302,-144.9,4247,"B-13","Alloy 617","Plate",314626
"Cycle 19-20","CapPass",212.52,"Qualified",-0.00304,-142.3,4248,"B-13","Alloy 617","Plate",314626
"Cycle 19-20","CapPass",212.63,"Qualified",-0.00302,-122.3,4249,"B-13","Alloy 617","Plate",314626
"Cycle 19-20","CapPass",212.66,"Qualified",-0.00299,-116.7,4250,"B-13","Alloy 617","Plate",314626
"Cycle 19-20","CapPass",212.68,"Qualified",-0.00296,-111.5,4251,"B-13","Alloy 617","Plate",314626
"Cycle 19-20","CapPass",212.70,"Qualified",-0.00294,-106.2,4252,"B-13","Alloy 617","Plate",314626
"Cycle 19-20","CapPass",212.72,"Qualified",-0.00291,-101.8,4253,"B-13","Alloy 617","Plate",314626
"Cycle 19-20","CapPass",212.73,"Qualified",-0.00289,-97.69,4254,"B-13","Alloy 617","Plate",314626
"Cycle 19-20","CapPass",212.75,"Qualified",-0.00286,-93.17,4255,"B-13","Alloy 617","Plate",314626
"Cycle 19-20","CapPass",212.77,"Qualified",-0.00284,-89.13,4256,"B-13","Alloy 617","Plate",314626
"Cycle 19-20","CapPass",212.78,"Qualified",-0.00282,-86.35,4257,"B-13","Alloy 617","Plate",314626
"Cycle 19-20","CapPass",212.78,"Qualified",-0.00281,-85.40,4258,"B-13","Alloy 617","Plate",314626
"Cycle 19-20","CapPass",212.80,"Qualified",-0.00278,-81.68,4259,"B-13","Alloy 617","Plate",314626
"Cycle 19-20","CapPass",212.82,"Qualified",-0.00276,-77.85,4260,"B-13","Alloy 617","Plate",314626
"Cycle 19-20","CapPass",212.84,"Qualified",-0.00273,-74.21,4261,"B-13","Alloy 617","Plate",314626
"Cycle 19-20","CapPass",212.86,"Qualified",-0.00271,-70.49,4262,"B-13","Alloy 617","Plate",314626
"Cycle 19-20","CapPass",212.88,"Qualified",-0.00268,-67.10,4263,"B-13","Alloy 617","Plate",314626
"Cycle 19-20","CapPass",212.90,"Qualified",-0.00266,-63.77,4264,"B-13","Alloy 617","Plate",314626
"Cycle 19-20","CapPass",212.92,"Qualified",-0.00263,-60.32,4265,"B-13","Alloy 617","Plate",314626
"Cycle 19-20","CapPass",212.94,"Qualified",-0.00261,-56.73,4266,"B-13","Alloy 617","Plate",314626
"Cycle 19-20","CapPass",212.97,"Qualified",-0.00258,-53.58,4267,"B-13","Alloy 617","Plate",314626
"Cycle 19-20","CapPass",212.99,"Qualified",-0.00255,-50.12,4268,"B-13","Alloy 617","Plate",314626
"Cycle 19-20","CapPass",213.02,"Qualified",-0.00253,-46.53,4269,"B-13","Alloy 617","Plate",314626
"Cycle 19-20","CapPass",213.05,"Qualified",-0.00250,-43.10,4270,"B-13","Alloy 617","Plate",314626
"Cycle 19-20","CapPass",213.08,"Qualified",-0.00248,-39.74,4271,"B-13","Alloy 617","Plate",314626
"Cycle 19-20","CapPass",213.10,"Qualified",-0.00245,-36.30,4272,"B-13","Alloy 617","Plate",314626
"Cycle 19-20","CapPass",213.13,"Qualified",-0.00243,-33.24,4273,"B-13","Alloy 617","Plate",314626
"Cycle 19-20","CapPass",213.16,"Qualified",-0.00240,-30.03,4274,"B-13","Alloy 617","Plate",314626
"Cycle 19-20","CapPass",213.18,"Qualified",-0.00238,-26.99,4275,"B-13","Alloy 617","Plate",314626
"Cycle 19-20","CapPass",213.21,"Qualified",-0.00235,-23.56,4276,"B-13","Alloy 617","Plate",314626
"Cycle 19-20","CapPass",213.24,"Qualified",-0.00232,-20.23,4277,"B-13","Alloy 617","Plate",314626
"Cycle 19-20","CapPass",213.27,"Qualified",-0.00230,-17.26,4278,"B-13","Alloy 617","Plate",314626
"Cycle 19-20","CapPass",213.30,"Qualified",-0.00227,-13.72,4279,"B-13","Alloy 617","Plate",314626
"Cycle 19-20","CapPass",213.32,"Qualified",-0.00225,-10.53,4280,"B-13","Alloy 617","Plate",314626
"Cycle 19-20","CapPass",213.35,"Qualified",-0.00222,-7.28,4281,"B-13","Alloy 617","Plate",314626
"Cycle 19-20","CapPass",213.38,"Qualified",-0.00220,-4.36,4282,"B-13","Alloy 617","Plate",314626
"Cycle 19-20","CapPass",213.41,"Qualified",-0.00217,-1.05,4283,"B-13","Alloy 617","Plate",314626
"Cycle 19-20","CapPass",213.43,"Qualified",-0.00215,1.87,4284,"B-13","Alloy 617","Plate",314626
"Cycle 19-20","CapPass",213.46,"Qualified",-0.00212,4.72,4285,"B-13","Alloy 617","Plate",314626
"Cycle 19-20","CapPass",213.48,"Qualified",-0.00209,7.49,4286,"B-13","Alloy 617","Plate",314626
"Cycle 19-20","CapPass",213.51,"Qualified",-0.00207,10.35,4287,"B-13","Alloy 617","Plate",314626
"Cycle 19-20","CapPass",213.53,"Qualified",-0.00204,13.14,4288,"B-13","Alloy 617","Plate",314626
"Cycle 19-20","CapPass",213.56,"Qualified",-0.00202,15.88,4289,"B-13","Alloy 617","Plate",314626
"Cycle 19-20","CapPass",213.58,"Qualified",-0.00199,18.29,4290,"B-13","Alloy 617","Plate",314626
"Cycle 19-20","CapPass",213.61,"Qualified",-0.00197,21.07,4291,"B-13","Alloy 617","Plate",314626
"Cycle 19-20","CapPass",213.64,"Qualified",-0.00194,23.60,4292,"B-13","Alloy 617","Plate",314626
"Cycle 19-20","CapPass",213.66,"Qualified",-0.00192,26.12,4293,"B-13","Alloy 617","Plate",314626
"Cycle 19-20","CapPass",213.69,"Qualified",-0.00189,28.60,4294,"B-13","Alloy 617","Plate",314626
"Cycle 19-20","CapPass",213.71,"Qualified",-0.00186,31.14,4295,"B-13","Alloy 617","Plate",314626
"Cycle 19-20","CapPass",213.74,"Qualified",-0.00184,33.61,4296,"B-13","Alloy 617","Plate",314626
"Cycle 19-20","CapPass",213.77,"Qualified",-0.00181,35.86,4297,"B-13","Alloy 617","Plate",314626
"Cycle 19-20","CapPass",213.78,"Qualified",-0.00180,37.21,4298,"B-13","Alloy 617","Plate",314626
"Cycle 19-20","CapPass",213.79,"Qualified",-0.00179,38.33,4299,"B-13","Alloy 617","Plate",314626
"Cycle 19-20","CapPass",213.82,"Qualified",-0.00176,40.38,4300,"B-13","Alloy 617","Plate",314626
"Cycle 19-20","CapPass",213.85,"Qualified",-0.00174,42.16,4301,"B-13","Alloy 617","Plate",314626
"Cycle 19-20","CapPass",213.88,"Qualified",-0.00171,43.84,4302,"B-13","Alloy 617","Plate",314626
"Cycle 19-20","CapPass",213.92,"Qualified",-0.00169,45.60,4303,"B-13","Alloy 617","Plate",314626
"Cycle 19-20","CapPass",213.95,"Qualified",-0.00166,47.41,4304,"B-13","Alloy 617","Plate",314626
"Cycle 19-20","CapPass",213.99,"Qualified",-0.00164,49.34,4305,"B-13","Alloy 617","Plate",314626
"Cycle 19-20","CapPass",214.03,"Qualified",-0.00161,51.44,4306,"B-13","Alloy 617","Plate",314626
"Cycle 19-20","CapPass",214.06,"Qualified",-0.00158,53.46,4307,"B-13","Alloy 617","Plate",314626
"Cycle 19-20","CapPass",214.09,"Qualified",-0.00156,55.32,4308,"B-13","Alloy 617","Plate",314626
"Cycle 19-20","CapPass",214.13,"Qualified",-0.00153,57.75,4309,"B-13","Alloy 617","Plate",314626
"Cycle 19-20","CapPass",214.16,"Qualified",-0.00151,60.61,4310,"B-13","Alloy 617","Plate",314626
"Cycle 19-20","CapPass",214.19,"Qualified",-0.00148,63.12,4311,"B-13","Alloy 617","Plate",314626
"Cycle 19-20","CapPass",214.21,"Qualified",-0.00146,65.43,4312,"B-13","Alloy 617","Plate",314626
"Cycle 19-20","CapPass",214.23,"Qualified",-0.00143,67.71,4313,"B-13","Alloy 617","Plate",314626
"Cycle 19-20","CapPass",214.25,"Qualified",-0.00141,69.94,4314,"B-13","Alloy 617","Plate",314626
"Cycle 19-20","CapPass",214.28,"Qualified",-0.00138,72.29,4315,"B-13","Alloy 617","Plate",314626
"Cycle 19-20","CapPass",214.30,"Qualified",-0.00135,74.38,4316,"B-13","Alloy 617","Plate",314626
"Cycle 19-20","CapPass",214.32,"Qualified",-0.00133,76.93,4317,"B-13","Alloy 617","Plate",314626
"Cycle 19-20","CapPass",214.34,"Qualified",-0.00130,79.13,4318,"B-13","Alloy 617","Plate",314626
"Cycle 19-20","CapPass",214.36,"Qualified",-0.00128,81.08,4319,"B-13","Alloy 617","Plate",314626
"Cycle 19-20","CapPass",214.38,"Qualified",-0.00125,83.17,4320,"B-13","Alloy 617","Plate",314626
"Cycle 19-20","CapPass",214.41,"Qualified",-0.00123,84.94,4321,"B-13","Alloy 617","Plate",314626
"Cycle 19-20","CapPass",214.43,"Qualified",-0.00120,86.82,4322,"B-13","Alloy 617","Plate",314626
"Cycle 19-20","CapPass",214.45,"Qualified",-0.00117,88.54,4323,"B-13","Alloy 617","Plate",314626
"Cycle 19-20","CapPass",214.48,"Qualified",-0.00115,90.30,4324,"B-13","Alloy 617","Plate",314626
"Cycle 19-20","CapPass",214.50,"Qualified",-0.00112,91.79,4325,"B-13","Alloy 617","Plate",314626
"Cycle 19-20","CapPass",214.53,"Qualified",-0.00110,93.30,4326,"B-13","Alloy 617","Plate",314626
"Cycle 19-20","CapPass",214.55,"Qualified",-0.00107,94.66,4327,"B-13","Alloy 617","Plate",314626
"Cycle 19-20","CapPass",214.58,"Qualified",-0.00105,96.14,4328,"B-13","Alloy 617","Plate",314626
"Cycle 19-20","CapPass",214.61,"Qualified",-0.00102,97.56,4329,"B-13","Alloy 617","Plate",314626
"Cycle 19-20","CapPass",214.64,"Qualified",-0.00100,98.89,4330,"B-13","Alloy 617","Plate",314626
"Cycle 19-20","CapPass",214.67,"Qualified",-0.00097,100.43,4331,"B-13","Alloy 617","Plate",314626
"Cycle 19-20","CapPass",214.70,"Qualified",-0.00095,101.77,4332,"B-13","Alloy 617","Plate",314626
"Cycle 19-20","CapPass",214.73,"Qualified",-0.00092,103.41,4333,"B-13","Alloy 617","Plate",314626
"Cycle 19-20","CapPass",214.75,"Qualified",-0.00089,104.61,4334,"B-13","Alloy 617","Plate",314626
"Cycle 19-20","CapPass",214.78,"Qualified",-0.00087,105.92,4335,"B-13","Alloy 617","Plate",314626
"Cycle 19-20","CapPass",214.81,"Qualified",-0.00084,107.51,4336,"B-13","Alloy 617","Plate",314626
"Cycle 19-20","CapPass",214.84,"Qualified",-0.00082,108.79,4337,"B-13","Alloy 617","Plate",314626
"Cycle 19-20","CapPass",214.86,"Qualified",-0.00079,110.13,4338,"B-13","Alloy 617","Plate",314626
"Cycle 19-20","CapPass",214.89,"Qualified",-0.00077,111.52,4339,"B-13","Alloy 617","Plate",314626
"Cycle 19-20","CapPass",214.91,"Qualified",-0.00074,112.99,4340,"B-13","Alloy 617","Plate",314626
"Cycle 19-20","CapPass",214.94,"Qualified",-0.00072,114.24,4341,"B-13","Alloy 617","Plate",314626
"Cycle 19-20","CapPass",214.96,"Qualified",-0.00069,115.62,4342,"B-13","Alloy 617","Plate",314626
"Cycle 19-20","CapPass",214.99,"Qualified",-0.00067,116.74,4343,"B-13","Alloy 617","Plate",314626
"Cycle 19-20","CapPass",215.01,"Qualified",-0.00064,118.10,4344,"B-13","Alloy 617","Plate",314626
"Cycle 19-20","CapPass",215.03,"Qualified",-0.00061,119.11,4345,"B-13","Alloy 617","Plate",314626
"Cycle 19-20","CapPass",215.06,"Qualified",-0.00059,120.30,4346,"B-13","Alloy 617","Plate",314626
"Cycle 19-20","CapPass",215.08,"Qualified",-0.00056,121.32,4347,"B-13","Alloy 617","Plate",314626
"Cycle 19-20","CapPass",215.10,"Qualified",-0.00054,122.42,4348,"B-13","Alloy 617","Plate",314626
"Cycle 19-20","CapPass",215.13,"Qualified",-0.00051,123.49,4349,"B-13","Alloy 617","Plate",314626
"Cycle 19-20","CapPass",215.15,"Qualified",-0.00049,124.71,4350,"B-13","Alloy 617","Plate",314626
"Cycle 19-20","CapPass",215.18,"Qualified",-0.00046,125.97,4351,"B-13","Alloy 617","Plate",314626
"Cycle 19-20","CapPass",215.20,"Qualified",-0.00043,127.25,4352,"B-13","Alloy 617","Plate",314626
"Cycle 19-20","CapPass",215.22,"Qualified",-0.00041,128.47,4353,"B-13","Alloy 617","Plate",314626
"Cycle 19-20","CapPass",215.24,"Qualified",-0.00038,129.86,4354,"B-13","Alloy 617","Plate",314626
"Cycle 19-20","CapPass",215.26,"Qualified",-0.00036,131.20,4355,"B-13","Alloy 617","Plate",314626
"Cycle 19-20","CapPass",215.28,"Qualified",-0.00033,132.46,4356,"B-13","Alloy 617","Plate",314626
"Cycle 19-20","CapPass",215.30,"Qualified",-0.00030,133.83,4357,"B-13","Alloy 617","Plate",314626
"Cycle 19-20","CapPass",215.32,"Qualified",-0.00028,134.99,4358,"B-13","Alloy 617","Plate",314626
"Cycle 19-20","CapPass",215.33,"Qualified",-0.00025,136.20,4359,"B-13","Alloy 617","Plate",314626
"Cycle 19-20","CapPass",215.35,"Qualified",-0.00023,137.15,4360,"B-13","Alloy 617","Plate",314626
"Cycle 19-20","CapPass",215.37,"Qualified",-0.00020,138.19,4361,"B-13","Alloy 617","Plate",314626
"Cycle 19-20","CapPass",215.39,"Qualified",-0.00018,139.17,4362,"B-13","Alloy 617","Plate",314626
"Cycle 19-20","CapPass",215.41,"Qualified",-0.00015,139.93,4363,"B-13","Alloy 617","Plate",314626
"Cycle 19-20","CapPass",215.42,"Qualified",-0.00013,140.71,4364,"B-13","Alloy 617","Plate",314626
"Cycle 19-20","CapPass",215.44,"Qualified",-0.00010,141.42,4365,"B-13","Alloy 617","Plate",314626
"Cycle 19-20","CapPass",215.46,"Qualified",-0.00007,142.06,4366,"B-13","Alloy 617","Plate",314626
"Cycle 19-20","CapPass",215.48,"Qualified",-0.00005,142.52,4367,"B-13","Alloy 617","Plate",314626
"Cycle 19-20","CapPass",215.50,"Qualified",-0.00002,142.97,4368,"B-13","Alloy 617","Plate",314626
"Cycle 19-20","CapPass",215.51,"Qualified",0.00000,143.26,4369,"B-13","Alloy 617","Plate",314626
"Cycle 19-20","CapPass",215.53,"Qualified",0.00003,143.42,4370,"B-13","Alloy 617","Plate",314626
"Cycle 19-20","CapPass",215.55,"Qualified",0.00006,143.51,4371,"B-13","Alloy 617","Plate",314626
"Cycle 19-20","CapPass",215.57,"Qualified",0.00008,143.53,4372,"B-13","Alloy 617","Plate",314626
"Cycle 19-20","CapPass",215.59,"Qualified",0.00011,143.40,4373,"B-13","Alloy 617","Plate",314626
"Cycle 19-20","CapPass",215.62,"Qualified",0.00013,143.29,4374,"B-13","Alloy 617","Plate",314626
"Cycle 19-20","CapPass",215.64,"Qualified",0.00016,143.11,4375,"B-13","Alloy 617","Plate",314626
"Cycle 19-20","CapPass",215.66,"Qualified",0.00018,142.87,4376,"B-13","Alloy 617","Plate",314626
"Cycle 19-20","CapPass",215.69,"Qualified",0.00021,142.42,4377,"B-13","Alloy 617","Plate",314626
"Cycle 19-20","CapPass",215.71,"Qualified",0.00023,142.05,4378,"B-13","Alloy 617","Plate",314626
"Cycle 19-20","CapPass",215.74,"Qualified",0.00026,141.71,4379,"B-13","Alloy 617","Plate",314626
"Cycle 19-20","CapPass",215.76,"Qualified",0.00029,141.35,4380,"B-13","Alloy 617","Plate",314626
"Cycle 19-20","CapPass",215.78,"Qualified",0.00030,141.06,4381,"B-13","Alloy 617","Plate",314626
"Cycle 19-20","CapPass",215.79,"Qualified",0.00031,141.03,4382,"B-13","Alloy 617","Plate",314626
"Cycle 19-20","CapPass",215.81,"Qualified",0.00034,140.64,4383,"B-13","Alloy 617","Plate",314626
"Cycle 19-20","CapPass",215.84,"Qualified",0.00036,140.36,4384,"B-13","Alloy 617","Plate",314626
"Cycle 19-20","CapPass",215.86,"Qualified",0.00039,140.27,4385,"B-13","Alloy 617","Plate",314626
"Cycle 19-20","CapPass",215.89,"Qualified",0.00041,140.03,4386,"B-13","Alloy 617","Plate",314626
"Cycle 19-20","CapPass",215.92,"Qualified",0.00044,139.74,4387,"B-13","Alloy 617","Plate",314626
"Cycle 19-20","CapPass",215.94,"Qualified",0.00046,139.70,4388,"B-13","Alloy 617","Plate",314626
"Cycle 19-20","CapPass",215.97,"Qualified",0.00049,139.53,4389,"B-13","Alloy 617","Plate",314626
"Cycle 19-20","CapPass",216.00,"Qualified",0.00051,139.43,4390,"B-13","Alloy 617","Plate",314626
"Cycle 19-20","CapPass",216.02,"Qualified",0.00054,139.56,4391,"B-13","Alloy 617","Plate",314626
"Cycle 19-20","CapPass",216.05,"Qualified",0.00056,139.57,4392,"B-13","Alloy 617","Plate",314626
"Cycle 19-20","CapPass",216.07,"Qualified",0.00059,139.56,4393,"B-13","Alloy 617","Plate",314626
"Cycle 19-20","CapPass",216.10,"Qualified",0.00061,139.61,4394,"B-13","Alloy 617","Plate",314626
"Cycle 19-20","CapPass",216.12,"Qualified",0.00064,139.52,4395,"B-13","Alloy 617","Plate",314626
"Cycle 19-20","CapPass",216.15,"Qualified",0.00067,139.70,4396,"B-13","Alloy 617","Plate",314626
"Cycle 19-20","CapPass",216.18,"Qualified",0.00069,139.74,4397,"B-13","Alloy 617","Plate",314626
"Cycle 19-20","CapPass",216.20,"Qualified",0.00072,139.69,4398,"B-13","Alloy 617","Plate",314626
"Cycle 19-20","CapPass",216.23,"Qualified",0.00074,139.88,4399,"B-13","Alloy 617","Plate",314626
"Cycle 19-20","CapPass",216.25,"Qualified",0.00077,139.96,4400,"B-13","Alloy 617","Plate",314626
"Cycle 19-20","CapPass",216.28,"Qualified",0.00079,140.18,4401,"B-13","Alloy 617","Plate",314626
"Cycle 19-20","CapPass",216.31,"Qualified",0.00082,140.43,4402,"B-13","Alloy 617","Plate",314626
"Cycle 19-20","CapPass",216.33,"Qualified",0.00084,140.54,4403,"B-13","Alloy 617","Plate",314626
"Cycle 19-20","CapPass",216.36,"Qualified",0.00087,140.59,4404,"B-13","Alloy 617","Plate",314626
"Cycle 19-20","CapPass",216.39,"Qualified",0.00090,140.85,4405,"B-13","Alloy 617","Plate",314626
"Cycle 19-20","CapPass",216.41,"Qualified",0.00092,141.21,4406,"B-13","Alloy 617","Plate",314626
"Cycle 19-20","CapPass",216.44,"Qualified",0.00095,141.36,4407,"B-13","Alloy 617","Plate",314626
"Cycle 19-20","CapPass",216.46,"Qualified",0.00097,141.71,4408,"B-13","Alloy 617","Plate",314626
"Cycle 19-20","CapPass",216.49,"Qualified",0.00100,141.83,4409,"B-13","Alloy 617","Plate",314626
"Cycle 19-20","CapPass",216.51,"Qualified",0.00102,142.07,4410,"B-13","Alloy 617","Plate",314626
"Cycle 19-20","CapPass",216.53,"Qualified",0.00105,142.31,4411,"B-13","Alloy 617","Plate",314626
"Cycle 19-20","CapPass",216.56,"Qualified",0.00107,142.44,4412,"B-13","Alloy 617","Plate",314626
"Cycle 19-20","CapPass",216.59,"Qualified",0.00110,142.61,4413,"B-13","Alloy 617","Plate",314626
"Cycle 19-20","CapPass",216.61,"Qualified",0.00112,142.89,4414,"B-13","Alloy 617","Plate",314626
"Cycle 19-20","CapPass",216.64,"Qualified",0.00115,142.97,4415,"B-13","Alloy 617","Plate",314626
"Cycle 19-20","CapPass",216.66,"Qualified",0.00118,143.19,4416,"B-13","Alloy 617","Plate",314626
"Cycle 19-20","CapPass",216.69,"Qualified",0.00120,143.41,4417,"B-13","Alloy 617","Plate",314626
"Cycle 19-20","CapPass",216.71,"Qualified",0.00123,143.51,4418,"B-13","Alloy 617","Plate",314626
"Cycle 19-20","CapPass",216.74,"Qualified",0.00125,143.64,4419,"B-13","Alloy 617","Plate",314626
"Cycle 19-20","CapPass",216.76,"Qualified",0.00128,143.74,4420,"B-13","Alloy 617","Plate",314626
"Cycle 19-20","CapPass",216.78,"Qualified",0.00129,143.90,4421,"B-13","Alloy 617","Plate",314626
"Cycle 19-20","CapPass",216.79,"Qualified",0.00130,144.06,4422,"B-13","Alloy 617","Plate",314626
"Cycle 19-20","CapPass",216.81,"Qualified",0.00133,144.11,4423,"B-13","Alloy 617","Plate",314626
"Cycle 19-20","CapPass",216.84,"Qualified",0.00135,144.36,4424,"B-13","Alloy 617","Plate",314626
"Cycle 19-20","CapPass",216.86,"Qualified",0.00138,144.40,4425,"B-13","Alloy 617","Plate",314626
"Cycle 19-20","CapPass",216.89,"Qualified",0.00140,144.66,4426,"B-13","Alloy 617","Plate",314626
"Cycle 19-20","CapPass",216.91,"Qualified",0.00143,144.70,4427,"B-13","Alloy 617","Plate",314626
"Cycle 19-20","CapPass",216.94,"Qualified",0.00146,144.91,4428,"B-13","Alloy 617","Plate",314626
"Cycle 19-20","CapPass",216.96,"Qualified",0.00148,145.13,4429,"B-13","Alloy 617","Plate",314626
"Cycle 19-20","CapPass",216.99,"Qualified",0.00151,145.22,4430,"B-13","Alloy 617","Plate",314626
"Cycle 19-20","CapPass",217.01,"Qualified",0.00153,145.29,4431,"B-13","Alloy 617","Plate",314626
"Cycle 19-20","CapPass",217.03,"Qualified",0.00156,145.40,4432,"B-13","Alloy 617","Plate",314626
"Cycle 19-20","CapPass",217.06,"Qualified",0.00158,145.46,4433,"B-13","Alloy 617","Plate",314626
"Cycle 19-20","CapPass",217.09,"Qualified",0.00161,145.63,4434,"B-13","Alloy 617","Plate",314626
"Cycle 19-20","CapPass",217.11,"Qualified",0.00163,145.62,4435,"B-13","Alloy 617","Plate",314626
"Cycle 19-20","CapPass",217.14,"Qualified",0.00166,145.68,4436,"B-13","Alloy 617","Plate",314626
"Cycle 19-20","CapPass",217.17,"Qualified",0.00169,145.70,4437,"B-13","Alloy 617","Plate",314626
"Cycle 19-20","CapPass",217.19,"Qualified",0.00171,145.87,4438,"B-13","Alloy 617","Plate",314626
"Cycle 19-20","CapPass",217.22,"Qualified",0.00174,145.80,4439,"B-13","Alloy 617","Plate",314626
"Cycle 19-20","CapPass",217.25,"Qualified",0.00176,146.02,4440,"B-13","Alloy 617","Plate",314626
"Cycle 19-20","CapPass",217.27,"Qualified",0.00179,146.04,4441,"B-13","Alloy 617","Plate",314626
"Cycle 19-20","CapPass",217.30,"Qualified",0.00181,146.20,4442,"B-13","Alloy 617","Plate",314626
"Cycle 19-20","CapPass",217.32,"Qualified",0.00184,146.30,4443,"B-13","Alloy 617","Plate",314626
"Cycle 19-20","CapPass",217.35,"Qualified",0.00187,146.39,4444,"B-13","Alloy 617","Plate",314626
"Cycle 19-20","CapPass",217.37,"Qualified",0.00189,146.60,4445,"B-13","Alloy 617","Plate",314626
"Cycle 19-20","CapPass",217.40,"Qualified",0.00192,146.77,4446,"B-13","Alloy 617","Plate",314626
"Cycle 19-20","CapPass",217.42,"Qualified",0.00194,146.73,4447,"B-13","Alloy 617","Plate",314626
"Cycle 19-20","CapPass",217.44,"Qualified",0.00197,146.76,4448,"B-13","Alloy 617","Plate",314626
"Cycle 19-20","CapPass",217.47,"Qualified",0.00199,146.87,4449,"B-13","Alloy 617","Plate",314626
"Cycle 19-20","CapPass",217.49,"Qualified",0.00202,146.83,4450,"B-13","Alloy 617","Plate",314626
"Cycle 19-20","CapPass",217.52,"Qualified",0.00205,146.71,4451,"B-13","Alloy 617","Plate",314626
"Cycle 19-20","CapPass",217.54,"Qualified",0.00207,146.71,4452,"B-13","Alloy 617","Plate",314626
"Cycle 19-20","CapPass",217.57,"Qualified",0.00210,146.74,4453,"B-13","Alloy 617","Plate",314626
"Cycle 19-20","CapPass",217.59,"Qualified",0.00212,146.63,4454,"B-13","Alloy 617","Plate",314626
"Cycle 19-20","CapPass",217.61,"Qualified",0.00215,146.54,4455,"B-13","Alloy 617","Plate",314626
"Cycle 19-20","CapPass",217.64,"Qualified",0.00217,146.41,4456,"B-13","Alloy 617","Plate",314626
"Cycle 19-20","CapPass",217.67,"Qualified",0.00220,146.36,4457,"B-13","Alloy 617","Plate",314626
"Cycle 19-20","CapPass",217.69,"Qualified",0.00222,146.23,4458,"B-13","Alloy 617","Plate",314626
"Cycle 19-20","CapPass",217.72,"Qualified",0.00225,146.16,4459,"B-13","Alloy 617","Plate",314626
"Cycle 19-20","CapPass",217.75,"Qualified",0.00227,146.22,4460,"B-13","Alloy 617","Plate",314626
"Cycle 19-20","CapPass",217.77,"Qualified",0.00230,146.18,4461,"B-13","Alloy 617","Plate",314626
"Cycle 19-20","CapPass",217.78,"Qualified",0.00231,146.12,4462,"B-13","Alloy 617","Plate",314626
"Cycle 19-20","CapPass",217.80,"Qualified",0.00232,146.19,4463,"B-13","Alloy 617","Plate",314626
"Cycle 19-20","CapPass",217.82,"Qualified",0.00235,146.18,4464,"B-13","Alloy 617","Plate",314626
"Cycle 19-20","CapPass",217.85,"Qualified",0.00238,146.08,4465,"B-13","Alloy 617","Plate",314626
"Cycle 19-20","CapPass",217.87,"Qualified",0.00240,146.01,4466,"B-13","Alloy 617","Plate",314626
"Cycle 19-20","CapPass",217.90,"Qualified",0.00243,145.90,4467,"B-13","Alloy 617","Plate",314626
"Cycle 19-20","CapPass",217.92,"Qualified",0.00245,145.92,4468,"B-13","Alloy 617","Plate",314626
"Cycle 19-20","CapPass",217.95,"Qualified",0.00248,145.82,4469,"B-13","Alloy 617","Plate",314626
"Cycle 19-20","CapPass",217.98,"Qualified",0.00250,145.98,4470,"B-13","Alloy 617","Plate",314626
"Cycle 19-20","CapPass",218.00,"Qualified",0.00253,145.90,4471,"B-13","Alloy 617","Plate",314626
"Cycle 19-20","CapPass",218.03,"Qualified",0.00255,145.88,4472,"B-13","Alloy 617","Plate",314626
"Cycle 19-20","CapPass",218.05,"Qualified",0.00258,145.94,4473,"B-13","Alloy 617","Plate",314626
"Cycle 19-20","CapPass",218.08,"Qualified",0.00260,145.99,4474,"B-13","Alloy 617","Plate",314626
"Cycle 19-20","CapPass",218.11,"Qualified",0.00263,146.06,4475,"B-13","Alloy 617","Plate",314626
"Cycle 19-20","CapPass",218.13,"Qualified",0.00266,146.33,4476,"B-13","Alloy 617","Plate",314626
"Cycle 19-20","CapPass",218.16,"Qualified",0.00268,146.33,4477,"B-13","Alloy 617","Plate",314626
"Cycle 19-20","CapPass",218.18,"Qualified",0.00271,146.46,4478,"B-13","Alloy 617","Plate",314626
"Cycle 19-20","CapPass",218.21,"Qualified",0.00273,146.64,4479,"B-13","Alloy 617","Plate",314626
"Cycle 19-20","CapPass",218.23,"Qualified",0.00276,146.69,4480,"B-13","Alloy 617","Plate",314626
"Cycle 19-20","CapPass",218.26,"Qualified",0.00278,146.80,4481,"B-13","Alloy 617","Plate",314626
"Cycle 19-20","CapPass",218.28,"Qualified",0.00281,146.79,4482,"B-13","Alloy 617","Plate",314626
"Cycle 19-20","CapPass",218.31,"Qualified",0.00283,146.94,4483,"B-13","Alloy 617","Plate",314626
"Cycle 19-20","CapPass",218.33,"Qualified",0.00286,147.08,4484,"B-13","Alloy 617","Plate",314626
"Cycle 19-20","CapPass",218.36,"Qualified",0.00289,147.24,4485,"B-13","Alloy 617","Plate",314626
"Cycle 19-20","CapPass",218.38,"Qualified",0.00291,147.19,4486,"B-13","Alloy 617","Plate",314626
"Cycle 49-50","CapPass",566.67,"Qualified",0.00295,147.25,5463,"B-13","Alloy 617","Plate",314626
"Cycle 49-50","CapPass",566.70,"Qualified",0.00297,147.31,5464,"B-13","Alloy 617","Plate",314626
"Cycle 49-50","CapPass",566.72,"Qualified",0.00300,146.72,5465,"B-13","Alloy 617","Plate",314626
"Cycle 49-50","CapPass",566.75,"Qualified",0.00303,145.58,5466,"B-13","Alloy 617","Plate",314626
"Cycle 49-50","CapPass",566.78,"Qualified",0.00305,143.18,5467,"B-13","Alloy 617","Plate",314626
"Cycle 49-50","CapPass",566.79,"Qualified",0.00305,141.78,5468,"B-13","Alloy 617","Plate",314626
"Cycle 49-50","CapPass",566.88,"Qualified",0.00302,124.74,5469,"B-13","Alloy 617","Plate",314626
"Cycle 49-50","CapPass",566.91,"Qualified",0.00300,118.91,5470,"B-13","Alloy 617","Plate",314626
"Cycle 49-50","CapPass",566.93,"Qualified",0.00297,114.11,5471,"B-13","Alloy 617","Plate",314626
"Cycle 49-50","CapPass",566.95,"Qualified",0.00295,109.35,5472,"B-13","Alloy 617","Plate",314626
"Cycle 49-50","CapPass",566.97,"Qualified",0.00292,105.09,5473,"B-13","Alloy 617","Plate",314626
"Cycle 49-50","CapPass",566.98,"Qualified",0.00290,100.82,5474,"B-13","Alloy 617","Plate",314626
"Cycle 49-50","CapPass",567.00,"Qualified",0.00287,96.88,5475,"B-13","Alloy 617","Plate",314626
"Cycle 49-50","CapPass",567.02,"Qualified",0.00285,93.14,5476,"B-13","Alloy 617","Plate",314626
"Cycle 49-50","CapPass",567.03,"Qualified",0.00282,89.49,5477,"B-13","Alloy 617","Plate",314626
"Cycle 49-50","CapPass",567.05,"Qualified",0.00280,85.96,5478,"B-13","Alloy 617","Plate",314626
"Cycle 49-50","CapPass",567.07,"Qualified",0.00277,82.49,5479,"B-13","Alloy 617","Plate",314626
"Cycle 49-50","CapPass",567.09,"Qualified",0.00275,78.94,5480,"B-13","Alloy 617","Plate",314626
"Cycle 49-50","CapPass",567.11,"Qualified",0.00272,75.36,5481,"B-13","Alloy 617","Plate",314626
"Cycle 49-50","CapPass",567.13,"Qualified",0.00269,71.95,5482,"B-13","Alloy 617","Plate",314626
"Cycle 49-50","CapPass",567.15,"Qualified",0.00267,68.58,5483,"B-13","Alloy 617","Plate",314626
"Cycle 49-50","CapPass",567.17,"Qualified",0.00264,65.19,5484,"B-13","Alloy 617","Plate",314626
"Cycle 49-50","CapPass",567.19,"Qualified",0.00262,61.89,5485,"B-13","Alloy 617","Plate",314626
"Cycle 49-50","CapPass",567.22,"Qualified",0.00259,58.62,5486,"B-13","Alloy 617","Plate",314626
