Repository: js-molina/fatigue-A617

File: data/950C/Strain rate 0.001/0.60% strain/HTM_A20_Cycles_B15.csv (part 5 of 14)
"Cycle Label","Data State","Elapsed Time Sec","Qual State","Strain","Stress Mpa","Count","Sample","Alloy","Material_Form","Heat"
"Cycle 19-20","CapPass",208.82,"Qualified",0.00072,-109.4,4088,"B-15","Alloy 617","Plate",314626
"Cycle 19-20","CapPass",208.84,"Qualified",0.00069,-110.3,4089,"B-15","Alloy 617","Plate",314626
"Cycle 19-20","CapPass",208.86,"Qualified",0.00067,-111.3,4090,"B-15","Alloy 617","Plate",314626
"Cycle 19-20","CapPass",208.88,"Qualified",0.00064,-111.9,4091,"B-15","Alloy 617","Plate",314626
"Cycle 19-20","CapPass",208.91,"Qualified",0.00062,-112.6,4092,"B-15","Alloy 617","Plate",314626
"Cycle 19-20","CapPass",208.92,"Qualified",0.00059,-113.1,4093,"B-15","Alloy 617","Plate",314626
"Cycle 19-20","CapPass",208.95,"Qualified",0.00057,-113.5,4094,"B-15","Alloy 617","Plate",314626
"Cycle 19-20","CapPass",208.97,"Qualified",0.00054,-113.9,4095,"B-15","Alloy 617","Plate",314626
"Cycle 19-20","CapPass",209.00,"Qualified",0.00051,-114.2,4096,"B-15","Alloy 617","Plate",314626
"Cycle 19-20","CapPass",209.02,"Qualified",0.00049,-114.5,4097,"B-15","Alloy 617","Plate",314626
"Cycle 19-20","CapPass",209.05,"Qualified",0.00046,-114.9,4098,"B-15","Alloy 617","Plate",314626
"Cycle 19-20","CapPass",209.08,"Qualified",0.00044,-115.2,4099,"B-15","Alloy 617","Plate",314626
"Cycle 19-20","CapPass",209.10,"Qualified",0.00041,-115.5,4100,"B-15","Alloy 617","Plate",314626
"Cycle 19-20","CapPass",209.13,"Qualified",0.00039,-115.8,4101,"B-15","Alloy 617","Plate",314626
"Cycle 19-20","CapPass",209.16,"Qualified",0.00036,-116.2,4102,"B-15","Alloy 617","Plate",314626
"Cycle 19-20","CapPass",209.19,"Qualified",0.00034,-116.6,4103,"B-15","Alloy 617","Plate",314626
"Cycle 19-20","CapPass",209.21,"Qualified",0.00031,-117.3,4104,"B-15","Alloy 617","Plate",314626
"Cycle 19-20","CapPass",209.24,"Qualified",0.00028,-117.8,4105,"B-15","Alloy 617","Plate",314626
"Cycle 19-20","CapPass",209.26,"Qualified",0.00026,-118.5,4106,"B-15","Alloy 617","Plate",314626
"Cycle 19-20","CapPass",209.29,"Qualified",0.00023,-119.1,4107,"B-15","Alloy 617","Plate",314626
"Cycle 19-20","CapPass",209.32,"Qualified",0.00021,-119.8,4108,"B-15","Alloy 617","Plate",314626
"Cycle 19-20","CapPass",209.34,"Qualified",0.00018,-120.5,4109,"B-15","Alloy 617","Plate",314626
"Cycle 19-20","CapPass",209.37,"Qualified",0.00016,-120.9,4110,"B-15","Alloy 617","Plate",314626
"Cycle 19-20","CapPass",209.39,"Qualified",0.00013,-121.8,4111,"B-15","Alloy 617","Plate",314626
"Cycle 19-20","CapPass",209.42,"Qualified",0.00011,-122.4,4112,"B-15","Alloy 617","Plate",314626
"Cycle 19-20","CapPass",209.45,"Qualified",0.00008,-123.1,4113,"B-15","Alloy 617","Plate",314626
"Cycle 19-20","CapPass",209.47,"Qualified",0.00006,-123.6,4114,"B-15","Alloy 617","Plate",314626
"Cycle 19-20","CapPass",209.49,"Qualified",0.00003,-124.2,4115,"B-15","Alloy 617","Plate",314626
"Cycle 19-20","CapPass",209.51,"Qualified",0.00001,-124.7,4116,"B-15","Alloy 617","Plate",314626
"Cycle 19-20","CapPass",209.54,"Qualified",-0.00002,-125.2,4117,"B-15","Alloy 617","Plate",314626
"Cycle 19-20","CapPass",209.56,"Qualified",-0.00005,-125.7,4118,"B-15","Alloy 617","Plate",314626
"Cycle 19-20","CapPass",209.59,"Qualified",-0.00007,-126.3,4119,"B-15","Alloy 617","Plate",314626
"Cycle 19-20","CapPass",209.61,"Qualified",-0.00010,-126.7,4120,"B-15","Alloy 617","Plate",314626
"Cycle 19-20","CapPass",209.64,"Qualified",-0.00012,-127.1,4121,"B-15","Alloy 617","Plate",314626
"Cycle 19-20","CapPass",209.66,"Qualified",-0.00015,-127.5,4122,"B-15","Alloy 617","Plate",314626
"Cycle 19-20","CapPass",209.69,"Qualified",-0.00017,-127.7,4123,"B-15","Alloy 617","Plate",314626
"Cycle 19-20","CapPass",209.71,"Qualified",-0.00020,-128.3,4124,"B-15","Alloy 617","Plate",314626
"Cycle 19-20","CapPass",209.73,"Qualified",-0.00022,-128.6,4125,"B-15","Alloy 617","Plate",314626
"Cycle 19-20","CapPass",209.76,"Qualified",-0.00025,-128.9,4126,"B-15","Alloy 617","Plate",314626
"Cycle 19-20","CapPass",209.79,"Qualified",-0.00027,-129.3,4127,"B-15","Alloy 617","Plate",314626
"Cycle 19-20","CapPass",209.80,"Qualified",-0.00029,-129.7,4128,"B-15","Alloy 617","Plate",314626
"Cycle 19-20","CapPass",209.81,"Qualified",-0.00030,-129.7,4129,"B-15","Alloy 617","Plate",314626
"Cycle 19-20","CapPass",209.84,"Qualified",-0.00033,-130.1,4130,"B-15","Alloy 617","Plate",314626
"Cycle 19-20","CapPass",209.87,"Qualified",-0.00035,-130.3,4131,"B-15","Alloy 617","Plate",314626
"Cycle 19-20","CapPass",209.89,"Qualified",-0.00038,-130.7,4132,"B-15","Alloy 617","Plate",314626
"Cycle 19-20","CapPass",209.91,"Qualified",-0.00040,-131.0,4133,"B-15","Alloy 617","Plate",314626
"Cycle 19-20","CapPass",209.94,"Qualified",-0.00043,-131.4,4134,"B-15","Alloy 617","Plate",314626
"Cycle 19-20","CapPass",209.96,"Qualified",-0.00045,-131.5,4135,"B-15","Alloy 617","Plate",314626
"Cycle 19-20","CapPass",209.98,"Qualified",-0.00048,-131.8,4136,"B-15","Alloy 617","Plate",314626
"Cycle 19-20","CapPass",210.01,"Qualified",-0.00050,-132.1,4137,"B-15","Alloy 617","Plate",314626
"Cycle 19-20","CapPass",210.04,"Qualified",-0.00053,-132.3,4138,"B-15","Alloy 617","Plate",314626
"Cycle 19-20","CapPass",210.06,"Qualified",-0.00055,-132.4,4139,"B-15","Alloy 617","Plate",314626
"Cycle 19-20","CapPass",210.09,"Qualified",-0.00058,-132.6,4140,"B-15","Alloy 617","Plate",314626
"Cycle 19-20","CapPass",210.11,"Qualified",-0.00061,-132.8,4141,"B-15","Alloy 617","Plate",314626
"Cycle 19-20","CapPass",210.14,"Qualified",-0.00063,-133.0,4142,"B-15","Alloy 617","Plate",314626
"Cycle 19-20","CapPass",210.16,"Qualified",-0.00066,-133.2,4143,"B-15","Alloy 617","Plate",314626
"Cycle 19-20","CapPass",210.19,"Qualified",-0.00068,-133.2,4144,"B-15","Alloy 617","Plate",314626
"Cycle 19-20","CapPass",210.21,"Qualified",-0.00071,-133.2,4145,"B-15","Alloy 617","Plate",314626
"Cycle 19-20","CapPass",210.23,"Qualified",-0.00073,-133.4,4146,"B-15","Alloy 617","Plate",314626
"Cycle 19-20","CapPass",210.26,"Qualified",-0.00076,-133.6,4147,"B-15","Alloy 617","Plate",314626
"Cycle 19-20","CapPass",210.29,"Qualified",-0.00078,-133.6,4148,"B-15","Alloy 617","Plate",314626
"Cycle 19-20","CapPass",210.32,"Qualified",-0.00081,-133.6,4149,"B-15","Alloy 617","Plate",314626
"Cycle 19-20","CapPass",210.34,"Qualified",-0.00084,-133.6,4150,"B-15","Alloy 617","Plate",314626
"Cycle 19-20","CapPass",210.37,"Qualified",-0.00086,-133.8,4151,"B-15","Alloy 617","Plate",314626
"Cycle 19-20","CapPass",210.40,"Qualified",-0.00089,-134.0,4152,"B-15","Alloy 617","Plate",314626
"Cycle 19-20","CapPass",210.42,"Qualified",-0.00091,-133.9,4153,"B-15","Alloy 617","Plate",314626
"Cycle 19-20","CapPass",210.45,"Qualified",-0.00094,-134.1,4154,"B-15","Alloy 617","Plate",314626
"Cycle 19-20","CapPass",210.48,"Qualified",-0.00096,-134.3,4155,"B-15","Alloy 617","Plate",314626
"Cycle 19-20","CapPass",210.50,"Qualified",-0.00099,-134.4,4156,"B-15","Alloy 617","Plate",314626
"Cycle 19-20","CapPass",210.52,"Qualified",-0.00101,-134.5,4157,"B-15","Alloy 617","Plate",314626
"Cycle 19-20","CapPass",210.55,"Qualified",-0.00104,-134.7,4158,"B-15","Alloy 617","Plate",314626
"Cycle 19-20","CapPass",210.58,"Qualified",-0.00107,-134.8,4159,"B-15","Alloy 617","Plate",314626
"Cycle 19-20","CapPass",210.60,"Qualified",-0.00109,-134.8,4160,"B-15","Alloy 617","Plate",314626
"Cycle 19-20","CapPass",210.63,"Qualified",-0.00112,-134.9,4161,"B-15","Alloy 617","Plate",314626
"Cycle 19-20","CapPass",210.65,"Qualified",-0.00114,-135.0,4162,"B-15","Alloy 617","Plate",314626
"Cycle 19-20","CapPass",210.68,"Qualified",-0.00117,-135.2,4163,"B-15","Alloy 617","Plate",314626
"Cycle 19-20","CapPass",210.70,"Qualified",-0.00119,-135.2,4164,"B-15","Alloy 617","Plate",314626
"Cycle 19-20","CapPass",210.73,"Qualified",-0.00122,-135.3,4165,"B-15","Alloy 617","Plate",314626
"Cycle 19-20","CapPass",210.75,"Qualified",-0.00125,-135.4,4166,"B-15","Alloy 617","Plate",314626
"Cycle 19-20","CapPass",210.78,"Qualified",-0.00127,-135.6,4167,"B-15","Alloy 617","Plate",314626
"Cycle 19-20","CapPass",210.80,"Qualified",-0.00130,-135.8,4168,"B-15","Alloy 617","Plate",314626
"Cycle 19-20","CapPass",210.80,"Qualified",-0.00130,-135.9,4169,"B-15","Alloy 617","Plate",314626
"Cycle 19-20","CapPass",210.83,"Qualified",-0.00132,-135.9,4170,"B-15","Alloy 617","Plate",314626
"Cycle 19-20","CapPass",210.86,"Qualified",-0.00135,-136.1,4171,"B-15","Alloy 617","Plate",314626
"Cycle 19-20","CapPass",210.88,"Qualified",-0.00137,-136.2,4172,"B-15","Alloy 617","Plate",314626
"Cycle 19-20","CapPass",210.91,"Qualified",-0.00140,-136.6,4173,"B-15","Alloy 617","Plate",314626
"Cycle 19-20","CapPass",210.94,"Qualified",-0.00142,-136.7,4174,"B-15","Alloy 617","Plate",314626
"Cycle 19-20","CapPass",210.96,"Qualified",-0.00145,-136.9,4175,"B-15","Alloy 617","Plate",314626
"Cycle 19-20","CapPass",210.98,"Qualified",-0.00148,-137.2,4176,"B-15","Alloy 617","Plate",314626
"Cycle 19-20","CapPass",211.01,"Qualified",-0.00150,-137.4,4177,"B-15","Alloy 617","Plate",314626
"Cycle 19-20","CapPass",211.04,"Qualified",-0.00153,-137.6,4178,"B-15","Alloy 617","Plate",314626
"Cycle 19-20","CapPass",211.06,"Qualified",-0.00155,-137.9,4179,"B-15","Alloy 617","Plate",314626
"Cycle 19-20","CapPass",211.09,"Qualified",-0.00158,-138.1,4180,"B-15","Alloy 617","Plate",314626
"Cycle 19-20","CapPass",211.11,"Qualified",-0.00160,-138.4,4181,"B-15","Alloy 617","Plate",314626
"Cycle 19-20","CapPass",211.13,"Qualified",-0.00163,-138.5,4182,"B-15","Alloy 617","Plate",314626
"Cycle 19-20","CapPass",211.16,"Qualified",-0.00165,-139.0,4183,"B-15","Alloy 617","Plate",314626
"Cycle 19-20","CapPass",211.19,"Qualified",-0.00168,-139.0,4184,"B-15","Alloy 617","Plate",314626
"Cycle 19-20","CapPass",211.21,"Qualified",-0.00170,-139.3,4185,"B-15","Alloy 617","Plate",314626
"Cycle 19-20","CapPass",211.23,"Qualified",-0.00173,-139.4,4186,"B-15","Alloy 617","Plate",314626
"Cycle 19-20","CapPass",211.26,"Qualified",-0.00176,-139.6,4187,"B-15","Alloy 617","Plate",314626
"Cycle 19-20","CapPass",211.28,"Qualified",-0.00178,-139.6,4188,"B-15","Alloy 617","Plate",314626
"Cycle 19-20","CapPass",211.31,"Qualified",-0.00181,-139.7,4189,"B-15","Alloy 617","Plate",314626
"Cycle 19-20","CapPass",211.34,"Qualified",-0.00183,-139.9,4190,"B-15","Alloy 617","Plate",314626
"Cycle 19-20","CapPass",211.36,"Qualified",-0.00186,-139.9,4191,"B-15","Alloy 617","Plate",314626
"Cycle 19-20","CapPass",211.38,"Qualified",-0.00188,-139.9,4192,"B-15","Alloy 617","Plate",314626
"Cycle 19-20","CapPass",211.41,"Qualified",-0.00191,-140.0,4193,"B-15","Alloy 617","Plate",314626
"Cycle 19-20","CapPass",211.44,"Qualified",-0.00193,-139.9,4194,"B-15","Alloy 617","Plate",314626
"Cycle 19-20","CapPass",211.46,"Qualified",-0.00196,-139.9,4195,"B-15","Alloy 617","Plate",314626
"Cycle 19-20","CapPass",211.48,"Qualified",-0.00198,-140.0,4196,"B-15","Alloy 617","Plate",314626
"Cycle 19-20","CapPass",211.51,"Qualified",-0.00201,-140.1,4197,"B-15","Alloy 617","Plate",314626
"Cycle 19-20","CapPass",211.54,"Qualified",-0.00204,-140.1,4198,"B-15","Alloy 617","Plate",314626
"Cycle 19-20","CapPass",211.56,"Qualified",-0.00206,-140.2,4199,"B-15","Alloy 617","Plate",314626
"Cycle 19-20","CapPass",211.59,"Qualified",-0.00209,-140.2,4200,"B-15","Alloy 617","Plate",314626
"Cycle 19-20","CapPass",211.61,"Qualified",-0.00211,-140.2,4201,"B-15","Alloy 617","Plate",314626
"Cycle 19-20","CapPass",211.64,"Qualified",-0.00214,-140.2,4202,"B-15","Alloy 617","Plate",314626
"Cycle 19-20","CapPass",211.66,"Qualified",-0.00216,-140.2,4203,"B-15","Alloy 617","Plate",314626
"Cycle 19-20","CapPass",211.69,"Qualified",-0.00219,-140.4,4204,"B-15","Alloy 617","Plate",314626
"Cycle 19-20","CapPass",211.71,"Qualified",-0.00221,-140.3,4205,"B-15","Alloy 617","Plate",314626
"Cycle 19-20","CapPass",211.73,"Qualified",-0.00224,-140.5,4206,"B-15","Alloy 617","Plate",314626
"Cycle 19-20","CapPass",211.76,"Qualified",-0.00226,-140.5,4207,"B-15","Alloy 617","Plate",314626
"Cycle 19-20","CapPass",211.78,"Qualified",-0.00229,-140.4,4208,"B-15","Alloy 617","Plate",314626
"Cycle 19-20","CapPass",211.80,"Qualified",-0.00231,-140.4,4209,"B-15","Alloy 617","Plate",314626
"Cycle 19-20","CapPass",211.81,"Qualified",-0.00232,-140.2,4210,"B-15","Alloy 617","Plate",314626
"Cycle 19-20","CapPass",211.84,"Qualified",-0.00234,-140.3,4211,"B-15","Alloy 617","Plate",314626
"Cycle 19-20","CapPass",211.86,"Qualified",-0.00237,-140.2,4212,"B-15","Alloy 617","Plate",314626
"Cycle 19-20","CapPass",211.88,"Qualified",-0.00239,-140.2,4213,"B-15","Alloy 617","Plate",314626
"Cycle 19-20","CapPass",211.91,"Qualified",-0.00242,-140.0,4214,"B-15","Alloy 617","Plate",314626
"Cycle 19-20","CapPass",211.94,"Qualified",-0.00244,-140.0,4215,"B-15","Alloy 617","Plate",314626
"Cycle 19-20","CapPass",211.96,"Qualified",-0.00247,-139.8,4216,"B-15","Alloy 617","Plate",314626
"Cycle 19-20","CapPass",211.98,"Qualified",-0.00249,-139.7,4217,"B-15","Alloy 617","Plate",314626
"Cycle 19-20","CapPass",212.01,"Qualified",-0.00252,-139.6,4218,"B-15","Alloy 617","Plate",314626
"Cycle 19-20","CapPass",212.04,"Qualified",-0.00254,-139.4,4219,"B-15","Alloy 617","Plate",314626
"Cycle 19-20","CapPass",212.06,"Qualified",-0.00257,-139.5,4220,"B-15","Alloy 617","Plate",314626
"Cycle 19-20","CapPass",212.09,"Qualified",-0.00259,-139.5,4221,"B-15","Alloy 617","Plate",314626
"Cycle 19-20","CapPass",212.12,"Qualified",-0.00262,-139.4,4222,"B-15","Alloy 617","Plate",314626
"Cycle 19-20","CapPass",212.14,"Qualified",-0.00264,-139.4,4223,"B-15","Alloy 617","Plate",314626
"Cycle 19-20","CapPass",212.17,"Qualified",-0.00267,-139.5,4224,"B-15","Alloy 617","Plate",314626
"Cycle 19-20","CapPass",212.20,"Qualified",-0.00269,-139.6,4225,"B-15","Alloy 617","Plate",314626
"Cycle 19-20","CapPass",212.22,"Qualified",-0.00272,-139.7,4226,"B-15","Alloy 617","Plate",314626
"Cycle 19-20","CapPass",212.24,"Qualified",-0.00274,-139.8,4227,"B-15","Alloy 617","Plate",314626
"Cycle 19-20","CapPass",212.26,"Qualified",-0.00277,-140.0,4228,"B-15","Alloy 617","Plate",314626
"Cycle 19-20","CapPass",212.30,"Qualified",-0.00280,-140.0,4229,"B-15","Alloy 617","Plate",314626
"Cycle 19-20","CapPass",212.32,"Qualified",-0.00282,-140.1,4230,"B-15","Alloy 617","Plate",314626
"Cycle 19-20","CapPass",212.34,"Qualified",-0.00285,-140.3,4231,"B-15","Alloy 617","Plate",314626
"Cycle 19-20","CapPass",212.38,"Qualified",-0.00287,-140.5,4232,"B-15","Alloy 617","Plate",314626
"Cycle 19-20","CapPass",212.40,"Qualified",-0.00290,-140.6,4233,"B-15","Alloy 617","Plate",314626
"Cycle 19-20","CapPass",212.42,"Qualified",-0.00292,-140.7,4234,"B-15","Alloy 617","Plate",314626
"Cycle 19-20","CapPass",212.45,"Qualified",-0.00295,-140.8,4235,"B-15","Alloy 617","Plate",314626
"Cycle 19-20","CapPass",212.47,"Qualified",-0.00297,-140.6,4236,"B-15","Alloy 617","Plate",314626
"Cycle 19-20","CapPass",212.50,"Qualified",-0.00300,-140.1,4237,"B-15","Alloy 617","Plate",314626
"Cycle 19-20","CapPass",212.53,"Qualified",-0.00302,-138.2,4238,"B-15","Alloy 617","Plate",314626
"Cycle 19-20","CapPass",212.65,"Qualified",-0.00300,-116.5,4239,"B-15","Alloy 617","Plate",314626
"Cycle 19-20","CapPass",212.67,"Qualified",-0.00297,-110.8,4240,"B-15","Alloy 617","Plate",314626
"Cycle 19-20","CapPass",212.69,"Qualified",-0.00295,-105.9,4241,"B-15","Alloy 617","Plate",314626
"Cycle 19-20","CapPass",212.71,"Qualified",-0.00292,-101.3,4242,"B-15","Alloy 617","Plate",314626
"Cycle 19-20","CapPass",212.73,"Qualified",-0.00290,-97.02,4243,"B-15","Alloy 617","Plate",314626
"Cycle 19-20","CapPass",212.74,"Qualified",-0.00287,-92.62,4244,"B-15","Alloy 617","Plate",314626
"Cycle 19-20","CapPass",212.76,"Qualified",-0.00284,-88.75,4245,"B-15","Alloy 617","Plate",314626
"Cycle 19-20","CapPass",212.78,"Qualified",-0.00282,-84.76,4246,"B-15","Alloy 617","Plate",314626
"Cycle 19-20","CapPass",212.80,"Qualified",-0.00279,-81.05,4247,"B-15","Alloy 617","Plate",314626
"Cycle 19-20","CapPass",212.80,"Qualified",-0.00277,-78.64,4248,"B-15","Alloy 617","Plate",314626
"Cycle 19-20","CapPass",212.81,"Qualified",-0.00276,-77.52,4249,"B-15","Alloy 617","Plate",314626
"Cycle 19-20","CapPass",212.83,"Qualified",-0.00274,-73.87,4250,"B-15","Alloy 617","Plate",314626
"Cycle 19-20","CapPass",212.85,"Qualified",-0.00271,-70.30,4251,"B-15","Alloy 617","Plate",314626
"Cycle 19-20","CapPass",212.88,"Qualified",-0.00269,-66.80,4252,"B-15","Alloy 617","Plate",314626
"Cycle 19-20","CapPass",212.89,"Qualified",-0.00266,-63.30,4253,"B-15","Alloy 617","Plate",314626
"Cycle 19-20","CapPass",212.92,"Qualified",-0.00264,-59.72,4254,"B-15","Alloy 617","Plate",314626
"Cycle 19-20","CapPass",212.95,"Qualified",-0.00261,-56.41,4255,"B-15","Alloy 617","Plate",314626
"Cycle 19-20","CapPass",212.97,"Qualified",-0.00258,-53.23,4256,"B-15","Alloy 617","Plate",314626
"Cycle 19-20","CapPass",212.99,"Qualified",-0.00256,-49.80,4257,"B-15","Alloy 617","Plate",314626
"Cycle 19-20","CapPass",213.01,"Qualified",-0.00253,-46.62,4258,"B-15","Alloy 617","Plate",314626
"Cycle 19-20","CapPass",213.05,"Qualified",-0.00251,-43.37,4259,"B-15","Alloy 617","Plate",314626
"Cycle 19-20","CapPass",213.08,"Qualified",-0.00248,-40.11,4260,"B-15","Alloy 617","Plate",314626
"Cycle 19-20","CapPass",213.10,"Qualified",-0.00246,-36.77,4261,"B-15","Alloy 617","Plate",314626
"Cycle 19-20","CapPass",213.13,"Qualified",-0.00243,-33.56,4262,"B-15","Alloy 617","Plate",314626
"Cycle 19-20","CapPass",213.16,"Qualified",-0.00241,-30.02,4263,"B-15","Alloy 617","Plate",314626
"Cycle 19-20","CapPass",213.19,"Qualified",-0.00238,-26.90,4264,"B-15","Alloy 617","Plate",314626
"Cycle 19-20","CapPass",213.22,"Qualified",-0.00235,-23.72,4265,"B-15","Alloy 617","Plate",314626
"Cycle 19-20","CapPass",213.24,"Qualified",-0.00233,-20.76,4266,"B-15","Alloy 617","Plate",314626
"Cycle 19-20","CapPass",213.27,"Qualified",-0.00230,-17.57,4267,"B-15","Alloy 617","Plate",314626
"Cycle 19-20","CapPass",213.30,"Qualified",-0.00228,-14.37,4268,"B-15","Alloy 617","Plate",314626
"Cycle 19-20","CapPass",213.33,"Qualified",-0.00225,-11.40,4269,"B-15","Alloy 617","Plate",314626
"Cycle 19-20","CapPass",213.35,"Qualified",-0.00223,-8.78,4270,"B-15","Alloy 617","Plate",314626
"Cycle 19-20","CapPass",213.38,"Qualified",-0.00220,-5.75,4271,"B-15","Alloy 617","Plate",314626
"Cycle 19-20","CapPass",213.40,"Qualified",-0.00218,-3.07,4272,"B-15","Alloy 617","Plate",314626
"Cycle 19-20","CapPass",213.43,"Qualified",-0.00215,0.17,4273,"B-15","Alloy 617","Plate",314626
"Cycle 19-20","CapPass",213.45,"Qualified",-0.00213,2.80,4274,"B-15","Alloy 617","Plate",314626
"Cycle 19-20","CapPass",213.48,"Qualified",-0.00210,5.66,4275,"B-15","Alloy 617","Plate",314626
"Cycle 19-20","CapPass",213.51,"Qualified",-0.00207,8.35,4276,"B-15","Alloy 617","Plate",314626
"Cycle 19-20","CapPass",213.54,"Qualified",-0.00205,11.33,4277,"B-15","Alloy 617","Plate",314626
"Cycle 19-20","CapPass",213.56,"Qualified",-0.00202,13.81,4278,"B-15","Alloy 617","Plate",314626
"Cycle 19-20","CapPass",213.59,"Qualified",-0.00200,16.50,4279,"B-15","Alloy 617","Plate",314626
"Cycle 19-20","CapPass",213.62,"Qualified",-0.00197,19.70,4280,"B-15","Alloy 617","Plate",314626
"Cycle 19-20","CapPass",213.65,"Qualified",-0.00195,22.16,4281,"B-15","Alloy 617","Plate",314626
"Cycle 19-20","CapPass",213.67,"Qualified",-0.00192,24.84,4282,"B-15","Alloy 617","Plate",314626
"Cycle 19-20","CapPass",213.70,"Qualified",-0.00190,27.23,4283,"B-15","Alloy 617","Plate",314626
"Cycle 19-20","CapPass",213.73,"Qualified",-0.00187,30.24,4284,"B-15","Alloy 617","Plate",314626
"Cycle 19-20","CapPass",213.76,"Qualified",-0.00185,32.61,4285,"B-15","Alloy 617","Plate",314626
"Cycle 19-20","CapPass",213.78,"Qualified",-0.00182,34.98,4286,"B-15","Alloy 617","Plate",314626
"Cycle 19-20","CapPass",213.80,"Qualified",-0.00180,36.68,4287,"B-15","Alloy 617","Plate",314626
"Cycle 19-20","CapPass",213.81,"Qualified",-0.00179,36.88,4288,"B-15","Alloy 617","Plate",314626
"Cycle 19-20","CapPass",213.84,"Qualified",-0.00177,38.60,4289,"B-15","Alloy 617","Plate",314626
"Cycle 19-20","CapPass",213.88,"Qualified",-0.00174,40.32,4290,"B-15","Alloy 617","Plate",314626
"Cycle 19-20","CapPass",213.92,"Qualified",-0.00172,42.35,4291,"B-15","Alloy 617","Plate",314626
"Cycle 19-20","CapPass",213.96,"Qualified",-0.00169,43.79,4292,"B-15","Alloy 617","Plate",314626
"Cycle 19-20","CapPass",214.01,"Qualified",-0.00167,45.78,4293,"B-15","Alloy 617","Plate",314626
"Cycle 19-20","CapPass",214.05,"Qualified",-0.00164,48.13,4294,"B-15","Alloy 617","Plate",314626
"Cycle 19-20","CapPass",214.09,"Qualified",-0.00162,50.77,4295,"B-15","Alloy 617","Plate",314626
"Cycle 19-20","CapPass",214.11,"Qualified",-0.00159,54.09,4296,"B-15","Alloy 617","Plate",314626
"Cycle 19-20","CapPass",214.13,"Qualified",-0.00157,56.87,4297,"B-15","Alloy 617","Plate",314626
"Cycle 19-20","CapPass",214.16,"Qualified",-0.00154,59.42,4298,"B-15","Alloy 617","Plate",314626
"Cycle 19-20","CapPass",214.17,"Qualified",-0.00151,61.66,4299,"B-15","Alloy 617","Plate",314626
"Cycle 19-20","CapPass",214.20,"Qualified",-0.00149,64.19,4300,"B-15","Alloy 617","Plate",314626
"Cycle 19-20","CapPass",214.22,"Qualified",-0.00146,66.80,4301,"B-15","Alloy 617","Plate",314626
"Cycle 19-20","CapPass",214.23,"Qualified",-0.00144,69.33,4302,"B-15","Alloy 617","Plate",314626
"Cycle 19-20","CapPass",214.26,"Qualified",-0.00141,71.53,4303,"B-15","Alloy 617","Plate",314626
"Cycle 19-20","CapPass",214.28,"Qualified",-0.00139,73.74,4304,"B-15","Alloy 617","Plate",314626
"Cycle 19-20","CapPass",214.30,"Qualified",-0.00136,75.79,4305,"B-15","Alloy 617","Plate",314626
"Cycle 19-20","CapPass",214.32,"Qualified",-0.00134,77.61,4306,"B-15","Alloy 617","Plate",314626
"Cycle 19-20","CapPass",214.34,"Qualified",-0.00131,79.43,4307,"B-15","Alloy 617","Plate",314626
"Cycle 19-20","CapPass",214.37,"Qualified",-0.00129,81.09,4308,"B-15","Alloy 617","Plate",314626
"Cycle 19-20","CapPass",214.39,"Qualified",-0.00126,82.60,4309,"B-15","Alloy 617","Plate",314626
"Cycle 19-20","CapPass",214.42,"Qualified",-0.00123,84.09,4310,"B-15","Alloy 617","Plate",314626
"Cycle 19-20","CapPass",214.45,"Qualified",-0.00121,85.37,4311,"B-15","Alloy 617","Plate",314626
"Cycle 19-20","CapPass",214.48,"Qualified",-0.00118,86.88,4312,"B-15","Alloy 617","Plate",314626
"Cycle 19-20","CapPass",214.51,"Qualified",-0.00116,88.38,4313,"B-15","Alloy 617","Plate",314626
"Cycle 19-20","CapPass",214.54,"Qualified",-0.00113,89.92,4314,"B-15","Alloy 617","Plate",314626
"Cycle 19-20","CapPass",214.57,"Qualified",-0.00111,91.57,4315,"B-15","Alloy 617","Plate",314626
"Cycle 19-20","CapPass",214.59,"Qualified",-0.00108,93.21,4316,"B-15","Alloy 617","Plate",314626
"Cycle 19-20","CapPass",214.63,"Qualified",-0.00106,94.79,4317,"B-15","Alloy 617","Plate",314626
"Cycle 19-20","CapPass",214.66,"Qualified",-0.00103,96.43,4318,"B-15","Alloy 617","Plate",314626
"Cycle 19-20","CapPass",214.68,"Qualified",-0.00101,98.15,4319,"B-15","Alloy 617","Plate",314626
"Cycle 19-20","CapPass",214.70,"Qualified",-0.00098,99.75,4320,"B-15","Alloy 617","Plate",314626
"Cycle 19-20","CapPass",214.73,"Qualified",-0.00095,101.44,4321,"B-15","Alloy 617","Plate",314626
"Cycle 19-20","CapPass",214.76,"Qualified",-0.00093,102.93,4322,"B-15","Alloy 617","Plate",314626
"Cycle 19-20","CapPass",214.78,"Qualified",-0.00090,104.51,4323,"B-15","Alloy 617","Plate",314626
"Cycle 19-20","CapPass",214.80,"Qualified",-0.00088,106.47,4324,"B-15","Alloy 617","Plate",314626
"Cycle 19-20","CapPass",214.80,"Qualified",-0.00087,106.60,4325,"B-15","Alloy 617","Plate",314626
"Cycle 19-20","CapPass",214.83,"Qualified",-0.00085,108.31,4326,"B-15","Alloy 617","Plate",314626
"Cycle 19-20","CapPass",214.84,"Qualified",-0.00083,110.36,4327,"B-15","Alloy 617","Plate",314626
"Cycle 19-20","CapPass",214.87,"Qualified",-0.00080,112.28,4328,"B-15","Alloy 617","Plate",314626
"Cycle 19-20","CapPass",214.88,"Qualified",-0.00078,114.10,4329,"B-15","Alloy 617","Plate",314626
"Cycle 19-20","CapPass",214.91,"Qualified",-0.00075,115.97,4330,"B-15","Alloy 617","Plate",314626
"Cycle 19-20","CapPass",214.92,"Qualified",-0.00072,117.58,4331,"B-15","Alloy 617","Plate",314626
"Cycle 19-20","CapPass",214.94,"Qualified",-0.00070,119.24,4332,"B-15","Alloy 617","Plate",314626
"Cycle 19-20","CapPass",214.95,"Qualified",-0.00067,120.81,4333,"B-15","Alloy 617","Plate",314626
"Cycle 19-20","CapPass",214.97,"Qualified",-0.00065,122.50,4334,"B-15","Alloy 617","Plate",314626
"Cycle 19-20","CapPass",214.99,"Qualified",-0.00062,123.92,4335,"B-15","Alloy 617","Plate",314626
"Cycle 19-20","CapPass",215.01,"Qualified",-0.00060,125.29,4336,"B-15","Alloy 617","Plate",314626
"Cycle 19-20","CapPass",215.02,"Qualified",-0.00057,126.50,4337,"B-15","Alloy 617","Plate",314626
"Cycle 19-20","CapPass",215.04,"Qualified",-0.00054,127.61,4338,"B-15","Alloy 617","Plate",314626
"Cycle 19-20","CapPass",215.06,"Qualified",-0.00052,128.77,4339,"B-15","Alloy 617","Plate",314626
"Cycle 19-20","CapPass",215.08,"Qualified",-0.00049,129.71,4340,"B-15","Alloy 617","Plate",314626
"Cycle 19-20","CapPass",215.09,"Qualified",-0.00047,130.66,4341,"B-15","Alloy 617","Plate",314626
"Cycle 19-20","CapPass",215.11,"Qualified",-0.00044,131.30,4342,"B-15","Alloy 617","Plate",314626
"Cycle 19-20","CapPass",215.13,"Qualified",-0.00041,132.02,4343,"B-15","Alloy 617","Plate",314626
"Cycle 19-20","CapPass",215.15,"Qualified",-0.00039,132.46,4344,"B-15","Alloy 617","Plate",314626
"Cycle 19-20","CapPass",215.17,"Qualified",-0.00036,132.88,4345,"B-15","Alloy 617","Plate",314626
"Cycle 19-20","CapPass",215.19,"Qualified",-0.00034,133.18,4346,"B-15","Alloy 617","Plate",314626
"Cycle 19-20","CapPass",215.21,"Qualified",-0.00031,133.55,4347,"B-15","Alloy 617","Plate",314626
"Cycle 19-20","CapPass",215.23,"Qualified",-0.00029,133.65,4348,"B-15","Alloy 617","Plate",314626
"Cycle 19-20","CapPass",215.25,"Qualified",-0.00026,133.87,4349,"B-15","Alloy 617","Plate",314626
"Cycle 19-20","CapPass",215.27,"Qualified",-0.00024,133.82,4350,"B-15","Alloy 617","Plate",314626
"Cycle 19-20","CapPass",215.30,"Qualified",-0.00021,133.76,4351,"B-15","Alloy 617","Plate",314626
"Cycle 19-20","CapPass",215.33,"Qualified",-0.00019,133.57,4352,"B-15","Alloy 617","Plate",314626
"Cycle 19-20","CapPass",215.35,"Qualified",-0.00016,133.49,4353,"B-15","Alloy 617","Plate",314626
"Cycle 19-20","CapPass",215.38,"Qualified",-0.00013,133.34,4354,"B-15","Alloy 617","Plate",314626
"Cycle 19-20","CapPass",215.41,"Qualified",-0.00011,133.16,4355,"B-15","Alloy 617","Plate",314626
"Cycle 19-20","CapPass",215.43,"Qualified",-0.00008,133.02,4356,"B-15","Alloy 617","Plate",314626
"Cycle 19-20","CapPass",215.45,"Qualified",-0.00006,132.93,4357,"B-15","Alloy 617","Plate",314626
"Cycle 19-20","CapPass",215.48,"Qualified",-0.00003,132.79,4358,"B-15","Alloy 617","Plate",314626
"Cycle 19-20","CapPass",215.51,"Qualified",-0.00001,132.79,4359,"B-15","Alloy 617","Plate",314626
"Cycle 19-20","CapPass",215.54,"Qualified",0.00002,132.74,4360,"B-15","Alloy 617","Plate",314626
"Cycle 19-20","CapPass",215.57,"Qualified",0.00005,132.72,4361,"B-15","Alloy 617","Plate",314626
"Cycle 19-20","CapPass",215.59,"Qualified",0.00007,132.94,4362,"B-15","Alloy 617","Plate",314626
"Cycle 19-20","CapPass",215.62,"Qualified",0.00010,133.31,4363,"B-15","Alloy 617","Plate",314626
"Cycle 19-20","CapPass",215.65,"Qualified",0.00012,133.55,4364,"B-15","Alloy 617","Plate",314626
"Cycle 19-20","CapPass",215.67,"Qualified",0.00015,133.76,4365,"B-15","Alloy 617","Plate",314626
"Cycle 19-20","CapPass",215.70,"Qualified",0.00017,134.13,4366,"B-15","Alloy 617","Plate",314626
"Cycle 19-20","CapPass",215.72,"Qualified",0.00020,134.40,4367,"B-15","Alloy 617","Plate",314626
"Cycle 19-20","CapPass",215.74,"Qualified",0.00022,134.56,4368,"B-15","Alloy 617","Plate",314626
"Cycle 19-20","CapPass",215.76,"Qualified",0.00025,134.79,4369,"B-15","Alloy 617","Plate",314626
"Cycle 19-20","CapPass",215.80,"Qualified",0.00028,134.97,4370,"B-15","Alloy 617","Plate",314626
"Cycle 19-20","CapPass",215.80,"Qualified",0.00029,134.97,4371,"B-15","Alloy 617","Plate",314626
"Cycle 19-20","CapPass",215.82,"Qualified",0.00030,135.25,4372,"B-15","Alloy 617","Plate",314626
"Cycle 19-20","CapPass",215.84,"Qualified",0.00033,135.39,4373,"B-15","Alloy 617","Plate",314626
"Cycle 19-20","CapPass",215.88,"Qualified",0.00035,135.56,4374,"B-15","Alloy 617","Plate",314626
"Cycle 19-20","CapPass",215.90,"Qualified",0.00038,135.66,4375,"B-15","Alloy 617","Plate",314626
"Cycle 19-20","CapPass",215.92,"Qualified",0.00040,135.89,4376,"B-15","Alloy 617","Plate",314626
"Cycle 19-20","CapPass",215.95,"Qualified",0.00043,136.17,4377,"B-15","Alloy 617","Plate",314626
"Cycle 19-20","CapPass",215.98,"Qualified",0.00045,136.35,4378,"B-15","Alloy 617","Plate",314626
"Cycle 19-20","CapPass",216.00,"Qualified",0.00048,136.54,4379,"B-15","Alloy 617","Plate",314626
"Cycle 19-20","CapPass",216.02,"Qualified",0.00050,136.86,4380,"B-15","Alloy 617","Plate",314626
"Cycle 19-20","CapPass",216.05,"Qualified",0.00053,137.16,4381,"B-15","Alloy 617","Plate",314626
"Cycle 19-20","CapPass",216.08,"Qualified",0.00056,137.32,4382,"B-15","Alloy 617","Plate",314626
"Cycle 19-20","CapPass",216.10,"Qualified",0.00058,137.60,4383,"B-15","Alloy 617","Plate",314626
"Cycle 19-20","CapPass",216.13,"Qualified",0.00061,137.98,4384,"B-15","Alloy 617","Plate",314626
"Cycle 19-20","CapPass",216.15,"Qualified",0.00063,138.15,4385,"B-15","Alloy 617","Plate",314626
"Cycle 19-20","CapPass",216.17,"Qualified",0.00066,138.31,4386,"B-15","Alloy 617","Plate",314626
"Cycle 19-20","CapPass",216.20,"Qualified",0.00068,138.47,4387,"B-15","Alloy 617","Plate",314626
"Cycle 19-20","CapPass",216.23,"Qualified",0.00071,138.75,4388,"B-15","Alloy 617","Plate",314626
"Cycle 19-20","CapPass",216.25,"Qualified",0.00073,138.87,4389,"B-15","Alloy 617","Plate",314626
"Cycle 19-20","CapPass",216.27,"Qualified",0.00076,139.14,4390,"B-15","Alloy 617","Plate",314626
"Cycle 19-20","CapPass",216.30,"Qualified",0.00079,139.30,4391,"B-15","Alloy 617","Plate",314626
"Cycle 19-20","CapPass",216.33,"Qualified",0.00081,139.42,4392,"B-15","Alloy 617","Plate",314626
"Cycle 19-20","CapPass",216.35,"Qualified",0.00084,139.61,4393,"B-15","Alloy 617","Plate",314626
"Cycle 19-20","CapPass",216.38,"Qualified",0.00086,139.66,4394,"B-15","Alloy 617","Plate",314626
"Cycle 19-20","CapPass",216.40,"Qualified",0.00089,139.91,4395,"B-15","Alloy 617","Plate",314626
"Cycle 19-20","CapPass",216.42,"Qualified",0.00091,140.05,4396,"B-15","Alloy 617","Plate",314626
"Cycle 19-20","CapPass",216.45,"Qualified",0.00094,139.95,4397,"B-15","Alloy 617","Plate",314626
"Cycle 19-20","CapPass",216.47,"Qualified",0.00096,140.07,4398,"B-15","Alloy 617","Plate",314626
"Cycle 19-20","CapPass",216.49,"Qualified",0.00099,140.26,4399,"B-15","Alloy 617","Plate",314626
"Cycle 19-20","CapPass",216.51,"Qualified",0.00101,140.18,4400,"B-15","Alloy 617","Plate",314626
"Cycle 19-20","CapPass",216.55,"Qualified",0.00104,140.22,4401,"B-15","Alloy 617","Plate",314626
"Cycle 19-20","CapPass",216.57,"Qualified",0.00106,140.24,4402,"B-15","Alloy 617","Plate",314626
"Cycle 19-20","CapPass",216.59,"Qualified",0.00109,140.19,4403,"B-15","Alloy 617","Plate",314626
"Cycle 19-20","CapPass",216.62,"Qualified",0.00112,140.08,4404,"B-15","Alloy 617","Plate",314626
"Cycle 19-20","CapPass",216.64,"Qualified",0.00114,139.97,4405,"B-15","Alloy 617","Plate",314626
"Cycle 19-20","CapPass",216.67,"Qualified",0.00117,140.06,4406,"B-15","Alloy 617","Plate",314626
"Cycle 19-20","CapPass",216.70,"Qualified",0.00119,139.91,4407,"B-15","Alloy 617","Plate",314626
"Cycle 19-20","CapPass",216.72,"Qualified",0.00122,139.72,4408,"B-15","Alloy 617","Plate",314626
"Cycle 19-20","CapPass",216.75,"Qualified",0.00124,139.69,4409,"B-15","Alloy 617","Plate",314626
"Cycle 19-20","CapPass",216.77,"Qualified",0.00127,139.73,4410,"B-15","Alloy 617","Plate",314626
"Cycle 19-20","CapPass",216.80,"Qualified",0.00129,139.74,4411,"B-15","Alloy 617","Plate",314626
"Cycle 19-20","CapPass",216.80,"Qualified",0.00130,139.62,4412,"B-15","Alloy 617","Plate",314626
"Cycle 19-20","CapPass",216.83,"Qualified",0.00132,139.80,4413,"B-15","Alloy 617","Plate",314626
"Cycle 19-20","CapPass",216.85,"Qualified",0.00134,139.81,4414,"B-15","Alloy 617","Plate",314626
"Cycle 19-20","CapPass",216.88,"Qualified",0.00137,139.79,4415,"B-15","Alloy 617","Plate",314626
"Cycle 19-20","CapPass",216.91,"Qualified",0.00140,140.04,4416,"B-15","Alloy 617","Plate",314626
"Cycle 19-20","CapPass",216.94,"Qualified",0.00142,140.09,4417,"B-15","Alloy 617","Plate",314626
"Cycle 19-20","CapPass",216.96,"Qualified",0.00145,140.15,4418,"B-15","Alloy 617","Plate",314626
"Cycle 19-20","CapPass",216.98,"Qualified",0.00147,140.46,4419,"B-15","Alloy 617","Plate",314626
"Cycle 19-20","CapPass",217.01,"Qualified",0.00150,140.68,4420,"B-15","Alloy 617","Plate",314626
"Cycle 19-20","CapPass",217.04,"Qualified",0.00152,140.70,4421,"B-15","Alloy 617","Plate",314626
"Cycle 19-20","CapPass",217.06,"Qualified",0.00155,140.97,4422,"B-15","Alloy 617","Plate",314626
"Cycle 19-20","CapPass",217.09,"Qualified",0.00157,141.09,4423,"B-15","Alloy 617","Plate",314626
"Cycle 19-20","CapPass",217.12,"Qualified",0.00160,141.34,4424,"B-15","Alloy 617","Plate",314626
"Cycle 19-20","CapPass",217.14,"Qualified",0.00163,141.57,4425,"B-15","Alloy 617","Plate",314626
"Cycle 19-20","CapPass",217.16,"Qualified",0.00165,141.76,4426,"B-15","Alloy 617","Plate",314626
"Cycle 19-20","CapPass",217.19,"Qualified",0.00168,141.96,4427,"B-15","Alloy 617","Plate",314626
"Cycle 19-20","CapPass",217.21,"Qualified",0.00170,142.14,4428,"B-15","Alloy 617","Plate",314626
"Cycle 19-20","CapPass",217.23,"Qualified",0.00173,142.24,4429,"B-15","Alloy 617","Plate",314626
"Cycle 19-20","CapPass",217.26,"Qualified",0.00175,142.40,4430,"B-15","Alloy 617","Plate",314626
"Cycle 19-20","CapPass",217.28,"Qualified",0.00178,142.43,4431,"B-15","Alloy 617","Plate",314626
"Cycle 19-20","CapPass",217.30,"Qualified",0.00180,142.43,4432,"B-15","Alloy 617","Plate",314626
"Cycle 19-20","CapPass",217.33,"Qualified",0.00183,142.53,4433,"B-15","Alloy 617","Plate",314626
"Cycle 19-20","CapPass",217.36,"Qualified",0.00186,142.60,4434,"B-15","Alloy 617","Plate",314626
"Cycle 19-20","CapPass",217.38,"Qualified",0.00188,142.54,4435,"B-15","Alloy 617","Plate",314626
"Cycle 19-20","CapPass",217.41,"Qualified",0.00191,142.42,4436,"B-15","Alloy 617","Plate",314626
"Cycle 19-20","CapPass",217.43,"Qualified",0.00193,142.42,4437,"B-15","Alloy 617","Plate",314626
"Cycle 19-20","CapPass",217.45,"Qualified",0.00196,142.25,4438,"B-15","Alloy 617","Plate",314626
"Cycle 19-20","CapPass",217.48,"Qualified",0.00198,142.19,4439,"B-15","Alloy 617","Plate",314626
"Cycle 19-20","CapPass",217.51,"Qualified",0.00201,141.99,4440,"B-15","Alloy 617","Plate",314626
"Cycle 19-20","CapPass",217.53,"Qualified",0.00203,141.98,4441,"B-15","Alloy 617","Plate",314626
"Cycle 19-20","CapPass",217.56,"Qualified",0.00206,141.81,4442,"B-15","Alloy 617","Plate",314626
"Cycle 19-20","CapPass",217.59,"Qualified",0.00208,141.85,4443,"B-15","Alloy 617","Plate",314626
"Cycle 19-20","CapPass",217.61,"Qualified",0.00211,141.80,4444,"B-15","Alloy 617","Plate",314626
"Cycle 19-20","CapPass",217.64,"Qualified",0.00214,141.71,4445,"B-15","Alloy 617","Plate",314626
"Cycle 19-20","CapPass",217.66,"Qualified",0.00216,141.72,4446,"B-15","Alloy 617","Plate",314626
"Cycle 19-20","CapPass",217.69,"Qualified",0.00219,141.65,4447,"B-15","Alloy 617","Plate",314626
"Cycle 19-20","CapPass",217.72,"Qualified",0.00221,141.70,4448,"B-15","Alloy 617","Plate",314626
"Cycle 19-20","CapPass",217.74,"Qualified",0.00224,141.77,4449,"B-15","Alloy 617","Plate",314626
"Cycle 19-20","CapPass",217.76,"Qualified",0.00226,141.78,4450,"B-15","Alloy 617","Plate",314626
"Cycle 19-20","CapPass",217.79,"Qualified",0.00229,141.94,4451,"B-15","Alloy 617","Plate",314626
"Cycle 19-20","CapPass",217.80,"Qualified",0.00231,141.87,4452,"B-15","Alloy 617","Plate",314626
"Cycle 19-20","CapPass",217.81,"Qualified",0.00231,142.08,4453,"B-15","Alloy 617","Plate",314626
"Cycle 19-20","CapPass",217.84,"Qualified",0.00234,142.06,4454,"B-15","Alloy 617","Plate",314626
"Cycle 19-20","CapPass",217.87,"Qualified",0.00236,142.16,4455,"B-15","Alloy 617","Plate",314626
"Cycle 19-20","CapPass",217.89,"Qualified",0.00239,142.23,4456,"B-15","Alloy 617","Plate",314626
"Cycle 19-20","CapPass",217.91,"Qualified",0.00241,142.21,4457,"B-15","Alloy 617","Plate",314626
"Cycle 19-20","CapPass",217.94,"Qualified",0.00244,142.22,4458,"B-15","Alloy 617","Plate",314626
"Cycle 19-20","CapPass",217.97,"Qualified",0.00247,142.45,4459,"B-15","Alloy 617","Plate",314626
"Cycle 19-20","CapPass",217.99,"Qualified",0.00249,142.37,4460,"B-15","Alloy 617","Plate",314626
"Cycle 19-20","CapPass",218.01,"Qualified",0.00252,142.39,4461,"B-15","Alloy 617","Plate",314626
"Cycle 19-20","CapPass",218.05,"Qualified",0.00254,142.61,4462,"B-15","Alloy 617","Plate",314626
"Cycle 19-20","CapPass",218.07,"Qualified",0.00257,142.74,4463,"B-15","Alloy 617","Plate",314626
"Cycle 19-20","CapPass",218.09,"Qualified",0.00259,142.63,4464,"B-15","Alloy 617","Plate",314626
"Cycle 19-20","CapPass",218.13,"Qualified",0.00262,142.84,4465,"B-15","Alloy 617","Plate",314626
"Cycle 19-20","CapPass",218.15,"Qualified",0.00264,142.94,4466,"B-15","Alloy 617","Plate",314626
"Cycle 19-20","CapPass",218.17,"Qualified",0.00267,143.08,4467,"B-15","Alloy 617","Plate",314626
"Cycle 19-20","CapPass",218.20,"Qualified",0.00270,143.09,4468,"B-15","Alloy 617","Plate",314626
"Cycle 19-20","CapPass",218.23,"Qualified",0.00272,143.08,4469,"B-15","Alloy 617","Plate",314626
"Cycle 19-20","CapPass",218.25,"Qualified",0.00275,143.29,4470,"B-15","Alloy 617","Plate",314626
"Cycle 19-20","CapPass",218.27,"Qualified",0.00277,143.38,4471,"B-15","Alloy 617","Plate",314626
"Cycle 19-20","CapPass",218.30,"Qualified",0.00280,143.35,4472,"B-15","Alloy 617","Plate",314626
"Cycle 19-20","CapPass",218.33,"Qualified",0.00282,143.62,4473,"B-15","Alloy 617","Plate",314626
"Cycle 19-20","CapPass",218.35,"Qualified",0.00285,143.63,4474,"B-15","Alloy 617","Plate",314626
"Cycle 19-20","CapPass",218.38,"Qualified",0.00287,143.82,4475,"B-15","Alloy 617","Plate",314626
"Cycle 19-20","CapPass",218.40,"Qualified",0.00290,143.90,4476,"B-15","Alloy 617","Plate",314626
"Cycle 19-20","CapPass",218.42,"Qualified",0.00293,143.80,4477,"B-15","Alloy 617","Plate",314626
"Cycle 49-50","CapPass",566.70,"Qualified",0.00294,143.49,5451,"B-15","Alloy 617","Plate",314626
"Cycle 49-50","CapPass",566.72,"Qualified",0.00297,143.54,5452,"B-15","Alloy 617","Plate",314626
"Cycle 49-50","CapPass",566.75,"Qualified",0.00299,143.03,5453,"B-15","Alloy 617","Plate",314626
"Cycle 49-50","CapPass",566.78,"Qualified",0.00302,141.69,5454,"B-15","Alloy 617","Plate",314626
"Cycle 49-50","CapPass",566.80,"Qualified",0.00303,138.89,5455,"B-15","Alloy 617","Plate",314626
"Cycle 49-50","CapPass",566.91,"Qualified",0.00299,117.54,5456,"B-15","Alloy 617","Plate",314626
"Cycle 49-50","CapPass",566.94,"Qualified",0.00297,112.17,5457,"B-15","Alloy 617","Plate",314626
"Cycle 49-50","CapPass",566.95,"Qualified",0.00294,107.26,5458,"B-15","Alloy 617","Plate",314626
"Cycle 49-50","CapPass",566.97,"Qualified",0.00291,102.98,5459,"B-15","Alloy 617","Plate",314626
"Cycle 49-50","CapPass",566.99,"Qualified",0.00289,98.64,5460,"B-15","Alloy 617","Plate",314626
"Cycle 49-50","CapPass",567.01,"Qualified",0.00286,94.73,5461,"B-15","Alloy 617","Plate",314626
"Cycle 49-50","CapPass",567.02,"Qualified",0.00284,90.68,5462,"B-15","Alloy 617","Plate",314626
"Cycle 49-50","CapPass",567.04,"Qualified",0.00281,86.93,5463,"B-15","Alloy 617","Plate",314626
"Cycle 49-50","CapPass",567.06,"Qualified",0.00279,83.32,5464,"B-15","Alloy 617","Plate",314626
"Cycle 49-50","CapPass",567.08,"Qualified",0.00276,79.35,5465,"B-15","Alloy 617","Plate",314626
"Cycle 49-50","CapPass",567.10,"Qualified",0.00273,75.52,5466,"B-15","Alloy 617","Plate",314626
"Cycle 49-50","CapPass",567.12,"Qualified",0.00271,72.25,5467,"B-15","Alloy 617","Plate",314626
"Cycle 49-50","CapPass",567.14,"Qualified",0.00268,69.03,5468,"B-15","Alloy 617","Plate",314626
"Cycle 49-50","CapPass",567.16,"Qualified",0.00266,65.54,5469,"B-15","Alloy 617","Plate",314626
"Cycle 49-50","CapPass",567.19,"Qualified",0.00263,62.39,5470,"B-15","Alloy 617","Plate",314626
