Repository: js-molina/fatigue-A617

File: data/950C/Strain rate 0.001/0.60% strain/HTM_A20_Cycles_B13.csv (part 6 of 14)
"Cycle Label","Data State","Elapsed Time Sec","Qual State","Strain","Stress Mpa","Count","Sample","Alloy","Material_Form","Heat"
"Cycle 49-50","CapPass",567.24,"Qualified",0.00257,55.36,5487,"B-13","Alloy 617","Plate",314626
"Cycle 49-50","CapPass",567.27,"Qualified",0.00254,52.29,5488,"B-13","Alloy 617","Plate",314626
"Cycle 49-50","CapPass",567.29,"Qualified",0.00252,49.40,5489,"B-13","Alloy 617","Plate",314626
"Cycle 49-50","CapPass",567.32,"Qualified",0.00249,46.26,5490,"B-13","Alloy 617","Plate",314626
"Cycle 49-50","CapPass",567.35,"Qualified",0.00246,42.91,5491,"B-13","Alloy 617","Plate",314626
"Cycle 49-50","CapPass",567.37,"Qualified",0.00244,39.84,5492,"B-13","Alloy 617","Plate",314626
"Cycle 49-50","CapPass",567.40,"Qualified",0.00241,36.58,5493,"B-13","Alloy 617","Plate",314626
"Cycle 49-50","CapPass",567.43,"Qualified",0.00239,33.44,5494,"B-13","Alloy 617","Plate",314626
"Cycle 49-50","CapPass",567.46,"Qualified",0.00236,30.30,5495,"B-13","Alloy 617","Plate",314626
"Cycle 49-50","CapPass",567.49,"Qualified",0.00234,27.17,5496,"B-13","Alloy 617","Plate",314626
"Cycle 49-50","CapPass",567.51,"Qualified",0.00231,24.35,5497,"B-13","Alloy 617","Plate",314626
"Cycle 49-50","CapPass",567.54,"Qualified",0.00229,20.92,5498,"B-13","Alloy 617","Plate",314626
"Cycle 49-50","CapPass",567.57,"Qualified",0.00226,18.13,5499,"B-13","Alloy 617","Plate",314626
"Cycle 49-50","CapPass",567.59,"Qualified",0.00224,15.22,5500,"B-13","Alloy 617","Plate",314626
"Cycle 49-50","CapPass",567.62,"Qualified",0.00221,12.04,5501,"B-13","Alloy 617","Plate",314626
"Cycle 49-50","CapPass",567.65,"Qualified",0.00219,9.32,5502,"B-13","Alloy 617","Plate",314626
"Cycle 49-50","CapPass",567.67,"Qualified",0.00216,6.59,5503,"B-13","Alloy 617","Plate",314626
"Cycle 49-50","CapPass",567.70,"Qualified",0.00213,3.77,5504,"B-13","Alloy 617","Plate",314626
"Cycle 49-50","CapPass",567.73,"Qualified",0.00211,1.12,5505,"B-13","Alloy 617","Plate",314626
"Cycle 49-50","CapPass",567.75,"Qualified",0.00208,-1.51,5506,"B-13","Alloy 617","Plate",314626
"Cycle 49-50","CapPass",567.78,"Qualified",0.00206,-4.04,5507,"B-13","Alloy 617","Plate",314626
"Cycle 49-50","CapPass",567.78,"Qualified",0.00205,-4.57,5508,"B-13","Alloy 617","Plate",314626
"Cycle 49-50","CapPass",567.80,"Qualified",0.00203,-6.82,5509,"B-13","Alloy 617","Plate",314626
"Cycle 49-50","CapPass",567.83,"Qualified",0.00201,-9.13,5510,"B-13","Alloy 617","Plate",314626
"Cycle 49-50","CapPass",567.85,"Qualified",0.00198,-11.31,5511,"B-13","Alloy 617","Plate",314626
"Cycle 49-50","CapPass",567.88,"Qualified",0.00196,-13.82,5512,"B-13","Alloy 617","Plate",314626
"Cycle 49-50","CapPass",567.91,"Qualified",0.00193,-16.19,5513,"B-13","Alloy 617","Plate",314626
"Cycle 49-50","CapPass",567.93,"Qualified",0.00191,-18.02,5514,"B-13","Alloy 617","Plate",314626
"Cycle 49-50","CapPass",567.96,"Qualified",0.00188,-19.87,5515,"B-13","Alloy 617","Plate",314626
"Cycle 49-50","CapPass",568.00,"Qualified",0.00186,-21.31,5516,"B-13","Alloy 617","Plate",314626
"Cycle 49-50","CapPass",568.04,"Qualified",0.00183,-22.81,5517,"B-13","Alloy 617","Plate",314626
"Cycle 49-50","CapPass",568.09,"Qualified",0.00180,-24.76,5518,"B-13","Alloy 617","Plate",314626
"Cycle 49-50","CapPass",568.13,"Qualified",0.00178,-26.55,5519,"B-13","Alloy 617","Plate",314626
"Cycle 49-50","CapPass",568.17,"Qualified",0.00175,-28.76,5520,"B-13","Alloy 617","Plate",314626
"Cycle 49-50","CapPass",568.21,"Qualified",0.00173,-31.38,5521,"B-13","Alloy 617","Plate",314626
"Cycle 49-50","CapPass",568.24,"Qualified",0.00170,-34.23,5522,"B-13","Alloy 617","Plate",314626
"Cycle 49-50","CapPass",568.27,"Qualified",0.00168,-37.34,5523,"B-13","Alloy 617","Plate",314626
"Cycle 49-50","CapPass",568.29,"Qualified",0.00165,-40.07,5524,"B-13","Alloy 617","Plate",314626
"Cycle 49-50","CapPass",568.31,"Qualified",0.00163,-42.91,5525,"B-13","Alloy 617","Plate",314626
"Cycle 49-50","CapPass",568.33,"Qualified",0.00160,-45.44,5526,"B-13","Alloy 617","Plate",314626
"Cycle 49-50","CapPass",568.35,"Qualified",0.00157,-47.89,5527,"B-13","Alloy 617","Plate",314626
"Cycle 49-50","CapPass",568.37,"Qualified",0.00155,-50.23,5528,"B-13","Alloy 617","Plate",314626
"Cycle 49-50","CapPass",568.39,"Qualified",0.00152,-52.71,5529,"B-13","Alloy 617","Plate",314626
"Cycle 49-50","CapPass",568.41,"Qualified",0.00150,-54.70,5530,"B-13","Alloy 617","Plate",314626
"Cycle 49-50","CapPass",568.43,"Qualified",0.00147,-56.56,5531,"B-13","Alloy 617","Plate",314626
"Cycle 49-50","CapPass",568.45,"Qualified",0.00145,-58.43,5532,"B-13","Alloy 617","Plate",314626
"Cycle 49-50","CapPass",568.47,"Qualified",0.00142,-60.21,5533,"B-13","Alloy 617","Plate",314626
"Cycle 49-50","CapPass",568.50,"Qualified",0.00139,-61.98,5534,"B-13","Alloy 617","Plate",314626
"Cycle 49-50","CapPass",568.53,"Qualified",0.00137,-63.74,5535,"B-13","Alloy 617","Plate",314626
"Cycle 49-50","CapPass",568.55,"Qualified",0.00134,-65.18,5536,"B-13","Alloy 617","Plate",314626
"Cycle 49-50","CapPass",568.58,"Qualified",0.00132,-66.82,5537,"B-13","Alloy 617","Plate",314626
"Cycle 49-50","CapPass",568.61,"Qualified",0.00129,-68.26,5538,"B-13","Alloy 617","Plate",314626
"Cycle 49-50","CapPass",568.64,"Qualified",0.00127,-69.75,5539,"B-13","Alloy 617","Plate",314626
"Cycle 49-50","CapPass",568.67,"Qualified",0.00124,-71.42,5540,"B-13","Alloy 617","Plate",314626
"Cycle 49-50","CapPass",568.70,"Qualified",0.00122,-72.89,5541,"B-13","Alloy 617","Plate",314626
"Cycle 49-50","CapPass",568.73,"Qualified",0.00119,-74.57,5542,"B-13","Alloy 617","Plate",314626
"Cycle 49-50","CapPass",568.75,"Qualified",0.00117,-76.01,5543,"B-13","Alloy 617","Plate",314626
"Cycle 49-50","CapPass",568.78,"Qualified",0.00114,-77.62,5544,"B-13","Alloy 617","Plate",314626
"Cycle 49-50","CapPass",568.78,"Qualified",0.00114,-77.80,5545,"B-13","Alloy 617","Plate",314626
"Cycle 49-50","CapPass",568.81,"Qualified",0.00111,-79.41,5546,"B-13","Alloy 617","Plate",314626
"Cycle 49-50","CapPass",568.84,"Qualified",0.00109,-81.03,5547,"B-13","Alloy 617","Plate",314626
"Cycle 49-50","CapPass",568.87,"Qualified",0.00106,-82.58,5548,"B-13","Alloy 617","Plate",314626
"Cycle 49-50","CapPass",568.90,"Qualified",0.00104,-84.39,5549,"B-13","Alloy 617","Plate",314626
"Cycle 49-50","CapPass",568.92,"Qualified",0.00101,-86.12,5550,"B-13","Alloy 617","Plate",314626
"Cycle 49-50","CapPass",568.95,"Qualified",0.00099,-87.68,5551,"B-13","Alloy 617","Plate",314626
"Cycle 49-50","CapPass",568.98,"Qualified",0.00096,-89.45,5552,"B-13","Alloy 617","Plate",314626
"Cycle 49-50","CapPass",569.00,"Qualified",0.00094,-90.93,5553,"B-13","Alloy 617","Plate",314626
"Cycle 49-50","CapPass",569.02,"Qualified",0.00091,-92.38,5554,"B-13","Alloy 617","Plate",314626
"Cycle 49-50","CapPass",569.05,"Qualified",0.00088,-93.92,5555,"B-13","Alloy 617","Plate",314626
"Cycle 49-50","CapPass",569.07,"Qualified",0.00086,-95.41,5556,"B-13","Alloy 617","Plate",314626
"Cycle 49-50","CapPass",569.10,"Qualified",0.00083,-96.94,5557,"B-13","Alloy 617","Plate",314626
"Cycle 49-50","CapPass",569.12,"Qualified",0.00081,-98.88,5558,"B-13","Alloy 617","Plate",314626
"Cycle 49-50","CapPass",569.14,"Qualified",0.00078,-100.6,5559,"B-13","Alloy 617","Plate",314626
"Cycle 49-50","CapPass",569.16,"Qualified",0.00076,-102.4,5560,"B-13","Alloy 617","Plate",314626
"Cycle 49-50","CapPass",569.18,"Qualified",0.00073,-104.2,5561,"B-13","Alloy 617","Plate",314626
"Cycle 49-50","CapPass",569.20,"Qualified",0.00070,-106.0,5562,"B-13","Alloy 617","Plate",314626
"Cycle 49-50","CapPass",569.22,"Qualified",0.00068,-107.9,5563,"B-13","Alloy 617","Plate",314626
"Cycle 49-50","CapPass",569.24,"Qualified",0.00065,-109.5,5564,"B-13","Alloy 617","Plate",314626
"Cycle 49-50","CapPass",569.26,"Qualified",0.00063,-111.3,5565,"B-13","Alloy 617","Plate",314626
"Cycle 49-50","CapPass",569.27,"Qualified",0.00060,-112.9,5566,"B-13","Alloy 617","Plate",314626
"Cycle 49-50","CapPass",569.29,"Qualified",0.00058,-114.6,5567,"B-13","Alloy 617","Plate",314626
"Cycle 49-50","CapPass",569.31,"Qualified",0.00055,-116.1,5568,"B-13","Alloy 617","Plate",314626
"Cycle 49-50","CapPass",569.33,"Qualified",0.00053,-117.5,5569,"B-13","Alloy 617","Plate",314626
"Cycle 49-50","CapPass",569.34,"Qualified",0.00050,-118.8,5570,"B-13","Alloy 617","Plate",314626
"Cycle 49-50","CapPass",569.36,"Qualified",0.00047,-120.3,5571,"B-13","Alloy 617","Plate",314626
"Cycle 49-50","CapPass",569.38,"Qualified",0.00045,-121.5,5572,"B-13","Alloy 617","Plate",314626
"Cycle 49-50","CapPass",569.40,"Qualified",0.00042,-122.7,5573,"B-13","Alloy 617","Plate",314626
"Cycle 49-50","CapPass",569.41,"Qualified",0.00040,-123.9,5574,"B-13","Alloy 617","Plate",314626
"Cycle 49-50","CapPass",569.43,"Qualified",0.00037,-124.8,5575,"B-13","Alloy 617","Plate",314626
"Cycle 49-50","CapPass",569.45,"Qualified",0.00035,-125.7,5576,"B-13","Alloy 617","Plate",314626
"Cycle 49-50","CapPass",569.47,"Qualified",0.00032,-126.6,5577,"B-13","Alloy 617","Plate",314626
"Cycle 49-50","CapPass",569.49,"Qualified",0.00030,-127.3,5578,"B-13","Alloy 617","Plate",314626
"Cycle 49-50","CapPass",569.50,"Qualified",0.00027,-128.0,5579,"B-13","Alloy 617","Plate",314626
"Cycle 49-50","CapPass",569.52,"Qualified",0.00025,-128.6,5580,"B-13","Alloy 617","Plate",314626
"Cycle 49-50","CapPass",569.54,"Qualified",0.00022,-129.1,5581,"B-13","Alloy 617","Plate",314626
"Cycle 49-50","CapPass",569.56,"Qualified",0.00019,-129.4,5582,"B-13","Alloy 617","Plate",314626
"Cycle 49-50","CapPass",569.58,"Qualified",0.00017,-129.9,5583,"B-13","Alloy 617","Plate",314626
"Cycle 49-50","CapPass",569.61,"Qualified",0.00014,-130.1,5584,"B-13","Alloy 617","Plate",314626
"Cycle 49-50","CapPass",569.63,"Qualified",0.00012,-130.3,5585,"B-13","Alloy 617","Plate",314626
"Cycle 49-50","CapPass",569.65,"Qualified",0.00009,-130.3,5586,"B-13","Alloy 617","Plate",314626
"Cycle 49-50","CapPass",569.67,"Qualified",0.00007,-130.3,5587,"B-13","Alloy 617","Plate",314626
"Cycle 49-50","CapPass",569.70,"Qualified",0.00004,-130.4,5588,"B-13","Alloy 617","Plate",314626
"Cycle 49-50","CapPass",569.72,"Qualified",0.00002,-130.3,5589,"B-13","Alloy 617","Plate",314626
"Cycle 49-50","CapPass",569.75,"Qualified",-0.00001,-130.2,5590,"B-13","Alloy 617","Plate",314626
"Cycle 49-50","CapPass",569.77,"Qualified",-0.00004,-130.2,5591,"B-13","Alloy 617","Plate",314626
"Cycle 49-50","CapPass",569.78,"Qualified",-0.00005,-130.3,5592,"B-13","Alloy 617","Plate",314626
"Cycle 49-50","CapPass",569.80,"Qualified",-0.00006,-130.2,5593,"B-13","Alloy 617","Plate",314626
"Cycle 49-50","CapPass",569.82,"Qualified",-0.00009,-130.1,5594,"B-13","Alloy 617","Plate",314626
"Cycle 49-50","CapPass",569.85,"Qualified",-0.00011,-130.2,5595,"B-13","Alloy 617","Plate",314626
"Cycle 49-50","CapPass",569.87,"Qualified",-0.00014,-130.1,5596,"B-13","Alloy 617","Plate",314626
"Cycle 49-50","CapPass",569.90,"Qualified",-0.00016,-130.0,5597,"B-13","Alloy 617","Plate",314626
"Cycle 49-50","CapPass",569.93,"Qualified",-0.00019,-130.1,5598,"B-13","Alloy 617","Plate",314626
"Cycle 49-50","CapPass",569.96,"Qualified",-0.00021,-130.3,5599,"B-13","Alloy 617","Plate",314626
"Cycle 49-50","CapPass",569.98,"Qualified",-0.00024,-130.3,5600,"B-13","Alloy 617","Plate",314626
"Cycle 49-50","CapPass",570.01,"Qualified",-0.00026,-130.5,5601,"B-13","Alloy 617","Plate",314626
"Cycle 49-50","CapPass",570.04,"Qualified",-0.00029,-130.5,5602,"B-13","Alloy 617","Plate",314626
"Cycle 49-50","CapPass",570.07,"Qualified",-0.00031,-130.9,5603,"B-13","Alloy 617","Plate",314626
"Cycle 49-50","CapPass",570.09,"Qualified",-0.00034,-131.2,5604,"B-13","Alloy 617","Plate",314626
"Cycle 49-50","CapPass",570.12,"Qualified",-0.00037,-131.5,5605,"B-13","Alloy 617","Plate",314626
"Cycle 49-50","CapPass",570.15,"Qualified",-0.00039,-132.0,5606,"B-13","Alloy 617","Plate",314626
"Cycle 49-50","CapPass",570.18,"Qualified",-0.00042,-132.5,5607,"B-13","Alloy 617","Plate",314626
"Cycle 49-50","CapPass",570.20,"Qualified",-0.00044,-132.8,5608,"B-13","Alloy 617","Plate",314626
"Cycle 49-50","CapPass",570.23,"Qualified",-0.00047,-133.2,5609,"B-13","Alloy 617","Plate",314626
"Cycle 49-50","CapPass",570.25,"Qualified",-0.00049,-133.7,5610,"B-13","Alloy 617","Plate",314626
"Cycle 49-50","CapPass",570.28,"Qualified",-0.00052,-134.2,5611,"B-13","Alloy 617","Plate",314626
"Cycle 49-50","CapPass",570.30,"Qualified",-0.00054,-134.6,5612,"B-13","Alloy 617","Plate",314626
"Cycle 49-50","CapPass",570.32,"Qualified",-0.00057,-135.2,5613,"B-13","Alloy 617","Plate",314626
"Cycle 49-50","CapPass",570.35,"Qualified",-0.00060,-135.4,5614,"B-13","Alloy 617","Plate",314626
"Cycle 49-50","CapPass",570.37,"Qualified",-0.00062,-135.9,5615,"B-13","Alloy 617","Plate",314626
"Cycle 49-50","CapPass",570.40,"Qualified",-0.00065,-136.2,5616,"B-13","Alloy 617","Plate",314626
"Cycle 49-50","CapPass",570.42,"Qualified",-0.00067,-136.5,5617,"B-13","Alloy 617","Plate",314626
"Cycle 49-50","CapPass",570.45,"Qualified",-0.00070,-136.8,5618,"B-13","Alloy 617","Plate",314626
"Cycle 49-50","CapPass",570.47,"Qualified",-0.00072,-137.1,5619,"B-13","Alloy 617","Plate",314626
"Cycle 49-50","CapPass",570.49,"Qualified",-0.00075,-137.3,5620,"B-13","Alloy 617","Plate",314626
"Cycle 49-50","CapPass",570.52,"Qualified",-0.00077,-137.4,5621,"B-13","Alloy 617","Plate",314626
"Cycle 49-50","CapPass",570.55,"Qualified",-0.00080,-137.6,5622,"B-13","Alloy 617","Plate",314626
"Cycle 49-50","CapPass",570.57,"Qualified",-0.00082,-137.9,5623,"B-13","Alloy 617","Plate",314626
"Cycle 49-50","CapPass",570.60,"Qualified",-0.00085,-138.0,5624,"B-13","Alloy 617","Plate",314626
"Cycle 49-50","CapPass",570.62,"Qualified",-0.00088,-138.2,5625,"B-13","Alloy 617","Plate",314626
"Cycle 49-50","CapPass",570.65,"Qualified",-0.00090,-138.4,5626,"B-13","Alloy 617","Plate",314626
"Cycle 49-50","CapPass",570.67,"Qualified",-0.00093,-138.6,5627,"B-13","Alloy 617","Plate",314626
"Cycle 49-50","CapPass",570.70,"Qualified",-0.00095,-138.8,5628,"B-13","Alloy 617","Plate",314626
"Cycle 49-50","CapPass",570.72,"Qualified",-0.00098,-139.0,5629,"B-13","Alloy 617","Plate",314626
"Cycle 49-50","CapPass",570.75,"Qualified",-0.00100,-139.1,5630,"B-13","Alloy 617","Plate",314626
"Cycle 49-50","CapPass",570.77,"Qualified",-0.00103,-139.3,5631,"B-13","Alloy 617","Plate",314626
"Cycle 49-50","CapPass",570.78,"Qualified",-0.00104,-139.4,5632,"B-13","Alloy 617","Plate",314626
"Cycle 49-50","CapPass",570.80,"Qualified",-0.00105,-139.6,5633,"B-13","Alloy 617","Plate",314626
"Cycle 49-50","CapPass",570.82,"Qualified",-0.00108,-139.7,5634,"B-13","Alloy 617","Plate",314626
"Cycle 49-50","CapPass",570.85,"Qualified",-0.00111,-139.8,5635,"B-13","Alloy 617","Plate",314626
"Cycle 49-50","CapPass",570.87,"Qualified",-0.00113,-140.0,5636,"B-13","Alloy 617","Plate",314626
"Cycle 49-50","CapPass",570.90,"Qualified",-0.00116,-140.1,5637,"B-13","Alloy 617","Plate",314626
"Cycle 49-50","CapPass",570.92,"Qualified",-0.00118,-140.2,5638,"B-13","Alloy 617","Plate",314626
"Cycle 49-50","CapPass",570.95,"Qualified",-0.00121,-140.4,5639,"B-13","Alloy 617","Plate",314626
"Cycle 49-50","CapPass",570.97,"Qualified",-0.00123,-140.5,5640,"B-13","Alloy 617","Plate",314626
"Cycle 49-50","CapPass",571.00,"Qualified",-0.00126,-140.6,5641,"B-13","Alloy 617","Plate",314626
"Cycle 49-50","CapPass",571.02,"Qualified",-0.00128,-140.8,5642,"B-13","Alloy 617","Plate",314626
"Cycle 49-50","CapPass",571.05,"Qualified",-0.00131,-140.8,5643,"B-13","Alloy 617","Plate",314626
"Cycle 49-50","CapPass",571.07,"Qualified",-0.00134,-140.8,5644,"B-13","Alloy 617","Plate",314626
"Cycle 49-50","CapPass",571.10,"Qualified",-0.00136,-140.9,5645,"B-13","Alloy 617","Plate",314626
"Cycle 49-50","CapPass",571.12,"Qualified",-0.00139,-140.9,5646,"B-13","Alloy 617","Plate",314626
"Cycle 49-50","CapPass",571.15,"Qualified",-0.00141,-141.0,5647,"B-13","Alloy 617","Plate",314626
"Cycle 49-50","CapPass",571.18,"Qualified",-0.00144,-141.0,5648,"B-13","Alloy 617","Plate",314626
"Cycle 49-50","CapPass",571.20,"Qualified",-0.00146,-141.0,5649,"B-13","Alloy 617","Plate",314626
"Cycle 49-50","CapPass",571.23,"Qualified",-0.00149,-141.1,5650,"B-13","Alloy 617","Plate",314626
"Cycle 49-50","CapPass",571.26,"Qualified",-0.00151,-141.2,5651,"B-13","Alloy 617","Plate",314626
"Cycle 49-50","CapPass",571.28,"Qualified",-0.00154,-141.4,5652,"B-13","Alloy 617","Plate",314626
"Cycle 49-50","CapPass",571.31,"Qualified",-0.00156,-141.5,5653,"B-13","Alloy 617","Plate",314626
"Cycle 49-50","CapPass",571.33,"Qualified",-0.00159,-141.6,5654,"B-13","Alloy 617","Plate",314626
"Cycle 49-50","CapPass",571.36,"Qualified",-0.00162,-141.8,5655,"B-13","Alloy 617","Plate",314626
"Cycle 49-50","CapPass",571.39,"Qualified",-0.00164,-142.1,5656,"B-13","Alloy 617","Plate",314626
"Cycle 49-50","CapPass",571.41,"Qualified",-0.00167,-142.2,5657,"B-13","Alloy 617","Plate",314626
"Cycle 49-50","CapPass",571.44,"Qualified",-0.00169,-142.6,5658,"B-13","Alloy 617","Plate",314626
"Cycle 49-50","CapPass",571.46,"Qualified",-0.00172,-142.8,5659,"B-13","Alloy 617","Plate",314626
"Cycle 49-50","CapPass",571.49,"Qualified",-0.00174,-143.1,5660,"B-13","Alloy 617","Plate",314626
"Cycle 49-50","CapPass",571.51,"Qualified",-0.00177,-143.2,5661,"B-13","Alloy 617","Plate",314626
"Cycle 49-50","CapPass",571.54,"Qualified",-0.00180,-143.5,5662,"B-13","Alloy 617","Plate",314626
"Cycle 49-50","CapPass",571.56,"Qualified",-0.00182,-143.6,5663,"B-13","Alloy 617","Plate",314626
"Cycle 49-50","CapPass",571.59,"Qualified",-0.00185,-143.8,5664,"B-13","Alloy 617","Plate",314626
"Cycle 49-50","CapPass",571.61,"Qualified",-0.00187,-144.0,5665,"B-13","Alloy 617","Plate",314626
"Cycle 49-50","CapPass",571.64,"Qualified",-0.00190,-144.2,5666,"B-13","Alloy 617","Plate",314626
"Cycle 49-50","CapPass",571.66,"Qualified",-0.00192,-144.4,5667,"B-13","Alloy 617","Plate",314626
"Cycle 49-50","CapPass",571.69,"Qualified",-0.00195,-144.5,5668,"B-13","Alloy 617","Plate",314626
"Cycle 49-50","CapPass",571.71,"Qualified",-0.00197,-144.5,5669,"B-13","Alloy 617","Plate",314626
"Cycle 49-50","CapPass",571.73,"Qualified",-0.00200,-144.5,5670,"B-13","Alloy 617","Plate",314626
"Cycle 49-50","CapPass",571.76,"Qualified",-0.00202,-144.6,5671,"B-13","Alloy 617","Plate",314626
"Cycle 49-50","CapPass",571.78,"Qualified",-0.00205,-144.8,5672,"B-13","Alloy 617","Plate",314626
"Cycle 49-50","CapPass",571.78,"Qualified",-0.00205,-144.7,5673,"B-13","Alloy 617","Plate",314626
"Cycle 49-50","CapPass",571.81,"Qualified",-0.00208,-144.9,5674,"B-13","Alloy 617","Plate",314626
"Cycle 49-50","CapPass",571.84,"Qualified",-0.00210,-144.8,5675,"B-13","Alloy 617","Plate",314626
"Cycle 49-50","CapPass",571.86,"Qualified",-0.00213,-144.9,5676,"B-13","Alloy 617","Plate",314626
"Cycle 49-50","CapPass",571.89,"Qualified",-0.00215,-145.0,5677,"B-13","Alloy 617","Plate",314626
"Cycle 49-50","CapPass",571.91,"Qualified",-0.00218,-145.1,5678,"B-13","Alloy 617","Plate",314626
"Cycle 49-50","CapPass",571.94,"Qualified",-0.00220,-145.1,5679,"B-13","Alloy 617","Plate",314626
"Cycle 49-50","CapPass",571.96,"Qualified",-0.00223,-145.2,5680,"B-13","Alloy 617","Plate",314626
"Cycle 49-50","CapPass",571.99,"Qualified",-0.00226,-145.3,5681,"B-13","Alloy 617","Plate",314626
"Cycle 49-50","CapPass",572.01,"Qualified",-0.00228,-145.3,5682,"B-13","Alloy 617","Plate",314626
"Cycle 49-50","CapPass",572.04,"Qualified",-0.00231,-145.3,5683,"B-13","Alloy 617","Plate",314626
"Cycle 49-50","CapPass",572.06,"Qualified",-0.00233,-145.2,5684,"B-13","Alloy 617","Plate",314626
"Cycle 49-50","CapPass",572.09,"Qualified",-0.00236,-145.2,5685,"B-13","Alloy 617","Plate",314626
"Cycle 49-50","CapPass",572.11,"Qualified",-0.00238,-145.2,5686,"B-13","Alloy 617","Plate",314626
"Cycle 49-50","CapPass",572.14,"Qualified",-0.00241,-145.2,5687,"B-13","Alloy 617","Plate",314626
"Cycle 49-50","CapPass",572.16,"Qualified",-0.00243,-145.2,5688,"B-13","Alloy 617","Plate",314626
"Cycle 49-50","CapPass",572.19,"Qualified",-0.00246,-145.2,5689,"B-13","Alloy 617","Plate",314626
"Cycle 49-50","CapPass",572.21,"Qualified",-0.00248,-145.2,5690,"B-13","Alloy 617","Plate",314626
"Cycle 49-50","CapPass",572.24,"Qualified",-0.00251,-145.0,5691,"B-13","Alloy 617","Plate",314626
"Cycle 49-50","CapPass",572.27,"Qualified",-0.00253,-145.0,5692,"B-13","Alloy 617","Plate",314626
"Cycle 49-50","CapPass",572.29,"Qualified",-0.00256,-145.0,5693,"B-13","Alloy 617","Plate",314626
"Cycle 49-50","CapPass",572.31,"Qualified",-0.00259,-145.0,5694,"B-13","Alloy 617","Plate",314626
"Cycle 49-50","CapPass",572.34,"Qualified",-0.00261,-144.9,5695,"B-13","Alloy 617","Plate",314626
"Cycle 49-50","CapPass",572.37,"Qualified",-0.00264,-144.9,5696,"B-13","Alloy 617","Plate",314626
"Cycle 49-50","CapPass",572.39,"Qualified",-0.00266,-144.8,5697,"B-13","Alloy 617","Plate",314626
"Cycle 49-50","CapPass",572.42,"Qualified",-0.00269,-144.7,5698,"B-13","Alloy 617","Plate",314626
"Cycle 49-50","CapPass",572.44,"Qualified",-0.00271,-144.9,5699,"B-13","Alloy 617","Plate",314626
"Cycle 49-50","CapPass",572.47,"Qualified",-0.00274,-144.9,5700,"B-13","Alloy 617","Plate",314626
"Cycle 49-50","CapPass",572.50,"Qualified",-0.00276,-144.9,5701,"B-13","Alloy 617","Plate",314626
"Cycle 49-50","CapPass",572.52,"Qualified",-0.00279,-144.9,5702,"B-13","Alloy 617","Plate",314626
"Cycle 49-50","CapPass",572.55,"Qualified",-0.00282,-144.9,5703,"B-13","Alloy 617","Plate",314626
"Cycle 49-50","CapPass",572.57,"Qualified",-0.00284,-144.9,5704,"B-13","Alloy 617","Plate",314626
"Cycle 49-50","CapPass",572.60,"Qualified",-0.00287,-144.9,5705,"B-13","Alloy 617","Plate",314626
"Cycle 49-50","CapPass",572.62,"Qualified",-0.00289,-145.0,5706,"B-13","Alloy 617","Plate",314626
"Cycle 49-50","CapPass",572.65,"Qualified",-0.00292,-145.0,5707,"B-13","Alloy 617","Plate",314626
"Cycle 49-50","CapPass",572.68,"Qualified",-0.00294,-145.0,5708,"B-13","Alloy 617","Plate",314626
"Cycle 49-50","CapPass",572.71,"Qualified",-0.00297,-144.9,5709,"B-13","Alloy 617","Plate",314626
"Cycle 49-50","CapPass",572.73,"Qualified",-0.00299,-144.5,5710,"B-13","Alloy 617","Plate",314626
"Cycle 49-50","CapPass",572.77,"Qualified",-0.00302,-143.0,5711,"B-13","Alloy 617","Plate",314626
"Cycle 49-50","CapPass",572.78,"Qualified",-0.00303,-141.9,5712,"B-13","Alloy 617","Plate",314626
"Cycle 49-50","CapPass",572.91,"Qualified",-0.00299,-119.6,5713,"B-13","Alloy 617","Plate",314626
"Cycle 49-50","CapPass",572.93,"Qualified",-0.00297,-114.4,5714,"B-13","Alloy 617","Plate",314626
"Cycle 49-50","CapPass",572.95,"Qualified",-0.00294,-109.4,5715,"B-13","Alloy 617","Plate",314626
"Cycle 49-50","CapPass",572.97,"Qualified",-0.00292,-104.6,5716,"B-13","Alloy 617","Plate",314626
"Cycle 49-50","CapPass",572.99,"Qualified",-0.00289,-100.3,5717,"B-13","Alloy 617","Plate",314626
"Cycle 49-50","CapPass",573.00,"Qualified",-0.00287,-96.27,5718,"B-13","Alloy 617","Plate",314626
"Cycle 49-50","CapPass",573.02,"Qualified",-0.00284,-92.44,5719,"B-13","Alloy 617","Plate",314626
"Cycle 49-50","CapPass",573.04,"Qualified",-0.00282,-88.61,5720,"B-13","Alloy 617","Plate",314626
"Cycle 49-50","CapPass",573.06,"Qualified",-0.00279,-84.67,5721,"B-13","Alloy 617","Plate",314626
"Cycle 49-50","CapPass",573.08,"Qualified",-0.00276,-80.81,5722,"B-13","Alloy 617","Plate",314626
"Cycle 49-50","CapPass",573.09,"Qualified",-0.00274,-77.38,5723,"B-13","Alloy 617","Plate",314626
"Cycle 49-50","CapPass",573.11,"Qualified",-0.00271,-73.55,5724,"B-13","Alloy 617","Plate",314626
"Cycle 49-50","CapPass",573.13,"Qualified",-0.00269,-70.10,5725,"B-13","Alloy 617","Plate",314626
"Cycle 49-50","CapPass",573.16,"Qualified",-0.00266,-66.89,5726,"B-13","Alloy 617","Plate",314626
"Cycle 49-50","CapPass",573.18,"Qualified",-0.00264,-63.36,5727,"B-13","Alloy 617","Plate",314626
"Cycle 49-50","CapPass",573.20,"Qualified",-0.00261,-59.71,5728,"B-13","Alloy 617","Plate",314626
"Cycle 49-50","CapPass",573.23,"Qualified",-0.00258,-56.40,5729,"B-13","Alloy 617","Plate",314626
"Cycle 49-50","CapPass",573.25,"Qualified",-0.00256,-52.89,5730,"B-13","Alloy 617","Plate",314626
"Cycle 49-50","CapPass",573.28,"Qualified",-0.00253,-49.69,5731,"B-13","Alloy 617","Plate",314626
"Cycle 49-50","CapPass",573.30,"Qualified",-0.00251,-46.22,5732,"B-13","Alloy 617","Plate",314626
"Cycle 49-50","CapPass",573.33,"Qualified",-0.00248,-43.07,5733,"B-13","Alloy 617","Plate",314626
"Cycle 49-50","CapPass",573.36,"Qualified",-0.00246,-40.09,5734,"B-13","Alloy 617","Plate",314626
"Cycle 49-50","CapPass",573.38,"Qualified",-0.00243,-36.39,5735,"B-13","Alloy 617","Plate",314626
"Cycle 49-50","CapPass",573.41,"Qualified",-0.00241,-33.12,5736,"B-13","Alloy 617","Plate",314626
"Cycle 49-50","CapPass",573.44,"Qualified",-0.00238,-30.00,5737,"B-13","Alloy 617","Plate",314626
"Cycle 49-50","CapPass",573.47,"Qualified",-0.00236,-26.59,5738,"B-13","Alloy 617","Plate",314626
"Cycle 49-50","CapPass",573.50,"Qualified",-0.00233,-23.26,5739,"B-13","Alloy 617","Plate",314626
"Cycle 49-50","CapPass",573.52,"Qualified",-0.00230,-20.07,5740,"B-13","Alloy 617","Plate",314626
"Cycle 49-50","CapPass",573.55,"Qualified",-0.00228,-17.10,5741,"B-13","Alloy 617","Plate",314626
"Cycle 49-50","CapPass",573.58,"Qualified",-0.00225,-13.83,5742,"B-13","Alloy 617","Plate",314626
"Cycle 49-50","CapPass",573.60,"Qualified",-0.00223,-10.67,5743,"B-13","Alloy 617","Plate",314626
"Cycle 49-50","CapPass",573.63,"Qualified",-0.00220,-7.69,5744,"B-13","Alloy 617","Plate",314626
"Cycle 49-50","CapPass",573.66,"Qualified",-0.00218,-4.32,5745,"B-13","Alloy 617","Plate",314626
"Cycle 49-50","CapPass",573.69,"Qualified",-0.00215,-1.25,5746,"B-13","Alloy 617","Plate",314626
"Cycle 49-50","CapPass",573.71,"Qualified",-0.00213,1.43,5747,"B-13","Alloy 617","Plate",314626
"Cycle 49-50","CapPass",573.74,"Qualified",-0.00210,4.58,5748,"B-13","Alloy 617","Plate",314626
"Cycle 49-50","CapPass",573.76,"Qualified",-0.00208,7.41,5749,"B-13","Alloy 617","Plate",314626
"Cycle 49-50","CapPass",573.78,"Qualified",-0.00206,9.25,5750,"B-13","Alloy 617","Plate",314626
"Cycle 49-50","CapPass",573.79,"Qualified",-0.00205,10.41,5751,"B-13","Alloy 617","Plate",314626
"Cycle 49-50","CapPass",573.82,"Qualified",-0.00203,13.38,5752,"B-13","Alloy 617","Plate",314626
"Cycle 49-50","CapPass",573.84,"Qualified",-0.00200,15.97,5753,"B-13","Alloy 617","Plate",314626
"Cycle 49-50","CapPass",573.87,"Qualified",-0.00198,18.87,5754,"B-13","Alloy 617","Plate",314626
"Cycle 49-50","CapPass",573.90,"Qualified",-0.00195,21.72,5755,"B-13","Alloy 617","Plate",314626
"Cycle 49-50","CapPass",573.92,"Qualified",-0.00192,24.20,5756,"B-13","Alloy 617","Plate",314626
"Cycle 49-50","CapPass",573.95,"Qualified",-0.00190,26.98,5757,"B-13","Alloy 617","Plate",314626
"Cycle 49-50","CapPass",573.98,"Qualified",-0.00187,29.76,5758,"B-13","Alloy 617","Plate",314626
"Cycle 49-50","CapPass",574.00,"Qualified",-0.00185,32.29,5759,"B-13","Alloy 617","Plate",314626
"Cycle 49-50","CapPass",574.03,"Qualified",-0.00182,34.70,5760,"B-13","Alloy 617","Plate",314626
"Cycle 49-50","CapPass",574.05,"Qualified",-0.00180,37.09,5761,"B-13","Alloy 617","Plate",314626
"Cycle 49-50","CapPass",574.08,"Qualified",-0.00177,39.45,5762,"B-13","Alloy 617","Plate",314626
"Cycle 49-50","CapPass",574.11,"Qualified",-0.00175,41.41,5763,"B-13","Alloy 617","Plate",314626
"Cycle 49-50","CapPass",574.13,"Qualified",-0.00172,43.42,5764,"B-13","Alloy 617","Plate",314626
"Cycle 49-50","CapPass",574.17,"Qualified",-0.00170,44.91,5765,"B-13","Alloy 617","Plate",314626
"Cycle 49-50","CapPass",574.20,"Qualified",-0.00167,46.64,5766,"B-13","Alloy 617","Plate",314626
"Cycle 49-50","CapPass",574.24,"Qualified",-0.00165,48.33,5767,"B-13","Alloy 617","Plate",314626
"Cycle 49-50","CapPass",574.27,"Qualified",-0.00162,50.33,5768,"B-13","Alloy 617","Plate",314626
"Cycle 49-50","CapPass",574.31,"Qualified",-0.00159,52.33,5769,"B-13","Alloy 617","Plate",314626
"Cycle 49-50","CapPass",574.34,"Qualified",-0.00157,54.12,5770,"B-13","Alloy 617","Plate",314626
"Cycle 49-50","CapPass",574.38,"Qualified",-0.00154,56.11,5771,"B-13","Alloy 617","Plate",314626
"Cycle 49-50","CapPass",574.41,"Qualified",-0.00152,58.60,5772,"B-13","Alloy 617","Plate",314626
"Cycle 49-50","CapPass",574.44,"Qualified",-0.00149,61.32,5773,"B-13","Alloy 617","Plate",314626
"Cycle 49-50","CapPass",574.46,"Qualified",-0.00147,63.76,5774,"B-13","Alloy 617","Plate",314626
"Cycle 49-50","CapPass",574.49,"Qualified",-0.00144,66.22,5775,"B-13","Alloy 617","Plate",314626
"Cycle 49-50","CapPass",574.51,"Qualified",-0.00142,68.49,5776,"B-13","Alloy 617","Plate",314626
"Cycle 49-50","CapPass",574.53,"Qualified",-0.00139,70.73,5777,"B-13","Alloy 617","Plate",314626
"Cycle 49-50","CapPass",574.56,"Qualified",-0.00136,73.05,5778,"B-13","Alloy 617","Plate",314626
"Cycle 49-50","CapPass",574.58,"Qualified",-0.00134,75.37,5779,"B-13","Alloy 617","Plate",314626
"Cycle 49-50","CapPass",574.60,"Qualified",-0.00131,77.73,5780,"B-13","Alloy 617","Plate",314626
"Cycle 49-50","CapPass",574.62,"Qualified",-0.00129,79.87,5781,"B-13","Alloy 617","Plate",314626
"Cycle 49-50","CapPass",574.64,"Qualified",-0.00126,81.99,5782,"B-13","Alloy 617","Plate",314626
"Cycle 49-50","CapPass",574.66,"Qualified",-0.00124,83.89,5783,"B-13","Alloy 617","Plate",314626
"Cycle 49-50","CapPass",574.69,"Qualified",-0.00121,85.72,5784,"B-13","Alloy 617","Plate",314626
"Cycle 49-50","CapPass",574.71,"Qualified",-0.00119,87.53,5785,"B-13","Alloy 617","Plate",314626
"Cycle 49-50","CapPass",574.73,"Qualified",-0.00116,89.24,5786,"B-13","Alloy 617","Plate",314626
"Cycle 49-50","CapPass",574.75,"Qualified",-0.00114,90.99,5787,"B-13","Alloy 617","Plate",314626
"Cycle 49-50","CapPass",574.78,"Qualified",-0.00111,92.36,5788,"B-13","Alloy 617","Plate",314626
"Cycle 49-50","CapPass",574.78,"Qualified",-0.00111,92.67,5789,"B-13","Alloy 617","Plate",314626
"Cycle 49-50","CapPass",574.80,"Qualified",-0.00108,93.86,5790,"B-13","Alloy 617","Plate",314626
"Cycle 49-50","CapPass",574.83,"Qualified",-0.00106,95.24,5791,"B-13","Alloy 617","Plate",314626
"Cycle 49-50","CapPass",574.86,"Qualified",-0.00103,96.46,5792,"B-13","Alloy 617","Plate",314626
"Cycle 49-50","CapPass",574.88,"Qualified",-0.00101,97.91,5793,"B-13","Alloy 617","Plate",314626
"Cycle 49-50","CapPass",574.91,"Qualified",-0.00098,99.07,5794,"B-13","Alloy 617","Plate",314626
"Cycle 49-50","CapPass",574.94,"Qualified",-0.00096,100.44,5795,"B-13","Alloy 617","Plate",314626
"Cycle 49-50","CapPass",574.97,"Qualified",-0.00093,101.68,5796,"B-13","Alloy 617","Plate",314626
"Cycle 49-50","CapPass",575.00,"Qualified",-0.00091,102.96,5797,"B-13","Alloy 617","Plate",314626
"Cycle 49-50","CapPass",575.03,"Qualified",-0.00088,104.35,5798,"B-13","Alloy 617","Plate",314626
"Cycle 49-50","CapPass",575.05,"Qualified",-0.00085,105.69,5799,"B-13","Alloy 617","Plate",314626
"Cycle 49-50","CapPass",575.08,"Qualified",-0.00083,106.91,5800,"B-13","Alloy 617","Plate",314626
"Cycle 49-50","CapPass",575.11,"Qualified",-0.00080,108.13,5801,"B-13","Alloy 617","Plate",314626
"Cycle 49-50","CapPass",575.13,"Qualified",-0.00078,109.59,5802,"B-13","Alloy 617","Plate",314626
"Cycle 49-50","CapPass",575.16,"Qualified",-0.00075,110.79,5803,"B-13","Alloy 617","Plate",314626
"Cycle 49-50","CapPass",575.18,"Qualified",-0.00073,112.13,5804,"B-13","Alloy 617","Plate",314626
"Cycle 49-50","CapPass",575.21,"Qualified",-0.00070,113.43,5805,"B-13","Alloy 617","Plate",314626
"Cycle 49-50","CapPass",575.24,"Qualified",-0.00068,114.77,5806,"B-13","Alloy 617","Plate",314626
"Cycle 49-50","CapPass",575.26,"Qualified",-0.00065,116.05,5807,"B-13","Alloy 617","Plate",314626
"Cycle 49-50","CapPass",575.29,"Qualified",-0.00063,117.31,5808,"B-13","Alloy 617","Plate",314626
"Cycle 49-50","CapPass",575.31,"Qualified",-0.00060,118.30,5809,"B-13","Alloy 617","Plate",314626
"Cycle 49-50","CapPass",575.33,"Qualified",-0.00057,119.54,5810,"B-13","Alloy 617","Plate",314626
"Cycle 49-50","CapPass",575.36,"Qualified",-0.00055,120.72,5811,"B-13","Alloy 617","Plate",314626
"Cycle 49-50","CapPass",575.38,"Qualified",-0.00052,121.66,5812,"B-13","Alloy 617","Plate",314626
"Cycle 49-50","CapPass",575.41,"Qualified",-0.00050,122.64,5813,"B-13","Alloy 617","Plate",314626
"Cycle 49-50","CapPass",575.43,"Qualified",-0.00047,123.85,5814,"B-13","Alloy 617","Plate",314626
"Cycle 49-50","CapPass",575.45,"Qualified",-0.00045,125.05,5815,"B-13","Alloy 617","Plate",314626
"Cycle 49-50","CapPass",575.47,"Qualified",-0.00042,126.23,5816,"B-13","Alloy 617","Plate",314626
"Cycle 49-50","CapPass",575.49,"Qualified",-0.00039,127.37,5817,"B-13","Alloy 617","Plate",314626
"Cycle 49-50","CapPass",575.51,"Qualified",-0.00037,128.64,5818,"B-13","Alloy 617","Plate",314626
"Cycle 49-50","CapPass",575.53,"Qualified",-0.00034,130.06,5819,"B-13","Alloy 617","Plate",314626
"Cycle 49-50","CapPass",575.55,"Qualified",-0.00032,131.13,5820,"B-13","Alloy 617","Plate",314626
"Cycle 49-50","CapPass",575.57,"Qualified",-0.00029,132.18,5821,"B-13","Alloy 617","Plate",314626
"Cycle 49-50","CapPass",575.59,"Qualified",-0.00026,133.45,5822,"B-13","Alloy 617","Plate",314626
"Cycle 49-50","CapPass",575.61,"Qualified",-0.00024,134.33,5823,"B-13","Alloy 617","Plate",314626
"Cycle 49-50","CapPass",575.63,"Qualified",-0.00021,135.45,5824,"B-13","Alloy 617","Plate",314626
"Cycle 49-50","CapPass",575.64,"Qualified",-0.00019,136.23,5825,"B-13","Alloy 617","Plate",314626
"Cycle 49-50","CapPass",575.66,"Qualified",-0.00016,137.17,5826,"B-13","Alloy 617","Plate",314626
"Cycle 49-50","CapPass",575.68,"Qualified",-0.00014,137.88,5827,"B-13","Alloy 617","Plate",314626
"Cycle 49-50","CapPass",575.70,"Qualified",-0.00011,138.64,5828,"B-13","Alloy 617","Plate",314626
"Cycle 49-50","CapPass",575.72,"Qualified",-0.00008,139.17,5829,"B-13","Alloy 617","Plate",314626
"Cycle 49-50","CapPass",575.73,"Qualified",-0.00006,139.73,5830,"B-13","Alloy 617","Plate",314626
"Cycle 49-50","CapPass",575.75,"Qualified",-0.00003,140.02,5831,"B-13","Alloy 617","Plate",314626
"Cycle 49-50","CapPass",575.77,"Qualified",-0.00001,140.28,5832,"B-13","Alloy 617","Plate",314626
"Cycle 49-50","CapPass",575.78,"Qualified",0.00000,140.52,5833,"B-13","Alloy 617","Plate",314626
"Cycle 49-50","CapPass",575.79,"Qualified",0.00002,140.72,5834,"B-13","Alloy 617","Plate",314626
"Cycle 49-50","CapPass",575.81,"Qualified",0.00004,140.83,5835,"B-13","Alloy 617","Plate",314626
"Cycle 49-50","CapPass",575.83,"Qualified",0.00007,140.90,5836,"B-13","Alloy 617","Plate",314626
"Cycle 49-50","CapPass",575.85,"Qualified",0.00009,140.81,5837,"B-13","Alloy 617","Plate",314626
"Cycle 49-50","CapPass",575.88,"Qualified",0.00012,140.77,5838,"B-13","Alloy 617","Plate",314626
"Cycle 49-50","CapPass",575.90,"Qualified",0.00015,140.83,5839,"B-13","Alloy 617","Plate",314626
"Cycle 49-50","CapPass",575.92,"Qualified",0.00017,140.51,5840,"B-13","Alloy 617","Plate",314626
"Cycle 49-50","CapPass",575.95,"Qualified",0.00020,140.33,5841,"B-13","Alloy 617","Plate",314626
"Cycle 49-50","CapPass",575.97,"Qualified",0.00022,140.25,5842,"B-13","Alloy 617","Plate",314626
"Cycle 49-50","CapPass",576.00,"Qualified",0.00025,140.02,5843,"B-13","Alloy 617","Plate",314626
"Cycle 49-50","CapPass",576.02,"Qualified",0.00027,139.86,5844,"B-13","Alloy 617","Plate",314626
"Cycle 49-50","CapPass",576.05,"Qualified",0.00030,139.62,5845,"B-13","Alloy 617","Plate",314626
"Cycle 49-50","CapPass",576.07,"Qualified",0.00032,139.61,5846,"B-13","Alloy 617","Plate",314626
"Cycle 49-50","CapPass",576.10,"Qualified",0.00035,139.55,5847,"B-13","Alloy 617","Plate",314626
"Cycle 49-50","CapPass",576.13,"Qualified",0.00037,139.33,5848,"B-13","Alloy 617","Plate",314626
"Cycle 49-50","CapPass",576.15,"Qualified",0.00040,139.43,5849,"B-13","Alloy 617","Plate",314626
"Cycle 49-50","CapPass",576.18,"Qualified",0.00043,139.32,5850,"B-13","Alloy 617","Plate",314626
"Cycle 49-50","CapPass",576.20,"Qualified",0.00045,139.40,5851,"B-13","Alloy 617","Plate",314626
"Cycle 49-50","CapPass",576.23,"Qualified",0.00048,139.49,5852,"B-13","Alloy 617","Plate",314626
"Cycle 49-50","CapPass",576.26,"Qualified",0.00050,139.50,5853,"B-13","Alloy 617","Plate",314626
"Cycle 49-50","CapPass",576.28,"Qualified",0.00053,139.71,5854,"B-13","Alloy 617","Plate",314626
"Cycle 49-50","CapPass",576.31,"Qualified",0.00055,139.77,5855,"B-13","Alloy 617","Plate",314626
"Cycle 49-50","CapPass",576.34,"Qualified",0.00058,139.95,5856,"B-13","Alloy 617","Plate",314626
"Cycle 49-50","CapPass",576.36,"Qualified",0.00060,140.07,5857,"B-13","Alloy 617","Plate",314626
"Cycle 49-50","CapPass",576.39,"Qualified",0.00063,140.38,5858,"B-13","Alloy 617","Plate",314626
"Cycle 49-50","CapPass",576.41,"Qualified",0.00065,140.52,5859,"B-13","Alloy 617","Plate",314626
"Cycle 49-50","CapPass",576.44,"Qualified",0.00068,140.62,5860,"B-13","Alloy 617","Plate",314626
"Cycle 49-50","CapPass",576.46,"Qualified",0.00071,140.88,5861,"B-13","Alloy 617","Plate",314626
"Cycle 49-50","CapPass",576.49,"Qualified",0.00073,141.20,5862,"B-13","Alloy 617","Plate",314626
"Cycle 49-50","CapPass",576.51,"Qualified",0.00076,141.35,5863,"B-13","Alloy 617","Plate",314626
"Cycle 49-50","CapPass",576.54,"Qualified",0.00078,141.51,5864,"B-13","Alloy 617","Plate",314626
"Cycle 49-50","CapPass",576.57,"Qualified",0.00081,141.84,5865,"B-13","Alloy 617","Plate",314626
"Cycle 49-50","CapPass",576.59,"Qualified",0.00083,142.07,5866,"B-13","Alloy 617","Plate",314626
"Cycle 49-50","CapPass",576.61,"Qualified",0.00086,142.25,5867,"B-13","Alloy 617","Plate",314626
"Cycle 49-50","CapPass",576.64,"Qualified",0.00088,142.43,5868,"B-13","Alloy 617","Plate",314626
"Cycle 49-50","CapPass",576.67,"Qualified",0.00091,142.68,5869,"B-13","Alloy 617","Plate",314626
"Cycle 49-50","CapPass",576.69,"Qualified",0.00093,143.01,5870,"B-13","Alloy 617","Plate",314626
"Cycle 49-50","CapPass",576.71,"Qualified",0.00096,143.08,5871,"B-13","Alloy 617","Plate",314626
"Cycle 49-50","CapPass",576.74,"Qualified",0.00098,143.32,5872,"B-13","Alloy 617","Plate",314626
"Cycle 49-50","CapPass",576.76,"Qualified",0.00101,143.56,5873,"B-13","Alloy 617","Plate",314626
"Cycle 49-50","CapPass",576.78,"Qualified",0.00103,143.70,5874,"B-13","Alloy 617","Plate",314626
"Cycle 49-50","CapPass",576.78,"Qualified",0.00104,143.64,5875,"B-13","Alloy 617","Plate",314626
"Cycle 49-50","CapPass",576.81,"Qualified",0.00106,143.88,5876,"B-13","Alloy 617","Plate",314626
"Cycle 49-50","CapPass",576.83,"Qualified",0.00109,144.01,5877,"B-13","Alloy 617","Plate",314626
"Cycle 49-50","CapPass",576.86,"Qualified",0.00111,144.02,5878,"B-13","Alloy 617","Plate",314626
"Cycle 49-50","CapPass",576.88,"Qualified",0.00114,144.00,5879,"B-13","Alloy 617","Plate",314626
"Cycle 49-50","CapPass",576.91,"Qualified",0.00116,144.09,5880,"B-13","Alloy 617","Plate",314626
"Cycle 49-50","CapPass",576.93,"Qualified",0.00119,144.10,5881,"B-13","Alloy 617","Plate",314626
"Cycle 49-50","CapPass",576.96,"Qualified",0.00121,144.20,5882,"B-13","Alloy 617","Plate",314626
"Cycle 49-50","CapPass",576.99,"Qualified",0.00124,144.18,5883,"B-13","Alloy 617","Plate",314626
"Cycle 49-50","CapPass",577.01,"Qualified",0.00127,144.13,5884,"B-13","Alloy 617","Plate",314626
"Cycle 49-50","CapPass",577.04,"Qualified",0.00129,144.17,5885,"B-13","Alloy 617","Plate",314626
"Cycle 49-50","CapPass",577.06,"Qualified",0.00132,144.18,5886,"B-13","Alloy 617","Plate",314626
"Cycle 49-50","CapPass",577.09,"Qualified",0.00134,144.17,5887,"B-13","Alloy 617","Plate",314626
"Cycle 49-50","CapPass",577.11,"Qualified",0.00137,144.29,5888,"B-13","Alloy 617","Plate",314626
"Cycle 49-50","CapPass",577.14,"Qualified",0.00139,144.27,5889,"B-13","Alloy 617","Plate",314626
"Cycle 49-50","CapPass",577.16,"Qualified",0.00142,144.35,5890,"B-13","Alloy 617","Plate",314626
"Cycle 49-50","CapPass",577.19,"Qualified",0.00144,144.42,5891,"B-13","Alloy 617","Plate",314626
"Cycle 49-50","CapPass",577.21,"Qualified",0.00147,144.53,5892,"B-13","Alloy 617","Plate",314626
"Cycle 49-50","CapPass",577.24,"Qualified",0.00149,144.52,5893,"B-13","Alloy 617","Plate",314626
"Cycle 49-50","CapPass",577.26,"Qualified",0.00152,144.56,5894,"B-13","Alloy 617","Plate",314626
"Cycle 49-50","CapPass",577.28,"Qualified",0.00155,144.65,5895,"B-13","Alloy 617","Plate",314626
"Cycle 49-50","CapPass",577.31,"Qualified",0.00157,144.51,5896,"B-13","Alloy 617","Plate",314626
