Repository: js-molina/fatigue-A617

File: data/950C/Strain rate 0.001/0.60% strain/HTM_A20_Cycles_B15.csv (part 6 of 14)
"Cycle Label","Data State","Elapsed Time Sec","Qual State","Strain","Stress Mpa","Count","Sample","Alloy","Material_Form","Heat"
"Cycle 49-50","CapPass",567.20,"Qualified",0.00261,59.31,5471,"B-15","Alloy 617","Plate",314626
"Cycle 49-50","CapPass",567.23,"Qualified",0.00258,56.26,5472,"B-15","Alloy 617","Plate",314626
"Cycle 49-50","CapPass",567.26,"Qualified",0.00255,53.13,5473,"B-15","Alloy 617","Plate",314626
"Cycle 49-50","CapPass",567.28,"Qualified",0.00253,50.18,5474,"B-15","Alloy 617","Plate",314626
"Cycle 49-50","CapPass",567.31,"Qualified",0.00250,47.35,5475,"B-15","Alloy 617","Plate",314626
"Cycle 49-50","CapPass",567.34,"Qualified",0.00248,44.39,5476,"B-15","Alloy 617","Plate",314626
"Cycle 49-50","CapPass",567.37,"Qualified",0.00245,41.47,5477,"B-15","Alloy 617","Plate",314626
"Cycle 49-50","CapPass",567.40,"Qualified",0.00243,37.90,5478,"B-15","Alloy 617","Plate",314626
"Cycle 49-50","CapPass",567.43,"Qualified",0.00240,34.65,5479,"B-15","Alloy 617","Plate",314626
"Cycle 49-50","CapPass",567.46,"Qualified",0.00238,31.80,5480,"B-15","Alloy 617","Plate",314626
"Cycle 49-50","CapPass",567.48,"Qualified",0.00235,28.58,5481,"B-15","Alloy 617","Plate",314626
"Cycle 49-50","CapPass",567.51,"Qualified",0.00233,25.68,5482,"B-15","Alloy 617","Plate",314626
"Cycle 49-50","CapPass",567.54,"Qualified",0.00230,22.96,5483,"B-15","Alloy 617","Plate",314626
"Cycle 49-50","CapPass",567.57,"Qualified",0.00227,19.65,5484,"B-15","Alloy 617","Plate",314626
"Cycle 49-50","CapPass",567.59,"Qualified",0.00225,16.98,5485,"B-15","Alloy 617","Plate",314626
"Cycle 49-50","CapPass",567.63,"Qualified",0.00222,13.81,5486,"B-15","Alloy 617","Plate",314626
"Cycle 49-50","CapPass",567.65,"Qualified",0.00220,11.11,5487,"B-15","Alloy 617","Plate",314626
"Cycle 49-50","CapPass",567.68,"Qualified",0.00217,8.22,5488,"B-15","Alloy 617","Plate",314626
"Cycle 49-50","CapPass",567.70,"Qualified",0.00215,5.39,5489,"B-15","Alloy 617","Plate",314626
"Cycle 49-50","CapPass",567.73,"Qualified",0.00212,2.76,5490,"B-15","Alloy 617","Plate",314626
"Cycle 49-50","CapPass",567.76,"Qualified",0.00210,0.16,5491,"B-15","Alloy 617","Plate",314626
"Cycle 49-50","CapPass",567.78,"Qualified",0.00207,-2.58,5492,"B-15","Alloy 617","Plate",314626
"Cycle 49-50","CapPass",567.80,"Qualified",0.00204,-4.94,5493,"B-15","Alloy 617","Plate",314626
"Cycle 49-50","CapPass",567.84,"Qualified",0.00202,-7.65,5494,"B-15","Alloy 617","Plate",314626
"Cycle 49-50","CapPass",567.87,"Qualified",0.00199,-9.86,5495,"B-15","Alloy 617","Plate",314626
"Cycle 49-50","CapPass",567.89,"Qualified",0.00197,-11.84,5496,"B-15","Alloy 617","Plate",314626
"Cycle 49-50","CapPass",567.93,"Qualified",0.00194,-13.60,5497,"B-15","Alloy 617","Plate",314626
"Cycle 49-50","CapPass",567.97,"Qualified",0.00192,-14.88,5498,"B-15","Alloy 617","Plate",314626
"Cycle 49-50","CapPass",568.03,"Qualified",0.00189,-16.64,5499,"B-15","Alloy 617","Plate",314626
"Cycle 49-50","CapPass",568.08,"Qualified",0.00187,-18.25,5500,"B-15","Alloy 617","Plate",314626
"Cycle 49-50","CapPass",568.12,"Qualified",0.00184,-21.14,5501,"B-15","Alloy 617","Plate",314626
"Cycle 49-50","CapPass",568.15,"Qualified",0.00182,-24.33,5502,"B-15","Alloy 617","Plate",314626
"Cycle 49-50","CapPass",568.17,"Qualified",0.00179,-27.70,5503,"B-15","Alloy 617","Plate",314626
"Cycle 49-50","CapPass",568.20,"Qualified",0.00176,-30.79,5504,"B-15","Alloy 617","Plate",314626
"Cycle 49-50","CapPass",568.21,"Qualified",0.00174,-33.52,5505,"B-15","Alloy 617","Plate",314626
"Cycle 49-50","CapPass",568.23,"Qualified",0.00171,-35.78,5506,"B-15","Alloy 617","Plate",314626
"Cycle 49-50","CapPass",568.25,"Qualified",0.00169,-38.31,5507,"B-15","Alloy 617","Plate",314626
"Cycle 49-50","CapPass",568.27,"Qualified",0.00166,-40.78,5508,"B-15","Alloy 617","Plate",314626
"Cycle 49-50","CapPass",568.29,"Qualified",0.00164,-43.16,5509,"B-15","Alloy 617","Plate",314626
"Cycle 49-50","CapPass",568.31,"Qualified",0.00161,-45.56,5510,"B-15","Alloy 617","Plate",314626
"Cycle 49-50","CapPass",568.34,"Qualified",0.00158,-47.68,5511,"B-15","Alloy 617","Plate",314626
"Cycle 49-50","CapPass",568.36,"Qualified",0.00156,-49.40,5512,"B-15","Alloy 617","Plate",314626
"Cycle 49-50","CapPass",568.39,"Qualified",0.00153,-51.17,5513,"B-15","Alloy 617","Plate",314626
"Cycle 49-50","CapPass",568.41,"Qualified",0.00151,-52.95,5514,"B-15","Alloy 617","Plate",314626
"Cycle 49-50","CapPass",568.44,"Qualified",0.00148,-54.35,5515,"B-15","Alloy 617","Plate",314626
"Cycle 49-50","CapPass",568.47,"Qualified",0.00146,-55.97,5516,"B-15","Alloy 617","Plate",314626
"Cycle 49-50","CapPass",568.50,"Qualified",0.00143,-57.53,5517,"B-15","Alloy 617","Plate",314626
"Cycle 49-50","CapPass",568.53,"Qualified",0.00141,-59.16,5518,"B-15","Alloy 617","Plate",314626
"Cycle 49-50","CapPass",568.56,"Qualified",0.00138,-60.95,5519,"B-15","Alloy 617","Plate",314626
"Cycle 49-50","CapPass",568.59,"Qualified",0.00135,-62.41,5520,"B-15","Alloy 617","Plate",314626
"Cycle 49-50","CapPass",568.62,"Qualified",0.00133,-64.27,5521,"B-15","Alloy 617","Plate",314626
"Cycle 49-50","CapPass",568.65,"Qualified",0.00130,-66.15,5522,"B-15","Alloy 617","Plate",314626
"Cycle 49-50","CapPass",568.68,"Qualified",0.00128,-67.99,5523,"B-15","Alloy 617","Plate",314626
"Cycle 49-50","CapPass",568.70,"Qualified",0.00125,-69.89,5524,"B-15","Alloy 617","Plate",314626
"Cycle 49-50","CapPass",568.73,"Qualified",0.00123,-72.00,5525,"B-15","Alloy 617","Plate",314626
"Cycle 49-50","CapPass",568.76,"Qualified",0.00120,-74.03,5526,"B-15","Alloy 617","Plate",314626
"Cycle 49-50","CapPass",568.79,"Qualified",0.00118,-76.23,5527,"B-15","Alloy 617","Plate",314626
"Cycle 49-50","CapPass",568.80,"Qualified",0.00115,-78.45,5528,"B-15","Alloy 617","Plate",314626
"Cycle 49-50","CapPass",568.81,"Qualified",0.00115,-78.44,5529,"B-15","Alloy 617","Plate",314626
"Cycle 49-50","CapPass",568.83,"Qualified",0.00113,-80.69,5530,"B-15","Alloy 617","Plate",314626
"Cycle 49-50","CapPass",568.85,"Qualified",0.00110,-83.17,5531,"B-15","Alloy 617","Plate",314626
"Cycle 49-50","CapPass",568.87,"Qualified",0.00107,-85.59,5532,"B-15","Alloy 617","Plate",314626
"Cycle 49-50","CapPass",568.88,"Qualified",0.00105,-87.79,5533,"B-15","Alloy 617","Plate",314626
"Cycle 49-50","CapPass",568.90,"Qualified",0.00102,-89.88,5534,"B-15","Alloy 617","Plate",314626
"Cycle 49-50","CapPass",568.91,"Qualified",0.00100,-91.80,5535,"B-15","Alloy 617","Plate",314626
"Cycle 49-50","CapPass",568.93,"Qualified",0.00097,-93.83,5536,"B-15","Alloy 617","Plate",314626
"Cycle 49-50","CapPass",568.95,"Qualified",0.00095,-95.89,5537,"B-15","Alloy 617","Plate",314626
"Cycle 49-50","CapPass",568.97,"Qualified",0.00092,-97.82,5538,"B-15","Alloy 617","Plate",314626
"Cycle 49-50","CapPass",568.98,"Qualified",0.00089,-99.67,5539,"B-15","Alloy 617","Plate",314626
"Cycle 49-50","CapPass",569.00,"Qualified",0.00087,-101.2,5540,"B-15","Alloy 617","Plate",314626
"Cycle 49-50","CapPass",569.01,"Qualified",0.00084,-103.0,5541,"B-15","Alloy 617","Plate",314626
"Cycle 49-50","CapPass",569.03,"Qualified",0.00082,-104.7,5542,"B-15","Alloy 617","Plate",314626
"Cycle 49-50","CapPass",569.05,"Qualified",0.00079,-106.0,5543,"B-15","Alloy 617","Plate",314626
"Cycle 49-50","CapPass",569.06,"Qualified",0.00077,-107.4,5544,"B-15","Alloy 617","Plate",314626
"Cycle 49-50","CapPass",569.09,"Qualified",0.00074,-108.6,5545,"B-15","Alloy 617","Plate",314626
"Cycle 49-50","CapPass",569.10,"Qualified",0.00071,-109.6,5546,"B-15","Alloy 617","Plate",314626
"Cycle 49-50","CapPass",569.12,"Qualified",0.00069,-110.6,5547,"B-15","Alloy 617","Plate",314626
"Cycle 49-50","CapPass",569.14,"Qualified",0.00066,-111.4,5548,"B-15","Alloy 617","Plate",314626
"Cycle 49-50","CapPass",569.16,"Qualified",0.00064,-112.3,5549,"B-15","Alloy 617","Plate",314626
"Cycle 49-50","CapPass",569.18,"Qualified",0.00061,-112.8,5550,"B-15","Alloy 617","Plate",314626
"Cycle 49-50","CapPass",569.20,"Qualified",0.00059,-113.4,5551,"B-15","Alloy 617","Plate",314626
"Cycle 49-50","CapPass",569.23,"Qualified",0.00056,-114.0,5552,"B-15","Alloy 617","Plate",314626
"Cycle 49-50","CapPass",569.25,"Qualified",0.00053,-114.5,5553,"B-15","Alloy 617","Plate",314626
"Cycle 49-50","CapPass",569.27,"Qualified",0.00051,-114.8,5554,"B-15","Alloy 617","Plate",314626
"Cycle 49-50","CapPass",569.30,"Qualified",0.00048,-115.1,5555,"B-15","Alloy 617","Plate",314626
"Cycle 49-50","CapPass",569.32,"Qualified",0.00046,-115.5,5556,"B-15","Alloy 617","Plate",314626
"Cycle 49-50","CapPass",569.34,"Qualified",0.00043,-115.8,5557,"B-15","Alloy 617","Plate",314626
"Cycle 49-50","CapPass",569.38,"Qualified",0.00041,-116.0,5558,"B-15","Alloy 617","Plate",314626
"Cycle 49-50","CapPass",569.40,"Qualified",0.00038,-116.2,5559,"B-15","Alloy 617","Plate",314626
"Cycle 49-50","CapPass",569.43,"Qualified",0.00036,-116.7,5560,"B-15","Alloy 617","Plate",314626
"Cycle 49-50","CapPass",569.45,"Qualified",0.00033,-117.1,5561,"B-15","Alloy 617","Plate",314626
"Cycle 49-50","CapPass",569.48,"Qualified",0.00030,-117.5,5562,"B-15","Alloy 617","Plate",314626
"Cycle 49-50","CapPass",569.51,"Qualified",0.00028,-118.0,5563,"B-15","Alloy 617","Plate",314626
"Cycle 49-50","CapPass",569.53,"Qualified",0.00025,-118.3,5564,"B-15","Alloy 617","Plate",314626
"Cycle 49-50","CapPass",569.56,"Qualified",0.00023,-118.8,5565,"B-15","Alloy 617","Plate",314626
"Cycle 49-50","CapPass",569.59,"Qualified",0.00020,-119.4,5566,"B-15","Alloy 617","Plate",314626
"Cycle 49-50","CapPass",569.61,"Qualified",0.00018,-119.9,5567,"B-15","Alloy 617","Plate",314626
"Cycle 49-50","CapPass",569.64,"Qualified",0.00015,-120.5,5568,"B-15","Alloy 617","Plate",314626
"Cycle 49-50","CapPass",569.66,"Qualified",0.00013,-121.1,5569,"B-15","Alloy 617","Plate",314626
"Cycle 49-50","CapPass",569.69,"Qualified",0.00010,-121.5,5570,"B-15","Alloy 617","Plate",314626
"Cycle 49-50","CapPass",569.72,"Qualified",0.00007,-122.0,5571,"B-15","Alloy 617","Plate",314626
"Cycle 49-50","CapPass",569.73,"Qualified",0.00005,-122.6,5572,"B-15","Alloy 617","Plate",314626
"Cycle 49-50","CapPass",569.76,"Qualified",0.00002,-123.0,5573,"B-15","Alloy 617","Plate",314626
"Cycle 49-50","CapPass",569.79,"Qualified",-0.00000,-123.4,5574,"B-15","Alloy 617","Plate",314626
"Cycle 49-50","CapPass",569.80,"Qualified",-0.00002,-123.8,5575,"B-15","Alloy 617","Plate",314626
"Cycle 49-50","CapPass",569.81,"Qualified",-0.00003,-124.0,5576,"B-15","Alloy 617","Plate",314626
"Cycle 49-50","CapPass",569.84,"Qualified",-0.00005,-124.4,5577,"B-15","Alloy 617","Plate",314626
"Cycle 49-50","CapPass",569.87,"Qualified",-0.00008,-124.9,5578,"B-15","Alloy 617","Plate",314626
"Cycle 49-50","CapPass",569.89,"Qualified",-0.00010,-125.4,5579,"B-15","Alloy 617","Plate",314626
"Cycle 49-50","CapPass",569.91,"Qualified",-0.00013,-125.9,5580,"B-15","Alloy 617","Plate",314626
"Cycle 49-50","CapPass",569.94,"Qualified",-0.00015,-126.5,5581,"B-15","Alloy 617","Plate",314626
"Cycle 49-50","CapPass",569.97,"Qualified",-0.00018,-126.8,5582,"B-15","Alloy 617","Plate",314626
"Cycle 49-50","CapPass",569.99,"Qualified",-0.00020,-127.4,5583,"B-15","Alloy 617","Plate",314626
"Cycle 49-50","CapPass",570.01,"Qualified",-0.00023,-127.8,5584,"B-15","Alloy 617","Plate",314626
"Cycle 49-50","CapPass",570.03,"Qualified",-0.00025,-128.2,5585,"B-15","Alloy 617","Plate",314626
"Cycle 49-50","CapPass",570.06,"Qualified",-0.00028,-128.5,5586,"B-15","Alloy 617","Plate",314626
"Cycle 49-50","CapPass",570.09,"Qualified",-0.00031,-129.0,5587,"B-15","Alloy 617","Plate",314626
"Cycle 49-50","CapPass",570.11,"Qualified",-0.00033,-129.4,5588,"B-15","Alloy 617","Plate",314626
"Cycle 49-50","CapPass",570.13,"Qualified",-0.00036,-129.8,5589,"B-15","Alloy 617","Plate",314626
"Cycle 49-50","CapPass",570.16,"Qualified",-0.00038,-130.1,5590,"B-15","Alloy 617","Plate",314626
"Cycle 49-50","CapPass",570.19,"Qualified",-0.00041,-130.4,5591,"B-15","Alloy 617","Plate",314626
"Cycle 49-50","CapPass",570.21,"Qualified",-0.00043,-130.9,5592,"B-15","Alloy 617","Plate",314626
"Cycle 49-50","CapPass",570.23,"Qualified",-0.00046,-131.2,5593,"B-15","Alloy 617","Plate",314626
"Cycle 49-50","CapPass",570.26,"Qualified",-0.00048,-131.5,5594,"B-15","Alloy 617","Plate",314626
"Cycle 49-50","CapPass",570.29,"Qualified",-0.00051,-131.8,5595,"B-15","Alloy 617","Plate",314626
"Cycle 49-50","CapPass",570.31,"Qualified",-0.00054,-132.2,5596,"B-15","Alloy 617","Plate",314626
"Cycle 49-50","CapPass",570.34,"Qualified",-0.00056,-132.6,5597,"B-15","Alloy 617","Plate",314626
"Cycle 49-50","CapPass",570.37,"Qualified",-0.00059,-132.9,5598,"B-15","Alloy 617","Plate",314626
"Cycle 49-50","CapPass",570.39,"Qualified",-0.00061,-133.2,5599,"B-15","Alloy 617","Plate",314626
"Cycle 49-50","CapPass",570.41,"Qualified",-0.00064,-133.5,5600,"B-15","Alloy 617","Plate",314626
"Cycle 49-50","CapPass",570.44,"Qualified",-0.00066,-133.8,5601,"B-15","Alloy 617","Plate",314626
"Cycle 49-50","CapPass",570.46,"Qualified",-0.00069,-134.0,5602,"B-15","Alloy 617","Plate",314626
"Cycle 49-50","CapPass",570.48,"Qualified",-0.00072,-134.2,5603,"B-15","Alloy 617","Plate",314626
"Cycle 49-50","CapPass",570.51,"Qualified",-0.00074,-134.3,5604,"B-15","Alloy 617","Plate",314626
"Cycle 49-50","CapPass",570.54,"Qualified",-0.00077,-134.6,5605,"B-15","Alloy 617","Plate",314626
"Cycle 49-50","CapPass",570.56,"Qualified",-0.00079,-134.6,5606,"B-15","Alloy 617","Plate",314626
"Cycle 49-50","CapPass",570.59,"Qualified",-0.00082,-134.8,5607,"B-15","Alloy 617","Plate",314626
"Cycle 49-50","CapPass",570.61,"Qualified",-0.00084,-134.9,5608,"B-15","Alloy 617","Plate",314626
"Cycle 49-50","CapPass",570.64,"Qualified",-0.00087,-135.0,5609,"B-15","Alloy 617","Plate",314626
"Cycle 49-50","CapPass",570.66,"Qualified",-0.00089,-135.1,5610,"B-15","Alloy 617","Plate",314626
"Cycle 49-50","CapPass",570.69,"Qualified",-0.00092,-135.2,5611,"B-15","Alloy 617","Plate",314626
"Cycle 49-50","CapPass",570.71,"Qualified",-0.00095,-135.2,5612,"B-15","Alloy 617","Plate",314626
"Cycle 49-50","CapPass",570.73,"Qualified",-0.00097,-135.2,5613,"B-15","Alloy 617","Plate",314626
"Cycle 49-50","CapPass",570.76,"Qualified",-0.00100,-135.2,5614,"B-15","Alloy 617","Plate",314626
"Cycle 49-50","CapPass",570.79,"Qualified",-0.00102,-135.4,5615,"B-15","Alloy 617","Plate",314626
"Cycle 49-50","CapPass",570.80,"Qualified",-0.00104,-135.4,5616,"B-15","Alloy 617","Plate",314626
"Cycle 49-50","CapPass",570.81,"Qualified",-0.00105,-135.5,5617,"B-15","Alloy 617","Plate",314626
"Cycle 49-50","CapPass",570.84,"Qualified",-0.00107,-135.4,5618,"B-15","Alloy 617","Plate",314626
"Cycle 49-50","CapPass",570.86,"Qualified",-0.00110,-135.4,5619,"B-15","Alloy 617","Plate",314626
"Cycle 49-50","CapPass",570.89,"Qualified",-0.00112,-135.5,5620,"B-15","Alloy 617","Plate",314626
"Cycle 49-50","CapPass",570.91,"Qualified",-0.00115,-135.4,5621,"B-15","Alloy 617","Plate",314626
"Cycle 49-50","CapPass",570.94,"Qualified",-0.00117,-135.5,5622,"B-15","Alloy 617","Plate",314626
"Cycle 49-50","CapPass",570.96,"Qualified",-0.00120,-135.5,5623,"B-15","Alloy 617","Plate",314626
"Cycle 49-50","CapPass",570.99,"Qualified",-0.00122,-135.5,5624,"B-15","Alloy 617","Plate",314626
"Cycle 49-50","CapPass",571.01,"Qualified",-0.00125,-135.5,5625,"B-15","Alloy 617","Plate",314626
"Cycle 49-50","CapPass",571.04,"Qualified",-0.00128,-135.5,5626,"B-15","Alloy 617","Plate",314626
"Cycle 49-50","CapPass",571.07,"Qualified",-0.00130,-135.4,5627,"B-15","Alloy 617","Plate",314626
"Cycle 49-50","CapPass",571.09,"Qualified",-0.00133,-135.4,5628,"B-15","Alloy 617","Plate",314626
"Cycle 49-50","CapPass",571.12,"Qualified",-0.00135,-135.5,5629,"B-15","Alloy 617","Plate",314626
"Cycle 49-50","CapPass",571.14,"Qualified",-0.00138,-135.5,5630,"B-15","Alloy 617","Plate",314626
"Cycle 49-50","CapPass",571.17,"Qualified",-0.00140,-135.7,5631,"B-15","Alloy 617","Plate",314626
"Cycle 49-50","CapPass",571.20,"Qualified",-0.00143,-135.7,5632,"B-15","Alloy 617","Plate",314626
"Cycle 49-50","CapPass",571.22,"Qualified",-0.00145,-135.8,5633,"B-15","Alloy 617","Plate",314626
"Cycle 49-50","CapPass",571.25,"Qualified",-0.00148,-136.0,5634,"B-15","Alloy 617","Plate",314626
"Cycle 49-50","CapPass",571.27,"Qualified",-0.00150,-136.0,5635,"B-15","Alloy 617","Plate",314626
"Cycle 49-50","CapPass",571.30,"Qualified",-0.00153,-136.1,5636,"B-15","Alloy 617","Plate",314626
"Cycle 49-50","CapPass",571.33,"Qualified",-0.00156,-136.2,5637,"B-15","Alloy 617","Plate",314626
"Cycle 49-50","CapPass",571.35,"Qualified",-0.00158,-136.4,5638,"B-15","Alloy 617","Plate",314626
"Cycle 49-50","CapPass",571.38,"Qualified",-0.00161,-136.5,5639,"B-15","Alloy 617","Plate",314626
"Cycle 49-50","CapPass",571.41,"Qualified",-0.00163,-136.7,5640,"B-15","Alloy 617","Plate",314626
"Cycle 49-50","CapPass",571.43,"Qualified",-0.00166,-136.9,5641,"B-15","Alloy 617","Plate",314626
"Cycle 49-50","CapPass",571.45,"Qualified",-0.00168,-136.9,5642,"B-15","Alloy 617","Plate",314626
"Cycle 49-50","CapPass",571.48,"Qualified",-0.00171,-137.1,5643,"B-15","Alloy 617","Plate",314626
"Cycle 49-50","CapPass",571.50,"Qualified",-0.00174,-137.3,5644,"B-15","Alloy 617","Plate",314626
"Cycle 49-50","CapPass",571.53,"Qualified",-0.00176,-137.5,5645,"B-15","Alloy 617","Plate",314626
"Cycle 49-50","CapPass",571.55,"Qualified",-0.00179,-137.7,5646,"B-15","Alloy 617","Plate",314626
"Cycle 49-50","CapPass",571.58,"Qualified",-0.00181,-137.8,5647,"B-15","Alloy 617","Plate",314626
"Cycle 49-50","CapPass",571.61,"Qualified",-0.00184,-137.9,5648,"B-15","Alloy 617","Plate",314626
"Cycle 49-50","CapPass",571.63,"Qualified",-0.00186,-138.2,5649,"B-15","Alloy 617","Plate",314626
"Cycle 49-50","CapPass",571.66,"Qualified",-0.00189,-138.3,5650,"B-15","Alloy 617","Plate",314626
"Cycle 49-50","CapPass",571.68,"Qualified",-0.00191,-138.5,5651,"B-15","Alloy 617","Plate",314626
"Cycle 49-50","CapPass",571.70,"Qualified",-0.00194,-138.6,5652,"B-15","Alloy 617","Plate",314626
"Cycle 49-50","CapPass",571.73,"Qualified",-0.00196,-138.7,5653,"B-15","Alloy 617","Plate",314626
"Cycle 49-50","CapPass",571.75,"Qualified",-0.00199,-138.8,5654,"B-15","Alloy 617","Plate",314626
"Cycle 49-50","CapPass",571.78,"Qualified",-0.00201,-139.0,5655,"B-15","Alloy 617","Plate",314626
"Cycle 49-50","CapPass",571.80,"Qualified",-0.00204,-139.0,5656,"B-15","Alloy 617","Plate",314626
"Cycle 49-50","CapPass",571.80,"Qualified",-0.00204,-139.0,5657,"B-15","Alloy 617","Plate",314626
"Cycle 49-50","CapPass",571.83,"Qualified",-0.00207,-139.2,5658,"B-15","Alloy 617","Plate",314626
"Cycle 49-50","CapPass",571.85,"Qualified",-0.00209,-139.2,5659,"B-15","Alloy 617","Plate",314626
"Cycle 49-50","CapPass",571.88,"Qualified",-0.00212,-139.2,5660,"B-15","Alloy 617","Plate",314626
"Cycle 49-50","CapPass",571.91,"Qualified",-0.00214,-139.3,5661,"B-15","Alloy 617","Plate",314626
"Cycle 49-50","CapPass",571.93,"Qualified",-0.00217,-139.4,5662,"B-15","Alloy 617","Plate",314626
"Cycle 49-50","CapPass",571.95,"Qualified",-0.00219,-139.4,5663,"B-15","Alloy 617","Plate",314626
"Cycle 49-50","CapPass",571.98,"Qualified",-0.00222,-139.3,5664,"B-15","Alloy 617","Plate",314626
"Cycle 49-50","CapPass",572.01,"Qualified",-0.00224,-139.4,5665,"B-15","Alloy 617","Plate",314626
"Cycle 49-50","CapPass",572.03,"Qualified",-0.00227,-139.6,5666,"B-15","Alloy 617","Plate",314626
"Cycle 49-50","CapPass",572.06,"Qualified",-0.00230,-139.6,5667,"B-15","Alloy 617","Plate",314626
"Cycle 49-50","CapPass",572.09,"Qualified",-0.00232,-139.6,5668,"B-15","Alloy 617","Plate",314626
"Cycle 49-50","CapPass",572.11,"Qualified",-0.00235,-139.7,5669,"B-15","Alloy 617","Plate",314626
"Cycle 49-50","CapPass",572.13,"Qualified",-0.00237,-139.8,5670,"B-15","Alloy 617","Plate",314626
"Cycle 49-50","CapPass",572.16,"Qualified",-0.00240,-139.9,5671,"B-15","Alloy 617","Plate",314626
"Cycle 49-50","CapPass",572.19,"Qualified",-0.00242,-139.9,5672,"B-15","Alloy 617","Plate",314626
"Cycle 49-50","CapPass",572.21,"Qualified",-0.00245,-140.2,5673,"B-15","Alloy 617","Plate",314626
"Cycle 49-50","CapPass",572.23,"Qualified",-0.00247,-140.2,5674,"B-15","Alloy 617","Plate",314626
"Cycle 49-50","CapPass",572.26,"Qualified",-0.00250,-140.3,5675,"B-15","Alloy 617","Plate",314626
"Cycle 49-50","CapPass",572.29,"Qualified",-0.00252,-140.4,5676,"B-15","Alloy 617","Plate",314626
"Cycle 49-50","CapPass",572.31,"Qualified",-0.00255,-140.6,5677,"B-15","Alloy 617","Plate",314626
"Cycle 49-50","CapPass",572.34,"Qualified",-0.00257,-140.6,5678,"B-15","Alloy 617","Plate",314626
"Cycle 49-50","CapPass",572.37,"Qualified",-0.00260,-140.6,5679,"B-15","Alloy 617","Plate",314626
"Cycle 49-50","CapPass",572.39,"Qualified",-0.00263,-140.8,5680,"B-15","Alloy 617","Plate",314626
"Cycle 49-50","CapPass",572.41,"Qualified",-0.00265,-140.8,5681,"B-15","Alloy 617","Plate",314626
"Cycle 49-50","CapPass",572.44,"Qualified",-0.00268,-141.0,5682,"B-15","Alloy 617","Plate",314626
"Cycle 49-50","CapPass",572.47,"Qualified",-0.00270,-141.0,5683,"B-15","Alloy 617","Plate",314626
"Cycle 49-50","CapPass",572.49,"Qualified",-0.00273,-141.1,5684,"B-15","Alloy 617","Plate",314626
"Cycle 49-50","CapPass",572.51,"Qualified",-0.00275,-141.2,5685,"B-15","Alloy 617","Plate",314626
"Cycle 49-50","CapPass",572.55,"Qualified",-0.00278,-141.3,5686,"B-15","Alloy 617","Plate",314626
"Cycle 49-50","CapPass",572.57,"Qualified",-0.00280,-141.5,5687,"B-15","Alloy 617","Plate",314626
"Cycle 49-50","CapPass",572.59,"Qualified",-0.00283,-141.6,5688,"B-15","Alloy 617","Plate",314626
"Cycle 49-50","CapPass",572.62,"Qualified",-0.00286,-141.7,5689,"B-15","Alloy 617","Plate",314626
"Cycle 49-50","CapPass",572.64,"Qualified",-0.00288,-141.8,5690,"B-15","Alloy 617","Plate",314626
"Cycle 49-50","CapPass",572.67,"Qualified",-0.00291,-141.9,5691,"B-15","Alloy 617","Plate",314626
"Cycle 49-50","CapPass",572.70,"Qualified",-0.00293,-141.8,5692,"B-15","Alloy 617","Plate",314626
"Cycle 49-50","CapPass",572.72,"Qualified",-0.00296,-142.0,5693,"B-15","Alloy 617","Plate",314626
"Cycle 49-50","CapPass",572.74,"Qualified",-0.00298,-141.5,5694,"B-15","Alloy 617","Plate",314626
"Cycle 49-50","CapPass",572.77,"Qualified",-0.00301,-140.4,5695,"B-15","Alloy 617","Plate",314626
"Cycle 49-50","CapPass",572.80,"Qualified",-0.00303,-137.6,5696,"B-15","Alloy 617","Plate",314626
"Cycle 49-50","CapPass",572.81,"Qualified",-0.00303,-136.6,5697,"B-15","Alloy 617","Plate",314626
"Cycle 49-50","CapPass",572.90,"Qualified",-0.00301,-120.3,5698,"B-15","Alloy 617","Plate",314626
"Cycle 49-50","CapPass",572.92,"Qualified",-0.00298,-114.1,5699,"B-15","Alloy 617","Plate",314626
"Cycle 49-50","CapPass",572.95,"Qualified",-0.00296,-109.0,5700,"B-15","Alloy 617","Plate",314626
"Cycle 49-50","CapPass",572.96,"Qualified",-0.00293,-104.4,5701,"B-15","Alloy 617","Plate",314626
"Cycle 49-50","CapPass",572.98,"Qualified",-0.00291,-99.71,5702,"B-15","Alloy 617","Plate",314626
"Cycle 49-50","CapPass",573.00,"Qualified",-0.00288,-95.59,5703,"B-15","Alloy 617","Plate",314626
"Cycle 49-50","CapPass",573.01,"Qualified",-0.00286,-91.54,5704,"B-15","Alloy 617","Plate",314626
"Cycle 49-50","CapPass",573.03,"Qualified",-0.00283,-87.49,5705,"B-15","Alloy 617","Plate",314626
"Cycle 49-50","CapPass",573.05,"Qualified",-0.00280,-83.77,5706,"B-15","Alloy 617","Plate",314626
"Cycle 49-50","CapPass",573.06,"Qualified",-0.00278,-79.86,5707,"B-15","Alloy 617","Plate",314626
"Cycle 49-50","CapPass",573.09,"Qualified",-0.00275,-76.40,5708,"B-15","Alloy 617","Plate",314626
"Cycle 49-50","CapPass",573.10,"Qualified",-0.00273,-72.94,5709,"B-15","Alloy 617","Plate",314626
"Cycle 49-50","CapPass",573.13,"Qualified",-0.00270,-69.13,5710,"B-15","Alloy 617","Plate",314626
"Cycle 49-50","CapPass",573.15,"Qualified",-0.00268,-65.70,5711,"B-15","Alloy 617","Plate",314626
"Cycle 49-50","CapPass",573.17,"Qualified",-0.00265,-62.28,5712,"B-15","Alloy 617","Plate",314626
"Cycle 49-50","CapPass",573.20,"Qualified",-0.00263,-58.57,5713,"B-15","Alloy 617","Plate",314626
"Cycle 49-50","CapPass",573.22,"Qualified",-0.00260,-55.64,5714,"B-15","Alloy 617","Plate",314626
"Cycle 49-50","CapPass",573.24,"Qualified",-0.00258,-52.02,5715,"B-15","Alloy 617","Plate",314626
"Cycle 49-50","CapPass",573.27,"Qualified",-0.00255,-48.52,5716,"B-15","Alloy 617","Plate",314626
"Cycle 49-50","CapPass",573.30,"Qualified",-0.00252,-45.07,5717,"B-15","Alloy 617","Plate",314626
"Cycle 49-50","CapPass",573.33,"Qualified",-0.00250,-41.61,5718,"B-15","Alloy 617","Plate",314626
"Cycle 49-50","CapPass",573.36,"Qualified",-0.00247,-38.31,5719,"B-15","Alloy 617","Plate",314626
"Cycle 49-50","CapPass",573.38,"Qualified",-0.00245,-34.57,5720,"B-15","Alloy 617","Plate",314626
"Cycle 49-50","CapPass",573.41,"Qualified",-0.00242,-31.43,5721,"B-15","Alloy 617","Plate",314626
"Cycle 49-50","CapPass",573.44,"Qualified",-0.00240,-28.00,5722,"B-15","Alloy 617","Plate",314626
"Cycle 49-50","CapPass",573.47,"Qualified",-0.00237,-24.80,5723,"B-15","Alloy 617","Plate",314626
"Cycle 49-50","CapPass",573.49,"Qualified",-0.00235,-21.71,5724,"B-15","Alloy 617","Plate",314626
"Cycle 49-50","CapPass",573.52,"Qualified",-0.00232,-18.57,5725,"B-15","Alloy 617","Plate",314626
"Cycle 49-50","CapPass",573.55,"Qualified",-0.00229,-15.28,5726,"B-15","Alloy 617","Plate",314626
"Cycle 49-50","CapPass",573.58,"Qualified",-0.00227,-12.42,5727,"B-15","Alloy 617","Plate",314626
"Cycle 49-50","CapPass",573.60,"Qualified",-0.00224,-9.30,5728,"B-15","Alloy 617","Plate",314626
"Cycle 49-50","CapPass",573.63,"Qualified",-0.00222,-6.29,5729,"B-15","Alloy 617","Plate",314626
"Cycle 49-50","CapPass",573.66,"Qualified",-0.00219,-3.44,5730,"B-15","Alloy 617","Plate",314626
"Cycle 49-50","CapPass",573.68,"Qualified",-0.00217,-0.57,5731,"B-15","Alloy 617","Plate",314626
"Cycle 49-50","CapPass",573.70,"Qualified",-0.00214,2.02,5732,"B-15","Alloy 617","Plate",314626
"Cycle 49-50","CapPass",573.73,"Qualified",-0.00212,4.70,5733,"B-15","Alloy 617","Plate",314626
"Cycle 49-50","CapPass",573.76,"Qualified",-0.00209,7.42,5734,"B-15","Alloy 617","Plate",314626
"Cycle 49-50","CapPass",573.78,"Qualified",-0.00207,10.21,5735,"B-15","Alloy 617","Plate",314626
"Cycle 49-50","CapPass",573.80,"Qualified",-0.00204,12.60,5736,"B-15","Alloy 617","Plate",314626
"Cycle 49-50","CapPass",573.81,"Qualified",-0.00204,12.90,5737,"B-15","Alloy 617","Plate",314626
"Cycle 49-50","CapPass",573.84,"Qualified",-0.00201,15.30,5738,"B-15","Alloy 617","Plate",314626
"Cycle 49-50","CapPass",573.87,"Qualified",-0.00199,18.10,5739,"B-15","Alloy 617","Plate",314626
"Cycle 49-50","CapPass",573.89,"Qualified",-0.00196,21.05,5740,"B-15","Alloy 617","Plate",314626
"Cycle 49-50","CapPass",573.92,"Qualified",-0.00194,23.36,5741,"B-15","Alloy 617","Plate",314626
"Cycle 49-50","CapPass",573.95,"Qualified",-0.00191,25.94,5742,"B-15","Alloy 617","Plate",314626
"Cycle 49-50","CapPass",573.98,"Qualified",-0.00189,28.57,5743,"B-15","Alloy 617","Plate",314626
"Cycle 49-50","CapPass",574.00,"Qualified",-0.00186,31.18,5744,"B-15","Alloy 617","Plate",314626
"Cycle 49-50","CapPass",574.03,"Qualified",-0.00184,33.47,5745,"B-15","Alloy 617","Plate",314626
"Cycle 49-50","CapPass",574.05,"Qualified",-0.00181,35.79,5746,"B-15","Alloy 617","Plate",314626
"Cycle 49-50","CapPass",574.09,"Qualified",-0.00179,37.78,5747,"B-15","Alloy 617","Plate",314626
"Cycle 49-50","CapPass",574.12,"Qualified",-0.00176,39.62,5748,"B-15","Alloy 617","Plate",314626
"Cycle 49-50","CapPass",574.16,"Qualified",-0.00173,41.46,5749,"B-15","Alloy 617","Plate",314626
"Cycle 49-50","CapPass",574.20,"Qualified",-0.00171,43.09,5750,"B-15","Alloy 617","Plate",314626
"Cycle 49-50","CapPass",574.24,"Qualified",-0.00168,44.50,5751,"B-15","Alloy 617","Plate",314626
"Cycle 49-50","CapPass",574.29,"Qualified",-0.00166,46.62,5752,"B-15","Alloy 617","Plate",314626
"Cycle 49-50","CapPass",574.32,"Qualified",-0.00163,48.88,5753,"B-15","Alloy 617","Plate",314626
"Cycle 49-50","CapPass",574.36,"Qualified",-0.00161,51.74,5754,"B-15","Alloy 617","Plate",314626
"Cycle 49-50","CapPass",574.38,"Qualified",-0.00158,54.70,5755,"B-15","Alloy 617","Plate",314626
"Cycle 49-50","CapPass",574.41,"Qualified",-0.00156,57.43,5756,"B-15","Alloy 617","Plate",314626
"Cycle 49-50","CapPass",574.42,"Qualified",-0.00153,59.88,5757,"B-15","Alloy 617","Plate",314626
"Cycle 49-50","CapPass",574.45,"Qualified",-0.00151,62.43,5758,"B-15","Alloy 617","Plate",314626
"Cycle 49-50","CapPass",574.47,"Qualified",-0.00148,64.96,5759,"B-15","Alloy 617","Plate",314626
"Cycle 49-50","CapPass",574.49,"Qualified",-0.00146,67.56,5760,"B-15","Alloy 617","Plate",314626
"Cycle 49-50","CapPass",574.51,"Qualified",-0.00143,69.97,5761,"B-15","Alloy 617","Plate",314626
"Cycle 49-50","CapPass",574.53,"Qualified",-0.00140,72.27,5762,"B-15","Alloy 617","Plate",314626
"Cycle 49-50","CapPass",574.55,"Qualified",-0.00138,74.20,5763,"B-15","Alloy 617","Plate",314626
"Cycle 49-50","CapPass",574.57,"Qualified",-0.00135,76.08,5764,"B-15","Alloy 617","Plate",314626
"Cycle 49-50","CapPass",574.59,"Qualified",-0.00133,77.85,5765,"B-15","Alloy 617","Plate",314626
"Cycle 49-50","CapPass",574.62,"Qualified",-0.00130,79.59,5766,"B-15","Alloy 617","Plate",314626
"Cycle 49-50","CapPass",574.64,"Qualified",-0.00128,81.19,5767,"B-15","Alloy 617","Plate",314626
"Cycle 49-50","CapPass",574.66,"Qualified",-0.00125,82.62,5768,"B-15","Alloy 617","Plate",314626
"Cycle 49-50","CapPass",574.70,"Qualified",-0.00122,83.96,5769,"B-15","Alloy 617","Plate",314626
"Cycle 49-50","CapPass",574.72,"Qualified",-0.00120,85.20,5770,"B-15","Alloy 617","Plate",314626
"Cycle 49-50","CapPass",574.75,"Qualified",-0.00117,86.68,5771,"B-15","Alloy 617","Plate",314626
"Cycle 49-50","CapPass",574.78,"Qualified",-0.00115,87.99,5772,"B-15","Alloy 617","Plate",314626
"Cycle 49-50","CapPass",574.80,"Qualified",-0.00113,89.22,5773,"B-15","Alloy 617","Plate",314626
"Cycle 49-50","CapPass",574.81,"Qualified",-0.00112,89.48,5774,"B-15","Alloy 617","Plate",314626
"Cycle 49-50","CapPass",574.84,"Qualified",-0.00110,90.89,5775,"B-15","Alloy 617","Plate",314626
"Cycle 49-50","CapPass",574.87,"Qualified",-0.00107,92.48,5776,"B-15","Alloy 617","Plate",314626
"Cycle 49-50","CapPass",574.90,"Qualified",-0.00105,94.03,5777,"B-15","Alloy 617","Plate",314626
"Cycle 49-50","CapPass",574.92,"Qualified",-0.00102,95.68,5778,"B-15","Alloy 617","Plate",314626
"Cycle 49-50","CapPass",574.95,"Qualified",-0.00099,97.26,5779,"B-15","Alloy 617","Plate",314626
"Cycle 49-50","CapPass",574.98,"Qualified",-0.00097,98.98,5780,"B-15","Alloy 617","Plate",314626
"Cycle 49-50","CapPass",575.00,"Qualified",-0.00094,100.43,5781,"B-15","Alloy 617","Plate",314626
"Cycle 49-50","CapPass",575.03,"Qualified",-0.00092,102.03,5782,"B-15","Alloy 617","Plate",314626
"Cycle 49-50","CapPass",575.05,"Qualified",-0.00089,103.70,5783,"B-15","Alloy 617","Plate",314626
"Cycle 49-50","CapPass",575.08,"Qualified",-0.00087,105.79,5784,"B-15","Alloy 617","Plate",314626
"Cycle 49-50","CapPass",575.10,"Qualified",-0.00084,107.69,5785,"B-15","Alloy 617","Plate",314626
"Cycle 49-50","CapPass",575.12,"Qualified",-0.00082,109.57,5786,"B-15","Alloy 617","Plate",314626
"Cycle 49-50","CapPass",575.14,"Qualified",-0.00079,111.69,5787,"B-15","Alloy 617","Plate",314626
"Cycle 49-50","CapPass",575.16,"Qualified",-0.00076,113.55,5788,"B-15","Alloy 617","Plate",314626
"Cycle 49-50","CapPass",575.17,"Qualified",-0.00074,115.40,5789,"B-15","Alloy 617","Plate",314626
"Cycle 49-50","CapPass",575.20,"Qualified",-0.00071,117.30,5790,"B-15","Alloy 617","Plate",314626
"Cycle 49-50","CapPass",575.21,"Qualified",-0.00069,118.99,5791,"B-15","Alloy 617","Plate",314626
"Cycle 49-50","CapPass",575.23,"Qualified",-0.00066,120.60,5792,"B-15","Alloy 617","Plate",314626
"Cycle 49-50","CapPass",575.25,"Qualified",-0.00064,122.31,5793,"B-15","Alloy 617","Plate",314626
"Cycle 49-50","CapPass",575.26,"Qualified",-0.00061,123.70,5794,"B-15","Alloy 617","Plate",314626
"Cycle 49-50","CapPass",575.28,"Qualified",-0.00059,125.04,5795,"B-15","Alloy 617","Plate",314626
"Cycle 49-50","CapPass",575.30,"Qualified",-0.00056,126.38,5796,"B-15","Alloy 617","Plate",314626
"Cycle 49-50","CapPass",575.31,"Qualified",-0.00053,127.48,5797,"B-15","Alloy 617","Plate",314626
"Cycle 49-50","CapPass",575.33,"Qualified",-0.00051,128.69,5798,"B-15","Alloy 617","Plate",314626
"Cycle 49-50","CapPass",575.35,"Qualified",-0.00048,129.65,5799,"B-15","Alloy 617","Plate",314626
"Cycle 49-50","CapPass",575.37,"Qualified",-0.00046,130.42,5800,"B-15","Alloy 617","Plate",314626
"Cycle 49-50","CapPass",575.38,"Qualified",-0.00043,131.32,5801,"B-15","Alloy 617","Plate",314626
"Cycle 49-50","CapPass",575.41,"Qualified",-0.00041,131.86,5802,"B-15","Alloy 617","Plate",314626
"Cycle 49-50","CapPass",575.42,"Qualified",-0.00038,132.45,5803,"B-15","Alloy 617","Plate",314626
"Cycle 49-50","CapPass",575.44,"Qualified",-0.00036,133.02,5804,"B-15","Alloy 617","Plate",314626
"Cycle 49-50","CapPass",575.46,"Qualified",-0.00033,133.40,5805,"B-15","Alloy 617","Plate",314626
"Cycle 49-50","CapPass",575.48,"Qualified",-0.00030,133.59,5806,"B-15","Alloy 617","Plate",314626
"Cycle 49-50","CapPass",575.50,"Qualified",-0.00028,133.75,5807,"B-15","Alloy 617","Plate",314626
"Cycle 49-50","CapPass",575.52,"Qualified",-0.00025,133.86,5808,"B-15","Alloy 617","Plate",314626
"Cycle 49-50","CapPass",575.55,"Qualified",-0.00023,133.65,5809,"B-15","Alloy 617","Plate",314626
"Cycle 49-50","CapPass",575.57,"Qualified",-0.00020,133.69,5810,"B-15","Alloy 617","Plate",314626
"Cycle 49-50","CapPass",575.59,"Qualified",-0.00018,133.57,5811,"B-15","Alloy 617","Plate",314626
"Cycle 49-50","CapPass",575.63,"Qualified",-0.00015,133.46,5812,"B-15","Alloy 617","Plate",314626
"Cycle 49-50","CapPass",575.65,"Qualified",-0.00013,133.20,5813,"B-15","Alloy 617","Plate",314626
"Cycle 49-50","CapPass",575.67,"Qualified",-0.00010,133.11,5814,"B-15","Alloy 617","Plate",314626
"Cycle 49-50","CapPass",575.70,"Qualified",-0.00007,132.95,5815,"B-15","Alloy 617","Plate",314626
"Cycle 49-50","CapPass",575.73,"Qualified",-0.00005,132.89,5816,"B-15","Alloy 617","Plate",314626
"Cycle 49-50","CapPass",575.75,"Qualified",-0.00002,132.75,5817,"B-15","Alloy 617","Plate",314626
"Cycle 49-50","CapPass",575.78,"Qualified",0.00000,132.75,5818,"B-15","Alloy 617","Plate",314626
"Cycle 49-50","CapPass",575.80,"Qualified",0.00003,132.78,5819,"B-15","Alloy 617","Plate",314626
"Cycle 49-50","CapPass",575.84,"Qualified",0.00005,132.75,5820,"B-15","Alloy 617","Plate",314626
"Cycle 49-50","CapPass",575.86,"Qualified",0.00008,132.80,5821,"B-15","Alloy 617","Plate",314626
"Cycle 49-50","CapPass",575.88,"Qualified",0.00010,132.93,5822,"B-15","Alloy 617","Plate",314626
"Cycle 49-50","CapPass",575.91,"Qualified",0.00013,133.06,5823,"B-15","Alloy 617","Plate",314626
"Cycle 49-50","CapPass",575.94,"Qualified",0.00015,133.16,5824,"B-15","Alloy 617","Plate",314626
"Cycle 49-50","CapPass",575.97,"Qualified",0.00018,133.37,5825,"B-15","Alloy 617","Plate",314626
"Cycle 49-50","CapPass",575.99,"Qualified",0.00021,133.62,5826,"B-15","Alloy 617","Plate",314626
"Cycle 49-50","CapPass",576.01,"Qualified",0.00023,133.90,5827,"B-15","Alloy 617","Plate",314626
"Cycle 49-50","CapPass",576.04,"Qualified",0.00026,134.11,5828,"B-15","Alloy 617","Plate",314626
"Cycle 49-50","CapPass",576.07,"Qualified",0.00028,134.40,5829,"B-15","Alloy 617","Plate",314626
"Cycle 49-50","CapPass",576.09,"Qualified",0.00031,134.83,5830,"B-15","Alloy 617","Plate",314626
"Cycle 49-50","CapPass",576.12,"Qualified",0.00033,135.03,5831,"B-15","Alloy 617","Plate",314626
"Cycle 49-50","CapPass",576.14,"Qualified",0.00036,135.40,5832,"B-15","Alloy 617","Plate",314626
"Cycle 49-50","CapPass",576.17,"Qualified",0.00038,135.58,5833,"B-15","Alloy 617","Plate",314626
"Cycle 49-50","CapPass",576.20,"Qualified",0.00041,135.72,5834,"B-15","Alloy 617","Plate",314626
"Cycle 49-50","CapPass",576.22,"Qualified",0.00044,136.01,5835,"B-15","Alloy 617","Plate",314626
"Cycle 49-50","CapPass",576.24,"Qualified",0.00046,136.14,5836,"B-15","Alloy 617","Plate",314626
"Cycle 49-50","CapPass",576.26,"Qualified",0.00049,136.43,5837,"B-15","Alloy 617","Plate",314626
"Cycle 49-50","CapPass",576.29,"Qualified",0.00051,136.57,5838,"B-15","Alloy 617","Plate",314626
"Cycle 49-50","CapPass",576.32,"Qualified",0.00054,136.68,5839,"B-15","Alloy 617","Plate",314626
"Cycle 49-50","CapPass",576.34,"Qualified",0.00056,137.03,5840,"B-15","Alloy 617","Plate",314626
"Cycle 49-50","CapPass",576.37,"Qualified",0.00059,137.15,5841,"B-15","Alloy 617","Plate",314626
"Cycle 49-50","CapPass",576.39,"Qualified",0.00061,137.38,5842,"B-15","Alloy 617","Plate",314626
"Cycle 49-50","CapPass",576.42,"Qualified",0.00064,137.50,5843,"B-15","Alloy 617","Plate",314626
"Cycle 49-50","CapPass",576.45,"Qualified",0.00067,137.64,5844,"B-15","Alloy 617","Plate",314626
"Cycle 49-50","CapPass",576.47,"Qualified",0.00069,137.75,5845,"B-15","Alloy 617","Plate",314626
"Cycle 49-50","CapPass",576.49,"Qualified",0.00072,137.86,5846,"B-15","Alloy 617","Plate",314626
"Cycle 49-50","CapPass",576.52,"Qualified",0.00074,137.93,5847,"B-15","Alloy 617","Plate",314626
"Cycle 49-50","CapPass",576.55,"Qualified",0.00077,138.09,5848,"B-15","Alloy 617","Plate",314626
"Cycle 49-50","CapPass",576.57,"Qualified",0.00079,138.21,5849,"B-15","Alloy 617","Plate",314626
"Cycle 49-50","CapPass",576.59,"Qualified",0.00082,138.15,5850,"B-15","Alloy 617","Plate",314626
"Cycle 49-50","CapPass",576.63,"Qualified",0.00084,138.24,5851,"B-15","Alloy 617","Plate",314626
"Cycle 49-50","CapPass",576.65,"Qualified",0.00087,138.37,5852,"B-15","Alloy 617","Plate",314626
"Cycle 49-50","CapPass",576.67,"Qualified",0.00090,138.53,5853,"B-15","Alloy 617","Plate",314626
"Cycle 49-50","CapPass",576.70,"Qualified",0.00092,138.76,5854,"B-15","Alloy 617","Plate",314626
"Cycle 49-50","CapPass",576.73,"Qualified",0.00095,138.68,5855,"B-15","Alloy 617","Plate",314626
"Cycle 49-50","CapPass",576.75,"Qualified",0.00097,138.89,5856,"B-15","Alloy 617","Plate",314626
"Cycle 49-50","CapPass",576.77,"Qualified",0.00100,138.97,5857,"B-15","Alloy 617","Plate",314626
"Cycle 49-50","CapPass",576.80,"Qualified",0.00102,139.05,5858,"B-15","Alloy 617","Plate",314626
"Cycle 49-50","CapPass",576.80,"Qualified",0.00103,139.26,5859,"B-15","Alloy 617","Plate",314626
"Cycle 49-50","CapPass",576.83,"Qualified",0.00105,139.21,5860,"B-15","Alloy 617","Plate",314626
"Cycle 49-50","CapPass",576.85,"Qualified",0.00107,139.39,5861,"B-15","Alloy 617","Plate",314626
"Cycle 49-50","CapPass",576.88,"Qualified",0.00110,139.47,5862,"B-15","Alloy 617","Plate",314626
"Cycle 49-50","CapPass",576.90,"Qualified",0.00112,139.51,5863,"B-15","Alloy 617","Plate",314626
"Cycle 49-50","CapPass",576.92,"Qualified",0.00115,139.61,5864,"B-15","Alloy 617","Plate",314626
"Cycle 49-50","CapPass",576.95,"Qualified",0.00117,139.90,5865,"B-15","Alloy 617","Plate",314626
"Cycle 49-50","CapPass",576.98,"Qualified",0.00120,139.96,5866,"B-15","Alloy 617","Plate",314626
"Cycle 49-50","CapPass",577.00,"Qualified",0.00122,139.99,5867,"B-15","Alloy 617","Plate",314626
"Cycle 49-50","CapPass",577.02,"Qualified",0.00125,140.16,5868,"B-15","Alloy 617","Plate",314626
"Cycle 49-50","CapPass",577.05,"Qualified",0.00128,140.09,5869,"B-15","Alloy 617","Plate",314626
"Cycle 49-50","CapPass",577.08,"Qualified",0.00130,140.38,5870,"B-15","Alloy 617","Plate",314626
"Cycle 49-50","CapPass",577.10,"Qualified",0.00133,140.38,5871,"B-15","Alloy 617","Plate",314626
"Cycle 49-50","CapPass",577.13,"Qualified",0.00135,140.48,5872,"B-15","Alloy 617","Plate",314626
"Cycle 49-50","CapPass",577.16,"Qualified",0.00138,140.56,5873,"B-15","Alloy 617","Plate",314626
"Cycle 49-50","CapPass",577.18,"Qualified",0.00140,140.66,5874,"B-15","Alloy 617","Plate",314626
"Cycle 49-50","CapPass",577.20,"Qualified",0.00143,140.66,5875,"B-15","Alloy 617","Plate",314626
"Cycle 49-50","CapPass",577.23,"Qualified",0.00146,140.86,5876,"B-15","Alloy 617","Plate",314626
"Cycle 49-50","CapPass",577.26,"Qualified",0.00148,140.90,5877,"B-15","Alloy 617","Plate",314626
"Cycle 49-50","CapPass",577.28,"Qualified",0.00151,141.13,5878,"B-15","Alloy 617","Plate",314626
"Cycle 49-50","CapPass",577.30,"Qualified",0.00153,141.11,5879,"B-15","Alloy 617","Plate",314626
"Cycle 49-50","CapPass",577.33,"Qualified",0.00156,141.25,5880,"B-15","Alloy 617","Plate",314626
