Repository: js-molina/fatigue-A617

File: data/950C/Strain rate 0.001/0.60% strain/HTM_A20_Cycles_B13.csv (part 7 of 14)
"Cycle Label","Data State","Elapsed Time Sec","Qual State","Strain","Stress Mpa","Count","Sample","Alloy","Material_Form","Heat"
"Cycle 49-50","CapPass",577.34,"Qualified",0.00160,144.61,5897,"B-13","Alloy 617","Plate",314626
"Cycle 49-50","CapPass",577.36,"Qualified",0.00162,144.58,5898,"B-13","Alloy 617","Plate",314626
"Cycle 49-50","CapPass",577.39,"Qualified",0.00165,144.37,5899,"B-13","Alloy 617","Plate",314626
"Cycle 49-50","CapPass",577.41,"Qualified",0.00167,144.31,5900,"B-13","Alloy 617","Plate",314626
"Cycle 49-50","CapPass",577.44,"Qualified",0.00170,144.41,5901,"B-13","Alloy 617","Plate",314626
"Cycle 49-50","CapPass",577.47,"Qualified",0.00172,144.43,5902,"B-13","Alloy 617","Plate",314626
"Cycle 49-50","CapPass",577.49,"Qualified",0.00175,144.42,5903,"B-13","Alloy 617","Plate",314626
"Cycle 49-50","CapPass",577.52,"Qualified",0.00177,144.48,5904,"B-13","Alloy 617","Plate",314626
"Cycle 49-50","CapPass",577.54,"Qualified",0.00180,144.44,5905,"B-13","Alloy 617","Plate",314626
"Cycle 49-50","CapPass",577.57,"Qualified",0.00183,144.54,5906,"B-13","Alloy 617","Plate",314626
"Cycle 49-50","CapPass",577.59,"Qualified",0.00185,144.57,5907,"B-13","Alloy 617","Plate",314626
"Cycle 49-50","CapPass",577.62,"Qualified",0.00188,144.75,5908,"B-13","Alloy 617","Plate",314626
"Cycle 49-50","CapPass",577.64,"Qualified",0.00190,144.86,5909,"B-13","Alloy 617","Plate",314626
"Cycle 49-50","CapPass",577.67,"Qualified",0.00193,144.75,5910,"B-13","Alloy 617","Plate",314626
"Cycle 49-50","CapPass",577.69,"Qualified",0.00195,144.96,5911,"B-13","Alloy 617","Plate",314626
"Cycle 49-50","CapPass",577.72,"Qualified",0.00198,145.00,5912,"B-13","Alloy 617","Plate",314626
"Cycle 49-50","CapPass",577.74,"Qualified",0.00200,145.11,5913,"B-13","Alloy 617","Plate",314626
"Cycle 49-50","CapPass",577.77,"Qualified",0.00203,145.11,5914,"B-13","Alloy 617","Plate",314626
"Cycle 49-50","CapPass",577.78,"Qualified",0.00204,145.20,5915,"B-13","Alloy 617","Plate",314626
"Cycle 49-50","CapPass",577.79,"Qualified",0.00205,145.25,5916,"B-13","Alloy 617","Plate",314626
"Cycle 49-50","CapPass",577.82,"Qualified",0.00208,145.24,5917,"B-13","Alloy 617","Plate",314626
"Cycle 49-50","CapPass",577.84,"Qualified",0.00211,145.43,5918,"B-13","Alloy 617","Plate",314626
"Cycle 49-50","CapPass",577.87,"Qualified",0.00213,145.32,5919,"B-13","Alloy 617","Plate",314626
"Cycle 49-50","CapPass",577.90,"Qualified",0.00216,145.33,5920,"B-13","Alloy 617","Plate",314626
"Cycle 49-50","CapPass",577.92,"Qualified",0.00218,145.49,5921,"B-13","Alloy 617","Plate",314626
"Cycle 49-50","CapPass",577.95,"Qualified",0.00221,145.57,5922,"B-13","Alloy 617","Plate",314626
"Cycle 49-50","CapPass",577.97,"Qualified",0.00223,145.59,5923,"B-13","Alloy 617","Plate",314626
"Cycle 49-50","CapPass",578.00,"Qualified",0.00226,145.69,5924,"B-13","Alloy 617","Plate",314626
"Cycle 49-50","CapPass",578.03,"Qualified",0.00228,145.65,5925,"B-13","Alloy 617","Plate",314626
"Cycle 49-50","CapPass",578.05,"Qualified",0.00231,145.64,5926,"B-13","Alloy 617","Plate",314626
"Cycle 49-50","CapPass",578.08,"Qualified",0.00234,145.73,5927,"B-13","Alloy 617","Plate",314626
"Cycle 49-50","CapPass",578.10,"Qualified",0.00236,145.74,5928,"B-13","Alloy 617","Plate",314626
"Cycle 49-50","CapPass",578.13,"Qualified",0.00239,145.87,5929,"B-13","Alloy 617","Plate",314626
"Cycle 49-50","CapPass",578.16,"Qualified",0.00241,145.99,5930,"B-13","Alloy 617","Plate",314626
"Cycle 49-50","CapPass",578.18,"Qualified",0.00244,146.12,5931,"B-13","Alloy 617","Plate",314626
"Cycle 49-50","CapPass",578.21,"Qualified",0.00246,146.35,5932,"B-13","Alloy 617","Plate",314626
"Cycle 49-50","CapPass",578.23,"Qualified",0.00249,146.47,5933,"B-13","Alloy 617","Plate",314626
"Cycle 49-50","CapPass",578.26,"Qualified",0.00251,146.55,5934,"B-13","Alloy 617","Plate",314626
"Cycle 49-50","CapPass",578.28,"Qualified",0.00254,146.81,5935,"B-13","Alloy 617","Plate",314626
"Cycle 49-50","CapPass",578.31,"Qualified",0.00256,146.95,5936,"B-13","Alloy 617","Plate",314626
"Cycle 49-50","CapPass",578.33,"Qualified",0.00259,147.03,5937,"B-13","Alloy 617","Plate",314626
"Cycle 49-50","CapPass",578.36,"Qualified",0.00262,147.16,5938,"B-13","Alloy 617","Plate",314626
"Cycle 49-50","CapPass",578.38,"Qualified",0.00264,147.32,5939,"B-13","Alloy 617","Plate",314626
"Cycle 49-50","CapPass",578.41,"Qualified",0.00267,147.42,5940,"B-13","Alloy 617","Plate",314626
"Cycle 49-50","CapPass",578.43,"Qualified",0.00269,147.42,5941,"B-13","Alloy 617","Plate",314626
"Cycle 49-50","CapPass",578.45,"Qualified",0.00272,147.53,5942,"B-13","Alloy 617","Plate",314626
"Cycle 49-50","CapPass",578.48,"Qualified",0.00274,147.54,5943,"B-13","Alloy 617","Plate",314626
"Cycle 49-50","CapPass",578.50,"Qualified",0.00277,147.61,5944,"B-13","Alloy 617","Plate",314626
"Cycle 49-50","CapPass",578.53,"Qualified",0.00279,147.52,5945,"B-13","Alloy 617","Plate",314626
"Cycle 49-50","CapPass",578.55,"Qualified",0.00282,147.62,5946,"B-13","Alloy 617","Plate",314626
"Cycle 49-50","CapPass",578.58,"Qualified",0.00284,147.44,5947,"B-13","Alloy 617","Plate",314626
"Cycle 49-50","CapPass",578.60,"Qualified",0.00287,147.47,5948,"B-13","Alloy 617","Plate",314626
"Cycle 49-50","CapPass",578.63,"Qualified",0.00290,147.43,5949,"B-13","Alloy 617","Plate",314626
"Cycle 49-50","CapPass",578.65,"Qualified",0.00292,147.19,5950,"B-13","Alloy 617","Plate",314626
"Cycle 99-100","CapPass",1167.12,"Qualified",0.00297,146.59,7902,"B-13","Alloy 617","Plate",314626
"Cycle 99-100","CapPass",1167.15,"Qualified",0.00300,146.24,7903,"B-13","Alloy 617","Plate",314626
"Cycle 99-100","CapPass",1167.18,"Qualified",0.00302,145.08,7904,"B-13","Alloy 617","Plate",314626
"Cycle 99-100","CapPass",1167.22,"Qualified",0.00305,141.74,7905,"B-13","Alloy 617","Plate",314626
"Cycle 99-100","CapPass",1167.31,"Qualified",0.00302,124.59,7906,"B-13","Alloy 617","Plate",314626
"Cycle 99-100","CapPass",1167.34,"Qualified",0.00300,118.72,7907,"B-13","Alloy 617","Plate",314626
"Cycle 99-100","CapPass",1167.36,"Qualified",0.00297,113.70,7908,"B-13","Alloy 617","Plate",314626
"Cycle 99-100","CapPass",1167.38,"Qualified",0.00294,108.94,7909,"B-13","Alloy 617","Plate",314626
"Cycle 99-100","CapPass",1167.40,"Qualified",0.00292,104.48,7910,"B-13","Alloy 617","Plate",314626
"Cycle 99-100","CapPass",1167.42,"Qualified",0.00289,100.50,7911,"B-13","Alloy 617","Plate",314626
"Cycle 99-100","CapPass",1167.43,"Qualified",0.00287,96.51,7912,"B-13","Alloy 617","Plate",314626
"Cycle 99-100","CapPass",1167.45,"Qualified",0.00284,92.61,7913,"B-13","Alloy 617","Plate",314626
"Cycle 99-100","CapPass",1167.47,"Qualified",0.00282,88.98,7914,"B-13","Alloy 617","Plate",314626
"Cycle 99-100","CapPass",1167.49,"Qualified",0.00279,85.06,7915,"B-13","Alloy 617","Plate",314626
"Cycle 99-100","CapPass",1167.50,"Qualified",0.00277,81.75,7916,"B-13","Alloy 617","Plate",314626
"Cycle 99-100","CapPass",1167.52,"Qualified",0.00274,78.27,7917,"B-13","Alloy 617","Plate",314626
"Cycle 99-100","CapPass",1167.54,"Qualified",0.00272,74.84,7918,"B-13","Alloy 617","Plate",314626
"Cycle 99-100","CapPass",1167.56,"Qualified",0.00269,71.52,7919,"B-13","Alloy 617","Plate",314626
"Cycle 99-100","CapPass",1167.58,"Qualified",0.00266,68.08,7920,"B-13","Alloy 617","Plate",314626
"Cycle 99-100","CapPass",1167.61,"Qualified",0.00264,64.86,7921,"B-13","Alloy 617","Plate",314626
"Cycle 99-100","CapPass",1167.63,"Qualified",0.00261,61.46,7922,"B-13","Alloy 617","Plate",314626
"Cycle 99-100","CapPass",1167.65,"Qualified",0.00259,58.27,7923,"B-13","Alloy 617","Plate",314626
"Cycle 99-100","CapPass",1167.68,"Qualified",0.00256,55.09,7924,"B-13","Alloy 617","Plate",314626
"Cycle 99-100","CapPass",1167.71,"Qualified",0.00254,51.60,7925,"B-13","Alloy 617","Plate",314626
"Cycle 99-100","CapPass",1167.73,"Qualified",0.00251,48.29,7926,"B-13","Alloy 617","Plate",314626
"Cycle 99-100","CapPass",1167.76,"Qualified",0.00249,45.03,7927,"B-13","Alloy 617","Plate",314626
"Cycle 99-100","CapPass",1167.78,"Qualified",0.00247,42.82,7928,"B-13","Alloy 617","Plate",314626
"Cycle 99-100","CapPass",1167.79,"Qualified",0.00246,41.81,7929,"B-13","Alloy 617","Plate",314626
"Cycle 99-100","CapPass",1167.82,"Qualified",0.00243,38.61,7930,"B-13","Alloy 617","Plate",314626
"Cycle 99-100","CapPass",1167.84,"Qualified",0.00241,35.66,7931,"B-13","Alloy 617","Plate",314626
"Cycle 99-100","CapPass",1167.87,"Qualified",0.00238,32.56,7932,"B-13","Alloy 617","Plate",314626
"Cycle 99-100","CapPass",1167.90,"Qualified",0.00236,29.58,7933,"B-13","Alloy 617","Plate",314626
"Cycle 99-100","CapPass",1167.93,"Qualified",0.00233,26.27,7934,"B-13","Alloy 617","Plate",314626
"Cycle 99-100","CapPass",1167.95,"Qualified",0.00231,23.51,7935,"B-13","Alloy 617","Plate",314626
"Cycle 99-100","CapPass",1167.98,"Qualified",0.00228,20.09,7936,"B-13","Alloy 617","Plate",314626
"Cycle 99-100","CapPass",1168.01,"Qualified",0.00226,17.22,7937,"B-13","Alloy 617","Plate",314626
"Cycle 99-100","CapPass",1168.03,"Qualified",0.00223,14.52,7938,"B-13","Alloy 617","Plate",314626
"Cycle 99-100","CapPass",1168.06,"Qualified",0.00221,11.68,7939,"B-13","Alloy 617","Plate",314626
"Cycle 99-100","CapPass",1168.09,"Qualified",0.00218,8.85,7940,"B-13","Alloy 617","Plate",314626
"Cycle 99-100","CapPass",1168.11,"Qualified",0.00215,6.15,7941,"B-13","Alloy 617","Plate",314626
"Cycle 99-100","CapPass",1168.14,"Qualified",0.00213,3.27,7942,"B-13","Alloy 617","Plate",314626
"Cycle 99-100","CapPass",1168.17,"Qualified",0.00210,0.23,7943,"B-13","Alloy 617","Plate",314626
"Cycle 99-100","CapPass",1168.19,"Qualified",0.00208,-2.27,7944,"B-13","Alloy 617","Plate",314626
"Cycle 99-100","CapPass",1168.22,"Qualified",0.00205,-5.27,7945,"B-13","Alloy 617","Plate",314626
"Cycle 99-100","CapPass",1168.24,"Qualified",0.00203,-7.51,7946,"B-13","Alloy 617","Plate",314626
"Cycle 99-100","CapPass",1168.28,"Qualified",0.00200,-10.53,7947,"B-13","Alloy 617","Plate",314626
"Cycle 99-100","CapPass",1168.30,"Qualified",0.00198,-12.56,7948,"B-13","Alloy 617","Plate",314626
"Cycle 99-100","CapPass",1168.33,"Qualified",0.00195,-15.27,7949,"B-13","Alloy 617","Plate",314626
"Cycle 99-100","CapPass",1168.35,"Qualified",0.00193,-17.28,7950,"B-13","Alloy 617","Plate",314626
"Cycle 99-100","CapPass",1168.38,"Qualified",0.00190,-19.39,7951,"B-13","Alloy 617","Plate",314626
"Cycle 99-100","CapPass",1168.41,"Qualified",0.00187,-20.74,7952,"B-13","Alloy 617","Plate",314626
"Cycle 99-100","CapPass",1168.45,"Qualified",0.00185,-22.52,7953,"B-13","Alloy 617","Plate",314626
"Cycle 99-100","CapPass",1168.50,"Qualified",0.00182,-24.44,7954,"B-13","Alloy 617","Plate",314626
"Cycle 99-100","CapPass",1168.54,"Qualified",0.00180,-26.42,7955,"B-13","Alloy 617","Plate",314626
"Cycle 99-100","CapPass",1168.58,"Qualified",0.00177,-27.72,7956,"B-13","Alloy 617","Plate",314626
"Cycle 99-100","CapPass",1168.63,"Qualified",0.00175,-31.09,7957,"B-13","Alloy 617","Plate",314626
"Cycle 99-100","CapPass",1168.65,"Qualified",0.00172,-33.38,7958,"B-13","Alloy 617","Plate",314626
"Cycle 99-100","CapPass",1168.69,"Qualified",0.00170,-37.07,7959,"B-13","Alloy 617","Plate",314626
"Cycle 99-100","CapPass",1168.71,"Qualified",0.00167,-39.82,7960,"B-13","Alloy 617","Plate",314626
"Cycle 99-100","CapPass",1168.73,"Qualified",0.00165,-42.13,7961,"B-13","Alloy 617","Plate",314626
"Cycle 99-100","CapPass",1168.75,"Qualified",0.00162,-45.47,7962,"B-13","Alloy 617","Plate",314626
"Cycle 99-100","CapPass",1168.77,"Qualified",0.00159,-47.83,7963,"B-13","Alloy 617","Plate",314626
"Cycle 99-100","CapPass",1168.78,"Qualified",0.00158,-49.20,7964,"B-13","Alloy 617","Plate",314626
"Cycle 99-100","CapPass",1168.79,"Qualified",0.00157,-50.45,7965,"B-13","Alloy 617","Plate",314626
"Cycle 99-100","CapPass",1168.81,"Qualified",0.00154,-52.69,7966,"B-13","Alloy 617","Plate",314626
"Cycle 99-100","CapPass",1168.83,"Qualified",0.00152,-54.97,7967,"B-13","Alloy 617","Plate",314626
"Cycle 99-100","CapPass",1168.85,"Qualified",0.00149,-56.90,7968,"B-13","Alloy 617","Plate",314626
"Cycle 99-100","CapPass",1168.87,"Qualified",0.00146,-58.95,7969,"B-13","Alloy 617","Plate",314626
"Cycle 99-100","CapPass",1168.90,"Qualified",0.00144,-60.80,7970,"B-13","Alloy 617","Plate",314626
"Cycle 99-100","CapPass",1168.92,"Qualified",0.00141,-62.37,7971,"B-13","Alloy 617","Plate",314626
"Cycle 99-100","CapPass",1168.94,"Qualified",0.00139,-64.24,7972,"B-13","Alloy 617","Plate",314626
"Cycle 99-100","CapPass",1168.97,"Qualified",0.00136,-65.68,7973,"B-13","Alloy 617","Plate",314626
"Cycle 99-100","CapPass",1168.99,"Qualified",0.00134,-67.41,7974,"B-13","Alloy 617","Plate",314626
"Cycle 99-100","CapPass",1169.03,"Qualified",0.00131,-69.17,7975,"B-13","Alloy 617","Plate",314626
"Cycle 99-100","CapPass",1169.05,"Qualified",0.00129,-70.26,7976,"B-13","Alloy 617","Plate",314626
"Cycle 99-100","CapPass",1169.08,"Qualified",0.00126,-72.22,7977,"B-13","Alloy 617","Plate",314626
"Cycle 99-100","CapPass",1169.11,"Qualified",0.00124,-73.51,7978,"B-13","Alloy 617","Plate",314626
"Cycle 99-100","CapPass",1169.14,"Qualified",0.00121,-74.97,7979,"B-13","Alloy 617","Plate",314626
"Cycle 99-100","CapPass",1169.16,"Qualified",0.00118,-76.32,7980,"B-13","Alloy 617","Plate",314626
"Cycle 99-100","CapPass",1169.19,"Qualified",0.00116,-77.57,7981,"B-13","Alloy 617","Plate",314626
"Cycle 99-100","CapPass",1169.21,"Qualified",0.00113,-79.15,7982,"B-13","Alloy 617","Plate",314626
"Cycle 99-100","CapPass",1169.24,"Qualified",0.00111,-80.55,7983,"B-13","Alloy 617","Plate",314626
"Cycle 99-100","CapPass",1169.28,"Qualified",0.00108,-82.20,7984,"B-13","Alloy 617","Plate",314626
"Cycle 99-100","CapPass",1169.31,"Qualified",0.00106,-83.98,7985,"B-13","Alloy 617","Plate",314626
"Cycle 99-100","CapPass",1169.34,"Qualified",0.00103,-85.47,7986,"B-13","Alloy 617","Plate",314626
"Cycle 99-100","CapPass",1169.36,"Qualified",0.00101,-87.21,7987,"B-13","Alloy 617","Plate",314626
"Cycle 99-100","CapPass",1169.38,"Qualified",0.00098,-88.39,7988,"B-13","Alloy 617","Plate",314626
"Cycle 99-100","CapPass",1169.41,"Qualified",0.00096,-90.05,7989,"B-13","Alloy 617","Plate",314626
"Cycle 99-100","CapPass",1169.44,"Qualified",0.00093,-91.63,7990,"B-13","Alloy 617","Plate",314626
"Cycle 99-100","CapPass",1169.46,"Qualified",0.00091,-93.19,7991,"B-13","Alloy 617","Plate",314626
"Cycle 99-100","CapPass",1169.49,"Qualified",0.00088,-94.78,7992,"B-13","Alloy 617","Plate",314626
"Cycle 99-100","CapPass",1169.51,"Qualified",0.00086,-96.60,7993,"B-13","Alloy 617","Plate",314626
"Cycle 99-100","CapPass",1169.53,"Qualified",0.00083,-98.43,7994,"B-13","Alloy 617","Plate",314626
"Cycle 99-100","CapPass",1169.55,"Qualified",0.00080,-100.4,7995,"B-13","Alloy 617","Plate",314626
"Cycle 99-100","CapPass",1169.58,"Qualified",0.00078,-102.5,7996,"B-13","Alloy 617","Plate",314626
"Cycle 99-100","CapPass",1169.60,"Qualified",0.00075,-104.4,7997,"B-13","Alloy 617","Plate",314626
"Cycle 99-100","CapPass",1169.61,"Qualified",0.00073,-106.2,7998,"B-13","Alloy 617","Plate",314626
"Cycle 99-100","CapPass",1169.63,"Qualified",0.00070,-108.0,7999,"B-13","Alloy 617","Plate",314626
"Cycle 99-100","CapPass",1169.65,"Qualified",0.00067,-110.0,8000,"B-13","Alloy 617","Plate",314626
"Cycle 99-100","CapPass",1169.67,"Qualified",0.00065,-111.6,8001,"B-13","Alloy 617","Plate",314626
"Cycle 99-100","CapPass",1169.69,"Qualified",0.00062,-113.4,8002,"B-13","Alloy 617","Plate",314626
"Cycle 99-100","CapPass",1169.70,"Qualified",0.00060,-115.0,8003,"B-13","Alloy 617","Plate",314626
"Cycle 99-100","CapPass",1169.72,"Qualified",0.00057,-116.5,8004,"B-13","Alloy 617","Plate",314626
"Cycle 99-100","CapPass",1169.74,"Qualified",0.00055,-117.9,8005,"B-13","Alloy 617","Plate",314626
"Cycle 99-100","CapPass",1169.75,"Qualified",0.00052,-119.6,8006,"B-13","Alloy 617","Plate",314626
"Cycle 99-100","CapPass",1169.77,"Qualified",0.00049,-120.8,8007,"B-13","Alloy 617","Plate",314626
"Cycle 99-100","CapPass",1169.78,"Qualified",0.00048,-121.6,8008,"B-13","Alloy 617","Plate",314626
"Cycle 99-100","CapPass",1169.79,"Qualified",0.00047,-122.0,8009,"B-13","Alloy 617","Plate",314626
"Cycle 99-100","CapPass",1169.80,"Qualified",0.00044,-123.2,8010,"B-13","Alloy 617","Plate",314626
"Cycle 99-100","CapPass",1169.82,"Qualified",0.00042,-124.2,8011,"B-13","Alloy 617","Plate",314626
"Cycle 99-100","CapPass",1169.84,"Qualified",0.00039,-125.3,8012,"B-13","Alloy 617","Plate",314626
"Cycle 99-100","CapPass",1169.86,"Qualified",0.00036,-126.1,8013,"B-13","Alloy 617","Plate",314626
"Cycle 99-100","CapPass",1169.88,"Qualified",0.00034,-127.0,8014,"B-13","Alloy 617","Plate",314626
"Cycle 99-100","CapPass",1169.89,"Qualified",0.00031,-127.6,8015,"B-13","Alloy 617","Plate",314626
"Cycle 99-100","CapPass",1169.91,"Qualified",0.00029,-128.2,8016,"B-13","Alloy 617","Plate",314626
"Cycle 99-100","CapPass",1169.93,"Qualified",0.00026,-128.8,8017,"B-13","Alloy 617","Plate",314626
"Cycle 99-100","CapPass",1169.95,"Qualified",0.00024,-129.1,8018,"B-13","Alloy 617","Plate",314626
"Cycle 99-100","CapPass",1169.97,"Qualified",0.00021,-129.4,8019,"B-13","Alloy 617","Plate",314626
"Cycle 99-100","CapPass",1169.99,"Qualified",0.00019,-129.6,8020,"B-13","Alloy 617","Plate",314626
"Cycle 99-100","CapPass",1170.01,"Qualified",0.00016,-129.8,8021,"B-13","Alloy 617","Plate",314626
"Cycle 99-100","CapPass",1170.04,"Qualified",0.00014,-129.9,8022,"B-13","Alloy 617","Plate",314626
"Cycle 99-100","CapPass",1170.06,"Qualified",0.00011,-129.9,8023,"B-13","Alloy 617","Plate",314626
"Cycle 99-100","CapPass",1170.08,"Qualified",0.00009,-129.9,8024,"B-13","Alloy 617","Plate",314626
"Cycle 99-100","CapPass",1170.11,"Qualified",0.00006,-129.8,8025,"B-13","Alloy 617","Plate",314626
"Cycle 99-100","CapPass",1170.13,"Qualified",0.00003,-129.8,8026,"B-13","Alloy 617","Plate",314626
"Cycle 99-100","CapPass",1170.15,"Qualified",0.00001,-129.6,8027,"B-13","Alloy 617","Plate",314626
"Cycle 99-100","CapPass",1170.18,"Qualified",-0.00002,-129.3,8028,"B-13","Alloy 617","Plate",314626
"Cycle 99-100","CapPass",1170.21,"Qualified",-0.00004,-129.0,8029,"B-13","Alloy 617","Plate",314626
"Cycle 99-100","CapPass",1170.24,"Qualified",-0.00007,-128.7,8030,"B-13","Alloy 617","Plate",314626
"Cycle 99-100","CapPass",1170.26,"Qualified",-0.00009,-128.7,8031,"B-13","Alloy 617","Plate",314626
"Cycle 99-100","CapPass",1170.29,"Qualified",-0.00012,-128.6,8032,"B-13","Alloy 617","Plate",314626
"Cycle 99-100","CapPass",1170.33,"Qualified",-0.00014,-128.5,8033,"B-13","Alloy 617","Plate",314626
"Cycle 99-100","CapPass",1170.36,"Qualified",-0.00017,-128.7,8034,"B-13","Alloy 617","Plate",314626
"Cycle 99-100","CapPass",1170.38,"Qualified",-0.00020,-128.8,8035,"B-13","Alloy 617","Plate",314626
"Cycle 99-100","CapPass",1170.42,"Qualified",-0.00022,-129.3,8036,"B-13","Alloy 617","Plate",314626
"Cycle 99-100","CapPass",1170.44,"Qualified",-0.00025,-129.5,8037,"B-13","Alloy 617","Plate",314626
"Cycle 99-100","CapPass",1170.47,"Qualified",-0.00027,-130.2,8038,"B-13","Alloy 617","Plate",314626
"Cycle 99-100","CapPass",1170.49,"Qualified",-0.00030,-130.5,8039,"B-13","Alloy 617","Plate",314626
"Cycle 99-100","CapPass",1170.52,"Qualified",-0.00032,-130.9,8040,"B-13","Alloy 617","Plate",314626
"Cycle 99-100","CapPass",1170.55,"Qualified",-0.00035,-131.4,8041,"B-13","Alloy 617","Plate",314626
"Cycle 99-100","CapPass",1170.57,"Qualified",-0.00037,-131.9,8042,"B-13","Alloy 617","Plate",314626
"Cycle 99-100","CapPass",1170.59,"Qualified",-0.00040,-132.4,8043,"B-13","Alloy 617","Plate",314626
"Cycle 99-100","CapPass",1170.62,"Qualified",-0.00042,-133.0,8044,"B-13","Alloy 617","Plate",314626
"Cycle 99-100","CapPass",1170.64,"Qualified",-0.00045,-133.3,8045,"B-13","Alloy 617","Plate",314626
"Cycle 99-100","CapPass",1170.67,"Qualified",-0.00048,-133.9,8046,"B-13","Alloy 617","Plate",314626
"Cycle 99-100","CapPass",1170.69,"Qualified",-0.00050,-134.3,8047,"B-13","Alloy 617","Plate",314626
"Cycle 99-100","CapPass",1170.72,"Qualified",-0.00053,-134.8,8048,"B-13","Alloy 617","Plate",314626
"Cycle 99-100","CapPass",1170.74,"Qualified",-0.00055,-135.2,8049,"B-13","Alloy 617","Plate",314626
"Cycle 99-100","CapPass",1170.77,"Qualified",-0.00058,-135.6,8050,"B-13","Alloy 617","Plate",314626
"Cycle 99-100","CapPass",1170.78,"Qualified",-0.00059,-135.7,8051,"B-13","Alloy 617","Plate",314626
"Cycle 99-100","CapPass",1170.79,"Qualified",-0.00060,-135.8,8052,"B-13","Alloy 617","Plate",314626
"Cycle 99-100","CapPass",1170.81,"Qualified",-0.00063,-136.1,8053,"B-13","Alloy 617","Plate",314626
"Cycle 99-100","CapPass",1170.84,"Qualified",-0.00065,-136.5,8054,"B-13","Alloy 617","Plate",314626
"Cycle 99-100","CapPass",1170.86,"Qualified",-0.00068,-136.8,8055,"B-13","Alloy 617","Plate",314626
"Cycle 99-100","CapPass",1170.89,"Qualified",-0.00070,-137.0,8056,"B-13","Alloy 617","Plate",314626
"Cycle 99-100","CapPass",1170.91,"Qualified",-0.00073,-137.3,8057,"B-13","Alloy 617","Plate",314626
"Cycle 99-100","CapPass",1170.94,"Qualified",-0.00075,-137.6,8058,"B-13","Alloy 617","Plate",314626
"Cycle 99-100","CapPass",1170.96,"Qualified",-0.00078,-137.9,8059,"B-13","Alloy 617","Plate",314626
"Cycle 99-100","CapPass",1170.99,"Qualified",-0.00081,-138.1,8060,"B-13","Alloy 617","Plate",314626
"Cycle 99-100","CapPass",1171.01,"Qualified",-0.00083,-138.3,8061,"B-13","Alloy 617","Plate",314626
"Cycle 99-100","CapPass",1171.04,"Qualified",-0.00086,-138.5,8062,"B-13","Alloy 617","Plate",314626
"Cycle 99-100","CapPass",1171.06,"Qualified",-0.00088,-138.8,8063,"B-13","Alloy 617","Plate",314626
"Cycle 99-100","CapPass",1171.09,"Qualified",-0.00091,-138.9,8064,"B-13","Alloy 617","Plate",314626
"Cycle 99-100","CapPass",1171.11,"Qualified",-0.00093,-139.1,8065,"B-13","Alloy 617","Plate",314626
"Cycle 99-100","CapPass",1171.14,"Qualified",-0.00096,-139.2,8066,"B-13","Alloy 617","Plate",314626
"Cycle 99-100","CapPass",1171.16,"Qualified",-0.00099,-139.6,8067,"B-13","Alloy 617","Plate",314626
"Cycle 99-100","CapPass",1171.19,"Qualified",-0.00101,-139.6,8068,"B-13","Alloy 617","Plate",314626
"Cycle 99-100","CapPass",1171.22,"Qualified",-0.00104,-139.9,8069,"B-13","Alloy 617","Plate",314626
"Cycle 99-100","CapPass",1171.24,"Qualified",-0.00106,-140.0,8070,"B-13","Alloy 617","Plate",314626
"Cycle 99-100","CapPass",1171.27,"Qualified",-0.00109,-140.1,8071,"B-13","Alloy 617","Plate",314626
"Cycle 99-100","CapPass",1171.29,"Qualified",-0.00111,-140.4,8072,"B-13","Alloy 617","Plate",314626
"Cycle 99-100","CapPass",1171.32,"Qualified",-0.00114,-140.6,8073,"B-13","Alloy 617","Plate",314626
"Cycle 99-100","CapPass",1171.34,"Qualified",-0.00116,-140.6,8074,"B-13","Alloy 617","Plate",314626
"Cycle 99-100","CapPass",1171.37,"Qualified",-0.00119,-140.9,8075,"B-13","Alloy 617","Plate",314626
"Cycle 99-100","CapPass",1171.39,"Qualified",-0.00122,-141.0,8076,"B-13","Alloy 617","Plate",314626
"Cycle 99-100","CapPass",1171.42,"Qualified",-0.00124,-141.2,8077,"B-13","Alloy 617","Plate",314626
"Cycle 99-100","CapPass",1171.44,"Qualified",-0.00127,-141.5,8078,"B-13","Alloy 617","Plate",314626
"Cycle 99-100","CapPass",1171.47,"Qualified",-0.00129,-141.7,8079,"B-13","Alloy 617","Plate",314626
"Cycle 99-100","CapPass",1171.49,"Qualified",-0.00132,-141.9,8080,"B-13","Alloy 617","Plate",314626
"Cycle 99-100","CapPass",1171.52,"Qualified",-0.00134,-141.9,8081,"B-13","Alloy 617","Plate",314626
"Cycle 99-100","CapPass",1171.54,"Qualified",-0.00137,-142.1,8082,"B-13","Alloy 617","Plate",314626
"Cycle 99-100","CapPass",1171.57,"Qualified",-0.00139,-142.2,8083,"B-13","Alloy 617","Plate",314626
"Cycle 99-100","CapPass",1171.59,"Qualified",-0.00142,-142.2,8084,"B-13","Alloy 617","Plate",314626
"Cycle 99-100","CapPass",1171.62,"Qualified",-0.00144,-142.2,8085,"B-13","Alloy 617","Plate",314626
"Cycle 99-100","CapPass",1171.64,"Qualified",-0.00147,-142.4,8086,"B-13","Alloy 617","Plate",314626
"Cycle 99-100","CapPass",1171.67,"Qualified",-0.00149,-142.4,8087,"B-13","Alloy 617","Plate",314626
"Cycle 99-100","CapPass",1171.70,"Qualified",-0.00152,-142.5,8088,"B-13","Alloy 617","Plate",314626
"Cycle 99-100","CapPass",1171.72,"Qualified",-0.00154,-142.5,8089,"B-13","Alloy 617","Plate",314626
"Cycle 99-100","CapPass",1171.75,"Qualified",-0.00157,-142.7,8090,"B-13","Alloy 617","Plate",314626
"Cycle 99-100","CapPass",1171.77,"Qualified",-0.00160,-142.8,8091,"B-13","Alloy 617","Plate",314626
"Cycle 99-100","CapPass",1171.78,"Qualified",-0.00161,-142.8,8092,"B-13","Alloy 617","Plate",314626
"Cycle 99-100","CapPass",1171.80,"Qualified",-0.00162,-142.8,8093,"B-13","Alloy 617","Plate",314626
"Cycle 99-100","CapPass",1171.82,"Qualified",-0.00165,-143.0,8094,"B-13","Alloy 617","Plate",314626
"Cycle 99-100","CapPass",1171.84,"Qualified",-0.00167,-143.1,8095,"B-13","Alloy 617","Plate",314626
"Cycle 99-100","CapPass",1171.87,"Qualified",-0.00170,-143.1,8096,"B-13","Alloy 617","Plate",314626
"Cycle 99-100","CapPass",1171.89,"Qualified",-0.00172,-143.0,8097,"B-13","Alloy 617","Plate",314626
"Cycle 99-100","CapPass",1171.92,"Qualified",-0.00175,-143.3,8098,"B-13","Alloy 617","Plate",314626
"Cycle 99-100","CapPass",1171.94,"Qualified",-0.00177,-143.2,8099,"B-13","Alloy 617","Plate",314626
"Cycle 99-100","CapPass",1171.96,"Qualified",-0.00180,-143.1,8100,"B-13","Alloy 617","Plate",314626
"Cycle 99-100","CapPass",1171.99,"Qualified",-0.00183,-143.2,8101,"B-13","Alloy 617","Plate",314626
"Cycle 99-100","CapPass",1172.02,"Qualified",-0.00185,-143.2,8102,"B-13","Alloy 617","Plate",314626
"Cycle 99-100","CapPass",1172.04,"Qualified",-0.00188,-143.1,8103,"B-13","Alloy 617","Plate",314626
"Cycle 99-100","CapPass",1172.07,"Qualified",-0.00190,-143.1,8104,"B-13","Alloy 617","Plate",314626
"Cycle 99-100","CapPass",1172.10,"Qualified",-0.00193,-143.1,8105,"B-13","Alloy 617","Plate",314626
"Cycle 99-100","CapPass",1172.12,"Qualified",-0.00195,-143.0,8106,"B-13","Alloy 617","Plate",314626
"Cycle 99-100","CapPass",1172.15,"Qualified",-0.00198,-143.1,8107,"B-13","Alloy 617","Plate",314626
"Cycle 99-100","CapPass",1172.17,"Qualified",-0.00200,-143.1,8108,"B-13","Alloy 617","Plate",314626
"Cycle 99-100","CapPass",1172.20,"Qualified",-0.00203,-143.0,8109,"B-13","Alloy 617","Plate",314626
"Cycle 99-100","CapPass",1172.23,"Qualified",-0.00206,-143.1,8110,"B-13","Alloy 617","Plate",314626
"Cycle 99-100","CapPass",1172.26,"Qualified",-0.00208,-143.2,8111,"B-13","Alloy 617","Plate",314626
"Cycle 99-100","CapPass",1172.28,"Qualified",-0.00211,-143.3,8112,"B-13","Alloy 617","Plate",314626
"Cycle 99-100","CapPass",1172.31,"Qualified",-0.00213,-143.4,8113,"B-13","Alloy 617","Plate",314626
"Cycle 99-100","CapPass",1172.33,"Qualified",-0.00216,-143.6,8114,"B-13","Alloy 617","Plate",314626
"Cycle 99-100","CapPass",1172.36,"Qualified",-0.00218,-143.8,8115,"B-13","Alloy 617","Plate",314626
"Cycle 99-100","CapPass",1172.38,"Qualified",-0.00221,-144.0,8116,"B-13","Alloy 617","Plate",314626
"Cycle 99-100","CapPass",1172.41,"Qualified",-0.00224,-144.1,8117,"B-13","Alloy 617","Plate",314626
"Cycle 99-100","CapPass",1172.44,"Qualified",-0.00226,-144.2,8118,"B-13","Alloy 617","Plate",314626
"Cycle 99-100","CapPass",1172.46,"Qualified",-0.00229,-144.3,8119,"B-13","Alloy 617","Plate",314626
"Cycle 99-100","CapPass",1172.49,"Qualified",-0.00231,-144.6,8120,"B-13","Alloy 617","Plate",314626
"Cycle 99-100","CapPass",1172.51,"Qualified",-0.00234,-144.5,8121,"B-13","Alloy 617","Plate",314626
"Cycle 99-100","CapPass",1172.54,"Qualified",-0.00236,-144.8,8122,"B-13","Alloy 617","Plate",314626
"Cycle 99-100","CapPass",1172.56,"Qualified",-0.00239,-144.9,8123,"B-13","Alloy 617","Plate",314626
"Cycle 99-100","CapPass",1172.59,"Qualified",-0.00241,-145.0,8124,"B-13","Alloy 617","Plate",314626
"Cycle 99-100","CapPass",1172.61,"Qualified",-0.00244,-145.1,8125,"B-13","Alloy 617","Plate",314626
"Cycle 99-100","CapPass",1172.63,"Qualified",-0.00246,-145.3,8126,"B-13","Alloy 617","Plate",314626
"Cycle 99-100","CapPass",1172.66,"Qualified",-0.00249,-145.2,8127,"B-13","Alloy 617","Plate",314626
"Cycle 99-100","CapPass",1172.69,"Qualified",-0.00252,-145.5,8128,"B-13","Alloy 617","Plate",314626
"Cycle 99-100","CapPass",1172.71,"Qualified",-0.00254,-145.5,8129,"B-13","Alloy 617","Plate",314626
"Cycle 99-100","CapPass",1172.74,"Qualified",-0.00257,-145.6,8130,"B-13","Alloy 617","Plate",314626
"Cycle 99-100","CapPass",1172.76,"Qualified",-0.00259,-145.7,8131,"B-13","Alloy 617","Plate",314626
"Cycle 99-100","CapPass",1172.78,"Qualified",-0.00261,-145.7,8132,"B-13","Alloy 617","Plate",314626
"Cycle 99-100","CapPass",1172.78,"Qualified",-0.00262,-145.7,8133,"B-13","Alloy 617","Plate",314626
"Cycle 99-100","CapPass",1172.81,"Qualified",-0.00264,-145.7,8134,"B-13","Alloy 617","Plate",314626
"Cycle 99-100","CapPass",1172.83,"Qualified",-0.00267,-145.8,8135,"B-13","Alloy 617","Plate",314626
"Cycle 99-100","CapPass",1172.86,"Qualified",-0.00270,-145.7,8136,"B-13","Alloy 617","Plate",314626
"Cycle 99-100","CapPass",1172.88,"Qualified",-0.00272,-145.6,8137,"B-13","Alloy 617","Plate",314626
"Cycle 99-100","CapPass",1172.91,"Qualified",-0.00275,-145.6,8138,"B-13","Alloy 617","Plate",314626
"Cycle 99-100","CapPass",1172.93,"Qualified",-0.00277,-145.5,8139,"B-13","Alloy 617","Plate",314626
"Cycle 99-100","CapPass",1172.96,"Qualified",-0.00280,-145.5,8140,"B-13","Alloy 617","Plate",314626
"Cycle 99-100","CapPass",1172.98,"Qualified",-0.00282,-145.5,8141,"B-13","Alloy 617","Plate",314626
"Cycle 99-100","CapPass",1173.01,"Qualified",-0.00285,-145.4,8142,"B-13","Alloy 617","Plate",314626
"Cycle 99-100","CapPass",1173.04,"Qualified",-0.00287,-145.3,8143,"B-13","Alloy 617","Plate",314626
"Cycle 99-100","CapPass",1173.06,"Qualified",-0.00290,-145.2,8144,"B-13","Alloy 617","Plate",314626
"Cycle 99-100","CapPass",1173.09,"Qualified",-0.00292,-145.4,8145,"B-13","Alloy 617","Plate",314626
"Cycle 99-100","CapPass",1173.11,"Qualified",-0.00295,-145.4,8146,"B-13","Alloy 617","Plate",314626
"Cycle 99-100","CapPass",1173.14,"Qualified",-0.00297,-145.3,8147,"B-13","Alloy 617","Plate",314626
"Cycle 99-100","CapPass",1173.17,"Qualified",-0.00300,-144.7,8148,"B-13","Alloy 617","Plate",314626
"Cycle 99-100","CapPass",1173.20,"Qualified",-0.00303,-143.1,8149,"B-13","Alloy 617","Plate",314626
"Cycle 99-100","CapPass",1173.34,"Qualified",-0.00300,-119.6,8150,"B-13","Alloy 617","Plate",314626
"Cycle 99-100","CapPass",1173.36,"Qualified",-0.00297,-114.4,8151,"B-13","Alloy 617","Plate",314626
"Cycle 99-100","CapPass",1173.38,"Qualified",-0.00295,-109.5,8152,"B-13","Alloy 617","Plate",314626
"Cycle 99-100","CapPass",1173.40,"Qualified",-0.00292,-104.6,8153,"B-13","Alloy 617","Plate",314626
"Cycle 99-100","CapPass",1173.42,"Qualified",-0.00290,-100.4,8154,"B-13","Alloy 617","Plate",314626
"Cycle 99-100","CapPass",1173.43,"Qualified",-0.00287,-96.52,8155,"B-13","Alloy 617","Plate",314626
"Cycle 99-100","CapPass",1173.45,"Qualified",-0.00284,-92.27,8156,"B-13","Alloy 617","Plate",314626
"Cycle 99-100","CapPass",1173.47,"Qualified",-0.00282,-87.97,8157,"B-13","Alloy 617","Plate",314626
"Cycle 99-100","CapPass",1173.49,"Qualified",-0.00279,-84.32,8158,"B-13","Alloy 617","Plate",314626
"Cycle 99-100","CapPass",1173.51,"Qualified",-0.00277,-80.33,8159,"B-13","Alloy 617","Plate",314626
"Cycle 99-100","CapPass",1173.52,"Qualified",-0.00274,-77.08,8160,"B-13","Alloy 617","Plate",314626
"Cycle 99-100","CapPass",1173.54,"Qualified",-0.00272,-73.31,8161,"B-13","Alloy 617","Plate",314626
"Cycle 99-100","CapPass",1173.56,"Qualified",-0.00269,-69.61,8162,"B-13","Alloy 617","Plate",314626
"Cycle 99-100","CapPass",1173.59,"Qualified",-0.00267,-66.19,8163,"B-13","Alloy 617","Plate",314626
"Cycle 99-100","CapPass",1173.61,"Qualified",-0.00264,-62.92,8164,"B-13","Alloy 617","Plate",314626
"Cycle 99-100","CapPass",1173.63,"Qualified",-0.00261,-59.33,8165,"B-13","Alloy 617","Plate",314626
"Cycle 99-100","CapPass",1173.65,"Qualified",-0.00259,-56.20,8166,"B-13","Alloy 617","Plate",314626
"Cycle 99-100","CapPass",1173.68,"Qualified",-0.00256,-52.80,8167,"B-13","Alloy 617","Plate",314626
"Cycle 99-100","CapPass",1173.70,"Qualified",-0.00254,-49.51,8168,"B-13","Alloy 617","Plate",314626
"Cycle 99-100","CapPass",1173.73,"Qualified",-0.00251,-46.13,8169,"B-13","Alloy 617","Plate",314626
"Cycle 99-100","CapPass",1173.76,"Qualified",-0.00249,-42.83,8170,"B-13","Alloy 617","Plate",314626
"Cycle 99-100","CapPass",1173.78,"Qualified",-0.00247,-40.16,8171,"B-13","Alloy 617","Plate",314626
"Cycle 99-100","CapPass",1173.79,"Qualified",-0.00246,-39.59,8172,"B-13","Alloy 617","Plate",314626
"Cycle 99-100","CapPass",1173.82,"Qualified",-0.00244,-36.22,8173,"B-13","Alloy 617","Plate",314626
"Cycle 99-100","CapPass",1173.84,"Qualified",-0.00241,-33.04,8174,"B-13","Alloy 617","Plate",314626
"Cycle 99-100","CapPass",1173.87,"Qualified",-0.00239,-29.79,8175,"B-13","Alloy 617","Plate",314626
"Cycle 99-100","CapPass",1173.90,"Qualified",-0.00236,-26.57,8176,"B-13","Alloy 617","Plate",314626
"Cycle 99-100","CapPass",1173.93,"Qualified",-0.00233,-23.36,8177,"B-13","Alloy 617","Plate",314626
"Cycle 99-100","CapPass",1173.95,"Qualified",-0.00231,-20.38,8178,"B-13","Alloy 617","Plate",314626
"Cycle 99-100","CapPass",1173.98,"Qualified",-0.00228,-17.22,8179,"B-13","Alloy 617","Plate",314626
"Cycle 99-100","CapPass",1174.01,"Qualified",-0.00226,-14.03,8180,"B-13","Alloy 617","Plate",314626
"Cycle 99-100","CapPass",1174.03,"Qualified",-0.00223,-11.12,8181,"B-13","Alloy 617","Plate",314626
"Cycle 99-100","CapPass",1174.06,"Qualified",-0.00221,-8.06,8182,"B-13","Alloy 617","Plate",314626
"Cycle 99-100","CapPass",1174.08,"Qualified",-0.00218,-5.20,8183,"B-13","Alloy 617","Plate",314626
"Cycle 99-100","CapPass",1174.11,"Qualified",-0.00216,-2.08,8184,"B-13","Alloy 617","Plate",314626
"Cycle 99-100","CapPass",1174.14,"Qualified",-0.00213,0.67,8185,"B-13","Alloy 617","Plate",314626
"Cycle 99-100","CapPass",1174.16,"Qualified",-0.00211,3.63,8186,"B-13","Alloy 617","Plate",314626
"Cycle 99-100","CapPass",1174.19,"Qualified",-0.00208,6.38,8187,"B-13","Alloy 617","Plate",314626
"Cycle 99-100","CapPass",1174.22,"Qualified",-0.00205,9.27,8188,"B-13","Alloy 617","Plate",314626
"Cycle 99-100","CapPass",1174.24,"Qualified",-0.00203,11.99,8189,"B-13","Alloy 617","Plate",314626
"Cycle 99-100","CapPass",1174.27,"Qualified",-0.00200,14.78,8190,"B-13","Alloy 617","Plate",314626
"Cycle 99-100","CapPass",1174.30,"Qualified",-0.00198,17.40,8191,"B-13","Alloy 617","Plate",314626
"Cycle 99-100","CapPass",1174.32,"Qualified",-0.00195,20.23,8192,"B-13","Alloy 617","Plate",314626
"Cycle 99-100","CapPass",1174.35,"Qualified",-0.00193,22.96,8193,"B-13","Alloy 617","Plate",314626
"Cycle 99-100","CapPass",1174.37,"Qualified",-0.00190,25.34,8194,"B-13","Alloy 617","Plate",314626
"Cycle 99-100","CapPass",1174.40,"Qualified",-0.00187,27.87,8195,"B-13","Alloy 617","Plate",314626
"Cycle 99-100","CapPass",1174.43,"Qualified",-0.00185,30.60,8196,"B-13","Alloy 617","Plate",314626
"Cycle 99-100","CapPass",1174.45,"Qualified",-0.00182,33.01,8197,"B-13","Alloy 617","Plate",314626
"Cycle 99-100","CapPass",1174.48,"Qualified",-0.00180,35.54,8198,"B-13","Alloy 617","Plate",314626
"Cycle 99-100","CapPass",1174.51,"Qualified",-0.00177,37.74,8199,"B-13","Alloy 617","Plate",314626
"Cycle 99-100","CapPass",1174.53,"Qualified",-0.00175,39.85,8200,"B-13","Alloy 617","Plate",314626
"Cycle 99-100","CapPass",1174.56,"Qualified",-0.00172,41.88,8201,"B-13","Alloy 617","Plate",314626
"Cycle 99-100","CapPass",1174.59,"Qualified",-0.00170,43.80,8202,"B-13","Alloy 617","Plate",314626
"Cycle 99-100","CapPass",1174.63,"Qualified",-0.00167,45.40,8203,"B-13","Alloy 617","Plate",314626
"Cycle 99-100","CapPass",1174.66,"Qualified",-0.00165,47.21,8204,"B-13","Alloy 617","Plate",314626
"Cycle 99-100","CapPass",1174.70,"Qualified",-0.00162,49.02,8205,"B-13","Alloy 617","Plate",314626
"Cycle 99-100","CapPass",1174.74,"Qualified",-0.00160,51.11,8206,"B-13","Alloy 617","Plate",314626
"Cycle 99-100","CapPass",1174.77,"Qualified",-0.00157,52.94,8207,"B-13","Alloy 617","Plate",314626
"Cycle 99-100","CapPass",1174.78,"Qualified",-0.00156,53.78,8208,"B-13","Alloy 617","Plate",314626
"Cycle 99-100","CapPass",1174.80,"Qualified",-0.00155,54.96,8209,"B-13","Alloy 617","Plate",314626
"Cycle 99-100","CapPass",1174.84,"Qualified",-0.00152,57.31,8210,"B-13","Alloy 617","Plate",314626
"Cycle 99-100","CapPass",1174.87,"Qualified",-0.00149,59.83,8211,"B-13","Alloy 617","Plate",314626
"Cycle 99-100","CapPass",1174.90,"Qualified",-0.00147,62.57,8212,"B-13","Alloy 617","Plate",314626
"Cycle 99-100","CapPass",1174.92,"Qualified",-0.00144,64.88,8213,"B-13","Alloy 617","Plate",314626
"Cycle 99-100","CapPass",1174.94,"Qualified",-0.00142,67.32,8214,"B-13","Alloy 617","Plate",314626
"Cycle 99-100","CapPass",1174.96,"Qualified",-0.00139,69.55,8215,"B-13","Alloy 617","Plate",314626
"Cycle 99-100","CapPass",1174.99,"Qualified",-0.00137,71.64,8216,"B-13","Alloy 617","Plate",314626
"Cycle 99-100","CapPass",1175.01,"Qualified",-0.00134,73.89,8217,"B-13","Alloy 617","Plate",314626
"Cycle 99-100","CapPass",1175.03,"Qualified",-0.00131,76.29,8218,"B-13","Alloy 617","Plate",314626
"Cycle 99-100","CapPass",1175.05,"Qualified",-0.00129,78.64,8219,"B-13","Alloy 617","Plate",314626
"Cycle 99-100","CapPass",1175.07,"Qualified",-0.00126,80.70,8220,"B-13","Alloy 617","Plate",314626
"Cycle 99-100","CapPass",1175.09,"Qualified",-0.00124,82.64,8221,"B-13","Alloy 617","Plate",314626
"Cycle 99-100","CapPass",1175.11,"Qualified",-0.00121,84.51,8222,"B-13","Alloy 617","Plate",314626
"Cycle 99-100","CapPass",1175.14,"Qualified",-0.00119,86.32,8223,"B-13","Alloy 617","Plate",314626
"Cycle 99-100","CapPass",1175.16,"Qualified",-0.00116,87.95,8224,"B-13","Alloy 617","Plate",314626
"Cycle 99-100","CapPass",1175.18,"Qualified",-0.00113,89.60,8225,"B-13","Alloy 617","Plate",314626
"Cycle 99-100","CapPass",1175.21,"Qualified",-0.00111,91.22,8226,"B-13","Alloy 617","Plate",314626
"Cycle 99-100","CapPass",1175.23,"Qualified",-0.00108,92.52,8227,"B-13","Alloy 617","Plate",314626
"Cycle 99-100","CapPass",1175.26,"Qualified",-0.00106,93.94,8228,"B-13","Alloy 617","Plate",314626
"Cycle 99-100","CapPass",1175.28,"Qualified",-0.00103,95.14,8229,"B-13","Alloy 617","Plate",314626
"Cycle 99-100","CapPass",1175.31,"Qualified",-0.00101,96.52,8230,"B-13","Alloy 617","Plate",314626
"Cycle 99-100","CapPass",1175.34,"Qualified",-0.00098,97.62,8231,"B-13","Alloy 617","Plate",314626
"Cycle 99-100","CapPass",1175.37,"Qualified",-0.00096,98.96,8232,"B-13","Alloy 617","Plate",314626
"Cycle 99-100","CapPass",1175.40,"Qualified",-0.00093,100.24,8233,"B-13","Alloy 617","Plate",314626
"Cycle 99-100","CapPass",1175.42,"Qualified",-0.00091,101.41,8234,"B-13","Alloy 617","Plate",314626
"Cycle 99-100","CapPass",1175.45,"Qualified",-0.00088,102.78,8235,"B-13","Alloy 617","Plate",314626
"Cycle 99-100","CapPass",1175.48,"Qualified",-0.00086,104.08,8236,"B-13","Alloy 617","Plate",314626
"Cycle 99-100","CapPass",1175.51,"Qualified",-0.00083,105.34,8237,"B-13","Alloy 617","Plate",314626
"Cycle 99-100","CapPass",1175.54,"Qualified",-0.00081,106.67,8238,"B-13","Alloy 617","Plate",314626
"Cycle 99-100","CapPass",1175.57,"Qualified",-0.00078,108.01,8239,"B-13","Alloy 617","Plate",314626
"Cycle 99-100","CapPass",1175.59,"Qualified",-0.00075,109.42,8240,"B-13","Alloy 617","Plate",314626
"Cycle 99-100","CapPass",1175.62,"Qualified",-0.00073,110.77,8241,"B-13","Alloy 617","Plate",314626
"Cycle 99-100","CapPass",1175.65,"Qualified",-0.00070,112.25,8242,"B-13","Alloy 617","Plate",314626
"Cycle 99-100","CapPass",1175.67,"Qualified",-0.00068,113.52,8243,"B-13","Alloy 617","Plate",314626
"Cycle 99-100","CapPass",1175.70,"Qualified",-0.00065,114.92,8244,"B-13","Alloy 617","Plate",314626
"Cycle 99-100","CapPass",1175.72,"Qualified",-0.00063,116.21,8245,"B-13","Alloy 617","Plate",314626
"Cycle 99-100","CapPass",1175.74,"Qualified",-0.00060,117.55,8246,"B-13","Alloy 617","Plate",314626
"Cycle 99-100","CapPass",1175.77,"Qualified",-0.00058,118.63,8247,"B-13","Alloy 617","Plate",314626
"Cycle 99-100","CapPass",1175.78,"Qualified",-0.00056,119.37,8248,"B-13","Alloy 617","Plate",314626
"Cycle 99-100","CapPass",1175.79,"Qualified",-0.00055,119.89,8249,"B-13","Alloy 617","Plate",314626
"Cycle 99-100","CapPass",1175.82,"Qualified",-0.00052,120.98,8250,"B-13","Alloy 617","Plate",314626
