Repository: js-molina/fatigue-A617

File: data/950C/Strain rate 0.001/0.60% strain/HTM_A20_Cycles_B14.csv (part 7 of 14)
"Cycle Label","Data State","Elapsed Time Sec","Qual State","Strain","Stress Mpa","Count","Sample","Alloy","Material_Form","Heat"
"Cycle 49-50","CapPass",577.80,"Qualified",0.00201,132.44,5873,"B-14","Alloy 617","Plate",314626
"Cycle 49-50","CapPass",577.82,"Qualified",0.00203,132.59,5874,"B-14","Alloy 617","Plate",314626
"Cycle 49-50","CapPass",577.84,"Qualified",0.00205,132.70,5875,"B-14","Alloy 617","Plate",314626
"Cycle 49-50","CapPass",577.84,"Qualified",0.00206,132.72,5876,"B-14","Alloy 617","Plate",314626
"Cycle 49-50","CapPass",577.87,"Qualified",0.00208,132.77,5877,"B-14","Alloy 617","Plate",314626
"Cycle 49-50","CapPass",577.89,"Qualified",0.00211,132.95,5878,"B-14","Alloy 617","Plate",314626
"Cycle 49-50","CapPass",577.92,"Qualified",0.00213,132.91,5879,"B-14","Alloy 617","Plate",314626
"Cycle 49-50","CapPass",577.94,"Qualified",0.00216,133.05,5880,"B-14","Alloy 617","Plate",314626
"Cycle 49-50","CapPass",577.97,"Qualified",0.00219,133.11,5881,"B-14","Alloy 617","Plate",314626
"Cycle 49-50","CapPass",577.99,"Qualified",0.00221,133.13,5882,"B-14","Alloy 617","Plate",314626
"Cycle 49-50","CapPass",578.02,"Qualified",0.00224,133.06,5883,"B-14","Alloy 617","Plate",314626
"Cycle 49-50","CapPass",578.04,"Qualified",0.00226,133.11,5884,"B-14","Alloy 617","Plate",314626
"Cycle 49-50","CapPass",578.07,"Qualified",0.00229,133.12,5885,"B-14","Alloy 617","Plate",314626
"Cycle 49-50","CapPass",578.09,"Qualified",0.00231,133.10,5886,"B-14","Alloy 617","Plate",314626
"Cycle 49-50","CapPass",578.12,"Qualified",0.00234,132.98,5887,"B-14","Alloy 617","Plate",314626
"Cycle 49-50","CapPass",578.14,"Qualified",0.00236,132.96,5888,"B-14","Alloy 617","Plate",314626
"Cycle 49-50","CapPass",578.17,"Qualified",0.00239,132.76,5889,"B-14","Alloy 617","Plate",314626
"Cycle 49-50","CapPass",578.20,"Qualified",0.00242,132.88,5890,"B-14","Alloy 617","Plate",314626
"Cycle 49-50","CapPass",578.22,"Qualified",0.00244,132.74,5891,"B-14","Alloy 617","Plate",314626
"Cycle 49-50","CapPass",578.25,"Qualified",0.00247,132.76,5892,"B-14","Alloy 617","Plate",314626
"Cycle 49-50","CapPass",578.28,"Qualified",0.00249,132.73,5893,"B-14","Alloy 617","Plate",314626
"Cycle 49-50","CapPass",578.31,"Qualified",0.00252,132.73,5894,"B-14","Alloy 617","Plate",314626
"Cycle 49-50","CapPass",578.33,"Qualified",0.00254,132.92,5895,"B-14","Alloy 617","Plate",314626
"Cycle 49-50","CapPass",578.35,"Qualified",0.00257,132.91,5896,"B-14","Alloy 617","Plate",314626
"Cycle 49-50","CapPass",578.38,"Qualified",0.00259,133.18,5897,"B-14","Alloy 617","Plate",314626
"Cycle 49-50","CapPass",578.40,"Qualified",0.00262,133.26,5898,"B-14","Alloy 617","Plate",314626
"Cycle 49-50","CapPass",578.43,"Qualified",0.00264,133.32,5899,"B-14","Alloy 617","Plate",314626
"Cycle 49-50","CapPass",578.46,"Qualified",0.00267,133.54,5900,"B-14","Alloy 617","Plate",314626
"Cycle 49-50","CapPass",578.48,"Qualified",0.00269,133.61,5901,"B-14","Alloy 617","Plate",314626
"Cycle 49-50","CapPass",578.50,"Qualified",0.00272,133.73,5902,"B-14","Alloy 617","Plate",314626
"Cycle 49-50","CapPass",578.53,"Qualified",0.00275,133.80,5903,"B-14","Alloy 617","Plate",314626
"Cycle 49-50","CapPass",578.56,"Qualified",0.00277,133.81,5904,"B-14","Alloy 617","Plate",314626
"Cycle 49-50","CapPass",578.58,"Qualified",0.00280,133.96,5905,"B-14","Alloy 617","Plate",314626
"Cycle 49-50","CapPass",578.60,"Qualified",0.00282,134.00,5906,"B-14","Alloy 617","Plate",314626
"Cycle 49-50","CapPass",578.63,"Qualified",0.00285,134.08,5907,"B-14","Alloy 617","Plate",314626
"Cycle 49-50","CapPass",578.65,"Qualified",0.00287,134.06,5908,"B-14","Alloy 617","Plate",314626
"Cycle 49-50","CapPass",578.68,"Qualified",0.00290,134.07,5909,"B-14","Alloy 617","Plate",314626
"Cycle 49-50","CapPass",578.70,"Qualified",0.00292,133.89,5910,"B-14","Alloy 617","Plate",314626
"Cycle 49-50","CapPass",578.73,"Qualified",0.00295,133.84,5911,"B-14","Alloy 617","Plate",314626
"Cycle 99-100","CapPass",1167.18,"Qualified",0.00297,132.34,7850,"B-14","Alloy 617","Plate",314626
"Cycle 99-100","CapPass",1167.21,"Qualified",0.00299,132.14,7851,"B-14","Alloy 617","Plate",314626
"Cycle 99-100","CapPass",1167.24,"Qualified",0.00302,130.75,7852,"B-14","Alloy 617","Plate",314626
"Cycle 99-100","CapPass",1167.35,"Qualified",0.00299,114.07,7853,"B-14","Alloy 617","Plate",314626
"Cycle 99-100","CapPass",1167.37,"Qualified",0.00297,108.55,7854,"B-14","Alloy 617","Plate",314626
"Cycle 99-100","CapPass",1167.39,"Qualified",0.00294,104.09,7855,"B-14","Alloy 617","Plate",314626
"Cycle 99-100","CapPass",1167.40,"Qualified",0.00292,99.83,7856,"B-14","Alloy 617","Plate",314626
"Cycle 99-100","CapPass",1167.42,"Qualified",0.00289,95.35,7857,"B-14","Alloy 617","Plate",314626
"Cycle 99-100","CapPass",1167.44,"Qualified",0.00287,91.68,7858,"B-14","Alloy 617","Plate",314626
"Cycle 99-100","CapPass",1167.46,"Qualified",0.00284,87.74,7859,"B-14","Alloy 617","Plate",314626
"Cycle 99-100","CapPass",1167.48,"Qualified",0.00281,83.83,7860,"B-14","Alloy 617","Plate",314626
"Cycle 99-100","CapPass",1167.49,"Qualified",0.00279,80.05,7861,"B-14","Alloy 617","Plate",314626
"Cycle 99-100","CapPass",1167.51,"Qualified",0.00276,76.38,7862,"B-14","Alloy 617","Plate",314626
"Cycle 99-100","CapPass",1167.54,"Qualified",0.00274,72.65,7863,"B-14","Alloy 617","Plate",314626
"Cycle 99-100","CapPass",1167.56,"Qualified",0.00271,69.30,7864,"B-14","Alloy 617","Plate",314626
"Cycle 99-100","CapPass",1167.58,"Qualified",0.00269,65.91,7865,"B-14","Alloy 617","Plate",314626
"Cycle 99-100","CapPass",1167.60,"Qualified",0.00266,62.63,7866,"B-14","Alloy 617","Plate",314626
"Cycle 99-100","CapPass",1167.63,"Qualified",0.00264,59.38,7867,"B-14","Alloy 617","Plate",314626
"Cycle 99-100","CapPass",1167.65,"Qualified",0.00261,55.87,7868,"B-14","Alloy 617","Plate",314626
"Cycle 99-100","CapPass",1167.68,"Qualified",0.00259,52.94,7869,"B-14","Alloy 617","Plate",314626
"Cycle 99-100","CapPass",1167.71,"Qualified",0.00256,49.63,7870,"B-14","Alloy 617","Plate",314626
"Cycle 99-100","CapPass",1167.74,"Qualified",0.00253,46.24,7871,"B-14","Alloy 617","Plate",314626
"Cycle 99-100","CapPass",1167.76,"Qualified",0.00251,43.11,7872,"B-14","Alloy 617","Plate",314626
"Cycle 99-100","CapPass",1167.79,"Qualified",0.00248,40.38,7873,"B-14","Alloy 617","Plate",314626
"Cycle 99-100","CapPass",1167.82,"Qualified",0.00246,37.49,7874,"B-14","Alloy 617","Plate",314626
"Cycle 99-100","CapPass",1167.84,"Qualified",0.00244,35.15,7875,"B-14","Alloy 617","Plate",314626
"Cycle 99-100","CapPass",1167.84,"Qualified",0.00243,34.32,7876,"B-14","Alloy 617","Plate",314626
"Cycle 99-100","CapPass",1167.87,"Qualified",0.00241,31.41,7877,"B-14","Alloy 617","Plate",314626
"Cycle 99-100","CapPass",1167.90,"Qualified",0.00238,28.51,7878,"B-14","Alloy 617","Plate",314626
"Cycle 99-100","CapPass",1167.92,"Qualified",0.00236,25.82,7879,"B-14","Alloy 617","Plate",314626
"Cycle 99-100","CapPass",1167.95,"Qualified",0.00233,22.61,7880,"B-14","Alloy 617","Plate",314626
"Cycle 99-100","CapPass",1167.98,"Qualified",0.00231,19.96,7881,"B-14","Alloy 617","Plate",314626
"Cycle 99-100","CapPass",1168.00,"Qualified",0.00228,17.23,7882,"B-14","Alloy 617","Plate",314626
"Cycle 99-100","CapPass",1168.03,"Qualified",0.00225,14.48,7883,"B-14","Alloy 617","Plate",314626
"Cycle 99-100","CapPass",1168.06,"Qualified",0.00223,11.64,7884,"B-14","Alloy 617","Plate",314626
"Cycle 99-100","CapPass",1168.09,"Qualified",0.00220,8.96,7885,"B-14","Alloy 617","Plate",314626
"Cycle 99-100","CapPass",1168.11,"Qualified",0.00218,6.34,7886,"B-14","Alloy 617","Plate",314626
"Cycle 99-100","CapPass",1168.14,"Qualified",0.00215,3.70,7887,"B-14","Alloy 617","Plate",314626
"Cycle 99-100","CapPass",1168.17,"Qualified",0.00213,0.79,7888,"B-14","Alloy 617","Plate",314626
"Cycle 99-100","CapPass",1168.19,"Qualified",0.00210,-1.46,7889,"B-14","Alloy 617","Plate",314626
"Cycle 99-100","CapPass",1168.22,"Qualified",0.00208,-4.23,7890,"B-14","Alloy 617","Plate",314626
"Cycle 99-100","CapPass",1168.25,"Qualified",0.00205,-6.71,7891,"B-14","Alloy 617","Plate",314626
"Cycle 99-100","CapPass",1168.28,"Qualified",0.00203,-8.50,7892,"B-14","Alloy 617","Plate",314626
"Cycle 99-100","CapPass",1168.34,"Qualified",0.00200,-9.62,7893,"B-14","Alloy 617","Plate",314626
"Cycle 99-100","CapPass",1168.40,"Qualified",0.00197,-11.03,7894,"B-14","Alloy 617","Plate",314626
"Cycle 99-100","CapPass",1168.44,"Qualified",0.00195,-13.00,7895,"B-14","Alloy 617","Plate",314626
"Cycle 99-100","CapPass",1168.48,"Qualified",0.00192,-15.29,7896,"B-14","Alloy 617","Plate",314626
"Cycle 99-100","CapPass",1168.51,"Qualified",0.00190,-17.77,7897,"B-14","Alloy 617","Plate",314626
"Cycle 99-100","CapPass",1168.54,"Qualified",0.00187,-20.30,7898,"B-14","Alloy 617","Plate",314626
"Cycle 99-100","CapPass",1168.57,"Qualified",0.00185,-22.49,7899,"B-14","Alloy 617","Plate",314626
"Cycle 99-100","CapPass",1168.60,"Qualified",0.00182,-25.04,7900,"B-14","Alloy 617","Plate",314626
"Cycle 99-100","CapPass",1168.63,"Qualified",0.00180,-27.62,7901,"B-14","Alloy 617","Plate",314626
"Cycle 99-100","CapPass",1168.65,"Qualified",0.00177,-29.72,7902,"B-14","Alloy 617","Plate",314626
"Cycle 99-100","CapPass",1168.68,"Qualified",0.00175,-32.41,7903,"B-14","Alloy 617","Plate",314626
"Cycle 99-100","CapPass",1168.70,"Qualified",0.00172,-34.99,7904,"B-14","Alloy 617","Plate",314626
"Cycle 99-100","CapPass",1168.72,"Qualified",0.00170,-37.72,7905,"B-14","Alloy 617","Plate",314626
"Cycle 99-100","CapPass",1168.74,"Qualified",0.00167,-40.55,7906,"B-14","Alloy 617","Plate",314626
"Cycle 99-100","CapPass",1168.76,"Qualified",0.00165,-43.16,7907,"B-14","Alloy 617","Plate",314626
"Cycle 99-100","CapPass",1168.78,"Qualified",0.00162,-45.92,7908,"B-14","Alloy 617","Plate",314626
"Cycle 99-100","CapPass",1168.79,"Qualified",0.00159,-48.20,7909,"B-14","Alloy 617","Plate",314626
"Cycle 99-100","CapPass",1168.81,"Qualified",0.00157,-50.42,7910,"B-14","Alloy 617","Plate",314626
"Cycle 99-100","CapPass",1168.83,"Qualified",0.00154,-52.52,7911,"B-14","Alloy 617","Plate",314626
"Cycle 99-100","CapPass",1168.84,"Qualified",0.00154,-52.70,7912,"B-14","Alloy 617","Plate",314626
"Cycle 99-100","CapPass",1168.86,"Qualified",0.00151,-54.69,7913,"B-14","Alloy 617","Plate",314626
"Cycle 99-100","CapPass",1168.88,"Qualified",0.00149,-56.88,7914,"B-14","Alloy 617","Plate",314626
"Cycle 99-100","CapPass",1168.90,"Qualified",0.00146,-59.23,7915,"B-14","Alloy 617","Plate",314626
"Cycle 99-100","CapPass",1168.92,"Qualified",0.00144,-61.44,7916,"B-14","Alloy 617","Plate",314626
"Cycle 99-100","CapPass",1168.93,"Qualified",0.00141,-63.66,7917,"B-14","Alloy 617","Plate",314626
"Cycle 99-100","CapPass",1168.95,"Qualified",0.00139,-65.84,7918,"B-14","Alloy 617","Plate",314626
"Cycle 99-100","CapPass",1168.97,"Qualified",0.00136,-67.86,7919,"B-14","Alloy 617","Plate",314626
"Cycle 99-100","CapPass",1168.99,"Qualified",0.00134,-70.07,7920,"B-14","Alloy 617","Plate",314626
"Cycle 99-100","CapPass",1169.00,"Qualified",0.00131,-72.15,7921,"B-14","Alloy 617","Plate",314626
"Cycle 99-100","CapPass",1169.02,"Qualified",0.00128,-74.09,7922,"B-14","Alloy 617","Plate",314626
"Cycle 99-100","CapPass",1169.04,"Qualified",0.00126,-76.11,7923,"B-14","Alloy 617","Plate",314626
"Cycle 99-100","CapPass",1169.06,"Qualified",0.00123,-77.85,7924,"B-14","Alloy 617","Plate",314626
"Cycle 99-100","CapPass",1169.08,"Qualified",0.00121,-79.64,7925,"B-14","Alloy 617","Plate",314626
"Cycle 99-100","CapPass",1169.10,"Qualified",0.00118,-81.27,7926,"B-14","Alloy 617","Plate",314626
"Cycle 99-100","CapPass",1169.12,"Qualified",0.00116,-82.81,7927,"B-14","Alloy 617","Plate",314626
"Cycle 99-100","CapPass",1169.14,"Qualified",0.00113,-84.30,7928,"B-14","Alloy 617","Plate",314626
"Cycle 99-100","CapPass",1169.15,"Qualified",0.00110,-85.56,7929,"B-14","Alloy 617","Plate",314626
"Cycle 99-100","CapPass",1169.18,"Qualified",0.00108,-87.01,7930,"B-14","Alloy 617","Plate",314626
"Cycle 99-100","CapPass",1169.20,"Qualified",0.00105,-88.21,7931,"B-14","Alloy 617","Plate",314626
"Cycle 99-100","CapPass",1169.22,"Qualified",0.00103,-89.26,7932,"B-14","Alloy 617","Plate",314626
"Cycle 99-100","CapPass",1169.24,"Qualified",0.00100,-90.42,7933,"B-14","Alloy 617","Plate",314626
"Cycle 99-100","CapPass",1169.27,"Qualified",0.00098,-91.48,7934,"B-14","Alloy 617","Plate",314626
"Cycle 99-100","CapPass",1169.29,"Qualified",0.00095,-92.49,7935,"B-14","Alloy 617","Plate",314626
"Cycle 99-100","CapPass",1169.32,"Qualified",0.00093,-93.47,7936,"B-14","Alloy 617","Plate",314626
"Cycle 99-100","CapPass",1169.34,"Qualified",0.00090,-94.32,7937,"B-14","Alloy 617","Plate",314626
"Cycle 99-100","CapPass",1169.37,"Qualified",0.00088,-95.36,7938,"B-14","Alloy 617","Plate",314626
"Cycle 99-100","CapPass",1169.39,"Qualified",0.00085,-96.30,7939,"B-14","Alloy 617","Plate",314626
"Cycle 99-100","CapPass",1169.42,"Qualified",0.00082,-97.16,7940,"B-14","Alloy 617","Plate",314626
"Cycle 99-100","CapPass",1169.45,"Qualified",0.00080,-98.25,7941,"B-14","Alloy 617","Plate",314626
"Cycle 99-100","CapPass",1169.47,"Qualified",0.00077,-99.10,7942,"B-14","Alloy 617","Plate",314626
"Cycle 99-100","CapPass",1169.50,"Qualified",0.00075,-100.1,7943,"B-14","Alloy 617","Plate",314626
"Cycle 99-100","CapPass",1169.52,"Qualified",0.00072,-101.0,7944,"B-14","Alloy 617","Plate",314626
"Cycle 99-100","CapPass",1169.55,"Qualified",0.00070,-101.9,7945,"B-14","Alloy 617","Plate",314626
"Cycle 99-100","CapPass",1169.57,"Qualified",0.00067,-102.9,7946,"B-14","Alloy 617","Plate",314626
"Cycle 99-100","CapPass",1169.60,"Qualified",0.00065,-103.9,7947,"B-14","Alloy 617","Plate",314626
"Cycle 99-100","CapPass",1169.63,"Qualified",0.00062,-104.8,7948,"B-14","Alloy 617","Plate",314626
"Cycle 99-100","CapPass",1169.65,"Qualified",0.00060,-105.7,7949,"B-14","Alloy 617","Plate",314626
"Cycle 99-100","CapPass",1169.68,"Qualified",0.00057,-106.5,7950,"B-14","Alloy 617","Plate",314626
"Cycle 99-100","CapPass",1169.70,"Qualified",0.00055,-107.4,7951,"B-14","Alloy 617","Plate",314626
"Cycle 99-100","CapPass",1169.73,"Qualified",0.00052,-108.2,7952,"B-14","Alloy 617","Plate",314626
"Cycle 99-100","CapPass",1169.75,"Qualified",0.00049,-109.0,7953,"B-14","Alloy 617","Plate",314626
"Cycle 99-100","CapPass",1169.77,"Qualified",0.00047,-109.8,7954,"B-14","Alloy 617","Plate",314626
"Cycle 99-100","CapPass",1169.80,"Qualified",0.00044,-110.5,7955,"B-14","Alloy 617","Plate",314626
"Cycle 99-100","CapPass",1169.82,"Qualified",0.00042,-111.4,7956,"B-14","Alloy 617","Plate",314626
"Cycle 99-100","CapPass",1169.84,"Qualified",0.00041,-111.7,7957,"B-14","Alloy 617","Plate",314626
"Cycle 99-100","CapPass",1169.85,"Qualified",0.00039,-112.0,7958,"B-14","Alloy 617","Plate",314626
"Cycle 99-100","CapPass",1169.87,"Qualified",0.00037,-112.6,7959,"B-14","Alloy 617","Plate",314626
"Cycle 99-100","CapPass",1169.90,"Qualified",0.00034,-113.3,7960,"B-14","Alloy 617","Plate",314626
"Cycle 99-100","CapPass",1169.92,"Qualified",0.00032,-113.8,7961,"B-14","Alloy 617","Plate",314626
"Cycle 99-100","CapPass",1169.95,"Qualified",0.00029,-114.3,7962,"B-14","Alloy 617","Plate",314626
"Cycle 99-100","CapPass",1169.97,"Qualified",0.00027,-114.8,7963,"B-14","Alloy 617","Plate",314626
"Cycle 99-100","CapPass",1170.00,"Qualified",0.00024,-115.4,7964,"B-14","Alloy 617","Plate",314626
"Cycle 99-100","CapPass",1170.02,"Qualified",0.00021,-115.8,7965,"B-14","Alloy 617","Plate",314626
"Cycle 99-100","CapPass",1170.05,"Qualified",0.00019,-116.3,7966,"B-14","Alloy 617","Plate",314626
"Cycle 99-100","CapPass",1170.07,"Qualified",0.00016,-116.7,7967,"B-14","Alloy 617","Plate",314626
"Cycle 99-100","CapPass",1170.10,"Qualified",0.00014,-117.0,7968,"B-14","Alloy 617","Plate",314626
"Cycle 99-100","CapPass",1170.12,"Qualified",0.00011,-117.4,7969,"B-14","Alloy 617","Plate",314626
"Cycle 99-100","CapPass",1170.15,"Qualified",0.00009,-117.8,7970,"B-14","Alloy 617","Plate",314626
"Cycle 99-100","CapPass",1170.17,"Qualified",0.00006,-118.2,7971,"B-14","Alloy 617","Plate",314626
"Cycle 99-100","CapPass",1170.20,"Qualified",0.00004,-118.4,7972,"B-14","Alloy 617","Plate",314626
"Cycle 99-100","CapPass",1170.22,"Qualified",0.00001,-118.7,7973,"B-14","Alloy 617","Plate",314626
"Cycle 99-100","CapPass",1170.25,"Qualified",-0.00001,-119.0,7974,"B-14","Alloy 617","Plate",314626
"Cycle 99-100","CapPass",1170.27,"Qualified",-0.00004,-119.2,7975,"B-14","Alloy 617","Plate",314626
"Cycle 99-100","CapPass",1170.30,"Qualified",-0.00007,-119.5,7976,"B-14","Alloy 617","Plate",314626
"Cycle 99-100","CapPass",1170.32,"Qualified",-0.00009,-119.9,7977,"B-14","Alloy 617","Plate",314626
"Cycle 99-100","CapPass",1170.35,"Qualified",-0.00012,-120.2,7978,"B-14","Alloy 617","Plate",314626
"Cycle 99-100","CapPass",1170.37,"Qualified",-0.00014,-120.5,7979,"B-14","Alloy 617","Plate",314626
"Cycle 99-100","CapPass",1170.40,"Qualified",-0.00017,-120.8,7980,"B-14","Alloy 617","Plate",314626
"Cycle 99-100","CapPass",1170.42,"Qualified",-0.00019,-121.0,7981,"B-14","Alloy 617","Plate",314626
"Cycle 99-100","CapPass",1170.45,"Qualified",-0.00022,-121.3,7982,"B-14","Alloy 617","Plate",314626
"Cycle 99-100","CapPass",1170.47,"Qualified",-0.00024,-121.5,7983,"B-14","Alloy 617","Plate",314626
"Cycle 99-100","CapPass",1170.50,"Qualified",-0.00027,-121.7,7984,"B-14","Alloy 617","Plate",314626
"Cycle 99-100","CapPass",1170.52,"Qualified",-0.00029,-121.9,7985,"B-14","Alloy 617","Plate",314626
"Cycle 99-100","CapPass",1170.55,"Qualified",-0.00032,-122.0,7986,"B-14","Alloy 617","Plate",314626
"Cycle 99-100","CapPass",1170.57,"Qualified",-0.00035,-122.2,7987,"B-14","Alloy 617","Plate",314626
"Cycle 99-100","CapPass",1170.60,"Qualified",-0.00037,-122.3,7988,"B-14","Alloy 617","Plate",314626
"Cycle 99-100","CapPass",1170.62,"Qualified",-0.00040,-122.5,7989,"B-14","Alloy 617","Plate",314626
"Cycle 99-100","CapPass",1170.65,"Qualified",-0.00042,-122.6,7990,"B-14","Alloy 617","Plate",314626
"Cycle 99-100","CapPass",1170.67,"Qualified",-0.00045,-122.7,7991,"B-14","Alloy 617","Plate",314626
"Cycle 99-100","CapPass",1170.70,"Qualified",-0.00047,-122.9,7992,"B-14","Alloy 617","Plate",314626
"Cycle 99-100","CapPass",1170.73,"Qualified",-0.00050,-123.0,7993,"B-14","Alloy 617","Plate",314626
"Cycle 99-100","CapPass",1170.75,"Qualified",-0.00052,-123.1,7994,"B-14","Alloy 617","Plate",314626
"Cycle 99-100","CapPass",1170.78,"Qualified",-0.00055,-123.3,7995,"B-14","Alloy 617","Plate",314626
"Cycle 99-100","CapPass",1170.80,"Qualified",-0.00057,-123.5,7996,"B-14","Alloy 617","Plate",314626
"Cycle 99-100","CapPass",1170.83,"Qualified",-0.00060,-123.7,7997,"B-14","Alloy 617","Plate",314626
"Cycle 99-100","CapPass",1170.84,"Qualified",-0.00061,-123.7,7998,"B-14","Alloy 617","Plate",314626
"Cycle 99-100","CapPass",1170.85,"Qualified",-0.00062,-123.8,7999,"B-14","Alloy 617","Plate",314626
"Cycle 99-100","CapPass",1170.88,"Qualified",-0.00065,-123.9,8000,"B-14","Alloy 617","Plate",314626
"Cycle 99-100","CapPass",1170.90,"Qualified",-0.00067,-124.1,8001,"B-14","Alloy 617","Plate",314626
"Cycle 99-100","CapPass",1170.93,"Qualified",-0.00070,-124.3,8002,"B-14","Alloy 617","Plate",314626
"Cycle 99-100","CapPass",1170.96,"Qualified",-0.00073,-124.5,8003,"B-14","Alloy 617","Plate",314626
"Cycle 99-100","CapPass",1170.98,"Qualified",-0.00075,-124.7,8004,"B-14","Alloy 617","Plate",314626
"Cycle 99-100","CapPass",1171.00,"Qualified",-0.00078,-124.9,8005,"B-14","Alloy 617","Plate",314626
"Cycle 99-100","CapPass",1171.03,"Qualified",-0.00080,-125.2,8006,"B-14","Alloy 617","Plate",314626
"Cycle 99-100","CapPass",1171.06,"Qualified",-0.00083,-125.3,8007,"B-14","Alloy 617","Plate",314626
"Cycle 99-100","CapPass",1171.08,"Qualified",-0.00085,-125.4,8008,"B-14","Alloy 617","Plate",314626
"Cycle 99-100","CapPass",1171.10,"Qualified",-0.00088,-125.6,8009,"B-14","Alloy 617","Plate",314626
"Cycle 99-100","CapPass",1171.13,"Qualified",-0.00090,-125.8,8010,"B-14","Alloy 617","Plate",314626
"Cycle 99-100","CapPass",1171.15,"Qualified",-0.00093,-125.9,8011,"B-14","Alloy 617","Plate",314626
"Cycle 99-100","CapPass",1171.18,"Qualified",-0.00096,-126.0,8012,"B-14","Alloy 617","Plate",314626
"Cycle 99-100","CapPass",1171.20,"Qualified",-0.00098,-126.0,8013,"B-14","Alloy 617","Plate",314626
"Cycle 99-100","CapPass",1171.23,"Qualified",-0.00101,-125.9,8014,"B-14","Alloy 617","Plate",314626
"Cycle 99-100","CapPass",1171.25,"Qualified",-0.00103,-126.0,8015,"B-14","Alloy 617","Plate",314626
"Cycle 99-100","CapPass",1171.28,"Qualified",-0.00106,-126.0,8016,"B-14","Alloy 617","Plate",314626
"Cycle 99-100","CapPass",1171.30,"Qualified",-0.00108,-126.0,8017,"B-14","Alloy 617","Plate",314626
"Cycle 99-100","CapPass",1171.33,"Qualified",-0.00111,-126.0,8018,"B-14","Alloy 617","Plate",314626
"Cycle 99-100","CapPass",1171.36,"Qualified",-0.00113,-126.1,8019,"B-14","Alloy 617","Plate",314626
"Cycle 99-100","CapPass",1171.38,"Qualified",-0.00116,-126.2,8020,"B-14","Alloy 617","Plate",314626
"Cycle 99-100","CapPass",1171.41,"Qualified",-0.00118,-126.2,8021,"B-14","Alloy 617","Plate",314626
"Cycle 99-100","CapPass",1171.44,"Qualified",-0.00121,-126.3,8022,"B-14","Alloy 617","Plate",314626
"Cycle 99-100","CapPass",1171.46,"Qualified",-0.00124,-126.5,8023,"B-14","Alloy 617","Plate",314626
"Cycle 99-100","CapPass",1171.49,"Qualified",-0.00126,-126.6,8024,"B-14","Alloy 617","Plate",314626
"Cycle 99-100","CapPass",1171.51,"Qualified",-0.00129,-126.7,8025,"B-14","Alloy 617","Plate",314626
"Cycle 99-100","CapPass",1171.54,"Qualified",-0.00131,-126.9,8026,"B-14","Alloy 617","Plate",314626
"Cycle 99-100","CapPass",1171.56,"Qualified",-0.00134,-127.1,8027,"B-14","Alloy 617","Plate",314626
"Cycle 99-100","CapPass",1171.59,"Qualified",-0.00136,-127.1,8028,"B-14","Alloy 617","Plate",314626
"Cycle 99-100","CapPass",1171.61,"Qualified",-0.00139,-127.1,8029,"B-14","Alloy 617","Plate",314626
"Cycle 99-100","CapPass",1171.64,"Qualified",-0.00141,-127.3,8030,"B-14","Alloy 617","Plate",314626
"Cycle 99-100","CapPass",1171.66,"Qualified",-0.00144,-127.3,8031,"B-14","Alloy 617","Plate",314626
"Cycle 99-100","CapPass",1171.69,"Qualified",-0.00146,-127.4,8032,"B-14","Alloy 617","Plate",314626
"Cycle 99-100","CapPass",1171.71,"Qualified",-0.00149,-127.5,8033,"B-14","Alloy 617","Plate",314626
"Cycle 99-100","CapPass",1171.73,"Qualified",-0.00152,-127.7,8034,"B-14","Alloy 617","Plate",314626
"Cycle 99-100","CapPass",1171.76,"Qualified",-0.00154,-127.6,8035,"B-14","Alloy 617","Plate",314626
"Cycle 99-100","CapPass",1171.79,"Qualified",-0.00157,-127.7,8036,"B-14","Alloy 617","Plate",314626
"Cycle 99-100","CapPass",1171.81,"Qualified",-0.00159,-127.8,8037,"B-14","Alloy 617","Plate",314626
"Cycle 99-100","CapPass",1171.84,"Qualified",-0.00161,-127.9,8038,"B-14","Alloy 617","Plate",314626
"Cycle 99-100","CapPass",1171.84,"Qualified",-0.00162,-127.9,8039,"B-14","Alloy 617","Plate",314626
"Cycle 99-100","CapPass",1171.87,"Qualified",-0.00164,-128.0,8040,"B-14","Alloy 617","Plate",314626
"Cycle 99-100","CapPass",1171.89,"Qualified",-0.00167,-128.0,8041,"B-14","Alloy 617","Plate",314626
"Cycle 99-100","CapPass",1171.92,"Qualified",-0.00169,-128.1,8042,"B-14","Alloy 617","Plate",314626
"Cycle 99-100","CapPass",1171.95,"Qualified",-0.00172,-128.2,8043,"B-14","Alloy 617","Plate",314626
"Cycle 99-100","CapPass",1171.97,"Qualified",-0.00175,-128.3,8044,"B-14","Alloy 617","Plate",314626
"Cycle 99-100","CapPass",1171.99,"Qualified",-0.00177,-128.5,8045,"B-14","Alloy 617","Plate",314626
"Cycle 99-100","CapPass",1172.02,"Qualified",-0.00180,-128.6,8046,"B-14","Alloy 617","Plate",314626
"Cycle 99-100","CapPass",1172.05,"Qualified",-0.00182,-128.9,8047,"B-14","Alloy 617","Plate",314626
"Cycle 99-100","CapPass",1172.07,"Qualified",-0.00185,-129.0,8048,"B-14","Alloy 617","Plate",314626
"Cycle 99-100","CapPass",1172.10,"Qualified",-0.00187,-129.2,8049,"B-14","Alloy 617","Plate",314626
"Cycle 99-100","CapPass",1172.12,"Qualified",-0.00190,-129.4,8050,"B-14","Alloy 617","Plate",314626
"Cycle 99-100","CapPass",1172.15,"Qualified",-0.00193,-129.5,8051,"B-14","Alloy 617","Plate",314626
"Cycle 99-100","CapPass",1172.17,"Qualified",-0.00195,-129.6,8052,"B-14","Alloy 617","Plate",314626
"Cycle 99-100","CapPass",1172.20,"Qualified",-0.00198,-129.7,8053,"B-14","Alloy 617","Plate",314626
"Cycle 99-100","CapPass",1172.22,"Qualified",-0.00200,-129.7,8054,"B-14","Alloy 617","Plate",314626
"Cycle 99-100","CapPass",1172.25,"Qualified",-0.00203,-129.8,8055,"B-14","Alloy 617","Plate",314626
"Cycle 99-100","CapPass",1172.27,"Qualified",-0.00205,-129.8,8056,"B-14","Alloy 617","Plate",314626
"Cycle 99-100","CapPass",1172.30,"Qualified",-0.00208,-129.8,8057,"B-14","Alloy 617","Plate",314626
"Cycle 99-100","CapPass",1172.32,"Qualified",-0.00210,-129.8,8058,"B-14","Alloy 617","Plate",314626
"Cycle 99-100","CapPass",1172.35,"Qualified",-0.00213,-129.8,8059,"B-14","Alloy 617","Plate",314626
"Cycle 99-100","CapPass",1172.38,"Qualified",-0.00216,-129.8,8060,"B-14","Alloy 617","Plate",314626
"Cycle 99-100","CapPass",1172.40,"Qualified",-0.00218,-129.9,8061,"B-14","Alloy 617","Plate",314626
"Cycle 99-100","CapPass",1172.43,"Qualified",-0.00221,-129.9,8062,"B-14","Alloy 617","Plate",314626
"Cycle 99-100","CapPass",1172.45,"Qualified",-0.00223,-129.8,8063,"B-14","Alloy 617","Plate",314626
"Cycle 99-100","CapPass",1172.47,"Qualified",-0.00226,-129.8,8064,"B-14","Alloy 617","Plate",314626
"Cycle 99-100","CapPass",1172.50,"Qualified",-0.00228,-129.9,8065,"B-14","Alloy 617","Plate",314626
"Cycle 99-100","CapPass",1172.52,"Qualified",-0.00231,-129.8,8066,"B-14","Alloy 617","Plate",314626
"Cycle 99-100","CapPass",1172.55,"Qualified",-0.00233,-129.8,8067,"B-14","Alloy 617","Plate",314626
"Cycle 99-100","CapPass",1172.58,"Qualified",-0.00236,-129.8,8068,"B-14","Alloy 617","Plate",314626
"Cycle 99-100","CapPass",1172.60,"Qualified",-0.00238,-129.8,8069,"B-14","Alloy 617","Plate",314626
"Cycle 99-100","CapPass",1172.63,"Qualified",-0.00241,-129.8,8070,"B-14","Alloy 617","Plate",314626
"Cycle 99-100","CapPass",1172.65,"Qualified",-0.00244,-129.8,8071,"B-14","Alloy 617","Plate",314626
"Cycle 99-100","CapPass",1172.68,"Qualified",-0.00246,-129.7,8072,"B-14","Alloy 617","Plate",314626
"Cycle 99-100","CapPass",1172.70,"Qualified",-0.00249,-129.7,8073,"B-14","Alloy 617","Plate",314626
"Cycle 99-100","CapPass",1172.73,"Qualified",-0.00251,-129.8,8074,"B-14","Alloy 617","Plate",314626
"Cycle 99-100","CapPass",1172.76,"Qualified",-0.00254,-129.8,8075,"B-14","Alloy 617","Plate",314626
"Cycle 99-100","CapPass",1172.78,"Qualified",-0.00256,-129.8,8076,"B-14","Alloy 617","Plate",314626
"Cycle 99-100","CapPass",1172.81,"Qualified",-0.00259,-130.0,8077,"B-14","Alloy 617","Plate",314626
"Cycle 99-100","CapPass",1172.83,"Qualified",-0.00261,-130.0,8078,"B-14","Alloy 617","Plate",314626
"Cycle 99-100","CapPass",1172.84,"Qualified",-0.00262,-130.1,8079,"B-14","Alloy 617","Plate",314626
"Cycle 99-100","CapPass",1172.86,"Qualified",-0.00264,-130.0,8080,"B-14","Alloy 617","Plate",314626
"Cycle 99-100","CapPass",1172.88,"Qualified",-0.00267,-130.2,8081,"B-14","Alloy 617","Plate",314626
"Cycle 99-100","CapPass",1172.90,"Qualified",-0.00269,-130.2,8082,"B-14","Alloy 617","Plate",314626
"Cycle 99-100","CapPass",1172.93,"Qualified",-0.00272,-130.2,8083,"B-14","Alloy 617","Plate",314626
"Cycle 99-100","CapPass",1172.96,"Qualified",-0.00274,-130.2,8084,"B-14","Alloy 617","Plate",314626
"Cycle 99-100","CapPass",1172.98,"Qualified",-0.00277,-130.2,8085,"B-14","Alloy 617","Plate",314626
"Cycle 99-100","CapPass",1173.01,"Qualified",-0.00279,-130.2,8086,"B-14","Alloy 617","Plate",314626
"Cycle 99-100","CapPass",1173.04,"Qualified",-0.00282,-130.2,8087,"B-14","Alloy 617","Plate",314626
"Cycle 99-100","CapPass",1173.06,"Qualified",-0.00284,-130.2,8088,"B-14","Alloy 617","Plate",314626
"Cycle 99-100","CapPass",1173.09,"Qualified",-0.00287,-130.2,8089,"B-14","Alloy 617","Plate",314626
"Cycle 99-100","CapPass",1173.11,"Qualified",-0.00289,-130.2,8090,"B-14","Alloy 617","Plate",314626
"Cycle 99-100","CapPass",1173.14,"Qualified",-0.00292,-130.3,8091,"B-14","Alloy 617","Plate",314626
"Cycle 99-100","CapPass",1173.17,"Qualified",-0.00295,-130.4,8092,"B-14","Alloy 617","Plate",314626
"Cycle 99-100","CapPass",1173.19,"Qualified",-0.00297,-130.4,8093,"B-14","Alloy 617","Plate",314626
"Cycle 99-100","CapPass",1173.22,"Qualified",-0.00300,-130.0,8094,"B-14","Alloy 617","Plate",314626
"Cycle 99-100","CapPass",1173.25,"Qualified",-0.00302,-128.2,8095,"B-14","Alloy 617","Plate",314626
"Cycle 99-100","CapPass",1173.34,"Qualified",-0.00300,-114.2,8096,"B-14","Alloy 617","Plate",314626
"Cycle 99-100","CapPass",1173.36,"Qualified",-0.00297,-107.8,8097,"B-14","Alloy 617","Plate",314626
"Cycle 99-100","CapPass",1173.38,"Qualified",-0.00294,-103.4,8098,"B-14","Alloy 617","Plate",314626
"Cycle 99-100","CapPass",1173.40,"Qualified",-0.00292,-98.28,8099,"B-14","Alloy 617","Plate",314626
"Cycle 99-100","CapPass",1173.42,"Qualified",-0.00289,-93.98,8100,"B-14","Alloy 617","Plate",314626
"Cycle 99-100","CapPass",1173.44,"Qualified",-0.00287,-89.67,8101,"B-14","Alloy 617","Plate",314626
"Cycle 99-100","CapPass",1173.45,"Qualified",-0.00284,-85.45,8102,"B-14","Alloy 617","Plate",314626
"Cycle 99-100","CapPass",1173.47,"Qualified",-0.00281,-81.49,8103,"B-14","Alloy 617","Plate",314626
"Cycle 99-100","CapPass",1173.49,"Qualified",-0.00279,-77.60,8104,"B-14","Alloy 617","Plate",314626
"Cycle 99-100","CapPass",1173.51,"Qualified",-0.00276,-74.06,8105,"B-14","Alloy 617","Plate",314626
"Cycle 99-100","CapPass",1173.53,"Qualified",-0.00274,-70.12,8106,"B-14","Alloy 617","Plate",314626
"Cycle 99-100","CapPass",1173.55,"Qualified",-0.00271,-66.86,8107,"B-14","Alloy 617","Plate",314626
"Cycle 99-100","CapPass",1173.57,"Qualified",-0.00269,-63.34,8108,"B-14","Alloy 617","Plate",314626
"Cycle 99-100","CapPass",1173.59,"Qualified",-0.00266,-59.56,8109,"B-14","Alloy 617","Plate",314626
"Cycle 99-100","CapPass",1173.62,"Qualified",-0.00264,-56.41,8110,"B-14","Alloy 617","Plate",314626
"Cycle 99-100","CapPass",1173.64,"Qualified",-0.00261,-53.11,8111,"B-14","Alloy 617","Plate",314626
"Cycle 99-100","CapPass",1173.67,"Qualified",-0.00259,-49.45,8112,"B-14","Alloy 617","Plate",314626
"Cycle 99-100","CapPass",1173.70,"Qualified",-0.00256,-46.18,8113,"B-14","Alloy 617","Plate",314626
"Cycle 99-100","CapPass",1173.73,"Qualified",-0.00253,-43.02,8114,"B-14","Alloy 617","Plate",314626
"Cycle 99-100","CapPass",1173.75,"Qualified",-0.00251,-39.67,8115,"B-14","Alloy 617","Plate",314626
"Cycle 99-100","CapPass",1173.78,"Qualified",-0.00248,-36.46,8116,"B-14","Alloy 617","Plate",314626
"Cycle 99-100","CapPass",1173.81,"Qualified",-0.00246,-33.09,8117,"B-14","Alloy 617","Plate",314626
"Cycle 99-100","CapPass",1173.84,"Qualified",-0.00244,-30.02,8118,"B-14","Alloy 617","Plate",314626
"Cycle 99-100","CapPass",1173.84,"Qualified",-0.00243,-29.36,8119,"B-14","Alloy 617","Plate",314626
"Cycle 99-100","CapPass",1173.87,"Qualified",-0.00241,-26.35,8120,"B-14","Alloy 617","Plate",314626
"Cycle 99-100","CapPass",1173.89,"Qualified",-0.00238,-23.08,8121,"B-14","Alloy 617","Plate",314626
"Cycle 99-100","CapPass",1173.92,"Qualified",-0.00236,-20.00,8122,"B-14","Alloy 617","Plate",314626
"Cycle 99-100","CapPass",1173.95,"Qualified",-0.00233,-16.81,8123,"B-14","Alloy 617","Plate",314626
"Cycle 99-100","CapPass",1173.98,"Qualified",-0.00231,-13.72,8124,"B-14","Alloy 617","Plate",314626
"Cycle 99-100","CapPass",1174.00,"Qualified",-0.00228,-10.70,8125,"B-14","Alloy 617","Plate",314626
"Cycle 99-100","CapPass",1174.03,"Qualified",-0.00226,-7.40,8126,"B-14","Alloy 617","Plate",314626
"Cycle 99-100","CapPass",1174.06,"Qualified",-0.00223,-4.69,8127,"B-14","Alloy 617","Plate",314626
"Cycle 99-100","CapPass",1174.08,"Qualified",-0.00220,-1.56,8128,"B-14","Alloy 617","Plate",314626
"Cycle 99-100","CapPass",1174.11,"Qualified",-0.00218,1.49,8129,"B-14","Alloy 617","Plate",314626
"Cycle 99-100","CapPass",1174.14,"Qualified",-0.00215,4.84,8130,"B-14","Alloy 617","Plate",314626
"Cycle 99-100","CapPass",1174.17,"Qualified",-0.00213,7.62,8131,"B-14","Alloy 617","Plate",314626
"Cycle 99-100","CapPass",1174.19,"Qualified",-0.00210,10.30,8132,"B-14","Alloy 617","Plate",314626
"Cycle 99-100","CapPass",1174.22,"Qualified",-0.00208,13.04,8133,"B-14","Alloy 617","Plate",314626
"Cycle 99-100","CapPass",1174.25,"Qualified",-0.00205,16.08,8134,"B-14","Alloy 617","Plate",314626
"Cycle 99-100","CapPass",1174.27,"Qualified",-0.00203,18.85,8135,"B-14","Alloy 617","Plate",314626
"Cycle 99-100","CapPass",1174.30,"Qualified",-0.00200,21.67,8136,"B-14","Alloy 617","Plate",314626
"Cycle 99-100","CapPass",1174.33,"Qualified",-0.00197,24.36,8137,"B-14","Alloy 617","Plate",314626
"Cycle 99-100","CapPass",1174.35,"Qualified",-0.00195,27.12,8138,"B-14","Alloy 617","Plate",314626
"Cycle 99-100","CapPass",1174.38,"Qualified",-0.00192,29.80,8139,"B-14","Alloy 617","Plate",314626
"Cycle 99-100","CapPass",1174.41,"Qualified",-0.00190,32.18,8140,"B-14","Alloy 617","Plate",314626
"Cycle 99-100","CapPass",1174.43,"Qualified",-0.00187,34.46,8141,"B-14","Alloy 617","Plate",314626
"Cycle 99-100","CapPass",1174.47,"Qualified",-0.00185,36.37,8142,"B-14","Alloy 617","Plate",314626
"Cycle 99-100","CapPass",1174.52,"Qualified",-0.00182,37.70,8143,"B-14","Alloy 617","Plate",314626
"Cycle 99-100","CapPass",1174.57,"Qualified",-0.00180,39.02,8144,"B-14","Alloy 617","Plate",314626
"Cycle 99-100","CapPass",1174.61,"Qualified",-0.00177,41.06,8145,"B-14","Alloy 617","Plate",314626
"Cycle 99-100","CapPass",1174.65,"Qualified",-0.00175,43.27,8146,"B-14","Alloy 617","Plate",314626
"Cycle 99-100","CapPass",1174.68,"Qualified",-0.00172,45.72,8147,"B-14","Alloy 617","Plate",314626
"Cycle 99-100","CapPass",1174.71,"Qualified",-0.00170,48.30,8148,"B-14","Alloy 617","Plate",314626
"Cycle 99-100","CapPass",1174.73,"Qualified",-0.00167,50.60,8149,"B-14","Alloy 617","Plate",314626
"Cycle 99-100","CapPass",1174.75,"Qualified",-0.00164,53.64,8150,"B-14","Alloy 617","Plate",314626
"Cycle 99-100","CapPass",1174.77,"Qualified",-0.00162,56.52,8151,"B-14","Alloy 617","Plate",314626
"Cycle 99-100","CapPass",1174.79,"Qualified",-0.00159,59.29,8152,"B-14","Alloy 617","Plate",314626
"Cycle 99-100","CapPass",1174.80,"Qualified",-0.00157,61.78,8153,"B-14","Alloy 617","Plate",314626
"Cycle 99-100","CapPass",1174.82,"Qualified",-0.00154,64.14,8154,"B-14","Alloy 617","Plate",314626
"Cycle 99-100","CapPass",1174.84,"Qualified",-0.00152,65.72,8155,"B-14","Alloy 617","Plate",314626
"Cycle 99-100","CapPass",1174.84,"Qualified",-0.00151,66.04,8156,"B-14","Alloy 617","Plate",314626
"Cycle 99-100","CapPass",1174.86,"Qualified",-0.00149,68.00,8157,"B-14","Alloy 617","Plate",314626
"Cycle 99-100","CapPass",1174.88,"Qualified",-0.00146,69.83,8158,"B-14","Alloy 617","Plate",314626
"Cycle 99-100","CapPass",1174.91,"Qualified",-0.00144,71.59,8159,"B-14","Alloy 617","Plate",314626
"Cycle 99-100","CapPass",1174.93,"Qualified",-0.00141,72.89,8160,"B-14","Alloy 617","Plate",314626
"Cycle 99-100","CapPass",1174.96,"Qualified",-0.00139,74.42,8161,"B-14","Alloy 617","Plate",314626
"Cycle 99-100","CapPass",1174.99,"Qualified",-0.00136,75.66,8162,"B-14","Alloy 617","Plate",314626
"Cycle 99-100","CapPass",1175.02,"Qualified",-0.00134,76.93,8163,"B-14","Alloy 617","Plate",314626
"Cycle 99-100","CapPass",1175.05,"Qualified",-0.00131,78.21,8164,"B-14","Alloy 617","Plate",314626
"Cycle 99-100","CapPass",1175.09,"Qualified",-0.00129,79.67,8165,"B-14","Alloy 617","Plate",314626
"Cycle 99-100","CapPass",1175.12,"Qualified",-0.00126,81.16,8166,"B-14","Alloy 617","Plate",314626
"Cycle 99-100","CapPass",1175.15,"Qualified",-0.00123,82.65,8167,"B-14","Alloy 617","Plate",314626
"Cycle 99-100","CapPass",1175.18,"Qualified",-0.00121,84.19,8168,"B-14","Alloy 617","Plate",314626
"Cycle 99-100","CapPass",1175.20,"Qualified",-0.00118,86.10,8169,"B-14","Alloy 617","Plate",314626
"Cycle 99-100","CapPass",1175.23,"Qualified",-0.00116,87.95,8170,"B-14","Alloy 617","Plate",314626
"Cycle 99-100","CapPass",1175.25,"Qualified",-0.00113,90.15,8171,"B-14","Alloy 617","Plate",314626
"Cycle 99-100","CapPass",1175.27,"Qualified",-0.00111,92.37,8172,"B-14","Alloy 617","Plate",314626
"Cycle 99-100","CapPass",1175.29,"Qualified",-0.00108,94.60,8173,"B-14","Alloy 617","Plate",314626
"Cycle 99-100","CapPass",1175.31,"Qualified",-0.00106,96.76,8174,"B-14","Alloy 617","Plate",314626
"Cycle 99-100","CapPass",1175.32,"Qualified",-0.00103,98.68,8175,"B-14","Alloy 617","Plate",314626
"Cycle 99-100","CapPass",1175.34,"Qualified",-0.00101,100.69,8176,"B-14","Alloy 617","Plate",314626
"Cycle 99-100","CapPass",1175.36,"Qualified",-0.00098,102.42,8177,"B-14","Alloy 617","Plate",314626
"Cycle 99-100","CapPass",1175.37,"Qualified",-0.00095,104.50,8178,"B-14","Alloy 617","Plate",314626
"Cycle 99-100","CapPass",1175.39,"Qualified",-0.00093,106.22,8179,"B-14","Alloy 617","Plate",314626
"Cycle 99-100","CapPass",1175.41,"Qualified",-0.00090,107.89,8180,"B-14","Alloy 617","Plate",314626
"Cycle 99-100","CapPass",1175.43,"Qualified",-0.00088,109.36,8181,"B-14","Alloy 617","Plate",314626
"Cycle 99-100","CapPass",1175.45,"Qualified",-0.00085,111.13,8182,"B-14","Alloy 617","Plate",314626
"Cycle 99-100","CapPass",1175.46,"Qualified",-0.00083,112.42,8183,"B-14","Alloy 617","Plate",314626
"Cycle 99-100","CapPass",1175.48,"Qualified",-0.00080,113.59,8184,"B-14","Alloy 617","Plate",314626
"Cycle 99-100","CapPass",1175.50,"Qualified",-0.00077,114.85,8185,"B-14","Alloy 617","Plate",314626
"Cycle 99-100","CapPass",1175.52,"Qualified",-0.00075,115.97,8186,"B-14","Alloy 617","Plate",314626
"Cycle 99-100","CapPass",1175.54,"Qualified",-0.00072,116.99,8187,"B-14","Alloy 617","Plate",314626
"Cycle 99-100","CapPass",1175.56,"Qualified",-0.00070,117.88,8188,"B-14","Alloy 617","Plate",314626
"Cycle 99-100","CapPass",1175.58,"Qualified",-0.00067,118.61,8189,"B-14","Alloy 617","Plate",314626
"Cycle 99-100","CapPass",1175.61,"Qualified",-0.00065,119.33,8190,"B-14","Alloy 617","Plate",314626
"Cycle 99-100","CapPass",1175.63,"Qualified",-0.00062,120.02,8191,"B-14","Alloy 617","Plate",314626
"Cycle 99-100","CapPass",1175.65,"Qualified",-0.00059,120.44,8192,"B-14","Alloy 617","Plate",314626
"Cycle 99-100","CapPass",1175.67,"Qualified",-0.00057,120.92,8193,"B-14","Alloy 617","Plate",314626
"Cycle 99-100","CapPass",1175.70,"Qualified",-0.00054,121.33,8194,"B-14","Alloy 617","Plate",314626
"Cycle 99-100","CapPass",1175.72,"Qualified",-0.00052,121.60,8195,"B-14","Alloy 617","Plate",314626
"Cycle 99-100","CapPass",1175.75,"Qualified",-0.00049,121.93,8196,"B-14","Alloy 617","Plate",314626
"Cycle 99-100","CapPass",1175.77,"Qualified",-0.00047,122.19,8197,"B-14","Alloy 617","Plate",314626
"Cycle 99-100","CapPass",1175.80,"Qualified",-0.00044,122.48,8198,"B-14","Alloy 617","Plate",314626
"Cycle 99-100","CapPass",1175.82,"Qualified",-0.00042,122.70,8199,"B-14","Alloy 617","Plate",314626
"Cycle 99-100","CapPass",1175.84,"Qualified",-0.00040,122.73,8200,"B-14","Alloy 617","Plate",314626
"Cycle 99-100","CapPass",1175.85,"Qualified",-0.00039,122.94,8201,"B-14","Alloy 617","Plate",314626
"Cycle 99-100","CapPass",1175.87,"Qualified",-0.00037,123.17,8202,"B-14","Alloy 617","Plate",314626
"Cycle 99-100","CapPass",1175.90,"Qualified",-0.00034,123.42,8203,"B-14","Alloy 617","Plate",314626
"Cycle 99-100","CapPass",1175.92,"Qualified",-0.00031,123.73,8204,"B-14","Alloy 617","Plate",314626
"Cycle 99-100","CapPass",1175.95,"Qualified",-0.00029,123.96,8205,"B-14","Alloy 617","Plate",314626
"Cycle 99-100","CapPass",1175.98,"Qualified",-0.00026,124.23,8206,"B-14","Alloy 617","Plate",314626
"Cycle 99-100","CapPass",1176.00,"Qualified",-0.00024,124.59,8207,"B-14","Alloy 617","Plate",314626
"Cycle 99-100","CapPass",1176.03,"Qualified",-0.00021,124.76,8208,"B-14","Alloy 617","Plate",314626
"Cycle 99-100","CapPass",1176.05,"Qualified",-0.00019,125.18,8209,"B-14","Alloy 617","Plate",314626
"Cycle 99-100","CapPass",1176.07,"Qualified",-0.00016,125.54,8210,"B-14","Alloy 617","Plate",314626
"Cycle 99-100","CapPass",1176.10,"Qualified",-0.00014,125.79,8211,"B-14","Alloy 617","Plate",314626
"Cycle 99-100","CapPass",1176.13,"Qualified",-0.00011,126.04,8212,"B-14","Alloy 617","Plate",314626
"Cycle 99-100","CapPass",1176.15,"Qualified",-0.00009,126.27,8213,"B-14","Alloy 617","Plate",314626
