Repository: js-molina/fatigue-A617

File: data/950C/Strain rate 0.001/0.60% strain/HTM_A20_Cycles_B15.csv (part 7 of 14)
"Cycle Label","Data State","Elapsed Time Sec","Qual State","Strain","Stress Mpa","Count","Sample","Alloy","Material_Form","Heat"
"Cycle 49-50","CapPass",577.36,"Qualified",0.00158,141.40,5881,"B-15","Alloy 617","Plate",314626
"Cycle 49-50","CapPass",577.38,"Qualified",0.00161,141.51,5882,"B-15","Alloy 617","Plate",314626
"Cycle 49-50","CapPass",577.41,"Qualified",0.00163,141.68,5883,"B-15","Alloy 617","Plate",314626
"Cycle 49-50","CapPass",577.43,"Qualified",0.00166,141.67,5884,"B-15","Alloy 617","Plate",314626
"Cycle 49-50","CapPass",577.45,"Qualified",0.00168,141.77,5885,"B-15","Alloy 617","Plate",314626
"Cycle 49-50","CapPass",577.48,"Qualified",0.00171,141.96,5886,"B-15","Alloy 617","Plate",314626
"Cycle 49-50","CapPass",577.51,"Qualified",0.00174,142.03,5887,"B-15","Alloy 617","Plate",314626
"Cycle 49-50","CapPass",577.53,"Qualified",0.00176,142.03,5888,"B-15","Alloy 617","Plate",314626
"Cycle 49-50","CapPass",577.55,"Qualified",0.00179,141.97,5889,"B-15","Alloy 617","Plate",314626
"Cycle 49-50","CapPass",577.58,"Qualified",0.00181,141.90,5890,"B-15","Alloy 617","Plate",314626
"Cycle 49-50","CapPass",577.61,"Qualified",0.00184,141.92,5891,"B-15","Alloy 617","Plate",314626
"Cycle 49-50","CapPass",577.63,"Qualified",0.00186,141.89,5892,"B-15","Alloy 617","Plate",314626
"Cycle 49-50","CapPass",577.66,"Qualified",0.00189,141.92,5893,"B-15","Alloy 617","Plate",314626
"Cycle 49-50","CapPass",577.68,"Qualified",0.00191,141.76,5894,"B-15","Alloy 617","Plate",314626
"Cycle 49-50","CapPass",577.71,"Qualified",0.00194,141.85,5895,"B-15","Alloy 617","Plate",314626
"Cycle 49-50","CapPass",577.73,"Qualified",0.00197,141.81,5896,"B-15","Alloy 617","Plate",314626
"Cycle 49-50","CapPass",577.76,"Qualified",0.00199,141.82,5897,"B-15","Alloy 617","Plate",314626
"Cycle 49-50","CapPass",577.78,"Qualified",0.00202,141.78,5898,"B-15","Alloy 617","Plate",314626
"Cycle 49-50","CapPass",577.80,"Qualified",0.00204,141.81,5899,"B-15","Alloy 617","Plate",314626
"Cycle 49-50","CapPass",577.81,"Qualified",0.00204,141.80,5900,"B-15","Alloy 617","Plate",314626
"Cycle 49-50","CapPass",577.84,"Qualified",0.00207,141.80,5901,"B-15","Alloy 617","Plate",314626
"Cycle 49-50","CapPass",577.86,"Qualified",0.00209,141.74,5902,"B-15","Alloy 617","Plate",314626
"Cycle 49-50","CapPass",577.89,"Qualified",0.00212,141.68,5903,"B-15","Alloy 617","Plate",314626
"Cycle 49-50","CapPass",577.91,"Qualified",0.00215,141.64,5904,"B-15","Alloy 617","Plate",314626
"Cycle 49-50","CapPass",577.94,"Qualified",0.00217,141.79,5905,"B-15","Alloy 617","Plate",314626
"Cycle 49-50","CapPass",577.96,"Qualified",0.00220,141.76,5906,"B-15","Alloy 617","Plate",314626
"Cycle 49-50","CapPass",577.99,"Qualified",0.00222,141.81,5907,"B-15","Alloy 617","Plate",314626
"Cycle 49-50","CapPass",578.01,"Qualified",0.00225,141.74,5908,"B-15","Alloy 617","Plate",314626
"Cycle 49-50","CapPass",578.04,"Qualified",0.00227,141.82,5909,"B-15","Alloy 617","Plate",314626
"Cycle 49-50","CapPass",578.07,"Qualified",0.00230,141.80,5910,"B-15","Alloy 617","Plate",314626
"Cycle 49-50","CapPass",578.09,"Qualified",0.00232,141.86,5911,"B-15","Alloy 617","Plate",314626
"Cycle 49-50","CapPass",578.12,"Qualified",0.00235,141.90,5912,"B-15","Alloy 617","Plate",314626
"Cycle 49-50","CapPass",578.14,"Qualified",0.00238,142.14,5913,"B-15","Alloy 617","Plate",314626
"Cycle 49-50","CapPass",578.17,"Qualified",0.00240,142.01,5914,"B-15","Alloy 617","Plate",314626
"Cycle 49-50","CapPass",578.20,"Qualified",0.00243,142.31,5915,"B-15","Alloy 617","Plate",314626
"Cycle 49-50","CapPass",578.22,"Qualified",0.00245,142.29,5916,"B-15","Alloy 617","Plate",314626
"Cycle 49-50","CapPass",578.25,"Qualified",0.00248,142.29,5917,"B-15","Alloy 617","Plate",314626
"Cycle 49-50","CapPass",578.27,"Qualified",0.00250,142.23,5918,"B-15","Alloy 617","Plate",314626
"Cycle 49-50","CapPass",578.30,"Qualified",0.00253,142.40,5919,"B-15","Alloy 617","Plate",314626
"Cycle 49-50","CapPass",578.32,"Qualified",0.00255,142.51,5920,"B-15","Alloy 617","Plate",314626
"Cycle 49-50","CapPass",578.34,"Qualified",0.00258,142.59,5921,"B-15","Alloy 617","Plate",314626
"Cycle 49-50","CapPass",578.38,"Qualified",0.00260,142.57,5922,"B-15","Alloy 617","Plate",314626
"Cycle 49-50","CapPass",578.40,"Qualified",0.00263,142.71,5923,"B-15","Alloy 617","Plate",314626
"Cycle 49-50","CapPass",578.42,"Qualified",0.00266,142.79,5924,"B-15","Alloy 617","Plate",314626
"Cycle 49-50","CapPass",578.45,"Qualified",0.00268,142.80,5925,"B-15","Alloy 617","Plate",314626
"Cycle 49-50","CapPass",578.47,"Qualified",0.00271,142.74,5926,"B-15","Alloy 617","Plate",314626
"Cycle 49-50","CapPass",578.49,"Qualified",0.00273,142.84,5927,"B-15","Alloy 617","Plate",314626
"Cycle 49-50","CapPass",578.51,"Qualified",0.00276,142.80,5928,"B-15","Alloy 617","Plate",314626
"Cycle 49-50","CapPass",578.55,"Qualified",0.00278,142.95,5929,"B-15","Alloy 617","Plate",314626
"Cycle 49-50","CapPass",578.57,"Qualified",0.00281,142.75,5930,"B-15","Alloy 617","Plate",314626
"Cycle 49-50","CapPass",578.59,"Qualified",0.00283,142.82,5931,"B-15","Alloy 617","Plate",314626
"Cycle 49-50","CapPass",578.63,"Qualified",0.00286,142.77,5932,"B-15","Alloy 617","Plate",314626
"Cycle 49-50","CapPass",578.65,"Qualified",0.00288,142.71,5933,"B-15","Alloy 617","Plate",314626
"Cycle 49-50","CapPass",578.67,"Qualified",0.00291,142.68,5934,"B-15","Alloy 617","Plate",314626
"Cycle 99-100","CapPass",1167.15,"Qualified",0.00296,142.85,7879,"B-15","Alloy 617","Plate",314626
"Cycle 99-100","CapPass",1167.17,"Qualified",0.00298,142.60,7880,"B-15","Alloy 617","Plate",314626
"Cycle 99-100","CapPass",1167.20,"Qualified",0.00301,141.61,7881,"B-15","Alloy 617","Plate",314626
"Cycle 99-100","CapPass",1167.24,"Qualified",0.00303,138.55,7882,"B-15","Alloy 617","Plate",314626
"Cycle 99-100","CapPass",1167.34,"Qualified",0.00301,120.51,7883,"B-15","Alloy 617","Plate",314626
"Cycle 99-100","CapPass",1167.36,"Qualified",0.00298,114.49,7884,"B-15","Alloy 617","Plate",314626
"Cycle 99-100","CapPass",1167.38,"Qualified",0.00296,109.56,7885,"B-15","Alloy 617","Plate",314626
"Cycle 99-100","CapPass",1167.40,"Qualified",0.00293,104.97,7886,"B-15","Alloy 617","Plate",314626
"Cycle 99-100","CapPass",1167.42,"Qualified",0.00291,100.38,7887,"B-15","Alloy 617","Plate",314626
"Cycle 99-100","CapPass",1167.44,"Qualified",0.00288,96.14,7888,"B-15","Alloy 617","Plate",314626
"Cycle 99-100","CapPass",1167.45,"Qualified",0.00285,92.32,7889,"B-15","Alloy 617","Plate",314626
"Cycle 99-100","CapPass",1167.47,"Qualified",0.00283,88.21,7890,"B-15","Alloy 617","Plate",314626
"Cycle 99-100","CapPass",1167.48,"Qualified",0.00280,84.51,7891,"B-15","Alloy 617","Plate",314626
"Cycle 99-100","CapPass",1167.51,"Qualified",0.00278,81.05,7892,"B-15","Alloy 617","Plate",314626
"Cycle 99-100","CapPass",1167.52,"Qualified",0.00275,77.36,7893,"B-15","Alloy 617","Plate",314626
"Cycle 99-100","CapPass",1167.55,"Qualified",0.00272,73.93,7894,"B-15","Alloy 617","Plate",314626
"Cycle 99-100","CapPass",1167.56,"Qualified",0.00270,70.75,7895,"B-15","Alloy 617","Plate",314626
"Cycle 99-100","CapPass",1167.59,"Qualified",0.00267,67.22,7896,"B-15","Alloy 617","Plate",314626
"Cycle 99-100","CapPass",1167.61,"Qualified",0.00265,63.93,7897,"B-15","Alloy 617","Plate",314626
"Cycle 99-100","CapPass",1167.63,"Qualified",0.00262,60.57,7898,"B-15","Alloy 617","Plate",314626
"Cycle 99-100","CapPass",1167.66,"Qualified",0.00260,57.20,7899,"B-15","Alloy 617","Plate",314626
"Cycle 99-100","CapPass",1167.69,"Qualified",0.00257,53.80,7900,"B-15","Alloy 617","Plate",314626
"Cycle 99-100","CapPass",1167.71,"Qualified",0.00255,50.60,7901,"B-15","Alloy 617","Plate",314626
"Cycle 99-100","CapPass",1167.74,"Qualified",0.00252,47.35,7902,"B-15","Alloy 617","Plate",314626
"Cycle 99-100","CapPass",1167.76,"Qualified",0.00250,44.10,7903,"B-15","Alloy 617","Plate",314626
"Cycle 99-100","CapPass",1167.80,"Qualified",0.00247,40.91,7904,"B-15","Alloy 617","Plate",314626
"Cycle 99-100","CapPass",1167.80,"Qualified",0.00246,39.67,7905,"B-15","Alloy 617","Plate",314626
"Cycle 99-100","CapPass",1167.83,"Qualified",0.00244,37.79,7906,"B-15","Alloy 617","Plate",314626
"Cycle 99-100","CapPass",1167.85,"Qualified",0.00242,34.67,7907,"B-15","Alloy 617","Plate",314626
"Cycle 99-100","CapPass",1167.88,"Qualified",0.00239,31.69,7908,"B-15","Alloy 617","Plate",314626
"Cycle 99-100","CapPass",1167.91,"Qualified",0.00237,28.75,7909,"B-15","Alloy 617","Plate",314626
"Cycle 99-100","CapPass",1167.93,"Qualified",0.00234,25.72,7910,"B-15","Alloy 617","Plate",314626
"Cycle 99-100","CapPass",1167.96,"Qualified",0.00232,22.91,7911,"B-15","Alloy 617","Plate",314626
"Cycle 99-100","CapPass",1167.98,"Qualified",0.00229,20.01,7912,"B-15","Alloy 617","Plate",314626
"Cycle 99-100","CapPass",1168.01,"Qualified",0.00227,17.26,7913,"B-15","Alloy 617","Plate",314626
"Cycle 99-100","CapPass",1168.04,"Qualified",0.00224,14.32,7914,"B-15","Alloy 617","Plate",314626
"Cycle 99-100","CapPass",1168.07,"Qualified",0.00222,11.36,7915,"B-15","Alloy 617","Plate",314626
"Cycle 99-100","CapPass",1168.09,"Qualified",0.00219,8.50,7916,"B-15","Alloy 617","Plate",314626
"Cycle 99-100","CapPass",1168.13,"Qualified",0.00216,5.63,7917,"B-15","Alloy 617","Plate",314626
"Cycle 99-100","CapPass",1168.16,"Qualified",0.00214,2.72,7918,"B-15","Alloy 617","Plate",314626
"Cycle 99-100","CapPass",1168.18,"Qualified",0.00211,-0.06,7919,"B-15","Alloy 617","Plate",314626
"Cycle 99-100","CapPass",1168.20,"Qualified",0.00209,-2.37,7920,"B-15","Alloy 617","Plate",314626
"Cycle 99-100","CapPass",1168.23,"Qualified",0.00206,-5.04,7921,"B-15","Alloy 617","Plate",314626
"Cycle 99-100","CapPass",1168.26,"Qualified",0.00204,-7.76,7922,"B-15","Alloy 617","Plate",314626
"Cycle 99-100","CapPass",1168.28,"Qualified",0.00201,-10.12,7923,"B-15","Alloy 617","Plate",314626
"Cycle 99-100","CapPass",1168.31,"Qualified",0.00199,-12.02,7924,"B-15","Alloy 617","Plate",314626
"Cycle 99-100","CapPass",1168.34,"Qualified",0.00196,-13.81,7925,"B-15","Alloy 617","Plate",314626
"Cycle 99-100","CapPass",1168.39,"Qualified",0.00194,-15.23,7926,"B-15","Alloy 617","Plate",314626
"Cycle 99-100","CapPass",1168.44,"Qualified",0.00191,-16.63,7927,"B-15","Alloy 617","Plate",314626
"Cycle 99-100","CapPass",1168.49,"Qualified",0.00189,-18.47,7928,"B-15","Alloy 617","Plate",314626
"Cycle 99-100","CapPass",1168.54,"Qualified",0.00186,-21.53,7929,"B-15","Alloy 617","Plate",314626
"Cycle 99-100","CapPass",1168.58,"Qualified",0.00183,-25.10,7930,"B-15","Alloy 617","Plate",314626
"Cycle 99-100","CapPass",1168.59,"Qualified",0.00181,-28.28,7931,"B-15","Alloy 617","Plate",314626
"Cycle 99-100","CapPass",1168.62,"Qualified",0.00178,-31.18,7932,"B-15","Alloy 617","Plate",314626
"Cycle 99-100","CapPass",1168.64,"Qualified",0.00176,-34.20,7933,"B-15","Alloy 617","Plate",314626
"Cycle 99-100","CapPass",1168.66,"Qualified",0.00173,-36.94,7934,"B-15","Alloy 617","Plate",314626
"Cycle 99-100","CapPass",1168.67,"Qualified",0.00171,-39.16,7935,"B-15","Alloy 617","Plate",314626
"Cycle 99-100","CapPass",1168.70,"Qualified",0.00168,-41.66,7936,"B-15","Alloy 617","Plate",314626
"Cycle 99-100","CapPass",1168.72,"Qualified",0.00166,-43.96,7937,"B-15","Alloy 617","Plate",314626
"Cycle 99-100","CapPass",1168.73,"Qualified",0.00163,-45.92,7938,"B-15","Alloy 617","Plate",314626
"Cycle 99-100","CapPass",1168.76,"Qualified",0.00161,-48.10,7939,"B-15","Alloy 617","Plate",314626
"Cycle 99-100","CapPass",1168.78,"Qualified",0.00158,-50.09,7940,"B-15","Alloy 617","Plate",314626
"Cycle 99-100","CapPass",1168.80,"Qualified",0.00156,-52.02,7941,"B-15","Alloy 617","Plate",314626
"Cycle 99-100","CapPass",1168.81,"Qualified",0.00155,-52.07,7942,"B-15","Alloy 617","Plate",314626
"Cycle 99-100","CapPass",1168.84,"Qualified",0.00153,-53.80,7943,"B-15","Alloy 617","Plate",314626
"Cycle 99-100","CapPass",1168.86,"Qualified",0.00150,-55.54,7944,"B-15","Alloy 617","Plate",314626
"Cycle 99-100","CapPass",1168.89,"Qualified",0.00148,-57.14,7945,"B-15","Alloy 617","Plate",314626
"Cycle 99-100","CapPass",1168.92,"Qualified",0.00145,-58.88,7946,"B-15","Alloy 617","Plate",314626
"Cycle 99-100","CapPass",1168.95,"Qualified",0.00143,-60.47,7947,"B-15","Alloy 617","Plate",314626
"Cycle 99-100","CapPass",1168.98,"Qualified",0.00140,-62.03,7948,"B-15","Alloy 617","Plate",314626
"Cycle 99-100","CapPass",1169.01,"Qualified",0.00138,-63.75,7949,"B-15","Alloy 617","Plate",314626
"Cycle 99-100","CapPass",1169.04,"Qualified",0.00135,-65.36,7950,"B-15","Alloy 617","Plate",314626
"Cycle 99-100","CapPass",1169.06,"Qualified",0.00132,-67.15,7951,"B-15","Alloy 617","Plate",314626
"Cycle 99-100","CapPass",1169.09,"Qualified",0.00130,-68.88,7952,"B-15","Alloy 617","Plate",314626
"Cycle 99-100","CapPass",1169.12,"Qualified",0.00127,-70.67,7953,"B-15","Alloy 617","Plate",314626
"Cycle 99-100","CapPass",1169.14,"Qualified",0.00125,-72.43,7954,"B-15","Alloy 617","Plate",314626
"Cycle 99-100","CapPass",1169.17,"Qualified",0.00122,-74.09,7955,"B-15","Alloy 617","Plate",314626
"Cycle 99-100","CapPass",1169.20,"Qualified",0.00120,-76.13,7956,"B-15","Alloy 617","Plate",314626
"Cycle 99-100","CapPass",1169.22,"Qualified",0.00117,-78.33,7957,"B-15","Alloy 617","Plate",314626
"Cycle 99-100","CapPass",1169.23,"Qualified",0.00115,-80.40,7958,"B-15","Alloy 617","Plate",314626
"Cycle 99-100","CapPass",1169.26,"Qualified",0.00112,-82.69,7959,"B-15","Alloy 617","Plate",314626
"Cycle 99-100","CapPass",1169.27,"Qualified",0.00110,-84.83,7960,"B-15","Alloy 617","Plate",314626
"Cycle 99-100","CapPass",1169.30,"Qualified",0.00107,-87.16,7961,"B-15","Alloy 617","Plate",314626
"Cycle 99-100","CapPass",1169.31,"Qualified",0.00105,-88.99,7962,"B-15","Alloy 617","Plate",314626
"Cycle 99-100","CapPass",1169.33,"Qualified",0.00102,-91.40,7963,"B-15","Alloy 617","Plate",314626
"Cycle 99-100","CapPass",1169.34,"Qualified",0.00099,-93.20,7964,"B-15","Alloy 617","Plate",314626
"Cycle 99-100","CapPass",1169.36,"Qualified",0.00097,-95.17,7965,"B-15","Alloy 617","Plate",314626
"Cycle 99-100","CapPass",1169.38,"Qualified",0.00094,-96.95,7966,"B-15","Alloy 617","Plate",314626
"Cycle 99-100","CapPass",1169.39,"Qualified",0.00092,-99.05,7967,"B-15","Alloy 617","Plate",314626
"Cycle 99-100","CapPass",1169.41,"Qualified",0.00089,-100.5,7968,"B-15","Alloy 617","Plate",314626
"Cycle 99-100","CapPass",1169.43,"Qualified",0.00087,-102.2,7969,"B-15","Alloy 617","Plate",314626
"Cycle 99-100","CapPass",1169.45,"Qualified",0.00084,-103.6,7970,"B-15","Alloy 617","Plate",314626
"Cycle 99-100","CapPass",1169.46,"Qualified",0.00081,-104.9,7971,"B-15","Alloy 617","Plate",314626
"Cycle 99-100","CapPass",1169.48,"Qualified",0.00079,-106.2,7972,"B-15","Alloy 617","Plate",314626
"Cycle 99-100","CapPass",1169.49,"Qualified",0.00076,-107.5,7973,"B-15","Alloy 617","Plate",314626
"Cycle 99-100","CapPass",1169.51,"Qualified",0.00074,-108.7,7974,"B-15","Alloy 617","Plate",314626
"Cycle 99-100","CapPass",1169.53,"Qualified",0.00071,-109.7,7975,"B-15","Alloy 617","Plate",314626
"Cycle 99-100","CapPass",1169.55,"Qualified",0.00069,-110.6,7976,"B-15","Alloy 617","Plate",314626
"Cycle 99-100","CapPass",1169.57,"Qualified",0.00066,-111.1,7977,"B-15","Alloy 617","Plate",314626
"Cycle 99-100","CapPass",1169.59,"Qualified",0.00063,-111.8,7978,"B-15","Alloy 617","Plate",314626
"Cycle 99-100","CapPass",1169.61,"Qualified",0.00061,-112.5,7979,"B-15","Alloy 617","Plate",314626
"Cycle 99-100","CapPass",1169.63,"Qualified",0.00058,-113.0,7980,"B-15","Alloy 617","Plate",314626
"Cycle 99-100","CapPass",1169.66,"Qualified",0.00056,-113.4,7981,"B-15","Alloy 617","Plate",314626
"Cycle 99-100","CapPass",1169.68,"Qualified",0.00053,-113.6,7982,"B-15","Alloy 617","Plate",314626
"Cycle 99-100","CapPass",1169.71,"Qualified",0.00051,-114.1,7983,"B-15","Alloy 617","Plate",314626
"Cycle 99-100","CapPass",1169.73,"Qualified",0.00048,-114.4,7984,"B-15","Alloy 617","Plate",314626
"Cycle 99-100","CapPass",1169.76,"Qualified",0.00046,-114.7,7985,"B-15","Alloy 617","Plate",314626
"Cycle 99-100","CapPass",1169.79,"Qualified",0.00043,-115.0,7986,"B-15","Alloy 617","Plate",314626
"Cycle 99-100","CapPass",1169.80,"Qualified",0.00041,-115.4,7987,"B-15","Alloy 617","Plate",314626
"Cycle 99-100","CapPass",1169.81,"Qualified",0.00040,-115.4,7988,"B-15","Alloy 617","Plate",314626
"Cycle 99-100","CapPass",1169.84,"Qualified",0.00038,-115.7,7989,"B-15","Alloy 617","Plate",314626
"Cycle 99-100","CapPass",1169.87,"Qualified",0.00035,-116.1,7990,"B-15","Alloy 617","Plate",314626
"Cycle 99-100","CapPass",1169.89,"Qualified",0.00033,-116.3,7991,"B-15","Alloy 617","Plate",314626
"Cycle 99-100","CapPass",1169.92,"Qualified",0.00030,-117.0,7992,"B-15","Alloy 617","Plate",314626
"Cycle 99-100","CapPass",1169.95,"Qualified",0.00028,-117.3,7993,"B-15","Alloy 617","Plate",314626
"Cycle 99-100","CapPass",1169.98,"Qualified",0.00025,-117.9,7994,"B-15","Alloy 617","Plate",314626
"Cycle 99-100","CapPass",1170.00,"Qualified",0.00022,-118.3,7995,"B-15","Alloy 617","Plate",314626
"Cycle 99-100","CapPass",1170.03,"Qualified",0.00020,-119.0,7996,"B-15","Alloy 617","Plate",314626
"Cycle 99-100","CapPass",1170.05,"Qualified",0.00017,-119.4,7997,"B-15","Alloy 617","Plate",314626
"Cycle 99-100","CapPass",1170.09,"Qualified",0.00015,-120.1,7998,"B-15","Alloy 617","Plate",314626
"Cycle 99-100","CapPass",1170.11,"Qualified",0.00012,-120.7,7999,"B-15","Alloy 617","Plate",314626
"Cycle 99-100","CapPass",1170.13,"Qualified",0.00010,-121.2,8000,"B-15","Alloy 617","Plate",314626
"Cycle 99-100","CapPass",1170.16,"Qualified",0.00007,-121.9,8001,"B-15","Alloy 617","Plate",314626
"Cycle 99-100","CapPass",1170.19,"Qualified",0.00005,-122.5,8002,"B-15","Alloy 617","Plate",314626
"Cycle 99-100","CapPass",1170.20,"Qualified",0.00002,-123.0,8003,"B-15","Alloy 617","Plate",314626
"Cycle 99-100","CapPass",1170.23,"Qualified",-0.00001,-123.8,8004,"B-15","Alloy 617","Plate",314626
"Cycle 99-100","CapPass",1170.25,"Qualified",-0.00003,-124.1,8005,"B-15","Alloy 617","Plate",314626
"Cycle 99-100","CapPass",1170.28,"Qualified",-0.00006,-124.7,8006,"B-15","Alloy 617","Plate",314626
"Cycle 99-100","CapPass",1170.31,"Qualified",-0.00008,-125.1,8007,"B-15","Alloy 617","Plate",314626
"Cycle 99-100","CapPass",1170.33,"Qualified",-0.00011,-125.4,8008,"B-15","Alloy 617","Plate",314626
"Cycle 99-100","CapPass",1170.35,"Qualified",-0.00013,-126.0,8009,"B-15","Alloy 617","Plate",314626
"Cycle 99-100","CapPass",1170.38,"Qualified",-0.00016,-126.5,8010,"B-15","Alloy 617","Plate",314626
"Cycle 99-100","CapPass",1170.41,"Qualified",-0.00018,-126.8,8011,"B-15","Alloy 617","Plate",314626
"Cycle 99-100","CapPass",1170.42,"Qualified",-0.00021,-127.0,8012,"B-15","Alloy 617","Plate",314626
"Cycle 99-100","CapPass",1170.45,"Qualified",-0.00023,-127.5,8013,"B-15","Alloy 617","Plate",314626
"Cycle 99-100","CapPass",1170.48,"Qualified",-0.00026,-127.8,8014,"B-15","Alloy 617","Plate",314626
"Cycle 99-100","CapPass",1170.51,"Qualified",-0.00029,-128.2,8015,"B-15","Alloy 617","Plate",314626
"Cycle 99-100","CapPass",1170.53,"Qualified",-0.00031,-128.6,8016,"B-15","Alloy 617","Plate",314626
"Cycle 99-100","CapPass",1170.55,"Qualified",-0.00034,-128.8,8017,"B-15","Alloy 617","Plate",314626
"Cycle 99-100","CapPass",1170.59,"Qualified",-0.00036,-129.5,8018,"B-15","Alloy 617","Plate",314626
"Cycle 99-100","CapPass",1170.61,"Qualified",-0.00039,-129.8,8019,"B-15","Alloy 617","Plate",314626
"Cycle 99-100","CapPass",1170.63,"Qualified",-0.00041,-130.2,8020,"B-15","Alloy 617","Plate",314626
"Cycle 99-100","CapPass",1170.66,"Qualified",-0.00044,-130.6,8021,"B-15","Alloy 617","Plate",314626
"Cycle 99-100","CapPass",1170.69,"Qualified",-0.00047,-131.1,8022,"B-15","Alloy 617","Plate",314626
"Cycle 99-100","CapPass",1170.71,"Qualified",-0.00049,-131.4,8023,"B-15","Alloy 617","Plate",314626
"Cycle 99-100","CapPass",1170.73,"Qualified",-0.00052,-131.8,8024,"B-15","Alloy 617","Plate",314626
"Cycle 99-100","CapPass",1170.76,"Qualified",-0.00054,-132.1,8025,"B-15","Alloy 617","Plate",314626
"Cycle 99-100","CapPass",1170.78,"Qualified",-0.00057,-132.4,8026,"B-15","Alloy 617","Plate",314626
"Cycle 99-100","CapPass",1170.80,"Qualified",-0.00059,-132.7,8027,"B-15","Alloy 617","Plate",314626
"Cycle 99-100","CapPass",1170.81,"Qualified",-0.00059,-132.8,8028,"B-15","Alloy 617","Plate",314626
"Cycle 99-100","CapPass",1170.84,"Qualified",-0.00062,-133.0,8029,"B-15","Alloy 617","Plate",314626
"Cycle 99-100","CapPass",1170.86,"Qualified",-0.00064,-133.3,8030,"B-15","Alloy 617","Plate",314626
"Cycle 99-100","CapPass",1170.89,"Qualified",-0.00067,-133.4,8031,"B-15","Alloy 617","Plate",314626
"Cycle 99-100","CapPass",1170.91,"Qualified",-0.00070,-133.8,8032,"B-15","Alloy 617","Plate",314626
"Cycle 99-100","CapPass",1170.94,"Qualified",-0.00072,-134.0,8033,"B-15","Alloy 617","Plate",314626
"Cycle 99-100","CapPass",1170.96,"Qualified",-0.00075,-134.2,8034,"B-15","Alloy 617","Plate",314626
"Cycle 99-100","CapPass",1170.99,"Qualified",-0.00077,-134.5,8035,"B-15","Alloy 617","Plate",314626
"Cycle 99-100","CapPass",1171.01,"Qualified",-0.00080,-134.7,8036,"B-15","Alloy 617","Plate",314626
"Cycle 99-100","CapPass",1171.04,"Qualified",-0.00082,-134.8,8037,"B-15","Alloy 617","Plate",314626
"Cycle 99-100","CapPass",1171.06,"Qualified",-0.00085,-135.1,8038,"B-15","Alloy 617","Plate",314626
"Cycle 99-100","CapPass",1171.09,"Qualified",-0.00087,-135.4,8039,"B-15","Alloy 617","Plate",314626
"Cycle 99-100","CapPass",1171.11,"Qualified",-0.00090,-135.6,8040,"B-15","Alloy 617","Plate",314626
"Cycle 99-100","CapPass",1171.13,"Qualified",-0.00093,-135.9,8041,"B-15","Alloy 617","Plate",314626
"Cycle 99-100","CapPass",1171.16,"Qualified",-0.00095,-136.0,8042,"B-15","Alloy 617","Plate",314626
"Cycle 99-100","CapPass",1171.19,"Qualified",-0.00098,-136.0,8043,"B-15","Alloy 617","Plate",314626
"Cycle 99-100","CapPass",1171.21,"Qualified",-0.00100,-136.1,8044,"B-15","Alloy 617","Plate",314626
"Cycle 99-100","CapPass",1171.23,"Qualified",-0.00103,-136.3,8045,"B-15","Alloy 617","Plate",314626
"Cycle 99-100","CapPass",1171.26,"Qualified",-0.00105,-136.1,8046,"B-15","Alloy 617","Plate",314626
"Cycle 99-100","CapPass",1171.29,"Qualified",-0.00108,-136.2,8047,"B-15","Alloy 617","Plate",314626
"Cycle 99-100","CapPass",1171.31,"Qualified",-0.00110,-136.2,8048,"B-15","Alloy 617","Plate",314626
"Cycle 99-100","CapPass",1171.34,"Qualified",-0.00113,-136.3,8049,"B-15","Alloy 617","Plate",314626
"Cycle 99-100","CapPass",1171.36,"Qualified",-0.00116,-136.3,8050,"B-15","Alloy 617","Plate",314626
"Cycle 99-100","CapPass",1171.38,"Qualified",-0.00118,-136.3,8051,"B-15","Alloy 617","Plate",314626
"Cycle 99-100","CapPass",1171.41,"Qualified",-0.00121,-136.3,8052,"B-15","Alloy 617","Plate",314626
"Cycle 99-100","CapPass",1171.44,"Qualified",-0.00123,-136.3,8053,"B-15","Alloy 617","Plate",314626
"Cycle 99-100","CapPass",1171.46,"Qualified",-0.00126,-136.1,8054,"B-15","Alloy 617","Plate",314626
"Cycle 99-100","CapPass",1171.49,"Qualified",-0.00128,-136.0,8055,"B-15","Alloy 617","Plate",314626
"Cycle 99-100","CapPass",1171.51,"Qualified",-0.00131,-136.0,8056,"B-15","Alloy 617","Plate",314626
"Cycle 99-100","CapPass",1171.55,"Qualified",-0.00133,-136.0,8057,"B-15","Alloy 617","Plate",314626
"Cycle 99-100","CapPass",1171.57,"Qualified",-0.00136,-136.0,8058,"B-15","Alloy 617","Plate",314626
"Cycle 99-100","CapPass",1171.59,"Qualified",-0.00139,-136.0,8059,"B-15","Alloy 617","Plate",314626
"Cycle 99-100","CapPass",1171.62,"Qualified",-0.00141,-136.2,8060,"B-15","Alloy 617","Plate",314626
"Cycle 99-100","CapPass",1171.65,"Qualified",-0.00144,-136.2,8061,"B-15","Alloy 617","Plate",314626
"Cycle 99-100","CapPass",1171.67,"Qualified",-0.00146,-136.3,8062,"B-15","Alloy 617","Plate",314626
"Cycle 99-100","CapPass",1171.70,"Qualified",-0.00149,-136.5,8063,"B-15","Alloy 617","Plate",314626
"Cycle 99-100","CapPass",1171.73,"Qualified",-0.00151,-136.6,8064,"B-15","Alloy 617","Plate",314626
"Cycle 99-100","CapPass",1171.75,"Qualified",-0.00154,-136.7,8065,"B-15","Alloy 617","Plate",314626
"Cycle 99-100","CapPass",1171.77,"Qualified",-0.00156,-137.0,8066,"B-15","Alloy 617","Plate",314626
"Cycle 99-100","CapPass",1171.80,"Qualified",-0.00159,-137.2,8067,"B-15","Alloy 617","Plate",314626
"Cycle 99-100","CapPass",1171.80,"Qualified",-0.00160,-137.3,8068,"B-15","Alloy 617","Plate",314626
"Cycle 99-100","CapPass",1171.82,"Qualified",-0.00161,-137.2,8069,"B-15","Alloy 617","Plate",314626
"Cycle 99-100","CapPass",1171.84,"Qualified",-0.00164,-137.5,8070,"B-15","Alloy 617","Plate",314626
"Cycle 99-100","CapPass",1171.88,"Qualified",-0.00166,-137.5,8071,"B-15","Alloy 617","Plate",314626
"Cycle 99-100","CapPass",1171.90,"Qualified",-0.00169,-137.6,8072,"B-15","Alloy 617","Plate",314626
"Cycle 99-100","CapPass",1171.92,"Qualified",-0.00171,-137.6,8073,"B-15","Alloy 617","Plate",314626
"Cycle 99-100","CapPass",1171.95,"Qualified",-0.00174,-137.8,8074,"B-15","Alloy 617","Plate",314626
"Cycle 99-100","CapPass",1171.98,"Qualified",-0.00177,-138.0,8075,"B-15","Alloy 617","Plate",314626
"Cycle 99-100","CapPass",1172.00,"Qualified",-0.00179,-138.1,8076,"B-15","Alloy 617","Plate",314626
"Cycle 99-100","CapPass",1172.02,"Qualified",-0.00182,-138.1,8077,"B-15","Alloy 617","Plate",314626
"Cycle 99-100","CapPass",1172.05,"Qualified",-0.00184,-138.4,8078,"B-15","Alloy 617","Plate",314626
"Cycle 99-100","CapPass",1172.07,"Qualified",-0.00187,-138.5,8079,"B-15","Alloy 617","Plate",314626
"Cycle 99-100","CapPass",1172.09,"Qualified",-0.00189,-138.6,8080,"B-15","Alloy 617","Plate",314626
"Cycle 99-100","CapPass",1172.13,"Qualified",-0.00192,-138.6,8081,"B-15","Alloy 617","Plate",314626
"Cycle 99-100","CapPass",1172.15,"Qualified",-0.00194,-138.6,8082,"B-15","Alloy 617","Plate",314626
"Cycle 99-100","CapPass",1172.17,"Qualified",-0.00197,-138.6,8083,"B-15","Alloy 617","Plate",314626
"Cycle 99-100","CapPass",1172.20,"Qualified",-0.00199,-138.7,8084,"B-15","Alloy 617","Plate",314626
"Cycle 99-100","CapPass",1172.23,"Qualified",-0.00202,-138.8,8085,"B-15","Alloy 617","Plate",314626
"Cycle 99-100","CapPass",1172.25,"Qualified",-0.00205,-139.0,8086,"B-15","Alloy 617","Plate",314626
"Cycle 99-100","CapPass",1172.28,"Qualified",-0.00207,-139.2,8087,"B-15","Alloy 617","Plate",314626
"Cycle 99-100","CapPass",1172.30,"Qualified",-0.00210,-139.5,8088,"B-15","Alloy 617","Plate",314626
"Cycle 99-100","CapPass",1172.33,"Qualified",-0.00212,-139.4,8089,"B-15","Alloy 617","Plate",314626
"Cycle 99-100","CapPass",1172.36,"Qualified",-0.00215,-139.8,8090,"B-15","Alloy 617","Plate",314626
"Cycle 99-100","CapPass",1172.38,"Qualified",-0.00217,-140.0,8091,"B-15","Alloy 617","Plate",314626
"Cycle 99-100","CapPass",1172.41,"Qualified",-0.00220,-140.1,8092,"B-15","Alloy 617","Plate",314626
"Cycle 99-100","CapPass",1172.44,"Qualified",-0.00222,-140.4,8093,"B-15","Alloy 617","Plate",314626
"Cycle 99-100","CapPass",1172.46,"Qualified",-0.00225,-140.5,8094,"B-15","Alloy 617","Plate",314626
"Cycle 99-100","CapPass",1172.48,"Qualified",-0.00228,-140.7,8095,"B-15","Alloy 617","Plate",314626
"Cycle 99-100","CapPass",1172.51,"Qualified",-0.00230,-140.9,8096,"B-15","Alloy 617","Plate",314626
"Cycle 99-100","CapPass",1172.53,"Qualified",-0.00233,-141.0,8097,"B-15","Alloy 617","Plate",314626
"Cycle 99-100","CapPass",1172.56,"Qualified",-0.00235,-141.3,8098,"B-15","Alloy 617","Plate",314626
"Cycle 99-100","CapPass",1172.58,"Qualified",-0.00238,-141.3,8099,"B-15","Alloy 617","Plate",314626
"Cycle 99-100","CapPass",1172.61,"Qualified",-0.00240,-141.5,8100,"B-15","Alloy 617","Plate",314626
"Cycle 99-100","CapPass",1172.63,"Qualified",-0.00243,-141.6,8101,"B-15","Alloy 617","Plate",314626
"Cycle 99-100","CapPass",1172.66,"Qualified",-0.00245,-141.7,8102,"B-15","Alloy 617","Plate",314626
"Cycle 99-100","CapPass",1172.68,"Qualified",-0.00248,-141.6,8103,"B-15","Alloy 617","Plate",314626
"Cycle 99-100","CapPass",1172.70,"Qualified",-0.00250,-141.7,8104,"B-15","Alloy 617","Plate",314626
"Cycle 99-100","CapPass",1172.73,"Qualified",-0.00253,-141.6,8105,"B-15","Alloy 617","Plate",314626
"Cycle 99-100","CapPass",1172.75,"Qualified",-0.00256,-141.4,8106,"B-15","Alloy 617","Plate",314626
"Cycle 99-100","CapPass",1172.77,"Qualified",-0.00258,-141.3,8107,"B-15","Alloy 617","Plate",314626
"Cycle 99-100","CapPass",1172.80,"Qualified",-0.00261,-141.3,8108,"B-15","Alloy 617","Plate",314626
"Cycle 99-100","CapPass",1172.80,"Qualified",-0.00261,-141.3,8109,"B-15","Alloy 617","Plate",314626
"Cycle 99-100","CapPass",1172.83,"Qualified",-0.00263,-141.1,8110,"B-15","Alloy 617","Plate",314626
"Cycle 99-100","CapPass",1172.85,"Qualified",-0.00266,-140.9,8111,"B-15","Alloy 617","Plate",314626
"Cycle 99-100","CapPass",1172.88,"Qualified",-0.00268,-140.8,8112,"B-15","Alloy 617","Plate",314626
"Cycle 99-100","CapPass",1172.91,"Qualified",-0.00271,-140.7,8113,"B-15","Alloy 617","Plate",314626
"Cycle 99-100","CapPass",1172.93,"Qualified",-0.00273,-140.7,8114,"B-15","Alloy 617","Plate",314626
"Cycle 99-100","CapPass",1172.95,"Qualified",-0.00276,-140.6,8115,"B-15","Alloy 617","Plate",314626
"Cycle 99-100","CapPass",1172.98,"Qualified",-0.00278,-140.4,8116,"B-15","Alloy 617","Plate",314626
"Cycle 99-100","CapPass",1173.01,"Qualified",-0.00281,-140.4,8117,"B-15","Alloy 617","Plate",314626
"Cycle 99-100","CapPass",1173.03,"Qualified",-0.00284,-140.2,8118,"B-15","Alloy 617","Plate",314626
"Cycle 99-100","CapPass",1173.06,"Qualified",-0.00286,-140.4,8119,"B-15","Alloy 617","Plate",314626
"Cycle 99-100","CapPass",1173.09,"Qualified",-0.00289,-140.2,8120,"B-15","Alloy 617","Plate",314626
"Cycle 99-100","CapPass",1173.11,"Qualified",-0.00291,-140.3,8121,"B-15","Alloy 617","Plate",314626
"Cycle 99-100","CapPass",1173.14,"Qualified",-0.00294,-140.2,8122,"B-15","Alloy 617","Plate",314626
"Cycle 99-100","CapPass",1173.16,"Qualified",-0.00296,-140.2,8123,"B-15","Alloy 617","Plate",314626
"Cycle 99-100","CapPass",1173.20,"Qualified",-0.00299,-139.6,8124,"B-15","Alloy 617","Plate",314626
"Cycle 99-100","CapPass",1173.23,"Qualified",-0.00301,-138.2,8125,"B-15","Alloy 617","Plate",314626
"Cycle 99-100","CapPass",1173.36,"Qualified",-0.00299,-114.4,8126,"B-15","Alloy 617","Plate",314626
"Cycle 99-100","CapPass",1173.38,"Qualified",-0.00296,-109.0,8127,"B-15","Alloy 617","Plate",314626
"Cycle 99-100","CapPass",1173.40,"Qualified",-0.00294,-104.1,8128,"B-15","Alloy 617","Plate",314626
"Cycle 99-100","CapPass",1173.41,"Qualified",-0.00291,-99.52,8129,"B-15","Alloy 617","Plate",314626
"Cycle 99-100","CapPass",1173.44,"Qualified",-0.00289,-95.28,8130,"B-15","Alloy 617","Plate",314626
"Cycle 99-100","CapPass",1173.45,"Qualified",-0.00286,-91.14,8131,"B-15","Alloy 617","Plate",314626
"Cycle 99-100","CapPass",1173.47,"Qualified",-0.00284,-87.20,8132,"B-15","Alloy 617","Plate",314626
"Cycle 99-100","CapPass",1173.48,"Qualified",-0.00281,-83.06,8133,"B-15","Alloy 617","Plate",314626
"Cycle 99-100","CapPass",1173.50,"Qualified",-0.00278,-79.37,8134,"B-15","Alloy 617","Plate",314626
"Cycle 99-100","CapPass",1173.51,"Qualified",-0.00276,-75.85,8135,"B-15","Alloy 617","Plate",314626
"Cycle 99-100","CapPass",1173.54,"Qualified",-0.00273,-72.06,8136,"B-15","Alloy 617","Plate",314626
"Cycle 99-100","CapPass",1173.56,"Qualified",-0.00271,-68.26,8137,"B-15","Alloy 617","Plate",314626
"Cycle 99-100","CapPass",1173.58,"Qualified",-0.00268,-65.01,8138,"B-15","Alloy 617","Plate",314626
"Cycle 99-100","CapPass",1173.60,"Qualified",-0.00266,-61.46,8139,"B-15","Alloy 617","Plate",314626
"Cycle 99-100","CapPass",1173.63,"Qualified",-0.00263,-57.81,8140,"B-15","Alloy 617","Plate",314626
"Cycle 99-100","CapPass",1173.65,"Qualified",-0.00260,-54.49,8141,"B-15","Alloy 617","Plate",314626
"Cycle 99-100","CapPass",1173.67,"Qualified",-0.00258,-51.09,8142,"B-15","Alloy 617","Plate",314626
"Cycle 99-100","CapPass",1173.70,"Qualified",-0.00255,-47.66,8143,"B-15","Alloy 617","Plate",314626
"Cycle 99-100","CapPass",1173.73,"Qualified",-0.00253,-44.27,8144,"B-15","Alloy 617","Plate",314626
"Cycle 99-100","CapPass",1173.76,"Qualified",-0.00250,-41.03,8145,"B-15","Alloy 617","Plate",314626
"Cycle 99-100","CapPass",1173.79,"Qualified",-0.00248,-37.71,8146,"B-15","Alloy 617","Plate",314626
"Cycle 99-100","CapPass",1173.80,"Qualified",-0.00246,-35.02,8147,"B-15","Alloy 617","Plate",314626
"Cycle 99-100","CapPass",1173.81,"Qualified",-0.00245,-34.20,8148,"B-15","Alloy 617","Plate",314626
"Cycle 99-100","CapPass",1173.84,"Qualified",-0.00243,-31.11,8149,"B-15","Alloy 617","Plate",314626
"Cycle 99-100","CapPass",1173.87,"Qualified",-0.00240,-27.69,8150,"B-15","Alloy 617","Plate",314626
"Cycle 99-100","CapPass",1173.90,"Qualified",-0.00238,-24.53,8151,"B-15","Alloy 617","Plate",314626
"Cycle 99-100","CapPass",1173.92,"Qualified",-0.00235,-21.55,8152,"B-15","Alloy 617","Plate",314626
"Cycle 99-100","CapPass",1173.95,"Qualified",-0.00232,-18.61,8153,"B-15","Alloy 617","Plate",314626
"Cycle 99-100","CapPass",1173.98,"Qualified",-0.00230,-15.19,8154,"B-15","Alloy 617","Plate",314626
"Cycle 99-100","CapPass",1174.01,"Qualified",-0.00227,-12.01,8155,"B-15","Alloy 617","Plate",314626
"Cycle 99-100","CapPass",1174.03,"Qualified",-0.00225,-8.80,8156,"B-15","Alloy 617","Plate",314626
"Cycle 99-100","CapPass",1174.06,"Qualified",-0.00222,-5.75,8157,"B-15","Alloy 617","Plate",314626
"Cycle 99-100","CapPass",1174.09,"Qualified",-0.00220,-2.56,8158,"B-15","Alloy 617","Plate",314626
"Cycle 99-100","CapPass",1174.12,"Qualified",-0.00217,0.35,8159,"B-15","Alloy 617","Plate",314626
"Cycle 99-100","CapPass",1174.14,"Qualified",-0.00215,3.38,8160,"B-15","Alloy 617","Plate",314626
"Cycle 99-100","CapPass",1174.17,"Qualified",-0.00212,6.40,8161,"B-15","Alloy 617","Plate",314626
"Cycle 99-100","CapPass",1174.20,"Qualified",-0.00210,9.19,8162,"B-15","Alloy 617","Plate",314626
"Cycle 99-100","CapPass",1174.23,"Qualified",-0.00207,12.15,8163,"B-15","Alloy 617","Plate",314626
"Cycle 99-100","CapPass",1174.25,"Qualified",-0.00204,15.04,8164,"B-15","Alloy 617","Plate",314626
"Cycle 99-100","CapPass",1174.27,"Qualified",-0.00202,17.44,8165,"B-15","Alloy 617","Plate",314626
"Cycle 99-100","CapPass",1174.30,"Qualified",-0.00199,20.29,8166,"B-15","Alloy 617","Plate",314626
"Cycle 99-100","CapPass",1174.33,"Qualified",-0.00197,22.84,8167,"B-15","Alloy 617","Plate",314626
"Cycle 99-100","CapPass",1174.35,"Qualified",-0.00194,25.52,8168,"B-15","Alloy 617","Plate",314626
"Cycle 99-100","CapPass",1174.38,"Qualified",-0.00192,28.05,8169,"B-15","Alloy 617","Plate",314626
"Cycle 99-100","CapPass",1174.41,"Qualified",-0.00189,30.57,8170,"B-15","Alloy 617","Plate",314626
"Cycle 99-100","CapPass",1174.44,"Qualified",-0.00187,33.13,8171,"B-15","Alloy 617","Plate",314626
"Cycle 99-100","CapPass",1174.46,"Qualified",-0.00184,35.39,8172,"B-15","Alloy 617","Plate",314626
"Cycle 99-100","CapPass",1174.49,"Qualified",-0.00181,37.47,8173,"B-15","Alloy 617","Plate",314626
"Cycle 99-100","CapPass",1174.52,"Qualified",-0.00179,39.22,8174,"B-15","Alloy 617","Plate",314626
"Cycle 99-100","CapPass",1174.56,"Qualified",-0.00176,40.76,8175,"B-15","Alloy 617","Plate",314626
"Cycle 99-100","CapPass",1174.60,"Qualified",-0.00174,42.44,8176,"B-15","Alloy 617","Plate",314626
"Cycle 99-100","CapPass",1174.64,"Qualified",-0.00171,43.89,8177,"B-15","Alloy 617","Plate",314626
"Cycle 99-100","CapPass",1174.69,"Qualified",-0.00169,45.88,8178,"B-15","Alloy 617","Plate",314626
"Cycle 99-100","CapPass",1174.73,"Qualified",-0.00166,47.85,8179,"B-15","Alloy 617","Plate",314626
"Cycle 99-100","CapPass",1174.76,"Qualified",-0.00164,50.44,8180,"B-15","Alloy 617","Plate",314626
"Cycle 99-100","CapPass",1174.80,"Qualified",-0.00161,53.60,8181,"B-15","Alloy 617","Plate",314626
"Cycle 99-100","CapPass",1174.80,"Qualified",-0.00160,55.35,8182,"B-15","Alloy 617","Plate",314626
"Cycle 99-100","CapPass",1174.82,"Qualified",-0.00158,56.49,8183,"B-15","Alloy 617","Plate",314626
"Cycle 99-100","CapPass",1174.84,"Qualified",-0.00156,58.99,8184,"B-15","Alloy 617","Plate",314626
"Cycle 99-100","CapPass",1174.86,"Qualified",-0.00153,61.54,8185,"B-15","Alloy 617","Plate",314626
"Cycle 99-100","CapPass",1174.88,"Qualified",-0.00151,64.00,8186,"B-15","Alloy 617","Plate",314626
"Cycle 99-100","CapPass",1174.90,"Qualified",-0.00148,66.80,8187,"B-15","Alloy 617","Plate",314626
"Cycle 99-100","CapPass",1174.92,"Qualified",-0.00146,69.20,8188,"B-15","Alloy 617","Plate",314626
"Cycle 99-100","CapPass",1174.94,"Qualified",-0.00143,71.25,8189,"B-15","Alloy 617","Plate",314626
"Cycle 99-100","CapPass",1174.96,"Qualified",-0.00141,73.36,8190,"B-15","Alloy 617","Plate",314626
"Cycle 99-100","CapPass",1174.98,"Qualified",-0.00138,75.34,8191,"B-15","Alloy 617","Plate",314626
"Cycle 99-100","CapPass",1175.00,"Qualified",-0.00135,77.15,8192,"B-15","Alloy 617","Plate",314626
"Cycle 99-100","CapPass",1175.02,"Qualified",-0.00133,78.87,8193,"B-15","Alloy 617","Plate",314626
"Cycle 99-100","CapPass",1175.05,"Qualified",-0.00130,80.41,8194,"B-15","Alloy 617","Plate",314626
"Cycle 99-100","CapPass",1175.07,"Qualified",-0.00128,81.89,8195,"B-15","Alloy 617","Plate",314626
"Cycle 99-100","CapPass",1175.10,"Qualified",-0.00125,83.22,8196,"B-15","Alloy 617","Plate",314626
"Cycle 99-100","CapPass",1175.13,"Qualified",-0.00123,84.58,8197,"B-15","Alloy 617","Plate",314626
"Cycle 99-100","CapPass",1175.16,"Qualified",-0.00120,85.91,8198,"B-15","Alloy 617","Plate",314626
"Cycle 99-100","CapPass",1175.19,"Qualified",-0.00118,87.21,8199,"B-15","Alloy 617","Plate",314626
"Cycle 99-100","CapPass",1175.22,"Qualified",-0.00115,88.61,8200,"B-15","Alloy 617","Plate",314626
"Cycle 99-100","CapPass",1175.25,"Qualified",-0.00113,90.16,8201,"B-15","Alloy 617","Plate",314626
"Cycle 99-100","CapPass",1175.28,"Qualified",-0.00110,91.93,8202,"B-15","Alloy 617","Plate",314626
"Cycle 99-100","CapPass",1175.30,"Qualified",-0.00107,93.62,8203,"B-15","Alloy 617","Plate",314626
"Cycle 99-100","CapPass",1175.34,"Qualified",-0.00105,95.19,8204,"B-15","Alloy 617","Plate",314626
"Cycle 99-100","CapPass",1175.36,"Qualified",-0.00102,96.99,8205,"B-15","Alloy 617","Plate",314626
"Cycle 99-100","CapPass",1175.39,"Qualified",-0.00100,98.53,8206,"B-15","Alloy 617","Plate",314626
"Cycle 99-100","CapPass",1175.41,"Qualified",-0.00097,100.17,8207,"B-15","Alloy 617","Plate",314626
"Cycle 99-100","CapPass",1175.44,"Qualified",-0.00095,101.84,8208,"B-15","Alloy 617","Plate",314626
"Cycle 99-100","CapPass",1175.46,"Qualified",-0.00092,103.43,8209,"B-15","Alloy 617","Plate",314626
"Cycle 99-100","CapPass",1175.48,"Qualified",-0.00090,105.20,8210,"B-15","Alloy 617","Plate",314626
"Cycle 99-100","CapPass",1175.51,"Qualified",-0.00087,107.12,8211,"B-15","Alloy 617","Plate",314626
"Cycle 99-100","CapPass",1175.53,"Qualified",-0.00085,109.01,8212,"B-15","Alloy 617","Plate",314626
"Cycle 99-100","CapPass",1175.55,"Qualified",-0.00082,111.07,8213,"B-15","Alloy 617","Plate",314626
"Cycle 99-100","CapPass",1175.57,"Qualified",-0.00079,113.01,8214,"B-15","Alloy 617","Plate",314626
"Cycle 99-100","CapPass",1175.59,"Qualified",-0.00077,114.90,8215,"B-15","Alloy 617","Plate",314626
"Cycle 99-100","CapPass",1175.61,"Qualified",-0.00074,116.74,8216,"B-15","Alloy 617","Plate",314626
"Cycle 99-100","CapPass",1175.63,"Qualified",-0.00072,118.30,8217,"B-15","Alloy 617","Plate",314626
"Cycle 99-100","CapPass",1175.64,"Qualified",-0.00069,120.02,8218,"B-15","Alloy 617","Plate",314626
"Cycle 99-100","CapPass",1175.66,"Qualified",-0.00067,121.66,8219,"B-15","Alloy 617","Plate",314626
"Cycle 99-100","CapPass",1175.68,"Qualified",-0.00064,123.15,8220,"B-15","Alloy 617","Plate",314626
"Cycle 99-100","CapPass",1175.70,"Qualified",-0.00061,124.60,8221,"B-15","Alloy 617","Plate",314626
"Cycle 99-100","CapPass",1175.71,"Qualified",-0.00059,125.88,8222,"B-15","Alloy 617","Plate",314626
"Cycle 99-100","CapPass",1175.73,"Qualified",-0.00056,127.12,8223,"B-15","Alloy 617","Plate",314626
"Cycle 99-100","CapPass",1175.75,"Qualified",-0.00054,128.30,8224,"B-15","Alloy 617","Plate",314626
"Cycle 99-100","CapPass",1175.76,"Qualified",-0.00051,129.24,8225,"B-15","Alloy 617","Plate",314626
"Cycle 99-100","CapPass",1175.78,"Qualified",-0.00048,130.08,8226,"B-15","Alloy 617","Plate",314626
"Cycle 99-100","CapPass",1175.80,"Qualified",-0.00046,130.99,8227,"B-15","Alloy 617","Plate",314626
