Repository: js-molina/fatigue-A617

File: data/950C/Strain rate 0.001/0.60% strain/HTM_A20_Cycles_B13.csv (part 8 of 14)
"Cycle Label","Data State","Elapsed Time Sec","Qual State","Strain","Stress Mpa","Count","Sample","Alloy","Material_Form","Heat"
"Cycle 99-100","CapPass",1175.84,"Qualified",-0.00050,122.11,8251,"B-13","Alloy 617","Plate",314626
"Cycle 99-100","CapPass",1175.86,"Qualified",-0.00047,123.22,8252,"B-13","Alloy 617","Plate",314626
"Cycle 99-100","CapPass",1175.88,"Qualified",-0.00045,124.41,8253,"B-13","Alloy 617","Plate",314626
"Cycle 99-100","CapPass",1175.90,"Qualified",-0.00042,125.77,8254,"B-13","Alloy 617","Plate",314626
"Cycle 99-100","CapPass",1175.92,"Qualified",-0.00040,127.00,8255,"B-13","Alloy 617","Plate",314626
"Cycle 99-100","CapPass",1175.95,"Qualified",-0.00037,128.47,8256,"B-13","Alloy 617","Plate",314626
"Cycle 99-100","CapPass",1175.96,"Qualified",-0.00035,129.70,8257,"B-13","Alloy 617","Plate",314626
"Cycle 99-100","CapPass",1175.98,"Qualified",-0.00032,130.83,8258,"B-13","Alloy 617","Plate",314626
"Cycle 99-100","CapPass",1176.00,"Qualified",-0.00029,132.16,8259,"B-13","Alloy 617","Plate",314626
"Cycle 99-100","CapPass",1176.02,"Qualified",-0.00027,133.25,8260,"B-13","Alloy 617","Plate",314626
"Cycle 99-100","CapPass",1176.04,"Qualified",-0.00024,134.48,8261,"B-13","Alloy 617","Plate",314626
"Cycle 99-100","CapPass",1176.06,"Qualified",-0.00022,135.55,8262,"B-13","Alloy 617","Plate",314626
"Cycle 99-100","CapPass",1176.08,"Qualified",-0.00019,136.48,8263,"B-13","Alloy 617","Plate",314626
"Cycle 99-100","CapPass",1176.10,"Qualified",-0.00016,137.62,8264,"B-13","Alloy 617","Plate",314626
"Cycle 99-100","CapPass",1176.11,"Qualified",-0.00014,138.45,8265,"B-13","Alloy 617","Plate",314626
"Cycle 99-100","CapPass",1176.13,"Qualified",-0.00011,139.09,8266,"B-13","Alloy 617","Plate",314626
"Cycle 99-100","CapPass",1176.15,"Qualified",-0.00009,139.93,8267,"B-13","Alloy 617","Plate",314626
"Cycle 99-100","CapPass",1176.17,"Qualified",-0.00006,140.54,8268,"B-13","Alloy 617","Plate",314626
"Cycle 99-100","CapPass",1176.19,"Qualified",-0.00003,141.03,8269,"B-13","Alloy 617","Plate",314626
"Cycle 99-100","CapPass",1176.21,"Qualified",-0.00001,141.52,8270,"B-13","Alloy 617","Plate",314626
"Cycle 99-100","CapPass",1176.23,"Qualified",0.00002,141.76,8271,"B-13","Alloy 617","Plate",314626
"Cycle 99-100","CapPass",1176.25,"Qualified",0.00004,142.17,8272,"B-13","Alloy 617","Plate",314626
"Cycle 99-100","CapPass",1176.27,"Qualified",0.00007,142.22,8273,"B-13","Alloy 617","Plate",314626
"Cycle 99-100","CapPass",1176.29,"Qualified",0.00009,142.32,8274,"B-13","Alloy 617","Plate",314626
"Cycle 99-100","CapPass",1176.31,"Qualified",0.00012,142.42,8275,"B-13","Alloy 617","Plate",314626
"Cycle 99-100","CapPass",1176.33,"Qualified",0.00015,142.35,8276,"B-13","Alloy 617","Plate",314626
"Cycle 99-100","CapPass",1176.35,"Qualified",0.00017,142.13,8277,"B-13","Alloy 617","Plate",314626
"Cycle 99-100","CapPass",1176.38,"Qualified",0.00020,142.10,8278,"B-13","Alloy 617","Plate",314626
"Cycle 99-100","CapPass",1176.40,"Qualified",0.00022,141.71,8279,"B-13","Alloy 617","Plate",314626
"Cycle 99-100","CapPass",1176.42,"Qualified",0.00025,141.60,8280,"B-13","Alloy 617","Plate",314626
"Cycle 99-100","CapPass",1176.45,"Qualified",0.00027,141.33,8281,"B-13","Alloy 617","Plate",314626
"Cycle 99-100","CapPass",1176.47,"Qualified",0.00030,141.02,8282,"B-13","Alloy 617","Plate",314626
"Cycle 99-100","CapPass",1176.50,"Qualified",0.00032,140.62,8283,"B-13","Alloy 617","Plate",314626
"Cycle 99-100","CapPass",1176.53,"Qualified",0.00035,140.39,8284,"B-13","Alloy 617","Plate",314626
"Cycle 99-100","CapPass",1176.55,"Qualified",0.00038,140.07,8285,"B-13","Alloy 617","Plate",314626
"Cycle 99-100","CapPass",1176.58,"Qualified",0.00040,139.82,8286,"B-13","Alloy 617","Plate",314626
"Cycle 99-100","CapPass",1176.61,"Qualified",0.00043,139.83,8287,"B-13","Alloy 617","Plate",314626
"Cycle 99-100","CapPass",1176.63,"Qualified",0.00045,139.66,8288,"B-13","Alloy 617","Plate",314626
"Cycle 99-100","CapPass",1176.66,"Qualified",0.00048,139.55,8289,"B-13","Alloy 617","Plate",314626
"Cycle 99-100","CapPass",1176.69,"Qualified",0.00050,139.54,8290,"B-13","Alloy 617","Plate",314626
"Cycle 99-100","CapPass",1176.71,"Qualified",0.00053,139.51,8291,"B-13","Alloy 617","Plate",314626
"Cycle 99-100","CapPass",1176.74,"Qualified",0.00055,139.62,8292,"B-13","Alloy 617","Plate",314626
"Cycle 99-100","CapPass",1176.77,"Qualified",0.00058,139.65,8293,"B-13","Alloy 617","Plate",314626
"Cycle 99-100","CapPass",1176.78,"Qualified",0.00059,139.81,8294,"B-13","Alloy 617","Plate",314626
"Cycle 99-100","CapPass",1176.79,"Qualified",0.00060,139.71,8295,"B-13","Alloy 617","Plate",314626
"Cycle 99-100","CapPass",1176.82,"Qualified",0.00063,139.84,8296,"B-13","Alloy 617","Plate",314626
"Cycle 99-100","CapPass",1176.84,"Qualified",0.00065,140.08,8297,"B-13","Alloy 617","Plate",314626
"Cycle 99-100","CapPass",1176.87,"Qualified",0.00068,140.27,8298,"B-13","Alloy 617","Plate",314626
"Cycle 99-100","CapPass",1176.89,"Qualified",0.00071,140.50,8299,"B-13","Alloy 617","Plate",314626
"Cycle 99-100","CapPass",1176.92,"Qualified",0.00073,140.72,8300,"B-13","Alloy 617","Plate",314626
"Cycle 99-100","CapPass",1176.94,"Qualified",0.00076,140.85,8301,"B-13","Alloy 617","Plate",314626
"Cycle 99-100","CapPass",1176.97,"Qualified",0.00078,141.00,8302,"B-13","Alloy 617","Plate",314626
"Cycle 99-100","CapPass",1176.99,"Qualified",0.00081,141.32,8303,"B-13","Alloy 617","Plate",314626
"Cycle 99-100","CapPass",1177.02,"Qualified",0.00083,141.50,8304,"B-13","Alloy 617","Plate",314626
"Cycle 99-100","CapPass",1177.05,"Qualified",0.00086,141.67,8305,"B-13","Alloy 617","Plate",314626
"Cycle 99-100","CapPass",1177.07,"Qualified",0.00088,141.85,8306,"B-13","Alloy 617","Plate",314626
"Cycle 99-100","CapPass",1177.10,"Qualified",0.00091,142.00,8307,"B-13","Alloy 617","Plate",314626
"Cycle 99-100","CapPass",1177.12,"Qualified",0.00094,142.26,8308,"B-13","Alloy 617","Plate",314626
"Cycle 99-100","CapPass",1177.15,"Qualified",0.00096,142.47,8309,"B-13","Alloy 617","Plate",314626
"Cycle 99-100","CapPass",1177.17,"Qualified",0.00099,142.52,8310,"B-13","Alloy 617","Plate",314626
"Cycle 99-100","CapPass",1177.19,"Qualified",0.00101,142.66,8311,"B-13","Alloy 617","Plate",314626
"Cycle 99-100","CapPass",1177.22,"Qualified",0.00104,142.85,8312,"B-13","Alloy 617","Plate",314626
"Cycle 99-100","CapPass",1177.24,"Qualified",0.00106,142.89,8313,"B-13","Alloy 617","Plate",314626
"Cycle 99-100","CapPass",1177.27,"Qualified",0.00109,143.07,8314,"B-13","Alloy 617","Plate",314626
"Cycle 99-100","CapPass",1177.29,"Qualified",0.00112,143.22,8315,"B-13","Alloy 617","Plate",314626
"Cycle 99-100","CapPass",1177.32,"Qualified",0.00114,143.16,8316,"B-13","Alloy 617","Plate",314626
"Cycle 99-100","CapPass",1177.34,"Qualified",0.00117,143.34,8317,"B-13","Alloy 617","Plate",314626
"Cycle 99-100","CapPass",1177.37,"Qualified",0.00119,143.42,8318,"B-13","Alloy 617","Plate",314626
"Cycle 99-100","CapPass",1177.39,"Qualified",0.00122,143.44,8319,"B-13","Alloy 617","Plate",314626
"Cycle 99-100","CapPass",1177.42,"Qualified",0.00124,143.40,8320,"B-13","Alloy 617","Plate",314626
"Cycle 99-100","CapPass",1177.44,"Qualified",0.00127,143.37,8321,"B-13","Alloy 617","Plate",314626
"Cycle 99-100","CapPass",1177.47,"Qualified",0.00129,143.52,8322,"B-13","Alloy 617","Plate",314626
"Cycle 99-100","CapPass",1177.50,"Qualified",0.00132,143.50,8323,"B-13","Alloy 617","Plate",314626
"Cycle 99-100","CapPass",1177.52,"Qualified",0.00134,143.55,8324,"B-13","Alloy 617","Plate",314626
"Cycle 99-100","CapPass",1177.55,"Qualified",0.00137,143.64,8325,"B-13","Alloy 617","Plate",314626
"Cycle 99-100","CapPass",1177.58,"Qualified",0.00140,143.65,8326,"B-13","Alloy 617","Plate",314626
"Cycle 99-100","CapPass",1177.60,"Qualified",0.00142,143.73,8327,"B-13","Alloy 617","Plate",314626
"Cycle 99-100","CapPass",1177.63,"Qualified",0.00145,143.94,8328,"B-13","Alloy 617","Plate",314626
"Cycle 99-100","CapPass",1177.65,"Qualified",0.00147,144.12,8329,"B-13","Alloy 617","Plate",314626
"Cycle 99-100","CapPass",1177.68,"Qualified",0.00150,144.23,8330,"B-13","Alloy 617","Plate",314626
"Cycle 99-100","CapPass",1177.70,"Qualified",0.00152,144.44,8331,"B-13","Alloy 617","Plate",314626
"Cycle 99-100","CapPass",1177.73,"Qualified",0.00155,144.58,8332,"B-13","Alloy 617","Plate",314626
"Cycle 99-100","CapPass",1177.75,"Qualified",0.00157,144.71,8333,"B-13","Alloy 617","Plate",314626
"Cycle 99-100","CapPass",1177.78,"Qualified",0.00160,144.97,8334,"B-13","Alloy 617","Plate",314626
"Cycle 99-100","CapPass",1177.78,"Qualified",0.00160,144.95,8335,"B-13","Alloy 617","Plate",314626
"Cycle 99-100","CapPass",1177.80,"Qualified",0.00162,145.07,8336,"B-13","Alloy 617","Plate",314626
"Cycle 99-100","CapPass",1177.83,"Qualified",0.00165,145.30,8337,"B-13","Alloy 617","Plate",314626
"Cycle 99-100","CapPass",1177.85,"Qualified",0.00168,145.22,8338,"B-13","Alloy 617","Plate",314626
"Cycle 99-100","CapPass",1177.88,"Qualified",0.00170,145.49,8339,"B-13","Alloy 617","Plate",314626
"Cycle 99-100","CapPass",1177.91,"Qualified",0.00173,145.45,8340,"B-13","Alloy 617","Plate",314626
"Cycle 99-100","CapPass",1177.93,"Qualified",0.00175,145.55,8341,"B-13","Alloy 617","Plate",314626
"Cycle 99-100","CapPass",1177.96,"Qualified",0.00178,145.65,8342,"B-13","Alloy 617","Plate",314626
"Cycle 99-100","CapPass",1177.98,"Qualified",0.00180,145.86,8343,"B-13","Alloy 617","Plate",314626
"Cycle 99-100","CapPass",1178.01,"Qualified",0.00183,145.91,8344,"B-13","Alloy 617","Plate",314626
"Cycle 99-100","CapPass",1178.03,"Qualified",0.00185,145.98,8345,"B-13","Alloy 617","Plate",314626
"Cycle 99-100","CapPass",1178.06,"Qualified",0.00188,146.14,8346,"B-13","Alloy 617","Plate",314626
"Cycle 99-100","CapPass",1178.08,"Qualified",0.00190,146.20,8347,"B-13","Alloy 617","Plate",314626
"Cycle 99-100","CapPass",1178.11,"Qualified",0.00193,146.20,8348,"B-13","Alloy 617","Plate",314626
"Cycle 99-100","CapPass",1178.13,"Qualified",0.00196,146.43,8349,"B-13","Alloy 617","Plate",314626
"Cycle 99-100","CapPass",1178.16,"Qualified",0.00198,146.40,8350,"B-13","Alloy 617","Plate",314626
"Cycle 99-100","CapPass",1178.18,"Qualified",0.00201,146.43,8351,"B-13","Alloy 617","Plate",314626
"Cycle 99-100","CapPass",1178.20,"Qualified",0.00203,146.43,8352,"B-13","Alloy 617","Plate",314626
"Cycle 99-100","CapPass",1178.23,"Qualified",0.00206,146.45,8353,"B-13","Alloy 617","Plate",314626
"Cycle 99-100","CapPass",1178.25,"Qualified",0.00208,146.50,8354,"B-13","Alloy 617","Plate",314626
"Cycle 99-100","CapPass",1178.28,"Qualified",0.00211,146.52,8355,"B-13","Alloy 617","Plate",314626
"Cycle 99-100","CapPass",1178.30,"Qualified",0.00213,146.52,8356,"B-13","Alloy 617","Plate",314626
"Cycle 99-100","CapPass",1178.33,"Qualified",0.00216,146.56,8357,"B-13","Alloy 617","Plate",314626
"Cycle 99-100","CapPass",1178.35,"Qualified",0.00219,146.48,8358,"B-13","Alloy 617","Plate",314626
"Cycle 99-100","CapPass",1178.38,"Qualified",0.00221,146.46,8359,"B-13","Alloy 617","Plate",314626
"Cycle 99-100","CapPass",1178.40,"Qualified",0.00224,146.46,8360,"B-13","Alloy 617","Plate",314626
"Cycle 99-100","CapPass",1178.43,"Qualified",0.00226,146.39,8361,"B-13","Alloy 617","Plate",314626
"Cycle 99-100","CapPass",1178.45,"Qualified",0.00229,146.32,8362,"B-13","Alloy 617","Plate",314626
"Cycle 99-100","CapPass",1178.48,"Qualified",0.00231,146.31,8363,"B-13","Alloy 617","Plate",314626
"Cycle 99-100","CapPass",1178.50,"Qualified",0.00234,146.25,8364,"B-13","Alloy 617","Plate",314626
"Cycle 99-100","CapPass",1178.53,"Qualified",0.00236,146.19,8365,"B-13","Alloy 617","Plate",314626
"Cycle 99-100","CapPass",1178.56,"Qualified",0.00239,145.92,8366,"B-13","Alloy 617","Plate",314626
"Cycle 99-100","CapPass",1178.58,"Qualified",0.00242,145.97,8367,"B-13","Alloy 617","Plate",314626
"Cycle 99-100","CapPass",1178.61,"Qualified",0.00244,145.88,8368,"B-13","Alloy 617","Plate",314626
"Cycle 99-100","CapPass",1178.63,"Qualified",0.00247,145.78,8369,"B-13","Alloy 617","Plate",314626
"Cycle 99-100","CapPass",1178.66,"Qualified",0.00249,145.75,8370,"B-13","Alloy 617","Plate",314626
"Cycle 99-100","CapPass",1178.69,"Qualified",0.00252,145.61,8371,"B-13","Alloy 617","Plate",314626
"Cycle 99-100","CapPass",1178.71,"Qualified",0.00254,145.72,8372,"B-13","Alloy 617","Plate",314626
"Cycle 99-100","CapPass",1178.74,"Qualified",0.00257,145.58,8373,"B-13","Alloy 617","Plate",314626
"Cycle 99-100","CapPass",1178.76,"Qualified",0.00259,145.68,8374,"B-13","Alloy 617","Plate",314626
"Cycle 99-100","CapPass",1178.78,"Qualified",0.00261,145.66,8375,"B-13","Alloy 617","Plate",314626
"Cycle 99-100","CapPass",1178.79,"Qualified",0.00262,145.69,8376,"B-13","Alloy 617","Plate",314626
"Cycle 99-100","CapPass",1178.82,"Qualified",0.00265,145.59,8377,"B-13","Alloy 617","Plate",314626
"Cycle 99-100","CapPass",1178.84,"Qualified",0.00267,145.64,8378,"B-13","Alloy 617","Plate",314626
"Cycle 99-100","CapPass",1178.87,"Qualified",0.00270,145.65,8379,"B-13","Alloy 617","Plate",314626
"Cycle 99-100","CapPass",1178.89,"Qualified",0.00272,145.74,8380,"B-13","Alloy 617","Plate",314626
"Cycle 99-100","CapPass",1178.92,"Qualified",0.00275,145.76,8381,"B-13","Alloy 617","Plate",314626
"Cycle 99-100","CapPass",1178.95,"Qualified",0.00277,145.95,8382,"B-13","Alloy 617","Plate",314626
"Cycle 99-100","CapPass",1178.97,"Qualified",0.00280,145.98,8383,"B-13","Alloy 617","Plate",314626
"Cycle 99-100","CapPass",1179.00,"Qualified",0.00282,146.07,8384,"B-13","Alloy 617","Plate",314626
"Cycle 99-100","CapPass",1179.02,"Qualified",0.00285,146.13,8385,"B-13","Alloy 617","Plate",314626
"Cycle 99-100","CapPass",1179.05,"Qualified",0.00287,146.15,8386,"B-13","Alloy 617","Plate",314626
"Cycle 99-100","CapPass",1179.07,"Qualified",0.00290,146.15,8387,"B-13","Alloy 617","Plate",314626
"Cycle 99-100","CapPass",1179.09,"Qualified",0.00293,146.14,8388,"B-13","Alloy 617","Plate",314626
"Cycle 199-200","CapPass",2368.00,"Qualified",0.00295,146.65,12774,"B-13","Alloy 617","Plate",314626
"Cycle 199-200","CapPass",2368.02,"Qualified",0.00298,146.43,12775,"B-13","Alloy 617","Plate",314626
"Cycle 199-200","CapPass",2368.05,"Qualified",0.00300,145.77,12776,"B-13","Alloy 617","Plate",314626
"Cycle 199-200","CapPass",2368.08,"Qualified",0.00303,143.77,12777,"B-13","Alloy 617","Plate",314626
"Cycle 199-200","CapPass",2368.20,"Qualified",0.00300,123.39,12778,"B-13","Alloy 617","Plate",314626
"Cycle 199-200","CapPass",2368.23,"Qualified",0.00298,117.90,12779,"B-13","Alloy 617","Plate",314626
"Cycle 199-200","CapPass",2368.25,"Qualified",0.00295,112.89,12780,"B-13","Alloy 617","Plate",314626
"Cycle 199-200","CapPass",2368.27,"Qualified",0.00293,108.20,12781,"B-13","Alloy 617","Plate",314626
"Cycle 199-200","CapPass",2368.29,"Qualified",0.00290,104.12,12782,"B-13","Alloy 617","Plate",314626
"Cycle 199-200","CapPass",2368.31,"Qualified",0.00288,100.07,12783,"B-13","Alloy 617","Plate",314626
"Cycle 199-200","CapPass",2368.32,"Qualified",0.00285,96.31,12784,"B-13","Alloy 617","Plate",314626
"Cycle 199-200","CapPass",2368.34,"Qualified",0.00282,92.47,12785,"B-13","Alloy 617","Plate",314626
"Cycle 199-200","CapPass",2368.36,"Qualified",0.00280,88.76,12786,"B-13","Alloy 617","Plate",314626
"Cycle 199-200","CapPass",2368.38,"Qualified",0.00277,85.06,12787,"B-13","Alloy 617","Plate",314626
"Cycle 199-200","CapPass",2368.40,"Qualified",0.00275,81.40,12788,"B-13","Alloy 617","Plate",314626
"Cycle 199-200","CapPass",2368.42,"Qualified",0.00272,77.71,12789,"B-13","Alloy 617","Plate",314626
"Cycle 199-200","CapPass",2368.44,"Qualified",0.00270,74.04,12790,"B-13","Alloy 617","Plate",314626
"Cycle 199-200","CapPass",2368.46,"Qualified",0.00267,70.64,12791,"B-13","Alloy 617","Plate",314626
"Cycle 199-200","CapPass",2368.48,"Qualified",0.00265,67.15,12792,"B-13","Alloy 617","Plate",314626
"Cycle 199-200","CapPass",2368.50,"Qualified",0.00262,63.82,12793,"B-13","Alloy 617","Plate",314626
"Cycle 199-200","CapPass",2368.53,"Qualified",0.00259,60.28,12794,"B-13","Alloy 617","Plate",314626
"Cycle 199-200","CapPass",2368.55,"Qualified",0.00257,57.08,12795,"B-13","Alloy 617","Plate",314626
"Cycle 199-200","CapPass",2368.58,"Qualified",0.00254,53.70,12796,"B-13","Alloy 617","Plate",314626
"Cycle 199-200","CapPass",2368.61,"Qualified",0.00252,50.39,12797,"B-13","Alloy 617","Plate",314626
"Cycle 199-200","CapPass",2368.63,"Qualified",0.00249,47.10,12798,"B-13","Alloy 617","Plate",314626
"Cycle 199-200","CapPass",2368.66,"Qualified",0.00247,44.10,12799,"B-13","Alloy 617","Plate",314626
"Cycle 199-200","CapPass",2368.69,"Qualified",0.00244,40.85,12800,"B-13","Alloy 617","Plate",314626
"Cycle 199-200","CapPass",2368.71,"Qualified",0.00242,37.53,12801,"B-13","Alloy 617","Plate",314626
"Cycle 199-200","CapPass",2368.74,"Qualified",0.00239,34.44,12802,"B-13","Alloy 617","Plate",314626
"Cycle 199-200","CapPass",2368.77,"Qualified",0.00236,31.48,12803,"B-13","Alloy 617","Plate",314626
"Cycle 199-200","CapPass",2368.78,"Qualified",0.00235,29.94,12804,"B-13","Alloy 617","Plate",314626
"Cycle 199-200","CapPass",2368.79,"Qualified",0.00234,28.41,12805,"B-13","Alloy 617","Plate",314626
"Cycle 199-200","CapPass",2368.82,"Qualified",0.00231,25.46,12806,"B-13","Alloy 617","Plate",314626
"Cycle 199-200","CapPass",2368.85,"Qualified",0.00229,22.33,12807,"B-13","Alloy 617","Plate",314626
"Cycle 199-200","CapPass",2368.87,"Qualified",0.00226,19.49,12808,"B-13","Alloy 617","Plate",314626
"Cycle 199-200","CapPass",2368.90,"Qualified",0.00224,16.44,12809,"B-13","Alloy 617","Plate",314626
"Cycle 199-200","CapPass",2368.93,"Qualified",0.00221,13.59,12810,"B-13","Alloy 617","Plate",314626
"Cycle 199-200","CapPass",2368.96,"Qualified",0.00219,10.79,12811,"B-13","Alloy 617","Plate",314626
"Cycle 199-200","CapPass",2368.98,"Qualified",0.00216,7.74,12812,"B-13","Alloy 617","Plate",314626
"Cycle 199-200","CapPass",2369.01,"Qualified",0.00214,5.21,12813,"B-13","Alloy 617","Plate",314626
"Cycle 199-200","CapPass",2369.03,"Qualified",0.00211,2.49,12814,"B-13","Alloy 617","Plate",314626
"Cycle 199-200","CapPass",2369.06,"Qualified",0.00208,-0.49,12815,"B-13","Alloy 617","Plate",314626
"Cycle 199-200","CapPass",2369.09,"Qualified",0.00206,-3.16,12816,"B-13","Alloy 617","Plate",314626
"Cycle 199-200","CapPass",2369.12,"Qualified",0.00203,-5.87,12817,"B-13","Alloy 617","Plate",314626
"Cycle 199-200","CapPass",2369.15,"Qualified",0.00201,-8.69,12818,"B-13","Alloy 617","Plate",314626
"Cycle 199-200","CapPass",2369.17,"Qualified",0.00198,-11.31,12819,"B-13","Alloy 617","Plate",314626
"Cycle 199-200","CapPass",2369.20,"Qualified",0.00196,-13.83,12820,"B-13","Alloy 617","Plate",314626
"Cycle 199-200","CapPass",2369.23,"Qualified",0.00193,-16.51,12821,"B-13","Alloy 617","Plate",314626
"Cycle 199-200","CapPass",2369.25,"Qualified",0.00191,-18.57,12822,"B-13","Alloy 617","Plate",314626
"Cycle 199-200","CapPass",2369.28,"Qualified",0.00188,-20.39,12823,"B-13","Alloy 617","Plate",314626
"Cycle 199-200","CapPass",2369.32,"Qualified",0.00186,-22.14,12824,"B-13","Alloy 617","Plate",314626
"Cycle 199-200","CapPass",2369.36,"Qualified",0.00183,-23.68,12825,"B-13","Alloy 617","Plate",314626
"Cycle 199-200","CapPass",2369.41,"Qualified",0.00181,-25.59,12826,"B-13","Alloy 617","Plate",314626
"Cycle 199-200","CapPass",2369.45,"Qualified",0.00178,-27.30,12827,"B-13","Alloy 617","Plate",314626
"Cycle 199-200","CapPass",2369.50,"Qualified",0.00175,-30.09,12828,"B-13","Alloy 617","Plate",314626
"Cycle 199-200","CapPass",2369.53,"Qualified",0.00173,-32.60,12829,"B-13","Alloy 617","Plate",314626
"Cycle 199-200","CapPass",2369.56,"Qualified",0.00170,-35.66,12830,"B-13","Alloy 617","Plate",314626
"Cycle 199-200","CapPass",2369.58,"Qualified",0.00168,-38.91,12831,"B-13","Alloy 617","Plate",314626
"Cycle 199-200","CapPass",2369.60,"Qualified",0.00165,-41.54,12832,"B-13","Alloy 617","Plate",314626
"Cycle 199-200","CapPass",2369.62,"Qualified",0.00163,-44.08,12833,"B-13","Alloy 617","Plate",314626
"Cycle 199-200","CapPass",2369.64,"Qualified",0.00160,-47.11,12834,"B-13","Alloy 617","Plate",314626
"Cycle 199-200","CapPass",2369.66,"Qualified",0.00158,-49.65,12835,"B-13","Alloy 617","Plate",314626
"Cycle 199-200","CapPass",2369.68,"Qualified",0.00155,-51.71,12836,"B-13","Alloy 617","Plate",314626
"Cycle 199-200","CapPass",2369.70,"Qualified",0.00152,-53.97,12837,"B-13","Alloy 617","Plate",314626
"Cycle 199-200","CapPass",2369.72,"Qualified",0.00150,-56.02,12838,"B-13","Alloy 617","Plate",314626
"Cycle 199-200","CapPass",2369.74,"Qualified",0.00147,-57.85,12839,"B-13","Alloy 617","Plate",314626
"Cycle 199-200","CapPass",2369.76,"Qualified",0.00145,-59.90,12840,"B-13","Alloy 617","Plate",314626
"Cycle 199-200","CapPass",2369.78,"Qualified",0.00142,-61.50,12841,"B-13","Alloy 617","Plate",314626
"Cycle 199-200","CapPass",2369.78,"Qualified",0.00142,-61.55,12842,"B-13","Alloy 617","Plate",314626
"Cycle 199-200","CapPass",2369.81,"Qualified",0.00140,-63.26,12843,"B-13","Alloy 617","Plate",314626
"Cycle 199-200","CapPass",2369.83,"Qualified",0.00137,-64.92,12844,"B-13","Alloy 617","Plate",314626
"Cycle 199-200","CapPass",2369.86,"Qualified",0.00135,-66.26,12845,"B-13","Alloy 617","Plate",314626
"Cycle 199-200","CapPass",2369.88,"Qualified",0.00132,-67.62,12846,"B-13","Alloy 617","Plate",314626
"Cycle 199-200","CapPass",2369.91,"Qualified",0.00130,-69.17,12847,"B-13","Alloy 617","Plate",314626
"Cycle 199-200","CapPass",2369.94,"Qualified",0.00127,-70.49,12848,"B-13","Alloy 617","Plate",314626
"Cycle 199-200","CapPass",2369.97,"Qualified",0.00125,-71.99,12849,"B-13","Alloy 617","Plate",314626
"Cycle 199-200","CapPass",2370.00,"Qualified",0.00122,-73.32,12850,"B-13","Alloy 617","Plate",314626
"Cycle 199-200","CapPass",2370.03,"Qualified",0.00119,-74.88,12851,"B-13","Alloy 617","Plate",314626
"Cycle 199-200","CapPass",2370.06,"Qualified",0.00117,-76.18,12852,"B-13","Alloy 617","Plate",314626
"Cycle 199-200","CapPass",2370.09,"Qualified",0.00114,-77.82,12853,"B-13","Alloy 617","Plate",314626
"Cycle 199-200","CapPass",2370.12,"Qualified",0.00112,-79.39,12854,"B-13","Alloy 617","Plate",314626
"Cycle 199-200","CapPass",2370.14,"Qualified",0.00109,-80.83,12855,"B-13","Alloy 617","Plate",314626
"Cycle 199-200","CapPass",2370.17,"Qualified",0.00107,-82.26,12856,"B-13","Alloy 617","Plate",314626
"Cycle 199-200","CapPass",2370.20,"Qualified",0.00104,-83.94,12857,"B-13","Alloy 617","Plate",314626
"Cycle 199-200","CapPass",2370.22,"Qualified",0.00102,-85.57,12858,"B-13","Alloy 617","Plate",314626
"Cycle 199-200","CapPass",2370.25,"Qualified",0.00099,-86.88,12859,"B-13","Alloy 617","Plate",314626
"Cycle 199-200","CapPass",2370.28,"Qualified",0.00097,-88.60,12860,"B-13","Alloy 617","Plate",314626
"Cycle 199-200","CapPass",2370.30,"Qualified",0.00094,-90.12,12861,"B-13","Alloy 617","Plate",314626
"Cycle 199-200","CapPass",2370.33,"Qualified",0.00092,-91.59,12862,"B-13","Alloy 617","Plate",314626
"Cycle 199-200","CapPass",2370.35,"Qualified",0.00089,-93.15,12863,"B-13","Alloy 617","Plate",314626
"Cycle 199-200","CapPass",2370.38,"Qualified",0.00087,-94.74,12864,"B-13","Alloy 617","Plate",314626
"Cycle 199-200","CapPass",2370.40,"Qualified",0.00084,-96.76,12865,"B-13","Alloy 617","Plate",314626
"Cycle 199-200","CapPass",2370.42,"Qualified",0.00081,-98.58,12866,"B-13","Alloy 617","Plate",314626
"Cycle 199-200","CapPass",2370.44,"Qualified",0.00079,-100.4,12867,"B-13","Alloy 617","Plate",314626
"Cycle 199-200","CapPass",2370.47,"Qualified",0.00076,-102.6,12868,"B-13","Alloy 617","Plate",314626
"Cycle 199-200","CapPass",2370.48,"Qualified",0.00074,-104.2,12869,"B-13","Alloy 617","Plate",314626
"Cycle 199-200","CapPass",2370.50,"Qualified",0.00071,-106.2,12870,"B-13","Alloy 617","Plate",314626
"Cycle 199-200","CapPass",2370.52,"Qualified",0.00069,-108.1,12871,"B-13","Alloy 617","Plate",314626
"Cycle 199-200","CapPass",2370.53,"Qualified",0.00066,-109.6,12872,"B-13","Alloy 617","Plate",314626
"Cycle 199-200","CapPass",2370.56,"Qualified",0.00064,-111.7,12873,"B-13","Alloy 617","Plate",314626
"Cycle 199-200","CapPass",2370.57,"Qualified",0.00061,-113.1,12874,"B-13","Alloy 617","Plate",314626
"Cycle 199-200","CapPass",2370.59,"Qualified",0.00058,-114.8,12875,"B-13","Alloy 617","Plate",314626
"Cycle 199-200","CapPass",2370.61,"Qualified",0.00056,-116.2,12876,"B-13","Alloy 617","Plate",314626
"Cycle 199-200","CapPass",2370.62,"Qualified",0.00053,-117.6,12877,"B-13","Alloy 617","Plate",314626
"Cycle 199-200","CapPass",2370.64,"Qualified",0.00050,-119.0,12878,"B-13","Alloy 617","Plate",314626
"Cycle 199-200","CapPass",2370.66,"Qualified",0.00048,-120.4,12879,"B-13","Alloy 617","Plate",314626
"Cycle 199-200","CapPass",2370.67,"Qualified",0.00045,-121.7,12880,"B-13","Alloy 617","Plate",314626
"Cycle 199-200","CapPass",2370.69,"Qualified",0.00043,-122.5,12881,"B-13","Alloy 617","Plate",314626
"Cycle 199-200","CapPass",2370.71,"Qualified",0.00040,-123.7,12882,"B-13","Alloy 617","Plate",314626
"Cycle 199-200","CapPass",2370.73,"Qualified",0.00038,-124.6,12883,"B-13","Alloy 617","Plate",314626
"Cycle 199-200","CapPass",2370.74,"Qualified",0.00035,-125.6,12884,"B-13","Alloy 617","Plate",314626
"Cycle 199-200","CapPass",2370.76,"Qualified",0.00032,-126.2,12885,"B-13","Alloy 617","Plate",314626
"Cycle 199-200","CapPass",2370.78,"Qualified",0.00030,-126.8,12886,"B-13","Alloy 617","Plate",314626
"Cycle 199-200","CapPass",2370.78,"Qualified",0.00030,-126.8,12887,"B-13","Alloy 617","Plate",314626
"Cycle 199-200","CapPass",2370.81,"Qualified",0.00027,-127.6,12888,"B-13","Alloy 617","Plate",314626
"Cycle 199-200","CapPass",2370.82,"Qualified",0.00025,-127.9,12889,"B-13","Alloy 617","Plate",314626
"Cycle 199-200","CapPass",2370.85,"Qualified",0.00022,-128.4,12890,"B-13","Alloy 617","Plate",314626
"Cycle 199-200","CapPass",2370.87,"Qualified",0.00020,-128.7,12891,"B-13","Alloy 617","Plate",314626
"Cycle 199-200","CapPass",2370.89,"Qualified",0.00017,-128.8,12892,"B-13","Alloy 617","Plate",314626
"Cycle 199-200","CapPass",2370.91,"Qualified",0.00014,-129.3,12893,"B-13","Alloy 617","Plate",314626
"Cycle 199-200","CapPass",2370.94,"Qualified",0.00012,-129.3,12894,"B-13","Alloy 617","Plate",314626
"Cycle 199-200","CapPass",2370.96,"Qualified",0.00009,-129.5,12895,"B-13","Alloy 617","Plate",314626
"Cycle 199-200","CapPass",2370.99,"Qualified",0.00007,-129.5,12896,"B-13","Alloy 617","Plate",314626
"Cycle 199-200","CapPass",2371.01,"Qualified",0.00004,-129.5,12897,"B-13","Alloy 617","Plate",314626
"Cycle 199-200","CapPass",2371.04,"Qualified",0.00002,-129.6,12898,"B-13","Alloy 617","Plate",314626
"Cycle 199-200","CapPass",2371.06,"Qualified",-0.00001,-129.6,12899,"B-13","Alloy 617","Plate",314626
"Cycle 199-200","CapPass",2371.09,"Qualified",-0.00003,-129.6,12900,"B-13","Alloy 617","Plate",314626
"Cycle 199-200","CapPass",2371.11,"Qualified",-0.00006,-129.8,12901,"B-13","Alloy 617","Plate",314626
"Cycle 199-200","CapPass",2371.14,"Qualified",-0.00008,-129.8,12902,"B-13","Alloy 617","Plate",314626
"Cycle 199-200","CapPass",2371.17,"Qualified",-0.00011,-129.9,12903,"B-13","Alloy 617","Plate",314626
"Cycle 199-200","CapPass",2371.20,"Qualified",-0.00014,-130.0,12904,"B-13","Alloy 617","Plate",314626
"Cycle 199-200","CapPass",2371.22,"Qualified",-0.00016,-130.1,12905,"B-13","Alloy 617","Plate",314626
"Cycle 199-200","CapPass",2371.25,"Qualified",-0.00019,-130.5,12906,"B-13","Alloy 617","Plate",314626
"Cycle 199-200","CapPass",2371.27,"Qualified",-0.00021,-130.6,12907,"B-13","Alloy 617","Plate",314626
"Cycle 199-200","CapPass",2371.30,"Qualified",-0.00024,-131.0,12908,"B-13","Alloy 617","Plate",314626
"Cycle 199-200","CapPass",2371.33,"Qualified",-0.00026,-131.3,12909,"B-13","Alloy 617","Plate",314626
"Cycle 199-200","CapPass",2371.35,"Qualified",-0.00029,-131.5,12910,"B-13","Alloy 617","Plate",314626
"Cycle 199-200","CapPass",2371.38,"Qualified",-0.00031,-131.8,12911,"B-13","Alloy 617","Plate",314626
"Cycle 199-200","CapPass",2371.41,"Qualified",-0.00034,-132.1,12912,"B-13","Alloy 617","Plate",314626
"Cycle 199-200","CapPass",2371.43,"Qualified",-0.00037,-132.4,12913,"B-13","Alloy 617","Plate",314626
"Cycle 199-200","CapPass",2371.46,"Qualified",-0.00039,-132.9,12914,"B-13","Alloy 617","Plate",314626
"Cycle 199-200","CapPass",2371.49,"Qualified",-0.00042,-133.3,12915,"B-13","Alloy 617","Plate",314626
"Cycle 199-200","CapPass",2371.51,"Qualified",-0.00044,-133.7,12916,"B-13","Alloy 617","Plate",314626
"Cycle 199-200","CapPass",2371.54,"Qualified",-0.00047,-134.1,12917,"B-13","Alloy 617","Plate",314626
"Cycle 199-200","CapPass",2371.56,"Qualified",-0.00049,-134.5,12918,"B-13","Alloy 617","Plate",314626
"Cycle 199-200","CapPass",2371.59,"Qualified",-0.00052,-134.9,12919,"B-13","Alloy 617","Plate",314626
"Cycle 199-200","CapPass",2371.61,"Qualified",-0.00054,-135.4,12920,"B-13","Alloy 617","Plate",314626
"Cycle 199-200","CapPass",2371.64,"Qualified",-0.00057,-135.7,12921,"B-13","Alloy 617","Plate",314626
"Cycle 199-200","CapPass",2371.66,"Qualified",-0.00060,-136.1,12922,"B-13","Alloy 617","Plate",314626
"Cycle 199-200","CapPass",2371.69,"Qualified",-0.00062,-136.5,12923,"B-13","Alloy 617","Plate",314626
"Cycle 199-200","CapPass",2371.71,"Qualified",-0.00065,-136.7,12924,"B-13","Alloy 617","Plate",314626
"Cycle 199-200","CapPass",2371.74,"Qualified",-0.00067,-137.0,12925,"B-13","Alloy 617","Plate",314626
"Cycle 199-200","CapPass",2371.76,"Qualified",-0.00070,-137.4,12926,"B-13","Alloy 617","Plate",314626
"Cycle 199-200","CapPass",2371.78,"Qualified",-0.00072,-137.8,12927,"B-13","Alloy 617","Plate",314626
"Cycle 199-200","CapPass",2371.78,"Qualified",-0.00072,-137.7,12928,"B-13","Alloy 617","Plate",314626
"Cycle 199-200","CapPass",2371.81,"Qualified",-0.00075,-137.9,12929,"B-13","Alloy 617","Plate",314626
"Cycle 199-200","CapPass",2371.83,"Qualified",-0.00077,-138.2,12930,"B-13","Alloy 617","Plate",314626
"Cycle 199-200","CapPass",2371.86,"Qualified",-0.00080,-138.5,12931,"B-13","Alloy 617","Plate",314626
"Cycle 199-200","CapPass",2371.88,"Qualified",-0.00082,-138.7,12932,"B-13","Alloy 617","Plate",314626
"Cycle 199-200","CapPass",2371.91,"Qualified",-0.00085,-138.8,12933,"B-13","Alloy 617","Plate",314626
"Cycle 199-200","CapPass",2371.93,"Qualified",-0.00088,-138.9,12934,"B-13","Alloy 617","Plate",314626
"Cycle 199-200","CapPass",2371.96,"Qualified",-0.00090,-139.1,12935,"B-13","Alloy 617","Plate",314626
"Cycle 199-200","CapPass",2371.98,"Qualified",-0.00093,-139.2,12936,"B-13","Alloy 617","Plate",314626
"Cycle 199-200","CapPass",2372.01,"Qualified",-0.00095,-139.3,12937,"B-13","Alloy 617","Plate",314626
"Cycle 199-200","CapPass",2372.03,"Qualified",-0.00098,-139.4,12938,"B-13","Alloy 617","Plate",314626
"Cycle 199-200","CapPass",2372.06,"Qualified",-0.00100,-139.5,12939,"B-13","Alloy 617","Plate",314626
"Cycle 199-200","CapPass",2372.08,"Qualified",-0.00103,-139.6,12940,"B-13","Alloy 617","Plate",314626
"Cycle 199-200","CapPass",2372.11,"Qualified",-0.00105,-139.8,12941,"B-13","Alloy 617","Plate",314626
"Cycle 199-200","CapPass",2372.13,"Qualified",-0.00108,-139.9,12942,"B-13","Alloy 617","Plate",314626
"Cycle 199-200","CapPass",2372.16,"Qualified",-0.00110,-140.0,12943,"B-13","Alloy 617","Plate",314626
"Cycle 199-200","CapPass",2372.18,"Qualified",-0.00113,-140.0,12944,"B-13","Alloy 617","Plate",314626
"Cycle 199-200","CapPass",2372.21,"Qualified",-0.00116,-140.2,12945,"B-13","Alloy 617","Plate",314626
"Cycle 199-200","CapPass",2372.24,"Qualified",-0.00118,-140.4,12946,"B-13","Alloy 617","Plate",314626
"Cycle 199-200","CapPass",2372.26,"Qualified",-0.00121,-140.6,12947,"B-13","Alloy 617","Plate",314626
"Cycle 199-200","CapPass",2372.29,"Qualified",-0.00123,-140.6,12948,"B-13","Alloy 617","Plate",314626
"Cycle 199-200","CapPass",2372.31,"Qualified",-0.00126,-140.7,12949,"B-13","Alloy 617","Plate",314626
"Cycle 199-200","CapPass",2372.34,"Qualified",-0.00128,-140.9,12950,"B-13","Alloy 617","Plate",314626
"Cycle 199-200","CapPass",2372.36,"Qualified",-0.00131,-140.9,12951,"B-13","Alloy 617","Plate",314626
"Cycle 199-200","CapPass",2372.39,"Qualified",-0.00133,-141.2,12952,"B-13","Alloy 617","Plate",314626
"Cycle 199-200","CapPass",2372.41,"Qualified",-0.00136,-141.3,12953,"B-13","Alloy 617","Plate",314626
"Cycle 199-200","CapPass",2372.44,"Qualified",-0.00138,-141.5,12954,"B-13","Alloy 617","Plate",314626
"Cycle 199-200","CapPass",2372.46,"Qualified",-0.00141,-141.6,12955,"B-13","Alloy 617","Plate",314626
"Cycle 199-200","CapPass",2372.49,"Qualified",-0.00144,-141.7,12956,"B-13","Alloy 617","Plate",314626
"Cycle 199-200","CapPass",2372.52,"Qualified",-0.00146,-141.9,12957,"B-13","Alloy 617","Plate",314626
"Cycle 199-200","CapPass",2372.54,"Qualified",-0.00149,-142.0,12958,"B-13","Alloy 617","Plate",314626
"Cycle 199-200","CapPass",2372.57,"Qualified",-0.00151,-142.4,12959,"B-13","Alloy 617","Plate",314626
"Cycle 199-200","CapPass",2372.59,"Qualified",-0.00154,-142.5,12960,"B-13","Alloy 617","Plate",314626
"Cycle 199-200","CapPass",2372.62,"Qualified",-0.00156,-142.5,12961,"B-13","Alloy 617","Plate",314626
"Cycle 199-200","CapPass",2372.64,"Qualified",-0.00159,-142.6,12962,"B-13","Alloy 617","Plate",314626
"Cycle 199-200","CapPass",2372.67,"Qualified",-0.00161,-142.8,12963,"B-13","Alloy 617","Plate",314626
"Cycle 199-200","CapPass",2372.69,"Qualified",-0.00164,-143.0,12964,"B-13","Alloy 617","Plate",314626
"Cycle 199-200","CapPass",2372.72,"Qualified",-0.00167,-143.1,12965,"B-13","Alloy 617","Plate",314626
"Cycle 199-200","CapPass",2372.74,"Qualified",-0.00169,-143.2,12966,"B-13","Alloy 617","Plate",314626
"Cycle 199-200","CapPass",2372.77,"Qualified",-0.00172,-143.3,12967,"B-13","Alloy 617","Plate",314626
"Cycle 199-200","CapPass",2372.78,"Qualified",-0.00173,-143.4,12968,"B-13","Alloy 617","Plate",314626
"Cycle 199-200","CapPass",2372.79,"Qualified",-0.00174,-143.4,12969,"B-13","Alloy 617","Plate",314626
"Cycle 199-200","CapPass",2372.82,"Qualified",-0.00177,-143.5,12970,"B-13","Alloy 617","Plate",314626
"Cycle 199-200","CapPass",2372.84,"Qualified",-0.00179,-143.6,12971,"B-13","Alloy 617","Plate",314626
"Cycle 199-200","CapPass",2372.87,"Qualified",-0.00182,-143.7,12972,"B-13","Alloy 617","Plate",314626
"Cycle 199-200","CapPass",2372.89,"Qualified",-0.00184,-143.9,12973,"B-13","Alloy 617","Plate",314626
"Cycle 199-200","CapPass",2372.92,"Qualified",-0.00187,-144.0,12974,"B-13","Alloy 617","Plate",314626
"Cycle 199-200","CapPass",2372.94,"Qualified",-0.00190,-144.0,12975,"B-13","Alloy 617","Plate",314626
"Cycle 199-200","CapPass",2372.97,"Qualified",-0.00192,-144.1,12976,"B-13","Alloy 617","Plate",314626
"Cycle 199-200","CapPass",2372.99,"Qualified",-0.00195,-144.1,12977,"B-13","Alloy 617","Plate",314626
"Cycle 199-200","CapPass",2373.02,"Qualified",-0.00197,-144.1,12978,"B-13","Alloy 617","Plate",314626
"Cycle 199-200","CapPass",2373.04,"Qualified",-0.00200,-144.1,12979,"B-13","Alloy 617","Plate",314626
"Cycle 199-200","CapPass",2373.07,"Qualified",-0.00202,-144.2,12980,"B-13","Alloy 617","Plate",314626
"Cycle 199-200","CapPass",2373.09,"Qualified",-0.00205,-144.2,12981,"B-13","Alloy 617","Plate",314626
"Cycle 199-200","CapPass",2373.12,"Qualified",-0.00207,-144.2,12982,"B-13","Alloy 617","Plate",314626
"Cycle 199-200","CapPass",2373.14,"Qualified",-0.00210,-144.1,12983,"B-13","Alloy 617","Plate",314626
"Cycle 199-200","CapPass",2373.17,"Qualified",-0.00212,-144.1,12984,"B-13","Alloy 617","Plate",314626
"Cycle 199-200","CapPass",2373.19,"Qualified",-0.00215,-144.2,12985,"B-13","Alloy 617","Plate",314626
"Cycle 199-200","CapPass",2373.22,"Qualified",-0.00218,-144.2,12986,"B-13","Alloy 617","Plate",314626
"Cycle 199-200","CapPass",2373.24,"Qualified",-0.00220,-144.2,12987,"B-13","Alloy 617","Plate",314626
"Cycle 199-200","CapPass",2373.27,"Qualified",-0.00223,-144.2,12988,"B-13","Alloy 617","Plate",314626
"Cycle 199-200","CapPass",2373.29,"Qualified",-0.00225,-144.0,12989,"B-13","Alloy 617","Plate",314626
"Cycle 199-200","CapPass",2373.32,"Qualified",-0.00228,-144.1,12990,"B-13","Alloy 617","Plate",314626
"Cycle 199-200","CapPass",2373.34,"Qualified",-0.00230,-143.9,12991,"B-13","Alloy 617","Plate",314626
"Cycle 199-200","CapPass",2373.37,"Qualified",-0.00233,-144.0,12992,"B-13","Alloy 617","Plate",314626
"Cycle 199-200","CapPass",2373.39,"Qualified",-0.00235,-144.0,12993,"B-13","Alloy 617","Plate",314626
"Cycle 199-200","CapPass",2373.42,"Qualified",-0.00238,-144.0,12994,"B-13","Alloy 617","Plate",314626
"Cycle 199-200","CapPass",2373.45,"Qualified",-0.00240,-143.9,12995,"B-13","Alloy 617","Plate",314626
"Cycle 199-200","CapPass",2373.47,"Qualified",-0.00243,-143.8,12996,"B-13","Alloy 617","Plate",314626
"Cycle 199-200","CapPass",2373.50,"Qualified",-0.00246,-144.0,12997,"B-13","Alloy 617","Plate",314626
"Cycle 199-200","CapPass",2373.53,"Qualified",-0.00248,-144.1,12998,"B-13","Alloy 617","Plate",314626
"Cycle 199-200","CapPass",2373.56,"Qualified",-0.00251,-144.0,12999,"B-13","Alloy 617","Plate",314626
"Cycle 199-200","CapPass",2373.58,"Qualified",-0.00253,-144.3,13000,"B-13","Alloy 617","Plate",314626
"Cycle 199-200","CapPass",2373.61,"Qualified",-0.00256,-144.4,13001,"B-13","Alloy 617","Plate",314626
"Cycle 199-200","CapPass",2373.64,"Qualified",-0.00258,-144.7,13002,"B-13","Alloy 617","Plate",314626
"Cycle 199-200","CapPass",2373.66,"Qualified",-0.00261,-144.8,13003,"B-13","Alloy 617","Plate",314626
"Cycle 199-200","CapPass",2373.69,"Qualified",-0.00263,-145.0,13004,"B-13","Alloy 617","Plate",314626
"Cycle 199-200","CapPass",2373.71,"Qualified",-0.00266,-145.2,13005,"B-13","Alloy 617","Plate",314626
"Cycle 199-200","CapPass",2373.73,"Qualified",-0.00269,-145.5,13006,"B-13","Alloy 617","Plate",314626
"Cycle 199-200","CapPass",2373.76,"Qualified",-0.00271,-145.5,13007,"B-13","Alloy 617","Plate",314626
"Cycle 199-200","CapPass",2373.78,"Qualified",-0.00274,-145.9,13008,"B-13","Alloy 617","Plate",314626
"Cycle 199-200","CapPass",2373.81,"Qualified",-0.00276,-146.0,13009,"B-13","Alloy 617","Plate",314626
"Cycle 199-200","CapPass",2373.83,"Qualified",-0.00279,-146.0,13010,"B-13","Alloy 617","Plate",314626
"Cycle 199-200","CapPass",2373.86,"Qualified",-0.00281,-146.1,13011,"B-13","Alloy 617","Plate",314626
"Cycle 199-200","CapPass",2373.88,"Qualified",-0.00284,-146.3,13012,"B-13","Alloy 617","Plate",314626
"Cycle 199-200","CapPass",2373.91,"Qualified",-0.00286,-146.4,13013,"B-13","Alloy 617","Plate",314626
"Cycle 199-200","CapPass",2373.94,"Qualified",-0.00289,-146.4,13014,"B-13","Alloy 617","Plate",314626
"Cycle 199-200","CapPass",2373.96,"Qualified",-0.00291,-146.5,13015,"B-13","Alloy 617","Plate",314626
"Cycle 199-200","CapPass",2373.99,"Qualified",-0.00294,-146.6,13016,"B-13","Alloy 617","Plate",314626
"Cycle 199-200","CapPass",2374.01,"Qualified",-0.00297,-146.7,13017,"B-13","Alloy 617","Plate",314626
"Cycle 199-200","CapPass",2374.04,"Qualified",-0.00299,-146.3,13018,"B-13","Alloy 617","Plate",314626
"Cycle 199-200","CapPass",2374.06,"Qualified",-0.00302,-145.4,13019,"B-13","Alloy 617","Plate",314626
"Cycle 199-200","CapPass",2374.11,"Qualified",-0.00304,-142.1,13020,"B-13","Alloy 617","Plate",314626
"Cycle 199-200","CapPass",2374.20,"Qualified",-0.00302,-124.0,13021,"B-13","Alloy 617","Plate",314626
"Cycle 199-200","CapPass",2374.23,"Qualified",-0.00299,-117.9,13022,"B-13","Alloy 617","Plate",314626
"Cycle 199-200","CapPass",2374.25,"Qualified",-0.00297,-112.8,13023,"B-13","Alloy 617","Plate",314626
"Cycle 199-200","CapPass",2374.27,"Qualified",-0.00294,-108.0,13024,"B-13","Alloy 617","Plate",314626
"Cycle 199-200","CapPass",2374.28,"Qualified",-0.00291,-103.4,13025,"B-13","Alloy 617","Plate",314626
"Cycle 199-200","CapPass",2374.30,"Qualified",-0.00289,-99.12,13026,"B-13","Alloy 617","Plate",314626
"Cycle 199-200","CapPass",2374.32,"Qualified",-0.00286,-95.14,13027,"B-13","Alloy 617","Plate",314626
"Cycle 199-200","CapPass",2374.34,"Qualified",-0.00284,-91.28,13028,"B-13","Alloy 617","Plate",314626
"Cycle 199-200","CapPass",2374.35,"Qualified",-0.00281,-87.59,13029,"B-13","Alloy 617","Plate",314626
"Cycle 199-200","CapPass",2374.37,"Qualified",-0.00279,-83.86,13030,"B-13","Alloy 617","Plate",314626
"Cycle 199-200","CapPass",2374.39,"Qualified",-0.00276,-79.99,13031,"B-13","Alloy 617","Plate",314626
"Cycle 199-200","CapPass",2374.41,"Qualified",-0.00273,-76.54,13032,"B-13","Alloy 617","Plate",314626
