Repository: js-molina/fatigue-A617

File: data/950C/Strain rate 0.001/0.60% strain/HTM_A20_Cycles_B13.csv (part 9 of 14)
"Cycle Label","Data State","Elapsed Time Sec","Qual State","Strain","Stress Mpa","Count","Sample","Alloy","Material_Form","Heat"
"Cycle 199-200","CapPass",2374.42,"Qualified",-0.00271,-72.95,13033,"B-13","Alloy 617","Plate",314626
"Cycle 199-200","CapPass",2374.45,"Qualified",-0.00268,-69.51,13034,"B-13","Alloy 617","Plate",314626
"Cycle 199-200","CapPass",2374.46,"Qualified",-0.00266,-66.25,13035,"B-13","Alloy 617","Plate",314626
"Cycle 199-200","CapPass",2374.49,"Qualified",-0.00263,-62.70,13036,"B-13","Alloy 617","Plate",314626
"Cycle 199-200","CapPass",2374.51,"Qualified",-0.00261,-59.17,13037,"B-13","Alloy 617","Plate",314626
"Cycle 199-200","CapPass",2374.53,"Qualified",-0.00258,-56.04,13038,"B-13","Alloy 617","Plate",314626
"Cycle 199-200","CapPass",2374.56,"Qualified",-0.00256,-52.59,13039,"B-13","Alloy 617","Plate",314626
"Cycle 199-200","CapPass",2374.59,"Qualified",-0.00253,-49.23,13040,"B-13","Alloy 617","Plate",314626
"Cycle 199-200","CapPass",2374.61,"Qualified",-0.00250,-45.79,13041,"B-13","Alloy 617","Plate",314626
"Cycle 199-200","CapPass",2374.64,"Qualified",-0.00248,-42.48,13042,"B-13","Alloy 617","Plate",314626
"Cycle 199-200","CapPass",2374.67,"Qualified",-0.00245,-39.38,13043,"B-13","Alloy 617","Plate",314626
"Cycle 199-200","CapPass",2374.70,"Qualified",-0.00243,-35.89,13044,"B-13","Alloy 617","Plate",314626
"Cycle 199-200","CapPass",2374.72,"Qualified",-0.00240,-32.71,13045,"B-13","Alloy 617","Plate",314626
"Cycle 199-200","CapPass",2374.75,"Qualified",-0.00238,-29.82,13046,"B-13","Alloy 617","Plate",314626
"Cycle 199-200","CapPass",2374.78,"Qualified",-0.00235,-26.47,13047,"B-13","Alloy 617","Plate",314626
"Cycle 199-200","CapPass",2374.78,"Qualified",-0.00235,-26.21,13048,"B-13","Alloy 617","Plate",314626
"Cycle 199-200","CapPass",2374.81,"Qualified",-0.00233,-23.35,13049,"B-13","Alloy 617","Plate",314626
"Cycle 199-200","CapPass",2374.83,"Qualified",-0.00230,-20.35,13050,"B-13","Alloy 617","Plate",314626
"Cycle 199-200","CapPass",2374.86,"Qualified",-0.00228,-17.28,13051,"B-13","Alloy 617","Plate",314626
"Cycle 199-200","CapPass",2374.89,"Qualified",-0.00225,-14.27,13052,"B-13","Alloy 617","Plate",314626
"Cycle 199-200","CapPass",2374.91,"Qualified",-0.00223,-11.37,13053,"B-13","Alloy 617","Plate",314626
"Cycle 199-200","CapPass",2374.94,"Qualified",-0.00220,-8.55,13054,"B-13","Alloy 617","Plate",314626
"Cycle 199-200","CapPass",2374.96,"Qualified",-0.00217,-5.83,13055,"B-13","Alloy 617","Plate",314626
"Cycle 199-200","CapPass",2374.99,"Qualified",-0.00215,-2.96,13056,"B-13","Alloy 617","Plate",314626
"Cycle 199-200","CapPass",2375.02,"Qualified",-0.00212,-0.10,13057,"B-13","Alloy 617","Plate",314626
"Cycle 199-200","CapPass",2375.04,"Qualified",-0.00210,2.59,13058,"B-13","Alloy 617","Plate",314626
"Cycle 199-200","CapPass",2375.07,"Qualified",-0.00207,5.42,13059,"B-13","Alloy 617","Plate",314626
"Cycle 199-200","CapPass",2375.10,"Qualified",-0.00205,8.27,13060,"B-13","Alloy 617","Plate",314626
"Cycle 199-200","CapPass",2375.12,"Qualified",-0.00202,11.17,13061,"B-13","Alloy 617","Plate",314626
"Cycle 199-200","CapPass",2375.15,"Qualified",-0.00200,13.71,13062,"B-13","Alloy 617","Plate",314626
"Cycle 199-200","CapPass",2375.18,"Qualified",-0.00197,16.48,13063,"B-13","Alloy 617","Plate",314626
"Cycle 199-200","CapPass",2375.21,"Qualified",-0.00195,19.29,13064,"B-13","Alloy 617","Plate",314626
"Cycle 199-200","CapPass",2375.23,"Qualified",-0.00192,22.18,13065,"B-13","Alloy 617","Plate",314626
"Cycle 199-200","CapPass",2375.26,"Qualified",-0.00189,24.73,13066,"B-13","Alloy 617","Plate",314626
"Cycle 199-200","CapPass",2375.29,"Qualified",-0.00187,27.36,13067,"B-13","Alloy 617","Plate",314626
"Cycle 199-200","CapPass",2375.31,"Qualified",-0.00184,30.08,13068,"B-13","Alloy 617","Plate",314626
"Cycle 199-200","CapPass",2375.34,"Qualified",-0.00182,32.58,13069,"B-13","Alloy 617","Plate",314626
"Cycle 199-200","CapPass",2375.37,"Qualified",-0.00179,35.24,13070,"B-13","Alloy 617","Plate",314626
"Cycle 199-200","CapPass",2375.39,"Qualified",-0.00177,37.49,13071,"B-13","Alloy 617","Plate",314626
"Cycle 199-200","CapPass",2375.42,"Qualified",-0.00174,39.80,13072,"B-13","Alloy 617","Plate",314626
"Cycle 199-200","CapPass",2375.45,"Qualified",-0.00172,41.86,13073,"B-13","Alloy 617","Plate",314626
"Cycle 199-200","CapPass",2375.48,"Qualified",-0.00169,43.72,13074,"B-13","Alloy 617","Plate",314626
"Cycle 199-200","CapPass",2375.51,"Qualified",-0.00166,45.48,13075,"B-13","Alloy 617","Plate",314626
"Cycle 199-200","CapPass",2375.55,"Qualified",-0.00164,47.32,13076,"B-13","Alloy 617","Plate",314626
"Cycle 199-200","CapPass",2375.59,"Qualified",-0.00161,49.43,13077,"B-13","Alloy 617","Plate",314626
"Cycle 199-200","CapPass",2375.62,"Qualified",-0.00159,51.54,13078,"B-13","Alloy 617","Plate",314626
"Cycle 199-200","CapPass",2375.66,"Qualified",-0.00156,53.28,13079,"B-13","Alloy 617","Plate",314626
"Cycle 199-200","CapPass",2375.70,"Qualified",-0.00154,55.47,13080,"B-13","Alloy 617","Plate",314626
"Cycle 199-200","CapPass",2375.73,"Qualified",-0.00151,57.89,13081,"B-13","Alloy 617","Plate",314626
"Cycle 199-200","CapPass",2375.76,"Qualified",-0.00149,60.68,13082,"B-13","Alloy 617","Plate",314626
"Cycle 199-200","CapPass",2375.78,"Qualified",-0.00147,62.71,13083,"B-13","Alloy 617","Plate",314626
"Cycle 199-200","CapPass",2375.79,"Qualified",-0.00146,63.38,13084,"B-13","Alloy 617","Plate",314626
"Cycle 199-200","CapPass",2375.81,"Qualified",-0.00144,66.09,13085,"B-13","Alloy 617","Plate",314626
"Cycle 199-200","CapPass",2375.83,"Qualified",-0.00141,68.23,13086,"B-13","Alloy 617","Plate",314626
"Cycle 199-200","CapPass",2375.85,"Qualified",-0.00138,70.52,13087,"B-13","Alloy 617","Plate",314626
"Cycle 199-200","CapPass",2375.87,"Qualified",-0.00136,72.71,13088,"B-13","Alloy 617","Plate",314626
"Cycle 199-200","CapPass",2375.90,"Qualified",-0.00133,74.86,13089,"B-13","Alloy 617","Plate",314626
"Cycle 199-200","CapPass",2375.92,"Qualified",-0.00131,77.32,13090,"B-13","Alloy 617","Plate",314626
"Cycle 199-200","CapPass",2375.94,"Qualified",-0.00128,79.52,13091,"B-13","Alloy 617","Plate",314626
"Cycle 199-200","CapPass",2375.96,"Qualified",-0.00126,81.58,13092,"B-13","Alloy 617","Plate",314626
"Cycle 199-200","CapPass",2375.98,"Qualified",-0.00123,83.40,13093,"B-13","Alloy 617","Plate",314626
"Cycle 199-200","CapPass",2376.00,"Qualified",-0.00121,85.25,13094,"B-13","Alloy 617","Plate",314626
"Cycle 199-200","CapPass",2376.02,"Qualified",-0.00118,86.80,13095,"B-13","Alloy 617","Plate",314626
"Cycle 199-200","CapPass",2376.04,"Qualified",-0.00116,88.36,13096,"B-13","Alloy 617","Plate",314626
"Cycle 199-200","CapPass",2376.06,"Qualified",-0.00113,89.83,13097,"B-13","Alloy 617","Plate",314626
"Cycle 199-200","CapPass",2376.09,"Qualified",-0.00110,91.28,13098,"B-13","Alloy 617","Plate",314626
"Cycle 199-200","CapPass",2376.11,"Qualified",-0.00108,92.48,13099,"B-13","Alloy 617","Plate",314626
"Cycle 199-200","CapPass",2376.14,"Qualified",-0.00105,93.84,13100,"B-13","Alloy 617","Plate",314626
"Cycle 199-200","CapPass",2376.17,"Qualified",-0.00103,95.23,13101,"B-13","Alloy 617","Plate",314626
"Cycle 199-200","CapPass",2376.20,"Qualified",-0.00100,96.48,13102,"B-13","Alloy 617","Plate",314626
"Cycle 199-200","CapPass",2376.23,"Qualified",-0.00098,97.73,13103,"B-13","Alloy 617","Plate",314626
"Cycle 199-200","CapPass",2376.26,"Qualified",-0.00095,99.15,13104,"B-13","Alloy 617","Plate",314626
"Cycle 199-200","CapPass",2376.29,"Qualified",-0.00093,100.57,13105,"B-13","Alloy 617","Plate",314626
"Cycle 199-200","CapPass",2376.32,"Qualified",-0.00090,101.93,13106,"B-13","Alloy 617","Plate",314626
"Cycle 199-200","CapPass",2376.35,"Qualified",-0.00087,103.30,13107,"B-13","Alloy 617","Plate",314626
"Cycle 199-200","CapPass",2376.37,"Qualified",-0.00085,104.87,13108,"B-13","Alloy 617","Plate",314626
"Cycle 199-200","CapPass",2376.40,"Qualified",-0.00082,106.13,13109,"B-13","Alloy 617","Plate",314626
"Cycle 199-200","CapPass",2376.43,"Qualified",-0.00080,107.56,13110,"B-13","Alloy 617","Plate",314626
"Cycle 199-200","CapPass",2376.45,"Qualified",-0.00077,108.89,13111,"B-13","Alloy 617","Plate",314626
"Cycle 199-200","CapPass",2376.48,"Qualified",-0.00075,110.27,13112,"B-13","Alloy 617","Plate",314626
"Cycle 199-200","CapPass",2376.50,"Qualified",-0.00072,111.53,13113,"B-13","Alloy 617","Plate",314626
"Cycle 199-200","CapPass",2376.53,"Qualified",-0.00070,112.85,13114,"B-13","Alloy 617","Plate",314626
"Cycle 199-200","CapPass",2376.55,"Qualified",-0.00067,114.08,13115,"B-13","Alloy 617","Plate",314626
"Cycle 199-200","CapPass",2376.57,"Qualified",-0.00064,115.35,13116,"B-13","Alloy 617","Plate",314626
"Cycle 199-200","CapPass",2376.60,"Qualified",-0.00062,116.38,13117,"B-13","Alloy 617","Plate",314626
"Cycle 199-200","CapPass",2376.62,"Qualified",-0.00059,117.66,13118,"B-13","Alloy 617","Plate",314626
"Cycle 199-200","CapPass",2376.65,"Qualified",-0.00057,118.72,13119,"B-13","Alloy 617","Plate",314626
"Cycle 199-200","CapPass",2376.67,"Qualified",-0.00054,119.83,13120,"B-13","Alloy 617","Plate",314626
"Cycle 199-200","CapPass",2376.70,"Qualified",-0.00052,120.78,13121,"B-13","Alloy 617","Plate",314626
"Cycle 199-200","CapPass",2376.72,"Qualified",-0.00049,121.85,13122,"B-13","Alloy 617","Plate",314626
"Cycle 199-200","CapPass",2376.74,"Qualified",-0.00047,123.18,13123,"B-13","Alloy 617","Plate",314626
"Cycle 199-200","CapPass",2376.77,"Qualified",-0.00044,124.40,13124,"B-13","Alloy 617","Plate",314626
"Cycle 199-200","CapPass",2376.78,"Qualified",-0.00042,125.30,13125,"B-13","Alloy 617","Plate",314626
"Cycle 199-200","CapPass",2376.79,"Qualified",-0.00041,125.80,13126,"B-13","Alloy 617","Plate",314626
"Cycle 199-200","CapPass",2376.81,"Qualified",-0.00039,127.24,13127,"B-13","Alloy 617","Plate",314626
"Cycle 199-200","CapPass",2376.83,"Qualified",-0.00036,128.50,13128,"B-13","Alloy 617","Plate",314626
"Cycle 199-200","CapPass",2376.85,"Qualified",-0.00034,129.87,13129,"B-13","Alloy 617","Plate",314626
"Cycle 199-200","CapPass",2376.87,"Qualified",-0.00031,131.04,13130,"B-13","Alloy 617","Plate",314626
"Cycle 199-200","CapPass",2376.89,"Qualified",-0.00029,132.32,13131,"B-13","Alloy 617","Plate",314626
"Cycle 199-200","CapPass",2376.91,"Qualified",-0.00026,133.57,13132,"B-13","Alloy 617","Plate",314626
"Cycle 199-200","CapPass",2376.92,"Qualified",-0.00023,134.64,13133,"B-13","Alloy 617","Plate",314626
"Cycle 199-200","CapPass",2376.94,"Qualified",-0.00021,135.70,13134,"B-13","Alloy 617","Plate",314626
"Cycle 199-200","CapPass",2376.96,"Qualified",-0.00018,136.88,13135,"B-13","Alloy 617","Plate",314626
"Cycle 199-200","CapPass",2376.98,"Qualified",-0.00016,137.78,13136,"B-13","Alloy 617","Plate",314626
"Cycle 199-200","CapPass",2376.99,"Qualified",-0.00013,138.57,13137,"B-13","Alloy 617","Plate",314626
"Cycle 199-200","CapPass",2377.01,"Qualified",-0.00011,139.35,13138,"B-13","Alloy 617","Plate",314626
"Cycle 199-200","CapPass",2377.03,"Qualified",-0.00008,140.09,13139,"B-13","Alloy 617","Plate",314626
"Cycle 199-200","CapPass",2377.05,"Qualified",-0.00006,140.61,13140,"B-13","Alloy 617","Plate",314626
"Cycle 199-200","CapPass",2377.07,"Qualified",-0.00003,141.13,13141,"B-13","Alloy 617","Plate",314626
"Cycle 199-200","CapPass",2377.09,"Qualified",-0.00000,141.53,13142,"B-13","Alloy 617","Plate",314626
"Cycle 199-200","CapPass",2377.11,"Qualified",0.00002,141.91,13143,"B-13","Alloy 617","Plate",314626
"Cycle 199-200","CapPass",2377.13,"Qualified",0.00005,142.18,13144,"B-13","Alloy 617","Plate",314626
"Cycle 199-200","CapPass",2377.15,"Qualified",0.00007,142.19,13145,"B-13","Alloy 617","Plate",314626
"Cycle 199-200","CapPass",2377.17,"Qualified",0.00010,142.34,13146,"B-13","Alloy 617","Plate",314626
"Cycle 199-200","CapPass",2377.19,"Qualified",0.00012,142.27,13147,"B-13","Alloy 617","Plate",314626
"Cycle 199-200","CapPass",2377.21,"Qualified",0.00015,142.19,13148,"B-13","Alloy 617","Plate",314626
"Cycle 199-200","CapPass",2377.23,"Qualified",0.00018,142.12,13149,"B-13","Alloy 617","Plate",314626
"Cycle 199-200","CapPass",2377.26,"Qualified",0.00020,142.06,13150,"B-13","Alloy 617","Plate",314626
"Cycle 199-200","CapPass",2377.28,"Qualified",0.00023,141.80,13151,"B-13","Alloy 617","Plate",314626
"Cycle 199-200","CapPass",2377.30,"Qualified",0.00025,141.49,13152,"B-13","Alloy 617","Plate",314626
"Cycle 199-200","CapPass",2377.33,"Qualified",0.00028,141.29,13153,"B-13","Alloy 617","Plate",314626
"Cycle 199-200","CapPass",2377.35,"Qualified",0.00030,140.93,13154,"B-13","Alloy 617","Plate",314626
"Cycle 199-200","CapPass",2377.38,"Qualified",0.00033,140.58,13155,"B-13","Alloy 617","Plate",314626
"Cycle 199-200","CapPass",2377.40,"Qualified",0.00035,140.23,13156,"B-13","Alloy 617","Plate",314626
"Cycle 199-200","CapPass",2377.43,"Qualified",0.00038,140.07,13157,"B-13","Alloy 617","Plate",314626
"Cycle 199-200","CapPass",2377.46,"Qualified",0.00040,139.83,13158,"B-13","Alloy 617","Plate",314626
"Cycle 199-200","CapPass",2377.49,"Qualified",0.00043,139.40,13159,"B-13","Alloy 617","Plate",314626
"Cycle 199-200","CapPass",2377.51,"Qualified",0.00045,139.26,13160,"B-13","Alloy 617","Plate",314626
"Cycle 199-200","CapPass",2377.54,"Qualified",0.00048,139.28,13161,"B-13","Alloy 617","Plate",314626
"Cycle 199-200","CapPass",2377.57,"Qualified",0.00051,139.07,13162,"B-13","Alloy 617","Plate",314626
"Cycle 199-200","CapPass",2377.59,"Qualified",0.00053,139.29,13163,"B-13","Alloy 617","Plate",314626
"Cycle 199-200","CapPass",2377.62,"Qualified",0.00056,139.08,13164,"B-13","Alloy 617","Plate",314626
"Cycle 199-200","CapPass",2377.65,"Qualified",0.00058,139.15,13165,"B-13","Alloy 617","Plate",314626
"Cycle 199-200","CapPass",2377.67,"Qualified",0.00061,139.25,13166,"B-13","Alloy 617","Plate",314626
"Cycle 199-200","CapPass",2377.70,"Qualified",0.00063,139.49,13167,"B-13","Alloy 617","Plate",314626
"Cycle 199-200","CapPass",2377.72,"Qualified",0.00066,139.64,13168,"B-13","Alloy 617","Plate",314626
"Cycle 199-200","CapPass",2377.75,"Qualified",0.00068,139.82,13169,"B-13","Alloy 617","Plate",314626
"Cycle 199-200","CapPass",2377.77,"Qualified",0.00071,140.02,13170,"B-13","Alloy 617","Plate",314626
"Cycle 199-200","CapPass",2377.78,"Qualified",0.00072,140.09,13171,"B-13","Alloy 617","Plate",314626
"Cycle 199-200","CapPass",2377.80,"Qualified",0.00073,140.13,13172,"B-13","Alloy 617","Plate",314626
"Cycle 199-200","CapPass",2377.82,"Qualified",0.00076,140.27,13173,"B-13","Alloy 617","Plate",314626
"Cycle 199-200","CapPass",2377.85,"Qualified",0.00078,140.45,13174,"B-13","Alloy 617","Plate",314626
"Cycle 199-200","CapPass",2377.87,"Qualified",0.00081,140.64,13175,"B-13","Alloy 617","Plate",314626
"Cycle 199-200","CapPass",2377.90,"Qualified",0.00083,140.84,13176,"B-13","Alloy 617","Plate",314626
"Cycle 199-200","CapPass",2377.92,"Qualified",0.00086,140.98,13177,"B-13","Alloy 617","Plate",314626
"Cycle 199-200","CapPass",2377.95,"Qualified",0.00089,141.08,13178,"B-13","Alloy 617","Plate",314626
"Cycle 199-200","CapPass",2377.97,"Qualified",0.00091,141.32,13179,"B-13","Alloy 617","Plate",314626
"Cycle 199-200","CapPass",2378.00,"Qualified",0.00094,141.50,13180,"B-13","Alloy 617","Plate",314626
"Cycle 199-200","CapPass",2378.02,"Qualified",0.00096,141.62,13181,"B-13","Alloy 617","Plate",314626
"Cycle 199-200","CapPass",2378.05,"Qualified",0.00099,141.77,13182,"B-13","Alloy 617","Plate",314626
"Cycle 199-200","CapPass",2378.07,"Qualified",0.00101,141.88,13183,"B-13","Alloy 617","Plate",314626
"Cycle 199-200","CapPass",2378.10,"Qualified",0.00104,142.03,13184,"B-13","Alloy 617","Plate",314626
"Cycle 199-200","CapPass",2378.13,"Qualified",0.00106,142.22,13185,"B-13","Alloy 617","Plate",314626
"Cycle 199-200","CapPass",2378.15,"Qualified",0.00109,142.35,13186,"B-13","Alloy 617","Plate",314626
"Cycle 199-200","CapPass",2378.18,"Qualified",0.00112,142.48,13187,"B-13","Alloy 617","Plate",314626
"Cycle 199-200","CapPass",2378.21,"Qualified",0.00114,142.75,13188,"B-13","Alloy 617","Plate",314626
"Cycle 199-200","CapPass",2378.23,"Qualified",0.00117,143.02,13189,"B-13","Alloy 617","Plate",314626
"Cycle 199-200","CapPass",2378.25,"Qualified",0.00119,143.17,13190,"B-13","Alloy 617","Plate",314626
"Cycle 199-200","CapPass",2378.28,"Qualified",0.00122,143.36,13191,"B-13","Alloy 617","Plate",314626
"Cycle 199-200","CapPass",2378.30,"Qualified",0.00124,143.58,13192,"B-13","Alloy 617","Plate",314626
"Cycle 199-200","CapPass",2378.33,"Qualified",0.00127,143.81,13193,"B-13","Alloy 617","Plate",314626
"Cycle 199-200","CapPass",2378.35,"Qualified",0.00129,144.15,13194,"B-13","Alloy 617","Plate",314626
"Cycle 199-200","CapPass",2378.38,"Qualified",0.00132,144.31,13195,"B-13","Alloy 617","Plate",314626
"Cycle 199-200","CapPass",2378.40,"Qualified",0.00134,144.44,13196,"B-13","Alloy 617","Plate",314626
"Cycle 199-200","CapPass",2378.43,"Qualified",0.00137,144.69,13197,"B-13","Alloy 617","Plate",314626
"Cycle 199-200","CapPass",2378.45,"Qualified",0.00139,144.80,13198,"B-13","Alloy 617","Plate",314626
"Cycle 199-200","CapPass",2378.48,"Qualified",0.00142,144.94,13199,"B-13","Alloy 617","Plate",314626
"Cycle 199-200","CapPass",2378.50,"Qualified",0.00145,145.10,13200,"B-13","Alloy 617","Plate",314626
"Cycle 199-200","CapPass",2378.53,"Qualified",0.00147,145.29,13201,"B-13","Alloy 617","Plate",314626
"Cycle 199-200","CapPass",2378.55,"Qualified",0.00150,145.22,13202,"B-13","Alloy 617","Plate",314626
"Cycle 199-200","CapPass",2378.58,"Qualified",0.00152,145.33,13203,"B-13","Alloy 617","Plate",314626
"Cycle 199-200","CapPass",2378.60,"Qualified",0.00155,145.29,13204,"B-13","Alloy 617","Plate",314626
"Cycle 199-200","CapPass",2378.63,"Qualified",0.00157,145.34,13205,"B-13","Alloy 617","Plate",314626
"Cycle 199-200","CapPass",2378.65,"Qualified",0.00160,145.27,13206,"B-13","Alloy 617","Plate",314626
"Cycle 199-200","CapPass",2378.68,"Qualified",0.00163,145.41,13207,"B-13","Alloy 617","Plate",314626
"Cycle 199-200","CapPass",2378.70,"Qualified",0.00165,145.43,13208,"B-13","Alloy 617","Plate",314626
"Cycle 199-200","CapPass",2378.73,"Qualified",0.00168,145.45,13209,"B-13","Alloy 617","Plate",314626
"Cycle 199-200","CapPass",2378.76,"Qualified",0.00170,145.45,13210,"B-13","Alloy 617","Plate",314626
"Cycle 199-200","CapPass",2378.78,"Qualified",0.00173,145.61,13211,"B-13","Alloy 617","Plate",314626
"Cycle 199-200","CapPass",2378.78,"Qualified",0.00173,145.53,13212,"B-13","Alloy 617","Plate",314626
"Cycle 199-200","CapPass",2378.81,"Qualified",0.00175,145.58,13213,"B-13","Alloy 617","Plate",314626
"Cycle 199-200","CapPass",2378.83,"Qualified",0.00178,145.65,13214,"B-13","Alloy 617","Plate",314626
"Cycle 199-200","CapPass",2378.86,"Qualified",0.00181,145.81,13215,"B-13","Alloy 617","Plate",314626
"Cycle 199-200","CapPass",2378.88,"Qualified",0.00183,145.72,13216,"B-13","Alloy 617","Plate",314626
"Cycle 199-200","CapPass",2378.91,"Qualified",0.00186,145.77,13217,"B-13","Alloy 617","Plate",314626
"Cycle 199-200","CapPass",2378.94,"Qualified",0.00188,145.79,13218,"B-13","Alloy 617","Plate",314626
"Cycle 199-200","CapPass",2378.96,"Qualified",0.00191,145.95,13219,"B-13","Alloy 617","Plate",314626
"Cycle 199-200","CapPass",2378.98,"Qualified",0.00193,146.02,13220,"B-13","Alloy 617","Plate",314626
"Cycle 199-200","CapPass",2379.01,"Qualified",0.00196,146.18,13221,"B-13","Alloy 617","Plate",314626
"Cycle 199-200","CapPass",2379.03,"Qualified",0.00198,146.02,13222,"B-13","Alloy 617","Plate",314626
"Cycle 199-200","CapPass",2379.06,"Qualified",0.00201,146.01,13223,"B-13","Alloy 617","Plate",314626
"Cycle 199-200","CapPass",2379.08,"Qualified",0.00203,146.00,13224,"B-13","Alloy 617","Plate",314626
"Cycle 199-200","CapPass",2379.11,"Qualified",0.00206,146.12,13225,"B-13","Alloy 617","Plate",314626
"Cycle 199-200","CapPass",2379.13,"Qualified",0.00209,146.08,13226,"B-13","Alloy 617","Plate",314626
"Cycle 199-200","CapPass",2379.16,"Qualified",0.00211,146.05,13227,"B-13","Alloy 617","Plate",314626
"Cycle 199-200","CapPass",2379.18,"Qualified",0.00214,146.05,13228,"B-13","Alloy 617","Plate",314626
"Cycle 199-200","CapPass",2379.21,"Qualified",0.00216,146.04,13229,"B-13","Alloy 617","Plate",314626
"Cycle 199-200","CapPass",2379.24,"Qualified",0.00219,146.02,13230,"B-13","Alloy 617","Plate",314626
"Cycle 199-200","CapPass",2379.26,"Qualified",0.00221,146.01,13231,"B-13","Alloy 617","Plate",314626
"Cycle 199-200","CapPass",2379.29,"Qualified",0.00224,145.97,13232,"B-13","Alloy 617","Plate",314626
"Cycle 199-200","CapPass",2379.31,"Qualified",0.00226,145.87,13233,"B-13","Alloy 617","Plate",314626
"Cycle 199-200","CapPass",2379.34,"Qualified",0.00229,145.95,13234,"B-13","Alloy 617","Plate",314626
"Cycle 199-200","CapPass",2379.36,"Qualified",0.00232,145.97,13235,"B-13","Alloy 617","Plate",314626
"Cycle 199-200","CapPass",2379.39,"Qualified",0.00234,145.95,13236,"B-13","Alloy 617","Plate",314626
"Cycle 199-200","CapPass",2379.41,"Qualified",0.00237,145.90,13237,"B-13","Alloy 617","Plate",314626
"Cycle 199-200","CapPass",2379.44,"Qualified",0.00239,146.01,13238,"B-13","Alloy 617","Plate",314626
"Cycle 199-200","CapPass",2379.46,"Qualified",0.00242,146.17,13239,"B-13","Alloy 617","Plate",314626
"Cycle 199-200","CapPass",2379.49,"Qualified",0.00244,146.11,13240,"B-13","Alloy 617","Plate",314626
"Cycle 199-200","CapPass",2379.52,"Qualified",0.00247,146.11,13241,"B-13","Alloy 617","Plate",314626
"Cycle 199-200","CapPass",2379.54,"Qualified",0.00249,146.14,13242,"B-13","Alloy 617","Plate",314626
"Cycle 199-200","CapPass",2379.57,"Qualified",0.00252,146.19,13243,"B-13","Alloy 617","Plate",314626
"Cycle 199-200","CapPass",2379.59,"Qualified",0.00254,146.35,13244,"B-13","Alloy 617","Plate",314626
"Cycle 199-200","CapPass",2379.62,"Qualified",0.00257,146.26,13245,"B-13","Alloy 617","Plate",314626
"Cycle 199-200","CapPass",2379.64,"Qualified",0.00260,146.36,13246,"B-13","Alloy 617","Plate",314626
"Cycle 199-200","CapPass",2379.67,"Qualified",0.00262,146.37,13247,"B-13","Alloy 617","Plate",314626
"Cycle 199-200","CapPass",2379.69,"Qualified",0.00265,146.36,13248,"B-13","Alloy 617","Plate",314626
"Cycle 199-200","CapPass",2379.72,"Qualified",0.00267,146.30,13249,"B-13","Alloy 617","Plate",314626
"Cycle 199-200","CapPass",2379.74,"Qualified",0.00270,146.49,13250,"B-13","Alloy 617","Plate",314626
"Cycle 199-200","CapPass",2379.77,"Qualified",0.00272,146.43,13251,"B-13","Alloy 617","Plate",314626
"Cycle 199-200","CapPass",2379.78,"Qualified",0.00274,146.43,13252,"B-13","Alloy 617","Plate",314626
"Cycle 199-200","CapPass",2379.79,"Qualified",0.00275,146.51,13253,"B-13","Alloy 617","Plate",314626
"Cycle 199-200","CapPass",2379.82,"Qualified",0.00277,146.37,13254,"B-13","Alloy 617","Plate",314626
"Cycle 199-200","CapPass",2379.85,"Qualified",0.00280,146.34,13255,"B-13","Alloy 617","Plate",314626
"Cycle 199-200","CapPass",2379.87,"Qualified",0.00283,146.50,13256,"B-13","Alloy 617","Plate",314626
"Cycle 199-200","CapPass",2379.90,"Qualified",0.00285,146.53,13257,"B-13","Alloy 617","Plate",314626
"Cycle 199-200","CapPass",2379.92,"Qualified",0.00288,146.43,13258,"B-13","Alloy 617","Plate",314626
"Cycle 199-200","CapPass",2379.95,"Qualified",0.00290,146.65,13259,"B-13","Alloy 617","Plate",314626
"Cycle 199-200","CapPass",2379.97,"Qualified",0.00293,146.51,13260,"B-13","Alloy 617","Plate",314626
"Cycle 499-500","CapPass",5970.62,"Qualified",0.00296,146.40,27391,"B-13","Alloy 617","Plate",314626
"Cycle 499-500","CapPass",5970.64,"Qualified",0.00298,146.06,27392,"B-13","Alloy 617","Plate",314626
"Cycle 499-500","CapPass",5970.67,"Qualified",0.00301,145.17,27393,"B-13","Alloy 617","Plate",314626
"Cycle 499-500","CapPass",5970.71,"Qualified",0.00303,142.39,27394,"B-13","Alloy 617","Plate",314626
"Cycle 499-500","CapPass",5970.78,"Qualified",0.00303,131.67,27395,"B-13","Alloy 617","Plate",314626
"Cycle 499-500","CapPass",5970.82,"Qualified",0.00301,124.20,27396,"B-13","Alloy 617","Plate",314626
"Cycle 499-500","CapPass",5970.84,"Qualified",0.00298,118.73,27397,"B-13","Alloy 617","Plate",314626
"Cycle 499-500","CapPass",5970.86,"Qualified",0.00296,113.92,27398,"B-13","Alloy 617","Plate",314626
"Cycle 499-500","CapPass",5970.88,"Qualified",0.00293,108.97,27399,"B-13","Alloy 617","Plate",314626
"Cycle 499-500","CapPass",5970.90,"Qualified",0.00291,104.77,27400,"B-13","Alloy 617","Plate",314626
"Cycle 499-500","CapPass",5970.92,"Qualified",0.00288,100.58,27401,"B-13","Alloy 617","Plate",314626
"Cycle 499-500","CapPass",5970.94,"Qualified",0.00285,96.43,27402,"B-13","Alloy 617","Plate",314626
"Cycle 499-500","CapPass",5970.95,"Qualified",0.00283,92.88,27403,"B-13","Alloy 617","Plate",314626
"Cycle 499-500","CapPass",5970.97,"Qualified",0.00280,89.35,27404,"B-13","Alloy 617","Plate",314626
"Cycle 499-500","CapPass",5970.99,"Qualified",0.00278,85.53,27405,"B-13","Alloy 617","Plate",314626
"Cycle 499-500","CapPass",5971.01,"Qualified",0.00275,81.89,27406,"B-13","Alloy 617","Plate",314626
"Cycle 499-500","CapPass",5971.03,"Qualified",0.00272,78.55,27407,"B-13","Alloy 617","Plate",314626
"Cycle 499-500","CapPass",5971.05,"Qualified",0.00270,75.13,27408,"B-13","Alloy 617","Plate",314626
"Cycle 499-500","CapPass",5971.07,"Qualified",0.00267,71.60,27409,"B-13","Alloy 617","Plate",314626
"Cycle 499-500","CapPass",5971.09,"Qualified",0.00265,68.37,27410,"B-13","Alloy 617","Plate",314626
"Cycle 499-500","CapPass",5971.12,"Qualified",0.00262,65.14,27411,"B-13","Alloy 617","Plate",314626
"Cycle 499-500","CapPass",5971.14,"Qualified",0.00260,61.98,27412,"B-13","Alloy 617","Plate",314626
"Cycle 499-500","CapPass",5971.16,"Qualified",0.00257,58.80,27413,"B-13","Alloy 617","Plate",314626
"Cycle 499-500","CapPass",5971.19,"Qualified",0.00255,55.47,27414,"B-13","Alloy 617","Plate",314626
"Cycle 499-500","CapPass",5971.22,"Qualified",0.00252,52.22,27415,"B-13","Alloy 617","Plate",314626
"Cycle 499-500","CapPass",5971.24,"Qualified",0.00250,49.35,27416,"B-13","Alloy 617","Plate",314626
"Cycle 499-500","CapPass",5971.27,"Qualified",0.00247,46.51,27417,"B-13","Alloy 617","Plate",314626
"Cycle 499-500","CapPass",5971.30,"Qualified",0.00244,43.24,27418,"B-13","Alloy 617","Plate",314626
"Cycle 499-500","CapPass",5971.32,"Qualified",0.00242,40.34,27419,"B-13","Alloy 617","Plate",314626
"Cycle 499-500","CapPass",5971.35,"Qualified",0.00239,37.47,27420,"B-13","Alloy 617","Plate",314626
"Cycle 499-500","CapPass",5971.38,"Qualified",0.00237,34.44,27421,"B-13","Alloy 617","Plate",314626
"Cycle 499-500","CapPass",5971.40,"Qualified",0.00234,31.41,27422,"B-13","Alloy 617","Plate",314626
"Cycle 499-500","CapPass",5971.43,"Qualified",0.00232,28.35,27423,"B-13","Alloy 617","Plate",314626
"Cycle 499-500","CapPass",5971.46,"Qualified",0.00229,25.38,27424,"B-13","Alloy 617","Plate",314626
"Cycle 499-500","CapPass",5971.49,"Qualified",0.00227,22.46,27425,"B-13","Alloy 617","Plate",314626
"Cycle 499-500","CapPass",5971.52,"Qualified",0.00224,19.41,27426,"B-13","Alloy 617","Plate",314626
"Cycle 499-500","CapPass",5971.54,"Qualified",0.00222,16.38,27427,"B-13","Alloy 617","Plate",314626
"Cycle 499-500","CapPass",5971.57,"Qualified",0.00219,13.44,27428,"B-13","Alloy 617","Plate",314626
"Cycle 499-500","CapPass",5971.60,"Qualified",0.00216,10.58,27429,"B-13","Alloy 617","Plate",314626
"Cycle 499-500","CapPass",5971.63,"Qualified",0.00214,7.84,27430,"B-13","Alloy 617","Plate",314626
"Cycle 499-500","CapPass",5971.65,"Qualified",0.00211,4.85,27431,"B-13","Alloy 617","Plate",314626
"Cycle 499-500","CapPass",5971.68,"Qualified",0.00209,2.10,27432,"B-13","Alloy 617","Plate",314626
"Cycle 499-500","CapPass",5971.71,"Qualified",0.00206,-0.43,27433,"B-13","Alloy 617","Plate",314626
"Cycle 499-500","CapPass",5971.73,"Qualified",0.00204,-3.13,27434,"B-13","Alloy 617","Plate",314626
"Cycle 499-500","CapPass",5971.76,"Qualified",0.00201,-6.00,27435,"B-13","Alloy 617","Plate",314626
"Cycle 499-500","CapPass",5971.78,"Qualified",0.00199,-7.83,27436,"B-13","Alloy 617","Plate",314626
"Cycle 499-500","CapPass",5971.79,"Qualified",0.00198,-8.64,27437,"B-13","Alloy 617","Plate",314626
"Cycle 499-500","CapPass",5971.81,"Qualified",0.00196,-11.08,27438,"B-13","Alloy 617","Plate",314626
"Cycle 499-500","CapPass",5971.84,"Qualified",0.00193,-13.34,27439,"B-13","Alloy 617","Plate",314626
"Cycle 499-500","CapPass",5971.86,"Qualified",0.00191,-15.50,27440,"B-13","Alloy 617","Plate",314626
"Cycle 499-500","CapPass",5971.90,"Qualified",0.00188,-17.73,27441,"B-13","Alloy 617","Plate",314626
"Cycle 499-500","CapPass",5971.93,"Qualified",0.00186,-19.47,27442,"B-13","Alloy 617","Plate",314626
"Cycle 499-500","CapPass",5971.97,"Qualified",0.00183,-21.27,27443,"B-13","Alloy 617","Plate",314626
"Cycle 499-500","CapPass",5972.01,"Qualified",0.00181,-22.97,27444,"B-13","Alloy 617","Plate",314626
"Cycle 499-500","CapPass",5972.06,"Qualified",0.00178,-24.66,27445,"B-13","Alloy 617","Plate",314626
"Cycle 499-500","CapPass",5972.10,"Qualified",0.00176,-26.77,27446,"B-13","Alloy 617","Plate",314626
"Cycle 499-500","CapPass",5972.14,"Qualified",0.00173,-29.21,27447,"B-13","Alloy 617","Plate",314626
"Cycle 499-500","CapPass",5972.17,"Qualified",0.00171,-32.02,27448,"B-13","Alloy 617","Plate",314626
"Cycle 499-500","CapPass",5972.20,"Qualified",0.00168,-35.10,27449,"B-13","Alloy 617","Plate",314626
"Cycle 499-500","CapPass",5972.22,"Qualified",0.00166,-38.06,27450,"B-13","Alloy 617","Plate",314626
"Cycle 499-500","CapPass",5972.24,"Qualified",0.00163,-40.66,27451,"B-13","Alloy 617","Plate",314626
"Cycle 499-500","CapPass",5972.27,"Qualified",0.00160,-43.35,27452,"B-13","Alloy 617","Plate",314626
"Cycle 499-500","CapPass",5972.28,"Qualified",0.00158,-45.93,27453,"B-13","Alloy 617","Plate",314626
"Cycle 499-500","CapPass",5972.31,"Qualified",0.00155,-48.50,27454,"B-13","Alloy 617","Plate",314626
"Cycle 499-500","CapPass",5972.32,"Qualified",0.00153,-50.72,27455,"B-13","Alloy 617","Plate",314626
"Cycle 499-500","CapPass",5972.34,"Qualified",0.00150,-52.90,27456,"B-13","Alloy 617","Plate",314626
"Cycle 499-500","CapPass",5972.36,"Qualified",0.00148,-54.82,27457,"B-13","Alloy 617","Plate",314626
"Cycle 499-500","CapPass",5972.39,"Qualified",0.00145,-56.88,27458,"B-13","Alloy 617","Plate",314626
"Cycle 499-500","CapPass",5972.41,"Qualified",0.00142,-58.74,27459,"B-13","Alloy 617","Plate",314626
"Cycle 499-500","CapPass",5972.43,"Qualified",0.00140,-60.59,27460,"B-13","Alloy 617","Plate",314626
"Cycle 499-500","CapPass",5972.46,"Qualified",0.00137,-62.24,27461,"B-13","Alloy 617","Plate",314626
"Cycle 499-500","CapPass",5972.48,"Qualified",0.00135,-63.75,27462,"B-13","Alloy 617","Plate",314626
"Cycle 499-500","CapPass",5972.51,"Qualified",0.00132,-65.54,27463,"B-13","Alloy 617","Plate",314626
"Cycle 499-500","CapPass",5972.54,"Qualified",0.00130,-66.88,27464,"B-13","Alloy 617","Plate",314626
"Cycle 499-500","CapPass",5972.56,"Qualified",0.00127,-68.18,27465,"B-13","Alloy 617","Plate",314626
"Cycle 499-500","CapPass",5972.60,"Qualified",0.00125,-69.78,27466,"B-13","Alloy 617","Plate",314626
"Cycle 499-500","CapPass",5972.63,"Qualified",0.00122,-71.34,27467,"B-13","Alloy 617","Plate",314626
"Cycle 499-500","CapPass",5972.66,"Qualified",0.00119,-73.02,27468,"B-13","Alloy 617","Plate",314626
"Cycle 499-500","CapPass",5972.68,"Qualified",0.00117,-74.40,27469,"B-13","Alloy 617","Plate",314626
"Cycle 499-500","CapPass",5972.72,"Qualified",0.00114,-76.22,27470,"B-13","Alloy 617","Plate",314626
"Cycle 499-500","CapPass",5972.74,"Qualified",0.00112,-77.73,27471,"B-13","Alloy 617","Plate",314626
"Cycle 499-500","CapPass",5972.77,"Qualified",0.00109,-79.33,27472,"B-13","Alloy 617","Plate",314626
"Cycle 499-500","CapPass",5972.78,"Qualified",0.00109,-79.75,27473,"B-13","Alloy 617","Plate",314626
"Cycle 499-500","CapPass",5972.80,"Qualified",0.00107,-81.11,27474,"B-13","Alloy 617","Plate",314626
"Cycle 499-500","CapPass",5972.83,"Qualified",0.00104,-82.67,27475,"B-13","Alloy 617","Plate",314626
"Cycle 499-500","CapPass",5972.86,"Qualified",0.00102,-84.40,27476,"B-13","Alloy 617","Plate",314626
"Cycle 499-500","CapPass",5972.88,"Qualified",0.00099,-86.08,27477,"B-13","Alloy 617","Plate",314626
"Cycle 499-500","CapPass",5972.91,"Qualified",0.00096,-87.92,27478,"B-13","Alloy 617","Plate",314626
"Cycle 499-500","CapPass",5972.93,"Qualified",0.00094,-89.45,27479,"B-13","Alloy 617","Plate",314626
"Cycle 499-500","CapPass",5972.96,"Qualified",0.00091,-90.86,27480,"B-13","Alloy 617","Plate",314626
"Cycle 499-500","CapPass",5972.98,"Qualified",0.00089,-92.46,27481,"B-13","Alloy 617","Plate",314626
"Cycle 499-500","CapPass",5973.00,"Qualified",0.00086,-94.39,27482,"B-13","Alloy 617","Plate",314626
"Cycle 499-500","CapPass",5973.03,"Qualified",0.00084,-96.29,27483,"B-13","Alloy 617","Plate",314626
"Cycle 499-500","CapPass",5973.05,"Qualified",0.00081,-98.03,27484,"B-13","Alloy 617","Plate",314626
"Cycle 499-500","CapPass",5973.07,"Qualified",0.00079,-99.91,27485,"B-13","Alloy 617","Plate",314626
"Cycle 499-500","CapPass",5973.09,"Qualified",0.00076,-102.0,27486,"B-13","Alloy 617","Plate",314626
"Cycle 499-500","CapPass",5973.11,"Qualified",0.00073,-103.9,27487,"B-13","Alloy 617","Plate",314626
"Cycle 499-500","CapPass",5973.12,"Qualified",0.00071,-105.5,27488,"B-13","Alloy 617","Plate",314626
"Cycle 499-500","CapPass",5973.14,"Qualified",0.00068,-107.5,27489,"B-13","Alloy 617","Plate",314626
"Cycle 499-500","CapPass",5973.16,"Qualified",0.00066,-109.1,27490,"B-13","Alloy 617","Plate",314626
"Cycle 499-500","CapPass",5973.17,"Qualified",0.00063,-110.9,27491,"B-13","Alloy 617","Plate",314626
"Cycle 499-500","CapPass",5973.19,"Qualified",0.00061,-112.5,27492,"B-13","Alloy 617","Plate",314626
"Cycle 499-500","CapPass",5973.21,"Qualified",0.00058,-114.0,27493,"B-13","Alloy 617","Plate",314626
"Cycle 499-500","CapPass",5973.23,"Qualified",0.00055,-115.4,27494,"B-13","Alloy 617","Plate",314626
"Cycle 499-500","CapPass",5973.24,"Qualified",0.00053,-116.9,27495,"B-13","Alloy 617","Plate",314626
"Cycle 499-500","CapPass",5973.26,"Qualified",0.00050,-118.2,27496,"B-13","Alloy 617","Plate",314626
"Cycle 499-500","CapPass",5973.28,"Qualified",0.00048,-119.5,27497,"B-13","Alloy 617","Plate",314626
"Cycle 499-500","CapPass",5973.29,"Qualified",0.00045,-120.8,27498,"B-13","Alloy 617","Plate",314626
"Cycle 499-500","CapPass",5973.31,"Qualified",0.00043,-121.8,27499,"B-13","Alloy 617","Plate",314626
"Cycle 499-500","CapPass",5973.33,"Qualified",0.00040,-122.8,27500,"B-13","Alloy 617","Plate",314626
"Cycle 499-500","CapPass",5973.35,"Qualified",0.00038,-123.7,27501,"B-13","Alloy 617","Plate",314626
"Cycle 499-500","CapPass",5973.37,"Qualified",0.00035,-124.7,27502,"B-13","Alloy 617","Plate",314626
"Cycle 499-500","CapPass",5973.38,"Qualified",0.00032,-125.3,27503,"B-13","Alloy 617","Plate",314626
"Cycle 499-500","CapPass",5973.40,"Qualified",0.00030,-126.0,27504,"B-13","Alloy 617","Plate",314626
"Cycle 499-500","CapPass",5973.42,"Qualified",0.00027,-126.7,27505,"B-13","Alloy 617","Plate",314626
"Cycle 499-500","CapPass",5973.44,"Qualified",0.00025,-127.2,27506,"B-13","Alloy 617","Plate",314626
"Cycle 499-500","CapPass",5973.46,"Qualified",0.00022,-127.6,27507,"B-13","Alloy 617","Plate",314626
"Cycle 499-500","CapPass",5973.48,"Qualified",0.00020,-127.9,27508,"B-13","Alloy 617","Plate",314626
"Cycle 499-500","CapPass",5973.50,"Qualified",0.00017,-128.3,27509,"B-13","Alloy 617","Plate",314626
"Cycle 499-500","CapPass",5973.53,"Qualified",0.00014,-128.4,27510,"B-13","Alloy 617","Plate",314626
"Cycle 499-500","CapPass",5973.55,"Qualified",0.00012,-128.4,27511,"B-13","Alloy 617","Plate",314626
"Cycle 499-500","CapPass",5973.57,"Qualified",0.00009,-128.6,27512,"B-13","Alloy 617","Plate",314626
"Cycle 499-500","CapPass",5973.60,"Qualified",0.00007,-128.5,27513,"B-13","Alloy 617","Plate",314626
"Cycle 499-500","CapPass",5973.62,"Qualified",0.00004,-128.5,27514,"B-13","Alloy 617","Plate",314626
"Cycle 499-500","CapPass",5973.65,"Qualified",0.00002,-128.3,27515,"B-13","Alloy 617","Plate",314626
"Cycle 499-500","CapPass",5973.68,"Qualified",-0.00001,-128.3,27516,"B-13","Alloy 617","Plate",314626
"Cycle 499-500","CapPass",5973.70,"Qualified",-0.00003,-128.2,27517,"B-13","Alloy 617","Plate",314626
"Cycle 499-500","CapPass",5973.73,"Qualified",-0.00006,-128.1,27518,"B-13","Alloy 617","Plate",314626
"Cycle 499-500","CapPass",5973.76,"Qualified",-0.00008,-128.2,27519,"B-13","Alloy 617","Plate",314626
"Cycle 499-500","CapPass",5973.78,"Qualified",-0.00011,-128.2,27520,"B-13","Alloy 617","Plate",314626
"Cycle 499-500","CapPass",5973.78,"Qualified",-0.00011,-128.3,27521,"B-13","Alloy 617","Plate",314626
"Cycle 499-500","CapPass",5973.81,"Qualified",-0.00014,-128.3,27522,"B-13","Alloy 617","Plate",314626
"Cycle 499-500","CapPass",5973.84,"Qualified",-0.00016,-128.5,27523,"B-13","Alloy 617","Plate",314626
"Cycle 499-500","CapPass",5973.86,"Qualified",-0.00019,-128.7,27524,"B-13","Alloy 617","Plate",314626
"Cycle 499-500","CapPass",5973.90,"Qualified",-0.00021,-128.9,27525,"B-13","Alloy 617","Plate",314626
"Cycle 499-500","CapPass",5973.92,"Qualified",-0.00024,-129.2,27526,"B-13","Alloy 617","Plate",314626
"Cycle 499-500","CapPass",5973.95,"Qualified",-0.00026,-129.3,27527,"B-13","Alloy 617","Plate",314626
"Cycle 499-500","CapPass",5973.98,"Qualified",-0.00029,-129.6,27528,"B-13","Alloy 617","Plate",314626
"Cycle 499-500","CapPass",5974.00,"Qualified",-0.00031,-129.9,27529,"B-13","Alloy 617","Plate",314626
"Cycle 499-500","CapPass",5974.03,"Qualified",-0.00034,-130.3,27530,"B-13","Alloy 617","Plate",314626
"Cycle 499-500","CapPass",5974.05,"Qualified",-0.00037,-130.8,27531,"B-13","Alloy 617","Plate",314626
"Cycle 499-500","CapPass",5974.08,"Qualified",-0.00039,-131.2,27532,"B-13","Alloy 617","Plate",314626
"Cycle 499-500","CapPass",5974.10,"Qualified",-0.00042,-131.5,27533,"B-13","Alloy 617","Plate",314626
"Cycle 499-500","CapPass",5974.13,"Qualified",-0.00044,-132.0,27534,"B-13","Alloy 617","Plate",314626
"Cycle 499-500","CapPass",5974.16,"Qualified",-0.00047,-132.2,27535,"B-13","Alloy 617","Plate",314626
"Cycle 499-500","CapPass",5974.18,"Qualified",-0.00049,-132.6,27536,"B-13","Alloy 617","Plate",314626
"Cycle 499-500","CapPass",5974.21,"Qualified",-0.00052,-133.1,27537,"B-13","Alloy 617","Plate",314626
"Cycle 499-500","CapPass",5974.23,"Qualified",-0.00055,-133.4,27538,"B-13","Alloy 617","Plate",314626
"Cycle 499-500","CapPass",5974.25,"Qualified",-0.00057,-133.8,27539,"B-13","Alloy 617","Plate",314626
"Cycle 499-500","CapPass",5974.28,"Qualified",-0.00060,-134.1,27540,"B-13","Alloy 617","Plate",314626
"Cycle 499-500","CapPass",5974.30,"Qualified",-0.00062,-134.5,27541,"B-13","Alloy 617","Plate",314626
"Cycle 499-500","CapPass",5974.33,"Qualified",-0.00065,-134.7,27542,"B-13","Alloy 617","Plate",314626
"Cycle 499-500","CapPass",5974.35,"Qualified",-0.00067,-135.0,27543,"B-13","Alloy 617","Plate",314626
"Cycle 499-500","CapPass",5974.37,"Qualified",-0.00070,-135.2,27544,"B-13","Alloy 617","Plate",314626
"Cycle 499-500","CapPass",5974.40,"Qualified",-0.00072,-135.4,27545,"B-13","Alloy 617","Plate",314626
"Cycle 499-500","CapPass",5974.42,"Qualified",-0.00075,-135.6,27546,"B-13","Alloy 617","Plate",314626
"Cycle 499-500","CapPass",5974.45,"Qualified",-0.00078,-135.9,27547,"B-13","Alloy 617","Plate",314626
"Cycle 499-500","CapPass",5974.48,"Qualified",-0.00080,-135.9,27548,"B-13","Alloy 617","Plate",314626
"Cycle 499-500","CapPass",5974.50,"Qualified",-0.00083,-136.1,27549,"B-13","Alloy 617","Plate",314626
"Cycle 499-500","CapPass",5974.53,"Qualified",-0.00085,-136.3,27550,"B-13","Alloy 617","Plate",314626
"Cycle 499-500","CapPass",5974.56,"Qualified",-0.00088,-136.5,27551,"B-13","Alloy 617","Plate",314626
"Cycle 499-500","CapPass",5974.58,"Qualified",-0.00090,-136.7,27552,"B-13","Alloy 617","Plate",314626
"Cycle 499-500","CapPass",5974.60,"Qualified",-0.00093,-136.8,27553,"B-13","Alloy 617","Plate",314626
"Cycle 499-500","CapPass",5974.64,"Qualified",-0.00095,-137.0,27554,"B-13","Alloy 617","Plate",314626
"Cycle 499-500","CapPass",5974.66,"Qualified",-0.00098,-137.2,27555,"B-13","Alloy 617","Plate",314626
"Cycle 499-500","CapPass",5974.68,"Qualified",-0.00101,-137.3,27556,"B-13","Alloy 617","Plate",314626
"Cycle 499-500","CapPass",5974.71,"Qualified",-0.00103,-137.6,27557,"B-13","Alloy 617","Plate",314626
