Repository: js-molina/fatigue-A617

File: data/950C/Strain rate 0.001/0.60% strain/HTM_A20_Cycles_B14.csv (part 9 of 14)
"Cycle Label","Data State","Elapsed Time Sec","Qual State","Strain","Stress Mpa","Count","Sample","Alloy","Material_Form","Heat"
"Cycle 199-200","CapPass",2374.94,"Qualified",-0.00223,-5.60,12975,"B-14","Alloy 617","Plate",314626
"Cycle 199-200","CapPass",2374.97,"Qualified",-0.00220,-2.63,12976,"B-14","Alloy 617","Plate",314626
"Cycle 199-200","CapPass",2374.99,"Qualified",-0.00217,0.00,12977,"B-14","Alloy 617","Plate",314626
"Cycle 199-200","CapPass",2375.02,"Qualified",-0.00215,3.00,12978,"B-14","Alloy 617","Plate",314626
"Cycle 199-200","CapPass",2375.04,"Qualified",-0.00212,5.44,12979,"B-14","Alloy 617","Plate",314626
"Cycle 199-200","CapPass",2375.07,"Qualified",-0.00210,8.22,12980,"B-14","Alloy 617","Plate",314626
"Cycle 199-200","CapPass",2375.10,"Qualified",-0.00207,11.14,12981,"B-14","Alloy 617","Plate",314626
"Cycle 199-200","CapPass",2375.12,"Qualified",-0.00205,13.42,12982,"B-14","Alloy 617","Plate",314626
"Cycle 199-200","CapPass",2375.15,"Qualified",-0.00202,16.09,12983,"B-14","Alloy 617","Plate",314626
"Cycle 199-200","CapPass",2375.18,"Qualified",-0.00200,18.70,12984,"B-14","Alloy 617","Plate",314626
"Cycle 199-200","CapPass",2375.20,"Qualified",-0.00197,21.15,12985,"B-14","Alloy 617","Plate",314626
"Cycle 199-200","CapPass",2375.23,"Qualified",-0.00195,23.44,12986,"B-14","Alloy 617","Plate",314626
"Cycle 199-200","CapPass",2375.25,"Qualified",-0.00192,25.93,12987,"B-14","Alloy 617","Plate",314626
"Cycle 199-200","CapPass",2375.28,"Qualified",-0.00189,28.58,12988,"B-14","Alloy 617","Plate",314626
"Cycle 199-200","CapPass",2375.31,"Qualified",-0.00187,31.15,12989,"B-14","Alloy 617","Plate",314626
"Cycle 199-200","CapPass",2375.34,"Qualified",-0.00184,33.31,12990,"B-14","Alloy 617","Plate",314626
"Cycle 199-200","CapPass",2375.37,"Qualified",-0.00182,35.01,12991,"B-14","Alloy 617","Plate",314626
"Cycle 199-200","CapPass",2375.43,"Qualified",-0.00179,36.68,12992,"B-14","Alloy 617","Plate",314626
"Cycle 199-200","CapPass",2375.49,"Qualified",-0.00177,38.38,12993,"B-14","Alloy 617","Plate",314626
"Cycle 199-200","CapPass",2375.53,"Qualified",-0.00174,40.46,12994,"B-14","Alloy 617","Plate",314626
"Cycle 199-200","CapPass",2375.56,"Qualified",-0.00172,42.85,12995,"B-14","Alloy 617","Plate",314626
"Cycle 199-200","CapPass",2375.59,"Qualified",-0.00169,45.31,12996,"B-14","Alloy 617","Plate",314626
"Cycle 199-200","CapPass",2375.62,"Qualified",-0.00167,48.07,12997,"B-14","Alloy 617","Plate",314626
"Cycle 199-200","CapPass",2375.64,"Qualified",-0.00164,50.82,12998,"B-14","Alloy 617","Plate",314626
"Cycle 199-200","CapPass",2375.67,"Qualified",-0.00162,54.00,12999,"B-14","Alloy 617","Plate",314626
"Cycle 199-200","CapPass",2375.68,"Qualified",-0.00159,56.68,13000,"B-14","Alloy 617","Plate",314626
"Cycle 199-200","CapPass",2375.70,"Qualified",-0.00156,59.37,13001,"B-14","Alloy 617","Plate",314626
"Cycle 199-200","CapPass",2375.72,"Qualified",-0.00154,61.84,13002,"B-14","Alloy 617","Plate",314626
"Cycle 199-200","CapPass",2375.74,"Qualified",-0.00151,64.27,13003,"B-14","Alloy 617","Plate",314626
"Cycle 199-200","CapPass",2375.75,"Qualified",-0.00149,66.41,13004,"B-14","Alloy 617","Plate",314626
"Cycle 199-200","CapPass",2375.78,"Qualified",-0.00146,68.61,13005,"B-14","Alloy 617","Plate",314626
"Cycle 199-200","CapPass",2375.80,"Qualified",-0.00144,70.50,13006,"B-14","Alloy 617","Plate",314626
"Cycle 199-200","CapPass",2375.82,"Qualified",-0.00141,72.30,13007,"B-14","Alloy 617","Plate",314626
"Cycle 199-200","CapPass",2375.84,"Qualified",-0.00140,72.94,13008,"B-14","Alloy 617","Plate",314626
"Cycle 199-200","CapPass",2375.85,"Qualified",-0.00139,73.69,13009,"B-14","Alloy 617","Plate",314626
"Cycle 199-200","CapPass",2375.88,"Qualified",-0.00136,75.42,13010,"B-14","Alloy 617","Plate",314626
"Cycle 199-200","CapPass",2375.91,"Qualified",-0.00133,76.64,13011,"B-14","Alloy 617","Plate",314626
"Cycle 199-200","CapPass",2375.94,"Qualified",-0.00131,78.01,13012,"B-14","Alloy 617","Plate",314626
"Cycle 199-200","CapPass",2375.97,"Qualified",-0.00128,79.49,13013,"B-14","Alloy 617","Plate",314626
"Cycle 199-200","CapPass",2376.00,"Qualified",-0.00126,80.97,13014,"B-14","Alloy 617","Plate",314626
"Cycle 199-200","CapPass",2376.03,"Qualified",-0.00123,82.51,13015,"B-14","Alloy 617","Plate",314626
"Cycle 199-200","CapPass",2376.06,"Qualified",-0.00121,84.05,13016,"B-14","Alloy 617","Plate",314626
"Cycle 199-200","CapPass",2376.09,"Qualified",-0.00118,85.74,13017,"B-14","Alloy 617","Plate",314626
"Cycle 199-200","CapPass",2376.12,"Qualified",-0.00116,87.68,13018,"B-14","Alloy 617","Plate",314626
"Cycle 199-200","CapPass",2376.14,"Qualified",-0.00113,89.88,13019,"B-14","Alloy 617","Plate",314626
"Cycle 199-200","CapPass",2376.16,"Qualified",-0.00111,92.23,13020,"B-14","Alloy 617","Plate",314626
"Cycle 199-200","CapPass",2376.18,"Qualified",-0.00108,94.38,13021,"B-14","Alloy 617","Plate",314626
"Cycle 199-200","CapPass",2376.20,"Qualified",-0.00106,96.48,13022,"B-14","Alloy 617","Plate",314626
"Cycle 199-200","CapPass",2376.22,"Qualified",-0.00103,98.71,13023,"B-14","Alloy 617","Plate",314626
"Cycle 199-200","CapPass",2376.23,"Qualified",-0.00101,100.73,13024,"B-14","Alloy 617","Plate",314626
"Cycle 199-200","CapPass",2376.25,"Qualified",-0.00098,102.70,13025,"B-14","Alloy 617","Plate",314626
"Cycle 199-200","CapPass",2376.27,"Qualified",-0.00095,104.71,13026,"B-14","Alloy 617","Plate",314626
"Cycle 199-200","CapPass",2376.29,"Qualified",-0.00093,106.70,13027,"B-14","Alloy 617","Plate",314626
"Cycle 199-200","CapPass",2376.30,"Qualified",-0.00090,108.41,13028,"B-14","Alloy 617","Plate",314626
"Cycle 199-200","CapPass",2376.32,"Qualified",-0.00088,110.05,13029,"B-14","Alloy 617","Plate",314626
"Cycle 199-200","CapPass",2376.34,"Qualified",-0.00085,111.57,13030,"B-14","Alloy 617","Plate",314626
"Cycle 199-200","CapPass",2376.35,"Qualified",-0.00082,112.95,13031,"B-14","Alloy 617","Plate",314626
"Cycle 199-200","CapPass",2376.37,"Qualified",-0.00080,114.37,13032,"B-14","Alloy 617","Plate",314626
"Cycle 199-200","CapPass",2376.39,"Qualified",-0.00077,115.49,13033,"B-14","Alloy 617","Plate",314626
"Cycle 199-200","CapPass",2376.40,"Qualified",-0.00075,116.46,13034,"B-14","Alloy 617","Plate",314626
"Cycle 199-200","CapPass",2376.42,"Qualified",-0.00072,117.63,13035,"B-14","Alloy 617","Plate",314626
"Cycle 199-200","CapPass",2376.44,"Qualified",-0.00070,118.54,13036,"B-14","Alloy 617","Plate",314626
"Cycle 199-200","CapPass",2376.46,"Qualified",-0.00067,119.06,13037,"B-14","Alloy 617","Plate",314626
"Cycle 199-200","CapPass",2376.48,"Qualified",-0.00064,119.83,13038,"B-14","Alloy 617","Plate",314626
"Cycle 199-200","CapPass",2376.50,"Qualified",-0.00062,120.26,13039,"B-14","Alloy 617","Plate",314626
"Cycle 199-200","CapPass",2376.53,"Qualified",-0.00059,120.71,13040,"B-14","Alloy 617","Plate",314626
"Cycle 199-200","CapPass",2376.55,"Qualified",-0.00057,121.13,13041,"B-14","Alloy 617","Plate",314626
"Cycle 199-200","CapPass",2376.58,"Qualified",-0.00054,121.36,13042,"B-14","Alloy 617","Plate",314626
"Cycle 199-200","CapPass",2376.60,"Qualified",-0.00052,121.53,13043,"B-14","Alloy 617","Plate",314626
"Cycle 199-200","CapPass",2376.62,"Qualified",-0.00049,121.75,13044,"B-14","Alloy 617","Plate",314626
"Cycle 199-200","CapPass",2376.65,"Qualified",-0.00047,121.94,13045,"B-14","Alloy 617","Plate",314626
"Cycle 199-200","CapPass",2376.67,"Qualified",-0.00044,121.95,13046,"B-14","Alloy 617","Plate",314626
"Cycle 199-200","CapPass",2376.70,"Qualified",-0.00042,122.06,13047,"B-14","Alloy 617","Plate",314626
"Cycle 199-200","CapPass",2376.72,"Qualified",-0.00039,122.07,13048,"B-14","Alloy 617","Plate",314626
"Cycle 199-200","CapPass",2376.75,"Qualified",-0.00037,122.23,13049,"B-14","Alloy 617","Plate",314626
"Cycle 199-200","CapPass",2376.77,"Qualified",-0.00034,122.16,13050,"B-14","Alloy 617","Plate",314626
"Cycle 199-200","CapPass",2376.80,"Qualified",-0.00031,122.25,13051,"B-14","Alloy 617","Plate",314626
"Cycle 199-200","CapPass",2376.82,"Qualified",-0.00029,122.38,13052,"B-14","Alloy 617","Plate",314626
"Cycle 199-200","CapPass",2376.84,"Qualified",-0.00028,122.36,13053,"B-14","Alloy 617","Plate",314626
"Cycle 199-200","CapPass",2376.85,"Qualified",-0.00026,122.39,13054,"B-14","Alloy 617","Plate",314626
"Cycle 199-200","CapPass",2376.88,"Qualified",-0.00024,122.39,13055,"B-14","Alloy 617","Plate",314626
"Cycle 199-200","CapPass",2376.90,"Qualified",-0.00021,122.50,13056,"B-14","Alloy 617","Plate",314626
"Cycle 199-200","CapPass",2376.93,"Qualified",-0.00019,122.63,13057,"B-14","Alloy 617","Plate",314626
"Cycle 199-200","CapPass",2376.96,"Qualified",-0.00016,122.89,13058,"B-14","Alloy 617","Plate",314626
"Cycle 199-200","CapPass",2376.98,"Qualified",-0.00014,123.08,13059,"B-14","Alloy 617","Plate",314626
"Cycle 199-200","CapPass",2377.01,"Qualified",-0.00011,123.40,13060,"B-14","Alloy 617","Plate",314626
"Cycle 199-200","CapPass",2377.03,"Qualified",-0.00008,123.56,13061,"B-14","Alloy 617","Plate",314626
"Cycle 199-200","CapPass",2377.06,"Qualified",-0.00006,123.88,13062,"B-14","Alloy 617","Plate",314626
"Cycle 199-200","CapPass",2377.09,"Qualified",-0.00003,124.05,13063,"B-14","Alloy 617","Plate",314626
"Cycle 199-200","CapPass",2377.11,"Qualified",-0.00001,124.31,13064,"B-14","Alloy 617","Plate",314626
"Cycle 199-200","CapPass",2377.14,"Qualified",0.00002,124.65,13065,"B-14","Alloy 617","Plate",314626
"Cycle 199-200","CapPass",2377.16,"Qualified",0.00004,124.87,13066,"B-14","Alloy 617","Plate",314626
"Cycle 199-200","CapPass",2377.19,"Qualified",0.00007,125.15,13067,"B-14","Alloy 617","Plate",314626
"Cycle 199-200","CapPass",2377.21,"Qualified",0.00010,125.33,13068,"B-14","Alloy 617","Plate",314626
"Cycle 199-200","CapPass",2377.24,"Qualified",0.00012,125.62,13069,"B-14","Alloy 617","Plate",314626
"Cycle 199-200","CapPass",2377.26,"Qualified",0.00015,125.77,13070,"B-14","Alloy 617","Plate",314626
"Cycle 199-200","CapPass",2377.29,"Qualified",0.00017,125.94,13071,"B-14","Alloy 617","Plate",314626
"Cycle 199-200","CapPass",2377.31,"Qualified",0.00020,126.23,13072,"B-14","Alloy 617","Plate",314626
"Cycle 199-200","CapPass",2377.34,"Qualified",0.00022,126.27,13073,"B-14","Alloy 617","Plate",314626
"Cycle 199-200","CapPass",2377.36,"Qualified",0.00025,126.40,13074,"B-14","Alloy 617","Plate",314626
"Cycle 199-200","CapPass",2377.39,"Qualified",0.00027,126.64,13075,"B-14","Alloy 617","Plate",314626
"Cycle 199-200","CapPass",2377.41,"Qualified",0.00030,126.77,13076,"B-14","Alloy 617","Plate",314626
"Cycle 199-200","CapPass",2377.44,"Qualified",0.00032,126.84,13077,"B-14","Alloy 617","Plate",314626
"Cycle 199-200","CapPass",2377.46,"Qualified",0.00035,126.96,13078,"B-14","Alloy 617","Plate",314626
"Cycle 199-200","CapPass",2377.49,"Qualified",0.00037,127.10,13079,"B-14","Alloy 617","Plate",314626
"Cycle 199-200","CapPass",2377.51,"Qualified",0.00040,127.13,13080,"B-14","Alloy 617","Plate",314626
"Cycle 199-200","CapPass",2377.54,"Qualified",0.00042,127.39,13081,"B-14","Alloy 617","Plate",314626
"Cycle 199-200","CapPass",2377.56,"Qualified",0.00045,127.50,13082,"B-14","Alloy 617","Plate",314626
"Cycle 199-200","CapPass",2377.59,"Qualified",0.00048,127.63,13083,"B-14","Alloy 617","Plate",314626
"Cycle 199-200","CapPass",2377.62,"Qualified",0.00050,127.66,13084,"B-14","Alloy 617","Plate",314626
"Cycle 199-200","CapPass",2377.64,"Qualified",0.00053,127.86,13085,"B-14","Alloy 617","Plate",314626
"Cycle 199-200","CapPass",2377.67,"Qualified",0.00055,128.00,13086,"B-14","Alloy 617","Plate",314626
"Cycle 199-200","CapPass",2377.69,"Qualified",0.00058,128.18,13087,"B-14","Alloy 617","Plate",314626
"Cycle 199-200","CapPass",2377.72,"Qualified",0.00060,128.27,13088,"B-14","Alloy 617","Plate",314626
"Cycle 199-200","CapPass",2377.74,"Qualified",0.00063,128.51,13089,"B-14","Alloy 617","Plate",314626
"Cycle 199-200","CapPass",2377.77,"Qualified",0.00065,128.67,13090,"B-14","Alloy 617","Plate",314626
"Cycle 199-200","CapPass",2377.80,"Qualified",0.00068,128.75,13091,"B-14","Alloy 617","Plate",314626
"Cycle 199-200","CapPass",2377.82,"Qualified",0.00071,128.93,13092,"B-14","Alloy 617","Plate",314626
"Cycle 199-200","CapPass",2377.84,"Qualified",0.00072,129.12,13093,"B-14","Alloy 617","Plate",314626
"Cycle 199-200","CapPass",2377.84,"Qualified",0.00073,129.15,13094,"B-14","Alloy 617","Plate",314626
"Cycle 199-200","CapPass",2377.87,"Qualified",0.00076,129.33,13095,"B-14","Alloy 617","Plate",314626
"Cycle 199-200","CapPass",2377.90,"Qualified",0.00078,129.41,13096,"B-14","Alloy 617","Plate",314626
"Cycle 199-200","CapPass",2377.92,"Qualified",0.00081,129.52,13097,"B-14","Alloy 617","Plate",314626
"Cycle 199-200","CapPass",2377.95,"Qualified",0.00083,129.64,13098,"B-14","Alloy 617","Plate",314626
"Cycle 199-200","CapPass",2377.97,"Qualified",0.00086,129.68,13099,"B-14","Alloy 617","Plate",314626
"Cycle 199-200","CapPass",2377.99,"Qualified",0.00088,129.69,13100,"B-14","Alloy 617","Plate",314626
"Cycle 199-200","CapPass",2378.02,"Qualified",0.00091,129.79,13101,"B-14","Alloy 617","Plate",314626
"Cycle 199-200","CapPass",2378.05,"Qualified",0.00094,129.91,13102,"B-14","Alloy 617","Plate",314626
"Cycle 199-200","CapPass",2378.07,"Qualified",0.00096,129.95,13103,"B-14","Alloy 617","Plate",314626
"Cycle 199-200","CapPass",2378.10,"Qualified",0.00099,129.92,13104,"B-14","Alloy 617","Plate",314626
"Cycle 199-200","CapPass",2378.12,"Qualified",0.00101,129.97,13105,"B-14","Alloy 617","Plate",314626
"Cycle 199-200","CapPass",2378.15,"Qualified",0.00104,129.92,13106,"B-14","Alloy 617","Plate",314626
"Cycle 199-200","CapPass",2378.17,"Qualified",0.00106,129.97,13107,"B-14","Alloy 617","Plate",314626
"Cycle 199-200","CapPass",2378.20,"Qualified",0.00109,130.02,13108,"B-14","Alloy 617","Plate",314626
"Cycle 199-200","CapPass",2378.22,"Qualified",0.00111,130.06,13109,"B-14","Alloy 617","Plate",314626
"Cycle 199-200","CapPass",2378.25,"Qualified",0.00114,130.10,13110,"B-14","Alloy 617","Plate",314626
"Cycle 199-200","CapPass",2378.28,"Qualified",0.00117,130.23,13111,"B-14","Alloy 617","Plate",314626
"Cycle 199-200","CapPass",2378.30,"Qualified",0.00119,130.23,13112,"B-14","Alloy 617","Plate",314626
"Cycle 199-200","CapPass",2378.33,"Qualified",0.00122,130.33,13113,"B-14","Alloy 617","Plate",314626
"Cycle 199-200","CapPass",2378.35,"Qualified",0.00124,130.32,13114,"B-14","Alloy 617","Plate",314626
"Cycle 199-200","CapPass",2378.38,"Qualified",0.00127,130.32,13115,"B-14","Alloy 617","Plate",314626
"Cycle 199-200","CapPass",2378.40,"Qualified",0.00129,130.52,13116,"B-14","Alloy 617","Plate",314626
"Cycle 199-200","CapPass",2378.43,"Qualified",0.00132,130.68,13117,"B-14","Alloy 617","Plate",314626
"Cycle 199-200","CapPass",2378.45,"Qualified",0.00134,130.75,13118,"B-14","Alloy 617","Plate",314626
"Cycle 199-200","CapPass",2378.48,"Qualified",0.00137,130.76,13119,"B-14","Alloy 617","Plate",314626
"Cycle 199-200","CapPass",2378.50,"Qualified",0.00139,130.87,13120,"B-14","Alloy 617","Plate",314626
"Cycle 199-200","CapPass",2378.53,"Qualified",0.00142,130.93,13121,"B-14","Alloy 617","Plate",314626
"Cycle 199-200","CapPass",2378.55,"Qualified",0.00144,131.14,13122,"B-14","Alloy 617","Plate",314626
"Cycle 199-200","CapPass",2378.57,"Qualified",0.00147,131.18,13123,"B-14","Alloy 617","Plate",314626
"Cycle 199-200","CapPass",2378.60,"Qualified",0.00150,131.25,13124,"B-14","Alloy 617","Plate",314626
"Cycle 199-200","CapPass",2378.63,"Qualified",0.00152,131.24,13125,"B-14","Alloy 617","Plate",314626
"Cycle 199-200","CapPass",2378.65,"Qualified",0.00155,131.28,13126,"B-14","Alloy 617","Plate",314626
"Cycle 199-200","CapPass",2378.68,"Qualified",0.00157,131.25,13127,"B-14","Alloy 617","Plate",314626
"Cycle 199-200","CapPass",2378.71,"Qualified",0.00160,131.28,13128,"B-14","Alloy 617","Plate",314626
"Cycle 199-200","CapPass",2378.73,"Qualified",0.00162,131.25,13129,"B-14","Alloy 617","Plate",314626
"Cycle 199-200","CapPass",2378.75,"Qualified",0.00165,131.23,13130,"B-14","Alloy 617","Plate",314626
"Cycle 199-200","CapPass",2378.78,"Qualified",0.00167,131.36,13131,"B-14","Alloy 617","Plate",314626
"Cycle 199-200","CapPass",2378.80,"Qualified",0.00170,131.37,13132,"B-14","Alloy 617","Plate",314626
"Cycle 199-200","CapPass",2378.83,"Qualified",0.00173,131.33,13133,"B-14","Alloy 617","Plate",314626
"Cycle 199-200","CapPass",2378.84,"Qualified",0.00173,131.42,13134,"B-14","Alloy 617","Plate",314626
"Cycle 199-200","CapPass",2378.86,"Qualified",0.00175,131.38,13135,"B-14","Alloy 617","Plate",314626
"Cycle 199-200","CapPass",2378.88,"Qualified",0.00178,131.25,13136,"B-14","Alloy 617","Plate",314626
"Cycle 199-200","CapPass",2378.90,"Qualified",0.00180,131.28,13137,"B-14","Alloy 617","Plate",314626
"Cycle 199-200","CapPass",2378.93,"Qualified",0.00183,131.28,13138,"B-14","Alloy 617","Plate",314626
"Cycle 199-200","CapPass",2378.96,"Qualified",0.00185,131.21,13139,"B-14","Alloy 617","Plate",314626
"Cycle 199-200","CapPass",2378.98,"Qualified",0.00188,131.13,13140,"B-14","Alloy 617","Plate",314626
"Cycle 199-200","CapPass",2379.01,"Qualified",0.00190,131.14,13141,"B-14","Alloy 617","Plate",314626
"Cycle 199-200","CapPass",2379.04,"Qualified",0.00193,131.08,13142,"B-14","Alloy 617","Plate",314626
"Cycle 199-200","CapPass",2379.06,"Qualified",0.00196,131.08,13143,"B-14","Alloy 617","Plate",314626
"Cycle 199-200","CapPass",2379.09,"Qualified",0.00198,131.16,13144,"B-14","Alloy 617","Plate",314626
"Cycle 199-200","CapPass",2379.12,"Qualified",0.00201,131.25,13145,"B-14","Alloy 617","Plate",314626
"Cycle 199-200","CapPass",2379.14,"Qualified",0.00203,131.33,13146,"B-14","Alloy 617","Plate",314626
"Cycle 199-200","CapPass",2379.17,"Qualified",0.00206,131.45,13147,"B-14","Alloy 617","Plate",314626
"Cycle 199-200","CapPass",2379.19,"Qualified",0.00208,131.55,13148,"B-14","Alloy 617","Plate",314626
"Cycle 199-200","CapPass",2379.22,"Qualified",0.00211,131.61,13149,"B-14","Alloy 617","Plate",314626
"Cycle 199-200","CapPass",2379.24,"Qualified",0.00214,131.65,13150,"B-14","Alloy 617","Plate",314626
"Cycle 199-200","CapPass",2379.26,"Qualified",0.00216,131.78,13151,"B-14","Alloy 617","Plate",314626
"Cycle 199-200","CapPass",2379.29,"Qualified",0.00219,131.85,13152,"B-14","Alloy 617","Plate",314626
"Cycle 199-200","CapPass",2379.32,"Qualified",0.00221,131.88,13153,"B-14","Alloy 617","Plate",314626
"Cycle 199-200","CapPass",2379.34,"Qualified",0.00224,131.88,13154,"B-14","Alloy 617","Plate",314626
"Cycle 199-200","CapPass",2379.37,"Qualified",0.00226,131.85,13155,"B-14","Alloy 617","Plate",314626
"Cycle 199-200","CapPass",2379.39,"Qualified",0.00229,131.92,13156,"B-14","Alloy 617","Plate",314626
"Cycle 199-200","CapPass",2379.42,"Qualified",0.00232,131.89,13157,"B-14","Alloy 617","Plate",314626
"Cycle 199-200","CapPass",2379.44,"Qualified",0.00234,131.97,13158,"B-14","Alloy 617","Plate",314626
"Cycle 199-200","CapPass",2379.47,"Qualified",0.00237,131.89,13159,"B-14","Alloy 617","Plate",314626
"Cycle 199-200","CapPass",2379.49,"Qualified",0.00239,131.85,13160,"B-14","Alloy 617","Plate",314626
"Cycle 199-200","CapPass",2379.52,"Qualified",0.00242,131.92,13161,"B-14","Alloy 617","Plate",314626
"Cycle 199-200","CapPass",2379.55,"Qualified",0.00244,131.90,13162,"B-14","Alloy 617","Plate",314626
"Cycle 199-200","CapPass",2379.57,"Qualified",0.00247,131.93,13163,"B-14","Alloy 617","Plate",314626
"Cycle 199-200","CapPass",2379.60,"Qualified",0.00249,131.94,13164,"B-14","Alloy 617","Plate",314626
"Cycle 199-200","CapPass",2379.62,"Qualified",0.00252,132.00,13165,"B-14","Alloy 617","Plate",314626
"Cycle 199-200","CapPass",2379.65,"Qualified",0.00254,132.02,13166,"B-14","Alloy 617","Plate",314626
"Cycle 199-200","CapPass",2379.67,"Qualified",0.00257,132.08,13167,"B-14","Alloy 617","Plate",314626
"Cycle 199-200","CapPass",2379.70,"Qualified",0.00259,132.22,13168,"B-14","Alloy 617","Plate",314626
"Cycle 199-200","CapPass",2379.72,"Qualified",0.00262,132.20,13169,"B-14","Alloy 617","Plate",314626
"Cycle 199-200","CapPass",2379.75,"Qualified",0.00265,132.33,13170,"B-14","Alloy 617","Plate",314626
"Cycle 199-200","CapPass",2379.77,"Qualified",0.00267,132.22,13171,"B-14","Alloy 617","Plate",314626
"Cycle 199-200","CapPass",2379.80,"Qualified",0.00270,132.27,13172,"B-14","Alloy 617","Plate",314626
"Cycle 199-200","CapPass",2379.82,"Qualified",0.00272,132.29,13173,"B-14","Alloy 617","Plate",314626
"Cycle 199-200","CapPass",2379.84,"Qualified",0.00273,132.28,13174,"B-14","Alloy 617","Plate",314626
"Cycle 199-200","CapPass",2379.85,"Qualified",0.00275,132.31,13175,"B-14","Alloy 617","Plate",314626
"Cycle 199-200","CapPass",2379.87,"Qualified",0.00277,132.32,13176,"B-14","Alloy 617","Plate",314626
"Cycle 199-200","CapPass",2379.90,"Qualified",0.00280,132.28,13177,"B-14","Alloy 617","Plate",314626
"Cycle 199-200","CapPass",2379.92,"Qualified",0.00282,132.39,13178,"B-14","Alloy 617","Plate",314626
"Cycle 199-200","CapPass",2379.95,"Qualified",0.00285,132.34,13179,"B-14","Alloy 617","Plate",314626
"Cycle 199-200","CapPass",2379.98,"Qualified",0.00288,132.32,13180,"B-14","Alloy 617","Plate",314626
"Cycle 199-200","CapPass",2380.00,"Qualified",0.00290,132.33,13181,"B-14","Alloy 617","Plate",314626
"Cycle 199-200","CapPass",2380.03,"Qualified",0.00293,132.29,13182,"B-14","Alloy 617","Plate",314626
"Cycle 499-500","CapPass",5970.70,"Qualified",0.00297,131.45,27229,"B-14","Alloy 617","Plate",314626
"Cycle 499-500","CapPass",5970.73,"Qualified",0.00300,130.94,27230,"B-14","Alloy 617","Plate",314626
"Cycle 499-500","CapPass",5970.77,"Qualified",0.00303,128.97,27231,"B-14","Alloy 617","Plate",314626
"Cycle 499-500","CapPass",5970.84,"Qualified",0.00302,119.33,27232,"B-14","Alloy 617","Plate",314626
"Cycle 499-500","CapPass",5970.86,"Qualified",0.00300,115.31,27233,"B-14","Alloy 617","Plate",314626
"Cycle 499-500","CapPass",5970.88,"Qualified",0.00297,109.79,27234,"B-14","Alloy 617","Plate",314626
"Cycle 499-500","CapPass",5970.90,"Qualified",0.00295,104.68,27235,"B-14","Alloy 617","Plate",314626
"Cycle 499-500","CapPass",5970.92,"Qualified",0.00292,100.06,27236,"B-14","Alloy 617","Plate",314626
"Cycle 499-500","CapPass",5970.94,"Qualified",0.00289,95.80,27237,"B-14","Alloy 617","Plate",314626
"Cycle 499-500","CapPass",5970.96,"Qualified",0.00287,91.80,27238,"B-14","Alloy 617","Plate",314626
"Cycle 499-500","CapPass",5970.97,"Qualified",0.00284,88.15,27239,"B-14","Alloy 617","Plate",314626
"Cycle 499-500","CapPass",5970.99,"Qualified",0.00282,84.56,27240,"B-14","Alloy 617","Plate",314626
"Cycle 499-500","CapPass",5971.01,"Qualified",0.00279,80.76,27241,"B-14","Alloy 617","Plate",314626
"Cycle 499-500","CapPass",5971.03,"Qualified",0.00277,77.08,27242,"B-14","Alloy 617","Plate",314626
"Cycle 499-500","CapPass",5971.05,"Qualified",0.00274,73.63,27243,"B-14","Alloy 617","Plate",314626
"Cycle 499-500","CapPass",5971.07,"Qualified",0.00271,70.04,27244,"B-14","Alloy 617","Plate",314626
"Cycle 499-500","CapPass",5971.10,"Qualified",0.00269,66.60,27245,"B-14","Alloy 617","Plate",314626
"Cycle 499-500","CapPass",5971.12,"Qualified",0.00266,63.10,27246,"B-14","Alloy 617","Plate",314626
"Cycle 499-500","CapPass",5971.15,"Qualified",0.00264,60.01,27247,"B-14","Alloy 617","Plate",314626
"Cycle 499-500","CapPass",5971.18,"Qualified",0.00261,56.46,27248,"B-14","Alloy 617","Plate",314626
"Cycle 499-500","CapPass",5971.20,"Qualified",0.00259,52.95,27249,"B-14","Alloy 617","Plate",314626
"Cycle 499-500","CapPass",5971.23,"Qualified",0.00256,49.82,27250,"B-14","Alloy 617","Plate",314626
"Cycle 499-500","CapPass",5971.26,"Qualified",0.00254,46.58,27251,"B-14","Alloy 617","Plate",314626
"Cycle 499-500","CapPass",5971.29,"Qualified",0.00251,43.51,27252,"B-14","Alloy 617","Plate",314626
"Cycle 499-500","CapPass",5971.31,"Qualified",0.00248,40.57,27253,"B-14","Alloy 617","Plate",314626
"Cycle 499-500","CapPass",5971.34,"Qualified",0.00246,37.54,27254,"B-14","Alloy 617","Plate",314626
"Cycle 499-500","CapPass",5971.36,"Qualified",0.00243,34.56,27255,"B-14","Alloy 617","Plate",314626
"Cycle 499-500","CapPass",5971.40,"Qualified",0.00241,31.16,27256,"B-14","Alloy 617","Plate",314626
"Cycle 499-500","CapPass",5971.42,"Qualified",0.00238,28.19,27257,"B-14","Alloy 617","Plate",314626
"Cycle 499-500","CapPass",5971.45,"Qualified",0.00236,25.39,27258,"B-14","Alloy 617","Plate",314626
"Cycle 499-500","CapPass",5971.48,"Qualified",0.00233,22.39,27259,"B-14","Alloy 617","Plate",314626
"Cycle 499-500","CapPass",5971.50,"Qualified",0.00231,19.20,27260,"B-14","Alloy 617","Plate",314626
"Cycle 499-500","CapPass",5971.53,"Qualified",0.00228,16.48,27261,"B-14","Alloy 617","Plate",314626
"Cycle 499-500","CapPass",5971.56,"Qualified",0.00226,13.83,27262,"B-14","Alloy 617","Plate",314626
"Cycle 499-500","CapPass",5971.58,"Qualified",0.00223,10.94,27263,"B-14","Alloy 617","Plate",314626
"Cycle 499-500","CapPass",5971.61,"Qualified",0.00220,8.17,27264,"B-14","Alloy 617","Plate",314626
"Cycle 499-500","CapPass",5971.63,"Qualified",0.00218,5.57,27265,"B-14","Alloy 617","Plate",314626
"Cycle 499-500","CapPass",5971.66,"Qualified",0.00215,3.20,27266,"B-14","Alloy 617","Plate",314626
"Cycle 499-500","CapPass",5971.68,"Qualified",0.00213,0.64,27267,"B-14","Alloy 617","Plate",314626
"Cycle 499-500","CapPass",5971.71,"Qualified",0.00210,-1.97,27268,"B-14","Alloy 617","Plate",314626
"Cycle 499-500","CapPass",5971.74,"Qualified",0.00208,-4.32,27269,"B-14","Alloy 617","Plate",314626
"Cycle 499-500","CapPass",5971.77,"Qualified",0.00205,-6.58,27270,"B-14","Alloy 617","Plate",314626
"Cycle 499-500","CapPass",5971.80,"Qualified",0.00203,-7.88,27271,"B-14","Alloy 617","Plate",314626
"Cycle 499-500","CapPass",5971.84,"Qualified",0.00201,-8.29,27272,"B-14","Alloy 617","Plate",314626
"Cycle 499-500","CapPass",5971.86,"Qualified",0.00200,-8.46,27273,"B-14","Alloy 617","Plate",314626
"Cycle 499-500","CapPass",5971.92,"Qualified",0.00198,-10.39,27274,"B-14","Alloy 617","Plate",314626
"Cycle 499-500","CapPass",5971.96,"Qualified",0.00195,-12.44,27275,"B-14","Alloy 617","Plate",314626
"Cycle 499-500","CapPass",5972.00,"Qualified",0.00193,-14.65,27276,"B-14","Alloy 617","Plate",314626
"Cycle 499-500","CapPass",5972.04,"Qualified",0.00190,-17.26,27277,"B-14","Alloy 617","Plate",314626
"Cycle 499-500","CapPass",5972.07,"Qualified",0.00187,-19.76,27278,"B-14","Alloy 617","Plate",314626
"Cycle 499-500","CapPass",5972.09,"Qualified",0.00185,-22.11,27279,"B-14","Alloy 617","Plate",314626
"Cycle 499-500","CapPass",5972.12,"Qualified",0.00182,-24.51,27280,"B-14","Alloy 617","Plate",314626
"Cycle 499-500","CapPass",5972.15,"Qualified",0.00180,-26.69,27281,"B-14","Alloy 617","Plate",314626
"Cycle 499-500","CapPass",5972.17,"Qualified",0.00177,-29.03,27282,"B-14","Alloy 617","Plate",314626
"Cycle 499-500","CapPass",5972.20,"Qualified",0.00175,-31.43,27283,"B-14","Alloy 617","Plate",314626
"Cycle 499-500","CapPass",5972.22,"Qualified",0.00172,-34.08,27284,"B-14","Alloy 617","Plate",314626
"Cycle 499-500","CapPass",5972.25,"Qualified",0.00170,-37.40,27285,"B-14","Alloy 617","Plate",314626
"Cycle 499-500","CapPass",5972.26,"Qualified",0.00167,-39.64,27286,"B-14","Alloy 617","Plate",314626
"Cycle 499-500","CapPass",5972.28,"Qualified",0.00164,-42.65,27287,"B-14","Alloy 617","Plate",314626
"Cycle 499-500","CapPass",5972.29,"Qualified",0.00162,-44.98,27288,"B-14","Alloy 617","Plate",314626
"Cycle 499-500","CapPass",5972.31,"Qualified",0.00159,-47.08,27289,"B-14","Alloy 617","Plate",314626
"Cycle 499-500","CapPass",5972.33,"Qualified",0.00157,-49.11,27290,"B-14","Alloy 617","Plate",314626
"Cycle 499-500","CapPass",5972.35,"Qualified",0.00154,-51.57,27291,"B-14","Alloy 617","Plate",314626
"Cycle 499-500","CapPass",5972.37,"Qualified",0.00152,-53.67,27292,"B-14","Alloy 617","Plate",314626
"Cycle 499-500","CapPass",5972.39,"Qualified",0.00149,-55.84,27293,"B-14","Alloy 617","Plate",314626
"Cycle 499-500","CapPass",5972.41,"Qualified",0.00147,-58.13,27294,"B-14","Alloy 617","Plate",314626
"Cycle 499-500","CapPass",5972.43,"Qualified",0.00144,-60.17,27295,"B-14","Alloy 617","Plate",314626
"Cycle 499-500","CapPass",5972.44,"Qualified",0.00142,-62.23,27296,"B-14","Alloy 617","Plate",314626
"Cycle 499-500","CapPass",5972.46,"Qualified",0.00139,-64.51,27297,"B-14","Alloy 617","Plate",314626
"Cycle 499-500","CapPass",5972.48,"Qualified",0.00136,-66.48,27298,"B-14","Alloy 617","Plate",314626
"Cycle 499-500","CapPass",5972.49,"Qualified",0.00134,-68.42,27299,"B-14","Alloy 617","Plate",314626
"Cycle 499-500","CapPass",5972.51,"Qualified",0.00131,-70.27,27300,"B-14","Alloy 617","Plate",314626
"Cycle 499-500","CapPass",5972.53,"Qualified",0.00129,-72.03,27301,"B-14","Alloy 617","Plate",314626
"Cycle 499-500","CapPass",5972.55,"Qualified",0.00126,-73.64,27302,"B-14","Alloy 617","Plate",314626
"Cycle 499-500","CapPass",5972.57,"Qualified",0.00124,-75.39,27303,"B-14","Alloy 617","Plate",314626
"Cycle 499-500","CapPass",5972.59,"Qualified",0.00121,-77.16,27304,"B-14","Alloy 617","Plate",314626
"Cycle 499-500","CapPass",5972.60,"Qualified",0.00118,-78.41,27305,"B-14","Alloy 617","Plate",314626
"Cycle 499-500","CapPass",5972.62,"Qualified",0.00116,-79.73,27306,"B-14","Alloy 617","Plate",314626
"Cycle 499-500","CapPass",5972.65,"Qualified",0.00113,-81.24,27307,"B-14","Alloy 617","Plate",314626
"Cycle 499-500","CapPass",5972.66,"Qualified",0.00111,-82.24,27308,"B-14","Alloy 617","Plate",314626
"Cycle 499-500","CapPass",5972.69,"Qualified",0.00108,-83.46,27309,"B-14","Alloy 617","Plate",314626
"Cycle 499-500","CapPass",5972.71,"Qualified",0.00106,-84.33,27310,"B-14","Alloy 617","Plate",314626
"Cycle 499-500","CapPass",5972.73,"Qualified",0.00103,-85.24,27311,"B-14","Alloy 617","Plate",314626
"Cycle 499-500","CapPass",5972.76,"Qualified",0.00100,-86.18,27312,"B-14","Alloy 617","Plate",314626
"Cycle 499-500","CapPass",5972.78,"Qualified",0.00098,-87.05,27313,"B-14","Alloy 617","Plate",314626
"Cycle 499-500","CapPass",5972.81,"Qualified",0.00095,-87.97,27314,"B-14","Alloy 617","Plate",314626
"Cycle 499-500","CapPass",5972.83,"Qualified",0.00093,-88.89,27315,"B-14","Alloy 617","Plate",314626
"Cycle 499-500","CapPass",5972.84,"Qualified",0.00093,-88.99,27316,"B-14","Alloy 617","Plate",314626
"Cycle 499-500","CapPass",5972.86,"Qualified",0.00090,-89.69,27317,"B-14","Alloy 617","Plate",314626
"Cycle 499-500","CapPass",5972.89,"Qualified",0.00088,-90.71,27318,"B-14","Alloy 617","Plate",314626
"Cycle 499-500","CapPass",5972.91,"Qualified",0.00085,-91.44,27319,"B-14","Alloy 617","Plate",314626
"Cycle 499-500","CapPass",5972.94,"Qualified",0.00083,-92.36,27320,"B-14","Alloy 617","Plate",314626
"Cycle 499-500","CapPass",5972.97,"Qualified",0.00080,-93.25,27321,"B-14","Alloy 617","Plate",314626
"Cycle 499-500","CapPass",5972.99,"Qualified",0.00078,-94.13,27322,"B-14","Alloy 617","Plate",314626
"Cycle 499-500","CapPass",5973.02,"Qualified",0.00075,-95.05,27323,"B-14","Alloy 617","Plate",314626
"Cycle 499-500","CapPass",5973.04,"Qualified",0.00072,-96.07,27324,"B-14","Alloy 617","Plate",314626
"Cycle 499-500","CapPass",5973.07,"Qualified",0.00070,-97.00,27325,"B-14","Alloy 617","Plate",314626
"Cycle 499-500","CapPass",5973.09,"Qualified",0.00067,-97.93,27326,"B-14","Alloy 617","Plate",314626
"Cycle 499-500","CapPass",5973.12,"Qualified",0.00065,-98.95,27327,"B-14","Alloy 617","Plate",314626
"Cycle 499-500","CapPass",5973.14,"Qualified",0.00062,-99.64,27328,"B-14","Alloy 617","Plate",314626
"Cycle 499-500","CapPass",5973.17,"Qualified",0.00060,-100.5,27329,"B-14","Alloy 617","Plate",314626
"Cycle 499-500","CapPass",5973.19,"Qualified",0.00057,-101.2,27330,"B-14","Alloy 617","Plate",314626
"Cycle 499-500","CapPass",5973.22,"Qualified",0.00054,-102.1,27331,"B-14","Alloy 617","Plate",314626
"Cycle 499-500","CapPass",5973.24,"Qualified",0.00052,-102.9,27332,"B-14","Alloy 617","Plate",314626
"Cycle 499-500","CapPass",5973.27,"Qualified",0.00049,-103.5,27333,"B-14","Alloy 617","Plate",314626
"Cycle 499-500","CapPass",5973.29,"Qualified",0.00047,-104.3,27334,"B-14","Alloy 617","Plate",314626
"Cycle 499-500","CapPass",5973.32,"Qualified",0.00044,-105.0,27335,"B-14","Alloy 617","Plate",314626
"Cycle 499-500","CapPass",5973.34,"Qualified",0.00042,-105.8,27336,"B-14","Alloy 617","Plate",314626
"Cycle 499-500","CapPass",5973.37,"Qualified",0.00039,-106.5,27337,"B-14","Alloy 617","Plate",314626
"Cycle 499-500","CapPass",5973.40,"Qualified",0.00037,-107.1,27338,"B-14","Alloy 617","Plate",314626
"Cycle 499-500","CapPass",5973.42,"Qualified",0.00034,-107.8,27339,"B-14","Alloy 617","Plate",314626
"Cycle 499-500","CapPass",5973.45,"Qualified",0.00032,-108.4,27340,"B-14","Alloy 617","Plate",314626
"Cycle 499-500","CapPass",5973.47,"Qualified",0.00029,-109.2,27341,"B-14","Alloy 617","Plate",314626
"Cycle 499-500","CapPass",5973.50,"Qualified",0.00027,-109.9,27342,"B-14","Alloy 617","Plate",314626
"Cycle 499-500","CapPass",5973.52,"Qualified",0.00024,-110.4,27343,"B-14","Alloy 617","Plate",314626
"Cycle 499-500","CapPass",5973.54,"Qualified",0.00021,-110.9,27344,"B-14","Alloy 617","Plate",314626
"Cycle 499-500","CapPass",5973.57,"Qualified",0.00019,-111.5,27345,"B-14","Alloy 617","Plate",314626
"Cycle 499-500","CapPass",5973.59,"Qualified",0.00016,-111.9,27346,"B-14","Alloy 617","Plate",314626
"Cycle 499-500","CapPass",5973.61,"Qualified",0.00014,-112.4,27347,"B-14","Alloy 617","Plate",314626
"Cycle 499-500","CapPass",5973.64,"Qualified",0.00011,-112.8,27348,"B-14","Alloy 617","Plate",314626
"Cycle 499-500","CapPass",5973.66,"Qualified",0.00009,-113.2,27349,"B-14","Alloy 617","Plate",314626
"Cycle 499-500","CapPass",5973.69,"Qualified",0.00006,-113.5,27350,"B-14","Alloy 617","Plate",314626
"Cycle 499-500","CapPass",5973.72,"Qualified",0.00004,-113.8,27351,"B-14","Alloy 617","Plate",314626
"Cycle 499-500","CapPass",5973.74,"Qualified",0.00001,-114.1,27352,"B-14","Alloy 617","Plate",314626
"Cycle 499-500","CapPass",5973.77,"Qualified",-0.00001,-114.5,27353,"B-14","Alloy 617","Plate",314626
"Cycle 499-500","CapPass",5973.79,"Qualified",-0.00004,-114.6,27354,"B-14","Alloy 617","Plate",314626
"Cycle 499-500","CapPass",5973.82,"Qualified",-0.00007,-115.0,27355,"B-14","Alloy 617","Plate",314626
"Cycle 499-500","CapPass",5973.84,"Qualified",-0.00008,-115.1,27356,"B-14","Alloy 617","Plate",314626
"Cycle 499-500","CapPass",5973.84,"Qualified",-0.00009,-115.3,27357,"B-14","Alloy 617","Plate",314626
"Cycle 499-500","CapPass",5973.87,"Qualified",-0.00012,-115.6,27358,"B-14","Alloy 617","Plate",314626
"Cycle 499-500","CapPass",5973.90,"Qualified",-0.00014,-115.8,27359,"B-14","Alloy 617","Plate",314626
"Cycle 499-500","CapPass",5973.92,"Qualified",-0.00017,-116.1,27360,"B-14","Alloy 617","Plate",314626
"Cycle 499-500","CapPass",5973.95,"Qualified",-0.00019,-116.5,27361,"B-14","Alloy 617","Plate",314626
"Cycle 499-500","CapPass",5973.97,"Qualified",-0.00022,-116.7,27362,"B-14","Alloy 617","Plate",314626
"Cycle 499-500","CapPass",5974.00,"Qualified",-0.00024,-117.0,27363,"B-14","Alloy 617","Plate",314626
"Cycle 499-500","CapPass",5974.02,"Qualified",-0.00027,-117.3,27364,"B-14","Alloy 617","Plate",314626
"Cycle 499-500","CapPass",5974.05,"Qualified",-0.00030,-117.6,27365,"B-14","Alloy 617","Plate",314626
"Cycle 499-500","CapPass",5974.07,"Qualified",-0.00032,-117.9,27366,"B-14","Alloy 617","Plate",314626
"Cycle 499-500","CapPass",5974.10,"Qualified",-0.00035,-118.1,27367,"B-14","Alloy 617","Plate",314626
"Cycle 499-500","CapPass",5974.12,"Qualified",-0.00037,-118.4,27368,"B-14","Alloy 617","Plate",314626
"Cycle 499-500","CapPass",5974.15,"Qualified",-0.00040,-118.8,27369,"B-14","Alloy 617","Plate",314626
"Cycle 499-500","CapPass",5974.17,"Qualified",-0.00042,-118.9,27370,"B-14","Alloy 617","Plate",314626
"Cycle 499-500","CapPass",5974.20,"Qualified",-0.00045,-119.2,27371,"B-14","Alloy 617","Plate",314626
"Cycle 499-500","CapPass",5974.22,"Qualified",-0.00047,-119.5,27372,"B-14","Alloy 617","Plate",314626
"Cycle 499-500","CapPass",5974.24,"Qualified",-0.00050,-119.5,27373,"B-14","Alloy 617","Plate",314626
"Cycle 499-500","CapPass",5974.27,"Qualified",-0.00052,-119.6,27374,"B-14","Alloy 617","Plate",314626
"Cycle 499-500","CapPass",5974.29,"Qualified",-0.00055,-119.6,27375,"B-14","Alloy 617","Plate",314626
"Cycle 499-500","CapPass",5974.32,"Qualified",-0.00058,-119.8,27376,"B-14","Alloy 617","Plate",314626
"Cycle 499-500","CapPass",5974.34,"Qualified",-0.00060,-119.9,27377,"B-14","Alloy 617","Plate",314626
"Cycle 499-500","CapPass",5974.37,"Qualified",-0.00063,-119.8,27378,"B-14","Alloy 617","Plate",314626
"Cycle 499-500","CapPass",5974.40,"Qualified",-0.00065,-119.7,27379,"B-14","Alloy 617","Plate",314626
"Cycle 499-500","CapPass",5974.42,"Qualified",-0.00068,-119.8,27380,"B-14","Alloy 617","Plate",314626
"Cycle 499-500","CapPass",5974.45,"Qualified",-0.00070,-119.8,27381,"B-14","Alloy 617","Plate",314626
"Cycle 499-500","CapPass",5974.48,"Qualified",-0.00073,-119.9,27382,"B-14","Alloy 617","Plate",314626
"Cycle 499-500","CapPass",5974.50,"Qualified",-0.00075,-120.0,27383,"B-14","Alloy 617","Plate",314626
"Cycle 499-500","CapPass",5974.53,"Qualified",-0.00078,-120.3,27384,"B-14","Alloy 617","Plate",314626
"Cycle 499-500","CapPass",5974.56,"Qualified",-0.00081,-120.3,27385,"B-14","Alloy 617","Plate",314626
"Cycle 499-500","CapPass",5974.58,"Qualified",-0.00083,-120.4,27386,"B-14","Alloy 617","Plate",314626
"Cycle 499-500","CapPass",5974.61,"Qualified",-0.00086,-120.7,27387,"B-14","Alloy 617","Plate",314626
"Cycle 499-500","CapPass",5974.63,"Qualified",-0.00088,-120.9,27388,"B-14","Alloy 617","Plate",314626
"Cycle 499-500","CapPass",5974.66,"Qualified",-0.00091,-121.1,27389,"B-14","Alloy 617","Plate",314626
"Cycle 499-500","CapPass",5974.68,"Qualified",-0.00093,-121.5,27390,"B-14","Alloy 617","Plate",314626
"Cycle 499-500","CapPass",5974.71,"Qualified",-0.00096,-121.6,27391,"B-14","Alloy 617","Plate",314626
"Cycle 499-500","CapPass",5974.74,"Qualified",-0.00098,-121.9,27392,"B-14","Alloy 617","Plate",314626
"Cycle 499-500","CapPass",5974.76,"Qualified",-0.00101,-122.1,27393,"B-14","Alloy 617","Plate",314626
"Cycle 499-500","CapPass",5974.78,"Qualified",-0.00103,-122.5,27394,"B-14","Alloy 617","Plate",314626
"Cycle 499-500","CapPass",5974.81,"Qualified",-0.00106,-122.7,27395,"B-14","Alloy 617","Plate",314626
"Cycle 499-500","CapPass",5974.83,"Qualified",-0.00108,-122.9,27396,"B-14","Alloy 617","Plate",314626
"Cycle 499-500","CapPass",5974.84,"Qualified",-0.00109,-122.9,27397,"B-14","Alloy 617","Plate",314626
"Cycle 499-500","CapPass",5974.86,"Qualified",-0.00111,-123.0,27398,"B-14","Alloy 617","Plate",314626
"Cycle 499-500","CapPass",5974.89,"Qualified",-0.00114,-123.2,27399,"B-14","Alloy 617","Plate",314626
"Cycle 499-500","CapPass",5974.91,"Qualified",-0.00116,-123.3,27400,"B-14","Alloy 617","Plate",314626
"Cycle 499-500","CapPass",5974.94,"Qualified",-0.00119,-123.6,27401,"B-14","Alloy 617","Plate",314626
"Cycle 499-500","CapPass",5974.96,"Qualified",-0.00121,-123.7,27402,"B-14","Alloy 617","Plate",314626
"Cycle 499-500","CapPass",5974.99,"Qualified",-0.00124,-123.9,27403,"B-14","Alloy 617","Plate",314626
"Cycle 499-500","CapPass",5975.01,"Qualified",-0.00126,-124.0,27404,"B-14","Alloy 617","Plate",314626
"Cycle 499-500","CapPass",5975.04,"Qualified",-0.00129,-124.1,27405,"B-14","Alloy 617","Plate",314626
"Cycle 499-500","CapPass",5975.06,"Qualified",-0.00131,-124.4,27406,"B-14","Alloy 617","Plate",314626
"Cycle 499-500","CapPass",5975.09,"Qualified",-0.00134,-124.4,27407,"B-14","Alloy 617","Plate",314626
"Cycle 499-500","CapPass",5975.11,"Qualified",-0.00136,-124.6,27408,"B-14","Alloy 617","Plate",314626
"Cycle 499-500","CapPass",5975.14,"Qualified",-0.00139,-124.7,27409,"B-14","Alloy 617","Plate",314626
"Cycle 499-500","CapPass",5975.16,"Qualified",-0.00141,-124.9,27410,"B-14","Alloy 617","Plate",314626
"Cycle 499-500","CapPass",5975.19,"Qualified",-0.00144,-125.0,27411,"B-14","Alloy 617","Plate",314626
"Cycle 499-500","CapPass",5975.21,"Qualified",-0.00147,-125.0,27412,"B-14","Alloy 617","Plate",314626
"Cycle 499-500","CapPass",5975.24,"Qualified",-0.00149,-125.2,27413,"B-14","Alloy 617","Plate",314626
"Cycle 499-500","CapPass",5975.26,"Qualified",-0.00152,-125.3,27414,"B-14","Alloy 617","Plate",314626
"Cycle 499-500","CapPass",5975.29,"Qualified",-0.00154,-125.3,27415,"B-14","Alloy 617","Plate",314626
