Repository: js-molina/fatigue-A617

File: data/950C/Strain rate 0.001/0.60% strain/HTM_A20_Cycles_B13.csv (part 10 of 14)
"Cycle Label","Data State","Elapsed Time Sec","Qual State","Strain","Stress Mpa","Count","Sample","Alloy","Material_Form","Heat"
"Cycle 499-500","CapPass",5974.74,"Qualified",-0.00106,-138.0,27558,"B-13","Alloy 617","Plate",314626
"Cycle 499-500","CapPass",5974.76,"Qualified",-0.00108,-138.1,27559,"B-13","Alloy 617","Plate",314626
"Cycle 499-500","CapPass",5974.78,"Qualified",-0.00110,-138.2,27560,"B-13","Alloy 617","Plate",314626
"Cycle 499-500","CapPass",5974.79,"Qualified",-0.00111,-138.4,27561,"B-13","Alloy 617","Plate",314626
"Cycle 499-500","CapPass",5974.82,"Qualified",-0.00113,-138.7,27562,"B-13","Alloy 617","Plate",314626
"Cycle 499-500","CapPass",5974.84,"Qualified",-0.00116,-139.0,27563,"B-13","Alloy 617","Plate",314626
"Cycle 499-500","CapPass",5974.86,"Qualified",-0.00118,-139.2,27564,"B-13","Alloy 617","Plate",314626
"Cycle 499-500","CapPass",5974.89,"Qualified",-0.00121,-139.6,27565,"B-13","Alloy 617","Plate",314626
"Cycle 499-500","CapPass",5974.91,"Qualified",-0.00123,-139.8,27566,"B-13","Alloy 617","Plate",314626
"Cycle 499-500","CapPass",5974.94,"Qualified",-0.00126,-140.1,27567,"B-13","Alloy 617","Plate",314626
"Cycle 499-500","CapPass",5974.96,"Qualified",-0.00129,-140.4,27568,"B-13","Alloy 617","Plate",314626
"Cycle 499-500","CapPass",5974.99,"Qualified",-0.00131,-140.9,27569,"B-13","Alloy 617","Plate",314626
"Cycle 499-500","CapPass",5975.01,"Qualified",-0.00134,-141.0,27570,"B-13","Alloy 617","Plate",314626
"Cycle 499-500","CapPass",5975.04,"Qualified",-0.00136,-141.3,27571,"B-13","Alloy 617","Plate",314626
"Cycle 499-500","CapPass",5975.06,"Qualified",-0.00139,-141.5,27572,"B-13","Alloy 617","Plate",314626
"Cycle 499-500","CapPass",5975.09,"Qualified",-0.00141,-141.7,27573,"B-13","Alloy 617","Plate",314626
"Cycle 499-500","CapPass",5975.11,"Qualified",-0.00144,-141.8,27574,"B-13","Alloy 617","Plate",314626
"Cycle 499-500","CapPass",5975.14,"Qualified",-0.00146,-142.1,27575,"B-13","Alloy 617","Plate",314626
"Cycle 499-500","CapPass",5975.16,"Qualified",-0.00149,-142.2,27576,"B-13","Alloy 617","Plate",314626
"Cycle 499-500","CapPass",5975.18,"Qualified",-0.00151,-142.3,27577,"B-13","Alloy 617","Plate",314626
"Cycle 499-500","CapPass",5975.21,"Qualified",-0.00154,-142.3,27578,"B-13","Alloy 617","Plate",314626
"Cycle 499-500","CapPass",5975.23,"Qualified",-0.00157,-142.5,27579,"B-13","Alloy 617","Plate",314626
"Cycle 499-500","CapPass",5975.26,"Qualified",-0.00159,-142.6,27580,"B-13","Alloy 617","Plate",314626
"Cycle 499-500","CapPass",5975.28,"Qualified",-0.00162,-142.6,27581,"B-13","Alloy 617","Plate",314626
"Cycle 499-500","CapPass",5975.31,"Qualified",-0.00164,-142.7,27582,"B-13","Alloy 617","Plate",314626
"Cycle 499-500","CapPass",5975.33,"Qualified",-0.00167,-142.6,27583,"B-13","Alloy 617","Plate",314626
"Cycle 499-500","CapPass",5975.36,"Qualified",-0.00169,-142.8,27584,"B-13","Alloy 617","Plate",314626
"Cycle 499-500","CapPass",5975.38,"Qualified",-0.00172,-142.7,27585,"B-13","Alloy 617","Plate",314626
"Cycle 499-500","CapPass",5975.41,"Qualified",-0.00174,-142.7,27586,"B-13","Alloy 617","Plate",314626
"Cycle 499-500","CapPass",5975.43,"Qualified",-0.00177,-142.8,27587,"B-13","Alloy 617","Plate",314626
"Cycle 499-500","CapPass",5975.46,"Qualified",-0.00179,-142.8,27588,"B-13","Alloy 617","Plate",314626
"Cycle 499-500","CapPass",5975.49,"Qualified",-0.00182,-142.8,27589,"B-13","Alloy 617","Plate",314626
"Cycle 499-500","CapPass",5975.51,"Qualified",-0.00184,-142.9,27590,"B-13","Alloy 617","Plate",314626
"Cycle 499-500","CapPass",5975.53,"Qualified",-0.00187,-143.0,27591,"B-13","Alloy 617","Plate",314626
"Cycle 499-500","CapPass",5975.56,"Qualified",-0.00190,-142.9,27592,"B-13","Alloy 617","Plate",314626
"Cycle 499-500","CapPass",5975.59,"Qualified",-0.00192,-142.9,27593,"B-13","Alloy 617","Plate",314626
"Cycle 499-500","CapPass",5975.61,"Qualified",-0.00195,-143.0,27594,"B-13","Alloy 617","Plate",314626
"Cycle 499-500","CapPass",5975.64,"Qualified",-0.00197,-143.1,27595,"B-13","Alloy 617","Plate",314626
"Cycle 499-500","CapPass",5975.66,"Qualified",-0.00200,-143.0,27596,"B-13","Alloy 617","Plate",314626
"Cycle 499-500","CapPass",5975.68,"Qualified",-0.00202,-143.0,27597,"B-13","Alloy 617","Plate",314626
"Cycle 499-500","CapPass",5975.71,"Qualified",-0.00205,-142.9,27598,"B-13","Alloy 617","Plate",314626
"Cycle 499-500","CapPass",5975.74,"Qualified",-0.00207,-143.0,27599,"B-13","Alloy 617","Plate",314626
"Cycle 499-500","CapPass",5975.76,"Qualified",-0.00210,-143.0,27600,"B-13","Alloy 617","Plate",314626
"Cycle 499-500","CapPass",5975.78,"Qualified",-0.00213,-142.8,27601,"B-13","Alloy 617","Plate",314626
"Cycle 499-500","CapPass",5975.81,"Qualified",-0.00215,-142.9,27602,"B-13","Alloy 617","Plate",314626
"Cycle 499-500","CapPass",5975.84,"Qualified",-0.00218,-142.8,27603,"B-13","Alloy 617","Plate",314626
"Cycle 499-500","CapPass",5975.87,"Qualified",-0.00220,-142.9,27604,"B-13","Alloy 617","Plate",314626
"Cycle 499-500","CapPass",5975.89,"Qualified",-0.00223,-142.7,27605,"B-13","Alloy 617","Plate",314626
"Cycle 499-500","CapPass",5975.91,"Qualified",-0.00225,-142.9,27606,"B-13","Alloy 617","Plate",314626
"Cycle 499-500","CapPass",5975.95,"Qualified",-0.00228,-142.9,27607,"B-13","Alloy 617","Plate",314626
"Cycle 499-500","CapPass",5975.97,"Qualified",-0.00230,-142.9,27608,"B-13","Alloy 617","Plate",314626
"Cycle 499-500","CapPass",5975.99,"Qualified",-0.00233,-142.8,27609,"B-13","Alloy 617","Plate",314626
"Cycle 499-500","CapPass",5976.02,"Qualified",-0.00235,-143.1,27610,"B-13","Alloy 617","Plate",314626
"Cycle 499-500","CapPass",5976.04,"Qualified",-0.00238,-143.2,27611,"B-13","Alloy 617","Plate",314626
"Cycle 499-500","CapPass",5976.08,"Qualified",-0.00241,-143.3,27612,"B-13","Alloy 617","Plate",314626
"Cycle 499-500","CapPass",5976.10,"Qualified",-0.00243,-143.3,27613,"B-13","Alloy 617","Plate",314626
"Cycle 499-500","CapPass",5976.12,"Qualified",-0.00246,-143.5,27614,"B-13","Alloy 617","Plate",314626
"Cycle 499-500","CapPass",5976.15,"Qualified",-0.00248,-143.6,27615,"B-13","Alloy 617","Plate",314626
"Cycle 499-500","CapPass",5976.18,"Qualified",-0.00251,-143.6,27616,"B-13","Alloy 617","Plate",314626
"Cycle 499-500","CapPass",5976.21,"Qualified",-0.00253,-143.8,27617,"B-13","Alloy 617","Plate",314626
"Cycle 499-500","CapPass",5976.23,"Qualified",-0.00256,-144.0,27618,"B-13","Alloy 617","Plate",314626
"Cycle 499-500","CapPass",5976.25,"Qualified",-0.00258,-144.1,27619,"B-13","Alloy 617","Plate",314626
"Cycle 499-500","CapPass",5976.28,"Qualified",-0.00261,-144.3,27620,"B-13","Alloy 617","Plate",314626
"Cycle 499-500","CapPass",5976.30,"Qualified",-0.00263,-144.6,27621,"B-13","Alloy 617","Plate",314626
"Cycle 499-500","CapPass",5976.32,"Qualified",-0.00266,-144.8,27622,"B-13","Alloy 617","Plate",314626
"Cycle 499-500","CapPass",5976.35,"Qualified",-0.00269,-144.9,27623,"B-13","Alloy 617","Plate",314626
"Cycle 499-500","CapPass",5976.37,"Qualified",-0.00271,-144.9,27624,"B-13","Alloy 617","Plate",314626
"Cycle 499-500","CapPass",5976.40,"Qualified",-0.00274,-144.9,27625,"B-13","Alloy 617","Plate",314626
"Cycle 499-500","CapPass",5976.42,"Qualified",-0.00276,-145.1,27626,"B-13","Alloy 617","Plate",314626
"Cycle 499-500","CapPass",5976.45,"Qualified",-0.00279,-145.2,27627,"B-13","Alloy 617","Plate",314626
"Cycle 499-500","CapPass",5976.48,"Qualified",-0.00281,-145.4,27628,"B-13","Alloy 617","Plate",314626
"Cycle 499-500","CapPass",5976.50,"Qualified",-0.00284,-145.6,27629,"B-13","Alloy 617","Plate",314626
"Cycle 499-500","CapPass",5976.53,"Qualified",-0.00286,-145.7,27630,"B-13","Alloy 617","Plate",314626
"Cycle 499-500","CapPass",5976.55,"Qualified",-0.00289,-145.8,27631,"B-13","Alloy 617","Plate",314626
"Cycle 499-500","CapPass",5976.58,"Qualified",-0.00291,-145.7,27632,"B-13","Alloy 617","Plate",314626
"Cycle 499-500","CapPass",5976.60,"Qualified",-0.00294,-145.8,27633,"B-13","Alloy 617","Plate",314626
"Cycle 499-500","CapPass",5976.63,"Qualified",-0.00297,-145.8,27634,"B-13","Alloy 617","Plate",314626
"Cycle 499-500","CapPass",5976.66,"Qualified",-0.00299,-145.5,27635,"B-13","Alloy 617","Plate",314626
"Cycle 499-500","CapPass",5976.68,"Qualified",-0.00302,-144.3,27636,"B-13","Alloy 617","Plate",314626
"Cycle 499-500","CapPass",5976.72,"Qualified",-0.00304,-141.1,27637,"B-13","Alloy 617","Plate",314626
"Cycle 499-500","CapPass",5976.78,"Qualified",-0.00304,-131.7,27638,"B-13","Alloy 617","Plate",314626
"Cycle 499-500","CapPass",5976.82,"Qualified",-0.00302,-123.0,27639,"B-13","Alloy 617","Plate",314626
"Cycle 499-500","CapPass",5976.85,"Qualified",-0.00299,-117.0,27640,"B-13","Alloy 617","Plate",314626
"Cycle 499-500","CapPass",5976.87,"Qualified",-0.00296,-111.4,27641,"B-13","Alloy 617","Plate",314626
"Cycle 499-500","CapPass",5976.89,"Qualified",-0.00294,-106.8,27642,"B-13","Alloy 617","Plate",314626
"Cycle 499-500","CapPass",5976.90,"Qualified",-0.00291,-102.5,27643,"B-13","Alloy 617","Plate",314626
"Cycle 499-500","CapPass",5976.92,"Qualified",-0.00289,-98.25,27644,"B-13","Alloy 617","Plate",314626
"Cycle 499-500","CapPass",5976.94,"Qualified",-0.00286,-93.97,27645,"B-13","Alloy 617","Plate",314626
"Cycle 499-500","CapPass",5976.96,"Qualified",-0.00283,-90.19,27646,"B-13","Alloy 617","Plate",314626
"Cycle 499-500","CapPass",5976.97,"Qualified",-0.00281,-86.38,27647,"B-13","Alloy 617","Plate",314626
"Cycle 499-500","CapPass",5976.99,"Qualified",-0.00278,-82.67,27648,"B-13","Alloy 617","Plate",314626
"Cycle 499-500","CapPass",5977.01,"Qualified",-0.00276,-78.89,27649,"B-13","Alloy 617","Plate",314626
"Cycle 499-500","CapPass",5977.03,"Qualified",-0.00273,-75.32,27650,"B-13","Alloy 617","Plate",314626
"Cycle 499-500","CapPass",5977.05,"Qualified",-0.00270,-72.00,27651,"B-13","Alloy 617","Plate",314626
"Cycle 499-500","CapPass",5977.07,"Qualified",-0.00268,-68.16,27652,"B-13","Alloy 617","Plate",314626
"Cycle 499-500","CapPass",5977.09,"Qualified",-0.00265,-64.58,27653,"B-13","Alloy 617","Plate",314626
"Cycle 499-500","CapPass",5977.11,"Qualified",-0.00263,-61.05,27654,"B-13","Alloy 617","Plate",314626
"Cycle 499-500","CapPass",5977.14,"Qualified",-0.00260,-57.85,27655,"B-13","Alloy 617","Plate",314626
"Cycle 499-500","CapPass",5977.16,"Qualified",-0.00258,-54.45,27656,"B-13","Alloy 617","Plate",314626
"Cycle 499-500","CapPass",5977.19,"Qualified",-0.00255,-51.24,27657,"B-13","Alloy 617","Plate",314626
"Cycle 499-500","CapPass",5977.21,"Qualified",-0.00253,-47.99,27658,"B-13","Alloy 617","Plate",314626
"Cycle 499-500","CapPass",5977.24,"Qualified",-0.00250,-44.56,27659,"B-13","Alloy 617","Plate",314626
"Cycle 499-500","CapPass",5977.27,"Qualified",-0.00248,-41.48,27660,"B-13","Alloy 617","Plate",314626
"Cycle 499-500","CapPass",5977.29,"Qualified",-0.00245,-38.17,27661,"B-13","Alloy 617","Plate",314626
"Cycle 499-500","CapPass",5977.32,"Qualified",-0.00242,-34.59,27662,"B-13","Alloy 617","Plate",314626
"Cycle 499-500","CapPass",5977.35,"Qualified",-0.00240,-31.42,27663,"B-13","Alloy 617","Plate",314626
"Cycle 499-500","CapPass",5977.38,"Qualified",-0.00237,-28.32,27664,"B-13","Alloy 617","Plate",314626
"Cycle 499-500","CapPass",5977.41,"Qualified",-0.00235,-24.98,27665,"B-13","Alloy 617","Plate",314626
"Cycle 499-500","CapPass",5977.43,"Qualified",-0.00232,-21.79,27666,"B-13","Alloy 617","Plate",314626
"Cycle 499-500","CapPass",5977.46,"Qualified",-0.00230,-18.58,27667,"B-13","Alloy 617","Plate",314626
"Cycle 499-500","CapPass",5977.49,"Qualified",-0.00227,-15.38,27668,"B-13","Alloy 617","Plate",314626
"Cycle 499-500","CapPass",5977.52,"Qualified",-0.00225,-12.17,27669,"B-13","Alloy 617","Plate",314626
"Cycle 499-500","CapPass",5977.54,"Qualified",-0.00222,-9.32,27670,"B-13","Alloy 617","Plate",314626
"Cycle 499-500","CapPass",5977.57,"Qualified",-0.00219,-6.17,27671,"B-13","Alloy 617","Plate",314626
"Cycle 499-500","CapPass",5977.60,"Qualified",-0.00217,-3.22,27672,"B-13","Alloy 617","Plate",314626
"Cycle 499-500","CapPass",5977.62,"Qualified",-0.00214,-0.17,27673,"B-13","Alloy 617","Plate",314626
"Cycle 499-500","CapPass",5977.65,"Qualified",-0.00212,2.90,27674,"B-13","Alloy 617","Plate",314626
"Cycle 499-500","CapPass",5977.68,"Qualified",-0.00209,5.93,27675,"B-13","Alloy 617","Plate",314626
"Cycle 499-500","CapPass",5977.70,"Qualified",-0.00207,8.74,27676,"B-13","Alloy 617","Plate",314626
"Cycle 499-500","CapPass",5977.73,"Qualified",-0.00204,11.69,27677,"B-13","Alloy 617","Plate",314626
"Cycle 499-500","CapPass",5977.76,"Qualified",-0.00202,14.65,27678,"B-13","Alloy 617","Plate",314626
"Cycle 499-500","CapPass",5977.78,"Qualified",-0.00199,17.13,27679,"B-13","Alloy 617","Plate",314626
"Cycle 499-500","CapPass",5977.78,"Qualified",-0.00199,17.35,27680,"B-13","Alloy 617","Plate",314626
"Cycle 499-500","CapPass",5977.81,"Qualified",-0.00197,20.27,27681,"B-13","Alloy 617","Plate",314626
"Cycle 499-500","CapPass",5977.84,"Qualified",-0.00194,22.92,27682,"B-13","Alloy 617","Plate",314626
"Cycle 499-500","CapPass",5977.86,"Qualified",-0.00192,25.48,27683,"B-13","Alloy 617","Plate",314626
"Cycle 499-500","CapPass",5977.89,"Qualified",-0.00189,27.93,27684,"B-13","Alloy 617","Plate",314626
"Cycle 499-500","CapPass",5977.91,"Qualified",-0.00186,30.45,27685,"B-13","Alloy 617","Plate",314626
"Cycle 499-500","CapPass",5977.94,"Qualified",-0.00184,32.88,27686,"B-13","Alloy 617","Plate",314626
"Cycle 499-500","CapPass",5977.96,"Qualified",-0.00181,35.20,27687,"B-13","Alloy 617","Plate",314626
"Cycle 499-500","CapPass",5977.99,"Qualified",-0.00179,37.67,27688,"B-13","Alloy 617","Plate",314626
"Cycle 499-500","CapPass",5978.02,"Qualified",-0.00176,39.64,27689,"B-13","Alloy 617","Plate",314626
"Cycle 499-500","CapPass",5978.04,"Qualified",-0.00174,41.39,27690,"B-13","Alloy 617","Plate",314626
"Cycle 499-500","CapPass",5978.07,"Qualified",-0.00171,43.09,27691,"B-13","Alloy 617","Plate",314626
"Cycle 499-500","CapPass",5978.11,"Qualified",-0.00169,44.67,27692,"B-13","Alloy 617","Plate",314626
"Cycle 499-500","CapPass",5978.14,"Qualified",-0.00166,46.34,27693,"B-13","Alloy 617","Plate",314626
"Cycle 499-500","CapPass",5978.18,"Qualified",-0.00163,48.07,27694,"B-13","Alloy 617","Plate",314626
"Cycle 499-500","CapPass",5978.22,"Qualified",-0.00161,49.88,27695,"B-13","Alloy 617","Plate",314626
"Cycle 499-500","CapPass",5978.25,"Qualified",-0.00158,51.49,27696,"B-13","Alloy 617","Plate",314626
"Cycle 499-500","CapPass",5978.29,"Qualified",-0.00156,53.20,27697,"B-13","Alloy 617","Plate",314626
"Cycle 499-500","CapPass",5978.33,"Qualified",-0.00153,55.50,27698,"B-13","Alloy 617","Plate",314626
"Cycle 499-500","CapPass",5978.36,"Qualified",-0.00151,58.38,27699,"B-13","Alloy 617","Plate",314626
"Cycle 499-500","CapPass",5978.38,"Qualified",-0.00148,61.13,27700,"B-13","Alloy 617","Plate",314626
"Cycle 499-500","CapPass",5978.41,"Qualified",-0.00146,63.44,27701,"B-13","Alloy 617","Plate",314626
"Cycle 499-500","CapPass",5978.43,"Qualified",-0.00143,65.83,27702,"B-13","Alloy 617","Plate",314626
"Cycle 499-500","CapPass",5978.45,"Qualified",-0.00140,68.09,27703,"B-13","Alloy 617","Plate",314626
"Cycle 499-500","CapPass",5978.47,"Qualified",-0.00138,70.43,27704,"B-13","Alloy 617","Plate",314626
"Cycle 499-500","CapPass",5978.50,"Qualified",-0.00135,72.97,27705,"B-13","Alloy 617","Plate",314626
"Cycle 499-500","CapPass",5978.52,"Qualified",-0.00133,75.21,27706,"B-13","Alloy 617","Plate",314626
"Cycle 499-500","CapPass",5978.54,"Qualified",-0.00130,77.55,27707,"B-13","Alloy 617","Plate",314626
"Cycle 499-500","CapPass",5978.56,"Qualified",-0.00128,79.63,27708,"B-13","Alloy 617","Plate",314626
"Cycle 499-500","CapPass",5978.58,"Qualified",-0.00125,81.77,27709,"B-13","Alloy 617","Plate",314626
"Cycle 499-500","CapPass",5978.60,"Qualified",-0.00122,83.49,27710,"B-13","Alloy 617","Plate",314626
"Cycle 499-500","CapPass",5978.62,"Qualified",-0.00120,85.29,27711,"B-13","Alloy 617","Plate",314626
"Cycle 499-500","CapPass",5978.65,"Qualified",-0.00117,87.00,27712,"B-13","Alloy 617","Plate",314626
"Cycle 499-500","CapPass",5978.67,"Qualified",-0.00115,88.70,27713,"B-13","Alloy 617","Plate",314626
"Cycle 499-500","CapPass",5978.70,"Qualified",-0.00112,90.17,27714,"B-13","Alloy 617","Plate",314626
"Cycle 499-500","CapPass",5978.72,"Qualified",-0.00110,91.56,27715,"B-13","Alloy 617","Plate",314626
"Cycle 499-500","CapPass",5978.75,"Qualified",-0.00107,92.84,27716,"B-13","Alloy 617","Plate",314626
"Cycle 499-500","CapPass",5978.78,"Qualified",-0.00105,94.26,27717,"B-13","Alloy 617","Plate",314626
"Cycle 499-500","CapPass",5978.78,"Qualified",-0.00104,94.60,27718,"B-13","Alloy 617","Plate",314626
"Cycle 499-500","CapPass",5978.80,"Qualified",-0.00102,95.54,27719,"B-13","Alloy 617","Plate",314626
"Cycle 499-500","CapPass",5978.83,"Qualified",-0.00100,96.75,27720,"B-13","Alloy 617","Plate",314626
"Cycle 499-500","CapPass",5978.86,"Qualified",-0.00097,98.07,27721,"B-13","Alloy 617","Plate",314626
"Cycle 499-500","CapPass",5978.88,"Qualified",-0.00095,99.19,27722,"B-13","Alloy 617","Plate",314626
"Cycle 499-500","CapPass",5978.91,"Qualified",-0.00092,100.50,27723,"B-13","Alloy 617","Plate",314626
"Cycle 499-500","CapPass",5978.94,"Qualified",-0.00089,101.77,27724,"B-13","Alloy 617","Plate",314626
"Cycle 499-500","CapPass",5978.97,"Qualified",-0.00087,103.00,27725,"B-13","Alloy 617","Plate",314626
"Cycle 499-500","CapPass",5979.00,"Qualified",-0.00084,104.50,27726,"B-13","Alloy 617","Plate",314626
"Cycle 499-500","CapPass",5979.02,"Qualified",-0.00082,105.60,27727,"B-13","Alloy 617","Plate",314626
"Cycle 499-500","CapPass",5979.05,"Qualified",-0.00079,106.94,27728,"B-13","Alloy 617","Plate",314626
"Cycle 499-500","CapPass",5979.08,"Qualified",-0.00077,108.18,27729,"B-13","Alloy 617","Plate",314626
"Cycle 499-500","CapPass",5979.10,"Qualified",-0.00074,109.46,27730,"B-13","Alloy 617","Plate",314626
"Cycle 499-500","CapPass",5979.13,"Qualified",-0.00072,110.72,27731,"B-13","Alloy 617","Plate",314626
"Cycle 499-500","CapPass",5979.15,"Qualified",-0.00069,111.97,27732,"B-13","Alloy 617","Plate",314626
"Cycle 499-500","CapPass",5979.18,"Qualified",-0.00066,113.20,27733,"B-13","Alloy 617","Plate",314626
"Cycle 499-500","CapPass",5979.20,"Qualified",-0.00064,114.52,27734,"B-13","Alloy 617","Plate",314626
"Cycle 499-500","CapPass",5979.23,"Qualified",-0.00061,115.84,27735,"B-13","Alloy 617","Plate",314626
"Cycle 499-500","CapPass",5979.26,"Qualified",-0.00059,117.01,27736,"B-13","Alloy 617","Plate",314626
"Cycle 499-500","CapPass",5979.28,"Qualified",-0.00056,118.28,27737,"B-13","Alloy 617","Plate",314626
"Cycle 499-500","CapPass",5979.31,"Qualified",-0.00054,119.44,27738,"B-13","Alloy 617","Plate",314626
"Cycle 499-500","CapPass",5979.33,"Qualified",-0.00051,120.85,27739,"B-13","Alloy 617","Plate",314626
"Cycle 499-500","CapPass",5979.35,"Qualified",-0.00049,122.34,27740,"B-13","Alloy 617","Plate",314626
"Cycle 499-500","CapPass",5979.37,"Qualified",-0.00046,123.93,27741,"B-13","Alloy 617","Plate",314626
"Cycle 499-500","CapPass",5979.39,"Qualified",-0.00043,125.41,27742,"B-13","Alloy 617","Plate",314626
"Cycle 499-500","CapPass",5979.41,"Qualified",-0.00041,126.91,27743,"B-13","Alloy 617","Plate",314626
"Cycle 499-500","CapPass",5979.43,"Qualified",-0.00038,128.47,27744,"B-13","Alloy 617","Plate",314626
"Cycle 499-500","CapPass",5979.45,"Qualified",-0.00036,129.75,27745,"B-13","Alloy 617","Plate",314626
"Cycle 499-500","CapPass",5979.47,"Qualified",-0.00033,131.18,27746,"B-13","Alloy 617","Plate",314626
"Cycle 499-500","CapPass",5979.48,"Qualified",-0.00030,132.44,27747,"B-13","Alloy 617","Plate",314626
"Cycle 499-500","CapPass",5979.50,"Qualified",-0.00028,133.66,27748,"B-13","Alloy 617","Plate",314626
"Cycle 499-500","CapPass",5979.52,"Qualified",-0.00025,134.80,27749,"B-13","Alloy 617","Plate",314626
"Cycle 499-500","CapPass",5979.53,"Qualified",-0.00023,135.84,27750,"B-13","Alloy 617","Plate",314626
"Cycle 499-500","CapPass",5979.55,"Qualified",-0.00020,136.78,27751,"B-13","Alloy 617","Plate",314626
"Cycle 499-500","CapPass",5979.57,"Qualified",-0.00018,137.63,27752,"B-13","Alloy 617","Plate",314626
"Cycle 499-500","CapPass",5979.58,"Qualified",-0.00015,138.37,27753,"B-13","Alloy 617","Plate",314626
"Cycle 499-500","CapPass",5979.60,"Qualified",-0.00013,139.19,27754,"B-13","Alloy 617","Plate",314626
"Cycle 499-500","CapPass",5979.62,"Qualified",-0.00010,139.75,27755,"B-13","Alloy 617","Plate",314626
"Cycle 499-500","CapPass",5979.64,"Qualified",-0.00008,140.39,27756,"B-13","Alloy 617","Plate",314626
"Cycle 499-500","CapPass",5979.66,"Qualified",-0.00005,140.67,27757,"B-13","Alloy 617","Plate",314626
"Cycle 499-500","CapPass",5979.67,"Qualified",-0.00002,140.98,27758,"B-13","Alloy 617","Plate",314626
"Cycle 499-500","CapPass",5979.69,"Qualified",0.00000,141.18,27759,"B-13","Alloy 617","Plate",314626
"Cycle 499-500","CapPass",5979.71,"Qualified",0.00003,141.38,27760,"B-13","Alloy 617","Plate",314626
"Cycle 499-500","CapPass",5979.73,"Qualified",0.00005,141.28,27761,"B-13","Alloy 617","Plate",314626
"Cycle 499-500","CapPass",5979.76,"Qualified",0.00008,141.10,27762,"B-13","Alloy 617","Plate",314626
"Cycle 499-500","CapPass",5979.78,"Qualified",0.00011,140.88,27763,"B-13","Alloy 617","Plate",314626
"Cycle 499-500","CapPass",5979.78,"Qualified",0.00011,140.98,27764,"B-13","Alloy 617","Plate",314626
"Cycle 499-500","CapPass",5979.80,"Qualified",0.00013,140.67,27765,"B-13","Alloy 617","Plate",314626
"Cycle 499-500","CapPass",5979.83,"Qualified",0.00016,140.28,27766,"B-13","Alloy 617","Plate",314626
"Cycle 499-500","CapPass",5979.85,"Qualified",0.00018,140.03,27767,"B-13","Alloy 617","Plate",314626
"Cycle 499-500","CapPass",5979.88,"Qualified",0.00021,139.59,27768,"B-13","Alloy 617","Plate",314626
"Cycle 499-500","CapPass",5979.90,"Qualified",0.00023,139.11,27769,"B-13","Alloy 617","Plate",314626
"Cycle 499-500","CapPass",5979.93,"Qualified",0.00026,138.80,27770,"B-13","Alloy 617","Plate",314626
"Cycle 499-500","CapPass",5979.96,"Qualified",0.00028,138.38,27771,"B-13","Alloy 617","Plate",314626
"Cycle 499-500","CapPass",5979.98,"Qualified",0.00031,138.13,27772,"B-13","Alloy 617","Plate",314626
"Cycle 499-500","CapPass",5980.01,"Qualified",0.00033,137.99,27773,"B-13","Alloy 617","Plate",314626
"Cycle 499-500","CapPass",5980.04,"Qualified",0.00036,137.89,27774,"B-13","Alloy 617","Plate",314626
"Cycle 499-500","CapPass",5980.07,"Qualified",0.00039,137.77,27775,"B-13","Alloy 617","Plate",314626
"Cycle 499-500","CapPass",5980.09,"Qualified",0.00041,137.76,27776,"B-13","Alloy 617","Plate",314626
"Cycle 499-500","CapPass",5980.12,"Qualified",0.00044,137.73,27777,"B-13","Alloy 617","Plate",314626
"Cycle 499-500","CapPass",5980.15,"Qualified",0.00046,137.87,27778,"B-13","Alloy 617","Plate",314626
"Cycle 499-500","CapPass",5980.18,"Qualified",0.00049,137.98,27779,"B-13","Alloy 617","Plate",314626
"Cycle 499-500","CapPass",5980.20,"Qualified",0.00051,138.07,27780,"B-13","Alloy 617","Plate",314626
"Cycle 499-500","CapPass",5980.23,"Qualified",0.00054,138.47,27781,"B-13","Alloy 617","Plate",314626
"Cycle 499-500","CapPass",5980.25,"Qualified",0.00056,138.68,27782,"B-13","Alloy 617","Plate",314626
"Cycle 499-500","CapPass",5980.28,"Qualified",0.00059,139.08,27783,"B-13","Alloy 617","Plate",314626
"Cycle 499-500","CapPass",5980.31,"Qualified",0.00061,139.33,27784,"B-13","Alloy 617","Plate",314626
"Cycle 499-500","CapPass",5980.33,"Qualified",0.00064,139.81,27785,"B-13","Alloy 617","Plate",314626
"Cycle 499-500","CapPass",5980.36,"Qualified",0.00067,140.06,27786,"B-13","Alloy 617","Plate",314626
"Cycle 499-500","CapPass",5980.38,"Qualified",0.00069,140.36,27787,"B-13","Alloy 617","Plate",314626
"Cycle 499-500","CapPass",5980.41,"Qualified",0.00072,140.73,27788,"B-13","Alloy 617","Plate",314626
"Cycle 499-500","CapPass",5980.43,"Qualified",0.00074,140.98,27789,"B-13","Alloy 617","Plate",314626
"Cycle 499-500","CapPass",5980.46,"Qualified",0.00077,141.33,27790,"B-13","Alloy 617","Plate",314626
"Cycle 499-500","CapPass",5980.48,"Qualified",0.00079,141.49,27791,"B-13","Alloy 617","Plate",314626
"Cycle 499-500","CapPass",5980.51,"Qualified",0.00082,141.84,27792,"B-13","Alloy 617","Plate",314626
"Cycle 499-500","CapPass",5980.53,"Qualified",0.00084,142.01,27793,"B-13","Alloy 617","Plate",314626
"Cycle 499-500","CapPass",5980.55,"Qualified",0.00087,142.09,27794,"B-13","Alloy 617","Plate",314626
"Cycle 499-500","CapPass",5980.58,"Qualified",0.00090,142.34,27795,"B-13","Alloy 617","Plate",314626
"Cycle 499-500","CapPass",5980.60,"Qualified",0.00092,142.47,27796,"B-13","Alloy 617","Plate",314626
"Cycle 499-500","CapPass",5980.63,"Qualified",0.00095,142.64,27797,"B-13","Alloy 617","Plate",314626
"Cycle 499-500","CapPass",5980.65,"Qualified",0.00097,142.86,27798,"B-13","Alloy 617","Plate",314626
"Cycle 499-500","CapPass",5980.68,"Qualified",0.00100,142.85,27799,"B-13","Alloy 617","Plate",314626
"Cycle 499-500","CapPass",5980.70,"Qualified",0.00102,143.01,27800,"B-13","Alloy 617","Plate",314626
"Cycle 499-500","CapPass",5980.73,"Qualified",0.00105,143.06,27801,"B-13","Alloy 617","Plate",314626
"Cycle 499-500","CapPass",5980.75,"Qualified",0.00108,143.19,27802,"B-13","Alloy 617","Plate",314626
"Cycle 499-500","CapPass",5980.78,"Qualified",0.00110,143.19,27803,"B-13","Alloy 617","Plate",314626
"Cycle 499-500","CapPass",5980.78,"Qualified",0.00111,143.39,27804,"B-13","Alloy 617","Plate",314626
"Cycle 499-500","CapPass",5980.80,"Qualified",0.00113,143.27,27805,"B-13","Alloy 617","Plate",314626
"Cycle 499-500","CapPass",5980.83,"Qualified",0.00115,143.38,27806,"B-13","Alloy 617","Plate",314626
"Cycle 499-500","CapPass",5980.85,"Qualified",0.00118,143.41,27807,"B-13","Alloy 617","Plate",314626
"Cycle 499-500","CapPass",5980.88,"Qualified",0.00120,143.53,27808,"B-13","Alloy 617","Plate",314626
"Cycle 499-500","CapPass",5980.90,"Qualified",0.00123,143.45,27809,"B-13","Alloy 617","Plate",314626
"Cycle 499-500","CapPass",5980.93,"Qualified",0.00125,143.54,27810,"B-13","Alloy 617","Plate",314626
"Cycle 499-500","CapPass",5980.95,"Qualified",0.00128,143.55,27811,"B-13","Alloy 617","Plate",314626
"Cycle 499-500","CapPass",5980.98,"Qualified",0.00131,143.69,27812,"B-13","Alloy 617","Plate",314626
"Cycle 499-500","CapPass",5981.01,"Qualified",0.00133,143.64,27813,"B-13","Alloy 617","Plate",314626
"Cycle 499-500","CapPass",5981.03,"Qualified",0.00136,143.72,27814,"B-13","Alloy 617","Plate",314626
"Cycle 499-500","CapPass",5981.06,"Qualified",0.00138,143.79,27815,"B-13","Alloy 617","Plate",314626
"Cycle 499-500","CapPass",5981.08,"Qualified",0.00141,143.90,27816,"B-13","Alloy 617","Plate",314626
"Cycle 499-500","CapPass",5981.11,"Qualified",0.00143,143.88,27817,"B-13","Alloy 617","Plate",314626
"Cycle 499-500","CapPass",5981.13,"Qualified",0.00146,143.95,27818,"B-13","Alloy 617","Plate",314626
"Cycle 499-500","CapPass",5981.16,"Qualified",0.00148,144.07,27819,"B-13","Alloy 617","Plate",314626
"Cycle 499-500","CapPass",5981.18,"Qualified",0.00151,144.03,27820,"B-13","Alloy 617","Plate",314626
"Cycle 499-500","CapPass",5981.21,"Qualified",0.00154,144.13,27821,"B-13","Alloy 617","Plate",314626
"Cycle 499-500","CapPass",5981.23,"Qualified",0.00156,144.11,27822,"B-13","Alloy 617","Plate",314626
"Cycle 499-500","CapPass",5981.26,"Qualified",0.00159,144.28,27823,"B-13","Alloy 617","Plate",314626
"Cycle 499-500","CapPass",5981.28,"Qualified",0.00161,144.34,27824,"B-13","Alloy 617","Plate",314626
"Cycle 499-500","CapPass",5981.31,"Qualified",0.00164,144.38,27825,"B-13","Alloy 617","Plate",314626
"Cycle 499-500","CapPass",5981.34,"Qualified",0.00166,144.36,27826,"B-13","Alloy 617","Plate",314626
"Cycle 499-500","CapPass",5981.36,"Qualified",0.00169,144.37,27827,"B-13","Alloy 617","Plate",314626
"Cycle 499-500","CapPass",5981.39,"Qualified",0.00171,144.34,27828,"B-13","Alloy 617","Plate",314626
"Cycle 499-500","CapPass",5981.41,"Qualified",0.00174,144.42,27829,"B-13","Alloy 617","Plate",314626
"Cycle 499-500","CapPass",5981.44,"Qualified",0.00177,144.48,27830,"B-13","Alloy 617","Plate",314626
"Cycle 499-500","CapPass",5981.47,"Qualified",0.00179,144.49,27831,"B-13","Alloy 617","Plate",314626
"Cycle 499-500","CapPass",5981.49,"Qualified",0.00182,144.67,27832,"B-13","Alloy 617","Plate",314626
"Cycle 499-500","CapPass",5981.52,"Qualified",0.00184,144.77,27833,"B-13","Alloy 617","Plate",314626
"Cycle 499-500","CapPass",5981.54,"Qualified",0.00187,144.87,27834,"B-13","Alloy 617","Plate",314626
"Cycle 499-500","CapPass",5981.57,"Qualified",0.00189,145.08,27835,"B-13","Alloy 617","Plate",314626
"Cycle 499-500","CapPass",5981.59,"Qualified",0.00192,145.11,27836,"B-13","Alloy 617","Plate",314626
"Cycle 499-500","CapPass",5981.62,"Qualified",0.00194,145.33,27837,"B-13","Alloy 617","Plate",314626
"Cycle 499-500","CapPass",5981.64,"Qualified",0.00197,145.40,27838,"B-13","Alloy 617","Plate",314626
"Cycle 499-500","CapPass",5981.67,"Qualified",0.00199,145.58,27839,"B-13","Alloy 617","Plate",314626
"Cycle 499-500","CapPass",5981.69,"Qualified",0.00202,145.59,27840,"B-13","Alloy 617","Plate",314626
"Cycle 499-500","CapPass",5981.72,"Qualified",0.00204,145.53,27841,"B-13","Alloy 617","Plate",314626
"Cycle 499-500","CapPass",5981.74,"Qualified",0.00207,145.73,27842,"B-13","Alloy 617","Plate",314626
"Cycle 499-500","CapPass",5981.77,"Qualified",0.00210,145.75,27843,"B-13","Alloy 617","Plate",314626
"Cycle 499-500","CapPass",5981.78,"Qualified",0.00211,145.81,27844,"B-13","Alloy 617","Plate",314626
"Cycle 499-500","CapPass",5981.79,"Qualified",0.00212,145.73,27845,"B-13","Alloy 617","Plate",314626
"Cycle 499-500","CapPass",5981.81,"Qualified",0.00215,145.96,27846,"B-13","Alloy 617","Plate",314626
"Cycle 499-500","CapPass",5981.84,"Qualified",0.00217,145.85,27847,"B-13","Alloy 617","Plate",314626
"Cycle 499-500","CapPass",5981.87,"Qualified",0.00220,145.92,27848,"B-13","Alloy 617","Plate",314626
"Cycle 499-500","CapPass",5981.89,"Qualified",0.00222,145.91,27849,"B-13","Alloy 617","Plate",314626
"Cycle 499-500","CapPass",5981.92,"Qualified",0.00225,145.96,27850,"B-13","Alloy 617","Plate",314626
"Cycle 499-500","CapPass",5981.94,"Qualified",0.00227,146.00,27851,"B-13","Alloy 617","Plate",314626
"Cycle 499-500","CapPass",5981.97,"Qualified",0.00230,145.87,27852,"B-13","Alloy 617","Plate",314626
"Cycle 499-500","CapPass",5981.99,"Qualified",0.00232,145.94,27853,"B-13","Alloy 617","Plate",314626
"Cycle 499-500","CapPass",5982.02,"Qualified",0.00235,145.86,27854,"B-13","Alloy 617","Plate",314626
"Cycle 499-500","CapPass",5982.04,"Qualified",0.00238,145.98,27855,"B-13","Alloy 617","Plate",314626
"Cycle 499-500","CapPass",5982.07,"Qualified",0.00240,145.93,27856,"B-13","Alloy 617","Plate",314626
"Cycle 499-500","CapPass",5982.09,"Qualified",0.00243,145.93,27857,"B-13","Alloy 617","Plate",314626
"Cycle 499-500","CapPass",5982.12,"Qualified",0.00245,145.90,27858,"B-13","Alloy 617","Plate",314626
"Cycle 499-500","CapPass",5982.14,"Qualified",0.00248,145.89,27859,"B-13","Alloy 617","Plate",314626
"Cycle 499-500","CapPass",5982.17,"Qualified",0.00250,145.80,27860,"B-13","Alloy 617","Plate",314626
"Cycle 499-500","CapPass",5982.19,"Qualified",0.00253,145.75,27861,"B-13","Alloy 617","Plate",314626
"Cycle 499-500","CapPass",5982.22,"Qualified",0.00255,145.82,27862,"B-13","Alloy 617","Plate",314626
"Cycle 499-500","CapPass",5982.24,"Qualified",0.00258,145.68,27863,"B-13","Alloy 617","Plate",314626
"Cycle 499-500","CapPass",5982.27,"Qualified",0.00261,145.63,27864,"B-13","Alloy 617","Plate",314626
"Cycle 499-500","CapPass",5982.30,"Qualified",0.00263,145.79,27865,"B-13","Alloy 617","Plate",314626
"Cycle 499-500","CapPass",5982.32,"Qualified",0.00266,145.74,27866,"B-13","Alloy 617","Plate",314626
"Cycle 499-500","CapPass",5982.35,"Qualified",0.00268,145.76,27867,"B-13","Alloy 617","Plate",314626
"Cycle 499-500","CapPass",5982.37,"Qualified",0.00271,145.78,27868,"B-13","Alloy 617","Plate",314626
"Cycle 499-500","CapPass",5982.40,"Qualified",0.00273,145.74,27869,"B-13","Alloy 617","Plate",314626
"Cycle 499-500","CapPass",5982.42,"Qualified",0.00276,145.80,27870,"B-13","Alloy 617","Plate",314626
"Cycle 499-500","CapPass",5982.45,"Qualified",0.00278,145.90,27871,"B-13","Alloy 617","Plate",314626
"Cycle 499-500","CapPass",5982.47,"Qualified",0.00281,145.76,27872,"B-13","Alloy 617","Plate",314626
"Cycle 499-500","CapPass",5982.50,"Qualified",0.00284,145.79,27873,"B-13","Alloy 617","Plate",314626
"Cycle 499-500","CapPass",5982.53,"Qualified",0.00286,145.77,27874,"B-13","Alloy 617","Plate",314626
"Cycle 499-500","CapPass",5982.55,"Qualified",0.00289,145.76,27875,"B-13","Alloy 617","Plate",314626
"Cycle 499-500","CapPass",5982.58,"Qualified",0.00291,145.96,27876,"B-13","Alloy 617","Plate",314626
"50% Nf: Cycle 859-860","CapPass",10293.74,"Qualified",0.00295,144.29,44920,"B-13","Alloy 617","Plate",314626
"50% Nf: Cycle 859-860","CapPass",10293.77,"Qualified",0.00297,144.19,44921,"B-13","Alloy 617","Plate",314626
"50% Nf: Cycle 859-860","CapPass",10293.78,"Qualified",0.00298,144.20,44922,"B-13","Alloy 617","Plate",314626
"50% Nf: Cycle 859-860","CapPass",10293.80,"Qualified",0.00300,143.81,44923,"B-13","Alloy 617","Plate",314626
"50% Nf: Cycle 859-860","CapPass",10293.82,"Qualified",0.00302,142.51,44924,"B-13","Alloy 617","Plate",314626
"50% Nf: Cycle 859-860","CapPass",10293.97,"Qualified",0.00300,120.03,44925,"B-13","Alloy 617","Plate",314626
"50% Nf: Cycle 859-860","CapPass",10293.99,"Qualified",0.00297,115.08,44926,"B-13","Alloy 617","Plate",314626
"50% Nf: Cycle 859-860","CapPass",10294.01,"Qualified",0.00294,110.51,44927,"B-13","Alloy 617","Plate",314626
"50% Nf: Cycle 859-860","CapPass",10294.03,"Qualified",0.00292,106.24,44928,"B-13","Alloy 617","Plate",314626
"50% Nf: Cycle 859-860","CapPass",10294.05,"Qualified",0.00289,102.16,44929,"B-13","Alloy 617","Plate",314626
"50% Nf: Cycle 859-860","CapPass",10294.07,"Qualified",0.00287,98.25,44930,"B-13","Alloy 617","Plate",314626
"50% Nf: Cycle 859-860","CapPass",10294.08,"Qualified",0.00284,94.38,44931,"B-13","Alloy 617","Plate",314626
"50% Nf: Cycle 859-860","CapPass",10294.10,"Qualified",0.00282,90.84,44932,"B-13","Alloy 617","Plate",314626
"50% Nf: Cycle 859-860","CapPass",10294.12,"Qualified",0.00279,87.19,44933,"B-13","Alloy 617","Plate",314626
"50% Nf: Cycle 859-860","CapPass",10294.14,"Qualified",0.00277,83.87,44934,"B-13","Alloy 617","Plate",314626
"50% Nf: Cycle 859-860","CapPass",10294.15,"Qualified",0.00274,80.42,44935,"B-13","Alloy 617","Plate",314626
"50% Nf: Cycle 859-860","CapPass",10294.18,"Qualified",0.00271,76.87,44936,"B-13","Alloy 617","Plate",314626
"50% Nf: Cycle 859-860","CapPass",10294.20,"Qualified",0.00269,73.69,44937,"B-13","Alloy 617","Plate",314626
"50% Nf: Cycle 859-860","CapPass",10294.22,"Qualified",0.00266,70.35,44938,"B-13","Alloy 617","Plate",314626
"50% Nf: Cycle 859-860","CapPass",10294.24,"Qualified",0.00264,67.15,44939,"B-13","Alloy 617","Plate",314626
"50% Nf: Cycle 859-860","CapPass",10294.26,"Qualified",0.00261,64.12,44940,"B-13","Alloy 617","Plate",314626
"50% Nf: Cycle 859-860","CapPass",10294.29,"Qualified",0.00258,60.81,44941,"B-13","Alloy 617","Plate",314626
"50% Nf: Cycle 859-860","CapPass",10294.32,"Qualified",0.00256,57.76,44942,"B-13","Alloy 617","Plate",314626
"50% Nf: Cycle 859-860","CapPass",10294.34,"Qualified",0.00253,54.71,44943,"B-13","Alloy 617","Plate",314626
"50% Nf: Cycle 859-860","CapPass",10294.37,"Qualified",0.00251,51.47,44944,"B-13","Alloy 617","Plate",314626
"50% Nf: Cycle 859-860","CapPass",10294.39,"Qualified",0.00248,48.78,44945,"B-13","Alloy 617","Plate",314626
"50% Nf: Cycle 859-860","CapPass",10294.42,"Qualified",0.00246,45.74,44946,"B-13","Alloy 617","Plate",314626
"50% Nf: Cycle 859-860","CapPass",10294.45,"Qualified",0.00243,42.81,44947,"B-13","Alloy 617","Plate",314626
"50% Nf: Cycle 859-860","CapPass",10294.48,"Qualified",0.00241,39.77,44948,"B-13","Alloy 617","Plate",314626
"50% Nf: Cycle 859-860","CapPass",10294.51,"Qualified",0.00238,36.85,44949,"B-13","Alloy 617","Plate",314626
"50% Nf: Cycle 859-860","CapPass",10294.54,"Qualified",0.00236,33.64,44950,"B-13","Alloy 617","Plate",314626
"50% Nf: Cycle 859-860","CapPass",10294.56,"Qualified",0.00233,30.69,44951,"B-13","Alloy 617","Plate",314626
"50% Nf: Cycle 859-860","CapPass",10294.59,"Qualified",0.00230,27.66,44952,"B-13","Alloy 617","Plate",314626
"50% Nf: Cycle 859-860","CapPass",10294.62,"Qualified",0.00228,24.75,44953,"B-13","Alloy 617","Plate",314626
"50% Nf: Cycle 859-860","CapPass",10294.65,"Qualified",0.00225,21.89,44954,"B-13","Alloy 617","Plate",314626
"50% Nf: Cycle 859-860","CapPass",10294.67,"Qualified",0.00223,19.08,44955,"B-13","Alloy 617","Plate",314626
"50% Nf: Cycle 859-860","CapPass",10294.70,"Qualified",0.00220,16.17,44956,"B-13","Alloy 617","Plate",314626
"50% Nf: Cycle 859-860","CapPass",10294.73,"Qualified",0.00218,13.29,44957,"B-13","Alloy 617","Plate",314626
"50% Nf: Cycle 859-860","CapPass",10294.75,"Qualified",0.00215,10.53,44958,"B-13","Alloy 617","Plate",314626
"50% Nf: Cycle 859-860","CapPass",10294.78,"Qualified",0.00213,7.77,44959,"B-13","Alloy 617","Plate",314626
"50% Nf: Cycle 859-860","CapPass",10294.81,"Qualified",0.00210,4.89,44960,"B-13","Alloy 617","Plate",314626
"50% Nf: Cycle 859-860","CapPass",10294.83,"Qualified",0.00208,2.08,44961,"B-13","Alloy 617","Plate",314626
"50% Nf: Cycle 859-860","CapPass",10294.86,"Qualified",0.00205,-0.59,44962,"B-13","Alloy 617","Plate",314626
"50% Nf: Cycle 859-860","CapPass",10294.89,"Qualified",0.00202,-3.50,44963,"B-13","Alloy 617","Plate",314626
"50% Nf: Cycle 859-860","CapPass",10294.92,"Qualified",0.00200,-6.01,44964,"B-13","Alloy 617","Plate",314626
"50% Nf: Cycle 859-860","CapPass",10294.94,"Qualified",0.00197,-8.68,44965,"B-13","Alloy 617","Plate",314626
"50% Nf: Cycle 859-860","CapPass",10294.97,"Qualified",0.00195,-11.15,44966,"B-13","Alloy 617","Plate",314626
"50% Nf: Cycle 859-860","CapPass",10295.00,"Qualified",0.00192,-13.47,44967,"B-13","Alloy 617","Plate",314626
"50% Nf: Cycle 859-860","CapPass",10295.02,"Qualified",0.00190,-15.73,44968,"B-13","Alloy 617","Plate",314626
"50% Nf: Cycle 859-860","CapPass",10295.05,"Qualified",0.00187,-17.74,44969,"B-13","Alloy 617","Plate",314626
"50% Nf: Cycle 859-860","CapPass",10295.08,"Qualified",0.00185,-19.20,44970,"B-13","Alloy 617","Plate",314626
"50% Nf: Cycle 859-860","CapPass",10295.12,"Qualified",0.00182,-20.63,44971,"B-13","Alloy 617","Plate",314626
"50% Nf: Cycle 859-860","CapPass",10295.17,"Qualified",0.00180,-22.31,44972,"B-13","Alloy 617","Plate",314626
"50% Nf: Cycle 859-860","CapPass",10295.21,"Qualified",0.00177,-24.00,44973,"B-13","Alloy 617","Plate",314626
"50% Nf: Cycle 859-860","CapPass",10295.26,"Qualified",0.00174,-25.84,44974,"B-13","Alloy 617","Plate",314626
"50% Nf: Cycle 859-860","CapPass",10295.30,"Qualified",0.00172,-28.28,44975,"B-13","Alloy 617","Plate",314626
"50% Nf: Cycle 859-860","CapPass",10295.33,"Qualified",0.00169,-31.05,44976,"B-13","Alloy 617","Plate",314626
"50% Nf: Cycle 859-860","CapPass",10295.35,"Qualified",0.00167,-33.79,44977,"B-13","Alloy 617","Plate",314626
"50% Nf: Cycle 859-860","CapPass",10295.37,"Qualified",0.00164,-36.66,44978,"B-13","Alloy 617","Plate",314626
"50% Nf: Cycle 859-860","CapPass",10295.40,"Qualified",0.00162,-39.54,44979,"B-13","Alloy 617","Plate",314626
"50% Nf: Cycle 859-860","CapPass",10295.42,"Qualified",0.00159,-42.05,44980,"B-13","Alloy 617","Plate",314626
"50% Nf: Cycle 859-860","CapPass",10295.43,"Qualified",0.00157,-44.22,44981,"B-13","Alloy 617","Plate",314626
"50% Nf: Cycle 859-860","CapPass",10295.45,"Qualified",0.00154,-46.58,44982,"B-13","Alloy 617","Plate",314626
"50% Nf: Cycle 859-860","CapPass",10295.47,"Qualified",0.00151,-49.09,44983,"B-13","Alloy 617","Plate",314626
"50% Nf: Cycle 859-860","CapPass",10295.49,"Qualified",0.00149,-51.14,44984,"B-13","Alloy 617","Plate",314626
"50% Nf: Cycle 859-860","CapPass",10295.51,"Qualified",0.00146,-53.05,44985,"B-13","Alloy 617","Plate",314626
"50% Nf: Cycle 859-860","CapPass",10295.54,"Qualified",0.00144,-55.06,44986,"B-13","Alloy 617","Plate",314626
"50% Nf: Cycle 859-860","CapPass",10295.56,"Qualified",0.00141,-56.89,44987,"B-13","Alloy 617","Plate",314626
"50% Nf: Cycle 859-860","CapPass",10295.58,"Qualified",0.00139,-58.57,44988,"B-13","Alloy 617","Plate",314626
