Repository: js-molina/fatigue-A617

File: data/950C/Strain rate 0.001/0.60% strain/HTM_A20_Cycles_B15.csv (part 10 of 14)
"Cycle Label","Data State","Elapsed Time Sec","Qual State","Strain","Stress Mpa","Count","Sample","Alloy","Material_Form","Heat"
"Cycle 499-500","CapPass",5974.80,"Qualified",-0.00108,-134.1,27485,"B-15","Alloy 617","Plate",314626
"Cycle 499-500","CapPass",5974.80,"Qualified",-0.00109,-134.0,27486,"B-15","Alloy 617","Plate",314626
"Cycle 499-500","CapPass",5974.82,"Qualified",-0.00110,-134.2,27487,"B-15","Alloy 617","Plate",314626
"Cycle 499-500","CapPass",5974.84,"Qualified",-0.00113,-134.3,27488,"B-15","Alloy 617","Plate",314626
"Cycle 499-500","CapPass",5974.88,"Qualified",-0.00115,-134.0,27489,"B-15","Alloy 617","Plate",314626
"Cycle 499-500","CapPass",5974.90,"Qualified",-0.00118,-134.2,27490,"B-15","Alloy 617","Plate",314626
"Cycle 499-500","CapPass",5974.92,"Qualified",-0.00120,-134.2,27491,"B-15","Alloy 617","Plate",314626
"Cycle 499-500","CapPass",5974.95,"Qualified",-0.00123,-134.3,27492,"B-15","Alloy 617","Plate",314626
"Cycle 499-500","CapPass",5974.98,"Qualified",-0.00125,-134.5,27493,"B-15","Alloy 617","Plate",314626
"Cycle 499-500","CapPass",5975.00,"Qualified",-0.00128,-134.6,27494,"B-15","Alloy 617","Plate",314626
"Cycle 499-500","CapPass",5975.02,"Qualified",-0.00130,-134.7,27495,"B-15","Alloy 617","Plate",314626
"Cycle 499-500","CapPass",5975.05,"Qualified",-0.00133,-134.7,27496,"B-15","Alloy 617","Plate",314626
"Cycle 499-500","CapPass",5975.08,"Qualified",-0.00135,-134.9,27497,"B-15","Alloy 617","Plate",314626
"Cycle 499-500","CapPass",5975.11,"Qualified",-0.00138,-135.0,27498,"B-15","Alloy 617","Plate",314626
"Cycle 499-500","CapPass",5975.13,"Qualified",-0.00141,-135.3,27499,"B-15","Alloy 617","Plate",314626
"Cycle 499-500","CapPass",5975.16,"Qualified",-0.00143,-135.5,27500,"B-15","Alloy 617","Plate",314626
"Cycle 499-500","CapPass",5975.18,"Qualified",-0.00146,-135.5,27501,"B-15","Alloy 617","Plate",314626
"Cycle 499-500","CapPass",5975.20,"Qualified",-0.00148,-135.7,27502,"B-15","Alloy 617","Plate",314626
"Cycle 499-500","CapPass",5975.23,"Qualified",-0.00151,-135.8,27503,"B-15","Alloy 617","Plate",314626
"Cycle 499-500","CapPass",5975.26,"Qualified",-0.00153,-135.9,27504,"B-15","Alloy 617","Plate",314626
"Cycle 499-500","CapPass",5975.27,"Qualified",-0.00156,-136.1,27505,"B-15","Alloy 617","Plate",314626
"Cycle 499-500","CapPass",5975.30,"Qualified",-0.00159,-136.2,27506,"B-15","Alloy 617","Plate",314626
"Cycle 499-500","CapPass",5975.33,"Qualified",-0.00161,-136.1,27507,"B-15","Alloy 617","Plate",314626
"Cycle 499-500","CapPass",5975.36,"Qualified",-0.00164,-136.1,27508,"B-15","Alloy 617","Plate",314626
"Cycle 499-500","CapPass",5975.38,"Qualified",-0.00166,-136.1,27509,"B-15","Alloy 617","Plate",314626
"Cycle 499-500","CapPass",5975.40,"Qualified",-0.00169,-136.1,27510,"B-15","Alloy 617","Plate",314626
"Cycle 499-500","CapPass",5975.42,"Qualified",-0.00171,-136.0,27511,"B-15","Alloy 617","Plate",314626
"Cycle 499-500","CapPass",5975.46,"Qualified",-0.00174,-136.1,27512,"B-15","Alloy 617","Plate",314626
"Cycle 499-500","CapPass",5975.48,"Qualified",-0.00176,-136.0,27513,"B-15","Alloy 617","Plate",314626
"Cycle 499-500","CapPass",5975.52,"Qualified",-0.00179,-136.2,27514,"B-15","Alloy 617","Plate",314626
"Cycle 499-500","CapPass",5975.54,"Qualified",-0.00181,-136.3,27515,"B-15","Alloy 617","Plate",314626
"Cycle 499-500","CapPass",5975.56,"Qualified",-0.00184,-136.5,27516,"B-15","Alloy 617","Plate",314626
"Cycle 499-500","CapPass",5975.59,"Qualified",-0.00187,-136.6,27517,"B-15","Alloy 617","Plate",314626
"Cycle 499-500","CapPass",5975.61,"Qualified",-0.00189,-136.7,27518,"B-15","Alloy 617","Plate",314626
"Cycle 499-500","CapPass",5975.63,"Qualified",-0.00192,-136.7,27519,"B-15","Alloy 617","Plate",314626
"Cycle 499-500","CapPass",5975.66,"Qualified",-0.00194,-136.9,27520,"B-15","Alloy 617","Plate",314626
"Cycle 499-500","CapPass",5975.69,"Qualified",-0.00197,-136.9,27521,"B-15","Alloy 617","Plate",314626
"Cycle 499-500","CapPass",5975.71,"Qualified",-0.00199,-137.0,27522,"B-15","Alloy 617","Plate",314626
"Cycle 499-500","CapPass",5975.74,"Qualified",-0.00202,-137.1,27523,"B-15","Alloy 617","Plate",314626
"Cycle 499-500","CapPass",5975.77,"Qualified",-0.00204,-137.1,27524,"B-15","Alloy 617","Plate",314626
"Cycle 499-500","CapPass",5975.79,"Qualified",-0.00207,-137.3,27525,"B-15","Alloy 617","Plate",314626
"Cycle 499-500","CapPass",5975.80,"Qualified",-0.00209,-137.2,27526,"B-15","Alloy 617","Plate",314626
"Cycle 499-500","CapPass",5975.81,"Qualified",-0.00210,-137.3,27527,"B-15","Alloy 617","Plate",314626
"Cycle 499-500","CapPass",5975.83,"Qualified",-0.00212,-137.4,27528,"B-15","Alloy 617","Plate",314626
"Cycle 499-500","CapPass",5975.86,"Qualified",-0.00215,-137.3,27529,"B-15","Alloy 617","Plate",314626
"Cycle 499-500","CapPass",5975.88,"Qualified",-0.00217,-137.2,27530,"B-15","Alloy 617","Plate",314626
"Cycle 499-500","CapPass",5975.91,"Qualified",-0.00220,-137.3,27531,"B-15","Alloy 617","Plate",314626
"Cycle 499-500","CapPass",5975.94,"Qualified",-0.00222,-137.2,27532,"B-15","Alloy 617","Plate",314626
"Cycle 499-500","CapPass",5975.96,"Qualified",-0.00225,-137.2,27533,"B-15","Alloy 617","Plate",314626
"Cycle 499-500","CapPass",5975.99,"Qualified",-0.00227,-137.2,27534,"B-15","Alloy 617","Plate",314626
"Cycle 499-500","CapPass",5976.02,"Qualified",-0.00230,-137.3,27535,"B-15","Alloy 617","Plate",314626
"Cycle 499-500","CapPass",5976.04,"Qualified",-0.00233,-137.3,27536,"B-15","Alloy 617","Plate",314626
"Cycle 499-500","CapPass",5976.07,"Qualified",-0.00235,-137.5,27537,"B-15","Alloy 617","Plate",314626
"Cycle 499-500","CapPass",5976.09,"Qualified",-0.00238,-137.5,27538,"B-15","Alloy 617","Plate",314626
"Cycle 499-500","CapPass",5976.12,"Qualified",-0.00240,-137.6,27539,"B-15","Alloy 617","Plate",314626
"Cycle 499-500","CapPass",5976.14,"Qualified",-0.00243,-137.7,27540,"B-15","Alloy 617","Plate",314626
"Cycle 499-500","CapPass",5976.17,"Qualified",-0.00245,-137.8,27541,"B-15","Alloy 617","Plate",314626
"Cycle 499-500","CapPass",5976.20,"Qualified",-0.00248,-137.9,27542,"B-15","Alloy 617","Plate",314626
"Cycle 499-500","CapPass",5976.23,"Qualified",-0.00250,-138.0,27543,"B-15","Alloy 617","Plate",314626
"Cycle 499-500","CapPass",5976.25,"Qualified",-0.00253,-138.3,27544,"B-15","Alloy 617","Plate",314626
"Cycle 499-500","CapPass",5976.27,"Qualified",-0.00256,-138.4,27545,"B-15","Alloy 617","Plate",314626
"Cycle 499-500","CapPass",5976.30,"Qualified",-0.00258,-138.5,27546,"B-15","Alloy 617","Plate",314626
"Cycle 499-500","CapPass",5976.33,"Qualified",-0.00261,-138.6,27547,"B-15","Alloy 617","Plate",314626
"Cycle 499-500","CapPass",5976.35,"Qualified",-0.00263,-138.7,27548,"B-15","Alloy 617","Plate",314626
"Cycle 499-500","CapPass",5976.38,"Qualified",-0.00266,-138.9,27549,"B-15","Alloy 617","Plate",314626
"Cycle 499-500","CapPass",5976.40,"Qualified",-0.00268,-139.2,27550,"B-15","Alloy 617","Plate",314626
"Cycle 499-500","CapPass",5976.43,"Qualified",-0.00271,-139.3,27551,"B-15","Alloy 617","Plate",314626
"Cycle 499-500","CapPass",5976.45,"Qualified",-0.00273,-139.5,27552,"B-15","Alloy 617","Plate",314626
"Cycle 499-500","CapPass",5976.48,"Qualified",-0.00276,-139.7,27553,"B-15","Alloy 617","Plate",314626
"Cycle 499-500","CapPass",5976.50,"Qualified",-0.00278,-139.8,27554,"B-15","Alloy 617","Plate",314626
"Cycle 499-500","CapPass",5976.53,"Qualified",-0.00281,-139.9,27555,"B-15","Alloy 617","Plate",314626
"Cycle 499-500","CapPass",5976.55,"Qualified",-0.00284,-140.0,27556,"B-15","Alloy 617","Plate",314626
"Cycle 499-500","CapPass",5976.58,"Qualified",-0.00286,-140.1,27557,"B-15","Alloy 617","Plate",314626
"Cycle 499-500","CapPass",5976.60,"Qualified",-0.00289,-140.3,27558,"B-15","Alloy 617","Plate",314626
"Cycle 499-500","CapPass",5976.63,"Qualified",-0.00291,-140.4,27559,"B-15","Alloy 617","Plate",314626
"Cycle 499-500","CapPass",5976.66,"Qualified",-0.00294,-140.5,27560,"B-15","Alloy 617","Plate",314626
"Cycle 499-500","CapPass",5976.68,"Qualified",-0.00296,-140.6,27561,"B-15","Alloy 617","Plate",314626
"Cycle 499-500","CapPass",5976.70,"Qualified",-0.00299,-140.1,27562,"B-15","Alloy 617","Plate",314626
"Cycle 499-500","CapPass",5976.73,"Qualified",-0.00301,-138.8,27563,"B-15","Alloy 617","Plate",314626
"Cycle 499-500","CapPass",5976.80,"Qualified",-0.00304,-129.7,27564,"B-15","Alloy 617","Plate",314626
"Cycle 499-500","CapPass",5976.88,"Qualified",-0.00299,-114.1,27565,"B-15","Alloy 617","Plate",314626
"Cycle 499-500","CapPass",5976.90,"Qualified",-0.00296,-108.8,27566,"B-15","Alloy 617","Plate",314626
"Cycle 499-500","CapPass",5976.91,"Qualified",-0.00294,-104.0,27567,"B-15","Alloy 617","Plate",314626
"Cycle 499-500","CapPass",5976.94,"Qualified",-0.00291,-99.53,27568,"B-15","Alloy 617","Plate",314626
"Cycle 499-500","CapPass",5976.95,"Qualified",-0.00288,-95.27,27569,"B-15","Alloy 617","Plate",314626
"Cycle 499-500","CapPass",5976.97,"Qualified",-0.00286,-91.38,27570,"B-15","Alloy 617","Plate",314626
"Cycle 499-500","CapPass",5976.98,"Qualified",-0.00283,-87.61,27571,"B-15","Alloy 617","Plate",314626
"Cycle 499-500","CapPass",5977.00,"Qualified",-0.00281,-83.94,27572,"B-15","Alloy 617","Plate",314626
"Cycle 499-500","CapPass",5977.02,"Qualified",-0.00278,-80.16,27573,"B-15","Alloy 617","Plate",314626
"Cycle 499-500","CapPass",5977.03,"Qualified",-0.00276,-76.50,27574,"B-15","Alloy 617","Plate",314626
"Cycle 499-500","CapPass",5977.05,"Qualified",-0.00273,-73.05,27575,"B-15","Alloy 617","Plate",314626
"Cycle 499-500","CapPass",5977.07,"Qualified",-0.00271,-69.65,27576,"B-15","Alloy 617","Plate",314626
"Cycle 499-500","CapPass",5977.09,"Qualified",-0.00268,-66.31,27577,"B-15","Alloy 617","Plate",314626
"Cycle 499-500","CapPass",5977.12,"Qualified",-0.00265,-62.69,27578,"B-15","Alloy 617","Plate",314626
"Cycle 499-500","CapPass",5977.14,"Qualified",-0.00263,-59.33,27579,"B-15","Alloy 617","Plate",314626
"Cycle 499-500","CapPass",5977.17,"Qualified",-0.00260,-55.89,27580,"B-15","Alloy 617","Plate",314626
"Cycle 499-500","CapPass",5977.20,"Qualified",-0.00258,-52.42,27581,"B-15","Alloy 617","Plate",314626
"Cycle 499-500","CapPass",5977.22,"Qualified",-0.00255,-49.35,27582,"B-15","Alloy 617","Plate",314626
"Cycle 499-500","CapPass",5977.25,"Qualified",-0.00253,-45.79,27583,"B-15","Alloy 617","Plate",314626
"Cycle 499-500","CapPass",5977.27,"Qualified",-0.00250,-42.80,27584,"B-15","Alloy 617","Plate",314626
"Cycle 499-500","CapPass",5977.30,"Qualified",-0.00248,-39.32,27585,"B-15","Alloy 617","Plate",314626
"Cycle 499-500","CapPass",5977.33,"Qualified",-0.00245,-35.97,27586,"B-15","Alloy 617","Plate",314626
"Cycle 499-500","CapPass",5977.36,"Qualified",-0.00243,-32.83,27587,"B-15","Alloy 617","Plate",314626
"Cycle 499-500","CapPass",5977.38,"Qualified",-0.00240,-29.61,27588,"B-15","Alloy 617","Plate",314626
"Cycle 499-500","CapPass",5977.41,"Qualified",-0.00237,-26.67,27589,"B-15","Alloy 617","Plate",314626
"Cycle 499-500","CapPass",5977.44,"Qualified",-0.00235,-23.61,27590,"B-15","Alloy 617","Plate",314626
"Cycle 499-500","CapPass",5977.47,"Qualified",-0.00232,-20.34,27591,"B-15","Alloy 617","Plate",314626
"Cycle 499-500","CapPass",5977.49,"Qualified",-0.00230,-17.49,27592,"B-15","Alloy 617","Plate",314626
"Cycle 499-500","CapPass",5977.52,"Qualified",-0.00227,-14.61,27593,"B-15","Alloy 617","Plate",314626
"Cycle 499-500","CapPass",5977.55,"Qualified",-0.00225,-11.51,27594,"B-15","Alloy 617","Plate",314626
"Cycle 499-500","CapPass",5977.57,"Qualified",-0.00222,-8.56,27595,"B-15","Alloy 617","Plate",314626
"Cycle 499-500","CapPass",5977.60,"Qualified",-0.00220,-5.80,27596,"B-15","Alloy 617","Plate",314626
"Cycle 499-500","CapPass",5977.63,"Qualified",-0.00217,-2.73,27597,"B-15","Alloy 617","Plate",314626
"Cycle 499-500","CapPass",5977.66,"Qualified",-0.00215,0.33,27598,"B-15","Alloy 617","Plate",314626
"Cycle 499-500","CapPass",5977.68,"Qualified",-0.00212,2.90,27599,"B-15","Alloy 617","Plate",314626
"Cycle 499-500","CapPass",5977.70,"Qualified",-0.00209,5.54,27600,"B-15","Alloy 617","Plate",314626
"Cycle 499-500","CapPass",5977.73,"Qualified",-0.00207,8.21,27601,"B-15","Alloy 617","Plate",314626
"Cycle 499-500","CapPass",5977.76,"Qualified",-0.00204,10.96,27602,"B-15","Alloy 617","Plate",314626
"Cycle 499-500","CapPass",5977.78,"Qualified",-0.00202,13.58,27603,"B-15","Alloy 617","Plate",314626
"Cycle 499-500","CapPass",5977.80,"Qualified",-0.00200,15.85,27604,"B-15","Alloy 617","Plate",314626
"Cycle 499-500","CapPass",5977.81,"Qualified",-0.00199,16.16,27605,"B-15","Alloy 617","Plate",314626
"Cycle 499-500","CapPass",5977.84,"Qualified",-0.00197,18.83,27606,"B-15","Alloy 617","Plate",314626
"Cycle 499-500","CapPass",5977.87,"Qualified",-0.00194,21.25,27607,"B-15","Alloy 617","Plate",314626
"Cycle 499-500","CapPass",5977.89,"Qualified",-0.00192,23.54,27608,"B-15","Alloy 617","Plate",314626
"Cycle 499-500","CapPass",5977.91,"Qualified",-0.00189,26.10,27609,"B-15","Alloy 617","Plate",314626
"Cycle 499-500","CapPass",5977.95,"Qualified",-0.00187,28.43,27610,"B-15","Alloy 617","Plate",314626
"Cycle 499-500","CapPass",5977.97,"Qualified",-0.00184,30.76,27611,"B-15","Alloy 617","Plate",314626
"Cycle 499-500","CapPass",5978.00,"Qualified",-0.00182,33.11,27612,"B-15","Alloy 617","Plate",314626
"Cycle 499-500","CapPass",5978.02,"Qualified",-0.00179,35.31,27613,"B-15","Alloy 617","Plate",314626
"Cycle 499-500","CapPass",5978.05,"Qualified",-0.00177,37.11,27614,"B-15","Alloy 617","Plate",314626
"Cycle 499-500","CapPass",5978.09,"Qualified",-0.00174,38.76,27615,"B-15","Alloy 617","Plate",314626
"Cycle 499-500","CapPass",5978.13,"Qualified",-0.00171,40.61,27616,"B-15","Alloy 617","Plate",314626
"Cycle 499-500","CapPass",5978.16,"Qualified",-0.00169,42.18,27617,"B-15","Alloy 617","Plate",314626
"Cycle 499-500","CapPass",5978.21,"Qualified",-0.00166,43.86,27618,"B-15","Alloy 617","Plate",314626
"Cycle 499-500","CapPass",5978.26,"Qualified",-0.00164,45.69,27619,"B-15","Alloy 617","Plate",314626
"Cycle 499-500","CapPass",5978.30,"Qualified",-0.00161,48.13,27620,"B-15","Alloy 617","Plate",314626
"Cycle 499-500","CapPass",5978.33,"Qualified",-0.00159,50.24,27621,"B-15","Alloy 617","Plate",314626
"Cycle 499-500","CapPass",5978.36,"Qualified",-0.00156,53.28,27622,"B-15","Alloy 617","Plate",314626
"Cycle 499-500","CapPass",5978.38,"Qualified",-0.00154,56.30,27623,"B-15","Alloy 617","Plate",314626
"Cycle 499-500","CapPass",5978.41,"Qualified",-0.00151,58.99,27624,"B-15","Alloy 617","Plate",314626
"Cycle 499-500","CapPass",5978.42,"Qualified",-0.00149,61.33,27625,"B-15","Alloy 617","Plate",314626
"Cycle 499-500","CapPass",5978.45,"Qualified",-0.00146,63.91,27626,"B-15","Alloy 617","Plate",314626
"Cycle 499-500","CapPass",5978.46,"Qualified",-0.00143,66.55,27627,"B-15","Alloy 617","Plate",314626
"Cycle 499-500","CapPass",5978.48,"Qualified",-0.00141,68.71,27628,"B-15","Alloy 617","Plate",314626
"Cycle 499-500","CapPass",5978.50,"Qualified",-0.00138,70.91,27629,"B-15","Alloy 617","Plate",314626
"Cycle 499-500","CapPass",5978.52,"Qualified",-0.00136,72.85,27630,"B-15","Alloy 617","Plate",314626
"Cycle 499-500","CapPass",5978.54,"Qualified",-0.00133,74.80,27631,"B-15","Alloy 617","Plate",314626
"Cycle 499-500","CapPass",5978.55,"Qualified",-0.00131,76.68,27632,"B-15","Alloy 617","Plate",314626
"Cycle 499-500","CapPass",5978.58,"Qualified",-0.00128,78.17,27633,"B-15","Alloy 617","Plate",314626
"Cycle 499-500","CapPass",5978.60,"Qualified",-0.00126,79.65,27634,"B-15","Alloy 617","Plate",314626
"Cycle 499-500","CapPass",5978.63,"Qualified",-0.00123,80.96,27635,"B-15","Alloy 617","Plate",314626
"Cycle 499-500","CapPass",5978.66,"Qualified",-0.00121,82.23,27636,"B-15","Alloy 617","Plate",314626
"Cycle 499-500","CapPass",5978.69,"Qualified",-0.00118,83.45,27637,"B-15","Alloy 617","Plate",314626
"Cycle 499-500","CapPass",5978.72,"Qualified",-0.00115,84.68,27638,"B-15","Alloy 617","Plate",314626
"Cycle 499-500","CapPass",5978.75,"Qualified",-0.00113,86.12,27639,"B-15","Alloy 617","Plate",314626
"Cycle 499-500","CapPass",5978.77,"Qualified",-0.00110,87.42,27640,"B-15","Alloy 617","Plate",314626
"Cycle 499-500","CapPass",5978.80,"Qualified",-0.00108,89.02,27641,"B-15","Alloy 617","Plate",314626
"Cycle 499-500","CapPass",5978.80,"Qualified",-0.00108,89.21,27642,"B-15","Alloy 617","Plate",314626
"Cycle 499-500","CapPass",5978.84,"Qualified",-0.00105,90.62,27643,"B-15","Alloy 617","Plate",314626
"Cycle 499-500","CapPass",5978.87,"Qualified",-0.00103,92.43,27644,"B-15","Alloy 617","Plate",314626
"Cycle 499-500","CapPass",5978.89,"Qualified",-0.00100,94.06,27645,"B-15","Alloy 617","Plate",314626
"Cycle 499-500","CapPass",5978.92,"Qualified",-0.00098,95.85,27646,"B-15","Alloy 617","Plate",314626
"Cycle 499-500","CapPass",5978.95,"Qualified",-0.00095,97.40,27647,"B-15","Alloy 617","Plate",314626
"Cycle 499-500","CapPass",5978.97,"Qualified",-0.00092,99.10,27648,"B-15","Alloy 617","Plate",314626
"Cycle 499-500","CapPass",5979.00,"Qualified",-0.00090,100.62,27649,"B-15","Alloy 617","Plate",314626
"Cycle 499-500","CapPass",5979.02,"Qualified",-0.00087,102.18,27650,"B-15","Alloy 617","Plate",314626
"Cycle 499-500","CapPass",5979.05,"Qualified",-0.00085,103.92,27651,"B-15","Alloy 617","Plate",314626
"Cycle 499-500","CapPass",5979.06,"Qualified",-0.00082,105.73,27652,"B-15","Alloy 617","Plate",314626
"Cycle 499-500","CapPass",5979.09,"Qualified",-0.00080,107.74,27653,"B-15","Alloy 617","Plate",314626
"Cycle 499-500","CapPass",5979.11,"Qualified",-0.00077,109.55,27654,"B-15","Alloy 617","Plate",314626
"Cycle 499-500","CapPass",5979.13,"Qualified",-0.00075,111.15,27655,"B-15","Alloy 617","Plate",314626
"Cycle 499-500","CapPass",5979.14,"Qualified",-0.00072,113.08,27656,"B-15","Alloy 617","Plate",314626
"Cycle 499-500","CapPass",5979.16,"Qualified",-0.00070,114.94,27657,"B-15","Alloy 617","Plate",314626
"Cycle 499-500","CapPass",5979.18,"Qualified",-0.00067,116.57,27658,"B-15","Alloy 617","Plate",314626
"Cycle 499-500","CapPass",5979.20,"Qualified",-0.00064,118.29,27659,"B-15","Alloy 617","Plate",314626
"Cycle 499-500","CapPass",5979.22,"Qualified",-0.00062,119.73,27660,"B-15","Alloy 617","Plate",314626
"Cycle 499-500","CapPass",5979.23,"Qualified",-0.00059,121.16,27661,"B-15","Alloy 617","Plate",314626
"Cycle 499-500","CapPass",5979.25,"Qualified",-0.00057,122.69,27662,"B-15","Alloy 617","Plate",314626
"Cycle 499-500","CapPass",5979.27,"Qualified",-0.00054,123.93,27663,"B-15","Alloy 617","Plate",314626
"Cycle 499-500","CapPass",5979.29,"Qualified",-0.00051,125.14,27664,"B-15","Alloy 617","Plate",314626
"Cycle 499-500","CapPass",5979.30,"Qualified",-0.00049,126.14,27665,"B-15","Alloy 617","Plate",314626
"Cycle 499-500","CapPass",5979.32,"Qualified",-0.00046,127.06,27666,"B-15","Alloy 617","Plate",314626
"Cycle 499-500","CapPass",5979.34,"Qualified",-0.00044,127.87,27667,"B-15","Alloy 617","Plate",314626
"Cycle 499-500","CapPass",5979.35,"Qualified",-0.00041,128.72,27668,"B-15","Alloy 617","Plate",314626
"Cycle 499-500","CapPass",5979.38,"Qualified",-0.00039,129.17,27669,"B-15","Alloy 617","Plate",314626
"Cycle 499-500","CapPass",5979.39,"Qualified",-0.00036,129.74,27670,"B-15","Alloy 617","Plate",314626
"Cycle 499-500","CapPass",5979.41,"Qualified",-0.00034,130.14,27671,"B-15","Alloy 617","Plate",314626
"Cycle 499-500","CapPass",5979.43,"Qualified",-0.00031,130.47,27672,"B-15","Alloy 617","Plate",314626
"Cycle 499-500","CapPass",5979.45,"Qualified",-0.00028,130.67,27673,"B-15","Alloy 617","Plate",314626
"Cycle 499-500","CapPass",5979.48,"Qualified",-0.00026,130.90,27674,"B-15","Alloy 617","Plate",314626
"Cycle 499-500","CapPass",5979.50,"Qualified",-0.00023,130.78,27675,"B-15","Alloy 617","Plate",314626
"Cycle 499-500","CapPass",5979.52,"Qualified",-0.00021,131.01,27676,"B-15","Alloy 617","Plate",314626
"Cycle 499-500","CapPass",5979.55,"Qualified",-0.00018,130.84,27677,"B-15","Alloy 617","Plate",314626
"Cycle 499-500","CapPass",5979.57,"Qualified",-0.00016,130.82,27678,"B-15","Alloy 617","Plate",314626
"Cycle 499-500","CapPass",5979.59,"Qualified",-0.00013,130.48,27679,"B-15","Alloy 617","Plate",314626
"Cycle 499-500","CapPass",5979.63,"Qualified",-0.00011,130.54,27680,"B-15","Alloy 617","Plate",314626
"Cycle 499-500","CapPass",5979.65,"Qualified",-0.00008,130.39,27681,"B-15","Alloy 617","Plate",314626
"Cycle 499-500","CapPass",5979.67,"Qualified",-0.00005,130.26,27682,"B-15","Alloy 617","Plate",314626
"Cycle 499-500","CapPass",5979.70,"Qualified",-0.00003,130.25,27683,"B-15","Alloy 617","Plate",314626
"Cycle 499-500","CapPass",5979.73,"Qualified",-0.00000,130.35,27684,"B-15","Alloy 617","Plate",314626
"Cycle 499-500","CapPass",5979.76,"Qualified",0.00002,130.30,27685,"B-15","Alloy 617","Plate",314626
"Cycle 499-500","CapPass",5979.78,"Qualified",0.00005,130.32,27686,"B-15","Alloy 617","Plate",314626
"Cycle 499-500","CapPass",5979.80,"Qualified",0.00007,130.58,27687,"B-15","Alloy 617","Plate",314626
"Cycle 499-500","CapPass",5979.81,"Qualified",0.00007,130.59,27688,"B-15","Alloy 617","Plate",314626
"Cycle 499-500","CapPass",5979.84,"Qualified",0.00010,130.77,27689,"B-15","Alloy 617","Plate",314626
"Cycle 499-500","CapPass",5979.87,"Qualified",0.00012,130.94,27690,"B-15","Alloy 617","Plate",314626
"Cycle 499-500","CapPass",5979.89,"Qualified",0.00015,131.39,27691,"B-15","Alloy 617","Plate",314626
"Cycle 499-500","CapPass",5979.91,"Qualified",0.00018,131.64,27692,"B-15","Alloy 617","Plate",314626
"Cycle 499-500","CapPass",5979.94,"Qualified",0.00020,131.87,27693,"B-15","Alloy 617","Plate",314626
"Cycle 499-500","CapPass",5979.96,"Qualified",0.00023,132.02,27694,"B-15","Alloy 617","Plate",314626
"Cycle 499-500","CapPass",5979.98,"Qualified",0.00025,132.25,27695,"B-15","Alloy 617","Plate",314626
"Cycle 499-500","CapPass",5980.02,"Qualified",0.00028,132.51,27696,"B-15","Alloy 617","Plate",314626
"Cycle 499-500","CapPass",5980.04,"Qualified",0.00030,132.66,27697,"B-15","Alloy 617","Plate",314626
"Cycle 499-500","CapPass",5980.06,"Qualified",0.00033,132.90,27698,"B-15","Alloy 617","Plate",314626
"Cycle 499-500","CapPass",5980.09,"Qualified",0.00035,133.26,27699,"B-15","Alloy 617","Plate",314626
"Cycle 499-500","CapPass",5980.12,"Qualified",0.00038,133.35,27700,"B-15","Alloy 617","Plate",314626
"Cycle 499-500","CapPass",5980.14,"Qualified",0.00041,133.66,27701,"B-15","Alloy 617","Plate",314626
"Cycle 499-500","CapPass",5980.16,"Qualified",0.00043,133.91,27702,"B-15","Alloy 617","Plate",314626
"Cycle 499-500","CapPass",5980.20,"Qualified",0.00046,134.20,27703,"B-15","Alloy 617","Plate",314626
"Cycle 499-500","CapPass",5980.22,"Qualified",0.00048,134.47,27704,"B-15","Alloy 617","Plate",314626
"Cycle 499-500","CapPass",5980.24,"Qualified",0.00051,134.63,27705,"B-15","Alloy 617","Plate",314626
"Cycle 499-500","CapPass",5980.27,"Qualified",0.00053,134.94,27706,"B-15","Alloy 617","Plate",314626
"Cycle 499-500","CapPass",5980.30,"Qualified",0.00056,135.22,27707,"B-15","Alloy 617","Plate",314626
"Cycle 499-500","CapPass",5980.32,"Qualified",0.00058,135.58,27708,"B-15","Alloy 617","Plate",314626
"Cycle 499-500","CapPass",5980.34,"Qualified",0.00061,135.83,27709,"B-15","Alloy 617","Plate",314626
"Cycle 499-500","CapPass",5980.38,"Qualified",0.00063,136.15,27710,"B-15","Alloy 617","Plate",314626
"Cycle 499-500","CapPass",5980.40,"Qualified",0.00066,136.52,27711,"B-15","Alloy 617","Plate",314626
"Cycle 499-500","CapPass",5980.42,"Qualified",0.00069,136.81,27712,"B-15","Alloy 617","Plate",314626
"Cycle 499-500","CapPass",5980.45,"Qualified",0.00071,137.11,27713,"B-15","Alloy 617","Plate",314626
"Cycle 499-500","CapPass",5980.47,"Qualified",0.00074,137.24,27714,"B-15","Alloy 617","Plate",314626
"Cycle 499-500","CapPass",5980.49,"Qualified",0.00076,137.44,27715,"B-15","Alloy 617","Plate",314626
"Cycle 499-500","CapPass",5980.52,"Qualified",0.00079,137.65,27716,"B-15","Alloy 617","Plate",314626
"Cycle 499-500","CapPass",5980.55,"Qualified",0.00081,137.77,27717,"B-15","Alloy 617","Plate",314626
"Cycle 499-500","CapPass",5980.57,"Qualified",0.00084,137.98,27718,"B-15","Alloy 617","Plate",314626
"Cycle 499-500","CapPass",5980.59,"Qualified",0.00086,138.09,27719,"B-15","Alloy 617","Plate",314626
"Cycle 499-500","CapPass",5980.62,"Qualified",0.00089,138.20,27720,"B-15","Alloy 617","Plate",314626
"Cycle 499-500","CapPass",5980.64,"Qualified",0.00091,138.42,27721,"B-15","Alloy 617","Plate",314626
"Cycle 499-500","CapPass",5980.66,"Qualified",0.00094,138.32,27722,"B-15","Alloy 617","Plate",314626
"Cycle 499-500","CapPass",5980.69,"Qualified",0.00097,138.53,27723,"B-15","Alloy 617","Plate",314626
"Cycle 499-500","CapPass",5980.72,"Qualified",0.00099,138.51,27724,"B-15","Alloy 617","Plate",314626
"Cycle 499-500","CapPass",5980.74,"Qualified",0.00102,138.43,27725,"B-15","Alloy 617","Plate",314626
"Cycle 499-500","CapPass",5980.77,"Qualified",0.00104,138.63,27726,"B-15","Alloy 617","Plate",314626
"Cycle 499-500","CapPass",5980.80,"Qualified",0.00107,138.59,27727,"B-15","Alloy 617","Plate",314626
"Cycle 499-500","CapPass",5980.80,"Qualified",0.00108,138.77,27728,"B-15","Alloy 617","Plate",314626
"Cycle 499-500","CapPass",5980.82,"Qualified",0.00109,138.71,27729,"B-15","Alloy 617","Plate",314626
"Cycle 499-500","CapPass",5980.84,"Qualified",0.00112,138.69,27730,"B-15","Alloy 617","Plate",314626
"Cycle 499-500","CapPass",5980.88,"Qualified",0.00114,138.85,27731,"B-15","Alloy 617","Plate",314626
"Cycle 499-500","CapPass",5980.90,"Qualified",0.00117,138.79,27732,"B-15","Alloy 617","Plate",314626
"Cycle 499-500","CapPass",5980.92,"Qualified",0.00119,138.93,27733,"B-15","Alloy 617","Plate",314626
"Cycle 499-500","CapPass",5980.95,"Qualified",0.00122,138.97,27734,"B-15","Alloy 617","Plate",314626
"Cycle 499-500","CapPass",5980.97,"Qualified",0.00125,138.87,27735,"B-15","Alloy 617","Plate",314626
"Cycle 499-500","CapPass",5981.00,"Qualified",0.00127,138.97,27736,"B-15","Alloy 617","Plate",314626
"Cycle 499-500","CapPass",5981.02,"Qualified",0.00130,139.10,27737,"B-15","Alloy 617","Plate",314626
"Cycle 499-500","CapPass",5981.05,"Qualified",0.00132,139.18,27738,"B-15","Alloy 617","Plate",314626
"Cycle 499-500","CapPass",5981.07,"Qualified",0.00135,139.36,27739,"B-15","Alloy 617","Plate",314626
"Cycle 499-500","CapPass",5981.10,"Qualified",0.00137,139.49,27740,"B-15","Alloy 617","Plate",314626
"Cycle 499-500","CapPass",5981.13,"Qualified",0.00140,139.56,27741,"B-15","Alloy 617","Plate",314626
"Cycle 499-500","CapPass",5981.15,"Qualified",0.00142,139.63,27742,"B-15","Alloy 617","Plate",314626
"Cycle 499-500","CapPass",5981.17,"Qualified",0.00145,139.78,27743,"B-15","Alloy 617","Plate",314626
"Cycle 499-500","CapPass",5981.20,"Qualified",0.00148,139.91,27744,"B-15","Alloy 617","Plate",314626
"Cycle 499-500","CapPass",5981.23,"Qualified",0.00150,139.95,27745,"B-15","Alloy 617","Plate",314626
"Cycle 499-500","CapPass",5981.25,"Qualified",0.00153,139.92,27746,"B-15","Alloy 617","Plate",314626
"Cycle 499-500","CapPass",5981.27,"Qualified",0.00155,140.05,27747,"B-15","Alloy 617","Plate",314626
"Cycle 499-500","CapPass",5981.30,"Qualified",0.00158,140.08,27748,"B-15","Alloy 617","Plate",314626
"Cycle 499-500","CapPass",5981.33,"Qualified",0.00160,140.25,27749,"B-15","Alloy 617","Plate",314626
"Cycle 499-500","CapPass",5981.35,"Qualified",0.00163,140.21,27750,"B-15","Alloy 617","Plate",314626
"Cycle 499-500","CapPass",5981.38,"Qualified",0.00165,140.26,27751,"B-15","Alloy 617","Plate",314626
"Cycle 499-500","CapPass",5981.41,"Qualified",0.00168,140.17,27752,"B-15","Alloy 617","Plate",314626
"Cycle 499-500","CapPass",5981.43,"Qualified",0.00171,140.27,27753,"B-15","Alloy 617","Plate",314626
"Cycle 499-500","CapPass",5981.45,"Qualified",0.00173,140.22,27754,"B-15","Alloy 617","Plate",314626
"Cycle 499-500","CapPass",5981.48,"Qualified",0.00176,140.42,27755,"B-15","Alloy 617","Plate",314626
"Cycle 499-500","CapPass",5981.50,"Qualified",0.00178,140.41,27756,"B-15","Alloy 617","Plate",314626
"Cycle 499-500","CapPass",5981.53,"Qualified",0.00181,140.34,27757,"B-15","Alloy 617","Plate",314626
"Cycle 499-500","CapPass",5981.55,"Qualified",0.00183,140.38,27758,"B-15","Alloy 617","Plate",314626
"Cycle 499-500","CapPass",5981.58,"Qualified",0.00186,140.34,27759,"B-15","Alloy 617","Plate",314626
"Cycle 499-500","CapPass",5981.60,"Qualified",0.00188,140.59,27760,"B-15","Alloy 617","Plate",314626
"Cycle 499-500","CapPass",5981.63,"Qualified",0.00191,140.49,27761,"B-15","Alloy 617","Plate",314626
"Cycle 499-500","CapPass",5981.66,"Qualified",0.00193,140.63,27762,"B-15","Alloy 617","Plate",314626
"Cycle 499-500","CapPass",5981.68,"Qualified",0.00196,140.72,27763,"B-15","Alloy 617","Plate",314626
"Cycle 499-500","CapPass",5981.70,"Qualified",0.00199,140.63,27764,"B-15","Alloy 617","Plate",314626
"Cycle 499-500","CapPass",5981.73,"Qualified",0.00201,140.58,27765,"B-15","Alloy 617","Plate",314626
"Cycle 499-500","CapPass",5981.75,"Qualified",0.00204,140.59,27766,"B-15","Alloy 617","Plate",314626
"Cycle 499-500","CapPass",5981.78,"Qualified",0.00206,140.54,27767,"B-15","Alloy 617","Plate",314626
"Cycle 499-500","CapPass",5981.80,"Qualified",0.00209,140.46,27768,"B-15","Alloy 617","Plate",314626
"Cycle 499-500","CapPass",5981.80,"Qualified",0.00209,140.50,27769,"B-15","Alloy 617","Plate",314626
"Cycle 499-500","CapPass",5981.83,"Qualified",0.00211,140.36,27770,"B-15","Alloy 617","Plate",314626
"Cycle 499-500","CapPass",5981.86,"Qualified",0.00214,140.47,27771,"B-15","Alloy 617","Plate",314626
"Cycle 499-500","CapPass",5981.88,"Qualified",0.00216,140.44,27772,"B-15","Alloy 617","Plate",314626
"Cycle 499-500","CapPass",5981.91,"Qualified",0.00219,140.30,27773,"B-15","Alloy 617","Plate",314626
"Cycle 499-500","CapPass",5981.94,"Qualified",0.00222,140.29,27774,"B-15","Alloy 617","Plate",314626
"Cycle 499-500","CapPass",5981.96,"Qualified",0.00224,140.27,27775,"B-15","Alloy 617","Plate",314626
"Cycle 499-500","CapPass",5981.98,"Qualified",0.00227,140.33,27776,"B-15","Alloy 617","Plate",314626
"Cycle 499-500","CapPass",5982.01,"Qualified",0.00229,140.25,27777,"B-15","Alloy 617","Plate",314626
"Cycle 499-500","CapPass",5982.03,"Qualified",0.00232,140.37,27778,"B-15","Alloy 617","Plate",314626
"Cycle 499-500","CapPass",5982.06,"Qualified",0.00234,140.22,27779,"B-15","Alloy 617","Plate",314626
"Cycle 499-500","CapPass",5982.09,"Qualified",0.00237,140.21,27780,"B-15","Alloy 617","Plate",314626
"Cycle 499-500","CapPass",5982.11,"Qualified",0.00240,140.19,27781,"B-15","Alloy 617","Plate",314626
"Cycle 499-500","CapPass",5982.13,"Qualified",0.00242,140.18,27782,"B-15","Alloy 617","Plate",314626
"Cycle 499-500","CapPass",5982.16,"Qualified",0.00245,140.14,27783,"B-15","Alloy 617","Plate",314626
"Cycle 499-500","CapPass",5982.19,"Qualified",0.00247,140.16,27784,"B-15","Alloy 617","Plate",314626
"Cycle 499-500","CapPass",5982.21,"Qualified",0.00250,140.21,27785,"B-15","Alloy 617","Plate",314626
"Cycle 499-500","CapPass",5982.24,"Qualified",0.00252,140.11,27786,"B-15","Alloy 617","Plate",314626
"Cycle 499-500","CapPass",5982.27,"Qualified",0.00255,140.17,27787,"B-15","Alloy 617","Plate",314626
"Cycle 499-500","CapPass",5982.30,"Qualified",0.00257,140.14,27788,"B-15","Alloy 617","Plate",314626
"Cycle 499-500","CapPass",5982.32,"Qualified",0.00260,140.28,27789,"B-15","Alloy 617","Plate",314626
"Cycle 499-500","CapPass",5982.34,"Qualified",0.00262,140.33,27790,"B-15","Alloy 617","Plate",314626
"Cycle 499-500","CapPass",5982.38,"Qualified",0.00265,140.64,27791,"B-15","Alloy 617","Plate",314626
"Cycle 499-500","CapPass",5982.40,"Qualified",0.00268,140.67,27792,"B-15","Alloy 617","Plate",314626
"Cycle 499-500","CapPass",5982.42,"Qualified",0.00270,140.93,27793,"B-15","Alloy 617","Plate",314626
"Cycle 499-500","CapPass",5982.45,"Qualified",0.00273,140.97,27794,"B-15","Alloy 617","Plate",314626
"Cycle 499-500","CapPass",5982.47,"Qualified",0.00275,141.08,27795,"B-15","Alloy 617","Plate",314626
"Cycle 499-500","CapPass",5982.50,"Qualified",0.00278,141.23,27796,"B-15","Alloy 617","Plate",314626
"Cycle 499-500","CapPass",5982.52,"Qualified",0.00280,141.44,27797,"B-15","Alloy 617","Plate",314626
"Cycle 499-500","CapPass",5982.55,"Qualified",0.00283,141.64,27798,"B-15","Alloy 617","Plate",314626
"Cycle 499-500","CapPass",5982.57,"Qualified",0.00285,141.73,27799,"B-15","Alloy 617","Plate",314626
"Cycle 499-500","CapPass",5982.59,"Qualified",0.00288,141.77,27800,"B-15","Alloy 617","Plate",314626
"Cycle 499-500","CapPass",5982.63,"Qualified",0.00291,141.96,27801,"B-15","Alloy 617","Plate",314626
"Cycle 499-500","CapPass",5982.65,"Qualified",0.00293,141.90,27802,"B-15","Alloy 617","Plate",314626
"50% Nf: Cycle 739-740","CapPass",8852.75,"Qualified",0.00294,140.90,38986,"B-15","Alloy 617","Plate",314626
"50% Nf: Cycle 739-740","CapPass",8852.77,"Qualified",0.00296,140.84,38987,"B-15","Alloy 617","Plate",314626
"50% Nf: Cycle 739-740","CapPass",8852.80,"Qualified",0.00299,140.52,38988,"B-15","Alloy 617","Plate",314626
"50% Nf: Cycle 739-740","CapPass",8852.80,"Qualified",0.00299,140.43,38989,"B-15","Alloy 617","Plate",314626
"50% Nf: Cycle 739-740","CapPass",8852.83,"Qualified",0.00301,139.10,38990,"B-15","Alloy 617","Plate",314626
"50% Nf: Cycle 739-740","CapPass",8852.97,"Qualified",0.00299,116.25,38991,"B-15","Alloy 617","Plate",314626
"50% Nf: Cycle 739-740","CapPass",8852.99,"Qualified",0.00296,110.96,38992,"B-15","Alloy 617","Plate",314626
"50% Nf: Cycle 739-740","CapPass",8853.01,"Qualified",0.00294,106.29,38993,"B-15","Alloy 617","Plate",314626
"50% Nf: Cycle 739-740","CapPass",8853.03,"Qualified",0.00291,101.88,38994,"B-15","Alloy 617","Plate",314626
"50% Nf: Cycle 739-740","CapPass",8853.04,"Qualified",0.00288,97.81,38995,"B-15","Alloy 617","Plate",314626
"50% Nf: Cycle 739-740","CapPass",8853.07,"Qualified",0.00286,93.72,38996,"B-15","Alloy 617","Plate",314626
"50% Nf: Cycle 739-740","CapPass",8853.08,"Qualified",0.00283,90.00,38997,"B-15","Alloy 617","Plate",314626
"50% Nf: Cycle 739-740","CapPass",8853.10,"Qualified",0.00281,86.12,38998,"B-15","Alloy 617","Plate",314626
"50% Nf: Cycle 739-740","CapPass",8853.12,"Qualified",0.00278,82.64,38999,"B-15","Alloy 617","Plate",314626
"50% Nf: Cycle 739-740","CapPass",8853.14,"Qualified",0.00275,79.28,39000,"B-15","Alloy 617","Plate",314626
"50% Nf: Cycle 739-740","CapPass",8853.15,"Qualified",0.00273,75.83,39001,"B-15","Alloy 617","Plate",314626
"50% Nf: Cycle 739-740","CapPass",8853.18,"Qualified",0.00270,72.46,39002,"B-15","Alloy 617","Plate",314626
"50% Nf: Cycle 739-740","CapPass",8853.20,"Qualified",0.00268,69.00,39003,"B-15","Alloy 617","Plate",314626
"50% Nf: Cycle 739-740","CapPass",8853.22,"Qualified",0.00265,65.77,39004,"B-15","Alloy 617","Plate",314626
"50% Nf: Cycle 739-740","CapPass",8853.25,"Qualified",0.00263,62.69,39005,"B-15","Alloy 617","Plate",314626
"50% Nf: Cycle 739-740","CapPass",8853.27,"Qualified",0.00260,59.51,39006,"B-15","Alloy 617","Plate",314626
"50% Nf: Cycle 739-740","CapPass",8853.29,"Qualified",0.00258,56.17,39007,"B-15","Alloy 617","Plate",314626
"50% Nf: Cycle 739-740","CapPass",8853.33,"Qualified",0.00255,53.19,39008,"B-15","Alloy 617","Plate",314626
"50% Nf: Cycle 739-740","CapPass",8853.35,"Qualified",0.00253,50.01,39009,"B-15","Alloy 617","Plate",314626
"50% Nf: Cycle 739-740","CapPass",8853.38,"Qualified",0.00250,47.20,39010,"B-15","Alloy 617","Plate",314626
"50% Nf: Cycle 739-740","CapPass",8853.40,"Qualified",0.00247,44.16,39011,"B-15","Alloy 617","Plate",314626
"50% Nf: Cycle 739-740","CapPass",8853.44,"Qualified",0.00245,41.00,39012,"B-15","Alloy 617","Plate",314626
"50% Nf: Cycle 739-740","CapPass",8853.46,"Qualified",0.00242,37.93,39013,"B-15","Alloy 617","Plate",314626
"50% Nf: Cycle 739-740","CapPass",8853.49,"Qualified",0.00240,34.77,39014,"B-15","Alloy 617","Plate",314626
"50% Nf: Cycle 739-740","CapPass",8853.51,"Qualified",0.00237,32.05,39015,"B-15","Alloy 617","Plate",314626
"50% Nf: Cycle 739-740","CapPass",8853.54,"Qualified",0.00235,29.06,39016,"B-15","Alloy 617","Plate",314626
"50% Nf: Cycle 739-740","CapPass",8853.58,"Qualified",0.00232,25.82,39017,"B-15","Alloy 617","Plate",314626
"50% Nf: Cycle 739-740","CapPass",8853.61,"Qualified",0.00230,22.82,39018,"B-15","Alloy 617","Plate",314626
"50% Nf: Cycle 739-740","CapPass",8853.63,"Qualified",0.00227,19.89,39019,"B-15","Alloy 617","Plate",314626
"50% Nf: Cycle 739-740","CapPass",8853.65,"Qualified",0.00225,17.16,39020,"B-15","Alloy 617","Plate",314626
"50% Nf: Cycle 739-740","CapPass",8853.69,"Qualified",0.00222,14.30,39021,"B-15","Alloy 617","Plate",314626
"50% Nf: Cycle 739-740","CapPass",8853.71,"Qualified",0.00219,11.27,39022,"B-15","Alloy 617","Plate",314626
"50% Nf: Cycle 739-740","CapPass",8853.74,"Qualified",0.00217,8.53,39023,"B-15","Alloy 617","Plate",314626
"50% Nf: Cycle 739-740","CapPass",8853.76,"Qualified",0.00214,5.58,39024,"B-15","Alloy 617","Plate",314626
"50% Nf: Cycle 739-740","CapPass",8853.79,"Qualified",0.00212,3.10,39025,"B-15","Alloy 617","Plate",314626
"50% Nf: Cycle 739-740","CapPass",8853.80,"Qualified",0.00210,1.81,39026,"B-15","Alloy 617","Plate",314626
"50% Nf: Cycle 739-740","CapPass",8853.82,"Qualified",0.00209,0.36,39027,"B-15","Alloy 617","Plate",314626
"50% Nf: Cycle 739-740","CapPass",8853.84,"Qualified",0.00207,-2.23,39028,"B-15","Alloy 617","Plate",314626
"50% Nf: Cycle 739-740","CapPass",8853.87,"Qualified",0.00204,-4.62,39029,"B-15","Alloy 617","Plate",314626
"50% Nf: Cycle 739-740","CapPass",8853.90,"Qualified",0.00202,-7.32,39030,"B-15","Alloy 617","Plate",314626
"50% Nf: Cycle 739-740","CapPass",8853.93,"Qualified",0.00199,-9.74,39031,"B-15","Alloy 617","Plate",314626
"50% Nf: Cycle 739-740","CapPass",8853.96,"Qualified",0.00196,-11.90,39032,"B-15","Alloy 617","Plate",314626
"50% Nf: Cycle 739-740","CapPass",8853.99,"Qualified",0.00194,-13.77,39033,"B-15","Alloy 617","Plate",314626
"50% Nf: Cycle 739-740","CapPass",8854.03,"Qualified",0.00191,-15.03,39034,"B-15","Alloy 617","Plate",314626
"50% Nf: Cycle 739-740","CapPass",8854.08,"Qualified",0.00189,-16.50,39035,"B-15","Alloy 617","Plate",314626
"50% Nf: Cycle 739-740","CapPass",8854.13,"Qualified",0.00186,-17.76,39036,"B-15","Alloy 617","Plate",314626
"50% Nf: Cycle 739-740","CapPass",8854.18,"Qualified",0.00184,-20.45,39037,"B-15","Alloy 617","Plate",314626
"50% Nf: Cycle 739-740","CapPass",8854.22,"Qualified",0.00181,-23.69,39038,"B-15","Alloy 617","Plate",314626
"50% Nf: Cycle 739-740","CapPass",8854.24,"Qualified",0.00179,-27.01,39039,"B-15","Alloy 617","Plate",314626
"50% Nf: Cycle 739-740","CapPass",8854.26,"Qualified",0.00176,-29.85,39040,"B-15","Alloy 617","Plate",314626
"50% Nf: Cycle 739-740","CapPass",8854.28,"Qualified",0.00174,-32.59,39041,"B-15","Alloy 617","Plate",314626
"50% Nf: Cycle 739-740","CapPass",8854.29,"Qualified",0.00171,-35.15,39042,"B-15","Alloy 617","Plate",314626
"50% Nf: Cycle 739-740","CapPass",8854.31,"Qualified",0.00169,-37.49,39043,"B-15","Alloy 617","Plate",314626
"50% Nf: Cycle 739-740","CapPass",8854.33,"Qualified",0.00166,-40.00,39044,"B-15","Alloy 617","Plate",314626
"50% Nf: Cycle 739-740","CapPass",8854.35,"Qualified",0.00163,-42.03,39045,"B-15","Alloy 617","Plate",314626
"50% Nf: Cycle 739-740","CapPass",8854.37,"Qualified",0.00161,-43.94,39046,"B-15","Alloy 617","Plate",314626
"50% Nf: Cycle 739-740","CapPass",8854.39,"Qualified",0.00158,-45.82,39047,"B-15","Alloy 617","Plate",314626
"50% Nf: Cycle 739-740","CapPass",8854.42,"Qualified",0.00156,-47.67,39048,"B-15","Alloy 617","Plate",314626
"50% Nf: Cycle 739-740","CapPass",8854.44,"Qualified",0.00153,-49.35,39049,"B-15","Alloy 617","Plate",314626
"50% Nf: Cycle 739-740","CapPass",8854.47,"Qualified",0.00151,-50.96,39050,"B-15","Alloy 617","Plate",314626
"50% Nf: Cycle 739-740","CapPass",8854.50,"Qualified",0.00148,-52.33,39051,"B-15","Alloy 617","Plate",314626
"50% Nf: Cycle 739-740","CapPass",8854.52,"Qualified",0.00146,-53.84,39052,"B-15","Alloy 617","Plate",314626
"50% Nf: Cycle 739-740","CapPass",8854.56,"Qualified",0.00143,-55.32,39053,"B-15","Alloy 617","Plate",314626
"50% Nf: Cycle 739-740","CapPass",8854.59,"Qualified",0.00141,-56.85,39054,"B-15","Alloy 617","Plate",314626
"50% Nf: Cycle 739-740","CapPass",8854.62,"Qualified",0.00138,-58.56,39055,"B-15","Alloy 617","Plate",314626
"50% Nf: Cycle 739-740","CapPass",8854.65,"Qualified",0.00136,-60.32,39056,"B-15","Alloy 617","Plate",314626
