Repository: js-molina/fatigue-A617

File: data/950C/Strain rate 0.001/0.60% strain/HTM_A20_Cycles_B14.csv (part 11 of 14)
"Cycle Label","Data State","Elapsed Time Sec","Qual State","Strain","Stress Mpa","Count","Sample","Alloy","Material_Form","Heat"
"50% Nf: Cycle 699-700","CapPass",8374.74,"Qualified",0.00078,-92.35,36993,"B-14","Alloy 617","Plate",314626
"50% Nf: Cycle 699-700","CapPass",8374.76,"Qualified",0.00075,-93.18,36994,"B-14","Alloy 617","Plate",314626
"50% Nf: Cycle 699-700","CapPass",8374.79,"Qualified",0.00073,-93.96,36995,"B-14","Alloy 617","Plate",314626
"50% Nf: Cycle 699-700","CapPass",8374.81,"Qualified",0.00070,-94.71,36996,"B-14","Alloy 617","Plate",314626
"50% Nf: Cycle 699-700","CapPass",8374.84,"Qualified",0.00068,-95.38,36997,"B-14","Alloy 617","Plate",314626
"50% Nf: Cycle 699-700","CapPass",8374.84,"Qualified",0.00068,-95.42,36998,"B-14","Alloy 617","Plate",314626
"50% Nf: Cycle 699-700","CapPass",8374.86,"Qualified",0.00065,-96.20,36999,"B-14","Alloy 617","Plate",314626
"50% Nf: Cycle 699-700","CapPass",8374.88,"Qualified",0.00063,-96.77,37000,"B-14","Alloy 617","Plate",314626
"50% Nf: Cycle 699-700","CapPass",8374.91,"Qualified",0.00060,-97.42,37001,"B-14","Alloy 617","Plate",314626
"50% Nf: Cycle 699-700","CapPass",8374.94,"Qualified",0.00058,-98.33,37002,"B-14","Alloy 617","Plate",314626
"50% Nf: Cycle 699-700","CapPass",8374.97,"Qualified",0.00055,-98.97,37003,"B-14","Alloy 617","Plate",314626
"50% Nf: Cycle 699-700","CapPass",8374.99,"Qualified",0.00052,-99.70,37004,"B-14","Alloy 617","Plate",314626
"50% Nf: Cycle 699-700","CapPass",8375.02,"Qualified",0.00050,-100.4,37005,"B-14","Alloy 617","Plate",314626
"50% Nf: Cycle 699-700","CapPass",8375.04,"Qualified",0.00047,-101.0,37006,"B-14","Alloy 617","Plate",314626
"50% Nf: Cycle 699-700","CapPass",8375.07,"Qualified",0.00045,-101.7,37007,"B-14","Alloy 617","Plate",314626
"50% Nf: Cycle 699-700","CapPass",8375.09,"Qualified",0.00042,-102.4,37008,"B-14","Alloy 617","Plate",314626
"50% Nf: Cycle 699-700","CapPass",8375.12,"Qualified",0.00040,-103.1,37009,"B-14","Alloy 617","Plate",314626
"50% Nf: Cycle 699-700","CapPass",8375.15,"Qualified",0.00037,-103.9,37010,"B-14","Alloy 617","Plate",314626
"50% Nf: Cycle 699-700","CapPass",8375.17,"Qualified",0.00035,-104.5,37011,"B-14","Alloy 617","Plate",314626
"50% Nf: Cycle 699-700","CapPass",8375.20,"Qualified",0.00032,-105.1,37012,"B-14","Alloy 617","Plate",314626
"50% Nf: Cycle 699-700","CapPass",8375.22,"Qualified",0.00030,-105.7,37013,"B-14","Alloy 617","Plate",314626
"50% Nf: Cycle 699-700","CapPass",8375.25,"Qualified",0.00027,-106.6,37014,"B-14","Alloy 617","Plate",314626
"50% Nf: Cycle 699-700","CapPass",8375.27,"Qualified",0.00024,-107.2,37015,"B-14","Alloy 617","Plate",314626
"50% Nf: Cycle 699-700","CapPass",8375.30,"Qualified",0.00022,-107.7,37016,"B-14","Alloy 617","Plate",314626
"50% Nf: Cycle 699-700","CapPass",8375.32,"Qualified",0.00019,-108.4,37017,"B-14","Alloy 617","Plate",314626
"50% Nf: Cycle 699-700","CapPass",8375.35,"Qualified",0.00017,-109.0,37018,"B-14","Alloy 617","Plate",314626
"50% Nf: Cycle 699-700","CapPass",8375.37,"Qualified",0.00014,-109.5,37019,"B-14","Alloy 617","Plate",314626
"50% Nf: Cycle 699-700","CapPass",8375.40,"Qualified",0.00012,-110.1,37020,"B-14","Alloy 617","Plate",314626
"50% Nf: Cycle 699-700","CapPass",8375.42,"Qualified",0.00009,-110.5,37021,"B-14","Alloy 617","Plate",314626
"50% Nf: Cycle 699-700","CapPass",8375.45,"Qualified",0.00007,-111.0,37022,"B-14","Alloy 617","Plate",314626
"50% Nf: Cycle 699-700","CapPass",8375.47,"Qualified",0.00004,-111.4,37023,"B-14","Alloy 617","Plate",314626
"50% Nf: Cycle 699-700","CapPass",8375.50,"Qualified",0.00002,-111.8,37024,"B-14","Alloy 617","Plate",314626
"50% Nf: Cycle 699-700","CapPass",8375.52,"Qualified",-0.00001,-112.4,37025,"B-14","Alloy 617","Plate",314626
"50% Nf: Cycle 699-700","CapPass",8375.55,"Qualified",-0.00004,-112.8,37026,"B-14","Alloy 617","Plate",314626
"50% Nf: Cycle 699-700","CapPass",8375.57,"Qualified",-0.00006,-113.2,37027,"B-14","Alloy 617","Plate",314626
"50% Nf: Cycle 699-700","CapPass",8375.60,"Qualified",-0.00009,-113.7,37028,"B-14","Alloy 617","Plate",314626
"50% Nf: Cycle 699-700","CapPass",8375.62,"Qualified",-0.00011,-114.0,37029,"B-14","Alloy 617","Plate",314626
"50% Nf: Cycle 699-700","CapPass",8375.65,"Qualified",-0.00014,-114.4,37030,"B-14","Alloy 617","Plate",314626
"50% Nf: Cycle 699-700","CapPass",8375.67,"Qualified",-0.00016,-114.7,37031,"B-14","Alloy 617","Plate",314626
"50% Nf: Cycle 699-700","CapPass",8375.70,"Qualified",-0.00019,-115.1,37032,"B-14","Alloy 617","Plate",314626
"50% Nf: Cycle 699-700","CapPass",8375.72,"Qualified",-0.00021,-115.3,37033,"B-14","Alloy 617","Plate",314626
"50% Nf: Cycle 699-700","CapPass",8375.75,"Qualified",-0.00024,-115.7,37034,"B-14","Alloy 617","Plate",314626
"50% Nf: Cycle 699-700","CapPass",8375.77,"Qualified",-0.00026,-116.0,37035,"B-14","Alloy 617","Plate",314626
"50% Nf: Cycle 699-700","CapPass",8375.80,"Qualified",-0.00029,-116.2,37036,"B-14","Alloy 617","Plate",314626
"50% Nf: Cycle 699-700","CapPass",8375.82,"Qualified",-0.00031,-116.3,37037,"B-14","Alloy 617","Plate",314626
"50% Nf: Cycle 699-700","CapPass",8375.84,"Qualified",-0.00033,-116.5,37038,"B-14","Alloy 617","Plate",314626
"50% Nf: Cycle 699-700","CapPass",8375.85,"Qualified",-0.00034,-116.7,37039,"B-14","Alloy 617","Plate",314626
"50% Nf: Cycle 699-700","CapPass",8375.88,"Qualified",-0.00037,-116.9,37040,"B-14","Alloy 617","Plate",314626
"50% Nf: Cycle 699-700","CapPass",8375.90,"Qualified",-0.00039,-117.1,37041,"B-14","Alloy 617","Plate",314626
"50% Nf: Cycle 699-700","CapPass",8375.93,"Qualified",-0.00042,-117.3,37042,"B-14","Alloy 617","Plate",314626
"50% Nf: Cycle 699-700","CapPass",8375.95,"Qualified",-0.00044,-117.7,37043,"B-14","Alloy 617","Plate",314626
"50% Nf: Cycle 699-700","CapPass",8375.97,"Qualified",-0.00047,-117.8,37044,"B-14","Alloy 617","Plate",314626
"50% Nf: Cycle 699-700","CapPass",8376.00,"Qualified",-0.00049,-118.0,37045,"B-14","Alloy 617","Plate",314626
"50% Nf: Cycle 699-700","CapPass",8376.03,"Qualified",-0.00052,-118.3,37046,"B-14","Alloy 617","Plate",314626
"50% Nf: Cycle 699-700","CapPass",8376.05,"Qualified",-0.00055,-118.5,37047,"B-14","Alloy 617","Plate",314626
"50% Nf: Cycle 699-700","CapPass",8376.08,"Qualified",-0.00057,-118.7,37048,"B-14","Alloy 617","Plate",314626
"50% Nf: Cycle 699-700","CapPass",8376.11,"Qualified",-0.00060,-118.8,37049,"B-14","Alloy 617","Plate",314626
"50% Nf: Cycle 699-700","CapPass",8376.13,"Qualified",-0.00062,-119.2,37050,"B-14","Alloy 617","Plate",314626
"50% Nf: Cycle 699-700","CapPass",8376.16,"Qualified",-0.00065,-119.4,37051,"B-14","Alloy 617","Plate",314626
"50% Nf: Cycle 699-700","CapPass",8376.18,"Qualified",-0.00067,-119.6,37052,"B-14","Alloy 617","Plate",314626
"50% Nf: Cycle 699-700","CapPass",8376.21,"Qualified",-0.00070,-119.9,37053,"B-14","Alloy 617","Plate",314626
"50% Nf: Cycle 699-700","CapPass",8376.23,"Qualified",-0.00073,-120.2,37054,"B-14","Alloy 617","Plate",314626
"50% Nf: Cycle 699-700","CapPass",8376.25,"Qualified",-0.00075,-120.2,37055,"B-14","Alloy 617","Plate",314626
"50% Nf: Cycle 699-700","CapPass",8376.28,"Qualified",-0.00078,-120.4,37056,"B-14","Alloy 617","Plate",314626
"50% Nf: Cycle 699-700","CapPass",8376.31,"Qualified",-0.00080,-120.6,37057,"B-14","Alloy 617","Plate",314626
"50% Nf: Cycle 699-700","CapPass",8376.33,"Qualified",-0.00083,-120.7,37058,"B-14","Alloy 617","Plate",314626
"50% Nf: Cycle 699-700","CapPass",8376.35,"Qualified",-0.00085,-120.8,37059,"B-14","Alloy 617","Plate",314626
"50% Nf: Cycle 699-700","CapPass",8376.38,"Qualified",-0.00088,-120.8,37060,"B-14","Alloy 617","Plate",314626
"50% Nf: Cycle 699-700","CapPass",8376.40,"Qualified",-0.00090,-120.8,37061,"B-14","Alloy 617","Plate",314626
"50% Nf: Cycle 699-700","CapPass",8376.43,"Qualified",-0.00093,-120.8,37062,"B-14","Alloy 617","Plate",314626
"50% Nf: Cycle 699-700","CapPass",8376.45,"Qualified",-0.00096,-120.8,37063,"B-14","Alloy 617","Plate",314626
"50% Nf: Cycle 699-700","CapPass",8376.48,"Qualified",-0.00098,-120.8,37064,"B-14","Alloy 617","Plate",314626
"50% Nf: Cycle 699-700","CapPass",8376.50,"Qualified",-0.00101,-120.8,37065,"B-14","Alloy 617","Plate",314626
"50% Nf: Cycle 699-700","CapPass",8376.53,"Qualified",-0.00103,-120.9,37066,"B-14","Alloy 617","Plate",314626
"50% Nf: Cycle 699-700","CapPass",8376.56,"Qualified",-0.00106,-120.9,37067,"B-14","Alloy 617","Plate",314626
"50% Nf: Cycle 699-700","CapPass",8376.58,"Qualified",-0.00108,-120.8,37068,"B-14","Alloy 617","Plate",314626
"50% Nf: Cycle 699-700","CapPass",8376.61,"Qualified",-0.00111,-120.9,37069,"B-14","Alloy 617","Plate",314626
"50% Nf: Cycle 699-700","CapPass",8376.64,"Qualified",-0.00113,-120.9,37070,"B-14","Alloy 617","Plate",314626
"50% Nf: Cycle 699-700","CapPass",8376.66,"Qualified",-0.00116,-121.0,37071,"B-14","Alloy 617","Plate",314626
"50% Nf: Cycle 699-700","CapPass",8376.69,"Qualified",-0.00118,-121.1,37072,"B-14","Alloy 617","Plate",314626
"50% Nf: Cycle 699-700","CapPass",8376.71,"Qualified",-0.00121,-121.2,37073,"B-14","Alloy 617","Plate",314626
"50% Nf: Cycle 699-700","CapPass",8376.74,"Qualified",-0.00123,-121.3,37074,"B-14","Alloy 617","Plate",314626
"50% Nf: Cycle 699-700","CapPass",8376.76,"Qualified",-0.00126,-121.3,37075,"B-14","Alloy 617","Plate",314626
"50% Nf: Cycle 699-700","CapPass",8376.79,"Qualified",-0.00129,-121.4,37076,"B-14","Alloy 617","Plate",314626
"50% Nf: Cycle 699-700","CapPass",8376.81,"Qualified",-0.00131,-121.5,37077,"B-14","Alloy 617","Plate",314626
"50% Nf: Cycle 699-700","CapPass",8376.83,"Qualified",-0.00134,-121.6,37078,"B-14","Alloy 617","Plate",314626
"50% Nf: Cycle 699-700","CapPass",8376.84,"Qualified",-0.00134,-121.6,37079,"B-14","Alloy 617","Plate",314626
"50% Nf: Cycle 699-700","CapPass",8376.86,"Qualified",-0.00136,-121.6,37080,"B-14","Alloy 617","Plate",314626
"50% Nf: Cycle 699-700","CapPass",8376.89,"Qualified",-0.00139,-121.7,37081,"B-14","Alloy 617","Plate",314626
"50% Nf: Cycle 699-700","CapPass",8376.91,"Qualified",-0.00141,-121.8,37082,"B-14","Alloy 617","Plate",314626
"50% Nf: Cycle 699-700","CapPass",8376.94,"Qualified",-0.00144,-121.9,37083,"B-14","Alloy 617","Plate",314626
"50% Nf: Cycle 699-700","CapPass",8376.96,"Qualified",-0.00146,-121.9,37084,"B-14","Alloy 617","Plate",314626
"50% Nf: Cycle 699-700","CapPass",8376.99,"Qualified",-0.00149,-122.0,37085,"B-14","Alloy 617","Plate",314626
"50% Nf: Cycle 699-700","CapPass",8377.02,"Qualified",-0.00151,-122.0,37086,"B-14","Alloy 617","Plate",314626
"50% Nf: Cycle 699-700","CapPass",8377.04,"Qualified",-0.00154,-122.1,37087,"B-14","Alloy 617","Plate",314626
"50% Nf: Cycle 699-700","CapPass",8377.07,"Qualified",-0.00156,-122.2,37088,"B-14","Alloy 617","Plate",314626
"50% Nf: Cycle 699-700","CapPass",8377.09,"Qualified",-0.00159,-122.3,37089,"B-14","Alloy 617","Plate",314626
"50% Nf: Cycle 699-700","CapPass",8377.12,"Qualified",-0.00162,-122.5,37090,"B-14","Alloy 617","Plate",314626
"50% Nf: Cycle 699-700","CapPass",8377.15,"Qualified",-0.00164,-122.6,37091,"B-14","Alloy 617","Plate",314626
"50% Nf: Cycle 699-700","CapPass",8377.17,"Qualified",-0.00167,-122.8,37092,"B-14","Alloy 617","Plate",314626
"50% Nf: Cycle 699-700","CapPass",8377.20,"Qualified",-0.00169,-123.0,37093,"B-14","Alloy 617","Plate",314626
"50% Nf: Cycle 699-700","CapPass",8377.22,"Qualified",-0.00172,-123.3,37094,"B-14","Alloy 617","Plate",314626
"50% Nf: Cycle 699-700","CapPass",8377.25,"Qualified",-0.00174,-123.4,37095,"B-14","Alloy 617","Plate",314626
"50% Nf: Cycle 699-700","CapPass",8377.27,"Qualified",-0.00177,-123.6,37096,"B-14","Alloy 617","Plate",314626
"50% Nf: Cycle 699-700","CapPass",8377.30,"Qualified",-0.00180,-123.8,37097,"B-14","Alloy 617","Plate",314626
"50% Nf: Cycle 699-700","CapPass",8377.32,"Qualified",-0.00182,-124.0,37098,"B-14","Alloy 617","Plate",314626
"50% Nf: Cycle 699-700","CapPass",8377.35,"Qualified",-0.00185,-124.0,37099,"B-14","Alloy 617","Plate",314626
"50% Nf: Cycle 699-700","CapPass",8377.37,"Qualified",-0.00187,-124.2,37100,"B-14","Alloy 617","Plate",314626
"50% Nf: Cycle 699-700","CapPass",8377.40,"Qualified",-0.00190,-124.3,37101,"B-14","Alloy 617","Plate",314626
"50% Nf: Cycle 699-700","CapPass",8377.42,"Qualified",-0.00192,-124.4,37102,"B-14","Alloy 617","Plate",314626
"50% Nf: Cycle 699-700","CapPass",8377.45,"Qualified",-0.00195,-124.6,37103,"B-14","Alloy 617","Plate",314626
"50% Nf: Cycle 699-700","CapPass",8377.47,"Qualified",-0.00197,-124.5,37104,"B-14","Alloy 617","Plate",314626
"50% Nf: Cycle 699-700","CapPass",8377.49,"Qualified",-0.00200,-124.5,37105,"B-14","Alloy 617","Plate",314626
"50% Nf: Cycle 699-700","CapPass",8377.52,"Qualified",-0.00202,-124.6,37106,"B-14","Alloy 617","Plate",314626
"50% Nf: Cycle 699-700","CapPass",8377.55,"Qualified",-0.00205,-124.6,37107,"B-14","Alloy 617","Plate",314626
"50% Nf: Cycle 699-700","CapPass",8377.57,"Qualified",-0.00207,-124.7,37108,"B-14","Alloy 617","Plate",314626
"50% Nf: Cycle 699-700","CapPass",8377.60,"Qualified",-0.00210,-124.7,37109,"B-14","Alloy 617","Plate",314626
"50% Nf: Cycle 699-700","CapPass",8377.62,"Qualified",-0.00212,-124.8,37110,"B-14","Alloy 617","Plate",314626
"50% Nf: Cycle 699-700","CapPass",8377.65,"Qualified",-0.00215,-124.7,37111,"B-14","Alloy 617","Plate",314626
"50% Nf: Cycle 699-700","CapPass",8377.67,"Qualified",-0.00218,-124.8,37112,"B-14","Alloy 617","Plate",314626
"50% Nf: Cycle 699-700","CapPass",8377.70,"Qualified",-0.00220,-124.8,37113,"B-14","Alloy 617","Plate",314626
"50% Nf: Cycle 699-700","CapPass",8377.72,"Qualified",-0.00223,-124.9,37114,"B-14","Alloy 617","Plate",314626
"50% Nf: Cycle 699-700","CapPass",8377.75,"Qualified",-0.00225,-125.0,37115,"B-14","Alloy 617","Plate",314626
"50% Nf: Cycle 699-700","CapPass",8377.77,"Qualified",-0.00228,-125.0,37116,"B-14","Alloy 617","Plate",314626
"50% Nf: Cycle 699-700","CapPass",8377.80,"Qualified",-0.00230,-125.0,37117,"B-14","Alloy 617","Plate",314626
"50% Nf: Cycle 699-700","CapPass",8377.82,"Qualified",-0.00233,-125.0,37118,"B-14","Alloy 617","Plate",314626
"50% Nf: Cycle 699-700","CapPass",8377.84,"Qualified",-0.00234,-124.9,37119,"B-14","Alloy 617","Plate",314626
"50% Nf: Cycle 699-700","CapPass",8377.85,"Qualified",-0.00235,-125.0,37120,"B-14","Alloy 617","Plate",314626
"50% Nf: Cycle 699-700","CapPass",8377.88,"Qualified",-0.00238,-124.9,37121,"B-14","Alloy 617","Plate",314626
"50% Nf: Cycle 699-700","CapPass",8377.90,"Qualified",-0.00240,-125.0,37122,"B-14","Alloy 617","Plate",314626
"50% Nf: Cycle 699-700","CapPass",8377.92,"Qualified",-0.00243,-125.0,37123,"B-14","Alloy 617","Plate",314626
"50% Nf: Cycle 699-700","CapPass",8377.95,"Qualified",-0.00246,-125.0,37124,"B-14","Alloy 617","Plate",314626
"50% Nf: Cycle 699-700","CapPass",8377.98,"Qualified",-0.00248,-124.9,37125,"B-14","Alloy 617","Plate",314626
"50% Nf: Cycle 699-700","CapPass",8378.00,"Qualified",-0.00251,-124.9,37126,"B-14","Alloy 617","Plate",314626
"50% Nf: Cycle 699-700","CapPass",8378.03,"Qualified",-0.00253,-125.0,37127,"B-14","Alloy 617","Plate",314626
"50% Nf: Cycle 699-700","CapPass",8378.06,"Qualified",-0.00256,-125.1,37128,"B-14","Alloy 617","Plate",314626
"50% Nf: Cycle 699-700","CapPass",8378.09,"Qualified",-0.00258,-125.1,37129,"B-14","Alloy 617","Plate",314626
"50% Nf: Cycle 699-700","CapPass",8378.11,"Qualified",-0.00261,-125.4,37130,"B-14","Alloy 617","Plate",314626
"50% Nf: Cycle 699-700","CapPass",8378.14,"Qualified",-0.00263,-125.7,37131,"B-14","Alloy 617","Plate",314626
"50% Nf: Cycle 699-700","CapPass",8378.16,"Qualified",-0.00266,-125.9,37132,"B-14","Alloy 617","Plate",314626
"50% Nf: Cycle 699-700","CapPass",8378.19,"Qualified",-0.00269,-126.1,37133,"B-14","Alloy 617","Plate",314626
"50% Nf: Cycle 699-700","CapPass",8378.22,"Qualified",-0.00271,-126.5,37134,"B-14","Alloy 617","Plate",314626
"50% Nf: Cycle 699-700","CapPass",8378.24,"Qualified",-0.00274,-126.7,37135,"B-14","Alloy 617","Plate",314626
"50% Nf: Cycle 699-700","CapPass",8378.27,"Qualified",-0.00276,-127.0,37136,"B-14","Alloy 617","Plate",314626
"50% Nf: Cycle 699-700","CapPass",8378.29,"Qualified",-0.00279,-127.3,37137,"B-14","Alloy 617","Plate",314626
"50% Nf: Cycle 699-700","CapPass",8378.32,"Qualified",-0.00281,-127.5,37138,"B-14","Alloy 617","Plate",314626
"50% Nf: Cycle 699-700","CapPass",8378.34,"Qualified",-0.00284,-127.9,37139,"B-14","Alloy 617","Plate",314626
"50% Nf: Cycle 699-700","CapPass",8378.37,"Qualified",-0.00287,-128.0,37140,"B-14","Alloy 617","Plate",314626
"50% Nf: Cycle 699-700","CapPass",8378.39,"Qualified",-0.00289,-128.1,37141,"B-14","Alloy 617","Plate",314626
"50% Nf: Cycle 699-700","CapPass",8378.42,"Qualified",-0.00292,-128.3,37142,"B-14","Alloy 617","Plate",314626
"50% Nf: Cycle 699-700","CapPass",8378.44,"Qualified",-0.00294,-128.4,37143,"B-14","Alloy 617","Plate",314626
"50% Nf: Cycle 699-700","CapPass",8378.47,"Qualified",-0.00297,-128.7,37144,"B-14","Alloy 617","Plate",314626
"50% Nf: Cycle 699-700","CapPass",8378.49,"Qualified",-0.00299,-128.1,37145,"B-14","Alloy 617","Plate",314626
"50% Nf: Cycle 699-700","CapPass",8378.53,"Qualified",-0.00302,-125.9,37146,"B-14","Alloy 617","Plate",314626
"50% Nf: Cycle 699-700","CapPass",8378.61,"Qualified",-0.00299,-111.9,37147,"B-14","Alloy 617","Plate",314626
"50% Nf: Cycle 699-700","CapPass",8378.64,"Qualified",-0.00297,-106.5,37148,"B-14","Alloy 617","Plate",314626
"50% Nf: Cycle 699-700","CapPass",8378.66,"Qualified",-0.00294,-101.7,37149,"B-14","Alloy 617","Plate",314626
"50% Nf: Cycle 699-700","CapPass",8378.68,"Qualified",-0.00292,-96.92,37150,"B-14","Alloy 617","Plate",314626
"50% Nf: Cycle 699-700","CapPass",8378.69,"Qualified",-0.00289,-92.65,37151,"B-14","Alloy 617","Plate",314626
"50% Nf: Cycle 699-700","CapPass",8378.71,"Qualified",-0.00287,-88.52,37152,"B-14","Alloy 617","Plate",314626
"50% Nf: Cycle 699-700","CapPass",8378.73,"Qualified",-0.00284,-84.64,37153,"B-14","Alloy 617","Plate",314626
"50% Nf: Cycle 699-700","CapPass",8378.75,"Qualified",-0.00281,-80.53,37154,"B-14","Alloy 617","Plate",314626
"50% Nf: Cycle 699-700","CapPass",8378.76,"Qualified",-0.00279,-77.08,37155,"B-14","Alloy 617","Plate",314626
"50% Nf: Cycle 699-700","CapPass",8378.78,"Qualified",-0.00276,-73.09,37156,"B-14","Alloy 617","Plate",314626
"50% Nf: Cycle 699-700","CapPass",8378.81,"Qualified",-0.00274,-69.38,37157,"B-14","Alloy 617","Plate",314626
"50% Nf: Cycle 699-700","CapPass",8378.82,"Qualified",-0.00271,-65.77,37158,"B-14","Alloy 617","Plate",314626
"50% Nf: Cycle 699-700","CapPass",8378.84,"Qualified",-0.00270,-64.06,37159,"B-14","Alloy 617","Plate",314626
"50% Nf: Cycle 699-700","CapPass",8378.85,"Qualified",-0.00269,-62.40,37160,"B-14","Alloy 617","Plate",314626
"50% Nf: Cycle 699-700","CapPass",8378.87,"Qualified",-0.00266,-59.00,37161,"B-14","Alloy 617","Plate",314626
"50% Nf: Cycle 699-700","CapPass",8378.90,"Qualified",-0.00264,-55.75,37162,"B-14","Alloy 617","Plate",314626
"50% Nf: Cycle 699-700","CapPass",8378.92,"Qualified",-0.00261,-52.22,37163,"B-14","Alloy 617","Plate",314626
"50% Nf: Cycle 699-700","CapPass",8378.95,"Qualified",-0.00259,-49.04,37164,"B-14","Alloy 617","Plate",314626
"50% Nf: Cycle 699-700","CapPass",8378.98,"Qualified",-0.00256,-45.58,37165,"B-14","Alloy 617","Plate",314626
"50% Nf: Cycle 699-700","CapPass",8379.01,"Qualified",-0.00253,-42.02,37166,"B-14","Alloy 617","Plate",314626
"50% Nf: Cycle 699-700","CapPass",8379.04,"Qualified",-0.00251,-38.63,37167,"B-14","Alloy 617","Plate",314626
"50% Nf: Cycle 699-700","CapPass",8379.06,"Qualified",-0.00248,-35.30,37168,"B-14","Alloy 617","Plate",314626
"50% Nf: Cycle 699-700","CapPass",8379.09,"Qualified",-0.00246,-32.38,37169,"B-14","Alloy 617","Plate",314626
"50% Nf: Cycle 699-700","CapPass",8379.12,"Qualified",-0.00243,-29.05,37170,"B-14","Alloy 617","Plate",314626
"50% Nf: Cycle 699-700","CapPass",8379.15,"Qualified",-0.00241,-25.83,37171,"B-14","Alloy 617","Plate",314626
"50% Nf: Cycle 699-700","CapPass",8379.17,"Qualified",-0.00238,-22.74,37172,"B-14","Alloy 617","Plate",314626
"50% Nf: Cycle 699-700","CapPass",8379.20,"Qualified",-0.00236,-19.66,37173,"B-14","Alloy 617","Plate",314626
"50% Nf: Cycle 699-700","CapPass",8379.22,"Qualified",-0.00233,-16.62,37174,"B-14","Alloy 617","Plate",314626
"50% Nf: Cycle 699-700","CapPass",8379.25,"Qualified",-0.00231,-13.88,37175,"B-14","Alloy 617","Plate",314626
"50% Nf: Cycle 699-700","CapPass",8379.27,"Qualified",-0.00228,-11.03,37176,"B-14","Alloy 617","Plate",314626
"50% Nf: Cycle 699-700","CapPass",8379.30,"Qualified",-0.00226,-8.22,37177,"B-14","Alloy 617","Plate",314626
"50% Nf: Cycle 699-700","CapPass",8379.33,"Qualified",-0.00223,-5.17,37178,"B-14","Alloy 617","Plate",314626
"50% Nf: Cycle 699-700","CapPass",8379.35,"Qualified",-0.00220,-2.58,37179,"B-14","Alloy 617","Plate",314626
"50% Nf: Cycle 699-700","CapPass",8379.38,"Qualified",-0.00218,0.01,37180,"B-14","Alloy 617","Plate",314626
"50% Nf: Cycle 699-700","CapPass",8379.41,"Qualified",-0.00215,2.92,37181,"B-14","Alloy 617","Plate",314626
"50% Nf: Cycle 699-700","CapPass",8379.43,"Qualified",-0.00213,5.44,37182,"B-14","Alloy 617","Plate",314626
"50% Nf: Cycle 699-700","CapPass",8379.46,"Qualified",-0.00210,8.19,37183,"B-14","Alloy 617","Plate",314626
"50% Nf: Cycle 699-700","CapPass",8379.49,"Qualified",-0.00208,10.84,37184,"B-14","Alloy 617","Plate",314626
"50% Nf: Cycle 699-700","CapPass",8379.51,"Qualified",-0.00205,13.11,37185,"B-14","Alloy 617","Plate",314626
"50% Nf: Cycle 699-700","CapPass",8379.54,"Qualified",-0.00203,15.96,37186,"B-14","Alloy 617","Plate",314626
"50% Nf: Cycle 699-700","CapPass",8379.57,"Qualified",-0.00200,18.57,37187,"B-14","Alloy 617","Plate",314626
"50% Nf: Cycle 699-700","CapPass",8379.59,"Qualified",-0.00197,20.82,37188,"B-14","Alloy 617","Plate",314626
"50% Nf: Cycle 699-700","CapPass",8379.62,"Qualified",-0.00195,23.44,37189,"B-14","Alloy 617","Plate",314626
"50% Nf: Cycle 699-700","CapPass",8379.65,"Qualified",-0.00192,25.94,37190,"B-14","Alloy 617","Plate",314626
"50% Nf: Cycle 699-700","CapPass",8379.67,"Qualified",-0.00190,28.20,37191,"B-14","Alloy 617","Plate",314626
"50% Nf: Cycle 699-700","CapPass",8379.70,"Qualified",-0.00187,30.67,37192,"B-14","Alloy 617","Plate",314626
"50% Nf: Cycle 699-700","CapPass",8379.73,"Qualified",-0.00185,32.77,37193,"B-14","Alloy 617","Plate",314626
"50% Nf: Cycle 699-700","CapPass",8379.76,"Qualified",-0.00182,34.29,37194,"B-14","Alloy 617","Plate",314626
"50% Nf: Cycle 699-700","CapPass",8379.81,"Qualified",-0.00180,35.49,37195,"B-14","Alloy 617","Plate",314626
"50% Nf: Cycle 699-700","CapPass",8379.84,"Qualified",-0.00179,36.03,37196,"B-14","Alloy 617","Plate",314626
"50% Nf: Cycle 699-700","CapPass",8379.87,"Qualified",-0.00177,36.92,37197,"B-14","Alloy 617","Plate",314626
"50% Nf: Cycle 699-700","CapPass",8379.91,"Qualified",-0.00175,38.93,37198,"B-14","Alloy 617","Plate",314626
"50% Nf: Cycle 699-700","CapPass",8379.95,"Qualified",-0.00172,41.16,37199,"B-14","Alloy 617","Plate",314626
"50% Nf: Cycle 699-700","CapPass",8379.98,"Qualified",-0.00169,43.44,37200,"B-14","Alloy 617","Plate",314626
"50% Nf: Cycle 699-700","CapPass",8380.01,"Qualified",-0.00167,45.84,37201,"B-14","Alloy 617","Plate",314626
"50% Nf: Cycle 699-700","CapPass",8380.04,"Qualified",-0.00164,48.22,37202,"B-14","Alloy 617","Plate",314626
"50% Nf: Cycle 699-700","CapPass",8380.06,"Qualified",-0.00162,51.63,37203,"B-14","Alloy 617","Plate",314626
"50% Nf: Cycle 699-700","CapPass",8380.08,"Qualified",-0.00159,54.32,37204,"B-14","Alloy 617","Plate",314626
"50% Nf: Cycle 699-700","CapPass",8380.09,"Qualified",-0.00157,56.77,37205,"B-14","Alloy 617","Plate",314626
"50% Nf: Cycle 699-700","CapPass",8380.11,"Qualified",-0.00154,59.33,37206,"B-14","Alloy 617","Plate",314626
"50% Nf: Cycle 699-700","CapPass",8380.13,"Qualified",-0.00151,61.69,37207,"B-14","Alloy 617","Plate",314626
"50% Nf: Cycle 699-700","CapPass",8380.15,"Qualified",-0.00149,64.09,37208,"B-14","Alloy 617","Plate",314626
"50% Nf: Cycle 699-700","CapPass",8380.17,"Qualified",-0.00146,65.86,37209,"B-14","Alloy 617","Plate",314626
"50% Nf: Cycle 699-700","CapPass",8380.19,"Qualified",-0.00144,67.80,37210,"B-14","Alloy 617","Plate",314626
"50% Nf: Cycle 699-700","CapPass",8380.22,"Qualified",-0.00141,69.51,37211,"B-14","Alloy 617","Plate",314626
"50% Nf: Cycle 699-700","CapPass",8380.24,"Qualified",-0.00139,71.11,37212,"B-14","Alloy 617","Plate",314626
"50% Nf: Cycle 699-700","CapPass",8380.27,"Qualified",-0.00136,72.43,37213,"B-14","Alloy 617","Plate",314626
"50% Nf: Cycle 699-700","CapPass",8380.30,"Qualified",-0.00134,73.79,37214,"B-14","Alloy 617","Plate",314626
"50% Nf: Cycle 699-700","CapPass",8380.33,"Qualified",-0.00131,75.09,37215,"B-14","Alloy 617","Plate",314626
"50% Nf: Cycle 699-700","CapPass",8380.36,"Qualified",-0.00129,76.54,37216,"B-14","Alloy 617","Plate",314626
"50% Nf: Cycle 699-700","CapPass",8380.40,"Qualified",-0.00126,78.02,37217,"B-14","Alloy 617","Plate",314626
"50% Nf: Cycle 699-700","CapPass",8380.43,"Qualified",-0.00124,79.54,37218,"B-14","Alloy 617","Plate",314626
"50% Nf: Cycle 699-700","CapPass",8380.45,"Qualified",-0.00121,81.11,37219,"B-14","Alloy 617","Plate",314626
"50% Nf: Cycle 699-700","CapPass",8380.49,"Qualified",-0.00118,82.90,37220,"B-14","Alloy 617","Plate",314626
"50% Nf: Cycle 699-700","CapPass",8380.51,"Qualified",-0.00116,84.67,37221,"B-14","Alloy 617","Plate",314626
"50% Nf: Cycle 699-700","CapPass",8380.53,"Qualified",-0.00113,86.91,37222,"B-14","Alloy 617","Plate",314626
"50% Nf: Cycle 699-700","CapPass",8380.55,"Qualified",-0.00111,89.07,37223,"B-14","Alloy 617","Plate",314626
"50% Nf: Cycle 699-700","CapPass",8380.57,"Qualified",-0.00108,91.18,37224,"B-14","Alloy 617","Plate",314626
"50% Nf: Cycle 699-700","CapPass",8380.59,"Qualified",-0.00105,93.17,37225,"B-14","Alloy 617","Plate",314626
"50% Nf: Cycle 699-700","CapPass",8380.60,"Qualified",-0.00103,95.28,37226,"B-14","Alloy 617","Plate",314626
"50% Nf: Cycle 699-700","CapPass",8380.62,"Qualified",-0.00100,97.00,37227,"B-14","Alloy 617","Plate",314626
"50% Nf: Cycle 699-700","CapPass",8380.64,"Qualified",-0.00098,98.87,37228,"B-14","Alloy 617","Plate",314626
"50% Nf: Cycle 699-700","CapPass",8380.65,"Qualified",-0.00095,100.76,37229,"B-14","Alloy 617","Plate",314626
"50% Nf: Cycle 699-700","CapPass",8380.67,"Qualified",-0.00093,102.24,37230,"B-14","Alloy 617","Plate",314626
"50% Nf: Cycle 699-700","CapPass",8380.69,"Qualified",-0.00090,103.89,37231,"B-14","Alloy 617","Plate",314626
"50% Nf: Cycle 699-700","CapPass",8380.70,"Qualified",-0.00087,105.44,37232,"B-14","Alloy 617","Plate",314626
"50% Nf: Cycle 699-700","CapPass",8380.72,"Qualified",-0.00085,106.85,37233,"B-14","Alloy 617","Plate",314626
"50% Nf: Cycle 699-700","CapPass",8380.74,"Qualified",-0.00082,107.99,37234,"B-14","Alloy 617","Plate",314626
"50% Nf: Cycle 699-700","CapPass",8380.76,"Qualified",-0.00080,109.18,37235,"B-14","Alloy 617","Plate",314626
"50% Nf: Cycle 699-700","CapPass",8380.77,"Qualified",-0.00077,110.23,37236,"B-14","Alloy 617","Plate",314626
"50% Nf: Cycle 699-700","CapPass",8380.79,"Qualified",-0.00074,111.14,37237,"B-14","Alloy 617","Plate",314626
"50% Nf: Cycle 699-700","CapPass",8380.81,"Qualified",-0.00072,111.87,37238,"B-14","Alloy 617","Plate",314626
"50% Nf: Cycle 699-700","CapPass",8380.83,"Qualified",-0.00069,112.58,37239,"B-14","Alloy 617","Plate",314626
"50% Nf: Cycle 699-700","CapPass",8380.84,"Qualified",-0.00069,112.78,37240,"B-14","Alloy 617","Plate",314626
"50% Nf: Cycle 699-700","CapPass",8380.85,"Qualified",-0.00067,113.19,37241,"B-14","Alloy 617","Plate",314626
"50% Nf: Cycle 699-700","CapPass",8380.87,"Qualified",-0.00064,113.59,37242,"B-14","Alloy 617","Plate",314626
"50% Nf: Cycle 699-700","CapPass",8380.90,"Qualified",-0.00062,114.08,37243,"B-14","Alloy 617","Plate",314626
"50% Nf: Cycle 699-700","CapPass",8380.92,"Qualified",-0.00059,114.32,37244,"B-14","Alloy 617","Plate",314626
"50% Nf: Cycle 699-700","CapPass",8380.94,"Qualified",-0.00057,114.53,37245,"B-14","Alloy 617","Plate",314626
"50% Nf: Cycle 699-700","CapPass",8380.97,"Qualified",-0.00054,114.70,37246,"B-14","Alloy 617","Plate",314626
"50% Nf: Cycle 699-700","CapPass",8380.99,"Qualified",-0.00051,114.75,37247,"B-14","Alloy 617","Plate",314626
"50% Nf: Cycle 699-700","CapPass",8381.02,"Qualified",-0.00049,114.96,37248,"B-14","Alloy 617","Plate",314626
"50% Nf: Cycle 699-700","CapPass",8381.05,"Qualified",-0.00046,114.97,37249,"B-14","Alloy 617","Plate",314626
"50% Nf: Cycle 699-700","CapPass",8381.07,"Qualified",-0.00044,115.25,37250,"B-14","Alloy 617","Plate",314626
"50% Nf: Cycle 699-700","CapPass",8381.10,"Qualified",-0.00041,115.49,37251,"B-14","Alloy 617","Plate",314626
"50% Nf: Cycle 699-700","CapPass",8381.13,"Qualified",-0.00039,115.63,37252,"B-14","Alloy 617","Plate",314626
"50% Nf: Cycle 699-700","CapPass",8381.15,"Qualified",-0.00036,116.01,37253,"B-14","Alloy 617","Plate",314626
"50% Nf: Cycle 699-700","CapPass",8381.18,"Qualified",-0.00034,116.31,37254,"B-14","Alloy 617","Plate",314626
"50% Nf: Cycle 699-700","CapPass",8381.20,"Qualified",-0.00031,116.71,37255,"B-14","Alloy 617","Plate",314626
"50% Nf: Cycle 699-700","CapPass",8381.23,"Qualified",-0.00029,117.11,37256,"B-14","Alloy 617","Plate",314626
"50% Nf: Cycle 699-700","CapPass",8381.26,"Qualified",-0.00026,117.51,37257,"B-14","Alloy 617","Plate",314626
"50% Nf: Cycle 699-700","CapPass",8381.28,"Qualified",-0.00023,117.89,37258,"B-14","Alloy 617","Plate",314626
"50% Nf: Cycle 699-700","CapPass",8381.31,"Qualified",-0.00021,118.34,37259,"B-14","Alloy 617","Plate",314626
"50% Nf: Cycle 699-700","CapPass",8381.33,"Qualified",-0.00018,118.78,37260,"B-14","Alloy 617","Plate",314626
"50% Nf: Cycle 699-700","CapPass",8381.36,"Qualified",-0.00016,119.35,37261,"B-14","Alloy 617","Plate",314626
"50% Nf: Cycle 699-700","CapPass",8381.38,"Qualified",-0.00013,119.67,37262,"B-14","Alloy 617","Plate",314626
"50% Nf: Cycle 699-700","CapPass",8381.40,"Qualified",-0.00011,120.10,37263,"B-14","Alloy 617","Plate",314626
"50% Nf: Cycle 699-700","CapPass",8381.43,"Qualified",-0.00008,120.37,37264,"B-14","Alloy 617","Plate",314626
"50% Nf: Cycle 699-700","CapPass",8381.45,"Qualified",-0.00006,120.71,37265,"B-14","Alloy 617","Plate",314626
"50% Nf: Cycle 699-700","CapPass",8381.48,"Qualified",-0.00003,120.98,37266,"B-14","Alloy 617","Plate",314626
"50% Nf: Cycle 699-700","CapPass",8381.50,"Qualified",-0.00000,121.17,37267,"B-14","Alloy 617","Plate",314626
"50% Nf: Cycle 699-700","CapPass",8381.53,"Qualified",0.00002,121.28,37268,"B-14","Alloy 617","Plate",314626
"50% Nf: Cycle 699-700","CapPass",8381.56,"Qualified",0.00005,121.44,37269,"B-14","Alloy 617","Plate",314626
"50% Nf: Cycle 699-700","CapPass",8381.58,"Qualified",0.00007,121.57,37270,"B-14","Alloy 617","Plate",314626
"50% Nf: Cycle 699-700","CapPass",8381.61,"Qualified",0.00010,121.56,37271,"B-14","Alloy 617","Plate",314626
"50% Nf: Cycle 699-700","CapPass",8381.64,"Qualified",0.00013,121.86,37272,"B-14","Alloy 617","Plate",314626
"50% Nf: Cycle 699-700","CapPass",8381.66,"Qualified",0.00015,122.02,37273,"B-14","Alloy 617","Plate",314626
"50% Nf: Cycle 699-700","CapPass",8381.69,"Qualified",0.00018,122.23,37274,"B-14","Alloy 617","Plate",314626
"50% Nf: Cycle 699-700","CapPass",8381.71,"Qualified",0.00020,122.40,37275,"B-14","Alloy 617","Plate",314626
"50% Nf: Cycle 699-700","CapPass",8381.74,"Qualified",0.00023,122.69,37276,"B-14","Alloy 617","Plate",314626
"50% Nf: Cycle 699-700","CapPass",8381.76,"Qualified",0.00025,122.83,37277,"B-14","Alloy 617","Plate",314626
"50% Nf: Cycle 699-700","CapPass",8381.79,"Qualified",0.00028,123.08,37278,"B-14","Alloy 617","Plate",314626
"50% Nf: Cycle 699-700","CapPass",8381.81,"Qualified",0.00030,123.28,37279,"B-14","Alloy 617","Plate",314626
"50% Nf: Cycle 699-700","CapPass",8381.84,"Qualified",0.00033,123.51,37280,"B-14","Alloy 617","Plate",314626
"50% Nf: Cycle 699-700","CapPass",8381.86,"Qualified",0.00035,123.73,37281,"B-14","Alloy 617","Plate",314626
"50% Nf: Cycle 699-700","CapPass",8381.89,"Qualified",0.00038,123.98,37282,"B-14","Alloy 617","Plate",314626
"50% Nf: Cycle 699-700","CapPass",8381.91,"Qualified",0.00040,124.17,37283,"B-14","Alloy 617","Plate",314626
"50% Nf: Cycle 699-700","CapPass",8381.94,"Qualified",0.00043,124.35,37284,"B-14","Alloy 617","Plate",314626
"50% Nf: Cycle 699-700","CapPass",8381.96,"Qualified",0.00046,124.57,37285,"B-14","Alloy 617","Plate",314626
"50% Nf: Cycle 699-700","CapPass",8381.99,"Qualified",0.00048,124.68,37286,"B-14","Alloy 617","Plate",314626
"50% Nf: Cycle 699-700","CapPass",8382.01,"Qualified",0.00051,124.84,37287,"B-14","Alloy 617","Plate",314626
"50% Nf: Cycle 699-700","CapPass",8382.04,"Qualified",0.00053,124.97,37288,"B-14","Alloy 617","Plate",314626
"50% Nf: Cycle 699-700","CapPass",8382.07,"Qualified",0.00056,125.19,37289,"B-14","Alloy 617","Plate",314626
"50% Nf: Cycle 699-700","CapPass",8382.09,"Qualified",0.00058,125.43,37290,"B-14","Alloy 617","Plate",314626
"50% Nf: Cycle 699-700","CapPass",8382.12,"Qualified",0.00061,125.61,37291,"B-14","Alloy 617","Plate",314626
"50% Nf: Cycle 699-700","CapPass",8382.15,"Qualified",0.00063,125.76,37292,"B-14","Alloy 617","Plate",314626
"50% Nf: Cycle 699-700","CapPass",8382.17,"Qualified",0.00066,126.04,37293,"B-14","Alloy 617","Plate",314626
"50% Nf: Cycle 699-700","CapPass",8382.19,"Qualified",0.00069,126.20,37294,"B-14","Alloy 617","Plate",314626
"50% Nf: Cycle 699-700","CapPass",8382.22,"Qualified",0.00071,126.45,37295,"B-14","Alloy 617","Plate",314626
"50% Nf: Cycle 699-700","CapPass",8382.24,"Qualified",0.00074,126.56,37296,"B-14","Alloy 617","Plate",314626
"50% Nf: Cycle 699-700","CapPass",8382.27,"Qualified",0.00076,126.66,37297,"B-14","Alloy 617","Plate",314626
"50% Nf: Cycle 699-700","CapPass",8382.29,"Qualified",0.00079,126.92,37298,"B-14","Alloy 617","Plate",314626
"50% Nf: Cycle 699-700","CapPass",8382.32,"Qualified",0.00081,126.89,37299,"B-14","Alloy 617","Plate",314626
"50% Nf: Cycle 699-700","CapPass",8382.34,"Qualified",0.00084,126.88,37300,"B-14","Alloy 617","Plate",314626
"50% Nf: Cycle 699-700","CapPass",8382.36,"Qualified",0.00086,127.02,37301,"B-14","Alloy 617","Plate",314626
"50% Nf: Cycle 699-700","CapPass",8382.39,"Qualified",0.00089,127.05,37302,"B-14","Alloy 617","Plate",314626
"50% Nf: Cycle 699-700","CapPass",8382.41,"Qualified",0.00092,127.05,37303,"B-14","Alloy 617","Plate",314626
"50% Nf: Cycle 699-700","CapPass",8382.44,"Qualified",0.00094,126.93,37304,"B-14","Alloy 617","Plate",314626
"50% Nf: Cycle 699-700","CapPass",8382.47,"Qualified",0.00097,126.80,37305,"B-14","Alloy 617","Plate",314626
"50% Nf: Cycle 699-700","CapPass",8382.49,"Qualified",0.00099,126.76,37306,"B-14","Alloy 617","Plate",314626
"50% Nf: Cycle 699-700","CapPass",8382.51,"Qualified",0.00102,126.71,37307,"B-14","Alloy 617","Plate",314626
"50% Nf: Cycle 699-700","CapPass",8382.54,"Qualified",0.00104,126.64,37308,"B-14","Alloy 617","Plate",314626
"50% Nf: Cycle 699-700","CapPass",8382.57,"Qualified",0.00107,126.42,37309,"B-14","Alloy 617","Plate",314626
"50% Nf: Cycle 699-700","CapPass",8382.59,"Qualified",0.00109,126.43,37310,"B-14","Alloy 617","Plate",314626
"50% Nf: Cycle 699-700","CapPass",8382.62,"Qualified",0.00112,126.38,37311,"B-14","Alloy 617","Plate",314626
"50% Nf: Cycle 699-700","CapPass",8382.65,"Qualified",0.00115,126.29,37312,"B-14","Alloy 617","Plate",314626
"50% Nf: Cycle 699-700","CapPass",8382.67,"Qualified",0.00117,126.20,37313,"B-14","Alloy 617","Plate",314626
"50% Nf: Cycle 699-700","CapPass",8382.70,"Qualified",0.00120,126.20,37314,"B-14","Alloy 617","Plate",314626
"50% Nf: Cycle 699-700","CapPass",8382.73,"Qualified",0.00122,126.43,37315,"B-14","Alloy 617","Plate",314626
"50% Nf: Cycle 699-700","CapPass",8382.75,"Qualified",0.00125,126.39,37316,"B-14","Alloy 617","Plate",314626
"50% Nf: Cycle 699-700","CapPass",8382.78,"Qualified",0.00127,126.67,37317,"B-14","Alloy 617","Plate",314626
"50% Nf: Cycle 699-700","CapPass",8382.81,"Qualified",0.00130,126.72,37318,"B-14","Alloy 617","Plate",314626
"50% Nf: Cycle 699-700","CapPass",8382.83,"Qualified",0.00132,127.00,37319,"B-14","Alloy 617","Plate",314626
"50% Nf: Cycle 699-700","CapPass",8382.84,"Qualified",0.00133,127.06,37320,"B-14","Alloy 617","Plate",314626
"50% Nf: Cycle 699-700","CapPass",8382.86,"Qualified",0.00135,127.28,37321,"B-14","Alloy 617","Plate",314626
"50% Nf: Cycle 699-700","CapPass",8382.88,"Qualified",0.00138,127.37,37322,"B-14","Alloy 617","Plate",314626
"50% Nf: Cycle 699-700","CapPass",8382.91,"Qualified",0.00140,127.73,37323,"B-14","Alloy 617","Plate",314626
"50% Nf: Cycle 699-700","CapPass",8382.93,"Qualified",0.00143,127.93,37324,"B-14","Alloy 617","Plate",314626
"50% Nf: Cycle 699-700","CapPass",8382.96,"Qualified",0.00145,128.21,37325,"B-14","Alloy 617","Plate",314626
"50% Nf: Cycle 699-700","CapPass",8382.98,"Qualified",0.00148,128.32,37326,"B-14","Alloy 617","Plate",314626
"50% Nf: Cycle 699-700","CapPass",8383.01,"Qualified",0.00150,128.52,37327,"B-14","Alloy 617","Plate",314626
"50% Nf: Cycle 699-700","CapPass",8383.03,"Qualified",0.00153,128.63,37328,"B-14","Alloy 617","Plate",314626
"50% Nf: Cycle 699-700","CapPass",8383.06,"Qualified",0.00155,128.73,37329,"B-14","Alloy 617","Plate",314626
"50% Nf: Cycle 699-700","CapPass",8383.08,"Qualified",0.00158,128.97,37330,"B-14","Alloy 617","Plate",314626
"50% Nf: Cycle 699-700","CapPass",8383.11,"Qualified",0.00160,129.04,37331,"B-14","Alloy 617","Plate",314626
"50% Nf: Cycle 699-700","CapPass",8383.13,"Qualified",0.00163,129.06,37332,"B-14","Alloy 617","Plate",314626
"50% Nf: Cycle 699-700","CapPass",8383.15,"Qualified",0.00166,129.14,37333,"B-14","Alloy 617","Plate",314626
"50% Nf: Cycle 699-700","CapPass",8383.18,"Qualified",0.00168,129.06,37334,"B-14","Alloy 617","Plate",314626
"50% Nf: Cycle 699-700","CapPass",8383.20,"Qualified",0.00171,129.09,37335,"B-14","Alloy 617","Plate",314626
"50% Nf: Cycle 699-700","CapPass",8383.23,"Qualified",0.00173,129.05,37336,"B-14","Alloy 617","Plate",314626
"50% Nf: Cycle 699-700","CapPass",8383.25,"Qualified",0.00176,128.98,37337,"B-14","Alloy 617","Plate",314626
"50% Nf: Cycle 699-700","CapPass",8383.28,"Qualified",0.00178,128.87,37338,"B-14","Alloy 617","Plate",314626
"50% Nf: Cycle 699-700","CapPass",8383.30,"Qualified",0.00181,128.86,37339,"B-14","Alloy 617","Plate",314626
"50% Nf: Cycle 699-700","CapPass",8383.33,"Qualified",0.00183,128.75,37340,"B-14","Alloy 617","Plate",314626
"50% Nf: Cycle 699-700","CapPass",8383.36,"Qualified",0.00186,128.55,37341,"B-14","Alloy 617","Plate",314626
"50% Nf: Cycle 699-700","CapPass",8383.38,"Qualified",0.00188,128.61,37342,"B-14","Alloy 617","Plate",314626
"50% Nf: Cycle 699-700","CapPass",8383.41,"Qualified",0.00191,128.55,37343,"B-14","Alloy 617","Plate",314626
"50% Nf: Cycle 699-700","CapPass",8383.43,"Qualified",0.00194,128.50,37344,"B-14","Alloy 617","Plate",314626
"50% Nf: Cycle 699-700","CapPass",8383.46,"Qualified",0.00196,128.47,37345,"B-14","Alloy 617","Plate",314626
"50% Nf: Cycle 699-700","CapPass",8383.49,"Qualified",0.00199,128.41,37346,"B-14","Alloy 617","Plate",314626
"50% Nf: Cycle 699-700","CapPass",8383.51,"Qualified",0.00201,128.37,37347,"B-14","Alloy 617","Plate",314626
"50% Nf: Cycle 699-700","CapPass",8383.54,"Qualified",0.00204,128.58,37348,"B-14","Alloy 617","Plate",314626
"50% Nf: Cycle 699-700","CapPass",8383.56,"Qualified",0.00206,128.56,37349,"B-14","Alloy 617","Plate",314626
"50% Nf: Cycle 699-700","CapPass",8383.59,"Qualified",0.00209,128.58,37350,"B-14","Alloy 617","Plate",314626
"50% Nf: Cycle 699-700","CapPass",8383.61,"Qualified",0.00211,128.56,37351,"B-14","Alloy 617","Plate",314626
"50% Nf: Cycle 699-700","CapPass",8383.64,"Qualified",0.00214,128.80,37352,"B-14","Alloy 617","Plate",314626
"50% Nf: Cycle 699-700","CapPass",8383.66,"Qualified",0.00217,128.83,37353,"B-14","Alloy 617","Plate",314626
"50% Nf: Cycle 699-700","CapPass",8383.69,"Qualified",0.00219,129.06,37354,"B-14","Alloy 617","Plate",314626
"50% Nf: Cycle 699-700","CapPass",8383.72,"Qualified",0.00222,129.08,37355,"B-14","Alloy 617","Plate",314626
"50% Nf: Cycle 699-700","CapPass",8383.74,"Qualified",0.00224,129.23,37356,"B-14","Alloy 617","Plate",314626
"50% Nf: Cycle 699-700","CapPass",8383.77,"Qualified",0.00227,129.30,37357,"B-14","Alloy 617","Plate",314626
