Repository: js-molina/fatigue-A617

File: data/950C/Strain rate 0.001/0.60% strain/HTM_A20_Cycles_B15.csv (part 11 of 14)
"Cycle Label","Data State","Elapsed Time Sec","Qual State","Strain","Stress Mpa","Count","Sample","Alloy","Material_Form","Heat"
"50% Nf: Cycle 739-740","CapPass",8854.68,"Qualified",0.00133,-62.34,39057,"B-15","Alloy 617","Plate",314626
"50% Nf: Cycle 739-740","CapPass",8854.71,"Qualified",0.00130,-64.20,39058,"B-15","Alloy 617","Plate",314626
"50% Nf: Cycle 739-740","CapPass",8854.73,"Qualified",0.00128,-65.87,39059,"B-15","Alloy 617","Plate",314626
"50% Nf: Cycle 739-740","CapPass",8854.76,"Qualified",0.00125,-67.95,39060,"B-15","Alloy 617","Plate",314626
"50% Nf: Cycle 739-740","CapPass",8854.79,"Qualified",0.00123,-70.07,39061,"B-15","Alloy 617","Plate",314626
"50% Nf: Cycle 739-740","CapPass",8854.80,"Qualified",0.00121,-71.08,39062,"B-15","Alloy 617","Plate",314626
"50% Nf: Cycle 739-740","CapPass",8854.81,"Qualified",0.00120,-71.79,39063,"B-15","Alloy 617","Plate",314626
"50% Nf: Cycle 739-740","CapPass",8854.83,"Qualified",0.00118,-73.46,39064,"B-15","Alloy 617","Plate",314626
"50% Nf: Cycle 739-740","CapPass",8854.86,"Qualified",0.00115,-75.83,39065,"B-15","Alloy 617","Plate",314626
"50% Nf: Cycle 739-740","CapPass",8854.88,"Qualified",0.00113,-77.47,39066,"B-15","Alloy 617","Plate",314626
"50% Nf: Cycle 739-740","CapPass",8854.90,"Qualified",0.00110,-79.95,39067,"B-15","Alloy 617","Plate",314626
"50% Nf: Cycle 739-740","CapPass",8854.92,"Qualified",0.00107,-81.99,39068,"B-15","Alloy 617","Plate",314626
"50% Nf: Cycle 739-740","CapPass",8854.94,"Qualified",0.00105,-83.88,39069,"B-15","Alloy 617","Plate",314626
"50% Nf: Cycle 739-740","CapPass",8854.95,"Qualified",0.00102,-86.30,39070,"B-15","Alloy 617","Plate",314626
"50% Nf: Cycle 739-740","CapPass",8854.97,"Qualified",0.00100,-88.62,39071,"B-15","Alloy 617","Plate",314626
"50% Nf: Cycle 739-740","CapPass",8854.99,"Qualified",0.00097,-90.21,39072,"B-15","Alloy 617","Plate",314626
"50% Nf: Cycle 739-740","CapPass",8855.01,"Qualified",0.00094,-92.04,39073,"B-15","Alloy 617","Plate",314626
"50% Nf: Cycle 739-740","CapPass",8855.02,"Qualified",0.00092,-93.71,39074,"B-15","Alloy 617","Plate",314626
"50% Nf: Cycle 739-740","CapPass",8855.04,"Qualified",0.00089,-95.84,39075,"B-15","Alloy 617","Plate",314626
"50% Nf: Cycle 739-740","CapPass",8855.05,"Qualified",0.00087,-97.39,39076,"B-15","Alloy 617","Plate",314626
"50% Nf: Cycle 739-740","CapPass",8855.07,"Qualified",0.00084,-98.92,39077,"B-15","Alloy 617","Plate",314626
"50% Nf: Cycle 739-740","CapPass",8855.08,"Qualified",0.00082,-100.1,39078,"B-15","Alloy 617","Plate",314626
"50% Nf: Cycle 739-740","CapPass",8855.10,"Qualified",0.00079,-101.5,39079,"B-15","Alloy 617","Plate",314626
"50% Nf: Cycle 739-740","CapPass",8855.12,"Qualified",0.00077,-103.0,39080,"B-15","Alloy 617","Plate",314626
"50% Nf: Cycle 739-740","CapPass",8855.14,"Qualified",0.00074,-104.3,39081,"B-15","Alloy 617","Plate",314626
"50% Nf: Cycle 739-740","CapPass",8855.15,"Qualified",0.00071,-105.3,39082,"B-15","Alloy 617","Plate",314626
"50% Nf: Cycle 739-740","CapPass",8855.17,"Qualified",0.00069,-106.1,39083,"B-15","Alloy 617","Plate",314626
"50% Nf: Cycle 739-740","CapPass",8855.19,"Qualified",0.00066,-106.9,39084,"B-15","Alloy 617","Plate",314626
"50% Nf: Cycle 739-740","CapPass",8855.21,"Qualified",0.00064,-107.7,39085,"B-15","Alloy 617","Plate",314626
"50% Nf: Cycle 739-740","CapPass",8855.22,"Qualified",0.00061,-108.5,39086,"B-15","Alloy 617","Plate",314626
"50% Nf: Cycle 739-740","CapPass",8855.25,"Qualified",0.00059,-109.1,39087,"B-15","Alloy 617","Plate",314626
"50% Nf: Cycle 739-740","CapPass",8855.28,"Qualified",0.00056,-109.6,39088,"B-15","Alloy 617","Plate",314626
"50% Nf: Cycle 739-740","CapPass",8855.30,"Qualified",0.00054,-109.8,39089,"B-15","Alloy 617","Plate",314626
"50% Nf: Cycle 739-740","CapPass",8855.33,"Qualified",0.00051,-110.1,39090,"B-15","Alloy 617","Plate",314626
"50% Nf: Cycle 739-740","CapPass",8855.36,"Qualified",0.00048,-110.4,39091,"B-15","Alloy 617","Plate",314626
"50% Nf: Cycle 739-740","CapPass",8855.38,"Qualified",0.00046,-110.9,39092,"B-15","Alloy 617","Plate",314626
"50% Nf: Cycle 739-740","CapPass",8855.41,"Qualified",0.00043,-111.4,39093,"B-15","Alloy 617","Plate",314626
"50% Nf: Cycle 739-740","CapPass",8855.44,"Qualified",0.00041,-111.7,39094,"B-15","Alloy 617","Plate",314626
"50% Nf: Cycle 739-740","CapPass",8855.47,"Qualified",0.00038,-112.3,39095,"B-15","Alloy 617","Plate",314626
"50% Nf: Cycle 739-740","CapPass",8855.49,"Qualified",0.00036,-112.6,39096,"B-15","Alloy 617","Plate",314626
"50% Nf: Cycle 739-740","CapPass",8855.51,"Qualified",0.00033,-113.3,39097,"B-15","Alloy 617","Plate",314626
"50% Nf: Cycle 739-740","CapPass",8855.53,"Qualified",0.00031,-113.7,39098,"B-15","Alloy 617","Plate",314626
"50% Nf: Cycle 739-740","CapPass",8855.56,"Qualified",0.00028,-114.1,39099,"B-15","Alloy 617","Plate",314626
"50% Nf: Cycle 739-740","CapPass",8855.59,"Qualified",0.00026,-114.6,39100,"B-15","Alloy 617","Plate",314626
"50% Nf: Cycle 739-740","CapPass",8855.61,"Qualified",0.00023,-115.2,39101,"B-15","Alloy 617","Plate",314626
"50% Nf: Cycle 739-740","CapPass",8855.64,"Qualified",0.00020,-115.6,39102,"B-15","Alloy 617","Plate",314626
"50% Nf: Cycle 739-740","CapPass",8855.66,"Qualified",0.00018,-116.1,39103,"B-15","Alloy 617","Plate",314626
"50% Nf: Cycle 739-740","CapPass",8855.69,"Qualified",0.00015,-116.8,39104,"B-15","Alloy 617","Plate",314626
"50% Nf: Cycle 739-740","CapPass",8855.72,"Qualified",0.00013,-117.2,39105,"B-15","Alloy 617","Plate",314626
"50% Nf: Cycle 739-740","CapPass",8855.74,"Qualified",0.00010,-117.8,39106,"B-15","Alloy 617","Plate",314626
"50% Nf: Cycle 739-740","CapPass",8855.76,"Qualified",0.00008,-118.2,39107,"B-15","Alloy 617","Plate",314626
"50% Nf: Cycle 739-740","CapPass",8855.78,"Qualified",0.00005,-118.6,39108,"B-15","Alloy 617","Plate",314626
"50% Nf: Cycle 739-740","CapPass",8855.80,"Qualified",0.00003,-118.8,39109,"B-15","Alloy 617","Plate",314626
"50% Nf: Cycle 739-740","CapPass",8855.81,"Qualified",0.00003,-118.9,39110,"B-15","Alloy 617","Plate",314626
"50% Nf: Cycle 739-740","CapPass",8855.84,"Qualified",0.00000,-119.4,39111,"B-15","Alloy 617","Plate",314626
"50% Nf: Cycle 739-740","CapPass",8855.87,"Qualified",-0.00003,-119.8,39112,"B-15","Alloy 617","Plate",314626
"50% Nf: Cycle 739-740","CapPass",8855.89,"Qualified",-0.00005,-120.3,39113,"B-15","Alloy 617","Plate",314626
"50% Nf: Cycle 739-740","CapPass",8855.92,"Qualified",-0.00008,-120.8,39114,"B-15","Alloy 617","Plate",314626
"50% Nf: Cycle 739-740","CapPass",8855.95,"Qualified",-0.00010,-121.4,39115,"B-15","Alloy 617","Plate",314626
"50% Nf: Cycle 739-740","CapPass",8855.97,"Qualified",-0.00013,-121.8,39116,"B-15","Alloy 617","Plate",314626
"50% Nf: Cycle 739-740","CapPass",8856.00,"Qualified",-0.00015,-122.1,39117,"B-15","Alloy 617","Plate",314626
"50% Nf: Cycle 739-740","CapPass",8856.03,"Qualified",-0.00018,-122.6,39118,"B-15","Alloy 617","Plate",314626
"50% Nf: Cycle 739-740","CapPass",8856.04,"Qualified",-0.00020,-123.1,39119,"B-15","Alloy 617","Plate",314626
"50% Nf: Cycle 739-740","CapPass",8856.08,"Qualified",-0.00023,-123.6,39120,"B-15","Alloy 617","Plate",314626
"50% Nf: Cycle 739-740","CapPass",8856.10,"Qualified",-0.00026,-124.0,39121,"B-15","Alloy 617","Plate",314626
"50% Nf: Cycle 739-740","CapPass",8856.12,"Qualified",-0.00028,-124.5,39122,"B-15","Alloy 617","Plate",314626
"50% Nf: Cycle 739-740","CapPass",8856.15,"Qualified",-0.00031,-124.9,39123,"B-15","Alloy 617","Plate",314626
"50% Nf: Cycle 739-740","CapPass",8856.17,"Qualified",-0.00033,-125.4,39124,"B-15","Alloy 617","Plate",314626
"50% Nf: Cycle 739-740","CapPass",8856.19,"Qualified",-0.00036,-125.8,39125,"B-15","Alloy 617","Plate",314626
"50% Nf: Cycle 739-740","CapPass",8856.22,"Qualified",-0.00038,-126.2,39126,"B-15","Alloy 617","Plate",314626
"50% Nf: Cycle 739-740","CapPass",8856.25,"Qualified",-0.00041,-126.4,39127,"B-15","Alloy 617","Plate",314626
"50% Nf: Cycle 739-740","CapPass",8856.27,"Qualified",-0.00043,-126.8,39128,"B-15","Alloy 617","Plate",314626
"50% Nf: Cycle 739-740","CapPass",8856.29,"Qualified",-0.00046,-127.0,39129,"B-15","Alloy 617","Plate",314626
"50% Nf: Cycle 739-740","CapPass",8856.32,"Qualified",-0.00049,-127.3,39130,"B-15","Alloy 617","Plate",314626
"50% Nf: Cycle 739-740","CapPass",8856.34,"Qualified",-0.00051,-127.6,39131,"B-15","Alloy 617","Plate",314626
"50% Nf: Cycle 739-740","CapPass",8856.37,"Qualified",-0.00054,-128.0,39132,"B-15","Alloy 617","Plate",314626
"50% Nf: Cycle 739-740","CapPass",8856.40,"Qualified",-0.00056,-128.4,39133,"B-15","Alloy 617","Plate",314626
"50% Nf: Cycle 739-740","CapPass",8856.42,"Qualified",-0.00059,-128.6,39134,"B-15","Alloy 617","Plate",314626
"50% Nf: Cycle 739-740","CapPass",8856.44,"Qualified",-0.00061,-128.8,39135,"B-15","Alloy 617","Plate",314626
"50% Nf: Cycle 739-740","CapPass",8856.47,"Qualified",-0.00064,-129.0,39136,"B-15","Alloy 617","Plate",314626
"50% Nf: Cycle 739-740","CapPass",8856.49,"Qualified",-0.00066,-129.2,39137,"B-15","Alloy 617","Plate",314626
"50% Nf: Cycle 739-740","CapPass",8856.52,"Qualified",-0.00069,-129.2,39138,"B-15","Alloy 617","Plate",314626
"50% Nf: Cycle 739-740","CapPass",8856.54,"Qualified",-0.00072,-129.4,39139,"B-15","Alloy 617","Plate",314626
"50% Nf: Cycle 739-740","CapPass",8856.57,"Qualified",-0.00074,-129.6,39140,"B-15","Alloy 617","Plate",314626
"50% Nf: Cycle 739-740","CapPass",8856.59,"Qualified",-0.00077,-129.7,39141,"B-15","Alloy 617","Plate",314626
"50% Nf: Cycle 739-740","CapPass",8856.62,"Qualified",-0.00079,-129.9,39142,"B-15","Alloy 617","Plate",314626
"50% Nf: Cycle 739-740","CapPass",8856.65,"Qualified",-0.00082,-130.1,39143,"B-15","Alloy 617","Plate",314626
"50% Nf: Cycle 739-740","CapPass",8856.67,"Qualified",-0.00084,-130.2,39144,"B-15","Alloy 617","Plate",314626
"50% Nf: Cycle 739-740","CapPass",8856.69,"Qualified",-0.00087,-130.3,39145,"B-15","Alloy 617","Plate",314626
"50% Nf: Cycle 739-740","CapPass",8856.72,"Qualified",-0.00089,-130.5,39146,"B-15","Alloy 617","Plate",314626
"50% Nf: Cycle 739-740","CapPass",8856.75,"Qualified",-0.00092,-130.7,39147,"B-15","Alloy 617","Plate",314626
"50% Nf: Cycle 739-740","CapPass",8856.77,"Qualified",-0.00094,-130.8,39148,"B-15","Alloy 617","Plate",314626
"50% Nf: Cycle 739-740","CapPass",8856.79,"Qualified",-0.00097,-130.8,39149,"B-15","Alloy 617","Plate",314626
"50% Nf: Cycle 739-740","CapPass",8856.80,"Qualified",-0.00098,-130.8,39150,"B-15","Alloy 617","Plate",314626
"50% Nf: Cycle 739-740","CapPass",8856.83,"Qualified",-0.00100,-131.0,39151,"B-15","Alloy 617","Plate",314626
"50% Nf: Cycle 739-740","CapPass",8856.85,"Qualified",-0.00102,-131.1,39152,"B-15","Alloy 617","Plate",314626
"50% Nf: Cycle 739-740","CapPass",8856.87,"Qualified",-0.00105,-131.3,39153,"B-15","Alloy 617","Plate",314626
"50% Nf: Cycle 739-740","CapPass",8856.90,"Qualified",-0.00107,-131.4,39154,"B-15","Alloy 617","Plate",314626
"50% Nf: Cycle 739-740","CapPass",8856.93,"Qualified",-0.00110,-131.5,39155,"B-15","Alloy 617","Plate",314626
"50% Nf: Cycle 739-740","CapPass",8856.94,"Qualified",-0.00112,-131.7,39156,"B-15","Alloy 617","Plate",314626
"50% Nf: Cycle 739-740","CapPass",8856.97,"Qualified",-0.00115,-131.7,39157,"B-15","Alloy 617","Plate",314626
"50% Nf: Cycle 739-740","CapPass",8857.01,"Qualified",-0.00118,-131.8,39158,"B-15","Alloy 617","Plate",314626
"50% Nf: Cycle 739-740","CapPass",8857.03,"Qualified",-0.00120,-132.2,39159,"B-15","Alloy 617","Plate",314626
"50% Nf: Cycle 739-740","CapPass",8857.05,"Qualified",-0.00123,-132.1,39160,"B-15","Alloy 617","Plate",314626
"50% Nf: Cycle 739-740","CapPass",8857.08,"Qualified",-0.00125,-132.2,39161,"B-15","Alloy 617","Plate",314626
"50% Nf: Cycle 739-740","CapPass",8857.11,"Qualified",-0.00128,-132.3,39162,"B-15","Alloy 617","Plate",314626
"50% Nf: Cycle 739-740","CapPass",8857.14,"Qualified",-0.00130,-132.5,39163,"B-15","Alloy 617","Plate",314626
"50% Nf: Cycle 739-740","CapPass",8857.16,"Qualified",-0.00133,-132.7,39164,"B-15","Alloy 617","Plate",314626
"50% Nf: Cycle 739-740","CapPass",8857.19,"Qualified",-0.00135,-133.0,39165,"B-15","Alloy 617","Plate",314626
"50% Nf: Cycle 739-740","CapPass",8857.22,"Qualified",-0.00138,-133.3,39166,"B-15","Alloy 617","Plate",314626
"50% Nf: Cycle 739-740","CapPass",8857.24,"Qualified",-0.00141,-133.4,39167,"B-15","Alloy 617","Plate",314626
"50% Nf: Cycle 739-740","CapPass",8857.26,"Qualified",-0.00143,-133.7,39168,"B-15","Alloy 617","Plate",314626
"50% Nf: Cycle 739-740","CapPass",8857.29,"Qualified",-0.00146,-134.0,39169,"B-15","Alloy 617","Plate",314626
"50% Nf: Cycle 739-740","CapPass",8857.31,"Qualified",-0.00148,-134.4,39170,"B-15","Alloy 617","Plate",314626
"50% Nf: Cycle 739-740","CapPass",8857.33,"Qualified",-0.00151,-134.4,39171,"B-15","Alloy 617","Plate",314626
"50% Nf: Cycle 739-740","CapPass",8857.36,"Qualified",-0.00153,-134.6,39172,"B-15","Alloy 617","Plate",314626
"50% Nf: Cycle 739-740","CapPass",8857.38,"Qualified",-0.00156,-134.8,39173,"B-15","Alloy 617","Plate",314626
"50% Nf: Cycle 739-740","CapPass",8857.41,"Qualified",-0.00158,-135.1,39174,"B-15","Alloy 617","Plate",314626
"50% Nf: Cycle 739-740","CapPass",8857.44,"Qualified",-0.00161,-135.1,39175,"B-15","Alloy 617","Plate",314626
"50% Nf: Cycle 739-740","CapPass",8857.46,"Qualified",-0.00163,-135.2,39176,"B-15","Alloy 617","Plate",314626
"50% Nf: Cycle 739-740","CapPass",8857.48,"Qualified",-0.00166,-135.3,39177,"B-15","Alloy 617","Plate",314626
"50% Nf: Cycle 739-740","CapPass",8857.51,"Qualified",-0.00169,-135.3,39178,"B-15","Alloy 617","Plate",314626
"50% Nf: Cycle 739-740","CapPass",8857.54,"Qualified",-0.00171,-135.4,39179,"B-15","Alloy 617","Plate",314626
"50% Nf: Cycle 739-740","CapPass",8857.56,"Qualified",-0.00174,-135.4,39180,"B-15","Alloy 617","Plate",314626
"50% Nf: Cycle 739-740","CapPass",8857.58,"Qualified",-0.00176,-135.6,39181,"B-15","Alloy 617","Plate",314626
"50% Nf: Cycle 739-740","CapPass",8857.61,"Qualified",-0.00179,-135.6,39182,"B-15","Alloy 617","Plate",314626
"50% Nf: Cycle 739-740","CapPass",8857.64,"Qualified",-0.00181,-135.7,39183,"B-15","Alloy 617","Plate",314626
"50% Nf: Cycle 739-740","CapPass",8857.66,"Qualified",-0.00184,-136.0,39184,"B-15","Alloy 617","Plate",314626
"50% Nf: Cycle 739-740","CapPass",8857.69,"Qualified",-0.00186,-136.0,39185,"B-15","Alloy 617","Plate",314626
"50% Nf: Cycle 739-740","CapPass",8857.71,"Qualified",-0.00189,-136.1,39186,"B-15","Alloy 617","Plate",314626
"50% Nf: Cycle 739-740","CapPass",8857.73,"Qualified",-0.00191,-136.3,39187,"B-15","Alloy 617","Plate",314626
"50% Nf: Cycle 739-740","CapPass",8857.76,"Qualified",-0.00194,-136.5,39188,"B-15","Alloy 617","Plate",314626
"50% Nf: Cycle 739-740","CapPass",8857.79,"Qualified",-0.00197,-136.5,39189,"B-15","Alloy 617","Plate",314626
"50% Nf: Cycle 739-740","CapPass",8857.80,"Qualified",-0.00198,-136.4,39190,"B-15","Alloy 617","Plate",314626
"50% Nf: Cycle 739-740","CapPass",8857.81,"Qualified",-0.00199,-136.5,39191,"B-15","Alloy 617","Plate",314626
"50% Nf: Cycle 739-740","CapPass",8857.83,"Qualified",-0.00202,-136.6,39192,"B-15","Alloy 617","Plate",314626
"50% Nf: Cycle 739-740","CapPass",8857.86,"Qualified",-0.00204,-136.8,39193,"B-15","Alloy 617","Plate",314626
"50% Nf: Cycle 739-740","CapPass",8857.89,"Qualified",-0.00207,-136.9,39194,"B-15","Alloy 617","Plate",314626
"50% Nf: Cycle 739-740","CapPass",8857.91,"Qualified",-0.00209,-136.9,39195,"B-15","Alloy 617","Plate",314626
"50% Nf: Cycle 739-740","CapPass",8857.94,"Qualified",-0.00212,-137.0,39196,"B-15","Alloy 617","Plate",314626
"50% Nf: Cycle 739-740","CapPass",8857.97,"Qualified",-0.00215,-136.9,39197,"B-15","Alloy 617","Plate",314626
"50% Nf: Cycle 739-740","CapPass",8857.99,"Qualified",-0.00217,-136.8,39198,"B-15","Alloy 617","Plate",314626
"50% Nf: Cycle 739-740","CapPass",8858.01,"Qualified",-0.00220,-136.9,39199,"B-15","Alloy 617","Plate",314626
"50% Nf: Cycle 739-740","CapPass",8858.04,"Qualified",-0.00222,-136.9,39200,"B-15","Alloy 617","Plate",314626
"50% Nf: Cycle 739-740","CapPass",8858.07,"Qualified",-0.00225,-136.9,39201,"B-15","Alloy 617","Plate",314626
"50% Nf: Cycle 739-740","CapPass",8858.09,"Qualified",-0.00227,-136.9,39202,"B-15","Alloy 617","Plate",314626
"50% Nf: Cycle 739-740","CapPass",8858.11,"Qualified",-0.00230,-137.0,39203,"B-15","Alloy 617","Plate",314626
"50% Nf: Cycle 739-740","CapPass",8858.14,"Qualified",-0.00232,-137.0,39204,"B-15","Alloy 617","Plate",314626
"50% Nf: Cycle 739-740","CapPass",8858.17,"Qualified",-0.00235,-137.0,39205,"B-15","Alloy 617","Plate",314626
"50% Nf: Cycle 739-740","CapPass",8858.19,"Qualified",-0.00237,-137.0,39206,"B-15","Alloy 617","Plate",314626
"50% Nf: Cycle 739-740","CapPass",8858.22,"Qualified",-0.00240,-137.0,39207,"B-15","Alloy 617","Plate",314626
"50% Nf: Cycle 739-740","CapPass",8858.25,"Qualified",-0.00242,-137.1,39208,"B-15","Alloy 617","Plate",314626
"50% Nf: Cycle 739-740","CapPass",8858.27,"Qualified",-0.00245,-137.1,39209,"B-15","Alloy 617","Plate",314626
"50% Nf: Cycle 739-740","CapPass",8858.29,"Qualified",-0.00248,-137.2,39210,"B-15","Alloy 617","Plate",314626
"50% Nf: Cycle 739-740","CapPass",8858.33,"Qualified",-0.00250,-137.3,39211,"B-15","Alloy 617","Plate",314626
"50% Nf: Cycle 739-740","CapPass",8858.35,"Qualified",-0.00253,-137.4,39212,"B-15","Alloy 617","Plate",314626
"50% Nf: Cycle 739-740","CapPass",8858.37,"Qualified",-0.00255,-137.5,39213,"B-15","Alloy 617","Plate",314626
"50% Nf: Cycle 739-740","CapPass",8858.40,"Qualified",-0.00258,-137.7,39214,"B-15","Alloy 617","Plate",314626
"50% Nf: Cycle 739-740","CapPass",8858.43,"Qualified",-0.00260,-137.9,39215,"B-15","Alloy 617","Plate",314626
"50% Nf: Cycle 739-740","CapPass",8858.45,"Qualified",-0.00263,-138.0,39216,"B-15","Alloy 617","Plate",314626
"50% Nf: Cycle 739-740","CapPass",8858.47,"Qualified",-0.00265,-138.1,39217,"B-15","Alloy 617","Plate",314626
"50% Nf: Cycle 739-740","CapPass",8858.50,"Qualified",-0.00268,-138.4,39218,"B-15","Alloy 617","Plate",314626
"50% Nf: Cycle 739-740","CapPass",8858.53,"Qualified",-0.00270,-138.5,39219,"B-15","Alloy 617","Plate",314626
"50% Nf: Cycle 739-740","CapPass",8858.55,"Qualified",-0.00273,-138.6,39220,"B-15","Alloy 617","Plate",314626
"50% Nf: Cycle 739-740","CapPass",8858.58,"Qualified",-0.00276,-138.8,39221,"B-15","Alloy 617","Plate",314626
"50% Nf: Cycle 739-740","CapPass",8858.60,"Qualified",-0.00278,-139.0,39222,"B-15","Alloy 617","Plate",314626
"50% Nf: Cycle 739-740","CapPass",8858.62,"Qualified",-0.00281,-139.1,39223,"B-15","Alloy 617","Plate",314626
"50% Nf: Cycle 739-740","CapPass",8858.65,"Qualified",-0.00283,-139.3,39224,"B-15","Alloy 617","Plate",314626
"50% Nf: Cycle 739-740","CapPass",8858.68,"Qualified",-0.00286,-139.4,39225,"B-15","Alloy 617","Plate",314626
"50% Nf: Cycle 739-740","CapPass",8858.70,"Qualified",-0.00288,-139.4,39226,"B-15","Alloy 617","Plate",314626
"50% Nf: Cycle 739-740","CapPass",8858.72,"Qualified",-0.00291,-139.6,39227,"B-15","Alloy 617","Plate",314626
"50% Nf: Cycle 739-740","CapPass",8858.75,"Qualified",-0.00293,-139.7,39228,"B-15","Alloy 617","Plate",314626
"50% Nf: Cycle 739-740","CapPass",8858.78,"Qualified",-0.00296,-139.8,39229,"B-15","Alloy 617","Plate",314626
"50% Nf: Cycle 739-740","CapPass",8858.80,"Qualified",-0.00299,-139.3,39230,"B-15","Alloy 617","Plate",314626
"50% Nf: Cycle 739-740","CapPass",8858.80,"Qualified",-0.00299,-139.2,39231,"B-15","Alloy 617","Plate",314626
"50% Nf: Cycle 739-740","CapPass",8858.83,"Qualified",-0.00301,-138.3,39232,"B-15","Alloy 617","Plate",314626
"50% Nf: Cycle 739-740","CapPass",8858.87,"Qualified",-0.00304,-135.3,39233,"B-15","Alloy 617","Plate",314626
"50% Nf: Cycle 739-740","CapPass",8858.96,"Qualified",-0.00301,-118.5,39234,"B-15","Alloy 617","Plate",314626
"50% Nf: Cycle 739-740","CapPass",8858.98,"Qualified",-0.00299,-112.8,39235,"B-15","Alloy 617","Plate",314626
"50% Nf: Cycle 739-740","CapPass",8859.00,"Qualified",-0.00296,-107.5,39236,"B-15","Alloy 617","Plate",314626
"50% Nf: Cycle 739-740","CapPass",8859.02,"Qualified",-0.00293,-102.8,39237,"B-15","Alloy 617","Plate",314626
"50% Nf: Cycle 739-740","CapPass",8859.04,"Qualified",-0.00291,-98.47,39238,"B-15","Alloy 617","Plate",314626
"50% Nf: Cycle 739-740","CapPass",8859.05,"Qualified",-0.00288,-94.08,39239,"B-15","Alloy 617","Plate",314626
"50% Nf: Cycle 739-740","CapPass",8859.07,"Qualified",-0.00285,-90.09,39240,"B-15","Alloy 617","Plate",314626
"50% Nf: Cycle 739-740","CapPass",8859.09,"Qualified",-0.00283,-86.35,39241,"B-15","Alloy 617","Plate",314626
"50% Nf: Cycle 739-740","CapPass",8859.11,"Qualified",-0.00280,-82.37,39242,"B-15","Alloy 617","Plate",314626
"50% Nf: Cycle 739-740","CapPass",8859.12,"Qualified",-0.00278,-78.65,39243,"B-15","Alloy 617","Plate",314626
"50% Nf: Cycle 739-740","CapPass",8859.14,"Qualified",-0.00275,-75.12,39244,"B-15","Alloy 617","Plate",314626
"50% Nf: Cycle 739-740","CapPass",8859.16,"Qualified",-0.00273,-71.84,39245,"B-15","Alloy 617","Plate",314626
"50% Nf: Cycle 739-740","CapPass",8859.18,"Qualified",-0.00270,-68.25,39246,"B-15","Alloy 617","Plate",314626
"50% Nf: Cycle 739-740","CapPass",8859.20,"Qualified",-0.00267,-65.14,39247,"B-15","Alloy 617","Plate",314626
"50% Nf: Cycle 739-740","CapPass",8859.22,"Qualified",-0.00265,-61.56,39248,"B-15","Alloy 617","Plate",314626
"50% Nf: Cycle 739-740","CapPass",8859.25,"Qualified",-0.00262,-58.01,39249,"B-15","Alloy 617","Plate",314626
"50% Nf: Cycle 739-740","CapPass",8859.28,"Qualified",-0.00260,-54.64,39250,"B-15","Alloy 617","Plate",314626
"50% Nf: Cycle 739-740","CapPass",8859.30,"Qualified",-0.00257,-51.61,39251,"B-15","Alloy 617","Plate",314626
"50% Nf: Cycle 739-740","CapPass",8859.33,"Qualified",-0.00255,-48.28,39252,"B-15","Alloy 617","Plate",314626
"50% Nf: Cycle 739-740","CapPass",8859.35,"Qualified",-0.00252,-45.53,39253,"B-15","Alloy 617","Plate",314626
"50% Nf: Cycle 739-740","CapPass",8859.38,"Qualified",-0.00250,-41.72,39254,"B-15","Alloy 617","Plate",314626
"50% Nf: Cycle 739-740","CapPass",8859.41,"Qualified",-0.00247,-38.45,39255,"B-15","Alloy 617","Plate",314626
"50% Nf: Cycle 739-740","CapPass",8859.44,"Qualified",-0.00245,-35.63,39256,"B-15","Alloy 617","Plate",314626
"50% Nf: Cycle 739-740","CapPass",8859.47,"Qualified",-0.00242,-32.39,39257,"B-15","Alloy 617","Plate",314626
"50% Nf: Cycle 739-740","CapPass",8859.49,"Qualified",-0.00240,-29.25,39258,"B-15","Alloy 617","Plate",314626
"50% Nf: Cycle 739-740","CapPass",8859.52,"Qualified",-0.00237,-25.83,39259,"B-15","Alloy 617","Plate",314626
"50% Nf: Cycle 739-740","CapPass",8859.54,"Qualified",-0.00234,-22.94,39260,"B-15","Alloy 617","Plate",314626
"50% Nf: Cycle 739-740","CapPass",8859.58,"Qualified",-0.00232,-19.82,39261,"B-15","Alloy 617","Plate",314626
"50% Nf: Cycle 739-740","CapPass",8859.60,"Qualified",-0.00229,-16.96,39262,"B-15","Alloy 617","Plate",314626
"50% Nf: Cycle 739-740","CapPass",8859.63,"Qualified",-0.00227,-13.92,39263,"B-15","Alloy 617","Plate",314626
"50% Nf: Cycle 739-740","CapPass",8859.65,"Qualified",-0.00224,-11.07,39264,"B-15","Alloy 617","Plate",314626
"50% Nf: Cycle 739-740","CapPass",8859.68,"Qualified",-0.00222,-7.97,39265,"B-15","Alloy 617","Plate",314626
"50% Nf: Cycle 739-740","CapPass",8859.71,"Qualified",-0.00219,-5.34,39266,"B-15","Alloy 617","Plate",314626
"50% Nf: Cycle 739-740","CapPass",8859.73,"Qualified",-0.00216,-2.61,39267,"B-15","Alloy 617","Plate",314626
"50% Nf: Cycle 739-740","CapPass",8859.76,"Qualified",-0.00214,0.26,39268,"B-15","Alloy 617","Plate",314626
"50% Nf: Cycle 739-740","CapPass",8859.79,"Qualified",-0.00211,2.80,39269,"B-15","Alloy 617","Plate",314626
"50% Nf: Cycle 739-740","CapPass",8859.80,"Qualified",-0.00209,5.10,39270,"B-15","Alloy 617","Plate",314626
"50% Nf: Cycle 739-740","CapPass",8859.81,"Qualified",-0.00209,5.39,39271,"B-15","Alloy 617","Plate",314626
"50% Nf: Cycle 739-740","CapPass",8859.84,"Qualified",-0.00206,8.18,39272,"B-15","Alloy 617","Plate",314626
"50% Nf: Cycle 739-740","CapPass",8859.86,"Qualified",-0.00204,10.57,39273,"B-15","Alloy 617","Plate",314626
"50% Nf: Cycle 739-740","CapPass",8859.89,"Qualified",-0.00201,13.45,39274,"B-15","Alloy 617","Plate",314626
"50% Nf: Cycle 739-740","CapPass",8859.92,"Qualified",-0.00199,16.08,39275,"B-15","Alloy 617","Plate",314626
"50% Nf: Cycle 739-740","CapPass",8859.95,"Qualified",-0.00196,18.70,39276,"B-15","Alloy 617","Plate",314626
"50% Nf: Cycle 739-740","CapPass",8859.97,"Qualified",-0.00194,21.30,39277,"B-15","Alloy 617","Plate",314626
"50% Nf: Cycle 739-740","CapPass",8860.00,"Qualified",-0.00191,23.69,39278,"B-15","Alloy 617","Plate",314626
"50% Nf: Cycle 739-740","CapPass",8860.03,"Qualified",-0.00188,26.29,39279,"B-15","Alloy 617","Plate",314626
"50% Nf: Cycle 739-740","CapPass",8860.06,"Qualified",-0.00186,28.86,39280,"B-15","Alloy 617","Plate",314626
"50% Nf: Cycle 739-740","CapPass",8860.08,"Qualified",-0.00183,31.32,39281,"B-15","Alloy 617","Plate",314626
"50% Nf: Cycle 739-740","CapPass",8860.11,"Qualified",-0.00181,33.54,39282,"B-15","Alloy 617","Plate",314626
"50% Nf: Cycle 739-740","CapPass",8860.14,"Qualified",-0.00178,35.78,39283,"B-15","Alloy 617","Plate",314626
"50% Nf: Cycle 739-740","CapPass",8860.17,"Qualified",-0.00176,37.69,39284,"B-15","Alloy 617","Plate",314626
"50% Nf: Cycle 739-740","CapPass",8860.20,"Qualified",-0.00173,39.31,39285,"B-15","Alloy 617","Plate",314626
"50% Nf: Cycle 739-740","CapPass",8860.23,"Qualified",-0.00171,40.87,39286,"B-15","Alloy 617","Plate",314626
"50% Nf: Cycle 739-740","CapPass",8860.28,"Qualified",-0.00168,42.20,39287,"B-15","Alloy 617","Plate",314626
"50% Nf: Cycle 739-740","CapPass",8860.33,"Qualified",-0.00166,43.70,39288,"B-15","Alloy 617","Plate",314626
"50% Nf: Cycle 739-740","CapPass",8860.36,"Qualified",-0.00163,45.65,39289,"B-15","Alloy 617","Plate",314626
"50% Nf: Cycle 739-740","CapPass",8860.40,"Qualified",-0.00160,48.07,39290,"B-15","Alloy 617","Plate",314626
"50% Nf: Cycle 739-740","CapPass",8860.44,"Qualified",-0.00158,50.34,39291,"B-15","Alloy 617","Plate",314626
"50% Nf: Cycle 739-740","CapPass",8860.47,"Qualified",-0.00155,52.99,39292,"B-15","Alloy 617","Plate",314626
"50% Nf: Cycle 739-740","CapPass",8860.50,"Qualified",-0.00153,56.17,39293,"B-15","Alloy 617","Plate",314626
"50% Nf: Cycle 739-740","CapPass",8860.51,"Qualified",-0.00150,58.97,39294,"B-15","Alloy 617","Plate",314626
"50% Nf: Cycle 739-740","CapPass",8860.54,"Qualified",-0.00148,61.30,39295,"B-15","Alloy 617","Plate",314626
"50% Nf: Cycle 739-740","CapPass",8860.56,"Qualified",-0.00145,64.02,39296,"B-15","Alloy 617","Plate",314626
"50% Nf: Cycle 739-740","CapPass",8860.58,"Qualified",-0.00143,66.55,39297,"B-15","Alloy 617","Plate",314626
"50% Nf: Cycle 739-740","CapPass",8860.59,"Qualified",-0.00140,68.88,39298,"B-15","Alloy 617","Plate",314626
"50% Nf: Cycle 739-740","CapPass",8860.61,"Qualified",-0.00138,70.88,39299,"B-15","Alloy 617","Plate",314626
"50% Nf: Cycle 739-740","CapPass",8860.62,"Qualified",-0.00135,72.84,39300,"B-15","Alloy 617","Plate",314626
"50% Nf: Cycle 739-740","CapPass",8860.65,"Qualified",-0.00132,74.88,39301,"B-15","Alloy 617","Plate",314626
"50% Nf: Cycle 739-740","CapPass",8860.67,"Qualified",-0.00130,76.70,39302,"B-15","Alloy 617","Plate",314626
"50% Nf: Cycle 739-740","CapPass",8860.69,"Qualified",-0.00127,78.35,39303,"B-15","Alloy 617","Plate",314626
"50% Nf: Cycle 739-740","CapPass",8860.71,"Qualified",-0.00125,79.73,39304,"B-15","Alloy 617","Plate",314626
"50% Nf: Cycle 739-740","CapPass",8860.73,"Qualified",-0.00122,81.04,39305,"B-15","Alloy 617","Plate",314626
"50% Nf: Cycle 739-740","CapPass",8860.76,"Qualified",-0.00120,82.28,39306,"B-15","Alloy 617","Plate",314626
"50% Nf: Cycle 739-740","CapPass",8860.79,"Qualified",-0.00117,83.25,39307,"B-15","Alloy 617","Plate",314626
"50% Nf: Cycle 739-740","CapPass",8860.80,"Qualified",-0.00116,83.97,39308,"B-15","Alloy 617","Plate",314626
"50% Nf: Cycle 739-740","CapPass",8860.83,"Qualified",-0.00114,84.37,39309,"B-15","Alloy 617","Plate",314626
"50% Nf: Cycle 739-740","CapPass",8860.86,"Qualified",-0.00112,85.82,39310,"B-15","Alloy 617","Plate",314626
"50% Nf: Cycle 739-740","CapPass",8860.89,"Qualified",-0.00109,87.08,39311,"B-15","Alloy 617","Plate",314626
"50% Nf: Cycle 739-740","CapPass",8860.91,"Qualified",-0.00107,88.33,39312,"B-15","Alloy 617","Plate",314626
"50% Nf: Cycle 739-740","CapPass",8860.94,"Qualified",-0.00104,89.88,39313,"B-15","Alloy 617","Plate",314626
"50% Nf: Cycle 739-740","CapPass",8860.97,"Qualified",-0.00102,91.43,39314,"B-15","Alloy 617","Plate",314626
"50% Nf: Cycle 739-740","CapPass",8861.00,"Qualified",-0.00099,92.79,39315,"B-15","Alloy 617","Plate",314626
"50% Nf: Cycle 739-740","CapPass",8861.03,"Qualified",-0.00097,94.42,39316,"B-15","Alloy 617","Plate",314626
"50% Nf: Cycle 739-740","CapPass",8861.05,"Qualified",-0.00094,95.91,39317,"B-15","Alloy 617","Plate",314626
"50% Nf: Cycle 739-740","CapPass",8861.08,"Qualified",-0.00092,97.36,39318,"B-15","Alloy 617","Plate",314626
"50% Nf: Cycle 739-740","CapPass",8861.10,"Qualified",-0.00089,98.97,39319,"B-15","Alloy 617","Plate",314626
"50% Nf: Cycle 739-740","CapPass",8861.12,"Qualified",-0.00086,100.41,39320,"B-15","Alloy 617","Plate",314626
"50% Nf: Cycle 739-740","CapPass",8861.15,"Qualified",-0.00084,102.10,39321,"B-15","Alloy 617","Plate",314626
"50% Nf: Cycle 739-740","CapPass",8861.17,"Qualified",-0.00081,103.81,39322,"B-15","Alloy 617","Plate",314626
"50% Nf: Cycle 739-740","CapPass",8861.19,"Qualified",-0.00079,105.67,39323,"B-15","Alloy 617","Plate",314626
"50% Nf: Cycle 739-740","CapPass",8861.22,"Qualified",-0.00076,107.45,39324,"B-15","Alloy 617","Plate",314626
"50% Nf: Cycle 739-740","CapPass",8861.23,"Qualified",-0.00074,109.31,39325,"B-15","Alloy 617","Plate",314626
"50% Nf: Cycle 739-740","CapPass",8861.25,"Qualified",-0.00071,110.95,39326,"B-15","Alloy 617","Plate",314626
"50% Nf: Cycle 739-740","CapPass",8861.27,"Qualified",-0.00069,112.63,39327,"B-15","Alloy 617","Plate",314626
"50% Nf: Cycle 739-740","CapPass",8861.29,"Qualified",-0.00066,114.17,39328,"B-15","Alloy 617","Plate",314626
"50% Nf: Cycle 739-740","CapPass",8861.30,"Qualified",-0.00063,115.82,39329,"B-15","Alloy 617","Plate",314626
"50% Nf: Cycle 739-740","CapPass",8861.33,"Qualified",-0.00061,117.39,39330,"B-15","Alloy 617","Plate",314626
"50% Nf: Cycle 739-740","CapPass",8861.34,"Qualified",-0.00058,118.68,39331,"B-15","Alloy 617","Plate",314626
"50% Nf: Cycle 739-740","CapPass",8861.36,"Qualified",-0.00056,120.02,39332,"B-15","Alloy 617","Plate",314626
"50% Nf: Cycle 739-740","CapPass",8861.37,"Qualified",-0.00053,121.32,39333,"B-15","Alloy 617","Plate",314626
"50% Nf: Cycle 739-740","CapPass",8861.39,"Qualified",-0.00050,122.39,39334,"B-15","Alloy 617","Plate",314626
"50% Nf: Cycle 739-740","CapPass",8861.41,"Qualified",-0.00048,123.58,39335,"B-15","Alloy 617","Plate",314626
"50% Nf: Cycle 739-740","CapPass",8861.43,"Qualified",-0.00045,124.35,39336,"B-15","Alloy 617","Plate",314626
"50% Nf: Cycle 739-740","CapPass",8861.45,"Qualified",-0.00043,125.34,39337,"B-15","Alloy 617","Plate",314626
"50% Nf: Cycle 739-740","CapPass",8861.47,"Qualified",-0.00040,126.10,39338,"B-15","Alloy 617","Plate",314626
"50% Nf: Cycle 739-740","CapPass",8861.48,"Qualified",-0.00038,126.71,39339,"B-15","Alloy 617","Plate",314626
"50% Nf: Cycle 739-740","CapPass",8861.51,"Qualified",-0.00035,127.26,39340,"B-15","Alloy 617","Plate",314626
"50% Nf: Cycle 739-740","CapPass",8861.53,"Qualified",-0.00032,127.41,39341,"B-15","Alloy 617","Plate",314626
"50% Nf: Cycle 739-740","CapPass",8861.54,"Qualified",-0.00030,127.74,39342,"B-15","Alloy 617","Plate",314626
"50% Nf: Cycle 739-740","CapPass",8861.57,"Qualified",-0.00027,127.94,39343,"B-15","Alloy 617","Plate",314626
"50% Nf: Cycle 739-740","CapPass",8861.59,"Qualified",-0.00025,128.08,39344,"B-15","Alloy 617","Plate",314626
"50% Nf: Cycle 739-740","CapPass",8861.61,"Qualified",-0.00022,128.16,39345,"B-15","Alloy 617","Plate",314626
"50% Nf: Cycle 739-740","CapPass",8861.64,"Qualified",-0.00020,128.21,39346,"B-15","Alloy 617","Plate",314626
"50% Nf: Cycle 739-740","CapPass",8861.67,"Qualified",-0.00017,128.17,39347,"B-15","Alloy 617","Plate",314626
"50% Nf: Cycle 739-740","CapPass",8861.69,"Qualified",-0.00015,128.32,39348,"B-15","Alloy 617","Plate",314626
"50% Nf: Cycle 739-740","CapPass",8861.72,"Qualified",-0.00012,128.24,39349,"B-15","Alloy 617","Plate",314626
"50% Nf: Cycle 739-740","CapPass",8861.74,"Qualified",-0.00010,128.22,39350,"B-15","Alloy 617","Plate",314626
"50% Nf: Cycle 739-740","CapPass",8861.76,"Qualified",-0.00007,128.41,39351,"B-15","Alloy 617","Plate",314626
"50% Nf: Cycle 739-740","CapPass",8861.79,"Qualified",-0.00004,128.29,39352,"B-15","Alloy 617","Plate",314626
"50% Nf: Cycle 739-740","CapPass",8861.80,"Qualified",-0.00003,128.46,39353,"B-15","Alloy 617","Plate",314626
"50% Nf: Cycle 739-740","CapPass",8861.82,"Qualified",-0.00002,128.43,39354,"B-15","Alloy 617","Plate",314626
"50% Nf: Cycle 739-740","CapPass",8861.84,"Qualified",0.00001,128.38,39355,"B-15","Alloy 617","Plate",314626
"50% Nf: Cycle 739-740","CapPass",8861.87,"Qualified",0.00003,128.64,39356,"B-15","Alloy 617","Plate",314626
"50% Nf: Cycle 739-740","CapPass",8861.90,"Qualified",0.00006,128.67,39357,"B-15","Alloy 617","Plate",314626
"50% Nf: Cycle 739-740","CapPass",8861.93,"Qualified",0.00008,128.78,39358,"B-15","Alloy 617","Plate",314626
"50% Nf: Cycle 739-740","CapPass",8861.95,"Qualified",0.00011,129.03,39359,"B-15","Alloy 617","Plate",314626
"50% Nf: Cycle 739-740","CapPass",8861.98,"Qualified",0.00013,129.28,39360,"B-15","Alloy 617","Plate",314626
"50% Nf: Cycle 739-740","CapPass",8862.01,"Qualified",0.00016,129.43,39361,"B-15","Alloy 617","Plate",314626
"50% Nf: Cycle 739-740","CapPass",8862.03,"Qualified",0.00018,129.79,39362,"B-15","Alloy 617","Plate",314626
"50% Nf: Cycle 739-740","CapPass",8862.05,"Qualified",0.00021,130.26,39363,"B-15","Alloy 617","Plate",314626
"50% Nf: Cycle 739-740","CapPass",8862.08,"Qualified",0.00024,130.57,39364,"B-15","Alloy 617","Plate",314626
"50% Nf: Cycle 739-740","CapPass",8862.11,"Qualified",0.00026,130.96,39365,"B-15","Alloy 617","Plate",314626
"50% Nf: Cycle 739-740","CapPass",8862.13,"Qualified",0.00029,131.23,39366,"B-15","Alloy 617","Plate",314626
"50% Nf: Cycle 739-740","CapPass",8862.15,"Qualified",0.00031,131.65,39367,"B-15","Alloy 617","Plate",314626
"50% Nf: Cycle 739-740","CapPass",8862.18,"Qualified",0.00034,131.82,39368,"B-15","Alloy 617","Plate",314626
"50% Nf: Cycle 739-740","CapPass",8862.20,"Qualified",0.00036,132.14,39369,"B-15","Alloy 617","Plate",314626
"50% Nf: Cycle 739-740","CapPass",8862.23,"Qualified",0.00039,132.40,39370,"B-15","Alloy 617","Plate",314626
"50% Nf: Cycle 739-740","CapPass",8862.26,"Qualified",0.00041,132.62,39371,"B-15","Alloy 617","Plate",314626
"50% Nf: Cycle 739-740","CapPass",8862.28,"Qualified",0.00044,132.91,39372,"B-15","Alloy 617","Plate",314626
"50% Nf: Cycle 739-740","CapPass",8862.30,"Qualified",0.00046,133.07,39373,"B-15","Alloy 617","Plate",314626
"50% Nf: Cycle 739-740","CapPass",8862.33,"Qualified",0.00049,133.26,39374,"B-15","Alloy 617","Plate",314626
"50% Nf: Cycle 739-740","CapPass",8862.36,"Qualified",0.00052,133.43,39375,"B-15","Alloy 617","Plate",314626
"50% Nf: Cycle 739-740","CapPass",8862.38,"Qualified",0.00054,133.71,39376,"B-15","Alloy 617","Plate",314626
"50% Nf: Cycle 739-740","CapPass",8862.40,"Qualified",0.00057,133.80,39377,"B-15","Alloy 617","Plate",314626
"50% Nf: Cycle 739-740","CapPass",8862.43,"Qualified",0.00059,134.02,39378,"B-15","Alloy 617","Plate",314626
"50% Nf: Cycle 739-740","CapPass",8862.45,"Qualified",0.00062,134.13,39379,"B-15","Alloy 617","Plate",314626
"50% Nf: Cycle 739-740","CapPass",8862.48,"Qualified",0.00064,134.20,39380,"B-15","Alloy 617","Plate",314626
"50% Nf: Cycle 739-740","CapPass",8862.51,"Qualified",0.00067,134.43,39381,"B-15","Alloy 617","Plate",314626
"50% Nf: Cycle 739-740","CapPass",8862.53,"Qualified",0.00069,134.43,39382,"B-15","Alloy 617","Plate",314626
"50% Nf: Cycle 739-740","CapPass",8862.55,"Qualified",0.00072,134.71,39383,"B-15","Alloy 617","Plate",314626
"50% Nf: Cycle 739-740","CapPass",8862.58,"Qualified",0.00074,134.78,39384,"B-15","Alloy 617","Plate",314626
"50% Nf: Cycle 739-740","CapPass",8862.61,"Qualified",0.00077,134.94,39385,"B-15","Alloy 617","Plate",314626
"50% Nf: Cycle 739-740","CapPass",8862.63,"Qualified",0.00080,135.17,39386,"B-15","Alloy 617","Plate",314626
"50% Nf: Cycle 739-740","CapPass",8862.65,"Qualified",0.00082,135.27,39387,"B-15","Alloy 617","Plate",314626
"50% Nf: Cycle 739-740","CapPass",8862.69,"Qualified",0.00085,135.55,39388,"B-15","Alloy 617","Plate",314626
"50% Nf: Cycle 739-740","CapPass",8862.71,"Qualified",0.00087,135.63,39389,"B-15","Alloy 617","Plate",314626
"50% Nf: Cycle 739-740","CapPass",8862.73,"Qualified",0.00090,135.77,39390,"B-15","Alloy 617","Plate",314626
"50% Nf: Cycle 739-740","CapPass",8862.76,"Qualified",0.00092,135.95,39391,"B-15","Alloy 617","Plate",314626
"50% Nf: Cycle 739-740","CapPass",8862.79,"Qualified",0.00095,136.17,39392,"B-15","Alloy 617","Plate",314626
"50% Nf: Cycle 739-740","CapPass",8862.80,"Qualified",0.00097,136.42,39393,"B-15","Alloy 617","Plate",314626
"50% Nf: Cycle 739-740","CapPass",8862.81,"Qualified",0.00097,136.41,39394,"B-15","Alloy 617","Plate",314626
"50% Nf: Cycle 739-740","CapPass",8862.83,"Qualified",0.00100,136.60,39395,"B-15","Alloy 617","Plate",314626
"50% Nf: Cycle 739-740","CapPass",8862.86,"Qualified",0.00103,136.72,39396,"B-15","Alloy 617","Plate",314626
"50% Nf: Cycle 739-740","CapPass",8862.89,"Qualified",0.00105,136.77,39397,"B-15","Alloy 617","Plate",314626
"50% Nf: Cycle 739-740","CapPass",8862.91,"Qualified",0.00108,136.92,39398,"B-15","Alloy 617","Plate",314626
"50% Nf: Cycle 739-740","CapPass",8862.94,"Qualified",0.00110,137.12,39399,"B-15","Alloy 617","Plate",314626
"50% Nf: Cycle 739-740","CapPass",8862.96,"Qualified",0.00113,137.23,39400,"B-15","Alloy 617","Plate",314626
"50% Nf: Cycle 739-740","CapPass",8862.98,"Qualified",0.00115,137.37,39401,"B-15","Alloy 617","Plate",314626
"50% Nf: Cycle 739-740","CapPass",8863.01,"Qualified",0.00118,137.41,39402,"B-15","Alloy 617","Plate",314626
"50% Nf: Cycle 739-740","CapPass",8863.04,"Qualified",0.00120,137.52,39403,"B-15","Alloy 617","Plate",314626
"50% Nf: Cycle 739-740","CapPass",8863.06,"Qualified",0.00123,137.68,39404,"B-15","Alloy 617","Plate",314626
"50% Nf: Cycle 739-740","CapPass",8863.08,"Qualified",0.00125,137.60,39405,"B-15","Alloy 617","Plate",314626
"50% Nf: Cycle 739-740","CapPass",8863.11,"Qualified",0.00128,137.77,39406,"B-15","Alloy 617","Plate",314626
"50% Nf: Cycle 739-740","CapPass",8863.13,"Qualified",0.00131,137.79,39407,"B-15","Alloy 617","Plate",314626
"50% Nf: Cycle 739-740","CapPass",8863.15,"Qualified",0.00133,137.82,39408,"B-15","Alloy 617","Plate",314626
"50% Nf: Cycle 739-740","CapPass",8863.19,"Qualified",0.00136,137.68,39409,"B-15","Alloy 617","Plate",314626
"50% Nf: Cycle 739-740","CapPass",8863.21,"Qualified",0.00138,137.68,39410,"B-15","Alloy 617","Plate",314626
"50% Nf: Cycle 739-740","CapPass",8863.23,"Qualified",0.00141,137.83,39411,"B-15","Alloy 617","Plate",314626
"50% Nf: Cycle 739-740","CapPass",8863.26,"Qualified",0.00143,137.82,39412,"B-15","Alloy 617","Plate",314626
"50% Nf: Cycle 739-740","CapPass",8863.29,"Qualified",0.00146,137.81,39413,"B-15","Alloy 617","Plate",314626
"50% Nf: Cycle 739-740","CapPass",8863.31,"Qualified",0.00148,137.85,39414,"B-15","Alloy 617","Plate",314626
"50% Nf: Cycle 739-740","CapPass",8863.34,"Qualified",0.00151,137.97,39415,"B-15","Alloy 617","Plate",314626
"50% Nf: Cycle 739-740","CapPass",8863.36,"Qualified",0.00153,138.06,39416,"B-15","Alloy 617","Plate",314626
"50% Nf: Cycle 739-740","CapPass",8863.39,"Qualified",0.00156,138.18,39417,"B-15","Alloy 617","Plate",314626
"50% Nf: Cycle 739-740","CapPass",8863.41,"Qualified",0.00159,138.13,39418,"B-15","Alloy 617","Plate",314626
"50% Nf: Cycle 739-740","CapPass",8863.44,"Qualified",0.00161,138.15,39419,"B-15","Alloy 617","Plate",314626
"50% Nf: Cycle 739-740","CapPass",8863.47,"Qualified",0.00164,138.22,39420,"B-15","Alloy 617","Plate",314626
"50% Nf: Cycle 739-740","CapPass",8863.49,"Qualified",0.00166,138.40,39421,"B-15","Alloy 617","Plate",314626
