Repository: js-molina/fatigue-A617

File: data/950C/Strain rate 0.001/0.60% strain/HTM_A20_Cycles_B13.csv (part 12 of 14)
"Cycle Label","Data State","Elapsed Time Sec","Qual State","Strain","Stress Mpa","Count","Sample","Alloy","Material_Form","Heat"
"50% Nf: Cycle 859-860","CapPass",10304.41,"Qualified",0.00160,142.38,45350,"B-13","Alloy 617","Plate",314626
"50% Nf: Cycle 859-860","CapPass",10304.44,"Qualified",0.00162,142.52,45351,"B-13","Alloy 617","Plate",314626
"50% Nf: Cycle 859-860","CapPass",10304.46,"Qualified",0.00165,142.66,45352,"B-13","Alloy 617","Plate",314626
"50% Nf: Cycle 859-860","CapPass",10304.49,"Qualified",0.00167,142.63,45353,"B-13","Alloy 617","Plate",314626
"50% Nf: Cycle 859-860","CapPass",10304.51,"Qualified",0.00170,142.87,45354,"B-13","Alloy 617","Plate",314626
"50% Nf: Cycle 859-860","CapPass",10304.54,"Qualified",0.00173,142.94,45355,"B-13","Alloy 617","Plate",314626
"50% Nf: Cycle 859-860","CapPass",10304.56,"Qualified",0.00175,142.99,45356,"B-13","Alloy 617","Plate",314626
"50% Nf: Cycle 859-860","CapPass",10304.58,"Qualified",0.00178,142.94,45357,"B-13","Alloy 617","Plate",314626
"50% Nf: Cycle 859-860","CapPass",10304.61,"Qualified",0.00180,143.11,45358,"B-13","Alloy 617","Plate",314626
"50% Nf: Cycle 859-860","CapPass",10304.64,"Qualified",0.00183,143.05,45359,"B-13","Alloy 617","Plate",314626
"50% Nf: Cycle 859-860","CapPass",10304.66,"Qualified",0.00185,143.00,45360,"B-13","Alloy 617","Plate",314626
"50% Nf: Cycle 859-860","CapPass",10304.69,"Qualified",0.00188,142.96,45361,"B-13","Alloy 617","Plate",314626
"50% Nf: Cycle 859-860","CapPass",10304.71,"Qualified",0.00190,142.87,45362,"B-13","Alloy 617","Plate",314626
"50% Nf: Cycle 859-860","CapPass",10304.74,"Qualified",0.00193,142.84,45363,"B-13","Alloy 617","Plate",314626
"50% Nf: Cycle 859-860","CapPass",10304.76,"Qualified",0.00196,142.90,45364,"B-13","Alloy 617","Plate",314626
"50% Nf: Cycle 859-860","CapPass",10304.78,"Qualified",0.00197,142.80,45365,"B-13","Alloy 617","Plate",314626
"50% Nf: Cycle 859-860","CapPass",10304.79,"Qualified",0.00198,142.72,45366,"B-13","Alloy 617","Plate",314626
"50% Nf: Cycle 859-860","CapPass",10304.82,"Qualified",0.00201,142.75,45367,"B-13","Alloy 617","Plate",314626
"50% Nf: Cycle 859-860","CapPass",10304.84,"Qualified",0.00203,142.60,45368,"B-13","Alloy 617","Plate",314626
"50% Nf: Cycle 859-860","CapPass",10304.87,"Qualified",0.00206,142.70,45369,"B-13","Alloy 617","Plate",314626
"50% Nf: Cycle 859-860","CapPass",10304.90,"Qualified",0.00208,142.65,45370,"B-13","Alloy 617","Plate",314626
"50% Nf: Cycle 859-860","CapPass",10304.92,"Qualified",0.00211,142.74,45371,"B-13","Alloy 617","Plate",314626
"50% Nf: Cycle 859-860","CapPass",10304.95,"Qualified",0.00213,142.80,45372,"B-13","Alloy 617","Plate",314626
"50% Nf: Cycle 859-860","CapPass",10304.98,"Qualified",0.00216,142.96,45373,"B-13","Alloy 617","Plate",314626
"50% Nf: Cycle 859-860","CapPass",10305.00,"Qualified",0.00219,143.09,45374,"B-13","Alloy 617","Plate",314626
"50% Nf: Cycle 859-860","CapPass",10305.03,"Qualified",0.00221,143.33,45375,"B-13","Alloy 617","Plate",314626
"50% Nf: Cycle 859-860","CapPass",10305.05,"Qualified",0.00224,143.37,45376,"B-13","Alloy 617","Plate",314626
"50% Nf: Cycle 859-860","CapPass",10305.08,"Qualified",0.00226,143.51,45377,"B-13","Alloy 617","Plate",314626
"50% Nf: Cycle 859-860","CapPass",10305.10,"Qualified",0.00229,143.77,45378,"B-13","Alloy 617","Plate",314626
"50% Nf: Cycle 859-860","CapPass",10305.13,"Qualified",0.00231,143.86,45379,"B-13","Alloy 617","Plate",314626
"50% Nf: Cycle 859-860","CapPass",10305.15,"Qualified",0.00234,143.94,45380,"B-13","Alloy 617","Plate",314626
"50% Nf: Cycle 859-860","CapPass",10305.18,"Qualified",0.00236,144.02,45381,"B-13","Alloy 617","Plate",314626
"50% Nf: Cycle 859-860","CapPass",10305.20,"Qualified",0.00239,144.06,45382,"B-13","Alloy 617","Plate",314626
"50% Nf: Cycle 859-860","CapPass",10305.23,"Qualified",0.00242,144.21,45383,"B-13","Alloy 617","Plate",314626
"50% Nf: Cycle 859-860","CapPass",10305.25,"Qualified",0.00244,144.33,45384,"B-13","Alloy 617","Plate",314626
"50% Nf: Cycle 859-860","CapPass",10305.27,"Qualified",0.00247,144.26,45385,"B-13","Alloy 617","Plate",314626
"50% Nf: Cycle 859-860","CapPass",10305.30,"Qualified",0.00249,144.23,45386,"B-13","Alloy 617","Plate",314626
"50% Nf: Cycle 859-860","CapPass",10305.32,"Qualified",0.00252,144.33,45387,"B-13","Alloy 617","Plate",314626
"50% Nf: Cycle 859-860","CapPass",10305.35,"Qualified",0.00254,144.42,45388,"B-13","Alloy 617","Plate",314626
"50% Nf: Cycle 859-860","CapPass",10305.37,"Qualified",0.00257,144.36,45389,"B-13","Alloy 617","Plate",314626
"50% Nf: Cycle 859-860","CapPass",10305.40,"Qualified",0.00259,144.45,45390,"B-13","Alloy 617","Plate",314626
"50% Nf: Cycle 859-860","CapPass",10305.42,"Qualified",0.00262,144.42,45391,"B-13","Alloy 617","Plate",314626
"50% Nf: Cycle 859-860","CapPass",10305.45,"Qualified",0.00264,144.31,45392,"B-13","Alloy 617","Plate",314626
"50% Nf: Cycle 859-860","CapPass",10305.47,"Qualified",0.00267,144.33,45393,"B-13","Alloy 617","Plate",314626
"50% Nf: Cycle 859-860","CapPass",10305.50,"Qualified",0.00270,144.16,45394,"B-13","Alloy 617","Plate",314626
"50% Nf: Cycle 859-860","CapPass",10305.53,"Qualified",0.00272,144.24,45395,"B-13","Alloy 617","Plate",314626
"50% Nf: Cycle 859-860","CapPass",10305.55,"Qualified",0.00275,144.15,45396,"B-13","Alloy 617","Plate",314626
"50% Nf: Cycle 859-860","CapPass",10305.58,"Qualified",0.00277,144.22,45397,"B-13","Alloy 617","Plate",314626
"50% Nf: Cycle 859-860","CapPass",10305.61,"Qualified",0.00280,144.17,45398,"B-13","Alloy 617","Plate",314626
"50% Nf: Cycle 859-860","CapPass",10305.63,"Qualified",0.00282,144.13,45399,"B-13","Alloy 617","Plate",314626
"50% Nf: Cycle 859-860","CapPass",10305.66,"Qualified",0.00285,144.25,45400,"B-13","Alloy 617","Plate",314626
"50% Nf: Cycle 859-860","CapPass",10305.68,"Qualified",0.00287,144.26,45401,"B-13","Alloy 617","Plate",314626
"50% Nf: Cycle 859-860","CapPass",10305.71,"Qualified",0.00290,144.33,45402,"B-13","Alloy 617","Plate",314626
"50% Nf: Cycle 859-860","CapPass",10305.74,"Qualified",0.00293,144.40,45403,"B-13","Alloy 617","Plate",314626
"Cycle 999-1000","CapPass",11974.96,"Qualified",0.00295,142.72,51730,"B-13","Alloy 617","Plate",314626
"Cycle 999-1000","CapPass",11974.98,"Qualified",0.00298,142.59,51731,"B-13","Alloy 617","Plate",314626
"Cycle 999-1000","CapPass",11975.01,"Qualified",0.00300,142.06,51732,"B-13","Alloy 617","Plate",314626
"Cycle 999-1000","CapPass",11975.04,"Qualified",0.00303,140.85,51733,"B-13","Alloy 617","Plate",314626
"Cycle 999-1000","CapPass",11975.08,"Qualified",0.00305,136.29,51734,"B-13","Alloy 617","Plate",314626
"Cycle 999-1000","CapPass",11975.16,"Qualified",0.00303,122.84,51735,"B-13","Alloy 617","Plate",314626
"Cycle 999-1000","CapPass",11975.19,"Qualified",0.00300,117.02,51736,"B-13","Alloy 617","Plate",314626
"Cycle 999-1000","CapPass",11975.21,"Qualified",0.00298,112.16,51737,"B-13","Alloy 617","Plate",314626
"Cycle 999-1000","CapPass",11975.23,"Qualified",0.00295,107.66,51738,"B-13","Alloy 617","Plate",314626
"Cycle 999-1000","CapPass",11975.24,"Qualified",0.00293,103.32,51739,"B-13","Alloy 617","Plate",314626
"Cycle 999-1000","CapPass",11975.26,"Qualified",0.00290,99.47,51740,"B-13","Alloy 617","Plate",314626
"Cycle 999-1000","CapPass",11975.28,"Qualified",0.00287,95.44,51741,"B-13","Alloy 617","Plate",314626
"Cycle 999-1000","CapPass",11975.30,"Qualified",0.00285,91.65,51742,"B-13","Alloy 617","Plate",314626
"Cycle 999-1000","CapPass",11975.32,"Qualified",0.00282,88.14,51743,"B-13","Alloy 617","Plate",314626
"Cycle 999-1000","CapPass",11975.33,"Qualified",0.00280,84.53,51744,"B-13","Alloy 617","Plate",314626
"Cycle 999-1000","CapPass",11975.35,"Qualified",0.00277,81.11,51745,"B-13","Alloy 617","Plate",314626
"Cycle 999-1000","CapPass",11975.37,"Qualified",0.00274,77.64,51746,"B-13","Alloy 617","Plate",314626
"Cycle 999-1000","CapPass",11975.39,"Qualified",0.00272,74.50,51747,"B-13","Alloy 617","Plate",314626
"Cycle 999-1000","CapPass",11975.41,"Qualified",0.00269,71.27,51748,"B-13","Alloy 617","Plate",314626
"Cycle 999-1000","CapPass",11975.43,"Qualified",0.00267,67.92,51749,"B-13","Alloy 617","Plate",314626
"Cycle 999-1000","CapPass",11975.45,"Qualified",0.00264,64.73,51750,"B-13","Alloy 617","Plate",314626
"Cycle 999-1000","CapPass",11975.48,"Qualified",0.00262,61.49,51751,"B-13","Alloy 617","Plate",314626
"Cycle 999-1000","CapPass",11975.50,"Qualified",0.00259,58.48,51752,"B-13","Alloy 617","Plate",314626
"Cycle 999-1000","CapPass",11975.53,"Qualified",0.00256,55.31,51753,"B-13","Alloy 617","Plate",314626
"Cycle 999-1000","CapPass",11975.55,"Qualified",0.00254,52.11,51754,"B-13","Alloy 617","Plate",314626
"Cycle 999-1000","CapPass",11975.58,"Qualified",0.00251,49.05,51755,"B-13","Alloy 617","Plate",314626
"Cycle 999-1000","CapPass",11975.61,"Qualified",0.00249,45.97,51756,"B-13","Alloy 617","Plate",314626
"Cycle 999-1000","CapPass",11975.64,"Qualified",0.00246,42.89,51757,"B-13","Alloy 617","Plate",314626
"Cycle 999-1000","CapPass",11975.66,"Qualified",0.00244,39.81,51758,"B-13","Alloy 617","Plate",314626
"Cycle 999-1000","CapPass",11975.69,"Qualified",0.00241,36.96,51759,"B-13","Alloy 617","Plate",314626
"Cycle 999-1000","CapPass",11975.72,"Qualified",0.00239,34.10,51760,"B-13","Alloy 617","Plate",314626
"Cycle 999-1000","CapPass",11975.74,"Qualified",0.00236,31.22,51761,"B-13","Alloy 617","Plate",314626
"Cycle 999-1000","CapPass",11975.77,"Qualified",0.00233,28.29,51762,"B-13","Alloy 617","Plate",314626
"Cycle 999-1000","CapPass",11975.78,"Qualified",0.00233,27.45,51763,"B-13","Alloy 617","Plate",314626
"Cycle 999-1000","CapPass",11975.80,"Qualified",0.00231,25.49,51764,"B-13","Alloy 617","Plate",314626
"Cycle 999-1000","CapPass",11975.83,"Qualified",0.00228,22.87,51765,"B-13","Alloy 617","Plate",314626
"Cycle 999-1000","CapPass",11975.85,"Qualified",0.00226,19.97,51766,"B-13","Alloy 617","Plate",314626
"Cycle 999-1000","CapPass",11975.88,"Qualified",0.00223,17.34,51767,"B-13","Alloy 617","Plate",314626
"Cycle 999-1000","CapPass",11975.90,"Qualified",0.00221,14.68,51768,"B-13","Alloy 617","Plate",314626
"Cycle 999-1000","CapPass",11975.93,"Qualified",0.00218,12.09,51769,"B-13","Alloy 617","Plate",314626
"Cycle 999-1000","CapPass",11975.96,"Qualified",0.00216,9.46,51770,"B-13","Alloy 617","Plate",314626
"Cycle 999-1000","CapPass",11975.99,"Qualified",0.00213,6.67,51771,"B-13","Alloy 617","Plate",314626
"Cycle 999-1000","CapPass",11976.01,"Qualified",0.00210,4.06,51772,"B-13","Alloy 617","Plate",314626
"Cycle 999-1000","CapPass",11976.04,"Qualified",0.00208,1.66,51773,"B-13","Alloy 617","Plate",314626
"Cycle 999-1000","CapPass",11976.07,"Qualified",0.00205,-0.82,51774,"B-13","Alloy 617","Plate",314626
"Cycle 999-1000","CapPass",11976.10,"Qualified",0.00203,-3.42,51775,"B-13","Alloy 617","Plate",314626
"Cycle 999-1000","CapPass",11976.12,"Qualified",0.00200,-5.94,51776,"B-13","Alloy 617","Plate",314626
"Cycle 999-1000","CapPass",11976.15,"Qualified",0.00198,-8.45,51777,"B-13","Alloy 617","Plate",314626
"Cycle 999-1000","CapPass",11976.18,"Qualified",0.00195,-10.81,51778,"B-13","Alloy 617","Plate",314626
"Cycle 999-1000","CapPass",11976.20,"Qualified",0.00193,-12.98,51779,"B-13","Alloy 617","Plate",314626
"Cycle 999-1000","CapPass",11976.23,"Qualified",0.00190,-14.84,51780,"B-13","Alloy 617","Plate",314626
"Cycle 999-1000","CapPass",11976.26,"Qualified",0.00188,-16.84,51781,"B-13","Alloy 617","Plate",314626
"Cycle 999-1000","CapPass",11976.30,"Qualified",0.00185,-18.56,51782,"B-13","Alloy 617","Plate",314626
"Cycle 999-1000","CapPass",11976.35,"Qualified",0.00183,-20.24,51783,"B-13","Alloy 617","Plate",314626
"Cycle 999-1000","CapPass",11976.39,"Qualified",0.00180,-22.04,51784,"B-13","Alloy 617","Plate",314626
"Cycle 999-1000","CapPass",11976.42,"Qualified",0.00178,-23.54,51785,"B-13","Alloy 617","Plate",314626
"Cycle 999-1000","CapPass",11976.47,"Qualified",0.00175,-25.71,51786,"B-13","Alloy 617","Plate",314626
"Cycle 999-1000","CapPass",11976.51,"Qualified",0.00172,-28.14,51787,"B-13","Alloy 617","Plate",314626
"Cycle 999-1000","CapPass",11976.54,"Qualified",0.00170,-30.67,51788,"B-13","Alloy 617","Plate",314626
"Cycle 999-1000","CapPass",11976.56,"Qualified",0.00167,-33.69,51789,"B-13","Alloy 617","Plate",314626
"Cycle 999-1000","CapPass",11976.59,"Qualified",0.00165,-36.75,51790,"B-13","Alloy 617","Plate",314626
"Cycle 999-1000","CapPass",11976.61,"Qualified",0.00162,-39.34,51791,"B-13","Alloy 617","Plate",314626
"Cycle 999-1000","CapPass",11976.63,"Qualified",0.00160,-41.69,51792,"B-13","Alloy 617","Plate",314626
"Cycle 999-1000","CapPass",11976.65,"Qualified",0.00157,-44.17,51793,"B-13","Alloy 617","Plate",314626
"Cycle 999-1000","CapPass",11976.67,"Qualified",0.00154,-46.68,51794,"B-13","Alloy 617","Plate",314626
"Cycle 999-1000","CapPass",11976.68,"Qualified",0.00152,-48.74,51795,"B-13","Alloy 617","Plate",314626
"Cycle 999-1000","CapPass",11976.70,"Qualified",0.00149,-50.77,51796,"B-13","Alloy 617","Plate",314626
"Cycle 999-1000","CapPass",11976.73,"Qualified",0.00147,-52.80,51797,"B-13","Alloy 617","Plate",314626
"Cycle 999-1000","CapPass",11976.75,"Qualified",0.00144,-54.65,51798,"B-13","Alloy 617","Plate",314626
"Cycle 999-1000","CapPass",11976.77,"Qualified",0.00142,-56.32,51799,"B-13","Alloy 617","Plate",314626
"Cycle 999-1000","CapPass",11976.78,"Qualified",0.00140,-57.11,51800,"B-13","Alloy 617","Plate",314626
"Cycle 999-1000","CapPass",11976.79,"Qualified",0.00139,-57.69,51801,"B-13","Alloy 617","Plate",314626
"Cycle 999-1000","CapPass",11976.82,"Qualified",0.00136,-59.29,51802,"B-13","Alloy 617","Plate",314626
"Cycle 999-1000","CapPass",11976.84,"Qualified",0.00134,-60.75,51803,"B-13","Alloy 617","Plate",314626
"Cycle 999-1000","CapPass",11976.87,"Qualified",0.00131,-62.18,51804,"B-13","Alloy 617","Plate",314626
"Cycle 999-1000","CapPass",11976.90,"Qualified",0.00129,-63.69,51805,"B-13","Alloy 617","Plate",314626
"Cycle 999-1000","CapPass",11976.93,"Qualified",0.00126,-65.14,51806,"B-13","Alloy 617","Plate",314626
"Cycle 999-1000","CapPass",11976.96,"Qualified",0.00124,-66.32,51807,"B-13","Alloy 617","Plate",314626
"Cycle 999-1000","CapPass",11976.99,"Qualified",0.00121,-67.83,51808,"B-13","Alloy 617","Plate",314626
"Cycle 999-1000","CapPass",11977.02,"Qualified",0.00118,-69.18,51809,"B-13","Alloy 617","Plate",314626
"Cycle 999-1000","CapPass",11977.05,"Qualified",0.00116,-70.49,51810,"B-13","Alloy 617","Plate",314626
"Cycle 999-1000","CapPass",11977.08,"Qualified",0.00113,-72.21,51811,"B-13","Alloy 617","Plate",314626
"Cycle 999-1000","CapPass",11977.11,"Qualified",0.00111,-73.74,51812,"B-13","Alloy 617","Plate",314626
"Cycle 999-1000","CapPass",11977.14,"Qualified",0.00108,-75.18,51813,"B-13","Alloy 617","Plate",314626
"Cycle 999-1000","CapPass",11977.16,"Qualified",0.00106,-76.79,51814,"B-13","Alloy 617","Plate",314626
"Cycle 999-1000","CapPass",11977.19,"Qualified",0.00103,-78.36,51815,"B-13","Alloy 617","Plate",314626
"Cycle 999-1000","CapPass",11977.21,"Qualified",0.00101,-79.84,51816,"B-13","Alloy 617","Plate",314626
"Cycle 999-1000","CapPass",11977.24,"Qualified",0.00098,-81.34,51817,"B-13","Alloy 617","Plate",314626
"Cycle 999-1000","CapPass",11977.26,"Qualified",0.00096,-82.84,51818,"B-13","Alloy 617","Plate",314626
"Cycle 999-1000","CapPass",11977.29,"Qualified",0.00093,-84.48,51819,"B-13","Alloy 617","Plate",314626
"Cycle 999-1000","CapPass",11977.32,"Qualified",0.00090,-85.84,51820,"B-13","Alloy 617","Plate",314626
"Cycle 999-1000","CapPass",11977.34,"Qualified",0.00088,-87.38,51821,"B-13","Alloy 617","Plate",314626
"Cycle 999-1000","CapPass",11977.37,"Qualified",0.00085,-89.22,51822,"B-13","Alloy 617","Plate",314626
"Cycle 999-1000","CapPass",11977.39,"Qualified",0.00083,-90.98,51823,"B-13","Alloy 617","Plate",314626
"Cycle 999-1000","CapPass",11977.41,"Qualified",0.00080,-92.88,51824,"B-13","Alloy 617","Plate",314626
"Cycle 999-1000","CapPass",11977.42,"Qualified",0.00078,-94.54,51825,"B-13","Alloy 617","Plate",314626
"Cycle 999-1000","CapPass",11977.44,"Qualified",0.00075,-96.44,51826,"B-13","Alloy 617","Plate",314626
"Cycle 999-1000","CapPass",11977.46,"Qualified",0.00073,-98.04,51827,"B-13","Alloy 617","Plate",314626
"Cycle 999-1000","CapPass",11977.48,"Qualified",0.00070,-99.66,51828,"B-13","Alloy 617","Plate",314626
"Cycle 999-1000","CapPass",11977.49,"Qualified",0.00067,-101.2,51829,"B-13","Alloy 617","Plate",314626
"Cycle 999-1000","CapPass",11977.51,"Qualified",0.00065,-102.9,51830,"B-13","Alloy 617","Plate",314626
"Cycle 999-1000","CapPass",11977.53,"Qualified",0.00062,-104.4,51831,"B-13","Alloy 617","Plate",314626
"Cycle 999-1000","CapPass",11977.55,"Qualified",0.00060,-106.0,51832,"B-13","Alloy 617","Plate",314626
"Cycle 999-1000","CapPass",11977.56,"Qualified",0.00057,-107.2,51833,"B-13","Alloy 617","Plate",314626
"Cycle 999-1000","CapPass",11977.58,"Qualified",0.00055,-108.7,51834,"B-13","Alloy 617","Plate",314626
"Cycle 999-1000","CapPass",11977.60,"Qualified",0.00052,-110.0,51835,"B-13","Alloy 617","Plate",314626
"Cycle 999-1000","CapPass",11977.61,"Qualified",0.00049,-111.2,51836,"B-13","Alloy 617","Plate",314626
"Cycle 999-1000","CapPass",11977.63,"Qualified",0.00047,-112.3,51837,"B-13","Alloy 617","Plate",314626
"Cycle 999-1000","CapPass",11977.65,"Qualified",0.00044,-113.4,51838,"B-13","Alloy 617","Plate",314626
"Cycle 999-1000","CapPass",11977.67,"Qualified",0.00042,-114.3,51839,"B-13","Alloy 617","Plate",314626
"Cycle 999-1000","CapPass",11977.68,"Qualified",0.00039,-115.1,51840,"B-13","Alloy 617","Plate",314626
"Cycle 999-1000","CapPass",11977.70,"Qualified",0.00037,-116.1,51841,"B-13","Alloy 617","Plate",314626
"Cycle 999-1000","CapPass",11977.73,"Qualified",0.00034,-116.9,51842,"B-13","Alloy 617","Plate",314626
"Cycle 999-1000","CapPass",11977.74,"Qualified",0.00031,-117.4,51843,"B-13","Alloy 617","Plate",314626
"Cycle 999-1000","CapPass",11977.76,"Qualified",0.00029,-118.0,51844,"B-13","Alloy 617","Plate",314626
"Cycle 999-1000","CapPass",11977.78,"Qualified",0.00027,-118.5,51845,"B-13","Alloy 617","Plate",314626
"Cycle 999-1000","CapPass",11977.78,"Qualified",0.00026,-118.6,51846,"B-13","Alloy 617","Plate",314626
"Cycle 999-1000","CapPass",11977.81,"Qualified",0.00024,-119.1,51847,"B-13","Alloy 617","Plate",314626
"Cycle 999-1000","CapPass",11977.82,"Qualified",0.00021,-119.4,51848,"B-13","Alloy 617","Plate",314626
"Cycle 999-1000","CapPass",11977.85,"Qualified",0.00019,-119.8,51849,"B-13","Alloy 617","Plate",314626
"Cycle 999-1000","CapPass",11977.87,"Qualified",0.00016,-120.0,51850,"B-13","Alloy 617","Plate",314626
"Cycle 999-1000","CapPass",11977.89,"Qualified",0.00014,-120.3,51851,"B-13","Alloy 617","Plate",314626
"Cycle 999-1000","CapPass",11977.92,"Qualified",0.00011,-120.4,51852,"B-13","Alloy 617","Plate",314626
"Cycle 999-1000","CapPass",11977.94,"Qualified",0.00009,-120.4,51853,"B-13","Alloy 617","Plate",314626
"Cycle 999-1000","CapPass",11977.97,"Qualified",0.00006,-120.7,51854,"B-13","Alloy 617","Plate",314626
"Cycle 999-1000","CapPass",11977.99,"Qualified",0.00003,-120.6,51855,"B-13","Alloy 617","Plate",314626
"Cycle 999-1000","CapPass",11978.01,"Qualified",0.00001,-120.7,51856,"B-13","Alloy 617","Plate",314626
"Cycle 999-1000","CapPass",11978.04,"Qualified",-0.00002,-120.9,51857,"B-13","Alloy 617","Plate",314626
"Cycle 999-1000","CapPass",11978.07,"Qualified",-0.00004,-121.0,51858,"B-13","Alloy 617","Plate",314626
"Cycle 999-1000","CapPass",11978.10,"Qualified",-0.00007,-121.0,51859,"B-13","Alloy 617","Plate",314626
"Cycle 999-1000","CapPass",11978.12,"Qualified",-0.00009,-121.1,51860,"B-13","Alloy 617","Plate",314626
"Cycle 999-1000","CapPass",11978.15,"Qualified",-0.00012,-121.2,51861,"B-13","Alloy 617","Plate",314626
"Cycle 999-1000","CapPass",11978.18,"Qualified",-0.00014,-121.3,51862,"B-13","Alloy 617","Plate",314626
"Cycle 999-1000","CapPass",11978.20,"Qualified",-0.00017,-121.5,51863,"B-13","Alloy 617","Plate",314626
"Cycle 999-1000","CapPass",11978.23,"Qualified",-0.00019,-121.8,51864,"B-13","Alloy 617","Plate",314626
"Cycle 999-1000","CapPass",11978.26,"Qualified",-0.00022,-122.1,51865,"B-13","Alloy 617","Plate",314626
"Cycle 999-1000","CapPass",11978.29,"Qualified",-0.00025,-122.4,51866,"B-13","Alloy 617","Plate",314626
"Cycle 999-1000","CapPass",11978.32,"Qualified",-0.00027,-122.8,51867,"B-13","Alloy 617","Plate",314626
"Cycle 999-1000","CapPass",11978.34,"Qualified",-0.00030,-123.2,51868,"B-13","Alloy 617","Plate",314626
"Cycle 999-1000","CapPass",11978.37,"Qualified",-0.00032,-123.6,51869,"B-13","Alloy 617","Plate",314626
"Cycle 999-1000","CapPass",11978.39,"Qualified",-0.00035,-124.1,51870,"B-13","Alloy 617","Plate",314626
"Cycle 999-1000","CapPass",11978.42,"Qualified",-0.00037,-124.7,51871,"B-13","Alloy 617","Plate",314626
"Cycle 999-1000","CapPass",11978.45,"Qualified",-0.00040,-125.1,51872,"B-13","Alloy 617","Plate",314626
"Cycle 999-1000","CapPass",11978.47,"Qualified",-0.00042,-125.5,51873,"B-13","Alloy 617","Plate",314626
"Cycle 999-1000","CapPass",11978.49,"Qualified",-0.00045,-126.0,51874,"B-13","Alloy 617","Plate",314626
"Cycle 999-1000","CapPass",11978.52,"Qualified",-0.00047,-126.7,51875,"B-13","Alloy 617","Plate",314626
"Cycle 999-1000","CapPass",11978.55,"Qualified",-0.00050,-127.2,51876,"B-13","Alloy 617","Plate",314626
"Cycle 999-1000","CapPass",11978.57,"Qualified",-0.00053,-127.7,51877,"B-13","Alloy 617","Plate",314626
"Cycle 999-1000","CapPass",11978.60,"Qualified",-0.00055,-128.2,51878,"B-13","Alloy 617","Plate",314626
"Cycle 999-1000","CapPass",11978.62,"Qualified",-0.00058,-128.6,51879,"B-13","Alloy 617","Plate",314626
"Cycle 999-1000","CapPass",11978.64,"Qualified",-0.00060,-129.0,51880,"B-13","Alloy 617","Plate",314626
"Cycle 999-1000","CapPass",11978.67,"Qualified",-0.00063,-129.5,51881,"B-13","Alloy 617","Plate",314626
"Cycle 999-1000","CapPass",11978.69,"Qualified",-0.00065,-129.7,51882,"B-13","Alloy 617","Plate",314626
"Cycle 999-1000","CapPass",11978.72,"Qualified",-0.00068,-130.1,51883,"B-13","Alloy 617","Plate",314626
"Cycle 999-1000","CapPass",11978.74,"Qualified",-0.00070,-130.4,51884,"B-13","Alloy 617","Plate",314626
"Cycle 999-1000","CapPass",11978.76,"Qualified",-0.00073,-130.9,51885,"B-13","Alloy 617","Plate",314626
"Cycle 999-1000","CapPass",11978.78,"Qualified",-0.00075,-131.0,51886,"B-13","Alloy 617","Plate",314626
"Cycle 999-1000","CapPass",11978.79,"Qualified",-0.00075,-131.1,51887,"B-13","Alloy 617","Plate",314626
"Cycle 999-1000","CapPass",11978.81,"Qualified",-0.00078,-131.2,51888,"B-13","Alloy 617","Plate",314626
"Cycle 999-1000","CapPass",11978.84,"Qualified",-0.00081,-131.5,51889,"B-13","Alloy 617","Plate",314626
"Cycle 999-1000","CapPass",11978.86,"Qualified",-0.00083,-131.8,51890,"B-13","Alloy 617","Plate",314626
"Cycle 999-1000","CapPass",11978.89,"Qualified",-0.00086,-132.0,51891,"B-13","Alloy 617","Plate",314626
"Cycle 999-1000","CapPass",11978.91,"Qualified",-0.00088,-132.2,51892,"B-13","Alloy 617","Plate",314626
"Cycle 999-1000","CapPass",11978.94,"Qualified",-0.00091,-132.3,51893,"B-13","Alloy 617","Plate",314626
"Cycle 999-1000","CapPass",11978.96,"Qualified",-0.00093,-132.4,51894,"B-13","Alloy 617","Plate",314626
"Cycle 999-1000","CapPass",11978.99,"Qualified",-0.00096,-132.5,51895,"B-13","Alloy 617","Plate",314626
"Cycle 999-1000","CapPass",11979.01,"Qualified",-0.00098,-132.5,51896,"B-13","Alloy 617","Plate",314626
"Cycle 999-1000","CapPass",11979.04,"Qualified",-0.00101,-132.6,51897,"B-13","Alloy 617","Plate",314626
"Cycle 999-1000","CapPass",11979.06,"Qualified",-0.00104,-132.8,51898,"B-13","Alloy 617","Plate",314626
"Cycle 999-1000","CapPass",11979.09,"Qualified",-0.00106,-132.7,51899,"B-13","Alloy 617","Plate",314626
"Cycle 999-1000","CapPass",11979.12,"Qualified",-0.00109,-132.8,51900,"B-13","Alloy 617","Plate",314626
"Cycle 999-1000","CapPass",11979.14,"Qualified",-0.00111,-132.8,51901,"B-13","Alloy 617","Plate",314626
"Cycle 999-1000","CapPass",11979.17,"Qualified",-0.00114,-133.2,51902,"B-13","Alloy 617","Plate",314626
"Cycle 999-1000","CapPass",11979.19,"Qualified",-0.00116,-133.2,51903,"B-13","Alloy 617","Plate",314626
"Cycle 999-1000","CapPass",11979.22,"Qualified",-0.00119,-133.3,51904,"B-13","Alloy 617","Plate",314626
"Cycle 999-1000","CapPass",11979.25,"Qualified",-0.00121,-133.6,51905,"B-13","Alloy 617","Plate",314626
"Cycle 999-1000","CapPass",11979.27,"Qualified",-0.00124,-133.7,51906,"B-13","Alloy 617","Plate",314626
"Cycle 999-1000","CapPass",11979.30,"Qualified",-0.00127,-133.8,51907,"B-13","Alloy 617","Plate",314626
"Cycle 999-1000","CapPass",11979.32,"Qualified",-0.00129,-134.1,51908,"B-13","Alloy 617","Plate",314626
"Cycle 999-1000","CapPass",11979.35,"Qualified",-0.00132,-134.2,51909,"B-13","Alloy 617","Plate",314626
"Cycle 999-1000","CapPass",11979.38,"Qualified",-0.00134,-134.5,51910,"B-13","Alloy 617","Plate",314626
"Cycle 999-1000","CapPass",11979.40,"Qualified",-0.00137,-134.7,51911,"B-13","Alloy 617","Plate",314626
"Cycle 999-1000","CapPass",11979.42,"Qualified",-0.00139,-134.9,51912,"B-13","Alloy 617","Plate",314626
"Cycle 999-1000","CapPass",11979.46,"Qualified",-0.00142,-135.1,51913,"B-13","Alloy 617","Plate",314626
"Cycle 999-1000","CapPass",11979.48,"Qualified",-0.00144,-135.2,51914,"B-13","Alloy 617","Plate",314626
"Cycle 999-1000","CapPass",11979.50,"Qualified",-0.00147,-135.4,51915,"B-13","Alloy 617","Plate",314626
"Cycle 999-1000","CapPass",11979.53,"Qualified",-0.00150,-135.7,51916,"B-13","Alloy 617","Plate",314626
"Cycle 999-1000","CapPass",11979.55,"Qualified",-0.00152,-135.9,51917,"B-13","Alloy 617","Plate",314626
"Cycle 999-1000","CapPass",11979.57,"Qualified",-0.00155,-136.1,51918,"B-13","Alloy 617","Plate",314626
"Cycle 999-1000","CapPass",11979.60,"Qualified",-0.00157,-136.2,51919,"B-13","Alloy 617","Plate",314626
"Cycle 999-1000","CapPass",11979.62,"Qualified",-0.00160,-136.2,51920,"B-13","Alloy 617","Plate",314626
"Cycle 999-1000","CapPass",11979.65,"Qualified",-0.00162,-136.2,51921,"B-13","Alloy 617","Plate",314626
"Cycle 999-1000","CapPass",11979.67,"Qualified",-0.00165,-136.3,51922,"B-13","Alloy 617","Plate",314626
"Cycle 999-1000","CapPass",11979.70,"Qualified",-0.00167,-136.6,51923,"B-13","Alloy 617","Plate",314626
"Cycle 999-1000","CapPass",11979.72,"Qualified",-0.00170,-136.5,51924,"B-13","Alloy 617","Plate",314626
"Cycle 999-1000","CapPass",11979.75,"Qualified",-0.00173,-136.6,51925,"B-13","Alloy 617","Plate",314626
"Cycle 999-1000","CapPass",11979.78,"Qualified",-0.00175,-136.6,51926,"B-13","Alloy 617","Plate",314626
"Cycle 999-1000","CapPass",11979.78,"Qualified",-0.00175,-136.7,51927,"B-13","Alloy 617","Plate",314626
"Cycle 999-1000","CapPass",11979.81,"Qualified",-0.00178,-136.7,51928,"B-13","Alloy 617","Plate",314626
"Cycle 999-1000","CapPass",11979.83,"Qualified",-0.00180,-136.9,51929,"B-13","Alloy 617","Plate",314626
"Cycle 999-1000","CapPass",11979.85,"Qualified",-0.00183,-137.1,51930,"B-13","Alloy 617","Plate",314626
"Cycle 999-1000","CapPass",11979.88,"Qualified",-0.00185,-137.0,51931,"B-13","Alloy 617","Plate",314626
"Cycle 999-1000","CapPass",11979.90,"Qualified",-0.00188,-137.2,51932,"B-13","Alloy 617","Plate",314626
"Cycle 999-1000","CapPass",11979.93,"Qualified",-0.00190,-137.3,51933,"B-13","Alloy 617","Plate",314626
"Cycle 999-1000","CapPass",11979.96,"Qualified",-0.00193,-137.4,51934,"B-13","Alloy 617","Plate",314626
"Cycle 999-1000","CapPass",11979.99,"Qualified",-0.00195,-137.6,51935,"B-13","Alloy 617","Plate",314626
"Cycle 999-1000","CapPass",11980.02,"Qualified",-0.00198,-137.8,51936,"B-13","Alloy 617","Plate",314626
"Cycle 999-1000","CapPass",11980.05,"Qualified",-0.00201,-138.0,51937,"B-13","Alloy 617","Plate",314626
"Cycle 999-1000","CapPass",11980.07,"Qualified",-0.00203,-138.3,51938,"B-13","Alloy 617","Plate",314626
"Cycle 999-1000","CapPass",11980.09,"Qualified",-0.00206,-138.6,51939,"B-13","Alloy 617","Plate",314626
"Cycle 999-1000","CapPass",11980.11,"Qualified",-0.00208,-138.9,51940,"B-13","Alloy 617","Plate",314626
"Cycle 999-1000","CapPass",11980.14,"Qualified",-0.00211,-139.2,51941,"B-13","Alloy 617","Plate",314626
"Cycle 999-1000","CapPass",11980.16,"Qualified",-0.00213,-139.2,51942,"B-13","Alloy 617","Plate",314626
"Cycle 999-1000","CapPass",11980.18,"Qualified",-0.00216,-139.5,51943,"B-13","Alloy 617","Plate",314626
"Cycle 999-1000","CapPass",11980.21,"Qualified",-0.00218,-139.6,51944,"B-13","Alloy 617","Plate",314626
"Cycle 999-1000","CapPass",11980.23,"Qualified",-0.00221,-139.8,51945,"B-13","Alloy 617","Plate",314626
"Cycle 999-1000","CapPass",11980.26,"Qualified",-0.00223,-139.8,51946,"B-13","Alloy 617","Plate",314626
"Cycle 999-1000","CapPass",11980.28,"Qualified",-0.00226,-139.9,51947,"B-13","Alloy 617","Plate",314626
"Cycle 999-1000","CapPass",11980.30,"Qualified",-0.00229,-140.0,51948,"B-13","Alloy 617","Plate",314626
"Cycle 999-1000","CapPass",11980.33,"Qualified",-0.00231,-139.9,51949,"B-13","Alloy 617","Plate",314626
"Cycle 999-1000","CapPass",11980.35,"Qualified",-0.00234,-140.0,51950,"B-13","Alloy 617","Plate",314626
"Cycle 999-1000","CapPass",11980.38,"Qualified",-0.00236,-140.0,51951,"B-13","Alloy 617","Plate",314626
"Cycle 999-1000","CapPass",11980.40,"Qualified",-0.00239,-140.0,51952,"B-13","Alloy 617","Plate",314626
"Cycle 999-1000","CapPass",11980.43,"Qualified",-0.00241,-140.0,51953,"B-13","Alloy 617","Plate",314626
"Cycle 999-1000","CapPass",11980.46,"Qualified",-0.00244,-140.0,51954,"B-13","Alloy 617","Plate",314626
"Cycle 999-1000","CapPass",11980.48,"Qualified",-0.00246,-139.9,51955,"B-13","Alloy 617","Plate",314626
"Cycle 999-1000","CapPass",11980.50,"Qualified",-0.00249,-139.8,51956,"B-13","Alloy 617","Plate",314626
"Cycle 999-1000","CapPass",11980.53,"Qualified",-0.00251,-139.8,51957,"B-13","Alloy 617","Plate",314626
"Cycle 999-1000","CapPass",11980.56,"Qualified",-0.00254,-139.8,51958,"B-13","Alloy 617","Plate",314626
"Cycle 999-1000","CapPass",11980.58,"Qualified",-0.00256,-139.8,51959,"B-13","Alloy 617","Plate",314626
"Cycle 999-1000","CapPass",11980.61,"Qualified",-0.00259,-139.6,51960,"B-13","Alloy 617","Plate",314626
"Cycle 999-1000","CapPass",11980.64,"Qualified",-0.00261,-139.7,51961,"B-13","Alloy 617","Plate",314626
"Cycle 999-1000","CapPass",11980.66,"Qualified",-0.00264,-139.8,51962,"B-13","Alloy 617","Plate",314626
"Cycle 999-1000","CapPass",11980.69,"Qualified",-0.00267,-139.9,51963,"B-13","Alloy 617","Plate",314626
"Cycle 999-1000","CapPass",11980.72,"Qualified",-0.00269,-139.8,51964,"B-13","Alloy 617","Plate",314626
"Cycle 999-1000","CapPass",11980.74,"Qualified",-0.00272,-140.0,51965,"B-13","Alloy 617","Plate",314626
"Cycle 999-1000","CapPass",11980.77,"Qualified",-0.00274,-140.2,51966,"B-13","Alloy 617","Plate",314626
"Cycle 999-1000","CapPass",11980.78,"Qualified",-0.00275,-140.2,51967,"B-13","Alloy 617","Plate",314626
"Cycle 999-1000","CapPass",11980.80,"Qualified",-0.00277,-140.3,51968,"B-13","Alloy 617","Plate",314626
"Cycle 999-1000","CapPass",11980.82,"Qualified",-0.00279,-140.6,51969,"B-13","Alloy 617","Plate",314626
"Cycle 999-1000","CapPass",11980.85,"Qualified",-0.00282,-140.8,51970,"B-13","Alloy 617","Plate",314626
"Cycle 999-1000","CapPass",11980.87,"Qualified",-0.00284,-141.0,51971,"B-13","Alloy 617","Plate",314626
"Cycle 999-1000","CapPass",11980.90,"Qualified",-0.00287,-141.2,51972,"B-13","Alloy 617","Plate",314626
"Cycle 999-1000","CapPass",11980.92,"Qualified",-0.00289,-141.4,51973,"B-13","Alloy 617","Plate",314626
"Cycle 999-1000","CapPass",11980.95,"Qualified",-0.00292,-141.6,51974,"B-13","Alloy 617","Plate",314626
"Cycle 999-1000","CapPass",11980.97,"Qualified",-0.00294,-141.8,51975,"B-13","Alloy 617","Plate",314626
"Cycle 999-1000","CapPass",11981.00,"Qualified",-0.00297,-141.9,51976,"B-13","Alloy 617","Plate",314626
"Cycle 999-1000","CapPass",11981.03,"Qualified",-0.00300,-141.4,51977,"B-13","Alloy 617","Plate",314626
"Cycle 999-1000","CapPass",11981.06,"Qualified",-0.00302,-139.9,51978,"B-13","Alloy 617","Plate",314626
"Cycle 999-1000","CapPass",11981.19,"Qualified",-0.00300,-117.9,51979,"B-13","Alloy 617","Plate",314626
"Cycle 999-1000","CapPass",11981.22,"Qualified",-0.00297,-112.7,51980,"B-13","Alloy 617","Plate",314626
"Cycle 999-1000","CapPass",11981.24,"Qualified",-0.00294,-107.6,51981,"B-13","Alloy 617","Plate",314626
"Cycle 999-1000","CapPass",11981.26,"Qualified",-0.00292,-103.2,51982,"B-13","Alloy 617","Plate",314626
"Cycle 999-1000","CapPass",11981.27,"Qualified",-0.00289,-99.29,51983,"B-13","Alloy 617","Plate",314626
"Cycle 999-1000","CapPass",11981.29,"Qualified",-0.00287,-95.11,51984,"B-13","Alloy 617","Plate",314626
"Cycle 999-1000","CapPass",11981.31,"Qualified",-0.00284,-90.97,51985,"B-13","Alloy 617","Plate",314626
"Cycle 999-1000","CapPass",11981.33,"Qualified",-0.00282,-87.07,51986,"B-13","Alloy 617","Plate",314626
"Cycle 999-1000","CapPass",11981.34,"Qualified",-0.00279,-83.50,51987,"B-13","Alloy 617","Plate",314626
"Cycle 999-1000","CapPass",11981.36,"Qualified",-0.00276,-79.71,51988,"B-13","Alloy 617","Plate",314626
"Cycle 999-1000","CapPass",11981.38,"Qualified",-0.00274,-76.32,51989,"B-13","Alloy 617","Plate",314626
"Cycle 999-1000","CapPass",11981.40,"Qualified",-0.00271,-72.79,51990,"B-13","Alloy 617","Plate",314626
"Cycle 999-1000","CapPass",11981.42,"Qualified",-0.00269,-69.21,51991,"B-13","Alloy 617","Plate",314626
"Cycle 999-1000","CapPass",11981.44,"Qualified",-0.00266,-65.71,51992,"B-13","Alloy 617","Plate",314626
"Cycle 999-1000","CapPass",11981.47,"Qualified",-0.00264,-62.35,51993,"B-13","Alloy 617","Plate",314626
"Cycle 999-1000","CapPass",11981.49,"Qualified",-0.00261,-58.96,51994,"B-13","Alloy 617","Plate",314626
"Cycle 999-1000","CapPass",11981.51,"Qualified",-0.00259,-55.41,51995,"B-13","Alloy 617","Plate",314626
"Cycle 999-1000","CapPass",11981.54,"Qualified",-0.00256,-52.41,51996,"B-13","Alloy 617","Plate",314626
"Cycle 999-1000","CapPass",11981.56,"Qualified",-0.00253,-49.20,51997,"B-13","Alloy 617","Plate",314626
"Cycle 999-1000","CapPass",11981.59,"Qualified",-0.00251,-45.75,51998,"B-13","Alloy 617","Plate",314626
"Cycle 999-1000","CapPass",11981.61,"Qualified",-0.00248,-42.87,51999,"B-13","Alloy 617","Plate",314626
"Cycle 999-1000","CapPass",11981.64,"Qualified",-0.00246,-39.73,52000,"B-13","Alloy 617","Plate",314626
"Cycle 999-1000","CapPass",11981.67,"Qualified",-0.00243,-36.52,52001,"B-13","Alloy 617","Plate",314626
"Cycle 999-1000","CapPass",11981.69,"Qualified",-0.00241,-33.63,52002,"B-13","Alloy 617","Plate",314626
"Cycle 999-1000","CapPass",11981.72,"Qualified",-0.00238,-30.60,52003,"B-13","Alloy 617","Plate",314626
"Cycle 999-1000","CapPass",11981.75,"Qualified",-0.00236,-27.76,52004,"B-13","Alloy 617","Plate",314626
"Cycle 999-1000","CapPass",11981.77,"Qualified",-0.00233,-24.69,52005,"B-13","Alloy 617","Plate",314626
"Cycle 999-1000","CapPass",11981.78,"Qualified",-0.00232,-23.87,52006,"B-13","Alloy 617","Plate",314626
"Cycle 999-1000","CapPass",11981.80,"Qualified",-0.00231,-21.67,52007,"B-13","Alloy 617","Plate",314626
"Cycle 999-1000","CapPass",11981.83,"Qualified",-0.00228,-18.70,52008,"B-13","Alloy 617","Plate",314626
"Cycle 999-1000","CapPass",11981.86,"Qualified",-0.00225,-15.76,52009,"B-13","Alloy 617","Plate",314626
"Cycle 999-1000","CapPass",11981.89,"Qualified",-0.00223,-12.72,52010,"B-13","Alloy 617","Plate",314626
"Cycle 999-1000","CapPass",11981.91,"Qualified",-0.00220,-9.90,52011,"B-13","Alloy 617","Plate",314626
"Cycle 999-1000","CapPass",11981.94,"Qualified",-0.00218,-7.17,52012,"B-13","Alloy 617","Plate",314626
"Cycle 999-1000","CapPass",11981.96,"Qualified",-0.00215,-4.31,52013,"B-13","Alloy 617","Plate",314626
"Cycle 999-1000","CapPass",11981.99,"Qualified",-0.00213,-1.64,52014,"B-13","Alloy 617","Plate",314626
"Cycle 999-1000","CapPass",11982.01,"Qualified",-0.00210,0.99,52015,"B-13","Alloy 617","Plate",314626
"Cycle 999-1000","CapPass",11982.04,"Qualified",-0.00208,3.64,52016,"B-13","Alloy 617","Plate",314626
"Cycle 999-1000","CapPass",11982.07,"Qualified",-0.00205,6.24,52017,"B-13","Alloy 617","Plate",314626
"Cycle 999-1000","CapPass",11982.09,"Qualified",-0.00203,8.74,52018,"B-13","Alloy 617","Plate",314626
"Cycle 999-1000","CapPass",11982.12,"Qualified",-0.00200,11.09,52019,"B-13","Alloy 617","Plate",314626
"Cycle 999-1000","CapPass",11982.14,"Qualified",-0.00197,13.41,52020,"B-13","Alloy 617","Plate",314626
"Cycle 999-1000","CapPass",11982.17,"Qualified",-0.00195,15.75,52021,"B-13","Alloy 617","Plate",314626
"Cycle 999-1000","CapPass",11982.19,"Qualified",-0.00192,18.06,52022,"B-13","Alloy 617","Plate",314626
"Cycle 999-1000","CapPass",11982.22,"Qualified",-0.00190,20.32,52023,"B-13","Alloy 617","Plate",314626
"Cycle 999-1000","CapPass",11982.24,"Qualified",-0.00187,22.71,52024,"B-13","Alloy 617","Plate",314626
"Cycle 999-1000","CapPass",11982.27,"Qualified",-0.00185,24.94,52025,"B-13","Alloy 617","Plate",314626
"Cycle 999-1000","CapPass",11982.30,"Qualified",-0.00182,27.01,52026,"B-13","Alloy 617","Plate",314626
"Cycle 999-1000","CapPass",11982.32,"Qualified",-0.00180,29.30,52027,"B-13","Alloy 617","Plate",314626
"Cycle 999-1000","CapPass",11982.35,"Qualified",-0.00177,31.69,52028,"B-13","Alloy 617","Plate",314626
"Cycle 999-1000","CapPass",11982.38,"Qualified",-0.00174,33.80,52029,"B-13","Alloy 617","Plate",314626
"Cycle 999-1000","CapPass",11982.40,"Qualified",-0.00172,36.01,52030,"B-13","Alloy 617","Plate",314626
"Cycle 999-1000","CapPass",11982.43,"Qualified",-0.00169,38.07,52031,"B-13","Alloy 617","Plate",314626
"Cycle 999-1000","CapPass",11982.46,"Qualified",-0.00167,39.64,52032,"B-13","Alloy 617","Plate",314626
"Cycle 999-1000","CapPass",11982.50,"Qualified",-0.00164,41.22,52033,"B-13","Alloy 617","Plate",314626
"Cycle 999-1000","CapPass",11982.53,"Qualified",-0.00162,42.93,52034,"B-13","Alloy 617","Plate",314626
"Cycle 999-1000","CapPass",11982.57,"Qualified",-0.00159,44.87,52035,"B-13","Alloy 617","Plate",314626
"Cycle 999-1000","CapPass",11982.61,"Qualified",-0.00157,46.56,52036,"B-13","Alloy 617","Plate",314626
"Cycle 999-1000","CapPass",11982.64,"Qualified",-0.00154,48.24,52037,"B-13","Alloy 617","Plate",314626
"Cycle 999-1000","CapPass",11982.68,"Qualified",-0.00152,49.83,52038,"B-13","Alloy 617","Plate",314626
"Cycle 999-1000","CapPass",11982.72,"Qualified",-0.00149,51.78,52039,"B-13","Alloy 617","Plate",314626
"Cycle 999-1000","CapPass",11982.76,"Qualified",-0.00147,54.21,52040,"B-13","Alloy 617","Plate",314626
"Cycle 999-1000","CapPass",11982.78,"Qualified",-0.00145,56.38,52041,"B-13","Alloy 617","Plate",314626
"Cycle 999-1000","CapPass",11982.79,"Qualified",-0.00144,56.97,52042,"B-13","Alloy 617","Plate",314626
"Cycle 999-1000","CapPass",11982.81,"Qualified",-0.00142,59.65,52043,"B-13","Alloy 617","Plate",314626
"Cycle 999-1000","CapPass",11982.83,"Qualified",-0.00139,62.10,52044,"B-13","Alloy 617","Plate",314626
"Cycle 999-1000","CapPass",11982.86,"Qualified",-0.00136,64.48,52045,"B-13","Alloy 617","Plate",314626
"Cycle 999-1000","CapPass",11982.88,"Qualified",-0.00134,66.91,52046,"B-13","Alloy 617","Plate",314626
"Cycle 999-1000","CapPass",11982.90,"Qualified",-0.00131,68.92,52047,"B-13","Alloy 617","Plate",314626
"Cycle 999-1000","CapPass",11982.92,"Qualified",-0.00129,71.38,52048,"B-13","Alloy 617","Plate",314626
"Cycle 999-1000","CapPass",11982.94,"Qualified",-0.00126,73.81,52049,"B-13","Alloy 617","Plate",314626
"Cycle 999-1000","CapPass",11982.96,"Qualified",-0.00124,75.70,52050,"B-13","Alloy 617","Plate",314626
"Cycle 999-1000","CapPass",11982.98,"Qualified",-0.00121,77.91,52051,"B-13","Alloy 617","Plate",314626
"Cycle 999-1000","CapPass",11983.00,"Qualified",-0.00118,79.76,52052,"B-13","Alloy 617","Plate",314626
"Cycle 999-1000","CapPass",11983.02,"Qualified",-0.00116,81.44,52053,"B-13","Alloy 617","Plate",314626
"Cycle 999-1000","CapPass",11983.04,"Qualified",-0.00113,83.27,52054,"B-13","Alloy 617","Plate",314626
"Cycle 999-1000","CapPass",11983.07,"Qualified",-0.00111,84.80,52055,"B-13","Alloy 617","Plate",314626
"Cycle 999-1000","CapPass",11983.09,"Qualified",-0.00108,86.21,52056,"B-13","Alloy 617","Plate",314626
"Cycle 999-1000","CapPass",11983.11,"Qualified",-0.00106,87.67,52057,"B-13","Alloy 617","Plate",314626
"Cycle 999-1000","CapPass",11983.14,"Qualified",-0.00103,88.87,52058,"B-13","Alloy 617","Plate",314626
