Repository: js-molina/fatigue-A617

File: data/950C/Strain rate 0.001/0.60% strain/HTM_A20_Cycles_B13.csv (part 13 of 14)
"Cycle Label","Data State","Elapsed Time Sec","Qual State","Strain","Stress Mpa","Count","Sample","Alloy","Material_Form","Heat"
"Cycle 999-1000","CapPass",11983.16,"Qualified",-0.00100,90.04,52059,"B-13","Alloy 617","Plate",314626
"Cycle 999-1000","CapPass",11983.19,"Qualified",-0.00098,91.15,52060,"B-13","Alloy 617","Plate",314626
"Cycle 999-1000","CapPass",11983.22,"Qualified",-0.00095,92.22,52061,"B-13","Alloy 617","Plate",314626
"Cycle 999-1000","CapPass",11983.25,"Qualified",-0.00093,93.47,52062,"B-13","Alloy 617","Plate",314626
"Cycle 999-1000","CapPass",11983.28,"Qualified",-0.00090,94.50,52063,"B-13","Alloy 617","Plate",314626
"Cycle 999-1000","CapPass",11983.31,"Qualified",-0.00088,95.54,52064,"B-13","Alloy 617","Plate",314626
"Cycle 999-1000","CapPass",11983.33,"Qualified",-0.00085,96.71,52065,"B-13","Alloy 617","Plate",314626
"Cycle 999-1000","CapPass",11983.36,"Qualified",-0.00083,97.84,52066,"B-13","Alloy 617","Plate",314626
"Cycle 999-1000","CapPass",11983.39,"Qualified",-0.00080,98.97,52067,"B-13","Alloy 617","Plate",314626
"Cycle 999-1000","CapPass",11983.42,"Qualified",-0.00078,100.35,52068,"B-13","Alloy 617","Plate",314626
"Cycle 999-1000","CapPass",11983.44,"Qualified",-0.00075,101.52,52069,"B-13","Alloy 617","Plate",314626
"Cycle 999-1000","CapPass",11983.47,"Qualified",-0.00072,102.62,52070,"B-13","Alloy 617","Plate",314626
"Cycle 999-1000","CapPass",11983.49,"Qualified",-0.00070,104.00,52071,"B-13","Alloy 617","Plate",314626
"Cycle 999-1000","CapPass",11983.52,"Qualified",-0.00067,105.08,52072,"B-13","Alloy 617","Plate",314626
"Cycle 999-1000","CapPass",11983.55,"Qualified",-0.00065,106.23,52073,"B-13","Alloy 617","Plate",314626
"Cycle 999-1000","CapPass",11983.57,"Qualified",-0.00062,107.33,52074,"B-13","Alloy 617","Plate",314626
"Cycle 999-1000","CapPass",11983.60,"Qualified",-0.00060,108.52,52075,"B-13","Alloy 617","Plate",314626
"Cycle 999-1000","CapPass",11983.62,"Qualified",-0.00057,109.61,52076,"B-13","Alloy 617","Plate",314626
"Cycle 999-1000","CapPass",11983.65,"Qualified",-0.00055,110.71,52077,"B-13","Alloy 617","Plate",314626
"Cycle 999-1000","CapPass",11983.67,"Qualified",-0.00052,111.87,52078,"B-13","Alloy 617","Plate",314626
"Cycle 999-1000","CapPass",11983.69,"Qualified",-0.00049,113.03,52079,"B-13","Alloy 617","Plate",314626
"Cycle 999-1000","CapPass",11983.72,"Qualified",-0.00047,114.22,52080,"B-13","Alloy 617","Plate",314626
"Cycle 999-1000","CapPass",11983.74,"Qualified",-0.00044,115.64,52081,"B-13","Alloy 617","Plate",314626
"Cycle 999-1000","CapPass",11983.76,"Qualified",-0.00042,116.73,52082,"B-13","Alloy 617","Plate",314626
"Cycle 999-1000","CapPass",11983.78,"Qualified",-0.00040,118.02,52083,"B-13","Alloy 617","Plate",314626
"Cycle 999-1000","CapPass",11983.78,"Qualified",-0.00039,118.25,52084,"B-13","Alloy 617","Plate",314626
"Cycle 999-1000","CapPass",11983.80,"Qualified",-0.00037,119.49,52085,"B-13","Alloy 617","Plate",314626
"Cycle 999-1000","CapPass",11983.82,"Qualified",-0.00034,120.83,52086,"B-13","Alloy 617","Plate",314626
"Cycle 999-1000","CapPass",11983.84,"Qualified",-0.00031,122.23,52087,"B-13","Alloy 617","Plate",314626
"Cycle 999-1000","CapPass",11983.86,"Qualified",-0.00029,123.41,52088,"B-13","Alloy 617","Plate",314626
"Cycle 999-1000","CapPass",11983.88,"Qualified",-0.00026,124.58,52089,"B-13","Alloy 617","Plate",314626
"Cycle 999-1000","CapPass",11983.90,"Qualified",-0.00024,125.79,52090,"B-13","Alloy 617","Plate",314626
"Cycle 999-1000","CapPass",11983.91,"Qualified",-0.00021,126.92,52091,"B-13","Alloy 617","Plate",314626
"Cycle 999-1000","CapPass",11983.93,"Qualified",-0.00019,127.85,52092,"B-13","Alloy 617","Plate",314626
"Cycle 999-1000","CapPass",11983.95,"Qualified",-0.00016,128.86,52093,"B-13","Alloy 617","Plate",314626
"Cycle 999-1000","CapPass",11983.97,"Qualified",-0.00013,129.74,52094,"B-13","Alloy 617","Plate",314626
"Cycle 999-1000","CapPass",11983.99,"Qualified",-0.00011,130.63,52095,"B-13","Alloy 617","Plate",314626
"Cycle 999-1000","CapPass",11984.00,"Qualified",-0.00008,131.26,52096,"B-13","Alloy 617","Plate",314626
"Cycle 999-1000","CapPass",11984.02,"Qualified",-0.00006,131.95,52097,"B-13","Alloy 617","Plate",314626
"Cycle 999-1000","CapPass",11984.04,"Qualified",-0.00003,132.42,52098,"B-13","Alloy 617","Plate",314626
"Cycle 999-1000","CapPass",11984.06,"Qualified",-0.00001,132.91,52099,"B-13","Alloy 617","Plate",314626
"Cycle 999-1000","CapPass",11984.08,"Qualified",0.00002,133.35,52100,"B-13","Alloy 617","Plate",314626
"Cycle 999-1000","CapPass",11984.10,"Qualified",0.00004,133.65,52101,"B-13","Alloy 617","Plate",314626
"Cycle 999-1000","CapPass",11984.12,"Qualified",0.00007,133.77,52102,"B-13","Alloy 617","Plate",314626
"Cycle 999-1000","CapPass",11984.14,"Qualified",0.00010,133.90,52103,"B-13","Alloy 617","Plate",314626
"Cycle 999-1000","CapPass",11984.16,"Qualified",0.00012,133.95,52104,"B-13","Alloy 617","Plate",314626
"Cycle 999-1000","CapPass",11984.18,"Qualified",0.00015,133.82,52105,"B-13","Alloy 617","Plate",314626
"Cycle 999-1000","CapPass",11984.21,"Qualified",0.00017,133.77,52106,"B-13","Alloy 617","Plate",314626
"Cycle 999-1000","CapPass",11984.23,"Qualified",0.00020,133.48,52107,"B-13","Alloy 617","Plate",314626
"Cycle 999-1000","CapPass",11984.26,"Qualified",0.00022,133.40,52108,"B-13","Alloy 617","Plate",314626
"Cycle 999-1000","CapPass",11984.28,"Qualified",0.00025,133.12,52109,"B-13","Alloy 617","Plate",314626
"Cycle 999-1000","CapPass",11984.31,"Qualified",0.00027,132.99,52110,"B-13","Alloy 617","Plate",314626
"Cycle 999-1000","CapPass",11984.33,"Qualified",0.00030,132.77,52111,"B-13","Alloy 617","Plate",314626
"Cycle 999-1000","CapPass",11984.36,"Qualified",0.00032,132.71,52112,"B-13","Alloy 617","Plate",314626
"Cycle 999-1000","CapPass",11984.39,"Qualified",0.00035,132.55,52113,"B-13","Alloy 617","Plate",314626
"Cycle 999-1000","CapPass",11984.42,"Qualified",0.00038,132.55,52114,"B-13","Alloy 617","Plate",314626
"Cycle 999-1000","CapPass",11984.44,"Qualified",0.00040,132.70,52115,"B-13","Alloy 617","Plate",314626
"Cycle 999-1000","CapPass",11984.47,"Qualified",0.00043,132.68,52116,"B-13","Alloy 617","Plate",314626
"Cycle 999-1000","CapPass",11984.49,"Qualified",0.00045,132.94,52117,"B-13","Alloy 617","Plate",314626
"Cycle 999-1000","CapPass",11984.52,"Qualified",0.00048,132.83,52118,"B-13","Alloy 617","Plate",314626
"Cycle 999-1000","CapPass",11984.54,"Qualified",0.00050,132.94,52119,"B-13","Alloy 617","Plate",314626
"Cycle 999-1000","CapPass",11984.57,"Qualified",0.00053,133.10,52120,"B-13","Alloy 617","Plate",314626
"Cycle 999-1000","CapPass",11984.59,"Qualified",0.00055,133.34,52121,"B-13","Alloy 617","Plate",314626
"Cycle 999-1000","CapPass",11984.62,"Qualified",0.00058,133.42,52122,"B-13","Alloy 617","Plate",314626
"Cycle 999-1000","CapPass",11984.64,"Qualified",0.00060,133.79,52123,"B-13","Alloy 617","Plate",314626
"Cycle 999-1000","CapPass",11984.67,"Qualified",0.00063,133.84,52124,"B-13","Alloy 617","Plate",314626
"Cycle 999-1000","CapPass",11984.69,"Qualified",0.00066,134.03,52125,"B-13","Alloy 617","Plate",314626
"Cycle 999-1000","CapPass",11984.72,"Qualified",0.00068,134.05,52126,"B-13","Alloy 617","Plate",314626
"Cycle 999-1000","CapPass",11984.74,"Qualified",0.00071,134.23,52127,"B-13","Alloy 617","Plate",314626
"Cycle 999-1000","CapPass",11984.77,"Qualified",0.00073,134.31,52128,"B-13","Alloy 617","Plate",314626
"Cycle 999-1000","CapPass",11984.78,"Qualified",0.00074,134.44,52129,"B-13","Alloy 617","Plate",314626
"Cycle 999-1000","CapPass",11984.80,"Qualified",0.00076,134.51,52130,"B-13","Alloy 617","Plate",314626
"Cycle 999-1000","CapPass",11984.82,"Qualified",0.00078,134.55,52131,"B-13","Alloy 617","Plate",314626
"Cycle 999-1000","CapPass",11984.85,"Qualified",0.00081,134.78,52132,"B-13","Alloy 617","Plate",314626
"Cycle 999-1000","CapPass",11984.87,"Qualified",0.00083,134.94,52133,"B-13","Alloy 617","Plate",314626
"Cycle 999-1000","CapPass",11984.90,"Qualified",0.00086,135.13,52134,"B-13","Alloy 617","Plate",314626
"Cycle 999-1000","CapPass",11984.92,"Qualified",0.00089,135.39,52135,"B-13","Alloy 617","Plate",314626
"Cycle 999-1000","CapPass",11984.95,"Qualified",0.00091,135.53,52136,"B-13","Alloy 617","Plate",314626
"Cycle 999-1000","CapPass",11984.98,"Qualified",0.00094,135.71,52137,"B-13","Alloy 617","Plate",314626
"Cycle 999-1000","CapPass",11985.00,"Qualified",0.00096,135.86,52138,"B-13","Alloy 617","Plate",314626
"Cycle 999-1000","CapPass",11985.03,"Qualified",0.00099,136.07,52139,"B-13","Alloy 617","Plate",314626
"Cycle 999-1000","CapPass",11985.05,"Qualified",0.00101,136.37,52140,"B-13","Alloy 617","Plate",314626
"Cycle 999-1000","CapPass",11985.08,"Qualified",0.00104,136.62,52141,"B-13","Alloy 617","Plate",314626
"Cycle 999-1000","CapPass",11985.10,"Qualified",0.00106,136.72,52142,"B-13","Alloy 617","Plate",314626
"Cycle 999-1000","CapPass",11985.12,"Qualified",0.00109,136.89,52143,"B-13","Alloy 617","Plate",314626
"Cycle 999-1000","CapPass",11985.15,"Qualified",0.00112,137.06,52144,"B-13","Alloy 617","Plate",314626
"Cycle 999-1000","CapPass",11985.17,"Qualified",0.00114,137.30,52145,"B-13","Alloy 617","Plate",314626
"Cycle 999-1000","CapPass",11985.20,"Qualified",0.00117,137.24,52146,"B-13","Alloy 617","Plate",314626
"Cycle 999-1000","CapPass",11985.23,"Qualified",0.00119,137.37,52147,"B-13","Alloy 617","Plate",314626
"Cycle 999-1000","CapPass",11985.25,"Qualified",0.00122,137.60,52148,"B-13","Alloy 617","Plate",314626
"Cycle 999-1000","CapPass",11985.28,"Qualified",0.00124,137.70,52149,"B-13","Alloy 617","Plate",314626
"Cycle 999-1000","CapPass",11985.31,"Qualified",0.00127,137.80,52150,"B-13","Alloy 617","Plate",314626
"Cycle 999-1000","CapPass",11985.33,"Qualified",0.00129,138.01,52151,"B-13","Alloy 617","Plate",314626
"Cycle 999-1000","CapPass",11985.36,"Qualified",0.00132,138.17,52152,"B-13","Alloy 617","Plate",314626
"Cycle 999-1000","CapPass",11985.38,"Qualified",0.00134,138.36,52153,"B-13","Alloy 617","Plate",314626
"Cycle 999-1000","CapPass",11985.41,"Qualified",0.00137,138.50,52154,"B-13","Alloy 617","Plate",314626
"Cycle 999-1000","CapPass",11985.43,"Qualified",0.00140,138.68,52155,"B-13","Alloy 617","Plate",314626
"Cycle 999-1000","CapPass",11985.46,"Qualified",0.00142,138.95,52156,"B-13","Alloy 617","Plate",314626
"Cycle 999-1000","CapPass",11985.48,"Qualified",0.00145,139.04,52157,"B-13","Alloy 617","Plate",314626
"Cycle 999-1000","CapPass",11985.51,"Qualified",0.00147,139.23,52158,"B-13","Alloy 617","Plate",314626
"Cycle 999-1000","CapPass",11985.53,"Qualified",0.00150,139.28,52159,"B-13","Alloy 617","Plate",314626
"Cycle 999-1000","CapPass",11985.56,"Qualified",0.00152,139.60,52160,"B-13","Alloy 617","Plate",314626
"Cycle 999-1000","CapPass",11985.58,"Qualified",0.00155,139.69,52161,"B-13","Alloy 617","Plate",314626
"Cycle 999-1000","CapPass",11985.61,"Qualified",0.00157,139.74,52162,"B-13","Alloy 617","Plate",314626
"Cycle 999-1000","CapPass",11985.64,"Qualified",0.00160,139.95,52163,"B-13","Alloy 617","Plate",314626
"Cycle 999-1000","CapPass",11985.66,"Qualified",0.00163,140.01,52164,"B-13","Alloy 617","Plate",314626
"Cycle 999-1000","CapPass",11985.68,"Qualified",0.00165,140.20,52165,"B-13","Alloy 617","Plate",314626
"Cycle 999-1000","CapPass",11985.71,"Qualified",0.00168,140.40,52166,"B-13","Alloy 617","Plate",314626
"Cycle 999-1000","CapPass",11985.73,"Qualified",0.00170,140.35,52167,"B-13","Alloy 617","Plate",314626
"Cycle 999-1000","CapPass",11985.76,"Qualified",0.00173,140.40,52168,"B-13","Alloy 617","Plate",314626
"Cycle 999-1000","CapPass",11985.78,"Qualified",0.00175,140.56,52169,"B-13","Alloy 617","Plate",314626
"Cycle 999-1000","CapPass",11985.78,"Qualified",0.00175,140.49,52170,"B-13","Alloy 617","Plate",314626
"Cycle 999-1000","CapPass",11985.81,"Qualified",0.00178,140.56,52171,"B-13","Alloy 617","Plate",314626
"Cycle 999-1000","CapPass",11985.83,"Qualified",0.00180,140.57,52172,"B-13","Alloy 617","Plate",314626
"Cycle 999-1000","CapPass",11985.86,"Qualified",0.00183,140.56,52173,"B-13","Alloy 617","Plate",314626
"Cycle 999-1000","CapPass",11985.88,"Qualified",0.00185,140.55,52174,"B-13","Alloy 617","Plate",314626
"Cycle 999-1000","CapPass",11985.90,"Qualified",0.00188,140.63,52175,"B-13","Alloy 617","Plate",314626
"Cycle 999-1000","CapPass",11985.93,"Qualified",0.00190,140.59,52176,"B-13","Alloy 617","Plate",314626
"Cycle 999-1000","CapPass",11985.96,"Qualified",0.00193,140.54,52177,"B-13","Alloy 617","Plate",314626
"Cycle 999-1000","CapPass",11985.98,"Qualified",0.00196,140.47,52178,"B-13","Alloy 617","Plate",314626
"Cycle 999-1000","CapPass",11986.01,"Qualified",0.00198,140.46,52179,"B-13","Alloy 617","Plate",314626
"Cycle 999-1000","CapPass",11986.03,"Qualified",0.00201,140.47,52180,"B-13","Alloy 617","Plate",314626
"Cycle 999-1000","CapPass",11986.06,"Qualified",0.00203,140.60,52181,"B-13","Alloy 617","Plate",314626
"Cycle 999-1000","CapPass",11986.08,"Qualified",0.00206,140.46,52182,"B-13","Alloy 617","Plate",314626
"Cycle 999-1000","CapPass",11986.11,"Qualified",0.00208,140.55,52183,"B-13","Alloy 617","Plate",314626
"Cycle 999-1000","CapPass",11986.14,"Qualified",0.00211,140.54,52184,"B-13","Alloy 617","Plate",314626
"Cycle 999-1000","CapPass",11986.16,"Qualified",0.00213,140.51,52185,"B-13","Alloy 617","Plate",314626
"Cycle 999-1000","CapPass",11986.19,"Qualified",0.00216,140.58,52186,"B-13","Alloy 617","Plate",314626
"Cycle 999-1000","CapPass",11986.22,"Qualified",0.00219,140.56,52187,"B-13","Alloy 617","Plate",314626
"Cycle 999-1000","CapPass",11986.24,"Qualified",0.00221,140.71,52188,"B-13","Alloy 617","Plate",314626
"Cycle 999-1000","CapPass",11986.26,"Qualified",0.00224,140.72,52189,"B-13","Alloy 617","Plate",314626
"Cycle 999-1000","CapPass",11986.29,"Qualified",0.00226,140.77,52190,"B-13","Alloy 617","Plate",314626
"Cycle 999-1000","CapPass",11986.32,"Qualified",0.00229,140.82,52191,"B-13","Alloy 617","Plate",314626
"Cycle 999-1000","CapPass",11986.34,"Qualified",0.00231,141.01,52192,"B-13","Alloy 617","Plate",314626
"Cycle 999-1000","CapPass",11986.37,"Qualified",0.00234,140.95,52193,"B-13","Alloy 617","Plate",314626
"Cycle 999-1000","CapPass",11986.39,"Qualified",0.00236,141.20,52194,"B-13","Alloy 617","Plate",314626
"Cycle 999-1000","CapPass",11986.42,"Qualified",0.00239,141.10,52195,"B-13","Alloy 617","Plate",314626
"Cycle 999-1000","CapPass",11986.44,"Qualified",0.00242,141.31,52196,"B-13","Alloy 617","Plate",314626
"Cycle 999-1000","CapPass",11986.47,"Qualified",0.00244,141.38,52197,"B-13","Alloy 617","Plate",314626
"Cycle 999-1000","CapPass",11986.49,"Qualified",0.00247,141.39,52198,"B-13","Alloy 617","Plate",314626
"Cycle 999-1000","CapPass",11986.52,"Qualified",0.00249,141.48,52199,"B-13","Alloy 617","Plate",314626
"Cycle 999-1000","CapPass",11986.55,"Qualified",0.00252,141.51,52200,"B-13","Alloy 617","Plate",314626
"Cycle 999-1000","CapPass",11986.57,"Qualified",0.00254,141.72,52201,"B-13","Alloy 617","Plate",314626
"Cycle 999-1000","CapPass",11986.60,"Qualified",0.00257,141.75,52202,"B-13","Alloy 617","Plate",314626
"Cycle 999-1000","CapPass",11986.62,"Qualified",0.00259,141.94,52203,"B-13","Alloy 617","Plate",314626
"Cycle 999-1000","CapPass",11986.65,"Qualified",0.00262,142.07,52204,"B-13","Alloy 617","Plate",314626
"Cycle 999-1000","CapPass",11986.67,"Qualified",0.00264,142.29,52205,"B-13","Alloy 617","Plate",314626
"Cycle 999-1000","CapPass",11986.70,"Qualified",0.00267,142.31,52206,"B-13","Alloy 617","Plate",314626
"Cycle 999-1000","CapPass",11986.73,"Qualified",0.00270,142.42,52207,"B-13","Alloy 617","Plate",314626
"Cycle 999-1000","CapPass",11986.75,"Qualified",0.00272,142.50,52208,"B-13","Alloy 617","Plate",314626
"Cycle 999-1000","CapPass",11986.77,"Qualified",0.00275,142.66,52209,"B-13","Alloy 617","Plate",314626
"Cycle 999-1000","CapPass",11986.78,"Qualified",0.00276,142.69,52210,"B-13","Alloy 617","Plate",314626
"Cycle 999-1000","CapPass",11986.80,"Qualified",0.00277,142.60,52211,"B-13","Alloy 617","Plate",314626
"Cycle 999-1000","CapPass",11986.82,"Qualified",0.00280,142.68,52212,"B-13","Alloy 617","Plate",314626
"Cycle 999-1000","CapPass",11986.84,"Qualified",0.00282,142.81,52213,"B-13","Alloy 617","Plate",314626
"Cycle 999-1000","CapPass",11986.87,"Qualified",0.00285,142.76,52214,"B-13","Alloy 617","Plate",314626
"Cycle 999-1000","CapPass",11986.89,"Qualified",0.00287,142.69,52215,"B-13","Alloy 617","Plate",314626
"Cycle 999-1000","CapPass",11986.92,"Qualified",0.00290,142.63,52216,"B-13","Alloy 617","Plate",314626
"Cycle 999-1000","CapPass",11986.94,"Qualified",0.00293,142.59,52217,"B-13","Alloy 617","Plate",314626
"93% Nf: Cycle 1599-1600","CapPass",19180.18,"Qualified",0.00294,108.53,54642,"B-13","Alloy 617","Plate",314626
"93% Nf: Cycle 1599-1600","CapPass",19180.21,"Qualified",0.00297,108.86,54643,"B-13","Alloy 617","Plate",314626
"93% Nf: Cycle 1599-1600","CapPass",19180.23,"Qualified",0.00300,108.68,54644,"B-13","Alloy 617","Plate",314626
"93% Nf: Cycle 1599-1600","CapPass",19180.26,"Qualified",0.00302,107.66,54645,"B-13","Alloy 617","Plate",314626
"93% Nf: Cycle 1599-1600","CapPass",19180.37,"Qualified",0.00300,95.58,54646,"B-13","Alloy 617","Plate",314626
"93% Nf: Cycle 1599-1600","CapPass",19180.39,"Qualified",0.00297,92.29,54647,"B-13","Alloy 617","Plate",314626
"93% Nf: Cycle 1599-1600","CapPass",19180.40,"Qualified",0.00295,89.39,54648,"B-13","Alloy 617","Plate",314626
"93% Nf: Cycle 1599-1600","CapPass",19180.42,"Qualified",0.00292,86.45,54649,"B-13","Alloy 617","Plate",314626
"93% Nf: Cycle 1599-1600","CapPass",19180.43,"Qualified",0.00289,84.04,54650,"B-13","Alloy 617","Plate",314626
"93% Nf: Cycle 1599-1600","CapPass",19180.45,"Qualified",0.00287,81.54,54651,"B-13","Alloy 617","Plate",314626
"93% Nf: Cycle 1599-1600","CapPass",19180.46,"Qualified",0.00284,79.09,54652,"B-13","Alloy 617","Plate",314626
"93% Nf: Cycle 1599-1600","CapPass",19180.48,"Qualified",0.00282,76.82,54653,"B-13","Alloy 617","Plate",314626
"93% Nf: Cycle 1599-1600","CapPass",19180.49,"Qualified",0.00279,74.56,54654,"B-13","Alloy 617","Plate",314626
"93% Nf: Cycle 1599-1600","CapPass",19180.51,"Qualified",0.00277,72.61,54655,"B-13","Alloy 617","Plate",314626
"93% Nf: Cycle 1599-1600","CapPass",19180.52,"Qualified",0.00274,70.67,54656,"B-13","Alloy 617","Plate",314626
"93% Nf: Cycle 1599-1600","CapPass",19180.54,"Qualified",0.00271,68.58,54657,"B-13","Alloy 617","Plate",314626
"93% Nf: Cycle 1599-1600","CapPass",19180.56,"Qualified",0.00269,66.58,54658,"B-13","Alloy 617","Plate",314626
"93% Nf: Cycle 1599-1600","CapPass",19180.58,"Qualified",0.00266,64.53,54659,"B-13","Alloy 617","Plate",314626
"93% Nf: Cycle 1599-1600","CapPass",19180.60,"Qualified",0.00264,62.64,54660,"B-13","Alloy 617","Plate",314626
"93% Nf: Cycle 1599-1600","CapPass",19180.63,"Qualified",0.00261,60.82,54661,"B-13","Alloy 617","Plate",314626
"93% Nf: Cycle 1599-1600","CapPass",19180.66,"Qualified",0.00259,58.88,54662,"B-13","Alloy 617","Plate",314626
"93% Nf: Cycle 1599-1600","CapPass",19180.69,"Qualified",0.00256,56.97,54663,"B-13","Alloy 617","Plate",314626
"93% Nf: Cycle 1599-1600","CapPass",19180.72,"Qualified",0.00253,54.89,54664,"B-13","Alloy 617","Plate",314626
"93% Nf: Cycle 1599-1600","CapPass",19180.75,"Qualified",0.00251,52.78,54665,"B-13","Alloy 617","Plate",314626
"93% Nf: Cycle 1599-1600","CapPass",19180.78,"Qualified",0.00248,50.73,54666,"B-13","Alloy 617","Plate",314626
"93% Nf: Cycle 1599-1600","CapPass",19180.78,"Qualified",0.00248,50.78,54667,"B-13","Alloy 617","Plate",314626
"93% Nf: Cycle 1599-1600","CapPass",19180.81,"Qualified",0.00246,48.83,54668,"B-13","Alloy 617","Plate",314626
"93% Nf: Cycle 1599-1600","CapPass",19180.84,"Qualified",0.00243,46.80,54669,"B-13","Alloy 617","Plate",314626
"93% Nf: Cycle 1599-1600","CapPass",19180.86,"Qualified",0.00241,44.93,54670,"B-13","Alloy 617","Plate",314626
"93% Nf: Cycle 1599-1600","CapPass",19180.89,"Qualified",0.00238,42.88,54671,"B-13","Alloy 617","Plate",314626
"93% Nf: Cycle 1599-1600","CapPass",19180.91,"Qualified",0.00236,41.09,54672,"B-13","Alloy 617","Plate",314626
"93% Nf: Cycle 1599-1600","CapPass",19180.94,"Qualified",0.00233,39.16,54673,"B-13","Alloy 617","Plate",314626
"93% Nf: Cycle 1599-1600","CapPass",19180.97,"Qualified",0.00231,37.34,54674,"B-13","Alloy 617","Plate",314626
"93% Nf: Cycle 1599-1600","CapPass",19180.99,"Qualified",0.00228,35.31,54675,"B-13","Alloy 617","Plate",314626
"93% Nf: Cycle 1599-1600","CapPass",19181.02,"Qualified",0.00226,33.52,54676,"B-13","Alloy 617","Plate",314626
"93% Nf: Cycle 1599-1600","CapPass",19181.04,"Qualified",0.00223,31.66,54677,"B-13","Alloy 617","Plate",314626
"93% Nf: Cycle 1599-1600","CapPass",19181.07,"Qualified",0.00220,29.95,54678,"B-13","Alloy 617","Plate",314626
"93% Nf: Cycle 1599-1600","CapPass",19181.09,"Qualified",0.00218,28.18,54679,"B-13","Alloy 617","Plate",314626
"93% Nf: Cycle 1599-1600","CapPass",19181.12,"Qualified",0.00215,26.51,54680,"B-13","Alloy 617","Plate",314626
"93% Nf: Cycle 1599-1600","CapPass",19181.14,"Qualified",0.00213,24.92,54681,"B-13","Alloy 617","Plate",314626
"93% Nf: Cycle 1599-1600","CapPass",19181.17,"Qualified",0.00210,23.17,54682,"B-13","Alloy 617","Plate",314626
"93% Nf: Cycle 1599-1600","CapPass",19181.20,"Qualified",0.00208,21.57,54683,"B-13","Alloy 617","Plate",314626
"93% Nf: Cycle 1599-1600","CapPass",19181.22,"Qualified",0.00205,19.79,54684,"B-13","Alloy 617","Plate",314626
"93% Nf: Cycle 1599-1600","CapPass",19181.25,"Qualified",0.00203,18.00,54685,"B-13","Alloy 617","Plate",314626
"93% Nf: Cycle 1599-1600","CapPass",19181.28,"Qualified",0.00200,16.31,54686,"B-13","Alloy 617","Plate",314626
"93% Nf: Cycle 1599-1600","CapPass",19181.30,"Qualified",0.00198,14.86,54687,"B-13","Alloy 617","Plate",314626
"93% Nf: Cycle 1599-1600","CapPass",19181.33,"Qualified",0.00195,13.26,54688,"B-13","Alloy 617","Plate",314626
"93% Nf: Cycle 1599-1600","CapPass",19181.35,"Qualified",0.00192,11.68,54689,"B-13","Alloy 617","Plate",314626
"93% Nf: Cycle 1599-1600","CapPass",19181.38,"Qualified",0.00190,10.14,54690,"B-13","Alloy 617","Plate",314626
"93% Nf: Cycle 1599-1600","CapPass",19181.41,"Qualified",0.00187,8.24,54691,"B-13","Alloy 617","Plate",314626
"93% Nf: Cycle 1599-1600","CapPass",19181.44,"Qualified",0.00185,6.77,54692,"B-13","Alloy 617","Plate",314626
"93% Nf: Cycle 1599-1600","CapPass",19181.46,"Qualified",0.00182,5.28,54693,"B-13","Alloy 617","Plate",314626
"93% Nf: Cycle 1599-1600","CapPass",19181.49,"Qualified",0.00180,3.65,54694,"B-13","Alloy 617","Plate",314626
"93% Nf: Cycle 1599-1600","CapPass",19181.51,"Qualified",0.00177,2.23,54695,"B-13","Alloy 617","Plate",314626
"93% Nf: Cycle 1599-1600","CapPass",19181.54,"Qualified",0.00175,0.57,54696,"B-13","Alloy 617","Plate",314626
"93% Nf: Cycle 1599-1600","CapPass",19181.57,"Qualified",0.00172,-1.19,54697,"B-13","Alloy 617","Plate",314626
"93% Nf: Cycle 1599-1600","CapPass",19181.60,"Qualified",0.00170,-2.60,54698,"B-13","Alloy 617","Plate",314626
"93% Nf: Cycle 1599-1600","CapPass",19181.62,"Qualified",0.00167,-4.01,54699,"B-13","Alloy 617","Plate",314626
"93% Nf: Cycle 1599-1600","CapPass",19181.65,"Qualified",0.00165,-5.47,54700,"B-13","Alloy 617","Plate",314626
"93% Nf: Cycle 1599-1600","CapPass",19181.67,"Qualified",0.00162,-6.79,54701,"B-13","Alloy 617","Plate",314626
"93% Nf: Cycle 1599-1600","CapPass",19181.71,"Qualified",0.00159,-8.08,54702,"B-13","Alloy 617","Plate",314626
"93% Nf: Cycle 1599-1600","CapPass",19181.74,"Qualified",0.00157,-9.13,54703,"B-13","Alloy 617","Plate",314626
"93% Nf: Cycle 1599-1600","CapPass",19181.78,"Qualified",0.00154,-10.31,54704,"B-13","Alloy 617","Plate",314626
"93% Nf: Cycle 1599-1600","CapPass",19181.78,"Qualified",0.00154,-10.22,54705,"B-13","Alloy 617","Plate",314626
"93% Nf: Cycle 1599-1600","CapPass",19181.82,"Qualified",0.00152,-11.45,54706,"B-13","Alloy 617","Plate",314626
"93% Nf: Cycle 1599-1600","CapPass",19181.86,"Qualified",0.00149,-12.80,54707,"B-13","Alloy 617","Plate",314626
"93% Nf: Cycle 1599-1600","CapPass",19181.90,"Qualified",0.00147,-13.85,54708,"B-13","Alloy 617","Plate",314626
"93% Nf: Cycle 1599-1600","CapPass",19181.94,"Qualified",0.00144,-15.40,54709,"B-13","Alloy 617","Plate",314626
"93% Nf: Cycle 1599-1600","CapPass",19181.98,"Qualified",0.00142,-17.00,54710,"B-13","Alloy 617","Plate",314626
"93% Nf: Cycle 1599-1600","CapPass",19182.01,"Qualified",0.00139,-18.37,54711,"B-13","Alloy 617","Plate",314626
"93% Nf: Cycle 1599-1600","CapPass",19182.03,"Qualified",0.00137,-20.13,54712,"B-13","Alloy 617","Plate",314626
"93% Nf: Cycle 1599-1600","CapPass",19182.06,"Qualified",0.00134,-21.83,54713,"B-13","Alloy 617","Plate",314626
"93% Nf: Cycle 1599-1600","CapPass",19182.08,"Qualified",0.00132,-23.38,54714,"B-13","Alloy 617","Plate",314626
"93% Nf: Cycle 1599-1600","CapPass",19182.10,"Qualified",0.00129,-24.98,54715,"B-13","Alloy 617","Plate",314626
"93% Nf: Cycle 1599-1600","CapPass",19182.12,"Qualified",0.00126,-26.88,54716,"B-13","Alloy 617","Plate",314626
"93% Nf: Cycle 1599-1600","CapPass",19182.14,"Qualified",0.00124,-28.44,54717,"B-13","Alloy 617","Plate",314626
"93% Nf: Cycle 1599-1600","CapPass",19182.15,"Qualified",0.00121,-29.87,54718,"B-13","Alloy 617","Plate",314626
"93% Nf: Cycle 1599-1600","CapPass",19182.17,"Qualified",0.00119,-31.22,54719,"B-13","Alloy 617","Plate",314626
"93% Nf: Cycle 1599-1600","CapPass",19182.19,"Qualified",0.00116,-32.44,54720,"B-13","Alloy 617","Plate",314626
"93% Nf: Cycle 1599-1600","CapPass",19182.20,"Qualified",0.00113,-33.87,54721,"B-13","Alloy 617","Plate",314626
"93% Nf: Cycle 1599-1600","CapPass",19182.22,"Qualified",0.00111,-35.05,54722,"B-13","Alloy 617","Plate",314626
"93% Nf: Cycle 1599-1600","CapPass",19182.24,"Qualified",0.00108,-36.15,54723,"B-13","Alloy 617","Plate",314626
"93% Nf: Cycle 1599-1600","CapPass",19182.26,"Qualified",0.00106,-37.12,54724,"B-13","Alloy 617","Plate",314626
"93% Nf: Cycle 1599-1600","CapPass",19182.28,"Qualified",0.00103,-37.91,54725,"B-13","Alloy 617","Plate",314626
"93% Nf: Cycle 1599-1600","CapPass",19182.31,"Qualified",0.00101,-38.76,54726,"B-13","Alloy 617","Plate",314626
"93% Nf: Cycle 1599-1600","CapPass",19182.34,"Qualified",0.00098,-39.54,54727,"B-13","Alloy 617","Plate",314626
"93% Nf: Cycle 1599-1600","CapPass",19182.37,"Qualified",0.00096,-40.05,54728,"B-13","Alloy 617","Plate",314626
"93% Nf: Cycle 1599-1600","CapPass",19182.40,"Qualified",0.00093,-40.81,54729,"B-13","Alloy 617","Plate",314626
"93% Nf: Cycle 1599-1600","CapPass",19182.43,"Qualified",0.00091,-41.62,54730,"B-13","Alloy 617","Plate",314626
"93% Nf: Cycle 1599-1600","CapPass",19182.47,"Qualified",0.00088,-42.39,54731,"B-13","Alloy 617","Plate",314626
"93% Nf: Cycle 1599-1600","CapPass",19182.50,"Qualified",0.00085,-43.51,54732,"B-13","Alloy 617","Plate",314626
"93% Nf: Cycle 1599-1600","CapPass",19182.53,"Qualified",0.00083,-44.48,54733,"B-13","Alloy 617","Plate",314626
"93% Nf: Cycle 1599-1600","CapPass",19182.56,"Qualified",0.00080,-45.61,54734,"B-13","Alloy 617","Plate",314626
"93% Nf: Cycle 1599-1600","CapPass",19182.58,"Qualified",0.00078,-46.64,54735,"B-13","Alloy 617","Plate",314626
"93% Nf: Cycle 1599-1600","CapPass",19182.61,"Qualified",0.00075,-47.76,54736,"B-13","Alloy 617","Plate",314626
"93% Nf: Cycle 1599-1600","CapPass",19182.64,"Qualified",0.00073,-48.78,54737,"B-13","Alloy 617","Plate",314626
"93% Nf: Cycle 1599-1600","CapPass",19182.66,"Qualified",0.00070,-49.84,54738,"B-13","Alloy 617","Plate",314626
"93% Nf: Cycle 1599-1600","CapPass",19182.69,"Qualified",0.00068,-50.88,54739,"B-13","Alloy 617","Plate",314626
"93% Nf: Cycle 1599-1600","CapPass",19182.71,"Qualified",0.00065,-51.86,54740,"B-13","Alloy 617","Plate",314626
"93% Nf: Cycle 1599-1600","CapPass",19182.74,"Qualified",0.00063,-52.58,54741,"B-13","Alloy 617","Plate",314626
"93% Nf: Cycle 1599-1600","CapPass",19182.76,"Qualified",0.00060,-53.45,54742,"B-13","Alloy 617","Plate",314626
"93% Nf: Cycle 1599-1600","CapPass",19182.78,"Qualified",0.00058,-54.22,54743,"B-13","Alloy 617","Plate",314626
"93% Nf: Cycle 1599-1600","CapPass",19182.78,"Qualified",0.00058,-54.12,54744,"B-13","Alloy 617","Plate",314626
"93% Nf: Cycle 1599-1600","CapPass",19182.82,"Qualified",0.00055,-55.29,54745,"B-13","Alloy 617","Plate",314626
"93% Nf: Cycle 1599-1600","CapPass",19182.83,"Qualified",0.00053,-55.99,54746,"B-13","Alloy 617","Plate",314626
"93% Nf: Cycle 1599-1600","CapPass",19182.86,"Qualified",0.00050,-56.86,54747,"B-13","Alloy 617","Plate",314626
"93% Nf: Cycle 1599-1600","CapPass",19182.89,"Qualified",0.00047,-57.52,54748,"B-13","Alloy 617","Plate",314626
"93% Nf: Cycle 1599-1600","CapPass",19182.91,"Qualified",0.00045,-58.24,54749,"B-13","Alloy 617","Plate",314626
"93% Nf: Cycle 1599-1600","CapPass",19182.94,"Qualified",0.00042,-59.23,54750,"B-13","Alloy 617","Plate",314626
"93% Nf: Cycle 1599-1600","CapPass",19182.96,"Qualified",0.00040,-60.00,54751,"B-13","Alloy 617","Plate",314626
"93% Nf: Cycle 1599-1600","CapPass",19182.98,"Qualified",0.00037,-60.80,54752,"B-13","Alloy 617","Plate",314626
"93% Nf: Cycle 1599-1600","CapPass",19183.01,"Qualified",0.00035,-61.41,54753,"B-13","Alloy 617","Plate",314626
"93% Nf: Cycle 1599-1600","CapPass",19183.04,"Qualified",0.00032,-62.48,54754,"B-13","Alloy 617","Plate",314626
"93% Nf: Cycle 1599-1600","CapPass",19183.06,"Qualified",0.00029,-63.47,54755,"B-13","Alloy 617","Plate",314626
"93% Nf: Cycle 1599-1600","CapPass",19183.08,"Qualified",0.00027,-64.52,54756,"B-13","Alloy 617","Plate",314626
"93% Nf: Cycle 1599-1600","CapPass",19183.10,"Qualified",0.00024,-65.43,54757,"B-13","Alloy 617","Plate",314626
"93% Nf: Cycle 1599-1600","CapPass",19183.12,"Qualified",0.00022,-66.43,54758,"B-13","Alloy 617","Plate",314626
"93% Nf: Cycle 1599-1600","CapPass",19183.14,"Qualified",0.00019,-67.55,54759,"B-13","Alloy 617","Plate",314626
"93% Nf: Cycle 1599-1600","CapPass",19183.16,"Qualified",0.00016,-68.44,54760,"B-13","Alloy 617","Plate",314626
"93% Nf: Cycle 1599-1600","CapPass",19183.17,"Qualified",0.00014,-69.39,54761,"B-13","Alloy 617","Plate",314626
"93% Nf: Cycle 1599-1600","CapPass",19183.19,"Qualified",0.00011,-70.44,54762,"B-13","Alloy 617","Plate",314626
"93% Nf: Cycle 1599-1600","CapPass",19183.21,"Qualified",0.00009,-71.30,54763,"B-13","Alloy 617","Plate",314626
"93% Nf: Cycle 1599-1600","CapPass",19183.23,"Qualified",0.00006,-72.11,54764,"B-13","Alloy 617","Plate",314626
"93% Nf: Cycle 1599-1600","CapPass",19183.25,"Qualified",0.00004,-72.92,54765,"B-13","Alloy 617","Plate",314626
"93% Nf: Cycle 1599-1600","CapPass",19183.26,"Qualified",0.00001,-73.69,54766,"B-13","Alloy 617","Plate",314626
"93% Nf: Cycle 1599-1600","CapPass",19183.28,"Qualified",-0.00001,-74.16,54767,"B-13","Alloy 617","Plate",314626
"93% Nf: Cycle 1599-1600","CapPass",19183.30,"Qualified",-0.00004,-74.75,54768,"B-13","Alloy 617","Plate",314626
"93% Nf: Cycle 1599-1600","CapPass",19183.32,"Qualified",-0.00007,-75.18,54769,"B-13","Alloy 617","Plate",314626
"93% Nf: Cycle 1599-1600","CapPass",19183.34,"Qualified",-0.00009,-75.80,54770,"B-13","Alloy 617","Plate",314626
"93% Nf: Cycle 1599-1600","CapPass",19183.36,"Qualified",-0.00012,-76.00,54771,"B-13","Alloy 617","Plate",314626
"93% Nf: Cycle 1599-1600","CapPass",19183.38,"Qualified",-0.00014,-76.30,54772,"B-13","Alloy 617","Plate",314626
"93% Nf: Cycle 1599-1600","CapPass",19183.41,"Qualified",-0.00017,-76.59,54773,"B-13","Alloy 617","Plate",314626
"93% Nf: Cycle 1599-1600","CapPass",19183.43,"Qualified",-0.00019,-76.82,54774,"B-13","Alloy 617","Plate",314626
"93% Nf: Cycle 1599-1600","CapPass",19183.45,"Qualified",-0.00022,-76.94,54775,"B-13","Alloy 617","Plate",314626
"93% Nf: Cycle 1599-1600","CapPass",19183.47,"Qualified",-0.00024,-77.11,54776,"B-13","Alloy 617","Plate",314626
"93% Nf: Cycle 1599-1600","CapPass",19183.50,"Qualified",-0.00027,-77.21,54777,"B-13","Alloy 617","Plate",314626
"93% Nf: Cycle 1599-1600","CapPass",19183.53,"Qualified",-0.00029,-77.36,54778,"B-13","Alloy 617","Plate",314626
"93% Nf: Cycle 1599-1600","CapPass",19183.56,"Qualified",-0.00032,-77.47,54779,"B-13","Alloy 617","Plate",314626
"93% Nf: Cycle 1599-1600","CapPass",19183.59,"Qualified",-0.00035,-77.73,54780,"B-13","Alloy 617","Plate",314626
"93% Nf: Cycle 1599-1600","CapPass",19183.62,"Qualified",-0.00037,-78.10,54781,"B-13","Alloy 617","Plate",314626
"93% Nf: Cycle 1599-1600","CapPass",19183.64,"Qualified",-0.00040,-78.52,54782,"B-13","Alloy 617","Plate",314626
"93% Nf: Cycle 1599-1600","CapPass",19183.67,"Qualified",-0.00042,-78.99,54783,"B-13","Alloy 617","Plate",314626
"93% Nf: Cycle 1599-1600","CapPass",19183.69,"Qualified",-0.00045,-79.31,54784,"B-13","Alloy 617","Plate",314626
"93% Nf: Cycle 1599-1600","CapPass",19183.71,"Qualified",-0.00047,-79.75,54785,"B-13","Alloy 617","Plate",314626
"93% Nf: Cycle 1599-1600","CapPass",19183.74,"Qualified",-0.00050,-80.21,54786,"B-13","Alloy 617","Plate",314626
"93% Nf: Cycle 1599-1600","CapPass",19183.76,"Qualified",-0.00052,-80.50,54787,"B-13","Alloy 617","Plate",314626
"93% Nf: Cycle 1599-1600","CapPass",19183.78,"Qualified",-0.00054,-80.86,54788,"B-13","Alloy 617","Plate",314626
"93% Nf: Cycle 1599-1600","CapPass",19183.79,"Qualified",-0.00055,-80.98,54789,"B-13","Alloy 617","Plate",314626
"93% Nf: Cycle 1599-1600","CapPass",19183.82,"Qualified",-0.00058,-81.42,54790,"B-13","Alloy 617","Plate",314626
"93% Nf: Cycle 1599-1600","CapPass",19183.84,"Qualified",-0.00060,-81.78,54791,"B-13","Alloy 617","Plate",314626
"93% Nf: Cycle 1599-1600","CapPass",19183.87,"Qualified",-0.00063,-82.22,54792,"B-13","Alloy 617","Plate",314626
"93% Nf: Cycle 1599-1600","CapPass",19183.90,"Qualified",-0.00065,-82.73,54793,"B-13","Alloy 617","Plate",314626
"93% Nf: Cycle 1599-1600","CapPass",19183.92,"Qualified",-0.00068,-83.27,54794,"B-13","Alloy 617","Plate",314626
"93% Nf: Cycle 1599-1600","CapPass",19183.94,"Qualified",-0.00070,-83.69,54795,"B-13","Alloy 617","Plate",314626
"93% Nf: Cycle 1599-1600","CapPass",19183.97,"Qualified",-0.00073,-84.06,54796,"B-13","Alloy 617","Plate",314626
"93% Nf: Cycle 1599-1600","CapPass",19183.99,"Qualified",-0.00076,-84.54,54797,"B-13","Alloy 617","Plate",314626
"93% Nf: Cycle 1599-1600","CapPass",19184.02,"Qualified",-0.00078,-84.93,54798,"B-13","Alloy 617","Plate",314626
"93% Nf: Cycle 1599-1600","CapPass",19184.04,"Qualified",-0.00081,-85.36,54799,"B-13","Alloy 617","Plate",314626
"93% Nf: Cycle 1599-1600","CapPass",19184.07,"Qualified",-0.00083,-85.68,54800,"B-13","Alloy 617","Plate",314626
"93% Nf: Cycle 1599-1600","CapPass",19184.09,"Qualified",-0.00086,-85.95,54801,"B-13","Alloy 617","Plate",314626
"93% Nf: Cycle 1599-1600","CapPass",19184.12,"Qualified",-0.00088,-86.26,54802,"B-13","Alloy 617","Plate",314626
"93% Nf: Cycle 1599-1600","CapPass",19184.14,"Qualified",-0.00091,-86.61,54803,"B-13","Alloy 617","Plate",314626
"93% Nf: Cycle 1599-1600","CapPass",19184.16,"Qualified",-0.00093,-86.86,54804,"B-13","Alloy 617","Plate",314626
"93% Nf: Cycle 1599-1600","CapPass",19184.19,"Qualified",-0.00096,-87.20,54805,"B-13","Alloy 617","Plate",314626
"93% Nf: Cycle 1599-1600","CapPass",19184.22,"Qualified",-0.00098,-87.48,54806,"B-13","Alloy 617","Plate",314626
"93% Nf: Cycle 1599-1600","CapPass",19184.24,"Qualified",-0.00101,-87.73,54807,"B-13","Alloy 617","Plate",314626
"93% Nf: Cycle 1599-1600","CapPass",19184.27,"Qualified",-0.00103,-87.87,54808,"B-13","Alloy 617","Plate",314626
"93% Nf: Cycle 1599-1600","CapPass",19184.30,"Qualified",-0.00106,-88.23,54809,"B-13","Alloy 617","Plate",314626
"93% Nf: Cycle 1599-1600","CapPass",19184.32,"Qualified",-0.00109,-88.41,54810,"B-13","Alloy 617","Plate",314626
"93% Nf: Cycle 1599-1600","CapPass",19184.35,"Qualified",-0.00111,-88.71,54811,"B-13","Alloy 617","Plate",314626
"93% Nf: Cycle 1599-1600","CapPass",19184.37,"Qualified",-0.00114,-89.07,54812,"B-13","Alloy 617","Plate",314626
"93% Nf: Cycle 1599-1600","CapPass",19184.40,"Qualified",-0.00116,-89.39,54813,"B-13","Alloy 617","Plate",314626
"93% Nf: Cycle 1599-1600","CapPass",19184.42,"Qualified",-0.00119,-89.66,54814,"B-13","Alloy 617","Plate",314626
"93% Nf: Cycle 1599-1600","CapPass",19184.45,"Qualified",-0.00121,-89.84,54815,"B-13","Alloy 617","Plate",314626
"93% Nf: Cycle 1599-1600","CapPass",19184.47,"Qualified",-0.00124,-90.27,54816,"B-13","Alloy 617","Plate",314626
"93% Nf: Cycle 1599-1600","CapPass",19184.50,"Qualified",-0.00126,-90.45,54817,"B-13","Alloy 617","Plate",314626
"93% Nf: Cycle 1599-1600","CapPass",19184.52,"Qualified",-0.00129,-90.72,54818,"B-13","Alloy 617","Plate",314626
"93% Nf: Cycle 1599-1600","CapPass",19184.55,"Qualified",-0.00131,-90.97,54819,"B-13","Alloy 617","Plate",314626
"93% Nf: Cycle 1599-1600","CapPass",19184.57,"Qualified",-0.00134,-91.12,54820,"B-13","Alloy 617","Plate",314626
"93% Nf: Cycle 1599-1600","CapPass",19184.60,"Qualified",-0.00137,-91.30,54821,"B-13","Alloy 617","Plate",314626
"93% Nf: Cycle 1599-1600","CapPass",19184.62,"Qualified",-0.00139,-91.58,54822,"B-13","Alloy 617","Plate",314626
"93% Nf: Cycle 1599-1600","CapPass",19184.65,"Qualified",-0.00142,-91.81,54823,"B-13","Alloy 617","Plate",314626
"93% Nf: Cycle 1599-1600","CapPass",19184.67,"Qualified",-0.00144,-92.11,54824,"B-13","Alloy 617","Plate",314626
"93% Nf: Cycle 1599-1600","CapPass",19184.70,"Qualified",-0.00147,-92.36,54825,"B-13","Alloy 617","Plate",314626
"93% Nf: Cycle 1599-1600","CapPass",19184.73,"Qualified",-0.00149,-92.60,54826,"B-13","Alloy 617","Plate",314626
"93% Nf: Cycle 1599-1600","CapPass",19184.75,"Qualified",-0.00152,-92.93,54827,"B-13","Alloy 617","Plate",314626
"93% Nf: Cycle 1599-1600","CapPass",19184.78,"Qualified",-0.00154,-93.10,54828,"B-13","Alloy 617","Plate",314626
"93% Nf: Cycle 1599-1600","CapPass",19184.78,"Qualified",-0.00155,-93.15,54829,"B-13","Alloy 617","Plate",314626
"93% Nf: Cycle 1599-1600","CapPass",19184.80,"Qualified",-0.00157,-93.38,54830,"B-13","Alloy 617","Plate",314626
"93% Nf: Cycle 1599-1600","CapPass",19184.83,"Qualified",-0.00160,-93.61,54831,"B-13","Alloy 617","Plate",314626
"93% Nf: Cycle 1599-1600","CapPass",19184.85,"Qualified",-0.00162,-93.96,54832,"B-13","Alloy 617","Plate",314626
"93% Nf: Cycle 1599-1600","CapPass",19184.88,"Qualified",-0.00165,-94.09,54833,"B-13","Alloy 617","Plate",314626
"93% Nf: Cycle 1599-1600","CapPass",19184.91,"Qualified",-0.00167,-94.55,54834,"B-13","Alloy 617","Plate",314626
"93% Nf: Cycle 1599-1600","CapPass",19184.93,"Qualified",-0.00170,-94.61,54835,"B-13","Alloy 617","Plate",314626
"93% Nf: Cycle 1599-1600","CapPass",19184.96,"Qualified",-0.00172,-95.00,54836,"B-13","Alloy 617","Plate",314626
"93% Nf: Cycle 1599-1600","CapPass",19184.98,"Qualified",-0.00175,-95.08,54837,"B-13","Alloy 617","Plate",314626
"93% Nf: Cycle 1599-1600","CapPass",19185.01,"Qualified",-0.00177,-95.40,54838,"B-13","Alloy 617","Plate",314626
"93% Nf: Cycle 1599-1600","CapPass",19185.03,"Qualified",-0.00180,-95.69,54839,"B-13","Alloy 617","Plate",314626
"93% Nf: Cycle 1599-1600","CapPass",19185.06,"Qualified",-0.00183,-95.91,54840,"B-13","Alloy 617","Plate",314626
"93% Nf: Cycle 1599-1600","CapPass",19185.08,"Qualified",-0.00185,-96.18,54841,"B-13","Alloy 617","Plate",314626
"93% Nf: Cycle 1599-1600","CapPass",19185.11,"Qualified",-0.00188,-96.33,54842,"B-13","Alloy 617","Plate",314626
"93% Nf: Cycle 1599-1600","CapPass",19185.14,"Qualified",-0.00190,-96.54,54843,"B-13","Alloy 617","Plate",314626
"93% Nf: Cycle 1599-1600","CapPass",19185.16,"Qualified",-0.00193,-96.85,54844,"B-13","Alloy 617","Plate",314626
"93% Nf: Cycle 1599-1600","CapPass",19185.19,"Qualified",-0.00195,-96.91,54845,"B-13","Alloy 617","Plate",314626
"93% Nf: Cycle 1599-1600","CapPass",19185.22,"Qualified",-0.00198,-97.15,54846,"B-13","Alloy 617","Plate",314626
"93% Nf: Cycle 1599-1600","CapPass",19185.24,"Qualified",-0.00200,-97.56,54847,"B-13","Alloy 617","Plate",314626
"93% Nf: Cycle 1599-1600","CapPass",19185.27,"Qualified",-0.00203,-97.74,54848,"B-13","Alloy 617","Plate",314626
"93% Nf: Cycle 1599-1600","CapPass",19185.29,"Qualified",-0.00205,-98.05,54849,"B-13","Alloy 617","Plate",314626
"93% Nf: Cycle 1599-1600","CapPass",19185.32,"Qualified",-0.00208,-98.15,54850,"B-13","Alloy 617","Plate",314626
"93% Nf: Cycle 1599-1600","CapPass",19185.34,"Qualified",-0.00211,-98.46,54851,"B-13","Alloy 617","Plate",314626
