Repository: js-molina/fatigue-A617

File: data/950C/Strain rate 0.001/0.60% strain/HTM_A20_Cycles_B14.csv (part 13 of 14)
"Cycle Label","Data State","Elapsed Time Sec","Qual State","Strain","Stress Mpa","Count","Sample","Alloy","Material_Form","Heat"
"Cycle 999-1000","CapPass",11983.99,"Qualified",-0.00016,107.45,51763,"B-14","Alloy 617","Plate",314626
"Cycle 999-1000","CapPass",11984.01,"Qualified",-0.00014,107.92,51764,"B-14","Alloy 617","Plate",314626
"Cycle 999-1000","CapPass",11984.03,"Qualified",-0.00011,108.38,51765,"B-14","Alloy 617","Plate",314626
"Cycle 999-1000","CapPass",11984.06,"Qualified",-0.00009,108.76,51766,"B-14","Alloy 617","Plate",314626
"Cycle 999-1000","CapPass",11984.08,"Qualified",-0.00006,109.14,51767,"B-14","Alloy 617","Plate",314626
"Cycle 999-1000","CapPass",11984.10,"Qualified",-0.00004,109.39,51768,"B-14","Alloy 617","Plate",314626
"Cycle 999-1000","CapPass",11984.13,"Qualified",-0.00001,109.79,51769,"B-14","Alloy 617","Plate",314626
"Cycle 999-1000","CapPass",11984.15,"Qualified",0.00002,109.86,51770,"B-14","Alloy 617","Plate",314626
"Cycle 999-1000","CapPass",11984.18,"Qualified",0.00004,110.05,51771,"B-14","Alloy 617","Plate",314626
"Cycle 999-1000","CapPass",11984.20,"Qualified",0.00007,110.09,51772,"B-14","Alloy 617","Plate",314626
"Cycle 999-1000","CapPass",11984.23,"Qualified",0.00009,110.24,51773,"B-14","Alloy 617","Plate",314626
"Cycle 999-1000","CapPass",11984.25,"Qualified",0.00012,110.33,51774,"B-14","Alloy 617","Plate",314626
"Cycle 999-1000","CapPass",11984.28,"Qualified",0.00014,110.63,51775,"B-14","Alloy 617","Plate",314626
"Cycle 999-1000","CapPass",11984.31,"Qualified",0.00017,110.86,51776,"B-14","Alloy 617","Plate",314626
"Cycle 999-1000","CapPass",11984.33,"Qualified",0.00019,110.99,51777,"B-14","Alloy 617","Plate",314626
"Cycle 999-1000","CapPass",11984.36,"Qualified",0.00022,111.18,51778,"B-14","Alloy 617","Plate",314626
"Cycle 999-1000","CapPass",11984.38,"Qualified",0.00024,111.57,51779,"B-14","Alloy 617","Plate",314626
"Cycle 999-1000","CapPass",11984.41,"Qualified",0.00027,111.77,51780,"B-14","Alloy 617","Plate",314626
"Cycle 999-1000","CapPass",11984.44,"Qualified",0.00029,112.07,51781,"B-14","Alloy 617","Plate",314626
"Cycle 999-1000","CapPass",11984.46,"Qualified",0.00032,112.41,51782,"B-14","Alloy 617","Plate",314626
"Cycle 999-1000","CapPass",11984.49,"Qualified",0.00035,112.84,51783,"B-14","Alloy 617","Plate",314626
"Cycle 999-1000","CapPass",11984.51,"Qualified",0.00037,113.09,51784,"B-14","Alloy 617","Plate",314626
"Cycle 999-1000","CapPass",11984.54,"Qualified",0.00040,113.44,51785,"B-14","Alloy 617","Plate",314626
"Cycle 999-1000","CapPass",11984.56,"Qualified",0.00042,113.72,51786,"B-14","Alloy 617","Plate",314626
"Cycle 999-1000","CapPass",11984.58,"Qualified",0.00045,113.88,51787,"B-14","Alloy 617","Plate",314626
"Cycle 999-1000","CapPass",11984.61,"Qualified",0.00047,114.20,51788,"B-14","Alloy 617","Plate",314626
"Cycle 999-1000","CapPass",11984.63,"Qualified",0.00050,114.44,51789,"B-14","Alloy 617","Plate",314626
"Cycle 999-1000","CapPass",11984.66,"Qualified",0.00052,114.52,51790,"B-14","Alloy 617","Plate",314626
"Cycle 999-1000","CapPass",11984.68,"Qualified",0.00055,114.70,51791,"B-14","Alloy 617","Plate",314626
"Cycle 999-1000","CapPass",11984.71,"Qualified",0.00057,114.88,51792,"B-14","Alloy 617","Plate",314626
"Cycle 999-1000","CapPass",11984.73,"Qualified",0.00060,114.96,51793,"B-14","Alloy 617","Plate",314626
"Cycle 999-1000","CapPass",11984.76,"Qualified",0.00062,115.13,51794,"B-14","Alloy 617","Plate",314626
"Cycle 999-1000","CapPass",11984.78,"Qualified",0.00065,115.25,51795,"B-14","Alloy 617","Plate",314626
"Cycle 999-1000","CapPass",11984.81,"Qualified",0.00067,115.16,51796,"B-14","Alloy 617","Plate",314626
"Cycle 999-1000","CapPass",11984.83,"Qualified",0.00070,115.37,51797,"B-14","Alloy 617","Plate",314626
"Cycle 999-1000","CapPass",11984.84,"Qualified",0.00070,115.31,51798,"B-14","Alloy 617","Plate",314626
"Cycle 999-1000","CapPass",11984.86,"Qualified",0.00073,115.40,51799,"B-14","Alloy 617","Plate",314626
"Cycle 999-1000","CapPass",11984.88,"Qualified",0.00075,115.41,51800,"B-14","Alloy 617","Plate",314626
"Cycle 999-1000","CapPass",11984.91,"Qualified",0.00078,115.43,51801,"B-14","Alloy 617","Plate",314626
"Cycle 999-1000","CapPass",11984.93,"Qualified",0.00080,115.72,51802,"B-14","Alloy 617","Plate",314626
"Cycle 999-1000","CapPass",11984.96,"Qualified",0.00083,115.78,51803,"B-14","Alloy 617","Plate",314626
"Cycle 999-1000","CapPass",11984.99,"Qualified",0.00085,115.81,51804,"B-14","Alloy 617","Plate",314626
"Cycle 999-1000","CapPass",11985.01,"Qualified",0.00088,116.07,51805,"B-14","Alloy 617","Plate",314626
"Cycle 999-1000","CapPass",11985.04,"Qualified",0.00090,116.09,51806,"B-14","Alloy 617","Plate",314626
"Cycle 999-1000","CapPass",11985.06,"Qualified",0.00093,116.33,51807,"B-14","Alloy 617","Plate",314626
"Cycle 999-1000","CapPass",11985.09,"Qualified",0.00096,116.34,51808,"B-14","Alloy 617","Plate",314626
"Cycle 999-1000","CapPass",11985.11,"Qualified",0.00098,116.56,51809,"B-14","Alloy 617","Plate",314626
"Cycle 999-1000","CapPass",11985.14,"Qualified",0.00101,116.66,51810,"B-14","Alloy 617","Plate",314626
"Cycle 999-1000","CapPass",11985.17,"Qualified",0.00103,116.69,51811,"B-14","Alloy 617","Plate",314626
"Cycle 999-1000","CapPass",11985.19,"Qualified",0.00106,116.82,51812,"B-14","Alloy 617","Plate",314626
"Cycle 999-1000","CapPass",11985.22,"Qualified",0.00108,116.99,51813,"B-14","Alloy 617","Plate",314626
"Cycle 999-1000","CapPass",11985.24,"Qualified",0.00111,117.17,51814,"B-14","Alloy 617","Plate",314626
"Cycle 999-1000","CapPass",11985.26,"Qualified",0.00113,117.33,51815,"B-14","Alloy 617","Plate",314626
"Cycle 999-1000","CapPass",11985.29,"Qualified",0.00116,117.44,51816,"B-14","Alloy 617","Plate",314626
"Cycle 999-1000","CapPass",11985.32,"Qualified",0.00118,117.46,51817,"B-14","Alloy 617","Plate",314626
"Cycle 999-1000","CapPass",11985.34,"Qualified",0.00121,117.62,51818,"B-14","Alloy 617","Plate",314626
"Cycle 999-1000","CapPass",11985.37,"Qualified",0.00124,117.78,51819,"B-14","Alloy 617","Plate",314626
"Cycle 999-1000","CapPass",11985.39,"Qualified",0.00126,117.95,51820,"B-14","Alloy 617","Plate",314626
"Cycle 999-1000","CapPass",11985.42,"Qualified",0.00129,117.89,51821,"B-14","Alloy 617","Plate",314626
"Cycle 999-1000","CapPass",11985.44,"Qualified",0.00131,118.12,51822,"B-14","Alloy 617","Plate",314626
"Cycle 999-1000","CapPass",11985.47,"Qualified",0.00134,118.11,51823,"B-14","Alloy 617","Plate",314626
"Cycle 999-1000","CapPass",11985.50,"Qualified",0.00136,118.34,51824,"B-14","Alloy 617","Plate",314626
"Cycle 999-1000","CapPass",11985.52,"Qualified",0.00139,118.34,51825,"B-14","Alloy 617","Plate",314626
"Cycle 999-1000","CapPass",11985.54,"Qualified",0.00141,118.36,51826,"B-14","Alloy 617","Plate",314626
"Cycle 999-1000","CapPass",11985.57,"Qualified",0.00144,118.57,51827,"B-14","Alloy 617","Plate",314626
"Cycle 999-1000","CapPass",11985.60,"Qualified",0.00147,118.59,51828,"B-14","Alloy 617","Plate",314626
"Cycle 999-1000","CapPass",11985.62,"Qualified",0.00149,118.74,51829,"B-14","Alloy 617","Plate",314626
"Cycle 999-1000","CapPass",11985.65,"Qualified",0.00152,118.84,51830,"B-14","Alloy 617","Plate",314626
"Cycle 999-1000","CapPass",11985.67,"Qualified",0.00154,118.94,51831,"B-14","Alloy 617","Plate",314626
"Cycle 999-1000","CapPass",11985.70,"Qualified",0.00157,118.95,51832,"B-14","Alloy 617","Plate",314626
"Cycle 999-1000","CapPass",11985.73,"Qualified",0.00159,119.12,51833,"B-14","Alloy 617","Plate",314626
"Cycle 999-1000","CapPass",11985.75,"Qualified",0.00162,119.24,51834,"B-14","Alloy 617","Plate",314626
"Cycle 999-1000","CapPass",11985.78,"Qualified",0.00164,119.41,51835,"B-14","Alloy 617","Plate",314626
"Cycle 999-1000","CapPass",11985.80,"Qualified",0.00167,119.46,51836,"B-14","Alloy 617","Plate",314626
"Cycle 999-1000","CapPass",11985.83,"Qualified",0.00169,119.64,51837,"B-14","Alloy 617","Plate",314626
"Cycle 999-1000","CapPass",11985.84,"Qualified",0.00170,119.61,51838,"B-14","Alloy 617","Plate",314626
"Cycle 999-1000","CapPass",11985.85,"Qualified",0.00172,119.69,51839,"B-14","Alloy 617","Plate",314626
"Cycle 999-1000","CapPass",11985.88,"Qualified",0.00174,119.84,51840,"B-14","Alloy 617","Plate",314626
"Cycle 999-1000","CapPass",11985.90,"Qualified",0.00177,119.96,51841,"B-14","Alloy 617","Plate",314626
"Cycle 999-1000","CapPass",11985.93,"Qualified",0.00180,120.14,51842,"B-14","Alloy 617","Plate",314626
"Cycle 999-1000","CapPass",11985.95,"Qualified",0.00182,120.24,51843,"B-14","Alloy 617","Plate",314626
"Cycle 999-1000","CapPass",11985.98,"Qualified",0.00185,120.33,51844,"B-14","Alloy 617","Plate",314626
"Cycle 999-1000","CapPass",11986.00,"Qualified",0.00187,120.37,51845,"B-14","Alloy 617","Plate",314626
"Cycle 999-1000","CapPass",11986.03,"Qualified",0.00190,120.37,51846,"B-14","Alloy 617","Plate",314626
"Cycle 999-1000","CapPass",11986.06,"Qualified",0.00192,120.52,51847,"B-14","Alloy 617","Plate",314626
"Cycle 999-1000","CapPass",11986.08,"Qualified",0.00195,120.51,51848,"B-14","Alloy 617","Plate",314626
"Cycle 999-1000","CapPass",11986.11,"Qualified",0.00198,120.61,51849,"B-14","Alloy 617","Plate",314626
"Cycle 999-1000","CapPass",11986.13,"Qualified",0.00200,120.71,51850,"B-14","Alloy 617","Plate",314626
"Cycle 999-1000","CapPass",11986.15,"Qualified",0.00203,120.73,51851,"B-14","Alloy 617","Plate",314626
"Cycle 999-1000","CapPass",11986.18,"Qualified",0.00205,120.81,51852,"B-14","Alloy 617","Plate",314626
"Cycle 999-1000","CapPass",11986.21,"Qualified",0.00208,120.86,51853,"B-14","Alloy 617","Plate",314626
"Cycle 999-1000","CapPass",11986.23,"Qualified",0.00210,120.77,51854,"B-14","Alloy 617","Plate",314626
"Cycle 999-1000","CapPass",11986.26,"Qualified",0.00213,120.81,51855,"B-14","Alloy 617","Plate",314626
"Cycle 999-1000","CapPass",11986.29,"Qualified",0.00215,120.84,51856,"B-14","Alloy 617","Plate",314626
"Cycle 999-1000","CapPass",11986.31,"Qualified",0.00218,120.80,51857,"B-14","Alloy 617","Plate",314626
"Cycle 999-1000","CapPass",11986.33,"Qualified",0.00220,120.87,51858,"B-14","Alloy 617","Plate",314626
"Cycle 999-1000","CapPass",11986.36,"Qualified",0.00223,120.96,51859,"B-14","Alloy 617","Plate",314626
"Cycle 999-1000","CapPass",11986.39,"Qualified",0.00226,120.90,51860,"B-14","Alloy 617","Plate",314626
"Cycle 999-1000","CapPass",11986.41,"Qualified",0.00228,120.92,51861,"B-14","Alloy 617","Plate",314626
"Cycle 999-1000","CapPass",11986.44,"Qualified",0.00231,121.03,51862,"B-14","Alloy 617","Plate",314626
"Cycle 999-1000","CapPass",11986.46,"Qualified",0.00233,121.09,51863,"B-14","Alloy 617","Plate",314626
"Cycle 999-1000","CapPass",11986.49,"Qualified",0.00236,121.25,51864,"B-14","Alloy 617","Plate",314626
"Cycle 999-1000","CapPass",11986.51,"Qualified",0.00238,121.22,51865,"B-14","Alloy 617","Plate",314626
"Cycle 999-1000","CapPass",11986.54,"Qualified",0.00241,121.17,51866,"B-14","Alloy 617","Plate",314626
"Cycle 999-1000","CapPass",11986.57,"Qualified",0.00244,121.30,51867,"B-14","Alloy 617","Plate",314626
"Cycle 999-1000","CapPass",11986.59,"Qualified",0.00246,121.34,51868,"B-14","Alloy 617","Plate",314626
"Cycle 999-1000","CapPass",11986.61,"Qualified",0.00249,121.42,51869,"B-14","Alloy 617","Plate",314626
"Cycle 999-1000","CapPass",11986.64,"Qualified",0.00251,121.53,51870,"B-14","Alloy 617","Plate",314626
"Cycle 999-1000","CapPass",11986.66,"Qualified",0.00254,121.52,51871,"B-14","Alloy 617","Plate",314626
"Cycle 999-1000","CapPass",11986.69,"Qualified",0.00256,121.48,51872,"B-14","Alloy 617","Plate",314626
"Cycle 999-1000","CapPass",11986.72,"Qualified",0.00259,121.56,51873,"B-14","Alloy 617","Plate",314626
"Cycle 999-1000","CapPass",11986.74,"Qualified",0.00261,121.61,51874,"B-14","Alloy 617","Plate",314626
"Cycle 999-1000","CapPass",11986.77,"Qualified",0.00264,121.55,51875,"B-14","Alloy 617","Plate",314626
"Cycle 999-1000","CapPass",11986.79,"Qualified",0.00266,121.65,51876,"B-14","Alloy 617","Plate",314626
"Cycle 999-1000","CapPass",11986.82,"Qualified",0.00269,121.72,51877,"B-14","Alloy 617","Plate",314626
"Cycle 999-1000","CapPass",11986.84,"Qualified",0.00271,121.67,51878,"B-14","Alloy 617","Plate",314626
"Cycle 999-1000","CapPass",11986.84,"Qualified",0.00271,121.79,51879,"B-14","Alloy 617","Plate",314626
"Cycle 999-1000","CapPass",11986.87,"Qualified",0.00274,121.78,51880,"B-14","Alloy 617","Plate",314626
"Cycle 999-1000","CapPass",11986.90,"Qualified",0.00277,121.90,51881,"B-14","Alloy 617","Plate",314626
"Cycle 999-1000","CapPass",11986.92,"Qualified",0.00279,121.94,51882,"B-14","Alloy 617","Plate",314626
"Cycle 999-1000","CapPass",11986.95,"Qualified",0.00282,122.09,51883,"B-14","Alloy 617","Plate",314626
"Cycle 999-1000","CapPass",11986.97,"Qualified",0.00284,122.13,51884,"B-14","Alloy 617","Plate",314626
"Cycle 999-1000","CapPass",11987.00,"Qualified",0.00287,122.17,51885,"B-14","Alloy 617","Plate",314626
"Cycle 999-1000","CapPass",11987.02,"Qualified",0.00289,122.26,51886,"B-14","Alloy 617","Plate",314626
"Cycle 999-1000","CapPass",11987.05,"Qualified",0.00292,122.40,51887,"B-14","Alloy 617","Plate",314626
"93% Nf: Cycle 1299-1300","CapPass",15577.71,"Qualified",0.00296,94.00,52851,"B-14","Alloy 617","Plate",314626
"93% Nf: Cycle 1299-1300","CapPass",15577.74,"Qualified",0.00299,94.16,52852,"B-14","Alloy 617","Plate",314626
"93% Nf: Cycle 1299-1300","CapPass",15577.78,"Qualified",0.00301,92.95,52853,"B-14","Alloy 617","Plate",314626
"93% Nf: Cycle 1299-1300","CapPass",15577.84,"Qualified",0.00301,87.15,52854,"B-14","Alloy 617","Plate",314626
"93% Nf: Cycle 1299-1300","CapPass",15577.86,"Qualified",0.00299,84.56,52855,"B-14","Alloy 617","Plate",314626
"93% Nf: Cycle 1299-1300","CapPass",15577.88,"Qualified",0.00296,81.19,52856,"B-14","Alloy 617","Plate",314626
"93% Nf: Cycle 1299-1300","CapPass",15577.90,"Qualified",0.00294,77.87,52857,"B-14","Alloy 617","Plate",314626
"93% Nf: Cycle 1299-1300","CapPass",15577.91,"Qualified",0.00291,75.04,52858,"B-14","Alloy 617","Plate",314626
"93% Nf: Cycle 1299-1300","CapPass",15577.93,"Qualified",0.00289,72.46,52859,"B-14","Alloy 617","Plate",314626
"93% Nf: Cycle 1299-1300","CapPass",15577.94,"Qualified",0.00286,69.82,52860,"B-14","Alloy 617","Plate",314626
"93% Nf: Cycle 1299-1300","CapPass",15577.96,"Qualified",0.00284,67.46,52861,"B-14","Alloy 617","Plate",314626
"93% Nf: Cycle 1299-1300","CapPass",15577.97,"Qualified",0.00281,65.03,52862,"B-14","Alloy 617","Plate",314626
"93% Nf: Cycle 1299-1300","CapPass",15577.99,"Qualified",0.00278,62.52,52863,"B-14","Alloy 617","Plate",314626
"93% Nf: Cycle 1299-1300","CapPass",15578.01,"Qualified",0.00276,60.09,52864,"B-14","Alloy 617","Plate",314626
"93% Nf: Cycle 1299-1300","CapPass",15578.03,"Qualified",0.00273,58.12,52865,"B-14","Alloy 617","Plate",314626
"93% Nf: Cycle 1299-1300","CapPass",15578.06,"Qualified",0.00271,55.67,52866,"B-14","Alloy 617","Plate",314626
"93% Nf: Cycle 1299-1300","CapPass",15578.08,"Qualified",0.00268,53.53,52867,"B-14","Alloy 617","Plate",314626
"93% Nf: Cycle 1299-1300","CapPass",15578.11,"Qualified",0.00266,51.29,52868,"B-14","Alloy 617","Plate",314626
"93% Nf: Cycle 1299-1300","CapPass",15578.14,"Qualified",0.00263,48.94,52869,"B-14","Alloy 617","Plate",314626
"93% Nf: Cycle 1299-1300","CapPass",15578.16,"Qualified",0.00261,46.84,52870,"B-14","Alloy 617","Plate",314626
"93% Nf: Cycle 1299-1300","CapPass",15578.20,"Qualified",0.00258,44.47,52871,"B-14","Alloy 617","Plate",314626
"93% Nf: Cycle 1299-1300","CapPass",15578.23,"Qualified",0.00256,42.19,52872,"B-14","Alloy 617","Plate",314626
"93% Nf: Cycle 1299-1300","CapPass",15578.25,"Qualified",0.00253,40.33,52873,"B-14","Alloy 617","Plate",314626
"93% Nf: Cycle 1299-1300","CapPass",15578.28,"Qualified",0.00251,38.21,52874,"B-14","Alloy 617","Plate",314626
"93% Nf: Cycle 1299-1300","CapPass",15578.30,"Qualified",0.00248,36.22,52875,"B-14","Alloy 617","Plate",314626
"93% Nf: Cycle 1299-1300","CapPass",15578.33,"Qualified",0.00245,33.92,52876,"B-14","Alloy 617","Plate",314626
"93% Nf: Cycle 1299-1300","CapPass",15578.35,"Qualified",0.00243,32.01,52877,"B-14","Alloy 617","Plate",314626
"93% Nf: Cycle 1299-1300","CapPass",15578.38,"Qualified",0.00240,29.82,52878,"B-14","Alloy 617","Plate",314626
"93% Nf: Cycle 1299-1300","CapPass",15578.41,"Qualified",0.00238,28.02,52879,"B-14","Alloy 617","Plate",314626
"93% Nf: Cycle 1299-1300","CapPass",15578.43,"Qualified",0.00235,26.17,52880,"B-14","Alloy 617","Plate",314626
"93% Nf: Cycle 1299-1300","CapPass",15578.46,"Qualified",0.00233,24.08,52881,"B-14","Alloy 617","Plate",314626
"93% Nf: Cycle 1299-1300","CapPass",15578.49,"Qualified",0.00230,22.17,52882,"B-14","Alloy 617","Plate",314626
"93% Nf: Cycle 1299-1300","CapPass",15578.51,"Qualified",0.00228,20.45,52883,"B-14","Alloy 617","Plate",314626
"93% Nf: Cycle 1299-1300","CapPass",15578.54,"Qualified",0.00225,18.69,52884,"B-14","Alloy 617","Plate",314626
"93% Nf: Cycle 1299-1300","CapPass",15578.56,"Qualified",0.00222,16.77,52885,"B-14","Alloy 617","Plate",314626
"93% Nf: Cycle 1299-1300","CapPass",15578.59,"Qualified",0.00220,15.08,52886,"B-14","Alloy 617","Plate",314626
"93% Nf: Cycle 1299-1300","CapPass",15578.61,"Qualified",0.00217,13.26,52887,"B-14","Alloy 617","Plate",314626
"93% Nf: Cycle 1299-1300","CapPass",15578.64,"Qualified",0.00215,11.39,52888,"B-14","Alloy 617","Plate",314626
"93% Nf: Cycle 1299-1300","CapPass",15578.67,"Qualified",0.00212,9.62,52889,"B-14","Alloy 617","Plate",314626
"93% Nf: Cycle 1299-1300","CapPass",15578.70,"Qualified",0.00210,8.01,52890,"B-14","Alloy 617","Plate",314626
"93% Nf: Cycle 1299-1300","CapPass",15578.72,"Qualified",0.00207,6.39,52891,"B-14","Alloy 617","Plate",314626
"93% Nf: Cycle 1299-1300","CapPass",15578.75,"Qualified",0.00205,4.84,52892,"B-14","Alloy 617","Plate",314626
"93% Nf: Cycle 1299-1300","CapPass",15578.77,"Qualified",0.00202,3.28,52893,"B-14","Alloy 617","Plate",314626
"93% Nf: Cycle 1299-1300","CapPass",15578.80,"Qualified",0.00200,1.68,52894,"B-14","Alloy 617","Plate",314626
"93% Nf: Cycle 1299-1300","CapPass",15578.83,"Qualified",0.00197,0.21,52895,"B-14","Alloy 617","Plate",314626
"93% Nf: Cycle 1299-1300","CapPass",15578.84,"Qualified",0.00196,-0.15,52896,"B-14","Alloy 617","Plate",314626
"93% Nf: Cycle 1299-1300","CapPass",15578.87,"Qualified",0.00195,-0.86,52897,"B-14","Alloy 617","Plate",314626
"93% Nf: Cycle 1299-1300","CapPass",15578.93,"Qualified",0.00192,-1.64,52898,"B-14","Alloy 617","Plate",314626
"93% Nf: Cycle 1299-1300","CapPass",15578.98,"Qualified",0.00190,-3.15,52899,"B-14","Alloy 617","Plate",314626
"93% Nf: Cycle 1299-1300","CapPass",15579.01,"Qualified",0.00187,-4.54,52900,"B-14","Alloy 617","Plate",314626
"93% Nf: Cycle 1299-1300","CapPass",15579.05,"Qualified",0.00184,-6.17,52901,"B-14","Alloy 617","Plate",314626
"93% Nf: Cycle 1299-1300","CapPass",15579.07,"Qualified",0.00182,-7.71,52902,"B-14","Alloy 617","Plate",314626
"93% Nf: Cycle 1299-1300","CapPass",15579.10,"Qualified",0.00179,-9.42,52903,"B-14","Alloy 617","Plate",314626
"93% Nf: Cycle 1299-1300","CapPass",15579.13,"Qualified",0.00177,-10.80,52904,"B-14","Alloy 617","Plate",314626
"93% Nf: Cycle 1299-1300","CapPass",15579.16,"Qualified",0.00174,-12.46,52905,"B-14","Alloy 617","Plate",314626
"93% Nf: Cycle 1299-1300","CapPass",15579.18,"Qualified",0.00172,-14.09,52906,"B-14","Alloy 617","Plate",314626
"93% Nf: Cycle 1299-1300","CapPass",15579.21,"Qualified",0.00169,-15.64,52907,"B-14","Alloy 617","Plate",314626
"93% Nf: Cycle 1299-1300","CapPass",15579.24,"Qualified",0.00167,-17.10,52908,"B-14","Alloy 617","Plate",314626
"93% Nf: Cycle 1299-1300","CapPass",15579.26,"Qualified",0.00164,-18.66,52909,"B-14","Alloy 617","Plate",314626
"93% Nf: Cycle 1299-1300","CapPass",15579.29,"Qualified",0.00161,-19.99,52910,"B-14","Alloy 617","Plate",314626
"93% Nf: Cycle 1299-1300","CapPass",15579.31,"Qualified",0.00159,-21.44,52911,"B-14","Alloy 617","Plate",314626
"93% Nf: Cycle 1299-1300","CapPass",15579.34,"Qualified",0.00156,-22.76,52912,"B-14","Alloy 617","Plate",314626
"93% Nf: Cycle 1299-1300","CapPass",15579.36,"Qualified",0.00154,-24.65,52913,"B-14","Alloy 617","Plate",314626
"93% Nf: Cycle 1299-1300","CapPass",15579.38,"Qualified",0.00151,-26.31,52914,"B-14","Alloy 617","Plate",314626
"93% Nf: Cycle 1299-1300","CapPass",15579.40,"Qualified",0.00148,-27.92,52915,"B-14","Alloy 617","Plate",314626
"93% Nf: Cycle 1299-1300","CapPass",15579.41,"Qualified",0.00146,-29.41,52916,"B-14","Alloy 617","Plate",314626
"93% Nf: Cycle 1299-1300","CapPass",15579.43,"Qualified",0.00143,-30.67,52917,"B-14","Alloy 617","Plate",314626
"93% Nf: Cycle 1299-1300","CapPass",15579.45,"Qualified",0.00141,-31.91,52918,"B-14","Alloy 617","Plate",314626
"93% Nf: Cycle 1299-1300","CapPass",15579.47,"Qualified",0.00138,-32.89,52919,"B-14","Alloy 617","Plate",314626
"93% Nf: Cycle 1299-1300","CapPass",15579.49,"Qualified",0.00136,-33.79,52920,"B-14","Alloy 617","Plate",314626
"93% Nf: Cycle 1299-1300","CapPass",15579.51,"Qualified",0.00133,-34.64,52921,"B-14","Alloy 617","Plate",314626
"93% Nf: Cycle 1299-1300","CapPass",15579.54,"Qualified",0.00131,-35.53,52922,"B-14","Alloy 617","Plate",314626
"93% Nf: Cycle 1299-1300","CapPass",15579.57,"Qualified",0.00128,-36.49,52923,"B-14","Alloy 617","Plate",314626
"93% Nf: Cycle 1299-1300","CapPass",15579.59,"Qualified",0.00125,-37.64,52924,"B-14","Alloy 617","Plate",314626
"93% Nf: Cycle 1299-1300","CapPass",15579.61,"Qualified",0.00123,-39.22,52925,"B-14","Alloy 617","Plate",314626
"93% Nf: Cycle 1299-1300","CapPass",15579.63,"Qualified",0.00120,-40.40,52926,"B-14","Alloy 617","Plate",314626
"93% Nf: Cycle 1299-1300","CapPass",15579.65,"Qualified",0.00118,-41.65,52927,"B-14","Alloy 617","Plate",314626
"93% Nf: Cycle 1299-1300","CapPass",15579.66,"Qualified",0.00115,-42.91,52928,"B-14","Alloy 617","Plate",314626
"93% Nf: Cycle 1299-1300","CapPass",15579.68,"Qualified",0.00113,-44.08,52929,"B-14","Alloy 617","Plate",314626
"93% Nf: Cycle 1299-1300","CapPass",15579.70,"Qualified",0.00110,-45.21,52930,"B-14","Alloy 617","Plate",314626
"93% Nf: Cycle 1299-1300","CapPass",15579.71,"Qualified",0.00107,-46.23,52931,"B-14","Alloy 617","Plate",314626
"93% Nf: Cycle 1299-1300","CapPass",15579.73,"Qualified",0.00105,-47.20,52932,"B-14","Alloy 617","Plate",314626
"93% Nf: Cycle 1299-1300","CapPass",15579.75,"Qualified",0.00102,-48.00,52933,"B-14","Alloy 617","Plate",314626
"93% Nf: Cycle 1299-1300","CapPass",15579.77,"Qualified",0.00100,-48.90,52934,"B-14","Alloy 617","Plate",314626
"93% Nf: Cycle 1299-1300","CapPass",15579.79,"Qualified",0.00097,-49.50,52935,"B-14","Alloy 617","Plate",314626
"93% Nf: Cycle 1299-1300","CapPass",15579.81,"Qualified",0.00095,-50.10,52936,"B-14","Alloy 617","Plate",314626
"93% Nf: Cycle 1299-1300","CapPass",15579.83,"Qualified",0.00092,-50.41,52937,"B-14","Alloy 617","Plate",314626
"93% Nf: Cycle 1299-1300","CapPass",15579.84,"Qualified",0.00092,-50.58,52938,"B-14","Alloy 617","Plate",314626
"93% Nf: Cycle 1299-1300","CapPass",15579.86,"Qualified",0.00090,-50.88,52939,"B-14","Alloy 617","Plate",314626
"93% Nf: Cycle 1299-1300","CapPass",15579.88,"Qualified",0.00087,-51.29,52940,"B-14","Alloy 617","Plate",314626
"93% Nf: Cycle 1299-1300","CapPass",15579.91,"Qualified",0.00085,-51.79,52941,"B-14","Alloy 617","Plate",314626
"93% Nf: Cycle 1299-1300","CapPass",15579.94,"Qualified",0.00082,-52.18,52942,"B-14","Alloy 617","Plate",314626
"93% Nf: Cycle 1299-1300","CapPass",15579.96,"Qualified",0.00079,-52.61,52943,"B-14","Alloy 617","Plate",314626
"93% Nf: Cycle 1299-1300","CapPass",15579.99,"Qualified",0.00077,-53.01,52944,"B-14","Alloy 617","Plate",314626
"93% Nf: Cycle 1299-1300","CapPass",15580.02,"Qualified",0.00074,-53.66,52945,"B-14","Alloy 617","Plate",314626
"93% Nf: Cycle 1299-1300","CapPass",15580.04,"Qualified",0.00072,-54.24,52946,"B-14","Alloy 617","Plate",314626
"93% Nf: Cycle 1299-1300","CapPass",15580.07,"Qualified",0.00069,-54.82,52947,"B-14","Alloy 617","Plate",314626
"93% Nf: Cycle 1299-1300","CapPass",15580.09,"Qualified",0.00067,-55.51,52948,"B-14","Alloy 617","Plate",314626
"93% Nf: Cycle 1299-1300","CapPass",15580.12,"Qualified",0.00064,-56.08,52949,"B-14","Alloy 617","Plate",314626
"93% Nf: Cycle 1299-1300","CapPass",15580.14,"Qualified",0.00062,-56.52,52950,"B-14","Alloy 617","Plate",314626
"93% Nf: Cycle 1299-1300","CapPass",15580.17,"Qualified",0.00059,-57.09,52951,"B-14","Alloy 617","Plate",314626
"93% Nf: Cycle 1299-1300","CapPass",15580.19,"Qualified",0.00057,-57.68,52952,"B-14","Alloy 617","Plate",314626
"93% Nf: Cycle 1299-1300","CapPass",15580.22,"Qualified",0.00054,-58.20,52953,"B-14","Alloy 617","Plate",314626
"93% Nf: Cycle 1299-1300","CapPass",15580.25,"Qualified",0.00051,-58.73,52954,"B-14","Alloy 617","Plate",314626
"93% Nf: Cycle 1299-1300","CapPass",15580.27,"Qualified",0.00049,-59.27,52955,"B-14","Alloy 617","Plate",314626
"93% Nf: Cycle 1299-1300","CapPass",15580.29,"Qualified",0.00046,-59.82,52956,"B-14","Alloy 617","Plate",314626
"93% Nf: Cycle 1299-1300","CapPass",15580.32,"Qualified",0.00044,-60.17,52957,"B-14","Alloy 617","Plate",314626
"93% Nf: Cycle 1299-1300","CapPass",15580.35,"Qualified",0.00041,-60.71,52958,"B-14","Alloy 617","Plate",314626
"93% Nf: Cycle 1299-1300","CapPass",15580.37,"Qualified",0.00039,-61.13,52959,"B-14","Alloy 617","Plate",314626
"93% Nf: Cycle 1299-1300","CapPass",15580.40,"Qualified",0.00036,-61.55,52960,"B-14","Alloy 617","Plate",314626
"93% Nf: Cycle 1299-1300","CapPass",15580.42,"Qualified",0.00034,-61.96,52961,"B-14","Alloy 617","Plate",314626
"93% Nf: Cycle 1299-1300","CapPass",15580.45,"Qualified",0.00031,-62.42,52962,"B-14","Alloy 617","Plate",314626
"93% Nf: Cycle 1299-1300","CapPass",15580.47,"Qualified",0.00028,-62.92,52963,"B-14","Alloy 617","Plate",314626
"93% Nf: Cycle 1299-1300","CapPass",15580.50,"Qualified",0.00026,-63.23,52964,"B-14","Alloy 617","Plate",314626
"93% Nf: Cycle 1299-1300","CapPass",15580.52,"Qualified",0.00023,-63.65,52965,"B-14","Alloy 617","Plate",314626
"93% Nf: Cycle 1299-1300","CapPass",15580.55,"Qualified",0.00021,-64.07,52966,"B-14","Alloy 617","Plate",314626
"93% Nf: Cycle 1299-1300","CapPass",15580.57,"Qualified",0.00018,-64.60,52967,"B-14","Alloy 617","Plate",314626
"93% Nf: Cycle 1299-1300","CapPass",15580.60,"Qualified",0.00016,-64.91,52968,"B-14","Alloy 617","Plate",314626
"93% Nf: Cycle 1299-1300","CapPass",15580.62,"Qualified",0.00013,-65.25,52969,"B-14","Alloy 617","Plate",314626
"93% Nf: Cycle 1299-1300","CapPass",15580.65,"Qualified",0.00011,-65.63,52970,"B-14","Alloy 617","Plate",314626
"93% Nf: Cycle 1299-1300","CapPass",15580.67,"Qualified",0.00008,-65.92,52971,"B-14","Alloy 617","Plate",314626
"93% Nf: Cycle 1299-1300","CapPass",15580.70,"Qualified",0.00006,-66.23,52972,"B-14","Alloy 617","Plate",314626
"93% Nf: Cycle 1299-1300","CapPass",15580.72,"Qualified",0.00003,-66.53,52973,"B-14","Alloy 617","Plate",314626
"93% Nf: Cycle 1299-1300","CapPass",15580.75,"Qualified",0.00001,-66.86,52974,"B-14","Alloy 617","Plate",314626
"93% Nf: Cycle 1299-1300","CapPass",15580.77,"Qualified",-0.00002,-67.04,52975,"B-14","Alloy 617","Plate",314626
"93% Nf: Cycle 1299-1300","CapPass",15580.80,"Qualified",-0.00005,-67.34,52976,"B-14","Alloy 617","Plate",314626
"93% Nf: Cycle 1299-1300","CapPass",15580.82,"Qualified",-0.00007,-67.68,52977,"B-14","Alloy 617","Plate",314626
"93% Nf: Cycle 1299-1300","CapPass",15580.84,"Qualified",-0.00008,-67.82,52978,"B-14","Alloy 617","Plate",314626
"93% Nf: Cycle 1299-1300","CapPass",15580.85,"Qualified",-0.00010,-67.88,52979,"B-14","Alloy 617","Plate",314626
"93% Nf: Cycle 1299-1300","CapPass",15580.88,"Qualified",-0.00012,-68.30,52980,"B-14","Alloy 617","Plate",314626
"93% Nf: Cycle 1299-1300","CapPass",15580.90,"Qualified",-0.00015,-68.46,52981,"B-14","Alloy 617","Plate",314626
"93% Nf: Cycle 1299-1300","CapPass",15580.93,"Qualified",-0.00017,-68.75,52982,"B-14","Alloy 617","Plate",314626
"93% Nf: Cycle 1299-1300","CapPass",15580.95,"Qualified",-0.00020,-69.10,52983,"B-14","Alloy 617","Plate",314626
"93% Nf: Cycle 1299-1300","CapPass",15580.98,"Qualified",-0.00022,-69.29,52984,"B-14","Alloy 617","Plate",314626
"93% Nf: Cycle 1299-1300","CapPass",15581.00,"Qualified",-0.00025,-69.51,52985,"B-14","Alloy 617","Plate",314626
"93% Nf: Cycle 1299-1300","CapPass",15581.03,"Qualified",-0.00028,-69.80,52986,"B-14","Alloy 617","Plate",314626
"93% Nf: Cycle 1299-1300","CapPass",15581.06,"Qualified",-0.00030,-70.09,52987,"B-14","Alloy 617","Plate",314626
"93% Nf: Cycle 1299-1300","CapPass",15581.08,"Qualified",-0.00033,-70.47,52988,"B-14","Alloy 617","Plate",314626
"93% Nf: Cycle 1299-1300","CapPass",15581.11,"Qualified",-0.00035,-70.74,52989,"B-14","Alloy 617","Plate",314626
"93% Nf: Cycle 1299-1300","CapPass",15581.13,"Qualified",-0.00038,-70.91,52990,"B-14","Alloy 617","Plate",314626
"93% Nf: Cycle 1299-1300","CapPass",15581.16,"Qualified",-0.00040,-71.27,52991,"B-14","Alloy 617","Plate",314626
"93% Nf: Cycle 1299-1300","CapPass",15581.18,"Qualified",-0.00043,-71.45,52992,"B-14","Alloy 617","Plate",314626
"93% Nf: Cycle 1299-1300","CapPass",15581.21,"Qualified",-0.00045,-71.76,52993,"B-14","Alloy 617","Plate",314626
"93% Nf: Cycle 1299-1300","CapPass",15581.24,"Qualified",-0.00048,-71.91,52994,"B-14","Alloy 617","Plate",314626
"93% Nf: Cycle 1299-1300","CapPass",15581.26,"Qualified",-0.00051,-72.11,52995,"B-14","Alloy 617","Plate",314626
"93% Nf: Cycle 1299-1300","CapPass",15581.28,"Qualified",-0.00053,-72.34,52996,"B-14","Alloy 617","Plate",314626
"93% Nf: Cycle 1299-1300","CapPass",15581.31,"Qualified",-0.00056,-72.55,52997,"B-14","Alloy 617","Plate",314626
"93% Nf: Cycle 1299-1300","CapPass",15581.33,"Qualified",-0.00058,-72.79,52998,"B-14","Alloy 617","Plate",314626
"93% Nf: Cycle 1299-1300","CapPass",15581.36,"Qualified",-0.00061,-72.98,52999,"B-14","Alloy 617","Plate",314626
"93% Nf: Cycle 1299-1300","CapPass",15581.39,"Qualified",-0.00063,-73.25,53000,"B-14","Alloy 617","Plate",314626
"93% Nf: Cycle 1299-1300","CapPass",15581.41,"Qualified",-0.00066,-73.44,53001,"B-14","Alloy 617","Plate",314626
"93% Nf: Cycle 1299-1300","CapPass",15581.43,"Qualified",-0.00068,-73.52,53002,"B-14","Alloy 617","Plate",314626
"93% Nf: Cycle 1299-1300","CapPass",15581.46,"Qualified",-0.00071,-73.80,53003,"B-14","Alloy 617","Plate",314626
"93% Nf: Cycle 1299-1300","CapPass",15581.49,"Qualified",-0.00073,-73.95,53004,"B-14","Alloy 617","Plate",314626
"93% Nf: Cycle 1299-1300","CapPass",15581.51,"Qualified",-0.00076,-74.17,53005,"B-14","Alloy 617","Plate",314626
"93% Nf: Cycle 1299-1300","CapPass",15581.54,"Qualified",-0.00078,-74.39,53006,"B-14","Alloy 617","Plate",314626
"93% Nf: Cycle 1299-1300","CapPass",15581.56,"Qualified",-0.00081,-74.45,53007,"B-14","Alloy 617","Plate",314626
"93% Nf: Cycle 1299-1300","CapPass",15581.59,"Qualified",-0.00084,-74.68,53008,"B-14","Alloy 617","Plate",314626
"93% Nf: Cycle 1299-1300","CapPass",15581.61,"Qualified",-0.00086,-74.78,53009,"B-14","Alloy 617","Plate",314626
"93% Nf: Cycle 1299-1300","CapPass",15581.64,"Qualified",-0.00089,-75.02,53010,"B-14","Alloy 617","Plate",314626
"93% Nf: Cycle 1299-1300","CapPass",15581.66,"Qualified",-0.00091,-75.13,53011,"B-14","Alloy 617","Plate",314626
"93% Nf: Cycle 1299-1300","CapPass",15581.69,"Qualified",-0.00094,-75.27,53012,"B-14","Alloy 617","Plate",314626
"93% Nf: Cycle 1299-1300","CapPass",15581.71,"Qualified",-0.00096,-75.41,53013,"B-14","Alloy 617","Plate",314626
"93% Nf: Cycle 1299-1300","CapPass",15581.74,"Qualified",-0.00099,-75.73,53014,"B-14","Alloy 617","Plate",314626
"93% Nf: Cycle 1299-1300","CapPass",15581.77,"Qualified",-0.00101,-75.87,53015,"B-14","Alloy 617","Plate",314626
"93% Nf: Cycle 1299-1300","CapPass",15581.79,"Qualified",-0.00104,-76.05,53016,"B-14","Alloy 617","Plate",314626
"93% Nf: Cycle 1299-1300","CapPass",15581.82,"Qualified",-0.00106,-76.36,53017,"B-14","Alloy 617","Plate",314626
"93% Nf: Cycle 1299-1300","CapPass",15581.84,"Qualified",-0.00108,-76.50,53018,"B-14","Alloy 617","Plate",314626
"93% Nf: Cycle 1299-1300","CapPass",15581.84,"Qualified",-0.00109,-76.52,53019,"B-14","Alloy 617","Plate",314626
"93% Nf: Cycle 1299-1300","CapPass",15581.87,"Qualified",-0.00112,-76.68,53020,"B-14","Alloy 617","Plate",314626
"93% Nf: Cycle 1299-1300","CapPass",15581.90,"Qualified",-0.00114,-77.03,53021,"B-14","Alloy 617","Plate",314626
"93% Nf: Cycle 1299-1300","CapPass",15581.92,"Qualified",-0.00117,-77.14,53022,"B-14","Alloy 617","Plate",314626
"93% Nf: Cycle 1299-1300","CapPass",15581.95,"Qualified",-0.00119,-77.33,53023,"B-14","Alloy 617","Plate",314626
"93% Nf: Cycle 1299-1300","CapPass",15581.97,"Qualified",-0.00122,-77.54,53024,"B-14","Alloy 617","Plate",314626
"93% Nf: Cycle 1299-1300","CapPass",15582.00,"Qualified",-0.00124,-77.82,53025,"B-14","Alloy 617","Plate",314626
"93% Nf: Cycle 1299-1300","CapPass",15582.02,"Qualified",-0.00127,-78.05,53026,"B-14","Alloy 617","Plate",314626
"93% Nf: Cycle 1299-1300","CapPass",15582.04,"Qualified",-0.00129,-78.29,53027,"B-14","Alloy 617","Plate",314626
"93% Nf: Cycle 1299-1300","CapPass",15582.07,"Qualified",-0.00132,-78.55,53028,"B-14","Alloy 617","Plate",314626
"93% Nf: Cycle 1299-1300","CapPass",15582.09,"Qualified",-0.00134,-78.53,53029,"B-14","Alloy 617","Plate",314626
"93% Nf: Cycle 1299-1300","CapPass",15582.12,"Qualified",-0.00137,-78.57,53030,"B-14","Alloy 617","Plate",314626
"93% Nf: Cycle 1299-1300","CapPass",15582.14,"Qualified",-0.00139,-78.74,53031,"B-14","Alloy 617","Plate",314626
"93% Nf: Cycle 1299-1300","CapPass",15582.17,"Qualified",-0.00142,-78.94,53032,"B-14","Alloy 617","Plate",314626
"93% Nf: Cycle 1299-1300","CapPass",15582.20,"Qualified",-0.00145,-79.01,53033,"B-14","Alloy 617","Plate",314626
"93% Nf: Cycle 1299-1300","CapPass",15582.22,"Qualified",-0.00147,-78.99,53034,"B-14","Alloy 617","Plate",314626
"93% Nf: Cycle 1299-1300","CapPass",15582.25,"Qualified",-0.00150,-79.04,53035,"B-14","Alloy 617","Plate",314626
"93% Nf: Cycle 1299-1300","CapPass",15582.28,"Qualified",-0.00152,-79.26,53036,"B-14","Alloy 617","Plate",314626
"93% Nf: Cycle 1299-1300","CapPass",15582.30,"Qualified",-0.00155,-79.47,53037,"B-14","Alloy 617","Plate",314626
"93% Nf: Cycle 1299-1300","CapPass",15582.33,"Qualified",-0.00157,-79.59,53038,"B-14","Alloy 617","Plate",314626
"93% Nf: Cycle 1299-1300","CapPass",15582.36,"Qualified",-0.00160,-79.70,53039,"B-14","Alloy 617","Plate",314626
"93% Nf: Cycle 1299-1300","CapPass",15582.38,"Qualified",-0.00162,-79.99,53040,"B-14","Alloy 617","Plate",314626
"93% Nf: Cycle 1299-1300","CapPass",15582.41,"Qualified",-0.00165,-80.25,53041,"B-14","Alloy 617","Plate",314626
"93% Nf: Cycle 1299-1300","CapPass",15582.43,"Qualified",-0.00168,-80.54,53042,"B-14","Alloy 617","Plate",314626
"93% Nf: Cycle 1299-1300","CapPass",15582.46,"Qualified",-0.00170,-80.75,53043,"B-14","Alloy 617","Plate",314626
"93% Nf: Cycle 1299-1300","CapPass",15582.48,"Qualified",-0.00173,-81.01,53044,"B-14","Alloy 617","Plate",314626
"93% Nf: Cycle 1299-1300","CapPass",15582.51,"Qualified",-0.00175,-81.22,53045,"B-14","Alloy 617","Plate",314626
"93% Nf: Cycle 1299-1300","CapPass",15582.53,"Qualified",-0.00178,-81.42,53046,"B-14","Alloy 617","Plate",314626
"93% Nf: Cycle 1299-1300","CapPass",15582.55,"Qualified",-0.00180,-81.64,53047,"B-14","Alloy 617","Plate",314626
"93% Nf: Cycle 1299-1300","CapPass",15582.58,"Qualified",-0.00183,-81.75,53048,"B-14","Alloy 617","Plate",314626
"93% Nf: Cycle 1299-1300","CapPass",15582.61,"Qualified",-0.00185,-81.78,53049,"B-14","Alloy 617","Plate",314626
"93% Nf: Cycle 1299-1300","CapPass",15582.63,"Qualified",-0.00188,-81.89,53050,"B-14","Alloy 617","Plate",314626
"93% Nf: Cycle 1299-1300","CapPass",15582.66,"Qualified",-0.00191,-82.04,53051,"B-14","Alloy 617","Plate",314626
"93% Nf: Cycle 1299-1300","CapPass",15582.68,"Qualified",-0.00193,-82.18,53052,"B-14","Alloy 617","Plate",314626
"93% Nf: Cycle 1299-1300","CapPass",15582.71,"Qualified",-0.00196,-82.18,53053,"B-14","Alloy 617","Plate",314626
"93% Nf: Cycle 1299-1300","CapPass",15582.74,"Qualified",-0.00198,-82.32,53054,"B-14","Alloy 617","Plate",314626
"93% Nf: Cycle 1299-1300","CapPass",15582.76,"Qualified",-0.00201,-82.54,53055,"B-14","Alloy 617","Plate",314626
"93% Nf: Cycle 1299-1300","CapPass",15582.79,"Qualified",-0.00203,-82.56,53056,"B-14","Alloy 617","Plate",314626
"93% Nf: Cycle 1299-1300","CapPass",15582.81,"Qualified",-0.00206,-82.76,53057,"B-14","Alloy 617","Plate",314626
"93% Nf: Cycle 1299-1300","CapPass",15582.84,"Qualified",-0.00209,-82.98,53058,"B-14","Alloy 617","Plate",314626
"93% Nf: Cycle 1299-1300","CapPass",15582.84,"Qualified",-0.00209,-82.91,53059,"B-14","Alloy 617","Plate",314626
"93% Nf: Cycle 1299-1300","CapPass",15582.86,"Qualified",-0.00211,-83.07,53060,"B-14","Alloy 617","Plate",314626
"93% Nf: Cycle 1299-1300","CapPass",15582.89,"Qualified",-0.00214,-83.16,53061,"B-14","Alloy 617","Plate",314626
"93% Nf: Cycle 1299-1300","CapPass",15582.91,"Qualified",-0.00216,-83.32,53062,"B-14","Alloy 617","Plate",314626
"93% Nf: Cycle 1299-1300","CapPass",15582.94,"Qualified",-0.00219,-83.52,53063,"B-14","Alloy 617","Plate",314626
"93% Nf: Cycle 1299-1300","CapPass",15582.97,"Qualified",-0.00222,-83.60,53064,"B-14","Alloy 617","Plate",314626
"93% Nf: Cycle 1299-1300","CapPass",15582.99,"Qualified",-0.00224,-83.71,53065,"B-14","Alloy 617","Plate",314626
"93% Nf: Cycle 1299-1300","CapPass",15583.02,"Qualified",-0.00227,-83.80,53066,"B-14","Alloy 617","Plate",314626
"93% Nf: Cycle 1299-1300","CapPass",15583.04,"Qualified",-0.00229,-83.97,53067,"B-14","Alloy 617","Plate",314626
"93% Nf: Cycle 1299-1300","CapPass",15583.07,"Qualified",-0.00232,-84.16,53068,"B-14","Alloy 617","Plate",314626
"93% Nf: Cycle 1299-1300","CapPass",15583.09,"Qualified",-0.00234,-84.30,53069,"B-14","Alloy 617","Plate",314626
"93% Nf: Cycle 1299-1300","CapPass",15583.12,"Qualified",-0.00237,-84.31,53070,"B-14","Alloy 617","Plate",314626
"93% Nf: Cycle 1299-1300","CapPass",15583.15,"Qualified",-0.00239,-84.52,53071,"B-14","Alloy 617","Plate",314626
"93% Nf: Cycle 1299-1300","CapPass",15583.17,"Qualified",-0.00242,-84.75,53072,"B-14","Alloy 617","Plate",314626
"93% Nf: Cycle 1299-1300","CapPass",15583.20,"Qualified",-0.00245,-84.97,53073,"B-14","Alloy 617","Plate",314626
"93% Nf: Cycle 1299-1300","CapPass",15583.23,"Qualified",-0.00247,-85.31,53074,"B-14","Alloy 617","Plate",314626
"93% Nf: Cycle 1299-1300","CapPass",15583.25,"Qualified",-0.00250,-85.50,53075,"B-14","Alloy 617","Plate",314626
"93% Nf: Cycle 1299-1300","CapPass",15583.28,"Qualified",-0.00252,-85.77,53076,"B-14","Alloy 617","Plate",314626
"93% Nf: Cycle 1299-1300","CapPass",15583.31,"Qualified",-0.00255,-86.10,53077,"B-14","Alloy 617","Plate",314626
"93% Nf: Cycle 1299-1300","CapPass",15583.33,"Qualified",-0.00257,-86.50,53078,"B-14","Alloy 617","Plate",314626
"93% Nf: Cycle 1299-1300","CapPass",15583.36,"Qualified",-0.00260,-86.95,53079,"B-14","Alloy 617","Plate",314626
"93% Nf: Cycle 1299-1300","CapPass",15583.39,"Qualified",-0.00262,-87.44,53080,"B-14","Alloy 617","Plate",314626
"93% Nf: Cycle 1299-1300","CapPass",15583.41,"Qualified",-0.00265,-87.76,53081,"B-14","Alloy 617","Plate",314626
"93% Nf: Cycle 1299-1300","CapPass",15583.44,"Qualified",-0.00268,-88.42,53082,"B-14","Alloy 617","Plate",314626
"93% Nf: Cycle 1299-1300","CapPass",15583.47,"Qualified",-0.00270,-88.93,53083,"B-14","Alloy 617","Plate",314626
"93% Nf: Cycle 1299-1300","CapPass",15583.50,"Qualified",-0.00273,-89.56,53084,"B-14","Alloy 617","Plate",314626
"93% Nf: Cycle 1299-1300","CapPass",15583.53,"Qualified",-0.00275,-90.42,53085,"B-14","Alloy 617","Plate",314626
"93% Nf: Cycle 1299-1300","CapPass",15583.56,"Qualified",-0.00278,-91.26,53086,"B-14","Alloy 617","Plate",314626
"93% Nf: Cycle 1299-1300","CapPass",15583.59,"Qualified",-0.00280,-92.22,53087,"B-14","Alloy 617","Plate",314626
"93% Nf: Cycle 1299-1300","CapPass",15583.62,"Qualified",-0.00283,-93.31,53088,"B-14","Alloy 617","Plate",314626
"93% Nf: Cycle 1299-1300","CapPass",15583.65,"Qualified",-0.00285,-94.62,53089,"B-14","Alloy 617","Plate",314626
"93% Nf: Cycle 1299-1300","CapPass",15583.67,"Qualified",-0.00288,-95.66,53090,"B-14","Alloy 617","Plate",314626
"93% Nf: Cycle 1299-1300","CapPass",15583.70,"Qualified",-0.00290,-97.04,53091,"B-14","Alloy 617","Plate",314626
