Repository: js-molina/fatigue-A617

File: data/950C/Strain rate 0.001/0.60% strain/HTM_A20_Cycles_B15.csv (part 13 of 14)
"Cycle Label","Data State","Elapsed Time Sec","Qual State","Strain","Stress Mpa","Count","Sample","Alloy","Material_Form","Heat"
"Cycle 999-1000","CapPass",11983.47,"Qualified",-0.00077,99.81,51945,"B-15","Alloy 617","Plate",314626
"Cycle 999-1000","CapPass",11983.50,"Qualified",-0.00075,101.43,51946,"B-15","Alloy 617","Plate",314626
"Cycle 999-1000","CapPass",11983.52,"Qualified",-0.00072,103.09,51947,"B-15","Alloy 617","Plate",314626
"Cycle 999-1000","CapPass",11983.54,"Qualified",-0.00070,104.80,51948,"B-15","Alloy 617","Plate",314626
"Cycle 999-1000","CapPass",11983.56,"Qualified",-0.00067,106.19,51949,"B-15","Alloy 617","Plate",314626
"Cycle 999-1000","CapPass",11983.58,"Qualified",-0.00064,107.74,51950,"B-15","Alloy 617","Plate",314626
"Cycle 999-1000","CapPass",11983.59,"Qualified",-0.00062,109.34,51951,"B-15","Alloy 617","Plate",314626
"Cycle 999-1000","CapPass",11983.61,"Qualified",-0.00059,110.79,51952,"B-15","Alloy 617","Plate",314626
"Cycle 999-1000","CapPass",11983.63,"Qualified",-0.00057,112.17,51953,"B-15","Alloy 617","Plate",314626
"Cycle 999-1000","CapPass",11983.65,"Qualified",-0.00054,113.58,51954,"B-15","Alloy 617","Plate",314626
"Cycle 999-1000","CapPass",11983.66,"Qualified",-0.00052,114.82,51955,"B-15","Alloy 617","Plate",314626
"Cycle 999-1000","CapPass",11983.68,"Qualified",-0.00049,115.90,51956,"B-15","Alloy 617","Plate",314626
"Cycle 999-1000","CapPass",11983.70,"Qualified",-0.00046,116.86,51957,"B-15","Alloy 617","Plate",314626
"Cycle 999-1000","CapPass",11983.72,"Qualified",-0.00044,117.94,51958,"B-15","Alloy 617","Plate",314626
"Cycle 999-1000","CapPass",11983.73,"Qualified",-0.00041,118.66,51959,"B-15","Alloy 617","Plate",314626
"Cycle 999-1000","CapPass",11983.76,"Qualified",-0.00039,119.55,51960,"B-15","Alloy 617","Plate",314626
"Cycle 999-1000","CapPass",11983.77,"Qualified",-0.00036,120.25,51961,"B-15","Alloy 617","Plate",314626
"Cycle 999-1000","CapPass",11983.79,"Qualified",-0.00034,120.83,51962,"B-15","Alloy 617","Plate",314626
"Cycle 999-1000","CapPass",11983.80,"Qualified",-0.00032,121.24,51963,"B-15","Alloy 617","Plate",314626
"Cycle 999-1000","CapPass",11983.81,"Qualified",-0.00031,121.46,51964,"B-15","Alloy 617","Plate",314626
"Cycle 999-1000","CapPass",11983.83,"Qualified",-0.00029,121.92,51965,"B-15","Alloy 617","Plate",314626
"Cycle 999-1000","CapPass",11983.86,"Qualified",-0.00026,122.22,51966,"B-15","Alloy 617","Plate",314626
"Cycle 999-1000","CapPass",11983.88,"Qualified",-0.00023,122.61,51967,"B-15","Alloy 617","Plate",314626
"Cycle 999-1000","CapPass",11983.90,"Qualified",-0.00021,122.88,51968,"B-15","Alloy 617","Plate",314626
"Cycle 999-1000","CapPass",11983.93,"Qualified",-0.00018,122.99,51969,"B-15","Alloy 617","Plate",314626
"Cycle 999-1000","CapPass",11983.95,"Qualified",-0.00016,123.29,51970,"B-15","Alloy 617","Plate",314626
"Cycle 999-1000","CapPass",11983.97,"Qualified",-0.00013,123.48,51971,"B-15","Alloy 617","Plate",314626
"Cycle 999-1000","CapPass",11984.00,"Qualified",-0.00011,123.54,51972,"B-15","Alloy 617","Plate",314626
"Cycle 999-1000","CapPass",11984.03,"Qualified",-0.00008,123.52,51973,"B-15","Alloy 617","Plate",314626
"Cycle 999-1000","CapPass",11984.05,"Qualified",-0.00005,123.71,51974,"B-15","Alloy 617","Plate",314626
"Cycle 999-1000","CapPass",11984.08,"Qualified",-0.00003,123.78,51975,"B-15","Alloy 617","Plate",314626
"Cycle 999-1000","CapPass",11984.10,"Qualified",-0.00000,123.95,51976,"B-15","Alloy 617","Plate",314626
"Cycle 999-1000","CapPass",11984.12,"Qualified",0.00002,124.03,51977,"B-15","Alloy 617","Plate",314626
"Cycle 999-1000","CapPass",11984.15,"Qualified",0.00005,124.06,51978,"B-15","Alloy 617","Plate",314626
"Cycle 999-1000","CapPass",11984.18,"Qualified",0.00007,124.23,51979,"B-15","Alloy 617","Plate",314626
"Cycle 999-1000","CapPass",11984.20,"Qualified",0.00010,124.34,51980,"B-15","Alloy 617","Plate",314626
"Cycle 999-1000","CapPass",11984.23,"Qualified",0.00012,124.59,51981,"B-15","Alloy 617","Plate",314626
"Cycle 999-1000","CapPass",11984.26,"Qualified",0.00015,124.79,51982,"B-15","Alloy 617","Plate",314626
"Cycle 999-1000","CapPass",11984.28,"Qualified",0.00017,124.99,51983,"B-15","Alloy 617","Plate",314626
"Cycle 999-1000","CapPass",11984.30,"Qualified",0.00020,125.14,51984,"B-15","Alloy 617","Plate",314626
"Cycle 999-1000","CapPass",11984.33,"Qualified",0.00023,125.40,51985,"B-15","Alloy 617","Plate",314626
"Cycle 999-1000","CapPass",11984.36,"Qualified",0.00025,125.71,51986,"B-15","Alloy 617","Plate",314626
"Cycle 999-1000","CapPass",11984.38,"Qualified",0.00028,125.94,51987,"B-15","Alloy 617","Plate",314626
"Cycle 999-1000","CapPass",11984.40,"Qualified",0.00030,126.19,51988,"B-15","Alloy 617","Plate",314626
"Cycle 999-1000","CapPass",11984.44,"Qualified",0.00033,126.41,51989,"B-15","Alloy 617","Plate",314626
"Cycle 999-1000","CapPass",11984.46,"Qualified",0.00035,126.73,51990,"B-15","Alloy 617","Plate",314626
"Cycle 999-1000","CapPass",11984.48,"Qualified",0.00038,126.87,51991,"B-15","Alloy 617","Plate",314626
"Cycle 999-1000","CapPass",11984.51,"Qualified",0.00040,127.13,51992,"B-15","Alloy 617","Plate",314626
"Cycle 999-1000","CapPass",11984.53,"Qualified",0.00043,127.28,51993,"B-15","Alloy 617","Plate",314626
"Cycle 999-1000","CapPass",11984.56,"Qualified",0.00046,127.46,51994,"B-15","Alloy 617","Plate",314626
"Cycle 999-1000","CapPass",11984.58,"Qualified",0.00048,127.74,51995,"B-15","Alloy 617","Plate",314626
"Cycle 999-1000","CapPass",11984.61,"Qualified",0.00051,127.85,51996,"B-15","Alloy 617","Plate",314626
"Cycle 999-1000","CapPass",11984.63,"Qualified",0.00053,128.10,51997,"B-15","Alloy 617","Plate",314626
"Cycle 999-1000","CapPass",11984.66,"Qualified",0.00056,128.13,51998,"B-15","Alloy 617","Plate",314626
"Cycle 999-1000","CapPass",11984.69,"Qualified",0.00058,128.36,51999,"B-15","Alloy 617","Plate",314626
"Cycle 999-1000","CapPass",11984.71,"Qualified",0.00061,128.60,52000,"B-15","Alloy 617","Plate",314626
"Cycle 999-1000","CapPass",11984.74,"Qualified",0.00063,128.75,52001,"B-15","Alloy 617","Plate",314626
"Cycle 999-1000","CapPass",11984.76,"Qualified",0.00066,128.95,52002,"B-15","Alloy 617","Plate",314626
"Cycle 999-1000","CapPass",11984.79,"Qualified",0.00069,129.09,52003,"B-15","Alloy 617","Plate",314626
"Cycle 999-1000","CapPass",11984.80,"Qualified",0.00070,129.26,52004,"B-15","Alloy 617","Plate",314626
"Cycle 999-1000","CapPass",11984.82,"Qualified",0.00071,129.28,52005,"B-15","Alloy 617","Plate",314626
"Cycle 999-1000","CapPass",11984.84,"Qualified",0.00074,129.58,52006,"B-15","Alloy 617","Plate",314626
"Cycle 999-1000","CapPass",11984.86,"Qualified",0.00076,129.77,52007,"B-15","Alloy 617","Plate",314626
"Cycle 999-1000","CapPass",11984.89,"Qualified",0.00079,129.98,52008,"B-15","Alloy 617","Plate",314626
"Cycle 999-1000","CapPass",11984.92,"Qualified",0.00081,130.26,52009,"B-15","Alloy 617","Plate",314626
"Cycle 999-1000","CapPass",11984.94,"Qualified",0.00084,130.45,52010,"B-15","Alloy 617","Plate",314626
"Cycle 999-1000","CapPass",11984.97,"Qualified",0.00086,130.58,52011,"B-15","Alloy 617","Plate",314626
"Cycle 999-1000","CapPass",11984.99,"Qualified",0.00089,130.74,52012,"B-15","Alloy 617","Plate",314626
"Cycle 999-1000","CapPass",11985.01,"Qualified",0.00092,131.06,52013,"B-15","Alloy 617","Plate",314626
"Cycle 999-1000","CapPass",11985.04,"Qualified",0.00094,131.17,52014,"B-15","Alloy 617","Plate",314626
"Cycle 999-1000","CapPass",11985.07,"Qualified",0.00097,131.31,52015,"B-15","Alloy 617","Plate",314626
"Cycle 999-1000","CapPass",11985.09,"Qualified",0.00099,131.48,52016,"B-15","Alloy 617","Plate",314626
"Cycle 999-1000","CapPass",11985.12,"Qualified",0.00102,131.79,52017,"B-15","Alloy 617","Plate",314626
"Cycle 999-1000","CapPass",11985.15,"Qualified",0.00104,132.04,52018,"B-15","Alloy 617","Plate",314626
"Cycle 999-1000","CapPass",11985.17,"Qualified",0.00107,132.16,52019,"B-15","Alloy 617","Plate",314626
"Cycle 999-1000","CapPass",11985.19,"Qualified",0.00109,132.38,52020,"B-15","Alloy 617","Plate",314626
"Cycle 999-1000","CapPass",11985.22,"Qualified",0.00112,132.76,52021,"B-15","Alloy 617","Plate",314626
"Cycle 999-1000","CapPass",11985.25,"Qualified",0.00114,132.86,52022,"B-15","Alloy 617","Plate",314626
"Cycle 999-1000","CapPass",11985.27,"Qualified",0.00117,133.03,52023,"B-15","Alloy 617","Plate",314626
"Cycle 999-1000","CapPass",11985.29,"Qualified",0.00120,133.19,52024,"B-15","Alloy 617","Plate",314626
"Cycle 999-1000","CapPass",11985.33,"Qualified",0.00122,133.52,52025,"B-15","Alloy 617","Plate",314626
"Cycle 999-1000","CapPass",11985.35,"Qualified",0.00125,133.72,52026,"B-15","Alloy 617","Plate",314626
"Cycle 999-1000","CapPass",11985.37,"Qualified",0.00127,133.91,52027,"B-15","Alloy 617","Plate",314626
"Cycle 999-1000","CapPass",11985.40,"Qualified",0.00130,134.13,52028,"B-15","Alloy 617","Plate",314626
"Cycle 999-1000","CapPass",11985.42,"Qualified",0.00132,134.34,52029,"B-15","Alloy 617","Plate",314626
"Cycle 999-1000","CapPass",11985.45,"Qualified",0.00135,134.46,52030,"B-15","Alloy 617","Plate",314626
"Cycle 999-1000","CapPass",11985.47,"Qualified",0.00137,134.81,52031,"B-15","Alloy 617","Plate",314626
"Cycle 999-1000","CapPass",11985.50,"Qualified",0.00140,135.03,52032,"B-15","Alloy 617","Plate",314626
"Cycle 999-1000","CapPass",11985.52,"Qualified",0.00143,135.25,52033,"B-15","Alloy 617","Plate",314626
"Cycle 999-1000","CapPass",11985.54,"Qualified",0.00145,135.34,52034,"B-15","Alloy 617","Plate",314626
"Cycle 999-1000","CapPass",11985.58,"Qualified",0.00148,135.43,52035,"B-15","Alloy 617","Plate",314626
"Cycle 999-1000","CapPass",11985.60,"Qualified",0.00150,135.55,52036,"B-15","Alloy 617","Plate",314626
"Cycle 999-1000","CapPass",11985.62,"Qualified",0.00153,135.88,52037,"B-15","Alloy 617","Plate",314626
"Cycle 999-1000","CapPass",11985.65,"Qualified",0.00155,135.98,52038,"B-15","Alloy 617","Plate",314626
"Cycle 999-1000","CapPass",11985.67,"Qualified",0.00158,136.05,52039,"B-15","Alloy 617","Plate",314626
"Cycle 999-1000","CapPass",11985.69,"Qualified",0.00160,136.02,52040,"B-15","Alloy 617","Plate",314626
"Cycle 999-1000","CapPass",11985.72,"Qualified",0.00163,136.00,52041,"B-15","Alloy 617","Plate",314626
"Cycle 999-1000","CapPass",11985.75,"Qualified",0.00165,136.04,52042,"B-15","Alloy 617","Plate",314626
"Cycle 999-1000","CapPass",11985.77,"Qualified",0.00168,135.89,52043,"B-15","Alloy 617","Plate",314626
"Cycle 999-1000","CapPass",11985.79,"Qualified",0.00171,135.84,52044,"B-15","Alloy 617","Plate",314626
"Cycle 999-1000","CapPass",11985.80,"Qualified",0.00172,135.85,52045,"B-15","Alloy 617","Plate",314626
"Cycle 999-1000","CapPass",11985.82,"Qualified",0.00173,135.83,52046,"B-15","Alloy 617","Plate",314626
"Cycle 999-1000","CapPass",11985.84,"Qualified",0.00176,135.68,52047,"B-15","Alloy 617","Plate",314626
"Cycle 999-1000","CapPass",11985.87,"Qualified",0.00178,135.71,52048,"B-15","Alloy 617","Plate",314626
"Cycle 999-1000","CapPass",11985.90,"Qualified",0.00181,135.49,52049,"B-15","Alloy 617","Plate",314626
"Cycle 999-1000","CapPass",11985.92,"Qualified",0.00183,135.51,52050,"B-15","Alloy 617","Plate",314626
"Cycle 999-1000","CapPass",11985.95,"Qualified",0.00186,135.41,52051,"B-15","Alloy 617","Plate",314626
"Cycle 999-1000","CapPass",11985.97,"Qualified",0.00188,135.33,52052,"B-15","Alloy 617","Plate",314626
"Cycle 999-1000","CapPass",11986.00,"Qualified",0.00191,135.41,52053,"B-15","Alloy 617","Plate",314626
"Cycle 999-1000","CapPass",11986.03,"Qualified",0.00194,135.41,52054,"B-15","Alloy 617","Plate",314626
"Cycle 999-1000","CapPass",11986.05,"Qualified",0.00196,135.42,52055,"B-15","Alloy 617","Plate",314626
"Cycle 999-1000","CapPass",11986.08,"Qualified",0.00199,135.52,52056,"B-15","Alloy 617","Plate",314626
"Cycle 999-1000","CapPass",11986.11,"Qualified",0.00201,135.56,52057,"B-15","Alloy 617","Plate",314626
"Cycle 999-1000","CapPass",11986.13,"Qualified",0.00204,135.72,52058,"B-15","Alloy 617","Plate",314626
"Cycle 999-1000","CapPass",11986.15,"Qualified",0.00206,135.80,52059,"B-15","Alloy 617","Plate",314626
"Cycle 999-1000","CapPass",11986.18,"Qualified",0.00209,135.85,52060,"B-15","Alloy 617","Plate",314626
"Cycle 999-1000","CapPass",11986.20,"Qualified",0.00211,135.93,52061,"B-15","Alloy 617","Plate",314626
"Cycle 999-1000","CapPass",11986.22,"Qualified",0.00214,136.00,52062,"B-15","Alloy 617","Plate",314626
"Cycle 999-1000","CapPass",11986.26,"Qualified",0.00216,135.98,52063,"B-15","Alloy 617","Plate",314626
"Cycle 999-1000","CapPass",11986.28,"Qualified",0.00219,135.98,52064,"B-15","Alloy 617","Plate",314626
"Cycle 999-1000","CapPass",11986.30,"Qualified",0.00222,136.16,52065,"B-15","Alloy 617","Plate",314626
"Cycle 999-1000","CapPass",11986.33,"Qualified",0.00224,136.07,52066,"B-15","Alloy 617","Plate",314626
"Cycle 999-1000","CapPass",11986.36,"Qualified",0.00227,136.06,52067,"B-15","Alloy 617","Plate",314626
"Cycle 999-1000","CapPass",11986.38,"Qualified",0.00229,135.95,52068,"B-15","Alloy 617","Plate",314626
"Cycle 999-1000","CapPass",11986.40,"Qualified",0.00232,136.00,52069,"B-15","Alloy 617","Plate",314626
"Cycle 999-1000","CapPass",11986.44,"Qualified",0.00234,135.96,52070,"B-15","Alloy 617","Plate",314626
"Cycle 999-1000","CapPass",11986.46,"Qualified",0.00237,136.01,52071,"B-15","Alloy 617","Plate",314626
"Cycle 999-1000","CapPass",11986.48,"Qualified",0.00239,136.02,52072,"B-15","Alloy 617","Plate",314626
"Cycle 999-1000","CapPass",11986.51,"Qualified",0.00242,136.18,52073,"B-15","Alloy 617","Plate",314626
"Cycle 999-1000","CapPass",11986.54,"Qualified",0.00245,136.21,52074,"B-15","Alloy 617","Plate",314626
"Cycle 999-1000","CapPass",11986.56,"Qualified",0.00247,136.42,52075,"B-15","Alloy 617","Plate",314626
"Cycle 999-1000","CapPass",11986.59,"Qualified",0.00250,136.36,52076,"B-15","Alloy 617","Plate",314626
"Cycle 999-1000","CapPass",11986.61,"Qualified",0.00252,136.60,52077,"B-15","Alloy 617","Plate",314626
"Cycle 999-1000","CapPass",11986.64,"Qualified",0.00255,136.58,52078,"B-15","Alloy 617","Plate",314626
"Cycle 999-1000","CapPass",11986.67,"Qualified",0.00257,136.78,52079,"B-15","Alloy 617","Plate",314626
"Cycle 999-1000","CapPass",11986.69,"Qualified",0.00260,136.98,52080,"B-15","Alloy 617","Plate",314626
"Cycle 999-1000","CapPass",11986.72,"Qualified",0.00262,137.14,52081,"B-15","Alloy 617","Plate",314626
"Cycle 999-1000","CapPass",11986.75,"Qualified",0.00265,137.40,52082,"B-15","Alloy 617","Plate",314626
"Cycle 999-1000","CapPass",11986.77,"Qualified",0.00268,137.58,52083,"B-15","Alloy 617","Plate",314626
"Cycle 999-1000","CapPass",11986.79,"Qualified",0.00270,137.63,52084,"B-15","Alloy 617","Plate",314626
"Cycle 999-1000","CapPass",11986.80,"Qualified",0.00271,137.75,52085,"B-15","Alloy 617","Plate",314626
"Cycle 999-1000","CapPass",11986.82,"Qualified",0.00273,137.90,52086,"B-15","Alloy 617","Plate",314626
"Cycle 999-1000","CapPass",11986.84,"Qualified",0.00275,137.88,52087,"B-15","Alloy 617","Plate",314626
"Cycle 999-1000","CapPass",11986.86,"Qualified",0.00278,138.07,52088,"B-15","Alloy 617","Plate",314626
"Cycle 999-1000","CapPass",11986.89,"Qualified",0.00280,138.15,52089,"B-15","Alloy 617","Plate",314626
"Cycle 999-1000","CapPass",11986.91,"Qualified",0.00283,138.03,52090,"B-15","Alloy 617","Plate",314626
"Cycle 999-1000","CapPass",11986.94,"Qualified",0.00285,138.04,52091,"B-15","Alloy 617","Plate",314626
"Cycle 999-1000","CapPass",11986.96,"Qualified",0.00288,137.92,52092,"B-15","Alloy 617","Plate",314626
"Cycle 999-1000","CapPass",11986.99,"Qualified",0.00291,137.93,52093,"B-15","Alloy 617","Plate",314626
"Cycle 999-1000","CapPass",11987.01,"Qualified",0.00293,137.88,52094,"B-15","Alloy 617","Plate",314626
"88% Nf: Cycle 1299-1300","CapPass",15577.57,"Qualified",0.00295,123.35,53063,"B-15","Alloy 617","Plate",314626
"88% Nf: Cycle 1299-1300","CapPass",15577.59,"Qualified",0.00297,123.56,53064,"B-15","Alloy 617","Plate",314626
"88% Nf: Cycle 1299-1300","CapPass",15577.61,"Qualified",0.00300,123.08,53065,"B-15","Alloy 617","Plate",314626
"88% Nf: Cycle 1299-1300","CapPass",15577.65,"Qualified",0.00302,121.72,53066,"B-15","Alloy 617","Plate",314626
"88% Nf: Cycle 1299-1300","CapPass",15577.76,"Qualified",0.00300,105.42,53067,"B-15","Alloy 617","Plate",314626
"88% Nf: Cycle 1299-1300","CapPass",15577.78,"Qualified",0.00297,101.21,53068,"B-15","Alloy 617","Plate",314626
"88% Nf: Cycle 1299-1300","CapPass",15577.79,"Qualified",0.00295,97.31,53069,"B-15","Alloy 617","Plate",314626
"88% Nf: Cycle 1299-1300","CapPass",15577.80,"Qualified",0.00293,94.80,53070,"B-15","Alloy 617","Plate",314626
"88% Nf: Cycle 1299-1300","CapPass",15577.81,"Qualified",0.00292,93.72,53071,"B-15","Alloy 617","Plate",314626
"88% Nf: Cycle 1299-1300","CapPass",15577.83,"Qualified",0.00289,90.54,53072,"B-15","Alloy 617","Plate",314626
"88% Nf: Cycle 1299-1300","CapPass",15577.84,"Qualified",0.00287,87.55,53073,"B-15","Alloy 617","Plate",314626
"88% Nf: Cycle 1299-1300","CapPass",15577.86,"Qualified",0.00284,84.57,53074,"B-15","Alloy 617","Plate",314626
"88% Nf: Cycle 1299-1300","CapPass",15577.87,"Qualified",0.00282,81.79,53075,"B-15","Alloy 617","Plate",314626
"88% Nf: Cycle 1299-1300","CapPass",15577.89,"Qualified",0.00279,79.02,53076,"B-15","Alloy 617","Plate",314626
"88% Nf: Cycle 1299-1300","CapPass",15577.90,"Qualified",0.00276,76.25,53077,"B-15","Alloy 617","Plate",314626
"88% Nf: Cycle 1299-1300","CapPass",15577.92,"Qualified",0.00274,73.69,53078,"B-15","Alloy 617","Plate",314626
"88% Nf: Cycle 1299-1300","CapPass",15577.94,"Qualified",0.00271,71.19,53079,"B-15","Alloy 617","Plate",314626
"88% Nf: Cycle 1299-1300","CapPass",15577.96,"Qualified",0.00269,68.72,53080,"B-15","Alloy 617","Plate",314626
"88% Nf: Cycle 1299-1300","CapPass",15577.98,"Qualified",0.00266,66.36,53081,"B-15","Alloy 617","Plate",314626
"88% Nf: Cycle 1299-1300","CapPass",15578.01,"Qualified",0.00264,63.78,53082,"B-15","Alloy 617","Plate",314626
"88% Nf: Cycle 1299-1300","CapPass",15578.03,"Qualified",0.00261,61.41,53083,"B-15","Alloy 617","Plate",314626
"88% Nf: Cycle 1299-1300","CapPass",15578.05,"Qualified",0.00259,59.00,53084,"B-15","Alloy 617","Plate",314626
"88% Nf: Cycle 1299-1300","CapPass",15578.08,"Qualified",0.00256,56.63,53085,"B-15","Alloy 617","Plate",314626
"88% Nf: Cycle 1299-1300","CapPass",15578.11,"Qualified",0.00254,54.15,53086,"B-15","Alloy 617","Plate",314626
"88% Nf: Cycle 1299-1300","CapPass",15578.15,"Qualified",0.00251,51.47,53087,"B-15","Alloy 617","Plate",314626
"88% Nf: Cycle 1299-1300","CapPass",15578.18,"Qualified",0.00249,48.97,53088,"B-15","Alloy 617","Plate",314626
"88% Nf: Cycle 1299-1300","CapPass",15578.20,"Qualified",0.00246,46.36,53089,"B-15","Alloy 617","Plate",314626
"88% Nf: Cycle 1299-1300","CapPass",15578.23,"Qualified",0.00243,43.82,53090,"B-15","Alloy 617","Plate",314626
"88% Nf: Cycle 1299-1300","CapPass",15578.26,"Qualified",0.00241,41.26,53091,"B-15","Alloy 617","Plate",314626
"88% Nf: Cycle 1299-1300","CapPass",15578.29,"Qualified",0.00238,38.82,53092,"B-15","Alloy 617","Plate",314626
"88% Nf: Cycle 1299-1300","CapPass",15578.32,"Qualified",0.00236,36.26,53093,"B-15","Alloy 617","Plate",314626
"88% Nf: Cycle 1299-1300","CapPass",15578.34,"Qualified",0.00233,33.95,53094,"B-15","Alloy 617","Plate",314626
"88% Nf: Cycle 1299-1300","CapPass",15578.37,"Qualified",0.00231,31.47,53095,"B-15","Alloy 617","Plate",314626
"88% Nf: Cycle 1299-1300","CapPass",15578.40,"Qualified",0.00228,29.07,53096,"B-15","Alloy 617","Plate",314626
"88% Nf: Cycle 1299-1300","CapPass",15578.42,"Qualified",0.00226,26.81,53097,"B-15","Alloy 617","Plate",314626
"88% Nf: Cycle 1299-1300","CapPass",15578.44,"Qualified",0.00223,24.67,53098,"B-15","Alloy 617","Plate",314626
"88% Nf: Cycle 1299-1300","CapPass",15578.47,"Qualified",0.00220,22.44,53099,"B-15","Alloy 617","Plate",314626
"88% Nf: Cycle 1299-1300","CapPass",15578.50,"Qualified",0.00218,20.22,53100,"B-15","Alloy 617","Plate",314626
"88% Nf: Cycle 1299-1300","CapPass",15578.53,"Qualified",0.00215,18.00,53101,"B-15","Alloy 617","Plate",314626
"88% Nf: Cycle 1299-1300","CapPass",15578.55,"Qualified",0.00213,15.72,53102,"B-15","Alloy 617","Plate",314626
"88% Nf: Cycle 1299-1300","CapPass",15578.58,"Qualified",0.00210,13.63,53103,"B-15","Alloy 617","Plate",314626
"88% Nf: Cycle 1299-1300","CapPass",15578.61,"Qualified",0.00208,11.55,53104,"B-15","Alloy 617","Plate",314626
"88% Nf: Cycle 1299-1300","CapPass",15578.63,"Qualified",0.00205,9.34,53105,"B-15","Alloy 617","Plate",314626
"88% Nf: Cycle 1299-1300","CapPass",15578.66,"Qualified",0.00203,7.10,53106,"B-15","Alloy 617","Plate",314626
"88% Nf: Cycle 1299-1300","CapPass",15578.69,"Qualified",0.00200,5.21,53107,"B-15","Alloy 617","Plate",314626
"88% Nf: Cycle 1299-1300","CapPass",15578.72,"Qualified",0.00198,3.11,53108,"B-15","Alloy 617","Plate",314626
"88% Nf: Cycle 1299-1300","CapPass",15578.74,"Qualified",0.00195,1.23,53109,"B-15","Alloy 617","Plate",314626
"88% Nf: Cycle 1299-1300","CapPass",15578.76,"Qualified",0.00192,-0.61,53110,"B-15","Alloy 617","Plate",314626
"88% Nf: Cycle 1299-1300","CapPass",15578.79,"Qualified",0.00190,-2.60,53111,"B-15","Alloy 617","Plate",314626
"88% Nf: Cycle 1299-1300","CapPass",15578.80,"Qualified",0.00189,-3.57,53112,"B-15","Alloy 617","Plate",314626
"88% Nf: Cycle 1299-1300","CapPass",15578.82,"Qualified",0.00187,-4.58,53113,"B-15","Alloy 617","Plate",314626
"88% Nf: Cycle 1299-1300","CapPass",15578.85,"Qualified",0.00185,-6.37,53114,"B-15","Alloy 617","Plate",314626
"88% Nf: Cycle 1299-1300","CapPass",15578.88,"Qualified",0.00182,-7.86,53115,"B-15","Alloy 617","Plate",314626
"88% Nf: Cycle 1299-1300","CapPass",15578.91,"Qualified",0.00180,-9.12,53116,"B-15","Alloy 617","Plate",314626
"88% Nf: Cycle 1299-1300","CapPass",15578.95,"Qualified",0.00177,-10.41,53117,"B-15","Alloy 617","Plate",314626
"88% Nf: Cycle 1299-1300","CapPass",15579.00,"Qualified",0.00175,-11.54,53118,"B-15","Alloy 617","Plate",314626
"88% Nf: Cycle 1299-1300","CapPass",15579.05,"Qualified",0.00172,-12.91,53119,"B-15","Alloy 617","Plate",314626
"88% Nf: Cycle 1299-1300","CapPass",15579.09,"Qualified",0.00170,-14.47,53120,"B-15","Alloy 617","Plate",314626
"88% Nf: Cycle 1299-1300","CapPass",15579.13,"Qualified",0.00167,-16.73,53121,"B-15","Alloy 617","Plate",314626
"88% Nf: Cycle 1299-1300","CapPass",15579.17,"Qualified",0.00165,-19.45,53122,"B-15","Alloy 617","Plate",314626
"88% Nf: Cycle 1299-1300","CapPass",15579.19,"Qualified",0.00162,-21.98,53123,"B-15","Alloy 617","Plate",314626
"88% Nf: Cycle 1299-1300","CapPass",15579.21,"Qualified",0.00159,-24.63,53124,"B-15","Alloy 617","Plate",314626
"88% Nf: Cycle 1299-1300","CapPass",15579.22,"Qualified",0.00157,-26.72,53125,"B-15","Alloy 617","Plate",314626
"88% Nf: Cycle 1299-1300","CapPass",15579.24,"Qualified",0.00154,-28.88,53126,"B-15","Alloy 617","Plate",314626
"88% Nf: Cycle 1299-1300","CapPass",15579.26,"Qualified",0.00152,-31.09,53127,"B-15","Alloy 617","Plate",314626
"88% Nf: Cycle 1299-1300","CapPass",15579.28,"Qualified",0.00149,-32.75,53128,"B-15","Alloy 617","Plate",314626
"88% Nf: Cycle 1299-1300","CapPass",15579.29,"Qualified",0.00146,-34.27,53129,"B-15","Alloy 617","Plate",314626
"88% Nf: Cycle 1299-1300","CapPass",15579.31,"Qualified",0.00144,-35.99,53130,"B-15","Alloy 617","Plate",314626
"88% Nf: Cycle 1299-1300","CapPass",15579.33,"Qualified",0.00141,-37.32,53131,"B-15","Alloy 617","Plate",314626
"88% Nf: Cycle 1299-1300","CapPass",15579.35,"Qualified",0.00139,-38.70,53132,"B-15","Alloy 617","Plate",314626
"88% Nf: Cycle 1299-1300","CapPass",15579.37,"Qualified",0.00136,-40.19,53133,"B-15","Alloy 617","Plate",314626
"88% Nf: Cycle 1299-1300","CapPass",15579.40,"Qualified",0.00134,-41.12,53134,"B-15","Alloy 617","Plate",314626
"88% Nf: Cycle 1299-1300","CapPass",15579.44,"Qualified",0.00131,-42.16,53135,"B-15","Alloy 617","Plate",314626
"88% Nf: Cycle 1299-1300","CapPass",15579.46,"Qualified",0.00129,-43.11,53136,"B-15","Alloy 617","Plate",314626
"88% Nf: Cycle 1299-1300","CapPass",15579.50,"Qualified",0.00126,-44.09,53137,"B-15","Alloy 617","Plate",314626
"88% Nf: Cycle 1299-1300","CapPass",15579.54,"Qualified",0.00124,-45.49,53138,"B-15","Alloy 617","Plate",314626
"88% Nf: Cycle 1299-1300","CapPass",15579.56,"Qualified",0.00121,-46.59,53139,"B-15","Alloy 617","Plate",314626
"88% Nf: Cycle 1299-1300","CapPass",15579.59,"Qualified",0.00118,-48.00,53140,"B-15","Alloy 617","Plate",314626
"88% Nf: Cycle 1299-1300","CapPass",15579.62,"Qualified",0.00116,-49.62,53141,"B-15","Alloy 617","Plate",314626
"88% Nf: Cycle 1299-1300","CapPass",15579.65,"Qualified",0.00113,-50.91,53142,"B-15","Alloy 617","Plate",314626
"88% Nf: Cycle 1299-1300","CapPass",15579.68,"Qualified",0.00111,-52.31,53143,"B-15","Alloy 617","Plate",314626
"88% Nf: Cycle 1299-1300","CapPass",15579.70,"Qualified",0.00108,-53.92,53144,"B-15","Alloy 617","Plate",314626
"88% Nf: Cycle 1299-1300","CapPass",15579.72,"Qualified",0.00106,-55.02,53145,"B-15","Alloy 617","Plate",314626
"88% Nf: Cycle 1299-1300","CapPass",15579.75,"Qualified",0.00103,-56.20,53146,"B-15","Alloy 617","Plate",314626
"88% Nf: Cycle 1299-1300","CapPass",15579.78,"Qualified",0.00100,-57.75,53147,"B-15","Alloy 617","Plate",314626
"88% Nf: Cycle 1299-1300","CapPass",15579.80,"Qualified",0.00098,-58.97,53148,"B-15","Alloy 617","Plate",314626
"88% Nf: Cycle 1299-1300","CapPass",15579.80,"Qualified",0.00098,-59.24,53149,"B-15","Alloy 617","Plate",314626
"88% Nf: Cycle 1299-1300","CapPass",15579.83,"Qualified",0.00095,-60.23,53150,"B-15","Alloy 617","Plate",314626
"88% Nf: Cycle 1299-1300","CapPass",15579.85,"Qualified",0.00093,-61.56,53151,"B-15","Alloy 617","Plate",314626
"88% Nf: Cycle 1299-1300","CapPass",15579.87,"Qualified",0.00090,-63.01,53152,"B-15","Alloy 617","Plate",314626
"88% Nf: Cycle 1299-1300","CapPass",15579.90,"Qualified",0.00088,-64.82,53153,"B-15","Alloy 617","Plate",314626
"88% Nf: Cycle 1299-1300","CapPass",15579.92,"Qualified",0.00085,-66.43,53154,"B-15","Alloy 617","Plate",314626
"88% Nf: Cycle 1299-1300","CapPass",15579.94,"Qualified",0.00082,-67.95,53155,"B-15","Alloy 617","Plate",314626
"88% Nf: Cycle 1299-1300","CapPass",15579.96,"Qualified",0.00080,-69.67,53156,"B-15","Alloy 617","Plate",314626
"88% Nf: Cycle 1299-1300","CapPass",15579.97,"Qualified",0.00077,-71.20,53157,"B-15","Alloy 617","Plate",314626
"88% Nf: Cycle 1299-1300","CapPass",15579.99,"Qualified",0.00075,-73.03,53158,"B-15","Alloy 617","Plate",314626
"88% Nf: Cycle 1299-1300","CapPass",15580.01,"Qualified",0.00072,-74.57,53159,"B-15","Alloy 617","Plate",314626
"88% Nf: Cycle 1299-1300","CapPass",15580.03,"Qualified",0.00070,-76.03,53160,"B-15","Alloy 617","Plate",314626
"88% Nf: Cycle 1299-1300","CapPass",15580.04,"Qualified",0.00067,-77.04,53161,"B-15","Alloy 617","Plate",314626
"88% Nf: Cycle 1299-1300","CapPass",15580.05,"Qualified",0.00064,-78.38,53162,"B-15","Alloy 617","Plate",314626
"88% Nf: Cycle 1299-1300","CapPass",15580.08,"Qualified",0.00062,-79.68,53163,"B-15","Alloy 617","Plate",314626
"88% Nf: Cycle 1299-1300","CapPass",15580.09,"Qualified",0.00059,-80.61,53164,"B-15","Alloy 617","Plate",314626
"88% Nf: Cycle 1299-1300","CapPass",15580.11,"Qualified",0.00057,-81.60,53165,"B-15","Alloy 617","Plate",314626
"88% Nf: Cycle 1299-1300","CapPass",15580.12,"Qualified",0.00054,-82.76,53166,"B-15","Alloy 617","Plate",314626
"88% Nf: Cycle 1299-1300","CapPass",15580.14,"Qualified",0.00052,-83.51,53167,"B-15","Alloy 617","Plate",314626
"88% Nf: Cycle 1299-1300","CapPass",15580.16,"Qualified",0.00049,-84.11,53168,"B-15","Alloy 617","Plate",314626
"88% Nf: Cycle 1299-1300","CapPass",15580.18,"Qualified",0.00047,-84.76,53169,"B-15","Alloy 617","Plate",314626
"88% Nf: Cycle 1299-1300","CapPass",15580.20,"Qualified",0.00044,-85.48,53170,"B-15","Alloy 617","Plate",314626
"88% Nf: Cycle 1299-1300","CapPass",15580.22,"Qualified",0.00041,-85.83,53171,"B-15","Alloy 617","Plate",314626
"88% Nf: Cycle 1299-1300","CapPass",15580.25,"Qualified",0.00039,-86.35,53172,"B-15","Alloy 617","Plate",314626
"88% Nf: Cycle 1299-1300","CapPass",15580.26,"Qualified",0.00036,-86.49,53173,"B-15","Alloy 617","Plate",314626
"88% Nf: Cycle 1299-1300","CapPass",15580.29,"Qualified",0.00034,-86.73,53174,"B-15","Alloy 617","Plate",314626
"88% Nf: Cycle 1299-1300","CapPass",15580.32,"Qualified",0.00031,-86.95,53175,"B-15","Alloy 617","Plate",314626
"88% Nf: Cycle 1299-1300","CapPass",15580.35,"Qualified",0.00029,-87.20,53176,"B-15","Alloy 617","Plate",314626
"88% Nf: Cycle 1299-1300","CapPass",15580.37,"Qualified",0.00026,-87.43,53177,"B-15","Alloy 617","Plate",314626
"88% Nf: Cycle 1299-1300","CapPass",15580.40,"Qualified",0.00024,-87.61,53178,"B-15","Alloy 617","Plate",314626
"88% Nf: Cycle 1299-1300","CapPass",15580.43,"Qualified",0.00021,-88.09,53179,"B-15","Alloy 617","Plate",314626
"88% Nf: Cycle 1299-1300","CapPass",15580.45,"Qualified",0.00018,-88.43,53180,"B-15","Alloy 617","Plate",314626
"88% Nf: Cycle 1299-1300","CapPass",15580.48,"Qualified",0.00016,-88.78,53181,"B-15","Alloy 617","Plate",314626
"88% Nf: Cycle 1299-1300","CapPass",15580.51,"Qualified",0.00013,-89.29,53182,"B-15","Alloy 617","Plate",314626
"88% Nf: Cycle 1299-1300","CapPass",15580.54,"Qualified",0.00011,-89.94,53183,"B-15","Alloy 617","Plate",314626
"88% Nf: Cycle 1299-1300","CapPass",15580.56,"Qualified",0.00008,-90.51,53184,"B-15","Alloy 617","Plate",314626
"88% Nf: Cycle 1299-1300","CapPass",15580.59,"Qualified",0.00006,-91.04,53185,"B-15","Alloy 617","Plate",314626
"88% Nf: Cycle 1299-1300","CapPass",15580.61,"Qualified",0.00003,-91.56,53186,"B-15","Alloy 617","Plate",314626
"88% Nf: Cycle 1299-1300","CapPass",15580.64,"Qualified",0.00001,-92.18,53187,"B-15","Alloy 617","Plate",314626
"88% Nf: Cycle 1299-1300","CapPass",15580.66,"Qualified",-0.00002,-92.87,53188,"B-15","Alloy 617","Plate",314626
"88% Nf: Cycle 1299-1300","CapPass",15580.69,"Qualified",-0.00004,-93.39,53189,"B-15","Alloy 617","Plate",314626
"88% Nf: Cycle 1299-1300","CapPass",15580.71,"Qualified",-0.00007,-93.94,53190,"B-15","Alloy 617","Plate",314626
"88% Nf: Cycle 1299-1300","CapPass",15580.73,"Qualified",-0.00010,-94.40,53191,"B-15","Alloy 617","Plate",314626
"88% Nf: Cycle 1299-1300","CapPass",15580.76,"Qualified",-0.00012,-94.91,53192,"B-15","Alloy 617","Plate",314626
"88% Nf: Cycle 1299-1300","CapPass",15580.78,"Qualified",-0.00015,-95.54,53193,"B-15","Alloy 617","Plate",314626
"88% Nf: Cycle 1299-1300","CapPass",15580.80,"Qualified",-0.00017,-95.90,53194,"B-15","Alloy 617","Plate",314626
"88% Nf: Cycle 1299-1300","CapPass",15580.81,"Qualified",-0.00017,-95.96,53195,"B-15","Alloy 617","Plate",314626
"88% Nf: Cycle 1299-1300","CapPass",15580.83,"Qualified",-0.00020,-96.35,53196,"B-15","Alloy 617","Plate",314626
"88% Nf: Cycle 1299-1300","CapPass",15580.86,"Qualified",-0.00022,-96.79,53197,"B-15","Alloy 617","Plate",314626
"88% Nf: Cycle 1299-1300","CapPass",15580.88,"Qualified",-0.00025,-97.05,53198,"B-15","Alloy 617","Plate",314626
"88% Nf: Cycle 1299-1300","CapPass",15580.90,"Qualified",-0.00027,-97.34,53199,"B-15","Alloy 617","Plate",314626
"88% Nf: Cycle 1299-1300","CapPass",15580.94,"Qualified",-0.00030,-97.87,53200,"B-15","Alloy 617","Plate",314626
"88% Nf: Cycle 1299-1300","CapPass",15580.96,"Qualified",-0.00032,-98.24,53201,"B-15","Alloy 617","Plate",314626
"88% Nf: Cycle 1299-1300","CapPass",15580.98,"Qualified",-0.00035,-98.57,53202,"B-15","Alloy 617","Plate",314626
"88% Nf: Cycle 1299-1300","CapPass",15581.01,"Qualified",-0.00038,-99.11,53203,"B-15","Alloy 617","Plate",314626
"88% Nf: Cycle 1299-1300","CapPass",15581.04,"Qualified",-0.00040,-99.33,53204,"B-15","Alloy 617","Plate",314626
"88% Nf: Cycle 1299-1300","CapPass",15581.06,"Qualified",-0.00043,-99.84,53205,"B-15","Alloy 617","Plate",314626
"88% Nf: Cycle 1299-1300","CapPass",15581.09,"Qualified",-0.00045,-100.3,53206,"B-15","Alloy 617","Plate",314626
"88% Nf: Cycle 1299-1300","CapPass",15581.11,"Qualified",-0.00048,-100.7,53207,"B-15","Alloy 617","Plate",314626
"88% Nf: Cycle 1299-1300","CapPass",15581.14,"Qualified",-0.00050,-101.0,53208,"B-15","Alloy 617","Plate",314626
"88% Nf: Cycle 1299-1300","CapPass",15581.16,"Qualified",-0.00053,-101.5,53209,"B-15","Alloy 617","Plate",314626
"88% Nf: Cycle 1299-1300","CapPass",15581.19,"Qualified",-0.00056,-101.8,53210,"B-15","Alloy 617","Plate",314626
"88% Nf: Cycle 1299-1300","CapPass",15581.22,"Qualified",-0.00058,-102.2,53211,"B-15","Alloy 617","Plate",314626
"88% Nf: Cycle 1299-1300","CapPass",15581.24,"Qualified",-0.00061,-102.5,53212,"B-15","Alloy 617","Plate",314626
"88% Nf: Cycle 1299-1300","CapPass",15581.26,"Qualified",-0.00063,-102.9,53213,"B-15","Alloy 617","Plate",314626
"88% Nf: Cycle 1299-1300","CapPass",15581.29,"Qualified",-0.00066,-103.2,53214,"B-15","Alloy 617","Plate",314626
"88% Nf: Cycle 1299-1300","CapPass",15581.31,"Qualified",-0.00068,-103.6,53215,"B-15","Alloy 617","Plate",314626
"88% Nf: Cycle 1299-1300","CapPass",15581.34,"Qualified",-0.00071,-103.9,53216,"B-15","Alloy 617","Plate",314626
"88% Nf: Cycle 1299-1300","CapPass",15581.36,"Qualified",-0.00073,-104.2,53217,"B-15","Alloy 617","Plate",314626
"88% Nf: Cycle 1299-1300","CapPass",15581.39,"Qualified",-0.00076,-104.4,53218,"B-15","Alloy 617","Plate",314626
"88% Nf: Cycle 1299-1300","CapPass",15581.41,"Qualified",-0.00078,-104.7,53219,"B-15","Alloy 617","Plate",314626
"88% Nf: Cycle 1299-1300","CapPass",15581.44,"Qualified",-0.00081,-104.6,53220,"B-15","Alloy 617","Plate",314626
"88% Nf: Cycle 1299-1300","CapPass",15581.47,"Qualified",-0.00084,-105.0,53221,"B-15","Alloy 617","Plate",314626
"88% Nf: Cycle 1299-1300","CapPass",15581.49,"Qualified",-0.00086,-105.2,53222,"B-15","Alloy 617","Plate",314626
"88% Nf: Cycle 1299-1300","CapPass",15581.51,"Qualified",-0.00089,-105.4,53223,"B-15","Alloy 617","Plate",314626
"88% Nf: Cycle 1299-1300","CapPass",15581.54,"Qualified",-0.00091,-105.7,53224,"B-15","Alloy 617","Plate",314626
"88% Nf: Cycle 1299-1300","CapPass",15581.57,"Qualified",-0.00094,-105.9,53225,"B-15","Alloy 617","Plate",314626
"88% Nf: Cycle 1299-1300","CapPass",15581.59,"Qualified",-0.00096,-106.1,53226,"B-15","Alloy 617","Plate",314626
"88% Nf: Cycle 1299-1300","CapPass",15581.62,"Qualified",-0.00099,-106.5,53227,"B-15","Alloy 617","Plate",314626
"88% Nf: Cycle 1299-1300","CapPass",15581.65,"Qualified",-0.00101,-106.6,53228,"B-15","Alloy 617","Plate",314626
"88% Nf: Cycle 1299-1300","CapPass",15581.67,"Qualified",-0.00104,-106.8,53229,"B-15","Alloy 617","Plate",314626
"88% Nf: Cycle 1299-1300","CapPass",15581.69,"Qualified",-0.00106,-107.0,53230,"B-15","Alloy 617","Plate",314626
"88% Nf: Cycle 1299-1300","CapPass",15581.72,"Qualified",-0.00109,-107.2,53231,"B-15","Alloy 617","Plate",314626
"88% Nf: Cycle 1299-1300","CapPass",15581.75,"Qualified",-0.00112,-107.5,53232,"B-15","Alloy 617","Plate",314626
"88% Nf: Cycle 1299-1300","CapPass",15581.78,"Qualified",-0.00114,-107.8,53233,"B-15","Alloy 617","Plate",314626
"88% Nf: Cycle 1299-1300","CapPass",15581.80,"Qualified",-0.00117,-108.2,53234,"B-15","Alloy 617","Plate",314626
"88% Nf: Cycle 1299-1300","CapPass",15581.80,"Qualified",-0.00117,-108.1,53235,"B-15","Alloy 617","Plate",314626
"88% Nf: Cycle 1299-1300","CapPass",15581.83,"Qualified",-0.00119,-108.5,53236,"B-15","Alloy 617","Plate",314626
"88% Nf: Cycle 1299-1300","CapPass",15581.85,"Qualified",-0.00122,-108.8,53237,"B-15","Alloy 617","Plate",314626
"88% Nf: Cycle 1299-1300","CapPass",15581.88,"Qualified",-0.00124,-109.1,53238,"B-15","Alloy 617","Plate",314626
"88% Nf: Cycle 1299-1300","CapPass",15581.90,"Qualified",-0.00127,-109.3,53239,"B-15","Alloy 617","Plate",314626
"88% Nf: Cycle 1299-1300","CapPass",15581.93,"Qualified",-0.00129,-109.7,53240,"B-15","Alloy 617","Plate",314626
"88% Nf: Cycle 1299-1300","CapPass",15581.95,"Qualified",-0.00132,-110.0,53241,"B-15","Alloy 617","Plate",314626
"88% Nf: Cycle 1299-1300","CapPass",15581.97,"Qualified",-0.00134,-110.3,53242,"B-15","Alloy 617","Plate",314626
"88% Nf: Cycle 1299-1300","CapPass",15582.00,"Qualified",-0.00137,-110.4,53243,"B-15","Alloy 617","Plate",314626
"88% Nf: Cycle 1299-1300","CapPass",15582.03,"Qualified",-0.00140,-110.9,53244,"B-15","Alloy 617","Plate",314626
"88% Nf: Cycle 1299-1300","CapPass",15582.05,"Qualified",-0.00142,-111.1,53245,"B-15","Alloy 617","Plate",314626
"88% Nf: Cycle 1299-1300","CapPass",15582.08,"Qualified",-0.00145,-111.4,53246,"B-15","Alloy 617","Plate",314626
"88% Nf: Cycle 1299-1300","CapPass",15582.10,"Qualified",-0.00147,-111.7,53247,"B-15","Alloy 617","Plate",314626
"88% Nf: Cycle 1299-1300","CapPass",15582.12,"Qualified",-0.00150,-111.8,53248,"B-15","Alloy 617","Plate",314626
"88% Nf: Cycle 1299-1300","CapPass",15582.15,"Qualified",-0.00152,-112.1,53249,"B-15","Alloy 617","Plate",314626
"88% Nf: Cycle 1299-1300","CapPass",15582.17,"Qualified",-0.00155,-112.2,53250,"B-15","Alloy 617","Plate",314626
"88% Nf: Cycle 1299-1300","CapPass",15582.20,"Qualified",-0.00157,-112.5,53251,"B-15","Alloy 617","Plate",314626
"88% Nf: Cycle 1299-1300","CapPass",15582.22,"Qualified",-0.00160,-112.5,53252,"B-15","Alloy 617","Plate",314626
"88% Nf: Cycle 1299-1300","CapPass",15582.25,"Qualified",-0.00162,-112.6,53253,"B-15","Alloy 617","Plate",314626
"88% Nf: Cycle 1299-1300","CapPass",15582.28,"Qualified",-0.00165,-112.7,53254,"B-15","Alloy 617","Plate",314626
"88% Nf: Cycle 1299-1300","CapPass",15582.30,"Qualified",-0.00167,-112.9,53255,"B-15","Alloy 617","Plate",314626
"88% Nf: Cycle 1299-1300","CapPass",15582.33,"Qualified",-0.00170,-113.0,53256,"B-15","Alloy 617","Plate",314626
"88% Nf: Cycle 1299-1300","CapPass",15582.36,"Qualified",-0.00173,-113.3,53257,"B-15","Alloy 617","Plate",314626
"88% Nf: Cycle 1299-1300","CapPass",15582.38,"Qualified",-0.00175,-113.4,53258,"B-15","Alloy 617","Plate",314626
"88% Nf: Cycle 1299-1300","CapPass",15582.40,"Qualified",-0.00178,-113.6,53259,"B-15","Alloy 617","Plate",314626
"88% Nf: Cycle 1299-1300","CapPass",15582.43,"Qualified",-0.00180,-113.7,53260,"B-15","Alloy 617","Plate",314626
"88% Nf: Cycle 1299-1300","CapPass",15582.45,"Qualified",-0.00183,-113.9,53261,"B-15","Alloy 617","Plate",314626
"88% Nf: Cycle 1299-1300","CapPass",15582.48,"Qualified",-0.00185,-114.0,53262,"B-15","Alloy 617","Plate",314626
"88% Nf: Cycle 1299-1300","CapPass",15582.51,"Qualified",-0.00188,-114.1,53263,"B-15","Alloy 617","Plate",314626
"88% Nf: Cycle 1299-1300","CapPass",15582.53,"Qualified",-0.00190,-114.2,53264,"B-15","Alloy 617","Plate",314626
"88% Nf: Cycle 1299-1300","CapPass",15582.55,"Qualified",-0.00193,-114.3,53265,"B-15","Alloy 617","Plate",314626
"88% Nf: Cycle 1299-1300","CapPass",15582.58,"Qualified",-0.00196,-114.3,53266,"B-15","Alloy 617","Plate",314626
"88% Nf: Cycle 1299-1300","CapPass",15582.61,"Qualified",-0.00198,-114.5,53267,"B-15","Alloy 617","Plate",314626
"88% Nf: Cycle 1299-1300","CapPass",15582.63,"Qualified",-0.00201,-114.6,53268,"B-15","Alloy 617","Plate",314626
"88% Nf: Cycle 1299-1300","CapPass",15582.66,"Qualified",-0.00203,-114.6,53269,"B-15","Alloy 617","Plate",314626
"88% Nf: Cycle 1299-1300","CapPass",15582.69,"Qualified",-0.00206,-114.8,53270,"B-15","Alloy 617","Plate",314626
"88% Nf: Cycle 1299-1300","CapPass",15582.71,"Qualified",-0.00208,-115.0,53271,"B-15","Alloy 617","Plate",314626
"88% Nf: Cycle 1299-1300","CapPass",15582.73,"Qualified",-0.00211,-115.0,53272,"B-15","Alloy 617","Plate",314626
"88% Nf: Cycle 1299-1300","CapPass",15582.76,"Qualified",-0.00213,-115.2,53273,"B-15","Alloy 617","Plate",314626
"88% Nf: Cycle 1299-1300","CapPass",15582.79,"Qualified",-0.00216,-115.3,53274,"B-15","Alloy 617","Plate",314626
"88% Nf: Cycle 1299-1300","CapPass",15582.80,"Qualified",-0.00218,-115.4,53275,"B-15","Alloy 617","Plate",314626
"88% Nf: Cycle 1299-1300","CapPass",15582.81,"Qualified",-0.00219,-115.5,53276,"B-15","Alloy 617","Plate",314626
"88% Nf: Cycle 1299-1300","CapPass",15582.83,"Qualified",-0.00221,-115.5,53277,"B-15","Alloy 617","Plate",314626
"88% Nf: Cycle 1299-1300","CapPass",15582.86,"Qualified",-0.00224,-115.5,53278,"B-15","Alloy 617","Plate",314626
"88% Nf: Cycle 1299-1300","CapPass",15582.89,"Qualified",-0.00226,-115.5,53279,"B-15","Alloy 617","Plate",314626
"88% Nf: Cycle 1299-1300","CapPass",15582.92,"Qualified",-0.00229,-115.8,53280,"B-15","Alloy 617","Plate",314626
