Repository: js-molina/fatigue-A617

File: data/950C/Strain rate 0.001/0.60% strain/HTM_A20_Cycles_B13.csv (part 14 of 14)
"Cycle Label","Data State","Elapsed Time Sec","Qual State","Strain","Stress Mpa","Count","Sample","Alloy","Material_Form","Heat"
"93% Nf: Cycle 1599-1600","CapPass",19185.37,"Qualified",-0.00213,-98.64,54852,"B-13","Alloy 617","Plate",314626
"93% Nf: Cycle 1599-1600","CapPass",19185.39,"Qualified",-0.00216,-98.87,54853,"B-13","Alloy 617","Plate",314626
"93% Nf: Cycle 1599-1600","CapPass",19185.42,"Qualified",-0.00218,-99.13,54854,"B-13","Alloy 617","Plate",314626
"93% Nf: Cycle 1599-1600","CapPass",19185.44,"Qualified",-0.00221,-99.44,54855,"B-13","Alloy 617","Plate",314626
"93% Nf: Cycle 1599-1600","CapPass",19185.47,"Qualified",-0.00223,-99.60,54856,"B-13","Alloy 617","Plate",314626
"93% Nf: Cycle 1599-1600","CapPass",19185.49,"Qualified",-0.00226,-99.82,54857,"B-13","Alloy 617","Plate",314626
"93% Nf: Cycle 1599-1600","CapPass",19185.52,"Qualified",-0.00228,-100.2,54858,"B-13","Alloy 617","Plate",314626
"93% Nf: Cycle 1599-1600","CapPass",19185.55,"Qualified",-0.00231,-100.3,54859,"B-13","Alloy 617","Plate",314626
"93% Nf: Cycle 1599-1600","CapPass",19185.57,"Qualified",-0.00234,-100.5,54860,"B-13","Alloy 617","Plate",314626
"93% Nf: Cycle 1599-1600","CapPass",19185.60,"Qualified",-0.00236,-100.8,54861,"B-13","Alloy 617","Plate",314626
"93% Nf: Cycle 1599-1600","CapPass",19185.63,"Qualified",-0.00239,-101.1,54862,"B-13","Alloy 617","Plate",314626
"93% Nf: Cycle 1599-1600","CapPass",19185.65,"Qualified",-0.00241,-101.4,54863,"B-13","Alloy 617","Plate",314626
"93% Nf: Cycle 1599-1600","CapPass",19185.68,"Qualified",-0.00244,-101.7,54864,"B-13","Alloy 617","Plate",314626
"93% Nf: Cycle 1599-1600","CapPass",19185.71,"Qualified",-0.00246,-102.1,54865,"B-13","Alloy 617","Plate",314626
"93% Nf: Cycle 1599-1600","CapPass",19185.74,"Qualified",-0.00249,-102.5,54866,"B-13","Alloy 617","Plate",314626
"93% Nf: Cycle 1599-1600","CapPass",19185.76,"Qualified",-0.00251,-102.9,54867,"B-13","Alloy 617","Plate",314626
"93% Nf: Cycle 1599-1600","CapPass",19185.78,"Qualified",-0.00253,-103.2,54868,"B-13","Alloy 617","Plate",314626
"93% Nf: Cycle 1599-1600","CapPass",19185.79,"Qualified",-0.00254,-103.4,54869,"B-13","Alloy 617","Plate",314626
"93% Nf: Cycle 1599-1600","CapPass",19185.82,"Qualified",-0.00257,-104.1,54870,"B-13","Alloy 617","Plate",314626
"93% Nf: Cycle 1599-1600","CapPass",19185.85,"Qualified",-0.00259,-104.8,54871,"B-13","Alloy 617","Plate",314626
"93% Nf: Cycle 1599-1600","CapPass",19185.89,"Qualified",-0.00262,-105.5,54872,"B-13","Alloy 617","Plate",314626
"93% Nf: Cycle 1599-1600","CapPass",19185.91,"Qualified",-0.00264,-106.5,54873,"B-13","Alloy 617","Plate",314626
"93% Nf: Cycle 1599-1600","CapPass",19185.94,"Qualified",-0.00267,-107.6,54874,"B-13","Alloy 617","Plate",314626
"93% Nf: Cycle 1599-1600","CapPass",19185.98,"Qualified",-0.00269,-108.8,54875,"B-13","Alloy 617","Plate",314626
"93% Nf: Cycle 1599-1600","CapPass",19186.01,"Qualified",-0.00272,-110.1,54876,"B-13","Alloy 617","Plate",314626
"93% Nf: Cycle 1599-1600","CapPass",19186.04,"Qualified",-0.00274,-111.6,54877,"B-13","Alloy 617","Plate",314626
"93% Nf: Cycle 1599-1600","CapPass",19186.07,"Qualified",-0.00277,-112.8,54878,"B-13","Alloy 617","Plate",314626
"93% Nf: Cycle 1599-1600","CapPass",19186.10,"Qualified",-0.00279,-114.7,54879,"B-13","Alloy 617","Plate",314626
"93% Nf: Cycle 1599-1600","CapPass",19186.13,"Qualified",-0.00282,-116.4,54880,"B-13","Alloy 617","Plate",314626
"93% Nf: Cycle 1599-1600","CapPass",19186.16,"Qualified",-0.00284,-118.3,54881,"B-13","Alloy 617","Plate",314626
"93% Nf: Cycle 1599-1600","CapPass",19186.19,"Qualified",-0.00287,-120.2,54882,"B-13","Alloy 617","Plate",314626
"93% Nf: Cycle 1599-1600","CapPass",19186.22,"Qualified",-0.00290,-121.9,54883,"B-13","Alloy 617","Plate",314626
"93% Nf: Cycle 1599-1600","CapPass",19186.24,"Qualified",-0.00292,-123.1,54884,"B-13","Alloy 617","Plate",314626
"93% Nf: Cycle 1599-1600","CapPass",19186.28,"Qualified",-0.00295,-123.4,54885,"B-13","Alloy 617","Plate",314626
"93% Nf: Cycle 1599-1600","CapPass",19186.44,"Qualified",-0.00292,-107.2,54886,"B-13","Alloy 617","Plate",314626
"93% Nf: Cycle 1599-1600","CapPass",19186.46,"Qualified",-0.00290,-102.6,54887,"B-13","Alloy 617","Plate",314626
"93% Nf: Cycle 1599-1600","CapPass",19186.49,"Qualified",-0.00287,-98.31,54888,"B-13","Alloy 617","Plate",314626
"93% Nf: Cycle 1599-1600","CapPass",19186.51,"Qualified",-0.00284,-94.09,54889,"B-13","Alloy 617","Plate",314626
"93% Nf: Cycle 1599-1600","CapPass",19186.53,"Qualified",-0.00282,-90.24,54890,"B-13","Alloy 617","Plate",314626
"93% Nf: Cycle 1599-1600","CapPass",19186.55,"Qualified",-0.00279,-86.32,54891,"B-13","Alloy 617","Plate",314626
"93% Nf: Cycle 1599-1600","CapPass",19186.57,"Qualified",-0.00277,-82.79,54892,"B-13","Alloy 617","Plate",314626
"93% Nf: Cycle 1599-1600","CapPass",19186.59,"Qualified",-0.00274,-79.10,54893,"B-13","Alloy 617","Plate",314626
"93% Nf: Cycle 1599-1600","CapPass",19186.61,"Qualified",-0.00272,-75.69,54894,"B-13","Alloy 617","Plate",314626
"93% Nf: Cycle 1599-1600","CapPass",19186.63,"Qualified",-0.00269,-72.12,54895,"B-13","Alloy 617","Plate",314626
"93% Nf: Cycle 1599-1600","CapPass",19186.65,"Qualified",-0.00267,-68.93,54896,"B-13","Alloy 617","Plate",314626
"93% Nf: Cycle 1599-1600","CapPass",19186.67,"Qualified",-0.00264,-65.60,54897,"B-13","Alloy 617","Plate",314626
"93% Nf: Cycle 1599-1600","CapPass",19186.70,"Qualified",-0.00261,-62.36,54898,"B-13","Alloy 617","Plate",314626
"93% Nf: Cycle 1599-1600","CapPass",19186.72,"Qualified",-0.00259,-59.34,54899,"B-13","Alloy 617","Plate",314626
"93% Nf: Cycle 1599-1600","CapPass",19186.74,"Qualified",-0.00256,-56.67,54900,"B-13","Alloy 617","Plate",314626
"93% Nf: Cycle 1599-1600","CapPass",19186.76,"Qualified",-0.00254,-54.00,54901,"B-13","Alloy 617","Plate",314626
"93% Nf: Cycle 1599-1600","CapPass",19186.78,"Qualified",-0.00252,-51.86,54902,"B-13","Alloy 617","Plate",314626
"93% Nf: Cycle 1599-1600","CapPass",19186.79,"Qualified",-0.00251,-51.47,54903,"B-13","Alloy 617","Plate",314626
"93% Nf: Cycle 1599-1600","CapPass",19186.81,"Qualified",-0.00249,-48.34,54904,"B-13","Alloy 617","Plate",314626
"93% Nf: Cycle 1599-1600","CapPass",19186.83,"Qualified",-0.00246,-45.92,54905,"B-13","Alloy 617","Plate",314626
"93% Nf: Cycle 1599-1600","CapPass",19186.86,"Qualified",-0.00243,-43.56,54906,"B-13","Alloy 617","Plate",314626
"93% Nf: Cycle 1599-1600","CapPass",19186.88,"Qualified",-0.00241,-41.09,54907,"B-13","Alloy 617","Plate",314626
"93% Nf: Cycle 1599-1600","CapPass",19186.91,"Qualified",-0.00238,-39.00,54908,"B-13","Alloy 617","Plate",314626
"93% Nf: Cycle 1599-1600","CapPass",19186.93,"Qualified",-0.00236,-36.95,54909,"B-13","Alloy 617","Plate",314626
"93% Nf: Cycle 1599-1600","CapPass",19186.95,"Qualified",-0.00233,-34.99,54910,"B-13","Alloy 617","Plate",314626
"93% Nf: Cycle 1599-1600","CapPass",19186.97,"Qualified",-0.00231,-33.47,54911,"B-13","Alloy 617","Plate",314626
"93% Nf: Cycle 1599-1600","CapPass",19186.99,"Qualified",-0.00228,-31.49,54912,"B-13","Alloy 617","Plate",314626
"93% Nf: Cycle 1599-1600","CapPass",19187.02,"Qualified",-0.00226,-29.44,54913,"B-13","Alloy 617","Plate",314626
"93% Nf: Cycle 1599-1600","CapPass",19187.04,"Qualified",-0.00223,-27.86,54914,"B-13","Alloy 617","Plate",314626
"93% Nf: Cycle 1599-1600","CapPass",19187.07,"Qualified",-0.00221,-26.08,54915,"B-13","Alloy 617","Plate",314626
"93% Nf: Cycle 1599-1600","CapPass",19187.09,"Qualified",-0.00218,-24.53,54916,"B-13","Alloy 617","Plate",314626
"93% Nf: Cycle 1599-1600","CapPass",19187.12,"Qualified",-0.00216,-22.51,54917,"B-13","Alloy 617","Plate",314626
"93% Nf: Cycle 1599-1600","CapPass",19187.15,"Qualified",-0.00213,-20.93,54918,"B-13","Alloy 617","Plate",314626
"93% Nf: Cycle 1599-1600","CapPass",19187.17,"Qualified",-0.00210,-19.12,54919,"B-13","Alloy 617","Plate",314626
"93% Nf: Cycle 1599-1600","CapPass",19187.20,"Qualified",-0.00208,-17.51,54920,"B-13","Alloy 617","Plate",314626
"93% Nf: Cycle 1599-1600","CapPass",19187.23,"Qualified",-0.00205,-15.55,54921,"B-13","Alloy 617","Plate",314626
"93% Nf: Cycle 1599-1600","CapPass",19187.26,"Qualified",-0.00203,-13.78,54922,"B-13","Alloy 617","Plate",314626
"93% Nf: Cycle 1599-1600","CapPass",19187.28,"Qualified",-0.00200,-11.99,54923,"B-13","Alloy 617","Plate",314626
"93% Nf: Cycle 1599-1600","CapPass",19187.31,"Qualified",-0.00198,-10.25,54924,"B-13","Alloy 617","Plate",314626
"93% Nf: Cycle 1599-1600","CapPass",19187.33,"Qualified",-0.00195,-8.57,54925,"B-13","Alloy 617","Plate",314626
"93% Nf: Cycle 1599-1600","CapPass",19187.36,"Qualified",-0.00193,-7.09,54926,"B-13","Alloy 617","Plate",314626
"93% Nf: Cycle 1599-1600","CapPass",19187.39,"Qualified",-0.00190,-5.23,54927,"B-13","Alloy 617","Plate",314626
"93% Nf: Cycle 1599-1600","CapPass",19187.41,"Qualified",-0.00187,-3.47,54928,"B-13","Alloy 617","Plate",314626
"93% Nf: Cycle 1599-1600","CapPass",19187.44,"Qualified",-0.00185,-1.76,54929,"B-13","Alloy 617","Plate",314626
"93% Nf: Cycle 1599-1600","CapPass",19187.46,"Qualified",-0.00182,-0.48,54930,"B-13","Alloy 617","Plate",314626
"93% Nf: Cycle 1599-1600","CapPass",19187.48,"Qualified",-0.00180,1.11,54931,"B-13","Alloy 617","Plate",314626
"93% Nf: Cycle 1599-1600","CapPass",19187.51,"Qualified",-0.00177,2.75,54932,"B-13","Alloy 617","Plate",314626
"93% Nf: Cycle 1599-1600","CapPass",19187.54,"Qualified",-0.00175,4.27,54933,"B-13","Alloy 617","Plate",314626
"93% Nf: Cycle 1599-1600","CapPass",19187.56,"Qualified",-0.00172,5.69,54934,"B-13","Alloy 617","Plate",314626
"93% Nf: Cycle 1599-1600","CapPass",19187.59,"Qualified",-0.00170,7.32,54935,"B-13","Alloy 617","Plate",314626
"93% Nf: Cycle 1599-1600","CapPass",19187.62,"Qualified",-0.00167,8.84,54936,"B-13","Alloy 617","Plate",314626
"93% Nf: Cycle 1599-1600","CapPass",19187.64,"Qualified",-0.00165,10.37,54937,"B-13","Alloy 617","Plate",314626
"93% Nf: Cycle 1599-1600","CapPass",19187.67,"Qualified",-0.00162,11.96,54938,"B-13","Alloy 617","Plate",314626
"93% Nf: Cycle 1599-1600","CapPass",19187.70,"Qualified",-0.00160,13.39,54939,"B-13","Alloy 617","Plate",314626
"93% Nf: Cycle 1599-1600","CapPass",19187.72,"Qualified",-0.00157,14.84,54940,"B-13","Alloy 617","Plate",314626
"93% Nf: Cycle 1599-1600","CapPass",19187.75,"Qualified",-0.00154,16.34,54941,"B-13","Alloy 617","Plate",314626
"93% Nf: Cycle 1599-1600","CapPass",19187.77,"Qualified",-0.00152,17.66,54942,"B-13","Alloy 617","Plate",314626
"93% Nf: Cycle 1599-1600","CapPass",19187.78,"Qualified",-0.00151,18.23,54943,"B-13","Alloy 617","Plate",314626
"93% Nf: Cycle 1599-1600","CapPass",19187.80,"Qualified",-0.00149,19.17,54944,"B-13","Alloy 617","Plate",314626
"93% Nf: Cycle 1599-1600","CapPass",19187.83,"Qualified",-0.00147,20.71,54945,"B-13","Alloy 617","Plate",314626
"93% Nf: Cycle 1599-1600","CapPass",19187.85,"Qualified",-0.00144,22.11,54946,"B-13","Alloy 617","Plate",314626
"93% Nf: Cycle 1599-1600","CapPass",19187.88,"Qualified",-0.00142,23.37,54947,"B-13","Alloy 617","Plate",314626
"93% Nf: Cycle 1599-1600","CapPass",19187.90,"Qualified",-0.00139,24.67,54948,"B-13","Alloy 617","Plate",314626
"93% Nf: Cycle 1599-1600","CapPass",19187.93,"Qualified",-0.00136,25.99,54949,"B-13","Alloy 617","Plate",314626
"93% Nf: Cycle 1599-1600","CapPass",19187.95,"Qualified",-0.00134,27.18,54950,"B-13","Alloy 617","Plate",314626
"93% Nf: Cycle 1599-1600","CapPass",19187.98,"Qualified",-0.00131,28.40,54951,"B-13","Alloy 617","Plate",314626
"93% Nf: Cycle 1599-1600","CapPass",19188.00,"Qualified",-0.00129,29.76,54952,"B-13","Alloy 617","Plate",314626
"93% Nf: Cycle 1599-1600","CapPass",19188.03,"Qualified",-0.00126,30.87,54953,"B-13","Alloy 617","Plate",314626
"93% Nf: Cycle 1599-1600","CapPass",19188.06,"Qualified",-0.00124,31.76,54954,"B-13","Alloy 617","Plate",314626
"93% Nf: Cycle 1599-1600","CapPass",19188.09,"Qualified",-0.00121,32.69,54955,"B-13","Alloy 617","Plate",314626
"93% Nf: Cycle 1599-1600","CapPass",19188.12,"Qualified",-0.00119,33.69,54956,"B-13","Alloy 617","Plate",314626
"93% Nf: Cycle 1599-1600","CapPass",19188.16,"Qualified",-0.00116,34.68,54957,"B-13","Alloy 617","Plate",314626
"93% Nf: Cycle 1599-1600","CapPass",19188.20,"Qualified",-0.00114,35.82,54958,"B-13","Alloy 617","Plate",314626
"93% Nf: Cycle 1599-1600","CapPass",19188.23,"Qualified",-0.00111,37.01,54959,"B-13","Alloy 617","Plate",314626
"93% Nf: Cycle 1599-1600","CapPass",19188.26,"Qualified",-0.00109,38.03,54960,"B-13","Alloy 617","Plate",314626
"93% Nf: Cycle 1599-1600","CapPass",19188.29,"Qualified",-0.00106,39.06,54961,"B-13","Alloy 617","Plate",314626
"93% Nf: Cycle 1599-1600","CapPass",19188.33,"Qualified",-0.00104,40.18,54962,"B-13","Alloy 617","Plate",314626
"93% Nf: Cycle 1599-1600","CapPass",19188.36,"Qualified",-0.00101,41.23,54963,"B-13","Alloy 617","Plate",314626
"93% Nf: Cycle 1599-1600","CapPass",19188.39,"Qualified",-0.00098,42.43,54964,"B-13","Alloy 617","Plate",314626
"93% Nf: Cycle 1599-1600","CapPass",19188.42,"Qualified",-0.00096,43.67,54965,"B-13","Alloy 617","Plate",314626
"93% Nf: Cycle 1599-1600","CapPass",19188.45,"Qualified",-0.00093,45.09,54966,"B-13","Alloy 617","Plate",314626
"93% Nf: Cycle 1599-1600","CapPass",19188.47,"Qualified",-0.00091,46.27,54967,"B-13","Alloy 617","Plate",314626
"93% Nf: Cycle 1599-1600","CapPass",19188.50,"Qualified",-0.00088,47.74,54968,"B-13","Alloy 617","Plate",314626
"93% Nf: Cycle 1599-1600","CapPass",19188.52,"Qualified",-0.00086,49.33,54969,"B-13","Alloy 617","Plate",314626
"93% Nf: Cycle 1599-1600","CapPass",19188.54,"Qualified",-0.00083,50.68,54970,"B-13","Alloy 617","Plate",314626
"93% Nf: Cycle 1599-1600","CapPass",19188.56,"Qualified",-0.00080,52.04,54971,"B-13","Alloy 617","Plate",314626
"93% Nf: Cycle 1599-1600","CapPass",19188.58,"Qualified",-0.00078,53.27,54972,"B-13","Alloy 617","Plate",314626
"93% Nf: Cycle 1599-1600","CapPass",19188.60,"Qualified",-0.00075,54.47,54973,"B-13","Alloy 617","Plate",314626
"93% Nf: Cycle 1599-1600","CapPass",19188.62,"Qualified",-0.00073,55.51,54974,"B-13","Alloy 617","Plate",314626
"93% Nf: Cycle 1599-1600","CapPass",19188.64,"Qualified",-0.00070,56.50,54975,"B-13","Alloy 617","Plate",314626
"93% Nf: Cycle 1599-1600","CapPass",19188.66,"Qualified",-0.00068,57.76,54976,"B-13","Alloy 617","Plate",314626
"93% Nf: Cycle 1599-1600","CapPass",19188.68,"Qualified",-0.00065,58.74,54977,"B-13","Alloy 617","Plate",314626
"93% Nf: Cycle 1599-1600","CapPass",19188.70,"Qualified",-0.00063,59.78,54978,"B-13","Alloy 617","Plate",314626
"93% Nf: Cycle 1599-1600","CapPass",19188.72,"Qualified",-0.00060,60.78,54979,"B-13","Alloy 617","Plate",314626
"93% Nf: Cycle 1599-1600","CapPass",19188.74,"Qualified",-0.00057,61.67,54980,"B-13","Alloy 617","Plate",314626
"93% Nf: Cycle 1599-1600","CapPass",19188.77,"Qualified",-0.00055,62.35,54981,"B-13","Alloy 617","Plate",314626
"93% Nf: Cycle 1599-1600","CapPass",19188.78,"Qualified",-0.00053,62.91,54982,"B-13","Alloy 617","Plate",314626
"93% Nf: Cycle 1599-1600","CapPass",19188.79,"Qualified",-0.00052,62.98,54983,"B-13","Alloy 617","Plate",314626
"93% Nf: Cycle 1599-1600","CapPass",19188.82,"Qualified",-0.00050,63.70,54984,"B-13","Alloy 617","Plate",314626
"93% Nf: Cycle 1599-1600","CapPass",19188.85,"Qualified",-0.00047,64.27,54985,"B-13","Alloy 617","Plate",314626
"93% Nf: Cycle 1599-1600","CapPass",19188.87,"Qualified",-0.00045,64.89,54986,"B-13","Alloy 617","Plate",314626
"93% Nf: Cycle 1599-1600","CapPass",19188.90,"Qualified",-0.00042,65.47,54987,"B-13","Alloy 617","Plate",314626
"93% Nf: Cycle 1599-1600","CapPass",19188.93,"Qualified",-0.00039,65.94,54988,"B-13","Alloy 617","Plate",314626
"93% Nf: Cycle 1599-1600","CapPass",19188.96,"Qualified",-0.00037,66.54,54989,"B-13","Alloy 617","Plate",314626
"93% Nf: Cycle 1599-1600","CapPass",19188.99,"Qualified",-0.00034,67.31,54990,"B-13","Alloy 617","Plate",314626
"93% Nf: Cycle 1599-1600","CapPass",19189.01,"Qualified",-0.00032,68.02,54991,"B-13","Alloy 617","Plate",314626
"93% Nf: Cycle 1599-1600","CapPass",19189.04,"Qualified",-0.00029,68.56,54992,"B-13","Alloy 617","Plate",314626
"93% Nf: Cycle 1599-1600","CapPass",19189.07,"Qualified",-0.00027,69.28,54993,"B-13","Alloy 617","Plate",314626
"93% Nf: Cycle 1599-1600","CapPass",19189.10,"Qualified",-0.00024,69.97,54994,"B-13","Alloy 617","Plate",314626
"93% Nf: Cycle 1599-1600","CapPass",19189.12,"Qualified",-0.00022,70.66,54995,"B-13","Alloy 617","Plate",314626
"93% Nf: Cycle 1599-1600","CapPass",19189.15,"Qualified",-0.00019,71.42,54996,"B-13","Alloy 617","Plate",314626
"93% Nf: Cycle 1599-1600","CapPass",19189.17,"Qualified",-0.00017,72.15,54997,"B-13","Alloy 617","Plate",314626
"93% Nf: Cycle 1599-1600","CapPass",19189.20,"Qualified",-0.00014,72.83,54998,"B-13","Alloy 617","Plate",314626
"93% Nf: Cycle 1599-1600","CapPass",19189.22,"Qualified",-0.00011,73.37,54999,"B-13","Alloy 617","Plate",314626
"93% Nf: Cycle 1599-1600","CapPass",19189.25,"Qualified",-0.00009,74.17,55000,"B-13","Alloy 617","Plate",314626
"93% Nf: Cycle 1599-1600","CapPass",19189.28,"Qualified",-0.00006,74.71,55001,"B-13","Alloy 617","Plate",314626
"93% Nf: Cycle 1599-1600","CapPass",19189.30,"Qualified",-0.00004,75.21,55002,"B-13","Alloy 617","Plate",314626
"93% Nf: Cycle 1599-1600","CapPass",19189.32,"Qualified",-0.00001,75.92,55003,"B-13","Alloy 617","Plate",314626
"93% Nf: Cycle 1599-1600","CapPass",19189.35,"Qualified",0.00001,76.45,55004,"B-13","Alloy 617","Plate",314626
"93% Nf: Cycle 1599-1600","CapPass",19189.38,"Qualified",0.00004,77.10,55005,"B-13","Alloy 617","Plate",314626
"93% Nf: Cycle 1599-1600","CapPass",19189.40,"Qualified",0.00006,77.57,55006,"B-13","Alloy 617","Plate",314626
"93% Nf: Cycle 1599-1600","CapPass",19189.42,"Qualified",0.00009,78.08,55007,"B-13","Alloy 617","Plate",314626
"93% Nf: Cycle 1599-1600","CapPass",19189.45,"Qualified",0.00012,78.62,55008,"B-13","Alloy 617","Plate",314626
"93% Nf: Cycle 1599-1600","CapPass",19189.48,"Qualified",0.00014,79.06,55009,"B-13","Alloy 617","Plate",314626
"93% Nf: Cycle 1599-1600","CapPass",19189.50,"Qualified",0.00017,79.61,55010,"B-13","Alloy 617","Plate",314626
"93% Nf: Cycle 1599-1600","CapPass",19189.53,"Qualified",0.00019,80.13,55011,"B-13","Alloy 617","Plate",314626
"93% Nf: Cycle 1599-1600","CapPass",19189.55,"Qualified",0.00022,80.65,55012,"B-13","Alloy 617","Plate",314626
"93% Nf: Cycle 1599-1600","CapPass",19189.58,"Qualified",0.00024,81.20,55013,"B-13","Alloy 617","Plate",314626
"93% Nf: Cycle 1599-1600","CapPass",19189.60,"Qualified",0.00027,81.67,55014,"B-13","Alloy 617","Plate",314626
"93% Nf: Cycle 1599-1600","CapPass",19189.63,"Qualified",0.00029,82.19,55015,"B-13","Alloy 617","Plate",314626
"93% Nf: Cycle 1599-1600","CapPass",19189.65,"Qualified",0.00032,82.73,55016,"B-13","Alloy 617","Plate",314626
"93% Nf: Cycle 1599-1600","CapPass",19189.67,"Qualified",0.00035,83.39,55017,"B-13","Alloy 617","Plate",314626
"93% Nf: Cycle 1599-1600","CapPass",19189.70,"Qualified",0.00037,84.02,55018,"B-13","Alloy 617","Plate",314626
"93% Nf: Cycle 1599-1600","CapPass",19189.72,"Qualified",0.00040,84.67,55019,"B-13","Alloy 617","Plate",314626
"93% Nf: Cycle 1599-1600","CapPass",19189.74,"Qualified",0.00042,85.49,55020,"B-13","Alloy 617","Plate",314626
"93% Nf: Cycle 1599-1600","CapPass",19189.77,"Qualified",0.00045,86.19,55021,"B-13","Alloy 617","Plate",314626
"93% Nf: Cycle 1599-1600","CapPass",19189.78,"Qualified",0.00047,86.83,55022,"B-13","Alloy 617","Plate",314626
"93% Nf: Cycle 1599-1600","CapPass",19189.79,"Qualified",0.00047,87.02,55023,"B-13","Alloy 617","Plate",314626
"93% Nf: Cycle 1599-1600","CapPass",19189.81,"Qualified",0.00050,87.73,55024,"B-13","Alloy 617","Plate",314626
"93% Nf: Cycle 1599-1600","CapPass",19189.82,"Qualified",0.00052,88.32,55025,"B-13","Alloy 617","Plate",314626
"93% Nf: Cycle 1599-1600","CapPass",19189.84,"Qualified",0.00055,89.07,55026,"B-13","Alloy 617","Plate",314626
"93% Nf: Cycle 1599-1600","CapPass",19189.86,"Qualified",0.00058,89.71,55027,"B-13","Alloy 617","Plate",314626
"93% Nf: Cycle 1599-1600","CapPass",19189.88,"Qualified",0.00060,90.31,55028,"B-13","Alloy 617","Plate",314626
"93% Nf: Cycle 1599-1600","CapPass",19189.90,"Qualified",0.00063,90.76,55029,"B-13","Alloy 617","Plate",314626
"93% Nf: Cycle 1599-1600","CapPass",19189.92,"Qualified",0.00065,91.19,55030,"B-13","Alloy 617","Plate",314626
"93% Nf: Cycle 1599-1600","CapPass",19189.94,"Qualified",0.00068,91.63,55031,"B-13","Alloy 617","Plate",314626
"93% Nf: Cycle 1599-1600","CapPass",19189.96,"Qualified",0.00070,91.84,55032,"B-13","Alloy 617","Plate",314626
"93% Nf: Cycle 1599-1600","CapPass",19189.98,"Qualified",0.00073,92.17,55033,"B-13","Alloy 617","Plate",314626
"93% Nf: Cycle 1599-1600","CapPass",19190.00,"Qualified",0.00075,92.38,55034,"B-13","Alloy 617","Plate",314626
"93% Nf: Cycle 1599-1600","CapPass",19190.02,"Qualified",0.00078,92.49,55035,"B-13","Alloy 617","Plate",314626
"93% Nf: Cycle 1599-1600","CapPass",19190.05,"Qualified",0.00080,92.62,55036,"B-13","Alloy 617","Plate",314626
"93% Nf: Cycle 1599-1600","CapPass",19190.07,"Qualified",0.00083,92.69,55037,"B-13","Alloy 617","Plate",314626
"93% Nf: Cycle 1599-1600","CapPass",19190.10,"Qualified",0.00086,92.62,55038,"B-13","Alloy 617","Plate",314626
"93% Nf: Cycle 1599-1600","CapPass",19190.13,"Qualified",0.00088,92.73,55039,"B-13","Alloy 617","Plate",314626
"93% Nf: Cycle 1599-1600","CapPass",19190.15,"Qualified",0.00091,92.81,55040,"B-13","Alloy 617","Plate",314626
"93% Nf: Cycle 1599-1600","CapPass",19190.18,"Qualified",0.00093,92.76,55041,"B-13","Alloy 617","Plate",314626
"93% Nf: Cycle 1599-1600","CapPass",19190.21,"Qualified",0.00096,93.03,55042,"B-13","Alloy 617","Plate",314626
"93% Nf: Cycle 1599-1600","CapPass",19190.24,"Qualified",0.00098,93.31,55043,"B-13","Alloy 617","Plate",314626
"93% Nf: Cycle 1599-1600","CapPass",19190.26,"Qualified",0.00101,93.58,55044,"B-13","Alloy 617","Plate",314626
"93% Nf: Cycle 1599-1600","CapPass",19190.29,"Qualified",0.00103,93.84,55045,"B-13","Alloy 617","Plate",314626
"93% Nf: Cycle 1599-1600","CapPass",19190.31,"Qualified",0.00106,94.27,55046,"B-13","Alloy 617","Plate",314626
"93% Nf: Cycle 1599-1600","CapPass",19190.34,"Qualified",0.00108,94.69,55047,"B-13","Alloy 617","Plate",314626
"93% Nf: Cycle 1599-1600","CapPass",19190.36,"Qualified",0.00111,94.96,55048,"B-13","Alloy 617","Plate",314626
"93% Nf: Cycle 1599-1600","CapPass",19190.38,"Qualified",0.00114,95.28,55049,"B-13","Alloy 617","Plate",314626
"93% Nf: Cycle 1599-1600","CapPass",19190.41,"Qualified",0.00116,95.67,55050,"B-13","Alloy 617","Plate",314626
"93% Nf: Cycle 1599-1600","CapPass",19190.43,"Qualified",0.00119,95.93,55051,"B-13","Alloy 617","Plate",314626
"93% Nf: Cycle 1599-1600","CapPass",19190.45,"Qualified",0.00121,96.20,55052,"B-13","Alloy 617","Plate",314626
"93% Nf: Cycle 1599-1600","CapPass",19190.48,"Qualified",0.00124,96.31,55053,"B-13","Alloy 617","Plate",314626
"93% Nf: Cycle 1599-1600","CapPass",19190.50,"Qualified",0.00126,96.61,55054,"B-13","Alloy 617","Plate",314626
"93% Nf: Cycle 1599-1600","CapPass",19190.53,"Qualified",0.00129,96.75,55055,"B-13","Alloy 617","Plate",314626
"93% Nf: Cycle 1599-1600","CapPass",19190.56,"Qualified",0.00131,96.96,55056,"B-13","Alloy 617","Plate",314626
"93% Nf: Cycle 1599-1600","CapPass",19190.58,"Qualified",0.00134,97.35,55057,"B-13","Alloy 617","Plate",314626
"93% Nf: Cycle 1599-1600","CapPass",19190.61,"Qualified",0.00136,97.60,55058,"B-13","Alloy 617","Plate",314626
"93% Nf: Cycle 1599-1600","CapPass",19190.63,"Qualified",0.00139,97.77,55059,"B-13","Alloy 617","Plate",314626
"93% Nf: Cycle 1599-1600","CapPass",19190.66,"Qualified",0.00141,97.98,55060,"B-13","Alloy 617","Plate",314626
"93% Nf: Cycle 1599-1600","CapPass",19190.68,"Qualified",0.00144,98.18,55061,"B-13","Alloy 617","Plate",314626
"93% Nf: Cycle 1599-1600","CapPass",19190.71,"Qualified",0.00146,98.60,55062,"B-13","Alloy 617","Plate",314626
"93% Nf: Cycle 1599-1600","CapPass",19190.73,"Qualified",0.00149,98.77,55063,"B-13","Alloy 617","Plate",314626
"93% Nf: Cycle 1599-1600","CapPass",19190.75,"Qualified",0.00152,99.02,55064,"B-13","Alloy 617","Plate",314626
"93% Nf: Cycle 1599-1600","CapPass",19190.78,"Qualified",0.00154,99.32,55065,"B-13","Alloy 617","Plate",314626
"93% Nf: Cycle 1599-1600","CapPass",19190.81,"Qualified",0.00157,99.42,55066,"B-13","Alloy 617","Plate",314626
"93% Nf: Cycle 1599-1600","CapPass",19190.83,"Qualified",0.00159,99.55,55067,"B-13","Alloy 617","Plate",314626
"93% Nf: Cycle 1599-1600","CapPass",19190.86,"Qualified",0.00162,99.57,55068,"B-13","Alloy 617","Plate",314626
"93% Nf: Cycle 1599-1600","CapPass",19190.88,"Qualified",0.00164,99.90,55069,"B-13","Alloy 617","Plate",314626
"93% Nf: Cycle 1599-1600","CapPass",19190.91,"Qualified",0.00167,100.02,55070,"B-13","Alloy 617","Plate",314626
"93% Nf: Cycle 1599-1600","CapPass",19190.94,"Qualified",0.00170,100.06,55071,"B-13","Alloy 617","Plate",314626
"93% Nf: Cycle 1599-1600","CapPass",19190.96,"Qualified",0.00172,100.29,55072,"B-13","Alloy 617","Plate",314626
"93% Nf: Cycle 1599-1600","CapPass",19190.99,"Qualified",0.00175,100.54,55073,"B-13","Alloy 617","Plate",314626
"93% Nf: Cycle 1599-1600","CapPass",19191.01,"Qualified",0.00177,100.61,55074,"B-13","Alloy 617","Plate",314626
"93% Nf: Cycle 1599-1600","CapPass",19191.03,"Qualified",0.00180,100.71,55075,"B-13","Alloy 617","Plate",314626
"93% Nf: Cycle 1599-1600","CapPass",19191.06,"Qualified",0.00182,101.02,55076,"B-13","Alloy 617","Plate",314626
"93% Nf: Cycle 1599-1600","CapPass",19191.08,"Qualified",0.00185,101.17,55077,"B-13","Alloy 617","Plate",314626
"93% Nf: Cycle 1599-1600","CapPass",19191.11,"Qualified",0.00187,101.19,55078,"B-13","Alloy 617","Plate",314626
"93% Nf: Cycle 1599-1600","CapPass",19191.14,"Qualified",0.00190,101.24,55079,"B-13","Alloy 617","Plate",314626
"93% Nf: Cycle 1599-1600","CapPass",19191.16,"Qualified",0.00193,101.46,55080,"B-13","Alloy 617","Plate",314626
"93% Nf: Cycle 1599-1600","CapPass",19191.19,"Qualified",0.00195,101.56,55081,"B-13","Alloy 617","Plate",314626
"93% Nf: Cycle 1599-1600","CapPass",19191.22,"Qualified",0.00198,101.63,55082,"B-13","Alloy 617","Plate",314626
"93% Nf: Cycle 1599-1600","CapPass",19191.24,"Qualified",0.00200,101.66,55083,"B-13","Alloy 617","Plate",314626
"93% Nf: Cycle 1599-1600","CapPass",19191.27,"Qualified",0.00203,101.94,55084,"B-13","Alloy 617","Plate",314626
"93% Nf: Cycle 1599-1600","CapPass",19191.29,"Qualified",0.00205,102.02,55085,"B-13","Alloy 617","Plate",314626
"93% Nf: Cycle 1599-1600","CapPass",19191.32,"Qualified",0.00208,102.31,55086,"B-13","Alloy 617","Plate",314626
"93% Nf: Cycle 1599-1600","CapPass",19191.34,"Qualified",0.00210,102.61,55087,"B-13","Alloy 617","Plate",314626
"93% Nf: Cycle 1599-1600","CapPass",19191.37,"Qualified",0.00213,102.66,55088,"B-13","Alloy 617","Plate",314626
"93% Nf: Cycle 1599-1600","CapPass",19191.39,"Qualified",0.00215,102.98,55089,"B-13","Alloy 617","Plate",314626
"93% Nf: Cycle 1599-1600","CapPass",19191.42,"Qualified",0.00218,103.22,55090,"B-13","Alloy 617","Plate",314626
"93% Nf: Cycle 1599-1600","CapPass",19191.44,"Qualified",0.00221,103.34,55091,"B-13","Alloy 617","Plate",314626
"93% Nf: Cycle 1599-1600","CapPass",19191.47,"Qualified",0.00223,103.60,55092,"B-13","Alloy 617","Plate",314626
"93% Nf: Cycle 1599-1600","CapPass",19191.49,"Qualified",0.00226,103.61,55093,"B-13","Alloy 617","Plate",314626
"93% Nf: Cycle 1599-1600","CapPass",19191.52,"Qualified",0.00228,103.76,55094,"B-13","Alloy 617","Plate",314626
"93% Nf: Cycle 1599-1600","CapPass",19191.54,"Qualified",0.00231,103.82,55095,"B-13","Alloy 617","Plate",314626
"93% Nf: Cycle 1599-1600","CapPass",19191.57,"Qualified",0.00233,103.87,55096,"B-13","Alloy 617","Plate",314626
"93% Nf: Cycle 1599-1600","CapPass",19191.59,"Qualified",0.00236,104.10,55097,"B-13","Alloy 617","Plate",314626
"93% Nf: Cycle 1599-1600","CapPass",19191.62,"Qualified",0.00238,104.33,55098,"B-13","Alloy 617","Plate",314626
"93% Nf: Cycle 1599-1600","CapPass",19191.65,"Qualified",0.00241,104.59,55099,"B-13","Alloy 617","Plate",314626
"93% Nf: Cycle 1599-1600","CapPass",19191.67,"Qualified",0.00243,104.50,55100,"B-13","Alloy 617","Plate",314626
"93% Nf: Cycle 1599-1600","CapPass",19191.70,"Qualified",0.00246,104.77,55101,"B-13","Alloy 617","Plate",314626
"93% Nf: Cycle 1599-1600","CapPass",19191.72,"Qualified",0.00249,104.84,55102,"B-13","Alloy 617","Plate",314626
"93% Nf: Cycle 1599-1600","CapPass",19191.75,"Qualified",0.00251,105.12,55103,"B-13","Alloy 617","Plate",314626
"93% Nf: Cycle 1599-1600","CapPass",19191.77,"Qualified",0.00254,105.26,55104,"B-13","Alloy 617","Plate",314626
"93% Nf: Cycle 1599-1600","CapPass",19191.78,"Qualified",0.00255,105.32,55105,"B-13","Alloy 617","Plate",314626
"93% Nf: Cycle 1599-1600","CapPass",19191.80,"Qualified",0.00256,105.44,55106,"B-13","Alloy 617","Plate",314626
"93% Nf: Cycle 1599-1600","CapPass",19191.82,"Qualified",0.00259,105.50,55107,"B-13","Alloy 617","Plate",314626
"93% Nf: Cycle 1599-1600","CapPass",19191.85,"Qualified",0.00261,105.61,55108,"B-13","Alloy 617","Plate",314626
"93% Nf: Cycle 1599-1600","CapPass",19191.87,"Qualified",0.00264,105.85,55109,"B-13","Alloy 617","Plate",314626
"93% Nf: Cycle 1599-1600","CapPass",19191.90,"Qualified",0.00266,105.92,55110,"B-13","Alloy 617","Plate",314626
"93% Nf: Cycle 1599-1600","CapPass",19191.92,"Qualified",0.00269,106.03,55111,"B-13","Alloy 617","Plate",314626
"93% Nf: Cycle 1599-1600","CapPass",19191.95,"Qualified",0.00272,106.11,55112,"B-13","Alloy 617","Plate",314626
"93% Nf: Cycle 1599-1600","CapPass",19191.98,"Qualified",0.00274,106.40,55113,"B-13","Alloy 617","Plate",314626
"93% Nf: Cycle 1599-1600","CapPass",19192.00,"Qualified",0.00277,106.41,55114,"B-13","Alloy 617","Plate",314626
"93% Nf: Cycle 1599-1600","CapPass",19192.03,"Qualified",0.00279,106.67,55115,"B-13","Alloy 617","Plate",314626
"93% Nf: Cycle 1599-1600","CapPass",19192.05,"Qualified",0.00282,106.75,55116,"B-13","Alloy 617","Plate",314626
"93% Nf: Cycle 1599-1600","CapPass",19192.08,"Qualified",0.00284,107.10,55117,"B-13","Alloy 617","Plate",314626
"93% Nf: Cycle 1599-1600","CapPass",19192.11,"Qualified",0.00287,107.22,55118,"B-13","Alloy 617","Plate",314626
"93% Nf: Cycle 1599-1600","CapPass",19192.13,"Qualified",0.00289,107.46,55119,"B-13","Alloy 617","Plate",314626
"93% Nf: Cycle 1599-1600","CapPass",19192.16,"Qualified",0.00292,107.55,55120,"B-13","Alloy 617","Plate",314626
