Repository: js-molina/fatigue-A617

File: data/950C/Strain rate 0.001/0.60% strain/HTM_A20_Cycles_B14.csv (part 14 of 14)
"Cycle Label","Data State","Elapsed Time Sec","Qual State","Strain","Stress Mpa","Count","Sample","Alloy","Material_Form","Heat"
"93% Nf: Cycle 1299-1300","CapPass",15583.73,"Qualified",-0.00293,-98.69,53092,"B-14","Alloy 617","Plate",314626
"93% Nf: Cycle 1299-1300","CapPass",15583.76,"Qualified",-0.00295,-99.60,53093,"B-14","Alloy 617","Plate",314626
"93% Nf: Cycle 1299-1300","CapPass",15583.84,"Qualified",-0.00298,-96.75,53094,"B-14","Alloy 617","Plate",314626
"93% Nf: Cycle 1299-1300","CapPass",15583.91,"Qualified",-0.00293,-86.35,53095,"B-14","Alloy 617","Plate",314626
"93% Nf: Cycle 1299-1300","CapPass",15583.93,"Qualified",-0.00290,-82.16,53096,"B-14","Alloy 617","Plate",314626
"93% Nf: Cycle 1299-1300","CapPass",15583.95,"Qualified",-0.00288,-78.12,53097,"B-14","Alloy 617","Plate",314626
"93% Nf: Cycle 1299-1300","CapPass",15583.97,"Qualified",-0.00285,-74.55,53098,"B-14","Alloy 617","Plate",314626
"93% Nf: Cycle 1299-1300","CapPass",15583.99,"Qualified",-0.00283,-70.96,53099,"B-14","Alloy 617","Plate",314626
"93% Nf: Cycle 1299-1300","CapPass",15584.02,"Qualified",-0.00280,-67.00,53100,"B-14","Alloy 617","Plate",314626
"93% Nf: Cycle 1299-1300","CapPass",15584.04,"Qualified",-0.00278,-63.55,53101,"B-14","Alloy 617","Plate",314626
"93% Nf: Cycle 1299-1300","CapPass",15584.06,"Qualified",-0.00275,-60.17,53102,"B-14","Alloy 617","Plate",314626
"93% Nf: Cycle 1299-1300","CapPass",15584.08,"Qualified",-0.00272,-56.99,53103,"B-14","Alloy 617","Plate",314626
"93% Nf: Cycle 1299-1300","CapPass",15584.09,"Qualified",-0.00270,-54.28,53104,"B-14","Alloy 617","Plate",314626
"93% Nf: Cycle 1299-1300","CapPass",15584.12,"Qualified",-0.00267,-51.23,53105,"B-14","Alloy 617","Plate",314626
"93% Nf: Cycle 1299-1300","CapPass",15584.14,"Qualified",-0.00265,-48.15,53106,"B-14","Alloy 617","Plate",314626
"93% Nf: Cycle 1299-1300","CapPass",15584.16,"Qualified",-0.00262,-45.81,53107,"B-14","Alloy 617","Plate",314626
"93% Nf: Cycle 1299-1300","CapPass",15584.19,"Qualified",-0.00260,-42.84,53108,"B-14","Alloy 617","Plate",314626
"93% Nf: Cycle 1299-1300","CapPass",15584.21,"Qualified",-0.00257,-40.35,53109,"B-14","Alloy 617","Plate",314626
"93% Nf: Cycle 1299-1300","CapPass",15584.24,"Qualified",-0.00254,-37.72,53110,"B-14","Alloy 617","Plate",314626
"93% Nf: Cycle 1299-1300","CapPass",15584.26,"Qualified",-0.00252,-35.64,53111,"B-14","Alloy 617","Plate",314626
"93% Nf: Cycle 1299-1300","CapPass",15584.29,"Qualified",-0.00249,-33.64,53112,"B-14","Alloy 617","Plate",314626
"93% Nf: Cycle 1299-1300","CapPass",15584.31,"Qualified",-0.00247,-31.47,53113,"B-14","Alloy 617","Plate",314626
"93% Nf: Cycle 1299-1300","CapPass",15584.34,"Qualified",-0.00244,-29.35,53114,"B-14","Alloy 617","Plate",314626
"93% Nf: Cycle 1299-1300","CapPass",15584.36,"Qualified",-0.00242,-27.37,53115,"B-14","Alloy 617","Plate",314626
"93% Nf: Cycle 1299-1300","CapPass",15584.38,"Qualified",-0.00239,-25.47,53116,"B-14","Alloy 617","Plate",314626
"93% Nf: Cycle 1299-1300","CapPass",15584.41,"Qualified",-0.00236,-23.55,53117,"B-14","Alloy 617","Plate",314626
"93% Nf: Cycle 1299-1300","CapPass",15584.44,"Qualified",-0.00234,-21.58,53118,"B-14","Alloy 617","Plate",314626
"93% Nf: Cycle 1299-1300","CapPass",15584.46,"Qualified",-0.00231,-19.61,53119,"B-14","Alloy 617","Plate",314626
"93% Nf: Cycle 1299-1300","CapPass",15584.49,"Qualified",-0.00229,-17.87,53120,"B-14","Alloy 617","Plate",314626
"93% Nf: Cycle 1299-1300","CapPass",15584.52,"Qualified",-0.00226,-15.96,53121,"B-14","Alloy 617","Plate",314626
"93% Nf: Cycle 1299-1300","CapPass",15584.54,"Qualified",-0.00224,-14.19,53122,"B-14","Alloy 617","Plate",314626
"93% Nf: Cycle 1299-1300","CapPass",15584.57,"Qualified",-0.00221,-12.31,53123,"B-14","Alloy 617","Plate",314626
"93% Nf: Cycle 1299-1300","CapPass",15584.60,"Qualified",-0.00219,-10.53,53124,"B-14","Alloy 617","Plate",314626
"93% Nf: Cycle 1299-1300","CapPass",15584.62,"Qualified",-0.00216,-8.79,53125,"B-14","Alloy 617","Plate",314626
"93% Nf: Cycle 1299-1300","CapPass",15584.65,"Qualified",-0.00213,-6.86,53126,"B-14","Alloy 617","Plate",314626
"93% Nf: Cycle 1299-1300","CapPass",15584.68,"Qualified",-0.00211,-5.20,53127,"B-14","Alloy 617","Plate",314626
"93% Nf: Cycle 1299-1300","CapPass",15584.70,"Qualified",-0.00208,-3.26,53128,"B-14","Alloy 617","Plate",314626
"93% Nf: Cycle 1299-1300","CapPass",15584.73,"Qualified",-0.00206,-1.55,53129,"B-14","Alloy 617","Plate",314626
"93% Nf: Cycle 1299-1300","CapPass",15584.76,"Qualified",-0.00203,0.10,53130,"B-14","Alloy 617","Plate",314626
"93% Nf: Cycle 1299-1300","CapPass",15584.78,"Qualified",-0.00201,1.83,53131,"B-14","Alloy 617","Plate",314626
"93% Nf: Cycle 1299-1300","CapPass",15584.81,"Qualified",-0.00198,3.66,53132,"B-14","Alloy 617","Plate",314626
"93% Nf: Cycle 1299-1300","CapPass",15584.83,"Qualified",-0.00195,5.29,53133,"B-14","Alloy 617","Plate",314626
"93% Nf: Cycle 1299-1300","CapPass",15584.84,"Qualified",-0.00195,5.48,53134,"B-14","Alloy 617","Plate",314626
"93% Nf: Cycle 1299-1300","CapPass",15584.86,"Qualified",-0.00193,6.95,53135,"B-14","Alloy 617","Plate",314626
"93% Nf: Cycle 1299-1300","CapPass",15584.89,"Qualified",-0.00190,8.81,53136,"B-14","Alloy 617","Plate",314626
"93% Nf: Cycle 1299-1300","CapPass",15584.91,"Qualified",-0.00188,10.14,53137,"B-14","Alloy 617","Plate",314626
"93% Nf: Cycle 1299-1300","CapPass",15584.94,"Qualified",-0.00185,11.84,53138,"B-14","Alloy 617","Plate",314626
"93% Nf: Cycle 1299-1300","CapPass",15584.97,"Qualified",-0.00183,13.26,53139,"B-14","Alloy 617","Plate",314626
"93% Nf: Cycle 1299-1300","CapPass",15584.99,"Qualified",-0.00180,14.75,53140,"B-14","Alloy 617","Plate",314626
"93% Nf: Cycle 1299-1300","CapPass",15585.02,"Qualified",-0.00178,16.18,53141,"B-14","Alloy 617","Plate",314626
"93% Nf: Cycle 1299-1300","CapPass",15585.04,"Qualified",-0.00175,17.73,53142,"B-14","Alloy 617","Plate",314626
"93% Nf: Cycle 1299-1300","CapPass",15585.07,"Qualified",-0.00172,19.05,53143,"B-14","Alloy 617","Plate",314626
"93% Nf: Cycle 1299-1300","CapPass",15585.09,"Qualified",-0.00170,20.55,53144,"B-14","Alloy 617","Plate",314626
"93% Nf: Cycle 1299-1300","CapPass",15585.12,"Qualified",-0.00167,22.06,53145,"B-14","Alloy 617","Plate",314626
"93% Nf: Cycle 1299-1300","CapPass",15585.15,"Qualified",-0.00165,23.41,53146,"B-14","Alloy 617","Plate",314626
"93% Nf: Cycle 1299-1300","CapPass",15585.17,"Qualified",-0.00162,24.74,53147,"B-14","Alloy 617","Plate",314626
"93% Nf: Cycle 1299-1300","CapPass",15585.20,"Qualified",-0.00160,26.17,53148,"B-14","Alloy 617","Plate",314626
"93% Nf: Cycle 1299-1300","CapPass",15585.23,"Qualified",-0.00157,27.36,53149,"B-14","Alloy 617","Plate",314626
"93% Nf: Cycle 1299-1300","CapPass",15585.26,"Qualified",-0.00155,28.30,53150,"B-14","Alloy 617","Plate",314626
"93% Nf: Cycle 1299-1300","CapPass",15585.31,"Qualified",-0.00152,29.11,53151,"B-14","Alloy 617","Plate",314626
"93% Nf: Cycle 1299-1300","CapPass",15585.35,"Qualified",-0.00149,29.90,53152,"B-14","Alloy 617","Plate",314626
"93% Nf: Cycle 1299-1300","CapPass",15585.39,"Qualified",-0.00147,31.00,53153,"B-14","Alloy 617","Plate",314626
"93% Nf: Cycle 1299-1300","CapPass",15585.43,"Qualified",-0.00144,32.12,53154,"B-14","Alloy 617","Plate",314626
"93% Nf: Cycle 1299-1300","CapPass",15585.46,"Qualified",-0.00142,33.51,53155,"B-14","Alloy 617","Plate",314626
"93% Nf: Cycle 1299-1300","CapPass",15585.49,"Qualified",-0.00139,34.84,53156,"B-14","Alloy 617","Plate",314626
"93% Nf: Cycle 1299-1300","CapPass",15585.52,"Qualified",-0.00137,36.23,53157,"B-14","Alloy 617","Plate",314626
"93% Nf: Cycle 1299-1300","CapPass",15585.54,"Qualified",-0.00134,37.40,53158,"B-14","Alloy 617","Plate",314626
"93% Nf: Cycle 1299-1300","CapPass",15585.57,"Qualified",-0.00132,38.74,53159,"B-14","Alloy 617","Plate",314626
"93% Nf: Cycle 1299-1300","CapPass",15585.59,"Qualified",-0.00129,39.89,53160,"B-14","Alloy 617","Plate",314626
"93% Nf: Cycle 1299-1300","CapPass",15585.62,"Qualified",-0.00127,41.58,53161,"B-14","Alloy 617","Plate",314626
"93% Nf: Cycle 1299-1300","CapPass",15585.64,"Qualified",-0.00124,43.36,53162,"B-14","Alloy 617","Plate",314626
"93% Nf: Cycle 1299-1300","CapPass",15585.65,"Qualified",-0.00121,45.02,53163,"B-14","Alloy 617","Plate",314626
"93% Nf: Cycle 1299-1300","CapPass",15585.67,"Qualified",-0.00119,46.29,53164,"B-14","Alloy 617","Plate",314626
"93% Nf: Cycle 1299-1300","CapPass",15585.68,"Qualified",-0.00116,47.81,53165,"B-14","Alloy 617","Plate",314626
"93% Nf: Cycle 1299-1300","CapPass",15585.70,"Qualified",-0.00114,49.03,53166,"B-14","Alloy 617","Plate",314626
"93% Nf: Cycle 1299-1300","CapPass",15585.72,"Qualified",-0.00111,50.18,53167,"B-14","Alloy 617","Plate",314626
"93% Nf: Cycle 1299-1300","CapPass",15585.74,"Qualified",-0.00109,50.98,53168,"B-14","Alloy 617","Plate",314626
"93% Nf: Cycle 1299-1300","CapPass",15585.76,"Qualified",-0.00106,51.83,53169,"B-14","Alloy 617","Plate",314626
"93% Nf: Cycle 1299-1300","CapPass",15585.78,"Qualified",-0.00103,52.46,53170,"B-14","Alloy 617","Plate",314626
"93% Nf: Cycle 1299-1300","CapPass",15585.81,"Qualified",-0.00101,52.89,53171,"B-14","Alloy 617","Plate",314626
"93% Nf: Cycle 1299-1300","CapPass",15585.84,"Qualified",-0.00099,53.11,53172,"B-14","Alloy 617","Plate",314626
"93% Nf: Cycle 1299-1300","CapPass",15585.84,"Qualified",-0.00098,53.19,53173,"B-14","Alloy 617","Plate",314626
"93% Nf: Cycle 1299-1300","CapPass",15585.87,"Qualified",-0.00096,53.40,53174,"B-14","Alloy 617","Plate",314626
"93% Nf: Cycle 1299-1300","CapPass",15585.91,"Qualified",-0.00093,53.88,53175,"B-14","Alloy 617","Plate",314626
"93% Nf: Cycle 1299-1300","CapPass",15585.94,"Qualified",-0.00091,54.45,53176,"B-14","Alloy 617","Plate",314626
"93% Nf: Cycle 1299-1300","CapPass",15585.97,"Qualified",-0.00088,55.23,53177,"B-14","Alloy 617","Plate",314626
"93% Nf: Cycle 1299-1300","CapPass",15586.00,"Qualified",-0.00086,56.02,53178,"B-14","Alloy 617","Plate",314626
"93% Nf: Cycle 1299-1300","CapPass",15586.03,"Qualified",-0.00083,56.66,53179,"B-14","Alloy 617","Plate",314626
"93% Nf: Cycle 1299-1300","CapPass",15586.06,"Qualified",-0.00081,57.68,53180,"B-14","Alloy 617","Plate",314626
"93% Nf: Cycle 1299-1300","CapPass",15586.08,"Qualified",-0.00078,58.51,53181,"B-14","Alloy 617","Plate",314626
"93% Nf: Cycle 1299-1300","CapPass",15586.11,"Qualified",-0.00075,59.35,53182,"B-14","Alloy 617","Plate",314626
"93% Nf: Cycle 1299-1300","CapPass",15586.13,"Qualified",-0.00073,60.18,53183,"B-14","Alloy 617","Plate",314626
"93% Nf: Cycle 1299-1300","CapPass",15586.15,"Qualified",-0.00070,60.92,53184,"B-14","Alloy 617","Plate",314626
"93% Nf: Cycle 1299-1300","CapPass",15586.18,"Qualified",-0.00068,61.70,53185,"B-14","Alloy 617","Plate",314626
"93% Nf: Cycle 1299-1300","CapPass",15586.20,"Qualified",-0.00065,62.44,53186,"B-14","Alloy 617","Plate",314626
"93% Nf: Cycle 1299-1300","CapPass",15586.23,"Qualified",-0.00063,63.04,53187,"B-14","Alloy 617","Plate",314626
"93% Nf: Cycle 1299-1300","CapPass",15586.25,"Qualified",-0.00060,64.06,53188,"B-14","Alloy 617","Plate",314626
"93% Nf: Cycle 1299-1300","CapPass",15586.27,"Qualified",-0.00057,64.93,53189,"B-14","Alloy 617","Plate",314626
"93% Nf: Cycle 1299-1300","CapPass",15586.29,"Qualified",-0.00055,66.03,53190,"B-14","Alloy 617","Plate",314626
"93% Nf: Cycle 1299-1300","CapPass",15586.31,"Qualified",-0.00052,66.90,53191,"B-14","Alloy 617","Plate",314626
"93% Nf: Cycle 1299-1300","CapPass",15586.32,"Qualified",-0.00050,67.80,53192,"B-14","Alloy 617","Plate",314626
"93% Nf: Cycle 1299-1300","CapPass",15586.34,"Qualified",-0.00047,68.68,53193,"B-14","Alloy 617","Plate",314626
"93% Nf: Cycle 1299-1300","CapPass",15586.36,"Qualified",-0.00044,69.52,53194,"B-14","Alloy 617","Plate",314626
"93% Nf: Cycle 1299-1300","CapPass",15586.37,"Qualified",-0.00042,70.23,53195,"B-14","Alloy 617","Plate",314626
"93% Nf: Cycle 1299-1300","CapPass",15586.39,"Qualified",-0.00039,70.86,53196,"B-14","Alloy 617","Plate",314626
"93% Nf: Cycle 1299-1300","CapPass",15586.41,"Qualified",-0.00037,71.46,53197,"B-14","Alloy 617","Plate",314626
"93% Nf: Cycle 1299-1300","CapPass",15586.43,"Qualified",-0.00034,71.86,53198,"B-14","Alloy 617","Plate",314626
"93% Nf: Cycle 1299-1300","CapPass",15586.45,"Qualified",-0.00032,72.25,53199,"B-14","Alloy 617","Plate",314626
"93% Nf: Cycle 1299-1300","CapPass",15586.47,"Qualified",-0.00029,72.33,53200,"B-14","Alloy 617","Plate",314626
"93% Nf: Cycle 1299-1300","CapPass",15586.49,"Qualified",-0.00027,72.58,53201,"B-14","Alloy 617","Plate",314626
"93% Nf: Cycle 1299-1300","CapPass",15586.52,"Qualified",-0.00024,72.54,53202,"B-14","Alloy 617","Plate",314626
"93% Nf: Cycle 1299-1300","CapPass",15586.54,"Qualified",-0.00021,72.58,53203,"B-14","Alloy 617","Plate",314626
"93% Nf: Cycle 1299-1300","CapPass",15586.57,"Qualified",-0.00019,72.51,53204,"B-14","Alloy 617","Plate",314626
"93% Nf: Cycle 1299-1300","CapPass",15586.60,"Qualified",-0.00016,72.40,53205,"B-14","Alloy 617","Plate",314626
"93% Nf: Cycle 1299-1300","CapPass",15586.62,"Qualified",-0.00014,72.42,53206,"B-14","Alloy 617","Plate",314626
"93% Nf: Cycle 1299-1300","CapPass",15586.65,"Qualified",-0.00011,72.59,53207,"B-14","Alloy 617","Plate",314626
"93% Nf: Cycle 1299-1300","CapPass",15586.68,"Qualified",-0.00009,72.63,53208,"B-14","Alloy 617","Plate",314626
"93% Nf: Cycle 1299-1300","CapPass",15586.70,"Qualified",-0.00006,72.93,53209,"B-14","Alloy 617","Plate",314626
"93% Nf: Cycle 1299-1300","CapPass",15586.73,"Qualified",-0.00004,73.29,53210,"B-14","Alloy 617","Plate",314626
"93% Nf: Cycle 1299-1300","CapPass",15586.75,"Qualified",-0.00001,73.57,53211,"B-14","Alloy 617","Plate",314626
"93% Nf: Cycle 1299-1300","CapPass",15586.78,"Qualified",0.00001,73.84,53212,"B-14","Alloy 617","Plate",314626
"93% Nf: Cycle 1299-1300","CapPass",15586.81,"Qualified",0.00004,74.07,53213,"B-14","Alloy 617","Plate",314626
"93% Nf: Cycle 1299-1300","CapPass",15586.83,"Qualified",0.00007,74.40,53214,"B-14","Alloy 617","Plate",314626
"93% Nf: Cycle 1299-1300","CapPass",15586.84,"Qualified",0.00007,74.45,53215,"B-14","Alloy 617","Plate",314626
"93% Nf: Cycle 1299-1300","CapPass",15586.86,"Qualified",0.00009,74.74,53216,"B-14","Alloy 617","Plate",314626
"93% Nf: Cycle 1299-1300","CapPass",15586.88,"Qualified",0.00012,75.09,53217,"B-14","Alloy 617","Plate",314626
"93% Nf: Cycle 1299-1300","CapPass",15586.91,"Qualified",0.00014,75.41,53218,"B-14","Alloy 617","Plate",314626
"93% Nf: Cycle 1299-1300","CapPass",15586.93,"Qualified",0.00017,75.66,53219,"B-14","Alloy 617","Plate",314626
"93% Nf: Cycle 1299-1300","CapPass",15586.96,"Qualified",0.00019,75.93,53220,"B-14","Alloy 617","Plate",314626
"93% Nf: Cycle 1299-1300","CapPass",15586.98,"Qualified",0.00022,76.30,53221,"B-14","Alloy 617","Plate",314626
"93% Nf: Cycle 1299-1300","CapPass",15587.01,"Qualified",0.00025,76.51,53222,"B-14","Alloy 617","Plate",314626
"93% Nf: Cycle 1299-1300","CapPass",15587.03,"Qualified",0.00027,76.91,53223,"B-14","Alloy 617","Plate",314626
"93% Nf: Cycle 1299-1300","CapPass",15587.06,"Qualified",0.00030,77.15,53224,"B-14","Alloy 617","Plate",314626
"93% Nf: Cycle 1299-1300","CapPass",15587.08,"Qualified",0.00032,77.39,53225,"B-14","Alloy 617","Plate",314626
"93% Nf: Cycle 1299-1300","CapPass",15587.11,"Qualified",0.00035,77.62,53226,"B-14","Alloy 617","Plate",314626
"93% Nf: Cycle 1299-1300","CapPass",15587.13,"Qualified",0.00037,77.91,53227,"B-14","Alloy 617","Plate",314626
"93% Nf: Cycle 1299-1300","CapPass",15587.16,"Qualified",0.00040,78.09,53228,"B-14","Alloy 617","Plate",314626
"93% Nf: Cycle 1299-1300","CapPass",15587.18,"Qualified",0.00042,78.27,53229,"B-14","Alloy 617","Plate",314626
"93% Nf: Cycle 1299-1300","CapPass",15587.21,"Qualified",0.00045,78.55,53230,"B-14","Alloy 617","Plate",314626
"93% Nf: Cycle 1299-1300","CapPass",15587.23,"Qualified",0.00047,78.71,53231,"B-14","Alloy 617","Plate",314626
"93% Nf: Cycle 1299-1300","CapPass",15587.26,"Qualified",0.00050,78.88,53232,"B-14","Alloy 617","Plate",314626
"93% Nf: Cycle 1299-1300","CapPass",15587.29,"Qualified",0.00053,78.98,53233,"B-14","Alloy 617","Plate",314626
"93% Nf: Cycle 1299-1300","CapPass",15587.31,"Qualified",0.00055,79.13,53234,"B-14","Alloy 617","Plate",314626
"93% Nf: Cycle 1299-1300","CapPass",15587.33,"Qualified",0.00058,79.34,53235,"B-14","Alloy 617","Plate",314626
"93% Nf: Cycle 1299-1300","CapPass",15587.36,"Qualified",0.00060,79.59,53236,"B-14","Alloy 617","Plate",314626
"93% Nf: Cycle 1299-1300","CapPass",15587.39,"Qualified",0.00063,79.94,53237,"B-14","Alloy 617","Plate",314626
"93% Nf: Cycle 1299-1300","CapPass",15587.41,"Qualified",0.00065,80.18,53238,"B-14","Alloy 617","Plate",314626
"93% Nf: Cycle 1299-1300","CapPass",15587.44,"Qualified",0.00068,80.41,53239,"B-14","Alloy 617","Plate",314626
"93% Nf: Cycle 1299-1300","CapPass",15587.47,"Qualified",0.00070,80.64,53240,"B-14","Alloy 617","Plate",314626
"93% Nf: Cycle 1299-1300","CapPass",15587.49,"Qualified",0.00073,80.87,53241,"B-14","Alloy 617","Plate",314626
"93% Nf: Cycle 1299-1300","CapPass",15587.52,"Qualified",0.00076,81.13,53242,"B-14","Alloy 617","Plate",314626
"93% Nf: Cycle 1299-1300","CapPass",15587.54,"Qualified",0.00078,81.37,53243,"B-14","Alloy 617","Plate",314626
"93% Nf: Cycle 1299-1300","CapPass",15587.57,"Qualified",0.00081,81.56,53244,"B-14","Alloy 617","Plate",314626
"93% Nf: Cycle 1299-1300","CapPass",15587.59,"Qualified",0.00083,81.77,53245,"B-14","Alloy 617","Plate",314626
"93% Nf: Cycle 1299-1300","CapPass",15587.62,"Qualified",0.00086,81.98,53246,"B-14","Alloy 617","Plate",314626
"93% Nf: Cycle 1299-1300","CapPass",15587.64,"Qualified",0.00088,82.33,53247,"B-14","Alloy 617","Plate",314626
"93% Nf: Cycle 1299-1300","CapPass",15587.66,"Qualified",0.00091,82.57,53248,"B-14","Alloy 617","Plate",314626
"93% Nf: Cycle 1299-1300","CapPass",15587.69,"Qualified",0.00093,82.79,53249,"B-14","Alloy 617","Plate",314626
"93% Nf: Cycle 1299-1300","CapPass",15587.72,"Qualified",0.00096,83.01,53250,"B-14","Alloy 617","Plate",314626
"93% Nf: Cycle 1299-1300","CapPass",15587.74,"Qualified",0.00098,83.21,53251,"B-14","Alloy 617","Plate",314626
"93% Nf: Cycle 1299-1300","CapPass",15587.77,"Qualified",0.00101,83.27,53252,"B-14","Alloy 617","Plate",314626
"93% Nf: Cycle 1299-1300","CapPass",15587.79,"Qualified",0.00104,83.46,53253,"B-14","Alloy 617","Plate",314626
"93% Nf: Cycle 1299-1300","CapPass",15587.82,"Qualified",0.00106,83.75,53254,"B-14","Alloy 617","Plate",314626
"93% Nf: Cycle 1299-1300","CapPass",15587.84,"Qualified",0.00108,83.92,53255,"B-14","Alloy 617","Plate",314626
"93% Nf: Cycle 1299-1300","CapPass",15587.84,"Qualified",0.00109,83.96,53256,"B-14","Alloy 617","Plate",314626
"93% Nf: Cycle 1299-1300","CapPass",15587.87,"Qualified",0.00111,84.19,53257,"B-14","Alloy 617","Plate",314626
"93% Nf: Cycle 1299-1300","CapPass",15587.90,"Qualified",0.00114,84.32,53258,"B-14","Alloy 617","Plate",314626
"93% Nf: Cycle 1299-1300","CapPass",15587.92,"Qualified",0.00116,84.55,53259,"B-14","Alloy 617","Plate",314626
"93% Nf: Cycle 1299-1300","CapPass",15587.95,"Qualified",0.00119,84.70,53260,"B-14","Alloy 617","Plate",314626
"93% Nf: Cycle 1299-1300","CapPass",15587.97,"Qualified",0.00121,84.82,53261,"B-14","Alloy 617","Plate",314626
"93% Nf: Cycle 1299-1300","CapPass",15588.00,"Qualified",0.00124,85.00,53262,"B-14","Alloy 617","Plate",314626
"93% Nf: Cycle 1299-1300","CapPass",15588.02,"Qualified",0.00126,85.18,53263,"B-14","Alloy 617","Plate",314626
"93% Nf: Cycle 1299-1300","CapPass",15588.05,"Qualified",0.00129,85.28,53264,"B-14","Alloy 617","Plate",314626
"93% Nf: Cycle 1299-1300","CapPass",15588.07,"Qualified",0.00132,85.40,53265,"B-14","Alloy 617","Plate",314626
"93% Nf: Cycle 1299-1300","CapPass",15588.10,"Qualified",0.00134,85.48,53266,"B-14","Alloy 617","Plate",314626
"93% Nf: Cycle 1299-1300","CapPass",15588.13,"Qualified",0.00137,85.64,53267,"B-14","Alloy 617","Plate",314626
"93% Nf: Cycle 1299-1300","CapPass",15588.15,"Qualified",0.00139,85.85,53268,"B-14","Alloy 617","Plate",314626
"93% Nf: Cycle 1299-1300","CapPass",15588.18,"Qualified",0.00142,85.98,53269,"B-14","Alloy 617","Plate",314626
"93% Nf: Cycle 1299-1300","CapPass",15588.20,"Qualified",0.00144,86.23,53270,"B-14","Alloy 617","Plate",314626
"93% Nf: Cycle 1299-1300","CapPass",15588.23,"Qualified",0.00147,86.43,53271,"B-14","Alloy 617","Plate",314626
"93% Nf: Cycle 1299-1300","CapPass",15588.25,"Qualified",0.00150,86.72,53272,"B-14","Alloy 617","Plate",314626
"93% Nf: Cycle 1299-1300","CapPass",15588.28,"Qualified",0.00152,86.86,53273,"B-14","Alloy 617","Plate",314626
"93% Nf: Cycle 1299-1300","CapPass",15588.31,"Qualified",0.00155,87.05,53274,"B-14","Alloy 617","Plate",314626
"93% Nf: Cycle 1299-1300","CapPass",15588.33,"Qualified",0.00157,87.16,53275,"B-14","Alloy 617","Plate",314626
"93% Nf: Cycle 1299-1300","CapPass",15588.35,"Qualified",0.00160,87.34,53276,"B-14","Alloy 617","Plate",314626
"93% Nf: Cycle 1299-1300","CapPass",15588.38,"Qualified",0.00162,87.37,53277,"B-14","Alloy 617","Plate",314626
"93% Nf: Cycle 1299-1300","CapPass",15588.40,"Qualified",0.00165,87.55,53278,"B-14","Alloy 617","Plate",314626
"93% Nf: Cycle 1299-1300","CapPass",15588.43,"Qualified",0.00167,87.68,53279,"B-14","Alloy 617","Plate",314626
"93% Nf: Cycle 1299-1300","CapPass",15588.46,"Qualified",0.00170,87.81,53280,"B-14","Alloy 617","Plate",314626
"93% Nf: Cycle 1299-1300","CapPass",15588.48,"Qualified",0.00172,87.89,53281,"B-14","Alloy 617","Plate",314626
"93% Nf: Cycle 1299-1300","CapPass",15588.51,"Qualified",0.00175,88.03,53282,"B-14","Alloy 617","Plate",314626
"93% Nf: Cycle 1299-1300","CapPass",15588.53,"Qualified",0.00178,88.18,53283,"B-14","Alloy 617","Plate",314626
"93% Nf: Cycle 1299-1300","CapPass",15588.56,"Qualified",0.00180,88.28,53284,"B-14","Alloy 617","Plate",314626
"93% Nf: Cycle 1299-1300","CapPass",15588.58,"Qualified",0.00183,88.36,53285,"B-14","Alloy 617","Plate",314626
"93% Nf: Cycle 1299-1300","CapPass",15588.61,"Qualified",0.00185,88.50,53286,"B-14","Alloy 617","Plate",314626
"93% Nf: Cycle 1299-1300","CapPass",15588.63,"Qualified",0.00188,88.51,53287,"B-14","Alloy 617","Plate",314626
"93% Nf: Cycle 1299-1300","CapPass",15588.66,"Qualified",0.00190,88.63,53288,"B-14","Alloy 617","Plate",314626
"93% Nf: Cycle 1299-1300","CapPass",15588.68,"Qualified",0.00193,88.77,53289,"B-14","Alloy 617","Plate",314626
"93% Nf: Cycle 1299-1300","CapPass",15588.71,"Qualified",0.00196,88.94,53290,"B-14","Alloy 617","Plate",314626
"93% Nf: Cycle 1299-1300","CapPass",15588.74,"Qualified",0.00198,89.03,53291,"B-14","Alloy 617","Plate",314626
"93% Nf: Cycle 1299-1300","CapPass",15588.76,"Qualified",0.00201,89.01,53292,"B-14","Alloy 617","Plate",314626
"93% Nf: Cycle 1299-1300","CapPass",15588.79,"Qualified",0.00203,89.02,53293,"B-14","Alloy 617","Plate",314626
"93% Nf: Cycle 1299-1300","CapPass",15588.81,"Qualified",0.00206,89.15,53294,"B-14","Alloy 617","Plate",314626
"93% Nf: Cycle 1299-1300","CapPass",15588.84,"Qualified",0.00208,89.18,53295,"B-14","Alloy 617","Plate",314626
"93% Nf: Cycle 1299-1300","CapPass",15588.84,"Qualified",0.00208,89.26,53296,"B-14","Alloy 617","Plate",314626
"93% Nf: Cycle 1299-1300","CapPass",15588.86,"Qualified",0.00211,89.24,53297,"B-14","Alloy 617","Plate",314626
"93% Nf: Cycle 1299-1300","CapPass",15588.89,"Qualified",0.00213,89.44,53298,"B-14","Alloy 617","Plate",314626
"93% Nf: Cycle 1299-1300","CapPass",15588.91,"Qualified",0.00216,89.43,53299,"B-14","Alloy 617","Plate",314626
"93% Nf: Cycle 1299-1300","CapPass",15588.94,"Qualified",0.00219,89.54,53300,"B-14","Alloy 617","Plate",314626
"93% Nf: Cycle 1299-1300","CapPass",15588.97,"Qualified",0.00221,89.63,53301,"B-14","Alloy 617","Plate",314626
"93% Nf: Cycle 1299-1300","CapPass",15588.99,"Qualified",0.00224,89.63,53302,"B-14","Alloy 617","Plate",314626
"93% Nf: Cycle 1299-1300","CapPass",15589.02,"Qualified",0.00226,89.79,53303,"B-14","Alloy 617","Plate",314626
"93% Nf: Cycle 1299-1300","CapPass",15589.04,"Qualified",0.00229,89.91,53304,"B-14","Alloy 617","Plate",314626
"93% Nf: Cycle 1299-1300","CapPass",15589.07,"Qualified",0.00231,89.98,53305,"B-14","Alloy 617","Plate",314626
"93% Nf: Cycle 1299-1300","CapPass",15589.09,"Qualified",0.00234,90.14,53306,"B-14","Alloy 617","Plate",314626
"93% Nf: Cycle 1299-1300","CapPass",15589.12,"Qualified",0.00236,90.18,53307,"B-14","Alloy 617","Plate",314626
"93% Nf: Cycle 1299-1300","CapPass",15589.15,"Qualified",0.00239,90.40,53308,"B-14","Alloy 617","Plate",314626
"93% Nf: Cycle 1299-1300","CapPass",15589.17,"Qualified",0.00242,90.54,53309,"B-14","Alloy 617","Plate",314626
"93% Nf: Cycle 1299-1300","CapPass",15589.20,"Qualified",0.00244,90.72,53310,"B-14","Alloy 617","Plate",314626
"93% Nf: Cycle 1299-1300","CapPass",15589.22,"Qualified",0.00247,90.88,53311,"B-14","Alloy 617","Plate",314626
"93% Nf: Cycle 1299-1300","CapPass",15589.25,"Qualified",0.00249,90.98,53312,"B-14","Alloy 617","Plate",314626
"93% Nf: Cycle 1299-1300","CapPass",15589.27,"Qualified",0.00252,91.10,53313,"B-14","Alloy 617","Plate",314626
"93% Nf: Cycle 1299-1300","CapPass",15589.30,"Qualified",0.00254,91.19,53314,"B-14","Alloy 617","Plate",314626
"93% Nf: Cycle 1299-1300","CapPass",15589.32,"Qualified",0.00257,91.37,53315,"B-14","Alloy 617","Plate",314626
"93% Nf: Cycle 1299-1300","CapPass",15589.35,"Qualified",0.00259,91.55,53316,"B-14","Alloy 617","Plate",314626
"93% Nf: Cycle 1299-1300","CapPass",15589.38,"Qualified",0.00262,91.72,53317,"B-14","Alloy 617","Plate",314626
"93% Nf: Cycle 1299-1300","CapPass",15589.40,"Qualified",0.00264,91.84,53318,"B-14","Alloy 617","Plate",314626
"93% Nf: Cycle 1299-1300","CapPass",15589.43,"Qualified",0.00267,91.98,53319,"B-14","Alloy 617","Plate",314626
"93% Nf: Cycle 1299-1300","CapPass",15589.45,"Qualified",0.00270,92.09,53320,"B-14","Alloy 617","Plate",314626
"93% Nf: Cycle 1299-1300","CapPass",15589.48,"Qualified",0.00272,92.34,53321,"B-14","Alloy 617","Plate",314626
"93% Nf: Cycle 1299-1300","CapPass",15589.50,"Qualified",0.00275,92.61,53322,"B-14","Alloy 617","Plate",314626
"93% Nf: Cycle 1299-1300","CapPass",15589.53,"Qualified",0.00277,92.79,53323,"B-14","Alloy 617","Plate",314626
"93% Nf: Cycle 1299-1300","CapPass",15589.56,"Qualified",0.00280,93.03,53324,"B-14","Alloy 617","Plate",314626
"93% Nf: Cycle 1299-1300","CapPass",15589.58,"Qualified",0.00282,93.19,53325,"B-14","Alloy 617","Plate",314626
"93% Nf: Cycle 1299-1300","CapPass",15589.61,"Qualified",0.00285,93.42,53326,"B-14","Alloy 617","Plate",314626
"93% Nf: Cycle 1299-1300","CapPass",15589.63,"Qualified",0.00287,93.67,53327,"B-14","Alloy 617","Plate",314626
"93% Nf: Cycle 1299-1300","CapPass",15589.66,"Qualified",0.00290,93.78,53328,"B-14","Alloy 617","Plate",314626
"93% Nf: Cycle 1299-1300","CapPass",15589.68,"Qualified",0.00293,94.05,53329,"B-14","Alloy 617","Plate",314626
"93% Nf: Cycle 1299-1300","CapPass",15589.71,"Qualified",0.00295,94.16,53330,"B-14","Alloy 617","Plate",314626
