Repository: js-molina/fatigue-A617

File: data/950C/Strain rate 0.001/0.60% strain/HTM_A20_Cycles_B15.csv (part 14 of 14)
"Cycle Label","Data State","Elapsed Time Sec","Qual State","Strain","Stress Mpa","Count","Sample","Alloy","Material_Form","Heat"
"88% Nf: Cycle 1299-1300","CapPass",15582.94,"Qualified",-0.00231,-115.9,53281,"B-15","Alloy 617","Plate",314626
"88% Nf: Cycle 1299-1300","CapPass",15582.97,"Qualified",-0.00234,-116.1,53282,"B-15","Alloy 617","Plate",314626
"88% Nf: Cycle 1299-1300","CapPass",15583.00,"Qualified",-0.00236,-116.2,53283,"B-15","Alloy 617","Plate",314626
"88% Nf: Cycle 1299-1300","CapPass",15583.02,"Qualified",-0.00239,-116.5,53284,"B-15","Alloy 617","Plate",314626
"88% Nf: Cycle 1299-1300","CapPass",15583.04,"Qualified",-0.00242,-116.7,53285,"B-15","Alloy 617","Plate",314626
"88% Nf: Cycle 1299-1300","CapPass",15583.08,"Qualified",-0.00244,-116.9,53286,"B-15","Alloy 617","Plate",314626
"88% Nf: Cycle 1299-1300","CapPass",15583.10,"Qualified",-0.00247,-117.3,53287,"B-15","Alloy 617","Plate",314626
"88% Nf: Cycle 1299-1300","CapPass",15583.13,"Qualified",-0.00249,-117.5,53288,"B-15","Alloy 617","Plate",314626
"88% Nf: Cycle 1299-1300","CapPass",15583.15,"Qualified",-0.00252,-117.7,53289,"B-15","Alloy 617","Plate",314626
"88% Nf: Cycle 1299-1300","CapPass",15583.19,"Qualified",-0.00254,-118.3,53290,"B-15","Alloy 617","Plate",314626
"88% Nf: Cycle 1299-1300","CapPass",15583.21,"Qualified",-0.00257,-118.7,53291,"B-15","Alloy 617","Plate",314626
"88% Nf: Cycle 1299-1300","CapPass",15583.23,"Qualified",-0.00259,-119.2,53292,"B-15","Alloy 617","Plate",314626
"88% Nf: Cycle 1299-1300","CapPass",15583.26,"Qualified",-0.00262,-119.6,53293,"B-15","Alloy 617","Plate",314626
"88% Nf: Cycle 1299-1300","CapPass",15583.29,"Qualified",-0.00264,-120.1,53294,"B-15","Alloy 617","Plate",314626
"88% Nf: Cycle 1299-1300","CapPass",15583.32,"Qualified",-0.00267,-120.7,53295,"B-15","Alloy 617","Plate",314626
"88% Nf: Cycle 1299-1300","CapPass",15583.34,"Qualified",-0.00270,-121.3,53296,"B-15","Alloy 617","Plate",314626
"88% Nf: Cycle 1299-1300","CapPass",15583.37,"Qualified",-0.00272,-122.0,53297,"B-15","Alloy 617","Plate",314626
"88% Nf: Cycle 1299-1300","CapPass",15583.40,"Qualified",-0.00275,-122.9,53298,"B-15","Alloy 617","Plate",314626
"88% Nf: Cycle 1299-1300","CapPass",15583.43,"Qualified",-0.00277,-123.7,53299,"B-15","Alloy 617","Plate",314626
"88% Nf: Cycle 1299-1300","CapPass",15583.45,"Qualified",-0.00280,-124.5,53300,"B-15","Alloy 617","Plate",314626
"88% Nf: Cycle 1299-1300","CapPass",15583.48,"Qualified",-0.00282,-125.1,53301,"B-15","Alloy 617","Plate",314626
"88% Nf: Cycle 1299-1300","CapPass",15583.51,"Qualified",-0.00285,-126.3,53302,"B-15","Alloy 617","Plate",314626
"88% Nf: Cycle 1299-1300","CapPass",15583.54,"Qualified",-0.00287,-127.0,53303,"B-15","Alloy 617","Plate",314626
"88% Nf: Cycle 1299-1300","CapPass",15583.56,"Qualified",-0.00290,-127.9,53304,"B-15","Alloy 617","Plate",314626
"88% Nf: Cycle 1299-1300","CapPass",15583.59,"Qualified",-0.00293,-129.0,53305,"B-15","Alloy 617","Plate",314626
"88% Nf: Cycle 1299-1300","CapPass",15583.61,"Qualified",-0.00295,-129.4,53306,"B-15","Alloy 617","Plate",314626
"88% Nf: Cycle 1299-1300","CapPass",15583.65,"Qualified",-0.00298,-129.0,53307,"B-15","Alloy 617","Plate",314626
"88% Nf: Cycle 1299-1300","CapPass",15583.70,"Qualified",-0.00300,-125.4,53308,"B-15","Alloy 617","Plate",314626
"88% Nf: Cycle 1299-1300","CapPass",15583.78,"Qualified",-0.00298,-113.3,53309,"B-15","Alloy 617","Plate",314626
"88% Nf: Cycle 1299-1300","CapPass",15583.80,"Qualified",-0.00295,-107.7,53310,"B-15","Alloy 617","Plate",314626
"88% Nf: Cycle 1299-1300","CapPass",15583.81,"Qualified",-0.00295,-107.3,53311,"B-15","Alloy 617","Plate",314626
"88% Nf: Cycle 1299-1300","CapPass",15583.83,"Qualified",-0.00292,-102.4,53312,"B-15","Alloy 617","Plate",314626
"88% Nf: Cycle 1299-1300","CapPass",15583.85,"Qualified",-0.00290,-98.01,53313,"B-15","Alloy 617","Plate",314626
"88% Nf: Cycle 1299-1300","CapPass",15583.86,"Qualified",-0.00287,-93.52,53314,"B-15","Alloy 617","Plate",314626
"88% Nf: Cycle 1299-1300","CapPass",15583.89,"Qualified",-0.00285,-89.44,53315,"B-15","Alloy 617","Plate",314626
"88% Nf: Cycle 1299-1300","CapPass",15583.90,"Qualified",-0.00282,-85.57,53316,"B-15","Alloy 617","Plate",314626
"88% Nf: Cycle 1299-1300","CapPass",15583.92,"Qualified",-0.00279,-81.58,53317,"B-15","Alloy 617","Plate",314626
"88% Nf: Cycle 1299-1300","CapPass",15583.94,"Qualified",-0.00277,-78.13,53318,"B-15","Alloy 617","Plate",314626
"88% Nf: Cycle 1299-1300","CapPass",15583.96,"Qualified",-0.00274,-74.72,53319,"B-15","Alloy 617","Plate",314626
"88% Nf: Cycle 1299-1300","CapPass",15583.98,"Qualified",-0.00272,-71.23,53320,"B-15","Alloy 617","Plate",314626
"88% Nf: Cycle 1299-1300","CapPass",15584.00,"Qualified",-0.00269,-67.95,53321,"B-15","Alloy 617","Plate",314626
"88% Nf: Cycle 1299-1300","CapPass",15584.01,"Qualified",-0.00267,-65.00,53322,"B-15","Alloy 617","Plate",314626
"88% Nf: Cycle 1299-1300","CapPass",15584.04,"Qualified",-0.00264,-61.78,53323,"B-15","Alloy 617","Plate",314626
"88% Nf: Cycle 1299-1300","CapPass",15584.06,"Qualified",-0.00262,-58.96,53324,"B-15","Alloy 617","Plate",314626
"88% Nf: Cycle 1299-1300","CapPass",15584.08,"Qualified",-0.00259,-55.82,53325,"B-15","Alloy 617","Plate",314626
"88% Nf: Cycle 1299-1300","CapPass",15584.11,"Qualified",-0.00256,-52.98,53326,"B-15","Alloy 617","Plate",314626
"88% Nf: Cycle 1299-1300","CapPass",15584.13,"Qualified",-0.00254,-50.17,53327,"B-15","Alloy 617","Plate",314626
"88% Nf: Cycle 1299-1300","CapPass",15584.15,"Qualified",-0.00251,-47.37,53328,"B-15","Alloy 617","Plate",314626
"88% Nf: Cycle 1299-1300","CapPass",15584.19,"Qualified",-0.00249,-44.47,53329,"B-15","Alloy 617","Plate",314626
"88% Nf: Cycle 1299-1300","CapPass",15584.21,"Qualified",-0.00246,-41.64,53330,"B-15","Alloy 617","Plate",314626
"88% Nf: Cycle 1299-1300","CapPass",15584.24,"Qualified",-0.00244,-39.17,53331,"B-15","Alloy 617","Plate",314626
"88% Nf: Cycle 1299-1300","CapPass",15584.26,"Qualified",-0.00241,-36.69,53332,"B-15","Alloy 617","Plate",314626
"88% Nf: Cycle 1299-1300","CapPass",15584.29,"Qualified",-0.00239,-33.96,53333,"B-15","Alloy 617","Plate",314626
"88% Nf: Cycle 1299-1300","CapPass",15584.32,"Qualified",-0.00236,-31.65,53334,"B-15","Alloy 617","Plate",314626
"88% Nf: Cycle 1299-1300","CapPass",15584.34,"Qualified",-0.00234,-29.21,53335,"B-15","Alloy 617","Plate",314626
"88% Nf: Cycle 1299-1300","CapPass",15584.36,"Qualified",-0.00231,-26.94,53336,"B-15","Alloy 617","Plate",314626
"88% Nf: Cycle 1299-1300","CapPass",15584.39,"Qualified",-0.00229,-24.33,53337,"B-15","Alloy 617","Plate",314626
"88% Nf: Cycle 1299-1300","CapPass",15584.42,"Qualified",-0.00226,-22.26,53338,"B-15","Alloy 617","Plate",314626
"88% Nf: Cycle 1299-1300","CapPass",15584.44,"Qualified",-0.00223,-19.87,53339,"B-15","Alloy 617","Plate",314626
"88% Nf: Cycle 1299-1300","CapPass",15584.47,"Qualified",-0.00221,-17.72,53340,"B-15","Alloy 617","Plate",314626
"88% Nf: Cycle 1299-1300","CapPass",15584.50,"Qualified",-0.00218,-15.35,53341,"B-15","Alloy 617","Plate",314626
"88% Nf: Cycle 1299-1300","CapPass",15584.52,"Qualified",-0.00216,-13.15,53342,"B-15","Alloy 617","Plate",314626
"88% Nf: Cycle 1299-1300","CapPass",15584.54,"Qualified",-0.00213,-11.01,53343,"B-15","Alloy 617","Plate",314626
"88% Nf: Cycle 1299-1300","CapPass",15584.58,"Qualified",-0.00211,-8.74,53344,"B-15","Alloy 617","Plate",314626
"88% Nf: Cycle 1299-1300","CapPass",15584.60,"Qualified",-0.00208,-6.76,53345,"B-15","Alloy 617","Plate",314626
"88% Nf: Cycle 1299-1300","CapPass",15584.62,"Qualified",-0.00205,-4.62,53346,"B-15","Alloy 617","Plate",314626
"88% Nf: Cycle 1299-1300","CapPass",15584.65,"Qualified",-0.00203,-2.37,53347,"B-15","Alloy 617","Plate",314626
"88% Nf: Cycle 1299-1300","CapPass",15584.68,"Qualified",-0.00200,-0.34,53348,"B-15","Alloy 617","Plate",314626
"88% Nf: Cycle 1299-1300","CapPass",15584.71,"Qualified",-0.00198,1.70,53349,"B-15","Alloy 617","Plate",314626
"88% Nf: Cycle 1299-1300","CapPass",15584.73,"Qualified",-0.00195,3.79,53350,"B-15","Alloy 617","Plate",314626
"88% Nf: Cycle 1299-1300","CapPass",15584.76,"Qualified",-0.00193,5.93,53351,"B-15","Alloy 617","Plate",314626
"88% Nf: Cycle 1299-1300","CapPass",15584.79,"Qualified",-0.00190,8.24,53352,"B-15","Alloy 617","Plate",314626
"88% Nf: Cycle 1299-1300","CapPass",15584.80,"Qualified",-0.00189,9.30,53353,"B-15","Alloy 617","Plate",314626
"88% Nf: Cycle 1299-1300","CapPass",15584.82,"Qualified",-0.00188,10.03,53354,"B-15","Alloy 617","Plate",314626
"88% Nf: Cycle 1299-1300","CapPass",15584.84,"Qualified",-0.00185,12.21,53355,"B-15","Alloy 617","Plate",314626
"88% Nf: Cycle 1299-1300","CapPass",15584.87,"Qualified",-0.00183,14.07,53356,"B-15","Alloy 617","Plate",314626
"88% Nf: Cycle 1299-1300","CapPass",15584.90,"Qualified",-0.00180,15.99,53357,"B-15","Alloy 617","Plate",314626
"88% Nf: Cycle 1299-1300","CapPass",15584.92,"Qualified",-0.00177,18.05,53358,"B-15","Alloy 617","Plate",314626
"88% Nf: Cycle 1299-1300","CapPass",15584.94,"Qualified",-0.00175,20.00,53359,"B-15","Alloy 617","Plate",314626
"88% Nf: Cycle 1299-1300","CapPass",15584.97,"Qualified",-0.00172,21.90,53360,"B-15","Alloy 617","Plate",314626
"88% Nf: Cycle 1299-1300","CapPass",15585.00,"Qualified",-0.00170,24.02,53361,"B-15","Alloy 617","Plate",314626
"88% Nf: Cycle 1299-1300","CapPass",15585.02,"Qualified",-0.00167,25.70,53362,"B-15","Alloy 617","Plate",314626
"88% Nf: Cycle 1299-1300","CapPass",15585.04,"Qualified",-0.00165,27.58,53363,"B-15","Alloy 617","Plate",314626
"88% Nf: Cycle 1299-1300","CapPass",15585.08,"Qualified",-0.00162,29.33,53364,"B-15","Alloy 617","Plate",314626
"88% Nf: Cycle 1299-1300","CapPass",15585.10,"Qualified",-0.00160,30.92,53365,"B-15","Alloy 617","Plate",314626
"88% Nf: Cycle 1299-1300","CapPass",15585.12,"Qualified",-0.00157,32.40,53366,"B-15","Alloy 617","Plate",314626
"88% Nf: Cycle 1299-1300","CapPass",15585.15,"Qualified",-0.00155,33.99,53367,"B-15","Alloy 617","Plate",314626
"88% Nf: Cycle 1299-1300","CapPass",15585.19,"Qualified",-0.00152,35.01,53368,"B-15","Alloy 617","Plate",314626
"88% Nf: Cycle 1299-1300","CapPass",15585.22,"Qualified",-0.00150,36.23,53369,"B-15","Alloy 617","Plate",314626
"88% Nf: Cycle 1299-1300","CapPass",15585.27,"Qualified",-0.00147,37.67,53370,"B-15","Alloy 617","Plate",314626
"88% Nf: Cycle 1299-1300","CapPass",15585.31,"Qualified",-0.00144,38.85,53371,"B-15","Alloy 617","Plate",314626
"88% Nf: Cycle 1299-1300","CapPass",15585.36,"Qualified",-0.00142,40.55,53372,"B-15","Alloy 617","Plate",314626
"88% Nf: Cycle 1299-1300","CapPass",15585.40,"Qualified",-0.00139,42.03,53373,"B-15","Alloy 617","Plate",314626
"88% Nf: Cycle 1299-1300","CapPass",15585.43,"Qualified",-0.00137,43.81,53374,"B-15","Alloy 617","Plate",314626
"88% Nf: Cycle 1299-1300","CapPass",15585.46,"Qualified",-0.00134,45.69,53375,"B-15","Alloy 617","Plate",314626
"88% Nf: Cycle 1299-1300","CapPass",15585.48,"Qualified",-0.00132,47.41,53376,"B-15","Alloy 617","Plate",314626
"88% Nf: Cycle 1299-1300","CapPass",15585.51,"Qualified",-0.00129,49.43,53377,"B-15","Alloy 617","Plate",314626
"88% Nf: Cycle 1299-1300","CapPass",15585.53,"Qualified",-0.00127,51.67,53378,"B-15","Alloy 617","Plate",314626
"88% Nf: Cycle 1299-1300","CapPass",15585.55,"Qualified",-0.00124,53.71,53379,"B-15","Alloy 617","Plate",314626
"88% Nf: Cycle 1299-1300","CapPass",15585.57,"Qualified",-0.00122,55.65,53380,"B-15","Alloy 617","Plate",314626
"88% Nf: Cycle 1299-1300","CapPass",15585.59,"Qualified",-0.00119,57.43,53381,"B-15","Alloy 617","Plate",314626
"88% Nf: Cycle 1299-1300","CapPass",15585.61,"Qualified",-0.00116,59.40,53382,"B-15","Alloy 617","Plate",314626
"88% Nf: Cycle 1299-1300","CapPass",15585.62,"Qualified",-0.00114,60.95,53383,"B-15","Alloy 617","Plate",314626
"88% Nf: Cycle 1299-1300","CapPass",15585.64,"Qualified",-0.00111,62.52,53384,"B-15","Alloy 617","Plate",314626
"88% Nf: Cycle 1299-1300","CapPass",15585.66,"Qualified",-0.00109,64.00,53385,"B-15","Alloy 617","Plate",314626
"88% Nf: Cycle 1299-1300","CapPass",15585.68,"Qualified",-0.00106,65.44,53386,"B-15","Alloy 617","Plate",314626
"88% Nf: Cycle 1299-1300","CapPass",15585.70,"Qualified",-0.00104,66.68,53387,"B-15","Alloy 617","Plate",314626
"88% Nf: Cycle 1299-1300","CapPass",15585.72,"Qualified",-0.00101,67.53,53388,"B-15","Alloy 617","Plate",314626
"88% Nf: Cycle 1299-1300","CapPass",15585.74,"Qualified",-0.00099,68.62,53389,"B-15","Alloy 617","Plate",314626
"88% Nf: Cycle 1299-1300","CapPass",15585.77,"Qualified",-0.00096,69.31,53390,"B-15","Alloy 617","Plate",314626
"88% Nf: Cycle 1299-1300","CapPass",15585.79,"Qualified",-0.00093,70.24,53391,"B-15","Alloy 617","Plate",314626
"88% Nf: Cycle 1299-1300","CapPass",15585.80,"Qualified",-0.00093,70.37,53392,"B-15","Alloy 617","Plate",314626
"88% Nf: Cycle 1299-1300","CapPass",15585.83,"Qualified",-0.00091,70.92,53393,"B-15","Alloy 617","Plate",314626
"88% Nf: Cycle 1299-1300","CapPass",15585.86,"Qualified",-0.00088,71.79,53394,"B-15","Alloy 617","Plate",314626
"88% Nf: Cycle 1299-1300","CapPass",15585.90,"Qualified",-0.00086,72.60,53395,"B-15","Alloy 617","Plate",314626
"88% Nf: Cycle 1299-1300","CapPass",15585.93,"Qualified",-0.00083,73.58,53396,"B-15","Alloy 617","Plate",314626
"88% Nf: Cycle 1299-1300","CapPass",15585.95,"Qualified",-0.00081,74.73,53397,"B-15","Alloy 617","Plate",314626
"88% Nf: Cycle 1299-1300","CapPass",15585.98,"Qualified",-0.00078,76.01,53398,"B-15","Alloy 617","Plate",314626
"88% Nf: Cycle 1299-1300","CapPass",15586.01,"Qualified",-0.00076,77.17,53399,"B-15","Alloy 617","Plate",314626
"88% Nf: Cycle 1299-1300","CapPass",15586.03,"Qualified",-0.00073,78.29,53400,"B-15","Alloy 617","Plate",314626
"88% Nf: Cycle 1299-1300","CapPass",15586.06,"Qualified",-0.00071,79.52,53401,"B-15","Alloy 617","Plate",314626
"88% Nf: Cycle 1299-1300","CapPass",15586.08,"Qualified",-0.00068,80.53,53402,"B-15","Alloy 617","Plate",314626
"88% Nf: Cycle 1299-1300","CapPass",15586.11,"Qualified",-0.00065,81.64,53403,"B-15","Alloy 617","Plate",314626
"88% Nf: Cycle 1299-1300","CapPass",15586.13,"Qualified",-0.00063,82.64,53404,"B-15","Alloy 617","Plate",314626
"88% Nf: Cycle 1299-1300","CapPass",15586.15,"Qualified",-0.00060,83.66,53405,"B-15","Alloy 617","Plate",314626
"88% Nf: Cycle 1299-1300","CapPass",15586.18,"Qualified",-0.00058,84.60,53406,"B-15","Alloy 617","Plate",314626
"88% Nf: Cycle 1299-1300","CapPass",15586.20,"Qualified",-0.00055,85.43,53407,"B-15","Alloy 617","Plate",314626
"88% Nf: Cycle 1299-1300","CapPass",15586.22,"Qualified",-0.00053,86.35,53408,"B-15","Alloy 617","Plate",314626
"88% Nf: Cycle 1299-1300","CapPass",15586.25,"Qualified",-0.00050,87.14,53409,"B-15","Alloy 617","Plate",314626
"88% Nf: Cycle 1299-1300","CapPass",15586.27,"Qualified",-0.00048,88.15,53410,"B-15","Alloy 617","Plate",314626
"88% Nf: Cycle 1299-1300","CapPass",15586.29,"Qualified",-0.00045,89.32,53411,"B-15","Alloy 617","Plate",314626
"88% Nf: Cycle 1299-1300","CapPass",15586.32,"Qualified",-0.00043,90.50,53412,"B-15","Alloy 617","Plate",314626
"88% Nf: Cycle 1299-1300","CapPass",15586.34,"Qualified",-0.00040,91.72,53413,"B-15","Alloy 617","Plate",314626
"88% Nf: Cycle 1299-1300","CapPass",15586.36,"Qualified",-0.00038,92.80,53414,"B-15","Alloy 617","Plate",314626
"88% Nf: Cycle 1299-1300","CapPass",15586.38,"Qualified",-0.00035,94.01,53415,"B-15","Alloy 617","Plate",314626
"88% Nf: Cycle 1299-1300","CapPass",15586.40,"Qualified",-0.00032,95.13,53416,"B-15","Alloy 617","Plate",314626
"88% Nf: Cycle 1299-1300","CapPass",15586.41,"Qualified",-0.00030,96.06,53417,"B-15","Alloy 617","Plate",314626
"88% Nf: Cycle 1299-1300","CapPass",15586.43,"Qualified",-0.00027,97.12,53418,"B-15","Alloy 617","Plate",314626
"88% Nf: Cycle 1299-1300","CapPass",15586.45,"Qualified",-0.00025,98.10,53419,"B-15","Alloy 617","Plate",314626
"88% Nf: Cycle 1299-1300","CapPass",15586.47,"Qualified",-0.00022,98.77,53420,"B-15","Alloy 617","Plate",314626
"88% Nf: Cycle 1299-1300","CapPass",15586.48,"Qualified",-0.00019,99.57,53421,"B-15","Alloy 617","Plate",314626
"88% Nf: Cycle 1299-1300","CapPass",15586.50,"Qualified",-0.00017,100.29,53422,"B-15","Alloy 617","Plate",314626
"88% Nf: Cycle 1299-1300","CapPass",15586.52,"Qualified",-0.00014,100.99,53423,"B-15","Alloy 617","Plate",314626
"88% Nf: Cycle 1299-1300","CapPass",15586.54,"Qualified",-0.00012,101.54,53424,"B-15","Alloy 617","Plate",314626
"88% Nf: Cycle 1299-1300","CapPass",15586.56,"Qualified",-0.00009,101.77,53425,"B-15","Alloy 617","Plate",314626
"88% Nf: Cycle 1299-1300","CapPass",15586.58,"Qualified",-0.00006,102.03,53426,"B-15","Alloy 617","Plate",314626
"88% Nf: Cycle 1299-1300","CapPass",15586.61,"Qualified",-0.00004,102.22,53427,"B-15","Alloy 617","Plate",314626
"88% Nf: Cycle 1299-1300","CapPass",15586.62,"Qualified",-0.00001,102.33,53428,"B-15","Alloy 617","Plate",314626
"88% Nf: Cycle 1299-1300","CapPass",15586.65,"Qualified",0.00001,102.36,53429,"B-15","Alloy 617","Plate",314626
"88% Nf: Cycle 1299-1300","CapPass",15586.68,"Qualified",0.00004,102.27,53430,"B-15","Alloy 617","Plate",314626
"88% Nf: Cycle 1299-1300","CapPass",15586.70,"Qualified",0.00006,102.19,53431,"B-15","Alloy 617","Plate",314626
"88% Nf: Cycle 1299-1300","CapPass",15586.72,"Qualified",0.00009,102.32,53432,"B-15","Alloy 617","Plate",314626
"88% Nf: Cycle 1299-1300","CapPass",15586.75,"Qualified",0.00011,102.24,53433,"B-15","Alloy 617","Plate",314626
"88% Nf: Cycle 1299-1300","CapPass",15586.78,"Qualified",0.00014,102.33,53434,"B-15","Alloy 617","Plate",314626
"88% Nf: Cycle 1299-1300","CapPass",15586.80,"Qualified",0.00016,102.48,53435,"B-15","Alloy 617","Plate",314626
"88% Nf: Cycle 1299-1300","CapPass",15586.80,"Qualified",0.00017,102.61,53436,"B-15","Alloy 617","Plate",314626
"88% Nf: Cycle 1299-1300","CapPass",15586.83,"Qualified",0.00019,102.58,53437,"B-15","Alloy 617","Plate",314626
"88% Nf: Cycle 1299-1300","CapPass",15586.86,"Qualified",0.00022,102.93,53438,"B-15","Alloy 617","Plate",314626
"88% Nf: Cycle 1299-1300","CapPass",15586.88,"Qualified",0.00024,103.12,53439,"B-15","Alloy 617","Plate",314626
"88% Nf: Cycle 1299-1300","CapPass",15586.90,"Qualified",0.00027,103.36,53440,"B-15","Alloy 617","Plate",314626
"88% Nf: Cycle 1299-1300","CapPass",15586.94,"Qualified",0.00029,103.71,53441,"B-15","Alloy 617","Plate",314626
"88% Nf: Cycle 1299-1300","CapPass",15586.96,"Qualified",0.00032,103.96,53442,"B-15","Alloy 617","Plate",314626
"88% Nf: Cycle 1299-1300","CapPass",15586.98,"Qualified",0.00034,104.17,53443,"B-15","Alloy 617","Plate",314626
"88% Nf: Cycle 1299-1300","CapPass",15587.01,"Qualified",0.00037,104.42,53444,"B-15","Alloy 617","Plate",314626
"88% Nf: Cycle 1299-1300","CapPass",15587.03,"Qualified",0.00039,104.69,53445,"B-15","Alloy 617","Plate",314626
"88% Nf: Cycle 1299-1300","CapPass",15587.06,"Qualified",0.00042,104.98,53446,"B-15","Alloy 617","Plate",314626
"88% Nf: Cycle 1299-1300","CapPass",15587.08,"Qualified",0.00044,105.27,53447,"B-15","Alloy 617","Plate",314626
"88% Nf: Cycle 1299-1300","CapPass",15587.11,"Qualified",0.00047,105.50,53448,"B-15","Alloy 617","Plate",314626
"88% Nf: Cycle 1299-1300","CapPass",15587.14,"Qualified",0.00050,105.77,53449,"B-15","Alloy 617","Plate",314626
"88% Nf: Cycle 1299-1300","CapPass",15587.16,"Qualified",0.00052,106.03,53450,"B-15","Alloy 617","Plate",314626
"88% Nf: Cycle 1299-1300","CapPass",15587.19,"Qualified",0.00055,106.36,53451,"B-15","Alloy 617","Plate",314626
"88% Nf: Cycle 1299-1300","CapPass",15587.22,"Qualified",0.00057,106.67,53452,"B-15","Alloy 617","Plate",314626
"88% Nf: Cycle 1299-1300","CapPass",15587.24,"Qualified",0.00060,107.03,53453,"B-15","Alloy 617","Plate",314626
"88% Nf: Cycle 1299-1300","CapPass",15587.26,"Qualified",0.00062,107.37,53454,"B-15","Alloy 617","Plate",314626
"88% Nf: Cycle 1299-1300","CapPass",15587.29,"Qualified",0.00065,107.66,53455,"B-15","Alloy 617","Plate",314626
"88% Nf: Cycle 1299-1300","CapPass",15587.32,"Qualified",0.00067,108.10,53456,"B-15","Alloy 617","Plate",314626
"88% Nf: Cycle 1299-1300","CapPass",15587.34,"Qualified",0.00070,108.43,53457,"B-15","Alloy 617","Plate",314626
"88% Nf: Cycle 1299-1300","CapPass",15587.37,"Qualified",0.00073,108.93,53458,"B-15","Alloy 617","Plate",314626
"88% Nf: Cycle 1299-1300","CapPass",15587.40,"Qualified",0.00075,109.34,53459,"B-15","Alloy 617","Plate",314626
"88% Nf: Cycle 1299-1300","CapPass",15587.42,"Qualified",0.00078,109.82,53460,"B-15","Alloy 617","Plate",314626
"88% Nf: Cycle 1299-1300","CapPass",15587.44,"Qualified",0.00080,110.22,53461,"B-15","Alloy 617","Plate",314626
"88% Nf: Cycle 1299-1300","CapPass",15587.47,"Qualified",0.00083,110.80,53462,"B-15","Alloy 617","Plate",314626
"88% Nf: Cycle 1299-1300","CapPass",15587.50,"Qualified",0.00085,111.24,53463,"B-15","Alloy 617","Plate",314626
"88% Nf: Cycle 1299-1300","CapPass",15587.52,"Qualified",0.00088,111.48,53464,"B-15","Alloy 617","Plate",314626
"88% Nf: Cycle 1299-1300","CapPass",15587.54,"Qualified",0.00090,111.89,53465,"B-15","Alloy 617","Plate",314626
"88% Nf: Cycle 1299-1300","CapPass",15587.57,"Qualified",0.00093,112.29,53466,"B-15","Alloy 617","Plate",314626
"88% Nf: Cycle 1299-1300","CapPass",15587.59,"Qualified",0.00096,112.63,53467,"B-15","Alloy 617","Plate",314626
"88% Nf: Cycle 1299-1300","CapPass",15587.61,"Qualified",0.00098,112.85,53468,"B-15","Alloy 617","Plate",314626
"88% Nf: Cycle 1299-1300","CapPass",15587.64,"Qualified",0.00101,113.05,53469,"B-15","Alloy 617","Plate",314626
"88% Nf: Cycle 1299-1300","CapPass",15587.67,"Qualified",0.00103,113.27,53470,"B-15","Alloy 617","Plate",314626
"88% Nf: Cycle 1299-1300","CapPass",15587.69,"Qualified",0.00106,113.63,53471,"B-15","Alloy 617","Plate",314626
"88% Nf: Cycle 1299-1300","CapPass",15587.72,"Qualified",0.00108,113.78,53472,"B-15","Alloy 617","Plate",314626
"88% Nf: Cycle 1299-1300","CapPass",15587.74,"Qualified",0.00111,113.90,53473,"B-15","Alloy 617","Plate",314626
"88% Nf: Cycle 1299-1300","CapPass",15587.76,"Qualified",0.00113,113.88,53474,"B-15","Alloy 617","Plate",314626
"88% Nf: Cycle 1299-1300","CapPass",15587.79,"Qualified",0.00116,113.95,53475,"B-15","Alloy 617","Plate",314626
"88% Nf: Cycle 1299-1300","CapPass",15587.80,"Qualified",0.00117,114.11,53476,"B-15","Alloy 617","Plate",314626
"88% Nf: Cycle 1299-1300","CapPass",15587.82,"Qualified",0.00118,114.17,53477,"B-15","Alloy 617","Plate",314626
"88% Nf: Cycle 1299-1300","CapPass",15587.84,"Qualified",0.00121,114.17,53478,"B-15","Alloy 617","Plate",314626
"88% Nf: Cycle 1299-1300","CapPass",15587.87,"Qualified",0.00123,114.38,53479,"B-15","Alloy 617","Plate",314626
"88% Nf: Cycle 1299-1300","CapPass",15587.90,"Qualified",0.00126,114.48,53480,"B-15","Alloy 617","Plate",314626
"88% Nf: Cycle 1299-1300","CapPass",15587.92,"Qualified",0.00129,114.73,53481,"B-15","Alloy 617","Plate",314626
"88% Nf: Cycle 1299-1300","CapPass",15587.94,"Qualified",0.00131,114.87,53482,"B-15","Alloy 617","Plate",314626
"88% Nf: Cycle 1299-1300","CapPass",15587.97,"Qualified",0.00134,115.20,53483,"B-15","Alloy 617","Plate",314626
"88% Nf: Cycle 1299-1300","CapPass",15588.00,"Qualified",0.00136,115.36,53484,"B-15","Alloy 617","Plate",314626
"88% Nf: Cycle 1299-1300","CapPass",15588.02,"Qualified",0.00139,115.54,53485,"B-15","Alloy 617","Plate",314626
"88% Nf: Cycle 1299-1300","CapPass",15588.04,"Qualified",0.00141,115.64,53486,"B-15","Alloy 617","Plate",314626
"88% Nf: Cycle 1299-1300","CapPass",15588.08,"Qualified",0.00144,115.88,53487,"B-15","Alloy 617","Plate",314626
"88% Nf: Cycle 1299-1300","CapPass",15588.09,"Qualified",0.00146,115.99,53488,"B-15","Alloy 617","Plate",314626
"88% Nf: Cycle 1299-1300","CapPass",15588.12,"Qualified",0.00149,116.17,53489,"B-15","Alloy 617","Plate",314626
"88% Nf: Cycle 1299-1300","CapPass",15588.15,"Qualified",0.00151,116.25,53490,"B-15","Alloy 617","Plate",314626
"88% Nf: Cycle 1299-1300","CapPass",15588.17,"Qualified",0.00154,116.44,53491,"B-15","Alloy 617","Plate",314626
"88% Nf: Cycle 1299-1300","CapPass",15588.19,"Qualified",0.00156,116.48,53492,"B-15","Alloy 617","Plate",314626
"88% Nf: Cycle 1299-1300","CapPass",15588.22,"Qualified",0.00159,116.65,53493,"B-15","Alloy 617","Plate",314626
"88% Nf: Cycle 1299-1300","CapPass",15588.25,"Qualified",0.00161,116.64,53494,"B-15","Alloy 617","Plate",314626
"88% Nf: Cycle 1299-1300","CapPass",15588.27,"Qualified",0.00164,116.78,53495,"B-15","Alloy 617","Plate",314626
"88% Nf: Cycle 1299-1300","CapPass",15588.29,"Qualified",0.00167,116.91,53496,"B-15","Alloy 617","Plate",314626
"88% Nf: Cycle 1299-1300","CapPass",15588.32,"Qualified",0.00169,116.85,53497,"B-15","Alloy 617","Plate",314626
"88% Nf: Cycle 1299-1300","CapPass",15588.35,"Qualified",0.00172,117.03,53498,"B-15","Alloy 617","Plate",314626
"88% Nf: Cycle 1299-1300","CapPass",15588.37,"Qualified",0.00174,117.10,53499,"B-15","Alloy 617","Plate",314626
"88% Nf: Cycle 1299-1300","CapPass",15588.40,"Qualified",0.00177,117.20,53500,"B-15","Alloy 617","Plate",314626
"88% Nf: Cycle 1299-1300","CapPass",15588.43,"Qualified",0.00179,117.14,53501,"B-15","Alloy 617","Plate",314626
"88% Nf: Cycle 1299-1300","CapPass",15588.45,"Qualified",0.00182,117.42,53502,"B-15","Alloy 617","Plate",314626
"88% Nf: Cycle 1299-1300","CapPass",15588.48,"Qualified",0.00184,117.64,53503,"B-15","Alloy 617","Plate",314626
"88% Nf: Cycle 1299-1300","CapPass",15588.51,"Qualified",0.00187,117.72,53504,"B-15","Alloy 617","Plate",314626
"88% Nf: Cycle 1299-1300","CapPass",15588.53,"Qualified",0.00189,117.96,53505,"B-15","Alloy 617","Plate",314626
"88% Nf: Cycle 1299-1300","CapPass",15588.55,"Qualified",0.00192,118.04,53506,"B-15","Alloy 617","Plate",314626
"88% Nf: Cycle 1299-1300","CapPass",15588.58,"Qualified",0.00194,118.24,53507,"B-15","Alloy 617","Plate",314626
"88% Nf: Cycle 1299-1300","CapPass",15588.61,"Qualified",0.00197,118.44,53508,"B-15","Alloy 617","Plate",314626
"88% Nf: Cycle 1299-1300","CapPass",15588.63,"Qualified",0.00200,118.79,53509,"B-15","Alloy 617","Plate",314626
"88% Nf: Cycle 1299-1300","CapPass",15588.65,"Qualified",0.00202,118.88,53510,"B-15","Alloy 617","Plate",314626
"88% Nf: Cycle 1299-1300","CapPass",15588.68,"Qualified",0.00205,119.09,53511,"B-15","Alloy 617","Plate",314626
"88% Nf: Cycle 1299-1300","CapPass",15588.70,"Qualified",0.00207,119.21,53512,"B-15","Alloy 617","Plate",314626
"88% Nf: Cycle 1299-1300","CapPass",15588.73,"Qualified",0.00210,119.40,53513,"B-15","Alloy 617","Plate",314626
"88% Nf: Cycle 1299-1300","CapPass",15588.76,"Qualified",0.00212,119.49,53514,"B-15","Alloy 617","Plate",314626
"88% Nf: Cycle 1299-1300","CapPass",15588.78,"Qualified",0.00215,119.62,53515,"B-15","Alloy 617","Plate",314626
"88% Nf: Cycle 1299-1300","CapPass",15588.80,"Qualified",0.00217,119.77,53516,"B-15","Alloy 617","Plate",314626
"88% Nf: Cycle 1299-1300","CapPass",15588.80,"Qualified",0.00218,119.80,53517,"B-15","Alloy 617","Plate",314626
"88% Nf: Cycle 1299-1300","CapPass",15588.83,"Qualified",0.00220,119.83,53518,"B-15","Alloy 617","Plate",314626
"88% Nf: Cycle 1299-1300","CapPass",15588.85,"Qualified",0.00222,119.80,53519,"B-15","Alloy 617","Plate",314626
"88% Nf: Cycle 1299-1300","CapPass",15588.87,"Qualified",0.00225,119.97,53520,"B-15","Alloy 617","Plate",314626
"88% Nf: Cycle 1299-1300","CapPass",15588.90,"Qualified",0.00228,119.81,53521,"B-15","Alloy 617","Plate",314626
"88% Nf: Cycle 1299-1300","CapPass",15588.93,"Qualified",0.00230,119.99,53522,"B-15","Alloy 617","Plate",314626
"88% Nf: Cycle 1299-1300","CapPass",15588.95,"Qualified",0.00233,120.00,53523,"B-15","Alloy 617","Plate",314626
"88% Nf: Cycle 1299-1300","CapPass",15588.98,"Qualified",0.00235,120.00,53524,"B-15","Alloy 617","Plate",314626
"88% Nf: Cycle 1299-1300","CapPass",15589.01,"Qualified",0.00238,120.18,53525,"B-15","Alloy 617","Plate",314626
"88% Nf: Cycle 1299-1300","CapPass",15589.03,"Qualified",0.00240,120.27,53526,"B-15","Alloy 617","Plate",314626
"88% Nf: Cycle 1299-1300","CapPass",15589.05,"Qualified",0.00243,120.13,53527,"B-15","Alloy 617","Plate",314626
"88% Nf: Cycle 1299-1300","CapPass",15589.08,"Qualified",0.00245,120.22,53528,"B-15","Alloy 617","Plate",314626
"88% Nf: Cycle 1299-1300","CapPass",15589.11,"Qualified",0.00248,120.44,53529,"B-15","Alloy 617","Plate",314626
"88% Nf: Cycle 1299-1300","CapPass",15589.13,"Qualified",0.00251,120.20,53530,"B-15","Alloy 617","Plate",314626
"88% Nf: Cycle 1299-1300","CapPass",15589.16,"Qualified",0.00253,120.47,53531,"B-15","Alloy 617","Plate",314626
"88% Nf: Cycle 1299-1300","CapPass",15589.19,"Qualified",0.00256,120.40,53532,"B-15","Alloy 617","Plate",314626
"88% Nf: Cycle 1299-1300","CapPass",15589.21,"Qualified",0.00258,120.60,53533,"B-15","Alloy 617","Plate",314626
"88% Nf: Cycle 1299-1300","CapPass",15589.24,"Qualified",0.00261,120.77,53534,"B-15","Alloy 617","Plate",314626
"88% Nf: Cycle 1299-1300","CapPass",15589.26,"Qualified",0.00263,120.77,53535,"B-15","Alloy 617","Plate",314626
"88% Nf: Cycle 1299-1300","CapPass",15589.29,"Qualified",0.00266,120.99,53536,"B-15","Alloy 617","Plate",314626
"88% Nf: Cycle 1299-1300","CapPass",15589.31,"Qualified",0.00268,121.24,53537,"B-15","Alloy 617","Plate",314626
"88% Nf: Cycle 1299-1300","CapPass",15589.34,"Qualified",0.00271,121.36,53538,"B-15","Alloy 617","Plate",314626
"88% Nf: Cycle 1299-1300","CapPass",15589.36,"Qualified",0.00273,121.55,53539,"B-15","Alloy 617","Plate",314626
"88% Nf: Cycle 1299-1300","CapPass",15589.39,"Qualified",0.00276,121.68,53540,"B-15","Alloy 617","Plate",314626
"88% Nf: Cycle 1299-1300","CapPass",15589.41,"Qualified",0.00278,121.71,53541,"B-15","Alloy 617","Plate",314626
"88% Nf: Cycle 1299-1300","CapPass",15589.44,"Qualified",0.00281,121.92,53542,"B-15","Alloy 617","Plate",314626
"88% Nf: Cycle 1299-1300","CapPass",15589.46,"Qualified",0.00284,121.96,53543,"B-15","Alloy 617","Plate",314626
"88% Nf: Cycle 1299-1300","CapPass",15589.49,"Qualified",0.00286,122.16,53544,"B-15","Alloy 617","Plate",314626
"88% Nf: Cycle 1299-1300","CapPass",15589.51,"Qualified",0.00289,122.42,53545,"B-15","Alloy 617","Plate",314626
"88% Nf: Cycle 1299-1300","CapPass",15589.54,"Qualified",0.00291,122.44,53546,"B-15","Alloy 617","Plate",314626
"88% Nf: Cycle 1299-1300","CapPass",15589.56,"Qualified",0.00294,122.51,53547,"B-15","Alloy 617","Plate",314626
