Repository: js-molina/fatigue-A617

File: data/950C/Strain rate 0.001/1.0% strain/HTM_A19_PeakStress_E12.csv (part 1 of 3)
"Cycle","Data State","Max Stress Mpa","Min Stress Mpa","Qual State","Stress Ratio","Time Max Stress Sec","Time Min Stress Sec","Count","Sample","Alloy","Material_Form","Heat"
1,"CapPass",174.07,-136.5,"Qualified",1.275,1.76,13.02,1,"E-12","Alloy 617","Plate",314626
2,"CapPass",137.19,-138.3,"Qualified",0.992,22.07,30.99,2,"E-12","Alloy 617","Plate",314626
3,"CapPass",138.36,-138.1,"Qualified",1.002,40.69,50.28,3,"E-12","Alloy 617","Plate",314626
4,"CapPass",138.76,-138.7,"Qualified",1.001,59.68,69.79,4,"E-12","Alloy 617","Plate",314626
5,"CapPass",138.33,-138.3,"Qualified",1.000,79.34,89.27,5,"E-12","Alloy 617","Plate",314626
6,"CapPass",138.93,-138.5,"Qualified",1.003,99.72,109.72,6,"E-12","Alloy 617","Plate",314626
7,"CapPass",138.32,-138.3,"Qualified",1.000,119.73,129.74,7,"E-12","Alloy 617","Plate",314626
8,"CapPass",138.19,-138.9,"Qualified",0.995,138.79,149.67,8,"E-12","Alloy 617","Plate",314626
9,"CapPass",137.99,-137.5,"Qualified",1.004,159.74,169.53,9,"E-12","Alloy 617","Plate",314626
10,"CapPass",139.36,-137.3,"Qualified",1.015,179.75,189.67,10,"E-12","Alloy 617","Plate",314626
11,"CapPass",139.20,-137.7,"Qualified",1.011,199.67,209.20,11,"E-12","Alloy 617","Plate",314626
12,"CapPass",139.01,-137.6,"Qualified",1.010,219.63,229.10,12,"E-12","Alloy 617","Plate",314626
13,"CapPass",139.09,-137.4,"Qualified",1.012,239.75,249.76,13,"E-12","Alloy 617","Plate",314626
14,"CapPass",139.37,-137.1,"Qualified",1.017,259.36,269.79,14,"E-12","Alloy 617","Plate",314626
15,"CapPass",138.20,-137.9,"Qualified",1.002,279.79,289.48,15,"E-12","Alloy 617","Plate",314626
16,"CapPass",137.87,-138.1,"Qualified",0.998,299.06,309.78,16,"E-12","Alloy 617","Plate",314626
17,"CapPass",137.78,-137.2,"Qualified",1.004,319.49,329.57,17,"E-12","Alloy 617","Plate",314626
18,"CapPass",138.18,-137.6,"Qualified",1.004,338.41,349.73,18,"E-12","Alloy 617","Plate",314626
19,"CapPass",138.12,-136.8,"Qualified",1.010,359.83,369.83,19,"E-12","Alloy 617","Plate",314626
20,"CapPass",138.08,-136.8,"Qualified",1.010,378.25,389.66,20,"E-12","Alloy 617","Plate",314626
21,"CapPass",137.88,-136.6,"Qualified",1.009,399.06,409.59,21,"E-12","Alloy 617","Plate",314626
22,"CapPass",137.71,-136.7,"Qualified",1.007,419.58,429.39,22,"E-12","Alloy 617","Plate",314626
23,"CapPass",138.16,-137.3,"Qualified",1.006,439.87,449.87,23,"E-12","Alloy 617","Plate",314626
24,"CapPass",137.16,-136.9,"Qualified",1.002,459.35,469.88,24,"E-12","Alloy 617","Plate",314626
25,"CapPass",137.78,-136.3,"Qualified",1.011,479.40,489.86,25,"E-12","Alloy 617","Plate",314626
26,"CapPass",137.81,-136.7,"Qualified",1.008,499.85,509.90,26,"E-12","Alloy 617","Plate",314626
27,"CapPass",137.75,-135.6,"Qualified",1.016,519.08,528.65,27,"E-12","Alloy 617","Plate",314626
28,"CapPass",137.44,-137.2,"Qualified",1.002,539.70,549.83,28,"E-12","Alloy 617","Plate",314626
29,"CapPass",137.91,-136.7,"Qualified",1.009,559.10,569.91,29,"E-12","Alloy 617","Plate",314626
30,"CapPass",137.53,-137.3,"Qualified",1.002,579.80,589.93,30,"E-12","Alloy 617","Plate",314626
31,"CapPass",138.70,-136.9,"Qualified",1.013,599.81,609.90,31,"E-12","Alloy 617","Plate",314626
32,"CapPass",138.03,-136.4,"Qualified",1.012,619.50,629.96,32,"E-12","Alloy 617","Plate",314626
33,"CapPass",137.78,-136.0,"Qualified",1.013,639.75,649.49,33,"E-12","Alloy 617","Plate",314626
34,"CapPass",138.19,-136.3,"Qualified",1.014,659.65,669.23,34,"E-12","Alloy 617","Plate",314626
35,"CapPass",138.71,-136.9,"Qualified",1.013,679.97,689.68,35,"E-12","Alloy 617","Plate",314626
36,"CapPass",138.14,-136.1,"Qualified",1.015,699.95,709.76,36,"E-12","Alloy 617","Plate",314626
37,"CapPass",137.38,-136.4,"Qualified",1.007,719.99,729.93,37,"E-12","Alloy 617","Plate",314626
38,"CapPass",137.62,-135.4,"Qualified",1.017,740.00,749.87,38,"E-12","Alloy 617","Plate",314626
39,"CapPass",137.63,-135.5,"Qualified",1.016,760.02,770.02,39,"E-12","Alloy 617","Plate",314626
40,"CapPass",137.65,-136.9,"Qualified",1.006,780.01,790.02,40,"E-12","Alloy 617","Plate",314626
41,"CapPass",137.48,-136.1,"Qualified",1.010,798.87,809.45,41,"E-12","Alloy 617","Plate",314626
42,"CapPass",137.69,-135.8,"Qualified",1.014,820.00,829.27,42,"E-12","Alloy 617","Plate",314626
43,"CapPass",137.27,-136.3,"Qualified",1.007,840.04,850.06,43,"E-12","Alloy 617","Plate",314626
44,"CapPass",138.29,-135.9,"Qualified",1.017,859.85,870.06,44,"E-12","Alloy 617","Plate",314626
45,"CapPass",137.52,-135.7,"Qualified",1.013,879.57,889.54,45,"E-12","Alloy 617","Plate",314626
46,"CapPass",137.91,-135.1,"Qualified",1.021,899.83,910.07,46,"E-12","Alloy 617","Plate",314626
47,"CapPass",136.97,-135.4,"Qualified",1.012,918.98,930.03,47,"E-12","Alloy 617","Plate",314626
48,"CapPass",138.08,-136.6,"Qualified",1.011,939.88,949.99,48,"E-12","Alloy 617","Plate",314626
49,"CapPass",137.74,-136.3,"Qualified",1.011,959.93,969.92,49,"E-12","Alloy 617","Plate",314626
50,"CapPass",137.20,-135.6,"Qualified",1.012,979.42,989.95,50,"E-12","Alloy 617","Plate",314626
51,"CapPass",137.43,-135.5,"Qualified",1.014,999.52,1009.90,51,"E-12","Alloy 617","Plate",314626
52,"CapPass",137.65,-135.1,"Qualified",1.019,1019.89,1030.13,52,"E-12","Alloy 617","Plate",314626
53,"CapPass",136.97,-135.1,"Qualified",1.014,1040.13,1048.93,53,"E-12","Alloy 617","Plate",314626
54,"CapPass",137.95,-135.8,"Qualified",1.016,1060.14,1069.76,54,"E-12","Alloy 617","Plate",314626
55,"CapPass",137.43,-136.6,"Qualified",1.006,1079.92,1090.00,55,"E-12","Alloy 617","Plate",314626
56,"CapPass",137.25,-134.3,"Qualified",1.022,1100.00,1109.71,56,"E-12","Alloy 617","Plate",314626
57,"CapPass",136.87,-135.2,"Qualified",1.013,1120.16,1130.14,57,"E-12","Alloy 617","Plate",314626
58,"CapPass",137.44,-135.5,"Qualified",1.014,1140.16,1150.00,58,"E-12","Alloy 617","Plate",314626
59,"CapPass",137.18,-134.4,"Qualified",1.021,1160.18,1169.83,59,"E-12","Alloy 617","Plate",314626
60,"CapPass",136.97,-134.9,"Qualified",1.015,1180.13,1189.86,60,"E-12","Alloy 617","Plate",314626
61,"CapPass",137.16,-135.7,"Qualified",1.011,1199.85,1210.18,61,"E-12","Alloy 617","Plate",314626
62,"CapPass",137.38,-135.3,"Qualified",1.015,1220.17,1229.70,62,"E-12","Alloy 617","Plate",314626
63,"CapPass",136.63,-135.0,"Qualified",1.012,1240.23,1250.23,63,"E-12","Alloy 617","Plate",314626
64,"CapPass",136.36,-135.9,"Qualified",1.003,1260.24,1270.20,64,"E-12","Alloy 617","Plate",314626
65,"CapPass",137.28,-134.7,"Qualified",1.019,1279.86,1290.24,65,"E-12","Alloy 617","Plate",314626
66,"CapPass",137.07,-135.8,"Qualified",1.009,1299.64,1309.94,66,"E-12","Alloy 617","Plate",314626
67,"CapPass",136.66,-134.2,"Qualified",1.018,1320.27,1330.26,67,"E-12","Alloy 617","Plate",314626
68,"CapPass",136.63,-134.1,"Qualified",1.019,1340.22,1350.27,68,"E-12","Alloy 617","Plate",314626
69,"CapPass",136.82,-135.0,"Qualified",1.013,1360.23,1370.27,69,"E-12","Alloy 617","Plate",314626
70,"CapPass",137.60,-134.3,"Qualified",1.024,1380.19,1389.86,70,"E-12","Alloy 617","Plate",314626
71,"CapPass",138.20,-134.2,"Qualified",1.030,1400.28,1409.82,71,"E-12","Alloy 617","Plate",314626
72,"CapPass",136.25,-133.5,"Qualified",1.020,1419.84,1430.07,72,"E-12","Alloy 617","Plate",314626
73,"CapPass",136.62,-134.4,"Qualified",1.017,1440.05,1450.31,73,"E-12","Alloy 617","Plate",314626
74,"CapPass",136.75,-133.9,"Qualified",1.021,1460.32,1469.28,74,"E-12","Alloy 617","Plate",314626
75,"CapPass",137.26,-133.9,"Qualified",1.025,1480.27,1489.98,75,"E-12","Alloy 617","Plate",314626
76,"CapPass",137.58,-134.3,"Qualified",1.025,1500.32,1510.35,76,"E-12","Alloy 617","Plate",314626
77,"CapPass",136.62,-134.5,"Qualified",1.016,1520.35,1530.29,77,"E-12","Alloy 617","Plate",314626
78,"CapPass",136.85,-135.3,"Qualified",1.011,1540.23,1549.89,78,"E-12","Alloy 617","Plate",314626
79,"CapPass",137.24,-135.0,"Qualified",1.017,1560.06,1569.98,79,"E-12","Alloy 617","Plate",314626
80,"CapPass",137.55,-133.8,"Qualified",1.028,1580.33,1589.99,80,"E-12","Alloy 617","Plate",314626
81,"CapPass",135.91,-133.8,"Qualified",1.016,1599.30,1609.93,81,"E-12","Alloy 617","Plate",314626
82,"CapPass",136.46,-134.9,"Qualified",1.012,1619.91,1630.38,82,"E-12","Alloy 617","Plate",314626
83,"CapPass",136.04,-134.6,"Qualified",1.011,1640.14,1650.41,83,"E-12","Alloy 617","Plate",314626
84,"CapPass",136.54,-134.5,"Qualified",1.015,1659.20,1670.09,84,"E-12","Alloy 617","Plate",314626
85,"CapPass",136.77,-134.4,"Qualified",1.018,1679.85,1689.84,85,"E-12","Alloy 617","Plate",314626
86,"CapPass",136.38,-133.8,"Qualified",1.019,1700.42,1709.98,86,"E-12","Alloy 617","Plate",314626
87,"CapPass",136.56,-134.1,"Qualified",1.018,1719.82,1730.01,87,"E-12","Alloy 617","Plate",314626
88,"CapPass",136.27,-134.2,"Qualified",1.016,1740.40,1750.45,88,"E-12","Alloy 617","Plate",314626
89,"CapPass",136.25,-134.2,"Qualified",1.015,1759.75,1769.95,89,"E-12","Alloy 617","Plate",314626
90,"CapPass",136.16,-133.5,"Qualified",1.020,1779.19,1789.67,90,"E-12","Alloy 617","Plate",314626
91,"CapPass",135.70,-134.0,"Qualified",1.013,1800.47,1810.29,91,"E-12","Alloy 617","Plate",314626
92,"CapPass",136.13,-133.3,"Qualified",1.022,1820.04,1830.32,92,"E-12","Alloy 617","Plate",314626
93,"CapPass",136.19,-134.5,"Qualified",1.013,1840.48,1850.49,93,"E-12","Alloy 617","Plate",314626
94,"CapPass",135.41,-133.7,"Qualified",1.013,1860.48,1870.30,94,"E-12","Alloy 617","Plate",314626
95,"CapPass",135.77,-133.6,"Qualified",1.017,1880.45,1890.00,95,"E-12","Alloy 617","Plate",314626
96,"CapPass",135.69,-132.7,"Qualified",1.023,1900.26,1909.74,96,"E-12","Alloy 617","Plate",314626
97,"CapPass",135.38,-134.5,"Qualified",1.007,1919.18,1930.41,97,"E-12","Alloy 617","Plate",314626
98,"CapPass",135.82,-133.8,"Qualified",1.015,1940.37,1950.45,98,"E-12","Alloy 617","Plate",314626
99,"CapPass",135.20,-133.2,"Qualified",1.015,1960.44,1969.55,99,"E-12","Alloy 617","Plate",314626
100,"CapPass",135.90,-134.4,"Qualified",1.011,1980.21,1990.56,100,"E-12","Alloy 617","Plate",314626
101,"CapPass",135.87,-132.7,"Qualified",1.024,1999.11,2009.84,101,"E-12","Alloy 617","Plate",314626
102,"CapPass",135.30,-133.7,"Qualified",1.012,2019.90,2030.57,102,"E-12","Alloy 617","Plate",314626
103,"CapPass",136.03,-133.0,"Qualified",1.023,2040.51,2049.50,103,"E-12","Alloy 617","Plate",314626
104,"CapPass",136.24,-132.5,"Qualified",1.028,2060.36,2069.80,104,"E-12","Alloy 617","Plate",314626
105,"CapPass",135.15,-133.7,"Qualified",1.011,2080.53,2090.60,105,"E-12","Alloy 617","Plate",314626
106,"CapPass",135.29,-132.5,"Qualified",1.021,2099.45,2110.08,106,"E-12","Alloy 617","Plate",314626
107,"CapPass",136.25,-133.3,"Qualified",1.022,2120.14,2130.63,107,"E-12","Alloy 617","Plate",314626
108,"CapPass",135.81,-133.2,"Qualified",1.020,2140.46,2150.62,108,"E-12","Alloy 617","Plate",314626
109,"CapPass",135.82,-132.3,"Qualified",1.026,2160.63,2170.43,109,"E-12","Alloy 617","Plate",314626
110,"CapPass",135.51,-132.2,"Qualified",1.025,2179.72,2190.53,110,"E-12","Alloy 617","Plate",314626
111,"CapPass",135.19,-133.6,"Qualified",1.012,2199.90,2210.65,111,"E-12","Alloy 617","Plate",314626
112,"CapPass",135.73,-133.3,"Qualified",1.019,2220.50,2230.53,112,"E-12","Alloy 617","Plate",314626
113,"CapPass",134.94,-132.8,"Qualified",1.016,2240.67,2249.49,113,"E-12","Alloy 617","Plate",314626
114,"CapPass",134.99,-132.8,"Qualified",1.016,2260.67,2270.34,114,"E-12","Alloy 617","Plate",314626
115,"CapPass",135.75,-132.4,"Qualified",1.025,2280.31,2290.49,115,"E-12","Alloy 617","Plate",314626
116,"CapPass",134.67,-132.3,"Qualified",1.018,2300.22,2310.70,116,"E-12","Alloy 617","Plate",314626
117,"CapPass",134.71,-134.0,"Qualified",1.005,2320.69,2330.71,117,"E-12","Alloy 617","Plate",314626
118,"CapPass",135.52,-132.7,"Qualified",1.021,2340.67,2349.97,118,"E-12","Alloy 617","Plate",314626
119,"CapPass",135.15,-132.7,"Qualified",1.018,2359.47,2369.98,119,"E-12","Alloy 617","Plate",314626
120,"CapPass",135.63,-132.7,"Qualified",1.022,2380.68,2390.73,120,"E-12","Alloy 617","Plate",314626
121,"CapPass",135.01,-132.7,"Qualified",1.017,2399.84,2410.74,121,"E-12","Alloy 617","Plate",314626
122,"CapPass",136.15,-132.4,"Qualified",1.029,2420.13,2430.18,122,"E-12","Alloy 617","Plate",314626
123,"CapPass",135.70,-131.4,"Qualified",1.032,2440.74,2450.71,123,"E-12","Alloy 617","Plate",314626
124,"CapPass",135.37,-132.7,"Qualified",1.020,2460.58,2470.75,124,"E-12","Alloy 617","Plate",314626
125,"CapPass",135.35,-132.5,"Qualified",1.022,2480.06,2490.74,125,"E-12","Alloy 617","Plate",314626
126,"CapPass",135.76,-132.0,"Qualified",1.028,2500.77,2510.51,126,"E-12","Alloy 617","Plate",314626
127,"CapPass",136.45,-131.5,"Qualified",1.037,2520.30,2530.74,127,"E-12","Alloy 617","Plate",314626
128,"CapPass",135.00,-132.8,"Qualified",1.016,2540.76,2550.78,128,"E-12","Alloy 617","Plate",314626
129,"CapPass",135.08,-132.4,"Qualified",1.020,2560.80,2570.81,129,"E-12","Alloy 617","Plate",314626
130,"CapPass",134.49,-132.0,"Qualified",1.019,2579.50,2590.55,130,"E-12","Alloy 617","Plate",314626
131,"CapPass",135.64,-131.8,"Qualified",1.029,2600.47,2610.67,131,"E-12","Alloy 617","Plate",314626
132,"CapPass",134.67,-131.8,"Qualified",1.022,2620.55,2630.82,132,"E-12","Alloy 617","Plate",314626
133,"CapPass",135.08,-132.5,"Qualified",1.020,2639.40,2650.77,133,"E-12","Alloy 617","Plate",314626
134,"CapPass",135.14,-131.5,"Qualified",1.027,2660.83,2670.84,134,"E-12","Alloy 617","Plate",314626
135,"CapPass",135.10,-131.5,"Qualified",1.028,2679.92,2690.13,135,"E-12","Alloy 617","Plate",314626
136,"CapPass",135.13,-131.6,"Qualified",1.027,2700.86,2710.86,136,"E-12","Alloy 617","Plate",314626
137,"CapPass",134.01,-131.9,"Qualified",1.016,2719.62,2730.87,137,"E-12","Alloy 617","Plate",314626
138,"CapPass",134.75,-131.3,"Qualified",1.026,2740.56,2750.67,138,"E-12","Alloy 617","Plate",314626
139,"CapPass",134.98,-131.0,"Qualified",1.030,2760.51,2770.63,139,"E-12","Alloy 617","Plate",314626
140,"CapPass",134.70,-131.2,"Qualified",1.026,2780.90,2790.44,140,"E-12","Alloy 617","Plate",314626
141,"CapPass",134.95,-131.2,"Qualified",1.029,2800.56,2810.91,141,"E-12","Alloy 617","Plate",314626
142,"CapPass",134.72,-131.8,"Qualified",1.022,2820.12,2830.83,142,"E-12","Alloy 617","Plate",314626
143,"CapPass",135.08,-131.3,"Qualified",1.029,2840.81,2850.93,143,"E-12","Alloy 617","Plate",314626
144,"CapPass",134.43,-132.3,"Qualified",1.016,2860.55,2870.80,144,"E-12","Alloy 617","Plate",314626
145,"CapPass",134.80,-131.1,"Qualified",1.029,2880.95,2889.45,145,"E-12","Alloy 617","Plate",314626
146,"CapPass",134.34,-131.4,"Qualified",1.022,2900.71,2910.49,146,"E-12","Alloy 617","Plate",314626
147,"CapPass",133.85,-131.4,"Qualified",1.019,2920.64,2930.97,147,"E-12","Alloy 617","Plate",314626
148,"CapPass",133.89,-131.6,"Qualified",1.017,2940.45,2950.93,148,"E-12","Alloy 617","Plate",314626
149,"CapPass",135.10,-131.5,"Qualified",1.027,2960.75,2970.95,149,"E-12","Alloy 617","Plate",314626
150,"CapPass",134.17,-132.0,"Qualified",1.016,2980.99,2990.37,150,"E-12","Alloy 617","Plate",314626
151,"CapPass",134.02,-131.8,"Qualified",1.017,3000.98,3011.00,151,"E-12","Alloy 617","Plate",314626
152,"CapPass",133.81,-131.8,"Qualified",1.015,3020.66,3030.97,152,"E-12","Alloy 617","Plate",314626
153,"CapPass",133.98,-130.5,"Qualified",1.027,3039.63,3050.97,153,"E-12","Alloy 617","Plate",314626
154,"CapPass",134.41,-130.6,"Qualified",1.029,3060.23,3070.87,154,"E-12","Alloy 617","Plate",314626
155,"CapPass",134.04,-131.7,"Qualified",1.018,3081.03,3090.37,155,"E-12","Alloy 617","Plate",314626
156,"CapPass",135.16,-131.5,"Qualified",1.028,3101.02,3111.04,156,"E-12","Alloy 617","Plate",314626
157,"CapPass",133.89,-131.7,"Qualified",1.017,3120.79,3131.05,157,"E-12","Alloy 617","Plate",314626
158,"CapPass",133.67,-131.6,"Qualified",1.015,3141.06,3151.01,158,"E-12","Alloy 617","Plate",314626
159,"CapPass",134.40,-130.4,"Qualified",1.031,3161.06,3171.07,159,"E-12","Alloy 617","Plate",314626
160,"CapPass",133.98,-130.9,"Qualified",1.024,3180.66,3190.96,160,"E-12","Alloy 617","Plate",314626
161,"CapPass",133.68,-131.6,"Qualified",1.016,3200.60,3211.09,161,"E-12","Alloy 617","Plate",314626
162,"CapPass",133.52,-131.4,"Qualified",1.016,3220.98,3231.06,162,"E-12","Alloy 617","Plate",314626
163,"CapPass",134.38,-130.5,"Qualified",1.030,3240.72,3251.12,163,"E-12","Alloy 617","Plate",314626
164,"CapPass",133.91,-130.6,"Qualified",1.025,3261.07,3270.87,164,"E-12","Alloy 617","Plate",314626
165,"CapPass",134.46,-131.2,"Qualified",1.025,3281.11,3291.11,165,"E-12","Alloy 617","Plate",314626
166,"CapPass",133.98,-130.5,"Qualified",1.027,3301.05,3311.13,166,"E-12","Alloy 617","Plate",314626
167,"CapPass",133.38,-130.4,"Qualified",1.023,3320.77,3331.13,167,"E-12","Alloy 617","Plate",314626
168,"CapPass",134.02,-130.5,"Qualified",1.027,3340.95,3350.69,168,"E-12","Alloy 617","Plate",314626
169,"CapPass",133.06,-130.4,"Qualified",1.020,3360.54,3370.75,169,"E-12","Alloy 617","Plate",314626
170,"CapPass",134.77,-130.8,"Qualified",1.030,3380.82,3390.65,170,"E-12","Alloy 617","Plate",314626
171,"CapPass",133.80,-130.4,"Qualified",1.026,3400.60,3410.85,171,"E-12","Alloy 617","Plate",314626
172,"CapPass",133.63,-130.3,"Qualified",1.026,3420.52,3430.64,172,"E-12","Alloy 617","Plate",314626
173,"CapPass",133.35,-130.7,"Qualified",1.020,3441.20,3451.08,173,"E-12","Alloy 617","Plate",314626
174,"CapPass",133.88,-130.8,"Qualified",1.023,3461.17,3470.70,174,"E-12","Alloy 617","Plate",314626
175,"CapPass",133.34,-130.1,"Qualified",1.025,3480.55,3491.22,175,"E-12","Alloy 617","Plate",314626
176,"CapPass",133.36,-130.6,"Qualified",1.021,3500.54,3509.93,176,"E-12","Alloy 617","Plate",314626
177,"CapPass",133.30,-130.5,"Qualified",1.022,3519.47,3531.23,177,"E-12","Alloy 617","Plate",314626
178,"CapPass",134.17,-130.6,"Qualified",1.027,3540.66,3551.01,178,"E-12","Alloy 617","Plate",314626
179,"CapPass",132.95,-130.3,"Qualified",1.021,3560.47,3571.00,179,"E-12","Alloy 617","Plate",314626
180,"CapPass",134.49,-130.2,"Qualified",1.033,3580.55,3591.00,180,"E-12","Alloy 617","Plate",314626
181,"CapPass",134.08,-130.3,"Qualified",1.029,3600.91,3611.09,181,"E-12","Alloy 617","Plate",314626
182,"CapPass",134.39,-129.9,"Qualified",1.035,3621.27,3630.73,182,"E-12","Alloy 617","Plate",314626
183,"CapPass",133.40,-130.0,"Qualified",1.026,3641.27,3650.99,183,"E-12","Alloy 617","Plate",314626
184,"CapPass",133.75,-129.7,"Qualified",1.031,3660.40,3670.76,184,"E-12","Alloy 617","Plate",314626
185,"CapPass",133.45,-129.9,"Qualified",1.027,3681.15,3691.30,185,"E-12","Alloy 617","Plate",314626
186,"CapPass",133.63,-129.8,"Qualified",1.030,3701.08,3710.95,186,"E-12","Alloy 617","Plate",314626
187,"CapPass",133.73,-130.6,"Qualified",1.024,3720.85,3730.77,187,"E-12","Alloy 617","Plate",314626
188,"CapPass",133.56,-129.1,"Qualified",1.035,3740.62,3751.32,188,"E-12","Alloy 617","Plate",314626
189,"CapPass",132.85,-130.5,"Qualified",1.018,3761.32,3770.88,189,"E-12","Alloy 617","Plate",314626
190,"CapPass",132.41,-129.4,"Qualified",1.023,3781.25,3790.78,190,"E-12","Alloy 617","Plate",314626
191,"CapPass",133.21,-131.2,"Qualified",1.015,3801.13,3811.34,191,"E-12","Alloy 617","Plate",314626
192,"CapPass",133.85,-130.1,"Qualified",1.029,3821.04,3831.37,192,"E-12","Alloy 617","Plate",314626
193,"CapPass",133.11,-129.5,"Qualified",1.028,3841.18,3851.16,193,"E-12","Alloy 617","Plate",314626
194,"CapPass",133.06,-129.3,"Qualified",1.029,3860.25,3871.38,194,"E-12","Alloy 617","Plate",314626
195,"CapPass",133.02,-130.4,"Qualified",1.020,3880.83,3891.14,195,"E-12","Alloy 617","Plate",314626
196,"CapPass",133.00,-130.0,"Qualified",1.023,3900.50,3911.39,196,"E-12","Alloy 617","Plate",314626
197,"CapPass",133.06,-129.6,"Qualified",1.027,3921.06,3931.39,197,"E-12","Alloy 617","Plate",314626
198,"CapPass",133.32,-129.1,"Qualified",1.033,3941.23,3951.01,198,"E-12","Alloy 617","Plate",314626
199,"CapPass",133.49,-129.6,"Qualified",1.030,3960.81,3971.43,199,"E-12","Alloy 617","Plate",314626
200,"CapPass",134.72,-130.3,"Qualified",1.034,3980.96,3991.43,200,"E-12","Alloy 617","Plate",314626
201,"CapPass",132.79,-129.9,"Qualified",1.022,4000.76,4011.35,201,"E-12","Alloy 617","Plate",314626
202,"CapPass",133.34,-129.0,"Qualified",1.034,4021.44,4030.70,202,"E-12","Alloy 617","Plate",314626
203,"CapPass",132.33,-129.1,"Qualified",1.025,4041.44,4050.60,203,"E-12","Alloy 617","Plate",314626
204,"CapPass",132.64,-130.2,"Qualified",1.019,4061.24,4071.08,204,"E-12","Alloy 617","Plate",314626
205,"CapPass",132.81,-129.7,"Qualified",1.024,4081.48,4091.42,205,"E-12","Alloy 617","Plate",314626
206,"CapPass",133.04,-129.7,"Qualified",1.025,4100.76,4111.27,206,"E-12","Alloy 617","Plate",314626
207,"CapPass",133.49,-129.9,"Qualified",1.027,4121.48,4131.36,207,"E-12","Alloy 617","Plate",314626
208,"CapPass",132.87,-129.4,"Qualified",1.027,4141.22,4151.47,208,"E-12","Alloy 617","Plate",314626
209,"CapPass",132.86,-129.2,"Qualified",1.028,4161.37,4170.89,209,"E-12","Alloy 617","Plate",314626
210,"CapPass",132.62,-128.7,"Qualified",1.030,4181.51,4191.01,210,"E-12","Alloy 617","Plate",314626
211,"CapPass",132.87,-128.5,"Qualified",1.034,4201.50,4211.51,211,"E-12","Alloy 617","Plate",314626
212,"CapPass",133.26,-129.4,"Qualified",1.030,4221.53,4231.26,212,"E-12","Alloy 617","Plate",314626
213,"CapPass",132.62,-128.6,"Qualified",1.031,4240.95,4250.95,213,"E-12","Alloy 617","Plate",314626
214,"CapPass",132.33,-129.9,"Qualified",1.019,4260.80,4271.56,214,"E-12","Alloy 617","Plate",314626
215,"CapPass",132.35,-129.2,"Qualified",1.024,4281.45,4291.52,215,"E-12","Alloy 617","Plate",314626
216,"CapPass",133.31,-128.0,"Qualified",1.042,4301.57,4311.56,216,"E-12","Alloy 617","Plate",314626
217,"CapPass",133.02,-129.0,"Qualified",1.031,4321.48,4331.59,217,"E-12","Alloy 617","Plate",314626
218,"CapPass",132.42,-128.7,"Qualified",1.029,4340.89,4351.59,218,"E-12","Alloy 617","Plate",314626
219,"CapPass",132.03,-128.8,"Qualified",1.025,4359.67,4371.16,219,"E-12","Alloy 617","Plate",314626
220,"CapPass",133.27,-128.6,"Qualified",1.036,4381.23,4391.60,220,"E-12","Alloy 617","Plate",314626
221,"CapPass",132.43,-128.8,"Qualified",1.028,4401.55,4411.60,221,"E-12","Alloy 617","Plate",314626
222,"CapPass",132.19,-129.9,"Qualified",1.017,4421.44,4431.63,222,"E-12","Alloy 617","Plate",314626
223,"CapPass",132.38,-128.7,"Qualified",1.028,4441.60,4451.62,223,"E-12","Alloy 617","Plate",314626
224,"CapPass",133.40,-128.3,"Qualified",1.040,4461.58,4471.57,224,"E-12","Alloy 617","Plate",314626
225,"CapPass",131.84,-128.5,"Qualified",1.026,4481.44,4491.32,225,"E-12","Alloy 617","Plate",314626
226,"CapPass",132.67,-128.5,"Qualified",1.032,4501.31,4511.61,226,"E-12","Alloy 617","Plate",314626
227,"CapPass",131.94,-128.4,"Qualified",1.028,4520.47,4531.06,227,"E-12","Alloy 617","Plate",314626
228,"CapPass",132.44,-128.8,"Qualified",1.028,4541.40,4551.63,228,"E-12","Alloy 617","Plate",314626
229,"CapPass",132.46,-127.6,"Qualified",1.038,4561.43,4571.51,229,"E-12","Alloy 617","Plate",314626
230,"CapPass",132.19,-128.5,"Qualified",1.028,4580.67,4591.65,230,"E-12","Alloy 617","Plate",314626
231,"CapPass",132.46,-129.6,"Qualified",1.022,4600.99,4611.67,231,"E-12","Alloy 617","Plate",314626
232,"CapPass",132.83,-128.0,"Qualified",1.038,4621.69,4631.22,232,"E-12","Alloy 617","Plate",314626
233,"CapPass",132.45,-128.2,"Qualified",1.033,4641.30,4650.97,233,"E-12","Alloy 617","Plate",314626
234,"CapPass",132.33,-128.1,"Qualified",1.033,4660.77,4671.73,234,"E-12","Alloy 617","Plate",314626
235,"CapPass",132.53,-129.5,"Qualified",1.024,4681.45,4691.45,235,"E-12","Alloy 617","Plate",314626
236,"CapPass",132.66,-129.0,"Qualified",1.028,4701.06,4711.70,236,"E-12","Alloy 617","Plate",314626
237,"CapPass",133.08,-128.1,"Qualified",1.039,4721.52,4731.70,237,"E-12","Alloy 617","Plate",314626
238,"CapPass",132.82,-128.8,"Qualified",1.032,4741.77,4751.76,238,"E-12","Alloy 617","Plate",314626
239,"CapPass",131.90,-128.3,"Qualified",1.028,4761.75,4771.78,239,"E-12","Alloy 617","Plate",314626
240,"CapPass",132.18,-128.5,"Qualified",1.029,4781.29,4791.72,240,"E-12","Alloy 617","Plate",314626
241,"CapPass",132.36,-128.5,"Qualified",1.030,4800.48,4811.74,241,"E-12","Alloy 617","Plate",314626
242,"CapPass",132.64,-128.2,"Qualified",1.035,4821.80,4831.80,242,"E-12","Alloy 617","Plate",314626
243,"CapPass",131.60,-128.7,"Qualified",1.023,4841.70,4851.81,243,"E-12","Alloy 617","Plate",314626
244,"CapPass",132.17,-128.3,"Qualified",1.030,4861.45,4871.81,244,"E-12","Alloy 617","Plate",314626
245,"CapPass",131.66,-128.5,"Qualified",1.024,4880.52,4891.82,245,"E-12","Alloy 617","Plate",314626
246,"CapPass",131.85,-129.4,"Qualified",1.019,4901.83,4911.61,246,"E-12","Alloy 617","Plate",314626
247,"CapPass",131.73,-127.7,"Qualified",1.032,4921.84,4931.83,247,"E-12","Alloy 617","Plate",314626
248,"CapPass",131.68,-128.3,"Qualified",1.026,4941.86,4951.85,248,"E-12","Alloy 617","Plate",314626
249,"CapPass",132.00,-128.3,"Qualified",1.029,4961.67,4971.84,249,"E-12","Alloy 617","Plate",314626
250,"CapPass",131.49,-127.4,"Qualified",1.032,4981.87,4991.84,250,"E-12","Alloy 617","Plate",314626
251,"CapPass",131.60,-128.0,"Qualified",1.029,5001.30,5011.89,251,"E-12","Alloy 617","Plate",314626
252,"CapPass",131.55,-128.2,"Qualified",1.026,5021.89,5031.89,252,"E-12","Alloy 617","Plate",314626
253,"CapPass",131.66,-127.3,"Qualified",1.035,5040.39,5051.90,253,"E-12","Alloy 617","Plate",314626
254,"CapPass",130.87,-127.9,"Qualified",1.023,5061.45,5071.90,254,"E-12","Alloy 617","Plate",314626
255,"CapPass",131.31,-126.8,"Qualified",1.035,5081.41,5091.43,255,"E-12","Alloy 617","Plate",314626
256,"CapPass",132.36,-127.4,"Qualified",1.039,5101.61,5111.21,256,"E-12","Alloy 617","Plate",314626
257,"CapPass",131.99,-127.2,"Qualified",1.037,5121.40,5131.47,257,"E-12","Alloy 617","Plate",314626
258,"CapPass",131.35,-127.9,"Qualified",1.027,5141.94,5151.35,258,"E-12","Alloy 617","Plate",314626
259,"CapPass",132.12,-127.4,"Qualified",1.037,5161.65,5171.58,259,"E-12","Alloy 617","Plate",314626
260,"CapPass",131.08,-128.5,"Qualified",1.020,5181.60,5191.71,260,"E-12","Alloy 617","Plate",314626
261,"CapPass",131.65,-128.6,"Qualified",1.023,5201.96,5211.91,261,"E-12","Alloy 617","Plate",314626
262,"CapPass",131.34,-127.1,"Qualified",1.033,5221.14,5231.81,262,"E-12","Alloy 617","Plate",314626
263,"CapPass",132.08,-127.6,"Qualified",1.035,5241.81,5251.98,263,"E-12","Alloy 617","Plate",314626
264,"CapPass",131.53,-127.8,"Qualified",1.029,5261.57,5271.78,264,"E-12","Alloy 617","Plate",314626
265,"CapPass",131.58,-127.8,"Qualified",1.030,5281.99,5291.73,265,"E-12","Alloy 617","Plate",314626
266,"CapPass",131.87,-128.1,"Qualified",1.029,5301.94,5312.02,266,"E-12","Alloy 617","Plate",314626
267,"CapPass",131.45,-127.6,"Qualified",1.030,5321.72,5331.95,267,"E-12","Alloy 617","Plate",314626
268,"CapPass",131.46,-127.9,"Qualified",1.028,5341.75,5352.02,268,"E-12","Alloy 617","Plate",314626
269,"CapPass",130.87,-128.0,"Qualified",1.022,5362.00,5371.58,269,"E-12","Alloy 617","Plate",314626
270,"CapPass",131.60,-127.1,"Qualified",1.035,5381.78,5391.58,270,"E-12","Alloy 617","Plate",314626
271,"CapPass",130.83,-126.7,"Qualified",1.033,5400.09,5412.07,271,"E-12","Alloy 617","Plate",314626
272,"CapPass",131.47,-127.3,"Qualified",1.033,5422.05,5432.02,272,"E-12","Alloy 617","Plate",314626
273,"CapPass",131.58,-127.6,"Qualified",1.031,5441.71,5452.00,273,"E-12","Alloy 617","Plate",314626
274,"CapPass",131.47,-126.9,"Qualified",1.036,5461.86,5471.32,274,"E-12","Alloy 617","Plate",314626
275,"CapPass",130.97,-126.6,"Qualified",1.034,5482.08,5491.94,275,"E-12","Alloy 617","Plate",314626
276,"CapPass",132.72,-127.8,"Qualified",1.039,5502.11,5512.08,276,"E-12","Alloy 617","Plate",314626
277,"CapPass",131.25,-126.6,"Qualified",1.037,5522.11,5531.76,277,"E-12","Alloy 617","Plate",314626
278,"CapPass",131.27,-126.8,"Qualified",1.035,5541.95,5552.10,278,"E-12","Alloy 617","Plate",314626
279,"CapPass",131.45,-126.7,"Qualified",1.037,5561.69,5572.13,279,"E-12","Alloy 617","Plate",314626
280,"CapPass",130.21,-127.4,"Qualified",1.022,5582.14,5592.13,280,"E-12","Alloy 617","Plate",314626
281,"CapPass",131.23,-127.3,"Qualified",1.031,5602.05,5612.13,281,"E-12","Alloy 617","Plate",314626
282,"CapPass",129.88,-126.6,"Qualified",1.026,5621.86,5632.15,282,"E-12","Alloy 617","Plate",314626
283,"CapPass",130.76,-126.6,"Qualified",1.033,5641.54,5652.15,283,"E-12","Alloy 617","Plate",314626
284,"CapPass",130.93,-127.2,"Qualified",1.029,5662.14,5672.18,284,"E-12","Alloy 617","Plate",314626
285,"CapPass",131.09,-127.3,"Qualified",1.029,5681.32,5692.20,285,"E-12","Alloy 617","Plate",314626
286,"CapPass",130.18,-127.3,"Qualified",1.022,5701.57,5712.16,286,"E-12","Alloy 617","Plate",314626
287,"CapPass",131.25,-127.2,"Qualified",1.032,5722.13,5732.13,287,"E-12","Alloy 617","Plate",314626
288,"CapPass",131.22,-127.1,"Qualified",1.032,5742.20,5752.06,288,"E-12","Alloy 617","Plate",314626
289,"CapPass",131.30,-126.8,"Qualified",1.036,5761.78,5772.22,289,"E-12","Alloy 617","Plate",314626
290,"CapPass",130.47,-126.5,"Qualified",1.032,5781.00,5792.17,290,"E-12","Alloy 617","Plate",314626
291,"CapPass",129.88,-126.2,"Qualified",1.029,5801.40,5811.85,291,"E-12","Alloy 617","Plate",314626
292,"CapPass",131.03,-125.5,"Qualified",1.044,5822.24,5832.18,292,"E-12","Alloy 617","Plate",314626
293,"CapPass",130.47,-127.6,"Qualified",1.023,5842.17,5852.23,293,"E-12","Alloy 617","Plate",314626
294,"CapPass",130.79,-126.5,"Qualified",1.034,5862.23,5872.18,294,"E-12","Alloy 617","Plate",314626
295,"CapPass",130.37,-126.7,"Qualified",1.029,5881.56,5892.26,295,"E-12","Alloy 617","Plate",314626
296,"CapPass",130.81,-125.4,"Qualified",1.043,5902.22,5911.26,296,"E-12","Alloy 617","Plate",314626
297,"CapPass",131.21,-126.6,"Qualified",1.036,5921.84,5931.94,297,"E-12","Alloy 617","Plate",314626
298,"CapPass",130.81,-127.2,"Qualified",1.028,5941.96,5952.28,298,"E-12","Alloy 617","Plate",314626
299,"CapPass",129.43,-125.7,"Qualified",1.030,5961.09,5972.30,299,"E-12","Alloy 617","Plate",314626
300,"CapPass",129.88,-126.5,"Qualified",1.027,5982.29,5992.31,300,"E-12","Alloy 617","Plate",314626
301,"CapPass",130.75,-125.5,"Qualified",1.042,6002.25,6012.33,301,"E-12","Alloy 617","Plate",314626
302,"CapPass",129.60,-125.9,"Qualified",1.030,6021.50,6032.33,302,"E-12","Alloy 617","Plate",314626
303,"CapPass",129.95,-125.8,"Qualified",1.033,6042.26,6052.34,303,"E-12","Alloy 617","Plate",314626
304,"CapPass",130.71,-126.7,"Qualified",1.031,6062.05,6072.34,304,"E-12","Alloy 617","Plate",314626
305,"CapPass",130.32,-127.1,"Qualified",1.025,6081.83,6092.36,305,"E-12","Alloy 617","Plate",314626
306,"CapPass",130.69,-126.7,"Qualified",1.031,6102.25,6111.80,306,"E-12","Alloy 617","Plate",314626
307,"CapPass",131.47,-125.4,"Qualified",1.049,6122.13,6132.21,307,"E-12","Alloy 617","Plate",314626
308,"CapPass",129.91,-125.8,"Qualified",1.033,6141.87,6152.39,308,"E-12","Alloy 617","Plate",314626
309,"CapPass",130.86,-125.4,"Qualified",1.043,6162.37,6172.40,309,"E-12","Alloy 617","Plate",314626
310,"CapPass",130.30,-126.0,"Qualified",1.034,6181.94,6191.95,310,"E-12","Alloy 617","Plate",314626
311,"CapPass",129.91,-125.7,"Qualified",1.034,6202.40,6212.24,311,"E-12","Alloy 617","Plate",314626
312,"CapPass",130.03,-125.6,"Qualified",1.036,6221.86,6232.42,312,"E-12","Alloy 617","Plate",314626
313,"CapPass",130.79,-125.1,"Qualified",1.046,6242.06,6252.41,313,"E-12","Alloy 617","Plate",314626
314,"CapPass",129.84,-125.5,"Qualified",1.034,6262.42,6271.84,314,"E-12","Alloy 617","Plate",314626
315,"CapPass",130.26,-125.6,"Qualified",1.037,6282.18,6292.44,315,"E-12","Alloy 617","Plate",314626
316,"CapPass",130.55,-126.3,"Qualified",1.034,6302.27,6312.29,316,"E-12","Alloy 617","Plate",314626
317,"CapPass",129.94,-126.3,"Qualified",1.029,6322.44,6332.46,317,"E-12","Alloy 617","Plate",314626
318,"CapPass",129.76,-126.3,"Qualified",1.027,6342.47,6352.47,318,"E-12","Alloy 617","Plate",314626
319,"CapPass",129.71,-125.5,"Qualified",1.034,6362.28,6372.46,319,"E-12","Alloy 617","Plate",314626
320,"CapPass",129.58,-125.3,"Qualified",1.034,6381.68,6392.49,320,"E-12","Alloy 617","Plate",314626
321,"CapPass",129.52,-125.0,"Qualified",1.036,6401.48,6412.21,321,"E-12","Alloy 617","Plate",314626
322,"CapPass",130.25,-125.2,"Qualified",1.040,6421.98,6432.50,322,"E-12","Alloy 617","Plate",314626
323,"CapPass",130.26,-126.1,"Qualified",1.033,6442.22,6452.50,323,"E-12","Alloy 617","Plate",314626
324,"CapPass",129.49,-126.0,"Qualified",1.027,6462.52,6472.53,324,"E-12","Alloy 617","Plate",314626
325,"CapPass",129.17,-125.5,"Qualified",1.029,6482.44,6492.53,325,"E-12","Alloy 617","Plate",314626
326,"CapPass",129.95,-125.6,"Qualified",1.035,6502.35,6512.32,326,"E-12","Alloy 617","Plate",314626
327,"CapPass",129.44,-126.6,"Qualified",1.022,6522.52,6532.54,327,"E-12","Alloy 617","Plate",314626
328,"CapPass",129.66,-125.4,"Qualified",1.034,6542.51,6552.02,328,"E-12","Alloy 617","Plate",314626
329,"CapPass",129.42,-125.6,"Qualified",1.030,6561.68,6572.36,329,"E-12","Alloy 617","Plate",314626
330,"CapPass",130.10,-125.1,"Qualified",1.040,6582.56,6592.52,330,"E-12","Alloy 617","Plate",314626
331,"CapPass",129.38,-125.3,"Qualified",1.032,6602.23,6612.40,331,"E-12","Alloy 617","Plate",314626
332,"CapPass",129.60,-125.0,"Qualified",1.037,6621.42,6632.60,332,"E-12","Alloy 617","Plate",314626
333,"CapPass",129.52,-125.6,"Qualified",1.031,6642.54,6652.60,333,"E-12","Alloy 617","Plate",314626
334,"CapPass",128.93,-125.7,"Qualified",1.026,6662.28,6672.60,334,"E-12","Alloy 617","Plate",314626
335,"CapPass",130.19,-125.3,"Qualified",1.039,6682.42,6692.62,335,"E-12","Alloy 617","Plate",314626
336,"CapPass",129.80,-123.7,"Qualified",1.049,6702.25,6712.21,336,"E-12","Alloy 617","Plate",314626
337,"CapPass",128.58,-124.7,"Qualified",1.031,6721.69,6732.64,337,"E-12","Alloy 617","Plate",314626
338,"CapPass",129.08,-125.7,"Qualified",1.027,6742.44,6752.55,338,"E-12","Alloy 617","Plate",314626
339,"CapPass",129.04,-124.9,"Qualified",1.034,6761.99,6772.66,339,"E-12","Alloy 617","Plate",314626
340,"CapPass",129.04,-124.7,"Qualified",1.034,6782.66,6792.42,340,"E-12","Alloy 617","Plate",314626
341,"CapPass",128.54,-125.2,"Qualified",1.027,6802.67,6812.65,341,"E-12","Alloy 617","Plate",314626
342,"CapPass",129.21,-125.5,"Qualified",1.030,6822.67,6832.68,342,"E-12","Alloy 617","Plate",314626
343,"CapPass",128.33,-124.9,"Qualified",1.028,6842.43,6852.69,343,"E-12","Alloy 617","Plate",314626
344,"CapPass",128.96,-125.2,"Qualified",1.030,6862.70,6872.70,344,"E-12","Alloy 617","Plate",314626
345,"CapPass",128.65,-124.9,"Qualified",1.030,6881.50,6892.71,345,"E-12","Alloy 617","Plate",314626
346,"CapPass",128.02,-125.3,"Qualified",1.022,6902.72,6912.72,346,"E-12","Alloy 617","Plate",314626
347,"CapPass",128.32,-124.4,"Qualified",1.031,6922.73,6932.73,347,"E-12","Alloy 617","Plate",314626
348,"CapPass",128.95,-124.5,"Qualified",1.036,6942.40,6952.74,348,"E-12","Alloy 617","Plate",314626
349,"CapPass",129.42,-124.7,"Qualified",1.038,6962.31,6972.74,349,"E-12","Alloy 617","Plate",314626
350,"CapPass",128.40,-124.3,"Qualified",1.033,6982.73,6992.76,350,"E-12","Alloy 617","Plate",314626
351,"CapPass",128.00,-124.2,"Qualified",1.031,7002.44,7012.75,351,"E-12","Alloy 617","Plate",314626
352,"CapPass",128.88,-124.1,"Qualified",1.039,7022.12,7032.58,352,"E-12","Alloy 617","Plate",314626
353,"CapPass",128.99,-123.8,"Qualified",1.042,7042.74,7052.77,353,"E-12","Alloy 617","Plate",314626
354,"CapPass",128.21,-123.9,"Qualified",1.035,7061.93,7072.79,354,"E-12","Alloy 617","Plate",314626
355,"CapPass",128.21,-123.6,"Qualified",1.038,7082.62,7092.79,355,"E-12","Alloy 617","Plate",314626
356,"CapPass",128.22,-123.9,"Qualified",1.035,7102.22,7112.71,356,"E-12","Alloy 617","Plate",314626
357,"CapPass",128.41,-125.2,"Qualified",1.026,7122.47,7132.69,357,"E-12","Alloy 617","Plate",314626
358,"CapPass",128.83,-125.3,"Qualified",1.028,7142.67,7152.82,358,"E-12","Alloy 617","Plate",314626
359,"CapPass",129.14,-123.9,"Qualified",1.043,7162.58,7172.81,359,"E-12","Alloy 617","Plate",314626
360,"CapPass",128.92,-124.1,"Qualified",1.039,7182.25,7192.84,360,"E-12","Alloy 617","Plate",314626
361,"CapPass",127.89,-124.5,"Qualified",1.027,7202.83,7212.84,361,"E-12","Alloy 617","Plate",314626
362,"CapPass",128.64,-124.1,"Qualified",1.036,7222.79,7232.86,362,"E-12","Alloy 617","Plate",314626
363,"CapPass",127.87,-123.3,"Qualified",1.037,7242.44,7252.85,363,"E-12","Alloy 617","Plate",314626
364,"CapPass",127.79,-124.4,"Qualified",1.027,7262.39,7272.51,364,"E-12","Alloy 617","Plate",314626
365,"CapPass",127.87,-124.3,"Qualified",1.029,7282.73,7292.70,365,"E-12","Alloy 617","Plate",314626
366,"CapPass",127.87,-124.0,"Qualified",1.032,7302.50,7312.74,366,"E-12","Alloy 617","Plate",314626
367,"CapPass",128.01,-124.3,"Qualified",1.030,7322.28,7332.90,367,"E-12","Alloy 617","Plate",314626
368,"CapPass",127.92,-124.4,"Qualified",1.029,7342.56,7352.92,368,"E-12","Alloy 617","Plate",314626
369,"CapPass",127.51,-124.1,"Qualified",1.028,7362.92,7372.86,369,"E-12","Alloy 617","Plate",314626
370,"CapPass",128.19,-124.3,"Qualified",1.032,7382.46,7392.94,370,"E-12","Alloy 617","Plate",314626
371,"CapPass",127.27,-123.4,"Qualified",1.031,7402.83,7412.93,371,"E-12","Alloy 617","Plate",314626
372,"CapPass",128.58,-123.1,"Qualified",1.045,7422.84,7432.89,372,"E-12","Alloy 617","Plate",314626
373,"CapPass",127.25,-124.3,"Qualified",1.024,7442.95,7452.96,373,"E-12","Alloy 617","Plate",314626
374,"CapPass",128.24,-123.8,"Qualified",1.036,7462.81,7472.97,374,"E-12","Alloy 617","Plate",314626
375,"CapPass",127.80,-123.7,"Qualified",1.033,7482.40,7492.94,375,"E-12","Alloy 617","Plate",314626
376,"CapPass",127.45,-123.5,"Qualified",1.032,7502.97,7512.99,376,"E-12","Alloy 617","Plate",314626
377,"CapPass",128.03,-123.6,"Qualified",1.036,7522.81,7532.81,377,"E-12","Alloy 617","Plate",314626
378,"CapPass",126.99,-123.2,"Qualified",1.031,7542.98,7552.99,378,"E-12","Alloy 617","Plate",314626
379,"CapPass",127.32,-123.0,"Qualified",1.035,7562.75,7572.90,379,"E-12","Alloy 617","Plate",314626
380,"CapPass",127.27,-122.8,"Qualified",1.036,7582.08,7592.95,380,"E-12","Alloy 617","Plate",314626
381,"CapPass",127.98,-124.6,"Qualified",1.027,7603.01,7612.99,381,"E-12","Alloy 617","Plate",314626
382,"CapPass",127.07,-124.7,"Qualified",1.019,7622.62,7632.97,382,"E-12","Alloy 617","Plate",314626
383,"CapPass",127.28,-123.9,"Qualified",1.028,7642.93,7653.03,383,"E-12","Alloy 617","Plate",314626
384,"CapPass",127.49,-122.4,"Qualified",1.042,7662.77,7673.05,384,"E-12","Alloy 617","Plate",314626
385,"CapPass",127.22,-122.3,"Qualified",1.040,7683.05,7693.06,385,"E-12","Alloy 617","Plate",314626
386,"CapPass",127.47,-122.3,"Qualified",1.043,7702.98,7713.08,386,"E-12","Alloy 617","Plate",314626
387,"CapPass",128.46,-122.9,"Qualified",1.045,7722.55,7733.03,387,"E-12","Alloy 617","Plate",314626
388,"CapPass",127.22,-123.1,"Qualified",1.033,7742.75,7753.01,388,"E-12","Alloy 617","Plate",314626
389,"CapPass",126.83,-123.2,"Qualified",1.030,7762.17,7773.10,389,"E-12","Alloy 617","Plate",314626
390,"CapPass",126.69,-123.4,"Qualified",1.027,7782.69,7793.11,390,"E-12","Alloy 617","Plate",314626
391,"CapPass",127.18,-123.9,"Qualified",1.027,7802.86,7813.12,391,"E-12","Alloy 617","Plate",314626
392,"CapPass",126.35,-124.6,"Qualified",1.014,7823.11,7833.13,392,"E-12","Alloy 617","Plate",314626
393,"CapPass",126.95,-122.7,"Qualified",1.035,7843.12,7853.03,393,"E-12","Alloy 617","Plate",314626
394,"CapPass",127.14,-122.6,"Qualified",1.037,7862.89,7873.14,394,"E-12","Alloy 617","Plate",314626
395,"CapPass",125.94,-123.6,"Qualified",1.019,7882.46,7893.15,395,"E-12","Alloy 617","Plate",314626
396,"CapPass",126.84,-122.1,"Qualified",1.039,7902.54,7913.16,396,"E-12","Alloy 617","Plate",314626
397,"CapPass",126.61,-123.1,"Qualified",1.029,7923.12,7933.17,397,"E-12","Alloy 617","Plate",314626
398,"CapPass",125.86,-123.1,"Qualified",1.023,7943.18,7953.04,398,"E-12","Alloy 617","Plate",314626
399,"CapPass",125.96,-121.7,"Qualified",1.035,7963.02,7973.19,399,"E-12","Alloy 617","Plate",314626
400,"CapPass",125.95,-123.5,"Qualified",1.020,7982.87,7993.19,400,"E-12","Alloy 617","Plate",314626
401,"CapPass",126.12,-123.2,"Qualified",1.024,8003.19,8013.19,401,"E-12","Alloy 617","Plate",314626
