Repository: js-molina/fatigue-A617

File: data/950C/Strain rate 0.001/1.0% strain/HTM_A20_Cycles_3151.csv (part 1 of 12)
"Cycle Label","Data State","Elapsed Time Sec","Qual State","Strain","Stress Mpa","Count","Sample","Alloy","Material_Form","Heat"
"Cycle 1","CapPass",-0.00,"Qualified",0.00008,-3.34,1,"315-1","Alloy 617","Plate",314626
"Cycle 1","CapPass",0.06,"Qualified",0.00013,4.08,2,"315-1","Alloy 617","Plate",314626
"Cycle 1","CapPass",0.12,"Qualified",0.00018,11.29,3,"315-1","Alloy 617","Plate",314626
"Cycle 1","CapPass",0.17,"Qualified",0.00023,17.93,4,"315-1","Alloy 617","Plate",314626
"Cycle 1","CapPass",0.22,"Qualified",0.00027,22.85,5,"315-1","Alloy 617","Plate",314626
"Cycle 1","CapPass",0.23,"Qualified",0.00028,23.97,6,"315-1","Alloy 617","Plate",314626
"Cycle 1","CapPass",0.32,"Qualified",0.00033,31.56,7,"315-1","Alloy 617","Plate",314626
"Cycle 1","CapPass",0.41,"Qualified",0.00038,39.14,8,"315-1","Alloy 617","Plate",314626
"Cycle 1","CapPass",0.49,"Qualified",0.00043,48.09,9,"315-1","Alloy 617","Plate",314626
"Cycle 1","CapPass",0.54,"Qualified",0.00048,55.73,10,"315-1","Alloy 617","Plate",314626
"Cycle 1","CapPass",0.59,"Qualified",0.00053,63.15,11,"315-1","Alloy 617","Plate",314626
"Cycle 1","CapPass",0.63,"Qualified",0.00058,69.32,12,"315-1","Alloy 617","Plate",314626
"Cycle 1","CapPass",0.68,"Qualified",0.00063,75.89,13,"315-1","Alloy 617","Plate",314626
"Cycle 1","CapPass",0.72,"Qualified",0.00067,81.31,14,"315-1","Alloy 617","Plate",314626
"Cycle 1","CapPass",0.73,"Qualified",0.00068,82.85,15,"315-1","Alloy 617","Plate",314626
"Cycle 1","CapPass",0.79,"Qualified",0.00073,89.49,16,"315-1","Alloy 617","Plate",314626
"Cycle 1","CapPass",0.85,"Qualified",0.00078,96.00,17,"315-1","Alloy 617","Plate",314626
"Cycle 1","CapPass",0.91,"Qualified",0.00083,103.30,18,"315-1","Alloy 617","Plate",314626
"Cycle 1","CapPass",0.99,"Qualified",0.00088,111.06,19,"315-1","Alloy 617","Plate",314626
"Cycle 1","CapPass",1.05,"Qualified",0.00094,118.52,20,"315-1","Alloy 617","Plate",314626
"Cycle 1","CapPass",1.10,"Qualified",0.00099,125.19,21,"315-1","Alloy 617","Plate",314626
"Cycle 1","CapPass",1.15,"Qualified",0.00104,131.77,22,"315-1","Alloy 617","Plate",314626
"Cycle 1","CapPass",1.21,"Qualified",0.00109,138.39,23,"315-1","Alloy 617","Plate",314626
"Cycle 1","CapPass",1.22,"Qualified",0.00110,139.71,24,"315-1","Alloy 617","Plate",314626
"Cycle 1","CapPass",1.26,"Qualified",0.00114,145.31,25,"315-1","Alloy 617","Plate",314626
"Cycle 1","CapPass",1.31,"Qualified",0.00119,152.30,26,"315-1","Alloy 617","Plate",314626
"Cycle 1","CapPass",1.35,"Qualified",0.00124,158.87,27,"315-1","Alloy 617","Plate",314626
"Cycle 1","CapPass",1.38,"Qualified",0.00129,164.35,28,"315-1","Alloy 617","Plate",314626
"Cycle 1","CapPass",1.40,"Qualified",0.00135,164.77,29,"315-1","Alloy 617","Plate",314626
"Cycle 1","CapPass",1.41,"Qualified",0.00140,165.14,30,"315-1","Alloy 617","Plate",314626
"Cycle 1","CapPass",1.41,"Qualified",0.00146,165.61,31,"315-1","Alloy 617","Plate",314626
"Cycle 1","CapPass",1.42,"Qualified",0.00152,166.09,32,"315-1","Alloy 617","Plate",314626
"Cycle 1","CapPass",1.43,"Qualified",0.00157,166.40,33,"315-1","Alloy 617","Plate",314626
"Cycle 1","CapPass",1.43,"Qualified",0.00163,166.68,34,"315-1","Alloy 617","Plate",314626
"Cycle 1","CapPass",1.44,"Qualified",0.00168,166.97,35,"315-1","Alloy 617","Plate",314626
"Cycle 1","CapPass",1.45,"Qualified",0.00173,167.25,36,"315-1","Alloy 617","Plate",314626
"Cycle 1","CapPass",1.46,"Qualified",0.00178,167.35,37,"315-1","Alloy 617","Plate",314626
"Cycle 1","CapPass",1.47,"Qualified",0.00183,167.09,38,"315-1","Alloy 617","Plate",314626
"Cycle 1","CapPass",1.63,"Qualified",0.00178,145.79,39,"315-1","Alloy 617","Plate",314626
"Cycle 1","CapPass",1.72,"Qualified",0.00176,144.01,40,"315-1","Alloy 617","Plate",314626
"Cycle 1","CapPass",1.82,"Qualified",0.00183,153.73,41,"315-1","Alloy 617","Plate",314626
"Cycle 1","CapPass",1.87,"Qualified",0.00188,159.34,42,"315-1","Alloy 617","Plate",314626
"Cycle 1","CapPass",1.91,"Qualified",0.00193,164.90,43,"315-1","Alloy 617","Plate",314626
"Cycle 1","CapPass",1.95,"Qualified",0.00198,169.97,44,"315-1","Alloy 617","Plate",314626
"Cycle 1","CapPass",2.00,"Qualified",0.00203,174.71,45,"315-1","Alloy 617","Plate",314626
"Cycle 1","CapPass",2.03,"Qualified",0.00209,168.76,46,"315-1","Alloy 617","Plate",314626
"Cycle 1","CapPass",2.04,"Qualified",0.00214,169.13,47,"315-1","Alloy 617","Plate",314626
"Cycle 1","CapPass",2.04,"Qualified",0.00219,169.45,48,"315-1","Alloy 617","Plate",314626
"Cycle 1","CapPass",2.04,"Qualified",0.00225,169.90,49,"315-1","Alloy 617","Plate",314626
"Cycle 1","CapPass",2.05,"Qualified",0.00231,170.10,50,"315-1","Alloy 617","Plate",314626
"Cycle 1","CapPass",2.05,"Qualified",0.00237,170.54,51,"315-1","Alloy 617","Plate",314626
"Cycle 1","CapPass",2.05,"Qualified",0.00243,170.72,52,"315-1","Alloy 617","Plate",314626
"Cycle 1","CapPass",2.06,"Qualified",0.00249,171.07,53,"315-1","Alloy 617","Plate",314626
"Cycle 1","CapPass",2.06,"Qualified",0.00254,171.33,54,"315-1","Alloy 617","Plate",314626
"Cycle 1","CapPass",2.07,"Qualified",0.00259,171.50,55,"315-1","Alloy 617","Plate",314626
"Cycle 1","CapPass",2.07,"Qualified",0.00264,171.56,56,"315-1","Alloy 617","Plate",314626
"Cycle 1","CapPass",2.18,"Qualified",0.00259,147.49,57,"315-1","Alloy 617","Plate",314626
"Cycle 1","CapPass",2.21,"Qualified",0.00254,140.13,58,"315-1","Alloy 617","Plate",314626
"Cycle 1","CapPass",2.22,"Qualified",0.00253,138.55,59,"315-1","Alloy 617","Plate",314626
"Cycle 1","CapPass",2.24,"Qualified",0.00249,133.61,60,"315-1","Alloy 617","Plate",314626
"Cycle 1","CapPass",2.29,"Qualified",0.00244,127.78,61,"315-1","Alloy 617","Plate",314626
"Cycle 1","CapPass",2.46,"Qualified",0.00249,136.96,62,"315-1","Alloy 617","Plate",314626
"Cycle 1","CapPass",2.51,"Qualified",0.00254,143.53,63,"315-1","Alloy 617","Plate",314626
"Cycle 1","CapPass",2.55,"Qualified",0.00259,149.31,64,"315-1","Alloy 617","Plate",314626
"Cycle 1","CapPass",2.59,"Qualified",0.00264,154.81,65,"315-1","Alloy 617","Plate",314626
"Cycle 1","CapPass",2.63,"Qualified",0.00269,159.87,66,"315-1","Alloy 617","Plate",314626
"Cycle 1","CapPass",2.67,"Qualified",0.00274,164.69,67,"315-1","Alloy 617","Plate",314626
"Cycle 1","CapPass",2.72,"Qualified",0.00279,169.12,68,"315-1","Alloy 617","Plate",314626
"Cycle 1","CapPass",2.77,"Qualified",0.00284,173.36,69,"315-1","Alloy 617","Plate",314626
"Cycle 1","CapPass",2.82,"Qualified",0.00289,177.16,70,"315-1","Alloy 617","Plate",314626
"Cycle 1","CapPass",2.84,"Qualified",0.00295,173.13,71,"315-1","Alloy 617","Plate",314626
"Cycle 1","CapPass",2.85,"Qualified",0.00301,173.58,72,"315-1","Alloy 617","Plate",314626
"Cycle 1","CapPass",2.85,"Qualified",0.00306,173.76,73,"315-1","Alloy 617","Plate",314626
"Cycle 1","CapPass",2.86,"Qualified",0.00311,173.99,74,"315-1","Alloy 617","Plate",314626
"Cycle 1","CapPass",2.86,"Qualified",0.00317,174.23,75,"315-1","Alloy 617","Plate",314626
"Cycle 1","CapPass",2.86,"Qualified",0.00322,174.36,76,"315-1","Alloy 617","Plate",314626
"Cycle 1","CapPass",2.87,"Qualified",0.00328,174.67,77,"315-1","Alloy 617","Plate",314626
"Cycle 1","CapPass",2.87,"Qualified",0.00333,174.84,78,"315-1","Alloy 617","Plate",314626
"Cycle 1","CapPass",2.87,"Qualified",0.00338,174.92,79,"315-1","Alloy 617","Plate",314626
"Cycle 1","CapPass",2.88,"Qualified",0.00344,174.94,80,"315-1","Alloy 617","Plate",314626
"Cycle 1","CapPass",3.00,"Qualified",0.00339,147.95,81,"315-1","Alloy 617","Plate",314626
"Cycle 1","CapPass",3.03,"Qualified",0.00334,140.45,82,"315-1","Alloy 617","Plate",314626
"Cycle 1","CapPass",3.07,"Qualified",0.00329,133.62,83,"315-1","Alloy 617","Plate",314626
"Cycle 1","CapPass",3.22,"Qualified",0.00327,132.11,84,"315-1","Alloy 617","Plate",314626
"Cycle 1","CapPass",3.29,"Qualified",0.00334,140.55,85,"315-1","Alloy 617","Plate",314626
"Cycle 1","CapPass",3.33,"Qualified",0.00339,146.11,86,"315-1","Alloy 617","Plate",314626
"Cycle 1","CapPass",3.37,"Qualified",0.00344,151.30,87,"315-1","Alloy 617","Plate",314626
"Cycle 1","CapPass",3.41,"Qualified",0.00349,156.15,88,"315-1","Alloy 617","Plate",314626
"Cycle 1","CapPass",3.45,"Qualified",0.00354,160.50,89,"315-1","Alloy 617","Plate",314626
"Cycle 1","CapPass",3.50,"Qualified",0.00359,164.53,90,"315-1","Alloy 617","Plate",314626
"Cycle 1","CapPass",3.54,"Qualified",0.00364,168.21,91,"315-1","Alloy 617","Plate",314626
"Cycle 1","CapPass",3.58,"Qualified",0.00369,171.37,92,"315-1","Alloy 617","Plate",314626
"Cycle 1","CapPass",3.63,"Qualified",0.00374,174.30,93,"315-1","Alloy 617","Plate",314626
"Cycle 1","CapPass",3.68,"Qualified",0.00379,176.75,94,"315-1","Alloy 617","Plate",314626
"Cycle 1","CapPass",3.72,"Qualified",0.00383,178.64,95,"315-1","Alloy 617","Plate",314626
"Cycle 1","CapPass",3.73,"Qualified",0.00384,179.05,96,"315-1","Alloy 617","Plate",314626
"Cycle 1","CapPass",3.77,"Qualified",0.00389,181.00,97,"315-1","Alloy 617","Plate",314626
"Cycle 1","CapPass",3.82,"Qualified",0.00394,175.33,98,"315-1","Alloy 617","Plate",314626
"Cycle 1","CapPass",3.83,"Qualified",0.00400,175.61,99,"315-1","Alloy 617","Plate",314626
"Cycle 1","CapPass",3.83,"Qualified",0.00405,175.87,100,"315-1","Alloy 617","Plate",314626
"Cycle 1","CapPass",3.84,"Qualified",0.00411,176.04,101,"315-1","Alloy 617","Plate",314626
"Cycle 1","CapPass",3.84,"Qualified",0.00417,176.21,102,"315-1","Alloy 617","Plate",314626
"Cycle 1","CapPass",3.85,"Qualified",0.00422,176.36,103,"315-1","Alloy 617","Plate",314626
"Cycle 1","CapPass",3.86,"Qualified",0.00427,176.28,104,"315-1","Alloy 617","Plate",314626
"Cycle 1","CapPass",4.22,"Qualified",0.00429,149.82,105,"315-1","Alloy 617","Plate",314626
"Cycle 1","CapPass",4.27,"Qualified",0.00433,151.03,106,"315-1","Alloy 617","Plate",314626
"Cycle 1","CapPass",4.47,"Qualified",0.00427,128.86,107,"315-1","Alloy 617","Plate",314626
"Cycle 1","CapPass",4.52,"Qualified",0.00422,120.10,108,"315-1","Alloy 617","Plate",314626
"Cycle 1","CapPass",4.57,"Qualified",0.00417,112.14,109,"315-1","Alloy 617","Plate",314626
"Cycle 1","CapPass",4.61,"Qualified",0.00412,104.40,110,"315-1","Alloy 617","Plate",314626
"Cycle 1","CapPass",4.66,"Qualified",0.00407,96.96,111,"315-1","Alloy 617","Plate",314626
"Cycle 1","CapPass",4.71,"Qualified",0.00402,89.49,112,"315-1","Alloy 617","Plate",314626
"Cycle 1","CapPass",4.72,"Qualified",0.00401,88.36,113,"315-1","Alloy 617","Plate",314626
"Cycle 1","CapPass",4.76,"Qualified",0.00397,82.18,114,"315-1","Alloy 617","Plate",314626
"Cycle 1","CapPass",4.82,"Qualified",0.00392,74.83,115,"315-1","Alloy 617","Plate",314626
"Cycle 1","CapPass",4.87,"Qualified",0.00387,67.34,116,"315-1","Alloy 617","Plate",314626
"Cycle 1","CapPass",4.93,"Qualified",0.00382,60.08,117,"315-1","Alloy 617","Plate",314626
"Cycle 1","CapPass",4.99,"Qualified",0.00377,52.65,118,"315-1","Alloy 617","Plate",314626
"Cycle 1","CapPass",5.04,"Qualified",0.00372,45.61,119,"315-1","Alloy 617","Plate",314626
"Cycle 1","CapPass",5.10,"Qualified",0.00367,38.38,120,"315-1","Alloy 617","Plate",314626
"Cycle 1","CapPass",5.15,"Qualified",0.00362,31.35,121,"315-1","Alloy 617","Plate",314626
"Cycle 1","CapPass",5.20,"Qualified",0.00357,24.46,122,"315-1","Alloy 617","Plate",314626
"Cycle 1","CapPass",5.22,"Qualified",0.00356,22.97,123,"315-1","Alloy 617","Plate",314626
"Cycle 1","CapPass",5.26,"Qualified",0.00352,17.65,124,"315-1","Alloy 617","Plate",314626
"Cycle 1","CapPass",5.31,"Qualified",0.00347,11.52,125,"315-1","Alloy 617","Plate",314626
"Cycle 1","CapPass",5.36,"Qualified",0.00342,5.39,126,"315-1","Alloy 617","Plate",314626
"Cycle 1","CapPass",5.41,"Qualified",0.00337,-0.94,127,"315-1","Alloy 617","Plate",314626
"Cycle 1","CapPass",5.47,"Qualified",0.00332,-7.00,128,"315-1","Alloy 617","Plate",314626
"Cycle 1","CapPass",5.52,"Qualified",0.00326,-13.21,129,"315-1","Alloy 617","Plate",314626
"Cycle 1","CapPass",5.58,"Qualified",0.00321,-19.56,130,"315-1","Alloy 617","Plate",314626
"Cycle 1","CapPass",5.63,"Qualified",0.00316,-25.58,131,"315-1","Alloy 617","Plate",314626
"Cycle 1","CapPass",5.69,"Qualified",0.00311,-30.14,132,"315-1","Alloy 617","Plate",314626
"Cycle 1","CapPass",5.72,"Qualified",0.00310,-31.30,133,"315-1","Alloy 617","Plate",314626
"Cycle 1","CapPass",5.80,"Qualified",0.00306,-34.94,134,"315-1","Alloy 617","Plate",314626
"Cycle 1","CapPass",5.89,"Qualified",0.00301,-41.51,135,"315-1","Alloy 617","Plate",314626
"Cycle 1","CapPass",5.95,"Qualified",0.00296,-47.79,136,"315-1","Alloy 617","Plate",314626
"Cycle 1","CapPass",6.00,"Qualified",0.00291,-54.11,137,"315-1","Alloy 617","Plate",314626
"Cycle 1","CapPass",6.04,"Qualified",0.00286,-60.89,138,"315-1","Alloy 617","Plate",314626
"Cycle 1","CapPass",6.08,"Qualified",0.00281,-66.46,139,"315-1","Alloy 617","Plate",314626
"Cycle 1","CapPass",6.12,"Qualified",0.00276,-71.78,140,"315-1","Alloy 617","Plate",314626
"Cycle 1","CapPass",6.16,"Qualified",0.00271,-76.81,141,"315-1","Alloy 617","Plate",314626
"Cycle 1","CapPass",6.21,"Qualified",0.00266,-81.56,142,"315-1","Alloy 617","Plate",314626
"Cycle 1","CapPass",6.22,"Qualified",0.00265,-82.08,143,"315-1","Alloy 617","Plate",314626
"Cycle 1","CapPass",6.27,"Qualified",0.00261,-86.01,144,"315-1","Alloy 617","Plate",314626
"Cycle 1","CapPass",6.33,"Qualified",0.00256,-90.48,145,"315-1","Alloy 617","Plate",314626
"Cycle 1","CapPass",6.39,"Qualified",0.00251,-94.99,146,"315-1","Alloy 617","Plate",314626
"Cycle 1","CapPass",6.44,"Qualified",0.00246,-99.50,147,"315-1","Alloy 617","Plate",314626
"Cycle 1","CapPass",6.50,"Qualified",0.00241,-104.3,148,"315-1","Alloy 617","Plate",314626
"Cycle 1","CapPass",6.55,"Qualified",0.00236,-109.8,149,"315-1","Alloy 617","Plate",314626
"Cycle 1","CapPass",6.59,"Qualified",0.00231,-115.4,150,"315-1","Alloy 617","Plate",314626
"Cycle 1","CapPass",6.63,"Qualified",0.00226,-120.8,151,"315-1","Alloy 617","Plate",314626
"Cycle 1","CapPass",6.67,"Qualified",0.00220,-126.1,152,"315-1","Alloy 617","Plate",314626
"Cycle 1","CapPass",6.70,"Qualified",0.00215,-131.1,153,"315-1","Alloy 617","Plate",314626
"Cycle 1","CapPass",6.72,"Qualified",0.00213,-133.6,154,"315-1","Alloy 617","Plate",314626
"Cycle 1","CapPass",6.73,"Qualified",0.00210,-135.8,155,"315-1","Alloy 617","Plate",314626
"Cycle 1","CapPass",6.77,"Qualified",0.00205,-140.3,156,"315-1","Alloy 617","Plate",314626
"Cycle 1","CapPass",6.80,"Qualified",0.00200,-144.4,157,"315-1","Alloy 617","Plate",314626
"Cycle 1","CapPass",6.83,"Qualified",0.00195,-148.2,158,"315-1","Alloy 617","Plate",314626
"Cycle 1","CapPass",6.87,"Qualified",0.00190,-151.8,159,"315-1","Alloy 617","Plate",314626
"Cycle 1","CapPass",6.90,"Qualified",0.00185,-155.0,160,"315-1","Alloy 617","Plate",314626
"Cycle 1","CapPass",6.94,"Qualified",0.00180,-157.8,161,"315-1","Alloy 617","Plate",314626
"Cycle 1","CapPass",6.98,"Qualified",0.00175,-159.7,162,"315-1","Alloy 617","Plate",314626
"Cycle 1","CapPass",7.01,"Qualified",0.00170,-161.0,163,"315-1","Alloy 617","Plate",314626
"Cycle 1","CapPass",7.04,"Qualified",0.00165,-161.3,164,"315-1","Alloy 617","Plate",314626
"Cycle 1","CapPass",7.05,"Qualified",0.00160,-162.1,165,"315-1","Alloy 617","Plate",314626
"Cycle 1","CapPass",7.07,"Qualified",0.00154,-162.6,166,"315-1","Alloy 617","Plate",314626
"Cycle 1","CapPass",7.11,"Qualified",0.00149,-162.7,167,"315-1","Alloy 617","Plate",314626
"Cycle 1","CapPass",7.18,"Qualified",0.00144,-160.7,168,"315-1","Alloy 617","Plate",314626
"Cycle 1","CapPass",7.22,"Qualified",0.00142,-159.5,169,"315-1","Alloy 617","Plate",314626
"Cycle 1","CapPass",7.26,"Qualified",0.00139,-158.6,170,"315-1","Alloy 617","Plate",314626
"Cycle 1","CapPass",7.34,"Qualified",0.00134,-158.3,171,"315-1","Alloy 617","Plate",314626
"Cycle 1","CapPass",7.40,"Qualified",0.00129,-159.5,172,"315-1","Alloy 617","Plate",314626
"Cycle 1","CapPass",7.46,"Qualified",0.00124,-161.2,173,"315-1","Alloy 617","Plate",314626
"Cycle 1","CapPass",7.51,"Qualified",0.00119,-163.2,174,"315-1","Alloy 617","Plate",314626
"Cycle 1","CapPass",7.55,"Qualified",0.00114,-164.9,175,"315-1","Alloy 617","Plate",314626
"Cycle 1","CapPass",7.60,"Qualified",0.00109,-166.5,176,"315-1","Alloy 617","Plate",314626
"Cycle 1","CapPass",7.64,"Qualified",0.00104,-168.0,177,"315-1","Alloy 617","Plate",314626
"Cycle 1","CapPass",7.69,"Qualified",0.00099,-169.1,178,"315-1","Alloy 617","Plate",314626
"Cycle 1","CapPass",7.72,"Qualified",0.00096,-169.8,179,"315-1","Alloy 617","Plate",314626
"Cycle 1","CapPass",7.73,"Qualified",0.00094,-170.1,180,"315-1","Alloy 617","Plate",314626
"Cycle 1","CapPass",7.78,"Qualified",0.00089,-170.9,181,"315-1","Alloy 617","Plate",314626
"Cycle 1","CapPass",7.82,"Qualified",0.00084,-171.4,182,"315-1","Alloy 617","Plate",314626
"Cycle 1","CapPass",7.87,"Qualified",0.00079,-171.8,183,"315-1","Alloy 617","Plate",314626
"Cycle 1","CapPass",7.92,"Qualified",0.00073,-171.9,184,"315-1","Alloy 617","Plate",314626
"Cycle 1","CapPass",7.97,"Qualified",0.00068,-172.0,185,"315-1","Alloy 617","Plate",314626
"Cycle 1","CapPass",8.02,"Qualified",0.00063,-172.1,186,"315-1","Alloy 617","Plate",314626
"Cycle 1","CapPass",8.07,"Qualified",0.00058,-172.1,187,"315-1","Alloy 617","Plate",314626
"Cycle 1","CapPass",8.12,"Qualified",0.00053,-172.2,188,"315-1","Alloy 617","Plate",314626
"Cycle 1","CapPass",8.17,"Qualified",0.00048,-172.4,189,"315-1","Alloy 617","Plate",314626
"Cycle 1","CapPass",8.22,"Qualified",0.00043,-172.5,190,"315-1","Alloy 617","Plate",314626
"Cycle 1","CapPass",8.22,"Qualified",0.00043,-172.5,191,"315-1","Alloy 617","Plate",314626
"Cycle 1","CapPass",8.27,"Qualified",0.00038,-172.6,192,"315-1","Alloy 617","Plate",314626
"Cycle 1","CapPass",8.31,"Qualified",0.00033,-172.7,193,"315-1","Alloy 617","Plate",314626
"Cycle 1","CapPass",8.36,"Qualified",0.00028,-172.6,194,"315-1","Alloy 617","Plate",314626
"Cycle 1","CapPass",8.41,"Qualified",0.00023,-172.4,195,"315-1","Alloy 617","Plate",314626
"Cycle 1","CapPass",8.46,"Qualified",0.00018,-172.1,196,"315-1","Alloy 617","Plate",314626
"Cycle 1","CapPass",8.51,"Qualified",0.00013,-171.7,197,"315-1","Alloy 617","Plate",314626
"Cycle 1","CapPass",8.56,"Qualified",0.00008,-171.2,198,"315-1","Alloy 617","Plate",314626
"Cycle 1","CapPass",8.61,"Qualified",0.00003,-170.7,199,"315-1","Alloy 617","Plate",314626
"Cycle 1","CapPass",8.66,"Qualified",-0.00002,-170.2,200,"315-1","Alloy 617","Plate",314626
"Cycle 1","CapPass",8.71,"Qualified",-0.00007,-169.7,201,"315-1","Alloy 617","Plate",314626
"Cycle 1","CapPass",8.72,"Qualified",-0.00008,-169.7,202,"315-1","Alloy 617","Plate",314626
"Cycle 1","CapPass",8.77,"Qualified",-0.00012,-169.4,203,"315-1","Alloy 617","Plate",314626
"Cycle 1","CapPass",8.82,"Qualified",-0.00018,-169.3,204,"315-1","Alloy 617","Plate",314626
"Cycle 1","CapPass",8.88,"Qualified",-0.00023,-169.4,205,"315-1","Alloy 617","Plate",314626
"Cycle 1","CapPass",8.93,"Qualified",-0.00028,-169.7,206,"315-1","Alloy 617","Plate",314626
"Cycle 1","CapPass",8.97,"Qualified",-0.00033,-169.9,207,"315-1","Alloy 617","Plate",314626
"Cycle 1","CapPass",9.02,"Qualified",-0.00038,-170.2,208,"315-1","Alloy 617","Plate",314626
"Cycle 1","CapPass",9.06,"Qualified",-0.00043,-170.3,209,"315-1","Alloy 617","Plate",314626
"Cycle 1","CapPass",9.11,"Qualified",-0.00048,-170.2,210,"315-1","Alloy 617","Plate",314626
"Cycle 1","CapPass",9.16,"Qualified",-0.00053,-170.0,211,"315-1","Alloy 617","Plate",314626
"Cycle 1","CapPass",9.20,"Qualified",-0.00058,-169.6,212,"315-1","Alloy 617","Plate",314626
"Cycle 1","CapPass",9.22,"Qualified",-0.00059,-169.5,213,"315-1","Alloy 617","Plate",314626
"Cycle 1","CapPass",9.25,"Qualified",-0.00063,-169.2,214,"315-1","Alloy 617","Plate",314626
"Cycle 1","CapPass",9.30,"Qualified",-0.00068,-168.8,215,"315-1","Alloy 617","Plate",314626
"Cycle 1","CapPass",9.36,"Qualified",-0.00073,-168.3,216,"315-1","Alloy 617","Plate",314626
"Cycle 1","CapPass",9.41,"Qualified",-0.00078,-168.0,217,"315-1","Alloy 617","Plate",314626
"Cycle 1","CapPass",9.46,"Qualified",-0.00083,-167.8,218,"315-1","Alloy 617","Plate",314626
"Cycle 1","CapPass",9.51,"Qualified",-0.00088,-167.5,219,"315-1","Alloy 617","Plate",314626
"Cycle 1","CapPass",9.56,"Qualified",-0.00093,-167.3,220,"315-1","Alloy 617","Plate",314626
"Cycle 1","CapPass",9.61,"Qualified",-0.00098,-167.2,221,"315-1","Alloy 617","Plate",314626
"Cycle 1","CapPass",9.66,"Qualified",-0.00103,-167.2,222,"315-1","Alloy 617","Plate",314626
"Cycle 1","CapPass",9.71,"Qualified",-0.00108,-167.1,223,"315-1","Alloy 617","Plate",314626
"Cycle 1","CapPass",9.72,"Qualified",-0.00109,-167.0,224,"315-1","Alloy 617","Plate",314626
"Cycle 1","CapPass",9.75,"Qualified",-0.00113,-166.9,225,"315-1","Alloy 617","Plate",314626
"Cycle 1","CapPass",9.80,"Qualified",-0.00118,-166.6,226,"315-1","Alloy 617","Plate",314626
"Cycle 1","CapPass",9.85,"Qualified",-0.00123,-166.2,227,"315-1","Alloy 617","Plate",314626
"Cycle 1","CapPass",9.90,"Qualified",-0.00128,-165.8,228,"315-1","Alloy 617","Plate",314626
"Cycle 1","CapPass",9.95,"Qualified",-0.00133,-165.3,229,"315-1","Alloy 617","Plate",314626
"Cycle 1","CapPass",10.01,"Qualified",-0.00138,-164.8,230,"315-1","Alloy 617","Plate",314626
"Cycle 1","CapPass",10.06,"Qualified",-0.00143,-164.6,231,"315-1","Alloy 617","Plate",314626
"Cycle 1","CapPass",10.11,"Qualified",-0.00148,-164.6,232,"315-1","Alloy 617","Plate",314626
"Cycle 1","CapPass",10.16,"Qualified",-0.00154,-164.6,233,"315-1","Alloy 617","Plate",314626
"Cycle 1","CapPass",10.21,"Qualified",-0.00159,-164.6,234,"315-1","Alloy 617","Plate",314626
"Cycle 1","CapPass",10.22,"Qualified",-0.00159,-164.6,235,"315-1","Alloy 617","Plate",314626
"Cycle 1","CapPass",10.27,"Qualified",-0.00164,-164.6,236,"315-1","Alloy 617","Plate",314626
"Cycle 1","CapPass",10.32,"Qualified",-0.00169,-164.7,237,"315-1","Alloy 617","Plate",314626
"Cycle 1","CapPass",10.38,"Qualified",-0.00174,-164.9,238,"315-1","Alloy 617","Plate",314626
"Cycle 1","CapPass",10.43,"Qualified",-0.00179,-165.3,239,"315-1","Alloy 617","Plate",314626
"Cycle 1","CapPass",10.48,"Qualified",-0.00184,-165.7,240,"315-1","Alloy 617","Plate",314626
"Cycle 1","CapPass",10.52,"Qualified",-0.00189,-166.1,241,"315-1","Alloy 617","Plate",314626
"Cycle 1","CapPass",10.57,"Qualified",-0.00194,-166.3,242,"315-1","Alloy 617","Plate",314626
"Cycle 1","CapPass",10.62,"Qualified",-0.00199,-166.4,243,"315-1","Alloy 617","Plate",314626
"Cycle 1","CapPass",10.66,"Qualified",-0.00204,-166.5,244,"315-1","Alloy 617","Plate",314626
"Cycle 1","CapPass",10.71,"Qualified",-0.00209,-166.3,245,"315-1","Alloy 617","Plate",314626
"Cycle 1","CapPass",10.72,"Qualified",-0.00209,-166.3,246,"315-1","Alloy 617","Plate",314626
"Cycle 1","CapPass",10.77,"Qualified",-0.00214,-166.2,247,"315-1","Alloy 617","Plate",314626
"Cycle 1","CapPass",10.82,"Qualified",-0.00219,-166.2,248,"315-1","Alloy 617","Plate",314626
"Cycle 1","CapPass",10.87,"Qualified",-0.00224,-166.1,249,"315-1","Alloy 617","Plate",314626
"Cycle 1","CapPass",10.91,"Qualified",-0.00229,-166.0,250,"315-1","Alloy 617","Plate",314626
"Cycle 1","CapPass",10.96,"Qualified",-0.00234,-165.8,251,"315-1","Alloy 617","Plate",314626
"Cycle 1","CapPass",11.01,"Qualified",-0.00239,-165.4,252,"315-1","Alloy 617","Plate",314626
"Cycle 1","CapPass",11.06,"Qualified",-0.00244,-165.0,253,"315-1","Alloy 617","Plate",314626
"Cycle 1","CapPass",11.12,"Qualified",-0.00249,-164.7,254,"315-1","Alloy 617","Plate",314626
"Cycle 1","CapPass",11.16,"Qualified",-0.00254,-164.6,255,"315-1","Alloy 617","Plate",314626
"Cycle 1","CapPass",11.21,"Qualified",-0.00259,-164.4,256,"315-1","Alloy 617","Plate",314626
"Cycle 1","CapPass",11.22,"Qualified",-0.00260,-164.4,257,"315-1","Alloy 617","Plate",314626
"Cycle 1","CapPass",11.26,"Qualified",-0.00264,-164.1,258,"315-1","Alloy 617","Plate",314626
"Cycle 1","CapPass",11.31,"Qualified",-0.00269,-163.8,259,"315-1","Alloy 617","Plate",314626
"Cycle 1","CapPass",11.36,"Qualified",-0.00275,-163.7,260,"315-1","Alloy 617","Plate",314626
"Cycle 1","CapPass",11.41,"Qualified",-0.00280,-163.5,261,"315-1","Alloy 617","Plate",314626
"Cycle 1","CapPass",11.46,"Qualified",-0.00285,-163.3,262,"315-1","Alloy 617","Plate",314626
"Cycle 1","CapPass",11.51,"Qualified",-0.00290,-163.1,263,"315-1","Alloy 617","Plate",314626
"Cycle 1","CapPass",11.56,"Qualified",-0.00295,-162.8,264,"315-1","Alloy 617","Plate",314626
"Cycle 1","CapPass",11.61,"Qualified",-0.00300,-162.6,265,"315-1","Alloy 617","Plate",314626
"Cycle 1","CapPass",11.66,"Qualified",-0.00305,-162.4,266,"315-1","Alloy 617","Plate",314626
"Cycle 1","CapPass",11.71,"Qualified",-0.00310,-162.3,267,"315-1","Alloy 617","Plate",314626
"Cycle 1","CapPass",11.72,"Qualified",-0.00310,-162.2,268,"315-1","Alloy 617","Plate",314626
"Cycle 1","CapPass",11.76,"Qualified",-0.00315,-162.2,269,"315-1","Alloy 617","Plate",314626
"Cycle 1","CapPass",11.82,"Qualified",-0.00320,-162.1,270,"315-1","Alloy 617","Plate",314626
"Cycle 1","CapPass",11.87,"Qualified",-0.00325,-162.1,271,"315-1","Alloy 617","Plate",314626
"Cycle 1","CapPass",11.92,"Qualified",-0.00330,-162.2,272,"315-1","Alloy 617","Plate",314626
"Cycle 1","CapPass",11.97,"Qualified",-0.00335,-162.2,273,"315-1","Alloy 617","Plate",314626
"Cycle 1","CapPass",12.03,"Qualified",-0.00340,-162.3,274,"315-1","Alloy 617","Plate",314626
"Cycle 1","CapPass",12.08,"Qualified",-0.00345,-162.5,275,"315-1","Alloy 617","Plate",314626
"Cycle 1","CapPass",12.13,"Qualified",-0.00350,-162.8,276,"315-1","Alloy 617","Plate",314626
"Cycle 1","CapPass",12.17,"Qualified",-0.00355,-163.0,277,"315-1","Alloy 617","Plate",314626
"Cycle 1","CapPass",12.22,"Qualified",-0.00360,-163.1,278,"315-1","Alloy 617","Plate",314626
"Cycle 1","CapPass",12.22,"Qualified",-0.00360,-163.1,279,"315-1","Alloy 617","Plate",314626
"Cycle 1","CapPass",12.27,"Qualified",-0.00365,-163.2,280,"315-1","Alloy 617","Plate",314626
"Cycle 1","CapPass",12.32,"Qualified",-0.00370,-163.2,281,"315-1","Alloy 617","Plate",314626
"Cycle 1","CapPass",12.38,"Qualified",-0.00376,-163.2,282,"315-1","Alloy 617","Plate",314626
"Cycle 1","CapPass",12.43,"Qualified",-0.00381,-163.3,283,"315-1","Alloy 617","Plate",314626
"Cycle 1","CapPass",12.48,"Qualified",-0.00386,-163.5,284,"315-1","Alloy 617","Plate",314626
"Cycle 1","CapPass",12.53,"Qualified",-0.00391,-163.7,285,"315-1","Alloy 617","Plate",314626
"Cycle 1","CapPass",12.58,"Qualified",-0.00396,-163.9,286,"315-1","Alloy 617","Plate",314626
"Cycle 1","CapPass",12.62,"Qualified",-0.00401,-164.0,287,"315-1","Alloy 617","Plate",314626
"Cycle 1","CapPass",12.67,"Qualified",-0.00406,-164.1,288,"315-1","Alloy 617","Plate",314626
"Cycle 1","CapPass",12.72,"Qualified",-0.00410,-164.1,289,"315-1","Alloy 617","Plate",314626
"Cycle 1","CapPass",12.72,"Qualified",-0.00411,-164.2,290,"315-1","Alloy 617","Plate",314626
"Cycle 1","CapPass",12.77,"Qualified",-0.00416,-164.0,291,"315-1","Alloy 617","Plate",314626
"Cycle 1","CapPass",12.82,"Qualified",-0.00421,-163.8,292,"315-1","Alloy 617","Plate",314626
"Cycle 1","CapPass",12.88,"Qualified",-0.00426,-163.7,293,"315-1","Alloy 617","Plate",314626
"Cycle 1","CapPass",12.92,"Qualified",-0.00431,-163.7,294,"315-1","Alloy 617","Plate",314626
"Cycle 1","CapPass",12.97,"Qualified",-0.00436,-163.7,295,"315-1","Alloy 617","Plate",314626
"Cycle 1","CapPass",13.02,"Qualified",-0.00441,-163.2,296,"315-1","Alloy 617","Plate",314626
"Cycle 1","CapPass",13.09,"Qualified",-0.00446,-158.5,297,"315-1","Alloy 617","Plate",314626
"Cycle 1","CapPass",13.21,"Qualified",-0.00441,-135.4,298,"315-1","Alloy 617","Plate",314626
"Cycle 1","CapPass",13.22,"Qualified",-0.00441,-134.2,299,"315-1","Alloy 617","Plate",314626
"Cycle 1","CapPass",13.25,"Qualified",-0.00436,-124.8,300,"315-1","Alloy 617","Plate",314626
"Cycle 1","CapPass",13.29,"Qualified",-0.00431,-116.2,301,"315-1","Alloy 617","Plate",314626
"Cycle 1","CapPass",13.33,"Qualified",-0.00426,-107.9,302,"315-1","Alloy 617","Plate",314626
"Cycle 1","CapPass",13.37,"Qualified",-0.00421,-99.53,303,"315-1","Alloy 617","Plate",314626
"Cycle 1","CapPass",13.40,"Qualified",-0.00416,-92.30,304,"315-1","Alloy 617","Plate",314626
"Cycle 1","CapPass",13.44,"Qualified",-0.00411,-85.69,305,"315-1","Alloy 617","Plate",314626
"Cycle 1","CapPass",13.48,"Qualified",-0.00406,-78.99,306,"315-1","Alloy 617","Plate",314626
"Cycle 1","CapPass",13.53,"Qualified",-0.00401,-72.37,307,"315-1","Alloy 617","Plate",314626
"Cycle 1","CapPass",13.58,"Qualified",-0.00396,-65.67,308,"315-1","Alloy 617","Plate",314626
"Cycle 1","CapPass",13.64,"Qualified",-0.00391,-58.37,309,"315-1","Alloy 617","Plate",314626
"Cycle 1","CapPass",13.70,"Qualified",-0.00386,-51.57,310,"315-1","Alloy 617","Plate",314626
"Cycle 1","CapPass",13.72,"Qualified",-0.00384,-49.53,311,"315-1","Alloy 617","Plate",314626
"Cycle 1","CapPass",13.75,"Qualified",-0.00381,-45.08,312,"315-1","Alloy 617","Plate",314626
"Cycle 1","CapPass",13.81,"Qualified",-0.00376,-38.73,313,"315-1","Alloy 617","Plate",314626
"Cycle 1","CapPass",13.86,"Qualified",-0.00370,-32.74,314,"315-1","Alloy 617","Plate",314626
"Cycle 1","CapPass",13.91,"Qualified",-0.00365,-26.93,315,"315-1","Alloy 617","Plate",314626
"Cycle 1","CapPass",13.96,"Qualified",-0.00360,-20.75,316,"315-1","Alloy 617","Plate",314626
"Cycle 1","CapPass",14.01,"Qualified",-0.00355,-15.33,317,"315-1","Alloy 617","Plate",314626
"Cycle 1","CapPass",14.06,"Qualified",-0.00350,-10.04,318,"315-1","Alloy 617","Plate",314626
"Cycle 1","CapPass",14.11,"Qualified",-0.00345,-4.58,319,"315-1","Alloy 617","Plate",314626
"Cycle 1","CapPass",14.16,"Qualified",-0.00340,1.10,320,"315-1","Alloy 617","Plate",314626
"Cycle 1","CapPass",14.22,"Qualified",-0.00335,6.29,321,"315-1","Alloy 617","Plate",314626
"Cycle 1","CapPass",14.22,"Qualified",-0.00335,6.39,322,"315-1","Alloy 617","Plate",314626
"Cycle 1","CapPass",14.27,"Qualified",-0.00330,12.00,323,"315-1","Alloy 617","Plate",314626
"Cycle 1","CapPass",14.33,"Qualified",-0.00325,17.74,324,"315-1","Alloy 617","Plate",314626
"Cycle 1","CapPass",14.39,"Qualified",-0.00320,23.73,325,"315-1","Alloy 617","Plate",314626
"Cycle 1","CapPass",14.45,"Qualified",-0.00315,29.54,326,"315-1","Alloy 617","Plate",314626
"Cycle 1","CapPass",14.51,"Qualified",-0.00310,34.27,327,"315-1","Alloy 617","Plate",314626
"Cycle 1","CapPass",14.58,"Qualified",-0.00305,39.39,328,"315-1","Alloy 617","Plate",314626
"Cycle 1","CapPass",14.66,"Qualified",-0.00300,45.06,329,"315-1","Alloy 617","Plate",314626
"Cycle 1","CapPass",14.72,"Qualified",-0.00295,50.57,330,"315-1","Alloy 617","Plate",314626
"Cycle 1","CapPass",14.72,"Qualified",-0.00295,50.68,331,"315-1","Alloy 617","Plate",314626
"Cycle 1","CapPass",14.77,"Qualified",-0.00290,56.37,332,"315-1","Alloy 617","Plate",314626
"Cycle 1","CapPass",14.82,"Qualified",-0.00285,62.43,333,"315-1","Alloy 617","Plate",314626
"Cycle 1","CapPass",14.86,"Qualified",-0.00280,67.86,334,"315-1","Alloy 617","Plate",314626
"Cycle 1","CapPass",14.90,"Qualified",-0.00275,72.79,335,"315-1","Alloy 617","Plate",314626
"Cycle 1","CapPass",14.94,"Qualified",-0.00270,77.38,336,"315-1","Alloy 617","Plate",314626
"Cycle 1","CapPass",14.99,"Qualified",-0.00264,81.87,337,"315-1","Alloy 617","Plate",314626
"Cycle 1","CapPass",15.04,"Qualified",-0.00259,85.63,338,"315-1","Alloy 617","Plate",314626
"Cycle 1","CapPass",15.09,"Qualified",-0.00254,89.21,339,"315-1","Alloy 617","Plate",314626
"Cycle 1","CapPass",15.15,"Qualified",-0.00249,92.93,340,"315-1","Alloy 617","Plate",314626
"Cycle 1","CapPass",15.20,"Qualified",-0.00244,96.32,341,"315-1","Alloy 617","Plate",314626
"Cycle 1","CapPass",15.22,"Qualified",-0.00243,97.04,342,"315-1","Alloy 617","Plate",314626
"Cycle 1","CapPass",15.26,"Qualified",-0.00239,99.75,343,"315-1","Alloy 617","Plate",314626
"Cycle 1","CapPass",15.32,"Qualified",-0.00234,103.47,344,"315-1","Alloy 617","Plate",314626
"Cycle 1","CapPass",15.37,"Qualified",-0.00229,106.89,345,"315-1","Alloy 617","Plate",314626
"Cycle 1","CapPass",15.42,"Qualified",-0.00224,110.18,346,"315-1","Alloy 617","Plate",314626
"Cycle 1","CapPass",15.47,"Qualified",-0.00219,113.47,347,"315-1","Alloy 617","Plate",314626
"Cycle 1","CapPass",15.52,"Qualified",-0.00214,116.64,348,"315-1","Alloy 617","Plate",314626
"Cycle 1","CapPass",15.57,"Qualified",-0.00209,119.62,349,"315-1","Alloy 617","Plate",314626
"Cycle 1","CapPass",15.62,"Qualified",-0.00204,122.99,350,"315-1","Alloy 617","Plate",314626
"Cycle 1","CapPass",15.67,"Qualified",-0.00199,126.71,351,"315-1","Alloy 617","Plate",314626
"Cycle 1","CapPass",15.71,"Qualified",-0.00194,130.48,352,"315-1","Alloy 617","Plate",314626
"Cycle 1","CapPass",15.72,"Qualified",-0.00192,131.47,353,"315-1","Alloy 617","Plate",314626
"Cycle 1","CapPass",15.74,"Qualified",-0.00189,134.08,354,"315-1","Alloy 617","Plate",314626
"Cycle 1","CapPass",15.78,"Qualified",-0.00184,137.23,355,"315-1","Alloy 617","Plate",314626
"Cycle 1","CapPass",15.81,"Qualified",-0.00178,140.26,356,"315-1","Alloy 617","Plate",314626
"Cycle 1","CapPass",15.84,"Qualified",-0.00173,142.98,357,"315-1","Alloy 617","Plate",314626
"Cycle 1","CapPass",15.87,"Qualified",-0.00168,145.19,358,"315-1","Alloy 617","Plate",314626
"Cycle 1","CapPass",15.91,"Qualified",-0.00163,147.11,359,"315-1","Alloy 617","Plate",314626
"Cycle 1","CapPass",15.94,"Qualified",-0.00158,148.63,360,"315-1","Alloy 617","Plate",314626
"Cycle 1","CapPass",15.98,"Qualified",-0.00153,149.91,361,"315-1","Alloy 617","Plate",314626
"Cycle 1","CapPass",16.01,"Qualified",-0.00148,150.82,362,"315-1","Alloy 617","Plate",314626
"Cycle 1","CapPass",16.05,"Qualified",-0.00143,151.33,363,"315-1","Alloy 617","Plate",314626
"Cycle 1","CapPass",16.09,"Qualified",-0.00138,151.42,364,"315-1","Alloy 617","Plate",314626
"Cycle 1","CapPass",16.13,"Qualified",-0.00133,151.23,365,"315-1","Alloy 617","Plate",314626
"Cycle 1","CapPass",16.18,"Qualified",-0.00128,150.62,366,"315-1","Alloy 617","Plate",314626
"Cycle 1","CapPass",16.22,"Qualified",-0.00124,149.99,367,"315-1","Alloy 617","Plate",314626
"Cycle 1","CapPass",16.23,"Qualified",-0.00123,149.80,368,"315-1","Alloy 617","Plate",314626
"Cycle 1","CapPass",16.28,"Qualified",-0.00118,149.05,369,"315-1","Alloy 617","Plate",314626
"Cycle 1","CapPass",16.33,"Qualified",-0.00113,148.50,370,"315-1","Alloy 617","Plate",314626
"Cycle 1","CapPass",16.39,"Qualified",-0.00108,148.12,371,"315-1","Alloy 617","Plate",314626
"Cycle 1","CapPass",16.44,"Qualified",-0.00103,147.99,372,"315-1","Alloy 617","Plate",314626
"Cycle 1","CapPass",16.49,"Qualified",-0.00098,148.06,373,"315-1","Alloy 617","Plate",314626
"Cycle 1","CapPass",16.54,"Qualified",-0.00093,148.21,374,"315-1","Alloy 617","Plate",314626
"Cycle 1","CapPass",16.59,"Qualified",-0.00087,148.51,375,"315-1","Alloy 617","Plate",314626
"Cycle 1","CapPass",16.64,"Qualified",-0.00082,148.76,376,"315-1","Alloy 617","Plate",314626
"Cycle 1","CapPass",16.69,"Qualified",-0.00077,149.07,377,"315-1","Alloy 617","Plate",314626
"Cycle 1","CapPass",16.72,"Qualified",-0.00074,149.31,378,"315-1","Alloy 617","Plate",314626
"Cycle 1","CapPass",16.74,"Qualified",-0.00072,149.41,379,"315-1","Alloy 617","Plate",314626
"Cycle 1","CapPass",16.79,"Qualified",-0.00067,149.66,380,"315-1","Alloy 617","Plate",314626
"Cycle 1","CapPass",16.83,"Qualified",-0.00062,149.83,381,"315-1","Alloy 617","Plate",314626
"Cycle 1","CapPass",16.88,"Qualified",-0.00057,149.90,382,"315-1","Alloy 617","Plate",314626
"Cycle 1","CapPass",16.93,"Qualified",-0.00052,149.94,383,"315-1","Alloy 617","Plate",314626
"Cycle 1","CapPass",16.98,"Qualified",-0.00047,149.96,384,"315-1","Alloy 617","Plate",314626
"Cycle 1","CapPass",17.03,"Qualified",-0.00042,149.87,385,"315-1","Alloy 617","Plate",314626
"Cycle 1","CapPass",17.08,"Qualified",-0.00037,149.91,386,"315-1","Alloy 617","Plate",314626
"Cycle 1","CapPass",17.13,"Qualified",-0.00032,149.99,387,"315-1","Alloy 617","Plate",314626
"Cycle 1","CapPass",17.18,"Qualified",-0.00027,150.05,388,"315-1","Alloy 617","Plate",314626
"Cycle 1","CapPass",17.22,"Qualified",-0.00023,150.10,389,"315-1","Alloy 617","Plate",314626
"Cycle 1","CapPass",17.23,"Qualified",-0.00022,150.11,390,"315-1","Alloy 617","Plate",314626
"Cycle 1","CapPass",17.28,"Qualified",-0.00017,150.15,391,"315-1","Alloy 617","Plate",314626
"Cycle 1","CapPass",17.33,"Qualified",-0.00012,150.19,392,"315-1","Alloy 617","Plate",314626
"Cycle 2","CapPass",17.38,"Qualified",-0.00007,150.24,393,"315-1","Alloy 617","Plate",314626
"Cycle 2","CapPass",17.43,"Qualified",-0.00002,150.28,394,"315-1","Alloy 617","Plate",314626
"Cycle 2","CapPass",17.49,"Qualified",0.00003,150.28,395,"315-1","Alloy 617","Plate",314626
"Cycle 2","CapPass",17.54,"Qualified",0.00009,150.38,396,"315-1","Alloy 617","Plate",314626
"Cycle 2","CapPass",17.60,"Qualified",0.00014,150.75,397,"315-1","Alloy 617","Plate",314626
"Cycle 2","CapPass",17.65,"Qualified",0.00019,151.17,398,"315-1","Alloy 617","Plate",314626
"Cycle 2","CapPass",17.70,"Qualified",0.00024,151.67,399,"315-1","Alloy 617","Plate",314626
"Cycle 2","CapPass",17.72,"Qualified",0.00025,151.85,400,"315-1","Alloy 617","Plate",314626
"Cycle 2","CapPass",17.75,"Qualified",0.00029,152.12,401,"315-1","Alloy 617","Plate",314626
"Cycle 2","CapPass",17.79,"Qualified",0.00034,152.57,402,"315-1","Alloy 617","Plate",314626
"Cycle 2","CapPass",17.84,"Qualified",0.00039,152.92,403,"315-1","Alloy 617","Plate",314626
"Cycle 2","CapPass",17.89,"Qualified",0.00044,153.11,404,"315-1","Alloy 617","Plate",314626
"Cycle 2","CapPass",17.93,"Qualified",0.00049,153.13,405,"315-1","Alloy 617","Plate",314626
"Cycle 2","CapPass",17.98,"Qualified",0.00054,152.97,406,"315-1","Alloy 617","Plate",314626
"Cycle 2","CapPass",18.04,"Qualified",0.00059,152.69,407,"315-1","Alloy 617","Plate",314626
"Cycle 2","CapPass",18.09,"Qualified",0.00064,152.43,408,"315-1","Alloy 617","Plate",314626
"Cycle 2","CapPass",18.14,"Qualified",0.00069,152.41,409,"315-1","Alloy 617","Plate",314626
"Cycle 2","CapPass",18.19,"Qualified",0.00074,152.46,410,"315-1","Alloy 617","Plate",314626
"Cycle 2","CapPass",18.22,"Qualified",0.00076,152.49,411,"315-1","Alloy 617","Plate",314626
"Cycle 2","CapPass",18.25,"Qualified",0.00079,152.51,412,"315-1","Alloy 617","Plate",314626
"Cycle 2","CapPass",18.30,"Qualified",0.00084,152.60,413,"315-1","Alloy 617","Plate",314626
"Cycle 2","CapPass",18.35,"Qualified",0.00089,152.68,414,"315-1","Alloy 617","Plate",314626
"Cycle 2","CapPass",18.40,"Qualified",0.00094,152.82,415,"315-1","Alloy 617","Plate",314626
"Cycle 2","CapPass",18.45,"Qualified",0.00099,152.99,416,"315-1","Alloy 617","Plate",314626
"Cycle 2","CapPass",18.50,"Qualified",0.00105,153.20,417,"315-1","Alloy 617","Plate",314626
"Cycle 2","CapPass",18.55,"Qualified",0.00110,153.33,418,"315-1","Alloy 617","Plate",314626
"Cycle 2","CapPass",18.60,"Qualified",0.00115,153.60,419,"315-1","Alloy 617","Plate",314626
"Cycle 2","CapPass",18.65,"Qualified",0.00120,153.77,420,"315-1","Alloy 617","Plate",314626
"Cycle 2","CapPass",18.69,"Qualified",0.00125,153.92,421,"315-1","Alloy 617","Plate",314626
"Cycle 2","CapPass",18.72,"Qualified",0.00127,153.93,422,"315-1","Alloy 617","Plate",314626
"Cycle 2","CapPass",18.74,"Qualified",0.00130,153.89,423,"315-1","Alloy 617","Plate",314626
"Cycle 2","CapPass",18.79,"Qualified",0.00135,153.83,424,"315-1","Alloy 617","Plate",314626
"Cycle 2","CapPass",18.84,"Qualified",0.00140,153.61,425,"315-1","Alloy 617","Plate",314626
"Cycle 2","CapPass",18.89,"Qualified",0.00145,153.39,426,"315-1","Alloy 617","Plate",314626
"Cycle 2","CapPass",18.94,"Qualified",0.00150,153.10,427,"315-1","Alloy 617","Plate",314626
"Cycle 2","CapPass",19.00,"Qualified",0.00155,152.98,428,"315-1","Alloy 617","Plate",314626
"Cycle 2","CapPass",19.05,"Qualified",0.00160,153.03,429,"315-1","Alloy 617","Plate",314626
"Cycle 2","CapPass",19.10,"Qualified",0.00165,153.20,430,"315-1","Alloy 617","Plate",314626
"Cycle 2","CapPass",19.15,"Qualified",0.00170,153.45,431,"315-1","Alloy 617","Plate",314626
"Cycle 2","CapPass",19.20,"Qualified",0.00175,153.73,432,"315-1","Alloy 617","Plate",314626
"Cycle 2","CapPass",19.22,"Qualified",0.00177,153.82,433,"315-1","Alloy 617","Plate",314626
"Cycle 2","CapPass",19.25,"Qualified",0.00180,153.97,434,"315-1","Alloy 617","Plate",314626
"Cycle 2","CapPass",19.30,"Qualified",0.00185,154.26,435,"315-1","Alloy 617","Plate",314626
