Repository: js-molina/fatigue-A617

File: data/950C/Strain rate 0.001/1.0% strain/HTM_A20_PeakStress_E11.csv (part 1 of 3)
"Cycle","Data State","Max Stress Mpa","Min Stress Mpa","Qual State","Stress Ratio","Time Max Stress Sec","Time Min Stress Sec","Count","Sample","Alloy","Material_Form","Heat"
1,"CapPass",171.96,-143.1,"Trend",1.202,1.67,12.93,1,"E-11","Alloy 617","Plate",314626
2,"CapPass",136.04,-143.8,"Trend",0.946,21.85,30.93,2,"E-11","Alloy 617","Plate",314626
3,"CapPass",137.32,-143.6,"Trend",0.956,40.47,49.81,3,"E-11","Alloy 617","Plate",314626
4,"CapPass",137.50,-143.4,"Trend",0.959,59.66,69.78,4,"E-11","Alloy 617","Plate",314626
5,"CapPass",137.55,-144.2,"Trend",0.954,79.69,89.72,5,"E-11","Alloy 617","Plate",314626
6,"CapPass",137.98,-143.6,"Trend",0.961,99.37,109.64,6,"E-11","Alloy 617","Plate",314626
7,"CapPass",137.75,-143.9,"Trend",0.957,118.75,129.57,7,"E-11","Alloy 617","Plate",314626
8,"CapPass",137.47,-144.2,"Trend",0.953,139.45,149.31,8,"E-11","Alloy 617","Plate",314626
9,"CapPass",137.06,-143.0,"Trend",0.958,158.77,169.57,9,"E-11","Alloy 617","Plate",314626
10,"CapPass",137.22,-143.6,"Trend",0.956,179.75,189.75,10,"E-11","Alloy 617","Plate",314626
11,"CapPass",137.32,-143.7,"Trend",0.955,198.89,209.75,11,"E-11","Alloy 617","Plate",314626
12,"CapPass",137.17,-143.2,"Trend",0.958,219.77,229.43,12,"E-11","Alloy 617","Plate",314626
13,"CapPass",136.99,-143.7,"Trend",0.953,239.59,249.68,13,"E-11","Alloy 617","Plate",314626
14,"CapPass",137.65,-144.7,"Trend",0.952,258.97,269.78,14,"E-11","Alloy 617","Plate",314626
15,"CapPass",137.47,-143.2,"Trend",0.960,279.15,289.80,15,"E-11","Alloy 617","Plate",314626
16,"CapPass",137.81,-142.9,"Trend",0.964,299.81,308.97,16,"E-11","Alloy 617","Plate",314626
17,"CapPass",137.63,-143.0,"Trend",0.963,319.83,329.16,17,"E-11","Alloy 617","Plate",314626
18,"CapPass",137.29,-143.6,"Trend",0.956,339.83,349.76,18,"E-11","Alloy 617","Plate",314626
19,"CapPass",137.11,-142.4,"Trend",0.963,359.53,369.84,19,"E-11","Alloy 617","Plate",314626
20,"CapPass",137.82,-143.3,"Trend",0.962,378.95,388.79,20,"E-11","Alloy 617","Plate",314626
21,"CapPass",137.29,-142.7,"Trend",0.962,399.85,409.41,21,"E-11","Alloy 617","Plate",314626
22,"CapPass",137.66,-142.7,"Trend",0.964,419.38,429.86,22,"E-11","Alloy 617","Plate",314626
23,"CapPass",137.02,-143.2,"Trend",0.957,439.54,449.88,23,"E-11","Alloy 617","Plate",314626
24,"CapPass",137.45,-143.2,"Trend",0.960,459.88,469.34,24,"E-11","Alloy 617","Plate",314626
25,"CapPass",136.95,-142.6,"Trend",0.960,479.07,489.90,25,"E-11","Alloy 617","Plate",314626
26,"CapPass",137.30,-143.3,"Trend",0.958,499.21,509.90,26,"E-11","Alloy 617","Plate",314626
27,"CapPass",136.91,-142.1,"Trend",0.964,518.98,529.91,27,"E-11","Alloy 617","Plate",314626
28,"CapPass",137.43,-142.7,"Trend",0.963,539.84,549.89,28,"E-11","Alloy 617","Plate",314626
29,"CapPass",137.48,-142.1,"Trend",0.968,559.13,569.86,29,"E-11","Alloy 617","Plate",314626
30,"CapPass",137.58,-142.0,"Trend",0.969,579.93,589.37,30,"E-11","Alloy 617","Plate",314626
31,"CapPass",136.86,-142.7,"Trend",0.959,599.71,609.94,31,"E-11","Alloy 617","Plate",314626
32,"CapPass",137.08,-143.1,"Trend",0.958,618.42,629.95,32,"E-11","Alloy 617","Plate",314626
33,"CapPass",136.84,-142.4,"Trend",0.961,639.62,649.97,33,"E-11","Alloy 617","Plate",314626
34,"CapPass",138.16,-142.2,"Trend",0.972,659.96,669.86,34,"E-11","Alloy 617","Plate",314626
35,"CapPass",137.28,-143.4,"Trend",0.957,679.12,689.97,35,"E-11","Alloy 617","Plate",314626
36,"CapPass",138.10,-142.3,"Trend",0.970,699.96,709.99,36,"E-11","Alloy 617","Plate",314626
37,"CapPass",136.55,-142.5,"Trend",0.958,719.88,729.89,37,"E-11","Alloy 617","Plate",314626
38,"CapPass",137.76,-143.0,"Trend",0.963,739.84,749.74,38,"E-11","Alloy 617","Plate",314626
39,"CapPass",136.75,-142.7,"Trend",0.958,759.53,769.99,39,"E-11","Alloy 617","Plate",314626
40,"CapPass",137.81,-141.5,"Trend",0.974,779.83,790.03,40,"E-11","Alloy 617","Plate",314626
41,"CapPass",137.74,-142.2,"Trend",0.969,799.85,809.16,41,"E-11","Alloy 617","Plate",314626
42,"CapPass",137.83,-141.5,"Trend",0.974,818.93,830.04,42,"E-11","Alloy 617","Plate",314626
43,"CapPass",136.67,-142.0,"Trend",0.963,839.16,849.82,43,"E-11","Alloy 617","Plate",314626
44,"CapPass",136.92,-142.5,"Trend",0.961,859.25,870.06,44,"E-11","Alloy 617","Plate",314626
45,"CapPass",137.93,-141.2,"Trend",0.977,879.91,889.62,45,"E-11","Alloy 617","Plate",314626
46,"CapPass",137.19,-142.0,"Trend",0.966,899.41,909.39,46,"E-11","Alloy 617","Plate",314626
47,"CapPass",136.85,-140.9,"Trend",0.971,920.08,929.92,47,"E-11","Alloy 617","Plate",314626
48,"CapPass",137.28,-141.3,"Trend",0.972,940.09,949.14,48,"E-11","Alloy 617","Plate",314626
49,"CapPass",137.43,-143.0,"Trend",0.961,960.10,970.11,49,"E-11","Alloy 617","Plate",314626
50,"CapPass",137.43,-142.4,"Trend",0.965,979.63,989.81,50,"E-11","Alloy 617","Plate",314626
51,"CapPass",138.15,-141.7,"Trend",0.975,1000.01,1009.73,51,"E-11","Alloy 617","Plate",314626
52,"CapPass",137.43,-141.3,"Trend",0.973,1020.05,1030.03,52,"E-11","Alloy 617","Plate",314626
53,"CapPass",138.33,-141.0,"Trend",0.981,1040.01,1050.00,53,"E-11","Alloy 617","Plate",314626
54,"CapPass",136.60,-141.2,"Trend",0.967,1059.93,1070.15,54,"E-11","Alloy 617","Plate",314626
55,"CapPass",137.21,-141.7,"Trend",0.968,1079.86,1090.12,55,"E-11","Alloy 617","Plate",314626
56,"CapPass",137.17,-140.5,"Trend",0.977,1099.74,1109.92,56,"E-11","Alloy 617","Plate",314626
57,"CapPass",136.78,-141.7,"Trend",0.966,1120.18,1130.17,57,"E-11","Alloy 617","Plate",314626
58,"CapPass",137.68,-141.3,"Trend",0.975,1139.33,1149.90,58,"E-11","Alloy 617","Plate",314626
59,"CapPass",136.89,-140.7,"Trend",0.973,1160.11,1170.19,59,"E-11","Alloy 617","Plate",314626
60,"CapPass",136.79,-140.9,"Trend",0.971,1180.15,1189.66,60,"E-11","Alloy 617","Plate",314626
61,"CapPass",137.98,-141.8,"Trend",0.973,1200.21,1209.97,61,"E-11","Alloy 617","Plate",314626
62,"CapPass",136.81,-141.1,"Trend",0.969,1219.25,1229.84,62,"E-11","Alloy 617","Plate",314626
63,"CapPass",137.22,-140.9,"Trend",0.974,1239.81,1250.23,63,"E-11","Alloy 617","Plate",314626
64,"CapPass",136.61,-141.3,"Trend",0.967,1260.13,1270.23,64,"E-11","Alloy 617","Plate",314626
65,"CapPass",137.57,-139.5,"Trend",0.986,1279.84,1289.90,65,"E-11","Alloy 617","Plate",314626
66,"CapPass",137.43,-140.7,"Trend",0.977,1300.23,1309.44,66,"E-11","Alloy 617","Plate",314626
67,"CapPass",136.93,-139.9,"Trend",0.979,1319.93,1330.26,67,"E-11","Alloy 617","Plate",314626
68,"CapPass",137.16,-140.6,"Trend",0.976,1339.25,1350.28,68,"E-11","Alloy 617","Plate",314626
69,"CapPass",136.90,-140.8,"Trend",0.973,1360.29,1370.22,69,"E-11","Alloy 617","Plate",314626
70,"CapPass",137.87,-140.9,"Trend",0.979,1380.14,1390.01,70,"E-11","Alloy 617","Plate",314626
71,"CapPass",137.43,-141.5,"Trend",0.971,1399.61,1410.29,71,"E-11","Alloy 617","Plate",314626
72,"CapPass",137.87,-141.1,"Trend",0.977,1420.20,1429.70,72,"E-11","Alloy 617","Plate",314626
73,"CapPass",136.95,-139.7,"Trend",0.980,1439.49,1450.32,73,"E-11","Alloy 617","Plate",314626
74,"CapPass",137.29,-140.5,"Trend",0.977,1459.73,1470.34,74,"E-11","Alloy 617","Plate",314626
75,"CapPass",138.04,-140.1,"Trend",0.986,1480.27,1490.33,75,"E-11","Alloy 617","Plate",314626
76,"CapPass",136.77,-140.4,"Trend",0.974,1500.07,1510.34,76,"E-11","Alloy 617","Plate",314626
77,"CapPass",137.07,-141.2,"Trend",0.971,1520.10,1530.18,77,"E-11","Alloy 617","Plate",314626
78,"CapPass",137.57,-140.2,"Trend",0.981,1539.62,1550.36,78,"E-11","Alloy 617","Plate",314626
79,"CapPass",136.73,-141.7,"Trend",0.965,1559.86,1570.36,79,"E-11","Alloy 617","Plate",314626
80,"CapPass",137.48,-140.4,"Trend",0.979,1580.00,1590.37,80,"E-11","Alloy 617","Plate",314626
81,"CapPass",136.95,-140.3,"Trend",0.976,1600.07,1609.82,81,"E-11","Alloy 617","Plate",314626
82,"CapPass",137.63,-140.5,"Trend",0.980,1620.39,1630.39,82,"E-11","Alloy 617","Plate",314626
83,"CapPass",136.99,-140.6,"Trend",0.975,1640.28,1650.42,83,"E-11","Alloy 617","Plate",314626
84,"CapPass",136.75,-140.3,"Trend",0.975,1660.40,1669.99,84,"E-11","Alloy 617","Plate",314626
85,"CapPass",137.01,-140.0,"Trend",0.978,1679.79,1690.35,85,"E-11","Alloy 617","Plate",314626
86,"CapPass",137.09,-141.0,"Trend",0.972,1700.19,1709.98,86,"E-11","Alloy 617","Plate",314626
87,"CapPass",136.07,-139.9,"Trend",0.973,1720.00,1730.43,87,"E-11","Alloy 617","Plate",314626
88,"CapPass",136.49,-140.7,"Trend",0.970,1739.94,1750.28,88,"E-11","Alloy 617","Plate",314626
89,"CapPass",137.41,-139.8,"Trend",0.983,1760.25,1770.46,89,"E-11","Alloy 617","Plate",314626
90,"CapPass",136.92,-139.6,"Trend",0.981,1779.91,1790.48,90,"E-11","Alloy 617","Plate",314626
91,"CapPass",136.78,-139.3,"Trend",0.982,1800.18,1810.47,91,"E-11","Alloy 617","Plate",314626
92,"CapPass",136.60,-140.2,"Trend",0.974,1820.45,1830.49,92,"E-11","Alloy 617","Plate",314626
93,"CapPass",137.04,-140.4,"Trend",0.976,1839.64,1850.50,93,"E-11","Alloy 617","Plate",314626
94,"CapPass",136.37,-138.7,"Trend",0.983,1859.89,1870.37,94,"E-11","Alloy 617","Plate",314626
95,"CapPass",136.73,-140.6,"Trend",0.972,1879.98,1890.09,95,"E-11","Alloy 617","Plate",314626
96,"CapPass",137.83,-140.3,"Trend",0.983,1900.52,1910.51,96,"E-11","Alloy 617","Plate",314626
97,"CapPass",136.97,-139.7,"Trend",0.981,1920.37,1929.97,97,"E-11","Alloy 617","Plate",314626
98,"CapPass",137.96,-139.7,"Trend",0.988,1940.53,1950.48,98,"E-11","Alloy 617","Plate",314626
99,"CapPass",136.43,-139.4,"Trend",0.979,1960.39,1970.55,99,"E-11","Alloy 617","Plate",314626
100,"CapPass",136.50,-139.6,"Trend",0.978,1979.66,1990.32,100,"E-11","Alloy 617","Plate",314626
101,"CapPass",136.66,-138.9,"Trend",0.984,2000.55,2009.86,101,"E-11","Alloy 617","Plate",314626
102,"CapPass",137.40,-138.8,"Trend",0.990,2020.15,2030.56,102,"E-11","Alloy 617","Plate",314626
103,"CapPass",136.90,-139.9,"Trend",0.979,2040.18,2050.36,103,"E-11","Alloy 617","Plate",314626
104,"CapPass",136.41,-138.3,"Trend",0.987,2060.05,2070.24,104,"E-11","Alloy 617","Plate",314626
105,"CapPass",136.54,-138.8,"Trend",0.983,2080.59,2090.51,105,"E-11","Alloy 617","Plate",314626
106,"CapPass",136.95,-140.3,"Trend",0.976,2100.55,2110.32,106,"E-11","Alloy 617","Plate",314626
107,"CapPass",136.77,-137.9,"Trend",0.992,2120.33,2130.18,107,"E-11","Alloy 617","Plate",314626
108,"CapPass",137.26,-139.6,"Trend",0.983,2140.30,2150.60,108,"E-11","Alloy 617","Plate",314626
109,"CapPass",136.57,-139.5,"Trend",0.979,2159.90,2170.64,109,"E-11","Alloy 617","Plate",314626
110,"CapPass",137.33,-139.1,"Trend",0.987,2180.64,2190.52,110,"E-11","Alloy 617","Plate",314626
111,"CapPass",137.10,-139.1,"Trend",0.986,2200.65,2210.47,111,"E-11","Alloy 617","Plate",314626
112,"CapPass",136.59,-139.1,"Trend",0.982,2220.63,2230.41,112,"E-11","Alloy 617","Plate",314626
113,"CapPass",136.87,-138.7,"Trend",0.987,2240.54,2250.66,113,"E-11","Alloy 617","Plate",314626
114,"CapPass",137.60,-138.3,"Trend",0.995,2260.59,2270.47,114,"E-11","Alloy 617","Plate",314626
115,"CapPass",136.24,-138.6,"Trend",0.983,2280.68,2290.48,115,"E-11","Alloy 617","Plate",314626
116,"CapPass",136.89,-138.7,"Trend",0.987,2300.19,2310.68,116,"E-11","Alloy 617","Plate",314626
117,"CapPass",136.90,-138.9,"Trend",0.985,2320.56,2330.51,117,"E-11","Alloy 617","Plate",314626
118,"CapPass",137.25,-137.7,"Trend",0.996,2340.69,2350.59,118,"E-11","Alloy 617","Plate",314626
119,"CapPass",137.61,-138.5,"Trend",0.994,2360.38,2370.44,119,"E-11","Alloy 617","Plate",314626
120,"CapPass",136.20,-138.6,"Trend",0.983,2380.02,2390.66,120,"E-11","Alloy 617","Plate",314626
121,"CapPass",136.73,-138.8,"Trend",0.985,2400.69,2410.75,121,"E-11","Alloy 617","Plate",314626
122,"CapPass",138.00,-138.0,"Trend",1.000,2420.64,2429.38,122,"E-11","Alloy 617","Plate",314626
123,"CapPass",136.36,-137.1,"Trend",0.994,2440.09,2450.19,123,"E-11","Alloy 617","Plate",314626
124,"CapPass",136.40,-137.2,"Trend",0.994,2460.19,2470.77,124,"E-11","Alloy 617","Plate",314626
125,"CapPass",136.71,-137.6,"Trend",0.994,2480.78,2490.73,125,"E-11","Alloy 617","Plate",314626
126,"CapPass",136.19,-138.3,"Trend",0.985,2499.67,2510.78,126,"E-11","Alloy 617","Plate",314626
127,"CapPass",137.25,-138.2,"Trend",0.993,2520.35,2530.68,127,"E-11","Alloy 617","Plate",314626
128,"CapPass",136.53,-138.1,"Trend",0.989,2540.79,2550.16,128,"E-11","Alloy 617","Plate",314626
129,"CapPass",136.42,-138.2,"Trend",0.987,2560.82,2570.47,129,"E-11","Alloy 617","Plate",314626
130,"CapPass",135.94,-137.2,"Trend",0.991,2579.69,2590.09,130,"E-11","Alloy 617","Plate",314626
131,"CapPass",136.37,-138.3,"Trend",0.986,2600.54,2610.84,131,"E-11","Alloy 617","Plate",314626
132,"CapPass",136.57,-138.3,"Trend",0.987,2620.81,2630.33,132,"E-11","Alloy 617","Plate",314626
133,"CapPass",136.34,-138.0,"Trend",0.988,2640.30,2650.84,133,"E-11","Alloy 617","Plate",314626
134,"CapPass",136.81,-138.0,"Trend",0.991,2660.21,2670.70,134,"E-11","Alloy 617","Plate",314626
135,"CapPass",136.54,-137.9,"Trend",0.990,2680.57,2690.76,135,"E-11","Alloy 617","Plate",314626
136,"CapPass",136.75,-139.2,"Trend",0.983,2700.39,2710.39,136,"E-11","Alloy 617","Plate",314626
137,"CapPass",136.95,-137.6,"Trend",0.995,2720.89,2730.89,137,"E-11","Alloy 617","Plate",314626
138,"CapPass",135.90,-137.3,"Trend",0.989,2739.97,2750.79,138,"E-11","Alloy 617","Plate",314626
139,"CapPass",135.85,-137.6,"Trend",0.987,2760.61,2770.77,139,"E-11","Alloy 617","Plate",314626
140,"CapPass",137.19,-137.1,"Trend",1.001,2780.90,2790.79,140,"E-11","Alloy 617","Plate",314626
141,"CapPass",136.29,-136.4,"Trend",0.999,2800.92,2809.97,141,"E-11","Alloy 617","Plate",314626
142,"CapPass",136.38,-137.5,"Trend",0.992,2820.06,2830.92,142,"E-11","Alloy 617","Plate",314626
143,"CapPass",136.89,-137.4,"Trend",0.997,2840.53,2850.92,143,"E-11","Alloy 617","Plate",314626
144,"CapPass",135.88,-137.7,"Trend",0.986,2860.81,2870.18,144,"E-11","Alloy 617","Plate",314626
145,"CapPass",136.71,-137.6,"Trend",0.993,2880.94,2890.94,145,"E-11","Alloy 617","Plate",314626
146,"CapPass",136.67,-137.5,"Trend",0.994,2900.37,2910.94,146,"E-11","Alloy 617","Plate",314626
147,"CapPass",137.18,-138.2,"Trend",0.993,2920.15,2930.75,147,"E-11","Alloy 617","Plate",314626
148,"CapPass",136.29,-137.9,"Trend",0.988,2940.97,2950.86,148,"E-11","Alloy 617","Plate",314626
149,"CapPass",136.52,-138.1,"Trend",0.988,2960.57,2970.99,149,"E-11","Alloy 617","Plate",314626
150,"CapPass",135.92,-136.5,"Trend",0.996,2981.00,2990.21,150,"E-11","Alloy 617","Plate",314626
151,"CapPass",137.03,-136.9,"Trend",1.001,3000.35,3010.72,151,"E-11","Alloy 617","Plate",314626
152,"CapPass",136.82,-136.4,"Trend",1.003,3020.37,3030.88,152,"E-11","Alloy 617","Plate",314626
153,"CapPass",137.01,-137.6,"Trend",0.995,3040.91,3051.02,153,"E-11","Alloy 617","Plate",314626
154,"CapPass",137.57,-137.2,"Trend",1.003,3061.04,3070.70,154,"E-11","Alloy 617","Plate",314626
155,"CapPass",136.24,-136.3,"Trend",1.000,3081.04,3091.04,155,"E-11","Alloy 617","Plate",314626
156,"CapPass",136.16,-138.4,"Trend",0.984,3099.80,3111.05,156,"E-11","Alloy 617","Plate",314626
157,"CapPass",135.95,-137.6,"Trend",0.988,3120.55,3131.00,157,"E-11","Alloy 617","Plate",314626
158,"CapPass",137.26,-136.6,"Trend",1.005,3140.65,3150.71,158,"E-11","Alloy 617","Plate",314626
159,"CapPass",135.99,-137.3,"Trend",0.991,3161.02,3171.05,159,"E-11","Alloy 617","Plate",314626
160,"CapPass",136.47,-137.6,"Trend",0.992,3181.08,3191.08,160,"E-11","Alloy 617","Plate",314626
161,"CapPass",137.04,-137.2,"Trend",0.998,3201.09,3210.91,161,"E-11","Alloy 617","Plate",314626
162,"CapPass",136.72,-136.6,"Trend",1.001,3221.04,3231.10,162,"E-11","Alloy 617","Plate",314626
163,"CapPass",137.01,-136.5,"Trend",1.004,3241.09,3251.08,163,"E-11","Alloy 617","Plate",314626
164,"CapPass",136.46,-137.1,"Trend",0.995,3260.72,3271.11,164,"E-11","Alloy 617","Plate",314626
165,"CapPass",136.59,-136.6,"Trend",1.000,3281.10,3291.13,165,"E-11","Alloy 617","Plate",314626
166,"CapPass",136.75,-136.5,"Trend",1.002,3300.42,3310.66,166,"E-11","Alloy 617","Plate",314626
167,"CapPass",136.28,-136.6,"Trend",0.997,3320.17,3330.51,167,"E-11","Alloy 617","Plate",314626
168,"CapPass",136.87,-136.2,"Trend",1.005,3341.15,3350.09,168,"E-11","Alloy 617","Plate",314626
169,"CapPass",136.66,-137.1,"Trend",0.997,3360.74,3370.91,169,"E-11","Alloy 617","Plate",314626
170,"CapPass",136.39,-136.2,"Trend",1.001,3381.17,3390.50,170,"E-11","Alloy 617","Plate",314626
171,"CapPass",135.73,-136.1,"Trend",0.997,3401.05,3411.00,171,"E-11","Alloy 617","Plate",314626
172,"CapPass",136.08,-136.4,"Trend",0.997,3421.15,3431.19,172,"E-11","Alloy 617","Plate",314626
173,"CapPass",136.41,-136.7,"Trend",0.998,3440.21,3450.72,173,"E-11","Alloy 617","Plate",314626
174,"CapPass",135.63,-136.3,"Trend",0.995,3460.65,3471.21,174,"E-11","Alloy 617","Plate",314626
175,"CapPass",136.13,-136.3,"Trend",0.999,3481.21,3491.17,175,"E-11","Alloy 617","Plate",314626
176,"CapPass",135.34,-136.0,"Trend",0.995,3500.29,3510.07,176,"E-11","Alloy 617","Plate",314626
177,"CapPass",136.28,-135.5,"Trend",1.006,3520.80,3530.90,177,"E-11","Alloy 617","Plate",314626
178,"CapPass",136.68,-136.8,"Trend",0.999,3541.07,3551.07,178,"E-11","Alloy 617","Plate",314626
179,"CapPass",136.15,-135.8,"Trend",1.002,3561.25,3571.22,179,"E-11","Alloy 617","Plate",314626
180,"CapPass",136.10,-136.3,"Trend",0.999,3580.92,3590.88,180,"E-11","Alloy 617","Plate",314626
181,"CapPass",135.98,-136.5,"Trend",0.996,3601.27,3611.26,181,"E-11","Alloy 617","Plate",314626
182,"CapPass",135.84,-136.5,"Trend",0.995,3621.03,3631.16,182,"E-11","Alloy 617","Plate",314626
183,"CapPass",135.54,-136.7,"Trend",0.991,3641.12,3651.29,183,"E-11","Alloy 617","Plate",314626
184,"CapPass",136.11,-136.8,"Trend",0.995,3661.13,3671.30,184,"E-11","Alloy 617","Plate",314626
185,"CapPass",135.79,-135.7,"Trend",1.001,3681.11,3691.29,185,"E-11","Alloy 617","Plate",314626
186,"CapPass",135.54,-135.1,"Trend",1.003,3700.44,3710.67,186,"E-11","Alloy 617","Plate",314626
187,"CapPass",135.98,-136.4,"Trend",0.997,3721.32,3730.98,187,"E-11","Alloy 617","Plate",314626
188,"CapPass",135.54,-137.3,"Trend",0.987,3740.67,3751.31,188,"E-11","Alloy 617","Plate",314626
189,"CapPass",135.89,-135.9,"Trend",1.000,3760.95,3771.03,189,"E-11","Alloy 617","Plate",314626
190,"CapPass",135.62,-135.3,"Trend",1.003,3780.99,3790.74,190,"E-11","Alloy 617","Plate",314626
191,"CapPass",135.72,-135.9,"Trend",0.999,3801.02,3811.12,191,"E-11","Alloy 617","Plate",314626
192,"CapPass",135.50,-135.2,"Trend",1.002,3821.36,3831.06,192,"E-11","Alloy 617","Plate",314626
193,"CapPass",135.39,-135.7,"Trend",0.998,3839.10,3851.34,193,"E-11","Alloy 617","Plate",314626
194,"CapPass",136.18,-135.1,"Trend",1.008,3861.03,3870.60,194,"E-11","Alloy 617","Plate",314626
195,"CapPass",136.04,-135.3,"Trend",1.006,3881.38,3890.95,195,"E-11","Alloy 617","Plate",314626
196,"CapPass",136.31,-136.4,"Trend",0.999,3901.40,3911.25,196,"E-11","Alloy 617","Plate",314626
197,"CapPass",135.99,-136.1,"Trend",0.999,3921.36,3931.36,197,"E-11","Alloy 617","Plate",314626
198,"CapPass",135.93,-135.4,"Trend",1.004,3941.06,3951.02,198,"E-11","Alloy 617","Plate",314626
199,"CapPass",135.25,-135.8,"Trend",0.996,3960.68,3971.44,199,"E-11","Alloy 617","Plate",314626
200,"CapPass",136.10,-135.3,"Trend",1.006,3981.04,3991.43,200,"E-11","Alloy 617","Plate",314626
201,"CapPass",136.33,-135.9,"Trend",1.003,4001.35,4011.37,201,"E-11","Alloy 617","Plate",314626
202,"CapPass",135.62,-134.7,"Trend",1.007,4021.33,4031.08,202,"E-11","Alloy 617","Plate",314626
203,"CapPass",135.18,-136.3,"Trend",0.992,4041.46,4051.27,203,"E-11","Alloy 617","Plate",314626
204,"CapPass",135.72,-135.5,"Trend",1.002,4061.34,4071.46,204,"E-11","Alloy 617","Plate",314626
205,"CapPass",135.65,-135.4,"Trend",1.002,4081.24,4091.29,205,"E-11","Alloy 617","Plate",314626
206,"CapPass",136.26,-136.0,"Trend",1.002,4100.82,4111.47,206,"E-11","Alloy 617","Plate",314626
207,"CapPass",135.59,-135.6,"Trend",1.000,4120.68,4131.35,207,"E-11","Alloy 617","Plate",314626
208,"CapPass",135.61,-135.9,"Trend",0.998,4140.27,4151.20,208,"E-11","Alloy 617","Plate",314626
209,"CapPass",136.05,-135.1,"Trend",1.007,4161.03,4171.10,209,"E-11","Alloy 617","Plate",314626
210,"CapPass",135.40,-135.4,"Trend",1.000,4181.51,4191.53,210,"E-11","Alloy 617","Plate",314626
211,"CapPass",135.02,-135.4,"Trend",0.998,4201.43,4211.43,211,"E-11","Alloy 617","Plate",314626
212,"CapPass",135.85,-134.2,"Trend",1.012,4220.99,4231.37,212,"E-11","Alloy 617","Plate",314626
213,"CapPass",136.45,-134.2,"Trend",1.017,4241.55,4251.55,213,"E-11","Alloy 617","Plate",314626
214,"CapPass",135.77,-135.1,"Trend",1.005,4261.30,4271.51,214,"E-11","Alloy 617","Plate",314626
215,"CapPass",136.51,-135.0,"Trend",1.011,4281.34,4291.57,215,"E-11","Alloy 617","Plate",314626
216,"CapPass",135.97,-134.2,"Trend",1.013,4301.17,4311.13,216,"E-11","Alloy 617","Plate",314626
217,"CapPass",135.53,-135.1,"Trend",1.003,4321.52,4331.58,217,"E-11","Alloy 617","Plate",314626
218,"CapPass",135.72,-135.0,"Trend",1.005,4341.56,4351.59,218,"E-11","Alloy 617","Plate",314626
219,"CapPass",134.98,-135.1,"Trend",0.999,4361.24,4371.58,219,"E-11","Alloy 617","Plate",314626
220,"CapPass",135.87,-133.9,"Trend",1.015,4380.92,4391.35,220,"E-11","Alloy 617","Plate",314626
221,"CapPass",134.46,-135.1,"Trend",0.996,4399.62,4411.54,221,"E-11","Alloy 617","Plate",314626
222,"CapPass",135.53,-134.0,"Trend",1.012,4420.87,4431.64,222,"E-11","Alloy 617","Plate",314626
223,"CapPass",135.17,-133.6,"Trend",1.012,4441.15,4451.65,223,"E-11","Alloy 617","Plate",314626
224,"CapPass",135.99,-135.1,"Trend",1.007,4461.20,4471.61,224,"E-11","Alloy 617","Plate",314626
225,"CapPass",135.22,-134.5,"Trend",1.005,4481.34,4491.65,225,"E-11","Alloy 617","Plate",314626
226,"CapPass",135.62,-134.2,"Trend",1.010,4501.66,4511.18,226,"E-11","Alloy 617","Plate",314626
227,"CapPass",135.11,-133.7,"Trend",1.011,4521.65,4531.30,227,"E-11","Alloy 617","Plate",314626
228,"CapPass",135.31,-133.7,"Trend",1.012,4541.32,4550.91,228,"E-11","Alloy 617","Plate",314626
229,"CapPass",135.18,-135.5,"Trend",0.997,4560.68,4571.61,229,"E-11","Alloy 617","Plate",314626
230,"CapPass",135.23,-135.0,"Trend",1.002,4581.59,4591.55,230,"E-11","Alloy 617","Plate",314626
231,"CapPass",135.47,-134.4,"Trend",1.008,4600.93,4611.27,231,"E-11","Alloy 617","Plate",314626
232,"CapPass",135.74,-134.7,"Trend",1.008,4620.70,4631.70,232,"E-11","Alloy 617","Plate",314626
233,"CapPass",134.73,-133.3,"Trend",1.011,4641.61,4650.69,233,"E-11","Alloy 617","Plate",314626
234,"CapPass",134.95,-133.3,"Trend",1.012,4661.72,4670.82,234,"E-11","Alloy 617","Plate",314626
235,"CapPass",136.55,-134.5,"Trend",1.016,4680.91,4691.51,235,"E-11","Alloy 617","Plate",314626
236,"CapPass",135.40,-135.2,"Trend",1.002,4701.69,4711.65,236,"E-11","Alloy 617","Plate",314626
237,"CapPass",134.82,-134.5,"Trend",1.002,4721.57,4731.21,237,"E-11","Alloy 617","Plate",314626
238,"CapPass",135.22,-134.4,"Trend",1.006,4741.70,4751.76,238,"E-11","Alloy 617","Plate",314626
239,"CapPass",135.07,-135.3,"Trend",0.998,4761.70,4771.75,239,"E-11","Alloy 617","Plate",314626
240,"CapPass",135.49,-133.8,"Trend",1.013,4781.62,4790.46,240,"E-11","Alloy 617","Plate",314626
241,"CapPass",135.54,-134.1,"Trend",1.010,4801.71,4811.44,241,"E-11","Alloy 617","Plate",314626
242,"CapPass",135.56,-133.8,"Trend",1.013,4821.65,4831.55,242,"E-11","Alloy 617","Plate",314626
243,"CapPass",135.34,-134.2,"Trend",1.009,4841.31,4851.54,243,"E-11","Alloy 617","Plate",314626
244,"CapPass",135.08,-134.8,"Trend",1.002,4861.81,4871.81,244,"E-11","Alloy 617","Plate",314626
245,"CapPass",135.22,-134.0,"Trend",1.009,4881.49,4891.84,245,"E-11","Alloy 617","Plate",314626
246,"CapPass",134.13,-133.4,"Trend",1.005,4901.60,4911.84,246,"E-11","Alloy 617","Plate",314626
247,"CapPass",135.50,-133.1,"Trend",1.018,4921.77,4931.75,247,"E-11","Alloy 617","Plate",314626
248,"CapPass",135.62,-134.0,"Trend",1.012,4941.63,4951.66,248,"E-11","Alloy 617","Plate",314626
249,"CapPass",135.58,-133.5,"Trend",1.015,4961.58,4970.85,249,"E-11","Alloy 617","Plate",314626
250,"CapPass",134.55,-133.3,"Trend",1.010,4981.85,4991.89,250,"E-11","Alloy 617","Plate",314626
251,"CapPass",134.83,-134.6,"Trend",1.002,5001.49,5011.33,251,"E-11","Alloy 617","Plate",314626
252,"CapPass",134.57,-133.5,"Trend",1.008,5021.23,5030.73,252,"E-11","Alloy 617","Plate",314626
253,"CapPass",134.67,-133.6,"Trend",1.008,5040.77,5051.83,253,"E-11","Alloy 617","Plate",314626
254,"CapPass",135.02,-132.9,"Trend",1.016,5060.92,5071.88,254,"E-11","Alloy 617","Plate",314626
255,"CapPass",135.87,-133.2,"Trend",1.020,5081.67,5091.35,255,"E-11","Alloy 617","Plate",314626
256,"CapPass",134.87,-133.0,"Trend",1.014,5101.92,5111.70,256,"E-11","Alloy 617","Plate",314626
257,"CapPass",133.80,-133.2,"Trend",1.005,5120.94,5131.94,257,"E-11","Alloy 617","Plate",314626
258,"CapPass",134.68,-132.9,"Trend",1.014,5141.39,5151.95,258,"E-11","Alloy 617","Plate",314626
259,"CapPass",135.09,-133.9,"Trend",1.009,5161.18,5171.50,259,"E-11","Alloy 617","Plate",314626
260,"CapPass",134.33,-132.8,"Trend",1.012,5181.62,5191.96,260,"E-11","Alloy 617","Plate",314626
261,"CapPass",135.26,-133.0,"Trend",1.017,5200.86,5211.97,261,"E-11","Alloy 617","Plate",314626
262,"CapPass",135.26,-133.5,"Trend",1.013,5221.98,5231.72,262,"E-11","Alloy 617","Plate",314626
263,"CapPass",134.32,-133.0,"Trend",1.010,5241.29,5251.42,263,"E-11","Alloy 617","Plate",314626
264,"CapPass",135.00,-133.4,"Trend",1.012,5261.66,5271.66,264,"E-11","Alloy 617","Plate",314626
265,"CapPass",134.78,-132.3,"Trend",1.019,5281.41,5292.01,265,"E-11","Alloy 617","Plate",314626
266,"CapPass",135.21,-133.8,"Trend",1.010,5302.01,5311.58,266,"E-11","Alloy 617","Plate",314626
267,"CapPass",135.20,-133.0,"Trend",1.017,5321.43,5332.02,267,"E-11","Alloy 617","Plate",314626
268,"CapPass",135.42,-132.4,"Trend",1.023,5341.74,5351.49,268,"E-11","Alloy 617","Plate",314626
269,"CapPass",134.79,-133.1,"Trend",1.013,5362.04,5372.04,269,"E-11","Alloy 617","Plate",314626
270,"CapPass",134.35,-132.7,"Trend",1.012,5381.94,5391.72,270,"E-11","Alloy 617","Plate",314626
271,"CapPass",134.22,-133.4,"Trend",1.006,5402.05,5412.04,271,"E-11","Alloy 617","Plate",314626
272,"CapPass",135.81,-133.4,"Trend",1.018,5422.01,5431.97,272,"E-11","Alloy 617","Plate",314626
273,"CapPass",134.66,-133.1,"Trend",1.012,5441.81,5452.05,273,"E-11","Alloy 617","Plate",314626
274,"CapPass",134.77,-133.7,"Trend",1.008,5461.31,5471.57,274,"E-11","Alloy 617","Plate",314626
275,"CapPass",134.34,-132.7,"Trend",1.012,5481.64,5491.63,275,"E-11","Alloy 617","Plate",314626
276,"CapPass",134.56,-132.3,"Trend",1.017,5502.09,5512.10,276,"E-11","Alloy 617","Plate",314626
277,"CapPass",134.54,-132.9,"Trend",1.012,5521.42,5532.08,277,"E-11","Alloy 617","Plate",314626
278,"CapPass",134.55,-133.2,"Trend",1.010,5541.76,5552.12,278,"E-11","Alloy 617","Plate",314626
279,"CapPass",134.47,-134.0,"Trend",1.004,5562.07,5572.04,279,"E-11","Alloy 617","Plate",314626
280,"CapPass",133.59,-133.7,"Trend",0.999,5581.57,5591.88,280,"E-11","Alloy 617","Plate",314626
281,"CapPass",134.00,-132.1,"Trend",1.015,5602.16,5612.14,281,"E-11","Alloy 617","Plate",314626
282,"CapPass",134.06,-132.2,"Trend",1.014,5622.15,5632.17,282,"E-11","Alloy 617","Plate",314626
283,"CapPass",134.02,-132.6,"Trend",1.011,5641.84,5651.87,283,"E-11","Alloy 617","Plate",314626
284,"CapPass",134.75,-132.7,"Trend",1.016,5661.95,5671.99,284,"E-11","Alloy 617","Plate",314626
285,"CapPass",133.83,-132.1,"Trend",1.013,5681.15,5691.99,285,"E-11","Alloy 617","Plate",314626
286,"CapPass",134.96,-133.6,"Trend",1.010,5702.07,5711.93,286,"E-11","Alloy 617","Plate",314626
287,"CapPass",135.25,-131.9,"Trend",1.026,5722.20,5732.16,287,"E-11","Alloy 617","Plate",314626
288,"CapPass",135.26,-132.2,"Trend",1.023,5741.78,5752.17,288,"E-11","Alloy 617","Plate",314626
289,"CapPass",134.44,-131.9,"Trend",1.019,5762.10,5771.57,289,"E-11","Alloy 617","Plate",314626
290,"CapPass",134.54,-131.5,"Trend",1.023,5782.12,5791.86,290,"E-11","Alloy 617","Plate",314626
291,"CapPass",135.08,-131.6,"Trend",1.027,5801.58,5812.23,291,"E-11","Alloy 617","Plate",314626
292,"CapPass",134.83,-132.4,"Trend",1.019,5821.88,5832.07,292,"E-11","Alloy 617","Plate",314626
293,"CapPass",134.12,-133.0,"Trend",1.009,5841.63,5852.17,293,"E-11","Alloy 617","Plate",314626
294,"CapPass",134.04,-132.0,"Trend",1.015,5862.25,5871.56,294,"E-11","Alloy 617","Plate",314626
295,"CapPass",134.31,-131.6,"Trend",1.020,5882.01,5891.59,295,"E-11","Alloy 617","Plate",314626
296,"CapPass",134.48,-132.5,"Trend",1.015,5902.28,5912.18,296,"E-11","Alloy 617","Plate",314626
297,"CapPass",133.95,-131.0,"Trend",1.022,5922.28,5932.28,297,"E-11","Alloy 617","Plate",314626
298,"CapPass",133.79,-131.5,"Trend",1.017,5941.81,5952.30,298,"E-11","Alloy 617","Plate",314626
299,"CapPass",134.39,-130.9,"Trend",1.026,5961.96,5972.29,299,"E-11","Alloy 617","Plate",314626
300,"CapPass",134.87,-133.0,"Trend",1.014,5982.32,5991.71,300,"E-11","Alloy 617","Plate",314626
301,"CapPass",134.05,-131.9,"Trend",1.016,6001.88,6012.32,301,"E-11","Alloy 617","Plate",314626
302,"CapPass",134.97,-132.8,"Trend",1.017,6022.27,6032.33,302,"E-11","Alloy 617","Plate",314626
303,"CapPass",134.65,-132.1,"Trend",1.020,6041.99,6052.13,303,"E-11","Alloy 617","Plate",314626
304,"CapPass",134.03,-131.0,"Trend",1.023,6062.06,6070.90,304,"E-11","Alloy 617","Plate",314626
305,"CapPass",133.88,-132.0,"Trend",1.014,6082.29,6091.86,305,"E-11","Alloy 617","Plate",314626
306,"CapPass",133.81,-131.9,"Trend",1.014,6101.83,6112.28,306,"E-11","Alloy 617","Plate",314626
307,"CapPass",133.33,-131.9,"Trend",1.011,6121.65,6132.31,307,"E-11","Alloy 617","Plate",314626
308,"CapPass",134.26,-131.7,"Trend",1.020,6141.85,6152.05,308,"E-11","Alloy 617","Plate",314626
309,"CapPass",133.79,-131.6,"Trend",1.016,6162.14,6172.38,309,"E-11","Alloy 617","Plate",314626
310,"CapPass",134.04,-133.0,"Trend",1.008,6182.20,6192.18,310,"E-11","Alloy 617","Plate",314626
311,"CapPass",133.91,-131.8,"Trend",1.016,6202.40,6212.41,311,"E-11","Alloy 617","Plate",314626
312,"CapPass",133.95,-132.7,"Trend",1.010,6222.12,6232.41,312,"E-11","Alloy 617","Plate",314626
313,"CapPass",134.28,-131.9,"Trend",1.018,6242.44,6251.31,313,"E-11","Alloy 617","Plate",314626
314,"CapPass",133.88,-132.6,"Trend",1.010,6262.33,6272.43,314,"E-11","Alloy 617","Plate",314626
315,"CapPass",133.41,-130.9,"Trend",1.019,6282.05,6292.45,315,"E-11","Alloy 617","Plate",314626
316,"CapPass",134.04,-130.5,"Trend",1.027,6302.11,6311.91,316,"E-11","Alloy 617","Plate",314626
317,"CapPass",133.29,-131.9,"Trend",1.010,6322.07,6331.95,317,"E-11","Alloy 617","Plate",314626
318,"CapPass",132.76,-131.9,"Trend",1.007,6342.48,6352.48,318,"E-11","Alloy 617","Plate",314626
319,"CapPass",134.12,-132.0,"Trend",1.016,6362.13,6372.49,319,"E-11","Alloy 617","Plate",314626
320,"CapPass",133.79,-131.3,"Trend",1.019,6382.30,6392.49,320,"E-11","Alloy 617","Plate",314626
321,"CapPass",134.23,-130.7,"Trend",1.027,6402.05,6412.21,321,"E-11","Alloy 617","Plate",314626
322,"CapPass",133.40,-131.5,"Trend",1.014,6422.49,6432.51,322,"E-11","Alloy 617","Plate",314626
323,"CapPass",133.93,-131.2,"Trend",1.021,6442.25,6452.45,323,"E-11","Alloy 617","Plate",314626
324,"CapPass",133.36,-131.6,"Trend",1.014,6462.32,6472.52,324,"E-11","Alloy 617","Plate",314626
325,"CapPass",133.80,-130.9,"Trend",1.023,6482.42,6492.29,325,"E-11","Alloy 617","Plate",314626
326,"CapPass",133.01,-132.3,"Trend",1.006,6502.55,6512.53,326,"E-11","Alloy 617","Plate",314626
327,"CapPass",133.35,-130.7,"Trend",1.020,6521.63,6531.87,327,"E-11","Alloy 617","Plate",314626
328,"CapPass",132.87,-130.6,"Trend",1.017,6541.81,6552.55,328,"E-11","Alloy 617","Plate",314626
329,"CapPass",133.85,-131.1,"Trend",1.021,6562.26,6572.41,329,"E-11","Alloy 617","Plate",314626
330,"CapPass",133.13,-131.1,"Trend",1.015,6582.49,6592.58,330,"E-11","Alloy 617","Plate",314626
331,"CapPass",132.72,-131.2,"Trend",1.011,6602.49,6612.54,331,"E-11","Alloy 617","Plate",314626
332,"CapPass",133.75,-130.7,"Trend",1.023,6622.23,6632.60,332,"E-11","Alloy 617","Plate",314626
333,"CapPass",133.52,-130.9,"Trend",1.020,6641.91,6652.60,333,"E-11","Alloy 617","Plate",314626
334,"CapPass",133.00,-130.1,"Trend",1.022,6662.61,6672.06,334,"E-11","Alloy 617","Plate",314626
335,"CapPass",133.22,-130.9,"Trend",1.017,6682.07,6692.09,335,"E-11","Alloy 617","Plate",314626
336,"CapPass",133.23,-131.1,"Trend",1.017,6702.50,6712.64,336,"E-11","Alloy 617","Plate",314626
337,"CapPass",133.22,-130.9,"Trend",1.018,6722.59,6732.61,337,"E-11","Alloy 617","Plate",314626
338,"CapPass",133.36,-129.8,"Trend",1.028,6742.20,6752.39,338,"E-11","Alloy 617","Plate",314626
339,"CapPass",132.05,-130.3,"Trend",1.013,6762.65,6772.51,339,"E-11","Alloy 617","Plate",314626
340,"CapPass",133.13,-130.6,"Trend",1.019,6782.67,6792.66,340,"E-11","Alloy 617","Plate",314626
341,"CapPass",133.30,-129.8,"Trend",1.027,6802.62,6812.68,341,"E-11","Alloy 617","Plate",314626
342,"CapPass",133.00,-130.3,"Trend",1.021,6822.08,6832.28,342,"E-11","Alloy 617","Plate",314626
343,"CapPass",133.14,-130.1,"Trend",1.023,6841.76,6852.69,343,"E-11","Alloy 617","Plate",314626
344,"CapPass",132.50,-130.5,"Trend",1.015,6862.69,6872.68,344,"E-11","Alloy 617","Plate",314626
345,"CapPass",132.78,-130.3,"Trend",1.019,6882.52,6892.18,345,"E-11","Alloy 617","Plate",314626
346,"CapPass",133.63,-130.6,"Trend",1.023,6902.38,6912.50,346,"E-11","Alloy 617","Plate",314626
347,"CapPass",133.20,-130.6,"Trend",1.020,6922.69,6932.67,347,"E-11","Alloy 617","Plate",314626
348,"CapPass",132.91,-129.5,"Trend",1.026,6942.72,6952.46,348,"E-11","Alloy 617","Plate",314626
349,"CapPass",132.55,-130.6,"Trend",1.015,6962.35,6972.74,349,"E-11","Alloy 617","Plate",314626
350,"CapPass",132.92,-129.5,"Trend",1.027,6982.66,6992.76,350,"E-11","Alloy 617","Plate",314626
351,"CapPass",132.72,-130.3,"Trend",1.019,7001.63,7012.76,351,"E-11","Alloy 617","Plate",314626
352,"CapPass",132.31,-129.0,"Trend",1.026,7022.78,7032.43,352,"E-11","Alloy 617","Plate",314626
353,"CapPass",133.05,-130.1,"Trend",1.023,7042.23,7052.45,353,"E-11","Alloy 617","Plate",314626
354,"CapPass",133.14,-129.6,"Trend",1.027,7062.72,7072.70,354,"E-11","Alloy 617","Plate",314626
355,"CapPass",132.59,-130.5,"Trend",1.016,7082.20,7092.80,355,"E-11","Alloy 617","Plate",314626
356,"CapPass",132.93,-130.6,"Trend",1.018,7102.53,7112.82,356,"E-11","Alloy 617","Plate",314626
357,"CapPass",132.08,-129.9,"Trend",1.017,7122.13,7132.78,357,"E-11","Alloy 617","Plate",314626
358,"CapPass",132.73,-129.4,"Trend",1.026,7142.61,7152.79,358,"E-11","Alloy 617","Plate",314626
359,"CapPass",132.56,-129.8,"Trend",1.022,7162.59,7172.17,359,"E-11","Alloy 617","Plate",314626
360,"CapPass",132.89,-129.4,"Trend",1.027,7182.28,7192.67,360,"E-11","Alloy 617","Plate",314626
361,"CapPass",132.49,-130.6,"Trend",1.015,7202.73,7212.70,361,"E-11","Alloy 617","Plate",314626
362,"CapPass",133.00,-129.8,"Trend",1.025,7222.68,7232.87,362,"E-11","Alloy 617","Plate",314626
363,"CapPass",132.73,-129.9,"Trend",1.022,7242.87,7252.57,363,"E-11","Alloy 617","Plate",314626
364,"CapPass",132.26,-129.5,"Trend",1.021,7262.44,7272.66,364,"E-11","Alloy 617","Plate",314626
365,"CapPass",132.38,-129.7,"Trend",1.021,7282.88,7292.71,365,"E-11","Alloy 617","Plate",314626
366,"CapPass",132.44,-129.2,"Trend",1.025,7301.73,7312.78,366,"E-11","Alloy 617","Plate",314626
367,"CapPass",132.12,-130.4,"Trend",1.013,7322.03,7332.91,367,"E-11","Alloy 617","Plate",314626
368,"CapPass",132.31,-130.2,"Trend",1.016,7342.91,7352.93,368,"E-11","Alloy 617","Plate",314626
369,"CapPass",132.13,-129.2,"Trend",1.023,7362.43,7372.58,369,"E-11","Alloy 617","Plate",314626
370,"CapPass",132.11,-129.7,"Trend",1.018,7382.93,7392.68,370,"E-11","Alloy 617","Plate",314626
371,"CapPass",131.75,-130.5,"Trend",1.010,7402.63,7412.80,371,"E-11","Alloy 617","Plate",314626
372,"CapPass",131.71,-129.0,"Trend",1.021,7422.44,7432.51,372,"E-11","Alloy 617","Plate",314626
373,"CapPass",132.28,-128.8,"Trend",1.027,7442.87,7452.65,373,"E-11","Alloy 617","Plate",314626
374,"CapPass",131.91,-129.1,"Trend",1.022,7462.27,7472.25,374,"E-11","Alloy 617","Plate",314626
375,"CapPass",132.18,-128.9,"Trend",1.025,7482.71,7492.96,375,"E-11","Alloy 617","Plate",314626
376,"CapPass",132.57,-129.2,"Trend",1.026,7501.45,7512.63,376,"E-11","Alloy 617","Plate",314626
377,"CapPass",132.92,-130.0,"Trend",1.022,7523.00,7532.54,377,"E-11","Alloy 617","Plate",314626
378,"CapPass",132.25,-129.7,"Trend",1.020,7542.98,7552.90,378,"E-11","Alloy 617","Plate",314626
379,"CapPass",132.15,-129.1,"Trend",1.024,7562.64,7572.56,379,"E-11","Alloy 617","Plate",314626
380,"CapPass",132.22,-128.7,"Trend",1.027,7582.59,7593.03,380,"E-11","Alloy 617","Plate",314626
381,"CapPass",131.61,-128.4,"Trend",1.025,7602.00,7613.01,381,"E-11","Alloy 617","Plate",314626
382,"CapPass",131.43,-130.1,"Trend",1.010,7621.80,7632.96,382,"E-11","Alloy 617","Plate",314626
383,"CapPass",132.31,-129.3,"Trend",1.023,7642.37,7652.87,383,"E-11","Alloy 617","Plate",314626
384,"CapPass",132.40,-127.5,"Trend",1.038,7662.83,7672.78,384,"E-11","Alloy 617","Plate",314626
385,"CapPass",131.84,-129.1,"Trend",1.021,7682.09,7692.90,385,"E-11","Alloy 617","Plate",314626
386,"CapPass",131.41,-129.0,"Trend",1.019,7703.08,7712.75,386,"E-11","Alloy 617","Plate",314626
387,"CapPass",131.71,-129.0,"Trend",1.021,7723.07,7733.09,387,"E-11","Alloy 617","Plate",314626
388,"CapPass",132.23,-128.4,"Trend",1.030,7743.09,7752.51,388,"E-11","Alloy 617","Plate",314626
389,"CapPass",131.95,-128.9,"Trend",1.024,7763.03,7773.10,389,"E-11","Alloy 617","Plate",314626
390,"CapPass",131.82,-127.6,"Trend",1.033,7782.50,7793.12,390,"E-11","Alloy 617","Plate",314626
391,"CapPass",131.72,-128.9,"Trend",1.022,7802.34,7812.63,391,"E-11","Alloy 617","Plate",314626
392,"CapPass",132.33,-127.8,"Trend",1.036,7822.57,7833.14,392,"E-11","Alloy 617","Plate",314626
393,"CapPass",131.97,-128.9,"Trend",1.023,7843.12,7853.13,393,"E-11","Alloy 617","Plate",314626
394,"CapPass",131.63,-128.9,"Trend",1.021,7863.13,7873.09,394,"E-11","Alloy 617","Plate",314626
395,"CapPass",131.97,-128.9,"Trend",1.024,7882.82,7893.16,395,"E-11","Alloy 617","Plate",314626
396,"CapPass",132.03,-128.6,"Trend",1.027,7903.16,7913.17,396,"E-11","Alloy 617","Plate",314626
397,"CapPass",131.45,-129.0,"Trend",1.019,7921.64,7933.11,397,"E-11","Alloy 617","Plate",314626
398,"CapPass",132.19,-128.6,"Trend",1.028,7942.70,7953.10,398,"E-11","Alloy 617","Plate",314626
399,"CapPass",131.75,-127.9,"Trend",1.030,7963.03,7972.74,399,"E-11","Alloy 617","Plate",314626
400,"CapPass",131.27,-129.3,"Trend",1.015,7982.67,7993.19,400,"E-11","Alloy 617","Plate",314626
401,"CapPass",131.24,-128.0,"Trend",1.025,8002.39,8012.86,401,"E-11","Alloy 617","Plate",314626
402,"CapPass",132.45,-128.7,"Trend",1.029,8022.65,8033.13,402,"E-11","Alloy 617","Plate",314626
403,"CapPass",131.53,-127.9,"Trend",1.029,8043.22,8053.21,403,"E-11","Alloy 617","Plate",314626
404,"CapPass",131.18,-128.2,"Trend",1.023,8062.17,8073.23,404,"E-11","Alloy 617","Plate",314626
405,"CapPass",131.04,-127.6,"Trend",1.027,8082.51,8093.23,405,"E-11","Alloy 617","Plate",314626
406,"CapPass",131.04,-128.2,"Trend",1.022,8103.25,8113.26,406,"E-11","Alloy 617","Plate",314626
407,"CapPass",130.72,-128.7,"Trend",1.015,8122.83,8133.06,407,"E-11","Alloy 617","Plate",314626
408,"CapPass",131.10,-128.6,"Trend",1.019,8142.13,8153.27,408,"E-11","Alloy 617","Plate",314626
409,"CapPass",130.93,-128.6,"Trend",1.018,8163.21,8173.28,409,"E-11","Alloy 617","Plate",314626
410,"CapPass",131.94,-128.9,"Trend",1.023,8182.83,8193.28,410,"E-11","Alloy 617","Plate",314626
411,"CapPass",130.65,-127.8,"Trend",1.022,8203.20,8213.11,411,"E-11","Alloy 617","Plate",314626
412,"CapPass",131.57,-127.8,"Trend",1.030,8223.30,8233.11,412,"E-11","Alloy 617","Plate",314626
413,"CapPass",130.27,-127.2,"Trend",1.024,8242.90,8253.26,413,"E-11","Alloy 617","Plate",314626
414,"CapPass",131.64,-128.8,"Trend",1.022,8262.79,8273.33,414,"E-11","Alloy 617","Plate",314626
415,"CapPass",130.61,-128.5,"Trend",1.016,8283.32,8293.04,415,"E-11","Alloy 617","Plate",314626
416,"CapPass",131.07,-127.9,"Trend",1.024,8303.30,8313.33,416,"E-11","Alloy 617","Plate",314626
417,"CapPass",131.17,-127.3,"Trend",1.031,8322.95,8333.32,417,"E-11","Alloy 617","Plate",314626
418,"CapPass",130.94,-127.8,"Trend",1.025,8342.91,8353.30,418,"E-11","Alloy 617","Plate",314626
