Repository: js-molina/fatigue-A617

File: data/950C/Strain rate 0.001/1.0% strain/HTM_A19_Cycles_E12.csv (part 2 of 12)
"Stress Mpa","Strain","Qual State","Qual Exceptions","Elapsed Time Sec","Data State","Cycle Label","Cycle","Count","Sample","Alloy","Heat","Material_Form"
133.64,0.00190,"Qualified",,19.40,"CapPass","Cycle 2",2,425,"E-12","Alloy 617",314626,"Plate"
133.92,0.00195,"Qualified",,19.45,"CapPass","Cycle 2",2,426,"E-12","Alloy 617",314626,"Plate"
134.38,0.00200,"Qualified",,19.50,"CapPass","Cycle 2",2,427,"E-12","Alloy 617",314626,"Plate"
134.75,0.00205,"Qualified",,19.55,"CapPass","Cycle 2",2,428,"E-12","Alloy 617",314626,"Plate"
134.85,0.00210,"Qualified",,19.60,"CapPass","Cycle 2",2,429,"E-12","Alloy 617",314626,"Plate"
135.21,0.00215,"Qualified",,19.65,"CapPass","Cycle 2",2,430,"E-12","Alloy 617",314626,"Plate"
135.15,0.00220,"Qualified",,19.70,"CapPass","Cycle 2",2,431,"E-12","Alloy 617",314626,"Plate"
135.27,0.00225,"Qualified",,19.75,"CapPass","Cycle 2",2,432,"E-12","Alloy 617",314626,"Plate"
135.29,0.00230,"Qualified",,19.80,"CapPass","Cycle 2",2,433,"E-12","Alloy 617",314626,"Plate"
135.20,0.00230,"Qualified",,19.80,"CapPass","Cycle 2",2,434,"E-12","Alloy 617",314626,"Plate"
135.30,0.00235,"Qualified",,19.85,"CapPass","Cycle 2",2,435,"E-12","Alloy 617",314626,"Plate"
135.18,0.00240,"Qualified",,19.90,"CapPass","Cycle 2",2,436,"E-12","Alloy 617",314626,"Plate"
135.22,0.00245,"Qualified",,19.96,"CapPass","Cycle 2",2,437,"E-12","Alloy 617",314626,"Plate"
135.40,0.00251,"Qualified",,20.01,"CapPass","Cycle 2",2,438,"E-12","Alloy 617",314626,"Plate"
135.73,0.00256,"Qualified",,20.06,"CapPass","Cycle 2",2,439,"E-12","Alloy 617",314626,"Plate"
135.72,0.00261,"Qualified",,20.10,"CapPass","Cycle 2",2,440,"E-12","Alloy 617",314626,"Plate"
135.89,0.00266,"Qualified",,20.15,"CapPass","Cycle 2",2,441,"E-12","Alloy 617",314626,"Plate"
135.94,0.00271,"Qualified",,20.20,"CapPass","Cycle 2",2,442,"E-12","Alloy 617",314626,"Plate"
135.72,0.00276,"Qualified",,20.25,"CapPass","Cycle 2",2,443,"E-12","Alloy 617",314626,"Plate"
135.74,0.00280,"Qualified",,20.30,"CapPass","Cycle 2",2,444,"E-12","Alloy 617",314626,"Plate"
135.82,0.00281,"Qualified",,20.31,"CapPass","Cycle 2",2,445,"E-12","Alloy 617",314626,"Plate"
135.71,0.00286,"Qualified",,20.36,"CapPass","Cycle 2",2,446,"E-12","Alloy 617",314626,"Plate"
135.51,0.00291,"Qualified",,20.41,"CapPass","Cycle 2",2,447,"E-12","Alloy 617",314626,"Plate"
135.49,0.00296,"Qualified",,20.46,"CapPass","Cycle 2",2,448,"E-12","Alloy 617",314626,"Plate"
135.27,0.00301,"Qualified",,20.51,"CapPass","Cycle 2",2,449,"E-12","Alloy 617",314626,"Plate"
135.44,0.00306,"Qualified",,20.56,"CapPass","Cycle 2",2,450,"E-12","Alloy 617",314626,"Plate"
135.30,0.00311,"Qualified",,20.61,"CapPass","Cycle 2",2,451,"E-12","Alloy 617",314626,"Plate"
135.44,0.00316,"Qualified",,20.66,"CapPass","Cycle 2",2,452,"E-12","Alloy 617",314626,"Plate"
135.60,0.00321,"Qualified",,20.71,"CapPass","Cycle 2",2,453,"E-12","Alloy 617",314626,"Plate"
135.57,0.00326,"Qualified",,20.76,"CapPass","Cycle 2",2,454,"E-12","Alloy 617",314626,"Plate"
135.68,0.00331,"Qualified",,20.80,"CapPass","Cycle 2",2,455,"E-12","Alloy 617",314626,"Plate"
135.66,0.00332,"Qualified",,20.81,"CapPass","Cycle 2",2,456,"E-12","Alloy 617",314626,"Plate"
135.75,0.00337,"Qualified",,20.87,"CapPass","Cycle 2",2,457,"E-12","Alloy 617",314626,"Plate"
135.97,0.00342,"Qualified",,20.92,"CapPass","Cycle 2",2,458,"E-12","Alloy 617",314626,"Plate"
135.97,0.00347,"Qualified",,20.97,"CapPass","Cycle 2",2,459,"E-12","Alloy 617",314626,"Plate"
136.13,0.00352,"Qualified",,21.02,"CapPass","Cycle 2",2,460,"E-12","Alloy 617",314626,"Plate"
136.42,0.00357,"Qualified",,21.07,"CapPass","Cycle 2",2,461,"E-12","Alloy 617",314626,"Plate"
136.56,0.00362,"Qualified",,21.12,"CapPass","Cycle 2",2,462,"E-12","Alloy 617",314626,"Plate"
136.70,0.00367,"Qualified",,21.17,"CapPass","Cycle 2",2,463,"E-12","Alloy 617",314626,"Plate"
136.55,0.00372,"Qualified",,21.22,"CapPass","Cycle 2",2,464,"E-12","Alloy 617",314626,"Plate"
136.47,0.00377,"Qualified",,21.27,"CapPass","Cycle 2",2,465,"E-12","Alloy 617",314626,"Plate"
136.67,0.00380,"Qualified",,21.30,"CapPass","Cycle 2",2,466,"E-12","Alloy 617",314626,"Plate"
136.71,0.00382,"Qualified",,21.32,"CapPass","Cycle 2",2,467,"E-12","Alloy 617",314626,"Plate"
136.71,0.00387,"Qualified",,21.37,"CapPass","Cycle 2",2,468,"E-12","Alloy 617",314626,"Plate"
136.70,0.00392,"Qualified",,21.42,"CapPass","Cycle 2",2,469,"E-12","Alloy 617",314626,"Plate"
136.65,0.00398,"Qualified",,21.47,"CapPass","Cycle 2",2,470,"E-12","Alloy 617",314626,"Plate"
136.87,0.00403,"Qualified",,21.52,"CapPass","Cycle 2",2,471,"E-12","Alloy 617",314626,"Plate"
136.78,0.00408,"Qualified",,21.57,"CapPass","Cycle 2",2,472,"E-12","Alloy 617",314626,"Plate"
136.70,0.00413,"Qualified",,21.62,"CapPass","Cycle 2",2,473,"E-12","Alloy 617",314626,"Plate"
136.58,0.00418,"Qualified",,21.67,"CapPass","Cycle 2",2,474,"E-12","Alloy 617",314626,"Plate"
136.75,0.00423,"Qualified",,21.73,"CapPass","Cycle 2",2,475,"E-12","Alloy 617",314626,"Plate"
136.99,0.00428,"Qualified",,21.78,"CapPass","Cycle 2",2,476,"E-12","Alloy 617",314626,"Plate"
136.96,0.00431,"Qualified",,21.80,"CapPass","Cycle 2",2,477,"E-12","Alloy 617",314626,"Plate"
136.82,0.00433,"Qualified",,21.82,"CapPass","Cycle 2",2,478,"E-12","Alloy 617",314626,"Plate"
136.86,0.00438,"Qualified",,21.87,"CapPass","Cycle 2",2,479,"E-12","Alloy 617",314626,"Plate"
136.81,0.00443,"Qualified",,21.93,"CapPass","Cycle 2",2,480,"E-12","Alloy 617",314626,"Plate"
136.81,0.00448,"Qualified",,21.98,"CapPass","Cycle 2",2,481,"E-12","Alloy 617",314626,"Plate"
136.82,0.00453,"Qualified",,22.03,"CapPass","Cycle 2",2,482,"E-12","Alloy 617",314626,"Plate"
137.00,0.00458,"Qualified",,22.08,"CapPass","Cycle 2",2,483,"E-12","Alloy 617",314626,"Plate"
132.14,0.00463,"Qualified",,22.16,"CapPass","Cycle 2",2,484,"E-12","Alloy 617",314626,"Plate"
116.45,0.00458,"Qualified",,22.24,"CapPass","Cycle 2",2,485,"E-12","Alloy 617",314626,"Plate"
106.45,0.00453,"Qualified",,22.28,"CapPass","Cycle 2",2,486,"E-12","Alloy 617",314626,"Plate"
101.55,0.00450,"Qualified",,22.30,"CapPass","Cycle 2",2,487,"E-12","Alloy 617",314626,"Plate"
98.49,0.00448,"Qualified",,22.31,"CapPass","Cycle 2",2,488,"E-12","Alloy 617",314626,"Plate"
91.11,0.00443,"Qualified",,22.35,"CapPass","Cycle 2",2,489,"E-12","Alloy 617",314626,"Plate"
84.06,0.00438,"Qualified",,22.38,"CapPass","Cycle 2",2,490,"E-12","Alloy 617",314626,"Plate"
77.22,0.00433,"Qualified",,22.42,"CapPass","Cycle 2",2,491,"E-12","Alloy 617",314626,"Plate"
70.30,0.00428,"Qualified",,22.47,"CapPass","Cycle 2",2,492,"E-12","Alloy 617",314626,"Plate"
64.22,0.00423,"Qualified",,22.51,"CapPass","Cycle 2",2,493,"E-12","Alloy 617",314626,"Plate"
57.94,0.00418,"Qualified",,22.57,"CapPass","Cycle 2",2,494,"E-12","Alloy 617",314626,"Plate"
51.92,0.00413,"Qualified",,22.62,"CapPass","Cycle 2",2,495,"E-12","Alloy 617",314626,"Plate"
45.32,0.00408,"Qualified",,22.68,"CapPass","Cycle 2",2,496,"E-12","Alloy 617",314626,"Plate"
38.93,0.00403,"Qualified",,22.74,"CapPass","Cycle 2",2,497,"E-12","Alloy 617",314626,"Plate"
32.76,0.00398,"Qualified",,22.79,"CapPass","Cycle 2",2,498,"E-12","Alloy 617",314626,"Plate"
32.00,0.00397,"Qualified",,22.80,"CapPass","Cycle 2",2,499,"E-12","Alloy 617",314626,"Plate"
27.22,0.00393,"Qualified",,22.84,"CapPass","Cycle 2",2,500,"E-12","Alloy 617",314626,"Plate"
20.97,0.00388,"Qualified",,22.90,"CapPass","Cycle 2",2,501,"E-12","Alloy 617",314626,"Plate"
15.59,0.00383,"Qualified",,22.95,"CapPass","Cycle 2",2,502,"E-12","Alloy 617",314626,"Plate"
10.20,0.00378,"Qualified",,23.00,"CapPass","Cycle 2",2,503,"E-12","Alloy 617",314626,"Plate"
4.69,0.00373,"Qualified",,23.05,"CapPass","Cycle 2",2,504,"E-12","Alloy 617",314626,"Plate"
-0.71,0.00367,"Qualified",,23.11,"CapPass","Cycle 2",2,505,"E-12","Alloy 617",314626,"Plate"
-5.93,0.00362,"Qualified",,23.17,"CapPass","Cycle 2",2,506,"E-12","Alloy 617",314626,"Plate"
-8.22,0.00357,"Qualified",,23.27,"CapPass","Cycle 2",2,507,"E-12","Alloy 617",314626,"Plate"
-9.44,0.00356,"Qualified",,23.30,"CapPass","Cycle 2",2,508,"E-12","Alloy 617",314626,"Plate"
-12.40,0.00352,"Qualified",,23.36,"CapPass","Cycle 2",2,509,"E-12","Alloy 617",314626,"Plate"
-17.37,0.00347,"Qualified",,23.43,"CapPass","Cycle 2",2,510,"E-12","Alloy 617",314626,"Plate"
-24.07,0.00342,"Qualified",,23.51,"CapPass","Cycle 2",2,511,"E-12","Alloy 617",314626,"Plate"
-29.15,0.00337,"Qualified",,23.55,"CapPass","Cycle 2",2,512,"E-12","Alloy 617",314626,"Plate"
-35.65,0.00332,"Qualified",,23.59,"CapPass","Cycle 2",2,513,"E-12","Alloy 617",314626,"Plate"
-40.60,0.00327,"Qualified",,23.62,"CapPass","Cycle 2",2,514,"E-12","Alloy 617",314626,"Plate"
-44.30,0.00322,"Qualified",,23.65,"CapPass","Cycle 2",2,515,"E-12","Alloy 617",314626,"Plate"
-48.64,0.00317,"Qualified",,23.69,"CapPass","Cycle 2",2,516,"E-12","Alloy 617",314626,"Plate"
-53.12,0.00312,"Qualified",,23.75,"CapPass","Cycle 2",2,517,"E-12","Alloy 617",314626,"Plate"
-57.58,0.00307,"Qualified",,23.79,"CapPass","Cycle 2",2,518,"E-12","Alloy 617",314626,"Plate"
-58.61,0.00306,"Qualified",,23.80,"CapPass","Cycle 2",2,519,"E-12","Alloy 617",314626,"Plate"
-61.31,0.00302,"Qualified",,23.82,"CapPass","Cycle 2",2,520,"E-12","Alloy 617",314626,"Plate"
-67.04,0.00296,"Qualified",,23.86,"CapPass","Cycle 2",2,521,"E-12","Alloy 617",314626,"Plate"
-72.28,0.00291,"Qualified",,23.90,"CapPass","Cycle 2",2,522,"E-12","Alloy 617",314626,"Plate"
-76.39,0.00286,"Qualified",,23.94,"CapPass","Cycle 2",2,523,"E-12","Alloy 617",314626,"Plate"
-79.40,0.00281,"Qualified",,23.96,"CapPass","Cycle 2",2,524,"E-12","Alloy 617",314626,"Plate"
-83.46,0.00276,"Qualified",,24.01,"CapPass","Cycle 2",2,525,"E-12","Alloy 617",314626,"Plate"
-87.16,0.00271,"Qualified",,24.05,"CapPass","Cycle 2",2,526,"E-12","Alloy 617",314626,"Plate"
-89.93,0.00266,"Qualified",,24.09,"CapPass","Cycle 2",2,527,"E-12","Alloy 617",314626,"Plate"
-92.10,0.00261,"Qualified",,24.13,"CapPass","Cycle 2",2,528,"E-12","Alloy 617",314626,"Plate"
-94.46,0.00256,"Qualified",,24.18,"CapPass","Cycle 2",2,529,"E-12","Alloy 617",314626,"Plate"
-96.44,0.00251,"Qualified",,24.23,"CapPass","Cycle 2",2,530,"E-12","Alloy 617",314626,"Plate"
-98.67,0.00246,"Qualified",,24.29,"CapPass","Cycle 2",2,531,"E-12","Alloy 617",314626,"Plate"
-99.00,0.00243,"Qualified",,24.30,"CapPass","Cycle 2",2,532,"E-12","Alloy 617",314626,"Plate"
-100.54,0.00240,"Qualified",,24.34,"CapPass","Cycle 2",2,533,"E-12","Alloy 617",314626,"Plate"
-102.73,0.00235,"Qualified",,24.39,"CapPass","Cycle 2",2,534,"E-12","Alloy 617",314626,"Plate"
-104.74,0.00230,"Qualified",,24.44,"CapPass","Cycle 2",2,535,"E-12","Alloy 617",314626,"Plate"
-106.80,0.00225,"Qualified",,24.49,"CapPass","Cycle 2",2,536,"E-12","Alloy 617",314626,"Plate"
-108.51,0.00220,"Qualified",,24.54,"CapPass","Cycle 2",2,537,"E-12","Alloy 617",314626,"Plate"
-110.05,0.00215,"Qualified",,24.59,"CapPass","Cycle 2",2,538,"E-12","Alloy 617",314626,"Plate"
-111.50,0.00210,"Qualified",,24.63,"CapPass","Cycle 2",2,539,"E-12","Alloy 617",314626,"Plate"
-113.22,0.00205,"Qualified",,24.68,"CapPass","Cycle 2",2,540,"E-12","Alloy 617",314626,"Plate"
-114.59,0.00200,"Qualified",,24.73,"CapPass","Cycle 2",2,541,"E-12","Alloy 617",314626,"Plate"
-115.87,0.00195,"Qualified",,24.78,"CapPass","Cycle 2",2,542,"E-12","Alloy 617",314626,"Plate"
-116.42,0.00193,"Qualified",,24.80,"CapPass","Cycle 2",2,543,"E-12","Alloy 617",314626,"Plate"
-117.02,0.00190,"Qualified",,24.83,"CapPass","Cycle 2",2,544,"E-12","Alloy 617",314626,"Plate"
-117.94,0.00185,"Qualified",,24.88,"CapPass","Cycle 2",2,545,"E-12","Alloy 617",314626,"Plate"
-118.88,0.00180,"Qualified",,24.93,"CapPass","Cycle 2",2,546,"E-12","Alloy 617",314626,"Plate"
-119.72,0.00174,"Qualified",,24.98,"CapPass","Cycle 2",2,547,"E-12","Alloy 617",314626,"Plate"
-120.29,0.00169,"Qualified",,25.03,"CapPass","Cycle 2",2,548,"E-12","Alloy 617",314626,"Plate"
-120.58,0.00164,"Qualified",,25.08,"CapPass","Cycle 2",2,549,"E-12","Alloy 617",314626,"Plate"
-121.19,0.00159,"Qualified",,25.13,"CapPass","Cycle 2",2,550,"E-12","Alloy 617",314626,"Plate"
-121.68,0.00154,"Qualified",,25.18,"CapPass","Cycle 2",2,551,"E-12","Alloy 617",314626,"Plate"
-122.16,0.00149,"Qualified",,25.24,"CapPass","Cycle 2",2,552,"E-12","Alloy 617",314626,"Plate"
-122.83,0.00144,"Qualified",,25.29,"CapPass","Cycle 2",2,553,"E-12","Alloy 617",314626,"Plate"
-122.71,0.00143,"Qualified",,25.30,"CapPass","Cycle 2",2,554,"E-12","Alloy 617",314626,"Plate"
-123.21,0.00138,"Qualified",,25.34,"CapPass","Cycle 2",2,555,"E-12","Alloy 617",314626,"Plate"
-123.35,0.00133,"Qualified",,25.38,"CapPass","Cycle 2",2,556,"E-12","Alloy 617",314626,"Plate"
-123.80,0.00128,"Qualified",,25.45,"CapPass","Cycle 2",2,557,"E-12","Alloy 617",314626,"Plate"
-124.14,0.00123,"Qualified",,25.49,"CapPass","Cycle 2",2,558,"E-12","Alloy 617",314626,"Plate"
-124.53,0.00118,"Qualified",,25.54,"CapPass","Cycle 2",2,559,"E-12","Alloy 617",314626,"Plate"
-124.62,0.00113,"Qualified",,25.58,"CapPass","Cycle 2",2,560,"E-12","Alloy 617",314626,"Plate"
-124.85,0.00108,"Qualified",,25.64,"CapPass","Cycle 2",2,561,"E-12","Alloy 617",314626,"Plate"
-124.94,0.00103,"Qualified",,25.69,"CapPass","Cycle 2",2,562,"E-12","Alloy 617",314626,"Plate"
-125.20,0.00098,"Qualified",,25.74,"CapPass","Cycle 2",2,563,"E-12","Alloy 617",314626,"Plate"
-125.39,0.00093,"Qualified",,25.79,"CapPass","Cycle 2",2,564,"E-12","Alloy 617",314626,"Plate"
-125.35,0.00092,"Qualified",,25.80,"CapPass","Cycle 2",2,565,"E-12","Alloy 617",314626,"Plate"
-125.61,0.00088,"Qualified",,25.84,"CapPass","Cycle 2",2,566,"E-12","Alloy 617",314626,"Plate"
-126.03,0.00083,"Qualified",,25.89,"CapPass","Cycle 2",2,567,"E-12","Alloy 617",314626,"Plate"
-126.42,0.00078,"Qualified",,25.95,"CapPass","Cycle 2",2,568,"E-12","Alloy 617",314626,"Plate"
-126.69,0.00073,"Qualified",,25.99,"CapPass","Cycle 2",2,569,"E-12","Alloy 617",314626,"Plate"
-127.01,0.00068,"Qualified",,26.05,"CapPass","Cycle 2",2,570,"E-12","Alloy 617",314626,"Plate"
-127.20,0.00062,"Qualified",,26.10,"CapPass","Cycle 2",2,571,"E-12","Alloy 617",314626,"Plate"
-127.22,0.00057,"Qualified",,26.14,"CapPass","Cycle 2",2,572,"E-12","Alloy 617",314626,"Plate"
-127.12,0.00052,"Qualified",,26.20,"CapPass","Cycle 2",2,573,"E-12","Alloy 617",314626,"Plate"
-127.44,0.00047,"Qualified",,26.24,"CapPass","Cycle 2",2,574,"E-12","Alloy 617",314626,"Plate"
-127.56,0.00042,"Qualified",,26.30,"CapPass","Cycle 2",2,575,"E-12","Alloy 617",314626,"Plate"
-127.41,0.00042,"Qualified",,26.30,"CapPass","Cycle 2",2,576,"E-12","Alloy 617",314626,"Plate"
-127.61,0.00037,"Qualified",,26.35,"CapPass","Cycle 2",2,577,"E-12","Alloy 617",314626,"Plate"
-128.02,0.00032,"Qualified",,26.40,"CapPass","Cycle 2",2,578,"E-12","Alloy 617",314626,"Plate"
-128.15,0.00027,"Qualified",,26.45,"CapPass","Cycle 2",2,579,"E-12","Alloy 617",314626,"Plate"
-128.34,0.00022,"Qualified",,26.50,"CapPass","Cycle 2",2,580,"E-12","Alloy 617",314626,"Plate"
-128.45,0.00017,"Qualified",,26.55,"CapPass","Cycle 2",2,581,"E-12","Alloy 617",314626,"Plate"
-128.36,0.00012,"Qualified",,26.60,"CapPass","Cycle 2",2,582,"E-12","Alloy 617",314626,"Plate"
-128.84,0.00007,"Qualified",,26.65,"CapPass","Cycle 2",2,583,"E-12","Alloy 617",314626,"Plate"
-128.86,0.00002,"Qualified",,26.70,"CapPass","Cycle 2",2,584,"E-12","Alloy 617",314626,"Plate"
-129.16,-0.00003,"Qualified",,26.75,"CapPass","Cycle 2",2,585,"E-12","Alloy 617",314626,"Plate"
-129.27,-0.00008,"Qualified",,26.80,"CapPass","Cycle 2",2,586,"E-12","Alloy 617",314626,"Plate"
-129.08,-0.00009,"Qualified",,26.80,"CapPass","Cycle 2",2,587,"E-12","Alloy 617",314626,"Plate"
-128.97,-0.00013,"Qualified",,26.85,"CapPass","Cycle 2",2,588,"E-12","Alloy 617",314626,"Plate"
-128.93,-0.00018,"Qualified",,26.90,"CapPass","Cycle 2",2,589,"E-12","Alloy 617",314626,"Plate"
-128.81,-0.00023,"Qualified",,26.95,"CapPass","Cycle 2",2,590,"E-12","Alloy 617",314626,"Plate"
-128.83,-0.00028,"Qualified",,27.00,"CapPass","Cycle 2",2,591,"E-12","Alloy 617",314626,"Plate"
-129.30,-0.00033,"Qualified",,27.05,"CapPass","Cycle 2",2,592,"E-12","Alloy 617",314626,"Plate"
-129.36,-0.00038,"Qualified",,27.10,"CapPass","Cycle 2",2,593,"E-12","Alloy 617",314626,"Plate"
-129.57,-0.00044,"Qualified",,27.15,"CapPass","Cycle 2",2,594,"E-12","Alloy 617",314626,"Plate"
-129.44,-0.00049,"Qualified",,27.20,"CapPass","Cycle 2",2,595,"E-12","Alloy 617",314626,"Plate"
-129.42,-0.00054,"Qualified",,27.26,"CapPass","Cycle 2",2,596,"E-12","Alloy 617",314626,"Plate"
-129.44,-0.00058,"Qualified",,27.30,"CapPass","Cycle 2",2,597,"E-12","Alloy 617",314626,"Plate"
-129.63,-0.00059,"Qualified",,27.30,"CapPass","Cycle 2",2,598,"E-12","Alloy 617",314626,"Plate"
-129.90,-0.00064,"Qualified",,27.35,"CapPass","Cycle 2",2,599,"E-12","Alloy 617",314626,"Plate"
-129.94,-0.00069,"Qualified",,27.40,"CapPass","Cycle 2",2,600,"E-12","Alloy 617",314626,"Plate"
-130.07,-0.00074,"Qualified",,27.46,"CapPass","Cycle 2",2,601,"E-12","Alloy 617",314626,"Plate"
-130.27,-0.00079,"Qualified",,27.51,"CapPass","Cycle 2",2,602,"E-12","Alloy 617",314626,"Plate"
-130.44,-0.00084,"Qualified",,27.55,"CapPass","Cycle 2",2,603,"E-12","Alloy 617",314626,"Plate"
-130.51,-0.00089,"Qualified",,27.60,"CapPass","Cycle 2",2,604,"E-12","Alloy 617",314626,"Plate"
-130.68,-0.00094,"Qualified",,27.65,"CapPass","Cycle 2",2,605,"E-12","Alloy 617",314626,"Plate"
-130.59,-0.00099,"Qualified",,27.70,"CapPass","Cycle 2",2,606,"E-12","Alloy 617",314626,"Plate"
-130.55,-0.00104,"Qualified",,27.75,"CapPass","Cycle 2",2,607,"E-12","Alloy 617",314626,"Plate"
-130.39,-0.00109,"Qualified",,27.80,"CapPass","Cycle 2",2,608,"E-12","Alloy 617",314626,"Plate"
-130.52,-0.00115,"Qualified",,27.85,"CapPass","Cycle 2",2,609,"E-12","Alloy 617",314626,"Plate"
-130.39,-0.00120,"Qualified",,27.91,"CapPass","Cycle 2",2,610,"E-12","Alloy 617",314626,"Plate"
-130.40,-0.00125,"Qualified",,27.96,"CapPass","Cycle 2",2,611,"E-12","Alloy 617",314626,"Plate"
-130.41,-0.00130,"Qualified",,28.02,"CapPass","Cycle 2",2,612,"E-12","Alloy 617",314626,"Plate"
-130.66,-0.00135,"Qualified",,28.06,"CapPass","Cycle 2",2,613,"E-12","Alloy 617",314626,"Plate"
-131.00,-0.00140,"Qualified",,28.12,"CapPass","Cycle 2",2,614,"E-12","Alloy 617",314626,"Plate"
-131.32,-0.00145,"Qualified",,28.17,"CapPass","Cycle 2",2,615,"E-12","Alloy 617",314626,"Plate"
-131.36,-0.00150,"Qualified",,28.22,"CapPass","Cycle 2",2,616,"E-12","Alloy 617",314626,"Plate"
-131.40,-0.00155,"Qualified",,28.26,"CapPass","Cycle 2",2,617,"E-12","Alloy 617",314626,"Plate"
-131.15,-0.00159,"Qualified",,28.30,"CapPass","Cycle 2",2,618,"E-12","Alloy 617",314626,"Plate"
-131.38,-0.00160,"Qualified",,28.31,"CapPass","Cycle 2",2,619,"E-12","Alloy 617",314626,"Plate"
-131.20,-0.00165,"Qualified",,28.36,"CapPass","Cycle 2",2,620,"E-12","Alloy 617",314626,"Plate"
-130.97,-0.00170,"Qualified",,28.42,"CapPass","Cycle 2",2,621,"E-12","Alloy 617",314626,"Plate"
-131.07,-0.00175,"Qualified",,28.47,"CapPass","Cycle 2",2,622,"E-12","Alloy 617",314626,"Plate"
-131.06,-0.00180,"Qualified",,28.52,"CapPass","Cycle 2",2,623,"E-12","Alloy 617",314626,"Plate"
-131.33,-0.00186,"Qualified",,28.57,"CapPass","Cycle 2",2,624,"E-12","Alloy 617",314626,"Plate"
-131.42,-0.00191,"Qualified",,28.62,"CapPass","Cycle 2",2,625,"E-12","Alloy 617",314626,"Plate"
-131.67,-0.00196,"Qualified",,28.67,"CapPass","Cycle 2",2,626,"E-12","Alloy 617",314626,"Plate"
-131.84,-0.00201,"Qualified",,28.73,"CapPass","Cycle 2",2,627,"E-12","Alloy 617",314626,"Plate"
-132.30,-0.00206,"Qualified",,28.78,"CapPass","Cycle 2",2,628,"E-12","Alloy 617",314626,"Plate"
-132.41,-0.00209,"Qualified",,28.80,"CapPass","Cycle 2",2,629,"E-12","Alloy 617",314626,"Plate"
-132.77,-0.00211,"Qualified",,28.82,"CapPass","Cycle 2",2,630,"E-12","Alloy 617",314626,"Plate"
-132.92,-0.00216,"Qualified",,28.87,"CapPass","Cycle 2",2,631,"E-12","Alloy 617",314626,"Plate"
-132.88,-0.00221,"Qualified",,28.93,"CapPass","Cycle 2",2,632,"E-12","Alloy 617",314626,"Plate"
-133.37,-0.00226,"Qualified",,28.98,"CapPass","Cycle 2",2,633,"E-12","Alloy 617",314626,"Plate"
-133.59,-0.00231,"Qualified",,29.03,"CapPass","Cycle 2",2,634,"E-12","Alloy 617",314626,"Plate"
-133.70,-0.00236,"Qualified",,29.08,"CapPass","Cycle 2",2,635,"E-12","Alloy 617",314626,"Plate"
-133.66,-0.00241,"Qualified",,29.13,"CapPass","Cycle 2",2,636,"E-12","Alloy 617",314626,"Plate"
-133.83,-0.00247,"Qualified",,29.18,"CapPass","Cycle 2",2,637,"E-12","Alloy 617",314626,"Plate"
-133.58,-0.00252,"Qualified",,29.23,"CapPass","Cycle 2",2,638,"E-12","Alloy 617",314626,"Plate"
-133.50,-0.00257,"Qualified",,29.28,"CapPass","Cycle 2",2,639,"E-12","Alloy 617",314626,"Plate"
-133.43,-0.00259,"Qualified",,29.30,"CapPass","Cycle 2",2,640,"E-12","Alloy 617",314626,"Plate"
-133.60,-0.00262,"Qualified",,29.33,"CapPass","Cycle 2",2,641,"E-12","Alloy 617",314626,"Plate"
-133.78,-0.00267,"Qualified",,29.38,"CapPass","Cycle 2",2,642,"E-12","Alloy 617",314626,"Plate"
-133.69,-0.00272,"Qualified",,29.43,"CapPass","Cycle 2",2,643,"E-12","Alloy 617",314626,"Plate"
-134.18,-0.00277,"Qualified",,29.49,"CapPass","Cycle 2",2,644,"E-12","Alloy 617",314626,"Plate"
-134.17,-0.00282,"Qualified",,29.53,"CapPass","Cycle 2",2,645,"E-12","Alloy 617",314626,"Plate"
-134.26,-0.00287,"Qualified",,29.59,"CapPass","Cycle 2",2,646,"E-12","Alloy 617",314626,"Plate"
-134.40,-0.00293,"Qualified",,29.64,"CapPass","Cycle 2",2,647,"E-12","Alloy 617",314626,"Plate"
-134.20,-0.00298,"Qualified",,29.68,"CapPass","Cycle 2",2,648,"E-12","Alloy 617",314626,"Plate"
-134.11,-0.00303,"Qualified",,29.74,"CapPass","Cycle 2",2,649,"E-12","Alloy 617",314626,"Plate"
-134.36,-0.00308,"Qualified",,29.79,"CapPass","Cycle 2",2,650,"E-12","Alloy 617",314626,"Plate"
-134.12,-0.00310,"Qualified",,29.80,"CapPass","Cycle 2",2,651,"E-12","Alloy 617",314626,"Plate"
-134.19,-0.00313,"Qualified",,29.83,"CapPass","Cycle 2",2,652,"E-12","Alloy 617",314626,"Plate"
-133.96,-0.00318,"Qualified",,29.88,"CapPass","Cycle 2",2,653,"E-12","Alloy 617",314626,"Plate"
-133.91,-0.00323,"Qualified",,29.95,"CapPass","Cycle 2",2,654,"E-12","Alloy 617",314626,"Plate"
-134.17,-0.00328,"Qualified",,29.99,"CapPass","Cycle 2",2,655,"E-12","Alloy 617",314626,"Plate"
-134.45,-0.00333,"Qualified",,30.04,"CapPass","Cycle 2",2,656,"E-12","Alloy 617",314626,"Plate"
-134.95,-0.00338,"Qualified",,30.09,"CapPass","Cycle 2",2,657,"E-12","Alloy 617",314626,"Plate"
-135.05,-0.00343,"Qualified",,30.14,"CapPass","Cycle 2",2,658,"E-12","Alloy 617",314626,"Plate"
-134.95,-0.00348,"Qualified",,30.19,"CapPass","Cycle 2",2,659,"E-12","Alloy 617",314626,"Plate"
-135.28,-0.00353,"Qualified",,30.24,"CapPass","Cycle 2",2,660,"E-12","Alloy 617",314626,"Plate"
-135.53,-0.00358,"Qualified",,30.30,"CapPass","Cycle 2",2,661,"E-12","Alloy 617",314626,"Plate"
-135.41,-0.00359,"Qualified",,30.30,"CapPass","Cycle 2",2,662,"E-12","Alloy 617",314626,"Plate"
-135.81,-0.00363,"Qualified",,30.35,"CapPass","Cycle 2",2,663,"E-12","Alloy 617",314626,"Plate"
-136.04,-0.00368,"Qualified",,30.38,"CapPass","Cycle 2",2,664,"E-12","Alloy 617",314626,"Plate"
-135.89,-0.00373,"Qualified",,30.44,"CapPass","Cycle 2",2,665,"E-12","Alloy 617",314626,"Plate"
-136.08,-0.00379,"Qualified",,30.50,"CapPass","Cycle 2",2,666,"E-12","Alloy 617",314626,"Plate"
-136.13,-0.00384,"Qualified",,30.54,"CapPass","Cycle 2",2,667,"E-12","Alloy 617",314626,"Plate"
-136.26,-0.00389,"Qualified",,30.59,"CapPass","Cycle 2",2,668,"E-12","Alloy 617",314626,"Plate"
-136.19,-0.00394,"Qualified",,30.64,"CapPass","Cycle 2",2,669,"E-12","Alloy 617",314626,"Plate"
-136.10,-0.00399,"Qualified",,30.69,"CapPass","Cycle 2",2,670,"E-12","Alloy 617",314626,"Plate"
-136.09,-0.00404,"Qualified",,30.75,"CapPass","Cycle 2",2,671,"E-12","Alloy 617",314626,"Plate"
-136.17,-0.00408,"Qualified",,30.80,"CapPass","Cycle 2",2,672,"E-12","Alloy 617",314626,"Plate"
-136.38,-0.00409,"Qualified",,30.81,"CapPass","Cycle 2",2,673,"E-12","Alloy 617",314626,"Plate"
-137.02,-0.00414,"Qualified",,30.86,"CapPass","Cycle 2",2,674,"E-12","Alloy 617",314626,"Plate"
-137.56,-0.00419,"Qualified",,30.91,"CapPass","Cycle 2",2,675,"E-12","Alloy 617",314626,"Plate"
-138.15,-0.00424,"Qualified",,30.94,"CapPass","Cycle 2",2,676,"E-12","Alloy 617",314626,"Plate"
-138.12,-0.00429,"Qualified",,31.00,"CapPass","Cycle 2",2,677,"E-12","Alloy 617",314626,"Plate"
-138.24,-0.00434,"Qualified",,31.05,"CapPass","Cycle 2",2,678,"E-12","Alloy 617",314626,"Plate"
-137.98,-0.00439,"Qualified",,31.10,"CapPass","Cycle 2",2,679,"E-12","Alloy 617",314626,"Plate"
-137.88,-0.00445,"Qualified",,31.14,"CapPass","Cycle 2",2,680,"E-12","Alloy 617",314626,"Plate"
-137.60,-0.00450,"Qualified",,31.20,"CapPass","Cycle 2",2,681,"E-12","Alloy 617",314626,"Plate"
-137.47,-0.00455,"Qualified",,31.25,"CapPass","Cycle 2",2,682,"E-12","Alloy 617",314626,"Plate"
-136.84,-0.00459,"Qualified",,31.30,"CapPass","Cycle 2",2,683,"E-12","Alloy 617",314626,"Plate"
-136.65,-0.00460,"Qualified",,31.31,"CapPass","Cycle 2",2,684,"E-12","Alloy 617",314626,"Plate"
-113.18,-0.00455,"Qualified",,31.45,"CapPass","Cycle 2",2,685,"E-12","Alloy 617",314626,"Plate"
-104.02,-0.00450,"Qualified",,31.49,"CapPass","Cycle 2",2,686,"E-12","Alloy 617",314626,"Plate"
-95.84,-0.00444,"Qualified",,31.52,"CapPass","Cycle 2",2,687,"E-12","Alloy 617",314626,"Plate"
-87.81,-0.00439,"Qualified",,31.56,"CapPass","Cycle 2",2,688,"E-12","Alloy 617",314626,"Plate"
-80.70,-0.00434,"Qualified",,31.60,"CapPass","Cycle 2",2,689,"E-12","Alloy 617",314626,"Plate"
-74.29,-0.00429,"Qualified",,31.64,"CapPass","Cycle 2",2,690,"E-12","Alloy 617",314626,"Plate"
-66.06,-0.00424,"Qualified",,31.70,"CapPass","Cycle 2",2,691,"E-12","Alloy 617",314626,"Plate"
-60.52,-0.00419,"Qualified",,31.74,"CapPass","Cycle 2",2,692,"E-12","Alloy 617",314626,"Plate"
-53.27,-0.00414,"Qualified",,31.80,"CapPass","Cycle 2",2,693,"E-12","Alloy 617",314626,"Plate"
-52.97,-0.00413,"Qualified",,31.80,"CapPass","Cycle 2",2,694,"E-12","Alloy 617",314626,"Plate"
-45.79,-0.00409,"Qualified",,31.86,"CapPass","Cycle 2",2,695,"E-12","Alloy 617",314626,"Plate"
-40.39,-0.00404,"Qualified",,31.91,"CapPass","Cycle 2",2,696,"E-12","Alloy 617",314626,"Plate"
-33.51,-0.00398,"Qualified",,31.97,"CapPass","Cycle 2",2,697,"E-12","Alloy 617",314626,"Plate"
-26.71,-0.00393,"Qualified",,32.03,"CapPass","Cycle 2",2,698,"E-12","Alloy 617",314626,"Plate"
-20.70,-0.00388,"Qualified",,32.08,"CapPass","Cycle 2",2,699,"E-12","Alloy 617",314626,"Plate"
-14.57,-0.00383,"Qualified",,32.13,"CapPass","Cycle 2",2,700,"E-12","Alloy 617",314626,"Plate"
-8.71,-0.00378,"Qualified",,32.18,"CapPass","Cycle 2",2,701,"E-12","Alloy 617",314626,"Plate"
-3.44,-0.00373,"Qualified",,32.24,"CapPass","Cycle 2",2,702,"E-12","Alloy 617",314626,"Plate"
1.94,-0.00368,"Qualified",,32.29,"CapPass","Cycle 2",2,703,"E-12","Alloy 617",314626,"Plate"
3.36,-0.00366,"Qualified",,32.30,"CapPass","Cycle 2",2,704,"E-12","Alloy 617",314626,"Plate"
7.23,-0.00363,"Qualified",,32.34,"CapPass","Cycle 2",2,705,"E-12","Alloy 617",314626,"Plate"
12.99,-0.00358,"Qualified",,32.40,"CapPass","Cycle 2",2,706,"E-12","Alloy 617",314626,"Plate"
18.08,-0.00353,"Qualified",,32.45,"CapPass","Cycle 2",2,707,"E-12","Alloy 617",314626,"Plate"
22.60,-0.00347,"Qualified",,32.50,"CapPass","Cycle 2",2,708,"E-12","Alloy 617",314626,"Plate"
27.27,-0.00342,"Qualified",,32.55,"CapPass","Cycle 2",2,709,"E-12","Alloy 617",314626,"Plate"
31.77,-0.00337,"Qualified",,32.60,"CapPass","Cycle 2",2,710,"E-12","Alloy 617",314626,"Plate"
35.30,-0.00332,"Qualified",,32.69,"CapPass","Cycle 2",2,711,"E-12","Alloy 617",314626,"Plate"
38.84,-0.00327,"Qualified",,32.79,"CapPass","Cycle 2",2,712,"E-12","Alloy 617",314626,"Plate"
39.31,-0.00326,"Qualified",,32.80,"CapPass","Cycle 2",2,713,"E-12","Alloy 617",314626,"Plate"
43.61,-0.00322,"Qualified",,32.86,"CapPass","Cycle 2",2,714,"E-12","Alloy 617",314626,"Plate"
49.87,-0.00317,"Qualified",,32.90,"CapPass","Cycle 2",2,715,"E-12","Alloy 617",314626,"Plate"
55.68,-0.00312,"Qualified",,32.94,"CapPass","Cycle 2",2,716,"E-12","Alloy 617",314626,"Plate"
61.05,-0.00307,"Qualified",,32.97,"CapPass","Cycle 2",2,717,"E-12","Alloy 617",314626,"Plate"
65.41,-0.00302,"Qualified",,33.02,"CapPass","Cycle 2",2,718,"E-12","Alloy 617",314626,"Plate"
69.39,-0.00297,"Qualified",,33.07,"CapPass","Cycle 2",2,719,"E-12","Alloy 617",314626,"Plate"
72.57,-0.00292,"Qualified",,33.13,"CapPass","Cycle 2",2,720,"E-12","Alloy 617",314626,"Plate"
75.66,-0.00287,"Qualified",,33.19,"CapPass","Cycle 2",2,721,"E-12","Alloy 617",314626,"Plate"
79.29,-0.00282,"Qualified",,33.25,"CapPass","Cycle 2",2,722,"E-12","Alloy 617",314626,"Plate"
82.57,-0.00278,"Qualified",,33.30,"CapPass","Cycle 2",2,723,"E-12","Alloy 617",314626,"Plate"
83.48,-0.00277,"Qualified",,33.32,"CapPass","Cycle 2",2,724,"E-12","Alloy 617",314626,"Plate"
87.24,-0.00272,"Qualified",,33.37,"CapPass","Cycle 2",2,725,"E-12","Alloy 617",314626,"Plate"
91.68,-0.00266,"Qualified",,33.42,"CapPass","Cycle 2",2,726,"E-12","Alloy 617",314626,"Plate"
95.95,-0.00261,"Qualified",,33.46,"CapPass","Cycle 2",2,727,"E-12","Alloy 617",314626,"Plate"
100.41,-0.00256,"Qualified",,33.49,"CapPass","Cycle 2",2,728,"E-12","Alloy 617",314626,"Plate"
104.53,-0.00251,"Qualified",,33.52,"CapPass","Cycle 2",2,729,"E-12","Alloy 617",314626,"Plate"
108.75,-0.00246,"Qualified",,33.55,"CapPass","Cycle 2",2,730,"E-12","Alloy 617",314626,"Plate"
112.27,-0.00241,"Qualified",,33.59,"CapPass","Cycle 2",2,731,"E-12","Alloy 617",314626,"Plate"
115.61,-0.00236,"Qualified",,33.62,"CapPass","Cycle 2",2,732,"E-12","Alloy 617",314626,"Plate"
118.00,-0.00231,"Qualified",,33.66,"CapPass","Cycle 2",2,733,"E-12","Alloy 617",314626,"Plate"
120.12,-0.00226,"Qualified",,33.70,"CapPass","Cycle 2",2,734,"E-12","Alloy 617",314626,"Plate"
121.85,-0.00221,"Qualified",,33.74,"CapPass","Cycle 2",2,735,"E-12","Alloy 617",314626,"Plate"
123.19,-0.00216,"Qualified",,33.78,"CapPass","Cycle 2",2,736,"E-12","Alloy 617",314626,"Plate"
123.61,-0.00214,"Qualified",,33.80,"CapPass","Cycle 2",2,737,"E-12","Alloy 617",314626,"Plate"
123.91,-0.00211,"Qualified",,33.83,"CapPass","Cycle 2",2,738,"E-12","Alloy 617",314626,"Plate"
124.62,-0.00206,"Qualified",,33.87,"CapPass","Cycle 2",2,739,"E-12","Alloy 617",314626,"Plate"
125.01,-0.00201,"Qualified",,33.93,"CapPass","Cycle 2",2,740,"E-12","Alloy 617",314626,"Plate"
125.42,-0.00196,"Qualified",,33.98,"CapPass","Cycle 2",2,741,"E-12","Alloy 617",314626,"Plate"
125.94,-0.00190,"Qualified",,34.03,"CapPass","Cycle 2",2,742,"E-12","Alloy 617",314626,"Plate"
126.64,-0.00185,"Qualified",,34.08,"CapPass","Cycle 2",2,743,"E-12","Alloy 617",314626,"Plate"
127.22,-0.00180,"Qualified",,34.13,"CapPass","Cycle 2",2,744,"E-12","Alloy 617",314626,"Plate"
127.77,-0.00175,"Qualified",,34.18,"CapPass","Cycle 2",2,745,"E-12","Alloy 617",314626,"Plate"
128.17,-0.00170,"Qualified",,34.23,"CapPass","Cycle 2",2,746,"E-12","Alloy 617",314626,"Plate"
128.57,-0.00165,"Qualified",,34.28,"CapPass","Cycle 2",2,747,"E-12","Alloy 617",314626,"Plate"
128.85,-0.00163,"Qualified",,34.30,"CapPass","Cycle 2",2,748,"E-12","Alloy 617",314626,"Plate"
129.10,-0.00160,"Qualified",,34.33,"CapPass","Cycle 2",2,749,"E-12","Alloy 617",314626,"Plate"
129.39,-0.00155,"Qualified",,34.38,"CapPass","Cycle 2",2,750,"E-12","Alloy 617",314626,"Plate"
129.65,-0.00150,"Qualified",,34.43,"CapPass","Cycle 2",2,751,"E-12","Alloy 617",314626,"Plate"
130.03,-0.00145,"Qualified",,34.48,"CapPass","Cycle 2",2,752,"E-12","Alloy 617",314626,"Plate"
130.50,-0.00140,"Qualified",,34.53,"CapPass","Cycle 2",2,753,"E-12","Alloy 617",314626,"Plate"
130.61,-0.00135,"Qualified",,34.58,"CapPass","Cycle 2",2,754,"E-12","Alloy 617",314626,"Plate"
131.01,-0.00130,"Qualified",,34.63,"CapPass","Cycle 2",2,755,"E-12","Alloy 617",314626,"Plate"
131.25,-0.00125,"Qualified",,34.68,"CapPass","Cycle 2",2,756,"E-12","Alloy 617",314626,"Plate"
131.37,-0.00120,"Qualified",,34.73,"CapPass","Cycle 2",2,757,"E-12","Alloy 617",314626,"Plate"
131.46,-0.00115,"Qualified",,34.78,"CapPass","Cycle 2",2,758,"E-12","Alloy 617",314626,"Plate"
131.45,-0.00112,"Qualified",,34.80,"CapPass","Cycle 2",2,759,"E-12","Alloy 617",314626,"Plate"
131.34,-0.00110,"Qualified",,34.83,"CapPass","Cycle 2",2,760,"E-12","Alloy 617",314626,"Plate"
131.48,-0.00105,"Qualified",,34.88,"CapPass","Cycle 2",2,761,"E-12","Alloy 617",314626,"Plate"
131.60,-0.00100,"Qualified",,34.93,"CapPass","Cycle 2",2,762,"E-12","Alloy 617",314626,"Plate"
131.70,-0.00095,"Qualified",,34.98,"CapPass","Cycle 2",2,763,"E-12","Alloy 617",314626,"Plate"
131.64,-0.00090,"Qualified",,35.03,"CapPass","Cycle 2",2,764,"E-12","Alloy 617",314626,"Plate"
131.70,-0.00084,"Qualified",,35.07,"CapPass","Cycle 2",2,765,"E-12","Alloy 617",314626,"Plate"
131.75,-0.00079,"Qualified",,35.12,"CapPass","Cycle 2",2,766,"E-12","Alloy 617",314626,"Plate"
131.73,-0.00074,"Qualified",,35.17,"CapPass","Cycle 2",2,767,"E-12","Alloy 617",314626,"Plate"
131.52,-0.00069,"Qualified",,35.22,"CapPass","Cycle 2",2,768,"E-12","Alloy 617",314626,"Plate"
131.18,-0.00064,"Qualified",,35.27,"CapPass","Cycle 2",2,769,"E-12","Alloy 617",314626,"Plate"
131.19,-0.00062,"Qualified",,35.30,"CapPass","Cycle 2",2,770,"E-12","Alloy 617",314626,"Plate"
131.05,-0.00059,"Qualified",,35.33,"CapPass","Cycle 2",2,771,"E-12","Alloy 617",314626,"Plate"
131.17,-0.00054,"Qualified",,35.38,"CapPass","Cycle 2",2,772,"E-12","Alloy 617",314626,"Plate"
131.36,-0.00049,"Qualified",,35.43,"CapPass","Cycle 2",2,773,"E-12","Alloy 617",314626,"Plate"
131.28,-0.00044,"Qualified",,35.48,"CapPass","Cycle 2",2,774,"E-12","Alloy 617",314626,"Plate"
131.25,-0.00039,"Qualified",,35.53,"CapPass","Cycle 2",2,775,"E-12","Alloy 617",314626,"Plate"
131.59,-0.00034,"Qualified",,35.58,"CapPass","Cycle 2",2,776,"E-12","Alloy 617",314626,"Plate"
131.64,-0.00029,"Qualified",,35.63,"CapPass","Cycle 2",2,777,"E-12","Alloy 617",314626,"Plate"
131.69,-0.00024,"Qualified",,35.68,"CapPass","Cycle 2",2,778,"E-12","Alloy 617",314626,"Plate"
131.91,-0.00019,"Qualified",,35.73,"CapPass","Cycle 2",2,779,"E-12","Alloy 617",314626,"Plate"
132.02,-0.00014,"Qualified",,35.78,"CapPass","Cycle 2",2,780,"E-12","Alloy 617",314626,"Plate"
132.03,-0.00012,"Qualified",,35.80,"CapPass","Cycle 2",2,781,"E-12","Alloy 617",314626,"Plate"
132.09,-0.00009,"Qualified",,35.83,"CapPass","Cycle 2",2,782,"E-12","Alloy 617",314626,"Plate"
132.44,-0.00004,"Qualified",,74.72,"CapPass","Cycle 5",5,1626,"E-12","Alloy 617",314626,"Plate"
132.56,0.00001,"Qualified",,74.76,"CapPass","Cycle 5",5,1627,"E-12","Alloy 617",314626,"Plate"
132.52,0.00005,"Qualified",,74.80,"CapPass","Cycle 5",5,1628,"E-12","Alloy 617",314626,"Plate"
132.30,0.00007,"Qualified",,74.82,"CapPass","Cycle 5",5,1629,"E-12","Alloy 617",314626,"Plate"
132.38,0.00012,"Qualified",,74.87,"CapPass","Cycle 5",5,1630,"E-12","Alloy 617",314626,"Plate"
132.29,0.00017,"Qualified",,74.92,"CapPass","Cycle 5",5,1631,"E-12","Alloy 617",314626,"Plate"
132.51,0.00022,"Qualified",,74.97,"CapPass","Cycle 5",5,1632,"E-12","Alloy 617",314626,"Plate"
132.88,0.00027,"Qualified",,75.03,"CapPass","Cycle 5",5,1633,"E-12","Alloy 617",314626,"Plate"
133.18,0.00032,"Qualified",,75.08,"CapPass","Cycle 5",5,1634,"E-12","Alloy 617",314626,"Plate"
133.51,0.00037,"Qualified",,75.13,"CapPass","Cycle 5",5,1635,"E-12","Alloy 617",314626,"Plate"
133.63,0.00042,"Qualified",,75.18,"CapPass","Cycle 5",5,1636,"E-12","Alloy 617",314626,"Plate"
133.73,0.00047,"Qualified",,75.22,"CapPass","Cycle 5",5,1637,"E-12","Alloy 617",314626,"Plate"
133.84,0.00052,"Qualified",,75.28,"CapPass","Cycle 5",5,1638,"E-12","Alloy 617",314626,"Plate"
133.93,0.00054,"Qualified",,75.30,"CapPass","Cycle 5",5,1639,"E-12","Alloy 617",314626,"Plate"
133.82,0.00057,"Qualified",,75.33,"CapPass","Cycle 5",5,1640,"E-12","Alloy 617",314626,"Plate"
133.81,0.00062,"Qualified",,75.38,"CapPass","Cycle 5",5,1641,"E-12","Alloy 617",314626,"Plate"
134.01,0.00068,"Qualified",,75.43,"CapPass","Cycle 5",5,1642,"E-12","Alloy 617",314626,"Plate"
133.88,0.00073,"Qualified",,75.48,"CapPass","Cycle 5",5,1643,"E-12","Alloy 617",314626,"Plate"
133.81,0.00078,"Qualified",,75.54,"CapPass","Cycle 5",5,1644,"E-12","Alloy 617",314626,"Plate"
134.06,0.00083,"Qualified",,75.58,"CapPass","Cycle 5",5,1645,"E-12","Alloy 617",314626,"Plate"
134.18,0.00088,"Qualified",,75.63,"CapPass","Cycle 5",5,1646,"E-12","Alloy 617",314626,"Plate"
134.18,0.00093,"Qualified",,75.68,"CapPass","Cycle 5",5,1647,"E-12","Alloy 617",314626,"Plate"
134.43,0.00098,"Qualified",,75.73,"CapPass","Cycle 5",5,1648,"E-12","Alloy 617",314626,"Plate"
134.68,0.00103,"Qualified",,75.79,"CapPass","Cycle 5",5,1649,"E-12","Alloy 617",314626,"Plate"
134.92,0.00105,"Qualified",,75.80,"CapPass","Cycle 5",5,1650,"E-12","Alloy 617",314626,"Plate"
135.18,0.00108,"Qualified",,75.84,"CapPass","Cycle 5",5,1651,"E-12","Alloy 617",314626,"Plate"
135.10,0.00113,"Qualified",,75.89,"CapPass","Cycle 5",5,1652,"E-12","Alloy 617",314626,"Plate"
135.37,0.00118,"Qualified",,75.94,"CapPass","Cycle 5",5,1653,"E-12","Alloy 617",314626,"Plate"
135.55,0.00123,"Qualified",,75.99,"CapPass","Cycle 5",5,1654,"E-12","Alloy 617",314626,"Plate"
135.36,0.00128,"Qualified",,76.03,"CapPass","Cycle 5",5,1655,"E-12","Alloy 617",314626,"Plate"
135.48,0.00133,"Qualified",,76.08,"CapPass","Cycle 5",5,1656,"E-12","Alloy 617",314626,"Plate"
135.28,0.00138,"Qualified",,76.13,"CapPass","Cycle 5",5,1657,"E-12","Alloy 617",314626,"Plate"
135.18,0.00144,"Qualified",,76.18,"CapPass","Cycle 5",5,1658,"E-12","Alloy 617",314626,"Plate"
135.29,0.00149,"Qualified",,76.24,"CapPass","Cycle 5",5,1659,"E-12","Alloy 617",314626,"Plate"
135.24,0.00154,"Qualified",,76.29,"CapPass","Cycle 5",5,1660,"E-12","Alloy 617",314626,"Plate"
135.20,0.00155,"Qualified",,76.30,"CapPass","Cycle 5",5,1661,"E-12","Alloy 617",314626,"Plate"
134.93,0.00159,"Qualified",,76.34,"CapPass","Cycle 5",5,1662,"E-12","Alloy 617",314626,"Plate"
135.16,0.00164,"Qualified",,76.39,"CapPass","Cycle 5",5,1663,"E-12","Alloy 617",314626,"Plate"
135.11,0.00169,"Qualified",,76.44,"CapPass","Cycle 5",5,1664,"E-12","Alloy 617",314626,"Plate"
135.03,0.00174,"Qualified",,76.49,"CapPass","Cycle 5",5,1665,"E-12","Alloy 617",314626,"Plate"
135.14,0.00179,"Qualified",,76.54,"CapPass","Cycle 5",5,1666,"E-12","Alloy 617",314626,"Plate"
135.33,0.00184,"Qualified",,76.59,"CapPass","Cycle 5",5,1667,"E-12","Alloy 617",314626,"Plate"
135.37,0.00189,"Qualified",,76.64,"CapPass","Cycle 5",5,1668,"E-12","Alloy 617",314626,"Plate"
135.46,0.00194,"Qualified",,76.70,"CapPass","Cycle 5",5,1669,"E-12","Alloy 617",314626,"Plate"
135.53,0.00199,"Qualified",,76.74,"CapPass","Cycle 5",5,1670,"E-12","Alloy 617",314626,"Plate"
135.49,0.00204,"Qualified",,76.80,"CapPass","Cycle 5",5,1671,"E-12","Alloy 617",314626,"Plate"
135.62,0.00205,"Qualified",,76.80,"CapPass","Cycle 5",5,1672,"E-12","Alloy 617",314626,"Plate"
135.67,0.00209,"Qualified",,76.85,"CapPass","Cycle 5",5,1673,"E-12","Alloy 617",314626,"Plate"
135.92,0.00215,"Qualified",,76.90,"CapPass","Cycle 5",5,1674,"E-12","Alloy 617",314626,"Plate"
136.16,0.00220,"Qualified",,76.94,"CapPass","Cycle 5",5,1675,"E-12","Alloy 617",314626,"Plate"
136.25,0.00225,"Qualified",,76.99,"CapPass","Cycle 5",5,1676,"E-12","Alloy 617",314626,"Plate"
136.19,0.00230,"Qualified",,77.04,"CapPass","Cycle 5",5,1677,"E-12","Alloy 617",314626,"Plate"
135.94,0.00235,"Qualified",,77.09,"CapPass","Cycle 5",5,1678,"E-12","Alloy 617",314626,"Plate"
136.00,0.00240,"Qualified",,77.14,"CapPass","Cycle 5",5,1679,"E-12","Alloy 617",314626,"Plate"
135.77,0.00245,"Qualified",,77.19,"CapPass","Cycle 5",5,1680,"E-12","Alloy 617",314626,"Plate"
135.57,0.00250,"Qualified",,77.25,"CapPass","Cycle 5",5,1681,"E-12","Alloy 617",314626,"Plate"
135.67,0.00255,"Qualified",,77.30,"CapPass","Cycle 5",5,1682,"E-12","Alloy 617",314626,"Plate"
135.67,0.00260,"Qualified",,77.35,"CapPass","Cycle 5",5,1683,"E-12","Alloy 617",314626,"Plate"
135.86,0.00265,"Qualified",,77.40,"CapPass","Cycle 5",5,1684,"E-12","Alloy 617",314626,"Plate"
136.04,0.00270,"Qualified",,77.45,"CapPass","Cycle 5",5,1685,"E-12","Alloy 617",314626,"Plate"
136.18,0.00275,"Qualified",,77.50,"CapPass","Cycle 5",5,1686,"E-12","Alloy 617",314626,"Plate"
136.34,0.00280,"Qualified",,77.55,"CapPass","Cycle 5",5,1687,"E-12","Alloy 617",314626,"Plate"
136.27,0.00285,"Qualified",,77.60,"CapPass","Cycle 5",5,1688,"E-12","Alloy 617",314626,"Plate"
