Repository: js-molina/fatigue-A617

File: data/950C/Strain rate 0.001/1.0% strain/HTM_A20_Cycles_3151.csv (part 2 of 12)
"Cycle Label","Data State","Elapsed Time Sec","Qual State","Strain","Stress Mpa","Count","Sample","Alloy","Material_Form","Heat"
"Cycle 2","CapPass",19.35,"Qualified",0.00190,154.49,436,"315-1","Alloy 617","Plate",314626
"Cycle 2","CapPass",19.40,"Qualified",0.00195,154.74,437,"315-1","Alloy 617","Plate",314626
"Cycle 2","CapPass",19.45,"Qualified",0.00200,154.85,438,"315-1","Alloy 617","Plate",314626
"Cycle 2","CapPass",19.50,"Qualified",0.00205,155.04,439,"315-1","Alloy 617","Plate",314626
"Cycle 2","CapPass",19.55,"Qualified",0.00211,155.11,440,"315-1","Alloy 617","Plate",314626
"Cycle 2","CapPass",19.60,"Qualified",0.00216,155.15,441,"315-1","Alloy 617","Plate",314626
"Cycle 2","CapPass",19.65,"Qualified",0.00221,155.16,442,"315-1","Alloy 617","Plate",314626
"Cycle 2","CapPass",19.70,"Qualified",0.00226,155.12,443,"315-1","Alloy 617","Plate",314626
"Cycle 2","CapPass",19.72,"Qualified",0.00228,155.11,444,"315-1","Alloy 617","Plate",314626
"Cycle 2","CapPass",19.75,"Qualified",0.00231,155.10,445,"315-1","Alloy 617","Plate",314626
"Cycle 2","CapPass",19.80,"Qualified",0.00236,155.08,446,"315-1","Alloy 617","Plate",314626
"Cycle 2","CapPass",19.85,"Qualified",0.00241,155.11,447,"315-1","Alloy 617","Plate",314626
"Cycle 2","CapPass",19.90,"Qualified",0.00246,155.14,448,"315-1","Alloy 617","Plate",314626
"Cycle 2","CapPass",19.95,"Qualified",0.00251,155.10,449,"315-1","Alloy 617","Plate",314626
"Cycle 2","CapPass",20.00,"Qualified",0.00256,155.14,450,"315-1","Alloy 617","Plate",314626
"Cycle 2","CapPass",20.05,"Qualified",0.00261,155.13,451,"315-1","Alloy 617","Plate",314626
"Cycle 2","CapPass",20.10,"Qualified",0.00266,155.15,452,"315-1","Alloy 617","Plate",314626
"Cycle 2","CapPass",20.14,"Qualified",0.00271,155.12,453,"315-1","Alloy 617","Plate",314626
"Cycle 2","CapPass",20.19,"Qualified",0.00276,154.98,454,"315-1","Alloy 617","Plate",314626
"Cycle 2","CapPass",20.22,"Qualified",0.00278,154.84,455,"315-1","Alloy 617","Plate",314626
"Cycle 2","CapPass",20.25,"Qualified",0.00281,154.70,456,"315-1","Alloy 617","Plate",314626
"Cycle 2","CapPass",20.30,"Qualified",0.00286,154.48,457,"315-1","Alloy 617","Plate",314626
"Cycle 2","CapPass",20.35,"Qualified",0.00291,154.43,458,"315-1","Alloy 617","Plate",314626
"Cycle 2","CapPass",20.40,"Qualified",0.00296,154.41,459,"315-1","Alloy 617","Plate",314626
"Cycle 2","CapPass",20.45,"Qualified",0.00302,154.42,460,"315-1","Alloy 617","Plate",314626
"Cycle 2","CapPass",20.50,"Qualified",0.00307,154.47,461,"315-1","Alloy 617","Plate",314626
"Cycle 2","CapPass",20.55,"Qualified",0.00312,154.58,462,"315-1","Alloy 617","Plate",314626
"Cycle 2","CapPass",20.60,"Qualified",0.00317,154.66,463,"315-1","Alloy 617","Plate",314626
"Cycle 2","CapPass",20.65,"Qualified",0.00322,154.72,464,"315-1","Alloy 617","Plate",314626
"Cycle 2","CapPass",20.71,"Qualified",0.00327,154.75,465,"315-1","Alloy 617","Plate",314626
"Cycle 2","CapPass",20.72,"Qualified",0.00328,154.76,466,"315-1","Alloy 617","Plate",314626
"Cycle 2","CapPass",20.76,"Qualified",0.00332,154.93,467,"315-1","Alloy 617","Plate",314626
"Cycle 2","CapPass",20.81,"Qualified",0.00337,155.17,468,"315-1","Alloy 617","Plate",314626
"Cycle 2","CapPass",20.86,"Qualified",0.00342,155.40,469,"315-1","Alloy 617","Plate",314626
"Cycle 2","CapPass",20.91,"Qualified",0.00347,155.56,470,"315-1","Alloy 617","Plate",314626
"Cycle 2","CapPass",20.95,"Qualified",0.00352,155.68,471,"315-1","Alloy 617","Plate",314626
"Cycle 2","CapPass",21.00,"Qualified",0.00357,155.72,472,"315-1","Alloy 617","Plate",314626
"Cycle 2","CapPass",21.05,"Qualified",0.00362,155.68,473,"315-1","Alloy 617","Plate",314626
"Cycle 2","CapPass",21.10,"Qualified",0.00367,155.64,474,"315-1","Alloy 617","Plate",314626
"Cycle 2","CapPass",21.15,"Qualified",0.00372,155.60,475,"315-1","Alloy 617","Plate",314626
"Cycle 2","CapPass",21.20,"Qualified",0.00377,155.53,476,"315-1","Alloy 617","Plate",314626
"Cycle 2","CapPass",21.22,"Qualified",0.00379,155.49,477,"315-1","Alloy 617","Plate",314626
"Cycle 2","CapPass",21.25,"Qualified",0.00382,155.43,478,"315-1","Alloy 617","Plate",314626
"Cycle 2","CapPass",21.31,"Qualified",0.00387,155.38,479,"315-1","Alloy 617","Plate",314626
"Cycle 2","CapPass",21.36,"Qualified",0.00392,155.41,480,"315-1","Alloy 617","Plate",314626
"Cycle 2","CapPass",21.41,"Qualified",0.00397,155.58,481,"315-1","Alloy 617","Plate",314626
"Cycle 2","CapPass",21.47,"Qualified",0.00402,155.90,482,"315-1","Alloy 617","Plate",314626
"Cycle 2","CapPass",21.52,"Qualified",0.00407,156.31,483,"315-1","Alloy 617","Plate",314626
"Cycle 2","CapPass",21.57,"Qualified",0.00413,156.78,484,"315-1","Alloy 617","Plate",314626
"Cycle 2","CapPass",21.61,"Qualified",0.00418,157.15,485,"315-1","Alloy 617","Plate",314626
"Cycle 2","CapPass",21.66,"Qualified",0.00423,157.42,486,"315-1","Alloy 617","Plate",314626
"Cycle 2","CapPass",21.71,"Qualified",0.00428,157.70,487,"315-1","Alloy 617","Plate",314626
"Cycle 2","CapPass",21.72,"Qualified",0.00428,157.68,488,"315-1","Alloy 617","Plate",314626
"Cycle 2","CapPass",21.76,"Qualified",0.00433,157.69,489,"315-1","Alloy 617","Plate",314626
"Cycle 2","CapPass",21.81,"Qualified",0.00438,157.76,490,"315-1","Alloy 617","Plate",314626
"Cycle 2","CapPass",21.86,"Qualified",0.00443,157.81,491,"315-1","Alloy 617","Plate",314626
"Cycle 2","CapPass",21.91,"Qualified",0.00448,157.76,492,"315-1","Alloy 617","Plate",314626
"Cycle 2","CapPass",21.96,"Qualified",0.00453,157.82,493,"315-1","Alloy 617","Plate",314626
"Cycle 2","CapPass",22.01,"Qualified",0.00458,157.80,494,"315-1","Alloy 617","Plate",314626
"Cycle 2","CapPass",22.07,"Qualified",0.00463,155.37,495,"315-1","Alloy 617","Plate",314626
"Cycle 2","CapPass",22.22,"Qualified",0.00459,131.06,496,"315-1","Alloy 617","Plate",314626
"Cycle 2","CapPass",22.23,"Qualified",0.00458,128.19,497,"315-1","Alloy 617","Plate",314626
"Cycle 2","CapPass",22.27,"Qualified",0.00453,118.26,498,"315-1","Alloy 617","Plate",314626
"Cycle 2","CapPass",22.31,"Qualified",0.00448,109.88,499,"315-1","Alloy 617","Plate",314626
"Cycle 2","CapPass",22.35,"Qualified",0.00443,102.13,500,"315-1","Alloy 617","Plate",314626
"Cycle 2","CapPass",22.39,"Qualified",0.00438,94.85,501,"315-1","Alloy 617","Plate",314626
"Cycle 2","CapPass",22.43,"Qualified",0.00433,87.71,502,"315-1","Alloy 617","Plate",314626
"Cycle 2","CapPass",22.47,"Qualified",0.00427,80.68,503,"315-1","Alloy 617","Plate",314626
"Cycle 2","CapPass",22.52,"Qualified",0.00422,74.09,504,"315-1","Alloy 617","Plate",314626
"Cycle 2","CapPass",22.56,"Qualified",0.00417,67.56,505,"315-1","Alloy 617","Plate",314626
"Cycle 2","CapPass",22.62,"Qualified",0.00412,60.85,506,"315-1","Alloy 617","Plate",314626
"Cycle 2","CapPass",22.67,"Qualified",0.00407,54.61,507,"315-1","Alloy 617","Plate",314626
"Cycle 2","CapPass",22.72,"Qualified",0.00403,49.06,508,"315-1","Alloy 617","Plate",314626
"Cycle 2","CapPass",22.73,"Qualified",0.00402,47.82,509,"315-1","Alloy 617","Plate",314626
"Cycle 2","CapPass",22.78,"Qualified",0.00397,41.21,510,"315-1","Alloy 617","Plate",314626
"Cycle 2","CapPass",22.83,"Qualified",0.00392,35.35,511,"315-1","Alloy 617","Plate",314626
"Cycle 2","CapPass",22.89,"Qualified",0.00387,29.06,512,"315-1","Alloy 617","Plate",314626
"Cycle 2","CapPass",22.94,"Qualified",0.00382,23.21,513,"315-1","Alloy 617","Plate",314626
"Cycle 2","CapPass",23.00,"Qualified",0.00377,17.33,514,"315-1","Alloy 617","Plate",314626
"Cycle 2","CapPass",23.05,"Qualified",0.00372,10.95,515,"315-1","Alloy 617","Plate",314626
"Cycle 2","CapPass",23.11,"Qualified",0.00367,5.30,516,"315-1","Alloy 617","Plate",314626
"Cycle 2","CapPass",23.16,"Qualified",0.00362,-0.79,517,"315-1","Alloy 617","Plate",314626
"Cycle 2","CapPass",23.21,"Qualified",0.00357,-5.93,518,"315-1","Alloy 617","Plate",314626
"Cycle 2","CapPass",23.22,"Qualified",0.00356,-6.72,519,"315-1","Alloy 617","Plate",314626
"Cycle 2","CapPass",23.26,"Qualified",0.00352,-10.93,520,"315-1","Alloy 617","Plate",314626
"Cycle 2","CapPass",23.31,"Qualified",0.00347,-16.07,521,"315-1","Alloy 617","Plate",314626
"Cycle 2","CapPass",23.36,"Qualified",0.00342,-20.92,522,"315-1","Alloy 617","Plate",314626
"Cycle 2","CapPass",23.42,"Qualified",0.00337,-25.45,523,"315-1","Alloy 617","Plate",314626
"Cycle 2","CapPass",23.50,"Qualified",0.00332,-29.00,524,"315-1","Alloy 617","Plate",314626
"Cycle 2","CapPass",23.61,"Qualified",0.00326,-33.35,525,"315-1","Alloy 617","Plate",314626
"Cycle 2","CapPass",23.70,"Qualified",0.00321,-39.51,526,"315-1","Alloy 617","Plate",314626
"Cycle 2","CapPass",23.72,"Qualified",0.00320,-41.45,527,"315-1","Alloy 617","Plate",314626
"Cycle 2","CapPass",23.76,"Qualified",0.00316,-45.86,528,"315-1","Alloy 617","Plate",314626
"Cycle 2","CapPass",23.80,"Qualified",0.00311,-52.49,529,"315-1","Alloy 617","Plate",314626
"Cycle 2","CapPass",23.83,"Qualified",0.00306,-58.12,530,"315-1","Alloy 617","Plate",314626
"Cycle 2","CapPass",23.87,"Qualified",0.00301,-62.92,531,"315-1","Alloy 617","Plate",314626
"Cycle 2","CapPass",23.91,"Qualified",0.00296,-67.53,532,"315-1","Alloy 617","Plate",314626
"Cycle 2","CapPass",23.95,"Qualified",0.00291,-71.96,533,"315-1","Alloy 617","Plate",314626
"Cycle 2","CapPass",23.99,"Qualified",0.00286,-75.49,534,"315-1","Alloy 617","Plate",314626
"Cycle 2","CapPass",24.04,"Qualified",0.00281,-78.73,535,"315-1","Alloy 617","Plate",314626
"Cycle 2","CapPass",24.09,"Qualified",0.00276,-81.74,536,"315-1","Alloy 617","Plate",314626
"Cycle 2","CapPass",24.14,"Qualified",0.00271,-84.48,537,"315-1","Alloy 617","Plate",314626
"Cycle 2","CapPass",24.20,"Qualified",0.00266,-87.54,538,"315-1","Alloy 617","Plate",314626
"Cycle 2","CapPass",24.22,"Qualified",0.00265,-88.16,539,"315-1","Alloy 617","Plate",314626
"Cycle 2","CapPass",24.27,"Qualified",0.00261,-91.20,540,"315-1","Alloy 617","Plate",314626
"Cycle 2","CapPass",24.32,"Qualified",0.00256,-94.85,541,"315-1","Alloy 617","Plate",314626
"Cycle 2","CapPass",24.37,"Qualified",0.00251,-98.96,542,"315-1","Alloy 617","Plate",314626
"Cycle 2","CapPass",24.42,"Qualified",0.00246,-103.7,543,"315-1","Alloy 617","Plate",314626
"Cycle 2","CapPass",24.46,"Qualified",0.00241,-108.6,544,"315-1","Alloy 617","Plate",314626
"Cycle 2","CapPass",24.50,"Qualified",0.00236,-113.2,545,"315-1","Alloy 617","Plate",314626
"Cycle 2","CapPass",24.53,"Qualified",0.00231,-117.4,546,"315-1","Alloy 617","Plate",314626
"Cycle 2","CapPass",24.56,"Qualified",0.00225,-121.2,547,"315-1","Alloy 617","Plate",314626
"Cycle 2","CapPass",24.59,"Qualified",0.00220,-124.9,548,"315-1","Alloy 617","Plate",314626
"Cycle 2","CapPass",24.63,"Qualified",0.00215,-128.2,549,"315-1","Alloy 617","Plate",314626
"Cycle 2","CapPass",24.66,"Qualified",0.00210,-131.1,550,"315-1","Alloy 617","Plate",314626
"Cycle 2","CapPass",24.70,"Qualified",0.00205,-133.9,551,"315-1","Alloy 617","Plate",314626
"Cycle 2","CapPass",24.72,"Qualified",0.00202,-135.3,552,"315-1","Alloy 617","Plate",314626
"Cycle 2","CapPass",24.73,"Qualified",0.00200,-136.1,553,"315-1","Alloy 617","Plate",314626
"Cycle 2","CapPass",24.77,"Qualified",0.00195,-138.0,554,"315-1","Alloy 617","Plate",314626
"Cycle 2","CapPass",24.80,"Qualified",0.00190,-139.6,555,"315-1","Alloy 617","Plate",314626
"Cycle 2","CapPass",24.84,"Qualified",0.00185,-140.8,556,"315-1","Alloy 617","Plate",314626
"Cycle 2","CapPass",24.88,"Qualified",0.00180,-141.6,557,"315-1","Alloy 617","Plate",314626
"Cycle 2","CapPass",24.92,"Qualified",0.00175,-141.8,558,"315-1","Alloy 617","Plate",314626
"Cycle 2","CapPass",24.97,"Qualified",0.00170,-141.9,559,"315-1","Alloy 617","Plate",314626
"Cycle 2","CapPass",25.02,"Qualified",0.00165,-141.9,560,"315-1","Alloy 617","Plate",314626
"Cycle 2","CapPass",25.07,"Qualified",0.00160,-141.9,561,"315-1","Alloy 617","Plate",314626
"Cycle 2","CapPass",25.13,"Qualified",0.00155,-141.9,562,"315-1","Alloy 617","Plate",314626
"Cycle 2","CapPass",25.19,"Qualified",0.00150,-142.3,563,"315-1","Alloy 617","Plate",314626
"Cycle 2","CapPass",25.22,"Qualified",0.00147,-142.6,564,"315-1","Alloy 617","Plate",314626
"Cycle 2","CapPass",25.24,"Qualified",0.00145,-143.0,565,"315-1","Alloy 617","Plate",314626
"Cycle 2","CapPass",25.29,"Qualified",0.00140,-143.8,566,"315-1","Alloy 617","Plate",314626
"Cycle 2","CapPass",25.34,"Qualified",0.00134,-144.7,567,"315-1","Alloy 617","Plate",314626
"Cycle 2","CapPass",25.39,"Qualified",0.00129,-145.6,568,"315-1","Alloy 617","Plate",314626
"Cycle 2","CapPass",25.44,"Qualified",0.00124,-146.4,569,"315-1","Alloy 617","Plate",314626
"Cycle 2","CapPass",25.49,"Qualified",0.00119,-147.2,570,"315-1","Alloy 617","Plate",314626
"Cycle 2","CapPass",25.54,"Qualified",0.00114,-148.0,571,"315-1","Alloy 617","Plate",314626
"Cycle 2","CapPass",25.58,"Qualified",0.00109,-148.6,572,"315-1","Alloy 617","Plate",314626
"Cycle 2","CapPass",25.63,"Qualified",0.00104,-149.1,573,"315-1","Alloy 617","Plate",314626
"Cycle 2","CapPass",25.68,"Qualified",0.00099,-149.4,574,"315-1","Alloy 617","Plate",314626
"Cycle 2","CapPass",25.72,"Qualified",0.00095,-149.7,575,"315-1","Alloy 617","Plate",314626
"Cycle 2","CapPass",25.73,"Qualified",0.00094,-149.7,576,"315-1","Alloy 617","Plate",314626
"Cycle 2","CapPass",25.78,"Qualified",0.00089,-150.1,577,"315-1","Alloy 617","Plate",314626
"Cycle 2","CapPass",25.82,"Qualified",0.00084,-150.4,578,"315-1","Alloy 617","Plate",314626
"Cycle 2","CapPass",25.87,"Qualified",0.00079,-150.6,579,"315-1","Alloy 617","Plate",314626
"Cycle 2","CapPass",25.92,"Qualified",0.00074,-150.7,580,"315-1","Alloy 617","Plate",314626
"Cycle 2","CapPass",25.97,"Qualified",0.00069,-150.8,581,"315-1","Alloy 617","Plate",314626
"Cycle 2","CapPass",26.02,"Qualified",0.00064,-150.8,582,"315-1","Alloy 617","Plate",314626
"Cycle 2","CapPass",26.07,"Qualified",0.00059,-150.9,583,"315-1","Alloy 617","Plate",314626
"Cycle 2","CapPass",26.12,"Qualified",0.00054,-151.0,584,"315-1","Alloy 617","Plate",314626
"Cycle 2","CapPass",26.17,"Qualified",0.00049,-151.1,585,"315-1","Alloy 617","Plate",314626
"Cycle 2","CapPass",26.22,"Qualified",0.00045,-151.3,586,"315-1","Alloy 617","Plate",314626
"Cycle 2","CapPass",26.23,"Qualified",0.00044,-151.3,587,"315-1","Alloy 617","Plate",314626
"Cycle 2","CapPass",26.28,"Qualified",0.00039,-151.6,588,"315-1","Alloy 617","Plate",314626
"Cycle 2","CapPass",26.33,"Qualified",0.00034,-151.9,589,"315-1","Alloy 617","Plate",314626
"Cycle 2","CapPass",26.38,"Qualified",0.00029,-152.2,590,"315-1","Alloy 617","Plate",314626
"Cycle 2","CapPass",26.43,"Qualified",0.00023,-152.5,591,"315-1","Alloy 617","Plate",314626
"Cycle 2","CapPass",26.48,"Qualified",0.00018,-152.8,592,"315-1","Alloy 617","Plate",314626
"Cycle 2","CapPass",26.53,"Qualified",0.00013,-153.1,593,"315-1","Alloy 617","Plate",314626
"Cycle 2","CapPass",26.58,"Qualified",0.00008,-153.3,594,"315-1","Alloy 617","Plate",314626
"Cycle 2","CapPass",26.62,"Qualified",0.00003,-153.6,595,"315-1","Alloy 617","Plate",314626
"Cycle 2","CapPass",26.67,"Qualified",-0.00002,-153.8,596,"315-1","Alloy 617","Plate",314626
"Cycle 2","CapPass",26.72,"Qualified",-0.00006,-154.0,597,"315-1","Alloy 617","Plate",314626
"Cycle 2","CapPass",26.72,"Qualified",-0.00007,-154.0,598,"315-1","Alloy 617","Plate",314626
"Cycle 2","CapPass",26.77,"Qualified",-0.00012,-154.2,599,"315-1","Alloy 617","Plate",314626
"Cycle 2","CapPass",26.82,"Qualified",-0.00017,-154.4,600,"315-1","Alloy 617","Plate",314626
"Cycle 2","CapPass",26.87,"Qualified",-0.00022,-154.5,601,"315-1","Alloy 617","Plate",314626
"Cycle 2","CapPass",26.92,"Qualified",-0.00027,-154.6,602,"315-1","Alloy 617","Plate",314626
"Cycle 2","CapPass",26.98,"Qualified",-0.00032,-154.8,603,"315-1","Alloy 617","Plate",314626
"Cycle 2","CapPass",27.03,"Qualified",-0.00037,-155.1,604,"315-1","Alloy 617","Plate",314626
"Cycle 2","CapPass",27.08,"Qualified",-0.00042,-155.4,605,"315-1","Alloy 617","Plate",314626
"Cycle 2","CapPass",27.12,"Qualified",-0.00047,-155.6,606,"315-1","Alloy 617","Plate",314626
"Cycle 2","CapPass",27.17,"Qualified",-0.00052,-155.8,607,"315-1","Alloy 617","Plate",314626
"Cycle 2","CapPass",27.22,"Qualified",-0.00057,-156.0,608,"315-1","Alloy 617","Plate",314626
"Cycle 2","CapPass",27.22,"Qualified",-0.00057,-156.0,609,"315-1","Alloy 617","Plate",314626
"Cycle 2","CapPass",27.27,"Qualified",-0.00062,-156.1,610,"315-1","Alloy 617","Plate",314626
"Cycle 2","CapPass",27.32,"Qualified",-0.00067,-156.2,611,"315-1","Alloy 617","Plate",314626
"Cycle 2","CapPass",27.37,"Qualified",-0.00072,-156.2,612,"315-1","Alloy 617","Plate",314626
"Cycle 2","CapPass",27.41,"Qualified",-0.00077,-156.2,613,"315-1","Alloy 617","Plate",314626
"Cycle 2","CapPass",27.46,"Qualified",-0.00082,-156.0,614,"315-1","Alloy 617","Plate",314626
"Cycle 2","CapPass",27.52,"Qualified",-0.00087,-155.9,615,"315-1","Alloy 617","Plate",314626
"Cycle 2","CapPass",27.57,"Qualified",-0.00092,-155.8,616,"315-1","Alloy 617","Plate",314626
"Cycle 2","CapPass",27.62,"Qualified",-0.00097,-155.9,617,"315-1","Alloy 617","Plate",314626
"Cycle 2","CapPass",27.67,"Qualified",-0.00102,-155.9,618,"315-1","Alloy 617","Plate",314626
"Cycle 2","CapPass",27.72,"Qualified",-0.00107,-156.0,619,"315-1","Alloy 617","Plate",314626
"Cycle 2","CapPass",27.72,"Qualified",-0.00107,-156.0,620,"315-1","Alloy 617","Plate",314626
"Cycle 2","CapPass",27.77,"Qualified",-0.00112,-156.2,621,"315-1","Alloy 617","Plate",314626
"Cycle 2","CapPass",27.82,"Qualified",-0.00118,-156.3,622,"315-1","Alloy 617","Plate",314626
"Cycle 2","CapPass",27.87,"Qualified",-0.00123,-156.4,623,"315-1","Alloy 617","Plate",314626
"Cycle 2","CapPass",27.92,"Qualified",-0.00128,-156.5,624,"315-1","Alloy 617","Plate",314626
"Cycle 2","CapPass",27.96,"Qualified",-0.00133,-156.4,625,"315-1","Alloy 617","Plate",314626
"Cycle 2","CapPass",28.01,"Qualified",-0.00138,-156.3,626,"315-1","Alloy 617","Plate",314626
"Cycle 2","CapPass",28.06,"Qualified",-0.00143,-156.2,627,"315-1","Alloy 617","Plate",314626
"Cycle 2","CapPass",28.12,"Qualified",-0.00148,-156.0,628,"315-1","Alloy 617","Plate",314626
"Cycle 2","CapPass",28.17,"Qualified",-0.00153,-155.9,629,"315-1","Alloy 617","Plate",314626
"Cycle 2","CapPass",28.21,"Qualified",-0.00158,-155.8,630,"315-1","Alloy 617","Plate",314626
"Cycle 2","CapPass",28.22,"Qualified",-0.00158,-155.8,631,"315-1","Alloy 617","Plate",314626
"Cycle 2","CapPass",28.27,"Qualified",-0.00163,-155.6,632,"315-1","Alloy 617","Plate",314626
"Cycle 2","CapPass",28.32,"Qualified",-0.00168,-155.6,633,"315-1","Alloy 617","Plate",314626
"Cycle 2","CapPass",28.37,"Qualified",-0.00173,-155.6,634,"315-1","Alloy 617","Plate",314626
"Cycle 2","CapPass",28.43,"Qualified",-0.00178,-155.9,635,"315-1","Alloy 617","Plate",314626
"Cycle 2","CapPass",28.49,"Qualified",-0.00183,-156.2,636,"315-1","Alloy 617","Plate",314626
"Cycle 2","CapPass",28.54,"Qualified",-0.00188,-156.8,637,"315-1","Alloy 617","Plate",314626
"Cycle 2","CapPass",28.59,"Qualified",-0.00193,-157.5,638,"315-1","Alloy 617","Plate",314626
"Cycle 2","CapPass",28.64,"Qualified",-0.00198,-158.2,639,"315-1","Alloy 617","Plate",314626
"Cycle 2","CapPass",28.69,"Qualified",-0.00203,-158.9,640,"315-1","Alloy 617","Plate",314626
"Cycle 2","CapPass",28.72,"Qualified",-0.00206,-159.3,641,"315-1","Alloy 617","Plate",314626
"Cycle 2","CapPass",28.74,"Qualified",-0.00208,-159.6,642,"315-1","Alloy 617","Plate",314626
"Cycle 2","CapPass",28.79,"Qualified",-0.00214,-160.2,643,"315-1","Alloy 617","Plate",314626
"Cycle 2","CapPass",28.84,"Qualified",-0.00219,-160.7,644,"315-1","Alloy 617","Plate",314626
"Cycle 2","CapPass",28.88,"Qualified",-0.00224,-161.0,645,"315-1","Alloy 617","Plate",314626
"Cycle 2","CapPass",28.93,"Qualified",-0.00229,-161.3,646,"315-1","Alloy 617","Plate",314626
"Cycle 2","CapPass",28.97,"Qualified",-0.00234,-161.5,647,"315-1","Alloy 617","Plate",314626
"Cycle 2","CapPass",29.02,"Qualified",-0.00239,-161.4,648,"315-1","Alloy 617","Plate",314626
"Cycle 2","CapPass",29.07,"Qualified",-0.00244,-161.2,649,"315-1","Alloy 617","Plate",314626
"Cycle 2","CapPass",29.12,"Qualified",-0.00249,-160.9,650,"315-1","Alloy 617","Plate",314626
"Cycle 2","CapPass",29.17,"Qualified",-0.00254,-160.5,651,"315-1","Alloy 617","Plate",314626
"Cycle 2","CapPass",29.22,"Qualified",-0.00258,-160.2,652,"315-1","Alloy 617","Plate",314626
"Cycle 2","CapPass",29.22,"Qualified",-0.00259,-160.1,653,"315-1","Alloy 617","Plate",314626
"Cycle 2","CapPass",29.27,"Qualified",-0.00264,-159.9,654,"315-1","Alloy 617","Plate",314626
"Cycle 2","CapPass",29.33,"Qualified",-0.00269,-159.7,655,"315-1","Alloy 617","Plate",314626
"Cycle 2","CapPass",29.38,"Qualified",-0.00274,-159.7,656,"315-1","Alloy 617","Plate",314626
"Cycle 2","CapPass",29.43,"Qualified",-0.00279,-159.6,657,"315-1","Alloy 617","Plate",314626
"Cycle 2","CapPass",29.48,"Qualified",-0.00284,-159.7,658,"315-1","Alloy 617","Plate",314626
"Cycle 2","CapPass",29.53,"Qualified",-0.00289,-159.8,659,"315-1","Alloy 617","Plate",314626
"Cycle 2","CapPass",29.58,"Qualified",-0.00294,-159.9,660,"315-1","Alloy 617","Plate",314626
"Cycle 2","CapPass",29.63,"Qualified",-0.00299,-160.0,661,"315-1","Alloy 617","Plate",314626
"Cycle 2","CapPass",29.69,"Qualified",-0.00304,-160.2,662,"315-1","Alloy 617","Plate",314626
"Cycle 2","CapPass",29.72,"Qualified",-0.00307,-160.3,663,"315-1","Alloy 617","Plate",314626
"Cycle 2","CapPass",29.74,"Qualified",-0.00310,-160.4,664,"315-1","Alloy 617","Plate",314626
"Cycle 2","CapPass",29.79,"Qualified",-0.00315,-160.6,665,"315-1","Alloy 617","Plate",314626
"Cycle 2","CapPass",29.83,"Qualified",-0.00320,-160.9,666,"315-1","Alloy 617","Plate",314626
"Cycle 2","CapPass",29.89,"Qualified",-0.00325,-161.0,667,"315-1","Alloy 617","Plate",314626
"Cycle 2","CapPass",29.94,"Qualified",-0.00330,-161.2,668,"315-1","Alloy 617","Plate",314626
"Cycle 2","CapPass",29.99,"Qualified",-0.00335,-161.3,669,"315-1","Alloy 617","Plate",314626
"Cycle 2","CapPass",30.03,"Qualified",-0.00340,-161.3,670,"315-1","Alloy 617","Plate",314626
"Cycle 2","CapPass",30.08,"Qualified",-0.00345,-161.3,671,"315-1","Alloy 617","Plate",314626
"Cycle 2","CapPass",30.13,"Qualified",-0.00350,-161.2,672,"315-1","Alloy 617","Plate",314626
"Cycle 2","CapPass",30.19,"Qualified",-0.00355,-161.0,673,"315-1","Alloy 617","Plate",314626
"Cycle 2","CapPass",30.22,"Qualified",-0.00358,-160.9,674,"315-1","Alloy 617","Plate",314626
"Cycle 2","CapPass",30.24,"Qualified",-0.00360,-161.0,675,"315-1","Alloy 617","Plate",314626
"Cycle 2","CapPass",30.29,"Qualified",-0.00365,-160.9,676,"315-1","Alloy 617","Plate",314626
"Cycle 2","CapPass",30.34,"Qualified",-0.00370,-160.8,677,"315-1","Alloy 617","Plate",314626
"Cycle 2","CapPass",30.39,"Qualified",-0.00375,-160.8,678,"315-1","Alloy 617","Plate",314626
"Cycle 2","CapPass",30.43,"Qualified",-0.00380,-160.8,679,"315-1","Alloy 617","Plate",314626
"Cycle 2","CapPass",30.49,"Qualified",-0.00385,-160.7,680,"315-1","Alloy 617","Plate",314626
"Cycle 2","CapPass",30.54,"Qualified",-0.00390,-160.6,681,"315-1","Alloy 617","Plate",314626
"Cycle 2","CapPass",30.60,"Qualified",-0.00395,-160.7,682,"315-1","Alloy 617","Plate",314626
"Cycle 2","CapPass",30.65,"Qualified",-0.00401,-161.1,683,"315-1","Alloy 617","Plate",314626
"Cycle 2","CapPass",30.70,"Qualified",-0.00406,-161.6,684,"315-1","Alloy 617","Plate",314626
"Cycle 2","CapPass",30.72,"Qualified",-0.00407,-161.8,685,"315-1","Alloy 617","Plate",314626
"Cycle 2","CapPass",30.75,"Qualified",-0.00411,-162.2,686,"315-1","Alloy 617","Plate",314626
"Cycle 2","CapPass",30.79,"Qualified",-0.00416,-162.6,687,"315-1","Alloy 617","Plate",314626
"Cycle 2","CapPass",30.84,"Qualified",-0.00421,-162.8,688,"315-1","Alloy 617","Plate",314626
"Cycle 2","CapPass",30.89,"Qualified",-0.00426,-162.9,689,"315-1","Alloy 617","Plate",314626
"Cycle 2","CapPass",30.94,"Qualified",-0.00431,-162.9,690,"315-1","Alloy 617","Plate",314626
"Cycle 2","CapPass",30.99,"Qualified",-0.00436,-162.7,691,"315-1","Alloy 617","Plate",314626
"Cycle 2","CapPass",31.04,"Qualified",-0.00441,-162.6,692,"315-1","Alloy 617","Plate",314626
"Cycle 2","CapPass",31.09,"Qualified",-0.00446,-162.3,693,"315-1","Alloy 617","Plate",314626
"Cycle 2","CapPass",31.13,"Qualified",-0.00451,-162.1,694,"315-1","Alloy 617","Plate",314626
"Cycle 2","CapPass",31.19,"Qualified",-0.00456,-161.9,695,"315-1","Alloy 617","Plate",314626
"Cycle 2","CapPass",31.22,"Qualified",-0.00459,-161.5,696,"315-1","Alloy 617","Plate",314626
"Cycle 2","CapPass",31.24,"Qualified",-0.00461,-160.9,697,"315-1","Alloy 617","Plate",314626
"Cycle 2","CapPass",31.46,"Qualified",-0.00456,-124.7,698,"315-1","Alloy 617","Plate",314626
"Cycle 2","CapPass",31.50,"Qualified",-0.00451,-116.1,699,"315-1","Alloy 617","Plate",314626
"Cycle 2","CapPass",31.53,"Qualified",-0.00446,-108.1,700,"315-1","Alloy 617","Plate",314626
"Cycle 2","CapPass",31.57,"Qualified",-0.00441,-100.8,701,"315-1","Alloy 617","Plate",314626
"Cycle 2","CapPass",31.60,"Qualified",-0.00436,-93.98,702,"315-1","Alloy 617","Plate",314626
"Cycle 2","CapPass",31.64,"Qualified",-0.00431,-87.51,703,"315-1","Alloy 617","Plate",314626
"Cycle 2","CapPass",31.68,"Qualified",-0.00426,-81.31,704,"315-1","Alloy 617","Plate",314626
"Cycle 2","CapPass",31.72,"Qualified",-0.00422,-76.50,705,"315-1","Alloy 617","Plate",314626
"Cycle 2","CapPass",31.73,"Qualified",-0.00421,-75.14,706,"315-1","Alloy 617","Plate",314626
"Cycle 2","CapPass",31.78,"Qualified",-0.00416,-68.71,707,"315-1","Alloy 617","Plate",314626
"Cycle 2","CapPass",31.84,"Qualified",-0.00411,-62.13,708,"315-1","Alloy 617","Plate",314626
"Cycle 2","CapPass",31.90,"Qualified",-0.00406,-55.21,709,"315-1","Alloy 617","Plate",314626
"Cycle 2","CapPass",31.95,"Qualified",-0.00401,-48.71,710,"315-1","Alloy 617","Plate",314626
"Cycle 2","CapPass",32.01,"Qualified",-0.00396,-42.36,711,"315-1","Alloy 617","Plate",314626
"Cycle 2","CapPass",32.06,"Qualified",-0.00391,-36.02,712,"315-1","Alloy 617","Plate",314626
"Cycle 2","CapPass",32.12,"Qualified",-0.00386,-29.54,713,"315-1","Alloy 617","Plate",314626
"Cycle 2","CapPass",32.17,"Qualified",-0.00381,-22.67,714,"315-1","Alloy 617","Plate",314626
"Cycle 2","CapPass",32.22,"Qualified",-0.00377,-17.74,715,"315-1","Alloy 617","Plate",314626
"Cycle 2","CapPass",32.23,"Qualified",-0.00375,-16.26,716,"315-1","Alloy 617","Plate",314626
"Cycle 2","CapPass",32.28,"Qualified",-0.00370,-10.30,717,"315-1","Alloy 617","Plate",314626
"Cycle 2","CapPass",32.33,"Qualified",-0.00365,-4.39,718,"315-1","Alloy 617","Plate",314626
"Cycle 2","CapPass",32.38,"Qualified",-0.00360,1.36,719,"315-1","Alloy 617","Plate",314626
"Cycle 2","CapPass",32.43,"Qualified",-0.00355,6.80,720,"315-1","Alloy 617","Plate",314626
"Cycle 2","CapPass",32.48,"Qualified",-0.00350,11.98,721,"315-1","Alloy 617","Plate",314626
"Cycle 2","CapPass",32.53,"Qualified",-0.00345,17.21,722,"315-1","Alloy 617","Plate",314626
"Cycle 2","CapPass",32.58,"Qualified",-0.00340,22.27,723,"315-1","Alloy 617","Plate",314626
"Cycle 2","CapPass",32.63,"Qualified",-0.00335,27.05,724,"315-1","Alloy 617","Plate",314626
"Cycle 2","CapPass",32.68,"Qualified",-0.00330,31.53,725,"315-1","Alloy 617","Plate",314626
"Cycle 2","CapPass",32.72,"Qualified",-0.00327,33.65,726,"315-1","Alloy 617","Plate",314626
"Cycle 2","CapPass",32.75,"Qualified",-0.00325,35.30,727,"315-1","Alloy 617","Plate",314626
"Cycle 2","CapPass",32.82,"Qualified",-0.00320,39.43,728,"315-1","Alloy 617","Plate",314626
"Cycle 2","CapPass",32.89,"Qualified",-0.00315,43.88,729,"315-1","Alloy 617","Plate",314626
"Cycle 2","CapPass",32.97,"Qualified",-0.00310,48.44,730,"315-1","Alloy 617","Plate",314626
"Cycle 2","CapPass",33.03,"Qualified",-0.00305,54.14,731,"315-1","Alloy 617","Plate",314626
"Cycle 2","CapPass",33.08,"Qualified",-0.00300,59.92,732,"315-1","Alloy 617","Plate",314626
"Cycle 2","CapPass",33.11,"Qualified",-0.00295,65.19,733,"315-1","Alloy 617","Plate",314626
"Cycle 2","CapPass",33.15,"Qualified",-0.00289,69.96,734,"315-1","Alloy 617","Plate",314626
"Cycle 2","CapPass",33.19,"Qualified",-0.00284,74.21,735,"315-1","Alloy 617","Plate",314626
"Cycle 2","CapPass",33.22,"Qualified",-0.00282,76.27,736,"315-1","Alloy 617","Plate",314626
"Cycle 2","CapPass",33.24,"Qualified",-0.00279,78.18,737,"315-1","Alloy 617","Plate",314626
"Cycle 2","CapPass",33.29,"Qualified",-0.00274,81.99,738,"315-1","Alloy 617","Plate",314626
"Cycle 2","CapPass",33.35,"Qualified",-0.00269,85.45,739,"315-1","Alloy 617","Plate",314626
"Cycle 2","CapPass",33.40,"Qualified",-0.00264,88.69,740,"315-1","Alloy 617","Plate",314626
"Cycle 2","CapPass",33.46,"Qualified",-0.00259,92.27,741,"315-1","Alloy 617","Plate",314626
"Cycle 2","CapPass",33.52,"Qualified",-0.00254,95.83,742,"315-1","Alloy 617","Plate",314626
"Cycle 2","CapPass",33.57,"Qualified",-0.00249,99.25,743,"315-1","Alloy 617","Plate",314626
"Cycle 2","CapPass",33.63,"Qualified",-0.00244,102.63,744,"315-1","Alloy 617","Plate",314626
"Cycle 2","CapPass",33.68,"Qualified",-0.00239,106.01,745,"315-1","Alloy 617","Plate",314626
"Cycle 2","CapPass",33.72,"Qualified",-0.00235,108.30,746,"315-1","Alloy 617","Plate",314626
"Cycle 2","CapPass",33.73,"Qualified",-0.00234,109.35,747,"315-1","Alloy 617","Plate",314626
"Cycle 2","CapPass",33.78,"Qualified",-0.00229,112.57,748,"315-1","Alloy 617","Plate",314626
"Cycle 2","CapPass",33.83,"Qualified",-0.00224,115.86,749,"315-1","Alloy 617","Plate",314626
"Cycle 2","CapPass",33.88,"Qualified",-0.00219,119.14,750,"315-1","Alloy 617","Plate",314626
"Cycle 2","CapPass",33.93,"Qualified",-0.00213,122.91,751,"315-1","Alloy 617","Plate",314626
"Cycle 2","CapPass",33.97,"Qualified",-0.00208,126.85,752,"315-1","Alloy 617","Plate",314626
"Cycle 2","CapPass",34.00,"Qualified",-0.00203,130.38,753,"315-1","Alloy 617","Plate",314626
"Cycle 2","CapPass",34.04,"Qualified",-0.00198,133.84,754,"315-1","Alloy 617","Plate",314626
"Cycle 2","CapPass",34.07,"Qualified",-0.00193,136.94,755,"315-1","Alloy 617","Plate",314626
"Cycle 2","CapPass",34.11,"Qualified",-0.00188,139.73,756,"315-1","Alloy 617","Plate",314626
"Cycle 2","CapPass",34.14,"Qualified",-0.00183,142.24,757,"315-1","Alloy 617","Plate",314626
"Cycle 2","CapPass",34.18,"Qualified",-0.00178,144.33,758,"315-1","Alloy 617","Plate",314626
"Cycle 2","CapPass",34.21,"Qualified",-0.00173,146.19,759,"315-1","Alloy 617","Plate",314626
"Cycle 2","CapPass",34.22,"Qualified",-0.00172,146.39,760,"315-1","Alloy 617","Plate",314626
"Cycle 2","CapPass",34.25,"Qualified",-0.00168,147.52,761,"315-1","Alloy 617","Plate",314626
"Cycle 2","CapPass",34.28,"Qualified",-0.00163,148.52,762,"315-1","Alloy 617","Plate",314626
"Cycle 2","CapPass",34.32,"Qualified",-0.00158,149.29,763,"315-1","Alloy 617","Plate",314626
"Cycle 2","CapPass",34.36,"Qualified",-0.00153,149.62,764,"315-1","Alloy 617","Plate",314626
"Cycle 2","CapPass",34.41,"Qualified",-0.00148,149.71,765,"315-1","Alloy 617","Plate",314626
"Cycle 2","CapPass",34.45,"Qualified",-0.00143,149.62,766,"315-1","Alloy 617","Plate",314626
"Cycle 2","CapPass",34.50,"Qualified",-0.00138,149.38,767,"315-1","Alloy 617","Plate",314626
"Cycle 2","CapPass",34.54,"Qualified",-0.00133,148.99,768,"315-1","Alloy 617","Plate",314626
"Cycle 2","CapPass",34.59,"Qualified",-0.00127,148.52,769,"315-1","Alloy 617","Plate",314626
"Cycle 2","CapPass",34.64,"Qualified",-0.00122,147.98,770,"315-1","Alloy 617","Plate",314626
"Cycle 2","CapPass",34.70,"Qualified",-0.00117,147.51,771,"315-1","Alloy 617","Plate",314626
"Cycle 2","CapPass",34.72,"Qualified",-0.00115,147.40,772,"315-1","Alloy 617","Plate",314626
"Cycle 2","CapPass",34.75,"Qualified",-0.00112,147.29,773,"315-1","Alloy 617","Plate",314626
"Cycle 2","CapPass",34.80,"Qualified",-0.00107,147.24,774,"315-1","Alloy 617","Plate",314626
"Cycle 2","CapPass",34.85,"Qualified",-0.00102,147.29,775,"315-1","Alloy 617","Plate",314626
"Cycle 2","CapPass",34.90,"Qualified",-0.00097,147.51,776,"315-1","Alloy 617","Plate",314626
"Cycle 2","CapPass",34.95,"Qualified",-0.00092,147.77,777,"315-1","Alloy 617","Plate",314626
"Cycle 2","CapPass",35.00,"Qualified",-0.00087,148.09,778,"315-1","Alloy 617","Plate",314626
"Cycle 2","CapPass",35.05,"Qualified",-0.00082,148.30,779,"315-1","Alloy 617","Plate",314626
"Cycle 2","CapPass",35.10,"Qualified",-0.00077,148.56,780,"315-1","Alloy 617","Plate",314626
"Cycle 2","CapPass",35.14,"Qualified",-0.00072,148.77,781,"315-1","Alloy 617","Plate",314626
"Cycle 2","CapPass",35.20,"Qualified",-0.00067,148.91,782,"315-1","Alloy 617","Plate",314626
"Cycle 2","CapPass",35.22,"Qualified",-0.00065,148.97,783,"315-1","Alloy 617","Plate",314626
"Cycle 2","CapPass",35.24,"Qualified",-0.00062,148.98,784,"315-1","Alloy 617","Plate",314626
"Cycle 2","CapPass",35.29,"Qualified",-0.00057,148.89,785,"315-1","Alloy 617","Plate",314626
"Cycle 2","CapPass",35.34,"Qualified",-0.00052,148.67,786,"315-1","Alloy 617","Plate",314626
"Cycle 2","CapPass",35.40,"Qualified",-0.00047,148.62,787,"315-1","Alloy 617","Plate",314626
"Cycle 2","CapPass",35.45,"Qualified",-0.00042,148.58,788,"315-1","Alloy 617","Plate",314626
"Cycle 2","CapPass",35.50,"Qualified",-0.00037,148.79,789,"315-1","Alloy 617","Plate",314626
"Cycle 2","CapPass",35.55,"Qualified",-0.00031,149.06,790,"315-1","Alloy 617","Plate",314626
"Cycle 2","CapPass",35.60,"Qualified",-0.00026,149.53,791,"315-1","Alloy 617","Plate",314626
"Cycle 2","CapPass",35.65,"Qualified",-0.00021,149.89,792,"315-1","Alloy 617","Plate",314626
"Cycle 2","CapPass",35.70,"Qualified",-0.00016,150.25,793,"315-1","Alloy 617","Plate",314626
"Cycle 2","CapPass",35.72,"Qualified",-0.00015,150.34,794,"315-1","Alloy 617","Plate",314626
"Cycle 2","CapPass",35.76,"Qualified",-0.00011,150.66,795,"315-1","Alloy 617","Plate",314626
"Cycle 5","CapPass",74.62,"Qualified",-0.00007,150.20,1641,"315-1","Alloy 617","Plate",314626
"Cycle 5","CapPass",74.67,"Qualified",-0.00002,150.12,1642,"315-1","Alloy 617","Plate",314626
"Cycle 5","CapPass",74.72,"Qualified",0.00002,149.73,1643,"315-1","Alloy 617","Plate",314626
"Cycle 5","CapPass",74.73,"Qualified",0.00003,149.64,1644,"315-1","Alloy 617","Plate",314626
"Cycle 5","CapPass",74.78,"Qualified",0.00008,148.97,1645,"315-1","Alloy 617","Plate",314626
"Cycle 5","CapPass",74.84,"Qualified",0.00014,148.50,1646,"315-1","Alloy 617","Plate",314626
"Cycle 5","CapPass",74.90,"Qualified",0.00019,148.32,1647,"315-1","Alloy 617","Plate",314626
"Cycle 5","CapPass",74.96,"Qualified",0.00024,148.60,1648,"315-1","Alloy 617","Plate",314626
"Cycle 5","CapPass",75.01,"Qualified",0.00029,149.25,1649,"315-1","Alloy 617","Plate",314626
"Cycle 5","CapPass",75.06,"Qualified",0.00034,149.95,1650,"315-1","Alloy 617","Plate",314626
"Cycle 5","CapPass",75.11,"Qualified",0.00039,150.66,1651,"315-1","Alloy 617","Plate",314626
"Cycle 5","CapPass",75.16,"Qualified",0.00044,151.25,1652,"315-1","Alloy 617","Plate",314626
"Cycle 5","CapPass",75.21,"Qualified",0.00049,151.89,1653,"315-1","Alloy 617","Plate",314626
"Cycle 5","CapPass",75.22,"Qualified",0.00049,151.96,1654,"315-1","Alloy 617","Plate",314626
"Cycle 5","CapPass",75.26,"Qualified",0.00054,152.46,1655,"315-1","Alloy 617","Plate",314626
"Cycle 5","CapPass",75.30,"Qualified",0.00059,152.94,1656,"315-1","Alloy 617","Plate",314626
"Cycle 5","CapPass",75.35,"Qualified",0.00064,153.23,1657,"315-1","Alloy 617","Plate",314626
"Cycle 5","CapPass",75.40,"Qualified",0.00069,153.40,1658,"315-1","Alloy 617","Plate",314626
"Cycle 5","CapPass",75.44,"Qualified",0.00074,153.48,1659,"315-1","Alloy 617","Plate",314626
"Cycle 5","CapPass",75.49,"Qualified",0.00079,153.43,1660,"315-1","Alloy 617","Plate",314626
"Cycle 5","CapPass",75.55,"Qualified",0.00084,153.32,1661,"315-1","Alloy 617","Plate",314626
"Cycle 5","CapPass",75.60,"Qualified",0.00089,153.25,1662,"315-1","Alloy 617","Plate",314626
"Cycle 5","CapPass",75.65,"Qualified",0.00094,153.23,1663,"315-1","Alloy 617","Plate",314626
"Cycle 5","CapPass",75.70,"Qualified",0.00099,153.21,1664,"315-1","Alloy 617","Plate",314626
"Cycle 5","CapPass",75.72,"Qualified",0.00101,153.23,1665,"315-1","Alloy 617","Plate",314626
"Cycle 5","CapPass",75.75,"Qualified",0.00104,153.24,1666,"315-1","Alloy 617","Plate",314626
"Cycle 5","CapPass",75.80,"Qualified",0.00109,153.31,1667,"315-1","Alloy 617","Plate",314626
"Cycle 5","CapPass",75.85,"Qualified",0.00114,153.40,1668,"315-1","Alloy 617","Plate",314626
"Cycle 5","CapPass",75.90,"Qualified",0.00120,153.50,1669,"315-1","Alloy 617","Plate",314626
"Cycle 5","CapPass",75.95,"Qualified",0.00125,153.61,1670,"315-1","Alloy 617","Plate",314626
"Cycle 5","CapPass",76.00,"Qualified",0.00130,153.67,1671,"315-1","Alloy 617","Plate",314626
"Cycle 5","CapPass",76.05,"Qualified",0.00135,153.77,1672,"315-1","Alloy 617","Plate",314626
"Cycle 5","CapPass",76.10,"Qualified",0.00140,153.80,1673,"315-1","Alloy 617","Plate",314626
"Cycle 5","CapPass",76.15,"Qualified",0.00145,153.77,1674,"315-1","Alloy 617","Plate",314626
"Cycle 5","CapPass",76.20,"Qualified",0.00150,153.67,1675,"315-1","Alloy 617","Plate",314626
"Cycle 5","CapPass",76.22,"Qualified",0.00152,153.61,1676,"315-1","Alloy 617","Plate",314626
"Cycle 5","CapPass",76.24,"Qualified",0.00155,153.51,1677,"315-1","Alloy 617","Plate",314626
"Cycle 5","CapPass",76.29,"Qualified",0.00160,153.38,1678,"315-1","Alloy 617","Plate",314626
"Cycle 5","CapPass",76.34,"Qualified",0.00165,153.13,1679,"315-1","Alloy 617","Plate",314626
"Cycle 5","CapPass",76.38,"Qualified",0.00170,152.62,1680,"315-1","Alloy 617","Plate",314626
"Cycle 5","CapPass",76.44,"Qualified",0.00175,152.06,1681,"315-1","Alloy 617","Plate",314626
"Cycle 5","CapPass",76.49,"Qualified",0.00180,151.49,1682,"315-1","Alloy 617","Plate",314626
"Cycle 5","CapPass",76.55,"Qualified",0.00185,151.07,1683,"315-1","Alloy 617","Plate",314626
"Cycle 5","CapPass",76.61,"Qualified",0.00190,151.14,1684,"315-1","Alloy 617","Plate",314626
"Cycle 5","CapPass",76.66,"Qualified",0.00195,151.52,1685,"315-1","Alloy 617","Plate",314626
"Cycle 5","CapPass",76.71,"Qualified",0.00200,151.94,1686,"315-1","Alloy 617","Plate",314626
"Cycle 5","CapPass",76.72,"Qualified",0.00201,152.06,1687,"315-1","Alloy 617","Plate",314626
"Cycle 5","CapPass",76.76,"Qualified",0.00205,152.45,1688,"315-1","Alloy 617","Plate",314626
"Cycle 5","CapPass",76.81,"Qualified",0.00210,152.81,1689,"315-1","Alloy 617","Plate",314626
"Cycle 5","CapPass",76.86,"Qualified",0.00215,153.21,1690,"315-1","Alloy 617","Plate",314626
"Cycle 5","CapPass",76.91,"Qualified",0.00220,153.57,1691,"315-1","Alloy 617","Plate",314626
"Cycle 5","CapPass",76.96,"Qualified",0.00225,153.90,1692,"315-1","Alloy 617","Plate",314626
"Cycle 5","CapPass",77.01,"Qualified",0.00231,154.36,1693,"315-1","Alloy 617","Plate",314626
"Cycle 5","CapPass",77.07,"Qualified",0.00236,154.79,1694,"315-1","Alloy 617","Plate",314626
"Cycle 5","CapPass",77.11,"Qualified",0.00241,155.18,1695,"315-1","Alloy 617","Plate",314626
"Cycle 5","CapPass",77.16,"Qualified",0.00246,155.61,1696,"315-1","Alloy 617","Plate",314626
"Cycle 5","CapPass",77.21,"Qualified",0.00251,155.96,1697,"315-1","Alloy 617","Plate",314626
"Cycle 5","CapPass",77.22,"Qualified",0.00251,155.98,1698,"315-1","Alloy 617","Plate",314626
"Cycle 5","CapPass",77.26,"Qualified",0.00256,156.18,1699,"315-1","Alloy 617","Plate",314626
"Cycle 5","CapPass",77.31,"Qualified",0.00261,156.36,1700,"315-1","Alloy 617","Plate",314626
"Cycle 5","CapPass",77.36,"Qualified",0.00266,156.48,1701,"315-1","Alloy 617","Plate",314626
"Cycle 5","CapPass",77.41,"Qualified",0.00271,156.59,1702,"315-1","Alloy 617","Plate",314626
"Cycle 5","CapPass",77.46,"Qualified",0.00276,156.62,1703,"315-1","Alloy 617","Plate",314626
"Cycle 5","CapPass",77.51,"Qualified",0.00281,156.57,1704,"315-1","Alloy 617","Plate",314626
"Cycle 5","CapPass",77.56,"Qualified",0.00286,156.50,1705,"315-1","Alloy 617","Plate",314626
"Cycle 5","CapPass",77.61,"Qualified",0.00291,156.51,1706,"315-1","Alloy 617","Plate",314626
"Cycle 5","CapPass",77.66,"Qualified",0.00296,156.57,1707,"315-1","Alloy 617","Plate",314626
"Cycle 5","CapPass",77.71,"Qualified",0.00301,156.74,1708,"315-1","Alloy 617","Plate",314626
"Cycle 5","CapPass",77.72,"Qualified",0.00302,156.74,1709,"315-1","Alloy 617","Plate",314626
"Cycle 5","CapPass",77.76,"Qualified",0.00306,156.88,1710,"315-1","Alloy 617","Plate",314626
"Cycle 5","CapPass",77.81,"Qualified",0.00311,157.05,1711,"315-1","Alloy 617","Plate",314626
"Cycle 5","CapPass",77.86,"Qualified",0.00316,157.20,1712,"315-1","Alloy 617","Plate",314626
