Repository: js-molina/fatigue-A617

File: data/950C/Strain rate 0.001/1.0% strain/HTM_A20_Cycles_E11.csv (part 2 of 10)
"Cycle Label","Data State","Elapsed Time Sec","Qual State","Strain","Stress Mpa","Count","Sample","Alloy","Material_Form","Heat"
"Cycle 2","CapPass",21.18,"Trend",0.00368,134.62,461,"E-11","Alloy 617","Plate",314626
"Cycle 2","CapPass",21.23,"Trend",0.00373,134.70,462,"E-11","Alloy 617","Plate",314626
"Cycle 2","CapPass",21.28,"Trend",0.00378,134.72,463,"E-11","Alloy 617","Plate",314626
"Cycle 2","CapPass",21.30,"Trend",0.00381,134.75,464,"E-11","Alloy 617","Plate",314626
"Cycle 2","CapPass",21.33,"Trend",0.00383,134.70,465,"E-11","Alloy 617","Plate",314626
"Cycle 2","CapPass",21.38,"Trend",0.00388,134.73,466,"E-11","Alloy 617","Plate",314626
"Cycle 2","CapPass",21.43,"Trend",0.00393,134.68,467,"E-11","Alloy 617","Plate",314626
"Cycle 2","CapPass",21.49,"Trend",0.00398,135.02,468,"E-11","Alloy 617","Plate",314626
"Cycle 2","CapPass",21.53,"Trend",0.00403,135.45,469,"E-11","Alloy 617","Plate",314626
"Cycle 2","CapPass",21.58,"Trend",0.00408,135.67,470,"E-11","Alloy 617","Plate",314626
"Cycle 2","CapPass",21.63,"Trend",0.00413,135.83,471,"E-11","Alloy 617","Plate",314626
"Cycle 2","CapPass",21.68,"Trend",0.00419,135.56,472,"E-11","Alloy 617","Plate",314626
"Cycle 2","CapPass",21.74,"Trend",0.00424,135.63,473,"E-11","Alloy 617","Plate",314626
"Cycle 2","CapPass",21.78,"Trend",0.00429,135.75,474,"E-11","Alloy 617","Plate",314626
"Cycle 2","CapPass",21.80,"Trend",0.00431,135.87,475,"E-11","Alloy 617","Plate",314626
"Cycle 2","CapPass",21.84,"Trend",0.00434,135.93,476,"E-11","Alloy 617","Plate",314626
"Cycle 2","CapPass",21.89,"Trend",0.00439,135.84,477,"E-11","Alloy 617","Plate",314626
"Cycle 2","CapPass",21.93,"Trend",0.00444,135.72,478,"E-11","Alloy 617","Plate",314626
"Cycle 2","CapPass",21.99,"Trend",0.00449,135.79,479,"E-11","Alloy 617","Plate",314626
"Cycle 2","CapPass",22.04,"Trend",0.00454,135.71,480,"E-11","Alloy 617","Plate",314626
"Cycle 2","CapPass",22.08,"Trend",0.00459,135.62,481,"E-11","Alloy 617","Plate",314626
"Cycle 2","CapPass",22.15,"Trend",0.00464,132.58,482,"E-11","Alloy 617","Plate",314626
"Cycle 2","CapPass",22.24,"Trend",0.00459,116.27,483,"E-11","Alloy 617","Plate",314626
"Cycle 2","CapPass",22.28,"Trend",0.00454,105.94,484,"E-11","Alloy 617","Plate",314626
"Cycle 2","CapPass",22.30,"Trend",0.00449,99.17,485,"E-11","Alloy 617","Plate",314626
"Cycle 2","CapPass",22.31,"Trend",0.00449,97.84,486,"E-11","Alloy 617","Plate",314626
"Cycle 2","CapPass",22.34,"Trend",0.00444,90.03,487,"E-11","Alloy 617","Plate",314626
"Cycle 2","CapPass",22.38,"Trend",0.00439,83.08,488,"E-11","Alloy 617","Plate",314626
"Cycle 2","CapPass",22.42,"Trend",0.00434,75.96,489,"E-11","Alloy 617","Plate",314626
"Cycle 2","CapPass",22.46,"Trend",0.00429,69.02,490,"E-11","Alloy 617","Plate",314626
"Cycle 2","CapPass",22.51,"Trend",0.00423,62.26,491,"E-11","Alloy 617","Plate",314626
"Cycle 2","CapPass",22.57,"Trend",0.00418,55.96,492,"E-11","Alloy 617","Plate",314626
"Cycle 2","CapPass",22.62,"Trend",0.00413,49.68,493,"E-11","Alloy 617","Plate",314626
"Cycle 2","CapPass",22.67,"Trend",0.00408,43.45,494,"E-11","Alloy 617","Plate",314626
"Cycle 2","CapPass",22.73,"Trend",0.00403,37.13,495,"E-11","Alloy 617","Plate",314626
"Cycle 2","CapPass",22.78,"Trend",0.00398,30.89,496,"E-11","Alloy 617","Plate",314626
"Cycle 2","CapPass",22.80,"Trend",0.00396,29.02,497,"E-11","Alloy 617","Plate",314626
"Cycle 2","CapPass",22.84,"Trend",0.00393,25.25,498,"E-11","Alloy 617","Plate",314626
"Cycle 2","CapPass",22.89,"Trend",0.00388,19.45,499,"E-11","Alloy 617","Plate",314626
"Cycle 2","CapPass",22.94,"Trend",0.00383,14.01,500,"E-11","Alloy 617","Plate",314626
"Cycle 2","CapPass",22.99,"Trend",0.00378,9.27,501,"E-11","Alloy 617","Plate",314626
"Cycle 2","CapPass",23.05,"Trend",0.00373,3.33,502,"E-11","Alloy 617","Plate",314626
"Cycle 2","CapPass",23.11,"Trend",0.00368,-2.05,503,"E-11","Alloy 617","Plate",314626
"Cycle 2","CapPass",23.16,"Trend",0.00363,-6.90,504,"E-11","Alloy 617","Plate",314626
"Cycle 2","CapPass",23.22,"Trend",0.00358,-11.18,505,"E-11","Alloy 617","Plate",314626
"Cycle 2","CapPass",23.30,"Trend",0.00355,-12.31,506,"E-11","Alloy 617","Plate",314626
"Cycle 2","CapPass",23.34,"Trend",0.00353,-14.13,507,"E-11","Alloy 617","Plate",314626
"Cycle 2","CapPass",23.43,"Trend",0.00348,-19.25,508,"E-11","Alloy 617","Plate",314626
"Cycle 2","CapPass",23.49,"Trend",0.00343,-24.18,509,"E-11","Alloy 617","Plate",314626
"Cycle 2","CapPass",23.54,"Trend",0.00338,-29.40,510,"E-11","Alloy 617","Plate",314626
"Cycle 2","CapPass",23.58,"Trend",0.00333,-35.59,511,"E-11","Alloy 617","Plate",314626
"Cycle 2","CapPass",23.61,"Trend",0.00328,-40.37,512,"E-11","Alloy 617","Plate",314626
"Cycle 2","CapPass",23.65,"Trend",0.00323,-45.85,513,"E-11","Alloy 617","Plate",314626
"Cycle 2","CapPass",23.70,"Trend",0.00317,-51.03,514,"E-11","Alloy 617","Plate",314626
"Cycle 2","CapPass",23.74,"Trend",0.00312,-54.28,515,"E-11","Alloy 617","Plate",314626
"Cycle 2","CapPass",23.80,"Trend",0.00307,-58.62,516,"E-11","Alloy 617","Plate",314626
"Cycle 2","CapPass",23.80,"Trend",0.00307,-59.03,517,"E-11","Alloy 617","Plate",314626
"Cycle 2","CapPass",23.84,"Trend",0.00302,-63.40,518,"E-11","Alloy 617","Plate",314626
"Cycle 2","CapPass",23.87,"Trend",0.00297,-67.15,519,"E-11","Alloy 617","Plate",314626
"Cycle 2","CapPass",23.91,"Trend",0.00292,-73.04,520,"E-11","Alloy 617","Plate",314626
"Cycle 2","CapPass",23.94,"Trend",0.00287,-77.35,521,"E-11","Alloy 617","Plate",314626
"Cycle 2","CapPass",23.97,"Trend",0.00282,-80.83,522,"E-11","Alloy 617","Plate",314626
"Cycle 2","CapPass",24.02,"Trend",0.00277,-85.73,523,"E-11","Alloy 617","Plate",314626
"Cycle 2","CapPass",24.05,"Trend",0.00272,-88.88,524,"E-11","Alloy 617","Plate",314626
"Cycle 2","CapPass",24.10,"Trend",0.00267,-92.56,525,"E-11","Alloy 617","Plate",314626
"Cycle 2","CapPass",24.13,"Trend",0.00262,-94.99,526,"E-11","Alloy 617","Plate",314626
"Cycle 2","CapPass",24.18,"Trend",0.00257,-97.95,527,"E-11","Alloy 617","Plate",314626
"Cycle 2","CapPass",24.23,"Trend",0.00252,-100.4,528,"E-11","Alloy 617","Plate",314626
"Cycle 2","CapPass",24.27,"Trend",0.00247,-102.3,529,"E-11","Alloy 617","Plate",314626
"Cycle 2","CapPass",24.30,"Trend",0.00243,-103.6,530,"E-11","Alloy 617","Plate",314626
"Cycle 2","CapPass",24.34,"Trend",0.00242,-105.0,531,"E-11","Alloy 617","Plate",314626
"Cycle 2","CapPass",24.38,"Trend",0.00236,-106.8,532,"E-11","Alloy 617","Plate",314626
"Cycle 2","CapPass",24.44,"Trend",0.00231,-109.1,533,"E-11","Alloy 617","Plate",314626
"Cycle 2","CapPass",24.49,"Trend",0.00226,-111.5,534,"E-11","Alloy 617","Plate",314626
"Cycle 2","CapPass",24.53,"Trend",0.00221,-113.3,535,"E-11","Alloy 617","Plate",314626
"Cycle 2","CapPass",24.59,"Trend",0.00216,-115.5,536,"E-11","Alloy 617","Plate",314626
"Cycle 2","CapPass",24.63,"Trend",0.00211,-117.4,537,"E-11","Alloy 617","Plate",314626
"Cycle 2","CapPass",24.68,"Trend",0.00206,-119.2,538,"E-11","Alloy 617","Plate",314626
"Cycle 2","CapPass",24.73,"Trend",0.00201,-120.8,539,"E-11","Alloy 617","Plate",314626
"Cycle 2","CapPass",24.78,"Trend",0.00196,-122.5,540,"E-11","Alloy 617","Plate",314626
"Cycle 2","CapPass",24.80,"Trend",0.00194,-123.0,541,"E-11","Alloy 617","Plate",314626
"Cycle 2","CapPass",24.83,"Trend",0.00191,-123.8,542,"E-11","Alloy 617","Plate",314626
"Cycle 2","CapPass",24.89,"Trend",0.00185,-125.1,543,"E-11","Alloy 617","Plate",314626
"Cycle 2","CapPass",24.94,"Trend",0.00180,-126.3,544,"E-11","Alloy 617","Plate",314626
"Cycle 2","CapPass",24.99,"Trend",0.00175,-127.2,545,"E-11","Alloy 617","Plate",314626
"Cycle 2","CapPass",25.03,"Trend",0.00170,-127.7,546,"E-11","Alloy 617","Plate",314626
"Cycle 2","CapPass",25.08,"Trend",0.00165,-128.4,547,"E-11","Alloy 617","Plate",314626
"Cycle 2","CapPass",25.13,"Trend",0.00160,-128.9,548,"E-11","Alloy 617","Plate",314626
"Cycle 2","CapPass",25.18,"Trend",0.00155,-129.2,549,"E-11","Alloy 617","Plate",314626
"Cycle 2","CapPass",25.23,"Trend",0.00149,-129.3,550,"E-11","Alloy 617","Plate",314626
"Cycle 2","CapPass",25.29,"Trend",0.00144,-129.6,551,"E-11","Alloy 617","Plate",314626
"Cycle 2","CapPass",25.30,"Trend",0.00143,-129.7,552,"E-11","Alloy 617","Plate",314626
"Cycle 2","CapPass",25.33,"Trend",0.00139,-130.0,553,"E-11","Alloy 617","Plate",314626
"Cycle 2","CapPass",25.39,"Trend",0.00134,-130.3,554,"E-11","Alloy 617","Plate",314626
"Cycle 2","CapPass",25.44,"Trend",0.00129,-130.8,555,"E-11","Alloy 617","Plate",314626
"Cycle 2","CapPass",25.49,"Trend",0.00124,-131.2,556,"E-11","Alloy 617","Plate",314626
"Cycle 2","CapPass",25.54,"Trend",0.00119,-131.5,557,"E-11","Alloy 617","Plate",314626
"Cycle 2","CapPass",25.59,"Trend",0.00114,-132.0,558,"E-11","Alloy 617","Plate",314626
"Cycle 2","CapPass",25.65,"Trend",0.00109,-132.1,559,"E-11","Alloy 617","Plate",314626
"Cycle 2","CapPass",25.69,"Trend",0.00104,-132.4,560,"E-11","Alloy 617","Plate",314626
"Cycle 2","CapPass",25.74,"Trend",0.00098,-132.7,561,"E-11","Alloy 617","Plate",314626
"Cycle 2","CapPass",25.79,"Trend",0.00093,-132.9,562,"E-11","Alloy 617","Plate",314626
"Cycle 2","CapPass",25.80,"Trend",0.00092,-132.8,563,"E-11","Alloy 617","Plate",314626
"Cycle 2","CapPass",25.84,"Trend",0.00088,-133.2,564,"E-11","Alloy 617","Plate",314626
"Cycle 2","CapPass",25.90,"Trend",0.00083,-133.5,565,"E-11","Alloy 617","Plate",314626
"Cycle 2","CapPass",25.94,"Trend",0.00078,-134.1,566,"E-11","Alloy 617","Plate",314626
"Cycle 2","CapPass",25.99,"Trend",0.00073,-134.3,567,"E-11","Alloy 617","Plate",314626
"Cycle 2","CapPass",26.03,"Trend",0.00068,-134.2,568,"E-11","Alloy 617","Plate",314626
"Cycle 2","CapPass",26.09,"Trend",0.00063,-134.0,569,"E-11","Alloy 617","Plate",314626
"Cycle 2","CapPass",26.13,"Trend",0.00058,-134.2,570,"E-11","Alloy 617","Plate",314626
"Cycle 2","CapPass",26.19,"Trend",0.00053,-133.8,571,"E-11","Alloy 617","Plate",314626
"Cycle 2","CapPass",26.24,"Trend",0.00048,-133.8,572,"E-11","Alloy 617","Plate",314626
"Cycle 2","CapPass",26.29,"Trend",0.00043,-133.7,573,"E-11","Alloy 617","Plate",314626
"Cycle 2","CapPass",26.30,"Trend",0.00042,-133.6,574,"E-11","Alloy 617","Plate",314626
"Cycle 2","CapPass",26.35,"Trend",0.00038,-133.8,575,"E-11","Alloy 617","Plate",314626
"Cycle 2","CapPass",26.40,"Trend",0.00033,-133.9,576,"E-11","Alloy 617","Plate",314626
"Cycle 2","CapPass",26.45,"Trend",0.00027,-134.3,577,"E-11","Alloy 617","Plate",314626
"Cycle 2","CapPass",26.50,"Trend",0.00022,-134.3,578,"E-11","Alloy 617","Plate",314626
"Cycle 2","CapPass",26.55,"Trend",0.00017,-134.7,579,"E-11","Alloy 617","Plate",314626
"Cycle 2","CapPass",26.59,"Trend",0.00012,-134.8,580,"E-11","Alloy 617","Plate",314626
"Cycle 2","CapPass",26.65,"Trend",0.00007,-134.5,581,"E-11","Alloy 617","Plate",314626
"Cycle 2","CapPass",26.70,"Trend",0.00002,-134.4,582,"E-11","Alloy 617","Plate",314626
"Cycle 2","CapPass",26.75,"Trend",-0.00003,-134.3,583,"E-11","Alloy 617","Plate",314626
"Cycle 2","CapPass",26.80,"Trend",-0.00008,-134.4,584,"E-11","Alloy 617","Plate",314626
"Cycle 2","CapPass",26.80,"Trend",-0.00009,-134.3,585,"E-11","Alloy 617","Plate",314626
"Cycle 2","CapPass",26.85,"Trend",-0.00013,-134.4,586,"E-11","Alloy 617","Plate",314626
"Cycle 2","CapPass",26.90,"Trend",-0.00019,-134.4,587,"E-11","Alloy 617","Plate",314626
"Cycle 2","CapPass",26.95,"Trend",-0.00024,-134.4,588,"E-11","Alloy 617","Plate",314626
"Cycle 2","CapPass",27.01,"Trend",-0.00029,-134.5,589,"E-11","Alloy 617","Plate",314626
"Cycle 2","CapPass",27.06,"Trend",-0.00034,-134.7,590,"E-11","Alloy 617","Plate",314626
"Cycle 2","CapPass",27.10,"Trend",-0.00039,-134.7,591,"E-11","Alloy 617","Plate",314626
"Cycle 2","CapPass",27.16,"Trend",-0.00044,-135.1,592,"E-11","Alloy 617","Plate",314626
"Cycle 2","CapPass",27.21,"Trend",-0.00049,-135.3,593,"E-11","Alloy 617","Plate",314626
"Cycle 2","CapPass",27.26,"Trend",-0.00054,-135.4,594,"E-11","Alloy 617","Plate",314626
"Cycle 2","CapPass",27.30,"Trend",-0.00059,-135.7,595,"E-11","Alloy 617","Plate",314626
"Cycle 2","CapPass",27.30,"Trend",-0.00059,-135.6,596,"E-11","Alloy 617","Plate",314626
"Cycle 2","CapPass",27.35,"Trend",-0.00064,-135.6,597,"E-11","Alloy 617","Plate",314626
"Cycle 2","CapPass",27.41,"Trend",-0.00069,-135.8,598,"E-11","Alloy 617","Plate",314626
"Cycle 2","CapPass",27.46,"Trend",-0.00074,-135.9,599,"E-11","Alloy 617","Plate",314626
"Cycle 2","CapPass",27.52,"Trend",-0.00079,-136.0,600,"E-11","Alloy 617","Plate",314626
"Cycle 2","CapPass",27.57,"Trend",-0.00084,-136.6,601,"E-11","Alloy 617","Plate",314626
"Cycle 2","CapPass",27.61,"Trend",-0.00089,-136.9,602,"E-11","Alloy 617","Plate",314626
"Cycle 2","CapPass",27.67,"Trend",-0.00094,-137.4,603,"E-11","Alloy 617","Plate",314626
"Cycle 2","CapPass",27.71,"Trend",-0.00100,-137.8,604,"E-11","Alloy 617","Plate",314626
"Cycle 2","CapPass",27.76,"Trend",-0.00105,-137.9,605,"E-11","Alloy 617","Plate",314626
"Cycle 2","CapPass",27.80,"Trend",-0.00109,-137.9,606,"E-11","Alloy 617","Plate",314626
"Cycle 2","CapPass",27.82,"Trend",-0.00110,-138.1,607,"E-11","Alloy 617","Plate",314626
"Cycle 2","CapPass",27.86,"Trend",-0.00115,-138.0,608,"E-11","Alloy 617","Plate",314626
"Cycle 2","CapPass",27.92,"Trend",-0.00120,-138.3,609,"E-11","Alloy 617","Plate",314626
"Cycle 2","CapPass",27.97,"Trend",-0.00125,-138.4,610,"E-11","Alloy 617","Plate",314626
"Cycle 2","CapPass",28.02,"Trend",-0.00130,-138.5,611,"E-11","Alloy 617","Plate",314626
"Cycle 2","CapPass",28.07,"Trend",-0.00135,-138.7,612,"E-11","Alloy 617","Plate",314626
"Cycle 2","CapPass",28.11,"Trend",-0.00140,-138.6,613,"E-11","Alloy 617","Plate",314626
"Cycle 2","CapPass",28.17,"Trend",-0.00146,-138.5,614,"E-11","Alloy 617","Plate",314626
"Cycle 2","CapPass",28.22,"Trend",-0.00151,-138.3,615,"E-11","Alloy 617","Plate",314626
"Cycle 2","CapPass",28.27,"Trend",-0.00156,-138.1,616,"E-11","Alloy 617","Plate",314626
"Cycle 2","CapPass",28.30,"Trend",-0.00159,-138.1,617,"E-11","Alloy 617","Plate",314626
"Cycle 2","CapPass",28.32,"Trend",-0.00161,-138.1,618,"E-11","Alloy 617","Plate",314626
"Cycle 2","CapPass",28.37,"Trend",-0.00166,-138.1,619,"E-11","Alloy 617","Plate",314626
"Cycle 2","CapPass",28.42,"Trend",-0.00171,-138.0,620,"E-11","Alloy 617","Plate",314626
"Cycle 2","CapPass",28.47,"Trend",-0.00176,-138.1,621,"E-11","Alloy 617","Plate",314626
"Cycle 2","CapPass",28.52,"Trend",-0.00181,-138.0,622,"E-11","Alloy 617","Plate",314626
"Cycle 2","CapPass",28.58,"Trend",-0.00186,-138.2,623,"E-11","Alloy 617","Plate",314626
"Cycle 2","CapPass",28.62,"Trend",-0.00191,-138.2,624,"E-11","Alloy 617","Plate",314626
"Cycle 2","CapPass",28.67,"Trend",-0.00196,-138.3,625,"E-11","Alloy 617","Plate",314626
"Cycle 2","CapPass",28.73,"Trend",-0.00201,-138.5,626,"E-11","Alloy 617","Plate",314626
"Cycle 2","CapPass",28.78,"Trend",-0.00206,-138.6,627,"E-11","Alloy 617","Plate",314626
"Cycle 2","CapPass",28.80,"Trend",-0.00209,-138.5,628,"E-11","Alloy 617","Plate",314626
"Cycle 2","CapPass",28.83,"Trend",-0.00211,-138.7,629,"E-11","Alloy 617","Plate",314626
"Cycle 2","CapPass",28.88,"Trend",-0.00216,-139.1,630,"E-11","Alloy 617","Plate",314626
"Cycle 2","CapPass",28.93,"Trend",-0.00222,-139.3,631,"E-11","Alloy 617","Plate",314626
"Cycle 2","CapPass",28.98,"Trend",-0.00227,-139.7,632,"E-11","Alloy 617","Plate",314626
"Cycle 2","CapPass",29.03,"Trend",-0.00232,-139.6,633,"E-11","Alloy 617","Plate",314626
"Cycle 2","CapPass",29.07,"Trend",-0.00237,-139.5,634,"E-11","Alloy 617","Plate",314626
"Cycle 2","CapPass",29.13,"Trend",-0.00242,-139.4,635,"E-11","Alloy 617","Plate",314626
"Cycle 2","CapPass",29.18,"Trend",-0.00247,-139.3,636,"E-11","Alloy 617","Plate",314626
"Cycle 2","CapPass",29.23,"Trend",-0.00252,-139.1,637,"E-11","Alloy 617","Plate",314626
"Cycle 2","CapPass",29.28,"Trend",-0.00257,-139.2,638,"E-11","Alloy 617","Plate",314626
"Cycle 2","CapPass",29.30,"Trend",-0.00259,-139.2,639,"E-11","Alloy 617","Plate",314626
"Cycle 2","CapPass",29.33,"Trend",-0.00262,-139.3,640,"E-11","Alloy 617","Plate",314626
"Cycle 2","CapPass",29.39,"Trend",-0.00267,-139.4,641,"E-11","Alloy 617","Plate",314626
"Cycle 2","CapPass",29.44,"Trend",-0.00272,-139.5,642,"E-11","Alloy 617","Plate",314626
"Cycle 2","CapPass",29.48,"Trend",-0.00277,-139.5,643,"E-11","Alloy 617","Plate",314626
"Cycle 2","CapPass",29.53,"Trend",-0.00282,-139.7,644,"E-11","Alloy 617","Plate",314626
"Cycle 2","CapPass",29.58,"Trend",-0.00287,-139.8,645,"E-11","Alloy 617","Plate",314626
"Cycle 2","CapPass",29.64,"Trend",-0.00293,-139.7,646,"E-11","Alloy 617","Plate",314626
"Cycle 2","CapPass",29.69,"Trend",-0.00298,-139.8,647,"E-11","Alloy 617","Plate",314626
"Cycle 2","CapPass",29.74,"Trend",-0.00303,-139.7,648,"E-11","Alloy 617","Plate",314626
"Cycle 2","CapPass",29.80,"Trend",-0.00308,-139.8,649,"E-11","Alloy 617","Plate",314626
"Cycle 2","CapPass",29.80,"Trend",-0.00309,-139.8,650,"E-11","Alloy 617","Plate",314626
"Cycle 2","CapPass",29.84,"Trend",-0.00313,-140.0,651,"E-11","Alloy 617","Plate",314626
"Cycle 2","CapPass",29.89,"Trend",-0.00318,-140.2,652,"E-11","Alloy 617","Plate",314626
"Cycle 2","CapPass",29.94,"Trend",-0.00323,-140.6,653,"E-11","Alloy 617","Plate",314626
"Cycle 2","CapPass",29.99,"Trend",-0.00328,-140.9,654,"E-11","Alloy 617","Plate",314626
"Cycle 2","CapPass",30.05,"Trend",-0.00333,-141.3,655,"E-11","Alloy 617","Plate",314626
"Cycle 2","CapPass",30.09,"Trend",-0.00338,-141.6,656,"E-11","Alloy 617","Plate",314626
"Cycle 2","CapPass",30.14,"Trend",-0.00343,-141.7,657,"E-11","Alloy 617","Plate",314626
"Cycle 2","CapPass",30.19,"Trend",-0.00348,-141.9,658,"E-11","Alloy 617","Plate",314626
"Cycle 2","CapPass",30.25,"Trend",-0.00354,-142.1,659,"E-11","Alloy 617","Plate",314626
"Cycle 2","CapPass",30.29,"Trend",-0.00359,-142.0,660,"E-11","Alloy 617","Plate",314626
"Cycle 2","CapPass",30.30,"Trend",-0.00360,-142.0,661,"E-11","Alloy 617","Plate",314626
"Cycle 2","CapPass",30.35,"Trend",-0.00364,-141.9,662,"E-11","Alloy 617","Plate",314626
"Cycle 2","CapPass",30.40,"Trend",-0.00369,-141.8,663,"E-11","Alloy 617","Plate",314626
"Cycle 2","CapPass",30.45,"Trend",-0.00374,-141.8,664,"E-11","Alloy 617","Plate",314626
"Cycle 2","CapPass",30.50,"Trend",-0.00379,-141.9,665,"E-11","Alloy 617","Plate",314626
"Cycle 2","CapPass",30.55,"Trend",-0.00384,-141.9,666,"E-11","Alloy 617","Plate",314626
"Cycle 2","CapPass",30.60,"Trend",-0.00389,-142.2,667,"E-11","Alloy 617","Plate",314626
"Cycle 2","CapPass",30.65,"Trend",-0.00394,-142.5,668,"E-11","Alloy 617","Plate",314626
"Cycle 2","CapPass",30.70,"Trend",-0.00399,-142.5,669,"E-11","Alloy 617","Plate",314626
"Cycle 2","CapPass",30.76,"Trend",-0.00404,-142.8,670,"E-11","Alloy 617","Plate",314626
"Cycle 2","CapPass",30.80,"Trend",-0.00409,-142.9,671,"E-11","Alloy 617","Plate",314626
"Cycle 2","CapPass",30.80,"Trend",-0.00409,-142.9,672,"E-11","Alloy 617","Plate",314626
"Cycle 2","CapPass",30.85,"Trend",-0.00414,-143.4,673,"E-11","Alloy 617","Plate",314626
"Cycle 2","CapPass",30.89,"Trend",-0.00419,-143.6,674,"E-11","Alloy 617","Plate",314626
"Cycle 2","CapPass",30.94,"Trend",-0.00424,-143.5,675,"E-11","Alloy 617","Plate",314626
"Cycle 2","CapPass",30.99,"Trend",-0.00429,-143.3,676,"E-11","Alloy 617","Plate",314626
"Cycle 2","CapPass",31.04,"Trend",-0.00434,-143.1,677,"E-11","Alloy 617","Plate",314626
"Cycle 2","CapPass",31.10,"Trend",-0.00439,-142.3,678,"E-11","Alloy 617","Plate",314626
"Cycle 2","CapPass",31.15,"Trend",-0.00445,-142.1,679,"E-11","Alloy 617","Plate",314626
"Cycle 2","CapPass",31.20,"Trend",-0.00450,-141.8,680,"E-11","Alloy 617","Plate",314626
"Cycle 2","CapPass",31.26,"Trend",-0.00455,-141.8,681,"E-11","Alloy 617","Plate",314626
"Cycle 2","CapPass",31.30,"Trend",-0.00459,-141.4,682,"E-11","Alloy 617","Plate",314626
"Cycle 2","CapPass",31.31,"Trend",-0.00460,-141.2,683,"E-11","Alloy 617","Plate",314626
"Cycle 2","CapPass",31.47,"Trend",-0.00455,-115.4,684,"E-11","Alloy 617","Plate",314626
"Cycle 2","CapPass",31.50,"Trend",-0.00450,-106.5,685,"E-11","Alloy 617","Plate",314626
"Cycle 2","CapPass",31.53,"Trend",-0.00444,-98.47,686,"E-11","Alloy 617","Plate",314626
"Cycle 2","CapPass",31.57,"Trend",-0.00439,-90.84,687,"E-11","Alloy 617","Plate",314626
"Cycle 2","CapPass",31.61,"Trend",-0.00434,-83.16,688,"E-11","Alloy 617","Plate",314626
"Cycle 2","CapPass",31.64,"Trend",-0.00429,-76.45,689,"E-11","Alloy 617","Plate",314626
"Cycle 2","CapPass",31.70,"Trend",-0.00424,-68.58,690,"E-11","Alloy 617","Plate",314626
"Cycle 2","CapPass",31.75,"Trend",-0.00419,-61.18,691,"E-11","Alloy 617","Plate",314626
"Cycle 2","CapPass",31.80,"Trend",-0.00414,-55.04,692,"E-11","Alloy 617","Plate",314626
"Cycle 2","CapPass",31.81,"Trend",-0.00414,-54.45,693,"E-11","Alloy 617","Plate",314626
"Cycle 2","CapPass",31.87,"Trend",-0.00409,-47.69,694,"E-11","Alloy 617","Plate",314626
"Cycle 2","CapPass",31.92,"Trend",-0.00404,-41.11,695,"E-11","Alloy 617","Plate",314626
"Cycle 2","CapPass",31.98,"Trend",-0.00399,-34.82,696,"E-11","Alloy 617","Plate",314626
"Cycle 2","CapPass",32.03,"Trend",-0.00394,-28.58,697,"E-11","Alloy 617","Plate",314626
"Cycle 2","CapPass",32.08,"Trend",-0.00389,-22.44,698,"E-11","Alloy 617","Plate",314626
"Cycle 2","CapPass",32.13,"Trend",-0.00384,-16.36,699,"E-11","Alloy 617","Plate",314626
"Cycle 2","CapPass",32.18,"Trend",-0.00379,-10.74,700,"E-11","Alloy 617","Plate",314626
"Cycle 2","CapPass",32.24,"Trend",-0.00373,-4.72,701,"E-11","Alloy 617","Plate",314626
"Cycle 2","CapPass",32.29,"Trend",-0.00368,0.74,702,"E-11","Alloy 617","Plate",314626
"Cycle 2","CapPass",32.30,"Trend",-0.00367,2.13,703,"E-11","Alloy 617","Plate",314626
"Cycle 2","CapPass",32.34,"Trend",-0.00363,5.95,704,"E-11","Alloy 617","Plate",314626
"Cycle 2","CapPass",32.39,"Trend",-0.00358,11.15,705,"E-11","Alloy 617","Plate",314626
"Cycle 2","CapPass",32.44,"Trend",-0.00353,16.48,706,"E-11","Alloy 617","Plate",314626
"Cycle 2","CapPass",32.50,"Trend",-0.00348,21.44,707,"E-11","Alloy 617","Plate",314626
"Cycle 2","CapPass",32.55,"Trend",-0.00343,26.34,708,"E-11","Alloy 617","Plate",314626
"Cycle 2","CapPass",32.61,"Trend",-0.00338,30.22,709,"E-11","Alloy 617","Plate",314626
"Cycle 2","CapPass",32.70,"Trend",-0.00333,33.90,710,"E-11","Alloy 617","Plate",314626
"Cycle 2","CapPass",32.80,"Trend",-0.00328,38.15,711,"E-11","Alloy 617","Plate",314626
"Cycle 2","CapPass",32.80,"Trend",-0.00328,38.57,712,"E-11","Alloy 617","Plate",314626
"Cycle 2","CapPass",32.85,"Trend",-0.00323,43.68,713,"E-11","Alloy 617","Plate",314626
"Cycle 2","CapPass",32.89,"Trend",-0.00318,49.63,714,"E-11","Alloy 617","Plate",314626
"Cycle 2","CapPass",32.92,"Trend",-0.00313,55.09,715,"E-11","Alloy 617","Plate",314626
"Cycle 2","CapPass",32.96,"Trend",-0.00308,59.69,716,"E-11","Alloy 617","Plate",314626
"Cycle 2","CapPass",33.00,"Trend",-0.00303,64.09,717,"E-11","Alloy 617","Plate",314626
"Cycle 2","CapPass",33.06,"Trend",-0.00298,67.82,718,"E-11","Alloy 617","Plate",314626
"Cycle 2","CapPass",33.11,"Trend",-0.00293,70.86,719,"E-11","Alloy 617","Plate",314626
"Cycle 2","CapPass",33.18,"Trend",-0.00288,74.44,720,"E-11","Alloy 617","Plate",314626
"Cycle 2","CapPass",33.24,"Trend",-0.00283,78.04,721,"E-11","Alloy 617","Plate",314626
"Cycle 2","CapPass",33.30,"Trend",-0.00278,81.56,722,"E-11","Alloy 617","Plate",314626
"Cycle 2","CapPass",33.30,"Trend",-0.00277,82.03,723,"E-11","Alloy 617","Plate",314626
"Cycle 2","CapPass",33.35,"Trend",-0.00273,85.22,724,"E-11","Alloy 617","Plate",314626
"Cycle 2","CapPass",33.41,"Trend",-0.00268,89.17,725,"E-11","Alloy 617","Plate",314626
"Cycle 2","CapPass",33.45,"Trend",-0.00262,93.42,726,"E-11","Alloy 617","Plate",314626
"Cycle 2","CapPass",33.48,"Trend",-0.00257,97.76,727,"E-11","Alloy 617","Plate",314626
"Cycle 2","CapPass",33.52,"Trend",-0.00252,102.35,728,"E-11","Alloy 617","Plate",314626
"Cycle 2","CapPass",33.55,"Trend",-0.00247,106.44,729,"E-11","Alloy 617","Plate",314626
"Cycle 2","CapPass",33.59,"Trend",-0.00242,110.32,730,"E-11","Alloy 617","Plate",314626
"Cycle 2","CapPass",33.63,"Trend",-0.00237,113.81,731,"E-11","Alloy 617","Plate",314626
"Cycle 2","CapPass",33.66,"Trend",-0.00232,116.63,732,"E-11","Alloy 617","Plate",314626
"Cycle 2","CapPass",33.70,"Trend",-0.00227,119.11,733,"E-11","Alloy 617","Plate",314626
"Cycle 2","CapPass",33.74,"Trend",-0.00222,121.42,734,"E-11","Alloy 617","Plate",314626
"Cycle 2","CapPass",33.79,"Trend",-0.00216,123.38,735,"E-11","Alloy 617","Plate",314626
"Cycle 2","CapPass",33.80,"Trend",-0.00215,123.92,736,"E-11","Alloy 617","Plate",314626
"Cycle 2","CapPass",33.83,"Trend",-0.00211,124.64,737,"E-11","Alloy 617","Plate",314626
"Cycle 2","CapPass",33.88,"Trend",-0.00206,125.79,738,"E-11","Alloy 617","Plate",314626
"Cycle 2","CapPass",33.93,"Trend",-0.00201,126.74,739,"E-11","Alloy 617","Plate",314626
"Cycle 2","CapPass",33.98,"Trend",-0.00196,127.62,740,"E-11","Alloy 617","Plate",314626
"Cycle 2","CapPass",34.03,"Trend",-0.00191,128.27,741,"E-11","Alloy 617","Plate",314626
"Cycle 2","CapPass",34.08,"Trend",-0.00186,128.70,742,"E-11","Alloy 617","Plate",314626
"Cycle 2","CapPass",34.13,"Trend",-0.00181,129.38,743,"E-11","Alloy 617","Plate",314626
"Cycle 2","CapPass",34.17,"Trend",-0.00176,129.70,744,"E-11","Alloy 617","Plate",314626
"Cycle 2","CapPass",34.22,"Trend",-0.00171,130.25,745,"E-11","Alloy 617","Plate",314626
"Cycle 2","CapPass",34.27,"Trend",-0.00166,130.33,746,"E-11","Alloy 617","Plate",314626
"Cycle 2","CapPass",34.30,"Trend",-0.00163,130.62,747,"E-11","Alloy 617","Plate",314626
"Cycle 2","CapPass",34.32,"Trend",-0.00161,130.60,748,"E-11","Alloy 617","Plate",314626
"Cycle 2","CapPass",34.37,"Trend",-0.00156,130.70,749,"E-11","Alloy 617","Plate",314626
"Cycle 2","CapPass",34.42,"Trend",-0.00151,130.57,750,"E-11","Alloy 617","Plate",314626
"Cycle 2","CapPass",34.47,"Trend",-0.00146,130.40,751,"E-11","Alloy 617","Plate",314626
"Cycle 2","CapPass",34.52,"Trend",-0.00141,130.53,752,"E-11","Alloy 617","Plate",314626
"Cycle 2","CapPass",34.57,"Trend",-0.00136,130.60,753,"E-11","Alloy 617","Plate",314626
"Cycle 2","CapPass",34.62,"Trend",-0.00130,130.48,754,"E-11","Alloy 617","Plate",314626
"Cycle 2","CapPass",34.67,"Trend",-0.00125,130.52,755,"E-11","Alloy 617","Plate",314626
"Cycle 2","CapPass",34.72,"Trend",-0.00120,130.49,756,"E-11","Alloy 617","Plate",314626
"Cycle 2","CapPass",34.77,"Trend",-0.00115,130.73,757,"E-11","Alloy 617","Plate",314626
"Cycle 2","CapPass",34.80,"Trend",-0.00112,130.61,758,"E-11","Alloy 617","Plate",314626
"Cycle 2","CapPass",34.82,"Trend",-0.00110,130.69,759,"E-11","Alloy 617","Plate",314626
"Cycle 2","CapPass",34.88,"Trend",-0.00105,130.48,760,"E-11","Alloy 617","Plate",314626
"Cycle 2","CapPass",34.93,"Trend",-0.00100,130.48,761,"E-11","Alloy 617","Plate",314626
"Cycle 2","CapPass",34.98,"Trend",-0.00095,130.66,762,"E-11","Alloy 617","Plate",314626
"Cycle 2","CapPass",35.03,"Trend",-0.00090,130.83,763,"E-11","Alloy 617","Plate",314626
"Cycle 2","CapPass",35.08,"Trend",-0.00085,131.00,764,"E-11","Alloy 617","Plate",314626
"Cycle 2","CapPass",35.13,"Trend",-0.00080,131.23,765,"E-11","Alloy 617","Plate",314626
"Cycle 2","CapPass",35.17,"Trend",-0.00075,131.69,766,"E-11","Alloy 617","Plate",314626
"Cycle 2","CapPass",35.23,"Trend",-0.00070,131.53,767,"E-11","Alloy 617","Plate",314626
"Cycle 2","CapPass",35.27,"Trend",-0.00065,131.69,768,"E-11","Alloy 617","Plate",314626
"Cycle 2","CapPass",35.30,"Trend",-0.00062,131.67,769,"E-11","Alloy 617","Plate",314626
"Cycle 2","CapPass",35.33,"Trend",-0.00059,131.60,770,"E-11","Alloy 617","Plate",314626
"Cycle 2","CapPass",35.37,"Trend",-0.00054,131.60,771,"E-11","Alloy 617","Plate",314626
"Cycle 2","CapPass",35.43,"Trend",-0.00049,131.47,772,"E-11","Alloy 617","Plate",314626
"Cycle 2","CapPass",35.48,"Trend",-0.00044,131.37,773,"E-11","Alloy 617","Plate",314626
"Cycle 2","CapPass",35.53,"Trend",-0.00039,131.22,774,"E-11","Alloy 617","Plate",314626
"Cycle 2","CapPass",35.58,"Trend",-0.00034,131.20,775,"E-11","Alloy 617","Plate",314626
"Cycle 2","CapPass",35.62,"Trend",-0.00029,130.93,776,"E-11","Alloy 617","Plate",314626
"Cycle 2","CapPass",35.68,"Trend",-0.00024,130.78,777,"E-11","Alloy 617","Plate",314626
"Cycle 2","CapPass",35.72,"Trend",-0.00019,130.88,778,"E-11","Alloy 617","Plate",314626
"Cycle 2","CapPass",35.78,"Trend",-0.00014,130.61,779,"E-11","Alloy 617","Plate",314626
"Cycle 2","CapPass",35.80,"Trend",-0.00011,130.68,780,"E-11","Alloy 617","Plate",314626
"Cycle 2","CapPass",35.83,"Trend",-0.00009,130.59,781,"E-11","Alloy 617","Plate",314626
"Cycle 5","CapPass",74.71,"Trend",-0.00004,132.33,1623,"E-11","Alloy 617","Plate",314626
"Cycle 5","CapPass",74.77,"Trend",0.00001,132.16,1624,"E-11","Alloy 617","Plate",314626
"Cycle 5","CapPass",74.80,"Trend",0.00005,131.87,1625,"E-11","Alloy 617","Plate",314626
"Cycle 5","CapPass",74.82,"Trend",0.00007,131.71,1626,"E-11","Alloy 617","Plate",314626
"Cycle 5","CapPass",74.87,"Trend",0.00012,131.38,1627,"E-11","Alloy 617","Plate",314626
"Cycle 5","CapPass",74.93,"Trend",0.00017,131.09,1628,"E-11","Alloy 617","Plate",314626
"Cycle 5","CapPass",74.98,"Trend",0.00022,130.99,1629,"E-11","Alloy 617","Plate",314626
"Cycle 5","CapPass",75.03,"Trend",0.00027,130.92,1630,"E-11","Alloy 617","Plate",314626
"Cycle 5","CapPass",75.09,"Trend",0.00032,131.31,1631,"E-11","Alloy 617","Plate",314626
"Cycle 5","CapPass",75.14,"Trend",0.00037,131.61,1632,"E-11","Alloy 617","Plate",314626
"Cycle 5","CapPass",75.19,"Trend",0.00042,131.87,1633,"E-11","Alloy 617","Plate",314626
"Cycle 5","CapPass",75.24,"Trend",0.00047,132.45,1634,"E-11","Alloy 617","Plate",314626
"Cycle 5","CapPass",75.29,"Trend",0.00052,132.87,1635,"E-11","Alloy 617","Plate",314626
"Cycle 5","CapPass",75.30,"Trend",0.00054,133.19,1636,"E-11","Alloy 617","Plate",314626
"Cycle 5","CapPass",75.33,"Trend",0.00057,133.15,1637,"E-11","Alloy 617","Plate",314626
"Cycle 5","CapPass",75.38,"Trend",0.00062,133.25,1638,"E-11","Alloy 617","Plate",314626
"Cycle 5","CapPass",75.43,"Trend",0.00067,133.48,1639,"E-11","Alloy 617","Plate",314626
"Cycle 5","CapPass",75.48,"Trend",0.00072,133.76,1640,"E-11","Alloy 617","Plate",314626
"Cycle 5","CapPass",75.53,"Trend",0.00077,133.72,1641,"E-11","Alloy 617","Plate",314626
"Cycle 5","CapPass",75.58,"Trend",0.00082,133.53,1642,"E-11","Alloy 617","Plate",314626
"Cycle 5","CapPass",75.63,"Trend",0.00087,133.30,1643,"E-11","Alloy 617","Plate",314626
"Cycle 5","CapPass",75.68,"Trend",0.00092,133.27,1644,"E-11","Alloy 617","Plate",314626
"Cycle 5","CapPass",75.73,"Trend",0.00098,133.11,1645,"E-11","Alloy 617","Plate",314626
"Cycle 5","CapPass",75.78,"Trend",0.00103,132.95,1646,"E-11","Alloy 617","Plate",314626
"Cycle 5","CapPass",75.80,"Trend",0.00105,133.05,1647,"E-11","Alloy 617","Plate",314626
"Cycle 5","CapPass",75.83,"Trend",0.00108,132.97,1648,"E-11","Alloy 617","Plate",314626
"Cycle 5","CapPass",75.89,"Trend",0.00113,132.92,1649,"E-11","Alloy 617","Plate",314626
"Cycle 5","CapPass",75.93,"Trend",0.00118,132.91,1650,"E-11","Alloy 617","Plate",314626
"Cycle 5","CapPass",75.98,"Trend",0.00123,132.94,1651,"E-11","Alloy 617","Plate",314626
"Cycle 5","CapPass",76.03,"Trend",0.00128,132.87,1652,"E-11","Alloy 617","Plate",314626
"Cycle 5","CapPass",76.09,"Trend",0.00133,133.02,1653,"E-11","Alloy 617","Plate",314626
"Cycle 5","CapPass",76.13,"Trend",0.00138,133.07,1654,"E-11","Alloy 617","Plate",314626
"Cycle 5","CapPass",76.18,"Trend",0.00143,132.93,1655,"E-11","Alloy 617","Plate",314626
"Cycle 5","CapPass",76.23,"Trend",0.00148,132.87,1656,"E-11","Alloy 617","Plate",314626
"Cycle 5","CapPass",76.28,"Trend",0.00153,132.75,1657,"E-11","Alloy 617","Plate",314626
"Cycle 5","CapPass",76.30,"Trend",0.00155,132.75,1658,"E-11","Alloy 617","Plate",314626
"Cycle 5","CapPass",76.34,"Trend",0.00158,132.59,1659,"E-11","Alloy 617","Plate",314626
"Cycle 5","CapPass",76.39,"Trend",0.00163,132.83,1660,"E-11","Alloy 617","Plate",314626
"Cycle 5","CapPass",76.44,"Trend",0.00168,133.04,1661,"E-11","Alloy 617","Plate",314626
"Cycle 5","CapPass",76.49,"Trend",0.00173,133.39,1662,"E-11","Alloy 617","Plate",314626
"Cycle 5","CapPass",76.54,"Trend",0.00179,133.63,1663,"E-11","Alloy 617","Plate",314626
"Cycle 5","CapPass",76.59,"Trend",0.00184,133.81,1664,"E-11","Alloy 617","Plate",314626
"Cycle 5","CapPass",76.64,"Trend",0.00189,134.04,1665,"E-11","Alloy 617","Plate",314626
"Cycle 5","CapPass",76.69,"Trend",0.00194,134.06,1666,"E-11","Alloy 617","Plate",314626
"Cycle 5","CapPass",76.74,"Trend",0.00199,134.19,1667,"E-11","Alloy 617","Plate",314626
"Cycle 5","CapPass",76.79,"Trend",0.00204,134.36,1668,"E-11","Alloy 617","Plate",314626
"Cycle 5","CapPass",76.80,"Trend",0.00205,134.37,1669,"E-11","Alloy 617","Plate",314626
"Cycle 5","CapPass",76.84,"Trend",0.00209,134.32,1670,"E-11","Alloy 617","Plate",314626
"Cycle 5","CapPass",76.89,"Trend",0.00214,134.27,1671,"E-11","Alloy 617","Plate",314626
"Cycle 5","CapPass",76.94,"Trend",0.00219,134.15,1672,"E-11","Alloy 617","Plate",314626
"Cycle 5","CapPass",76.99,"Trend",0.00224,134.09,1673,"E-11","Alloy 617","Plate",314626
"Cycle 5","CapPass",77.05,"Trend",0.00229,134.55,1674,"E-11","Alloy 617","Plate",314626
"Cycle 5","CapPass",77.10,"Trend",0.00234,134.78,1675,"E-11","Alloy 617","Plate",314626
"Cycle 5","CapPass",77.15,"Trend",0.00239,135.21,1676,"E-11","Alloy 617","Plate",314626
"Cycle 5","CapPass",77.19,"Trend",0.00244,135.72,1677,"E-11","Alloy 617","Plate",314626
"Cycle 5","CapPass",77.24,"Trend",0.00249,136.03,1678,"E-11","Alloy 617","Plate",314626
"Cycle 5","CapPass",77.29,"Trend",0.00254,136.00,1679,"E-11","Alloy 617","Plate",314626
"Cycle 5","CapPass",77.30,"Trend",0.00255,136.08,1680,"E-11","Alloy 617","Plate",314626
"Cycle 5","CapPass",77.34,"Trend",0.00259,135.97,1681,"E-11","Alloy 617","Plate",314626
"Cycle 5","CapPass",77.39,"Trend",0.00264,135.71,1682,"E-11","Alloy 617","Plate",314626
"Cycle 5","CapPass",77.45,"Trend",0.00270,135.44,1683,"E-11","Alloy 617","Plate",314626
"Cycle 5","CapPass",77.50,"Trend",0.00275,135.57,1684,"E-11","Alloy 617","Plate",314626
"Cycle 5","CapPass",77.55,"Trend",0.00280,135.55,1685,"E-11","Alloy 617","Plate",314626
"Cycle 5","CapPass",77.60,"Trend",0.00285,135.65,1686,"E-11","Alloy 617","Plate",314626
"Cycle 5","CapPass",77.65,"Trend",0.00290,136.05,1687,"E-11","Alloy 617","Plate",314626
"Cycle 5","CapPass",77.69,"Trend",0.00295,136.20,1688,"E-11","Alloy 617","Plate",314626
"Cycle 5","CapPass",77.75,"Trend",0.00300,136.14,1689,"E-11","Alloy 617","Plate",314626
"Cycle 5","CapPass",77.80,"Trend",0.00305,136.33,1690,"E-11","Alloy 617","Plate",314626
"Cycle 5","CapPass",77.80,"Trend",0.00305,136.27,1691,"E-11","Alloy 617","Plate",314626
"Cycle 5","CapPass",77.84,"Trend",0.00310,136.43,1692,"E-11","Alloy 617","Plate",314626
"Cycle 5","CapPass",77.90,"Trend",0.00315,136.08,1693,"E-11","Alloy 617","Plate",314626
"Cycle 5","CapPass",77.95,"Trend",0.00320,136.00,1694,"E-11","Alloy 617","Plate",314626
"Cycle 5","CapPass",78.00,"Trend",0.00325,135.98,1695,"E-11","Alloy 617","Plate",314626
"Cycle 5","CapPass",78.05,"Trend",0.00330,135.76,1696,"E-11","Alloy 617","Plate",314626
"Cycle 5","CapPass",78.10,"Trend",0.00335,135.79,1697,"E-11","Alloy 617","Plate",314626
"Cycle 5","CapPass",78.15,"Trend",0.00340,135.59,1698,"E-11","Alloy 617","Plate",314626
"Cycle 5","CapPass",78.20,"Trend",0.00346,135.76,1699,"E-11","Alloy 617","Plate",314626
"Cycle 5","CapPass",78.25,"Trend",0.00351,136.00,1700,"E-11","Alloy 617","Plate",314626
"Cycle 5","CapPass",78.30,"Trend",0.00356,135.97,1701,"E-11","Alloy 617","Plate",314626
"Cycle 5","CapPass",78.30,"Trend",0.00356,135.97,1702,"E-11","Alloy 617","Plate",314626
"Cycle 5","CapPass",78.35,"Trend",0.00361,135.86,1703,"E-11","Alloy 617","Plate",314626
"Cycle 5","CapPass",78.41,"Trend",0.00366,135.75,1704,"E-11","Alloy 617","Plate",314626
"Cycle 5","CapPass",78.46,"Trend",0.00371,135.62,1705,"E-11","Alloy 617","Plate",314626
"Cycle 5","CapPass",78.51,"Trend",0.00376,135.81,1706,"E-11","Alloy 617","Plate",314626
"Cycle 5","CapPass",78.56,"Trend",0.00381,135.96,1707,"E-11","Alloy 617","Plate",314626
"Cycle 5","CapPass",78.61,"Trend",0.00386,136.04,1708,"E-11","Alloy 617","Plate",314626
"Cycle 5","CapPass",78.66,"Trend",0.00391,136.15,1709,"E-11","Alloy 617","Plate",314626
"Cycle 5","CapPass",78.71,"Trend",0.00396,136.19,1710,"E-11","Alloy 617","Plate",314626
"Cycle 5","CapPass",78.76,"Trend",0.00401,136.25,1711,"E-11","Alloy 617","Plate",314626
"Cycle 5","CapPass",78.80,"Trend",0.00405,136.28,1712,"E-11","Alloy 617","Plate",314626
"Cycle 5","CapPass",78.81,"Trend",0.00406,136.43,1713,"E-11","Alloy 617","Plate",314626
"Cycle 5","CapPass",78.87,"Trend",0.00412,136.63,1714,"E-11","Alloy 617","Plate",314626
"Cycle 5","CapPass",78.91,"Trend",0.00417,136.87,1715,"E-11","Alloy 617","Plate",314626
"Cycle 5","CapPass",78.96,"Trend",0.00422,137.06,1716,"E-11","Alloy 617","Plate",314626
"Cycle 5","CapPass",79.01,"Trend",0.00427,137.06,1717,"E-11","Alloy 617","Plate",314626
"Cycle 5","CapPass",79.06,"Trend",0.00432,137.13,1718,"E-11","Alloy 617","Plate",314626
"Cycle 5","CapPass",79.11,"Trend",0.00437,136.81,1719,"E-11","Alloy 617","Plate",314626
"Cycle 5","CapPass",79.16,"Trend",0.00442,137.10,1720,"E-11","Alloy 617","Plate",314626
"Cycle 5","CapPass",79.21,"Trend",0.00447,137.02,1721,"E-11","Alloy 617","Plate",314626
"Cycle 5","CapPass",79.26,"Trend",0.00452,137.02,1722,"E-11","Alloy 617","Plate",314626
"Cycle 5","CapPass",79.30,"Trend",0.00456,136.97,1723,"E-11","Alloy 617","Plate",314626
"Cycle 5","CapPass",79.31,"Trend",0.00457,137.12,1724,"E-11","Alloy 617","Plate",314626
"Cycle 5","CapPass",79.36,"Trend",0.00462,137.10,1725,"E-11","Alloy 617","Plate",314626
"Cycle 5","CapPass",79.41,"Trend",0.00467,137.19,1726,"E-11","Alloy 617","Plate",314626
"Cycle 5","CapPass",79.46,"Trend",0.00472,137.10,1727,"E-11","Alloy 617","Plate",314626
"Cycle 5","CapPass",79.51,"Trend",0.00477,137.14,1728,"E-11","Alloy 617","Plate",314626
"Cycle 5","CapPass",79.57,"Trend",0.00482,137.21,1729,"E-11","Alloy 617","Plate",314626
"Cycle 5","CapPass",79.62,"Trend",0.00487,137.29,1730,"E-11","Alloy 617","Plate",314626
"Cycle 5","CapPass",79.66,"Trend",0.00492,137.43,1731,"E-11","Alloy 617","Plate",314626
"Cycle 5","CapPass",79.71,"Trend",0.00497,137.43,1732,"E-11","Alloy 617","Plate",314626
"Cycle 5","CapPass",79.77,"Trend",0.00502,135.93,1733,"E-11","Alloy 617","Plate",314626
"Cycle 5","CapPass",79.80,"Trend",0.00504,132.90,1734,"E-11","Alloy 617","Plate",314626
"Cycle 5","CapPass",79.90,"Trend",0.00497,113.82,1735,"E-11","Alloy 617","Plate",314626
"Cycle 5","CapPass",79.93,"Trend",0.00492,104.68,1736,"E-11","Alloy 617","Plate",314626
"Cycle 5","CapPass",79.96,"Trend",0.00487,97.08,1737,"E-11","Alloy 617","Plate",314626
"Cycle 5","CapPass",80.00,"Trend",0.00482,89.02,1738,"E-11","Alloy 617","Plate",314626
"Cycle 5","CapPass",80.03,"Trend",0.00477,82.06,1739,"E-11","Alloy 617","Plate",314626
"Cycle 5","CapPass",80.07,"Trend",0.00472,74.48,1740,"E-11","Alloy 617","Plate",314626
"Cycle 5","CapPass",80.12,"Trend",0.00467,67.82,1741,"E-11","Alloy 617","Plate",314626
"Cycle 5","CapPass",80.17,"Trend",0.00462,61.00,1742,"E-11","Alloy 617","Plate",314626
"Cycle 5","CapPass",80.23,"Trend",0.00457,54.75,1743,"E-11","Alloy 617","Plate",314626
"Cycle 5","CapPass",80.28,"Trend",0.00452,48.21,1744,"E-11","Alloy 617","Plate",314626
"Cycle 5","CapPass",80.30,"Trend",0.00450,46.07,1745,"E-11","Alloy 617","Plate",314626
"Cycle 5","CapPass",80.34,"Trend",0.00447,41.69,1746,"E-11","Alloy 617","Plate",314626
"Cycle 5","CapPass",80.39,"Trend",0.00442,36.12,1747,"E-11","Alloy 617","Plate",314626
"Cycle 5","CapPass",80.44,"Trend",0.00437,30.34,1748,"E-11","Alloy 617","Plate",314626
"Cycle 5","CapPass",80.50,"Trend",0.00431,24.63,1749,"E-11","Alloy 617","Plate",314626
"Cycle 5","CapPass",80.55,"Trend",0.00426,19.23,1750,"E-11","Alloy 617","Plate",314626
"Cycle 5","CapPass",80.60,"Trend",0.00421,14.11,1751,"E-11","Alloy 617","Plate",314626
"Cycle 5","CapPass",80.65,"Trend",0.00416,8.76,1752,"E-11","Alloy 617","Plate",314626
"Cycle 5","CapPass",80.71,"Trend",0.00411,3.08,1753,"E-11","Alloy 617","Plate",314626
"Cycle 5","CapPass",80.76,"Trend",0.00406,-1.80,1754,"E-11","Alloy 617","Plate",314626
"Cycle 5","CapPass",80.80,"Trend",0.00403,-5.71,1755,"E-11","Alloy 617","Plate",314626
"Cycle 5","CapPass",80.81,"Trend",0.00401,-6.38,1756,"E-11","Alloy 617","Plate",314626
"Cycle 5","CapPass",80.88,"Trend",0.00396,-11.00,1757,"E-11","Alloy 617","Plate",314626
