Repository: js-molina/fatigue-A617

File: data/950C/Strain rate 0.001/1.0% strain/HTM_A20_PeakStress_E13.csv (part 2 of 3)
"Cycle","Data State","Max Stress Mpa","Min Stress Mpa","Qual State","Stress Ratio","Time Max Stress Sec","Time Min Stress Sec","Count","Sample","Alloy","Material_Form","Heat"
402,"CapPass",130.26,-124.2,"Qualified",1.049,8023.13,8033.24,402,"E-13","Alloy 617","Plate",314626
403,"CapPass",130.51,-124.9,"Qualified",1.045,8043.27,8053.28,403,"E-13","Alloy 617","Plate",314626
404,"CapPass",129.68,-124.3,"Qualified",1.043,8062.72,8073.16,404,"E-13","Alloy 617","Plate",314626
405,"CapPass",130.81,-124.5,"Qualified",1.050,8083.02,8093.23,405,"E-13","Alloy 617","Plate",314626
406,"CapPass",130.14,-123.5,"Qualified",1.054,8103.26,8112.84,406,"E-13","Alloy 617","Plate",314626
407,"CapPass",130.01,-123.8,"Qualified",1.050,8123.21,8133.05,407,"E-13","Alloy 617","Plate",314626
408,"CapPass",130.06,-123.3,"Qualified",1.055,8142.56,8153.30,408,"E-13","Alloy 617","Plate",314626
409,"CapPass",131.09,-123.6,"Qualified",1.061,8162.89,8173.04,409,"E-13","Alloy 617","Plate",314626
410,"CapPass",130.64,-124.5,"Qualified",1.049,8183.26,8193.32,410,"E-13","Alloy 617","Plate",314626
411,"CapPass",130.03,-123.0,"Qualified",1.057,8202.86,8213.34,411,"E-13","Alloy 617","Plate",314626
412,"CapPass",129.46,-123.9,"Qualified",1.045,8222.93,8233.33,412,"E-13","Alloy 617","Plate",314626
413,"CapPass",130.13,-123.2,"Qualified",1.056,8243.10,8252.70,413,"E-13","Alloy 617","Plate",314626
414,"CapPass",130.90,-124.5,"Qualified",1.051,8261.57,8273.33,414,"E-13","Alloy 617","Plate",314626
415,"CapPass",129.82,-123.6,"Qualified",1.051,8283.18,8293.23,415,"E-13","Alloy 617","Plate",314626
416,"CapPass",130.12,-124.2,"Qualified",1.048,8303.31,8313.17,416,"E-13","Alloy 617","Plate",314626
417,"CapPass",129.34,-123.5,"Qualified",1.047,8322.23,8333.41,417,"E-13","Alloy 617","Plate",314626
418,"CapPass",130.16,-123.6,"Qualified",1.053,8342.66,8353.39,418,"E-13","Alloy 617","Plate",314626
419,"CapPass",130.15,-122.9,"Qualified",1.059,8363.37,8373.40,419,"E-13","Alloy 617","Plate",314626
420,"CapPass",129.58,-123.1,"Qualified",1.052,8383.24,8393.42,420,"E-13","Alloy 617","Plate",314626
421,"CapPass",129.85,-124.2,"Qualified",1.045,8402.72,8413.42,421,"E-13","Alloy 617","Plate",314626
422,"CapPass",129.46,-123.9,"Qualified",1.045,8423.42,8433.44,422,"E-13","Alloy 617","Plate",314626
423,"CapPass",129.35,-123.1,"Qualified",1.050,8443.44,8453.45,423,"E-13","Alloy 617","Plate",314626
424,"CapPass",130.25,-123.7,"Qualified",1.053,8463.33,8473.46,424,"E-13","Alloy 617","Plate",314626
425,"CapPass",129.86,-122.9,"Qualified",1.056,8483.30,8493.46,425,"E-13","Alloy 617","Plate",314626
426,"CapPass",129.51,-122.4,"Qualified",1.058,8502.95,8513.44,426,"E-13","Alloy 617","Plate",314626
427,"CapPass",129.99,-123.2,"Qualified",1.055,8522.76,8533.45,427,"E-13","Alloy 617","Plate",314626
428,"CapPass",129.65,-123.4,"Qualified",1.051,8542.89,8553.48,428,"E-13","Alloy 617","Plate",314626
429,"CapPass",129.26,-123.3,"Qualified",1.049,8563.14,8573.49,429,"E-13","Alloy 617","Plate",314626
430,"CapPass",128.65,-122.7,"Qualified",1.049,8583.43,8593.48,430,"E-13","Alloy 617","Plate",314626
431,"CapPass",129.41,-122.3,"Qualified",1.058,8602.51,8613.45,431,"E-13","Alloy 617","Plate",314626
432,"CapPass",129.23,-122.4,"Qualified",1.056,8623.22,8633.50,432,"E-13","Alloy 617","Plate",314626
433,"CapPass",129.32,-121.5,"Qualified",1.064,8643.37,8653.53,433,"E-13","Alloy 617","Plate",314626
434,"CapPass",129.36,-122.9,"Qualified",1.052,8663.37,8673.54,434,"E-13","Alloy 617","Plate",314626
435,"CapPass",129.27,-122.8,"Qualified",1.053,8683.16,8693.54,435,"E-13","Alloy 617","Plate",314626
436,"CapPass",128.93,-123.1,"Qualified",1.048,8703.29,8713.48,436,"E-13","Alloy 617","Plate",314626
437,"CapPass",129.35,-122.2,"Qualified",1.059,8723.22,8733.57,437,"E-13","Alloy 617","Plate",314626
438,"CapPass",128.93,-122.3,"Qualified",1.054,8743.54,8753.56,438,"E-13","Alloy 617","Plate",314626
439,"CapPass",128.73,-122.9,"Qualified",1.048,8762.65,8773.58,439,"E-13","Alloy 617","Plate",314626
440,"CapPass",128.76,-122.8,"Qualified",1.049,8782.77,8793.59,440,"E-13","Alloy 617","Plate",314626
441,"CapPass",128.76,-122.6,"Qualified",1.050,8803.34,8813.33,441,"E-13","Alloy 617","Plate",314626
442,"CapPass",128.73,-122.6,"Qualified",1.050,8823.07,8833.62,442,"E-13","Alloy 617","Plate",314626
443,"CapPass",129.16,-122.7,"Qualified",1.052,8843.55,8853.61,443,"E-13","Alloy 617","Plate",314626
444,"CapPass",128.65,-122.6,"Qualified",1.050,8863.01,8873.60,444,"E-13","Alloy 617","Plate",314626
445,"CapPass",129.06,-122.3,"Qualified",1.055,8883.56,8893.65,445,"E-13","Alloy 617","Plate",314626
446,"CapPass",128.66,-121.6,"Qualified",1.058,8903.42,8913.65,446,"E-13","Alloy 617","Plate",314626
447,"CapPass",129.08,-122.7,"Qualified",1.052,8922.40,8933.64,447,"E-13","Alloy 617","Plate",314626
448,"CapPass",128.49,-122.7,"Qualified",1.047,8943.67,8953.58,448,"E-13","Alloy 617","Plate",314626
449,"CapPass",128.07,-123.3,"Qualified",1.039,8962.34,8973.67,449,"E-13","Alloy 617","Plate",314626
450,"CapPass",128.76,-121.2,"Qualified",1.063,8983.66,8993.12,450,"E-13","Alloy 617","Plate",314626
451,"CapPass",128.43,-122.2,"Qualified",1.051,9003.69,9013.66,451,"E-13","Alloy 617","Plate",314626
452,"CapPass",128.11,-122.5,"Qualified",1.046,9022.18,9033.70,452,"E-13","Alloy 617","Plate",314626
453,"CapPass",128.41,-122.3,"Qualified",1.050,9043.11,9053.70,453,"E-13","Alloy 617","Plate",314626
454,"CapPass",127.96,-122.2,"Qualified",1.048,9063.44,9073.70,454,"E-13","Alloy 617","Plate",314626
455,"CapPass",128.15,-122.1,"Qualified",1.049,9083.73,9093.47,455,"E-13","Alloy 617","Plate",314626
456,"CapPass",128.59,-122.9,"Qualified",1.046,9103.72,9113.72,456,"E-13","Alloy 617","Plate",314626
457,"CapPass",128.39,-121.8,"Qualified",1.055,9123.41,9133.74,457,"E-13","Alloy 617","Plate",314626
458,"CapPass",127.68,-121.3,"Qualified",1.052,9143.40,9153.74,458,"E-13","Alloy 617","Plate",314626
459,"CapPass",127.89,-121.5,"Qualified",1.052,9163.76,9173.73,459,"E-13","Alloy 617","Plate",314626
460,"CapPass",128.15,-121.7,"Qualified",1.053,9182.66,9193.78,460,"E-13","Alloy 617","Plate",314626
461,"CapPass",128.23,-121.4,"Qualified",1.057,9203.76,9213.76,461,"E-13","Alloy 617","Plate",314626
462,"CapPass",128.31,-122.0,"Qualified",1.052,9222.78,9233.79,462,"E-13","Alloy 617","Plate",314626
463,"CapPass",127.77,-121.0,"Qualified",1.056,9243.65,9253.80,463,"E-13","Alloy 617","Plate",314626
464,"CapPass",127.60,-121.1,"Qualified",1.054,9263.68,9273.82,464,"E-13","Alloy 617","Plate",314626
465,"CapPass",127.42,-121.1,"Qualified",1.052,9283.52,9293.80,465,"E-13","Alloy 617","Plate",314626
466,"CapPass",127.73,-122.1,"Qualified",1.046,9303.80,9313.81,466,"E-13","Alloy 617","Plate",314626
467,"CapPass",127.74,-120.7,"Qualified",1.058,9323.18,9333.84,467,"E-13","Alloy 617","Plate",314626
468,"CapPass",127.58,-121.4,"Qualified",1.051,9343.36,9353.84,468,"E-13","Alloy 617","Plate",314626
469,"CapPass",127.01,-121.1,"Qualified",1.049,9363.60,9373.85,469,"E-13","Alloy 617","Plate",314626
470,"CapPass",127.53,-120.3,"Qualified",1.060,9383.78,9393.84,470,"E-13","Alloy 617","Plate",314626
471,"CapPass",128.98,-120.6,"Qualified",1.070,9403.78,9413.87,471,"E-13","Alloy 617","Plate",314626
472,"CapPass",127.04,-121.1,"Qualified",1.049,9423.86,9433.88,472,"E-13","Alloy 617","Plate",314626
473,"CapPass",127.71,-120.5,"Qualified",1.059,9443.75,9453.66,473,"E-13","Alloy 617","Plate",314626
474,"CapPass",127.05,-120.8,"Qualified",1.052,9463.37,9473.86,474,"E-13","Alloy 617","Plate",314626
475,"CapPass",126.75,-122.0,"Qualified",1.039,9483.62,9493.89,475,"E-13","Alloy 617","Plate",314626
476,"CapPass",126.97,-120.5,"Qualified",1.054,9503.81,9513.92,476,"E-13","Alloy 617","Plate",314626
477,"CapPass",126.67,-120.1,"Qualified",1.055,9523.32,9533.92,477,"E-13","Alloy 617","Plate",314626
478,"CapPass",126.53,-120.5,"Qualified",1.050,9543.31,9553.92,478,"E-13","Alloy 617","Plate",314626
479,"CapPass",126.72,-120.6,"Qualified",1.051,9563.72,9573.91,479,"E-13","Alloy 617","Plate",314626
480,"CapPass",127.22,-121.9,"Qualified",1.044,9583.08,9593.94,480,"E-13","Alloy 617","Plate",314626
481,"CapPass",126.65,-120.7,"Qualified",1.050,9603.79,9613.93,481,"E-13","Alloy 617","Plate",314626
482,"CapPass",126.90,-120.5,"Qualified",1.053,9623.95,9633.98,482,"E-13","Alloy 617","Plate",314626
483,"CapPass",127.14,-119.4,"Qualified",1.065,9643.75,9653.76,483,"E-13","Alloy 617","Plate",314626
484,"CapPass",127.16,-119.9,"Qualified",1.061,9663.97,9673.74,484,"E-13","Alloy 617","Plate",314626
485,"CapPass",126.13,-120.5,"Qualified",1.046,9683.40,9693.99,485,"E-13","Alloy 617","Plate",314626
486,"CapPass",126.52,-120.3,"Qualified",1.052,9703.02,9714.00,486,"E-13","Alloy 617","Plate",314626
487,"CapPass",127.38,-120.2,"Qualified",1.060,9723.98,9733.99,487,"E-13","Alloy 617","Plate",314626
488,"CapPass",126.01,-118.5,"Qualified",1.063,9743.98,9754.02,488,"E-13","Alloy 617","Plate",314626
489,"CapPass",125.64,-119.5,"Qualified",1.051,9763.97,9774.00,489,"E-13","Alloy 617","Plate",314626
490,"CapPass",125.87,-120.6,"Qualified",1.044,9783.89,9793.98,490,"E-13","Alloy 617","Plate",314626
491,"CapPass",125.81,-121.1,"Qualified",1.039,9803.81,9814.05,491,"E-13","Alloy 617","Plate",314626
492,"CapPass",125.38,-119.8,"Qualified",1.046,9823.68,9834.05,492,"E-13","Alloy 617","Plate",314626
493,"CapPass",126.98,-120.0,"Qualified",1.058,9843.83,9854.06,493,"E-13","Alloy 617","Plate",314626
494,"CapPass",125.99,-120.4,"Qualified",1.047,9863.86,9874.07,494,"E-13","Alloy 617","Plate",314626
495,"CapPass",125.94,-119.7,"Qualified",1.052,9883.90,9894.08,495,"E-13","Alloy 617","Plate",314626
496,"CapPass",125.66,-119.8,"Qualified",1.048,9903.38,9914.05,496,"E-13","Alloy 617","Plate",314626
497,"CapPass",126.22,-119.3,"Qualified",1.058,9923.80,9934.09,497,"E-13","Alloy 617","Plate",314626
498,"CapPass",126.31,-119.3,"Qualified",1.059,9944.06,9954.10,498,"E-13","Alloy 617","Plate",314626
499,"CapPass",125.48,-118.9,"Qualified",1.055,9964.08,9974.11,499,"E-13","Alloy 617","Plate",314626
500,"CapPass",126.32,-120.1,"Qualified",1.052,9984.11,9994.12,500,"E-13","Alloy 617","Plate",314626
501,"CapPass",126.47,-120.8,"Qualified",1.047,10004.12,10014.14,501,"E-13","Alloy 617","Plate",314626
502,"CapPass",125.91,-119.9,"Qualified",1.050,10024.13,10034.14,502,"E-13","Alloy 617","Plate",314626
503,"CapPass",126.27,-120.1,"Qualified",1.051,10044.03,10054.15,503,"E-13","Alloy 617","Plate",314626
504,"CapPass",125.22,-118.8,"Qualified",1.054,10063.77,10074.17,504,"E-13","Alloy 617","Plate",314626
505,"CapPass",125.87,-120.3,"Qualified",1.047,10083.98,10094.14,505,"E-13","Alloy 617","Plate",314626
506,"CapPass",125.29,-119.8,"Qualified",1.046,10103.56,10114.17,506,"E-13","Alloy 617","Plate",314626
507,"CapPass",124.89,-118.9,"Qualified",1.050,10123.81,10134.19,507,"E-13","Alloy 617","Plate",314626
508,"CapPass",124.28,-118.9,"Qualified",1.045,10143.94,10154.20,508,"E-13","Alloy 617","Plate",314626
509,"CapPass",124.25,-118.5,"Qualified",1.049,10164.18,10174.16,509,"E-13","Alloy 617","Plate",314626
510,"CapPass",124.48,-119.3,"Qualified",1.044,10183.51,10194.20,510,"E-13","Alloy 617","Plate",314626
511,"CapPass",125.92,-119.9,"Qualified",1.050,10203.95,10214.21,511,"E-13","Alloy 617","Plate",314626
512,"CapPass",124.69,-118.5,"Qualified",1.052,10224.23,10234.23,512,"E-13","Alloy 617","Plate",314626
513,"CapPass",124.68,-119.9,"Qualified",1.040,10244.11,10254.23,513,"E-13","Alloy 617","Plate",314626
514,"CapPass",124.69,-119.0,"Qualified",1.048,10264.22,10274.25,514,"E-13","Alloy 617","Plate",314626
515,"CapPass",124.08,-118.8,"Qualified",1.044,10281.98,10294.19,515,"E-13","Alloy 617","Plate",314626
516,"CapPass",123.97,-118.4,"Qualified",1.047,10303.81,10314.12,516,"E-13","Alloy 617","Plate",314626
517,"CapPass",124.83,-118.6,"Qualified",1.052,10324.28,10334.28,517,"E-13","Alloy 617","Plate",314626
518,"CapPass",124.37,-118.4,"Qualified",1.050,10344.25,10354.27,518,"E-13","Alloy 617","Plate",314626
519,"CapPass",124.40,-118.6,"Qualified",1.049,10363.60,10374.28,519,"E-13","Alloy 617","Plate",314626
520,"CapPass",124.87,-118.8,"Qualified",1.051,10384.05,10394.28,520,"E-13","Alloy 617","Plate",314626
521,"CapPass",123.65,-118.1,"Qualified",1.047,10404.28,10414.29,521,"E-13","Alloy 617","Plate",314626
522,"CapPass",124.73,-117.6,"Qualified",1.060,10424.13,10434.32,522,"E-13","Alloy 617","Plate",314626
523,"CapPass",124.16,-118.8,"Qualified",1.045,10444.23,10454.33,523,"E-13","Alloy 617","Plate",314626
524,"CapPass",123.90,-118.1,"Qualified",1.049,10464.03,10474.32,524,"E-13","Alloy 617","Plate",314626
525,"CapPass",124.05,-118.1,"Qualified",1.051,10483.38,10494.34,525,"E-13","Alloy 617","Plate",314626
526,"CapPass",123.16,-117.3,"Qualified",1.050,10504.34,10514.35,526,"E-13","Alloy 617","Plate",314626
527,"CapPass",123.17,-118.1,"Qualified",1.043,10524.35,10534.35,527,"E-13","Alloy 617","Plate",314626
528,"CapPass",123.48,-118.0,"Qualified",1.047,10544.30,10554.38,528,"E-13","Alloy 617","Plate",314626
529,"CapPass",122.89,-116.5,"Qualified",1.055,10563.90,10574.39,529,"E-13","Alloy 617","Plate",314626
530,"CapPass",123.62,-117.7,"Qualified",1.051,10584.09,10594.37,530,"E-13","Alloy 617","Plate",314626
531,"CapPass",122.96,-116.8,"Qualified",1.053,10602.91,10614.40,531,"E-13","Alloy 617","Plate",314626
532,"CapPass",122.70,-118.1,"Qualified",1.039,10623.92,10634.41,532,"E-13","Alloy 617","Plate",314626
533,"CapPass",122.96,-118.6,"Qualified",1.037,10643.16,10654.40,533,"E-13","Alloy 617","Plate",314626
534,"CapPass",123.75,-117.5,"Qualified",1.053,10664.42,10674.40,534,"E-13","Alloy 617","Plate",314626
535,"CapPass",123.30,-118.3,"Qualified",1.042,10684.22,10694.44,535,"E-13","Alloy 617","Plate",314626
536,"CapPass",123.83,-117.9,"Qualified",1.050,10704.23,10714.43,536,"E-13","Alloy 617","Plate",314626
537,"CapPass",122.52,-117.1,"Qualified",1.046,10723.60,10734.39,537,"E-13","Alloy 617","Plate",314626
538,"CapPass",122.54,-117.0,"Qualified",1.047,10744.00,10754.45,538,"E-13","Alloy 617","Plate",314626
539,"CapPass",122.67,-117.3,"Qualified",1.046,10764.12,10774.46,539,"E-13","Alloy 617","Plate",314626
540,"CapPass",123.27,-117.5,"Qualified",1.049,10784.46,10794.49,540,"E-13","Alloy 617","Plate",314626
541,"CapPass",122.24,-116.0,"Qualified",1.054,10804.38,10814.49,541,"E-13","Alloy 617","Plate",314626
542,"CapPass",122.88,-117.4,"Qualified",1.046,10824.21,10834.48,542,"E-13","Alloy 617","Plate",314626
543,"CapPass",123.34,-117.2,"Qualified",1.052,10844.33,10854.49,543,"E-13","Alloy 617","Plate",314626
544,"CapPass",122.52,-116.2,"Qualified",1.054,10864.51,10874.51,544,"E-13","Alloy 617","Plate",314626
545,"CapPass",122.68,-117.6,"Qualified",1.043,10884.24,10894.50,545,"E-13","Alloy 617","Plate",314626
546,"CapPass",122.15,-116.5,"Qualified",1.048,10904.04,10914.53,546,"E-13","Alloy 617","Plate",314626
547,"CapPass",122.52,-116.3,"Qualified",1.053,10924.53,10934.53,547,"E-13","Alloy 617","Plate",314626
548,"CapPass",122.29,-116.7,"Qualified",1.048,10944.54,10954.49,548,"E-13","Alloy 617","Plate",314626
549,"CapPass",122.13,-116.5,"Qualified",1.048,10964.20,10974.56,549,"E-13","Alloy 617","Plate",314626
550,"CapPass",121.86,-117.5,"Qualified",1.037,10984.56,10994.59,550,"E-13","Alloy 617","Plate",314626
551,"CapPass",121.84,-116.2,"Qualified",1.049,11004.38,11014.56,551,"E-13","Alloy 617","Plate",314626
552,"CapPass",121.80,-117.2,"Qualified",1.039,11023.26,11034.57,552,"E-13","Alloy 617","Plate",314626
553,"CapPass",121.59,-116.6,"Qualified",1.043,11044.09,11054.60,553,"E-13","Alloy 617","Plate",314626
554,"CapPass",121.29,-116.3,"Qualified",1.043,11064.51,11074.59,554,"E-13","Alloy 617","Plate",314626
555,"CapPass",122.02,-115.4,"Qualified",1.057,11083.68,11094.60,555,"E-13","Alloy 617","Plate",314626
556,"CapPass",121.52,-115.9,"Qualified",1.049,11104.61,11114.62,556,"E-13","Alloy 617","Plate",314626
557,"CapPass",122.22,-115.8,"Qualified",1.055,11124.58,11134.62,557,"E-13","Alloy 617","Plate",314626
558,"CapPass",121.82,-116.1,"Qualified",1.049,11144.61,11154.62,558,"E-13","Alloy 617","Plate",314626
559,"CapPass",121.55,-115.6,"Qualified",1.052,11164.09,11174.64,559,"E-13","Alloy 617","Plate",314626
560,"CapPass",120.79,-115.6,"Qualified",1.045,11183.88,11194.66,560,"E-13","Alloy 617","Plate",314626
561,"CapPass",121.01,-115.7,"Qualified",1.046,11204.40,11214.66,561,"E-13","Alloy 617","Plate",314626
562,"CapPass",121.16,-115.1,"Qualified",1.053,11224.08,11234.67,562,"E-13","Alloy 617","Plate",314626
563,"CapPass",121.64,-115.1,"Qualified",1.056,11244.60,11254.64,563,"E-13","Alloy 617","Plate",314626
564,"CapPass",121.32,-115.9,"Qualified",1.047,11264.68,11274.71,564,"E-13","Alloy 617","Plate",314626
565,"CapPass",121.00,-115.1,"Qualified",1.052,11284.69,11294.69,565,"E-13","Alloy 617","Plate",314626
566,"CapPass",120.56,-115.0,"Qualified",1.049,11304.34,11314.71,566,"E-13","Alloy 617","Plate",314626
567,"CapPass",120.94,-115.5,"Qualified",1.047,11324.38,11334.73,567,"E-13","Alloy 617","Plate",314626
568,"CapPass",120.73,-115.2,"Qualified",1.048,11344.71,11354.72,568,"E-13","Alloy 617","Plate",314626
569,"CapPass",120.15,-115.1,"Qualified",1.044,11364.73,11374.74,569,"E-13","Alloy 617","Plate",314626
570,"CapPass",120.07,-115.3,"Qualified",1.042,11384.44,11394.72,570,"E-13","Alloy 617","Plate",314626
571,"CapPass",120.25,-115.3,"Qualified",1.043,11404.35,11414.76,571,"E-13","Alloy 617","Plate",314626
572,"CapPass",120.53,-114.8,"Qualified",1.050,11424.71,11434.76,572,"E-13","Alloy 617","Plate",314626
573,"CapPass",120.20,-114.3,"Qualified",1.052,11444.20,11454.76,573,"E-13","Alloy 617","Plate",314626
574,"CapPass",120.50,-114.8,"Qualified",1.049,11464.61,11474.78,574,"E-13","Alloy 617","Plate",314626
575,"CapPass",120.15,-114.6,"Qualified",1.048,11484.64,11494.80,575,"E-13","Alloy 617","Plate",314626
576,"CapPass",119.95,-114.4,"Qualified",1.049,11504.70,11514.79,576,"E-13","Alloy 617","Plate",314626
577,"CapPass",120.09,-113.8,"Qualified",1.055,11524.46,11534.82,577,"E-13","Alloy 617","Plate",314626
578,"CapPass",120.02,-114.6,"Qualified",1.047,11544.79,11554.81,578,"E-13","Alloy 617","Plate",314626
579,"CapPass",119.76,-113.7,"Qualified",1.053,11564.52,11574.82,579,"E-13","Alloy 617","Plate",314626
580,"CapPass",119.65,-113.9,"Qualified",1.051,11584.68,11594.84,580,"E-13","Alloy 617","Plate",314626
581,"CapPass",118.90,-114.6,"Qualified",1.037,11604.24,11614.83,581,"E-13","Alloy 617","Plate",314626
582,"CapPass",119.30,-113.8,"Qualified",1.048,11624.65,11634.84,582,"E-13","Alloy 617","Plate",314626
583,"CapPass",119.59,-114.1,"Qualified",1.048,11644.40,11654.84,583,"E-13","Alloy 617","Plate",314626
584,"CapPass",119.66,-114.0,"Qualified",1.050,11664.83,11674.86,584,"E-13","Alloy 617","Plate",314626
585,"CapPass",119.30,-113.8,"Qualified",1.048,11684.86,11694.87,585,"E-13","Alloy 617","Plate",314626
586,"CapPass",119.07,-114.7,"Qualified",1.038,11704.86,11714.88,586,"E-13","Alloy 617","Plate",314626
587,"CapPass",119.50,-114.2,"Qualified",1.046,11724.89,11734.86,587,"E-13","Alloy 617","Plate",314626
588,"CapPass",119.08,-113.5,"Qualified",1.049,11744.55,11754.90,588,"E-13","Alloy 617","Plate",314626
589,"CapPass",118.15,-113.6,"Qualified",1.040,11764.91,11774.91,589,"E-13","Alloy 617","Plate",314626
590,"CapPass",119.11,-113.7,"Qualified",1.048,11784.83,11794.92,590,"E-13","Alloy 617","Plate",314626
591,"CapPass",118.12,-112.9,"Qualified",1.046,11804.90,11814.92,591,"E-13","Alloy 617","Plate",314626
592,"CapPass",118.22,-113.4,"Qualified",1.043,11824.93,11834.94,592,"E-13","Alloy 617","Plate",314626
593,"CapPass",118.94,-114.4,"Qualified",1.039,11844.59,11854.93,593,"E-13","Alloy 617","Plate",314626
594,"CapPass",118.47,-114.0,"Qualified",1.039,11864.70,11874.94,594,"E-13","Alloy 617","Plate",314626
595,"CapPass",118.68,-112.2,"Qualified",1.058,11884.94,11894.97,595,"E-13","Alloy 617","Plate",314626
596,"CapPass",118.12,-113.0,"Qualified",1.045,11904.96,11914.96,596,"E-13","Alloy 617","Plate",314626
597,"CapPass",117.65,-113.4,"Qualified",1.037,11924.42,11934.98,597,"E-13","Alloy 617","Plate",314626
598,"CapPass",117.45,-112.7,"Qualified",1.042,11944.15,11954.97,598,"E-13","Alloy 617","Plate",314626
599,"CapPass",118.04,-113.3,"Qualified",1.042,11964.83,11974.99,599,"E-13","Alloy 617","Plate",314626
600,"CapPass",118.02,-111.8,"Qualified",1.056,11984.21,11995.00,600,"E-13","Alloy 617","Plate",314626
601,"CapPass",117.54,-112.2,"Qualified",1.048,12004.30,12015.00,601,"E-13","Alloy 617","Plate",314626
602,"CapPass",117.56,-113.3,"Qualified",1.038,12025.02,12035.01,602,"E-13","Alloy 617","Plate",314626
603,"CapPass",117.37,-113.2,"Qualified",1.037,12045.03,12055.04,603,"E-13","Alloy 617","Plate",314626
604,"CapPass",117.22,-112.0,"Qualified",1.047,12064.89,12075.05,604,"E-13","Alloy 617","Plate",314626
605,"CapPass",117.89,-111.6,"Qualified",1.056,12085.02,12095.04,605,"E-13","Alloy 617","Plate",314626
606,"CapPass",117.65,-112.4,"Qualified",1.046,12105.03,12115.06,606,"E-13","Alloy 617","Plate",314626
607,"CapPass",116.61,-112.9,"Qualified",1.033,12124.43,12135.07,607,"E-13","Alloy 617","Plate",314626
608,"CapPass",116.46,-110.9,"Qualified",1.051,12144.89,12155.07,608,"E-13","Alloy 617","Plate",314626
609,"CapPass",117.23,-112.8,"Qualified",1.039,12164.85,12175.08,609,"E-13","Alloy 617","Plate",314626
610,"CapPass",117.48,-110.6,"Qualified",1.062,12185.05,12195.09,610,"E-13","Alloy 617","Plate",314626
611,"CapPass",116.36,-111.4,"Qualified",1.045,12204.74,12215.10,611,"E-13","Alloy 617","Plate",314626
612,"CapPass",116.71,-111.1,"Qualified",1.050,12225.10,12235.11,612,"E-13","Alloy 617","Plate",314626
613,"CapPass",116.55,-112.8,"Qualified",1.033,12245.04,12255.12,613,"E-13","Alloy 617","Plate",314626
614,"CapPass",116.45,-112.3,"Qualified",1.037,12264.95,12275.13,614,"E-13","Alloy 617","Plate",314626
615,"CapPass",117.01,-112.4,"Qualified",1.041,12284.56,12295.15,615,"E-13","Alloy 617","Plate",314626
616,"CapPass",116.11,-111.3,"Qualified",1.044,12305.13,12315.15,616,"E-13","Alloy 617","Plate",314626
617,"CapPass",116.46,-110.7,"Qualified",1.052,12325.14,12335.15,617,"E-13","Alloy 617","Plate",314626
618,"CapPass",116.40,-110.4,"Qualified",1.054,12345.12,12355.16,618,"E-13","Alloy 617","Plate",314626
619,"CapPass",116.01,-110.8,"Qualified",1.047,12365.17,12375.18,619,"E-13","Alloy 617","Plate",314626
620,"CapPass",115.91,-110.9,"Qualified",1.045,12384.48,12395.19,620,"E-13","Alloy 617","Plate",314626
621,"CapPass",116.10,-112.2,"Qualified",1.034,12405.19,12415.19,621,"E-13","Alloy 617","Plate",314626
622,"CapPass",116.10,-112.2,"Qualified",1.035,12425.07,12435.21,622,"E-13","Alloy 617","Plate",314626
623,"CapPass",116.08,-110.7,"Qualified",1.049,12445.11,12455.19,623,"E-13","Alloy 617","Plate",314626
624,"CapPass",115.92,-111.4,"Qualified",1.040,12465.09,12475.22,624,"E-13","Alloy 617","Plate",314626
625,"CapPass",115.86,-111.5,"Qualified",1.039,12485.17,12495.22,625,"E-13","Alloy 617","Plate",314626
626,"CapPass",116.16,-110.6,"Qualified",1.050,12505.08,12515.24,626,"E-13","Alloy 617","Plate",314626
627,"CapPass",115.59,-112.0,"Qualified",1.032,12525.11,12535.25,627,"E-13","Alloy 617","Plate",314626
628,"CapPass",115.40,-111.6,"Qualified",1.034,12544.51,12555.27,628,"E-13","Alloy 617","Plate",314626
629,"CapPass",114.94,-110.9,"Qualified",1.036,12564.49,12575.25,629,"E-13","Alloy 617","Plate",314626
630,"CapPass",114.68,-110.7,"Qualified",1.036,12584.37,12595.27,630,"E-13","Alloy 617","Plate",314626
631,"CapPass",114.74,-110.0,"Qualified",1.043,12605.25,12615.28,631,"E-13","Alloy 617","Plate",314626
632,"CapPass",113.85,-110.1,"Qualified",1.034,12625.27,12635.29,632,"E-13","Alloy 617","Plate",314626
633,"CapPass",114.65,-109.5,"Qualified",1.047,12645.27,12655.30,633,"E-13","Alloy 617","Plate",314626
634,"CapPass",114.02,-109.3,"Qualified",1.043,12664.88,12675.30,634,"E-13","Alloy 617","Plate",314626
635,"CapPass",114.28,-109.4,"Qualified",1.045,12685.24,12695.31,635,"E-13","Alloy 617","Plate",314626
636,"CapPass",113.44,-111.1,"Qualified",1.021,12704.78,12715.33,636,"E-13","Alloy 617","Plate",314626
637,"CapPass",114.72,-110.4,"Qualified",1.039,12725.33,12735.34,637,"E-13","Alloy 617","Plate",314626
638,"CapPass",113.88,-110.2,"Qualified",1.033,12745.15,12755.34,638,"E-13","Alloy 617","Plate",314626
639,"CapPass",114.75,-110.1,"Qualified",1.042,12765.33,12775.35,639,"E-13","Alloy 617","Plate",314626
640,"CapPass",113.73,-111.0,"Qualified",1.025,12785.10,12795.36,640,"E-13","Alloy 617","Plate",314626
641,"CapPass",113.81,-109.1,"Qualified",1.043,12805.26,12815.37,641,"E-13","Alloy 617","Plate",314626
642,"CapPass",114.55,-110.1,"Qualified",1.040,12825.32,12835.39,642,"E-13","Alloy 617","Plate",314626
643,"CapPass",113.13,-108.5,"Qualified",1.043,12845.21,12855.39,643,"E-13","Alloy 617","Plate",314626
644,"CapPass",113.69,-110.0,"Qualified",1.034,12865.39,12875.40,644,"E-13","Alloy 617","Plate",314626
645,"CapPass",112.98,-109.5,"Qualified",1.031,12885.26,12895.41,645,"E-13","Alloy 617","Plate",314626
646,"CapPass",113.67,-108.9,"Qualified",1.044,12905.20,12915.43,646,"E-13","Alloy 617","Plate",314626
647,"CapPass",113.55,-109.7,"Qualified",1.035,12925.41,12935.42,647,"E-13","Alloy 617","Plate",314626
648,"CapPass",113.38,-109.8,"Qualified",1.033,12945.42,12955.42,648,"E-13","Alloy 617","Plate",314626
649,"CapPass",112.62,-109.1,"Qualified",1.032,12965.36,12975.45,649,"E-13","Alloy 617","Plate",314626
650,"CapPass",111.99,-108.0,"Qualified",1.037,12985.40,12995.44,650,"E-13","Alloy 617","Plate",314626
651,"CapPass",112.98,-108.7,"Qualified",1.039,13005.43,13015.45,651,"E-13","Alloy 617","Plate",314626
652,"CapPass",112.63,-108.4,"Qualified",1.039,13025.46,13035.46,652,"E-13","Alloy 617","Plate",314626
653,"CapPass",112.42,-108.7,"Qualified",1.034,13045.45,13055.48,653,"E-13","Alloy 617","Plate",314626
654,"CapPass",112.36,-108.4,"Qualified",1.036,13065.35,13075.50,654,"E-13","Alloy 617","Plate",314626
655,"CapPass",112.96,-108.2,"Qualified",1.044,13085.47,13095.50,655,"E-13","Alloy 617","Plate",314626
656,"CapPass",112.22,-108.6,"Qualified",1.033,13105.37,13115.50,656,"E-13","Alloy 617","Plate",314626
657,"CapPass",111.58,-108.8,"Qualified",1.025,13124.99,13135.52,657,"E-13","Alloy 617","Plate",314626
658,"CapPass",111.78,-107.3,"Qualified",1.041,13145.34,13155.52,658,"E-13","Alloy 617","Plate",314626
659,"CapPass",111.23,-107.6,"Qualified",1.034,13165.47,13175.53,659,"E-13","Alloy 617","Plate",314626
660,"CapPass",111.81,-108.5,"Qualified",1.030,13185.39,13195.55,660,"E-13","Alloy 617","Plate",314626
661,"CapPass",111.39,-108.5,"Qualified",1.027,13205.42,13215.54,661,"E-13","Alloy 617","Plate",314626
662,"CapPass",112.10,-107.7,"Qualified",1.041,13225.43,13235.55,662,"E-13","Alloy 617","Plate",314626
663,"CapPass",111.57,-108.2,"Qualified",1.031,13245.55,13255.56,663,"E-13","Alloy 617","Plate",314626
664,"CapPass",110.88,-107.3,"Qualified",1.033,13265.57,13275.56,664,"E-13","Alloy 617","Plate",314626
665,"CapPass",110.95,-108.0,"Qualified",1.027,13285.58,13295.58,665,"E-13","Alloy 617","Plate",314626
666,"CapPass",111.07,-107.7,"Qualified",1.031,13305.30,13315.58,666,"E-13","Alloy 617","Plate",314626
667,"CapPass",110.72,-106.7,"Qualified",1.038,13324.72,13335.60,667,"E-13","Alloy 617","Plate",314626
668,"CapPass",110.85,-106.9,"Qualified",1.037,13345.60,13355.63,668,"E-13","Alloy 617","Plate",314626
669,"CapPass",110.73,-106.7,"Qualified",1.038,13365.52,13375.61,669,"E-13","Alloy 617","Plate",314626
670,"CapPass",110.00,-105.9,"Qualified",1.038,13385.17,13395.62,670,"E-13","Alloy 617","Plate",314626
671,"CapPass",110.35,-107.8,"Qualified",1.023,13405.60,13415.63,671,"E-13","Alloy 617","Plate",314626
672,"CapPass",109.61,-106.5,"Qualified",1.029,13425.62,13435.65,672,"E-13","Alloy 617","Plate",314626
673,"CapPass",110.49,-106.7,"Qualified",1.035,13445.64,13455.67,673,"E-13","Alloy 617","Plate",314626
674,"CapPass",110.39,-106.5,"Qualified",1.037,13465.39,13475.66,674,"E-13","Alloy 617","Plate",314626
675,"CapPass",110.59,-107.2,"Qualified",1.031,13485.66,13495.67,675,"E-13","Alloy 617","Plate",314626
676,"CapPass",110.76,-105.7,"Qualified",1.048,13505.67,13515.68,676,"E-13","Alloy 617","Plate",314626
677,"CapPass",110.09,-107.2,"Qualified",1.027,13525.67,13535.70,677,"E-13","Alloy 617","Plate",314626
678,"CapPass",110.54,-105.9,"Qualified",1.044,13545.59,13555.71,678,"E-13","Alloy 617","Plate",314626
679,"CapPass",109.44,-106.5,"Qualified",1.028,13565.16,13575.71,679,"E-13","Alloy 617","Plate",314626
680,"CapPass",108.93,-105.3,"Qualified",1.034,13585.00,13595.71,680,"E-13","Alloy 617","Plate",314626
681,"CapPass",109.46,-107.1,"Qualified",1.022,13605.58,13615.73,681,"E-13","Alloy 617","Plate",314626
682,"CapPass",108.97,-106.6,"Qualified",1.022,13625.72,13635.75,682,"E-13","Alloy 617","Plate",314626
683,"CapPass",107.86,-105.7,"Qualified",1.021,13645.67,13655.75,683,"E-13","Alloy 617","Plate",314626
684,"CapPass",108.66,-105.9,"Qualified",1.026,13665.71,13675.77,684,"E-13","Alloy 617","Plate",314626
685,"CapPass",108.25,-105.8,"Qualified",1.023,13685.71,13695.77,685,"E-13","Alloy 617","Plate",314626
686,"CapPass",108.91,-105.9,"Qualified",1.028,13705.64,13715.77,686,"E-13","Alloy 617","Plate",314626
687,"CapPass",109.47,-105.6,"Qualified",1.037,13725.60,13735.78,687,"E-13","Alloy 617","Plate",314626
688,"CapPass",108.46,-105.5,"Qualified",1.028,13745.64,13755.80,688,"E-13","Alloy 617","Plate",314626
689,"CapPass",108.26,-105.5,"Qualified",1.026,13765.70,13775.79,689,"E-13","Alloy 617","Plate",314626
690,"CapPass",108.14,-105.8,"Qualified",1.022,13785.69,13795.81,690,"E-13","Alloy 617","Plate",314626
691,"CapPass",108.40,-104.1,"Qualified",1.041,13805.79,13815.82,691,"E-13","Alloy 617","Plate",314626
692,"CapPass",108.74,-105.2,"Qualified",1.033,13825.46,13835.83,692,"E-13","Alloy 617","Plate",314626
693,"CapPass",107.47,-105.1,"Qualified",1.022,13845.81,13855.84,693,"E-13","Alloy 617","Plate",314626
694,"CapPass",107.91,-104.7,"Qualified",1.031,13865.09,13875.84,694,"E-13","Alloy 617","Plate",314626
695,"CapPass",107.86,-104.5,"Qualified",1.032,13885.78,13895.86,695,"E-13","Alloy 617","Plate",314626
696,"CapPass",107.56,-104.7,"Qualified",1.027,13905.83,13915.87,696,"E-13","Alloy 617","Plate",314626
697,"CapPass",107.34,-105.3,"Qualified",1.020,13925.84,13935.87,697,"E-13","Alloy 617","Plate",314626
698,"CapPass",107.43,-103.6,"Qualified",1.037,13945.84,13955.89,698,"E-13","Alloy 617","Plate",314626
699,"CapPass",107.60,-104.6,"Qualified",1.029,13965.84,13975.88,699,"E-13","Alloy 617","Plate",314626
700,"CapPass",107.08,-103.5,"Qualified",1.034,13985.85,13995.88,700,"E-13","Alloy 617","Plate",314626
701,"CapPass",107.30,-103.2,"Qualified",1.040,14005.89,14015.92,701,"E-13","Alloy 617","Plate",314626
702,"CapPass",106.71,-103.6,"Qualified",1.030,14025.54,14035.92,702,"E-13","Alloy 617","Plate",314626
703,"CapPass",107.02,-103.8,"Qualified",1.031,14045.91,14055.92,703,"E-13","Alloy 617","Plate",314626
704,"CapPass",107.32,-103.9,"Qualified",1.033,14065.88,14075.93,704,"E-13","Alloy 617","Plate",314626
705,"CapPass",106.62,-103.1,"Qualified",1.034,14085.92,14095.95,705,"E-13","Alloy 617","Plate",314626
706,"CapPass",106.40,-104.1,"Qualified",1.022,14105.93,14115.96,706,"E-13","Alloy 617","Plate",314626
707,"CapPass",106.13,-104.1,"Qualified",1.019,14125.68,14135.96,707,"E-13","Alloy 617","Plate",314626
708,"CapPass",106.06,-105.1,"Qualified",1.009,14145.94,14155.98,708,"E-13","Alloy 617","Plate",314626
709,"CapPass",105.85,-102.8,"Qualified",1.030,14165.94,14175.97,709,"E-13","Alloy 617","Plate",314626
710,"CapPass",105.66,-103.0,"Qualified",1.026,14185.97,14195.98,710,"E-13","Alloy 617","Plate",314626
711,"CapPass",105.32,-103.3,"Qualified",1.020,14205.82,14215.99,711,"E-13","Alloy 617","Plate",314626
712,"CapPass",105.26,-102.6,"Qualified",1.026,14225.98,14236.01,712,"E-13","Alloy 617","Plate",314626
713,"CapPass",104.42,-102.6,"Qualified",1.018,14245.15,14256.01,713,"E-13","Alloy 617","Plate",314626
714,"CapPass",105.73,-102.9,"Qualified",1.028,14265.91,14276.01,714,"E-13","Alloy 617","Plate",314626
715,"CapPass",105.24,-102.5,"Qualified",1.027,14285.98,14296.03,715,"E-13","Alloy 617","Plate",314626
716,"CapPass",105.75,-102.6,"Qualified",1.031,14306.02,14316.05,716,"E-13","Alloy 617","Plate",314626
717,"CapPass",105.10,-102.3,"Qualified",1.027,14325.98,14336.05,717,"E-13","Alloy 617","Plate",314626
718,"CapPass",105.18,-102.4,"Qualified",1.027,14346.01,14356.06,718,"E-13","Alloy 617","Plate",314626
719,"CapPass",104.02,-103.5,"Qualified",1.005,14365.56,14376.06,719,"E-13","Alloy 617","Plate",314626
720,"CapPass",104.76,-102.1,"Qualified",1.027,14386.05,14396.06,720,"E-13","Alloy 617","Plate",314626
721,"CapPass",104.47,-101.1,"Qualified",1.033,14405.94,14416.09,721,"E-13","Alloy 617","Plate",314626
722,"CapPass",105.11,-100.6,"Qualified",1.045,14426.06,14436.08,722,"E-13","Alloy 617","Plate",314626
723,"CapPass",103.85,-102.3,"Qualified",1.015,14446.02,14456.10,723,"E-13","Alloy 617","Plate",314626
724,"CapPass",104.11,-100.6,"Qualified",1.035,14466.09,14476.12,724,"E-13","Alloy 617","Plate",314626
725,"CapPass",103.69,-101.9,"Qualified",1.018,14485.85,14496.13,725,"E-13","Alloy 617","Plate",314626
726,"CapPass",103.92,-100.9,"Qualified",1.030,14506.08,14516.12,726,"E-13","Alloy 617","Plate",314626
727,"CapPass",103.99,-101.6,"Qualified",1.023,14526.04,14536.14,727,"E-13","Alloy 617","Plate",314626
728,"CapPass",103.81,-101.4,"Qualified",1.024,14546.11,14556.15,728,"E-13","Alloy 617","Plate",314626
729,"CapPass",103.57,-101.5,"Qualified",1.020,14566.12,14576.16,729,"E-13","Alloy 617","Plate",314626
730,"CapPass",102.55,-100.5,"Qualified",1.020,14586.14,14596.16,730,"E-13","Alloy 617","Plate",314626
731,"CapPass",102.38,-101.2,"Qualified",1.012,14606.16,14616.17,731,"E-13","Alloy 617","Plate",314626
732,"CapPass",102.62,-101.8,"Qualified",1.008,14626.17,14636.19,732,"E-13","Alloy 617","Plate",314626
733,"CapPass",102.46,-101.5,"Qualified",1.010,14646.16,14656.20,733,"E-13","Alloy 617","Plate",314626
734,"CapPass",102.45,-99.78,"Qualified",1.027,14666.09,14676.19,734,"E-13","Alloy 617","Plate",314626
735,"CapPass",102.47,-99.76,"Qualified",1.027,14686.17,14696.22,735,"E-13","Alloy 617","Plate",314626
736,"CapPass",103.03,-101.4,"Qualified",1.016,14706.19,14716.22,736,"E-13","Alloy 617","Plate",314626
737,"CapPass",102.78,-101.2,"Qualified",1.016,14726.18,14736.22,737,"E-13","Alloy 617","Plate",314626
738,"CapPass",102.15,-100.4,"Qualified",1.017,14745.85,14756.23,738,"E-13","Alloy 617","Plate",314626
739,"CapPass",102.85,-101.0,"Qualified",1.018,14766.20,14776.25,739,"E-13","Alloy 617","Plate",314626
740,"CapPass",102.89,-100.6,"Qualified",1.023,14786.20,14796.24,740,"E-13","Alloy 617","Plate",314626
741,"CapPass",101.14,-100.7,"Qualified",1.004,14806.25,14816.27,741,"E-13","Alloy 617","Plate",314626
742,"CapPass",101.63,-99.56,"Qualified",1.021,14826.22,14836.28,742,"E-13","Alloy 617","Plate",314626
743,"CapPass",101.65,-99.61,"Qualified",1.020,14846.26,14856.27,743,"E-13","Alloy 617","Plate",314626
744,"CapPass",100.92,-99.77,"Qualified",1.012,14866.15,14876.29,744,"E-13","Alloy 617","Plate",314626
745,"CapPass",100.66,-99.28,"Qualified",1.014,14886.17,14896.31,745,"E-13","Alloy 617","Plate",314626
746,"CapPass",101.64,-99.05,"Qualified",1.026,14906.27,14916.31,746,"E-13","Alloy 617","Plate",314626
747,"CapPass",100.54,-99.72,"Qualified",1.008,14925.99,14936.33,747,"E-13","Alloy 617","Plate",314626
748,"CapPass",100.32,-98.77,"Qualified",1.016,14946.22,14956.32,748,"E-13","Alloy 617","Plate",314626
749,"CapPass",100.85,-99.25,"Qualified",1.016,14966.33,14976.34,749,"E-13","Alloy 617","Plate",314626
750,"CapPass",100.34,-100.2,"Qualified",1.001,14986.31,14996.36,750,"E-13","Alloy 617","Plate",314626
751,"CapPass",101.16,-99.59,"Qualified",1.016,15006.35,15016.36,751,"E-13","Alloy 617","Plate",314626
752,"CapPass",100.40,-98.25,"Qualified",1.022,15026.34,15036.36,752,"E-13","Alloy 617","Plate",314626
753,"CapPass",99.90,-97.19,"Qualified",1.028,15046.14,15056.37,753,"E-13","Alloy 617","Plate",314626
754,"CapPass",100.03,-97.27,"Qualified",1.028,15066.22,15076.38,754,"E-13","Alloy 617","Plate",314626
755,"CapPass",99.71,-99.43,"Qualified",1.003,15086.37,15096.39,755,"E-13","Alloy 617","Plate",314626
756,"CapPass",99.88,-99.47,"Qualified",1.004,15106.37,15116.39,756,"E-13","Alloy 617","Plate",314626
757,"CapPass",99.69,-98.17,"Qualified",1.015,15126.38,15136.41,757,"E-13","Alloy 617","Plate",314626
758,"CapPass",99.18,-98.53,"Qualified",1.007,15146.40,15156.41,758,"E-13","Alloy 617","Plate",314626
759,"CapPass",99.86,-97.62,"Qualified",1.023,15166.41,15176.42,759,"E-13","Alloy 617","Plate",314626
760,"CapPass",99.52,-97.60,"Qualified",1.020,15186.39,15196.43,760,"E-13","Alloy 617","Plate",314626
761,"CapPass",98.71,-98.05,"Qualified",1.007,15206.43,15216.44,761,"E-13","Alloy 617","Plate",314626
762,"CapPass",99.50,-99.60,"Qualified",0.999,15226.36,15236.44,762,"E-13","Alloy 617","Plate",314626
763,"CapPass",99.51,-97.60,"Qualified",1.020,15246.43,15256.44,763,"E-13","Alloy 617","Plate",314626
764,"CapPass",98.71,-98.35,"Qualified",1.004,15266.42,15276.47,764,"E-13","Alloy 617","Plate",314626
765,"CapPass",98.01,-96.89,"Qualified",1.012,15286.46,15296.47,765,"E-13","Alloy 617","Plate",314626
766,"CapPass",98.78,-97.47,"Qualified",1.013,15306.38,15316.49,766,"E-13","Alloy 617","Plate",314626
767,"CapPass",98.61,-97.92,"Qualified",1.007,15326.47,15336.51,767,"E-13","Alloy 617","Plate",314626
768,"CapPass",98.34,-96.38,"Qualified",1.020,15346.47,15356.50,768,"E-13","Alloy 617","Plate",314626
769,"CapPass",97.77,-96.35,"Qualified",1.015,15366.49,15376.52,769,"E-13","Alloy 617","Plate",314626
770,"CapPass",98.06,-96.27,"Qualified",1.019,15386.49,15396.54,770,"E-13","Alloy 617","Plate",314626
771,"CapPass",97.62,-97.05,"Qualified",1.006,15406.46,15416.54,771,"E-13","Alloy 617","Plate",314626
772,"CapPass",97.14,-97.43,"Qualified",0.997,15426.52,15436.54,772,"E-13","Alloy 617","Plate",314626
773,"CapPass",97.42,-97.32,"Qualified",1.001,15446.53,15456.54,773,"E-13","Alloy 617","Plate",314626
774,"CapPass",97.28,-96.34,"Qualified",1.010,15466.36,15476.56,774,"E-13","Alloy 617","Plate",314626
775,"CapPass",96.93,-95.93,"Qualified",1.010,15486.49,15496.57,775,"E-13","Alloy 617","Plate",314626
776,"CapPass",97.18,-95.97,"Qualified",1.013,15506.53,15516.57,776,"E-13","Alloy 617","Plate",314626
777,"CapPass",97.18,-98.14,"Qualified",0.990,15526.54,15536.58,777,"E-13","Alloy 617","Plate",314626
778,"CapPass",96.60,-97.00,"Qualified",0.996,15546.54,15556.59,778,"E-13","Alloy 617","Plate",314626
779,"CapPass",97.00,-95.16,"Qualified",1.019,15566.53,15576.60,779,"E-13","Alloy 617","Plate",314626
780,"CapPass",95.95,-97.27,"Qualified",0.986,15586.59,15596.61,780,"E-13","Alloy 617","Plate",314626
781,"CapPass",96.75,-95.73,"Qualified",1.011,15606.58,15616.62,781,"E-13","Alloy 617","Plate",314626
782,"CapPass",95.74,-95.87,"Qualified",0.999,15626.60,15636.64,782,"E-13","Alloy 617","Plate",314626
783,"CapPass",96.35,-96.12,"Qualified",1.002,15646.61,15656.64,783,"E-13","Alloy 617","Plate",314626
784,"CapPass",95.75,-96.49,"Qualified",0.992,15666.61,15676.64,784,"E-13","Alloy 617","Plate",314626
785,"CapPass",95.89,-94.77,"Qualified",1.012,15686.63,15696.65,785,"E-13","Alloy 617","Plate",314626
786,"CapPass",95.24,-94.88,"Qualified",1.004,15706.64,15716.66,786,"E-13","Alloy 617","Plate",314626
787,"CapPass",95.94,-94.55,"Qualified",1.015,15726.65,15736.68,787,"E-13","Alloy 617","Plate",314626
788,"CapPass",95.45,-95.12,"Qualified",1.003,15746.64,15756.68,788,"E-13","Alloy 617","Plate",314626
789,"CapPass",94.85,-94.49,"Qualified",1.004,15766.64,15776.69,789,"E-13","Alloy 617","Plate",314626
790,"CapPass",95.34,-97.16,"Qualified",0.981,15786.66,15796.71,790,"E-13","Alloy 617","Plate",314626
791,"CapPass",94.30,-93.50,"Qualified",1.009,15806.68,15816.70,791,"E-13","Alloy 617","Plate",314626
792,"CapPass",95.40,-94.47,"Qualified",1.010,15826.70,15836.72,792,"E-13","Alloy 617","Plate",314626
793,"CapPass",94.49,-94.68,"Qualified",0.998,15846.66,15856.74,793,"E-13","Alloy 617","Plate",314626
794,"CapPass",93.77,-95.90,"Qualified",0.978,15866.71,15876.74,794,"E-13","Alloy 617","Plate",314626
795,"CapPass",94.83,-94.07,"Qualified",1.008,15886.73,15896.74,795,"E-13","Alloy 617","Plate",314626
