Repository: js-molina/fatigue-A617

File: data/950C/Strain rate 0.001/1.0% strain/HTM_A20_Cycles_3151.csv (part 3 of 12)
"Cycle Label","Data State","Elapsed Time Sec","Qual State","Strain","Stress Mpa","Count","Sample","Alloy","Material_Form","Heat"
"Cycle 5","CapPass",77.91,"Qualified",0.00321,157.30,1713,"315-1","Alloy 617","Plate",314626
"Cycle 5","CapPass",77.96,"Qualified",0.00326,157.36,1714,"315-1","Alloy 617","Plate",314626
"Cycle 5","CapPass",78.01,"Qualified",0.00332,157.49,1715,"315-1","Alloy 617","Plate",314626
"Cycle 5","CapPass",78.07,"Qualified",0.00337,157.63,1716,"315-1","Alloy 617","Plate",314626
"Cycle 5","CapPass",78.11,"Qualified",0.00342,157.77,1717,"315-1","Alloy 617","Plate",314626
"Cycle 5","CapPass",78.16,"Qualified",0.00347,157.94,1718,"315-1","Alloy 617","Plate",314626
"Cycle 5","CapPass",78.22,"Qualified",0.00352,157.96,1719,"315-1","Alloy 617","Plate",314626
"Cycle 5","CapPass",78.22,"Qualified",0.00352,157.95,1720,"315-1","Alloy 617","Plate",314626
"Cycle 5","CapPass",78.26,"Qualified",0.00357,158.11,1721,"315-1","Alloy 617","Plate",314626
"Cycle 5","CapPass",78.31,"Qualified",0.00362,158.18,1722,"315-1","Alloy 617","Plate",314626
"Cycle 5","CapPass",78.36,"Qualified",0.00367,158.17,1723,"315-1","Alloy 617","Plate",314626
"Cycle 5","CapPass",78.41,"Qualified",0.00372,158.16,1724,"315-1","Alloy 617","Plate",314626
"Cycle 5","CapPass",78.46,"Qualified",0.00377,158.06,1725,"315-1","Alloy 617","Plate",314626
"Cycle 5","CapPass",78.51,"Qualified",0.00382,157.99,1726,"315-1","Alloy 617","Plate",314626
"Cycle 5","CapPass",78.56,"Qualified",0.00387,157.95,1727,"315-1","Alloy 617","Plate",314626
"Cycle 5","CapPass",78.61,"Qualified",0.00392,157.84,1728,"315-1","Alloy 617","Plate",314626
"Cycle 5","CapPass",78.66,"Qualified",0.00397,157.77,1729,"315-1","Alloy 617","Plate",314626
"Cycle 5","CapPass",78.71,"Qualified",0.00402,157.62,1730,"315-1","Alloy 617","Plate",314626
"Cycle 5","CapPass",78.72,"Qualified",0.00403,157.61,1731,"315-1","Alloy 617","Plate",314626
"Cycle 5","CapPass",78.76,"Qualified",0.00407,157.46,1732,"315-1","Alloy 617","Plate",314626
"Cycle 5","CapPass",78.81,"Qualified",0.00412,157.35,1733,"315-1","Alloy 617","Plate",314626
"Cycle 5","CapPass",78.86,"Qualified",0.00417,157.32,1734,"315-1","Alloy 617","Plate",314626
"Cycle 5","CapPass",78.91,"Qualified",0.00422,157.31,1735,"315-1","Alloy 617","Plate",314626
"Cycle 5","CapPass",78.96,"Qualified",0.00427,157.39,1736,"315-1","Alloy 617","Plate",314626
"Cycle 5","CapPass",79.01,"Qualified",0.00433,157.35,1737,"315-1","Alloy 617","Plate",314626
"Cycle 5","CapPass",79.06,"Qualified",0.00438,157.40,1738,"315-1","Alloy 617","Plate",314626
"Cycle 5","CapPass",79.11,"Qualified",0.00443,157.41,1739,"315-1","Alloy 617","Plate",314626
"Cycle 5","CapPass",79.17,"Qualified",0.00448,157.45,1740,"315-1","Alloy 617","Plate",314626
"Cycle 5","CapPass",79.22,"Qualified",0.00453,157.48,1741,"315-1","Alloy 617","Plate",314626
"Cycle 5","CapPass",79.27,"Qualified",0.00458,157.57,1742,"315-1","Alloy 617","Plate",314626
"Cycle 5","CapPass",79.32,"Qualified",0.00463,157.66,1743,"315-1","Alloy 617","Plate",314626
"Cycle 5","CapPass",79.37,"Qualified",0.00468,157.73,1744,"315-1","Alloy 617","Plate",314626
"Cycle 5","CapPass",79.42,"Qualified",0.00473,158.01,1745,"315-1","Alloy 617","Plate",314626
"Cycle 5","CapPass",79.47,"Qualified",0.00478,158.28,1746,"315-1","Alloy 617","Plate",314626
"Cycle 5","CapPass",79.52,"Qualified",0.00483,158.54,1747,"315-1","Alloy 617","Plate",314626
"Cycle 5","CapPass",79.57,"Qualified",0.00488,158.77,1748,"315-1","Alloy 617","Plate",314626
"Cycle 5","CapPass",79.62,"Qualified",0.00493,158.93,1749,"315-1","Alloy 617","Plate",314626
"Cycle 5","CapPass",79.68,"Qualified",0.00498,158.93,1750,"315-1","Alloy 617","Plate",314626
"Cycle 5","CapPass",79.72,"Qualified",0.00502,157.64,1751,"315-1","Alloy 617","Plate",314626
"Cycle 5","CapPass",79.74,"Qualified",0.00503,156.39,1752,"315-1","Alloy 617","Plate",314626
"Cycle 5","CapPass",79.89,"Qualified",0.00498,128.98,1753,"315-1","Alloy 617","Plate",314626
"Cycle 5","CapPass",79.93,"Qualified",0.00493,119.70,1754,"315-1","Alloy 617","Plate",314626
"Cycle 5","CapPass",79.97,"Qualified",0.00488,111.60,1755,"315-1","Alloy 617","Plate",314626
"Cycle 5","CapPass",80.00,"Qualified",0.00483,104.01,1756,"315-1","Alloy 617","Plate",314626
"Cycle 5","CapPass",80.04,"Qualified",0.00478,96.53,1757,"315-1","Alloy 617","Plate",314626
"Cycle 5","CapPass",80.08,"Qualified",0.00473,89.70,1758,"315-1","Alloy 617","Plate",314626
"Cycle 5","CapPass",80.12,"Qualified",0.00468,83.40,1759,"315-1","Alloy 617","Plate",314626
"Cycle 5","CapPass",80.16,"Qualified",0.00463,77.33,1760,"315-1","Alloy 617","Plate",314626
"Cycle 5","CapPass",80.21,"Qualified",0.00457,71.20,1761,"315-1","Alloy 617","Plate",314626
"Cycle 5","CapPass",80.22,"Qualified",0.00457,70.61,1762,"315-1","Alloy 617","Plate",314626
"Cycle 5","CapPass",80.27,"Qualified",0.00452,64.45,1763,"315-1","Alloy 617","Plate",314626
"Cycle 5","CapPass",80.32,"Qualified",0.00447,58.07,1764,"315-1","Alloy 617","Plate",314626
"Cycle 5","CapPass",80.39,"Qualified",0.00442,51.00,1765,"315-1","Alloy 617","Plate",314626
"Cycle 5","CapPass",80.44,"Qualified",0.00437,44.91,1766,"315-1","Alloy 617","Plate",314626
"Cycle 5","CapPass",80.49,"Qualified",0.00432,39.46,1767,"315-1","Alloy 617","Plate",314626
"Cycle 5","CapPass",80.54,"Qualified",0.00427,33.49,1768,"315-1","Alloy 617","Plate",314626
"Cycle 5","CapPass",80.60,"Qualified",0.00422,27.34,1769,"315-1","Alloy 617","Plate",314626
"Cycle 5","CapPass",80.65,"Qualified",0.00417,21.86,1770,"315-1","Alloy 617","Plate",314626
"Cycle 5","CapPass",80.70,"Qualified",0.00412,16.49,1771,"315-1","Alloy 617","Plate",314626
"Cycle 5","CapPass",80.72,"Qualified",0.00410,14.57,1772,"315-1","Alloy 617","Plate",314626
"Cycle 5","CapPass",80.75,"Qualified",0.00407,11.12,1773,"315-1","Alloy 617","Plate",314626
"Cycle 5","CapPass",80.80,"Qualified",0.00402,5.81,1774,"315-1","Alloy 617","Plate",314626
"Cycle 5","CapPass",80.86,"Qualified",0.00397,-0.03,1775,"315-1","Alloy 617","Plate",314626
"Cycle 5","CapPass",80.92,"Qualified",0.00392,-6.05,1776,"315-1","Alloy 617","Plate",314626
"Cycle 5","CapPass",80.98,"Qualified",0.00387,-11.56,1777,"315-1","Alloy 617","Plate",314626
"Cycle 5","CapPass",81.03,"Qualified",0.00382,-16.96,1778,"315-1","Alloy 617","Plate",314626
"Cycle 5","CapPass",81.08,"Qualified",0.00377,-21.92,1779,"315-1","Alloy 617","Plate",314626
"Cycle 5","CapPass",81.13,"Qualified",0.00372,-25.89,1780,"315-1","Alloy 617","Plate",314626
"Cycle 5","CapPass",81.20,"Qualified",0.00367,-29.01,1781,"315-1","Alloy 617","Plate",314626
"Cycle 5","CapPass",81.22,"Qualified",0.00366,-29.46,1782,"315-1","Alloy 617","Plate",314626
"Cycle 5","CapPass",81.30,"Qualified",0.00362,-31.99,1783,"315-1","Alloy 617","Plate",314626
"Cycle 5","CapPass",81.39,"Qualified",0.00357,-37.33,1784,"315-1","Alloy 617","Plate",314626
"Cycle 5","CapPass",81.45,"Qualified",0.00352,-43.85,1785,"315-1","Alloy 617","Plate",314626
"Cycle 5","CapPass",81.49,"Qualified",0.00346,-49.97,1786,"315-1","Alloy 617","Plate",314626
"Cycle 5","CapPass",81.53,"Qualified",0.00341,-55.50,1787,"315-1","Alloy 617","Plate",314626
"Cycle 5","CapPass",81.57,"Qualified",0.00336,-60.44,1788,"315-1","Alloy 617","Plate",314626
"Cycle 5","CapPass",81.61,"Qualified",0.00331,-65.07,1789,"315-1","Alloy 617","Plate",314626
"Cycle 5","CapPass",81.66,"Qualified",0.00326,-69.12,1790,"315-1","Alloy 617","Plate",314626
"Cycle 5","CapPass",81.71,"Qualified",0.00321,-72.96,1791,"315-1","Alloy 617","Plate",314626
"Cycle 5","CapPass",81.72,"Qualified",0.00320,-73.75,1792,"315-1","Alloy 617","Plate",314626
"Cycle 5","CapPass",81.75,"Qualified",0.00316,-76.26,1793,"315-1","Alloy 617","Plate",314626
"Cycle 5","CapPass",81.81,"Qualified",0.00311,-79.47,1794,"315-1","Alloy 617","Plate",314626
"Cycle 5","CapPass",81.87,"Qualified",0.00306,-82.82,1795,"315-1","Alloy 617","Plate",314626
"Cycle 5","CapPass",81.93,"Qualified",0.00301,-86.05,1796,"315-1","Alloy 617","Plate",314626
"Cycle 5","CapPass",81.98,"Qualified",0.00296,-89.51,1797,"315-1","Alloy 617","Plate",314626
"Cycle 5","CapPass",82.03,"Qualified",0.00291,-92.76,1798,"315-1","Alloy 617","Plate",314626
"Cycle 5","CapPass",82.08,"Qualified",0.00286,-96.11,1799,"315-1","Alloy 617","Plate",314626
"Cycle 5","CapPass",82.13,"Qualified",0.00281,-100.2,1800,"315-1","Alloy 617","Plate",314626
"Cycle 5","CapPass",82.17,"Qualified",0.00276,-104.8,1801,"315-1","Alloy 617","Plate",314626
"Cycle 5","CapPass",82.21,"Qualified",0.00271,-109.1,1802,"315-1","Alloy 617","Plate",314626
"Cycle 5","CapPass",82.22,"Qualified",0.00270,-109.7,1803,"315-1","Alloy 617","Plate",314626
"Cycle 5","CapPass",82.25,"Qualified",0.00266,-113.0,1804,"315-1","Alloy 617","Plate",314626
"Cycle 5","CapPass",82.28,"Qualified",0.00261,-117.0,1805,"315-1","Alloy 617","Plate",314626
"Cycle 5","CapPass",82.31,"Qualified",0.00256,-120.5,1806,"315-1","Alloy 617","Plate",314626
"Cycle 5","CapPass",82.35,"Qualified",0.00250,-123.9,1807,"315-1","Alloy 617","Plate",314626
"Cycle 5","CapPass",82.38,"Qualified",0.00245,-127.0,1808,"315-1","Alloy 617","Plate",314626
"Cycle 5","CapPass",82.41,"Qualified",0.00240,-129.9,1809,"315-1","Alloy 617","Plate",314626
"Cycle 5","CapPass",82.45,"Qualified",0.00235,-132.3,1810,"315-1","Alloy 617","Plate",314626
"Cycle 5","CapPass",82.48,"Qualified",0.00230,-134.3,1811,"315-1","Alloy 617","Plate",314626
"Cycle 5","CapPass",82.52,"Qualified",0.00225,-136.1,1812,"315-1","Alloy 617","Plate",314626
"Cycle 5","CapPass",82.56,"Qualified",0.00220,-137.5,1813,"315-1","Alloy 617","Plate",314626
"Cycle 5","CapPass",82.60,"Qualified",0.00215,-138.5,1814,"315-1","Alloy 617","Plate",314626
"Cycle 5","CapPass",82.65,"Qualified",0.00210,-139.3,1815,"315-1","Alloy 617","Plate",314626
"Cycle 5","CapPass",82.69,"Qualified",0.00205,-139.9,1816,"315-1","Alloy 617","Plate",314626
"Cycle 5","CapPass",82.72,"Qualified",0.00202,-140.1,1817,"315-1","Alloy 617","Plate",314626
"Cycle 5","CapPass",82.74,"Qualified",0.00200,-140.3,1818,"315-1","Alloy 617","Plate",314626
"Cycle 5","CapPass",82.79,"Qualified",0.00195,-140.6,1819,"315-1","Alloy 617","Plate",314626
"Cycle 5","CapPass",82.84,"Qualified",0.00190,-141.0,1820,"315-1","Alloy 617","Plate",314626
"Cycle 5","CapPass",82.89,"Qualified",0.00185,-141.3,1821,"315-1","Alloy 617","Plate",314626
"Cycle 5","CapPass",82.94,"Qualified",0.00180,-141.7,1822,"315-1","Alloy 617","Plate",314626
"Cycle 5","CapPass",82.99,"Qualified",0.00175,-142.0,1823,"315-1","Alloy 617","Plate",314626
"Cycle 5","CapPass",83.05,"Qualified",0.00169,-142.5,1824,"315-1","Alloy 617","Plate",314626
"Cycle 5","CapPass",83.11,"Qualified",0.00164,-143.2,1825,"315-1","Alloy 617","Plate",314626
"Cycle 5","CapPass",83.16,"Qualified",0.00159,-144.0,1826,"315-1","Alloy 617","Plate",314626
"Cycle 5","CapPass",83.21,"Qualified",0.00154,-145.1,1827,"315-1","Alloy 617","Plate",314626
"Cycle 5","CapPass",83.22,"Qualified",0.00154,-145.3,1828,"315-1","Alloy 617","Plate",314626
"Cycle 5","CapPass",83.26,"Qualified",0.00149,-146.1,1829,"315-1","Alloy 617","Plate",314626
"Cycle 5","CapPass",83.30,"Qualified",0.00144,-147.0,1830,"315-1","Alloy 617","Plate",314626
"Cycle 5","CapPass",83.35,"Qualified",0.00139,-147.8,1831,"315-1","Alloy 617","Plate",314626
"Cycle 5","CapPass",83.40,"Qualified",0.00134,-148.5,1832,"315-1","Alloy 617","Plate",314626
"Cycle 5","CapPass",83.45,"Qualified",0.00129,-149.2,1833,"315-1","Alloy 617","Plate",314626
"Cycle 5","CapPass",83.50,"Qualified",0.00124,-149.7,1834,"315-1","Alloy 617","Plate",314626
"Cycle 5","CapPass",83.54,"Qualified",0.00119,-150.0,1835,"315-1","Alloy 617","Plate",314626
"Cycle 5","CapPass",83.59,"Qualified",0.00114,-150.5,1836,"315-1","Alloy 617","Plate",314626
"Cycle 5","CapPass",83.64,"Qualified",0.00109,-150.8,1837,"315-1","Alloy 617","Plate",314626
"Cycle 5","CapPass",83.69,"Qualified",0.00104,-151.2,1838,"315-1","Alloy 617","Plate",314626
"Cycle 5","CapPass",83.72,"Qualified",0.00101,-151.3,1839,"315-1","Alloy 617","Plate",314626
"Cycle 5","CapPass",83.74,"Qualified",0.00099,-151.5,1840,"315-1","Alloy 617","Plate",314626
"Cycle 5","CapPass",83.79,"Qualified",0.00094,-151.7,1841,"315-1","Alloy 617","Plate",314626
"Cycle 5","CapPass",83.83,"Qualified",0.00089,-151.9,1842,"315-1","Alloy 617","Plate",314626
"Cycle 5","CapPass",83.88,"Qualified",0.00084,-151.9,1843,"315-1","Alloy 617","Plate",314626
"Cycle 5","CapPass",83.93,"Qualified",0.00079,-151.8,1844,"315-1","Alloy 617","Plate",314626
"Cycle 5","CapPass",83.97,"Qualified",0.00074,-151.6,1845,"315-1","Alloy 617","Plate",314626
"Cycle 5","CapPass",84.02,"Qualified",0.00069,-151.4,1846,"315-1","Alloy 617","Plate",314626
"Cycle 5","CapPass",84.08,"Qualified",0.00063,-151.0,1847,"315-1","Alloy 617","Plate",314626
"Cycle 5","CapPass",84.13,"Qualified",0.00058,-150.7,1848,"315-1","Alloy 617","Plate",314626
"Cycle 5","CapPass",84.18,"Qualified",0.00053,-150.5,1849,"315-1","Alloy 617","Plate",314626
"Cycle 5","CapPass",84.22,"Qualified",0.00050,-150.4,1850,"315-1","Alloy 617","Plate",314626
"Cycle 5","CapPass",84.23,"Qualified",0.00048,-150.3,1851,"315-1","Alloy 617","Plate",314626
"Cycle 5","CapPass",84.28,"Qualified",0.00043,-150.4,1852,"315-1","Alloy 617","Plate",314626
"Cycle 5","CapPass",84.34,"Qualified",0.00038,-150.5,1853,"315-1","Alloy 617","Plate",314626
"Cycle 5","CapPass",84.39,"Qualified",0.00033,-150.7,1854,"315-1","Alloy 617","Plate",314626
"Cycle 5","CapPass",84.45,"Qualified",0.00028,-151.2,1855,"315-1","Alloy 617","Plate",314626
"Cycle 5","CapPass",84.50,"Qualified",0.00023,-151.7,1856,"315-1","Alloy 617","Plate",314626
"Cycle 5","CapPass",84.54,"Qualified",0.00018,-152.2,1857,"315-1","Alloy 617","Plate",314626
"Cycle 5","CapPass",84.59,"Qualified",0.00013,-152.6,1858,"315-1","Alloy 617","Plate",314626
"Cycle 5","CapPass",84.64,"Qualified",0.00008,-152.9,1859,"315-1","Alloy 617","Plate",314626
"Cycle 5","CapPass",84.68,"Qualified",0.00003,-153.2,1860,"315-1","Alloy 617","Plate",314626
"Cycle 5","CapPass",84.72,"Qualified",-0.00000,-153.3,1861,"315-1","Alloy 617","Plate",314626
"Cycle 5","CapPass",84.73,"Qualified",-0.00002,-153.3,1862,"315-1","Alloy 617","Plate",314626
"Cycle 5","CapPass",84.78,"Qualified",-0.00007,-153.3,1863,"315-1","Alloy 617","Plate",314626
"Cycle 5","CapPass",84.83,"Qualified",-0.00012,-153.3,1864,"315-1","Alloy 617","Plate",314626
"Cycle 5","CapPass",84.88,"Qualified",-0.00017,-153.3,1865,"315-1","Alloy 617","Plate",314626
"Cycle 5","CapPass",84.93,"Qualified",-0.00022,-153.3,1866,"315-1","Alloy 617","Plate",314626
"Cycle 5","CapPass",84.98,"Qualified",-0.00027,-153.2,1867,"315-1","Alloy 617","Plate",314626
"Cycle 5","CapPass",85.03,"Qualified",-0.00032,-153.1,1868,"315-1","Alloy 617","Plate",314626
"Cycle 5","CapPass",85.09,"Qualified",-0.00037,-153.0,1869,"315-1","Alloy 617","Plate",314626
"Cycle 5","CapPass",85.14,"Qualified",-0.00042,-153.0,1870,"315-1","Alloy 617","Plate",314626
"Cycle 5","CapPass",85.20,"Qualified",-0.00048,-153.3,1871,"315-1","Alloy 617","Plate",314626
"Cycle 5","CapPass",85.22,"Qualified",-0.00049,-153.5,1872,"315-1","Alloy 617","Plate",314626
"Cycle 5","CapPass",85.25,"Qualified",-0.00053,-153.8,1873,"315-1","Alloy 617","Plate",314626
"Cycle 5","CapPass",85.30,"Qualified",-0.00058,-154.4,1874,"315-1","Alloy 617","Plate",314626
"Cycle 5","CapPass",85.35,"Qualified",-0.00063,-155.0,1875,"315-1","Alloy 617","Plate",314626
"Cycle 5","CapPass",85.40,"Qualified",-0.00068,-155.4,1876,"315-1","Alloy 617","Plate",314626
"Cycle 5","CapPass",85.44,"Qualified",-0.00073,-155.8,1877,"315-1","Alloy 617","Plate",314626
"Cycle 5","CapPass",85.50,"Qualified",-0.00078,-156.0,1878,"315-1","Alloy 617","Plate",314626
"Cycle 5","CapPass",85.55,"Qualified",-0.00083,-156.4,1879,"315-1","Alloy 617","Plate",314626
"Cycle 5","CapPass",85.60,"Qualified",-0.00088,-156.9,1880,"315-1","Alloy 617","Plate",314626
"Cycle 5","CapPass",85.65,"Qualified",-0.00093,-157.4,1881,"315-1","Alloy 617","Plate",314626
"Cycle 5","CapPass",85.71,"Qualified",-0.00098,-157.9,1882,"315-1","Alloy 617","Plate",314626
"Cycle 5","CapPass",85.72,"Qualified",-0.00099,-158.0,1883,"315-1","Alloy 617","Plate",314626
"Cycle 5","CapPass",85.76,"Qualified",-0.00103,-158.5,1884,"315-1","Alloy 617","Plate",314626
"Cycle 5","CapPass",85.81,"Qualified",-0.00108,-159.1,1885,"315-1","Alloy 617","Plate",314626
"Cycle 5","CapPass",85.86,"Qualified",-0.00113,-159.7,1886,"315-1","Alloy 617","Plate",314626
"Cycle 5","CapPass",85.90,"Qualified",-0.00118,-160.1,1887,"315-1","Alloy 617","Plate",314626
"Cycle 5","CapPass",85.95,"Qualified",-0.00123,-160.3,1888,"315-1","Alloy 617","Plate",314626
"Cycle 5","CapPass",86.00,"Qualified",-0.00128,-160.4,1889,"315-1","Alloy 617","Plate",314626
"Cycle 5","CapPass",86.05,"Qualified",-0.00133,-160.5,1890,"315-1","Alloy 617","Plate",314626
"Cycle 5","CapPass",86.10,"Qualified",-0.00139,-160.4,1891,"315-1","Alloy 617","Plate",314626
"Cycle 5","CapPass",86.15,"Qualified",-0.00144,-160.3,1892,"315-1","Alloy 617","Plate",314626
"Cycle 5","CapPass",86.20,"Qualified",-0.00149,-160.3,1893,"315-1","Alloy 617","Plate",314626
"Cycle 5","CapPass",86.22,"Qualified",-0.00151,-160.2,1894,"315-1","Alloy 617","Plate",314626
"Cycle 5","CapPass",86.24,"Qualified",-0.00154,-160.2,1895,"315-1","Alloy 617","Plate",314626
"Cycle 5","CapPass",86.29,"Qualified",-0.00159,-160.2,1896,"315-1","Alloy 617","Plate",314626
"Cycle 5","CapPass",86.34,"Qualified",-0.00164,-160.0,1897,"315-1","Alloy 617","Plate",314626
"Cycle 5","CapPass",86.38,"Qualified",-0.00169,-159.7,1898,"315-1","Alloy 617","Plate",314626
"Cycle 5","CapPass",86.43,"Qualified",-0.00174,-159.4,1899,"315-1","Alloy 617","Plate",314626
"Cycle 5","CapPass",86.49,"Qualified",-0.00179,-158.9,1900,"315-1","Alloy 617","Plate",314626
"Cycle 5","CapPass",86.54,"Qualified",-0.00184,-158.6,1901,"315-1","Alloy 617","Plate",314626
"Cycle 5","CapPass",86.59,"Qualified",-0.00189,-158.3,1902,"315-1","Alloy 617","Plate",314626
"Cycle 5","CapPass",86.65,"Qualified",-0.00194,-158.1,1903,"315-1","Alloy 617","Plate",314626
"Cycle 5","CapPass",86.70,"Qualified",-0.00199,-158.0,1904,"315-1","Alloy 617","Plate",314626
"Cycle 5","CapPass",86.72,"Qualified",-0.00201,-158.1,1905,"315-1","Alloy 617","Plate",314626
"Cycle 5","CapPass",86.75,"Qualified",-0.00204,-158.2,1906,"315-1","Alloy 617","Plate",314626
"Cycle 5","CapPass",86.80,"Qualified",-0.00209,-158.4,1907,"315-1","Alloy 617","Plate",314626
"Cycle 5","CapPass",86.85,"Qualified",-0.00214,-158.6,1908,"315-1","Alloy 617","Plate",314626
"Cycle 5","CapPass",86.90,"Qualified",-0.00219,-158.9,1909,"315-1","Alloy 617","Plate",314626
"Cycle 5","CapPass",86.95,"Qualified",-0.00224,-159.1,1910,"315-1","Alloy 617","Plate",314626
"Cycle 5","CapPass",87.00,"Qualified",-0.00229,-159.3,1911,"315-1","Alloy 617","Plate",314626
"Cycle 5","CapPass",87.05,"Qualified",-0.00235,-159.4,1912,"315-1","Alloy 617","Plate",314626
"Cycle 5","CapPass",87.10,"Qualified",-0.00240,-159.4,1913,"315-1","Alloy 617","Plate",314626
"Cycle 5","CapPass",87.15,"Qualified",-0.00245,-159.4,1914,"315-1","Alloy 617","Plate",314626
"Cycle 5","CapPass",87.19,"Qualified",-0.00250,-159.4,1915,"315-1","Alloy 617","Plate",314626
"Cycle 5","CapPass",87.22,"Qualified",-0.00252,-159.3,1916,"315-1","Alloy 617","Plate",314626
"Cycle 5","CapPass",87.25,"Qualified",-0.00255,-159.2,1917,"315-1","Alloy 617","Plate",314626
"Cycle 5","CapPass",87.30,"Qualified",-0.00260,-159.1,1918,"315-1","Alloy 617","Plate",314626
"Cycle 5","CapPass",87.36,"Qualified",-0.00265,-159.1,1919,"315-1","Alloy 617","Plate",314626
"Cycle 5","CapPass",87.41,"Qualified",-0.00270,-159.3,1920,"315-1","Alloy 617","Plate",314626
"Cycle 5","CapPass",87.46,"Qualified",-0.00275,-159.6,1921,"315-1","Alloy 617","Plate",314626
"Cycle 5","CapPass",87.51,"Qualified",-0.00280,-160.1,1922,"315-1","Alloy 617","Plate",314626
"Cycle 5","CapPass",87.56,"Qualified",-0.00285,-160.6,1923,"315-1","Alloy 617","Plate",314626
"Cycle 5","CapPass",87.61,"Qualified",-0.00290,-160.9,1924,"315-1","Alloy 617","Plate",314626
"Cycle 5","CapPass",87.66,"Qualified",-0.00295,-161.2,1925,"315-1","Alloy 617","Plate",314626
"Cycle 5","CapPass",87.70,"Qualified",-0.00300,-161.5,1926,"315-1","Alloy 617","Plate",314626
"Cycle 5","CapPass",87.72,"Qualified",-0.00301,-161.5,1927,"315-1","Alloy 617","Plate",314626
"Cycle 5","CapPass",87.75,"Qualified",-0.00305,-161.7,1928,"315-1","Alloy 617","Plate",314626
"Cycle 5","CapPass",87.80,"Qualified",-0.00310,-161.9,1929,"315-1","Alloy 617","Plate",314626
"Cycle 5","CapPass",87.85,"Qualified",-0.00315,-161.9,1930,"315-1","Alloy 617","Plate",314626
"Cycle 5","CapPass",87.90,"Qualified",-0.00320,-161.9,1931,"315-1","Alloy 617","Plate",314626
"Cycle 5","CapPass",87.95,"Qualified",-0.00325,-161.9,1932,"315-1","Alloy 617","Plate",314626
"Cycle 5","CapPass",88.00,"Qualified",-0.00330,-161.8,1933,"315-1","Alloy 617","Plate",314626
"Cycle 5","CapPass",88.05,"Qualified",-0.00336,-161.7,1934,"315-1","Alloy 617","Plate",314626
"Cycle 5","CapPass",88.10,"Qualified",-0.00341,-161.5,1935,"315-1","Alloy 617","Plate",314626
"Cycle 5","CapPass",88.15,"Qualified",-0.00346,-161.4,1936,"315-1","Alloy 617","Plate",314626
"Cycle 5","CapPass",88.20,"Qualified",-0.00351,-161.4,1937,"315-1","Alloy 617","Plate",314626
"Cycle 5","CapPass",88.22,"Qualified",-0.00352,-161.3,1938,"315-1","Alloy 617","Plate",314626
"Cycle 5","CapPass",88.25,"Qualified",-0.00356,-161.2,1939,"315-1","Alloy 617","Plate",314626
"Cycle 5","CapPass",88.30,"Qualified",-0.00361,-161.1,1940,"315-1","Alloy 617","Plate",314626
"Cycle 5","CapPass",88.34,"Qualified",-0.00366,-161.0,1941,"315-1","Alloy 617","Plate",314626
"Cycle 5","CapPass",88.40,"Qualified",-0.00371,-160.7,1942,"315-1","Alloy 617","Plate",314626
"Cycle 5","CapPass",88.45,"Qualified",-0.00376,-160.5,1943,"315-1","Alloy 617","Plate",314626
"Cycle 5","CapPass",88.50,"Qualified",-0.00381,-160.3,1944,"315-1","Alloy 617","Plate",314626
"Cycle 5","CapPass",88.55,"Qualified",-0.00386,-160.1,1945,"315-1","Alloy 617","Plate",314626
"Cycle 5","CapPass",88.60,"Qualified",-0.00391,-160.0,1946,"315-1","Alloy 617","Plate",314626
"Cycle 5","CapPass",88.65,"Qualified",-0.00396,-159.9,1947,"315-1","Alloy 617","Plate",314626
"Cycle 5","CapPass",88.71,"Qualified",-0.00401,-160.0,1948,"315-1","Alloy 617","Plate",314626
"Cycle 5","CapPass",88.72,"Qualified",-0.00402,-160.0,1949,"315-1","Alloy 617","Plate",314626
"Cycle 5","CapPass",88.76,"Qualified",-0.00406,-160.1,1950,"315-1","Alloy 617","Plate",314626
"Cycle 5","CapPass",88.81,"Qualified",-0.00411,-160.3,1951,"315-1","Alloy 617","Plate",314626
"Cycle 5","CapPass",88.86,"Qualified",-0.00416,-160.6,1952,"315-1","Alloy 617","Plate",314626
"Cycle 5","CapPass",88.91,"Qualified",-0.00421,-160.9,1953,"315-1","Alloy 617","Plate",314626
"Cycle 5","CapPass",88.96,"Qualified",-0.00426,-161.1,1954,"315-1","Alloy 617","Plate",314626
"Cycle 5","CapPass",89.01,"Qualified",-0.00431,-161.3,1955,"315-1","Alloy 617","Plate",314626
"Cycle 5","CapPass",89.06,"Qualified",-0.00436,-161.5,1956,"315-1","Alloy 617","Plate",314626
"Cycle 5","CapPass",89.11,"Qualified",-0.00441,-161.6,1957,"315-1","Alloy 617","Plate",314626
"Cycle 5","CapPass",89.16,"Qualified",-0.00446,-161.9,1958,"315-1","Alloy 617","Plate",314626
"Cycle 5","CapPass",89.21,"Qualified",-0.00451,-162.1,1959,"315-1","Alloy 617","Plate",314626
"Cycle 5","CapPass",89.22,"Qualified",-0.00452,-162.1,1960,"315-1","Alloy 617","Plate",314626
"Cycle 5","CapPass",89.26,"Qualified",-0.00456,-162.3,1961,"315-1","Alloy 617","Plate",314626
"Cycle 5","CapPass",89.31,"Qualified",-0.00462,-162.4,1962,"315-1","Alloy 617","Plate",314626
"Cycle 5","CapPass",89.36,"Qualified",-0.00467,-162.6,1963,"315-1","Alloy 617","Plate",314626
"Cycle 5","CapPass",89.41,"Qualified",-0.00472,-162.6,1964,"315-1","Alloy 617","Plate",314626
"Cycle 5","CapPass",89.46,"Qualified",-0.00477,-162.7,1965,"315-1","Alloy 617","Plate",314626
"Cycle 5","CapPass",89.51,"Qualified",-0.00482,-162.8,1966,"315-1","Alloy 617","Plate",314626
"Cycle 5","CapPass",89.56,"Qualified",-0.00487,-162.9,1967,"315-1","Alloy 617","Plate",314626
"Cycle 5","CapPass",89.61,"Qualified",-0.00492,-163.1,1968,"315-1","Alloy 617","Plate",314626
"Cycle 5","CapPass",89.67,"Qualified",-0.00497,-163.3,1969,"315-1","Alloy 617","Plate",314626
"Cycle 5","CapPass",89.72,"Qualified",-0.00501,-162.3,1970,"315-1","Alloy 617","Plate",314626
"Cycle 5","CapPass",89.73,"Qualified",-0.00502,-161.8,1971,"315-1","Alloy 617","Plate",314626
"Cycle 5","CapPass",89.91,"Qualified",-0.00497,-131.4,1972,"315-1","Alloy 617","Plate",314626
"Cycle 5","CapPass",89.95,"Qualified",-0.00492,-122.1,1973,"315-1","Alloy 617","Plate",314626
"Cycle 5","CapPass",89.99,"Qualified",-0.00487,-113.8,1974,"315-1","Alloy 617","Plate",314626
"Cycle 5","CapPass",90.02,"Qualified",-0.00482,-106.3,1975,"315-1","Alloy 617","Plate",314626
"Cycle 5","CapPass",90.06,"Qualified",-0.00477,-99.11,1976,"315-1","Alloy 617","Plate",314626
"Cycle 5","CapPass",90.10,"Qualified",-0.00472,-92.39,1977,"315-1","Alloy 617","Plate",314626
"Cycle 5","CapPass",90.14,"Qualified",-0.00467,-86.11,1978,"315-1","Alloy 617","Plate",314626
"Cycle 5","CapPass",90.18,"Qualified",-0.00461,-79.63,1979,"315-1","Alloy 617","Plate",314626
"Cycle 5","CapPass",90.22,"Qualified",-0.00458,-75.58,1980,"315-1","Alloy 617","Plate",314626
"Cycle 5","CapPass",90.23,"Qualified",-0.00456,-73.46,1981,"315-1","Alloy 617","Plate",314626
"Cycle 5","CapPass",90.29,"Qualified",-0.00451,-67.11,1982,"315-1","Alloy 617","Plate",314626
"Cycle 5","CapPass",90.34,"Qualified",-0.00446,-60.84,1983,"315-1","Alloy 617","Plate",314626
"Cycle 5","CapPass",90.40,"Qualified",-0.00441,-54.37,1984,"315-1","Alloy 617","Plate",314626
"Cycle 5","CapPass",90.45,"Qualified",-0.00436,-48.03,1985,"315-1","Alloy 617","Plate",314626
"Cycle 5","CapPass",90.51,"Qualified",-0.00431,-41.85,1986,"315-1","Alloy 617","Plate",314626
"Cycle 5","CapPass",90.56,"Qualified",-0.00426,-36.00,1987,"315-1","Alloy 617","Plate",314626
"Cycle 5","CapPass",90.61,"Qualified",-0.00421,-29.98,1988,"315-1","Alloy 617","Plate",314626
"Cycle 5","CapPass",90.66,"Qualified",-0.00416,-24.38,1989,"315-1","Alloy 617","Plate",314626
"Cycle 5","CapPass",90.72,"Qualified",-0.00411,-18.59,1990,"315-1","Alloy 617","Plate",314626
"Cycle 5","CapPass",90.77,"Qualified",-0.00406,-12.65,1991,"315-1","Alloy 617","Plate",314626
"Cycle 5","CapPass",90.83,"Qualified",-0.00401,-6.91,1992,"315-1","Alloy 617","Plate",314626
"Cycle 5","CapPass",90.88,"Qualified",-0.00396,-1.45,1993,"315-1","Alloy 617","Plate",314626
"Cycle 5","CapPass",90.93,"Qualified",-0.00391,4.26,1994,"315-1","Alloy 617","Plate",314626
"Cycle 5","CapPass",90.99,"Qualified",-0.00386,9.78,1995,"315-1","Alloy 617","Plate",314626
"Cycle 5","CapPass",91.04,"Qualified",-0.00381,15.30,1996,"315-1","Alloy 617","Plate",314626
"Cycle 5","CapPass",91.09,"Qualified",-0.00376,20.26,1997,"315-1","Alloy 617","Plate",314626
"Cycle 5","CapPass",91.14,"Qualified",-0.00371,25.26,1998,"315-1","Alloy 617","Plate",314626
"Cycle 5","CapPass",91.19,"Qualified",-0.00366,29.55,1999,"315-1","Alloy 617","Plate",314626
"Cycle 5","CapPass",91.22,"Qualified",-0.00363,31.92,2000,"315-1","Alloy 617","Plate",314626
"Cycle 5","CapPass",91.24,"Qualified",-0.00361,33.27,2001,"315-1","Alloy 617","Plate",314626
"Cycle 5","CapPass",91.31,"Qualified",-0.00356,37.24,2002,"315-1","Alloy 617","Plate",314626
"Cycle 5","CapPass",91.39,"Qualified",-0.00351,41.72,2003,"315-1","Alloy 617","Plate",314626
"Cycle 5","CapPass",91.45,"Qualified",-0.00346,46.44,2004,"315-1","Alloy 617","Plate",314626
"Cycle 5","CapPass",91.52,"Qualified",-0.00340,51.99,2005,"315-1","Alloy 617","Plate",314626
"Cycle 5","CapPass",91.57,"Qualified",-0.00335,57.57,2006,"315-1","Alloy 617","Plate",314626
"Cycle 5","CapPass",91.61,"Qualified",-0.00330,63.00,2007,"315-1","Alloy 617","Plate",314626
"Cycle 5","CapPass",91.65,"Qualified",-0.00325,67.93,2008,"315-1","Alloy 617","Plate",314626
"Cycle 5","CapPass",91.70,"Qualified",-0.00320,72.33,2009,"315-1","Alloy 617","Plate",314626
"Cycle 5","CapPass",91.72,"Qualified",-0.00318,74.22,2010,"315-1","Alloy 617","Plate",314626
"Cycle 5","CapPass",91.74,"Qualified",-0.00315,76.51,2011,"315-1","Alloy 617","Plate",314626
"Cycle 5","CapPass",91.79,"Qualified",-0.00310,80.59,2012,"315-1","Alloy 617","Plate",314626
"Cycle 5","CapPass",91.85,"Qualified",-0.00305,84.28,2013,"315-1","Alloy 617","Plate",314626
"Cycle 5","CapPass",91.91,"Qualified",-0.00300,87.96,2014,"315-1","Alloy 617","Plate",314626
"Cycle 5","CapPass",91.96,"Qualified",-0.00295,91.74,2015,"315-1","Alloy 617","Plate",314626
"Cycle 5","CapPass",92.02,"Qualified",-0.00290,95.57,2016,"315-1","Alloy 617","Plate",314626
"Cycle 5","CapPass",92.08,"Qualified",-0.00285,99.21,2017,"315-1","Alloy 617","Plate",314626
"Cycle 5","CapPass",92.13,"Qualified",-0.00280,102.86,2018,"315-1","Alloy 617","Plate",314626
"Cycle 5","CapPass",92.18,"Qualified",-0.00275,106.35,2019,"315-1","Alloy 617","Plate",314626
"Cycle 5","CapPass",92.22,"Qualified",-0.00271,108.85,2020,"315-1","Alloy 617","Plate",314626
"Cycle 5","CapPass",92.23,"Qualified",-0.00270,109.59,2021,"315-1","Alloy 617","Plate",314626
"Cycle 5","CapPass",92.28,"Qualified",-0.00265,112.86,2022,"315-1","Alloy 617","Plate",314626
"Cycle 5","CapPass",92.33,"Qualified",-0.00260,116.01,2023,"315-1","Alloy 617","Plate",314626
"Cycle 5","CapPass",92.38,"Qualified",-0.00255,119.21,2024,"315-1","Alloy 617","Plate",314626
"Cycle 5","CapPass",92.43,"Qualified",-0.00249,122.52,2025,"315-1","Alloy 617","Plate",314626
"Cycle 5","CapPass",92.48,"Qualified",-0.00244,126.42,2026,"315-1","Alloy 617","Plate",314626
"Cycle 5","CapPass",92.51,"Qualified",-0.00239,130.04,2027,"315-1","Alloy 617","Plate",314626
"Cycle 5","CapPass",92.55,"Qualified",-0.00234,133.62,2028,"315-1","Alloy 617","Plate",314626
"Cycle 5","CapPass",92.58,"Qualified",-0.00229,136.85,2029,"315-1","Alloy 617","Plate",314626
"Cycle 5","CapPass",92.62,"Qualified",-0.00224,139.81,2030,"315-1","Alloy 617","Plate",314626
"Cycle 5","CapPass",92.65,"Qualified",-0.00219,142.41,2031,"315-1","Alloy 617","Plate",314626
"Cycle 5","CapPass",92.69,"Qualified",-0.00214,144.76,2032,"315-1","Alloy 617","Plate",314626
"Cycle 5","CapPass",92.72,"Qualified",-0.00210,146.55,2033,"315-1","Alloy 617","Plate",314626
"Cycle 5","CapPass",92.72,"Qualified",-0.00209,146.80,2034,"315-1","Alloy 617","Plate",314626
"Cycle 5","CapPass",92.76,"Qualified",-0.00204,148.37,2035,"315-1","Alloy 617","Plate",314626
"Cycle 5","CapPass",92.79,"Qualified",-0.00199,149.66,2036,"315-1","Alloy 617","Plate",314626
"Cycle 5","CapPass",92.83,"Qualified",-0.00194,150.47,2037,"315-1","Alloy 617","Plate",314626
"Cycle 5","CapPass",92.87,"Qualified",-0.00189,151.00,2038,"315-1","Alloy 617","Plate",314626
"Cycle 5","CapPass",92.91,"Qualified",-0.00184,151.29,2039,"315-1","Alloy 617","Plate",314626
"Cycle 5","CapPass",92.96,"Qualified",-0.00179,151.34,2040,"315-1","Alloy 617","Plate",314626
"Cycle 5","CapPass",93.00,"Qualified",-0.00174,151.36,2041,"315-1","Alloy 617","Plate",314626
"Cycle 5","CapPass",93.05,"Qualified",-0.00169,151.19,2042,"315-1","Alloy 617","Plate",314626
"Cycle 5","CapPass",93.09,"Qualified",-0.00163,150.95,2043,"315-1","Alloy 617","Plate",314626
"Cycle 5","CapPass",93.14,"Qualified",-0.00158,150.51,2044,"315-1","Alloy 617","Plate",314626
"Cycle 5","CapPass",93.19,"Qualified",-0.00153,149.90,2045,"315-1","Alloy 617","Plate",314626
"Cycle 5","CapPass",93.22,"Qualified",-0.00151,149.59,2046,"315-1","Alloy 617","Plate",314626
"Cycle 5","CapPass",93.24,"Qualified",-0.00148,149.35,2047,"315-1","Alloy 617","Plate",314626
"Cycle 5","CapPass",93.29,"Qualified",-0.00143,148.85,2048,"315-1","Alloy 617","Plate",314626
"Cycle 5","CapPass",93.35,"Qualified",-0.00138,148.67,2049,"315-1","Alloy 617","Plate",314626
"Cycle 5","CapPass",93.40,"Qualified",-0.00133,148.71,2050,"315-1","Alloy 617","Plate",314626
"Cycle 5","CapPass",93.45,"Qualified",-0.00128,148.95,2051,"315-1","Alloy 617","Plate",314626
"Cycle 5","CapPass",93.50,"Qualified",-0.00123,149.29,2052,"315-1","Alloy 617","Plate",314626
"Cycle 5","CapPass",93.55,"Qualified",-0.00118,149.67,2053,"315-1","Alloy 617","Plate",314626
"Cycle 5","CapPass",93.60,"Qualified",-0.00113,149.99,2054,"315-1","Alloy 617","Plate",314626
"Cycle 5","CapPass",93.65,"Qualified",-0.00108,150.30,2055,"315-1","Alloy 617","Plate",314626
"Cycle 5","CapPass",93.70,"Qualified",-0.00103,150.54,2056,"315-1","Alloy 617","Plate",314626
"Cycle 5","CapPass",93.72,"Qualified",-0.00101,150.64,2057,"315-1","Alloy 617","Plate",314626
"Cycle 5","CapPass",93.75,"Qualified",-0.00098,150.72,2058,"315-1","Alloy 617","Plate",314626
"Cycle 5","CapPass",93.79,"Qualified",-0.00093,150.81,2059,"315-1","Alloy 617","Plate",314626
"Cycle 5","CapPass",93.84,"Qualified",-0.00088,150.83,2060,"315-1","Alloy 617","Plate",314626
"Cycle 5","CapPass",93.89,"Qualified",-0.00083,150.84,2061,"315-1","Alloy 617","Plate",314626
"Cycle 5","CapPass",93.95,"Qualified",-0.00078,150.84,2062,"315-1","Alloy 617","Plate",314626
"Cycle 5","CapPass",94.00,"Qualified",-0.00073,150.91,2063,"315-1","Alloy 617","Plate",314626
"Cycle 5","CapPass",94.04,"Qualified",-0.00068,150.97,2064,"315-1","Alloy 617","Plate",314626
"Cycle 5","CapPass",94.09,"Qualified",-0.00063,150.98,2065,"315-1","Alloy 617","Plate",314626
"Cycle 5","CapPass",94.14,"Qualified",-0.00057,150.90,2066,"315-1","Alloy 617","Plate",314626
"Cycle 5","CapPass",94.19,"Qualified",-0.00052,150.84,2067,"315-1","Alloy 617","Plate",314626
"Cycle 5","CapPass",94.22,"Qualified",-0.00050,150.81,2068,"315-1","Alloy 617","Plate",314626
"Cycle 5","CapPass",94.25,"Qualified",-0.00047,150.74,2069,"315-1","Alloy 617","Plate",314626
"Cycle 5","CapPass",94.30,"Qualified",-0.00042,150.76,2070,"315-1","Alloy 617","Plate",314626
"Cycle 5","CapPass",94.35,"Qualified",-0.00037,150.93,2071,"315-1","Alloy 617","Plate",314626
"Cycle 5","CapPass",94.40,"Qualified",-0.00032,151.20,2072,"315-1","Alloy 617","Plate",314626
"Cycle 5","CapPass",94.45,"Qualified",-0.00027,151.38,2073,"315-1","Alloy 617","Plate",314626
"Cycle 5","CapPass",94.50,"Qualified",-0.00022,151.67,2074,"315-1","Alloy 617","Plate",314626
"Cycle 5","CapPass",94.55,"Qualified",-0.00017,151.89,2075,"315-1","Alloy 617","Plate",314626
"Cycle 5","CapPass",94.60,"Qualified",-0.00012,151.98,2076,"315-1","Alloy 617","Plate",314626
"Cycle 10","CapPass",174.68,"Qualified",-0.00007,151.39,3833,"315-1","Alloy 617","Plate",314626
"Cycle 10","CapPass",174.72,"Qualified",-0.00003,151.19,3834,"315-1","Alloy 617","Plate",314626
"Cycle 10","CapPass",174.73,"Qualified",-0.00002,151.13,3835,"315-1","Alloy 617","Plate",314626
"Cycle 10","CapPass",174.78,"Qualified",0.00004,150.95,3836,"315-1","Alloy 617","Plate",314626
"Cycle 10","CapPass",174.84,"Qualified",0.00009,150.85,3837,"315-1","Alloy 617","Plate",314626
"Cycle 10","CapPass",174.89,"Qualified",0.00014,150.81,3838,"315-1","Alloy 617","Plate",314626
"Cycle 10","CapPass",174.94,"Qualified",0.00019,150.83,3839,"315-1","Alloy 617","Plate",314626
"Cycle 10","CapPass",175.00,"Qualified",0.00024,151.01,3840,"315-1","Alloy 617","Plate",314626
"Cycle 10","CapPass",175.05,"Qualified",0.00029,151.43,3841,"315-1","Alloy 617","Plate",314626
"Cycle 10","CapPass",175.10,"Qualified",0.00034,151.97,3842,"315-1","Alloy 617","Plate",314626
"Cycle 10","CapPass",175.15,"Qualified",0.00039,152.50,3843,"315-1","Alloy 617","Plate",314626
"Cycle 10","CapPass",175.20,"Qualified",0.00044,152.93,3844,"315-1","Alloy 617","Plate",314626
"Cycle 10","CapPass",175.22,"Qualified",0.00046,153.04,3845,"315-1","Alloy 617","Plate",314626
"Cycle 10","CapPass",175.24,"Qualified",0.00049,153.17,3846,"315-1","Alloy 617","Plate",314626
"Cycle 10","CapPass",175.29,"Qualified",0.00054,153.33,3847,"315-1","Alloy 617","Plate",314626
"Cycle 10","CapPass",175.34,"Qualified",0.00059,153.38,3848,"315-1","Alloy 617","Plate",314626
"Cycle 10","CapPass",175.38,"Qualified",0.00064,153.25,3849,"315-1","Alloy 617","Plate",314626
"Cycle 10","CapPass",175.43,"Qualified",0.00069,153.01,3850,"315-1","Alloy 617","Plate",314626
"Cycle 10","CapPass",175.48,"Qualified",0.00074,152.79,3851,"315-1","Alloy 617","Plate",314626
"Cycle 10","CapPass",175.53,"Qualified",0.00079,152.59,3852,"315-1","Alloy 617","Plate",314626
"Cycle 10","CapPass",175.59,"Qualified",0.00084,152.17,3853,"315-1","Alloy 617","Plate",314626
"Cycle 10","CapPass",175.64,"Qualified",0.00089,151.93,3854,"315-1","Alloy 617","Plate",314626
"Cycle 10","CapPass",175.69,"Qualified",0.00094,151.77,3855,"315-1","Alloy 617","Plate",314626
"Cycle 10","CapPass",175.72,"Qualified",0.00097,151.70,3856,"315-1","Alloy 617","Plate",314626
"Cycle 10","CapPass",175.75,"Qualified",0.00099,151.67,3857,"315-1","Alloy 617","Plate",314626
"Cycle 10","CapPass",175.80,"Qualified",0.00104,151.82,3858,"315-1","Alloy 617","Plate",314626
"Cycle 10","CapPass",175.85,"Qualified",0.00109,152.15,3859,"315-1","Alloy 617","Plate",314626
"Cycle 10","CapPass",175.91,"Qualified",0.00114,152.54,3860,"315-1","Alloy 617","Plate",314626
"Cycle 10","CapPass",175.95,"Qualified",0.00119,153.05,3861,"315-1","Alloy 617","Plate",314626
"Cycle 10","CapPass",176.00,"Qualified",0.00125,153.51,3862,"315-1","Alloy 617","Plate",314626
"Cycle 10","CapPass",176.05,"Qualified",0.00130,153.89,3863,"315-1","Alloy 617","Plate",314626
"Cycle 10","CapPass",176.10,"Qualified",0.00135,154.17,3864,"315-1","Alloy 617","Plate",314626
"Cycle 10","CapPass",176.15,"Qualified",0.00140,154.34,3865,"315-1","Alloy 617","Plate",314626
"Cycle 10","CapPass",176.20,"Qualified",0.00145,154.48,3866,"315-1","Alloy 617","Plate",314626
"Cycle 10","CapPass",176.22,"Qualified",0.00147,154.52,3867,"315-1","Alloy 617","Plate",314626
"Cycle 10","CapPass",176.25,"Qualified",0.00150,154.47,3868,"315-1","Alloy 617","Plate",314626
"Cycle 10","CapPass",176.30,"Qualified",0.00155,154.43,3869,"315-1","Alloy 617","Plate",314626
"Cycle 10","CapPass",176.34,"Qualified",0.00160,154.42,3870,"315-1","Alloy 617","Plate",314626
"Cycle 10","CapPass",176.39,"Qualified",0.00165,154.35,3871,"315-1","Alloy 617","Plate",314626
"Cycle 10","CapPass",176.45,"Qualified",0.00170,154.21,3872,"315-1","Alloy 617","Plate",314626
"Cycle 10","CapPass",176.49,"Qualified",0.00175,154.10,3873,"315-1","Alloy 617","Plate",314626
"Cycle 10","CapPass",176.54,"Qualified",0.00180,153.98,3874,"315-1","Alloy 617","Plate",314626
"Cycle 10","CapPass",176.60,"Qualified",0.00185,153.88,3875,"315-1","Alloy 617","Plate",314626
"Cycle 10","CapPass",176.66,"Qualified",0.00190,154.07,3876,"315-1","Alloy 617","Plate",314626
"Cycle 10","CapPass",176.71,"Qualified",0.00195,154.46,3877,"315-1","Alloy 617","Plate",314626
"Cycle 10","CapPass",176.72,"Qualified",0.00195,154.48,3878,"315-1","Alloy 617","Plate",314626
"Cycle 10","CapPass",176.77,"Qualified",0.00200,155.08,3879,"315-1","Alloy 617","Plate",314626
"Cycle 10","CapPass",176.81,"Qualified",0.00205,155.67,3880,"315-1","Alloy 617","Plate",314626
"Cycle 10","CapPass",176.85,"Qualified",0.00210,156.08,3881,"315-1","Alloy 617","Plate",314626
"Cycle 10","CapPass",176.90,"Qualified",0.00216,156.27,3882,"315-1","Alloy 617","Plate",314626
"Cycle 10","CapPass",176.94,"Qualified",0.00221,156.23,3883,"315-1","Alloy 617","Plate",314626
"Cycle 10","CapPass",176.99,"Qualified",0.00226,155.97,3884,"315-1","Alloy 617","Plate",314626
"Cycle 10","CapPass",177.04,"Qualified",0.00231,155.61,3885,"315-1","Alloy 617","Plate",314626
"Cycle 10","CapPass",177.09,"Qualified",0.00236,155.04,3886,"315-1","Alloy 617","Plate",314626
"Cycle 10","CapPass",177.14,"Qualified",0.00241,154.55,3887,"315-1","Alloy 617","Plate",314626
"Cycle 10","CapPass",177.20,"Qualified",0.00246,154.22,3888,"315-1","Alloy 617","Plate",314626
"Cycle 10","CapPass",177.22,"Qualified",0.00247,154.15,3889,"315-1","Alloy 617","Plate",314626
"Cycle 10","CapPass",177.25,"Qualified",0.00251,154.11,3890,"315-1","Alloy 617","Plate",314626
"Cycle 10","CapPass",177.31,"Qualified",0.00256,154.20,3891,"315-1","Alloy 617","Plate",314626
"Cycle 10","CapPass",177.36,"Qualified",0.00261,154.46,3892,"315-1","Alloy 617","Plate",314626
"Cycle 10","CapPass",177.42,"Qualified",0.00266,154.96,3893,"315-1","Alloy 617","Plate",314626
"Cycle 10","CapPass",177.47,"Qualified",0.00271,155.56,3894,"315-1","Alloy 617","Plate",314626
