Repository: js-molina/fatigue-A617

File: data/950C/Strain rate 0.001/1.0% strain/HTM_A20_Cycles_E11.csv (part 3 of 10)
"Cycle Label","Data State","Elapsed Time Sec","Qual State","Strain","Stress Mpa","Count","Sample","Alloy","Material_Form","Heat"
"Cycle 5","CapPass",81.00,"Trend",0.00391,-13.57,1758,"E-11","Alloy 617","Plate",314626
"Cycle 5","CapPass",81.08,"Trend",0.00386,-18.03,1759,"E-11","Alloy 617","Plate",314626
"Cycle 5","CapPass",81.15,"Trend",0.00381,-22.72,1760,"E-11","Alloy 617","Plate",314626
"Cycle 5","CapPass",81.22,"Trend",0.00376,-28.35,1761,"E-11","Alloy 617","Plate",314626
"Cycle 5","CapPass",81.26,"Trend",0.00371,-34.34,1762,"E-11","Alloy 617","Plate",314626
"Cycle 5","CapPass",81.29,"Trend",0.00366,-39.80,1763,"E-11","Alloy 617","Plate",314626
"Cycle 5","CapPass",81.30,"Trend",0.00364,-41.89,1764,"E-11","Alloy 617","Plate",314626
"Cycle 5","CapPass",81.33,"Trend",0.00361,-45.69,1765,"E-11","Alloy 617","Plate",314626
"Cycle 5","CapPass",81.36,"Trend",0.00356,-50.05,1766,"E-11","Alloy 617","Plate",314626
"Cycle 5","CapPass",81.40,"Trend",0.00351,-54.51,1767,"E-11","Alloy 617","Plate",314626
"Cycle 5","CapPass",81.45,"Trend",0.00346,-58.37,1768,"E-11","Alloy 617","Plate",314626
"Cycle 5","CapPass",81.50,"Trend",0.00340,-63.19,1769,"E-11","Alloy 617","Plate",314626
"Cycle 5","CapPass",81.53,"Trend",0.00335,-67.91,1770,"E-11","Alloy 617","Plate",314626
"Cycle 5","CapPass",81.56,"Trend",0.00330,-71.61,1771,"E-11","Alloy 617","Plate",314626
"Cycle 5","CapPass",81.60,"Trend",0.00325,-76.88,1772,"E-11","Alloy 617","Plate",314626
"Cycle 5","CapPass",81.63,"Trend",0.00320,-80.70,1773,"E-11","Alloy 617","Plate",314626
"Cycle 5","CapPass",81.67,"Trend",0.00315,-84.67,1774,"E-11","Alloy 617","Plate",314626
"Cycle 5","CapPass",81.71,"Trend",0.00310,-88.08,1775,"E-11","Alloy 617","Plate",314626
"Cycle 5","CapPass",81.75,"Trend",0.00305,-91.34,1776,"E-11","Alloy 617","Plate",314626
"Cycle 5","CapPass",81.80,"Trend",0.00300,-94.63,1777,"E-11","Alloy 617","Plate",314626
"Cycle 5","CapPass",81.80,"Trend",0.00300,-94.80,1778,"E-11","Alloy 617","Plate",314626
"Cycle 5","CapPass",81.84,"Trend",0.00295,-97.13,1779,"E-11","Alloy 617","Plate",314626
"Cycle 5","CapPass",81.89,"Trend",0.00290,-99.64,1780,"E-11","Alloy 617","Plate",314626
"Cycle 5","CapPass",81.95,"Trend",0.00285,-102.2,1781,"E-11","Alloy 617","Plate",314626
"Cycle 5","CapPass",82.00,"Trend",0.00280,-104.7,1782,"E-11","Alloy 617","Plate",314626
"Cycle 5","CapPass",82.04,"Trend",0.00275,-107.0,1783,"E-11","Alloy 617","Plate",314626
"Cycle 5","CapPass",82.10,"Trend",0.00269,-109.5,1784,"E-11","Alloy 617","Plate",314626
"Cycle 5","CapPass",82.14,"Trend",0.00264,-111.4,1785,"E-11","Alloy 617","Plate",314626
"Cycle 5","CapPass",82.20,"Trend",0.00259,-113.8,1786,"E-11","Alloy 617","Plate",314626
"Cycle 5","CapPass",82.25,"Trend",0.00254,-115.7,1787,"E-11","Alloy 617","Plate",314626
"Cycle 5","CapPass",82.29,"Trend",0.00249,-117.4,1788,"E-11","Alloy 617","Plate",314626
"Cycle 5","CapPass",82.30,"Trend",0.00248,-117.7,1789,"E-11","Alloy 617","Plate",314626
"Cycle 5","CapPass",82.35,"Trend",0.00244,-119.4,1790,"E-11","Alloy 617","Plate",314626
"Cycle 5","CapPass",82.40,"Trend",0.00239,-121.1,1791,"E-11","Alloy 617","Plate",314626
"Cycle 5","CapPass",82.45,"Trend",0.00234,-122.6,1792,"E-11","Alloy 617","Plate",314626
"Cycle 5","CapPass",82.50,"Trend",0.00229,-123.8,1793,"E-11","Alloy 617","Plate",314626
"Cycle 5","CapPass",82.54,"Trend",0.00224,-124.5,1794,"E-11","Alloy 617","Plate",314626
"Cycle 5","CapPass",82.60,"Trend",0.00219,-125.7,1795,"E-11","Alloy 617","Plate",314626
"Cycle 5","CapPass",82.64,"Trend",0.00214,-126.4,1796,"E-11","Alloy 617","Plate",314626
"Cycle 5","CapPass",82.69,"Trend",0.00209,-127.2,1797,"E-11","Alloy 617","Plate",314626
"Cycle 5","CapPass",82.74,"Trend",0.00203,-128.0,1798,"E-11","Alloy 617","Plate",314626
"Cycle 5","CapPass",82.78,"Trend",0.00198,-128.6,1799,"E-11","Alloy 617","Plate",314626
"Cycle 5","CapPass",82.80,"Trend",0.00197,-129.0,1800,"E-11","Alloy 617","Plate",314626
"Cycle 5","CapPass",82.84,"Trend",0.00193,-129.3,1801,"E-11","Alloy 617","Plate",314626
"Cycle 5","CapPass",82.89,"Trend",0.00188,-129.8,1802,"E-11","Alloy 617","Plate",314626
"Cycle 5","CapPass",82.93,"Trend",0.00183,-130.2,1803,"E-11","Alloy 617","Plate",314626
"Cycle 5","CapPass",82.98,"Trend",0.00178,-130.5,1804,"E-11","Alloy 617","Plate",314626
"Cycle 5","CapPass",83.05,"Trend",0.00173,-130.7,1805,"E-11","Alloy 617","Plate",314626
"Cycle 5","CapPass",83.09,"Trend",0.00168,-131.0,1806,"E-11","Alloy 617","Plate",314626
"Cycle 5","CapPass",83.15,"Trend",0.00162,-131.1,1807,"E-11","Alloy 617","Plate",314626
"Cycle 5","CapPass",83.20,"Trend",0.00157,-131.4,1808,"E-11","Alloy 617","Plate",314626
"Cycle 5","CapPass",83.25,"Trend",0.00152,-131.9,1809,"E-11","Alloy 617","Plate",314626
"Cycle 5","CapPass",83.30,"Trend",0.00147,-132.2,1810,"E-11","Alloy 617","Plate",314626
"Cycle 5","CapPass",83.34,"Trend",0.00142,-132.4,1811,"E-11","Alloy 617","Plate",314626
"Cycle 5","CapPass",83.40,"Trend",0.00137,-132.2,1812,"E-11","Alloy 617","Plate",314626
"Cycle 5","CapPass",83.45,"Trend",0.00132,-131.9,1813,"E-11","Alloy 617","Plate",314626
"Cycle 5","CapPass",83.50,"Trend",0.00126,-132.2,1814,"E-11","Alloy 617","Plate",314626
"Cycle 5","CapPass",83.56,"Trend",0.00121,-132.1,1815,"E-11","Alloy 617","Plate",314626
"Cycle 5","CapPass",83.61,"Trend",0.00116,-132.2,1816,"E-11","Alloy 617","Plate",314626
"Cycle 5","CapPass",83.66,"Trend",0.00111,-132.5,1817,"E-11","Alloy 617","Plate",314626
"Cycle 5","CapPass",83.72,"Trend",0.00106,-133.1,1818,"E-11","Alloy 617","Plate",314626
"Cycle 5","CapPass",83.76,"Trend",0.00101,-134.0,1819,"E-11","Alloy 617","Plate",314626
"Cycle 5","CapPass",83.80,"Trend",0.00097,-134.5,1820,"E-11","Alloy 617","Plate",314626
"Cycle 5","CapPass",83.81,"Trend",0.00096,-134.6,1821,"E-11","Alloy 617","Plate",314626
"Cycle 5","CapPass",83.86,"Trend",0.00091,-135.0,1822,"E-11","Alloy 617","Plate",314626
"Cycle 5","CapPass",83.91,"Trend",0.00086,-135.4,1823,"E-11","Alloy 617","Plate",314626
"Cycle 5","CapPass",83.96,"Trend",0.00081,-135.7,1824,"E-11","Alloy 617","Plate",314626
"Cycle 5","CapPass",84.00,"Trend",0.00076,-135.6,1825,"E-11","Alloy 617","Plate",314626
"Cycle 5","CapPass",84.06,"Trend",0.00071,-135.7,1826,"E-11","Alloy 617","Plate",314626
"Cycle 5","CapPass",84.10,"Trend",0.00066,-135.5,1827,"E-11","Alloy 617","Plate",314626
"Cycle 5","CapPass",84.15,"Trend",0.00061,-135.4,1828,"E-11","Alloy 617","Plate",314626
"Cycle 5","CapPass",84.20,"Trend",0.00056,-135.1,1829,"E-11","Alloy 617","Plate",314626
"Cycle 5","CapPass",84.26,"Trend",0.00051,-134.9,1830,"E-11","Alloy 617","Plate",314626
"Cycle 5","CapPass",84.30,"Trend",0.00046,-134.5,1831,"E-11","Alloy 617","Plate",314626
"Cycle 5","CapPass",84.31,"Trend",0.00046,-134.4,1832,"E-11","Alloy 617","Plate",314626
"Cycle 5","CapPass",84.36,"Trend",0.00041,-134.7,1833,"E-11","Alloy 617","Plate",314626
"Cycle 5","CapPass",84.41,"Trend",0.00036,-134.4,1834,"E-11","Alloy 617","Plate",314626
"Cycle 5","CapPass",84.46,"Trend",0.00030,-134.3,1835,"E-11","Alloy 617","Plate",314626
"Cycle 5","CapPass",84.51,"Trend",0.00025,-134.4,1836,"E-11","Alloy 617","Plate",314626
"Cycle 5","CapPass",84.56,"Trend",0.00020,-134.4,1837,"E-11","Alloy 617","Plate",314626
"Cycle 5","CapPass",84.61,"Trend",0.00015,-134.8,1838,"E-11","Alloy 617","Plate",314626
"Cycle 5","CapPass",84.67,"Trend",0.00010,-134.9,1839,"E-11","Alloy 617","Plate",314626
"Cycle 5","CapPass",84.71,"Trend",0.00005,-135.3,1840,"E-11","Alloy 617","Plate",314626
"Cycle 5","CapPass",84.76,"Trend",-0.00000,-135.8,1841,"E-11","Alloy 617","Plate",314626
"Cycle 5","CapPass",84.80,"Trend",-0.00004,-135.9,1842,"E-11","Alloy 617","Plate",314626
"Cycle 5","CapPass",84.81,"Trend",-0.00005,-136.1,1843,"E-11","Alloy 617","Plate",314626
"Cycle 5","CapPass",84.86,"Trend",-0.00010,-136.1,1844,"E-11","Alloy 617","Plate",314626
"Cycle 5","CapPass",84.92,"Trend",-0.00015,-136.2,1845,"E-11","Alloy 617","Plate",314626
"Cycle 5","CapPass",84.96,"Trend",-0.00020,-136.5,1846,"E-11","Alloy 617","Plate",314626
"Cycle 5","CapPass",85.02,"Trend",-0.00025,-136.4,1847,"E-11","Alloy 617","Plate",314626
"Cycle 5","CapPass",85.06,"Trend",-0.00030,-136.5,1848,"E-11","Alloy 617","Plate",314626
"Cycle 5","CapPass",85.12,"Trend",-0.00036,-136.5,1849,"E-11","Alloy 617","Plate",314626
"Cycle 5","CapPass",85.17,"Trend",-0.00041,-136.7,1850,"E-11","Alloy 617","Plate",314626
"Cycle 5","CapPass",85.21,"Trend",-0.00046,-136.8,1851,"E-11","Alloy 617","Plate",314626
"Cycle 5","CapPass",85.26,"Trend",-0.00051,-136.8,1852,"E-11","Alloy 617","Plate",314626
"Cycle 5","CapPass",85.30,"Trend",-0.00054,-136.7,1853,"E-11","Alloy 617","Plate",314626
"Cycle 5","CapPass",85.32,"Trend",-0.00056,-136.6,1854,"E-11","Alloy 617","Plate",314626
"Cycle 5","CapPass",85.37,"Trend",-0.00061,-136.6,1855,"E-11","Alloy 617","Plate",314626
"Cycle 5","CapPass",85.42,"Trend",-0.00066,-136.5,1856,"E-11","Alloy 617","Plate",314626
"Cycle 5","CapPass",85.48,"Trend",-0.00071,-136.4,1857,"E-11","Alloy 617","Plate",314626
"Cycle 5","CapPass",85.52,"Trend",-0.00076,-136.7,1858,"E-11","Alloy 617","Plate",314626
"Cycle 5","CapPass",85.58,"Trend",-0.00081,-136.8,1859,"E-11","Alloy 617","Plate",314626
"Cycle 5","CapPass",85.63,"Trend",-0.00086,-136.8,1860,"E-11","Alloy 617","Plate",314626
"Cycle 5","CapPass",85.68,"Trend",-0.00092,-136.9,1861,"E-11","Alloy 617","Plate",314626
"Cycle 5","CapPass",85.73,"Trend",-0.00097,-137.2,1862,"E-11","Alloy 617","Plate",314626
"Cycle 5","CapPass",85.78,"Trend",-0.00102,-137.5,1863,"E-11","Alloy 617","Plate",314626
"Cycle 5","CapPass",85.80,"Trend",-0.00104,-137.3,1864,"E-11","Alloy 617","Plate",314626
"Cycle 5","CapPass",85.83,"Trend",-0.00107,-137.5,1865,"E-11","Alloy 617","Plate",314626
"Cycle 5","CapPass",85.88,"Trend",-0.00112,-137.6,1866,"E-11","Alloy 617","Plate",314626
"Cycle 5","CapPass",85.93,"Trend",-0.00117,-137.6,1867,"E-11","Alloy 617","Plate",314626
"Cycle 5","CapPass",85.98,"Trend",-0.00122,-138.0,1868,"E-11","Alloy 617","Plate",314626
"Cycle 5","CapPass",86.03,"Trend",-0.00127,-137.9,1869,"E-11","Alloy 617","Plate",314626
"Cycle 5","CapPass",86.08,"Trend",-0.00132,-138.1,1870,"E-11","Alloy 617","Plate",314626
"Cycle 5","CapPass",86.13,"Trend",-0.00137,-138.0,1871,"E-11","Alloy 617","Plate",314626
"Cycle 5","CapPass",86.18,"Trend",-0.00142,-138.0,1872,"E-11","Alloy 617","Plate",314626
"Cycle 5","CapPass",86.23,"Trend",-0.00147,-137.9,1873,"E-11","Alloy 617","Plate",314626
"Cycle 5","CapPass",86.29,"Trend",-0.00152,-138.0,1874,"E-11","Alloy 617","Plate",314626
"Cycle 5","CapPass",86.30,"Trend",-0.00154,-138.0,1875,"E-11","Alloy 617","Plate",314626
"Cycle 5","CapPass",86.33,"Trend",-0.00157,-138.3,1876,"E-11","Alloy 617","Plate",314626
"Cycle 5","CapPass",86.39,"Trend",-0.00162,-138.6,1877,"E-11","Alloy 617","Plate",314626
"Cycle 5","CapPass",86.44,"Trend",-0.00168,-139.0,1878,"E-11","Alloy 617","Plate",314626
"Cycle 5","CapPass",86.48,"Trend",-0.00173,-139.2,1879,"E-11","Alloy 617","Plate",314626
"Cycle 5","CapPass",86.53,"Trend",-0.00178,-139.4,1880,"E-11","Alloy 617","Plate",314626
"Cycle 5","CapPass",86.57,"Trend",-0.00183,-139.2,1881,"E-11","Alloy 617","Plate",314626
"Cycle 5","CapPass",86.63,"Trend",-0.00188,-138.9,1882,"E-11","Alloy 617","Plate",314626
"Cycle 5","CapPass",86.68,"Trend",-0.00193,-138.6,1883,"E-11","Alloy 617","Plate",314626
"Cycle 5","CapPass",86.73,"Trend",-0.00198,-138.2,1884,"E-11","Alloy 617","Plate",314626
"Cycle 5","CapPass",86.79,"Trend",-0.00203,-138.2,1885,"E-11","Alloy 617","Plate",314626
"Cycle 5","CapPass",86.80,"Trend",-0.00205,-138.1,1886,"E-11","Alloy 617","Plate",314626
"Cycle 5","CapPass",86.83,"Trend",-0.00208,-138.2,1887,"E-11","Alloy 617","Plate",314626
"Cycle 5","CapPass",86.88,"Trend",-0.00213,-138.2,1888,"E-11","Alloy 617","Plate",314626
"Cycle 5","CapPass",86.94,"Trend",-0.00218,-138.4,1889,"E-11","Alloy 617","Plate",314626
"Cycle 5","CapPass",86.99,"Trend",-0.00223,-138.5,1890,"E-11","Alloy 617","Plate",314626
"Cycle 5","CapPass",87.04,"Trend",-0.00228,-138.5,1891,"E-11","Alloy 617","Plate",314626
"Cycle 5","CapPass",87.10,"Trend",-0.00234,-138.6,1892,"E-11","Alloy 617","Plate",314626
"Cycle 5","CapPass",87.15,"Trend",-0.00239,-138.7,1893,"E-11","Alloy 617","Plate",314626
"Cycle 5","CapPass",87.20,"Trend",-0.00244,-138.9,1894,"E-11","Alloy 617","Plate",314626
"Cycle 5","CapPass",87.25,"Trend",-0.00249,-139.3,1895,"E-11","Alloy 617","Plate",314626
"Cycle 5","CapPass",87.29,"Trend",-0.00254,-139.5,1896,"E-11","Alloy 617","Plate",314626
"Cycle 5","CapPass",87.30,"Trend",-0.00254,-139.3,1897,"E-11","Alloy 617","Plate",314626
"Cycle 5","CapPass",87.35,"Trend",-0.00259,-139.8,1898,"E-11","Alloy 617","Plate",314626
"Cycle 5","CapPass",87.40,"Trend",-0.00264,-140.1,1899,"E-11","Alloy 617","Plate",314626
"Cycle 5","CapPass",87.45,"Trend",-0.00269,-140.2,1900,"E-11","Alloy 617","Plate",314626
"Cycle 5","CapPass",87.50,"Trend",-0.00275,-140.3,1901,"E-11","Alloy 617","Plate",314626
"Cycle 5","CapPass",87.55,"Trend",-0.00280,-140.1,1902,"E-11","Alloy 617","Plate",314626
"Cycle 5","CapPass",87.59,"Trend",-0.00285,-140.1,1903,"E-11","Alloy 617","Plate",314626
"Cycle 5","CapPass",87.65,"Trend",-0.00290,-140.0,1904,"E-11","Alloy 617","Plate",314626
"Cycle 5","CapPass",87.70,"Trend",-0.00295,-140.0,1905,"E-11","Alloy 617","Plate",314626
"Cycle 5","CapPass",87.76,"Trend",-0.00300,-139.8,1906,"E-11","Alloy 617","Plate",314626
"Cycle 5","CapPass",87.80,"Trend",-0.00305,-139.9,1907,"E-11","Alloy 617","Plate",314626
"Cycle 5","CapPass",87.82,"Trend",-0.00305,-140.1,1908,"E-11","Alloy 617","Plate",314626
"Cycle 5","CapPass",87.85,"Trend",-0.00310,-140.2,1909,"E-11","Alloy 617","Plate",314626
"Cycle 5","CapPass",87.90,"Trend",-0.00315,-140.3,1910,"E-11","Alloy 617","Plate",314626
"Cycle 5","CapPass",87.95,"Trend",-0.00320,-140.5,1911,"E-11","Alloy 617","Plate",314626
"Cycle 5","CapPass",88.00,"Trend",-0.00325,-140.9,1912,"E-11","Alloy 617","Plate",314626
"Cycle 5","CapPass",88.06,"Trend",-0.00331,-141.1,1913,"E-11","Alloy 617","Plate",314626
"Cycle 5","CapPass",88.11,"Trend",-0.00336,-141.4,1914,"E-11","Alloy 617","Plate",314626
"Cycle 5","CapPass",88.16,"Trend",-0.00341,-141.7,1915,"E-11","Alloy 617","Plate",314626
"Cycle 5","CapPass",88.21,"Trend",-0.00346,-141.7,1916,"E-11","Alloy 617","Plate",314626
"Cycle 5","CapPass",88.26,"Trend",-0.00351,-141.7,1917,"E-11","Alloy 617","Plate",314626
"Cycle 5","CapPass",88.30,"Trend",-0.00355,-141.4,1918,"E-11","Alloy 617","Plate",314626
"Cycle 5","CapPass",88.31,"Trend",-0.00356,-141.5,1919,"E-11","Alloy 617","Plate",314626
"Cycle 5","CapPass",88.36,"Trend",-0.00361,-141.6,1920,"E-11","Alloy 617","Plate",314626
"Cycle 5","CapPass",88.41,"Trend",-0.00366,-141.6,1921,"E-11","Alloy 617","Plate",314626
"Cycle 5","CapPass",88.46,"Trend",-0.00371,-141.7,1922,"E-11","Alloy 617","Plate",314626
"Cycle 5","CapPass",88.51,"Trend",-0.00376,-141.7,1923,"E-11","Alloy 617","Plate",314626
"Cycle 5","CapPass",88.56,"Trend",-0.00381,-141.8,1924,"E-11","Alloy 617","Plate",314626
"Cycle 5","CapPass",88.62,"Trend",-0.00386,-141.8,1925,"E-11","Alloy 617","Plate",314626
"Cycle 5","CapPass",88.67,"Trend",-0.00391,-142.0,1926,"E-11","Alloy 617","Plate",314626
"Cycle 5","CapPass",88.72,"Trend",-0.00397,-142.2,1927,"E-11","Alloy 617","Plate",314626
"Cycle 5","CapPass",88.77,"Trend",-0.00402,-142.5,1928,"E-11","Alloy 617","Plate",314626
"Cycle 5","CapPass",88.80,"Trend",-0.00405,-142.5,1929,"E-11","Alloy 617","Plate",314626
"Cycle 5","CapPass",88.82,"Trend",-0.00407,-142.7,1930,"E-11","Alloy 617","Plate",314626
"Cycle 5","CapPass",88.87,"Trend",-0.00412,-143.0,1931,"E-11","Alloy 617","Plate",314626
"Cycle 5","CapPass",88.92,"Trend",-0.00417,-143.1,1932,"E-11","Alloy 617","Plate",314626
"Cycle 5","CapPass",88.96,"Trend",-0.00422,-143.2,1933,"E-11","Alloy 617","Plate",314626
"Cycle 5","CapPass",89.01,"Trend",-0.00427,-143.3,1934,"E-11","Alloy 617","Plate",314626
"Cycle 5","CapPass",89.07,"Trend",-0.00432,-143.2,1935,"E-11","Alloy 617","Plate",314626
"Cycle 5","CapPass",89.12,"Trend",-0.00437,-143.0,1936,"E-11","Alloy 617","Plate",314626
"Cycle 5","CapPass",89.16,"Trend",-0.00442,-142.8,1937,"E-11","Alloy 617","Plate",314626
"Cycle 5","CapPass",89.23,"Trend",-0.00447,-142.6,1938,"E-11","Alloy 617","Plate",314626
"Cycle 5","CapPass",89.28,"Trend",-0.00452,-142.8,1939,"E-11","Alloy 617","Plate",314626
"Cycle 5","CapPass",89.30,"Trend",-0.00455,-142.8,1940,"E-11","Alloy 617","Plate",314626
"Cycle 5","CapPass",89.33,"Trend",-0.00457,-142.9,1941,"E-11","Alloy 617","Plate",314626
"Cycle 5","CapPass",89.38,"Trend",-0.00462,-143.3,1942,"E-11","Alloy 617","Plate",314626
"Cycle 5","CapPass",89.43,"Trend",-0.00467,-143.3,1943,"E-11","Alloy 617","Plate",314626
"Cycle 5","CapPass",89.48,"Trend",-0.00473,-143.5,1944,"E-11","Alloy 617","Plate",314626
"Cycle 5","CapPass",89.53,"Trend",-0.00478,-143.6,1945,"E-11","Alloy 617","Plate",314626
"Cycle 5","CapPass",89.58,"Trend",-0.00483,-143.7,1946,"E-11","Alloy 617","Plate",314626
"Cycle 5","CapPass",89.63,"Trend",-0.00488,-143.8,1947,"E-11","Alloy 617","Plate",314626
"Cycle 5","CapPass",89.68,"Trend",-0.00493,-143.9,1948,"E-11","Alloy 617","Plate",314626
"Cycle 5","CapPass",89.73,"Trend",-0.00498,-143.9,1949,"E-11","Alloy 617","Plate",314626
"Cycle 5","CapPass",89.80,"Trend",-0.00503,-140.9,1950,"E-11","Alloy 617","Plate",314626
"Cycle 5","CapPass",89.80,"Trend",-0.00502,-139.9,1951,"E-11","Alloy 617","Plate",314626
"Cycle 5","CapPass",89.89,"Trend",-0.00498,-123.2,1952,"E-11","Alloy 617","Plate",314626
"Cycle 5","CapPass",89.92,"Trend",-0.00493,-113.5,1953,"E-11","Alloy 617","Plate",314626
"Cycle 5","CapPass",89.96,"Trend",-0.00488,-104.9,1954,"E-11","Alloy 617","Plate",314626
"Cycle 5","CapPass",89.99,"Trend",-0.00483,-96.63,1955,"E-11","Alloy 617","Plate",314626
"Cycle 5","CapPass",90.02,"Trend",-0.00477,-89.62,1956,"E-11","Alloy 617","Plate",314626
"Cycle 5","CapPass",90.07,"Trend",-0.00472,-81.33,1957,"E-11","Alloy 617","Plate",314626
"Cycle 5","CapPass",90.11,"Trend",-0.00467,-74.95,1958,"E-11","Alloy 617","Plate",314626
"Cycle 5","CapPass",90.16,"Trend",-0.00462,-68.05,1959,"E-11","Alloy 617","Plate",314626
"Cycle 5","CapPass",90.22,"Trend",-0.00457,-60.26,1960,"E-11","Alloy 617","Plate",314626
"Cycle 5","CapPass",90.28,"Trend",-0.00452,-52.83,1961,"E-11","Alloy 617","Plate",314626
"Cycle 5","CapPass",90.30,"Trend",-0.00450,-50.12,1962,"E-11","Alloy 617","Plate",314626
"Cycle 5","CapPass",90.33,"Trend",-0.00447,-46.61,1963,"E-11","Alloy 617","Plate",314626
"Cycle 5","CapPass",90.39,"Trend",-0.00442,-39.67,1964,"E-11","Alloy 617","Plate",314626
"Cycle 5","CapPass",90.44,"Trend",-0.00437,-33.68,1965,"E-11","Alloy 617","Plate",314626
"Cycle 5","CapPass",90.50,"Trend",-0.00432,-26.84,1966,"E-11","Alloy 617","Plate",314626
"Cycle 5","CapPass",90.55,"Trend",-0.00427,-20.46,1967,"E-11","Alloy 617","Plate",314626
"Cycle 5","CapPass",90.60,"Trend",-0.00422,-15.46,1968,"E-11","Alloy 617","Plate",314626
"Cycle 5","CapPass",90.65,"Trend",-0.00417,-9.60,1969,"E-11","Alloy 617","Plate",314626
"Cycle 5","CapPass",90.70,"Trend",-0.00412,-4.02,1970,"E-11","Alloy 617","Plate",314626
"Cycle 5","CapPass",90.75,"Trend",-0.00407,1.27,1971,"E-11","Alloy 617","Plate",314626
"Cycle 5","CapPass",90.80,"Trend",-0.00402,6.52,1972,"E-11","Alloy 617","Plate",314626
"Cycle 5","CapPass",90.80,"Trend",-0.00401,6.56,1973,"E-11","Alloy 617","Plate",314626
"Cycle 5","CapPass",90.86,"Trend",-0.00396,12.14,1974,"E-11","Alloy 617","Plate",314626
"Cycle 5","CapPass",90.91,"Trend",-0.00391,16.62,1975,"E-11","Alloy 617","Plate",314626
"Cycle 5","CapPass",90.96,"Trend",-0.00386,21.70,1976,"E-11","Alloy 617","Plate",314626
"Cycle 5","CapPass",91.02,"Trend",-0.00381,26.97,1977,"E-11","Alloy 617","Plate",314626
"Cycle 5","CapPass",91.09,"Trend",-0.00376,30.54,1978,"E-11","Alloy 617","Plate",314626
"Cycle 5","CapPass",91.19,"Trend",-0.00371,34.17,1979,"E-11","Alloy 617","Plate",314626
"Cycle 5","CapPass",91.27,"Trend",-0.00366,38.75,1980,"E-11","Alloy 617","Plate",314626
"Cycle 5","CapPass",91.30,"Trend",-0.00363,42.07,1981,"E-11","Alloy 617","Plate",314626
"Cycle 5","CapPass",91.32,"Trend",-0.00361,44.52,1982,"E-11","Alloy 617","Plate",314626
"Cycle 5","CapPass",91.36,"Trend",-0.00356,50.73,1983,"E-11","Alloy 617","Plate",314626
"Cycle 5","CapPass",91.39,"Trend",-0.00351,55.89,1984,"E-11","Alloy 617","Plate",314626
"Cycle 5","CapPass",91.42,"Trend",-0.00346,60.45,1985,"E-11","Alloy 617","Plate",314626
"Cycle 5","CapPass",91.47,"Trend",-0.00341,65.04,1986,"E-11","Alloy 617","Plate",314626
"Cycle 5","CapPass",91.53,"Trend",-0.00336,68.80,1987,"E-11","Alloy 617","Plate",314626
"Cycle 5","CapPass",91.60,"Trend",-0.00331,72.52,1988,"E-11","Alloy 617","Plate",314626
"Cycle 5","CapPass",91.66,"Trend",-0.00326,75.98,1989,"E-11","Alloy 617","Plate",314626
"Cycle 5","CapPass",91.72,"Trend",-0.00321,79.98,1990,"E-11","Alloy 617","Plate",314626
"Cycle 5","CapPass",91.77,"Trend",-0.00316,83.30,1991,"E-11","Alloy 617","Plate",314626
"Cycle 5","CapPass",91.80,"Trend",-0.00313,85.61,1992,"E-11","Alloy 617","Plate",314626
"Cycle 5","CapPass",91.83,"Trend",-0.00311,87.78,1993,"E-11","Alloy 617","Plate",314626
"Cycle 5","CapPass",91.88,"Trend",-0.00305,92.06,1994,"E-11","Alloy 617","Plate",314626
"Cycle 5","CapPass",91.92,"Trend",-0.00300,96.77,1995,"E-11","Alloy 617","Plate",314626
"Cycle 5","CapPass",91.95,"Trend",-0.00295,101.28,1996,"E-11","Alloy 617","Plate",314626
"Cycle 5","CapPass",91.98,"Trend",-0.00290,105.46,1997,"E-11","Alloy 617","Plate",314626
"Cycle 5","CapPass",92.02,"Trend",-0.00285,109.14,1998,"E-11","Alloy 617","Plate",314626
"Cycle 5","CapPass",92.05,"Trend",-0.00280,113.27,1999,"E-11","Alloy 617","Plate",314626
"Cycle 5","CapPass",92.08,"Trend",-0.00275,116.14,2000,"E-11","Alloy 617","Plate",314626
"Cycle 5","CapPass",92.12,"Trend",-0.00270,118.94,2001,"E-11","Alloy 617","Plate",314626
"Cycle 5","CapPass",92.16,"Trend",-0.00265,121.23,2002,"E-11","Alloy 617","Plate",314626
"Cycle 5","CapPass",92.20,"Trend",-0.00260,123.15,2003,"E-11","Alloy 617","Plate",314626
"Cycle 5","CapPass",92.25,"Trend",-0.00255,124.52,2004,"E-11","Alloy 617","Plate",314626
"Cycle 5","CapPass",92.29,"Trend",-0.00250,125.52,2005,"E-11","Alloy 617","Plate",314626
"Cycle 5","CapPass",92.30,"Trend",-0.00248,125.59,2006,"E-11","Alloy 617","Plate",314626
"Cycle 5","CapPass",92.34,"Trend",-0.00245,126.23,2007,"E-11","Alloy 617","Plate",314626
"Cycle 5","CapPass",92.39,"Trend",-0.00239,126.78,2008,"E-11","Alloy 617","Plate",314626
"Cycle 5","CapPass",92.44,"Trend",-0.00234,127.36,2009,"E-11","Alloy 617","Plate",314626
"Cycle 5","CapPass",92.49,"Trend",-0.00229,127.64,2010,"E-11","Alloy 617","Plate",314626
"Cycle 5","CapPass",92.54,"Trend",-0.00224,128.05,2011,"E-11","Alloy 617","Plate",314626
"Cycle 5","CapPass",92.60,"Trend",-0.00219,128.63,2012,"E-11","Alloy 617","Plate",314626
"Cycle 5","CapPass",92.64,"Trend",-0.00214,129.33,2013,"E-11","Alloy 617","Plate",314626
"Cycle 5","CapPass",92.69,"Trend",-0.00209,130.08,2014,"E-11","Alloy 617","Plate",314626
"Cycle 5","CapPass",92.74,"Trend",-0.00204,130.47,2015,"E-11","Alloy 617","Plate",314626
"Cycle 5","CapPass",92.79,"Trend",-0.00199,130.96,2016,"E-11","Alloy 617","Plate",314626
"Cycle 5","CapPass",92.80,"Trend",-0.00197,131.05,2017,"E-11","Alloy 617","Plate",314626
"Cycle 5","CapPass",92.84,"Trend",-0.00194,131.24,2018,"E-11","Alloy 617","Plate",314626
"Cycle 5","CapPass",92.88,"Trend",-0.00189,131.34,2019,"E-11","Alloy 617","Plate",314626
"Cycle 5","CapPass",92.93,"Trend",-0.00184,131.44,2020,"E-11","Alloy 617","Plate",314626
"Cycle 5","CapPass",92.99,"Trend",-0.00179,131.41,2021,"E-11","Alloy 617","Plate",314626
"Cycle 5","CapPass",93.04,"Trend",-0.00174,131.21,2022,"E-11","Alloy 617","Plate",314626
"Cycle 5","CapPass",93.09,"Trend",-0.00169,131.30,2023,"E-11","Alloy 617","Plate",314626
"Cycle 5","CapPass",93.14,"Trend",-0.00164,131.16,2024,"E-11","Alloy 617","Plate",314626
"Cycle 5","CapPass",93.19,"Trend",-0.00158,131.27,2025,"E-11","Alloy 617","Plate",314626
"Cycle 5","CapPass",93.24,"Trend",-0.00153,131.57,2026,"E-11","Alloy 617","Plate",314626
"Cycle 5","CapPass",93.29,"Trend",-0.00148,131.96,2027,"E-11","Alloy 617","Plate",314626
"Cycle 5","CapPass",93.30,"Trend",-0.00147,131.97,2028,"E-11","Alloy 617","Plate",314626
"Cycle 5","CapPass",93.34,"Trend",-0.00143,132.09,2029,"E-11","Alloy 617","Plate",314626
"Cycle 5","CapPass",93.39,"Trend",-0.00138,132.27,2030,"E-11","Alloy 617","Plate",314626
"Cycle 5","CapPass",93.44,"Trend",-0.00133,132.13,2031,"E-11","Alloy 617","Plate",314626
"Cycle 5","CapPass",93.49,"Trend",-0.00128,131.86,2032,"E-11","Alloy 617","Plate",314626
"Cycle 5","CapPass",93.54,"Trend",-0.00123,131.55,2033,"E-11","Alloy 617","Plate",314626
"Cycle 5","CapPass",93.59,"Trend",-0.00118,131.40,2034,"E-11","Alloy 617","Plate",314626
"Cycle 5","CapPass",93.64,"Trend",-0.00113,131.47,2035,"E-11","Alloy 617","Plate",314626
"Cycle 5","CapPass",93.69,"Trend",-0.00108,131.35,2036,"E-11","Alloy 617","Plate",314626
"Cycle 5","CapPass",93.74,"Trend",-0.00103,131.44,2037,"E-11","Alloy 617","Plate",314626
"Cycle 5","CapPass",93.79,"Trend",-0.00098,131.40,2038,"E-11","Alloy 617","Plate",314626
"Cycle 5","CapPass",93.80,"Trend",-0.00097,131.37,2039,"E-11","Alloy 617","Plate",314626
"Cycle 5","CapPass",93.84,"Trend",-0.00093,131.63,2040,"E-11","Alloy 617","Plate",314626
"Cycle 5","CapPass",93.89,"Trend",-0.00088,131.77,2041,"E-11","Alloy 617","Plate",314626
"Cycle 5","CapPass",93.94,"Trend",-0.00083,131.96,2042,"E-11","Alloy 617","Plate",314626
"Cycle 5","CapPass",93.99,"Trend",-0.00077,131.88,2043,"E-11","Alloy 617","Plate",314626
"Cycle 5","CapPass",94.04,"Trend",-0.00072,131.70,2044,"E-11","Alloy 617","Plate",314626
"Cycle 5","CapPass",94.09,"Trend",-0.00067,131.47,2045,"E-11","Alloy 617","Plate",314626
"Cycle 5","CapPass",94.14,"Trend",-0.00062,131.27,2046,"E-11","Alloy 617","Plate",314626
"Cycle 5","CapPass",94.19,"Trend",-0.00057,131.24,2047,"E-11","Alloy 617","Plate",314626
"Cycle 5","CapPass",94.24,"Trend",-0.00052,131.26,2048,"E-11","Alloy 617","Plate",314626
"Cycle 5","CapPass",94.30,"Trend",-0.00047,131.22,2049,"E-11","Alloy 617","Plate",314626
"Cycle 5","CapPass",94.30,"Trend",-0.00046,131.16,2050,"E-11","Alloy 617","Plate",314626
"Cycle 5","CapPass",94.35,"Trend",-0.00042,131.32,2051,"E-11","Alloy 617","Plate",314626
"Cycle 5","CapPass",94.40,"Trend",-0.00037,131.17,2052,"E-11","Alloy 617","Plate",314626
"Cycle 5","CapPass",94.44,"Trend",-0.00032,131.38,2053,"E-11","Alloy 617","Plate",314626
"Cycle 5","CapPass",94.50,"Trend",-0.00027,131.35,2054,"E-11","Alloy 617","Plate",314626
"Cycle 5","CapPass",94.55,"Trend",-0.00022,131.42,2055,"E-11","Alloy 617","Plate",314626
"Cycle 5","CapPass",94.60,"Trend",-0.00017,131.57,2056,"E-11","Alloy 617","Plate",314626
"Cycle 5","CapPass",94.65,"Trend",-0.00012,131.68,2057,"E-11","Alloy 617","Plate",314626
"Cycle 5","CapPass",94.70,"Trend",-0.00007,131.83,2058,"E-11","Alloy 617","Plate",314626
"Cycle 10","CapPass",174.76,"Trend",-0.00004,132.22,3798,"E-11","Alloy 617","Plate",314626
"Cycle 10","CapPass",174.80,"Trend",0.00000,132.07,3799,"E-11","Alloy 617","Plate",314626
"Cycle 10","CapPass",174.81,"Trend",0.00001,132.12,3800,"E-11","Alloy 617","Plate",314626
"Cycle 10","CapPass",174.87,"Trend",0.00006,131.90,3801,"E-11","Alloy 617","Plate",314626
"Cycle 10","CapPass",174.92,"Trend",0.00011,131.65,3802,"E-11","Alloy 617","Plate",314626
"Cycle 10","CapPass",174.97,"Trend",0.00016,131.64,3803,"E-11","Alloy 617","Plate",314626
"Cycle 10","CapPass",175.02,"Trend",0.00021,131.70,3804,"E-11","Alloy 617","Plate",314626
"Cycle 10","CapPass",175.07,"Trend",0.00027,131.82,3805,"E-11","Alloy 617","Plate",314626
"Cycle 10","CapPass",175.12,"Trend",0.00032,131.78,3806,"E-11","Alloy 617","Plate",314626
"Cycle 10","CapPass",175.17,"Trend",0.00037,131.86,3807,"E-11","Alloy 617","Plate",314626
"Cycle 10","CapPass",175.22,"Trend",0.00042,132.07,3808,"E-11","Alloy 617","Plate",314626
"Cycle 10","CapPass",175.27,"Trend",0.00047,131.94,3809,"E-11","Alloy 617","Plate",314626
"Cycle 10","CapPass",175.30,"Trend",0.00050,132.03,3810,"E-11","Alloy 617","Plate",314626
"Cycle 10","CapPass",175.32,"Trend",0.00052,132.25,3811,"E-11","Alloy 617","Plate",314626
"Cycle 10","CapPass",175.37,"Trend",0.00057,132.11,3812,"E-11","Alloy 617","Plate",314626
"Cycle 10","CapPass",175.42,"Trend",0.00062,131.98,3813,"E-11","Alloy 617","Plate",314626
"Cycle 10","CapPass",175.47,"Trend",0.00067,132.04,3814,"E-11","Alloy 617","Plate",314626
"Cycle 10","CapPass",175.52,"Trend",0.00072,131.90,3815,"E-11","Alloy 617","Plate",314626
"Cycle 10","CapPass",175.58,"Trend",0.00077,131.91,3816,"E-11","Alloy 617","Plate",314626
"Cycle 10","CapPass",175.62,"Trend",0.00082,132.23,3817,"E-11","Alloy 617","Plate",314626
"Cycle 10","CapPass",175.67,"Trend",0.00087,132.33,3818,"E-11","Alloy 617","Plate",314626
"Cycle 10","CapPass",175.72,"Trend",0.00092,132.32,3819,"E-11","Alloy 617","Plate",314626
"Cycle 10","CapPass",175.78,"Trend",0.00097,132.16,3820,"E-11","Alloy 617","Plate",314626
"Cycle 10","CapPass",175.80,"Trend",0.00100,132.25,3821,"E-11","Alloy 617","Plate",314626
"Cycle 10","CapPass",175.83,"Trend",0.00102,132.51,3822,"E-11","Alloy 617","Plate",314626
"Cycle 10","CapPass",175.88,"Trend",0.00107,132.75,3823,"E-11","Alloy 617","Plate",314626
"Cycle 10","CapPass",175.92,"Trend",0.00112,132.85,3824,"E-11","Alloy 617","Plate",314626
"Cycle 10","CapPass",175.97,"Trend",0.00118,133.09,3825,"E-11","Alloy 617","Plate",314626
"Cycle 10","CapPass",176.03,"Trend",0.00123,132.99,3826,"E-11","Alloy 617","Plate",314626
"Cycle 10","CapPass",176.07,"Trend",0.00128,132.80,3827,"E-11","Alloy 617","Plate",314626
"Cycle 10","CapPass",176.13,"Trend",0.00133,132.86,3828,"E-11","Alloy 617","Plate",314626
"Cycle 10","CapPass",176.18,"Trend",0.00138,133.12,3829,"E-11","Alloy 617","Plate",314626
"Cycle 10","CapPass",176.23,"Trend",0.00143,133.24,3830,"E-11","Alloy 617","Plate",314626
"Cycle 10","CapPass",176.28,"Trend",0.00148,133.56,3831,"E-11","Alloy 617","Plate",314626
"Cycle 10","CapPass",176.30,"Trend",0.00150,133.59,3832,"E-11","Alloy 617","Plate",314626
"Cycle 10","CapPass",176.33,"Trend",0.00153,133.96,3833,"E-11","Alloy 617","Plate",314626
"Cycle 10","CapPass",176.37,"Trend",0.00158,133.97,3834,"E-11","Alloy 617","Plate",314626
"Cycle 10","CapPass",176.43,"Trend",0.00163,133.95,3835,"E-11","Alloy 617","Plate",314626
"Cycle 10","CapPass",176.48,"Trend",0.00168,133.86,3836,"E-11","Alloy 617","Plate",314626
"Cycle 10","CapPass",176.53,"Trend",0.00173,133.78,3837,"E-11","Alloy 617","Plate",314626
"Cycle 10","CapPass",176.57,"Trend",0.00178,133.63,3838,"E-11","Alloy 617","Plate",314626
"Cycle 10","CapPass",176.63,"Trend",0.00183,133.65,3839,"E-11","Alloy 617","Plate",314626
"Cycle 10","CapPass",176.68,"Trend",0.00188,133.76,3840,"E-11","Alloy 617","Plate",314626
"Cycle 10","CapPass",176.73,"Trend",0.00193,133.54,3841,"E-11","Alloy 617","Plate",314626
"Cycle 10","CapPass",176.78,"Trend",0.00198,133.82,3842,"E-11","Alloy 617","Plate",314626
"Cycle 10","CapPass",176.80,"Trend",0.00200,133.85,3843,"E-11","Alloy 617","Plate",314626
"Cycle 10","CapPass",176.83,"Trend",0.00203,133.85,3844,"E-11","Alloy 617","Plate",314626
"Cycle 10","CapPass",176.88,"Trend",0.00208,133.98,3845,"E-11","Alloy 617","Plate",314626
"Cycle 10","CapPass",176.93,"Trend",0.00213,134.38,3846,"E-11","Alloy 617","Plate",314626
"Cycle 10","CapPass",176.98,"Trend",0.00218,134.60,3847,"E-11","Alloy 617","Plate",314626
"Cycle 10","CapPass",177.03,"Trend",0.00223,134.60,3848,"E-11","Alloy 617","Plate",314626
"Cycle 10","CapPass",177.08,"Trend",0.00229,134.69,3849,"E-11","Alloy 617","Plate",314626
"Cycle 10","CapPass",177.13,"Trend",0.00234,134.68,3850,"E-11","Alloy 617","Plate",314626
"Cycle 10","CapPass",177.18,"Trend",0.00239,134.56,3851,"E-11","Alloy 617","Plate",314626
"Cycle 10","CapPass",177.23,"Trend",0.00244,134.92,3852,"E-11","Alloy 617","Plate",314626
"Cycle 10","CapPass",177.28,"Trend",0.00249,134.92,3853,"E-11","Alloy 617","Plate",314626
"Cycle 10","CapPass",177.30,"Trend",0.00251,134.87,3854,"E-11","Alloy 617","Plate",314626
"Cycle 10","CapPass",177.33,"Trend",0.00254,134.74,3855,"E-11","Alloy 617","Plate",314626
"Cycle 10","CapPass",177.38,"Trend",0.00259,134.86,3856,"E-11","Alloy 617","Plate",314626
"Cycle 10","CapPass",177.43,"Trend",0.00264,134.87,3857,"E-11","Alloy 617","Plate",314626
"Cycle 10","CapPass",177.49,"Trend",0.00269,135.05,3858,"E-11","Alloy 617","Plate",314626
"Cycle 10","CapPass",177.54,"Trend",0.00274,135.16,3859,"E-11","Alloy 617","Plate",314626
"Cycle 10","CapPass",177.59,"Trend",0.00279,135.12,3860,"E-11","Alloy 617","Plate",314626
"Cycle 10","CapPass",177.64,"Trend",0.00284,135.17,3861,"E-11","Alloy 617","Plate",314626
"Cycle 10","CapPass",177.69,"Trend",0.00289,135.27,3862,"E-11","Alloy 617","Plate",314626
"Cycle 10","CapPass",177.74,"Trend",0.00294,135.42,3863,"E-11","Alloy 617","Plate",314626
"Cycle 10","CapPass",177.79,"Trend",0.00299,135.62,3864,"E-11","Alloy 617","Plate",314626
"Cycle 10","CapPass",177.80,"Trend",0.00301,135.72,3865,"E-11","Alloy 617","Plate",314626
"Cycle 10","CapPass",177.84,"Trend",0.00304,135.87,3866,"E-11","Alloy 617","Plate",314626
"Cycle 10","CapPass",177.89,"Trend",0.00309,136.05,3867,"E-11","Alloy 617","Plate",314626
"Cycle 10","CapPass",177.94,"Trend",0.00314,135.87,3868,"E-11","Alloy 617","Plate",314626
"Cycle 10","CapPass",177.99,"Trend",0.00320,135.76,3869,"E-11","Alloy 617","Plate",314626
"Cycle 10","CapPass",178.04,"Trend",0.00325,135.82,3870,"E-11","Alloy 617","Plate",314626
"Cycle 10","CapPass",178.09,"Trend",0.00330,135.68,3871,"E-11","Alloy 617","Plate",314626
"Cycle 10","CapPass",178.14,"Trend",0.00335,135.74,3872,"E-11","Alloy 617","Plate",314626
"Cycle 10","CapPass",178.19,"Trend",0.00340,135.73,3873,"E-11","Alloy 617","Plate",314626
"Cycle 10","CapPass",178.24,"Trend",0.00345,135.77,3874,"E-11","Alloy 617","Plate",314626
"Cycle 10","CapPass",178.29,"Trend",0.00350,135.76,3875,"E-11","Alloy 617","Plate",314626
"Cycle 10","CapPass",178.30,"Trend",0.00351,135.73,3876,"E-11","Alloy 617","Plate",314626
"Cycle 10","CapPass",178.34,"Trend",0.00355,135.65,3877,"E-11","Alloy 617","Plate",314626
"Cycle 10","CapPass",178.39,"Trend",0.00360,135.81,3878,"E-11","Alloy 617","Plate",314626
"Cycle 10","CapPass",178.44,"Trend",0.00365,135.89,3879,"E-11","Alloy 617","Plate",314626
"Cycle 10","CapPass",178.49,"Trend",0.00370,135.93,3880,"E-11","Alloy 617","Plate",314626
"Cycle 10","CapPass",178.54,"Trend",0.00375,135.93,3881,"E-11","Alloy 617","Plate",314626
"Cycle 10","CapPass",178.59,"Trend",0.00380,135.99,3882,"E-11","Alloy 617","Plate",314626
"Cycle 10","CapPass",178.65,"Trend",0.00385,136.17,3883,"E-11","Alloy 617","Plate",314626
"Cycle 10","CapPass",178.69,"Trend",0.00390,136.07,3884,"E-11","Alloy 617","Plate",314626
"Cycle 10","CapPass",178.74,"Trend",0.00395,136.15,3885,"E-11","Alloy 617","Plate",314626
"Cycle 10","CapPass",178.80,"Trend",0.00400,136.18,3886,"E-11","Alloy 617","Plate",314626
"Cycle 10","CapPass",178.80,"Trend",0.00401,136.23,3887,"E-11","Alloy 617","Plate",314626
"Cycle 10","CapPass",178.84,"Trend",0.00405,136.14,3888,"E-11","Alloy 617","Plate",314626
"Cycle 10","CapPass",178.90,"Trend",0.00410,136.20,3889,"E-11","Alloy 617","Plate",314626
"Cycle 10","CapPass",178.94,"Trend",0.00416,136.35,3890,"E-11","Alloy 617","Plate",314626
"Cycle 10","CapPass",178.99,"Trend",0.00421,136.34,3891,"E-11","Alloy 617","Plate",314626
"Cycle 10","CapPass",179.04,"Trend",0.00426,136.41,3892,"E-11","Alloy 617","Plate",314626
"Cycle 10","CapPass",179.10,"Trend",0.00431,136.38,3893,"E-11","Alloy 617","Plate",314626
"Cycle 10","CapPass",179.15,"Trend",0.00436,136.33,3894,"E-11","Alloy 617","Plate",314626
"Cycle 10","CapPass",179.20,"Trend",0.00441,136.34,3895,"E-11","Alloy 617","Plate",314626
"Cycle 10","CapPass",179.25,"Trend",0.00446,136.17,3896,"E-11","Alloy 617","Plate",314626
"Cycle 10","CapPass",179.30,"Trend",0.00451,136.17,3897,"E-11","Alloy 617","Plate",314626
"Cycle 10","CapPass",179.36,"Trend",0.00456,136.36,3898,"E-11","Alloy 617","Plate",314626
"Cycle 10","CapPass",179.40,"Trend",0.00461,136.47,3899,"E-11","Alloy 617","Plate",314626
"Cycle 10","CapPass",179.45,"Trend",0.00466,136.70,3900,"E-11","Alloy 617","Plate",314626
"Cycle 10","CapPass",179.50,"Trend",0.00471,136.85,3901,"E-11","Alloy 617","Plate",314626
"Cycle 10","CapPass",179.55,"Trend",0.00476,136.82,3902,"E-11","Alloy 617","Plate",314626
"Cycle 10","CapPass",179.60,"Trend",0.00481,136.80,3903,"E-11","Alloy 617","Plate",314626
"Cycle 10","CapPass",179.66,"Trend",0.00487,136.72,3904,"E-11","Alloy 617","Plate",314626
"Cycle 10","CapPass",179.71,"Trend",0.00492,136.70,3905,"E-11","Alloy 617","Plate",314626
"Cycle 10","CapPass",179.76,"Trend",0.00497,137.03,3906,"E-11","Alloy 617","Plate",314626
"Cycle 10","CapPass",179.80,"Trend",0.00501,136.45,3907,"E-11","Alloy 617","Plate",314626
"Cycle 10","CapPass",179.81,"Trend",0.00502,135.83,3908,"E-11","Alloy 617","Plate",314626
"Cycle 10","CapPass",179.94,"Trend",0.00497,113.68,3909,"E-11","Alloy 617","Plate",314626
"Cycle 10","CapPass",179.98,"Trend",0.00491,105.37,3910,"E-11","Alloy 617","Plate",314626
"Cycle 10","CapPass",180.01,"Trend",0.00486,96.11,3911,"E-11","Alloy 617","Plate",314626
"Cycle 10","CapPass",180.05,"Trend",0.00481,89.27,3912,"E-11","Alloy 617","Plate",314626
"Cycle 10","CapPass",180.08,"Trend",0.00476,82.10,3913,"E-11","Alloy 617","Plate",314626
"Cycle 10","CapPass",180.13,"Trend",0.00471,74.41,3914,"E-11","Alloy 617","Plate",314626
"Cycle 10","CapPass",180.17,"Trend",0.00466,67.61,3915,"E-11","Alloy 617","Plate",314626
"Cycle 10","CapPass",180.22,"Trend",0.00461,61.22,3916,"E-11","Alloy 617","Plate",314626
"Cycle 10","CapPass",180.28,"Trend",0.00456,54.75,3917,"E-11","Alloy 617","Plate",314626
"Cycle 10","CapPass",180.30,"Trend",0.00454,51.71,3918,"E-11","Alloy 617","Plate",314626
"Cycle 10","CapPass",180.34,"Trend",0.00451,47.78,3919,"E-11","Alloy 617","Plate",314626
"Cycle 10","CapPass",180.39,"Trend",0.00446,41.81,3920,"E-11","Alloy 617","Plate",314626
"Cycle 10","CapPass",180.44,"Trend",0.00441,35.51,3921,"E-11","Alloy 617","Plate",314626
"Cycle 10","CapPass",180.50,"Trend",0.00436,29.67,3922,"E-11","Alloy 617","Plate",314626
"Cycle 10","CapPass",180.55,"Trend",0.00431,23.76,3923,"E-11","Alloy 617","Plate",314626
"Cycle 10","CapPass",180.60,"Trend",0.00426,18.35,3924,"E-11","Alloy 617","Plate",314626
"Cycle 10","CapPass",180.65,"Trend",0.00421,13.18,3925,"E-11","Alloy 617","Plate",314626
"Cycle 10","CapPass",180.71,"Trend",0.00416,7.85,3926,"E-11","Alloy 617","Plate",314626
"Cycle 10","CapPass",180.76,"Trend",0.00411,2.78,3927,"E-11","Alloy 617","Plate",314626
"Cycle 10","CapPass",180.80,"Trend",0.00406,-1.46,3928,"E-11","Alloy 617","Plate",314626
"Cycle 10","CapPass",180.82,"Trend",0.00405,-3.11,3929,"E-11","Alloy 617","Plate",314626
"Cycle 10","CapPass",180.86,"Trend",0.00400,-7.26,3930,"E-11","Alloy 617","Plate",314626
"Cycle 10","CapPass",180.93,"Trend",0.00395,-11.07,3931,"E-11","Alloy 617","Plate",314626
"Cycle 10","CapPass",181.06,"Trend",0.00390,-14.52,3932,"E-11","Alloy 617","Plate",314626
"Cycle 10","CapPass",181.14,"Trend",0.00385,-18.75,3933,"E-11","Alloy 617","Plate",314626
"Cycle 10","CapPass",181.21,"Trend",0.00380,-24.24,3934,"E-11","Alloy 617","Plate",314626
"Cycle 10","CapPass",181.27,"Trend",0.00375,-29.59,3935,"E-11","Alloy 617","Plate",314626
"Cycle 10","CapPass",181.30,"Trend",0.00370,-34.10,3936,"E-11","Alloy 617","Plate",314626
"Cycle 10","CapPass",181.34,"Trend",0.00365,-41.34,3937,"E-11","Alloy 617","Plate",314626
"Cycle 10","CapPass",181.37,"Trend",0.00360,-45.97,3938,"E-11","Alloy 617","Plate",314626
"Cycle 10","CapPass",181.41,"Trend",0.00355,-50.75,3939,"E-11","Alloy 617","Plate",314626
"Cycle 10","CapPass",181.45,"Trend",0.00350,-54.41,3940,"E-11","Alloy 617","Plate",314626
"Cycle 10","CapPass",181.50,"Trend",0.00344,-58.83,3941,"E-11","Alloy 617","Plate",314626
"Cycle 10","CapPass",181.55,"Trend",0.00339,-63.60,3942,"E-11","Alloy 617","Plate",314626
"Cycle 10","CapPass",181.59,"Trend",0.00334,-68.61,3943,"E-11","Alloy 617","Plate",314626
"Cycle 10","CapPass",181.62,"Trend",0.00329,-73.18,3944,"E-11","Alloy 617","Plate",314626
"Cycle 10","CapPass",181.66,"Trend",0.00324,-77.90,3945,"E-11","Alloy 617","Plate",314626
