Repository: js-molina/fatigue-A617

File: data/950C/Strain rate 0.001/1.0% strain/HTM_A20_Cycles_E13.csv (part 3 of 12)
"Cycle Label","Data State","Elapsed Time Sec","Qual State","Strain","Stress Mpa","Count","Sample","Alloy","Material_Form","Heat"
"Cycle 5","CapPass",79.21,"Qualified",0.00447,139.96,1719,"E-13","Alloy 617","Plate",314626
"Cycle 5","CapPass",79.26,"Qualified",0.00452,140.01,1720,"E-13","Alloy 617","Plate",314626
"Cycle 5","CapPass",79.30,"Qualified",0.00456,139.86,1721,"E-13","Alloy 617","Plate",314626
"Cycle 5","CapPass",79.31,"Qualified",0.00457,140.22,1722,"E-13","Alloy 617","Plate",314626
"Cycle 5","CapPass",79.35,"Qualified",0.00462,140.30,1723,"E-13","Alloy 617","Plate",314626
"Cycle 5","CapPass",79.40,"Qualified",0.00467,139.76,1724,"E-13","Alloy 617","Plate",314626
"Cycle 5","CapPass",79.46,"Qualified",0.00472,139.88,1725,"E-13","Alloy 617","Plate",314626
"Cycle 5","CapPass",79.50,"Qualified",0.00477,139.75,1726,"E-13","Alloy 617","Plate",314626
"Cycle 5","CapPass",79.55,"Qualified",0.00482,138.96,1727,"E-13","Alloy 617","Plate",314626
"Cycle 5","CapPass",79.60,"Qualified",0.00487,139.08,1728,"E-13","Alloy 617","Plate",314626
"Cycle 5","CapPass",79.66,"Qualified",0.00492,138.68,1729,"E-13","Alloy 617","Plate",314626
"Cycle 5","CapPass",79.71,"Qualified",0.00497,138.54,1730,"E-13","Alloy 617","Plate",314626
"Cycle 5","CapPass",79.78,"Qualified",0.00502,136.30,1731,"E-13","Alloy 617","Plate",314626
"Cycle 5","CapPass",79.80,"Qualified",0.00503,134.00,1732,"E-13","Alloy 617","Plate",314626
"Cycle 5","CapPass",79.89,"Qualified",0.00497,117.49,1733,"E-13","Alloy 617","Plate",314626
"Cycle 5","CapPass",79.93,"Qualified",0.00492,108.14,1734,"E-13","Alloy 617","Plate",314626
"Cycle 5","CapPass",79.96,"Qualified",0.00487,100.20,1735,"E-13","Alloy 617","Plate",314626
"Cycle 5","CapPass",80.00,"Qualified",0.00482,92.78,1736,"E-13","Alloy 617","Plate",314626
"Cycle 5","CapPass",80.04,"Qualified",0.00477,85.11,1737,"E-13","Alloy 617","Plate",314626
"Cycle 5","CapPass",80.08,"Qualified",0.00472,78.03,1738,"E-13","Alloy 617","Plate",314626
"Cycle 5","CapPass",80.12,"Qualified",0.00467,71.61,1739,"E-13","Alloy 617","Plate",314626
"Cycle 5","CapPass",80.18,"Qualified",0.00462,64.77,1740,"E-13","Alloy 617","Plate",314626
"Cycle 5","CapPass",80.23,"Qualified",0.00456,58.13,1741,"E-13","Alloy 617","Plate",314626
"Cycle 5","CapPass",80.29,"Qualified",0.00451,52.60,1742,"E-13","Alloy 617","Plate",314626
"Cycle 5","CapPass",80.30,"Qualified",0.00450,50.85,1743,"E-13","Alloy 617","Plate",314626
"Cycle 5","CapPass",80.34,"Qualified",0.00446,46.79,1744,"E-13","Alloy 617","Plate",314626
"Cycle 5","CapPass",80.38,"Qualified",0.00441,42.28,1745,"E-13","Alloy 617","Plate",314626
"Cycle 5","CapPass",80.44,"Qualified",0.00436,35.77,1746,"E-13","Alloy 617","Plate",314626
"Cycle 5","CapPass",80.49,"Qualified",0.00431,30.04,1747,"E-13","Alloy 617","Plate",314626
"Cycle 5","CapPass",80.55,"Qualified",0.00426,25.04,1748,"E-13","Alloy 617","Plate",314626
"Cycle 5","CapPass",80.61,"Qualified",0.00421,18.82,1749,"E-13","Alloy 617","Plate",314626
"Cycle 5","CapPass",80.66,"Qualified",0.00416,13.57,1750,"E-13","Alloy 617","Plate",314626
"Cycle 5","CapPass",80.71,"Qualified",0.00411,8.55,1751,"E-13","Alloy 617","Plate",314626
"Cycle 5","CapPass",80.77,"Qualified",0.00405,3.84,1752,"E-13","Alloy 617","Plate",314626
"Cycle 5","CapPass",80.80,"Qualified",0.00403,-0.01,1753,"E-13","Alloy 617","Plate",314626
"Cycle 5","CapPass",80.83,"Qualified",0.00400,-2.28,1754,"E-13","Alloy 617","Plate",314626
"Cycle 5","CapPass",80.89,"Qualified",0.00395,-5.70,1755,"E-13","Alloy 617","Plate",314626
"Cycle 5","CapPass",81.01,"Qualified",0.00390,-8.83,1756,"E-13","Alloy 617","Plate",314626
"Cycle 5","CapPass",81.09,"Qualified",0.00385,-13.31,1757,"E-13","Alloy 617","Plate",314626
"Cycle 5","CapPass",81.17,"Qualified",0.00380,-18.29,1758,"E-13","Alloy 617","Plate",314626
"Cycle 5","CapPass",81.23,"Qualified",0.00375,-23.53,1759,"E-13","Alloy 617","Plate",314626
"Cycle 5","CapPass",81.27,"Qualified",0.00370,-28.27,1760,"E-13","Alloy 617","Plate",314626
"Cycle 5","CapPass",81.30,"Qualified",0.00367,-32.19,1761,"E-13","Alloy 617","Plate",314626
"Cycle 5","CapPass",81.32,"Qualified",0.00365,-34.25,1762,"E-13","Alloy 617","Plate",314626
"Cycle 5","CapPass",81.35,"Qualified",0.00360,-40.76,1763,"E-13","Alloy 617","Plate",314626
"Cycle 5","CapPass",81.39,"Qualified",0.00354,-46.20,1764,"E-13","Alloy 617","Plate",314626
"Cycle 5","CapPass",81.43,"Qualified",0.00349,-50.68,1765,"E-13","Alloy 617","Plate",314626
"Cycle 5","CapPass",81.46,"Qualified",0.00344,-55.23,1766,"E-13","Alloy 617","Plate",314626
"Cycle 5","CapPass",81.50,"Qualified",0.00339,-60.73,1767,"E-13","Alloy 617","Plate",314626
"Cycle 5","CapPass",81.52,"Qualified",0.00334,-64.94,1768,"E-13","Alloy 617","Plate",314626
"Cycle 5","CapPass",81.55,"Qualified",0.00329,-69.16,1769,"E-13","Alloy 617","Plate",314626
"Cycle 5","CapPass",81.60,"Qualified",0.00324,-74.05,1770,"E-13","Alloy 617","Plate",314626
"Cycle 5","CapPass",81.63,"Qualified",0.00319,-77.36,1771,"E-13","Alloy 617","Plate",314626
"Cycle 5","CapPass",81.67,"Qualified",0.00313,-80.91,1772,"E-13","Alloy 617","Plate",314626
"Cycle 5","CapPass",81.71,"Qualified",0.00308,-83.81,1773,"E-13","Alloy 617","Plate",314626
"Cycle 5","CapPass",81.76,"Qualified",0.00303,-86.16,1774,"E-13","Alloy 617","Plate",314626
"Cycle 5","CapPass",81.80,"Qualified",0.00299,-88.74,1775,"E-13","Alloy 617","Plate",314626
"Cycle 5","CapPass",81.80,"Qualified",0.00298,-88.72,1776,"E-13","Alloy 617","Plate",314626
"Cycle 5","CapPass",81.85,"Qualified",0.00293,-90.94,1777,"E-13","Alloy 617","Plate",314626
"Cycle 5","CapPass",81.90,"Qualified",0.00288,-93.06,1778,"E-13","Alloy 617","Plate",314626
"Cycle 5","CapPass",81.95,"Qualified",0.00283,-95.06,1779,"E-13","Alloy 617","Plate",314626
"Cycle 5","CapPass",82.00,"Qualified",0.00278,-97.10,1780,"E-13","Alloy 617","Plate",314626
"Cycle 5","CapPass",82.05,"Qualified",0.00273,-99.56,1781,"E-13","Alloy 617","Plate",314626
"Cycle 5","CapPass",82.11,"Qualified",0.00268,-101.9,1782,"E-13","Alloy 617","Plate",314626
"Cycle 5","CapPass",82.15,"Qualified",0.00263,-103.8,1783,"E-13","Alloy 617","Plate",314626
"Cycle 5","CapPass",82.21,"Qualified",0.00258,-106.3,1784,"E-13","Alloy 617","Plate",314626
"Cycle 5","CapPass",82.26,"Qualified",0.00253,-108.0,1785,"E-13","Alloy 617","Plate",314626
"Cycle 5","CapPass",82.30,"Qualified",0.00249,-109.7,1786,"E-13","Alloy 617","Plate",314626
"Cycle 5","CapPass",82.31,"Qualified",0.00247,-109.9,1787,"E-13","Alloy 617","Plate",314626
"Cycle 5","CapPass",82.36,"Qualified",0.00242,-111.8,1788,"E-13","Alloy 617","Plate",314626
"Cycle 5","CapPass",82.41,"Qualified",0.00237,-113.2,1789,"E-13","Alloy 617","Plate",314626
"Cycle 5","CapPass",82.46,"Qualified",0.00232,-114.6,1790,"E-13","Alloy 617","Plate",314626
"Cycle 5","CapPass",82.51,"Qualified",0.00227,-116.3,1791,"E-13","Alloy 617","Plate",314626
"Cycle 5","CapPass",82.57,"Qualified",0.00221,-117.2,1792,"E-13","Alloy 617","Plate",314626
"Cycle 5","CapPass",82.60,"Qualified",0.00216,-118.3,1793,"E-13","Alloy 617","Plate",314626
"Cycle 5","CapPass",82.65,"Qualified",0.00211,-119.2,1794,"E-13","Alloy 617","Plate",314626
"Cycle 5","CapPass",82.70,"Qualified",0.00206,-119.7,1795,"E-13","Alloy 617","Plate",314626
"Cycle 5","CapPass",82.77,"Qualified",0.00201,-120.1,1796,"E-13","Alloy 617","Plate",314626
"Cycle 5","CapPass",82.80,"Qualified",0.00197,-121.3,1797,"E-13","Alloy 617","Plate",314626
"Cycle 5","CapPass",82.82,"Qualified",0.00196,-121.5,1798,"E-13","Alloy 617","Plate",314626
"Cycle 5","CapPass",82.85,"Qualified",0.00191,-121.5,1799,"E-13","Alloy 617","Plate",314626
"Cycle 5","CapPass",82.92,"Qualified",0.00186,-122.0,1800,"E-13","Alloy 617","Plate",314626
"Cycle 5","CapPass",82.96,"Qualified",0.00181,-122.9,1801,"E-13","Alloy 617","Plate",314626
"Cycle 5","CapPass",83.02,"Qualified",0.00176,-122.9,1802,"E-13","Alloy 617","Plate",314626
"Cycle 5","CapPass",83.06,"Qualified",0.00170,-123.4,1803,"E-13","Alloy 617","Plate",314626
"Cycle 5","CapPass",83.12,"Qualified",0.00165,-123.5,1804,"E-13","Alloy 617","Plate",314626
"Cycle 5","CapPass",83.15,"Qualified",0.00160,-123.8,1805,"E-13","Alloy 617","Plate",314626
"Cycle 5","CapPass",83.21,"Qualified",0.00155,-124.4,1806,"E-13","Alloy 617","Plate",314626
"Cycle 5","CapPass",83.26,"Qualified",0.00150,-124.1,1807,"E-13","Alloy 617","Plate",314626
"Cycle 5","CapPass",83.30,"Qualified",0.00146,-124.6,1808,"E-13","Alloy 617","Plate",314626
"Cycle 5","CapPass",83.31,"Qualified",0.00145,-124.7,1809,"E-13","Alloy 617","Plate",314626
"Cycle 5","CapPass",83.37,"Qualified",0.00140,-124.2,1810,"E-13","Alloy 617","Plate",314626
"Cycle 5","CapPass",83.42,"Qualified",0.00135,-124.4,1811,"E-13","Alloy 617","Plate",314626
"Cycle 5","CapPass",83.47,"Qualified",0.00130,-124.5,1812,"E-13","Alloy 617","Plate",314626
"Cycle 5","CapPass",83.52,"Qualified",0.00124,-124.8,1813,"E-13","Alloy 617","Plate",314626
"Cycle 5","CapPass",83.57,"Qualified",0.00119,-125.6,1814,"E-13","Alloy 617","Plate",314626
"Cycle 5","CapPass",83.62,"Qualified",0.00114,-125.8,1815,"E-13","Alloy 617","Plate",314626
"Cycle 5","CapPass",83.68,"Qualified",0.00109,-126.2,1816,"E-13","Alloy 617","Plate",314626
"Cycle 5","CapPass",83.73,"Qualified",0.00104,-126.1,1817,"E-13","Alloy 617","Plate",314626
"Cycle 5","CapPass",83.77,"Qualified",0.00099,-126.2,1818,"E-13","Alloy 617","Plate",314626
"Cycle 5","CapPass",83.80,"Qualified",0.00097,-126.7,1819,"E-13","Alloy 617","Plate",314626
"Cycle 5","CapPass",83.82,"Qualified",0.00094,-126.8,1820,"E-13","Alloy 617","Plate",314626
"Cycle 5","CapPass",83.87,"Qualified",0.00089,-126.6,1821,"E-13","Alloy 617","Plate",314626
"Cycle 5","CapPass",83.92,"Qualified",0.00084,-127.3,1822,"E-13","Alloy 617","Plate",314626
"Cycle 5","CapPass",83.97,"Qualified",0.00079,-127.1,1823,"E-13","Alloy 617","Plate",314626
"Cycle 5","CapPass",84.02,"Qualified",0.00074,-127.2,1824,"E-13","Alloy 617","Plate",314626
"Cycle 5","CapPass",84.07,"Qualified",0.00069,-127.2,1825,"E-13","Alloy 617","Plate",314626
"Cycle 5","CapPass",84.12,"Qualified",0.00064,-127.3,1826,"E-13","Alloy 617","Plate",314626
"Cycle 5","CapPass",84.18,"Qualified",0.00059,-127.7,1827,"E-13","Alloy 617","Plate",314626
"Cycle 5","CapPass",84.23,"Qualified",0.00054,-128.0,1828,"E-13","Alloy 617","Plate",314626
"Cycle 5","CapPass",84.28,"Qualified",0.00049,-127.8,1829,"E-13","Alloy 617","Plate",314626
"Cycle 5","CapPass",84.30,"Qualified",0.00046,-128.1,1830,"E-13","Alloy 617","Plate",314626
"Cycle 5","CapPass",84.33,"Qualified",0.00044,-128.3,1831,"E-13","Alloy 617","Plate",314626
"Cycle 5","CapPass",84.37,"Qualified",0.00039,-127.9,1832,"E-13","Alloy 617","Plate",314626
"Cycle 5","CapPass",84.42,"Qualified",0.00034,-128.0,1833,"E-13","Alloy 617","Plate",314626
"Cycle 5","CapPass",84.48,"Qualified",0.00029,-128.0,1834,"E-13","Alloy 617","Plate",314626
"Cycle 5","CapPass",84.52,"Qualified",0.00024,-128.1,1835,"E-13","Alloy 617","Plate",314626
"Cycle 5","CapPass",84.58,"Qualified",0.00019,-128.6,1836,"E-13","Alloy 617","Plate",314626
"Cycle 5","CapPass",84.63,"Qualified",0.00013,-128.4,1837,"E-13","Alloy 617","Plate",314626
"Cycle 5","CapPass",84.68,"Qualified",0.00008,-128.9,1838,"E-13","Alloy 617","Plate",314626
"Cycle 5","CapPass",84.72,"Qualified",0.00003,-128.9,1839,"E-13","Alloy 617","Plate",314626
"Cycle 5","CapPass",84.77,"Qualified",-0.00002,-128.9,1840,"E-13","Alloy 617","Plate",314626
"Cycle 5","CapPass",84.80,"Qualified",-0.00004,-129.0,1841,"E-13","Alloy 617","Plate",314626
"Cycle 5","CapPass",84.83,"Qualified",-0.00007,-128.7,1842,"E-13","Alloy 617","Plate",314626
"Cycle 5","CapPass",84.88,"Qualified",-0.00012,-129.1,1843,"E-13","Alloy 617","Plate",314626
"Cycle 5","CapPass",84.93,"Qualified",-0.00017,-128.9,1844,"E-13","Alloy 617","Plate",314626
"Cycle 5","CapPass",84.98,"Qualified",-0.00022,-128.6,1845,"E-13","Alloy 617","Plate",314626
"Cycle 5","CapPass",85.03,"Qualified",-0.00027,-129.2,1846,"E-13","Alloy 617","Plate",314626
"Cycle 5","CapPass",85.08,"Qualified",-0.00032,-129.7,1847,"E-13","Alloy 617","Plate",314626
"Cycle 5","CapPass",85.13,"Qualified",-0.00037,-129.5,1848,"E-13","Alloy 617","Plate",314626
"Cycle 5","CapPass",85.18,"Qualified",-0.00042,-129.8,1849,"E-13","Alloy 617","Plate",314626
"Cycle 5","CapPass",85.23,"Qualified",-0.00047,-129.5,1850,"E-13","Alloy 617","Plate",314626
"Cycle 5","CapPass",85.28,"Qualified",-0.00052,-129.5,1851,"E-13","Alloy 617","Plate",314626
"Cycle 5","CapPass",85.30,"Qualified",-0.00054,-129.7,1852,"E-13","Alloy 617","Plate",314626
"Cycle 5","CapPass",85.33,"Qualified",-0.00057,-129.3,1853,"E-13","Alloy 617","Plate",314626
"Cycle 5","CapPass",85.38,"Qualified",-0.00062,-129.6,1854,"E-13","Alloy 617","Plate",314626
"Cycle 5","CapPass",85.43,"Qualified",-0.00067,-129.8,1855,"E-13","Alloy 617","Plate",314626
"Cycle 5","CapPass",85.48,"Qualified",-0.00072,-130.1,1856,"E-13","Alloy 617","Plate",314626
"Cycle 5","CapPass",85.53,"Qualified",-0.00078,-130.0,1857,"E-13","Alloy 617","Plate",314626
"Cycle 5","CapPass",85.58,"Qualified",-0.00083,-129.8,1858,"E-13","Alloy 617","Plate",314626
"Cycle 5","CapPass",85.64,"Qualified",-0.00088,-130.1,1859,"E-13","Alloy 617","Plate",314626
"Cycle 5","CapPass",85.69,"Qualified",-0.00093,-130.4,1860,"E-13","Alloy 617","Plate",314626
"Cycle 5","CapPass",85.74,"Qualified",-0.00098,-130.8,1861,"E-13","Alloy 617","Plate",314626
"Cycle 5","CapPass",85.79,"Qualified",-0.00103,-131.0,1862,"E-13","Alloy 617","Plate",314626
"Cycle 5","CapPass",85.80,"Qualified",-0.00104,-131.3,1863,"E-13","Alloy 617","Plate",314626
"Cycle 5","CapPass",85.84,"Qualified",-0.00108,-131.4,1864,"E-13","Alloy 617","Plate",314626
"Cycle 5","CapPass",85.89,"Qualified",-0.00113,-131.9,1865,"E-13","Alloy 617","Plate",314626
"Cycle 5","CapPass",85.93,"Qualified",-0.00118,-131.9,1866,"E-13","Alloy 617","Plate",314626
"Cycle 5","CapPass",85.98,"Qualified",-0.00123,-131.9,1867,"E-13","Alloy 617","Plate",314626
"Cycle 5","CapPass",86.04,"Qualified",-0.00128,-131.8,1868,"E-13","Alloy 617","Plate",314626
"Cycle 5","CapPass",86.09,"Qualified",-0.00133,-131.4,1869,"E-13","Alloy 617","Plate",314626
"Cycle 5","CapPass",86.13,"Qualified",-0.00138,-131.4,1870,"E-13","Alloy 617","Plate",314626
"Cycle 5","CapPass",86.19,"Qualified",-0.00143,-131.3,1871,"E-13","Alloy 617","Plate",314626
"Cycle 5","CapPass",86.23,"Qualified",-0.00149,-131.0,1872,"E-13","Alloy 617","Plate",314626
"Cycle 5","CapPass",86.29,"Qualified",-0.00154,-130.8,1873,"E-13","Alloy 617","Plate",314626
"Cycle 5","CapPass",86.30,"Qualified",-0.00155,-131.0,1874,"E-13","Alloy 617","Plate",314626
"Cycle 5","CapPass",86.35,"Qualified",-0.00159,-130.9,1875,"E-13","Alloy 617","Plate",314626
"Cycle 5","CapPass",86.40,"Qualified",-0.00164,-130.7,1876,"E-13","Alloy 617","Plate",314626
"Cycle 5","CapPass",86.46,"Qualified",-0.00169,-130.9,1877,"E-13","Alloy 617","Plate",314626
"Cycle 5","CapPass",86.49,"Qualified",-0.00174,-131.3,1878,"E-13","Alloy 617","Plate",314626
"Cycle 5","CapPass",86.54,"Qualified",-0.00179,-131.6,1879,"E-13","Alloy 617","Plate",314626
"Cycle 5","CapPass",86.60,"Qualified",-0.00185,-131.7,1880,"E-13","Alloy 617","Plate",314626
"Cycle 5","CapPass",86.65,"Qualified",-0.00190,-132.3,1881,"E-13","Alloy 617","Plate",314626
"Cycle 5","CapPass",86.71,"Qualified",-0.00195,-132.1,1882,"E-13","Alloy 617","Plate",314626
"Cycle 5","CapPass",86.74,"Qualified",-0.00200,-132.2,1883,"E-13","Alloy 617","Plate",314626
"Cycle 5","CapPass",86.80,"Qualified",-0.00205,-132.2,1884,"E-13","Alloy 617","Plate",314626
"Cycle 5","CapPass",86.80,"Qualified",-0.00206,-132.3,1885,"E-13","Alloy 617","Plate",314626
"Cycle 5","CapPass",86.85,"Qualified",-0.00210,-131.8,1886,"E-13","Alloy 617","Plate",314626
"Cycle 5","CapPass",86.91,"Qualified",-0.00216,-131.6,1887,"E-13","Alloy 617","Plate",314626
"Cycle 5","CapPass",86.96,"Qualified",-0.00221,-131.9,1888,"E-13","Alloy 617","Plate",314626
"Cycle 5","CapPass",87.01,"Qualified",-0.00226,-131.4,1889,"E-13","Alloy 617","Plate",314626
"Cycle 5","CapPass",87.06,"Qualified",-0.00231,-131.3,1890,"E-13","Alloy 617","Plate",314626
"Cycle 5","CapPass",87.11,"Qualified",-0.00236,-131.4,1891,"E-13","Alloy 617","Plate",314626
"Cycle 5","CapPass",87.17,"Qualified",-0.00241,-131.7,1892,"E-13","Alloy 617","Plate",314626
"Cycle 5","CapPass",87.22,"Qualified",-0.00246,-132.2,1893,"E-13","Alloy 617","Plate",314626
"Cycle 5","CapPass",87.28,"Qualified",-0.00251,-132.8,1894,"E-13","Alloy 617","Plate",314626
"Cycle 5","CapPass",87.30,"Qualified",-0.00254,-132.9,1895,"E-13","Alloy 617","Plate",314626
"Cycle 5","CapPass",87.32,"Qualified",-0.00256,-132.6,1896,"E-13","Alloy 617","Plate",314626
"Cycle 5","CapPass",87.37,"Qualified",-0.00261,-133.1,1897,"E-13","Alloy 617","Plate",314626
"Cycle 5","CapPass",87.42,"Qualified",-0.00266,-133.5,1898,"E-13","Alloy 617","Plate",314626
"Cycle 5","CapPass",87.47,"Qualified",-0.00272,-133.2,1899,"E-13","Alloy 617","Plate",314626
"Cycle 5","CapPass",87.52,"Qualified",-0.00277,-133.3,1900,"E-13","Alloy 617","Plate",314626
"Cycle 5","CapPass",87.56,"Qualified",-0.00282,-134.2,1901,"E-13","Alloy 617","Plate",314626
"Cycle 5","CapPass",87.62,"Qualified",-0.00287,-134.1,1902,"E-13","Alloy 617","Plate",314626
"Cycle 5","CapPass",87.67,"Qualified",-0.00292,-134.0,1903,"E-13","Alloy 617","Plate",314626
"Cycle 5","CapPass",87.72,"Qualified",-0.00297,-133.7,1904,"E-13","Alloy 617","Plate",314626
"Cycle 5","CapPass",87.77,"Qualified",-0.00302,-134.1,1905,"E-13","Alloy 617","Plate",314626
"Cycle 5","CapPass",87.80,"Qualified",-0.00305,-134.3,1906,"E-13","Alloy 617","Plate",314626
"Cycle 5","CapPass",87.82,"Qualified",-0.00307,-134.2,1907,"E-13","Alloy 617","Plate",314626
"Cycle 5","CapPass",87.87,"Qualified",-0.00312,-133.7,1908,"E-13","Alloy 617","Plate",314626
"Cycle 5","CapPass",87.92,"Qualified",-0.00317,-133.6,1909,"E-13","Alloy 617","Plate",314626
"Cycle 5","CapPass",87.97,"Qualified",-0.00322,-134.2,1910,"E-13","Alloy 617","Plate",314626
"Cycle 5","CapPass",88.02,"Qualified",-0.00327,-134.1,1911,"E-13","Alloy 617","Plate",314626
"Cycle 5","CapPass",88.07,"Qualified",-0.00332,-134.3,1912,"E-13","Alloy 617","Plate",314626
"Cycle 5","CapPass",88.12,"Qualified",-0.00337,-134.6,1913,"E-13","Alloy 617","Plate",314626
"Cycle 5","CapPass",88.17,"Qualified",-0.00342,-134.1,1914,"E-13","Alloy 617","Plate",314626
"Cycle 5","CapPass",88.22,"Qualified",-0.00347,-134.2,1915,"E-13","Alloy 617","Plate",314626
"Cycle 5","CapPass",88.28,"Qualified",-0.00352,-134.4,1916,"E-13","Alloy 617","Plate",314626
"Cycle 5","CapPass",88.30,"Qualified",-0.00355,-134.6,1917,"E-13","Alloy 617","Plate",314626
"Cycle 5","CapPass",88.32,"Qualified",-0.00358,-134.6,1918,"E-13","Alloy 617","Plate",314626
"Cycle 5","CapPass",88.38,"Qualified",-0.00363,-134.9,1919,"E-13","Alloy 617","Plate",314626
"Cycle 5","CapPass",88.43,"Qualified",-0.00368,-134.6,1920,"E-13","Alloy 617","Plate",314626
"Cycle 5","CapPass",88.48,"Qualified",-0.00373,-135.2,1921,"E-13","Alloy 617","Plate",314626
"Cycle 5","CapPass",88.53,"Qualified",-0.00378,-135.3,1922,"E-13","Alloy 617","Plate",314626
"Cycle 5","CapPass",88.57,"Qualified",-0.00383,-135.7,1923,"E-13","Alloy 617","Plate",314626
"Cycle 5","CapPass",88.64,"Qualified",-0.00388,-135.3,1924,"E-13","Alloy 617","Plate",314626
"Cycle 5","CapPass",88.68,"Qualified",-0.00393,-135.6,1925,"E-13","Alloy 617","Plate",314626
"Cycle 5","CapPass",88.73,"Qualified",-0.00398,-135.4,1926,"E-13","Alloy 617","Plate",314626
"Cycle 5","CapPass",88.77,"Qualified",-0.00403,-135.5,1927,"E-13","Alloy 617","Plate",314626
"Cycle 5","CapPass",88.80,"Qualified",-0.00406,-135.9,1928,"E-13","Alloy 617","Plate",314626
"Cycle 5","CapPass",88.82,"Qualified",-0.00408,-135.3,1929,"E-13","Alloy 617","Plate",314626
"Cycle 5","CapPass",88.88,"Qualified",-0.00413,-135.4,1930,"E-13","Alloy 617","Plate",314626
"Cycle 5","CapPass",88.93,"Qualified",-0.00419,-135.3,1931,"E-13","Alloy 617","Plate",314626
"Cycle 5","CapPass",88.98,"Qualified",-0.00424,-135.7,1932,"E-13","Alloy 617","Plate",314626
"Cycle 5","CapPass",89.03,"Qualified",-0.00429,-135.5,1933,"E-13","Alloy 617","Plate",314626
"Cycle 5","CapPass",89.08,"Qualified",-0.00434,-135.3,1934,"E-13","Alloy 617","Plate",314626
"Cycle 5","CapPass",89.13,"Qualified",-0.00439,-135.5,1935,"E-13","Alloy 617","Plate",314626
"Cycle 5","CapPass",89.18,"Qualified",-0.00444,-135.8,1936,"E-13","Alloy 617","Plate",314626
"Cycle 5","CapPass",89.23,"Qualified",-0.00449,-136.1,1937,"E-13","Alloy 617","Plate",314626
"Cycle 5","CapPass",89.29,"Qualified",-0.00454,-136.1,1938,"E-13","Alloy 617","Plate",314626
"Cycle 5","CapPass",89.30,"Qualified",-0.00455,-136.3,1939,"E-13","Alloy 617","Plate",314626
"Cycle 5","CapPass",89.34,"Qualified",-0.00459,-136.2,1940,"E-13","Alloy 617","Plate",314626
"Cycle 5","CapPass",89.39,"Qualified",-0.00464,-136.0,1941,"E-13","Alloy 617","Plate",314626
"Cycle 5","CapPass",89.44,"Qualified",-0.00469,-136.3,1942,"E-13","Alloy 617","Plate",314626
"Cycle 5","CapPass",89.49,"Qualified",-0.00474,-136.8,1943,"E-13","Alloy 617","Plate",314626
"Cycle 5","CapPass",89.54,"Qualified",-0.00479,-136.8,1944,"E-13","Alloy 617","Plate",314626
"Cycle 5","CapPass",89.59,"Qualified",-0.00484,-137.0,1945,"E-13","Alloy 617","Plate",314626
"Cycle 5","CapPass",89.64,"Qualified",-0.00489,-137.0,1946,"E-13","Alloy 617","Plate",314626
"Cycle 5","CapPass",89.69,"Qualified",-0.00495,-137.0,1947,"E-13","Alloy 617","Plate",314626
"Cycle 5","CapPass",89.74,"Qualified",-0.00500,-136.2,1948,"E-13","Alloy 617","Plate",314626
"Cycle 5","CapPass",89.80,"Qualified",-0.00503,-131.9,1949,"E-13","Alloy 617","Plate",314626
"Cycle 5","CapPass",89.90,"Qualified",-0.00494,-109.8,1950,"E-13","Alloy 617","Plate",314626
"Cycle 5","CapPass",89.94,"Qualified",-0.00489,-101.4,1951,"E-13","Alloy 617","Plate",314626
"Cycle 5","CapPass",89.97,"Qualified",-0.00484,-92.68,1952,"E-13","Alloy 617","Plate",314626
"Cycle 5","CapPass",90.01,"Qualified",-0.00479,-85.39,1953,"E-13","Alloy 617","Plate",314626
"Cycle 5","CapPass",90.05,"Qualified",-0.00474,-77.53,1954,"E-13","Alloy 617","Plate",314626
"Cycle 5","CapPass",90.09,"Qualified",-0.00469,-70.88,1955,"E-13","Alloy 617","Plate",314626
"Cycle 5","CapPass",90.13,"Qualified",-0.00464,-64.52,1956,"E-13","Alloy 617","Plate",314626
"Cycle 5","CapPass",90.18,"Qualified",-0.00459,-58.02,1957,"E-13","Alloy 617","Plate",314626
"Cycle 5","CapPass",90.24,"Qualified",-0.00454,-50.73,1958,"E-13","Alloy 617","Plate",314626
"Cycle 5","CapPass",90.30,"Qualified",-0.00449,-44.39,1959,"E-13","Alloy 617","Plate",314626
"Cycle 5","CapPass",90.36,"Qualified",-0.00444,-37.91,1960,"E-13","Alloy 617","Plate",314626
"Cycle 5","CapPass",90.41,"Qualified",-0.00439,-31.73,1961,"E-13","Alloy 617","Plate",314626
"Cycle 5","CapPass",90.46,"Qualified",-0.00434,-25.85,1962,"E-13","Alloy 617","Plate",314626
"Cycle 5","CapPass",90.51,"Qualified",-0.00429,-19.66,1963,"E-13","Alloy 617","Plate",314626
"Cycle 5","CapPass",90.57,"Qualified",-0.00424,-14.00,1964,"E-13","Alloy 617","Plate",314626
"Cycle 5","CapPass",90.62,"Qualified",-0.00419,-8.93,1965,"E-13","Alloy 617","Plate",314626
"Cycle 5","CapPass",90.67,"Qualified",-0.00414,-3.45,1966,"E-13","Alloy 617","Plate",314626
"Cycle 5","CapPass",90.72,"Qualified",-0.00409,1.49,1967,"E-13","Alloy 617","Plate",314626
"Cycle 5","CapPass",90.77,"Qualified",-0.00404,6.88,1968,"E-13","Alloy 617","Plate",314626
"Cycle 5","CapPass",90.80,"Qualified",-0.00401,9.23,1969,"E-13","Alloy 617","Plate",314626
"Cycle 5","CapPass",90.83,"Qualified",-0.00399,12.37,1970,"E-13","Alloy 617","Plate",314626
"Cycle 5","CapPass",90.88,"Qualified",-0.00393,17.29,1971,"E-13","Alloy 617","Plate",314626
"Cycle 5","CapPass",90.94,"Qualified",-0.00388,22.85,1972,"E-13","Alloy 617","Plate",314626
"Cycle 5","CapPass",90.99,"Qualified",-0.00383,27.94,1973,"E-13","Alloy 617","Plate",314626
"Cycle 5","CapPass",91.05,"Qualified",-0.00378,33.11,1974,"E-13","Alloy 617","Plate",314626
"Cycle 5","CapPass",91.12,"Qualified",-0.00373,36.51,1975,"E-13","Alloy 617","Plate",314626
"Cycle 5","CapPass",91.22,"Qualified",-0.00368,39.40,1976,"E-13","Alloy 617","Plate",314626
"Cycle 5","CapPass",91.30,"Qualified",-0.00363,44.25,1977,"E-13","Alloy 617","Plate",314626
"Cycle 5","CapPass",91.30,"Qualified",-0.00363,43.93,1978,"E-13","Alloy 617","Plate",314626
"Cycle 5","CapPass",91.35,"Qualified",-0.00358,50.19,1979,"E-13","Alloy 617","Plate",314626
"Cycle 5","CapPass",91.38,"Qualified",-0.00353,55.49,1980,"E-13","Alloy 617","Plate",314626
"Cycle 5","CapPass",91.41,"Qualified",-0.00348,60.73,1981,"E-13","Alloy 617","Plate",314626
"Cycle 5","CapPass",91.45,"Qualified",-0.00343,65.11,1982,"E-13","Alloy 617","Plate",314626
"Cycle 5","CapPass",91.50,"Qualified",-0.00338,69.19,1983,"E-13","Alloy 617","Plate",314626
"Cycle 5","CapPass",91.56,"Qualified",-0.00332,72.36,1984,"E-13","Alloy 617","Plate",314626
"Cycle 5","CapPass",91.63,"Qualified",-0.00327,75.41,1985,"E-13","Alloy 617","Plate",314626
"Cycle 5","CapPass",91.69,"Qualified",-0.00322,78.94,1986,"E-13","Alloy 617","Plate",314626
"Cycle 5","CapPass",91.75,"Qualified",-0.00317,83.04,1987,"E-13","Alloy 617","Plate",314626
"Cycle 5","CapPass",91.80,"Qualified",-0.00313,86.04,1988,"E-13","Alloy 617","Plate",314626
"Cycle 5","CapPass",91.81,"Qualified",-0.00312,86.67,1989,"E-13","Alloy 617","Plate",314626
"Cycle 5","CapPass",91.85,"Qualified",-0.00307,91.02,1990,"E-13","Alloy 617","Plate",314626
"Cycle 5","CapPass",91.89,"Qualified",-0.00302,95.57,1991,"E-13","Alloy 617","Plate",314626
"Cycle 5","CapPass",91.92,"Qualified",-0.00297,99.95,1992,"E-13","Alloy 617","Plate",314626
"Cycle 5","CapPass",91.96,"Qualified",-0.00292,104.38,1993,"E-13","Alloy 617","Plate",314626
"Cycle 5","CapPass",91.99,"Qualified",-0.00287,107.82,1994,"E-13","Alloy 617","Plate",314626
"Cycle 5","CapPass",92.02,"Qualified",-0.00282,111.47,1995,"E-13","Alloy 617","Plate",314626
"Cycle 5","CapPass",92.06,"Qualified",-0.00277,114.69,1996,"E-13","Alloy 617","Plate",314626
"Cycle 5","CapPass",92.10,"Qualified",-0.00272,117.26,1997,"E-13","Alloy 617","Plate",314626
"Cycle 5","CapPass",92.14,"Qualified",-0.00267,119.82,1998,"E-13","Alloy 617","Plate",314626
"Cycle 5","CapPass",92.18,"Qualified",-0.00262,121.24,1999,"E-13","Alloy 617","Plate",314626
"Cycle 5","CapPass",92.23,"Qualified",-0.00257,122.97,2000,"E-13","Alloy 617","Plate",314626
"Cycle 5","CapPass",92.27,"Qualified",-0.00251,123.94,2001,"E-13","Alloy 617","Plate",314626
"Cycle 5","CapPass",92.30,"Qualified",-0.00249,124.53,2002,"E-13","Alloy 617","Plate",314626
"Cycle 5","CapPass",92.32,"Qualified",-0.00246,125.07,2003,"E-13","Alloy 617","Plate",314626
"Cycle 5","CapPass",92.37,"Qualified",-0.00241,126.06,2004,"E-13","Alloy 617","Plate",314626
"Cycle 5","CapPass",92.42,"Qualified",-0.00236,126.95,2005,"E-13","Alloy 617","Plate",314626
"Cycle 5","CapPass",92.47,"Qualified",-0.00231,127.56,2006,"E-13","Alloy 617","Plate",314626
"Cycle 5","CapPass",92.52,"Qualified",-0.00226,128.19,2007,"E-13","Alloy 617","Plate",314626
"Cycle 5","CapPass",92.57,"Qualified",-0.00221,128.68,2008,"E-13","Alloy 617","Plate",314626
"Cycle 5","CapPass",92.62,"Qualified",-0.00216,129.52,2009,"E-13","Alloy 617","Plate",314626
"Cycle 5","CapPass",92.67,"Qualified",-0.00211,130.46,2010,"E-13","Alloy 617","Plate",314626
"Cycle 5","CapPass",92.72,"Qualified",-0.00206,131.13,2011,"E-13","Alloy 617","Plate",314626
"Cycle 5","CapPass",92.76,"Qualified",-0.00201,131.71,2012,"E-13","Alloy 617","Plate",314626
"Cycle 5","CapPass",92.80,"Qualified",-0.00197,131.88,2013,"E-13","Alloy 617","Plate",314626
"Cycle 5","CapPass",92.82,"Qualified",-0.00196,132.46,2014,"E-13","Alloy 617","Plate",314626
"Cycle 5","CapPass",92.87,"Qualified",-0.00191,132.45,2015,"E-13","Alloy 617","Plate",314626
"Cycle 5","CapPass",92.92,"Qualified",-0.00186,132.88,2016,"E-13","Alloy 617","Plate",314626
"Cycle 5","CapPass",92.97,"Qualified",-0.00181,132.59,2017,"E-13","Alloy 617","Plate",314626
"Cycle 5","CapPass",93.02,"Qualified",-0.00176,132.75,2018,"E-13","Alloy 617","Plate",314626
"Cycle 5","CapPass",93.07,"Qualified",-0.00171,133.31,2019,"E-13","Alloy 617","Plate",314626
"Cycle 5","CapPass",93.12,"Qualified",-0.00166,133.91,2020,"E-13","Alloy 617","Plate",314626
"Cycle 5","CapPass",93.17,"Qualified",-0.00161,134.39,2021,"E-13","Alloy 617","Plate",314626
"Cycle 5","CapPass",93.22,"Qualified",-0.00155,134.63,2022,"E-13","Alloy 617","Plate",314626
"Cycle 5","CapPass",93.27,"Qualified",-0.00150,134.90,2023,"E-13","Alloy 617","Plate",314626
"Cycle 5","CapPass",93.30,"Qualified",-0.00147,134.72,2024,"E-13","Alloy 617","Plate",314626
"Cycle 5","CapPass",93.32,"Qualified",-0.00145,134.83,2025,"E-13","Alloy 617","Plate",314626
"Cycle 5","CapPass",93.37,"Qualified",-0.00140,134.94,2026,"E-13","Alloy 617","Plate",314626
"Cycle 5","CapPass",93.42,"Qualified",-0.00135,135.01,2027,"E-13","Alloy 617","Plate",314626
"Cycle 5","CapPass",93.47,"Qualified",-0.00130,135.57,2028,"E-13","Alloy 617","Plate",314626
"Cycle 5","CapPass",93.51,"Qualified",-0.00125,135.13,2029,"E-13","Alloy 617","Plate",314626
"Cycle 5","CapPass",93.56,"Qualified",-0.00120,134.96,2030,"E-13","Alloy 617","Plate",314626
"Cycle 5","CapPass",93.62,"Qualified",-0.00115,135.40,2031,"E-13","Alloy 617","Plate",314626
"Cycle 5","CapPass",93.67,"Qualified",-0.00110,134.96,2032,"E-13","Alloy 617","Plate",314626
"Cycle 5","CapPass",93.72,"Qualified",-0.00105,135.13,2033,"E-13","Alloy 617","Plate",314626
"Cycle 5","CapPass",93.77,"Qualified",-0.00100,134.38,2034,"E-13","Alloy 617","Plate",314626
"Cycle 5","CapPass",93.80,"Qualified",-0.00096,134.36,2035,"E-13","Alloy 617","Plate",314626
"Cycle 5","CapPass",93.82,"Qualified",-0.00095,134.69,2036,"E-13","Alloy 617","Plate",314626
"Cycle 5","CapPass",93.86,"Qualified",-0.00090,134.03,2037,"E-13","Alloy 617","Plate",314626
"Cycle 5","CapPass",93.91,"Qualified",-0.00085,134.30,2038,"E-13","Alloy 617","Plate",314626
"Cycle 5","CapPass",93.96,"Qualified",-0.00080,134.24,2039,"E-13","Alloy 617","Plate",314626
"Cycle 5","CapPass",94.02,"Qualified",-0.00075,133.90,2040,"E-13","Alloy 617","Plate",314626
"Cycle 5","CapPass",94.07,"Qualified",-0.00070,133.72,2041,"E-13","Alloy 617","Plate",314626
"Cycle 5","CapPass",94.13,"Qualified",-0.00065,133.39,2042,"E-13","Alloy 617","Plate",314626
"Cycle 5","CapPass",94.17,"Qualified",-0.00059,133.96,2043,"E-13","Alloy 617","Plate",314626
"Cycle 5","CapPass",94.23,"Qualified",-0.00054,134.20,2044,"E-13","Alloy 617","Plate",314626
"Cycle 5","CapPass",94.28,"Qualified",-0.00049,134.93,2045,"E-13","Alloy 617","Plate",314626
"Cycle 5","CapPass",94.30,"Qualified",-0.00047,134.60,2046,"E-13","Alloy 617","Plate",314626
"Cycle 5","CapPass",94.33,"Qualified",-0.00044,134.92,2047,"E-13","Alloy 617","Plate",314626
"Cycle 5","CapPass",94.38,"Qualified",-0.00039,135.23,2048,"E-13","Alloy 617","Plate",314626
"Cycle 5","CapPass",94.43,"Qualified",-0.00034,135.47,2049,"E-13","Alloy 617","Plate",314626
"Cycle 5","CapPass",94.48,"Qualified",-0.00029,136.01,2050,"E-13","Alloy 617","Plate",314626
"Cycle 5","CapPass",94.52,"Qualified",-0.00024,135.95,2051,"E-13","Alloy 617","Plate",314626
"Cycle 5","CapPass",94.57,"Qualified",-0.00019,135.92,2052,"E-13","Alloy 617","Plate",314626
"Cycle 5","CapPass",94.62,"Qualified",-0.00014,135.61,2053,"E-13","Alloy 617","Plate",314626
"Cycle 5","CapPass",94.67,"Qualified",-0.00009,135.52,2054,"E-13","Alloy 617","Plate",314626
"Cycle 10","CapPass",174.74,"Qualified",-0.00006,135.27,3793,"E-13","Alloy 617","Plate",314626
"Cycle 10","CapPass",174.80,"Qualified",-0.00001,135.15,3794,"E-13","Alloy 617","Plate",314626
"Cycle 10","CapPass",174.80,"Qualified",0.00000,135.12,3795,"E-13","Alloy 617","Plate",314626
"Cycle 10","CapPass",174.85,"Qualified",0.00005,135.20,3796,"E-13","Alloy 617","Plate",314626
"Cycle 10","CapPass",174.90,"Qualified",0.00010,135.04,3797,"E-13","Alloy 617","Plate",314626
"Cycle 10","CapPass",174.95,"Qualified",0.00015,134.78,3798,"E-13","Alloy 617","Plate",314626
"Cycle 10","CapPass",175.00,"Qualified",0.00020,134.53,3799,"E-13","Alloy 617","Plate",314626
"Cycle 10","CapPass",175.05,"Qualified",0.00025,134.71,3800,"E-13","Alloy 617","Plate",314626
"Cycle 10","CapPass",175.10,"Qualified",0.00030,134.39,3801,"E-13","Alloy 617","Plate",314626
"Cycle 10","CapPass",175.15,"Qualified",0.00035,135.14,3802,"E-13","Alloy 617","Plate",314626
"Cycle 10","CapPass",175.19,"Qualified",0.00040,134.92,3803,"E-13","Alloy 617","Plate",314626
"Cycle 10","CapPass",175.25,"Qualified",0.00045,134.52,3804,"E-13","Alloy 617","Plate",314626
"Cycle 10","CapPass",175.30,"Qualified",0.00050,134.65,3805,"E-13","Alloy 617","Plate",314626
"Cycle 10","CapPass",175.30,"Qualified",0.00050,134.58,3806,"E-13","Alloy 617","Plate",314626
"Cycle 10","CapPass",175.35,"Qualified",0.00055,134.42,3807,"E-13","Alloy 617","Plate",314626
"Cycle 10","CapPass",175.40,"Qualified",0.00060,134.62,3808,"E-13","Alloy 617","Plate",314626
"Cycle 10","CapPass",175.44,"Qualified",0.00065,134.53,3809,"E-13","Alloy 617","Plate",314626
"Cycle 10","CapPass",175.50,"Qualified",0.00070,135.30,3810,"E-13","Alloy 617","Plate",314626
"Cycle 10","CapPass",175.56,"Qualified",0.00075,135.27,3811,"E-13","Alloy 617","Plate",314626
"Cycle 10","CapPass",175.60,"Qualified",0.00080,135.57,3812,"E-13","Alloy 617","Plate",314626
"Cycle 10","CapPass",175.65,"Qualified",0.00085,135.93,3813,"E-13","Alloy 617","Plate",314626
"Cycle 10","CapPass",175.70,"Qualified",0.00091,135.91,3814,"E-13","Alloy 617","Plate",314626
"Cycle 10","CapPass",175.75,"Qualified",0.00096,136.03,3815,"E-13","Alloy 617","Plate",314626
"Cycle 10","CapPass",175.80,"Qualified",0.00100,136.04,3816,"E-13","Alloy 617","Plate",314626
"Cycle 10","CapPass",175.81,"Qualified",0.00101,136.20,3817,"E-13","Alloy 617","Plate",314626
"Cycle 10","CapPass",175.86,"Qualified",0.00106,136.52,3818,"E-13","Alloy 617","Plate",314626
"Cycle 10","CapPass",175.91,"Qualified",0.00111,136.63,3819,"E-13","Alloy 617","Plate",314626
"Cycle 10","CapPass",175.96,"Qualified",0.00116,136.52,3820,"E-13","Alloy 617","Plate",314626
"Cycle 10","CapPass",176.01,"Qualified",0.00121,136.44,3821,"E-13","Alloy 617","Plate",314626
"Cycle 10","CapPass",176.06,"Qualified",0.00126,136.87,3822,"E-13","Alloy 617","Plate",314626
"Cycle 10","CapPass",176.11,"Qualified",0.00131,137.05,3823,"E-13","Alloy 617","Plate",314626
"Cycle 10","CapPass",176.16,"Qualified",0.00136,136.65,3824,"E-13","Alloy 617","Plate",314626
"Cycle 10","CapPass",176.21,"Qualified",0.00141,136.84,3825,"E-13","Alloy 617","Plate",314626
"Cycle 10","CapPass",176.26,"Qualified",0.00146,136.98,3826,"E-13","Alloy 617","Plate",314626
"Cycle 10","CapPass",176.30,"Qualified",0.00150,136.74,3827,"E-13","Alloy 617","Plate",314626
"Cycle 10","CapPass",176.31,"Qualified",0.00151,136.71,3828,"E-13","Alloy 617","Plate",314626
"Cycle 10","CapPass",176.35,"Qualified",0.00156,136.49,3829,"E-13","Alloy 617","Plate",314626
"Cycle 10","CapPass",176.41,"Qualified",0.00161,136.57,3830,"E-13","Alloy 617","Plate",314626
"Cycle 10","CapPass",176.45,"Qualified",0.00166,136.78,3831,"E-13","Alloy 617","Plate",314626
"Cycle 10","CapPass",176.51,"Qualified",0.00171,136.34,3832,"E-13","Alloy 617","Plate",314626
"Cycle 10","CapPass",176.56,"Qualified",0.00176,136.28,3833,"E-13","Alloy 617","Plate",314626
"Cycle 10","CapPass",176.61,"Qualified",0.00182,136.50,3834,"E-13","Alloy 617","Plate",314626
"Cycle 10","CapPass",176.67,"Qualified",0.00187,136.34,3835,"E-13","Alloy 617","Plate",314626
"Cycle 10","CapPass",176.72,"Qualified",0.00192,136.91,3836,"E-13","Alloy 617","Plate",314626
"Cycle 10","CapPass",176.77,"Qualified",0.00197,137.11,3837,"E-13","Alloy 617","Plate",314626
"Cycle 10","CapPass",176.80,"Qualified",0.00200,137.17,3838,"E-13","Alloy 617","Plate",314626
"Cycle 10","CapPass",176.82,"Qualified",0.00202,137.61,3839,"E-13","Alloy 617","Plate",314626
"Cycle 10","CapPass",176.86,"Qualified",0.00207,137.44,3840,"E-13","Alloy 617","Plate",314626
"Cycle 10","CapPass",176.91,"Qualified",0.00212,137.72,3841,"E-13","Alloy 617","Plate",314626
"Cycle 10","CapPass",176.96,"Qualified",0.00217,138.00,3842,"E-13","Alloy 617","Plate",314626
"Cycle 10","CapPass",177.01,"Qualified",0.00222,137.77,3843,"E-13","Alloy 617","Plate",314626
"Cycle 10","CapPass",177.06,"Qualified",0.00227,138.19,3844,"E-13","Alloy 617","Plate",314626
"Cycle 10","CapPass",177.11,"Qualified",0.00232,137.60,3845,"E-13","Alloy 617","Plate",314626
"Cycle 10","CapPass",177.16,"Qualified",0.00237,137.64,3846,"E-13","Alloy 617","Plate",314626
"Cycle 10","CapPass",177.21,"Qualified",0.00242,137.77,3847,"E-13","Alloy 617","Plate",314626
"Cycle 10","CapPass",177.26,"Qualified",0.00247,137.61,3848,"E-13","Alloy 617","Plate",314626
"Cycle 10","CapPass",177.30,"Qualified",0.00251,137.68,3849,"E-13","Alloy 617","Plate",314626
"Cycle 10","CapPass",177.31,"Qualified",0.00252,137.70,3850,"E-13","Alloy 617","Plate",314626
"Cycle 10","CapPass",177.36,"Qualified",0.00257,137.61,3851,"E-13","Alloy 617","Plate",314626
"Cycle 10","CapPass",177.42,"Qualified",0.00262,137.77,3852,"E-13","Alloy 617","Plate",314626
"Cycle 10","CapPass",177.46,"Qualified",0.00267,137.74,3853,"E-13","Alloy 617","Plate",314626
"Cycle 10","CapPass",177.51,"Qualified",0.00273,137.58,3854,"E-13","Alloy 617","Plate",314626
"Cycle 10","CapPass",177.58,"Qualified",0.00278,137.90,3855,"E-13","Alloy 617","Plate",314626
"Cycle 10","CapPass",177.62,"Qualified",0.00283,137.61,3856,"E-13","Alloy 617","Plate",314626
"Cycle 10","CapPass",177.67,"Qualified",0.00288,138.30,3857,"E-13","Alloy 617","Plate",314626
"Cycle 10","CapPass",177.72,"Qualified",0.00293,137.73,3858,"E-13","Alloy 617","Plate",314626
"Cycle 10","CapPass",177.77,"Qualified",0.00298,138.07,3859,"E-13","Alloy 617","Plate",314626
"Cycle 10","CapPass",177.80,"Qualified",0.00301,138.32,3860,"E-13","Alloy 617","Plate",314626
"Cycle 10","CapPass",177.82,"Qualified",0.00303,138.31,3861,"E-13","Alloy 617","Plate",314626
"Cycle 10","CapPass",177.87,"Qualified",0.00308,138.55,3862,"E-13","Alloy 617","Plate",314626
"Cycle 10","CapPass",177.92,"Qualified",0.00313,138.26,3863,"E-13","Alloy 617","Plate",314626
"Cycle 10","CapPass",177.97,"Qualified",0.00318,138.69,3864,"E-13","Alloy 617","Plate",314626
"Cycle 10","CapPass",178.02,"Qualified",0.00324,138.91,3865,"E-13","Alloy 617","Plate",314626
"Cycle 10","CapPass",178.08,"Qualified",0.00329,139.10,3866,"E-13","Alloy 617","Plate",314626
"Cycle 10","CapPass",178.12,"Qualified",0.00334,138.82,3867,"E-13","Alloy 617","Plate",314626
"Cycle 10","CapPass",178.18,"Qualified",0.00339,138.59,3868,"E-13","Alloy 617","Plate",314626
"Cycle 10","CapPass",178.23,"Qualified",0.00344,138.50,3869,"E-13","Alloy 617","Plate",314626
"Cycle 10","CapPass",178.28,"Qualified",0.00349,138.69,3870,"E-13","Alloy 617","Plate",314626
"Cycle 10","CapPass",178.30,"Qualified",0.00351,138.94,3871,"E-13","Alloy 617","Plate",314626
"Cycle 10","CapPass",178.33,"Qualified",0.00354,138.73,3872,"E-13","Alloy 617","Plate",314626
"Cycle 10","CapPass",178.37,"Qualified",0.00359,139.04,3873,"E-13","Alloy 617","Plate",314626
"Cycle 10","CapPass",178.43,"Qualified",0.00364,138.58,3874,"E-13","Alloy 617","Plate",314626
"Cycle 10","CapPass",178.48,"Qualified",0.00369,138.11,3875,"E-13","Alloy 617","Plate",314626
"Cycle 10","CapPass",178.53,"Qualified",0.00374,137.94,3876,"E-13","Alloy 617","Plate",314626
"Cycle 10","CapPass",178.59,"Qualified",0.00379,138.09,3877,"E-13","Alloy 617","Plate",314626
"Cycle 10","CapPass",178.63,"Qualified",0.00384,138.09,3878,"E-13","Alloy 617","Plate",314626
"Cycle 10","CapPass",178.68,"Qualified",0.00390,137.95,3879,"E-13","Alloy 617","Plate",314626
"Cycle 10","CapPass",178.74,"Qualified",0.00395,138.45,3880,"E-13","Alloy 617","Plate",314626
"Cycle 10","CapPass",178.79,"Qualified",0.00400,138.13,3881,"E-13","Alloy 617","Plate",314626
"Cycle 10","CapPass",178.80,"Qualified",0.00401,138.56,3882,"E-13","Alloy 617","Plate",314626
"Cycle 10","CapPass",178.84,"Qualified",0.00405,138.29,3883,"E-13","Alloy 617","Plate",314626
"Cycle 10","CapPass",178.89,"Qualified",0.00410,138.47,3884,"E-13","Alloy 617","Plate",314626
"Cycle 10","CapPass",178.93,"Qualified",0.00415,139.11,3885,"E-13","Alloy 617","Plate",314626
"Cycle 10","CapPass",178.99,"Qualified",0.00420,138.98,3886,"E-13","Alloy 617","Plate",314626
