Repository: js-molina/fatigue-A617

File: data/950C/Strain rate 0.001/1.0% strain/HTM_A20_PeakStress_E13.csv (part 3 of 3)
"Cycle","Data State","Max Stress Mpa","Min Stress Mpa","Qual State","Stress Ratio","Time Max Stress Sec","Time Min Stress Sec","Count","Sample","Alloy","Material_Form","Heat"
796,"CapPass",94.59,-96.34,"Qualified",0.982,15906.72,15916.76,796,"E-13","Alloy 617","Plate",314626
797,"CapPass",94.47,-92.81,"Qualified",1.018,15926.72,15936.76,797,"E-13","Alloy 617","Plate",314626
798,"CapPass",93.38,-92.99,"Qualified",1.004,15946.73,15956.78,798,"E-13","Alloy 617","Plate",314626
799,"CapPass",93.39,-94.35,"Qualified",0.990,15966.75,15976.78,799,"E-13","Alloy 617","Plate",314626
800,"CapPass",94.11,-94.35,"Qualified",0.997,15986.74,15996.79,800,"E-13","Alloy 617","Plate",314626
801,"CapPass",94.07,-92.53,"Qualified",1.017,16006.77,16016.78,801,"E-13","Alloy 617","Plate",314626
802,"CapPass",92.57,-94.20,"Qualified",0.983,16026.78,16036.81,802,"E-13","Alloy 617","Plate",314626
803,"CapPass",92.83,-93.09,"Qualified",0.997,16046.79,16056.82,803,"E-13","Alloy 617","Plate",314626
804,"CapPass",92.79,-93.32,"Qualified",0.994,16066.79,16076.82,804,"E-13","Alloy 617","Plate",314626
805,"CapPass",92.67,-93.04,"Qualified",0.996,16086.81,16096.83,805,"E-13","Alloy 617","Plate",314626
806,"CapPass",92.73,-94.54,"Qualified",0.981,16106.81,16116.84,806,"E-13","Alloy 617","Plate",314626
807,"CapPass",92.16,-92.16,"Qualified",1.000,16126.84,16136.85,807,"E-13","Alloy 617","Plate",314626
808,"CapPass",92.52,-91.91,"Qualified",1.007,16146.83,16156.87,808,"E-13","Alloy 617","Plate",314626
809,"CapPass",91.78,-91.60,"Qualified",1.002,16166.85,16176.86,809,"E-13","Alloy 617","Plate",314626
810,"CapPass",92.21,-93.39,"Qualified",0.987,16186.85,16196.87,810,"E-13","Alloy 617","Plate",314626
811,"CapPass",92.07,-92.45,"Qualified",0.996,16206.87,16216.89,811,"E-13","Alloy 617","Plate",314626
812,"CapPass",91.19,-94.67,"Qualified",0.963,16226.81,16236.90,812,"E-13","Alloy 617","Plate",314626
813,"CapPass",91.23,-92.44,"Qualified",0.987,16246.70,16256.92,813,"E-13","Alloy 617","Plate",314626
814,"CapPass",90.95,-92.23,"Qualified",0.986,16266.87,16276.91,814,"E-13","Alloy 617","Plate",314626
815,"CapPass",90.72,-93.21,"Qualified",0.973,16286.90,16296.93,815,"E-13","Alloy 617","Plate",314626
816,"CapPass",90.95,-93.53,"Qualified",0.972,16306.90,16316.92,816,"E-13","Alloy 617","Plate",314626
817,"CapPass",91.26,-93.57,"Qualified",0.975,16326.88,16336.94,817,"E-13","Alloy 617","Plate",314626
818,"CapPass",90.28,-90.64,"Qualified",0.996,16346.61,16356.95,818,"E-13","Alloy 617","Plate",314626
819,"CapPass",89.82,-90.92,"Qualified",0.988,16366.93,16376.96,819,"E-13","Alloy 617","Plate",314626
820,"CapPass",89.75,-92.05,"Qualified",0.975,16386.91,16396.97,820,"E-13","Alloy 617","Plate",314626
821,"CapPass",89.80,-92.01,"Qualified",0.976,16406.94,16416.97,821,"E-13","Alloy 617","Plate",314626
822,"CapPass",90.20,-89.78,"Qualified",1.005,16426.74,16436.98,822,"E-13","Alloy 617","Plate",314626
823,"CapPass",89.74,-92.74,"Qualified",0.968,16446.96,16456.99,823,"E-13","Alloy 617","Plate",314626
824,"CapPass",90.13,-92.74,"Qualified",0.972,16466.97,16477.00,824,"E-13","Alloy 617","Plate",314626
825,"CapPass",89.56,-89.66,"Qualified",0.999,16486.99,16497.02,825,"E-13","Alloy 617","Plate",314626
826,"CapPass",88.83,-89.75,"Qualified",0.990,16506.99,16517.02,826,"E-13","Alloy 617","Plate",314626
827,"CapPass",88.55,-92.52,"Qualified",0.957,16526.71,16537.03,827,"E-13","Alloy 617","Plate",314626
828,"CapPass",88.58,-89.78,"Qualified",0.987,16547.00,16557.03,828,"E-13","Alloy 617","Plate",314626
829,"CapPass",88.59,-90.34,"Qualified",0.981,16567.03,16577.05,829,"E-13","Alloy 617","Plate",314626
830,"CapPass",88.37,-91.01,"Qualified",0.971,16587.04,16597.06,830,"E-13","Alloy 617","Plate",314626
831,"CapPass",88.50,-90.93,"Qualified",0.973,16607.04,16617.07,831,"E-13","Alloy 617","Plate",314626
832,"CapPass",87.67,-90.44,"Qualified",0.969,16627.04,16637.07,832,"E-13","Alloy 617","Plate",314626
833,"CapPass",87.89,-90.53,"Qualified",0.971,16647.06,16657.08,833,"E-13","Alloy 617","Plate",314626
834,"CapPass",87.89,-90.04,"Qualified",0.976,16667.01,16677.10,834,"E-13","Alloy 617","Plate",314626
835,"CapPass",87.81,-89.77,"Qualified",0.978,16687.06,16697.10,835,"E-13","Alloy 617","Plate",314626
836,"CapPass",87.26,-90.89,"Qualified",0.960,16707.08,16717.12,836,"E-13","Alloy 617","Plate",314626
837,"CapPass",87.69,-90.13,"Qualified",0.973,16727.09,16737.12,837,"E-13","Alloy 617","Plate",314626
838,"CapPass",87.58,-88.95,"Qualified",0.985,16747.07,16757.12,838,"E-13","Alloy 617","Plate",314626
839,"CapPass",87.24,-89.12,"Qualified",0.979,16767.11,16777.13,839,"E-13","Alloy 617","Plate",314626
840,"CapPass",86.29,-89.67,"Qualified",0.962,16786.76,16797.15,840,"E-13","Alloy 617","Plate",314626
841,"CapPass",87.30,-88.72,"Qualified",0.984,16807.11,16817.15,841,"E-13","Alloy 617","Plate",314626
842,"CapPass",87.33,-89.01,"Qualified",0.981,16827.13,16837.17,842,"E-13","Alloy 617","Plate",314626
843,"CapPass",86.49,-89.93,"Qualified",0.962,16846.85,16857.18,843,"E-13","Alloy 617","Plate",314626
844,"CapPass",85.92,-90.53,"Qualified",0.949,16867.14,16877.17,844,"E-13","Alloy 617","Plate",314626
845,"CapPass",86.32,-90.35,"Qualified",0.955,16887.16,16897.19,845,"E-13","Alloy 617","Plate",314626
846,"CapPass",85.38,-90.20,"Qualified",0.947,16907.16,16917.20,846,"E-13","Alloy 617","Plate",314626
847,"CapPass",85.94,-89.25,"Qualified",0.963,16927.16,16937.20,847,"E-13","Alloy 617","Plate",314626
848,"CapPass",85.71,-87.64,"Qualified",0.978,16947.04,16957.21,848,"E-13","Alloy 617","Plate",314626
849,"CapPass",85.92,-88.89,"Qualified",0.967,16967.20,16977.22,849,"E-13","Alloy 617","Plate",314626
850,"CapPass",85.16,-86.28,"Qualified",0.987,16987.20,16997.23,850,"E-13","Alloy 617","Plate",314626
851,"CapPass",85.24,-86.69,"Qualified",0.983,17007.21,17017.25,851,"E-13","Alloy 617","Plate",314626
852,"CapPass",84.79,-88.46,"Qualified",0.958,17027.20,17037.25,852,"E-13","Alloy 617","Plate",314626
853,"CapPass",84.28,-87.11,"Qualified",0.968,17047.23,17057.26,853,"E-13","Alloy 617","Plate",314626
854,"CapPass",84.92,-88.87,"Qualified",0.956,17067.23,17077.28,854,"E-13","Alloy 617","Plate",314626
855,"CapPass",84.27,-85.22,"Qualified",0.989,17087.23,17097.27,855,"E-13","Alloy 617","Plate",314626
856,"CapPass",84.42,-87.26,"Qualified",0.967,17107.26,17117.29,856,"E-13","Alloy 617","Plate",314626
857,"CapPass",84.32,-87.99,"Qualified",0.958,17127.27,17137.30,857,"E-13","Alloy 617","Plate",314626
858,"CapPass",83.85,-86.95,"Qualified",0.964,17147.26,17157.31,858,"E-13","Alloy 617","Plate",314626
859,"CapPass",83.50,-87.10,"Qualified",0.959,17167.29,17177.32,859,"E-13","Alloy 617","Plate",314626
860,"CapPass",83.32,-87.04,"Qualified",0.957,17187.29,17197.33,860,"E-13","Alloy 617","Plate",314626
861,"CapPass",83.49,-87.70,"Qualified",0.952,17207.27,17217.33,861,"E-13","Alloy 617","Plate",314626
862,"CapPass",82.56,-87.42,"Qualified",0.944,17227.30,17237.34,862,"E-13","Alloy 617","Plate",314626
863,"CapPass",83.22,-86.43,"Qualified",0.963,17247.32,17257.35,863,"E-13","Alloy 617","Plate",314626
864,"CapPass",82.93,-87.40,"Qualified",0.949,17267.32,17277.37,864,"E-13","Alloy 617","Plate",314626
865,"CapPass",82.25,-86.65,"Qualified",0.949,17287.34,17297.38,865,"E-13","Alloy 617","Plate",314626
866,"CapPass",82.97,-88.78,"Qualified",0.935,17307.34,17317.38,866,"E-13","Alloy 617","Plate",314626
867,"CapPass",82.73,-85.11,"Qualified",0.972,17327.33,17337.38,867,"E-13","Alloy 617","Plate",314626
868,"CapPass",82.40,-83.86,"Qualified",0.983,17347.37,17357.39,868,"E-13","Alloy 617","Plate",314626
869,"CapPass",81.83,-84.81,"Qualified",0.965,17367.35,17377.40,869,"E-13","Alloy 617","Plate",314626
870,"CapPass",81.84,-84.63,"Qualified",0.967,17387.33,17397.41,870,"E-13","Alloy 617","Plate",314626
871,"CapPass",80.90,-86.66,"Qualified",0.933,17407.39,17417.42,871,"E-13","Alloy 617","Plate",314626
872,"CapPass",80.85,-84.58,"Qualified",0.956,17427.41,17437.43,872,"E-13","Alloy 617","Plate",314626
873,"CapPass",80.91,-84.59,"Qualified",0.957,17447.41,17457.44,873,"E-13","Alloy 617","Plate",314626
874,"CapPass",80.66,-86.83,"Qualified",0.929,17467.42,17477.44,874,"E-13","Alloy 617","Plate",314626
875,"CapPass",80.26,-84.89,"Qualified",0.945,17487.42,17497.46,875,"E-13","Alloy 617","Plate",314626
876,"CapPass",80.39,-85.02,"Qualified",0.946,17507.40,17517.46,876,"E-13","Alloy 617","Plate",314626
877,"CapPass",80.08,-84.89,"Qualified",0.943,17527.45,17537.47,877,"E-13","Alloy 617","Plate",314626
878,"CapPass",80.12,-85.18,"Qualified",0.941,17547.46,17557.48,878,"E-13","Alloy 617","Plate",314626
879,"CapPass",79.64,-83.74,"Qualified",0.951,17567.46,17577.50,879,"E-13","Alloy 617","Plate",314626
880,"CapPass",79.67,-83.68,"Qualified",0.952,17587.47,17597.50,880,"E-13","Alloy 617","Plate",314626
881,"CapPass",79.47,-83.40,"Qualified",0.953,17607.45,17617.51,881,"E-13","Alloy 617","Plate",314626
882,"CapPass",78.49,-86.43,"Qualified",0.908,17627.49,17637.52,882,"E-13","Alloy 617","Plate",314626
883,"CapPass",79.34,-84.07,"Qualified",0.944,17647.49,17657.53,883,"E-13","Alloy 617","Plate",314626
884,"CapPass",79.35,-85.35,"Qualified",0.930,17667.50,17677.54,884,"E-13","Alloy 617","Plate",314626
885,"CapPass",78.45,-83.45,"Qualified",0.940,17687.49,17697.54,885,"E-13","Alloy 617","Plate",314626
886,"CapPass",77.71,-81.61,"Qualified",0.952,17707.53,17717.55,886,"E-13","Alloy 617","Plate",314626
887,"CapPass",77.52,-83.66,"Qualified",0.927,17727.52,17737.56,887,"E-13","Alloy 617","Plate",314626
888,"CapPass",77.28,-83.01,"Qualified",0.931,17747.35,17757.58,888,"E-13","Alloy 617","Plate",314626
889,"CapPass",77.58,-82.98,"Qualified",0.935,17767.55,17777.57,889,"E-13","Alloy 617","Plate",314626
890,"CapPass",76.93,-85.14,"Qualified",0.904,17787.48,17797.59,890,"E-13","Alloy 617","Plate",314626
891,"CapPass",76.36,-82.18,"Qualified",0.929,17807.57,17817.59,891,"E-13","Alloy 617","Plate",314626
892,"CapPass",76.84,-81.76,"Qualified",0.940,17827.58,17837.61,892,"E-13","Alloy 617","Plate",314626
893,"CapPass",76.49,-81.90,"Qualified",0.934,17847.52,17857.61,893,"E-13","Alloy 617","Plate",314626
894,"CapPass",76.09,-82.68,"Qualified",0.920,17867.54,17877.62,894,"E-13","Alloy 617","Plate",314626
895,"CapPass",76.05,-84.70,"Qualified",0.898,17887.59,17897.64,895,"E-13","Alloy 617","Plate",314626
896,"CapPass",75.33,-82.81,"Qualified",0.910,17907.61,17917.64,896,"E-13","Alloy 617","Plate",314626
897,"CapPass",75.74,-80.81,"Qualified",0.937,17927.59,17937.64,897,"E-13","Alloy 617","Plate",314626
898,"CapPass",75.10,-83.56,"Qualified",0.899,17947.63,17957.67,898,"E-13","Alloy 617","Plate",314626
899,"CapPass",75.36,-81.66,"Qualified",0.923,17967.60,17977.68,899,"E-13","Alloy 617","Plate",314626
900,"CapPass",75.24,-82.13,"Qualified",0.916,17987.63,17997.68,900,"E-13","Alloy 617","Plate",314626
901,"CapPass",74.81,-82.23,"Qualified",0.910,18007.53,18017.70,901,"E-13","Alloy 617","Plate",314626
902,"CapPass",74.53,-81.49,"Qualified",0.915,18027.67,18037.70,902,"E-13","Alloy 617","Plate",314626
903,"CapPass",74.80,-80.71,"Qualified",0.927,18047.67,18057.70,903,"E-13","Alloy 617","Plate",314626
904,"CapPass",74.31,-81.25,"Qualified",0.915,18067.68,18077.72,904,"E-13","Alloy 617","Plate",314626
905,"CapPass",74.14,-81.27,"Qualified",0.912,18087.70,18097.73,905,"E-13","Alloy 617","Plate",314626
906,"CapPass",73.79,".","Qualified",".",18107.70,".",906,"E-13","Alloy 617","Plate",314626
