Repository: js-molina/fatigue-A617

File: data/950C/Strain rate 0.001/1.0% strain/HTM_A19_Cycles_E12.csv (part 4 of 12)
"Stress Mpa","Strain","Qual State","Qual Exceptions","Elapsed Time Sec","Data State","Cycle Label","Cycle","Count","Sample","Alloy","Heat","Material_Form"
134.87,0.00196,"Qualified",,176.75,"CapPass","Cycle 10",10,3843,"E-12","Alloy 617",314626,"Plate"
134.92,0.00200,"Qualified",,176.80,"CapPass","Cycle 10",10,3844,"E-12","Alloy 617",314626,"Plate"
135.04,0.00201,"Qualified",,176.81,"CapPass","Cycle 10",10,3845,"E-12","Alloy 617",314626,"Plate"
135.06,0.00206,"Qualified",,176.85,"CapPass","Cycle 10",10,3846,"E-12","Alloy 617",314626,"Plate"
135.21,0.00211,"Qualified",,176.90,"CapPass","Cycle 10",10,3847,"E-12","Alloy 617",314626,"Plate"
135.28,0.00216,"Qualified",,176.95,"CapPass","Cycle 10",10,3848,"E-12","Alloy 617",314626,"Plate"
135.56,0.00221,"Qualified",,177.00,"CapPass","Cycle 10",10,3849,"E-12","Alloy 617",314626,"Plate"
135.57,0.00226,"Qualified",,177.06,"CapPass","Cycle 10",10,3850,"E-12","Alloy 617",314626,"Plate"
135.26,0.00231,"Qualified",,177.10,"CapPass","Cycle 10",10,3851,"E-12","Alloy 617",314626,"Plate"
134.94,0.00236,"Qualified",,177.16,"CapPass","Cycle 10",10,3852,"E-12","Alloy 617",314626,"Plate"
134.96,0.00241,"Qualified",,177.21,"CapPass","Cycle 10",10,3853,"E-12","Alloy 617",314626,"Plate"
135.25,0.00246,"Qualified",,177.26,"CapPass","Cycle 10",10,3854,"E-12","Alloy 617",314626,"Plate"
135.49,0.00251,"Qualified",,177.30,"CapPass","Cycle 10",10,3855,"E-12","Alloy 617",314626,"Plate"
135.75,0.00251,"Qualified",,177.31,"CapPass","Cycle 10",10,3856,"E-12","Alloy 617",314626,"Plate"
135.84,0.00257,"Qualified",,177.36,"CapPass","Cycle 10",10,3857,"E-12","Alloy 617",314626,"Plate"
136.03,0.00262,"Qualified",,177.41,"CapPass","Cycle 10",10,3858,"E-12","Alloy 617",314626,"Plate"
136.26,0.00267,"Qualified",,177.46,"CapPass","Cycle 10",10,3859,"E-12","Alloy 617",314626,"Plate"
136.24,0.00272,"Qualified",,177.51,"CapPass","Cycle 10",10,3860,"E-12","Alloy 617",314626,"Plate"
136.29,0.00277,"Qualified",,177.56,"CapPass","Cycle 10",10,3861,"E-12","Alloy 617",314626,"Plate"
136.47,0.00282,"Qualified",,177.61,"CapPass","Cycle 10",10,3862,"E-12","Alloy 617",314626,"Plate"
136.55,0.00287,"Qualified",,177.66,"CapPass","Cycle 10",10,3863,"E-12","Alloy 617",314626,"Plate"
136.60,0.00292,"Qualified",,177.71,"CapPass","Cycle 10",10,3864,"E-12","Alloy 617",314626,"Plate"
136.48,0.00297,"Qualified",,177.77,"CapPass","Cycle 10",10,3865,"E-12","Alloy 617",314626,"Plate"
136.52,0.00301,"Qualified",,177.80,"CapPass","Cycle 10",10,3866,"E-12","Alloy 617",314626,"Plate"
136.53,0.00302,"Qualified",,177.82,"CapPass","Cycle 10",10,3867,"E-12","Alloy 617",314626,"Plate"
136.87,0.00307,"Qualified",,177.86,"CapPass","Cycle 10",10,3868,"E-12","Alloy 617",314626,"Plate"
137.13,0.00312,"Qualified",,177.91,"CapPass","Cycle 10",10,3869,"E-12","Alloy 617",314626,"Plate"
137.21,0.00317,"Qualified",,177.96,"CapPass","Cycle 10",10,3870,"E-12","Alloy 617",314626,"Plate"
136.99,0.00322,"Qualified",,178.01,"CapPass","Cycle 10",10,3871,"E-12","Alloy 617",314626,"Plate"
136.89,0.00327,"Qualified",,178.06,"CapPass","Cycle 10",10,3872,"E-12","Alloy 617",314626,"Plate"
136.85,0.00332,"Qualified",,178.11,"CapPass","Cycle 10",10,3873,"E-12","Alloy 617",314626,"Plate"
136.90,0.00337,"Qualified",,178.16,"CapPass","Cycle 10",10,3874,"E-12","Alloy 617",314626,"Plate"
136.72,0.00342,"Qualified",,178.22,"CapPass","Cycle 10",10,3875,"E-12","Alloy 617",314626,"Plate"
136.86,0.00347,"Qualified",,178.27,"CapPass","Cycle 10",10,3876,"E-12","Alloy 617",314626,"Plate"
136.95,0.00351,"Qualified",,178.30,"CapPass","Cycle 10",10,3877,"E-12","Alloy 617",314626,"Plate"
136.97,0.00352,"Qualified",,178.32,"CapPass","Cycle 10",10,3878,"E-12","Alloy 617",314626,"Plate"
137.13,0.00358,"Qualified",,178.37,"CapPass","Cycle 10",10,3879,"E-12","Alloy 617",314626,"Plate"
137.34,0.00363,"Qualified",,178.42,"CapPass","Cycle 10",10,3880,"E-12","Alloy 617",314626,"Plate"
137.38,0.00368,"Qualified",,178.47,"CapPass","Cycle 10",10,3881,"E-12","Alloy 617",314626,"Plate"
137.31,0.00373,"Qualified",,178.52,"CapPass","Cycle 10",10,3882,"E-12","Alloy 617",314626,"Plate"
137.30,0.00378,"Qualified",,178.57,"CapPass","Cycle 10",10,3883,"E-12","Alloy 617",314626,"Plate"
137.68,0.00383,"Qualified",,178.62,"CapPass","Cycle 10",10,3884,"E-12","Alloy 617",314626,"Plate"
137.60,0.00388,"Qualified",,178.67,"CapPass","Cycle 10",10,3885,"E-12","Alloy 617",314626,"Plate"
137.76,0.00393,"Qualified",,178.72,"CapPass","Cycle 10",10,3886,"E-12","Alloy 617",314626,"Plate"
137.85,0.00398,"Qualified",,178.77,"CapPass","Cycle 10",10,3887,"E-12","Alloy 617",314626,"Plate"
137.88,0.00401,"Qualified",,178.80,"CapPass","Cycle 10",10,3888,"E-12","Alloy 617",314626,"Plate"
138.00,0.00403,"Qualified",,178.82,"CapPass","Cycle 10",10,3889,"E-12","Alloy 617",314626,"Plate"
138.02,0.00408,"Qualified",,178.87,"CapPass","Cycle 10",10,3890,"E-12","Alloy 617",314626,"Plate"
138.04,0.00413,"Qualified",,178.92,"CapPass","Cycle 10",10,3891,"E-12","Alloy 617",314626,"Plate"
138.20,0.00418,"Qualified",,178.97,"CapPass","Cycle 10",10,3892,"E-12","Alloy 617",314626,"Plate"
138.58,0.00423,"Qualified",,179.02,"CapPass","Cycle 10",10,3893,"E-12","Alloy 617",314626,"Plate"
138.46,0.00428,"Qualified",,179.07,"CapPass","Cycle 10",10,3894,"E-12","Alloy 617",314626,"Plate"
138.58,0.00433,"Qualified",,179.11,"CapPass","Cycle 10",10,3895,"E-12","Alloy 617",314626,"Plate"
138.28,0.00438,"Qualified",,179.16,"CapPass","Cycle 10",10,3896,"E-12","Alloy 617",314626,"Plate"
137.71,0.00444,"Qualified",,179.22,"CapPass","Cycle 10",10,3897,"E-12","Alloy 617",314626,"Plate"
137.37,0.00449,"Qualified",,179.27,"CapPass","Cycle 10",10,3898,"E-12","Alloy 617",314626,"Plate"
137.16,0.00452,"Qualified",,179.30,"CapPass","Cycle 10",10,3899,"E-12","Alloy 617",314626,"Plate"
137.27,0.00454,"Qualified",,179.32,"CapPass","Cycle 10",10,3900,"E-12","Alloy 617",314626,"Plate"
136.91,0.00459,"Qualified",,179.37,"CapPass","Cycle 10",10,3901,"E-12","Alloy 617",314626,"Plate"
137.09,0.00464,"Qualified",,179.43,"CapPass","Cycle 10",10,3902,"E-12","Alloy 617",314626,"Plate"
137.19,0.00469,"Qualified",,179.48,"CapPass","Cycle 10",10,3903,"E-12","Alloy 617",314626,"Plate"
137.43,0.00474,"Qualified",,179.53,"CapPass","Cycle 10",10,3904,"E-12","Alloy 617",314626,"Plate"
138.18,0.00479,"Qualified",,179.59,"CapPass","Cycle 10",10,3905,"E-12","Alloy 617",314626,"Plate"
138.38,0.00484,"Qualified",,179.63,"CapPass","Cycle 10",10,3906,"E-12","Alloy 617",314626,"Plate"
138.88,0.00490,"Qualified",,179.68,"CapPass","Cycle 10",10,3907,"E-12","Alloy 617",314626,"Plate"
139.22,0.00495,"Qualified",,179.73,"CapPass","Cycle 10",10,3908,"E-12","Alloy 617",314626,"Plate"
139.00,0.00500,"Qualified",,179.78,"CapPass","Cycle 10",10,3909,"E-12","Alloy 617",314626,"Plate"
138.21,0.00501,"Qualified",,179.80,"CapPass","Cycle 10",10,3910,"E-12","Alloy 617",314626,"Plate"
110.79,0.00495,"Qualified",,179.96,"CapPass","Cycle 10",10,3911,"E-12","Alloy 617",314626,"Plate"
102.21,0.00489,"Qualified",,179.99,"CapPass","Cycle 10",10,3912,"E-12","Alloy 617",314626,"Plate"
94.49,0.00484,"Qualified",,180.02,"CapPass","Cycle 10",10,3913,"E-12","Alloy 617",314626,"Plate"
87.88,0.00479,"Qualified",,180.06,"CapPass","Cycle 10",10,3914,"E-12","Alloy 617",314626,"Plate"
80.38,0.00474,"Qualified",,180.10,"CapPass","Cycle 10",10,3915,"E-12","Alloy 617",314626,"Plate"
73.80,0.00469,"Qualified",,180.14,"CapPass","Cycle 10",10,3916,"E-12","Alloy 617",314626,"Plate"
67.17,0.00464,"Qualified",,180.19,"CapPass","Cycle 10",10,3917,"E-12","Alloy 617",314626,"Plate"
60.85,0.00459,"Qualified",,180.24,"CapPass","Cycle 10",10,3918,"E-12","Alloy 617",314626,"Plate"
54.59,0.00454,"Qualified",,180.30,"CapPass","Cycle 10",10,3919,"E-12","Alloy 617",314626,"Plate"
54.05,0.00454,"Qualified",,180.30,"CapPass","Cycle 10",10,3920,"E-12","Alloy 617",314626,"Plate"
47.94,0.00449,"Qualified",,180.36,"CapPass","Cycle 10",10,3921,"E-12","Alloy 617",314626,"Plate"
42.41,0.00444,"Qualified",,180.41,"CapPass","Cycle 10",10,3922,"E-12","Alloy 617",314626,"Plate"
36.71,0.00439,"Qualified",,180.46,"CapPass","Cycle 10",10,3923,"E-12","Alloy 617",314626,"Plate"
30.81,0.00434,"Qualified",,180.51,"CapPass","Cycle 10",10,3924,"E-12","Alloy 617",314626,"Plate"
25.06,0.00429,"Qualified",,180.57,"CapPass","Cycle 10",10,3925,"E-12","Alloy 617",314626,"Plate"
19.80,0.00424,"Qualified",,180.62,"CapPass","Cycle 10",10,3926,"E-12","Alloy 617",314626,"Plate"
14.74,0.00419,"Qualified",,180.67,"CapPass","Cycle 10",10,3927,"E-12","Alloy 617",314626,"Plate"
9.03,0.00414,"Qualified",,180.73,"CapPass","Cycle 10",10,3928,"E-12","Alloy 617",314626,"Plate"
4.57,0.00409,"Qualified",,180.78,"CapPass","Cycle 10",10,3929,"E-12","Alloy 617",314626,"Plate"
2.13,0.00407,"Qualified",,180.80,"CapPass","Cycle 10",10,3930,"E-12","Alloy 617",314626,"Plate"
-1.05,0.00403,"Qualified",,180.84,"CapPass","Cycle 10",10,3931,"E-12","Alloy 617",314626,"Plate"
-5.30,0.00398,"Qualified",,180.89,"CapPass","Cycle 10",10,3932,"E-12","Alloy 617",314626,"Plate"
-8.13,0.00393,"Qualified",,180.99,"CapPass","Cycle 10",10,3933,"E-12","Alloy 617",314626,"Plate"
-12.39,0.00388,"Qualified",,181.09,"CapPass","Cycle 10",10,3934,"E-12","Alloy 617",314626,"Plate"
-17.34,0.00383,"Qualified",,181.17,"CapPass","Cycle 10",10,3935,"E-12","Alloy 617",314626,"Plate"
-22.58,0.00378,"Qualified",,181.24,"CapPass","Cycle 10",10,3936,"E-12","Alloy 617",314626,"Plate"
-27.15,0.00373,"Qualified",,181.29,"CapPass","Cycle 10",10,3937,"E-12","Alloy 617",314626,"Plate"
-28.82,0.00373,"Qualified",,181.30,"CapPass","Cycle 10",10,3938,"E-12","Alloy 617",314626,"Plate"
-33.60,0.00368,"Qualified",,181.33,"CapPass","Cycle 10",10,3939,"E-12","Alloy 617",314626,"Plate"
-39.70,0.00363,"Qualified",,181.36,"CapPass","Cycle 10",10,3940,"E-12","Alloy 617",314626,"Plate"
-43.73,0.00358,"Qualified",,181.39,"CapPass","Cycle 10",10,3941,"E-12","Alloy 617",314626,"Plate"
-48.79,0.00353,"Qualified",,181.43,"CapPass","Cycle 10",10,3942,"E-12","Alloy 617",314626,"Plate"
-52.86,0.00348,"Qualified",,181.47,"CapPass","Cycle 10",10,3943,"E-12","Alloy 617",314626,"Plate"
-57.56,0.00343,"Qualified",,181.51,"CapPass","Cycle 10",10,3944,"E-12","Alloy 617",314626,"Plate"
-62.81,0.00337,"Qualified",,181.55,"CapPass","Cycle 10",10,3945,"E-12","Alloy 617",314626,"Plate"
-67.84,0.00332,"Qualified",,181.59,"CapPass","Cycle 10",10,3946,"E-12","Alloy 617",314626,"Plate"
-71.68,0.00327,"Qualified",,181.62,"CapPass","Cycle 10",10,3947,"E-12","Alloy 617",314626,"Plate"
-75.48,0.00322,"Qualified",,181.65,"CapPass","Cycle 10",10,3948,"E-12","Alloy 617",314626,"Plate"
-79.72,0.00317,"Qualified",,181.69,"CapPass","Cycle 10",10,3949,"E-12","Alloy 617",314626,"Plate"
-83.50,0.00312,"Qualified",,181.74,"CapPass","Cycle 10",10,3950,"E-12","Alloy 617",314626,"Plate"
-86.57,0.00306,"Qualified",,181.78,"CapPass","Cycle 10",10,3951,"E-12","Alloy 617",314626,"Plate"
-88.10,0.00304,"Qualified",,181.80,"CapPass","Cycle 10",10,3952,"E-12","Alloy 617",314626,"Plate"
-89.48,0.00301,"Qualified",,181.82,"CapPass","Cycle 10",10,3953,"E-12","Alloy 617",314626,"Plate"
-91.77,0.00296,"Qualified",,181.87,"CapPass","Cycle 10",10,3954,"E-12","Alloy 617",314626,"Plate"
-93.98,0.00291,"Qualified",,181.92,"CapPass","Cycle 10",10,3955,"E-12","Alloy 617",314626,"Plate"
-96.19,0.00286,"Qualified",,181.97,"CapPass","Cycle 10",10,3956,"E-12","Alloy 617",314626,"Plate"
-98.51,0.00281,"Qualified",,182.02,"CapPass","Cycle 10",10,3957,"E-12","Alloy 617",314626,"Plate"
-100.82,0.00276,"Qualified",,182.07,"CapPass","Cycle 10",10,3958,"E-12","Alloy 617",314626,"Plate"
-103.08,0.00271,"Qualified",,182.13,"CapPass","Cycle 10",10,3959,"E-12","Alloy 617",314626,"Plate"
-104.70,0.00265,"Qualified",,182.18,"CapPass","Cycle 10",10,3960,"E-12","Alloy 617",314626,"Plate"
-106.66,0.00260,"Qualified",,182.22,"CapPass","Cycle 10",10,3961,"E-12","Alloy 617",314626,"Plate"
-108.49,0.00255,"Qualified",,182.27,"CapPass","Cycle 10",10,3962,"E-12","Alloy 617",314626,"Plate"
-109.51,0.00253,"Qualified",,182.30,"CapPass","Cycle 10",10,3963,"E-12","Alloy 617",314626,"Plate"
-110.06,0.00250,"Qualified",,182.32,"CapPass","Cycle 10",10,3964,"E-12","Alloy 617",314626,"Plate"
-111.81,0.00245,"Qualified",,182.37,"CapPass","Cycle 10",10,3965,"E-12","Alloy 617",314626,"Plate"
-113.36,0.00240,"Qualified",,182.42,"CapPass","Cycle 10",10,3966,"E-12","Alloy 617",314626,"Plate"
-114.74,0.00235,"Qualified",,182.47,"CapPass","Cycle 10",10,3967,"E-12","Alloy 617",314626,"Plate"
-116.10,0.00230,"Qualified",,182.52,"CapPass","Cycle 10",10,3968,"E-12","Alloy 617",314626,"Plate"
-117.26,0.00225,"Qualified",,182.57,"CapPass","Cycle 10",10,3969,"E-12","Alloy 617",314626,"Plate"
-118.39,0.00220,"Qualified",,182.63,"CapPass","Cycle 10",10,3970,"E-12","Alloy 617",314626,"Plate"
-119.27,0.00215,"Qualified",,182.68,"CapPass","Cycle 10",10,3971,"E-12","Alloy 617",314626,"Plate"
-120.09,0.00210,"Qualified",,182.72,"CapPass","Cycle 10",10,3972,"E-12","Alloy 617",314626,"Plate"
-120.80,0.00205,"Qualified",,182.77,"CapPass","Cycle 10",10,3973,"E-12","Alloy 617",314626,"Plate"
-121.40,0.00202,"Qualified",,182.80,"CapPass","Cycle 10",10,3974,"E-12","Alloy 617",314626,"Plate"
-121.67,0.00200,"Qualified",,182.82,"CapPass","Cycle 10",10,3975,"E-12","Alloy 617",314626,"Plate"
-122.11,0.00195,"Qualified",,182.86,"CapPass","Cycle 10",10,3976,"E-12","Alloy 617",314626,"Plate"
-122.76,0.00190,"Qualified",,182.92,"CapPass","Cycle 10",10,3977,"E-12","Alloy 617",314626,"Plate"
-122.82,0.00185,"Qualified",,182.96,"CapPass","Cycle 10",10,3978,"E-12","Alloy 617",314626,"Plate"
-123.15,0.00180,"Qualified",,183.02,"CapPass","Cycle 10",10,3979,"E-12","Alloy 617",314626,"Plate"
-123.44,0.00175,"Qualified",,183.06,"CapPass","Cycle 10",10,3980,"E-12","Alloy 617",314626,"Plate"
-123.69,0.00169,"Qualified",,183.12,"CapPass","Cycle 10",10,3981,"E-12","Alloy 617",314626,"Plate"
-123.97,0.00164,"Qualified",,183.17,"CapPass","Cycle 10",10,3982,"E-12","Alloy 617",314626,"Plate"
-124.18,0.00159,"Qualified",,183.23,"CapPass","Cycle 10",10,3983,"E-12","Alloy 617",314626,"Plate"
-124.50,0.00154,"Qualified",,183.27,"CapPass","Cycle 10",10,3984,"E-12","Alloy 617",314626,"Plate"
-124.68,0.00151,"Qualified",,183.30,"CapPass","Cycle 10",10,3985,"E-12","Alloy 617",314626,"Plate"
-124.80,0.00149,"Qualified",,183.33,"CapPass","Cycle 10",10,3986,"E-12","Alloy 617",314626,"Plate"
-125.00,0.00143,"Qualified",,183.38,"CapPass","Cycle 10",10,3987,"E-12","Alloy 617",314626,"Plate"
-125.17,0.00138,"Qualified",,183.43,"CapPass","Cycle 10",10,3988,"E-12","Alloy 617",314626,"Plate"
-125.41,0.00133,"Qualified",,183.48,"CapPass","Cycle 10",10,3989,"E-12","Alloy 617",314626,"Plate"
-125.69,0.00128,"Qualified",,183.53,"CapPass","Cycle 10",10,3990,"E-12","Alloy 617",314626,"Plate"
-125.80,0.00123,"Qualified",,183.57,"CapPass","Cycle 10",10,3991,"E-12","Alloy 617",314626,"Plate"
-126.00,0.00118,"Qualified",,183.62,"CapPass","Cycle 10",10,3992,"E-12","Alloy 617",314626,"Plate"
-126.28,0.00113,"Qualified",,183.68,"CapPass","Cycle 10",10,3993,"E-12","Alloy 617",314626,"Plate"
-126.39,0.00108,"Qualified",,183.73,"CapPass","Cycle 10",10,3994,"E-12","Alloy 617",314626,"Plate"
-126.60,0.00103,"Qualified",,183.78,"CapPass","Cycle 10",10,3995,"E-12","Alloy 617",314626,"Plate"
-126.65,0.00101,"Qualified",,183.80,"CapPass","Cycle 10",10,3996,"E-12","Alloy 617",314626,"Plate"
-126.70,0.00098,"Qualified",,183.83,"CapPass","Cycle 10",10,3997,"E-12","Alloy 617",314626,"Plate"
-126.78,0.00093,"Qualified",,183.88,"CapPass","Cycle 10",10,3998,"E-12","Alloy 617",314626,"Plate"
-126.94,0.00088,"Qualified",,183.94,"CapPass","Cycle 10",10,3999,"E-12","Alloy 617",314626,"Plate"
-127.17,0.00082,"Qualified",,183.98,"CapPass","Cycle 10",10,4000,"E-12","Alloy 617",314626,"Plate"
-127.45,0.00077,"Qualified",,184.03,"CapPass","Cycle 10",10,4001,"E-12","Alloy 617",314626,"Plate"
-127.59,0.00072,"Qualified",,184.08,"CapPass","Cycle 10",10,4002,"E-12","Alloy 617",314626,"Plate"
-127.96,0.00067,"Qualified",,184.14,"CapPass","Cycle 10",10,4003,"E-12","Alloy 617",314626,"Plate"
-127.92,0.00062,"Qualified",,184.19,"CapPass","Cycle 10",10,4004,"E-12","Alloy 617",314626,"Plate"
-127.93,0.00057,"Qualified",,184.24,"CapPass","Cycle 10",10,4005,"E-12","Alloy 617",314626,"Plate"
-127.96,0.00052,"Qualified",,184.28,"CapPass","Cycle 10",10,4006,"E-12","Alloy 617",314626,"Plate"
-128.06,0.00051,"Qualified",,184.30,"CapPass","Cycle 10",10,4007,"E-12","Alloy 617",314626,"Plate"
-128.09,0.00047,"Qualified",,184.33,"CapPass","Cycle 10",10,4008,"E-12","Alloy 617",314626,"Plate"
-128.00,0.00042,"Qualified",,184.39,"CapPass","Cycle 10",10,4009,"E-12","Alloy 617",314626,"Plate"
-128.20,0.00037,"Qualified",,184.43,"CapPass","Cycle 10",10,4010,"E-12","Alloy 617",314626,"Plate"
-128.41,0.00032,"Qualified",,184.48,"CapPass","Cycle 10",10,4011,"E-12","Alloy 617",314626,"Plate"
-128.16,0.00027,"Qualified",,184.53,"CapPass","Cycle 10",10,4012,"E-12","Alloy 617",314626,"Plate"
-128.22,0.00022,"Qualified",,184.58,"CapPass","Cycle 10",10,4013,"E-12","Alloy 617",314626,"Plate"
-127.76,0.00017,"Qualified",,184.63,"CapPass","Cycle 10",10,4014,"E-12","Alloy 617",314626,"Plate"
-127.80,0.00012,"Qualified",,184.69,"CapPass","Cycle 10",10,4015,"E-12","Alloy 617",314626,"Plate"
-127.99,0.00007,"Qualified",,184.74,"CapPass","Cycle 10",10,4016,"E-12","Alloy 617",314626,"Plate"
-127.97,0.00002,"Qualified",,184.79,"CapPass","Cycle 10",10,4017,"E-12","Alloy 617",314626,"Plate"
-128.12,0.00001,"Qualified",,184.80,"CapPass","Cycle 10",10,4018,"E-12","Alloy 617",314626,"Plate"
-128.24,-0.00003,"Qualified",,184.84,"CapPass","Cycle 10",10,4019,"E-12","Alloy 617",314626,"Plate"
-128.46,-0.00008,"Qualified",,184.89,"CapPass","Cycle 10",10,4020,"E-12","Alloy 617",314626,"Plate"
-128.89,-0.00013,"Qualified",,184.94,"CapPass","Cycle 10",10,4021,"E-12","Alloy 617",314626,"Plate"
-129.18,-0.00018,"Qualified",,184.99,"CapPass","Cycle 10",10,4022,"E-12","Alloy 617",314626,"Plate"
-129.33,-0.00024,"Qualified",,185.04,"CapPass","Cycle 10",10,4023,"E-12","Alloy 617",314626,"Plate"
-129.49,-0.00029,"Qualified",,185.09,"CapPass","Cycle 10",10,4024,"E-12","Alloy 617",314626,"Plate"
-129.66,-0.00034,"Qualified",,185.14,"CapPass","Cycle 10",10,4025,"E-12","Alloy 617",314626,"Plate"
-129.91,-0.00039,"Qualified",,185.19,"CapPass","Cycle 10",10,4026,"E-12","Alloy 617",314626,"Plate"
-130.16,-0.00044,"Qualified",,185.24,"CapPass","Cycle 10",10,4027,"E-12","Alloy 617",314626,"Plate"
-130.33,-0.00049,"Qualified",,185.29,"CapPass","Cycle 10",10,4028,"E-12","Alloy 617",314626,"Plate"
-130.33,-0.00050,"Qualified",,185.30,"CapPass","Cycle 10",10,4029,"E-12","Alloy 617",314626,"Plate"
-130.51,-0.00054,"Qualified",,185.34,"CapPass","Cycle 10",10,4030,"E-12","Alloy 617",314626,"Plate"
-130.62,-0.00059,"Qualified",,185.39,"CapPass","Cycle 10",10,4031,"E-12","Alloy 617",314626,"Plate"
-130.79,-0.00064,"Qualified",,185.44,"CapPass","Cycle 10",10,4032,"E-12","Alloy 617",314626,"Plate"
-130.93,-0.00069,"Qualified",,185.50,"CapPass","Cycle 10",10,4033,"E-12","Alloy 617",314626,"Plate"
-131.01,-0.00074,"Qualified",,185.55,"CapPass","Cycle 10",10,4034,"E-12","Alloy 617",314626,"Plate"
-131.25,-0.00079,"Qualified",,185.60,"CapPass","Cycle 10",10,4035,"E-12","Alloy 617",314626,"Plate"
-131.41,-0.00084,"Qualified",,185.64,"CapPass","Cycle 10",10,4036,"E-12","Alloy 617",314626,"Plate"
-131.29,-0.00089,"Qualified",,185.70,"CapPass","Cycle 10",10,4037,"E-12","Alloy 617",314626,"Plate"
-131.34,-0.00094,"Qualified",,185.74,"CapPass","Cycle 10",10,4038,"E-12","Alloy 617",314626,"Plate"
-131.15,-0.00099,"Qualified",,185.79,"CapPass","Cycle 10",10,4039,"E-12","Alloy 617",314626,"Plate"
-131.41,-0.00100,"Qualified",,185.80,"CapPass","Cycle 10",10,4040,"E-12","Alloy 617",314626,"Plate"
-131.47,-0.00105,"Qualified",,185.85,"CapPass","Cycle 10",10,4041,"E-12","Alloy 617",314626,"Plate"
-131.33,-0.00110,"Qualified",,185.90,"CapPass","Cycle 10",10,4042,"E-12","Alloy 617",314626,"Plate"
-131.47,-0.00115,"Qualified",,185.95,"CapPass","Cycle 10",10,4043,"E-12","Alloy 617",314626,"Plate"
-131.44,-0.00120,"Qualified",,186.00,"CapPass","Cycle 10",10,4044,"E-12","Alloy 617",314626,"Plate"
-131.32,-0.00125,"Qualified",,186.05,"CapPass","Cycle 10",10,4045,"E-12","Alloy 617",314626,"Plate"
-131.56,-0.00130,"Qualified",,186.11,"CapPass","Cycle 10",10,4046,"E-12","Alloy 617",314626,"Plate"
-131.80,-0.00135,"Qualified",,186.15,"CapPass","Cycle 10",10,4047,"E-12","Alloy 617",314626,"Plate"
-132.17,-0.00140,"Qualified",,186.21,"CapPass","Cycle 10",10,4048,"E-12","Alloy 617",314626,"Plate"
-132.27,-0.00145,"Qualified",,186.25,"CapPass","Cycle 10",10,4049,"E-12","Alloy 617",314626,"Plate"
-132.52,-0.00150,"Qualified",,186.30,"CapPass","Cycle 10",10,4050,"E-12","Alloy 617",314626,"Plate"
-132.33,-0.00150,"Qualified",,186.30,"CapPass","Cycle 10",10,4051,"E-12","Alloy 617",314626,"Plate"
-132.69,-0.00155,"Qualified",,186.35,"CapPass","Cycle 10",10,4052,"E-12","Alloy 617",314626,"Plate"
-132.90,-0.00160,"Qualified",,186.41,"CapPass","Cycle 10",10,4053,"E-12","Alloy 617",314626,"Plate"
-132.88,-0.00165,"Qualified",,186.46,"CapPass","Cycle 10",10,4054,"E-12","Alloy 617",314626,"Plate"
-133.02,-0.00170,"Qualified",,186.50,"CapPass","Cycle 10",10,4055,"E-12","Alloy 617",314626,"Plate"
-133.08,-0.00176,"Qualified",,186.55,"CapPass","Cycle 10",10,4056,"E-12","Alloy 617",314626,"Plate"
-132.94,-0.00181,"Qualified",,186.61,"CapPass","Cycle 10",10,4057,"E-12","Alloy 617",314626,"Plate"
-133.17,-0.00186,"Qualified",,186.66,"CapPass","Cycle 10",10,4058,"E-12","Alloy 617",314626,"Plate"
-133.20,-0.00191,"Qualified",,186.71,"CapPass","Cycle 10",10,4059,"E-12","Alloy 617",314626,"Plate"
-133.31,-0.00196,"Qualified",,186.76,"CapPass","Cycle 10",10,4060,"E-12","Alloy 617",314626,"Plate"
-133.37,-0.00200,"Qualified",,186.80,"CapPass","Cycle 10",10,4061,"E-12","Alloy 617",314626,"Plate"
-133.40,-0.00201,"Qualified",,186.81,"CapPass","Cycle 10",10,4062,"E-12","Alloy 617",314626,"Plate"
-133.22,-0.00206,"Qualified",,186.86,"CapPass","Cycle 10",10,4063,"E-12","Alloy 617",314626,"Plate"
-133.32,-0.00211,"Qualified",,186.91,"CapPass","Cycle 10",10,4064,"E-12","Alloy 617",314626,"Plate"
-133.40,-0.00216,"Qualified",,186.96,"CapPass","Cycle 10",10,4065,"E-12","Alloy 617",314626,"Plate"
-133.22,-0.00221,"Qualified",,187.01,"CapPass","Cycle 10",10,4066,"E-12","Alloy 617",314626,"Plate"
-133.40,-0.00226,"Qualified",,187.06,"CapPass","Cycle 10",10,4067,"E-12","Alloy 617",314626,"Plate"
-133.33,-0.00231,"Qualified",,187.11,"CapPass","Cycle 10",10,4068,"E-12","Alloy 617",314626,"Plate"
-133.42,-0.00236,"Qualified",,187.17,"CapPass","Cycle 10",10,4069,"E-12","Alloy 617",314626,"Plate"
-133.81,-0.00241,"Qualified",,187.22,"CapPass","Cycle 10",10,4070,"E-12","Alloy 617",314626,"Plate"
-134.03,-0.00246,"Qualified",,187.27,"CapPass","Cycle 10",10,4071,"E-12","Alloy 617",314626,"Plate"
-134.26,-0.00250,"Qualified",,187.30,"CapPass","Cycle 10",10,4072,"E-12","Alloy 617",314626,"Plate"
-134.27,-0.00252,"Qualified",,187.32,"CapPass","Cycle 10",10,4073,"E-12","Alloy 617",314626,"Plate"
-134.40,-0.00257,"Qualified",,187.36,"CapPass","Cycle 10",10,4074,"E-12","Alloy 617",314626,"Plate"
-134.51,-0.00262,"Qualified",,187.41,"CapPass","Cycle 10",10,4075,"E-12","Alloy 617",314626,"Plate"
-134.36,-0.00267,"Qualified",,187.46,"CapPass","Cycle 10",10,4076,"E-12","Alloy 617",314626,"Plate"
-134.29,-0.00272,"Qualified",,187.52,"CapPass","Cycle 10",10,4077,"E-12","Alloy 617",314626,"Plate"
-134.31,-0.00277,"Qualified",,187.57,"CapPass","Cycle 10",10,4078,"E-12","Alloy 617",314626,"Plate"
-134.15,-0.00282,"Qualified",,187.61,"CapPass","Cycle 10",10,4079,"E-12","Alloy 617",314626,"Plate"
-134.39,-0.00287,"Qualified",,187.67,"CapPass","Cycle 10",10,4080,"E-12","Alloy 617",314626,"Plate"
-134.67,-0.00292,"Qualified",,187.72,"CapPass","Cycle 10",10,4081,"E-12","Alloy 617",314626,"Plate"
-134.80,-0.00297,"Qualified",,187.77,"CapPass","Cycle 10",10,4082,"E-12","Alloy 617",314626,"Plate"
-134.94,-0.00301,"Qualified",,187.80,"CapPass","Cycle 10",10,4083,"E-12","Alloy 617",314626,"Plate"
-134.90,-0.00302,"Qualified",,187.82,"CapPass","Cycle 10",10,4084,"E-12","Alloy 617",314626,"Plate"
-134.76,-0.00307,"Qualified",,187.87,"CapPass","Cycle 10",10,4085,"E-12","Alloy 617",314626,"Plate"
-134.87,-0.00312,"Qualified",,187.92,"CapPass","Cycle 10",10,4086,"E-12","Alloy 617",314626,"Plate"
-135.05,-0.00317,"Qualified",,187.97,"CapPass","Cycle 10",10,4087,"E-12","Alloy 617",314626,"Plate"
-135.03,-0.00322,"Qualified",,188.02,"CapPass","Cycle 10",10,4088,"E-12","Alloy 617",314626,"Plate"
-135.08,-0.00328,"Qualified",,188.07,"CapPass","Cycle 10",10,4089,"E-12","Alloy 617",314626,"Plate"
-135.43,-0.00333,"Qualified",,188.12,"CapPass","Cycle 10",10,4090,"E-12","Alloy 617",314626,"Plate"
-135.42,-0.00338,"Qualified",,188.17,"CapPass","Cycle 10",10,4091,"E-12","Alloy 617",314626,"Plate"
-135.79,-0.00343,"Qualified",,188.23,"CapPass","Cycle 10",10,4092,"E-12","Alloy 617",314626,"Plate"
-136.02,-0.00348,"Qualified",,188.27,"CapPass","Cycle 10",10,4093,"E-12","Alloy 617",314626,"Plate"
-136.13,-0.00350,"Qualified",,188.30,"CapPass","Cycle 10",10,4094,"E-12","Alloy 617",314626,"Plate"
-136.04,-0.00353,"Qualified",,188.32,"CapPass","Cycle 10",10,4095,"E-12","Alloy 617",314626,"Plate"
-136.02,-0.00358,"Qualified",,188.38,"CapPass","Cycle 10",10,4096,"E-12","Alloy 617",314626,"Plate"
-136.25,-0.00363,"Qualified",,188.43,"CapPass","Cycle 10",10,4097,"E-12","Alloy 617",314626,"Plate"
-136.47,-0.00368,"Qualified",,188.48,"CapPass","Cycle 10",10,4098,"E-12","Alloy 617",314626,"Plate"
-136.76,-0.00373,"Qualified",,188.51,"CapPass","Cycle 10",10,4099,"E-12","Alloy 617",314626,"Plate"
-136.34,-0.00378,"Qualified",,188.56,"CapPass","Cycle 10",10,4100,"E-12","Alloy 617",314626,"Plate"
-136.00,-0.00383,"Qualified",,188.62,"CapPass","Cycle 10",10,4101,"E-12","Alloy 617",314626,"Plate"
-135.73,-0.00388,"Qualified",,188.68,"CapPass","Cycle 10",10,4102,"E-12","Alloy 617",314626,"Plate"
-135.35,-0.00393,"Qualified",,188.72,"CapPass","Cycle 10",10,4103,"E-12","Alloy 617",314626,"Plate"
-135.34,-0.00398,"Qualified",,188.77,"CapPass","Cycle 10",10,4104,"E-12","Alloy 617",314626,"Plate"
-135.41,-0.00401,"Qualified",,188.80,"CapPass","Cycle 10",10,4105,"E-12","Alloy 617",314626,"Plate"
-135.45,-0.00403,"Qualified",,188.82,"CapPass","Cycle 10",10,4106,"E-12","Alloy 617",314626,"Plate"
-135.59,-0.00408,"Qualified",,188.88,"CapPass","Cycle 10",10,4107,"E-12","Alloy 617",314626,"Plate"
-136.00,-0.00414,"Qualified",,188.93,"CapPass","Cycle 10",10,4108,"E-12","Alloy 617",314626,"Plate"
-136.09,-0.00419,"Qualified",,188.98,"CapPass","Cycle 10",10,4109,"E-12","Alloy 617",314626,"Plate"
-136.23,-0.00424,"Qualified",,189.03,"CapPass","Cycle 10",10,4110,"E-12","Alloy 617",314626,"Plate"
-136.42,-0.00429,"Qualified",,189.08,"CapPass","Cycle 10",10,4111,"E-12","Alloy 617",314626,"Plate"
-136.57,-0.00434,"Qualified",,189.13,"CapPass","Cycle 10",10,4112,"E-12","Alloy 617",314626,"Plate"
-136.48,-0.00439,"Qualified",,189.17,"CapPass","Cycle 10",10,4113,"E-12","Alloy 617",314626,"Plate"
-136.36,-0.00444,"Qualified",,189.24,"CapPass","Cycle 10",10,4114,"E-12","Alloy 617",314626,"Plate"
-136.45,-0.00449,"Qualified",,189.29,"CapPass","Cycle 10",10,4115,"E-12","Alloy 617",314626,"Plate"
-136.53,-0.00450,"Qualified",,189.30,"CapPass","Cycle 10",10,4116,"E-12","Alloy 617",314626,"Plate"
-136.29,-0.00454,"Qualified",,189.34,"CapPass","Cycle 10",10,4117,"E-12","Alloy 617",314626,"Plate"
-136.46,-0.00459,"Qualified",,189.39,"CapPass","Cycle 10",10,4118,"E-12","Alloy 617",314626,"Plate"
-136.78,-0.00465,"Qualified",,189.44,"CapPass","Cycle 10",10,4119,"E-12","Alloy 617",314626,"Plate"
-136.76,-0.00470,"Qualified",,189.48,"CapPass","Cycle 10",10,4120,"E-12","Alloy 617",314626,"Plate"
-136.96,-0.00475,"Qualified",,189.53,"CapPass","Cycle 10",10,4121,"E-12","Alloy 617",314626,"Plate"
-136.91,-0.00480,"Qualified",,189.59,"CapPass","Cycle 10",10,4122,"E-12","Alloy 617",314626,"Plate"
-137.09,-0.00485,"Qualified",,189.64,"CapPass","Cycle 10",10,4123,"E-12","Alloy 617",314626,"Plate"
-137.24,-0.00490,"Qualified",,189.69,"CapPass","Cycle 10",10,4124,"E-12","Alloy 617",314626,"Plate"
-137.23,-0.00495,"Qualified",,189.75,"CapPass","Cycle 10",10,4125,"E-12","Alloy 617",314626,"Plate"
-136.84,-0.00500,"Qualified",,189.79,"CapPass","Cycle 10",10,4126,"E-12","Alloy 617",314626,"Plate"
-136.34,-0.00500,"Qualified",,189.80,"CapPass","Cycle 10",10,4127,"E-12","Alloy 617",314626,"Plate"
-111.06,-0.00495,"Qualified",,189.95,"CapPass","Cycle 10",10,4128,"E-12","Alloy 617",314626,"Plate"
-101.20,-0.00490,"Qualified",,189.99,"CapPass","Cycle 10",10,4129,"E-12","Alloy 617",314626,"Plate"
-94.59,-0.00485,"Qualified",,190.01,"CapPass","Cycle 10",10,4130,"E-12","Alloy 617",314626,"Plate"
-86.07,-0.00480,"Qualified",,190.05,"CapPass","Cycle 10",10,4131,"E-12","Alloy 617",314626,"Plate"
-78.82,-0.00475,"Qualified",,190.09,"CapPass","Cycle 10",10,4132,"E-12","Alloy 617",314626,"Plate"
-71.80,-0.00470,"Qualified",,190.13,"CapPass","Cycle 10",10,4133,"E-12","Alloy 617",314626,"Plate"
-63.66,-0.00464,"Qualified",,190.18,"CapPass","Cycle 10",10,4134,"E-12","Alloy 617",314626,"Plate"
-57.59,-0.00459,"Qualified",,190.23,"CapPass","Cycle 10",10,4135,"E-12","Alloy 617",314626,"Plate"
-52.26,-0.00454,"Qualified",,190.28,"CapPass","Cycle 10",10,4136,"E-12","Alloy 617",314626,"Plate"
-49.54,-0.00452,"Qualified",,190.30,"CapPass","Cycle 10",10,4137,"E-12","Alloy 617",314626,"Plate"
-44.47,-0.00449,"Qualified",,190.35,"CapPass","Cycle 10",10,4138,"E-12","Alloy 617",314626,"Plate"
-38.31,-0.00444,"Qualified",,190.40,"CapPass","Cycle 10",10,4139,"E-12","Alloy 617",314626,"Plate"
-32.23,-0.00439,"Qualified",,190.45,"CapPass","Cycle 10",10,4140,"E-12","Alloy 617",314626,"Plate"
-25.71,-0.00434,"Qualified",,190.51,"CapPass","Cycle 10",10,4141,"E-12","Alloy 617",314626,"Plate"
-19.31,-0.00429,"Qualified",,190.56,"CapPass","Cycle 10",10,4142,"E-12","Alloy 617",314626,"Plate"
-14.03,-0.00424,"Qualified",,190.61,"CapPass","Cycle 10",10,4143,"E-12","Alloy 617",314626,"Plate"
-8.78,-0.00419,"Qualified",,190.66,"CapPass","Cycle 10",10,4144,"E-12","Alloy 617",314626,"Plate"
-2.50,-0.00414,"Qualified",,190.72,"CapPass","Cycle 10",10,4145,"E-12","Alloy 617",314626,"Plate"
3.38,-0.00409,"Qualified",,190.77,"CapPass","Cycle 10",10,4146,"E-12","Alloy 617",314626,"Plate"
5.97,-0.00406,"Qualified",,190.80,"CapPass","Cycle 10",10,4147,"E-12","Alloy 617",314626,"Plate"
8.49,-0.00404,"Qualified",,190.83,"CapPass","Cycle 10",10,4148,"E-12","Alloy 617",314626,"Plate"
13.68,-0.00398,"Qualified",,190.88,"CapPass","Cycle 10",10,4149,"E-12","Alloy 617",314626,"Plate"
18.87,-0.00393,"Qualified",,190.93,"CapPass","Cycle 10",10,4150,"E-12","Alloy 617",314626,"Plate"
23.84,-0.00388,"Qualified",,190.98,"CapPass","Cycle 10",10,4151,"E-12","Alloy 617",314626,"Plate"
29.37,-0.00383,"Qualified",,191.04,"CapPass","Cycle 10",10,4152,"E-12","Alloy 617",314626,"Plate"
33.76,-0.00378,"Qualified",,191.10,"CapPass","Cycle 10",10,4153,"E-12","Alloy 617",314626,"Plate"
36.93,-0.00373,"Qualified",,191.20,"CapPass","Cycle 10",10,4154,"E-12","Alloy 617",314626,"Plate"
41.09,-0.00368,"Qualified",,191.30,"CapPass","Cycle 10",10,4155,"E-12","Alloy 617",314626,"Plate"
41.35,-0.00367,"Qualified",,191.30,"CapPass","Cycle 10",10,4156,"E-12","Alloy 617",314626,"Plate"
46.39,-0.00363,"Qualified",,191.35,"CapPass","Cycle 10",10,4157,"E-12","Alloy 617",314626,"Plate"
52.46,-0.00358,"Qualified",,191.38,"CapPass","Cycle 10",10,4158,"E-12","Alloy 617",314626,"Plate"
58.04,-0.00353,"Qualified",,191.42,"CapPass","Cycle 10",10,4159,"E-12","Alloy 617",314626,"Plate"
63.16,-0.00348,"Qualified",,191.46,"CapPass","Cycle 10",10,4160,"E-12","Alloy 617",314626,"Plate"
67.03,-0.00343,"Qualified",,191.50,"CapPass","Cycle 10",10,4161,"E-12","Alloy 617",314626,"Plate"
70.68,-0.00338,"Qualified",,191.55,"CapPass","Cycle 10",10,4162,"E-12","Alloy 617",314626,"Plate"
74.18,-0.00332,"Qualified",,191.62,"CapPass","Cycle 10",10,4163,"E-12","Alloy 617",314626,"Plate"
77.60,-0.00327,"Qualified",,191.68,"CapPass","Cycle 10",10,4164,"E-12","Alloy 617",314626,"Plate"
81.34,-0.00322,"Qualified",,191.75,"CapPass","Cycle 10",10,4165,"E-12","Alloy 617",314626,"Plate"
84.94,-0.00317,"Qualified",,191.80,"CapPass","Cycle 10",10,4166,"E-12","Alloy 617",314626,"Plate"
84.97,-0.00317,"Qualified",,191.80,"CapPass","Cycle 10",10,4167,"E-12","Alloy 617",314626,"Plate"
89.01,-0.00312,"Qualified",,191.85,"CapPass","Cycle 10",10,4168,"E-12","Alloy 617",314626,"Plate"
93.90,-0.00307,"Qualified",,191.90,"CapPass","Cycle 10",10,4169,"E-12","Alloy 617",314626,"Plate"
98.57,-0.00302,"Qualified",,191.93,"CapPass","Cycle 10",10,4170,"E-12","Alloy 617",314626,"Plate"
102.80,-0.00297,"Qualified",,191.97,"CapPass","Cycle 10",10,4171,"E-12","Alloy 617",314626,"Plate"
107.10,-0.00292,"Qualified",,192.00,"CapPass","Cycle 10",10,4172,"E-12","Alloy 617",314626,"Plate"
110.85,-0.00287,"Qualified",,192.03,"CapPass","Cycle 10",10,4173,"E-12","Alloy 617",314626,"Plate"
114.27,-0.00282,"Qualified",,192.07,"CapPass","Cycle 10",10,4174,"E-12","Alloy 617",314626,"Plate"
117.32,-0.00277,"Qualified",,192.10,"CapPass","Cycle 10",10,4175,"E-12","Alloy 617",314626,"Plate"
119.61,-0.00272,"Qualified",,192.14,"CapPass","Cycle 10",10,4176,"E-12","Alloy 617",314626,"Plate"
121.99,-0.00267,"Qualified",,192.18,"CapPass","Cycle 10",10,4177,"E-12","Alloy 617",314626,"Plate"
123.50,-0.00262,"Qualified",,192.22,"CapPass","Cycle 10",10,4178,"E-12","Alloy 617",314626,"Plate"
124.83,-0.00257,"Qualified",,192.27,"CapPass","Cycle 10",10,4179,"E-12","Alloy 617",314626,"Plate"
125.54,-0.00253,"Qualified",,192.30,"CapPass","Cycle 10",10,4180,"E-12","Alloy 617",314626,"Plate"
125.79,-0.00251,"Qualified",,192.31,"CapPass","Cycle 10",10,4181,"E-12","Alloy 617",314626,"Plate"
126.87,-0.00246,"Qualified",,192.36,"CapPass","Cycle 10",10,4182,"E-12","Alloy 617",314626,"Plate"
127.58,-0.00241,"Qualified",,192.41,"CapPass","Cycle 10",10,4183,"E-12","Alloy 617",314626,"Plate"
128.08,-0.00236,"Qualified",,192.46,"CapPass","Cycle 10",10,4184,"E-12","Alloy 617",314626,"Plate"
128.79,-0.00231,"Qualified",,192.51,"CapPass","Cycle 10",10,4185,"E-12","Alloy 617",314626,"Plate"
129.25,-0.00226,"Qualified",,192.56,"CapPass","Cycle 10",10,4186,"E-12","Alloy 617",314626,"Plate"
129.81,-0.00221,"Qualified",,192.61,"CapPass","Cycle 10",10,4187,"E-12","Alloy 617",314626,"Plate"
130.42,-0.00216,"Qualified",,192.66,"CapPass","Cycle 10",10,4188,"E-12","Alloy 617",314626,"Plate"
130.87,-0.00211,"Qualified",,192.71,"CapPass","Cycle 10",10,4189,"E-12","Alloy 617",314626,"Plate"
131.32,-0.00206,"Qualified",,192.76,"CapPass","Cycle 10",10,4190,"E-12","Alloy 617",314626,"Plate"
131.60,-0.00202,"Qualified",,192.80,"CapPass","Cycle 10",10,4191,"E-12","Alloy 617",314626,"Plate"
131.65,-0.00201,"Qualified",,192.81,"CapPass","Cycle 10",10,4192,"E-12","Alloy 617",314626,"Plate"
132.05,-0.00196,"Qualified",,192.86,"CapPass","Cycle 10",10,4193,"E-12","Alloy 617",314626,"Plate"
132.17,-0.00191,"Qualified",,192.91,"CapPass","Cycle 10",10,4194,"E-12","Alloy 617",314626,"Plate"
132.26,-0.00186,"Qualified",,192.96,"CapPass","Cycle 10",10,4195,"E-12","Alloy 617",314626,"Plate"
132.33,-0.00181,"Qualified",,193.01,"CapPass","Cycle 10",10,4196,"E-12","Alloy 617",314626,"Plate"
132.54,-0.00176,"Qualified",,193.06,"CapPass","Cycle 10",10,4197,"E-12","Alloy 617",314626,"Plate"
132.45,-0.00171,"Qualified",,193.11,"CapPass","Cycle 10",10,4198,"E-12","Alloy 617",314626,"Plate"
132.47,-0.00166,"Qualified",,193.16,"CapPass","Cycle 10",10,4199,"E-12","Alloy 617",314626,"Plate"
132.43,-0.00161,"Qualified",,193.21,"CapPass","Cycle 10",10,4200,"E-12","Alloy 617",314626,"Plate"
132.44,-0.00156,"Qualified",,193.26,"CapPass","Cycle 10",10,4201,"E-12","Alloy 617",314626,"Plate"
132.31,-0.00151,"Qualified",,193.30,"CapPass","Cycle 10",10,4202,"E-12","Alloy 617",314626,"Plate"
132.35,-0.00151,"Qualified",,193.31,"CapPass","Cycle 10",10,4203,"E-12","Alloy 617",314626,"Plate"
132.18,-0.00146,"Qualified",,193.36,"CapPass","Cycle 10",10,4204,"E-12","Alloy 617",314626,"Plate"
132.14,-0.00141,"Qualified",,193.41,"CapPass","Cycle 10",10,4205,"E-12","Alloy 617",314626,"Plate"
132.13,-0.00135,"Qualified",,193.46,"CapPass","Cycle 10",10,4206,"E-12","Alloy 617",314626,"Plate"
131.97,-0.00130,"Qualified",,193.51,"CapPass","Cycle 10",10,4207,"E-12","Alloy 617",314626,"Plate"
131.98,-0.00125,"Qualified",,193.56,"CapPass","Cycle 10",10,4208,"E-12","Alloy 617",314626,"Plate"
131.85,-0.00120,"Qualified",,193.61,"CapPass","Cycle 10",10,4209,"E-12","Alloy 617",314626,"Plate"
131.80,-0.00115,"Qualified",,193.66,"CapPass","Cycle 10",10,4210,"E-12","Alloy 617",314626,"Plate"
131.85,-0.00110,"Qualified",,193.71,"CapPass","Cycle 10",10,4211,"E-12","Alloy 617",314626,"Plate"
131.70,-0.00105,"Qualified",,193.76,"CapPass","Cycle 10",10,4212,"E-12","Alloy 617",314626,"Plate"
131.61,-0.00101,"Qualified",,193.80,"CapPass","Cycle 10",10,4213,"E-12","Alloy 617",314626,"Plate"
131.77,-0.00100,"Qualified",,193.81,"CapPass","Cycle 10",10,4214,"E-12","Alloy 617",314626,"Plate"
131.64,-0.00095,"Qualified",,193.86,"CapPass","Cycle 10",10,4215,"E-12","Alloy 617",314626,"Plate"
131.37,-0.00090,"Qualified",,193.91,"CapPass","Cycle 10",10,4216,"E-12","Alloy 617",314626,"Plate"
131.32,-0.00085,"Qualified",,193.96,"CapPass","Cycle 10",10,4217,"E-12","Alloy 617",314626,"Plate"
131.46,-0.00080,"Qualified",,194.01,"CapPass","Cycle 10",10,4218,"E-12","Alloy 617",314626,"Plate"
131.50,-0.00075,"Qualified",,194.06,"CapPass","Cycle 10",10,4219,"E-12","Alloy 617",314626,"Plate"
131.59,-0.00070,"Qualified",,194.11,"CapPass","Cycle 10",10,4220,"E-12","Alloy 617",314626,"Plate"
131.55,-0.00065,"Qualified",,194.16,"CapPass","Cycle 10",10,4221,"E-12","Alloy 617",314626,"Plate"
131.63,-0.00060,"Qualified",,194.21,"CapPass","Cycle 10",10,4222,"E-12","Alloy 617",314626,"Plate"
131.81,-0.00055,"Qualified",,194.26,"CapPass","Cycle 10",10,4223,"E-12","Alloy 617",314626,"Plate"
131.73,-0.00051,"Qualified",,194.30,"CapPass","Cycle 10",10,4224,"E-12","Alloy 617",314626,"Plate"
131.88,-0.00050,"Qualified",,194.31,"CapPass","Cycle 10",10,4225,"E-12","Alloy 617",314626,"Plate"
131.99,-0.00045,"Qualified",,194.37,"CapPass","Cycle 10",10,4226,"E-12","Alloy 617",314626,"Plate"
132.03,-0.00040,"Qualified",,194.42,"CapPass","Cycle 10",10,4227,"E-12","Alloy 617",314626,"Plate"
132.23,-0.00034,"Qualified",,194.47,"CapPass","Cycle 10",10,4228,"E-12","Alloy 617",314626,"Plate"
132.23,-0.00029,"Qualified",,194.51,"CapPass","Cycle 10",10,4229,"E-12","Alloy 617",314626,"Plate"
132.40,-0.00024,"Qualified",,194.56,"CapPass","Cycle 10",10,4230,"E-12","Alloy 617",314626,"Plate"
132.22,-0.00019,"Qualified",,194.61,"CapPass","Cycle 10",10,4231,"E-12","Alloy 617",314626,"Plate"
132.14,-0.00014,"Qualified",,194.67,"CapPass","Cycle 10",10,4232,"E-12","Alloy 617",314626,"Plate"
132.30,-0.00009,"Qualified",,194.72,"CapPass","Cycle 10",10,4233,"E-12","Alloy 617",314626,"Plate"
132.47,-0.00005,"Qualified",,374.84,"CapPass","Cycle 20",20,8144,"E-12","Alloy 617",314626,"Plate"
132.51,0.00000,"Qualified",,374.89,"CapPass","Cycle 20",20,8145,"E-12","Alloy 617",314626,"Plate"
132.46,0.00005,"Qualified",,374.94,"CapPass","Cycle 20",20,8146,"E-12","Alloy 617",314626,"Plate"
132.51,0.00010,"Qualified",,374.99,"CapPass","Cycle 20",20,8147,"E-12","Alloy 617",314626,"Plate"
132.53,0.00015,"Qualified",,375.04,"CapPass","Cycle 20",20,8148,"E-12","Alloy 617",314626,"Plate"
132.70,0.00020,"Qualified",,375.10,"CapPass","Cycle 20",20,8149,"E-12","Alloy 617",314626,"Plate"
132.71,0.00025,"Qualified",,375.15,"CapPass","Cycle 20",20,8150,"E-12","Alloy 617",314626,"Plate"
133.06,0.00030,"Qualified",,375.20,"CapPass","Cycle 20",20,8151,"E-12","Alloy 617",314626,"Plate"
133.02,0.00035,"Qualified",,375.25,"CapPass","Cycle 20",20,8152,"E-12","Alloy 617",314626,"Plate"
133.23,0.00041,"Qualified",,375.30,"CapPass","Cycle 20",20,8153,"E-12","Alloy 617",314626,"Plate"
133.26,0.00041,"Qualified",,375.30,"CapPass","Cycle 20",20,8154,"E-12","Alloy 617",314626,"Plate"
133.12,0.00046,"Qualified",,375.35,"CapPass","Cycle 20",20,8155,"E-12","Alloy 617",314626,"Plate"
133.06,0.00051,"Qualified",,375.40,"CapPass","Cycle 20",20,8156,"E-12","Alloy 617",314626,"Plate"
