Repository: js-molina/fatigue-A617

File: data/950C/Strain rate 0.001/1.0% strain/HTM_A20_Cycles_E13.csv (part 4 of 12)
"Cycle Label","Data State","Elapsed Time Sec","Qual State","Strain","Stress Mpa","Count","Sample","Alloy","Material_Form","Heat"
"Cycle 10","CapPass",179.04,"Qualified",0.00425,139.20,3887,"E-13","Alloy 617","Plate",314626
"Cycle 10","CapPass",179.09,"Qualified",0.00430,139.58,3888,"E-13","Alloy 617","Plate",314626
"Cycle 10","CapPass",179.14,"Qualified",0.00435,139.94,3889,"E-13","Alloy 617","Plate",314626
"Cycle 10","CapPass",179.19,"Qualified",0.00440,140.11,3890,"E-13","Alloy 617","Plate",314626
"Cycle 10","CapPass",179.24,"Qualified",0.00445,140.14,3891,"E-13","Alloy 617","Plate",314626
"Cycle 10","CapPass",179.29,"Qualified",0.00450,140.10,3892,"E-13","Alloy 617","Plate",314626
"Cycle 10","CapPass",179.30,"Qualified",0.00452,140.33,3893,"E-13","Alloy 617","Plate",314626
"Cycle 10","CapPass",179.34,"Qualified",0.00455,140.37,3894,"E-13","Alloy 617","Plate",314626
"Cycle 10","CapPass",179.39,"Qualified",0.00460,140.09,3895,"E-13","Alloy 617","Plate",314626
"Cycle 10","CapPass",179.44,"Qualified",0.00465,140.34,3896,"E-13","Alloy 617","Plate",314626
"Cycle 10","CapPass",179.49,"Qualified",0.00470,139.86,3897,"E-13","Alloy 617","Plate",314626
"Cycle 10","CapPass",179.54,"Qualified",0.00475,140.06,3898,"E-13","Alloy 617","Plate",314626
"Cycle 10","CapPass",179.59,"Qualified",0.00480,140.16,3899,"E-13","Alloy 617","Plate",314626
"Cycle 10","CapPass",179.64,"Qualified",0.00485,139.76,3900,"E-13","Alloy 617","Plate",314626
"Cycle 10","CapPass",179.69,"Qualified",0.00491,139.53,3901,"E-13","Alloy 617","Plate",314626
"Cycle 10","CapPass",179.74,"Qualified",0.00496,140.23,3902,"E-13","Alloy 617","Plate",314626
"Cycle 10","CapPass",179.80,"Qualified",0.00501,139.27,3903,"E-13","Alloy 617","Plate",314626
"Cycle 10","CapPass",179.80,"Qualified",0.00501,139.44,3904,"E-13","Alloy 617","Plate",314626
"Cycle 10","CapPass",179.95,"Qualified",0.00496,113.62,3905,"E-13","Alloy 617","Plate",314626
"Cycle 10","CapPass",179.98,"Qualified",0.00490,105.32,3906,"E-13","Alloy 617","Plate",314626
"Cycle 10","CapPass",180.02,"Qualified",0.00485,97.35,3907,"E-13","Alloy 617","Plate",314626
"Cycle 10","CapPass",180.06,"Qualified",0.00480,89.70,3908,"E-13","Alloy 617","Plate",314626
"Cycle 10","CapPass",180.09,"Qualified",0.00475,82.74,3909,"E-13","Alloy 617","Plate",314626
"Cycle 10","CapPass",180.14,"Qualified",0.00470,75.22,3910,"E-13","Alloy 617","Plate",314626
"Cycle 10","CapPass",180.19,"Qualified",0.00465,68.49,3911,"E-13","Alloy 617","Plate",314626
"Cycle 10","CapPass",180.24,"Qualified",0.00460,61.83,3912,"E-13","Alloy 617","Plate",314626
"Cycle 10","CapPass",180.30,"Qualified",0.00455,54.64,3913,"E-13","Alloy 617","Plate",314626
"Cycle 10","CapPass",180.30,"Qualified",0.00455,54.65,3914,"E-13","Alloy 617","Plate",314626
"Cycle 10","CapPass",180.35,"Qualified",0.00450,48.03,3915,"E-13","Alloy 617","Plate",314626
"Cycle 10","CapPass",180.41,"Qualified",0.00445,41.49,3916,"E-13","Alloy 617","Plate",314626
"Cycle 10","CapPass",180.46,"Qualified",0.00440,35.65,3917,"E-13","Alloy 617","Plate",314626
"Cycle 10","CapPass",180.51,"Qualified",0.00435,29.51,3918,"E-13","Alloy 617","Plate",314626
"Cycle 10","CapPass",180.57,"Qualified",0.00430,23.59,3919,"E-13","Alloy 617","Plate",314626
"Cycle 10","CapPass",180.62,"Qualified",0.00425,17.64,3920,"E-13","Alloy 617","Plate",314626
"Cycle 10","CapPass",180.67,"Qualified",0.00419,12.31,3921,"E-13","Alloy 617","Plate",314626
"Cycle 10","CapPass",180.73,"Qualified",0.00414,6.46,3922,"E-13","Alloy 617","Plate",314626
"Cycle 10","CapPass",180.78,"Qualified",0.00409,0.59,3923,"E-13","Alloy 617","Plate",314626
"Cycle 10","CapPass",180.80,"Qualified",0.00408,-0.53,3924,"E-13","Alloy 617","Plate",314626
"Cycle 10","CapPass",180.83,"Qualified",0.00404,-3.47,3925,"E-13","Alloy 617","Plate",314626
"Cycle 10","CapPass",180.90,"Qualified",0.00399,-6.97,3926,"E-13","Alloy 617","Plate",314626
"Cycle 10","CapPass",181.03,"Qualified",0.00394,-10.18,3927,"E-13","Alloy 617","Plate",314626
"Cycle 10","CapPass",181.12,"Qualified",0.00389,-15.52,3928,"E-13","Alloy 617","Plate",314626
"Cycle 10","CapPass",181.18,"Qualified",0.00384,-19.59,3929,"E-13","Alloy 617","Plate",314626
"Cycle 10","CapPass",181.23,"Qualified",0.00379,-23.59,3930,"E-13","Alloy 617","Plate",314626
"Cycle 10","CapPass",181.28,"Qualified",0.00374,-30.04,3931,"E-13","Alloy 617","Plate",314626
"Cycle 10","CapPass",181.30,"Qualified",0.00370,-32.11,3932,"E-13","Alloy 617","Plate",314626
"Cycle 10","CapPass",181.32,"Qualified",0.00369,-34.95,3933,"E-13","Alloy 617","Plate",314626
"Cycle 10","CapPass",181.35,"Qualified",0.00364,-40.73,3934,"E-13","Alloy 617","Plate",314626
"Cycle 10","CapPass",181.38,"Qualified",0.00359,-45.11,3935,"E-13","Alloy 617","Plate",314626
"Cycle 10","CapPass",181.43,"Qualified",0.00354,-50.79,3936,"E-13","Alloy 617","Plate",314626
"Cycle 10","CapPass",181.46,"Qualified",0.00349,-54.79,3937,"E-13","Alloy 617","Plate",314626
"Cycle 10","CapPass",181.50,"Qualified",0.00343,-60.48,3938,"E-13","Alloy 617","Plate",314626
"Cycle 10","CapPass",181.53,"Qualified",0.00338,-65.31,3939,"E-13","Alloy 617","Plate",314626
"Cycle 10","CapPass",181.57,"Qualified",0.00333,-70.48,3940,"E-13","Alloy 617","Plate",314626
"Cycle 10","CapPass",181.59,"Qualified",0.00328,-73.25,3941,"E-13","Alloy 617","Plate",314626
"Cycle 10","CapPass",181.63,"Qualified",0.00323,-77.33,3942,"E-13","Alloy 617","Plate",314626
"Cycle 10","CapPass",181.67,"Qualified",0.00318,-80.74,3943,"E-13","Alloy 617","Plate",314626
"Cycle 10","CapPass",181.72,"Qualified",0.00313,-83.72,3944,"E-13","Alloy 617","Plate",314626
"Cycle 10","CapPass",181.77,"Qualified",0.00308,-87.32,3945,"E-13","Alloy 617","Plate",314626
"Cycle 10","CapPass",181.80,"Qualified",0.00303,-88.98,3946,"E-13","Alloy 617","Plate",314626
"Cycle 10","CapPass",181.80,"Qualified",0.00302,-88.78,3947,"E-13","Alloy 617","Plate",314626
"Cycle 10","CapPass",181.85,"Qualified",0.00298,-91.88,3948,"E-13","Alloy 617","Plate",314626
"Cycle 10","CapPass",181.90,"Qualified",0.00293,-93.74,3949,"E-13","Alloy 617","Plate",314626
"Cycle 10","CapPass",181.96,"Qualified",0.00288,-95.80,3950,"E-13","Alloy 617","Plate",314626
"Cycle 10","CapPass",182.00,"Qualified",0.00283,-97.72,3951,"E-13","Alloy 617","Plate",314626
"Cycle 10","CapPass",182.05,"Qualified",0.00278,-99.07,3952,"E-13","Alloy 617","Plate",314626
"Cycle 10","CapPass",182.11,"Qualified",0.00272,-101.5,3953,"E-13","Alloy 617","Plate",314626
"Cycle 10","CapPass",182.15,"Qualified",0.00267,-103.0,3954,"E-13","Alloy 617","Plate",314626
"Cycle 10","CapPass",182.21,"Qualified",0.00262,-105.7,3955,"E-13","Alloy 617","Plate",314626
"Cycle 10","CapPass",182.26,"Qualified",0.00257,-107.4,3956,"E-13","Alloy 617","Plate",314626
"Cycle 10","CapPass",182.30,"Qualified",0.00253,-108.7,3957,"E-13","Alloy 617","Plate",314626
"Cycle 10","CapPass",182.31,"Qualified",0.00252,-109.4,3958,"E-13","Alloy 617","Plate",314626
"Cycle 10","CapPass",182.36,"Qualified",0.00247,-111.3,3959,"E-13","Alloy 617","Plate",314626
"Cycle 10","CapPass",182.40,"Qualified",0.00242,-113.1,3960,"E-13","Alloy 617","Plate",314626
"Cycle 10","CapPass",182.46,"Qualified",0.00237,-114.9,3961,"E-13","Alloy 617","Plate",314626
"Cycle 10","CapPass",182.51,"Qualified",0.00232,-115.9,3962,"E-13","Alloy 617","Plate",314626
"Cycle 10","CapPass",182.55,"Qualified",0.00227,-117.4,3963,"E-13","Alloy 617","Plate",314626
"Cycle 10","CapPass",182.60,"Qualified",0.00222,-118.6,3964,"E-13","Alloy 617","Plate",314626
"Cycle 10","CapPass",182.65,"Qualified",0.00217,-119.6,3965,"E-13","Alloy 617","Plate",314626
"Cycle 10","CapPass",182.70,"Qualified",0.00211,-119.8,3966,"E-13","Alloy 617","Plate",314626
"Cycle 10","CapPass",182.75,"Qualified",0.00206,-120.6,3967,"E-13","Alloy 617","Plate",314626
"Cycle 10","CapPass",182.80,"Qualified",0.00201,-121.4,3968,"E-13","Alloy 617","Plate",314626
"Cycle 10","CapPass",182.80,"Qualified",0.00201,-121.9,3969,"E-13","Alloy 617","Plate",314626
"Cycle 10","CapPass",182.86,"Qualified",0.00196,-122.8,3970,"E-13","Alloy 617","Plate",314626
"Cycle 10","CapPass",182.91,"Qualified",0.00191,-122.8,3971,"E-13","Alloy 617","Plate",314626
"Cycle 10","CapPass",182.95,"Qualified",0.00186,-123.2,3972,"E-13","Alloy 617","Plate",314626
"Cycle 10","CapPass",183.00,"Qualified",0.00181,-123.7,3973,"E-13","Alloy 617","Plate",314626
"Cycle 10","CapPass",183.05,"Qualified",0.00176,-124.4,3974,"E-13","Alloy 617","Plate",314626
"Cycle 10","CapPass",183.10,"Qualified",0.00171,-124.4,3975,"E-13","Alloy 617","Plate",314626
"Cycle 10","CapPass",183.15,"Qualified",0.00166,-124.7,3976,"E-13","Alloy 617","Plate",314626
"Cycle 10","CapPass",183.20,"Qualified",0.00161,-124.8,3977,"E-13","Alloy 617","Plate",314626
"Cycle 10","CapPass",183.26,"Qualified",0.00156,-125.3,3978,"E-13","Alloy 617","Plate",314626
"Cycle 10","CapPass",183.30,"Qualified",0.00151,-124.8,3979,"E-13","Alloy 617","Plate",314626
"Cycle 10","CapPass",183.31,"Qualified",0.00151,-125.1,3980,"E-13","Alloy 617","Plate",314626
"Cycle 10","CapPass",183.36,"Qualified",0.00146,-125.2,3981,"E-13","Alloy 617","Plate",314626
"Cycle 10","CapPass",183.41,"Qualified",0.00141,-125.5,3982,"E-13","Alloy 617","Plate",314626
"Cycle 10","CapPass",183.46,"Qualified",0.00135,-126.2,3983,"E-13","Alloy 617","Plate",314626
"Cycle 10","CapPass",183.51,"Qualified",0.00130,-126.3,3984,"E-13","Alloy 617","Plate",314626
"Cycle 10","CapPass",183.56,"Qualified",0.00125,-126.4,3985,"E-13","Alloy 617","Plate",314626
"Cycle 10","CapPass",183.61,"Qualified",0.00120,-126.6,3986,"E-13","Alloy 617","Plate",314626
"Cycle 10","CapPass",183.66,"Qualified",0.00115,-127.1,3987,"E-13","Alloy 617","Plate",314626
"Cycle 10","CapPass",183.71,"Qualified",0.00110,-126.9,3988,"E-13","Alloy 617","Plate",314626
"Cycle 10","CapPass",183.75,"Qualified",0.00105,-126.9,3989,"E-13","Alloy 617","Plate",314626
"Cycle 10","CapPass",183.80,"Qualified",0.00100,-126.7,3990,"E-13","Alloy 617","Plate",314626
"Cycle 10","CapPass",183.81,"Qualified",0.00100,-127.2,3991,"E-13","Alloy 617","Plate",314626
"Cycle 10","CapPass",183.86,"Qualified",0.00095,-126.9,3992,"E-13","Alloy 617","Plate",314626
"Cycle 10","CapPass",183.90,"Qualified",0.00090,-127.1,3993,"E-13","Alloy 617","Plate",314626
"Cycle 10","CapPass",183.96,"Qualified",0.00085,-126.7,3994,"E-13","Alloy 617","Plate",314626
"Cycle 10","CapPass",184.01,"Qualified",0.00080,-126.6,3995,"E-13","Alloy 617","Plate",314626
"Cycle 10","CapPass",184.06,"Qualified",0.00075,-126.7,3996,"E-13","Alloy 617","Plate",314626
"Cycle 10","CapPass",184.10,"Qualified",0.00070,-126.7,3997,"E-13","Alloy 617","Plate",314626
"Cycle 10","CapPass",184.16,"Qualified",0.00065,-126.5,3998,"E-13","Alloy 617","Plate",314626
"Cycle 10","CapPass",184.21,"Qualified",0.00060,-126.3,3999,"E-13","Alloy 617","Plate",314626
"Cycle 10","CapPass",184.26,"Qualified",0.00055,-126.3,4000,"E-13","Alloy 617","Plate",314626
"Cycle 10","CapPass",184.30,"Qualified",0.00051,-125.6,4001,"E-13","Alloy 617","Plate",314626
"Cycle 10","CapPass",184.31,"Qualified",0.00050,-125.9,4002,"E-13","Alloy 617","Plate",314626
"Cycle 10","CapPass",184.36,"Qualified",0.00045,-126.0,4003,"E-13","Alloy 617","Plate",314626
"Cycle 10","CapPass",184.41,"Qualified",0.00039,-126.2,4004,"E-13","Alloy 617","Plate",314626
"Cycle 10","CapPass",184.47,"Qualified",0.00034,-126.1,4005,"E-13","Alloy 617","Plate",314626
"Cycle 10","CapPass",184.51,"Qualified",0.00029,-126.7,4006,"E-13","Alloy 617","Plate",314626
"Cycle 10","CapPass",184.56,"Qualified",0.00024,-126.5,4007,"E-13","Alloy 617","Plate",314626
"Cycle 10","CapPass",184.60,"Qualified",0.00019,-126.8,4008,"E-13","Alloy 617","Plate",314626
"Cycle 10","CapPass",184.66,"Qualified",0.00014,-127.0,4009,"E-13","Alloy 617","Plate",314626
"Cycle 10","CapPass",184.71,"Qualified",0.00009,-126.7,4010,"E-13","Alloy 617","Plate",314626
"Cycle 10","CapPass",184.77,"Qualified",0.00004,-126.8,4011,"E-13","Alloy 617","Plate",314626
"Cycle 10","CapPass",184.80,"Qualified",0.00001,-126.5,4012,"E-13","Alloy 617","Plate",314626
"Cycle 10","CapPass",184.82,"Qualified",-0.00001,-126.7,4013,"E-13","Alloy 617","Plate",314626
"Cycle 10","CapPass",184.87,"Qualified",-0.00006,-127.6,4014,"E-13","Alloy 617","Plate",314626
"Cycle 10","CapPass",184.92,"Qualified",-0.00011,-127.2,4015,"E-13","Alloy 617","Plate",314626
"Cycle 10","CapPass",184.97,"Qualified",-0.00016,-127.6,4016,"E-13","Alloy 617","Plate",314626
"Cycle 10","CapPass",185.02,"Qualified",-0.00021,-128.2,4017,"E-13","Alloy 617","Plate",314626
"Cycle 10","CapPass",185.07,"Qualified",-0.00027,-128.4,4018,"E-13","Alloy 617","Plate",314626
"Cycle 10","CapPass",185.13,"Qualified",-0.00032,-128.5,4019,"E-13","Alloy 617","Plate",314626
"Cycle 10","CapPass",185.18,"Qualified",-0.00037,-128.8,4020,"E-13","Alloy 617","Plate",314626
"Cycle 10","CapPass",185.23,"Qualified",-0.00042,-128.9,4021,"E-13","Alloy 617","Plate",314626
"Cycle 10","CapPass",185.28,"Qualified",-0.00047,-128.6,4022,"E-13","Alloy 617","Plate",314626
"Cycle 10","CapPass",185.30,"Qualified",-0.00048,-128.7,4023,"E-13","Alloy 617","Plate",314626
"Cycle 10","CapPass",185.32,"Qualified",-0.00052,-128.9,4024,"E-13","Alloy 617","Plate",314626
"Cycle 10","CapPass",185.37,"Qualified",-0.00057,-129.3,4025,"E-13","Alloy 617","Plate",314626
"Cycle 10","CapPass",185.42,"Qualified",-0.00062,-130.0,4026,"E-13","Alloy 617","Plate",314626
"Cycle 10","CapPass",185.47,"Qualified",-0.00067,-129.6,4027,"E-13","Alloy 617","Plate",314626
"Cycle 10","CapPass",185.52,"Qualified",-0.00072,-130.1,4028,"E-13","Alloy 617","Plate",314626
"Cycle 10","CapPass",185.58,"Qualified",-0.00078,-129.9,4029,"E-13","Alloy 617","Plate",314626
"Cycle 10","CapPass",185.63,"Qualified",-0.00083,-130.5,4030,"E-13","Alloy 617","Plate",314626
"Cycle 10","CapPass",185.68,"Qualified",-0.00088,-130.2,4031,"E-13","Alloy 617","Plate",314626
"Cycle 10","CapPass",185.73,"Qualified",-0.00093,-130.1,4032,"E-13","Alloy 617","Plate",314626
"Cycle 10","CapPass",185.77,"Qualified",-0.00098,-130.3,4033,"E-13","Alloy 617","Plate",314626
"Cycle 10","CapPass",185.80,"Qualified",-0.00101,-130.0,4034,"E-13","Alloy 617","Plate",314626
"Cycle 10","CapPass",185.82,"Qualified",-0.00103,-129.9,4035,"E-13","Alloy 617","Plate",314626
"Cycle 10","CapPass",185.88,"Qualified",-0.00108,-130.0,4036,"E-13","Alloy 617","Plate",314626
"Cycle 10","CapPass",185.93,"Qualified",-0.00113,-129.5,4037,"E-13","Alloy 617","Plate",314626
"Cycle 10","CapPass",185.98,"Qualified",-0.00118,-129.3,4038,"E-13","Alloy 617","Plate",314626
"Cycle 10","CapPass",186.04,"Qualified",-0.00123,-129.7,4039,"E-13","Alloy 617","Plate",314626
"Cycle 10","CapPass",186.09,"Qualified",-0.00128,-129.7,4040,"E-13","Alloy 617","Plate",314626
"Cycle 10","CapPass",186.14,"Qualified",-0.00134,-130.2,4041,"E-13","Alloy 617","Plate",314626
"Cycle 10","CapPass",186.19,"Qualified",-0.00139,-129.8,4042,"E-13","Alloy 617","Plate",314626
"Cycle 10","CapPass",186.24,"Qualified",-0.00144,-130.1,4043,"E-13","Alloy 617","Plate",314626
"Cycle 10","CapPass",186.29,"Qualified",-0.00149,-130.2,4044,"E-13","Alloy 617","Plate",314626
"Cycle 10","CapPass",186.30,"Qualified",-0.00150,-129.9,4045,"E-13","Alloy 617","Plate",314626
"Cycle 10","CapPass",186.34,"Qualified",-0.00154,-130.2,4046,"E-13","Alloy 617","Plate",314626
"Cycle 10","CapPass",186.39,"Qualified",-0.00159,-130.2,4047,"E-13","Alloy 617","Plate",314626
"Cycle 10","CapPass",186.44,"Qualified",-0.00164,-130.2,4048,"E-13","Alloy 617","Plate",314626
"Cycle 10","CapPass",186.49,"Qualified",-0.00169,-130.4,4049,"E-13","Alloy 617","Plate",314626
"Cycle 10","CapPass",186.55,"Qualified",-0.00174,-130.4,4050,"E-13","Alloy 617","Plate",314626
"Cycle 10","CapPass",186.59,"Qualified",-0.00179,-131.0,4051,"E-13","Alloy 617","Plate",314626
"Cycle 10","CapPass",186.64,"Qualified",-0.00184,-131.1,4052,"E-13","Alloy 617","Plate",314626
"Cycle 10","CapPass",186.69,"Qualified",-0.00189,-131.0,4053,"E-13","Alloy 617","Plate",314626
"Cycle 10","CapPass",186.74,"Qualified",-0.00194,-131.0,4054,"E-13","Alloy 617","Plate",314626
"Cycle 10","CapPass",186.80,"Qualified",-0.00199,-131.5,4055,"E-13","Alloy 617","Plate",314626
"Cycle 10","CapPass",186.80,"Qualified",-0.00200,-131.0,4056,"E-13","Alloy 617","Plate",314626
"Cycle 10","CapPass",186.85,"Qualified",-0.00204,-131.6,4057,"E-13","Alloy 617","Plate",314626
"Cycle 10","CapPass",186.90,"Qualified",-0.00209,-131.9,4058,"E-13","Alloy 617","Plate",314626
"Cycle 10","CapPass",186.95,"Qualified",-0.00214,-132.4,4059,"E-13","Alloy 617","Plate",314626
"Cycle 10","CapPass",187.00,"Qualified",-0.00220,-132.8,4060,"E-13","Alloy 617","Plate",314626
"Cycle 10","CapPass",187.05,"Qualified",-0.00225,-133.3,4061,"E-13","Alloy 617","Plate",314626
"Cycle 10","CapPass",187.09,"Qualified",-0.00230,-133.7,4062,"E-13","Alloy 617","Plate",314626
"Cycle 10","CapPass",187.14,"Qualified",-0.00235,-133.7,4063,"E-13","Alloy 617","Plate",314626
"Cycle 10","CapPass",187.19,"Qualified",-0.00240,-133.5,4064,"E-13","Alloy 617","Plate",314626
"Cycle 10","CapPass",187.24,"Qualified",-0.00245,-133.6,4065,"E-13","Alloy 617","Plate",314626
"Cycle 10","CapPass",187.29,"Qualified",-0.00250,-133.4,4066,"E-13","Alloy 617","Plate",314626
"Cycle 10","CapPass",187.30,"Qualified",-0.00251,-133.0,4067,"E-13","Alloy 617","Plate",314626
"Cycle 10","CapPass",187.34,"Qualified",-0.00255,-133.3,4068,"E-13","Alloy 617","Plate",314626
"Cycle 10","CapPass",187.39,"Qualified",-0.00260,-133.6,4069,"E-13","Alloy 617","Plate",314626
"Cycle 10","CapPass",187.45,"Qualified",-0.00265,-133.2,4070,"E-13","Alloy 617","Plate",314626
"Cycle 10","CapPass",187.50,"Qualified",-0.00270,-133.3,4071,"E-13","Alloy 617","Plate",314626
"Cycle 10","CapPass",187.55,"Qualified",-0.00275,-132.8,4072,"E-13","Alloy 617","Plate",314626
"Cycle 10","CapPass",187.60,"Qualified",-0.00280,-132.9,4073,"E-13","Alloy 617","Plate",314626
"Cycle 10","CapPass",187.65,"Qualified",-0.00285,-133.6,4074,"E-13","Alloy 617","Plate",314626
"Cycle 10","CapPass",187.70,"Qualified",-0.00290,-133.6,4075,"E-13","Alloy 617","Plate",314626
"Cycle 10","CapPass",187.75,"Qualified",-0.00295,-133.4,4076,"E-13","Alloy 617","Plate",314626
"Cycle 10","CapPass",187.80,"Qualified",-0.00300,-133.5,4077,"E-13","Alloy 617","Plate",314626
"Cycle 10","CapPass",187.80,"Qualified",-0.00300,-133.6,4078,"E-13","Alloy 617","Plate",314626
"Cycle 10","CapPass",187.85,"Qualified",-0.00306,-133.9,4079,"E-13","Alloy 617","Plate",314626
"Cycle 10","CapPass",187.90,"Qualified",-0.00311,-134.0,4080,"E-13","Alloy 617","Plate",314626
"Cycle 10","CapPass",187.95,"Qualified",-0.00316,-134.1,4081,"E-13","Alloy 617","Plate",314626
"Cycle 10","CapPass",188.00,"Qualified",-0.00321,-134.3,4082,"E-13","Alloy 617","Plate",314626
"Cycle 10","CapPass",188.05,"Qualified",-0.00326,-134.4,4083,"E-13","Alloy 617","Plate",314626
"Cycle 10","CapPass",188.10,"Qualified",-0.00331,-133.8,4084,"E-13","Alloy 617","Plate",314626
"Cycle 10","CapPass",188.15,"Qualified",-0.00336,-133.9,4085,"E-13","Alloy 617","Plate",314626
"Cycle 10","CapPass",188.20,"Qualified",-0.00341,-133.7,4086,"E-13","Alloy 617","Plate",314626
"Cycle 10","CapPass",188.25,"Qualified",-0.00346,-134.2,4087,"E-13","Alloy 617","Plate",314626
"Cycle 10","CapPass",188.30,"Qualified",-0.00351,-134.0,4088,"E-13","Alloy 617","Plate",314626
"Cycle 10","CapPass",188.30,"Qualified",-0.00351,-134.1,4089,"E-13","Alloy 617","Plate",314626
"Cycle 10","CapPass",188.36,"Qualified",-0.00356,-134.0,4090,"E-13","Alloy 617","Plate",314626
"Cycle 10","CapPass",188.41,"Qualified",-0.00361,-134.2,4091,"E-13","Alloy 617","Plate",314626
"Cycle 10","CapPass",188.46,"Qualified",-0.00366,-134.3,4092,"E-13","Alloy 617","Plate",314626
"Cycle 10","CapPass",188.51,"Qualified",-0.00371,-134.5,4093,"E-13","Alloy 617","Plate",314626
"Cycle 10","CapPass",188.56,"Qualified",-0.00376,-134.7,4094,"E-13","Alloy 617","Plate",314626
"Cycle 10","CapPass",188.61,"Qualified",-0.00381,-134.8,4095,"E-13","Alloy 617","Plate",314626
"Cycle 10","CapPass",188.66,"Qualified",-0.00386,-135.1,4096,"E-13","Alloy 617","Plate",314626
"Cycle 10","CapPass",188.71,"Qualified",-0.00391,-135.9,4097,"E-13","Alloy 617","Plate",314626
"Cycle 10","CapPass",188.76,"Qualified",-0.00397,-135.9,4098,"E-13","Alloy 617","Plate",314626
"Cycle 10","CapPass",188.80,"Qualified",-0.00401,-135.8,4099,"E-13","Alloy 617","Plate",314626
"Cycle 10","CapPass",188.81,"Qualified",-0.00402,-136.0,4100,"E-13","Alloy 617","Plate",314626
"Cycle 10","CapPass",188.86,"Qualified",-0.00407,-136.2,4101,"E-13","Alloy 617","Plate",314626
"Cycle 10","CapPass",188.90,"Qualified",-0.00412,-136.3,4102,"E-13","Alloy 617","Plate",314626
"Cycle 10","CapPass",188.95,"Qualified",-0.00417,-135.8,4103,"E-13","Alloy 617","Plate",314626
"Cycle 10","CapPass",189.01,"Qualified",-0.00422,-136.0,4104,"E-13","Alloy 617","Plate",314626
"Cycle 10","CapPass",189.05,"Qualified",-0.00427,-135.7,4105,"E-13","Alloy 617","Plate",314626
"Cycle 10","CapPass",189.11,"Qualified",-0.00432,-135.1,4106,"E-13","Alloy 617","Plate",314626
"Cycle 10","CapPass",189.16,"Qualified",-0.00437,-135.7,4107,"E-13","Alloy 617","Plate",314626
"Cycle 10","CapPass",189.21,"Qualified",-0.00442,-135.2,4108,"E-13","Alloy 617","Plate",314626
"Cycle 10","CapPass",189.27,"Qualified",-0.00447,-135.6,4109,"E-13","Alloy 617","Plate",314626
"Cycle 10","CapPass",189.30,"Qualified",-0.00452,-135.3,4110,"E-13","Alloy 617","Plate",314626
"Cycle 10","CapPass",189.31,"Qualified",-0.00452,-135.4,4111,"E-13","Alloy 617","Plate",314626
"Cycle 10","CapPass",189.37,"Qualified",-0.00457,-135.7,4112,"E-13","Alloy 617","Plate",314626
"Cycle 10","CapPass",189.42,"Qualified",-0.00462,-135.4,4113,"E-13","Alloy 617","Plate",314626
"Cycle 10","CapPass",189.47,"Qualified",-0.00468,-135.4,4114,"E-13","Alloy 617","Plate",314626
"Cycle 10","CapPass",189.52,"Qualified",-0.00473,-135.1,4115,"E-13","Alloy 617","Plate",314626
"Cycle 10","CapPass",189.56,"Qualified",-0.00478,-135.9,4116,"E-13","Alloy 617","Plate",314626
"Cycle 10","CapPass",189.61,"Qualified",-0.00483,-135.6,4117,"E-13","Alloy 617","Plate",314626
"Cycle 10","CapPass",189.68,"Qualified",-0.00488,-135.6,4118,"E-13","Alloy 617","Plate",314626
"Cycle 10","CapPass",189.72,"Qualified",-0.00493,-136.4,4119,"E-13","Alloy 617","Plate",314626
"Cycle 10","CapPass",189.77,"Qualified",-0.00498,-136.1,4120,"E-13","Alloy 617","Plate",314626
"Cycle 10","CapPass",189.80,"Qualified",-0.00501,-135.5,4121,"E-13","Alloy 617","Plate",314626
"Cycle 10","CapPass",189.83,"Qualified",-0.00503,-134.6,4122,"E-13","Alloy 617","Plate",314626
"Cycle 10","CapPass",189.93,"Qualified",-0.00498,-115.9,4123,"E-13","Alloy 617","Plate",314626
"Cycle 10","CapPass",189.97,"Qualified",-0.00493,-106.1,4124,"E-13","Alloy 617","Plate",314626
"Cycle 10","CapPass",190.00,"Qualified",-0.00488,-96.50,4125,"E-13","Alloy 617","Plate",314626
"Cycle 10","CapPass",190.03,"Qualified",-0.00483,-89.84,4126,"E-13","Alloy 617","Plate",314626
"Cycle 10","CapPass",190.06,"Qualified",-0.00478,-81.99,4127,"E-13","Alloy 617","Plate",314626
"Cycle 10","CapPass",190.10,"Qualified",-0.00473,-74.86,4128,"E-13","Alloy 617","Plate",314626
"Cycle 10","CapPass",190.15,"Qualified",-0.00468,-66.88,4129,"E-13","Alloy 617","Plate",314626
"Cycle 10","CapPass",190.20,"Qualified",-0.00462,-60.96,4130,"E-13","Alloy 617","Plate",314626
"Cycle 10","CapPass",190.25,"Qualified",-0.00457,-53.91,4131,"E-13","Alloy 617","Plate",314626
"Cycle 10","CapPass",190.30,"Qualified",-0.00453,-48.29,4132,"E-13","Alloy 617","Plate",314626
"Cycle 10","CapPass",190.31,"Qualified",-0.00452,-47.07,4133,"E-13","Alloy 617","Plate",314626
"Cycle 10","CapPass",190.36,"Qualified",-0.00447,-41.32,4134,"E-13","Alloy 617","Plate",314626
"Cycle 10","CapPass",190.41,"Qualified",-0.00442,-35.45,4135,"E-13","Alloy 617","Plate",314626
"Cycle 10","CapPass",190.47,"Qualified",-0.00437,-29.57,4136,"E-13","Alloy 617","Plate",314626
"Cycle 10","CapPass",190.53,"Qualified",-0.00432,-23.55,4137,"E-13","Alloy 617","Plate",314626
"Cycle 10","CapPass",190.58,"Qualified",-0.00427,-17.41,4138,"E-13","Alloy 617","Plate",314626
"Cycle 10","CapPass",190.63,"Qualified",-0.00422,-12.04,4139,"E-13","Alloy 617","Plate",314626
"Cycle 10","CapPass",190.68,"Qualified",-0.00417,-6.00,4140,"E-13","Alloy 617","Plate",314626
"Cycle 10","CapPass",190.74,"Qualified",-0.00412,-0.92,4141,"E-13","Alloy 617","Plate",314626
"Cycle 10","CapPass",190.79,"Qualified",-0.00407,4.38,4142,"E-13","Alloy 617","Plate",314626
"Cycle 10","CapPass",190.80,"Qualified",-0.00405,5.25,4143,"E-13","Alloy 617","Plate",314626
"Cycle 10","CapPass",190.84,"Qualified",-0.00402,9.17,4144,"E-13","Alloy 617","Plate",314626
"Cycle 10","CapPass",190.89,"Qualified",-0.00397,13.70,4145,"E-13","Alloy 617","Plate",314626
"Cycle 10","CapPass",190.95,"Qualified",-0.00392,19.34,4146,"E-13","Alloy 617","Plate",314626
"Cycle 10","CapPass",191.00,"Qualified",-0.00386,24.22,4147,"E-13","Alloy 617","Plate",314626
"Cycle 10","CapPass",191.06,"Qualified",-0.00381,28.94,4148,"E-13","Alloy 617","Plate",314626
"Cycle 10","CapPass",191.11,"Qualified",-0.00376,33.18,4149,"E-13","Alloy 617","Plate",314626
"Cycle 10","CapPass",191.20,"Qualified",-0.00371,36.48,4150,"E-13","Alloy 617","Plate",314626
"Cycle 10","CapPass",191.30,"Qualified",-0.00366,40.33,4151,"E-13","Alloy 617","Plate",314626
"Cycle 10","CapPass",191.30,"Qualified",-0.00366,39.91,4152,"E-13","Alloy 617","Plate",314626
"Cycle 10","CapPass",191.37,"Qualified",-0.00361,44.99,4153,"E-13","Alloy 617","Plate",314626
"Cycle 10","CapPass",191.41,"Qualified",-0.00356,51.00,4154,"E-13","Alloy 617","Plate",314626
"Cycle 10","CapPass",191.44,"Qualified",-0.00351,56.08,4155,"E-13","Alloy 617","Plate",314626
"Cycle 10","CapPass",191.47,"Qualified",-0.00346,60.86,4156,"E-13","Alloy 617","Plate",314626
"Cycle 10","CapPass",191.51,"Qualified",-0.00341,65.14,4157,"E-13","Alloy 617","Plate",314626
"Cycle 10","CapPass",191.56,"Qualified",-0.00336,68.36,4158,"E-13","Alloy 617","Plate",314626
"Cycle 10","CapPass",191.62,"Qualified",-0.00331,71.45,4159,"E-13","Alloy 617","Plate",314626
"Cycle 10","CapPass",191.69,"Qualified",-0.00326,73.97,4160,"E-13","Alloy 617","Plate",314626
"Cycle 10","CapPass",191.75,"Qualified",-0.00321,77.59,4161,"E-13","Alloy 617","Plate",314626
"Cycle 10","CapPass",191.80,"Qualified",-0.00317,80.24,4162,"E-13","Alloy 617","Plate",314626
"Cycle 10","CapPass",191.82,"Qualified",-0.00316,81.59,4163,"E-13","Alloy 617","Plate",314626
"Cycle 10","CapPass",191.87,"Qualified",-0.00311,85.30,4164,"E-13","Alloy 617","Plate",314626
"Cycle 10","CapPass",191.91,"Qualified",-0.00306,89.10,4165,"E-13","Alloy 617","Plate",314626
"Cycle 10","CapPass",191.95,"Qualified",-0.00301,93.81,4166,"E-13","Alloy 617","Plate",314626
"Cycle 10","CapPass",191.99,"Qualified",-0.00296,98.11,4167,"E-13","Alloy 617","Plate",314626
"Cycle 10","CapPass",192.02,"Qualified",-0.00290,102.30,4168,"E-13","Alloy 617","Plate",314626
"Cycle 10","CapPass",192.06,"Qualified",-0.00285,106.52,4169,"E-13","Alloy 617","Plate",314626
"Cycle 10","CapPass",192.09,"Qualified",-0.00280,109.98,4170,"E-13","Alloy 617","Plate",314626
"Cycle 10","CapPass",192.13,"Qualified",-0.00275,113.11,4171,"E-13","Alloy 617","Plate",314626
"Cycle 10","CapPass",192.16,"Qualified",-0.00270,116.04,4172,"E-13","Alloy 617","Plate",314626
"Cycle 10","CapPass",192.20,"Qualified",-0.00265,118.10,4173,"E-13","Alloy 617","Plate",314626
"Cycle 10","CapPass",192.25,"Qualified",-0.00260,119.99,4174,"E-13","Alloy 617","Plate",314626
"Cycle 10","CapPass",192.29,"Qualified",-0.00255,121.60,4175,"E-13","Alloy 617","Plate",314626
"Cycle 10","CapPass",192.30,"Qualified",-0.00254,121.93,4176,"E-13","Alloy 617","Plate",314626
"Cycle 10","CapPass",192.34,"Qualified",-0.00250,123.49,4177,"E-13","Alloy 617","Plate",314626
"Cycle 10","CapPass",192.39,"Qualified",-0.00245,124.72,4178,"E-13","Alloy 617","Plate",314626
"Cycle 10","CapPass",192.43,"Qualified",-0.00240,125.89,4179,"E-13","Alloy 617","Plate",314626
"Cycle 10","CapPass",192.49,"Qualified",-0.00235,126.69,4180,"E-13","Alloy 617","Plate",314626
"Cycle 10","CapPass",192.53,"Qualified",-0.00230,127.89,4181,"E-13","Alloy 617","Plate",314626
"Cycle 10","CapPass",192.58,"Qualified",-0.00225,128.34,4182,"E-13","Alloy 617","Plate",314626
"Cycle 10","CapPass",192.63,"Qualified",-0.00220,128.80,4183,"E-13","Alloy 617","Plate",314626
"Cycle 10","CapPass",192.68,"Qualified",-0.00215,129.26,4184,"E-13","Alloy 617","Plate",314626
"Cycle 10","CapPass",192.73,"Qualified",-0.00210,129.51,4185,"E-13","Alloy 617","Plate",314626
"Cycle 10","CapPass",192.78,"Qualified",-0.00205,130.38,4186,"E-13","Alloy 617","Plate",314626
"Cycle 10","CapPass",192.80,"Qualified",-0.00202,130.10,4187,"E-13","Alloy 617","Plate",314626
"Cycle 10","CapPass",192.83,"Qualified",-0.00200,130.70,4188,"E-13","Alloy 617","Plate",314626
"Cycle 10","CapPass",192.88,"Qualified",-0.00195,130.68,4189,"E-13","Alloy 617","Plate",314626
"Cycle 10","CapPass",192.93,"Qualified",-0.00190,130.98,4190,"E-13","Alloy 617","Plate",314626
"Cycle 10","CapPass",192.97,"Qualified",-0.00185,131.14,4191,"E-13","Alloy 617","Plate",314626
"Cycle 10","CapPass",193.03,"Qualified",-0.00179,131.21,4192,"E-13","Alloy 617","Plate",314626
"Cycle 10","CapPass",193.08,"Qualified",-0.00174,131.25,4193,"E-13","Alloy 617","Plate",314626
"Cycle 10","CapPass",193.13,"Qualified",-0.00169,131.64,4194,"E-13","Alloy 617","Plate",314626
"Cycle 10","CapPass",193.18,"Qualified",-0.00164,132.01,4195,"E-13","Alloy 617","Plate",314626
"Cycle 10","CapPass",193.23,"Qualified",-0.00159,132.22,4196,"E-13","Alloy 617","Plate",314626
"Cycle 10","CapPass",193.28,"Qualified",-0.00154,132.50,4197,"E-13","Alloy 617","Plate",314626
"Cycle 10","CapPass",193.30,"Qualified",-0.00152,132.49,4198,"E-13","Alloy 617","Plate",314626
"Cycle 10","CapPass",193.33,"Qualified",-0.00149,132.97,4199,"E-13","Alloy 617","Plate",314626
"Cycle 10","CapPass",193.38,"Qualified",-0.00144,133.01,4200,"E-13","Alloy 617","Plate",314626
"Cycle 10","CapPass",193.43,"Qualified",-0.00139,133.06,4201,"E-13","Alloy 617","Plate",314626
"Cycle 10","CapPass",193.48,"Qualified",-0.00134,133.44,4202,"E-13","Alloy 617","Plate",314626
"Cycle 10","CapPass",193.53,"Qualified",-0.00129,133.94,4203,"E-13","Alloy 617","Plate",314626
"Cycle 10","CapPass",193.58,"Qualified",-0.00124,133.85,4204,"E-13","Alloy 617","Plate",314626
"Cycle 10","CapPass",193.62,"Qualified",-0.00119,134.06,4205,"E-13","Alloy 617","Plate",314626
"Cycle 10","CapPass",193.68,"Qualified",-0.00114,134.02,4206,"E-13","Alloy 617","Plate",314626
"Cycle 10","CapPass",193.73,"Qualified",-0.00109,133.37,4207,"E-13","Alloy 617","Plate",314626
"Cycle 10","CapPass",193.78,"Qualified",-0.00103,133.62,4208,"E-13","Alloy 617","Plate",314626
"Cycle 10","CapPass",193.80,"Qualified",-0.00101,133.63,4209,"E-13","Alloy 617","Plate",314626
"Cycle 10","CapPass",193.84,"Qualified",-0.00098,134.17,4210,"E-13","Alloy 617","Plate",314626
"Cycle 10","CapPass",193.88,"Qualified",-0.00093,134.20,4211,"E-13","Alloy 617","Plate",314626
"Cycle 10","CapPass",193.93,"Qualified",-0.00088,134.45,4212,"E-13","Alloy 617","Plate",314626
"Cycle 10","CapPass",193.98,"Qualified",-0.00083,134.57,4213,"E-13","Alloy 617","Plate",314626
"Cycle 10","CapPass",194.03,"Qualified",-0.00078,134.45,4214,"E-13","Alloy 617","Plate",314626
"Cycle 10","CapPass",194.09,"Qualified",-0.00073,134.57,4215,"E-13","Alloy 617","Plate",314626
"Cycle 10","CapPass",194.13,"Qualified",-0.00068,135.06,4216,"E-13","Alloy 617","Plate",314626
"Cycle 10","CapPass",194.18,"Qualified",-0.00063,134.46,4217,"E-13","Alloy 617","Plate",314626
"Cycle 10","CapPass",194.24,"Qualified",-0.00058,134.70,4218,"E-13","Alloy 617","Plate",314626
"Cycle 10","CapPass",194.29,"Qualified",-0.00053,134.90,4219,"E-13","Alloy 617","Plate",314626
"Cycle 10","CapPass",194.30,"Qualified",-0.00052,134.54,4220,"E-13","Alloy 617","Plate",314626
"Cycle 10","CapPass",194.33,"Qualified",-0.00048,134.51,4221,"E-13","Alloy 617","Plate",314626
"Cycle 10","CapPass",194.38,"Qualified",-0.00042,135.24,4222,"E-13","Alloy 617","Plate",314626
"Cycle 10","CapPass",194.43,"Qualified",-0.00037,134.97,4223,"E-13","Alloy 617","Plate",314626
"Cycle 10","CapPass",194.49,"Qualified",-0.00032,134.71,4224,"E-13","Alloy 617","Plate",314626
"Cycle 10","CapPass",194.54,"Qualified",-0.00027,134.75,4225,"E-13","Alloy 617","Plate",314626
"Cycle 10","CapPass",194.59,"Qualified",-0.00022,134.70,4226,"E-13","Alloy 617","Plate",314626
"Cycle 10","CapPass",194.64,"Qualified",-0.00017,134.81,4227,"E-13","Alloy 617","Plate",314626
"Cycle 10","CapPass",194.70,"Qualified",-0.00012,134.69,4228,"E-13","Alloy 617","Plate",314626
"Cycle 20","CapPass",374.84,"Qualified",-0.00004,134.56,8137,"E-13","Alloy 617","Plate",314626
"Cycle 20","CapPass",374.89,"Qualified",0.00001,134.31,8138,"E-13","Alloy 617","Plate",314626
"Cycle 20","CapPass",374.94,"Qualified",0.00006,133.23,8139,"E-13","Alloy 617","Plate",314626
"Cycle 20","CapPass",375.00,"Qualified",0.00011,132.71,8140,"E-13","Alloy 617","Plate",314626
"Cycle 20","CapPass",375.05,"Qualified",0.00016,132.70,8141,"E-13","Alloy 617","Plate",314626
"Cycle 20","CapPass",375.10,"Qualified",0.00021,133.03,8142,"E-13","Alloy 617","Plate",314626
"Cycle 20","CapPass",375.15,"Qualified",0.00026,132.91,8143,"E-13","Alloy 617","Plate",314626
"Cycle 20","CapPass",375.21,"Qualified",0.00031,133.42,8144,"E-13","Alloy 617","Plate",314626
"Cycle 20","CapPass",375.26,"Qualified",0.00036,133.65,8145,"E-13","Alloy 617","Plate",314626
"Cycle 20","CapPass",375.30,"Qualified",0.00040,134.23,8146,"E-13","Alloy 617","Plate",314626
"Cycle 20","CapPass",375.31,"Qualified",0.00041,134.25,8147,"E-13","Alloy 617","Plate",314626
"Cycle 20","CapPass",375.36,"Qualified",0.00046,134.73,8148,"E-13","Alloy 617","Plate",314626
"Cycle 20","CapPass",375.41,"Qualified",0.00051,135.05,8149,"E-13","Alloy 617","Plate",314626
"Cycle 20","CapPass",375.46,"Qualified",0.00057,135.55,8150,"E-13","Alloy 617","Plate",314626
"Cycle 20","CapPass",375.50,"Qualified",0.00062,135.56,8151,"E-13","Alloy 617","Plate",314626
"Cycle 20","CapPass",375.55,"Qualified",0.00067,135.83,8152,"E-13","Alloy 617","Plate",314626
"Cycle 20","CapPass",375.60,"Qualified",0.00072,135.83,8153,"E-13","Alloy 617","Plate",314626
"Cycle 20","CapPass",375.65,"Qualified",0.00077,135.36,8154,"E-13","Alloy 617","Plate",314626
"Cycle 20","CapPass",375.71,"Qualified",0.00082,134.74,8155,"E-13","Alloy 617","Plate",314626
"Cycle 20","CapPass",375.76,"Qualified",0.00087,134.86,8156,"E-13","Alloy 617","Plate",314626
"Cycle 20","CapPass",375.80,"Qualified",0.00091,134.96,8157,"E-13","Alloy 617","Plate",314626
"Cycle 20","CapPass",375.81,"Qualified",0.00092,134.83,8158,"E-13","Alloy 617","Plate",314626
"Cycle 20","CapPass",375.86,"Qualified",0.00097,134.98,8159,"E-13","Alloy 617","Plate",314626
"Cycle 20","CapPass",375.91,"Qualified",0.00102,135.10,8160,"E-13","Alloy 617","Plate",314626
"Cycle 20","CapPass",375.96,"Qualified",0.00107,135.28,8161,"E-13","Alloy 617","Plate",314626
"Cycle 20","CapPass",376.01,"Qualified",0.00112,135.32,8162,"E-13","Alloy 617","Plate",314626
"Cycle 20","CapPass",376.06,"Qualified",0.00117,135.64,8163,"E-13","Alloy 617","Plate",314626
"Cycle 20","CapPass",376.11,"Qualified",0.00122,135.59,8164,"E-13","Alloy 617","Plate",314626
"Cycle 20","CapPass",376.16,"Qualified",0.00127,135.69,8165,"E-13","Alloy 617","Plate",314626
"Cycle 20","CapPass",376.21,"Qualified",0.00132,135.46,8166,"E-13","Alloy 617","Plate",314626
"Cycle 20","CapPass",376.26,"Qualified",0.00137,135.74,8167,"E-13","Alloy 617","Plate",314626
"Cycle 20","CapPass",376.30,"Qualified",0.00142,135.97,8168,"E-13","Alloy 617","Plate",314626
"Cycle 20","CapPass",376.31,"Qualified",0.00142,135.78,8169,"E-13","Alloy 617","Plate",314626
"Cycle 20","CapPass",376.36,"Qualified",0.00147,135.85,8170,"E-13","Alloy 617","Plate",314626
"Cycle 20","CapPass",376.41,"Qualified",0.00152,136.25,8171,"E-13","Alloy 617","Plate",314626
"Cycle 20","CapPass",376.46,"Qualified",0.00158,136.16,8172,"E-13","Alloy 617","Plate",314626
"Cycle 20","CapPass",376.51,"Qualified",0.00163,136.01,8173,"E-13","Alloy 617","Plate",314626
"Cycle 20","CapPass",376.55,"Qualified",0.00168,136.55,8174,"E-13","Alloy 617","Plate",314626
"Cycle 20","CapPass",376.60,"Qualified",0.00173,136.29,8175,"E-13","Alloy 617","Plate",314626
"Cycle 20","CapPass",376.66,"Qualified",0.00178,135.72,8176,"E-13","Alloy 617","Plate",314626
"Cycle 20","CapPass",376.71,"Qualified",0.00183,135.77,8177,"E-13","Alloy 617","Plate",314626
"Cycle 20","CapPass",376.76,"Qualified",0.00188,135.84,8178,"E-13","Alloy 617","Plate",314626
"Cycle 20","CapPass",376.80,"Qualified",0.00192,136.10,8179,"E-13","Alloy 617","Plate",314626
"Cycle 20","CapPass",376.81,"Qualified",0.00193,135.99,8180,"E-13","Alloy 617","Plate",314626
"Cycle 20","CapPass",376.87,"Qualified",0.00198,136.05,8181,"E-13","Alloy 617","Plate",314626
"Cycle 20","CapPass",376.92,"Qualified",0.00203,136.39,8182,"E-13","Alloy 617","Plate",314626
"Cycle 20","CapPass",376.97,"Qualified",0.00208,136.64,8183,"E-13","Alloy 617","Plate",314626
"Cycle 20","CapPass",377.02,"Qualified",0.00213,137.08,8184,"E-13","Alloy 617","Plate",314626
"Cycle 20","CapPass",377.06,"Qualified",0.00218,136.96,8185,"E-13","Alloy 617","Plate",314626
"Cycle 20","CapPass",377.12,"Qualified",0.00223,137.69,8186,"E-13","Alloy 617","Plate",314626
"Cycle 20","CapPass",377.17,"Qualified",0.00228,137.81,8187,"E-13","Alloy 617","Plate",314626
"Cycle 20","CapPass",377.21,"Qualified",0.00233,137.65,8188,"E-13","Alloy 617","Plate",314626
"Cycle 20","CapPass",377.26,"Qualified",0.00238,138.15,8189,"E-13","Alloy 617","Plate",314626
"Cycle 20","CapPass",377.30,"Qualified",0.00242,138.31,8190,"E-13","Alloy 617","Plate",314626
"Cycle 20","CapPass",377.31,"Qualified",0.00243,138.11,8191,"E-13","Alloy 617","Plate",314626
"Cycle 20","CapPass",377.37,"Qualified",0.00248,138.07,8192,"E-13","Alloy 617","Plate",314626
"Cycle 20","CapPass",377.41,"Qualified",0.00254,137.90,8193,"E-13","Alloy 617","Plate",314626
"Cycle 20","CapPass",377.47,"Qualified",0.00259,138.52,8194,"E-13","Alloy 617","Plate",314626
"Cycle 20","CapPass",377.52,"Qualified",0.00264,138.25,8195,"E-13","Alloy 617","Plate",314626
"Cycle 20","CapPass",377.56,"Qualified",0.00269,138.27,8196,"E-13","Alloy 617","Plate",314626
"Cycle 20","CapPass",377.62,"Qualified",0.00274,138.19,8197,"E-13","Alloy 617","Plate",314626
"Cycle 20","CapPass",377.67,"Qualified",0.00279,138.37,8198,"E-13","Alloy 617","Plate",314626
"Cycle 20","CapPass",377.73,"Qualified",0.00284,138.34,8199,"E-13","Alloy 617","Plate",314626
"Cycle 20","CapPass",377.77,"Qualified",0.00289,138.63,8200,"E-13","Alloy 617","Plate",314626
"Cycle 20","CapPass",377.80,"Qualified",0.00292,138.94,8201,"E-13","Alloy 617","Plate",314626
"Cycle 20","CapPass",377.82,"Qualified",0.00294,139.20,8202,"E-13","Alloy 617","Plate",314626
"Cycle 20","CapPass",377.87,"Qualified",0.00299,139.12,8203,"E-13","Alloy 617","Plate",314626
"Cycle 20","CapPass",377.92,"Qualified",0.00304,138.82,8204,"E-13","Alloy 617","Plate",314626
"Cycle 20","CapPass",377.97,"Qualified",0.00309,138.97,8205,"E-13","Alloy 617","Plate",314626
"Cycle 20","CapPass",378.01,"Qualified",0.00314,138.92,8206,"E-13","Alloy 617","Plate",314626
"Cycle 20","CapPass",378.06,"Qualified",0.00319,138.49,8207,"E-13","Alloy 617","Plate",314626
"Cycle 20","CapPass",378.11,"Qualified",0.00324,138.59,8208,"E-13","Alloy 617","Plate",314626
"Cycle 20","CapPass",378.17,"Qualified",0.00329,137.95,8209,"E-13","Alloy 617","Plate",314626
"Cycle 20","CapPass",378.22,"Qualified",0.00334,137.75,8210,"E-13","Alloy 617","Plate",314626
"Cycle 20","CapPass",378.27,"Qualified",0.00339,138.14,8211,"E-13","Alloy 617","Plate",314626
"Cycle 20","CapPass",378.30,"Qualified",0.00343,138.39,8212,"E-13","Alloy 617","Plate",314626
"Cycle 20","CapPass",378.33,"Qualified",0.00344,137.82,8213,"E-13","Alloy 617","Plate",314626
"Cycle 20","CapPass",378.37,"Qualified",0.00350,138.00,8214,"E-13","Alloy 617","Plate",314626
"Cycle 20","CapPass",378.42,"Qualified",0.00355,138.29,8215,"E-13","Alloy 617","Plate",314626
"Cycle 20","CapPass",378.47,"Qualified",0.00360,138.48,8216,"E-13","Alloy 617","Plate",314626
"Cycle 20","CapPass",378.53,"Qualified",0.00365,138.74,8217,"E-13","Alloy 617","Plate",314626
