Repository: js-molina/fatigue-A617

File: data/950C/Strain rate 0.001/1.0% strain/HTM_A19_Cycles_E12.csv (part 5 of 12)
"Stress Mpa","Strain","Qual State","Qual Exceptions","Elapsed Time Sec","Data State","Cycle Label","Cycle","Count","Sample","Alloy","Heat","Material_Form"
133.13,0.00056,"Qualified",,375.45,"CapPass","Cycle 20",20,8157,"E-12","Alloy 617",314626,"Plate"
133.02,0.00061,"Qualified",,375.49,"CapPass","Cycle 20",20,8158,"E-12","Alloy 617",314626,"Plate"
132.85,0.00066,"Qualified",,375.55,"CapPass","Cycle 20",20,8159,"E-12","Alloy 617",314626,"Plate"
132.58,0.00071,"Qualified",,375.60,"CapPass","Cycle 20",20,8160,"E-12","Alloy 617",314626,"Plate"
132.77,0.00076,"Qualified",,375.65,"CapPass","Cycle 20",20,8161,"E-12","Alloy 617",314626,"Plate"
133.02,0.00081,"Qualified",,375.71,"CapPass","Cycle 20",20,8162,"E-12","Alloy 617",314626,"Plate"
133.07,0.00086,"Qualified",,375.75,"CapPass","Cycle 20",20,8163,"E-12","Alloy 617",314626,"Plate"
133.32,0.00091,"Qualified",,375.80,"CapPass","Cycle 20",20,8164,"E-12","Alloy 617",314626,"Plate"
133.33,0.00091,"Qualified",,375.81,"CapPass","Cycle 20",20,8165,"E-12","Alloy 617",314626,"Plate"
133.68,0.00096,"Qualified",,375.85,"CapPass","Cycle 20",20,8166,"E-12","Alloy 617",314626,"Plate"
134.00,0.00101,"Qualified",,375.91,"CapPass","Cycle 20",20,8167,"E-12","Alloy 617",314626,"Plate"
134.15,0.00107,"Qualified",,375.95,"CapPass","Cycle 20",20,8168,"E-12","Alloy 617",314626,"Plate"
134.48,0.00112,"Qualified",,376.01,"CapPass","Cycle 20",20,8169,"E-12","Alloy 617",314626,"Plate"
134.61,0.00117,"Qualified",,376.05,"CapPass","Cycle 20",20,8170,"E-12","Alloy 617",314626,"Plate"
134.86,0.00122,"Qualified",,376.11,"CapPass","Cycle 20",20,8171,"E-12","Alloy 617",314626,"Plate"
134.97,0.00127,"Qualified",,376.16,"CapPass","Cycle 20",20,8172,"E-12","Alloy 617",314626,"Plate"
135.00,0.00132,"Qualified",,376.21,"CapPass","Cycle 20",20,8173,"E-12","Alloy 617",314626,"Plate"
135.03,0.00137,"Qualified",,376.26,"CapPass","Cycle 20",20,8174,"E-12","Alloy 617",314626,"Plate"
134.91,0.00141,"Qualified",,376.30,"CapPass","Cycle 20",20,8175,"E-12","Alloy 617",314626,"Plate"
134.86,0.00142,"Qualified",,376.31,"CapPass","Cycle 20",20,8176,"E-12","Alloy 617",314626,"Plate"
134.98,0.00147,"Qualified",,376.36,"CapPass","Cycle 20",20,8177,"E-12","Alloy 617",314626,"Plate"
135.10,0.00152,"Qualified",,376.41,"CapPass","Cycle 20",20,8178,"E-12","Alloy 617",314626,"Plate"
134.91,0.00157,"Qualified",,376.46,"CapPass","Cycle 20",20,8179,"E-12","Alloy 617",314626,"Plate"
135.11,0.00162,"Qualified",,376.51,"CapPass","Cycle 20",20,8180,"E-12","Alloy 617",314626,"Plate"
134.88,0.00167,"Qualified",,376.56,"CapPass","Cycle 20",20,8181,"E-12","Alloy 617",314626,"Plate"
134.86,0.00172,"Qualified",,376.61,"CapPass","Cycle 20",20,8182,"E-12","Alloy 617",314626,"Plate"
134.98,0.00177,"Qualified",,376.66,"CapPass","Cycle 20",20,8183,"E-12","Alloy 617",314626,"Plate"
134.80,0.00182,"Qualified",,376.71,"CapPass","Cycle 20",20,8184,"E-12","Alloy 617",314626,"Plate"
134.87,0.00187,"Qualified",,376.76,"CapPass","Cycle 20",20,8185,"E-12","Alloy 617",314626,"Plate"
134.67,0.00192,"Qualified",,376.80,"CapPass","Cycle 20",20,8186,"E-12","Alloy 617",314626,"Plate"
134.74,0.00192,"Qualified",,376.81,"CapPass","Cycle 20",20,8187,"E-12","Alloy 617",314626,"Plate"
134.58,0.00198,"Qualified",,376.86,"CapPass","Cycle 20",20,8188,"E-12","Alloy 617",314626,"Plate"
134.63,0.00203,"Qualified",,376.91,"CapPass","Cycle 20",20,8189,"E-12","Alloy 617",314626,"Plate"
134.91,0.00208,"Qualified",,376.96,"CapPass","Cycle 20",20,8190,"E-12","Alloy 617",314626,"Plate"
135.00,0.00213,"Qualified",,377.02,"CapPass","Cycle 20",20,8191,"E-12","Alloy 617",314626,"Plate"
135.02,0.00218,"Qualified",,377.06,"CapPass","Cycle 20",20,8192,"E-12","Alloy 617",314626,"Plate"
135.19,0.00223,"Qualified",,377.11,"CapPass","Cycle 20",20,8193,"E-12","Alloy 617",314626,"Plate"
135.29,0.00228,"Qualified",,377.16,"CapPass","Cycle 20",20,8194,"E-12","Alloy 617",314626,"Plate"
135.53,0.00233,"Qualified",,377.21,"CapPass","Cycle 20",20,8195,"E-12","Alloy 617",314626,"Plate"
135.66,0.00238,"Qualified",,377.26,"CapPass","Cycle 20",20,8196,"E-12","Alloy 617",314626,"Plate"
135.37,0.00242,"Qualified",,377.30,"CapPass","Cycle 20",20,8197,"E-12","Alloy 617",314626,"Plate"
135.44,0.00243,"Qualified",,377.31,"CapPass","Cycle 20",20,8198,"E-12","Alloy 617",314626,"Plate"
135.32,0.00248,"Qualified",,377.36,"CapPass","Cycle 20",20,8199,"E-12","Alloy 617",314626,"Plate"
135.08,0.00253,"Qualified",,377.41,"CapPass","Cycle 20",20,8200,"E-12","Alloy 617",314626,"Plate"
134.70,0.00258,"Qualified",,377.46,"CapPass","Cycle 20",20,8201,"E-12","Alloy 617",314626,"Plate"
134.67,0.00263,"Qualified",,377.52,"CapPass","Cycle 20",20,8202,"E-12","Alloy 617",314626,"Plate"
134.64,0.00268,"Qualified",,377.57,"CapPass","Cycle 20",20,8203,"E-12","Alloy 617",314626,"Plate"
134.70,0.00273,"Qualified",,377.61,"CapPass","Cycle 20",20,8204,"E-12","Alloy 617",314626,"Plate"
135.03,0.00279,"Qualified",,377.67,"CapPass","Cycle 20",20,8205,"E-12","Alloy 617",314626,"Plate"
135.04,0.00284,"Qualified",,377.72,"CapPass","Cycle 20",20,8206,"E-12","Alloy 617",314626,"Plate"
134.96,0.00289,"Qualified",,377.76,"CapPass","Cycle 20",20,8207,"E-12","Alloy 617",314626,"Plate"
134.89,0.00292,"Qualified",,377.80,"CapPass","Cycle 20",20,8208,"E-12","Alloy 617",314626,"Plate"
134.95,0.00294,"Qualified",,377.82,"CapPass","Cycle 20",20,8209,"E-12","Alloy 617",314626,"Plate"
134.98,0.00299,"Qualified",,377.87,"CapPass","Cycle 20",20,8210,"E-12","Alloy 617",314626,"Plate"
135.14,0.00304,"Qualified",,377.93,"CapPass","Cycle 20",20,8211,"E-12","Alloy 617",314626,"Plate"
135.57,0.00309,"Qualified",,377.98,"CapPass","Cycle 20",20,8212,"E-12","Alloy 617",314626,"Plate"
135.77,0.00314,"Qualified",,378.03,"CapPass","Cycle 20",20,8213,"E-12","Alloy 617",314626,"Plate"
136.32,0.00319,"Qualified",,378.08,"CapPass","Cycle 20",20,8214,"E-12","Alloy 617",314626,"Plate"
137.11,0.00324,"Qualified",,378.13,"CapPass","Cycle 20",20,8215,"E-12","Alloy 617",314626,"Plate"
137.34,0.00329,"Qualified",,378.18,"CapPass","Cycle 20",20,8216,"E-12","Alloy 617",314626,"Plate"
137.77,0.00334,"Qualified",,378.22,"CapPass","Cycle 20",20,8217,"E-12","Alloy 617",314626,"Plate"
138.04,0.00339,"Qualified",,378.27,"CapPass","Cycle 20",20,8218,"E-12","Alloy 617",314626,"Plate"
137.75,0.00343,"Qualified",,378.30,"CapPass","Cycle 20",20,8219,"E-12","Alloy 617",314626,"Plate"
137.78,0.00344,"Qualified",,378.31,"CapPass","Cycle 20",20,8220,"E-12","Alloy 617",314626,"Plate"
137.25,0.00349,"Qualified",,378.36,"CapPass","Cycle 20",20,8221,"E-12","Alloy 617",314626,"Plate"
136.63,0.00355,"Qualified",,378.41,"CapPass","Cycle 20",20,8222,"E-12","Alloy 617",314626,"Plate"
136.11,0.00360,"Qualified",,378.47,"CapPass","Cycle 20",20,8223,"E-12","Alloy 617",314626,"Plate"
135.52,0.00365,"Qualified",,378.52,"CapPass","Cycle 20",20,8224,"E-12","Alloy 617",314626,"Plate"
135.30,0.00370,"Qualified",,378.58,"CapPass","Cycle 20",20,8225,"E-12","Alloy 617",314626,"Plate"
135.71,0.00375,"Qualified",,378.64,"CapPass","Cycle 20",20,8226,"E-12","Alloy 617",314626,"Plate"
136.21,0.00380,"Qualified",,378.68,"CapPass","Cycle 20",20,8227,"E-12","Alloy 617",314626,"Plate"
136.74,0.00385,"Qualified",,378.73,"CapPass","Cycle 20",20,8228,"E-12","Alloy 617",314626,"Plate"
137.01,0.00390,"Qualified",,378.78,"CapPass","Cycle 20",20,8229,"E-12","Alloy 617",314626,"Plate"
137.17,0.00392,"Qualified",,378.80,"CapPass","Cycle 20",20,8230,"E-12","Alloy 617",314626,"Plate"
137.41,0.00395,"Qualified",,378.83,"CapPass","Cycle 20",20,8231,"E-12","Alloy 617",314626,"Plate"
137.52,0.00400,"Qualified",,378.88,"CapPass","Cycle 20",20,8232,"E-12","Alloy 617",314626,"Plate"
137.62,0.00405,"Qualified",,378.93,"CapPass","Cycle 20",20,8233,"E-12","Alloy 617",314626,"Plate"
137.32,0.00410,"Qualified",,378.98,"CapPass","Cycle 20",20,8234,"E-12","Alloy 617",314626,"Plate"
137.29,0.00415,"Qualified",,379.03,"CapPass","Cycle 20",20,8235,"E-12","Alloy 617",314626,"Plate"
137.29,0.00420,"Qualified",,379.08,"CapPass","Cycle 20",20,8236,"E-12","Alloy 617",314626,"Plate"
136.95,0.00426,"Qualified",,379.13,"CapPass","Cycle 20",20,8237,"E-12","Alloy 617",314626,"Plate"
137.18,0.00431,"Qualified",,379.18,"CapPass","Cycle 20",20,8238,"E-12","Alloy 617",314626,"Plate"
137.31,0.00436,"Qualified",,379.24,"CapPass","Cycle 20",20,8239,"E-12","Alloy 617",314626,"Plate"
137.36,0.00441,"Qualified",,379.29,"CapPass","Cycle 20",20,8240,"E-12","Alloy 617",314626,"Plate"
137.51,0.00443,"Qualified",,379.30,"CapPass","Cycle 20",20,8241,"E-12","Alloy 617",314626,"Plate"
137.71,0.00446,"Qualified",,379.33,"CapPass","Cycle 20",20,8242,"E-12","Alloy 617",314626,"Plate"
137.86,0.00451,"Qualified",,379.38,"CapPass","Cycle 20",20,8243,"E-12","Alloy 617",314626,"Plate"
137.79,0.00456,"Qualified",,379.43,"CapPass","Cycle 20",20,8244,"E-12","Alloy 617",314626,"Plate"
137.45,0.00461,"Qualified",,379.47,"CapPass","Cycle 20",20,8245,"E-12","Alloy 617",314626,"Plate"
136.92,0.00466,"Qualified",,379.53,"CapPass","Cycle 20",20,8246,"E-12","Alloy 617",314626,"Plate"
136.68,0.00471,"Qualified",,379.58,"CapPass","Cycle 20",20,8247,"E-12","Alloy 617",314626,"Plate"
136.37,0.00476,"Qualified",,379.63,"CapPass","Cycle 20",20,8248,"E-12","Alloy 617",314626,"Plate"
136.18,0.00481,"Qualified",,379.69,"CapPass","Cycle 20",20,8249,"E-12","Alloy 617",314626,"Plate"
136.25,0.00486,"Qualified",,379.74,"CapPass","Cycle 20",20,8250,"E-12","Alloy 617",314626,"Plate"
136.33,0.00491,"Qualified",,379.79,"CapPass","Cycle 20",20,8251,"E-12","Alloy 617",314626,"Plate"
136.36,0.00492,"Qualified",,379.80,"CapPass","Cycle 20",20,8252,"E-12","Alloy 617",314626,"Plate"
136.56,0.00496,"Qualified",,379.84,"CapPass","Cycle 20",20,8253,"E-12","Alloy 617",314626,"Plate"
134.86,0.00501,"Qualified",,379.91,"CapPass","Cycle 20",20,8254,"E-12","Alloy 617",314626,"Plate"
113.99,0.00496,"Qualified",,380.03,"CapPass","Cycle 20",20,8255,"E-12","Alloy 617",314626,"Plate"
104.77,0.00491,"Qualified",,380.07,"CapPass","Cycle 20",20,8256,"E-12","Alloy 617",314626,"Plate"
97.12,0.00486,"Qualified",,380.10,"CapPass","Cycle 20",20,8257,"E-12","Alloy 617",314626,"Plate"
90.13,0.00481,"Qualified",,380.13,"CapPass","Cycle 20",20,8258,"E-12","Alloy 617",314626,"Plate"
82.71,0.00476,"Qualified",,380.17,"CapPass","Cycle 20",20,8259,"E-12","Alloy 617",314626,"Plate"
75.40,0.00471,"Qualified",,380.22,"CapPass","Cycle 20",20,8260,"E-12","Alloy 617",314626,"Plate"
68.91,0.00466,"Qualified",,380.27,"CapPass","Cycle 20",20,8261,"E-12","Alloy 617",314626,"Plate"
64.19,0.00462,"Qualified",,380.30,"CapPass","Cycle 20",20,8262,"E-12","Alloy 617",314626,"Plate"
62.64,0.00461,"Qualified",,380.31,"CapPass","Cycle 20",20,8263,"E-12","Alloy 617",314626,"Plate"
56.72,0.00456,"Qualified",,380.37,"CapPass","Cycle 20",20,8264,"E-12","Alloy 617",314626,"Plate"
50.66,0.00451,"Qualified",,380.42,"CapPass","Cycle 20",20,8265,"E-12","Alloy 617",314626,"Plate"
44.57,0.00446,"Qualified",,380.48,"CapPass","Cycle 20",20,8266,"E-12","Alloy 617",314626,"Plate"
38.74,0.00441,"Qualified",,380.54,"CapPass","Cycle 20",20,8267,"E-12","Alloy 617",314626,"Plate"
32.93,0.00436,"Qualified",,380.59,"CapPass","Cycle 20",20,8268,"E-12","Alloy 617",314626,"Plate"
27.39,0.00430,"Qualified",,380.64,"CapPass","Cycle 20",20,8269,"E-12","Alloy 617",314626,"Plate"
21.41,0.00425,"Qualified",,380.70,"CapPass","Cycle 20",20,8270,"E-12","Alloy 617",314626,"Plate"
16.64,0.00420,"Qualified",,380.74,"CapPass","Cycle 20",20,8271,"E-12","Alloy 617",314626,"Plate"
11.10,0.00415,"Qualified",,380.80,"CapPass","Cycle 20",20,8272,"E-12","Alloy 617",314626,"Plate"
10.75,0.00415,"Qualified",,380.80,"CapPass","Cycle 20",20,8273,"E-12","Alloy 617",314626,"Plate"
5.60,0.00410,"Qualified",,380.85,"CapPass","Cycle 20",20,8274,"E-12","Alloy 617",314626,"Plate"
1.75,0.00405,"Qualified",,380.90,"CapPass","Cycle 20",20,8275,"E-12","Alloy 617",314626,"Plate"
-3.51,0.00400,"Qualified",,380.96,"CapPass","Cycle 20",20,8276,"E-12","Alloy 617",314626,"Plate"
-7.36,0.00395,"Qualified",,381.03,"CapPass","Cycle 20",20,8277,"E-12","Alloy 617",314626,"Plate"
-11.09,0.00390,"Qualified",,381.16,"CapPass","Cycle 20",20,8278,"E-12","Alloy 617",314626,"Plate"
-15.63,0.00385,"Qualified",,381.23,"CapPass","Cycle 20",20,8279,"E-12","Alloy 617",314626,"Plate"
-20.82,0.00381,"Qualified",,381.30,"CapPass","Cycle 20",20,8280,"E-12","Alloy 617",314626,"Plate"
-21.13,0.00380,"Qualified",,381.31,"CapPass","Cycle 20",20,8281,"E-12","Alloy 617",314626,"Plate"
-26.38,0.00375,"Qualified",,381.36,"CapPass","Cycle 20",20,8282,"E-12","Alloy 617",314626,"Plate"
-32.20,0.00370,"Qualified",,381.40,"CapPass","Cycle 20",20,8283,"E-12","Alloy 617",314626,"Plate"
-37.89,0.00365,"Qualified",,381.44,"CapPass","Cycle 20",20,8284,"E-12","Alloy 617",314626,"Plate"
-42.97,0.00359,"Qualified",,381.47,"CapPass","Cycle 20",20,8285,"E-12","Alloy 617",314626,"Plate"
-47.28,0.00354,"Qualified",,381.51,"CapPass","Cycle 20",20,8286,"E-12","Alloy 617",314626,"Plate"
-51.55,0.00349,"Qualified",,381.55,"CapPass","Cycle 20",20,8287,"E-12","Alloy 617",314626,"Plate"
-55.69,0.00344,"Qualified",,381.60,"CapPass","Cycle 20",20,8288,"E-12","Alloy 617",314626,"Plate"
-59.91,0.00339,"Qualified",,381.63,"CapPass","Cycle 20",20,8289,"E-12","Alloy 617",314626,"Plate"
-64.61,0.00334,"Qualified",,381.67,"CapPass","Cycle 20",20,8290,"E-12","Alloy 617",314626,"Plate"
-69.06,0.00329,"Qualified",,381.70,"CapPass","Cycle 20",20,8291,"E-12","Alloy 617",314626,"Plate"
-73.02,0.00324,"Qualified",,381.73,"CapPass","Cycle 20",20,8292,"E-12","Alloy 617",314626,"Plate"
-76.62,0.00319,"Qualified",,381.77,"CapPass","Cycle 20",20,8293,"E-12","Alloy 617",314626,"Plate"
-80.15,0.00315,"Qualified",,381.80,"CapPass","Cycle 20",20,8294,"E-12","Alloy 617",314626,"Plate"
-80.93,0.00314,"Qualified",,381.81,"CapPass","Cycle 20",20,8295,"E-12","Alloy 617",314626,"Plate"
-84.26,0.00309,"Qualified",,381.85,"CapPass","Cycle 20",20,8296,"E-12","Alloy 617",314626,"Plate"
-87.13,0.00304,"Qualified",,381.90,"CapPass","Cycle 20",20,8297,"E-12","Alloy 617",314626,"Plate"
-89.67,0.00299,"Qualified",,381.94,"CapPass","Cycle 20",20,8298,"E-12","Alloy 617",314626,"Plate"
-92.10,0.00294,"Qualified",,381.99,"CapPass","Cycle 20",20,8299,"E-12","Alloy 617",314626,"Plate"
-94.51,0.00289,"Qualified",,382.03,"CapPass","Cycle 20",20,8300,"E-12","Alloy 617",314626,"Plate"
-96.83,0.00284,"Qualified",,382.09,"CapPass","Cycle 20",20,8301,"E-12","Alloy 617",314626,"Plate"
-99.26,0.00278,"Qualified",,382.14,"CapPass","Cycle 20",20,8302,"E-12","Alloy 617",314626,"Plate"
-101.66,0.00273,"Qualified",,382.19,"CapPass","Cycle 20",20,8303,"E-12","Alloy 617",314626,"Plate"
-103.78,0.00268,"Qualified",,382.24,"CapPass","Cycle 20",20,8304,"E-12","Alloy 617",314626,"Plate"
-105.81,0.00263,"Qualified",,382.29,"CapPass","Cycle 20",20,8305,"E-12","Alloy 617",314626,"Plate"
-106.36,0.00262,"Qualified",,382.30,"CapPass","Cycle 20",20,8306,"E-12","Alloy 617",314626,"Plate"
-107.93,0.00258,"Qualified",,382.34,"CapPass","Cycle 20",20,8307,"E-12","Alloy 617",314626,"Plate"
-109.50,0.00253,"Qualified",,382.39,"CapPass","Cycle 20",20,8308,"E-12","Alloy 617",314626,"Plate"
-111.27,0.00248,"Qualified",,382.44,"CapPass","Cycle 20",20,8309,"E-12","Alloy 617",314626,"Plate"
-112.68,0.00243,"Qualified",,382.49,"CapPass","Cycle 20",20,8310,"E-12","Alloy 617",314626,"Plate"
-113.99,0.00237,"Qualified",,382.54,"CapPass","Cycle 20",20,8311,"E-12","Alloy 617",314626,"Plate"
-114.93,0.00232,"Qualified",,382.59,"CapPass","Cycle 20",20,8312,"E-12","Alloy 617",314626,"Plate"
-115.83,0.00227,"Qualified",,382.64,"CapPass","Cycle 20",20,8313,"E-12","Alloy 617",314626,"Plate"
-117.02,0.00222,"Qualified",,382.68,"CapPass","Cycle 20",20,8314,"E-12","Alloy 617",314626,"Plate"
-117.64,0.00217,"Qualified",,382.73,"CapPass","Cycle 20",20,8315,"E-12","Alloy 617",314626,"Plate"
-118.50,0.00212,"Qualified",,382.79,"CapPass","Cycle 20",20,8316,"E-12","Alloy 617",314626,"Plate"
-118.65,0.00211,"Qualified",,382.80,"CapPass","Cycle 20",20,8317,"E-12","Alloy 617",314626,"Plate"
-119.30,0.00207,"Qualified",,382.84,"CapPass","Cycle 20",20,8318,"E-12","Alloy 617",314626,"Plate"
-119.79,0.00202,"Qualified",,382.89,"CapPass","Cycle 20",20,8319,"E-12","Alloy 617",314626,"Plate"
-120.59,0.00197,"Qualified",,382.95,"CapPass","Cycle 20",20,8320,"E-12","Alloy 617",314626,"Plate"
-121.23,0.00192,"Qualified",,382.99,"CapPass","Cycle 20",20,8321,"E-12","Alloy 617",314626,"Plate"
-122.02,0.00187,"Qualified",,383.04,"CapPass","Cycle 20",20,8322,"E-12","Alloy 617",314626,"Plate"
-122.67,0.00182,"Qualified",,383.09,"CapPass","Cycle 20",20,8323,"E-12","Alloy 617",314626,"Plate"
-123.11,0.00177,"Qualified",,383.14,"CapPass","Cycle 20",20,8324,"E-12","Alloy 617",314626,"Plate"
-123.53,0.00172,"Qualified",,383.19,"CapPass","Cycle 20",20,8325,"E-12","Alloy 617",314626,"Plate"
-123.75,0.00166,"Qualified",,383.24,"CapPass","Cycle 20",20,8326,"E-12","Alloy 617",314626,"Plate"
-123.99,0.00161,"Qualified",,383.29,"CapPass","Cycle 20",20,8327,"E-12","Alloy 617",314626,"Plate"
-124.12,0.00160,"Qualified",,383.30,"CapPass","Cycle 20",20,8328,"E-12","Alloy 617",314626,"Plate"
-124.20,0.00156,"Qualified",,383.34,"CapPass","Cycle 20",20,8329,"E-12","Alloy 617",314626,"Plate"
-124.43,0.00151,"Qualified",,383.39,"CapPass","Cycle 20",20,8330,"E-12","Alloy 617",314626,"Plate"
-124.59,0.00146,"Qualified",,383.43,"CapPass","Cycle 20",20,8331,"E-12","Alloy 617",314626,"Plate"
-124.95,0.00141,"Qualified",,383.49,"CapPass","Cycle 20",20,8332,"E-12","Alloy 617",314626,"Plate"
-124.93,0.00136,"Qualified",,383.54,"CapPass","Cycle 20",20,8333,"E-12","Alloy 617",314626,"Plate"
-125.10,0.00131,"Qualified",,383.60,"CapPass","Cycle 20",20,8334,"E-12","Alloy 617",314626,"Plate"
-124.96,0.00126,"Qualified",,383.64,"CapPass","Cycle 20",20,8335,"E-12","Alloy 617",314626,"Plate"
-125.09,0.00121,"Qualified",,383.69,"CapPass","Cycle 20",20,8336,"E-12","Alloy 617",314626,"Plate"
-125.15,0.00116,"Qualified",,383.74,"CapPass","Cycle 20",20,8337,"E-12","Alloy 617",314626,"Plate"
-125.25,0.00111,"Qualified",,383.79,"CapPass","Cycle 20",20,8338,"E-12","Alloy 617",314626,"Plate"
-125.45,0.00110,"Qualified",,383.80,"CapPass","Cycle 20",20,8339,"E-12","Alloy 617",314626,"Plate"
-125.64,0.00105,"Qualified",,383.84,"CapPass","Cycle 20",20,8340,"E-12","Alloy 617",314626,"Plate"
-126.00,0.00100,"Qualified",,383.89,"CapPass","Cycle 20",20,8341,"E-12","Alloy 617",314626,"Plate"
-126.14,0.00095,"Qualified",,383.95,"CapPass","Cycle 20",20,8342,"E-12","Alloy 617",314626,"Plate"
-126.49,0.00090,"Qualified",,384.00,"CapPass","Cycle 20",20,8343,"E-12","Alloy 617",314626,"Plate"
-126.35,0.00085,"Qualified",,384.05,"CapPass","Cycle 20",20,8344,"E-12","Alloy 617",314626,"Plate"
-126.45,0.00080,"Qualified",,384.11,"CapPass","Cycle 20",20,8345,"E-12","Alloy 617",314626,"Plate"
-126.68,0.00075,"Qualified",,384.16,"CapPass","Cycle 20",20,8346,"E-12","Alloy 617",314626,"Plate"
-126.78,0.00070,"Qualified",,384.21,"CapPass","Cycle 20",20,8347,"E-12","Alloy 617",314626,"Plate"
-126.98,0.00064,"Qualified",,384.26,"CapPass","Cycle 20",20,8348,"E-12","Alloy 617",314626,"Plate"
-127.24,0.00060,"Qualified",,384.30,"CapPass","Cycle 20",20,8349,"E-12","Alloy 617",314626,"Plate"
-127.26,0.00059,"Qualified",,384.30,"CapPass","Cycle 20",20,8350,"E-12","Alloy 617",314626,"Plate"
-127.50,0.00054,"Qualified",,384.36,"CapPass","Cycle 20",20,8351,"E-12","Alloy 617",314626,"Plate"
-127.68,0.00049,"Qualified",,384.40,"CapPass","Cycle 20",20,8352,"E-12","Alloy 617",314626,"Plate"
-127.45,0.00044,"Qualified",,384.45,"CapPass","Cycle 20",20,8353,"E-12","Alloy 617",314626,"Plate"
-127.21,0.00039,"Qualified",,384.50,"CapPass","Cycle 20",20,8354,"E-12","Alloy 617",314626,"Plate"
-127.05,0.00034,"Qualified",,384.55,"CapPass","Cycle 20",20,8355,"E-12","Alloy 617",314626,"Plate"
-126.83,0.00029,"Qualified",,384.61,"CapPass","Cycle 20",20,8356,"E-12","Alloy 617",314626,"Plate"
-126.88,0.00024,"Qualified",,384.66,"CapPass","Cycle 20",20,8357,"E-12","Alloy 617",314626,"Plate"
-126.99,0.00019,"Qualified",,384.72,"CapPass","Cycle 20",20,8358,"E-12","Alloy 617",314626,"Plate"
-127.50,0.00014,"Qualified",,384.77,"CapPass","Cycle 20",20,8359,"E-12","Alloy 617",314626,"Plate"
-127.76,0.00010,"Qualified",,384.80,"CapPass","Cycle 20",20,8360,"E-12","Alloy 617",314626,"Plate"
-127.73,0.00009,"Qualified",,384.81,"CapPass","Cycle 20",20,8361,"E-12","Alloy 617",314626,"Plate"
-128.23,0.00004,"Qualified",,384.86,"CapPass","Cycle 20",20,8362,"E-12","Alloy 617",314626,"Plate"
-128.31,-0.00001,"Qualified",,384.91,"CapPass","Cycle 20",20,8363,"E-12","Alloy 617",314626,"Plate"
-128.44,-0.00007,"Qualified",,384.96,"CapPass","Cycle 20",20,8364,"E-12","Alloy 617",314626,"Plate"
-128.42,-0.00012,"Qualified",,385.01,"CapPass","Cycle 20",20,8365,"E-12","Alloy 617",314626,"Plate"
-128.33,-0.00017,"Qualified",,385.06,"CapPass","Cycle 20",20,8366,"E-12","Alloy 617",314626,"Plate"
-128.37,-0.00022,"Qualified",,385.12,"CapPass","Cycle 20",20,8367,"E-12","Alloy 617",314626,"Plate"
-128.56,-0.00027,"Qualified",,385.17,"CapPass","Cycle 20",20,8368,"E-12","Alloy 617",314626,"Plate"
-128.78,-0.00032,"Qualified",,385.23,"CapPass","Cycle 20",20,8369,"E-12","Alloy 617",314626,"Plate"
-129.13,-0.00037,"Qualified",,385.28,"CapPass","Cycle 20",20,8370,"E-12","Alloy 617",314626,"Plate"
-129.41,-0.00040,"Qualified",,385.30,"CapPass","Cycle 20",20,8371,"E-12","Alloy 617",314626,"Plate"
-129.45,-0.00042,"Qualified",,385.32,"CapPass","Cycle 20",20,8372,"E-12","Alloy 617",314626,"Plate"
-130.08,-0.00047,"Qualified",,385.37,"CapPass","Cycle 20",20,8373,"E-12","Alloy 617",314626,"Plate"
-130.25,-0.00052,"Qualified",,385.42,"CapPass","Cycle 20",20,8374,"E-12","Alloy 617",314626,"Plate"
-130.53,-0.00057,"Qualified",,385.46,"CapPass","Cycle 20",20,8375,"E-12","Alloy 617",314626,"Plate"
-130.43,-0.00063,"Qualified",,385.52,"CapPass","Cycle 20",20,8376,"E-12","Alloy 617",314626,"Plate"
-130.09,-0.00068,"Qualified",,385.56,"CapPass","Cycle 20",20,8377,"E-12","Alloy 617",314626,"Plate"
-129.70,-0.00073,"Qualified",,385.61,"CapPass","Cycle 20",20,8378,"E-12","Alloy 617",314626,"Plate"
-129.36,-0.00078,"Qualified",,385.66,"CapPass","Cycle 20",20,8379,"E-12","Alloy 617",314626,"Plate"
-128.97,-0.00083,"Qualified",,385.71,"CapPass","Cycle 20",20,8380,"E-12","Alloy 617",314626,"Plate"
-128.83,-0.00088,"Qualified",,385.77,"CapPass","Cycle 20",20,8381,"E-12","Alloy 617",314626,"Plate"
-128.71,-0.00090,"Qualified",,385.80,"CapPass","Cycle 20",20,8382,"E-12","Alloy 617",314626,"Plate"
-128.85,-0.00093,"Qualified",,385.82,"CapPass","Cycle 20",20,8383,"E-12","Alloy 617",314626,"Plate"
-128.92,-0.00098,"Qualified",,385.87,"CapPass","Cycle 20",20,8384,"E-12","Alloy 617",314626,"Plate"
-129.29,-0.00103,"Qualified",,385.93,"CapPass","Cycle 20",20,8385,"E-12","Alloy 617",314626,"Plate"
-129.69,-0.00108,"Qualified",,385.98,"CapPass","Cycle 20",20,8386,"E-12","Alloy 617",314626,"Plate"
-130.09,-0.00113,"Qualified",,386.03,"CapPass","Cycle 20",20,8387,"E-12","Alloy 617",314626,"Plate"
-130.47,-0.00118,"Qualified",,386.08,"CapPass","Cycle 20",20,8388,"E-12","Alloy 617",314626,"Plate"
-130.85,-0.00123,"Qualified",,386.13,"CapPass","Cycle 20",20,8389,"E-12","Alloy 617",314626,"Plate"
-131.11,-0.00128,"Qualified",,386.18,"CapPass","Cycle 20",20,8390,"E-12","Alloy 617",314626,"Plate"
-131.47,-0.00133,"Qualified",,386.22,"CapPass","Cycle 20",20,8391,"E-12","Alloy 617",314626,"Plate"
-131.64,-0.00138,"Qualified",,386.27,"CapPass","Cycle 20",20,8392,"E-12","Alloy 617",314626,"Plate"
-131.69,-0.00141,"Qualified",,386.30,"CapPass","Cycle 20",20,8393,"E-12","Alloy 617",314626,"Plate"
-131.59,-0.00144,"Qualified",,386.33,"CapPass","Cycle 20",20,8394,"E-12","Alloy 617",314626,"Plate"
-131.56,-0.00149,"Qualified",,386.38,"CapPass","Cycle 20",20,8395,"E-12","Alloy 617",314626,"Plate"
-131.63,-0.00154,"Qualified",,386.43,"CapPass","Cycle 20",20,8396,"E-12","Alloy 617",314626,"Plate"
-131.54,-0.00159,"Qualified",,386.48,"CapPass","Cycle 20",20,8397,"E-12","Alloy 617",314626,"Plate"
-131.78,-0.00164,"Qualified",,386.53,"CapPass","Cycle 20",20,8398,"E-12","Alloy 617",314626,"Plate"
-132.09,-0.00169,"Qualified",,386.58,"CapPass","Cycle 20",20,8399,"E-12","Alloy 617",314626,"Plate"
-132.29,-0.00174,"Qualified",,386.63,"CapPass","Cycle 20",20,8400,"E-12","Alloy 617",314626,"Plate"
-132.28,-0.00179,"Qualified",,386.68,"CapPass","Cycle 20",20,8401,"E-12","Alloy 617",314626,"Plate"
-132.57,-0.00184,"Qualified",,386.73,"CapPass","Cycle 20",20,8402,"E-12","Alloy 617",314626,"Plate"
-132.41,-0.00189,"Qualified",,386.78,"CapPass","Cycle 20",20,8403,"E-12","Alloy 617",314626,"Plate"
-132.35,-0.00191,"Qualified",,386.80,"CapPass","Cycle 20",20,8404,"E-12","Alloy 617",314626,"Plate"
-132.01,-0.00195,"Qualified",,386.83,"CapPass","Cycle 20",20,8405,"E-12","Alloy 617",314626,"Plate"
-132.05,-0.00200,"Qualified",,386.88,"CapPass","Cycle 20",20,8406,"E-12","Alloy 617",314626,"Plate"
-131.80,-0.00205,"Qualified",,386.93,"CapPass","Cycle 20",20,8407,"E-12","Alloy 617",314626,"Plate"
-131.66,-0.00210,"Qualified",,386.99,"CapPass","Cycle 20",20,8408,"E-12","Alloy 617",314626,"Plate"
-131.87,-0.00215,"Qualified",,387.04,"CapPass","Cycle 20",20,8409,"E-12","Alloy 617",314626,"Plate"
-132.01,-0.00220,"Qualified",,387.09,"CapPass","Cycle 20",20,8410,"E-12","Alloy 617",314626,"Plate"
-132.05,-0.00225,"Qualified",,387.14,"CapPass","Cycle 20",20,8411,"E-12","Alloy 617",314626,"Plate"
-132.30,-0.00230,"Qualified",,387.19,"CapPass","Cycle 20",20,8412,"E-12","Alloy 617",314626,"Plate"
-132.49,-0.00235,"Qualified",,387.24,"CapPass","Cycle 20",20,8413,"E-12","Alloy 617",314626,"Plate"
-132.55,-0.00241,"Qualified",,387.29,"CapPass","Cycle 20",20,8414,"E-12","Alloy 617",314626,"Plate"
-132.57,-0.00242,"Qualified",,387.30,"CapPass","Cycle 20",20,8415,"E-12","Alloy 617",314626,"Plate"
-132.66,-0.00246,"Qualified",,387.34,"CapPass","Cycle 20",20,8416,"E-12","Alloy 617",314626,"Plate"
-132.45,-0.00251,"Qualified",,387.39,"CapPass","Cycle 20",20,8417,"E-12","Alloy 617",314626,"Plate"
-132.36,-0.00256,"Qualified",,387.45,"CapPass","Cycle 20",20,8418,"E-12","Alloy 617",314626,"Plate"
-132.80,-0.00261,"Qualified",,387.50,"CapPass","Cycle 20",20,8419,"E-12","Alloy 617",314626,"Plate"
-132.94,-0.00266,"Qualified",,387.55,"CapPass","Cycle 20",20,8420,"E-12","Alloy 617",314626,"Plate"
-133.16,-0.00271,"Qualified",,387.60,"CapPass","Cycle 20",20,8421,"E-12","Alloy 617",314626,"Plate"
-133.37,-0.00276,"Qualified",,387.64,"CapPass","Cycle 20",20,8422,"E-12","Alloy 617",314626,"Plate"
-133.65,-0.00281,"Qualified",,387.70,"CapPass","Cycle 20",20,8423,"E-12","Alloy 617",314626,"Plate"
-133.76,-0.00286,"Qualified",,387.75,"CapPass","Cycle 20",20,8424,"E-12","Alloy 617",314626,"Plate"
-133.93,-0.00291,"Qualified",,387.79,"CapPass","Cycle 20",20,8425,"E-12","Alloy 617",314626,"Plate"
-133.94,-0.00291,"Qualified",,387.80,"CapPass","Cycle 20",20,8426,"E-12","Alloy 617",314626,"Plate"
-134.15,-0.00296,"Qualified",,387.84,"CapPass","Cycle 20",20,8427,"E-12","Alloy 617",314626,"Plate"
-134.09,-0.00301,"Qualified",,387.90,"CapPass","Cycle 20",20,8428,"E-12","Alloy 617",314626,"Plate"
-134.02,-0.00306,"Qualified",,387.95,"CapPass","Cycle 20",20,8429,"E-12","Alloy 617",314626,"Plate"
-134.12,-0.00311,"Qualified",,388.00,"CapPass","Cycle 20",20,8430,"E-12","Alloy 617",314626,"Plate"
-134.29,-0.00316,"Qualified",,388.05,"CapPass","Cycle 20",20,8431,"E-12","Alloy 617",314626,"Plate"
-134.31,-0.00321,"Qualified",,388.10,"CapPass","Cycle 20",20,8432,"E-12","Alloy 617",314626,"Plate"
-133.99,-0.00326,"Qualified",,388.15,"CapPass","Cycle 20",20,8433,"E-12","Alloy 617",314626,"Plate"
-133.93,-0.00332,"Qualified",,388.20,"CapPass","Cycle 20",20,8434,"E-12","Alloy 617",314626,"Plate"
-134.01,-0.00337,"Qualified",,388.25,"CapPass","Cycle 20",20,8435,"E-12","Alloy 617",314626,"Plate"
-134.13,-0.00342,"Qualified",,388.30,"CapPass","Cycle 20",20,8436,"E-12","Alloy 617",314626,"Plate"
-134.07,-0.00342,"Qualified",,388.30,"CapPass","Cycle 20",20,8437,"E-12","Alloy 617",314626,"Plate"
-134.15,-0.00347,"Qualified",,388.35,"CapPass","Cycle 20",20,8438,"E-12","Alloy 617",314626,"Plate"
-133.84,-0.00352,"Qualified",,388.40,"CapPass","Cycle 20",20,8439,"E-12","Alloy 617",314626,"Plate"
-134.15,-0.00357,"Qualified",,388.45,"CapPass","Cycle 20",20,8440,"E-12","Alloy 617",314626,"Plate"
-134.08,-0.00362,"Qualified",,388.50,"CapPass","Cycle 20",20,8441,"E-12","Alloy 617",314626,"Plate"
-134.04,-0.00367,"Qualified",,388.56,"CapPass","Cycle 20",20,8442,"E-12","Alloy 617",314626,"Plate"
-134.09,-0.00372,"Qualified",,388.61,"CapPass","Cycle 20",20,8443,"E-12","Alloy 617",314626,"Plate"
-133.98,-0.00377,"Qualified",,388.66,"CapPass","Cycle 20",20,8444,"E-12","Alloy 617",314626,"Plate"
-134.17,-0.00382,"Qualified",,388.71,"CapPass","Cycle 20",20,8445,"E-12","Alloy 617",314626,"Plate"
-134.45,-0.00387,"Qualified",,388.77,"CapPass","Cycle 20",20,8446,"E-12","Alloy 617",314626,"Plate"
-134.57,-0.00391,"Qualified",,388.80,"CapPass","Cycle 20",20,8447,"E-12","Alloy 617",314626,"Plate"
-134.79,-0.00393,"Qualified",,388.82,"CapPass","Cycle 20",20,8448,"E-12","Alloy 617",314626,"Plate"
-135.12,-0.00398,"Qualified",,388.86,"CapPass","Cycle 20",20,8449,"E-12","Alloy 617",314626,"Plate"
-135.29,-0.00403,"Qualified",,388.91,"CapPass","Cycle 20",20,8450,"E-12","Alloy 617",314626,"Plate"
-135.68,-0.00408,"Qualified",,388.96,"CapPass","Cycle 20",20,8451,"E-12","Alloy 617",314626,"Plate"
-135.61,-0.00413,"Qualified",,389.01,"CapPass","Cycle 20",20,8452,"E-12","Alloy 617",314626,"Plate"
-135.51,-0.00418,"Qualified",,389.06,"CapPass","Cycle 20",20,8453,"E-12","Alloy 617",314626,"Plate"
-135.62,-0.00423,"Qualified",,389.11,"CapPass","Cycle 20",20,8454,"E-12","Alloy 617",314626,"Plate"
-135.66,-0.00428,"Qualified",,389.16,"CapPass","Cycle 20",20,8455,"E-12","Alloy 617",314626,"Plate"
-135.46,-0.00433,"Qualified",,389.21,"CapPass","Cycle 20",20,8456,"E-12","Alloy 617",314626,"Plate"
-135.60,-0.00438,"Qualified",,389.26,"CapPass","Cycle 20",20,8457,"E-12","Alloy 617",314626,"Plate"
-135.53,-0.00441,"Qualified",,389.30,"CapPass","Cycle 20",20,8458,"E-12","Alloy 617",314626,"Plate"
-135.53,-0.00443,"Qualified",,389.31,"CapPass","Cycle 20",20,8459,"E-12","Alloy 617",314626,"Plate"
-135.61,-0.00448,"Qualified",,389.36,"CapPass","Cycle 20",20,8460,"E-12","Alloy 617",314626,"Plate"
-135.87,-0.00453,"Qualified",,389.42,"CapPass","Cycle 20",20,8461,"E-12","Alloy 617",314626,"Plate"
-136.10,-0.00459,"Qualified",,389.47,"CapPass","Cycle 20",20,8462,"E-12","Alloy 617",314626,"Plate"
-136.43,-0.00464,"Qualified",,389.52,"CapPass","Cycle 20",20,8463,"E-12","Alloy 617",314626,"Plate"
-136.37,-0.00469,"Qualified",,389.57,"CapPass","Cycle 20",20,8464,"E-12","Alloy 617",314626,"Plate"
-136.71,-0.00474,"Qualified",,389.62,"CapPass","Cycle 20",20,8465,"E-12","Alloy 617",314626,"Plate"
-136.67,-0.00479,"Qualified",,389.67,"CapPass","Cycle 20",20,8466,"E-12","Alloy 617",314626,"Plate"
-136.45,-0.00484,"Qualified",,389.72,"CapPass","Cycle 20",20,8467,"E-12","Alloy 617",314626,"Plate"
-136.46,-0.00489,"Qualified",,389.77,"CapPass","Cycle 20",20,8468,"E-12","Alloy 617",314626,"Plate"
-136.42,-0.00492,"Qualified",,389.80,"CapPass","Cycle 20",20,8469,"E-12","Alloy 617",314626,"Plate"
-136.43,-0.00494,"Qualified",,389.83,"CapPass","Cycle 20",20,8470,"E-12","Alloy 617",314626,"Plate"
-135.93,-0.00499,"Qualified",,389.88,"CapPass","Cycle 20",20,8471,"E-12","Alloy 617",314626,"Plate"
-108.56,-0.00494,"Qualified",,390.04,"CapPass","Cycle 20",20,8472,"E-12","Alloy 617",314626,"Plate"
-99.17,-0.00489,"Qualified",,390.08,"CapPass","Cycle 20",20,8473,"E-12","Alloy 617",314626,"Plate"
-92.46,-0.00484,"Qualified",,390.11,"CapPass","Cycle 20",20,8474,"E-12","Alloy 617",314626,"Plate"
-83.91,-0.00479,"Qualified",,390.15,"CapPass","Cycle 20",20,8475,"E-12","Alloy 617",314626,"Plate"
-75.94,-0.00474,"Qualified",,390.19,"CapPass","Cycle 20",20,8476,"E-12","Alloy 617",314626,"Plate"
-69.14,-0.00469,"Qualified",,390.23,"CapPass","Cycle 20",20,8477,"E-12","Alloy 617",314626,"Plate"
-62.80,-0.00464,"Qualified",,390.27,"CapPass","Cycle 20",20,8478,"E-12","Alloy 617",314626,"Plate"
-59.17,-0.00461,"Qualified",,390.30,"CapPass","Cycle 20",20,8479,"E-12","Alloy 617",314626,"Plate"
-55.14,-0.00459,"Qualified",,390.34,"CapPass","Cycle 20",20,8480,"E-12","Alloy 617",314626,"Plate"
-48.45,-0.00453,"Qualified",,390.39,"CapPass","Cycle 20",20,8481,"E-12","Alloy 617",314626,"Plate"
-42.91,-0.00448,"Qualified",,390.44,"CapPass","Cycle 20",20,8482,"E-12","Alloy 617",314626,"Plate"
-35.80,-0.00443,"Qualified",,390.50,"CapPass","Cycle 20",20,8483,"E-12","Alloy 617",314626,"Plate"
-30.27,-0.00438,"Qualified",,390.55,"CapPass","Cycle 20",20,8484,"E-12","Alloy 617",314626,"Plate"
-24.30,-0.00433,"Qualified",,390.60,"CapPass","Cycle 20",20,8485,"E-12","Alloy 617",314626,"Plate"
-18.13,-0.00428,"Qualified",,390.66,"CapPass","Cycle 20",20,8486,"E-12","Alloy 617",314626,"Plate"
-12.28,-0.00423,"Qualified",,390.71,"CapPass","Cycle 20",20,8487,"E-12","Alloy 617",314626,"Plate"
-5.60,-0.00418,"Qualified",,390.77,"CapPass","Cycle 20",20,8488,"E-12","Alloy 617",314626,"Plate"
-2.20,-0.00414,"Qualified",,390.80,"CapPass","Cycle 20",20,8489,"E-12","Alloy 617",314626,"Plate"
-1.09,-0.00413,"Qualified",,390.81,"CapPass","Cycle 20",20,8490,"E-12","Alloy 617",314626,"Plate"
3.96,-0.00408,"Qualified",,390.86,"CapPass","Cycle 20",20,8491,"E-12","Alloy 617",314626,"Plate"
9.57,-0.00403,"Qualified",,390.92,"CapPass","Cycle 20",20,8492,"E-12","Alloy 617",314626,"Plate"
14.51,-0.00398,"Qualified",,390.97,"CapPass","Cycle 20",20,8493,"E-12","Alloy 617",314626,"Plate"
20.74,-0.00393,"Qualified",,391.04,"CapPass","Cycle 20",20,8494,"E-12","Alloy 617",314626,"Plate"
24.65,-0.00388,"Qualified",,391.08,"CapPass","Cycle 20",20,8495,"E-12","Alloy 617",314626,"Plate"
29.95,-0.00383,"Qualified",,391.14,"CapPass","Cycle 20",20,8496,"E-12","Alloy 617",314626,"Plate"
33.94,-0.00378,"Qualified",,391.20,"CapPass","Cycle 20",20,8497,"E-12","Alloy 617",314626,"Plate"
37.14,-0.00373,"Qualified",,391.30,"CapPass","Cycle 20",20,8498,"E-12","Alloy 617",314626,"Plate"
37.31,-0.00372,"Qualified",,391.30,"CapPass","Cycle 20",20,8499,"E-12","Alloy 617",314626,"Plate"
41.28,-0.00368,"Qualified",,391.39,"CapPass","Cycle 20",20,8500,"E-12","Alloy 617",314626,"Plate"
47.17,-0.00363,"Qualified",,391.44,"CapPass","Cycle 20",20,8501,"E-12","Alloy 617",314626,"Plate"
52.67,-0.00357,"Qualified",,391.47,"CapPass","Cycle 20",20,8502,"E-12","Alloy 617",314626,"Plate"
57.78,-0.00352,"Qualified",,391.51,"CapPass","Cycle 20",20,8503,"E-12","Alloy 617",314626,"Plate"
62.72,-0.00347,"Qualified",,391.55,"CapPass","Cycle 20",20,8504,"E-12","Alloy 617",314626,"Plate"
66.55,-0.00342,"Qualified",,391.59,"CapPass","Cycle 20",20,8505,"E-12","Alloy 617",314626,"Plate"
70.12,-0.00337,"Qualified",,391.65,"CapPass","Cycle 20",20,8506,"E-12","Alloy 617",314626,"Plate"
73.07,-0.00332,"Qualified",,391.71,"CapPass","Cycle 20",20,8507,"E-12","Alloy 617",314626,"Plate"
76.65,-0.00327,"Qualified",,391.78,"CapPass","Cycle 20",20,8508,"E-12","Alloy 617",314626,"Plate"
78.16,-0.00325,"Qualified",,391.80,"CapPass","Cycle 20",20,8509,"E-12","Alloy 617",314626,"Plate"
79.89,-0.00322,"Qualified",,391.83,"CapPass","Cycle 20",20,8510,"E-12","Alloy 617",314626,"Plate"
83.48,-0.00317,"Qualified",,391.89,"CapPass","Cycle 20",20,8511,"E-12","Alloy 617",314626,"Plate"
87.22,-0.00312,"Qualified",,391.94,"CapPass","Cycle 20",20,8512,"E-12","Alloy 617",314626,"Plate"
91.38,-0.00307,"Qualified",,391.99,"CapPass","Cycle 20",20,8513,"E-12","Alloy 617",314626,"Plate"
95.89,-0.00302,"Qualified",,392.03,"CapPass","Cycle 20",20,8514,"E-12","Alloy 617",314626,"Plate"
100.15,-0.00297,"Qualified",,392.06,"CapPass","Cycle 20",20,8515,"E-12","Alloy 617",314626,"Plate"
104.14,-0.00292,"Qualified",,392.09,"CapPass","Cycle 20",20,8516,"E-12","Alloy 617",314626,"Plate"
108.20,-0.00287,"Qualified",,392.13,"CapPass","Cycle 20",20,8517,"E-12","Alloy 617",314626,"Plate"
111.37,-0.00281,"Qualified",,392.16,"CapPass","Cycle 20",20,8518,"E-12","Alloy 617",314626,"Plate"
114.25,-0.00276,"Qualified",,392.19,"CapPass","Cycle 20",20,8519,"E-12","Alloy 617",314626,"Plate"
117.00,-0.00271,"Qualified",,392.24,"CapPass","Cycle 20",20,8520,"E-12","Alloy 617",314626,"Plate"
119.16,-0.00266,"Qualified",,392.28,"CapPass","Cycle 20",20,8521,"E-12","Alloy 617",314626,"Plate"
120.20,-0.00263,"Qualified",,392.30,"CapPass","Cycle 20",20,8522,"E-12","Alloy 617",314626,"Plate"
120.51,-0.00261,"Qualified",,392.32,"CapPass","Cycle 20",20,8523,"E-12","Alloy 617",314626,"Plate"
121.76,-0.00256,"Qualified",,392.36,"CapPass","Cycle 20",20,8524,"E-12","Alloy 617",314626,"Plate"
122.91,-0.00251,"Qualified",,392.41,"CapPass","Cycle 20",20,8525,"E-12","Alloy 617",314626,"Plate"
123.76,-0.00246,"Qualified",,392.46,"CapPass","Cycle 20",20,8526,"E-12","Alloy 617",314626,"Plate"
124.40,-0.00241,"Qualified",,392.51,"CapPass","Cycle 20",20,8527,"E-12","Alloy 617",314626,"Plate"
125.37,-0.00236,"Qualified",,392.56,"CapPass","Cycle 20",20,8528,"E-12","Alloy 617",314626,"Plate"
126.19,-0.00231,"Qualified",,392.61,"CapPass","Cycle 20",20,8529,"E-12","Alloy 617",314626,"Plate"
126.86,-0.00226,"Qualified",,392.66,"CapPass","Cycle 20",20,8530,"E-12","Alloy 617",314626,"Plate"
127.64,-0.00221,"Qualified",,392.72,"CapPass","Cycle 20",20,8531,"E-12","Alloy 617",314626,"Plate"
128.20,-0.00215,"Qualified",,392.77,"CapPass","Cycle 20",20,8532,"E-12","Alloy 617",314626,"Plate"
128.92,-0.00212,"Qualified",,392.80,"CapPass","Cycle 20",20,8533,"E-12","Alloy 617",314626,"Plate"
129.02,-0.00210,"Qualified",,392.81,"CapPass","Cycle 20",20,8534,"E-12","Alloy 617",314626,"Plate"
129.63,-0.00205,"Qualified",,392.86,"CapPass","Cycle 20",20,8535,"E-12","Alloy 617",314626,"Plate"
130.32,-0.00200,"Qualified",,392.91,"CapPass","Cycle 20",20,8536,"E-12","Alloy 617",314626,"Plate"
130.51,-0.00195,"Qualified",,392.96,"CapPass","Cycle 20",20,8537,"E-12","Alloy 617",314626,"Plate"
130.76,-0.00190,"Qualified",,393.01,"CapPass","Cycle 20",20,8538,"E-12","Alloy 617",314626,"Plate"
130.92,-0.00185,"Qualified",,393.06,"CapPass","Cycle 20",20,8539,"E-12","Alloy 617",314626,"Plate"
130.92,-0.00180,"Qualified",,393.11,"CapPass","Cycle 20",20,8540,"E-12","Alloy 617",314626,"Plate"
130.78,-0.00175,"Qualified",,393.15,"CapPass","Cycle 20",20,8541,"E-12","Alloy 617",314626,"Plate"
130.67,-0.00170,"Qualified",,393.20,"CapPass","Cycle 20",20,8542,"E-12","Alloy 617",314626,"Plate"
130.61,-0.00165,"Qualified",,393.26,"CapPass","Cycle 20",20,8543,"E-12","Alloy 617",314626,"Plate"
130.62,-0.00160,"Qualified",,393.30,"CapPass","Cycle 20",20,8544,"E-12","Alloy 617",314626,"Plate"
130.55,-0.00160,"Qualified",,393.31,"CapPass","Cycle 20",20,8545,"E-12","Alloy 617",314626,"Plate"
130.55,-0.00155,"Qualified",,393.36,"CapPass","Cycle 20",20,8546,"E-12","Alloy 617",314626,"Plate"
130.50,-0.00150,"Qualified",,393.41,"CapPass","Cycle 20",20,8547,"E-12","Alloy 617",314626,"Plate"
130.32,-0.00145,"Qualified",,393.46,"CapPass","Cycle 20",20,8548,"E-12","Alloy 617",314626,"Plate"
130.60,-0.00140,"Qualified",,393.51,"CapPass","Cycle 20",20,8549,"E-12","Alloy 617",314626,"Plate"
130.91,-0.00135,"Qualified",,393.56,"CapPass","Cycle 20",20,8550,"E-12","Alloy 617",314626,"Plate"
131.30,-0.00130,"Qualified",,393.61,"CapPass","Cycle 20",20,8551,"E-12","Alloy 617",314626,"Plate"
131.71,-0.00125,"Qualified",,393.66,"CapPass","Cycle 20",20,8552,"E-12","Alloy 617",314626,"Plate"
131.78,-0.00119,"Qualified",,393.71,"CapPass","Cycle 20",20,8553,"E-12","Alloy 617",314626,"Plate"
131.63,-0.00114,"Qualified",,393.76,"CapPass","Cycle 20",20,8554,"E-12","Alloy 617",314626,"Plate"
131.65,-0.00109,"Qualified",,393.80,"CapPass","Cycle 20",20,8555,"E-12","Alloy 617",314626,"Plate"
131.71,-0.00109,"Qualified",,393.80,"CapPass","Cycle 20",20,8556,"E-12","Alloy 617",314626,"Plate"
131.22,-0.00104,"Qualified",,393.85,"CapPass","Cycle 20",20,8557,"E-12","Alloy 617",314626,"Plate"
130.93,-0.00099,"Qualified",,393.91,"CapPass","Cycle 20",20,8558,"E-12","Alloy 617",314626,"Plate"
130.54,-0.00094,"Qualified",,393.96,"CapPass","Cycle 20",20,8559,"E-12","Alloy 617",314626,"Plate"
130.44,-0.00089,"Qualified",,394.01,"CapPass","Cycle 20",20,8560,"E-12","Alloy 617",314626,"Plate"
