Repository: js-molina/fatigue-A617

File: data/950C/Strain rate 0.001/1.0% strain/HTM_A20_Cycles_3151.csv (part 5 of 12)
"Cycle Label","Data State","Elapsed Time Sec","Qual State","Strain","Stress Mpa","Count","Sample","Alloy","Material_Form","Heat"
"Cycle 20","CapPass",376.80,"Qualified",0.00198,155.65,8248,"315-1","Alloy 617","Plate",314626
"Cycle 20","CapPass",376.85,"Qualified",0.00203,155.26,8249,"315-1","Alloy 617","Plate",314626
"Cycle 20","CapPass",376.90,"Qualified",0.00208,154.93,8250,"315-1","Alloy 617","Plate",314626
"Cycle 20","CapPass",376.95,"Qualified",0.00213,154.56,8251,"315-1","Alloy 617","Plate",314626
"Cycle 20","CapPass",377.00,"Qualified",0.00218,154.24,8252,"315-1","Alloy 617","Plate",314626
"Cycle 20","CapPass",377.05,"Qualified",0.00223,153.90,8253,"315-1","Alloy 617","Plate",314626
"Cycle 20","CapPass",377.11,"Qualified",0.00228,153.60,8254,"315-1","Alloy 617","Plate",314626
"Cycle 20","CapPass",377.16,"Qualified",0.00233,153.36,8255,"315-1","Alloy 617","Plate",314626
"Cycle 20","CapPass",377.22,"Qualified",0.00238,153.16,8256,"315-1","Alloy 617","Plate",314626
"Cycle 20","CapPass",377.22,"Qualified",0.00238,153.19,8257,"315-1","Alloy 617","Plate",314626
"Cycle 20","CapPass",377.27,"Qualified",0.00243,153.38,8258,"315-1","Alloy 617","Plate",314626
"Cycle 20","CapPass",377.32,"Qualified",0.00248,153.82,8259,"315-1","Alloy 617","Plate",314626
"Cycle 20","CapPass",377.37,"Qualified",0.00254,154.27,8260,"315-1","Alloy 617","Plate",314626
"Cycle 20","CapPass",377.42,"Qualified",0.00259,154.60,8261,"315-1","Alloy 617","Plate",314626
"Cycle 20","CapPass",377.47,"Qualified",0.00264,154.92,8262,"315-1","Alloy 617","Plate",314626
"Cycle 20","CapPass",377.52,"Qualified",0.00269,155.12,8263,"315-1","Alloy 617","Plate",314626
"Cycle 20","CapPass",377.57,"Qualified",0.00274,155.32,8264,"315-1","Alloy 617","Plate",314626
"Cycle 20","CapPass",377.62,"Qualified",0.00279,155.40,8265,"315-1","Alloy 617","Plate",314626
"Cycle 20","CapPass",377.67,"Qualified",0.00284,155.50,8266,"315-1","Alloy 617","Plate",314626
"Cycle 20","CapPass",377.72,"Qualified",0.00288,155.64,8267,"315-1","Alloy 617","Plate",314626
"Cycle 20","CapPass",377.72,"Qualified",0.00289,155.66,8268,"315-1","Alloy 617","Plate",314626
"Cycle 20","CapPass",377.77,"Qualified",0.00294,155.88,8269,"315-1","Alloy 617","Plate",314626
"Cycle 20","CapPass",377.82,"Qualified",0.00299,156.17,8270,"315-1","Alloy 617","Plate",314626
"Cycle 20","CapPass",377.87,"Qualified",0.00304,156.33,8271,"315-1","Alloy 617","Plate",314626
"Cycle 20","CapPass",377.91,"Qualified",0.00309,156.42,8272,"315-1","Alloy 617","Plate",314626
"Cycle 20","CapPass",377.96,"Qualified",0.00314,156.29,8273,"315-1","Alloy 617","Plate",314626
"Cycle 20","CapPass",378.00,"Qualified",0.00319,156.10,8274,"315-1","Alloy 617","Plate",314626
"Cycle 20","CapPass",378.05,"Qualified",0.00324,155.63,8275,"315-1","Alloy 617","Plate",314626
"Cycle 20","CapPass",378.11,"Qualified",0.00329,154.96,8276,"315-1","Alloy 617","Plate",314626
"Cycle 20","CapPass",378.16,"Qualified",0.00334,154.54,8277,"315-1","Alloy 617","Plate",314626
"Cycle 20","CapPass",378.22,"Qualified",0.00339,154.29,8278,"315-1","Alloy 617","Plate",314626
"Cycle 20","CapPass",378.22,"Qualified",0.00339,154.28,8279,"315-1","Alloy 617","Plate",314626
"Cycle 20","CapPass",378.27,"Qualified",0.00344,154.28,8280,"315-1","Alloy 617","Plate",314626
"Cycle 20","CapPass",378.33,"Qualified",0.00349,154.42,8281,"315-1","Alloy 617","Plate",314626
"Cycle 20","CapPass",378.38,"Qualified",0.00355,154.75,8282,"315-1","Alloy 617","Plate",314626
"Cycle 20","CapPass",378.43,"Qualified",0.00360,155.16,8283,"315-1","Alloy 617","Plate",314626
"Cycle 20","CapPass",378.48,"Qualified",0.00365,155.69,8284,"315-1","Alloy 617","Plate",314626
"Cycle 20","CapPass",378.53,"Qualified",0.00370,156.22,8285,"315-1","Alloy 617","Plate",314626
"Cycle 20","CapPass",378.58,"Qualified",0.00375,156.83,8286,"315-1","Alloy 617","Plate",314626
"Cycle 20","CapPass",378.63,"Qualified",0.00380,157.29,8287,"315-1","Alloy 617","Plate",314626
"Cycle 20","CapPass",378.67,"Qualified",0.00385,157.64,8288,"315-1","Alloy 617","Plate",314626
"Cycle 20","CapPass",378.72,"Qualified",0.00390,157.81,8289,"315-1","Alloy 617","Plate",314626
"Cycle 20","CapPass",378.72,"Qualified",0.00390,157.82,8290,"315-1","Alloy 617","Plate",314626
"Cycle 20","CapPass",378.76,"Qualified",0.00395,157.79,8291,"315-1","Alloy 617","Plate",314626
"Cycle 20","CapPass",378.81,"Qualified",0.00400,157.48,8292,"315-1","Alloy 617","Plate",314626
"Cycle 20","CapPass",378.86,"Qualified",0.00405,157.04,8293,"315-1","Alloy 617","Plate",314626
"Cycle 20","CapPass",378.91,"Qualified",0.00410,156.54,8294,"315-1","Alloy 617","Plate",314626
"Cycle 20","CapPass",378.96,"Qualified",0.00415,156.21,8295,"315-1","Alloy 617","Plate",314626
"Cycle 20","CapPass",379.01,"Qualified",0.00420,155.88,8296,"315-1","Alloy 617","Plate",314626
"Cycle 20","CapPass",379.06,"Qualified",0.00425,155.60,8297,"315-1","Alloy 617","Plate",314626
"Cycle 20","CapPass",379.11,"Qualified",0.00430,155.26,8298,"315-1","Alloy 617","Plate",314626
"Cycle 20","CapPass",379.16,"Qualified",0.00435,154.78,8299,"315-1","Alloy 617","Plate",314626
"Cycle 20","CapPass",379.22,"Qualified",0.00440,154.33,8300,"315-1","Alloy 617","Plate",314626
"Cycle 20","CapPass",379.22,"Qualified",0.00440,154.33,8301,"315-1","Alloy 617","Plate",314626
"Cycle 20","CapPass",379.27,"Qualified",0.00445,154.11,8302,"315-1","Alloy 617","Plate",314626
"Cycle 20","CapPass",379.33,"Qualified",0.00450,154.10,8303,"315-1","Alloy 617","Plate",314626
"Cycle 20","CapPass",379.37,"Qualified",0.00456,154.28,8304,"315-1","Alloy 617","Plate",314626
"Cycle 20","CapPass",379.42,"Qualified",0.00461,154.39,8305,"315-1","Alloy 617","Plate",314626
"Cycle 20","CapPass",379.46,"Qualified",0.00466,154.39,8306,"315-1","Alloy 617","Plate",314626
"Cycle 20","CapPass",379.51,"Qualified",0.00471,154.33,8307,"315-1","Alloy 617","Plate",314626
"Cycle 20","CapPass",379.56,"Qualified",0.00476,154.02,8308,"315-1","Alloy 617","Plate",314626
"Cycle 20","CapPass",379.61,"Qualified",0.00481,153.58,8309,"315-1","Alloy 617","Plate",314626
"Cycle 20","CapPass",379.66,"Qualified",0.00486,153.15,8310,"315-1","Alloy 617","Plate",314626
"Cycle 20","CapPass",379.72,"Qualified",0.00490,152.85,8311,"315-1","Alloy 617","Plate",314626
"Cycle 20","CapPass",379.73,"Qualified",0.00491,152.81,8312,"315-1","Alloy 617","Plate",314626
"Cycle 20","CapPass",379.79,"Qualified",0.00496,153.00,8313,"315-1","Alloy 617","Plate",314626
"Cycle 20","CapPass",379.84,"Qualified",0.00501,152.24,8314,"315-1","Alloy 617","Plate",314626
"Cycle 20","CapPass",380.04,"Qualified",0.00496,120.15,8315,"315-1","Alloy 617","Plate",314626
"Cycle 20","CapPass",380.08,"Qualified",0.00491,111.78,8316,"315-1","Alloy 617","Plate",314626
"Cycle 20","CapPass",380.12,"Qualified",0.00486,103.88,8317,"315-1","Alloy 617","Plate",314626
"Cycle 20","CapPass",380.15,"Qualified",0.00481,96.57,8318,"315-1","Alloy 617","Plate",314626
"Cycle 20","CapPass",380.19,"Qualified",0.00476,89.84,8319,"315-1","Alloy 617","Plate",314626
"Cycle 20","CapPass",380.22,"Qualified",0.00472,85.31,8320,"315-1","Alloy 617","Plate",314626
"Cycle 20","CapPass",380.23,"Qualified",0.00471,83.33,8321,"315-1","Alloy 617","Plate",314626
"Cycle 20","CapPass",380.27,"Qualified",0.00466,77.18,8322,"315-1","Alloy 617","Plate",314626
"Cycle 20","CapPass",380.32,"Qualified",0.00461,70.99,8323,"315-1","Alloy 617","Plate",314626
"Cycle 20","CapPass",380.37,"Qualified",0.00456,64.47,8324,"315-1","Alloy 617","Plate",314626
"Cycle 20","CapPass",380.42,"Qualified",0.00450,59.06,8325,"315-1","Alloy 617","Plate",314626
"Cycle 20","CapPass",380.47,"Qualified",0.00445,52.73,8326,"315-1","Alloy 617","Plate",314626
"Cycle 20","CapPass",380.53,"Qualified",0.00440,47.03,8327,"315-1","Alloy 617","Plate",314626
"Cycle 20","CapPass",380.58,"Qualified",0.00435,41.33,8328,"315-1","Alloy 617","Plate",314626
"Cycle 20","CapPass",380.64,"Qualified",0.00430,34.71,8329,"315-1","Alloy 617","Plate",314626
"Cycle 20","CapPass",380.70,"Qualified",0.00425,28.49,8330,"315-1","Alloy 617","Plate",314626
"Cycle 20","CapPass",380.72,"Qualified",0.00424,26.84,8331,"315-1","Alloy 617","Plate",314626
"Cycle 20","CapPass",380.75,"Qualified",0.00420,22.94,8332,"315-1","Alloy 617","Plate",314626
"Cycle 20","CapPass",380.81,"Qualified",0.00415,17.22,8333,"315-1","Alloy 617","Plate",314626
"Cycle 20","CapPass",380.86,"Qualified",0.00410,11.65,8334,"315-1","Alloy 617","Plate",314626
"Cycle 20","CapPass",380.91,"Qualified",0.00405,6.18,8335,"315-1","Alloy 617","Plate",314626
"Cycle 20","CapPass",380.96,"Qualified",0.00400,1.50,8336,"315-1","Alloy 617","Plate",314626
"Cycle 20","CapPass",381.01,"Qualified",0.00395,-3.43,8337,"315-1","Alloy 617","Plate",314626
"Cycle 20","CapPass",381.06,"Qualified",0.00390,-8.45,8338,"315-1","Alloy 617","Plate",314626
"Cycle 20","CapPass",381.12,"Qualified",0.00385,-13.39,8339,"315-1","Alloy 617","Plate",314626
"Cycle 20","CapPass",381.17,"Qualified",0.00380,-18.38,8340,"315-1","Alloy 617","Plate",314626
"Cycle 20","CapPass",381.22,"Qualified",0.00376,-21.72,8341,"315-1","Alloy 617","Plate",314626
"Cycle 20","CapPass",381.23,"Qualified",0.00375,-22.74,8342,"315-1","Alloy 617","Plate",314626
"Cycle 20","CapPass",381.29,"Qualified",0.00370,-26.39,8343,"315-1","Alloy 617","Plate",314626
"Cycle 20","CapPass",381.37,"Qualified",0.00365,-29.79,8344,"315-1","Alloy 617","Plate",314626
"Cycle 20","CapPass",381.46,"Qualified",0.00360,-33.25,8345,"315-1","Alloy 617","Plate",314626
"Cycle 20","CapPass",381.54,"Qualified",0.00355,-38.24,8346,"315-1","Alloy 617","Plate",314626
"Cycle 20","CapPass",381.59,"Qualified",0.00350,-45.16,8347,"315-1","Alloy 617","Plate",314626
"Cycle 20","CapPass",381.63,"Qualified",0.00344,-51.24,8348,"315-1","Alloy 617","Plate",314626
"Cycle 20","CapPass",381.67,"Qualified",0.00339,-56.41,8349,"315-1","Alloy 617","Plate",314626
"Cycle 20","CapPass",381.71,"Qualified",0.00334,-61.06,8350,"315-1","Alloy 617","Plate",314626
"Cycle 20","CapPass",381.72,"Qualified",0.00334,-61.56,8351,"315-1","Alloy 617","Plate",314626
"Cycle 20","CapPass",381.76,"Qualified",0.00329,-65.47,8352,"315-1","Alloy 617","Plate",314626
"Cycle 20","CapPass",381.81,"Qualified",0.00324,-69.66,8353,"315-1","Alloy 617","Plate",314626
"Cycle 20","CapPass",381.86,"Qualified",0.00319,-73.69,8354,"315-1","Alloy 617","Plate",314626
"Cycle 20","CapPass",381.92,"Qualified",0.00314,-77.54,8355,"315-1","Alloy 617","Plate",314626
"Cycle 20","CapPass",381.98,"Qualified",0.00309,-81.29,8356,"315-1","Alloy 617","Plate",314626
"Cycle 20","CapPass",382.03,"Qualified",0.00304,-84.58,8357,"315-1","Alloy 617","Plate",314626
"Cycle 20","CapPass",382.08,"Qualified",0.00299,-87.69,8358,"315-1","Alloy 617","Plate",314626
"Cycle 20","CapPass",382.12,"Qualified",0.00294,-90.64,8359,"315-1","Alloy 617","Plate",314626
"Cycle 20","CapPass",382.18,"Qualified",0.00289,-93.83,8360,"315-1","Alloy 617","Plate",314626
"Cycle 20","CapPass",382.22,"Qualified",0.00285,-96.17,8361,"315-1","Alloy 617","Plate",314626
"Cycle 20","CapPass",382.23,"Qualified",0.00284,-96.86,8362,"315-1","Alloy 617","Plate",314626
"Cycle 20","CapPass",382.27,"Qualified",0.00279,-100.3,8363,"315-1","Alloy 617","Plate",314626
"Cycle 20","CapPass",382.32,"Qualified",0.00274,-104.5,8364,"315-1","Alloy 617","Plate",314626
"Cycle 20","CapPass",382.36,"Qualified",0.00269,-108.9,8365,"315-1","Alloy 617","Plate",314626
"Cycle 20","CapPass",382.39,"Qualified",0.00264,-112.8,8366,"315-1","Alloy 617","Plate",314626
"Cycle 20","CapPass",382.42,"Qualified",0.00259,-116.3,8367,"315-1","Alloy 617","Plate",314626
"Cycle 20","CapPass",382.45,"Qualified",0.00253,-119.6,8368,"315-1","Alloy 617","Plate",314626
"Cycle 20","CapPass",382.49,"Qualified",0.00248,-122.6,8369,"315-1","Alloy 617","Plate",314626
"Cycle 20","CapPass",382.52,"Qualified",0.00243,-125.3,8370,"315-1","Alloy 617","Plate",314626
"Cycle 20","CapPass",382.55,"Qualified",0.00238,-127.9,8371,"315-1","Alloy 617","Plate",314626
"Cycle 20","CapPass",382.59,"Qualified",0.00233,-130.2,8372,"315-1","Alloy 617","Plate",314626
"Cycle 20","CapPass",382.63,"Qualified",0.00228,-132.1,8373,"315-1","Alloy 617","Plate",314626
"Cycle 20","CapPass",382.67,"Qualified",0.00223,-133.7,8374,"315-1","Alloy 617","Plate",314626
"Cycle 20","CapPass",382.70,"Qualified",0.00218,-134.9,8375,"315-1","Alloy 617","Plate",314626
"Cycle 20","CapPass",382.72,"Qualified",0.00216,-135.2,8376,"315-1","Alloy 617","Plate",314626
"Cycle 20","CapPass",382.75,"Qualified",0.00213,-135.8,8377,"315-1","Alloy 617","Plate",314626
"Cycle 20","CapPass",382.79,"Qualified",0.00208,-136.3,8378,"315-1","Alloy 617","Plate",314626
"Cycle 20","CapPass",382.83,"Qualified",0.00203,-136.6,8379,"315-1","Alloy 617","Plate",314626
"Cycle 20","CapPass",382.88,"Qualified",0.00198,-136.7,8380,"315-1","Alloy 617","Plate",314626
"Cycle 20","CapPass",382.94,"Qualified",0.00193,-136.8,8381,"315-1","Alloy 617","Plate",314626
"Cycle 20","CapPass",382.99,"Qualified",0.00188,-137.0,8382,"315-1","Alloy 617","Plate",314626
"Cycle 20","CapPass",383.05,"Qualified",0.00183,-137.5,8383,"315-1","Alloy 617","Plate",314626
"Cycle 20","CapPass",383.10,"Qualified",0.00178,-138.2,8384,"315-1","Alloy 617","Plate",314626
"Cycle 20","CapPass",383.16,"Qualified",0.00173,-139.1,8385,"315-1","Alloy 617","Plate",314626
"Cycle 20","CapPass",383.21,"Qualified",0.00167,-140.1,8386,"315-1","Alloy 617","Plate",314626
"Cycle 20","CapPass",383.22,"Qualified",0.00167,-140.3,8387,"315-1","Alloy 617","Plate",314626
"Cycle 20","CapPass",383.26,"Qualified",0.00162,-141.2,8388,"315-1","Alloy 617","Plate",314626
"Cycle 20","CapPass",383.31,"Qualified",0.00157,-142.3,8389,"315-1","Alloy 617","Plate",314626
"Cycle 20","CapPass",383.35,"Qualified",0.00152,-143.3,8390,"315-1","Alloy 617","Plate",314626
"Cycle 20","CapPass",383.40,"Qualified",0.00147,-144.2,8391,"315-1","Alloy 617","Plate",314626
"Cycle 20","CapPass",383.45,"Qualified",0.00142,-145.1,8392,"315-1","Alloy 617","Plate",314626
"Cycle 20","CapPass",383.50,"Qualified",0.00137,-145.9,8393,"315-1","Alloy 617","Plate",314626
"Cycle 20","CapPass",383.55,"Qualified",0.00132,-146.7,8394,"315-1","Alloy 617","Plate",314626
"Cycle 20","CapPass",383.60,"Qualified",0.00127,-147.5,8395,"315-1","Alloy 617","Plate",314626
"Cycle 20","CapPass",383.65,"Qualified",0.00122,-148.1,8396,"315-1","Alloy 617","Plate",314626
"Cycle 20","CapPass",383.69,"Qualified",0.00117,-148.6,8397,"315-1","Alloy 617","Plate",314626
"Cycle 20","CapPass",383.72,"Qualified",0.00114,-148.8,8398,"315-1","Alloy 617","Plate",314626
"Cycle 20","CapPass",383.74,"Qualified",0.00112,-149.0,8399,"315-1","Alloy 617","Plate",314626
"Cycle 20","CapPass",383.79,"Qualified",0.00107,-149.2,8400,"315-1","Alloy 617","Plate",314626
"Cycle 20","CapPass",383.84,"Qualified",0.00102,-149.3,8401,"315-1","Alloy 617","Plate",314626
"Cycle 20","CapPass",383.89,"Qualified",0.00097,-149.4,8402,"315-1","Alloy 617","Plate",314626
"Cycle 20","CapPass",383.95,"Qualified",0.00092,-149.6,8403,"315-1","Alloy 617","Plate",314626
"Cycle 20","CapPass",384.00,"Qualified",0.00087,-150.0,8404,"315-1","Alloy 617","Plate",314626
"Cycle 20","CapPass",384.05,"Qualified",0.00082,-150.6,8405,"315-1","Alloy 617","Plate",314626
"Cycle 20","CapPass",384.10,"Qualified",0.00077,-151.0,8406,"315-1","Alloy 617","Plate",314626
"Cycle 20","CapPass",384.14,"Qualified",0.00072,-151.4,8407,"315-1","Alloy 617","Plate",314626
"Cycle 20","CapPass",384.18,"Qualified",0.00066,-151.7,8408,"315-1","Alloy 617","Plate",314626
"Cycle 20","CapPass",384.22,"Qualified",0.00063,-151.8,8409,"315-1","Alloy 617","Plate",314626
"Cycle 20","CapPass",384.23,"Qualified",0.00061,-151.8,8410,"315-1","Alloy 617","Plate",314626
"Cycle 20","CapPass",384.28,"Qualified",0.00056,-151.7,8411,"315-1","Alloy 617","Plate",314626
"Cycle 20","CapPass",384.33,"Qualified",0.00051,-151.5,8412,"315-1","Alloy 617","Plate",314626
"Cycle 20","CapPass",384.38,"Qualified",0.00046,-151.3,8413,"315-1","Alloy 617","Plate",314626
"Cycle 20","CapPass",384.43,"Qualified",0.00041,-151.2,8414,"315-1","Alloy 617","Plate",314626
"Cycle 20","CapPass",384.47,"Qualified",0.00036,-151.0,8415,"315-1","Alloy 617","Plate",314626
"Cycle 20","CapPass",384.52,"Qualified",0.00031,-150.7,8416,"315-1","Alloy 617","Plate",314626
"Cycle 20","CapPass",384.57,"Qualified",0.00026,-150.3,8417,"315-1","Alloy 617","Plate",314626
"Cycle 20","CapPass",384.62,"Qualified",0.00021,-149.8,8418,"315-1","Alloy 617","Plate",314626
"Cycle 20","CapPass",384.68,"Qualified",0.00016,-149.4,8419,"315-1","Alloy 617","Plate",314626
"Cycle 20","CapPass",384.72,"Qualified",0.00013,-149.3,8420,"315-1","Alloy 617","Plate",314626
"Cycle 20","CapPass",384.74,"Qualified",0.00011,-149.2,8421,"315-1","Alloy 617","Plate",314626
"Cycle 20","CapPass",384.79,"Qualified",0.00006,-149.2,8422,"315-1","Alloy 617","Plate",314626
"Cycle 20","CapPass",384.85,"Qualified",0.00001,-149.5,8423,"315-1","Alloy 617","Plate",314626
"Cycle 20","CapPass",384.91,"Qualified",-0.00004,-150.0,8424,"315-1","Alloy 617","Plate",314626
"Cycle 20","CapPass",384.96,"Qualified",-0.00009,-151.0,8425,"315-1","Alloy 617","Plate",314626
"Cycle 20","CapPass",385.01,"Qualified",-0.00014,-152.2,8426,"315-1","Alloy 617","Plate",314626
"Cycle 20","CapPass",385.06,"Qualified",-0.00019,-153.2,8427,"315-1","Alloy 617","Plate",314626
"Cycle 20","CapPass",385.11,"Qualified",-0.00024,-154.1,8428,"315-1","Alloy 617","Plate",314626
"Cycle 20","CapPass",385.15,"Qualified",-0.00029,-154.9,8429,"315-1","Alloy 617","Plate",314626
"Cycle 20","CapPass",385.20,"Qualified",-0.00034,-155.5,8430,"315-1","Alloy 617","Plate",314626
"Cycle 20","CapPass",385.22,"Qualified",-0.00036,-155.7,8431,"315-1","Alloy 617","Plate",314626
"Cycle 20","CapPass",385.25,"Qualified",-0.00040,-156.0,8432,"315-1","Alloy 617","Plate",314626
"Cycle 20","CapPass",385.29,"Qualified",-0.00045,-156.2,8433,"315-1","Alloy 617","Plate",314626
"Cycle 20","CapPass",385.34,"Qualified",-0.00050,-156.4,8434,"315-1","Alloy 617","Plate",314626
"Cycle 20","CapPass",385.40,"Qualified",-0.00055,-156.5,8435,"315-1","Alloy 617","Plate",314626
"Cycle 20","CapPass",385.45,"Qualified",-0.00060,-156.6,8436,"315-1","Alloy 617","Plate",314626
"Cycle 20","CapPass",385.51,"Qualified",-0.00065,-157.0,8437,"315-1","Alloy 617","Plate",314626
"Cycle 20","CapPass",385.56,"Qualified",-0.00070,-157.6,8438,"315-1","Alloy 617","Plate",314626
"Cycle 20","CapPass",385.61,"Qualified",-0.00075,-158.3,8439,"315-1","Alloy 617","Plate",314626
"Cycle 20","CapPass",385.66,"Qualified",-0.00080,-158.9,8440,"315-1","Alloy 617","Plate",314626
"Cycle 20","CapPass",385.70,"Qualified",-0.00085,-159.5,8441,"315-1","Alloy 617","Plate",314626
"Cycle 20","CapPass",385.72,"Qualified",-0.00086,-159.6,8442,"315-1","Alloy 617","Plate",314626
"Cycle 20","CapPass",385.75,"Qualified",-0.00090,-159.9,8443,"315-1","Alloy 617","Plate",314626
"Cycle 20","CapPass",385.79,"Qualified",-0.00095,-160.1,8444,"315-1","Alloy 617","Plate",314626
"Cycle 20","CapPass",385.84,"Qualified",-0.00100,-160.2,8445,"315-1","Alloy 617","Plate",314626
"Cycle 20","CapPass",385.88,"Qualified",-0.00105,-160.0,8446,"315-1","Alloy 617","Plate",314626
"Cycle 20","CapPass",385.92,"Qualified",-0.00110,-159.7,8447,"315-1","Alloy 617","Plate",314626
"Cycle 20","CapPass",385.97,"Qualified",-0.00115,-159.1,8448,"315-1","Alloy 617","Plate",314626
"Cycle 20","CapPass",386.01,"Qualified",-0.00120,-158.3,8449,"315-1","Alloy 617","Plate",314626
"Cycle 20","CapPass",386.06,"Qualified",-0.00125,-157.2,8450,"315-1","Alloy 617","Plate",314626
"Cycle 20","CapPass",386.12,"Qualified",-0.00130,-155.9,8451,"315-1","Alloy 617","Plate",314626
"Cycle 20","CapPass",386.17,"Qualified",-0.00135,-154.6,8452,"315-1","Alloy 617","Plate",314626
"Cycle 20","CapPass",386.22,"Qualified",-0.00139,-153.8,8453,"315-1","Alloy 617","Plate",314626
"Cycle 20","CapPass",386.23,"Qualified",-0.00141,-153.5,8454,"315-1","Alloy 617","Plate",314626
"Cycle 20","CapPass",386.29,"Qualified",-0.00146,-153.0,8455,"315-1","Alloy 617","Plate",314626
"Cycle 20","CapPass",386.35,"Qualified",-0.00151,-153.0,8456,"315-1","Alloy 617","Plate",314626
"Cycle 20","CapPass",386.40,"Qualified",-0.00156,-153.3,8457,"315-1","Alloy 617","Plate",314626
"Cycle 20","CapPass",386.45,"Qualified",-0.00161,-153.8,8458,"315-1","Alloy 617","Plate",314626
"Cycle 20","CapPass",386.50,"Qualified",-0.00166,-154.4,8459,"315-1","Alloy 617","Plate",314626
"Cycle 20","CapPass",386.55,"Qualified",-0.00171,-154.9,8460,"315-1","Alloy 617","Plate",314626
"Cycle 20","CapPass",386.60,"Qualified",-0.00176,-155.3,8461,"315-1","Alloy 617","Plate",314626
"Cycle 20","CapPass",386.65,"Qualified",-0.00181,-155.7,8462,"315-1","Alloy 617","Plate",314626
"Cycle 20","CapPass",386.70,"Qualified",-0.00186,-156.0,8463,"315-1","Alloy 617","Plate",314626
"Cycle 20","CapPass",386.72,"Qualified",-0.00188,-156.1,8464,"315-1","Alloy 617","Plate",314626
"Cycle 20","CapPass",386.75,"Qualified",-0.00191,-156.2,8465,"315-1","Alloy 617","Plate",314626
"Cycle 20","CapPass",386.80,"Qualified",-0.00196,-156.4,8466,"315-1","Alloy 617","Plate",314626
"Cycle 20","CapPass",386.85,"Qualified",-0.00201,-156.5,8467,"315-1","Alloy 617","Plate",314626
"Cycle 20","CapPass",386.90,"Qualified",-0.00206,-156.7,8468,"315-1","Alloy 617","Plate",314626
"Cycle 20","CapPass",386.95,"Qualified",-0.00211,-156.9,8469,"315-1","Alloy 617","Plate",314626
"Cycle 20","CapPass",387.00,"Qualified",-0.00216,-157.1,8470,"315-1","Alloy 617","Plate",314626
"Cycle 20","CapPass",387.05,"Qualified",-0.00221,-157.4,8471,"315-1","Alloy 617","Plate",314626
"Cycle 20","CapPass",387.10,"Qualified",-0.00226,-157.6,8472,"315-1","Alloy 617","Plate",314626
"Cycle 20","CapPass",387.14,"Qualified",-0.00231,-157.7,8473,"315-1","Alloy 617","Plate",314626
"Cycle 20","CapPass",387.19,"Qualified",-0.00236,-157.8,8474,"315-1","Alloy 617","Plate",314626
"Cycle 20","CapPass",387.22,"Qualified",-0.00238,-157.8,8475,"315-1","Alloy 617","Plate",314626
"Cycle 20","CapPass",387.25,"Qualified",-0.00241,-157.8,8476,"315-1","Alloy 617","Plate",314626
"Cycle 20","CapPass",387.30,"Qualified",-0.00246,-157.8,8477,"315-1","Alloy 617","Plate",314626
"Cycle 20","CapPass",387.35,"Qualified",-0.00252,-157.8,8478,"315-1","Alloy 617","Plate",314626
"Cycle 20","CapPass",387.41,"Qualified",-0.00257,-157.9,8479,"315-1","Alloy 617","Plate",314626
"Cycle 20","CapPass",387.46,"Qualified",-0.00262,-158.2,8480,"315-1","Alloy 617","Plate",314626
"Cycle 20","CapPass",387.51,"Qualified",-0.00267,-158.6,8481,"315-1","Alloy 617","Plate",314626
"Cycle 20","CapPass",387.56,"Qualified",-0.00272,-159.1,8482,"315-1","Alloy 617","Plate",314626
"Cycle 20","CapPass",387.61,"Qualified",-0.00277,-159.6,8483,"315-1","Alloy 617","Plate",314626
"Cycle 20","CapPass",387.66,"Qualified",-0.00282,-160.0,8484,"315-1","Alloy 617","Plate",314626
"Cycle 20","CapPass",387.71,"Qualified",-0.00287,-160.3,8485,"315-1","Alloy 617","Plate",314626
"Cycle 20","CapPass",387.72,"Qualified",-0.00288,-160.4,8486,"315-1","Alloy 617","Plate",314626
"Cycle 20","CapPass",387.75,"Qualified",-0.00292,-160.6,8487,"315-1","Alloy 617","Plate",314626
"Cycle 20","CapPass",387.80,"Qualified",-0.00297,-160.8,8488,"315-1","Alloy 617","Plate",314626
"Cycle 20","CapPass",387.85,"Qualified",-0.00302,-160.9,8489,"315-1","Alloy 617","Plate",314626
"Cycle 20","CapPass",387.89,"Qualified",-0.00307,-160.8,8490,"315-1","Alloy 617","Plate",314626
"Cycle 20","CapPass",387.94,"Qualified",-0.00312,-160.6,8491,"315-1","Alloy 617","Plate",314626
"Cycle 20","CapPass",387.99,"Qualified",-0.00317,-160.4,8492,"315-1","Alloy 617","Plate",314626
"Cycle 20","CapPass",388.05,"Qualified",-0.00322,-160.0,8493,"315-1","Alloy 617","Plate",314626
"Cycle 20","CapPass",388.10,"Qualified",-0.00327,-159.8,8494,"315-1","Alloy 617","Plate",314626
"Cycle 20","CapPass",388.16,"Qualified",-0.00332,-159.7,8495,"315-1","Alloy 617","Plate",314626
"Cycle 20","CapPass",388.21,"Qualified",-0.00337,-159.9,8496,"315-1","Alloy 617","Plate",314626
"Cycle 20","CapPass",388.22,"Qualified",-0.00338,-159.9,8497,"315-1","Alloy 617","Plate",314626
"Cycle 20","CapPass",388.26,"Qualified",-0.00342,-160.1,8498,"315-1","Alloy 617","Plate",314626
"Cycle 20","CapPass",388.31,"Qualified",-0.00347,-160.4,8499,"315-1","Alloy 617","Plate",314626
"Cycle 20","CapPass",388.35,"Qualified",-0.00352,-160.7,8500,"315-1","Alloy 617","Plate",314626
"Cycle 20","CapPass",388.40,"Qualified",-0.00358,-160.7,8501,"315-1","Alloy 617","Plate",314626
"Cycle 20","CapPass",388.44,"Qualified",-0.00363,-160.7,8502,"315-1","Alloy 617","Plate",314626
"Cycle 20","CapPass",388.49,"Qualified",-0.00368,-160.5,8503,"315-1","Alloy 617","Plate",314626
"Cycle 20","CapPass",388.55,"Qualified",-0.00373,-160.2,8504,"315-1","Alloy 617","Plate",314626
"Cycle 20","CapPass",388.61,"Qualified",-0.00378,-160.0,8505,"315-1","Alloy 617","Plate",314626
"Cycle 20","CapPass",388.66,"Qualified",-0.00383,-160.1,8506,"315-1","Alloy 617","Plate",314626
"Cycle 20","CapPass",388.71,"Qualified",-0.00388,-160.4,8507,"315-1","Alloy 617","Plate",314626
"Cycle 20","CapPass",388.72,"Qualified",-0.00388,-160.4,8508,"315-1","Alloy 617","Plate",314626
"Cycle 20","CapPass",388.76,"Qualified",-0.00393,-160.8,8509,"315-1","Alloy 617","Plate",314626
"Cycle 20","CapPass",388.81,"Qualified",-0.00398,-161.2,8510,"315-1","Alloy 617","Plate",314626
"Cycle 20","CapPass",388.86,"Qualified",-0.00403,-161.5,8511,"315-1","Alloy 617","Plate",314626
"Cycle 20","CapPass",388.91,"Qualified",-0.00408,-161.9,8512,"315-1","Alloy 617","Plate",314626
"Cycle 20","CapPass",388.96,"Qualified",-0.00413,-162.3,8513,"315-1","Alloy 617","Plate",314626
"Cycle 20","CapPass",389.01,"Qualified",-0.00418,-162.6,8514,"315-1","Alloy 617","Plate",314626
"Cycle 20","CapPass",389.06,"Qualified",-0.00423,-162.8,8515,"315-1","Alloy 617","Plate",314626
"Cycle 20","CapPass",389.10,"Qualified",-0.00428,-162.9,8516,"315-1","Alloy 617","Plate",314626
"Cycle 20","CapPass",389.15,"Qualified",-0.00433,-162.9,8517,"315-1","Alloy 617","Plate",314626
"Cycle 20","CapPass",389.20,"Qualified",-0.00438,-162.8,8518,"315-1","Alloy 617","Plate",314626
"Cycle 20","CapPass",389.22,"Qualified",-0.00439,-162.8,8519,"315-1","Alloy 617","Plate",314626
"Cycle 20","CapPass",389.26,"Qualified",-0.00443,-162.8,8520,"315-1","Alloy 617","Plate",314626
"Cycle 20","CapPass",389.31,"Qualified",-0.00448,-162.7,8521,"315-1","Alloy 617","Plate",314626
"Cycle 20","CapPass",389.36,"Qualified",-0.00453,-162.9,8522,"315-1","Alloy 617","Plate",314626
"Cycle 20","CapPass",389.41,"Qualified",-0.00458,-163.1,8523,"315-1","Alloy 617","Plate",314626
"Cycle 20","CapPass",389.46,"Qualified",-0.00463,-163.3,8524,"315-1","Alloy 617","Plate",314626
"Cycle 20","CapPass",389.50,"Qualified",-0.00468,-163.4,8525,"315-1","Alloy 617","Plate",314626
"Cycle 20","CapPass",389.55,"Qualified",-0.00473,-163.3,8526,"315-1","Alloy 617","Plate",314626
"Cycle 20","CapPass",389.60,"Qualified",-0.00478,-163.2,8527,"315-1","Alloy 617","Plate",314626
"Cycle 20","CapPass",389.65,"Qualified",-0.00483,-163.0,8528,"315-1","Alloy 617","Plate",314626
"Cycle 20","CapPass",389.70,"Qualified",-0.00488,-162.8,8529,"315-1","Alloy 617","Plate",314626
"Cycle 20","CapPass",389.72,"Qualified",-0.00490,-162.7,8530,"315-1","Alloy 617","Plate",314626
"Cycle 20","CapPass",389.75,"Qualified",-0.00493,-162.5,8531,"315-1","Alloy 617","Plate",314626
"Cycle 20","CapPass",389.80,"Qualified",-0.00498,-162.2,8532,"315-1","Alloy 617","Plate",314626
"Cycle 20","CapPass",389.85,"Qualified",-0.00504,-160.3,8533,"315-1","Alloy 617","Plate",314626
"Cycle 20","CapPass",390.03,"Qualified",-0.00498,-129.5,8534,"315-1","Alloy 617","Plate",314626
"Cycle 20","CapPass",390.07,"Qualified",-0.00493,-120.7,8535,"315-1","Alloy 617","Plate",314626
"Cycle 20","CapPass",390.10,"Qualified",-0.00488,-112.8,8536,"315-1","Alloy 617","Plate",314626
"Cycle 20","CapPass",390.14,"Qualified",-0.00483,-105.2,8537,"315-1","Alloy 617","Plate",314626
"Cycle 20","CapPass",390.17,"Qualified",-0.00478,-98.08,8538,"315-1","Alloy 617","Plate",314626
"Cycle 20","CapPass",390.21,"Qualified",-0.00473,-91.41,8539,"315-1","Alloy 617","Plate",314626
"Cycle 20","CapPass",390.22,"Qualified",-0.00472,-90.28,8540,"315-1","Alloy 617","Plate",314626
"Cycle 20","CapPass",390.25,"Qualified",-0.00468,-85.11,8541,"315-1","Alloy 617","Plate",314626
"Cycle 20","CapPass",390.30,"Qualified",-0.00463,-78.78,8542,"315-1","Alloy 617","Plate",314626
"Cycle 20","CapPass",390.35,"Qualified",-0.00458,-72.15,8543,"315-1","Alloy 617","Plate",314626
"Cycle 20","CapPass",390.41,"Qualified",-0.00453,-65.58,8544,"315-1","Alloy 617","Plate",314626
"Cycle 20","CapPass",390.46,"Qualified",-0.00448,-59.16,8545,"315-1","Alloy 617","Plate",314626
"Cycle 20","CapPass",390.52,"Qualified",-0.00443,-52.67,8546,"315-1","Alloy 617","Plate",314626
"Cycle 20","CapPass",390.57,"Qualified",-0.00438,-46.41,8547,"315-1","Alloy 617","Plate",314626
"Cycle 20","CapPass",390.62,"Qualified",-0.00433,-40.37,8548,"315-1","Alloy 617","Plate",314626
"Cycle 20","CapPass",390.68,"Qualified",-0.00428,-33.87,8549,"315-1","Alloy 617","Plate",314626
"Cycle 20","CapPass",390.72,"Qualified",-0.00424,-29.58,8550,"315-1","Alloy 617","Plate",314626
"Cycle 20","CapPass",390.73,"Qualified",-0.00423,-28.27,8551,"315-1","Alloy 617","Plate",314626
"Cycle 20","CapPass",390.78,"Qualified",-0.00418,-22.02,8552,"315-1","Alloy 617","Plate",314626
"Cycle 20","CapPass",390.83,"Qualified",-0.00413,-16.70,8553,"315-1","Alloy 617","Plate",314626
"Cycle 20","CapPass",390.88,"Qualified",-0.00408,-11.27,8554,"315-1","Alloy 617","Plate",314626
"Cycle 20","CapPass",390.93,"Qualified",-0.00403,-6.07,8555,"315-1","Alloy 617","Plate",314626
"Cycle 20","CapPass",390.98,"Qualified",-0.00398,-0.95,8556,"315-1","Alloy 617","Plate",314626
"Cycle 20","CapPass",391.04,"Qualified",-0.00393,4.33,8557,"315-1","Alloy 617","Plate",314626
"Cycle 20","CapPass",391.09,"Qualified",-0.00387,9.72,8558,"315-1","Alloy 617","Plate",314626
"Cycle 20","CapPass",391.15,"Qualified",-0.00382,15.01,8559,"315-1","Alloy 617","Plate",314626
"Cycle 20","CapPass",391.20,"Qualified",-0.00377,20.37,8560,"315-1","Alloy 617","Plate",314626
"Cycle 20","CapPass",391.22,"Qualified",-0.00376,21.83,8561,"315-1","Alloy 617","Plate",314626
"Cycle 20","CapPass",391.26,"Qualified",-0.00372,26.18,8562,"315-1","Alloy 617","Plate",314626
"Cycle 20","CapPass",391.32,"Qualified",-0.00367,31.32,8563,"315-1","Alloy 617","Plate",314626
"Cycle 20","CapPass",391.37,"Qualified",-0.00362,35.51,8564,"315-1","Alloy 617","Plate",314626
"Cycle 20","CapPass",391.43,"Qualified",-0.00357,39.04,8565,"315-1","Alloy 617","Plate",314626
"Cycle 20","CapPass",391.50,"Qualified",-0.00352,42.71,8566,"315-1","Alloy 617","Plate",314626
"Cycle 20","CapPass",391.58,"Qualified",-0.00347,47.12,8567,"315-1","Alloy 617","Plate",314626
"Cycle 20","CapPass",391.64,"Qualified",-0.00342,51.25,8568,"315-1","Alloy 617","Plate",314626
"Cycle 20","CapPass",391.70,"Qualified",-0.00337,57.88,8569,"315-1","Alloy 617","Plate",314626
"Cycle 20","CapPass",391.72,"Qualified",-0.00335,60.17,8570,"315-1","Alloy 617","Plate",314626
"Cycle 20","CapPass",391.74,"Qualified",-0.00332,64.03,8571,"315-1","Alloy 617","Plate",314626
"Cycle 20","CapPass",391.78,"Qualified",-0.00327,69.24,8572,"315-1","Alloy 617","Plate",314626
"Cycle 20","CapPass",391.82,"Qualified",-0.00322,73.82,8573,"315-1","Alloy 617","Plate",314626
"Cycle 20","CapPass",391.86,"Qualified",-0.00317,77.90,8574,"315-1","Alloy 617","Plate",314626
"Cycle 20","CapPass",391.91,"Qualified",-0.00312,81.70,8575,"315-1","Alloy 617","Plate",314626
"Cycle 20","CapPass",391.96,"Qualified",-0.00307,85.15,8576,"315-1","Alloy 617","Plate",314626
"Cycle 20","CapPass",392.01,"Qualified",-0.00302,88.49,8577,"315-1","Alloy 617","Plate",314626
"Cycle 20","CapPass",392.07,"Qualified",-0.00297,91.93,8578,"315-1","Alloy 617","Plate",314626
"Cycle 20","CapPass",392.13,"Qualified",-0.00291,95.28,8579,"315-1","Alloy 617","Plate",314626
"Cycle 20","CapPass",392.18,"Qualified",-0.00286,98.54,8580,"315-1","Alloy 617","Plate",314626
"Cycle 20","CapPass",392.22,"Qualified",-0.00283,100.66,8581,"315-1","Alloy 617","Plate",314626
"Cycle 20","CapPass",392.24,"Qualified",-0.00281,102.09,8582,"315-1","Alloy 617","Plate",314626
"Cycle 20","CapPass",392.29,"Qualified",-0.00276,105.46,8583,"315-1","Alloy 617","Plate",314626
"Cycle 20","CapPass",392.35,"Qualified",-0.00271,109.05,8584,"315-1","Alloy 617","Plate",314626
"Cycle 20","CapPass",392.40,"Qualified",-0.00266,112.30,8585,"315-1","Alloy 617","Plate",314626
"Cycle 20","CapPass",392.44,"Qualified",-0.00261,115.35,8586,"315-1","Alloy 617","Plate",314626
"Cycle 20","CapPass",392.49,"Qualified",-0.00256,118.24,8587,"315-1","Alloy 617","Plate",314626
"Cycle 20","CapPass",392.53,"Qualified",-0.00251,121.42,8588,"315-1","Alloy 617","Plate",314626
"Cycle 20","CapPass",392.58,"Qualified",-0.00246,124.93,8589,"315-1","Alloy 617","Plate",314626
"Cycle 20","CapPass",392.61,"Qualified",-0.00241,128.37,8590,"315-1","Alloy 617","Plate",314626
"Cycle 20","CapPass",392.65,"Qualified",-0.00236,131.55,8591,"315-1","Alloy 617","Plate",314626
"Cycle 20","CapPass",392.68,"Qualified",-0.00231,134.39,8592,"315-1","Alloy 617","Plate",314626
"Cycle 20","CapPass",392.72,"Qualified",-0.00226,136.99,8593,"315-1","Alloy 617","Plate",314626
"Cycle 20","CapPass",392.75,"Qualified",-0.00221,139.46,8594,"315-1","Alloy 617","Plate",314626
"Cycle 20","CapPass",392.79,"Qualified",-0.00216,141.50,8595,"315-1","Alloy 617","Plate",314626
"Cycle 20","CapPass",392.82,"Qualified",-0.00211,143.15,8596,"315-1","Alloy 617","Plate",314626
"Cycle 20","CapPass",392.86,"Qualified",-0.00206,144.49,8597,"315-1","Alloy 617","Plate",314626
"Cycle 20","CapPass",392.90,"Qualified",-0.00200,145.60,8598,"315-1","Alloy 617","Plate",314626
"Cycle 20","CapPass",392.94,"Qualified",-0.00195,146.26,8599,"315-1","Alloy 617","Plate",314626
"Cycle 20","CapPass",392.98,"Qualified",-0.00190,146.71,8600,"315-1","Alloy 617","Plate",314626
"Cycle 20","CapPass",393.02,"Qualified",-0.00185,146.92,8601,"315-1","Alloy 617","Plate",314626
"Cycle 20","CapPass",393.07,"Qualified",-0.00180,146.96,8602,"315-1","Alloy 617","Plate",314626
"Cycle 20","CapPass",393.12,"Qualified",-0.00175,146.91,8603,"315-1","Alloy 617","Plate",314626
"Cycle 20","CapPass",393.17,"Qualified",-0.00170,146.84,8604,"315-1","Alloy 617","Plate",314626
"Cycle 20","CapPass",393.22,"Qualified",-0.00165,146.85,8605,"315-1","Alloy 617","Plate",314626
"Cycle 20","CapPass",393.22,"Qualified",-0.00165,146.85,8606,"315-1","Alloy 617","Plate",314626
"Cycle 20","CapPass",393.27,"Qualified",-0.00160,146.98,8607,"315-1","Alloy 617","Plate",314626
"Cycle 20","CapPass",393.32,"Qualified",-0.00155,147.13,8608,"315-1","Alloy 617","Plate",314626
"Cycle 20","CapPass",393.36,"Qualified",-0.00150,147.21,8609,"315-1","Alloy 617","Plate",314626
"Cycle 20","CapPass",393.42,"Qualified",-0.00145,147.31,8610,"315-1","Alloy 617","Plate",314626
"Cycle 20","CapPass",393.47,"Qualified",-0.00140,147.50,8611,"315-1","Alloy 617","Plate",314626
"Cycle 20","CapPass",393.52,"Qualified",-0.00135,147.86,8612,"315-1","Alloy 617","Plate",314626
"Cycle 20","CapPass",393.57,"Qualified",-0.00130,148.25,8613,"315-1","Alloy 617","Plate",314626
"Cycle 20","CapPass",393.62,"Qualified",-0.00125,148.77,8614,"315-1","Alloy 617","Plate",314626
"Cycle 20","CapPass",393.67,"Qualified",-0.00120,149.36,8615,"315-1","Alloy 617","Plate",314626
"Cycle 20","CapPass",393.71,"Qualified",-0.00115,149.73,8616,"315-1","Alloy 617","Plate",314626
"Cycle 20","CapPass",393.72,"Qualified",-0.00114,149.76,8617,"315-1","Alloy 617","Plate",314626
"Cycle 20","CapPass",393.76,"Qualified",-0.00110,150.02,8618,"315-1","Alloy 617","Plate",314626
"Cycle 20","CapPass",393.81,"Qualified",-0.00104,150.17,8619,"315-1","Alloy 617","Plate",314626
"Cycle 20","CapPass",393.86,"Qualified",-0.00099,150.32,8620,"315-1","Alloy 617","Plate",314626
"Cycle 20","CapPass",393.91,"Qualified",-0.00094,150.35,8621,"315-1","Alloy 617","Plate",314626
"Cycle 20","CapPass",393.96,"Qualified",-0.00089,150.27,8622,"315-1","Alloy 617","Plate",314626
"Cycle 20","CapPass",394.01,"Qualified",-0.00084,150.19,8623,"315-1","Alloy 617","Plate",314626
"Cycle 20","CapPass",394.06,"Qualified",-0.00079,150.19,8624,"315-1","Alloy 617","Plate",314626
"Cycle 20","CapPass",394.11,"Qualified",-0.00074,150.28,8625,"315-1","Alloy 617","Plate",314626
"Cycle 20","CapPass",394.16,"Qualified",-0.00069,150.36,8626,"315-1","Alloy 617","Plate",314626
"Cycle 20","CapPass",394.21,"Qualified",-0.00064,150.44,8627,"315-1","Alloy 617","Plate",314626
"Cycle 20","CapPass",394.22,"Qualified",-0.00063,150.46,8628,"315-1","Alloy 617","Plate",314626
"Cycle 20","CapPass",394.26,"Qualified",-0.00059,150.43,8629,"315-1","Alloy 617","Plate",314626
"Cycle 20","CapPass",394.31,"Qualified",-0.00054,150.43,8630,"315-1","Alloy 617","Plate",314626
"Cycle 20","CapPass",394.36,"Qualified",-0.00049,150.43,8631,"315-1","Alloy 617","Plate",314626
"Cycle 20","CapPass",394.41,"Qualified",-0.00044,150.48,8632,"315-1","Alloy 617","Plate",314626
"Cycle 20","CapPass",394.46,"Qualified",-0.00039,150.66,8633,"315-1","Alloy 617","Plate",314626
"Cycle 20","CapPass",394.51,"Qualified",-0.00034,150.85,8634,"315-1","Alloy 617","Plate",314626
"Cycle 20","CapPass",394.56,"Qualified",-0.00029,150.98,8635,"315-1","Alloy 617","Plate",314626
"Cycle 20","CapPass",394.61,"Qualified",-0.00024,151.03,8636,"315-1","Alloy 617","Plate",314626
"Cycle 20","CapPass",394.65,"Qualified",-0.00019,151.06,8637,"315-1","Alloy 617","Plate",314626
"Cycle 20","CapPass",394.70,"Qualified",-0.00014,150.86,8638,"315-1","Alloy 617","Plate",314626
"Cycle 20","CapPass",394.72,"Qualified",-0.00012,150.76,8639,"315-1","Alloy 617","Plate",314626
"Cycle 20","CapPass",394.75,"Qualified",-0.00008,150.45,8640,"315-1","Alloy 617","Plate",314626
"Cycle 50","CapPass",975.04,"Qualified",-0.00005,150.28,21320,"315-1","Alloy 617","Plate",314626
"Cycle 50","CapPass",975.09,"Qualified",-0.00000,149.99,21321,"315-1","Alloy 617","Plate",314626
"Cycle 50","CapPass",975.14,"Qualified",0.00005,149.67,21322,"315-1","Alloy 617","Plate",314626
"Cycle 50","CapPass",975.19,"Qualified",0.00010,149.35,21323,"315-1","Alloy 617","Plate",314626
"Cycle 50","CapPass",975.22,"Qualified",0.00012,149.23,21324,"315-1","Alloy 617","Plate",314626
"Cycle 50","CapPass",975.25,"Qualified",0.00015,149.10,21325,"315-1","Alloy 617","Plate",314626
"Cycle 50","CapPass",975.30,"Qualified",0.00020,149.05,21326,"315-1","Alloy 617","Plate",314626
"Cycle 50","CapPass",975.35,"Qualified",0.00025,149.17,21327,"315-1","Alloy 617","Plate",314626
"Cycle 50","CapPass",975.41,"Qualified",0.00030,149.43,21328,"315-1","Alloy 617","Plate",314626
"Cycle 50","CapPass",975.46,"Qualified",0.00035,149.80,21329,"315-1","Alloy 617","Plate",314626
"Cycle 50","CapPass",975.51,"Qualified",0.00040,150.19,21330,"315-1","Alloy 617","Plate",314626
"Cycle 50","CapPass",975.56,"Qualified",0.00045,150.67,21331,"315-1","Alloy 617","Plate",314626
"Cycle 50","CapPass",975.61,"Qualified",0.00050,151.12,21332,"315-1","Alloy 617","Plate",314626
"Cycle 50","CapPass",975.66,"Qualified",0.00055,151.50,21333,"315-1","Alloy 617","Plate",314626
"Cycle 50","CapPass",975.70,"Qualified",0.00060,151.74,21334,"315-1","Alloy 617","Plate",314626
"Cycle 50","CapPass",975.72,"Qualified",0.00062,151.78,21335,"315-1","Alloy 617","Plate",314626
"Cycle 50","CapPass",975.75,"Qualified",0.00065,151.86,21336,"315-1","Alloy 617","Plate",314626
"Cycle 50","CapPass",975.80,"Qualified",0.00070,151.86,21337,"315-1","Alloy 617","Plate",314626
"Cycle 50","CapPass",975.85,"Qualified",0.00075,151.83,21338,"315-1","Alloy 617","Plate",314626
"Cycle 50","CapPass",975.90,"Qualified",0.00080,151.65,21339,"315-1","Alloy 617","Plate",314626
"Cycle 50","CapPass",975.95,"Qualified",0.00085,151.47,21340,"315-1","Alloy 617","Plate",314626
"Cycle 50","CapPass",976.00,"Qualified",0.00091,151.28,21341,"315-1","Alloy 617","Plate",314626
"Cycle 50","CapPass",976.05,"Qualified",0.00096,151.20,21342,"315-1","Alloy 617","Plate",314626
"Cycle 50","CapPass",976.11,"Qualified",0.00101,151.22,21343,"315-1","Alloy 617","Plate",314626
"Cycle 50","CapPass",976.16,"Qualified",0.00106,151.43,21344,"315-1","Alloy 617","Plate",314626
"Cycle 50","CapPass",976.21,"Qualified",0.00111,151.78,21345,"315-1","Alloy 617","Plate",314626
