Repository: js-molina/fatigue-A617

File: data/950C/Strain rate 0.001/1.0% strain/HTM_A20_Cycles_E11.csv (part 5 of 10)
"Cycle Label","Data State","Elapsed Time Sec","Qual State","Strain","Stress Mpa","Count","Sample","Alloy","Material_Form","Heat"
"Cycle 20","CapPass",382.13,"Trend",0.00280,-103.9,8306,"E-11","Alloy 617","Plate",314626
"Cycle 20","CapPass",382.18,"Trend",0.00275,-106.1,8307,"E-11","Alloy 617","Plate",314626
"Cycle 20","CapPass",382.24,"Trend",0.00270,-108.7,8308,"E-11","Alloy 617","Plate",314626
"Cycle 20","CapPass",382.28,"Trend",0.00264,-111.1,8309,"E-11","Alloy 617","Plate",314626
"Cycle 20","CapPass",382.30,"Trend",0.00263,-112.0,8310,"E-11","Alloy 617","Plate",314626
"Cycle 20","CapPass",382.34,"Trend",0.00259,-113.7,8311,"E-11","Alloy 617","Plate",314626
"Cycle 20","CapPass",382.38,"Trend",0.00254,-115.9,8312,"E-11","Alloy 617","Plate",314626
"Cycle 20","CapPass",382.43,"Trend",0.00249,-117.9,8313,"E-11","Alloy 617","Plate",314626
"Cycle 20","CapPass",382.48,"Trend",0.00244,-119.8,8314,"E-11","Alloy 617","Plate",314626
"Cycle 20","CapPass",382.53,"Trend",0.00239,-121.5,8315,"E-11","Alloy 617","Plate",314626
"Cycle 20","CapPass",382.58,"Trend",0.00234,-123.1,8316,"E-11","Alloy 617","Plate",314626
"Cycle 20","CapPass",382.62,"Trend",0.00229,-124.4,8317,"E-11","Alloy 617","Plate",314626
"Cycle 20","CapPass",382.67,"Trend",0.00224,-125.4,8318,"E-11","Alloy 617","Plate",314626
"Cycle 20","CapPass",382.72,"Trend",0.00219,-126.2,8319,"E-11","Alloy 617","Plate",314626
"Cycle 20","CapPass",382.76,"Trend",0.00214,-126.8,8320,"E-11","Alloy 617","Plate",314626
"Cycle 20","CapPass",382.80,"Trend",0.00210,-127.0,8321,"E-11","Alloy 617","Plate",314626
"Cycle 20","CapPass",382.81,"Trend",0.00209,-127.1,8322,"E-11","Alloy 617","Plate",314626
"Cycle 20","CapPass",382.86,"Trend",0.00204,-127.3,8323,"E-11","Alloy 617","Plate",314626
"Cycle 20","CapPass",382.92,"Trend",0.00198,-127.5,8324,"E-11","Alloy 617","Plate",314626
"Cycle 20","CapPass",382.98,"Trend",0.00193,-128.2,8325,"E-11","Alloy 617","Plate",314626
"Cycle 20","CapPass",383.03,"Trend",0.00188,-128.5,8326,"E-11","Alloy 617","Plate",314626
"Cycle 20","CapPass",383.08,"Trend",0.00183,-129.0,8327,"E-11","Alloy 617","Plate",314626
"Cycle 20","CapPass",383.12,"Trend",0.00178,-129.3,8328,"E-11","Alloy 617","Plate",314626
"Cycle 20","CapPass",383.17,"Trend",0.00173,-129.8,8329,"E-11","Alloy 617","Plate",314626
"Cycle 20","CapPass",383.22,"Trend",0.00168,-130.1,8330,"E-11","Alloy 617","Plate",314626
"Cycle 20","CapPass",383.27,"Trend",0.00163,-130.5,8331,"E-11","Alloy 617","Plate",314626
"Cycle 20","CapPass",383.30,"Trend",0.00160,-130.7,8332,"E-11","Alloy 617","Plate",314626
"Cycle 20","CapPass",383.32,"Trend",0.00158,-130.6,8333,"E-11","Alloy 617","Plate",314626
"Cycle 20","CapPass",383.37,"Trend",0.00153,-130.6,8334,"E-11","Alloy 617","Plate",314626
"Cycle 20","CapPass",383.43,"Trend",0.00148,-130.5,8335,"E-11","Alloy 617","Plate",314626
"Cycle 20","CapPass",383.48,"Trend",0.00142,-130.8,8336,"E-11","Alloy 617","Plate",314626
"Cycle 20","CapPass",383.53,"Trend",0.00137,-130.8,8337,"E-11","Alloy 617","Plate",314626
"Cycle 20","CapPass",383.58,"Trend",0.00132,-130.9,8338,"E-11","Alloy 617","Plate",314626
"Cycle 20","CapPass",383.63,"Trend",0.00127,-131.2,8339,"E-11","Alloy 617","Plate",314626
"Cycle 20","CapPass",383.68,"Trend",0.00122,-131.4,8340,"E-11","Alloy 617","Plate",314626
"Cycle 20","CapPass",383.73,"Trend",0.00117,-131.8,8341,"E-11","Alloy 617","Plate",314626
"Cycle 20","CapPass",383.78,"Trend",0.00112,-131.8,8342,"E-11","Alloy 617","Plate",314626
"Cycle 20","CapPass",383.80,"Trend",0.00110,-131.9,8343,"E-11","Alloy 617","Plate",314626
"Cycle 20","CapPass",383.83,"Trend",0.00107,-132.0,8344,"E-11","Alloy 617","Plate",314626
"Cycle 20","CapPass",383.88,"Trend",0.00102,-132.1,8345,"E-11","Alloy 617","Plate",314626
"Cycle 20","CapPass",383.93,"Trend",0.00097,-132.2,8346,"E-11","Alloy 617","Plate",314626
"Cycle 20","CapPass",383.98,"Trend",0.00092,-132.2,8347,"E-11","Alloy 617","Plate",314626
"Cycle 20","CapPass",384.03,"Trend",0.00087,-132.0,8348,"E-11","Alloy 617","Plate",314626
"Cycle 20","CapPass",384.09,"Trend",0.00082,-131.9,8349,"E-11","Alloy 617","Plate",314626
"Cycle 20","CapPass",384.14,"Trend",0.00077,-132.3,8350,"E-11","Alloy 617","Plate",314626
"Cycle 20","CapPass",384.19,"Trend",0.00071,-132.7,8351,"E-11","Alloy 617","Plate",314626
"Cycle 20","CapPass",384.24,"Trend",0.00066,-133.1,8352,"E-11","Alloy 617","Plate",314626
"Cycle 20","CapPass",384.29,"Trend",0.00061,-133.7,8353,"E-11","Alloy 617","Plate",314626
"Cycle 20","CapPass",384.30,"Trend",0.00060,-133.9,8354,"E-11","Alloy 617","Plate",314626
"Cycle 20","CapPass",384.34,"Trend",0.00056,-134.2,8355,"E-11","Alloy 617","Plate",314626
"Cycle 20","CapPass",384.39,"Trend",0.00051,-134.6,8356,"E-11","Alloy 617","Plate",314626
"Cycle 20","CapPass",384.44,"Trend",0.00046,-134.7,8357,"E-11","Alloy 617","Plate",314626
"Cycle 20","CapPass",384.49,"Trend",0.00041,-135.0,8358,"E-11","Alloy 617","Plate",314626
"Cycle 20","CapPass",384.53,"Trend",0.00036,-135.0,8359,"E-11","Alloy 617","Plate",314626
"Cycle 20","CapPass",384.58,"Trend",0.00031,-135.1,8360,"E-11","Alloy 617","Plate",314626
"Cycle 20","CapPass",384.63,"Trend",0.00026,-135.0,8361,"E-11","Alloy 617","Plate",314626
"Cycle 20","CapPass",384.68,"Trend",0.00021,-134.6,8362,"E-11","Alloy 617","Plate",314626
"Cycle 20","CapPass",384.73,"Trend",0.00016,-134.6,8363,"E-11","Alloy 617","Plate",314626
"Cycle 20","CapPass",384.79,"Trend",0.00011,-134.4,8364,"E-11","Alloy 617","Plate",314626
"Cycle 20","CapPass",384.80,"Trend",0.00010,-134.4,8365,"E-11","Alloy 617","Plate",314626
"Cycle 20","CapPass",384.84,"Trend",0.00006,-134.3,8366,"E-11","Alloy 617","Plate",314626
"Cycle 20","CapPass",384.89,"Trend",0.00001,-134.4,8367,"E-11","Alloy 617","Plate",314626
"Cycle 20","CapPass",384.94,"Trend",-0.00004,-134.7,8368,"E-11","Alloy 617","Plate",314626
"Cycle 20","CapPass",384.99,"Trend",-0.00009,-134.9,8369,"E-11","Alloy 617","Plate",314626
"Cycle 20","CapPass",385.04,"Trend",-0.00014,-135.1,8370,"E-11","Alloy 617","Plate",314626
"Cycle 20","CapPass",385.09,"Trend",-0.00019,-135.2,8371,"E-11","Alloy 617","Plate",314626
"Cycle 20","CapPass",385.13,"Trend",-0.00024,-135.1,8372,"E-11","Alloy 617","Plate",314626
"Cycle 20","CapPass",385.18,"Trend",-0.00029,-135.2,8373,"E-11","Alloy 617","Plate",314626
"Cycle 20","CapPass",385.23,"Trend",-0.00034,-135.1,8374,"E-11","Alloy 617","Plate",314626
"Cycle 20","CapPass",385.29,"Trend",-0.00039,-135.0,8375,"E-11","Alloy 617","Plate",314626
"Cycle 20","CapPass",385.30,"Trend",-0.00041,-135.3,8376,"E-11","Alloy 617","Plate",314626
"Cycle 20","CapPass",385.34,"Trend",-0.00044,-135.1,8377,"E-11","Alloy 617","Plate",314626
"Cycle 20","CapPass",385.39,"Trend",-0.00049,-135.2,8378,"E-11","Alloy 617","Plate",314626
"Cycle 20","CapPass",385.44,"Trend",-0.00054,-135.2,8379,"E-11","Alloy 617","Plate",314626
"Cycle 20","CapPass",385.49,"Trend",-0.00059,-135.2,8380,"E-11","Alloy 617","Plate",314626
"Cycle 20","CapPass",385.54,"Trend",-0.00065,-135.5,8381,"E-11","Alloy 617","Plate",314626
"Cycle 20","CapPass",385.58,"Trend",-0.00070,-135.4,8382,"E-11","Alloy 617","Plate",314626
"Cycle 20","CapPass",385.64,"Trend",-0.00075,-135.2,8383,"E-11","Alloy 617","Plate",314626
"Cycle 20","CapPass",385.69,"Trend",-0.00080,-135.1,8384,"E-11","Alloy 617","Plate",314626
"Cycle 20","CapPass",385.74,"Trend",-0.00085,-135.0,8385,"E-11","Alloy 617","Plate",314626
"Cycle 20","CapPass",385.80,"Trend",-0.00090,-135.3,8386,"E-11","Alloy 617","Plate",314626
"Cycle 20","CapPass",385.80,"Trend",-0.00091,-135.4,8387,"E-11","Alloy 617","Plate",314626
"Cycle 20","CapPass",385.85,"Trend",-0.00095,-135.5,8388,"E-11","Alloy 617","Plate",314626
"Cycle 20","CapPass",385.90,"Trend",-0.00100,-135.9,8389,"E-11","Alloy 617","Plate",314626
"Cycle 20","CapPass",385.95,"Trend",-0.00105,-136.4,8390,"E-11","Alloy 617","Plate",314626
"Cycle 20","CapPass",386.00,"Trend",-0.00110,-136.8,8391,"E-11","Alloy 617","Plate",314626
"Cycle 20","CapPass",386.04,"Trend",-0.00115,-137.1,8392,"E-11","Alloy 617","Plate",314626
"Cycle 20","CapPass",386.10,"Trend",-0.00120,-137.4,8393,"E-11","Alloy 617","Plate",314626
"Cycle 20","CapPass",386.15,"Trend",-0.00125,-137.3,8394,"E-11","Alloy 617","Plate",314626
"Cycle 20","CapPass",386.20,"Trend",-0.00131,-137.3,8395,"E-11","Alloy 617","Plate",314626
"Cycle 20","CapPass",386.25,"Trend",-0.00136,-137.3,8396,"E-11","Alloy 617","Plate",314626
"Cycle 20","CapPass",386.30,"Trend",-0.00140,-137.5,8397,"E-11","Alloy 617","Plate",314626
"Cycle 20","CapPass",386.30,"Trend",-0.00141,-137.4,8398,"E-11","Alloy 617","Plate",314626
"Cycle 20","CapPass",386.36,"Trend",-0.00146,-137.5,8399,"E-11","Alloy 617","Plate",314626
"Cycle 20","CapPass",386.40,"Trend",-0.00151,-137.9,8400,"E-11","Alloy 617","Plate",314626
"Cycle 20","CapPass",386.45,"Trend",-0.00156,-138.1,8401,"E-11","Alloy 617","Plate",314626
"Cycle 20","CapPass",386.50,"Trend",-0.00161,-138.3,8402,"E-11","Alloy 617","Plate",314626
"Cycle 20","CapPass",386.55,"Trend",-0.00166,-137.9,8403,"E-11","Alloy 617","Plate",314626
"Cycle 20","CapPass",386.59,"Trend",-0.00171,-138.0,8404,"E-11","Alloy 617","Plate",314626
"Cycle 20","CapPass",386.64,"Trend",-0.00176,-138.1,8405,"E-11","Alloy 617","Plate",314626
"Cycle 20","CapPass",386.70,"Trend",-0.00181,-138.0,8406,"E-11","Alloy 617","Plate",314626
"Cycle 20","CapPass",386.74,"Trend",-0.00186,-138.0,8407,"E-11","Alloy 617","Plate",314626
"Cycle 20","CapPass",386.80,"Trend",-0.00191,-137.7,8408,"E-11","Alloy 617","Plate",314626
"Cycle 20","CapPass",386.80,"Trend",-0.00191,-137.8,8409,"E-11","Alloy 617","Plate",314626
"Cycle 20","CapPass",386.85,"Trend",-0.00196,-137.6,8410,"E-11","Alloy 617","Plate",314626
"Cycle 20","CapPass",386.91,"Trend",-0.00201,-137.5,8411,"E-11","Alloy 617","Plate",314626
"Cycle 20","CapPass",386.96,"Trend",-0.00206,-137.7,8412,"E-11","Alloy 617","Plate",314626
"Cycle 20","CapPass",387.00,"Trend",-0.00211,-137.9,8413,"E-11","Alloy 617","Plate",314626
"Cycle 20","CapPass",387.06,"Trend",-0.00216,-137.9,8414,"E-11","Alloy 617","Plate",314626
"Cycle 20","CapPass",387.10,"Trend",-0.00221,-138.0,8415,"E-11","Alloy 617","Plate",314626
"Cycle 20","CapPass",387.16,"Trend",-0.00227,-138.1,8416,"E-11","Alloy 617","Plate",314626
"Cycle 20","CapPass",387.20,"Trend",-0.00232,-138.2,8417,"E-11","Alloy 617","Plate",314626
"Cycle 20","CapPass",387.25,"Trend",-0.00237,-138.5,8418,"E-11","Alloy 617","Plate",314626
"Cycle 20","CapPass",387.30,"Trend",-0.00241,-138.6,8419,"E-11","Alloy 617","Plate",314626
"Cycle 20","CapPass",387.31,"Trend",-0.00242,-138.4,8420,"E-11","Alloy 617","Plate",314626
"Cycle 20","CapPass",387.36,"Trend",-0.00247,-138.7,8421,"E-11","Alloy 617","Plate",314626
"Cycle 20","CapPass",387.41,"Trend",-0.00252,-139.0,8422,"E-11","Alloy 617","Plate",314626
"Cycle 20","CapPass",387.46,"Trend",-0.00257,-139.2,8423,"E-11","Alloy 617","Plate",314626
"Cycle 20","CapPass",387.51,"Trend",-0.00262,-139.2,8424,"E-11","Alloy 617","Plate",314626
"Cycle 20","CapPass",387.55,"Trend",-0.00267,-139.4,8425,"E-11","Alloy 617","Plate",314626
"Cycle 20","CapPass",387.61,"Trend",-0.00272,-139.1,8426,"E-11","Alloy 617","Plate",314626
"Cycle 20","CapPass",387.66,"Trend",-0.00277,-138.9,8427,"E-11","Alloy 617","Plate",314626
"Cycle 20","CapPass",387.71,"Trend",-0.00282,-139.1,8428,"E-11","Alloy 617","Plate",314626
"Cycle 20","CapPass",387.76,"Trend",-0.00287,-139.5,8429,"E-11","Alloy 617","Plate",314626
"Cycle 20","CapPass",387.80,"Trend",-0.00291,-139.8,8430,"E-11","Alloy 617","Plate",314626
"Cycle 20","CapPass",387.81,"Trend",-0.00292,-139.8,8431,"E-11","Alloy 617","Plate",314626
"Cycle 20","CapPass",387.87,"Trend",-0.00297,-139.9,8432,"E-11","Alloy 617","Plate",314626
"Cycle 20","CapPass",387.91,"Trend",-0.00303,-140.4,8433,"E-11","Alloy 617","Plate",314626
"Cycle 20","CapPass",387.96,"Trend",-0.00308,-140.6,8434,"E-11","Alloy 617","Plate",314626
"Cycle 20","CapPass",388.01,"Trend",-0.00313,-140.9,8435,"E-11","Alloy 617","Plate",314626
"Cycle 20","CapPass",388.06,"Trend",-0.00318,-140.9,8436,"E-11","Alloy 617","Plate",314626
"Cycle 20","CapPass",388.11,"Trend",-0.00323,-140.8,8437,"E-11","Alloy 617","Plate",314626
"Cycle 20","CapPass",388.16,"Trend",-0.00328,-140.8,8438,"E-11","Alloy 617","Plate",314626
"Cycle 20","CapPass",388.21,"Trend",-0.00333,-140.9,8439,"E-11","Alloy 617","Plate",314626
"Cycle 20","CapPass",388.27,"Trend",-0.00338,-140.7,8440,"E-11","Alloy 617","Plate",314626
"Cycle 20","CapPass",388.30,"Trend",-0.00342,-140.8,8441,"E-11","Alloy 617","Plate",314626
"Cycle 20","CapPass",388.31,"Trend",-0.00343,-140.7,8442,"E-11","Alloy 617","Plate",314626
"Cycle 20","CapPass",388.36,"Trend",-0.00348,-140.8,8443,"E-11","Alloy 617","Plate",314626
"Cycle 20","CapPass",388.41,"Trend",-0.00353,-140.8,8444,"E-11","Alloy 617","Plate",314626
"Cycle 20","CapPass",388.47,"Trend",-0.00358,-140.8,8445,"E-11","Alloy 617","Plate",314626
"Cycle 20","CapPass",388.52,"Trend",-0.00363,-140.7,8446,"E-11","Alloy 617","Plate",314626
"Cycle 20","CapPass",388.58,"Trend",-0.00368,-141.1,8447,"E-11","Alloy 617","Plate",314626
"Cycle 20","CapPass",388.63,"Trend",-0.00373,-141.5,8448,"E-11","Alloy 617","Plate",314626
"Cycle 20","CapPass",388.68,"Trend",-0.00378,-142.0,8449,"E-11","Alloy 617","Plate",314626
"Cycle 20","CapPass",388.72,"Trend",-0.00384,-142.6,8450,"E-11","Alloy 617","Plate",314626
"Cycle 20","CapPass",388.77,"Trend",-0.00389,-143.1,8451,"E-11","Alloy 617","Plate",314626
"Cycle 20","CapPass",388.80,"Trend",-0.00393,-143.3,8452,"E-11","Alloy 617","Plate",314626
"Cycle 20","CapPass",388.82,"Trend",-0.00394,-143.0,8453,"E-11","Alloy 617","Plate",314626
"Cycle 20","CapPass",388.86,"Trend",-0.00399,-142.9,8454,"E-11","Alloy 617","Plate",314626
"Cycle 20","CapPass",388.92,"Trend",-0.00404,-142.6,8455,"E-11","Alloy 617","Plate",314626
"Cycle 20","CapPass",388.96,"Trend",-0.00409,-142.5,8456,"E-11","Alloy 617","Plate",314626
"Cycle 20","CapPass",389.02,"Trend",-0.00414,-142.1,8457,"E-11","Alloy 617","Plate",314626
"Cycle 20","CapPass",389.07,"Trend",-0.00419,-141.8,8458,"E-11","Alloy 617","Plate",314626
"Cycle 20","CapPass",389.12,"Trend",-0.00424,-141.4,8459,"E-11","Alloy 617","Plate",314626
"Cycle 20","CapPass",389.17,"Trend",-0.00429,-141.1,8460,"E-11","Alloy 617","Plate",314626
"Cycle 20","CapPass",389.22,"Trend",-0.00434,-140.9,8461,"E-11","Alloy 617","Plate",314626
"Cycle 20","CapPass",389.27,"Trend",-0.00439,-141.1,8462,"E-11","Alloy 617","Plate",314626
"Cycle 20","CapPass",389.30,"Trend",-0.00442,-141.2,8463,"E-11","Alloy 617","Plate",314626
"Cycle 20","CapPass",389.32,"Trend",-0.00444,-141.1,8464,"E-11","Alloy 617","Plate",314626
"Cycle 20","CapPass",389.37,"Trend",-0.00449,-140.9,8465,"E-11","Alloy 617","Plate",314626
"Cycle 20","CapPass",389.42,"Trend",-0.00454,-140.8,8466,"E-11","Alloy 617","Plate",314626
"Cycle 20","CapPass",389.48,"Trend",-0.00459,-141.1,8467,"E-11","Alloy 617","Plate",314626
"Cycle 20","CapPass",389.53,"Trend",-0.00465,-141.1,8468,"E-11","Alloy 617","Plate",314626
"Cycle 20","CapPass",389.57,"Trend",-0.00470,-141.0,8469,"E-11","Alloy 617","Plate",314626
"Cycle 20","CapPass",389.63,"Trend",-0.00475,-140.9,8470,"E-11","Alloy 617","Plate",314626
"Cycle 20","CapPass",389.68,"Trend",-0.00480,-141.0,8471,"E-11","Alloy 617","Plate",314626
"Cycle 20","CapPass",389.73,"Trend",-0.00485,-140.8,8472,"E-11","Alloy 617","Plate",314626
"Cycle 20","CapPass",389.78,"Trend",-0.00490,-141.0,8473,"E-11","Alloy 617","Plate",314626
"Cycle 20","CapPass",389.80,"Trend",-0.00492,-141.1,8474,"E-11","Alloy 617","Plate",314626
"Cycle 20","CapPass",389.83,"Trend",-0.00495,-141.2,8475,"E-11","Alloy 617","Plate",314626
"Cycle 20","CapPass",389.89,"Trend",-0.00500,-140.8,8476,"E-11","Alloy 617","Plate",314626
"Cycle 20","CapPass",390.04,"Trend",-0.00495,-116.5,8477,"E-11","Alloy 617","Plate",314626
"Cycle 20","CapPass",390.08,"Trend",-0.00490,-106.5,8478,"E-11","Alloy 617","Plate",314626
"Cycle 20","CapPass",390.11,"Trend",-0.00485,-98.87,8479,"E-11","Alloy 617","Plate",314626
"Cycle 20","CapPass",390.14,"Trend",-0.00480,-91.88,8480,"E-11","Alloy 617","Plate",314626
"Cycle 20","CapPass",390.18,"Trend",-0.00475,-83.73,8481,"E-11","Alloy 617","Plate",314626
"Cycle 20","CapPass",390.22,"Trend",-0.00470,-77.01,8482,"E-11","Alloy 617","Plate",314626
"Cycle 20","CapPass",390.27,"Trend",-0.00464,-70.44,8483,"E-11","Alloy 617","Plate",314626
"Cycle 20","CapPass",390.30,"Trend",-0.00461,-66.13,8484,"E-11","Alloy 617","Plate",314626
"Cycle 20","CapPass",390.32,"Trend",-0.00459,-63.57,8485,"E-11","Alloy 617","Plate",314626
"Cycle 20","CapPass",390.38,"Trend",-0.00454,-57.00,8486,"E-11","Alloy 617","Plate",314626
"Cycle 20","CapPass",390.43,"Trend",-0.00449,-50.44,8487,"E-11","Alloy 617","Plate",314626
"Cycle 20","CapPass",390.49,"Trend",-0.00444,-44.20,8488,"E-11","Alloy 617","Plate",314626
"Cycle 20","CapPass",390.55,"Trend",-0.00439,-37.15,8489,"E-11","Alloy 617","Plate",314626
"Cycle 20","CapPass",390.60,"Trend",-0.00434,-30.56,8490,"E-11","Alloy 617","Plate",314626
"Cycle 20","CapPass",390.65,"Trend",-0.00429,-24.98,8491,"E-11","Alloy 617","Plate",314626
"Cycle 20","CapPass",390.70,"Trend",-0.00424,-19.31,8492,"E-11","Alloy 617","Plate",314626
"Cycle 20","CapPass",390.75,"Trend",-0.00419,-14.06,8493,"E-11","Alloy 617","Plate",314626
"Cycle 20","CapPass",390.80,"Trend",-0.00414,-8.59,8494,"E-11","Alloy 617","Plate",314626
"Cycle 20","CapPass",390.81,"Trend",-0.00414,-8.14,8495,"E-11","Alloy 617","Plate",314626
"Cycle 20","CapPass",390.86,"Trend",-0.00409,-2.88,8496,"E-11","Alloy 617","Plate",314626
"Cycle 20","CapPass",390.91,"Trend",-0.00404,2.74,8497,"E-11","Alloy 617","Plate",314626
"Cycle 20","CapPass",390.97,"Trend",-0.00399,7.56,8498,"E-11","Alloy 617","Plate",314626
"Cycle 20","CapPass",391.02,"Trend",-0.00393,13.22,8499,"E-11","Alloy 617","Plate",314626
"Cycle 20","CapPass",391.08,"Trend",-0.00388,18.25,8500,"E-11","Alloy 617","Plate",314626
"Cycle 20","CapPass",391.13,"Trend",-0.00383,23.24,8501,"E-11","Alloy 617","Plate",314626
"Cycle 20","CapPass",391.19,"Trend",-0.00378,28.14,8502,"E-11","Alloy 617","Plate",314626
"Cycle 20","CapPass",391.26,"Trend",-0.00373,31.52,8503,"E-11","Alloy 617","Plate",314626
"Cycle 20","CapPass",391.30,"Trend",-0.00371,33.14,8504,"E-11","Alloy 617","Plate",314626
"Cycle 20","CapPass",391.35,"Trend",-0.00368,34.78,8505,"E-11","Alloy 617","Plate",314626
"Cycle 20","CapPass",391.44,"Trend",-0.00363,39.38,8506,"E-11","Alloy 617","Plate",314626
"Cycle 20","CapPass",391.48,"Trend",-0.00358,46.03,8507,"E-11","Alloy 617","Plate",314626
"Cycle 20","CapPass",391.51,"Trend",-0.00353,51.14,8508,"E-11","Alloy 617","Plate",314626
"Cycle 20","CapPass",391.55,"Trend",-0.00348,56.67,8509,"E-11","Alloy 617","Plate",314626
"Cycle 20","CapPass",391.59,"Trend",-0.00343,61.01,8510,"E-11","Alloy 617","Plate",314626
"Cycle 20","CapPass",391.64,"Trend",-0.00338,65.23,8511,"E-11","Alloy 617","Plate",314626
"Cycle 20","CapPass",391.70,"Trend",-0.00333,69.19,8512,"E-11","Alloy 617","Plate",314626
"Cycle 20","CapPass",391.76,"Trend",-0.00328,72.26,8513,"E-11","Alloy 617","Plate",314626
"Cycle 20","CapPass",391.80,"Trend",-0.00325,74.85,8514,"E-11","Alloy 617","Plate",314626
"Cycle 20","CapPass",391.83,"Trend",-0.00323,76.34,8515,"E-11","Alloy 617","Plate",314626
"Cycle 20","CapPass",391.89,"Trend",-0.00318,80.04,8516,"E-11","Alloy 617","Plate",314626
"Cycle 20","CapPass",391.95,"Trend",-0.00312,84.52,8517,"E-11","Alloy 617","Plate",314626
"Cycle 20","CapPass",392.00,"Trend",-0.00307,88.36,8518,"E-11","Alloy 617","Plate",314626
"Cycle 20","CapPass",392.04,"Trend",-0.00302,92.88,8519,"E-11","Alloy 617","Plate",314626
"Cycle 20","CapPass",392.08,"Trend",-0.00297,97.55,8520,"E-11","Alloy 617","Plate",314626
"Cycle 20","CapPass",392.11,"Trend",-0.00292,102.30,8521,"E-11","Alloy 617","Plate",314626
"Cycle 20","CapPass",392.15,"Trend",-0.00287,106.03,8522,"E-11","Alloy 617","Plate",314626
"Cycle 20","CapPass",392.18,"Trend",-0.00282,110.13,8523,"E-11","Alloy 617","Plate",314626
"Cycle 20","CapPass",392.22,"Trend",-0.00277,113.76,8524,"E-11","Alloy 617","Plate",314626
"Cycle 20","CapPass",392.25,"Trend",-0.00272,116.50,8525,"E-11","Alloy 617","Plate",314626
"Cycle 20","CapPass",392.29,"Trend",-0.00267,119.37,8526,"E-11","Alloy 617","Plate",314626
"Cycle 20","CapPass",392.30,"Trend",-0.00265,120.04,8527,"E-11","Alloy 617","Plate",314626
"Cycle 20","CapPass",392.33,"Trend",-0.00262,121.26,8528,"E-11","Alloy 617","Plate",314626
"Cycle 20","CapPass",392.37,"Trend",-0.00257,122.99,8529,"E-11","Alloy 617","Plate",314626
"Cycle 20","CapPass",392.42,"Trend",-0.00252,124.57,8530,"E-11","Alloy 617","Plate",314626
"Cycle 20","CapPass",392.46,"Trend",-0.00246,125.82,8531,"E-11","Alloy 617","Plate",314626
"Cycle 20","CapPass",392.51,"Trend",-0.00241,126.76,8532,"E-11","Alloy 617","Plate",314626
"Cycle 20","CapPass",392.55,"Trend",-0.00236,127.18,8533,"E-11","Alloy 617","Plate",314626
"Cycle 20","CapPass",392.60,"Trend",-0.00231,127.72,8534,"E-11","Alloy 617","Plate",314626
"Cycle 20","CapPass",392.65,"Trend",-0.00226,127.94,8535,"E-11","Alloy 617","Plate",314626
"Cycle 20","CapPass",392.70,"Trend",-0.00221,128.21,8536,"E-11","Alloy 617","Plate",314626
"Cycle 20","CapPass",392.75,"Trend",-0.00216,128.46,8537,"E-11","Alloy 617","Plate",314626
"Cycle 20","CapPass",392.80,"Trend",-0.00211,128.65,8538,"E-11","Alloy 617","Plate",314626
"Cycle 20","CapPass",392.80,"Trend",-0.00211,128.67,8539,"E-11","Alloy 617","Plate",314626
"Cycle 20","CapPass",392.85,"Trend",-0.00206,128.84,8540,"E-11","Alloy 617","Plate",314626
"Cycle 20","CapPass",392.90,"Trend",-0.00201,129.09,8541,"E-11","Alloy 617","Plate",314626
"Cycle 20","CapPass",392.96,"Trend",-0.00196,129.55,8542,"E-11","Alloy 617","Plate",314626
"Cycle 20","CapPass",393.01,"Trend",-0.00191,129.85,8543,"E-11","Alloy 617","Plate",314626
"Cycle 20","CapPass",393.05,"Trend",-0.00186,130.00,8544,"E-11","Alloy 617","Plate",314626
"Cycle 20","CapPass",393.11,"Trend",-0.00181,130.37,8545,"E-11","Alloy 617","Plate",314626
"Cycle 20","CapPass",393.15,"Trend",-0.00176,130.56,8546,"E-11","Alloy 617","Plate",314626
"Cycle 20","CapPass",393.21,"Trend",-0.00171,130.73,8547,"E-11","Alloy 617","Plate",314626
"Cycle 20","CapPass",393.26,"Trend",-0.00165,130.85,8548,"E-11","Alloy 617","Plate",314626
"Cycle 20","CapPass",393.30,"Trend",-0.00160,131.07,8549,"E-11","Alloy 617","Plate",314626
"Cycle 20","CapPass",393.30,"Trend",-0.00160,131.03,8550,"E-11","Alloy 617","Plate",314626
"Cycle 20","CapPass",393.35,"Trend",-0.00155,131.10,8551,"E-11","Alloy 617","Plate",314626
"Cycle 20","CapPass",393.40,"Trend",-0.00150,130.97,8552,"E-11","Alloy 617","Plate",314626
"Cycle 20","CapPass",393.45,"Trend",-0.00145,131.10,8553,"E-11","Alloy 617","Plate",314626
"Cycle 20","CapPass",393.50,"Trend",-0.00140,130.90,8554,"E-11","Alloy 617","Plate",314626
"Cycle 20","CapPass",393.55,"Trend",-0.00135,130.85,8555,"E-11","Alloy 617","Plate",314626
"Cycle 20","CapPass",393.60,"Trend",-0.00130,130.60,8556,"E-11","Alloy 617","Plate",314626
"Cycle 20","CapPass",393.65,"Trend",-0.00125,130.57,8557,"E-11","Alloy 617","Plate",314626
"Cycle 20","CapPass",393.71,"Trend",-0.00120,130.69,8558,"E-11","Alloy 617","Plate",314626
"Cycle 20","CapPass",393.76,"Trend",-0.00115,131.11,8559,"E-11","Alloy 617","Plate",314626
"Cycle 20","CapPass",393.80,"Trend",-0.00111,131.40,8560,"E-11","Alloy 617","Plate",314626
"Cycle 20","CapPass",393.81,"Trend",-0.00110,131.41,8561,"E-11","Alloy 617","Plate",314626
"Cycle 20","CapPass",393.86,"Trend",-0.00105,131.81,8562,"E-11","Alloy 617","Plate",314626
"Cycle 20","CapPass",393.91,"Trend",-0.00100,132.14,8563,"E-11","Alloy 617","Plate",314626
"Cycle 20","CapPass",393.95,"Trend",-0.00095,132.14,8564,"E-11","Alloy 617","Plate",314626
"Cycle 20","CapPass",394.00,"Trend",-0.00090,132.25,8565,"E-11","Alloy 617","Plate",314626
"Cycle 20","CapPass",394.05,"Trend",-0.00085,132.06,8566,"E-11","Alloy 617","Plate",314626
"Cycle 20","CapPass",394.10,"Trend",-0.00080,132.10,8567,"E-11","Alloy 617","Plate",314626
"Cycle 20","CapPass",394.15,"Trend",-0.00075,131.90,8568,"E-11","Alloy 617","Plate",314626
"Cycle 20","CapPass",394.20,"Trend",-0.00070,131.46,8569,"E-11","Alloy 617","Plate",314626
"Cycle 20","CapPass",394.25,"Trend",-0.00064,131.19,8570,"E-11","Alloy 617","Plate",314626
"Cycle 20","CapPass",394.30,"Trend",-0.00059,130.80,8571,"E-11","Alloy 617","Plate",314626
"Cycle 20","CapPass",394.30,"Trend",-0.00059,130.87,8572,"E-11","Alloy 617","Plate",314626
"Cycle 20","CapPass",394.36,"Trend",-0.00054,130.71,8573,"E-11","Alloy 617","Plate",314626
"Cycle 20","CapPass",394.41,"Trend",-0.00049,130.56,8574,"E-11","Alloy 617","Plate",314626
"Cycle 20","CapPass",394.46,"Trend",-0.00044,130.47,8575,"E-11","Alloy 617","Plate",314626
"Cycle 20","CapPass",394.51,"Trend",-0.00039,130.72,8576,"E-11","Alloy 617","Plate",314626
"Cycle 20","CapPass",394.56,"Trend",-0.00034,131.11,8577,"E-11","Alloy 617","Plate",314626
"Cycle 20","CapPass",394.61,"Trend",-0.00029,131.37,8578,"E-11","Alloy 617","Plate",314626
"Cycle 20","CapPass",394.66,"Trend",-0.00024,131.61,8579,"E-11","Alloy 617","Plate",314626
"Cycle 20","CapPass",394.72,"Trend",-0.00019,131.88,8580,"E-11","Alloy 617","Plate",314626
"Cycle 20","CapPass",394.76,"Trend",-0.00014,132.04,8581,"E-11","Alloy 617","Plate",314626
"Cycle 20","CapPass",394.80,"Trend",-0.00009,132.28,8582,"E-11","Alloy 617","Plate",314626
"Cycle 20","CapPass",394.81,"Trend",-0.00009,132.27,8583,"E-11","Alloy 617","Plate",314626
"Cycle 50","CapPass",975.13,"Trend",-0.00002,131.98,21192,"E-11","Alloy 617","Plate",314626
"Cycle 50","CapPass",975.18,"Trend",0.00003,131.94,21193,"E-11","Alloy 617","Plate",314626
"Cycle 50","CapPass",975.23,"Trend",0.00008,131.93,21194,"E-11","Alloy 617","Plate",314626
"Cycle 50","CapPass",975.29,"Trend",0.00013,131.78,21195,"E-11","Alloy 617","Plate",314626
"Cycle 50","CapPass",975.30,"Trend",0.00015,131.73,21196,"E-11","Alloy 617","Plate",314626
"Cycle 50","CapPass",975.34,"Trend",0.00018,131.74,21197,"E-11","Alloy 617","Plate",314626
"Cycle 50","CapPass",975.39,"Trend",0.00023,131.89,21198,"E-11","Alloy 617","Plate",314626
"Cycle 50","CapPass",975.44,"Trend",0.00028,132.14,21199,"E-11","Alloy 617","Plate",314626
"Cycle 50","CapPass",975.50,"Trend",0.00033,132.27,21200,"E-11","Alloy 617","Plate",314626
"Cycle 50","CapPass",975.54,"Trend",0.00038,132.50,21201,"E-11","Alloy 617","Plate",314626
"Cycle 50","CapPass",975.59,"Trend",0.00044,132.83,21202,"E-11","Alloy 617","Plate",314626
"Cycle 50","CapPass",975.64,"Trend",0.00049,132.83,21203,"E-11","Alloy 617","Plate",314626
"Cycle 50","CapPass",975.69,"Trend",0.00054,132.81,21204,"E-11","Alloy 617","Plate",314626
"Cycle 50","CapPass",975.74,"Trend",0.00059,133.07,21205,"E-11","Alloy 617","Plate",314626
"Cycle 50","CapPass",975.79,"Trend",0.00064,133.00,21206,"E-11","Alloy 617","Plate",314626
"Cycle 50","CapPass",975.80,"Trend",0.00065,132.88,21207,"E-11","Alloy 617","Plate",314626
"Cycle 50","CapPass",975.84,"Trend",0.00069,133.02,21208,"E-11","Alloy 617","Plate",314626
"Cycle 50","CapPass",975.89,"Trend",0.00074,133.11,21209,"E-11","Alloy 617","Plate",314626
"Cycle 50","CapPass",975.94,"Trend",0.00079,133.07,21210,"E-11","Alloy 617","Plate",314626
"Cycle 50","CapPass",976.00,"Trend",0.00084,133.23,21211,"E-11","Alloy 617","Plate",314626
"Cycle 50","CapPass",976.04,"Trend",0.00089,133.47,21212,"E-11","Alloy 617","Plate",314626
"Cycle 50","CapPass",976.09,"Trend",0.00094,133.58,21213,"E-11","Alloy 617","Plate",314626
"Cycle 50","CapPass",976.14,"Trend",0.00099,133.83,21214,"E-11","Alloy 617","Plate",314626
"Cycle 50","CapPass",976.19,"Trend",0.00104,133.71,21215,"E-11","Alloy 617","Plate",314626
"Cycle 50","CapPass",976.24,"Trend",0.00109,133.42,21216,"E-11","Alloy 617","Plate",314626
"Cycle 50","CapPass",976.30,"Trend",0.00114,133.28,21217,"E-11","Alloy 617","Plate",314626
"Cycle 50","CapPass",976.30,"Trend",0.00116,133.24,21218,"E-11","Alloy 617","Plate",314626
"Cycle 50","CapPass",976.34,"Trend",0.00119,133.21,21219,"E-11","Alloy 617","Plate",314626
"Cycle 50","CapPass",976.40,"Trend",0.00124,132.90,21220,"E-11","Alloy 617","Plate",314626
"Cycle 50","CapPass",976.45,"Trend",0.00130,133.05,21221,"E-11","Alloy 617","Plate",314626
"Cycle 50","CapPass",976.50,"Trend",0.00135,132.89,21222,"E-11","Alloy 617","Plate",314626
"Cycle 50","CapPass",976.55,"Trend",0.00140,132.61,21223,"E-11","Alloy 617","Plate",314626
"Cycle 50","CapPass",976.60,"Trend",0.00145,132.79,21224,"E-11","Alloy 617","Plate",314626
"Cycle 50","CapPass",976.65,"Trend",0.00150,132.83,21225,"E-11","Alloy 617","Plate",314626
"Cycle 50","CapPass",976.70,"Trend",0.00155,132.93,21226,"E-11","Alloy 617","Plate",314626
"Cycle 50","CapPass",976.75,"Trend",0.00160,133.33,21227,"E-11","Alloy 617","Plate",314626
"Cycle 50","CapPass",976.80,"Trend",0.00165,133.25,21228,"E-11","Alloy 617","Plate",314626
"Cycle 50","CapPass",976.85,"Trend",0.00170,133.32,21229,"E-11","Alloy 617","Plate",314626
"Cycle 50","CapPass",976.90,"Trend",0.00175,133.55,21230,"E-11","Alloy 617","Plate",314626
"Cycle 50","CapPass",976.95,"Trend",0.00180,133.83,21231,"E-11","Alloy 617","Plate",314626
"Cycle 50","CapPass",977.00,"Trend",0.00185,133.88,21232,"E-11","Alloy 617","Plate",314626
"Cycle 50","CapPass",977.05,"Trend",0.00190,133.94,21233,"E-11","Alloy 617","Plate",314626
"Cycle 50","CapPass",977.11,"Trend",0.00195,134.13,21234,"E-11","Alloy 617","Plate",314626
"Cycle 50","CapPass",977.15,"Trend",0.00201,134.37,21235,"E-11","Alloy 617","Plate",314626
"Cycle 50","CapPass",977.21,"Trend",0.00206,134.72,21236,"E-11","Alloy 617","Plate",314626
"Cycle 50","CapPass",977.26,"Trend",0.00211,135.15,21237,"E-11","Alloy 617","Plate",314626
"Cycle 50","CapPass",977.30,"Trend",0.00215,135.39,21238,"E-11","Alloy 617","Plate",314626
"Cycle 50","CapPass",977.31,"Trend",0.00216,135.42,21239,"E-11","Alloy 617","Plate",314626
"Cycle 50","CapPass",977.36,"Trend",0.00221,135.86,21240,"E-11","Alloy 617","Plate",314626
"Cycle 50","CapPass",977.40,"Trend",0.00226,135.82,21241,"E-11","Alloy 617","Plate",314626
"Cycle 50","CapPass",977.45,"Trend",0.00231,135.92,21242,"E-11","Alloy 617","Plate",314626
"Cycle 50","CapPass",977.50,"Trend",0.00236,135.92,21243,"E-11","Alloy 617","Plate",314626
"Cycle 50","CapPass",977.55,"Trend",0.00241,135.87,21244,"E-11","Alloy 617","Plate",314626
"Cycle 50","CapPass",977.60,"Trend",0.00246,135.82,21245,"E-11","Alloy 617","Plate",314626
"Cycle 50","CapPass",977.65,"Trend",0.00251,135.70,21246,"E-11","Alloy 617","Plate",314626
"Cycle 50","CapPass",977.71,"Trend",0.00256,135.61,21247,"E-11","Alloy 617","Plate",314626
"Cycle 50","CapPass",977.76,"Trend",0.00261,135.18,21248,"E-11","Alloy 617","Plate",314626
"Cycle 50","CapPass",977.80,"Trend",0.00266,135.15,21249,"E-11","Alloy 617","Plate",314626
"Cycle 50","CapPass",977.81,"Trend",0.00266,135.32,21250,"E-11","Alloy 617","Plate",314626
"Cycle 50","CapPass",977.85,"Trend",0.00271,135.00,21251,"E-11","Alloy 617","Plate",314626
"Cycle 50","CapPass",977.90,"Trend",0.00276,134.81,21252,"E-11","Alloy 617","Plate",314626
"Cycle 50","CapPass",977.95,"Trend",0.00281,134.37,21253,"E-11","Alloy 617","Plate",314626
"Cycle 50","CapPass",978.01,"Trend",0.00286,134.07,21254,"E-11","Alloy 617","Plate",314626
"Cycle 50","CapPass",978.06,"Trend",0.00291,133.96,21255,"E-11","Alloy 617","Plate",314626
"Cycle 50","CapPass",978.11,"Trend",0.00297,133.69,21256,"E-11","Alloy 617","Plate",314626
"Cycle 50","CapPass",978.17,"Trend",0.00302,133.85,21257,"E-11","Alloy 617","Plate",314626
"Cycle 50","CapPass",978.22,"Trend",0.00307,134.20,21258,"E-11","Alloy 617","Plate",314626
"Cycle 50","CapPass",978.27,"Trend",0.00312,134.90,21259,"E-11","Alloy 617","Plate",314626
"Cycle 50","CapPass",978.30,"Trend",0.00315,135.46,21260,"E-11","Alloy 617","Plate",314626
"Cycle 50","CapPass",978.32,"Trend",0.00317,135.61,21261,"E-11","Alloy 617","Plate",314626
"Cycle 50","CapPass",978.37,"Trend",0.00322,136.02,21262,"E-11","Alloy 617","Plate",314626
"Cycle 50","CapPass",978.42,"Trend",0.00327,136.36,21263,"E-11","Alloy 617","Plate",314626
"Cycle 50","CapPass",978.46,"Trend",0.00332,136.63,21264,"E-11","Alloy 617","Plate",314626
"Cycle 50","CapPass",978.52,"Trend",0.00337,136.69,21265,"E-11","Alloy 617","Plate",314626
"Cycle 50","CapPass",978.57,"Trend",0.00342,136.50,21266,"E-11","Alloy 617","Plate",314626
"Cycle 50","CapPass",978.62,"Trend",0.00347,136.53,21267,"E-11","Alloy 617","Plate",314626
"Cycle 50","CapPass",978.67,"Trend",0.00352,136.60,21268,"E-11","Alloy 617","Plate",314626
"Cycle 50","CapPass",978.71,"Trend",0.00357,136.72,21269,"E-11","Alloy 617","Plate",314626
"Cycle 50","CapPass",978.76,"Trend",0.00362,136.36,21270,"E-11","Alloy 617","Plate",314626
"Cycle 50","CapPass",978.80,"Trend",0.00366,136.09,21271,"E-11","Alloy 617","Plate",314626
"Cycle 50","CapPass",978.82,"Trend",0.00367,136.11,21272,"E-11","Alloy 617","Plate",314626
"Cycle 50","CapPass",978.87,"Trend",0.00373,136.09,21273,"E-11","Alloy 617","Plate",314626
"Cycle 50","CapPass",978.92,"Trend",0.00378,136.18,21274,"E-11","Alloy 617","Plate",314626
"Cycle 50","CapPass",978.97,"Trend",0.00383,136.51,21275,"E-11","Alloy 617","Plate",314626
"Cycle 50","CapPass",979.02,"Trend",0.00388,136.73,21276,"E-11","Alloy 617","Plate",314626
"Cycle 50","CapPass",979.07,"Trend",0.00393,136.79,21277,"E-11","Alloy 617","Plate",314626
"Cycle 50","CapPass",979.12,"Trend",0.00398,136.93,21278,"E-11","Alloy 617","Plate",314626
"Cycle 50","CapPass",979.17,"Trend",0.00403,136.96,21279,"E-11","Alloy 617","Plate",314626
"Cycle 50","CapPass",979.22,"Trend",0.00408,137.09,21280,"E-11","Alloy 617","Plate",314626
"Cycle 50","CapPass",979.27,"Trend",0.00413,137.12,21281,"E-11","Alloy 617","Plate",314626
"Cycle 50","CapPass",979.30,"Trend",0.00416,137.07,21282,"E-11","Alloy 617","Plate",314626
"Cycle 50","CapPass",979.32,"Trend",0.00418,136.94,21283,"E-11","Alloy 617","Plate",314626
"Cycle 50","CapPass",979.37,"Trend",0.00423,137.07,21284,"E-11","Alloy 617","Plate",314626
"Cycle 50","CapPass",979.43,"Trend",0.00428,137.14,21285,"E-11","Alloy 617","Plate",314626
"Cycle 50","CapPass",979.47,"Trend",0.00433,137.18,21286,"E-11","Alloy 617","Plate",314626
"Cycle 50","CapPass",979.52,"Trend",0.00438,137.21,21287,"E-11","Alloy 617","Plate",314626
"Cycle 50","CapPass",979.57,"Trend",0.00443,137.42,21288,"E-11","Alloy 617","Plate",314626
"Cycle 50","CapPass",979.62,"Trend",0.00448,137.17,21289,"E-11","Alloy 617","Plate",314626
"Cycle 50","CapPass",979.67,"Trend",0.00453,137.03,21290,"E-11","Alloy 617","Plate",314626
"Cycle 50","CapPass",979.72,"Trend",0.00458,136.88,21291,"E-11","Alloy 617","Plate",314626
"Cycle 50","CapPass",979.77,"Trend",0.00464,136.50,21292,"E-11","Alloy 617","Plate",314626
"Cycle 50","CapPass",979.80,"Trend",0.00467,136.21,21293,"E-11","Alloy 617","Plate",314626
"Cycle 50","CapPass",979.83,"Trend",0.00469,136.21,21294,"E-11","Alloy 617","Plate",314626
"Cycle 50","CapPass",979.87,"Trend",0.00474,136.47,21295,"E-11","Alloy 617","Plate",314626
"Cycle 50","CapPass",979.92,"Trend",0.00479,136.56,21296,"E-11","Alloy 617","Plate",314626
"Cycle 50","CapPass",979.97,"Trend",0.00484,136.44,21297,"E-11","Alloy 617","Plate",314626
"Cycle 50","CapPass",980.02,"Trend",0.00489,136.53,21298,"E-11","Alloy 617","Plate",314626
"Cycle 50","CapPass",980.07,"Trend",0.00494,136.15,21299,"E-11","Alloy 617","Plate",314626
"Cycle 50","CapPass",980.13,"Trend",0.00499,135.79,21300,"E-11","Alloy 617","Plate",314626
"Cycle 50","CapPass",980.30,"Trend",0.00495,110.03,21301,"E-11","Alloy 617","Plate",314626
"Cycle 50","CapPass",980.32,"Trend",0.00494,107.13,21302,"E-11","Alloy 617","Plate",314626
"Cycle 50","CapPass",980.35,"Trend",0.00489,99.43,21303,"E-11","Alloy 617","Plate",314626
"Cycle 50","CapPass",980.38,"Trend",0.00484,91.55,21304,"E-11","Alloy 617","Plate",314626
"Cycle 50","CapPass",980.42,"Trend",0.00479,83.63,21305,"E-11","Alloy 617","Plate",314626
"Cycle 50","CapPass",980.46,"Trend",0.00473,76.36,21306,"E-11","Alloy 617","Plate",314626
"Cycle 50","CapPass",980.50,"Trend",0.00468,69.86,21307,"E-11","Alloy 617","Plate",314626
"Cycle 50","CapPass",980.55,"Trend",0.00463,64.13,21308,"E-11","Alloy 617","Plate",314626
"Cycle 50","CapPass",980.61,"Trend",0.00458,57.17,21309,"E-11","Alloy 617","Plate",314626
"Cycle 50","CapPass",980.66,"Trend",0.00453,50.99,21310,"E-11","Alloy 617","Plate",314626
"Cycle 50","CapPass",980.72,"Trend",0.00448,45.07,21311,"E-11","Alloy 617","Plate",314626
"Cycle 50","CapPass",980.77,"Trend",0.00443,38.57,21312,"E-11","Alloy 617","Plate",314626
"Cycle 50","CapPass",980.80,"Trend",0.00440,35.19,21313,"E-11","Alloy 617","Plate",314626
"Cycle 50","CapPass",980.83,"Trend",0.00438,32.67,21314,"E-11","Alloy 617","Plate",314626
"Cycle 50","CapPass",980.88,"Trend",0.00433,26.66,21315,"E-11","Alloy 617","Plate",314626
"Cycle 50","CapPass",980.93,"Trend",0.00428,20.90,21316,"E-11","Alloy 617","Plate",314626
"Cycle 50","CapPass",980.98,"Trend",0.00423,16.05,21317,"E-11","Alloy 617","Plate",314626
"Cycle 50","CapPass",981.04,"Trend",0.00418,10.72,21318,"E-11","Alloy 617","Plate",314626
"Cycle 50","CapPass",981.09,"Trend",0.00413,5.92,21319,"E-11","Alloy 617","Plate",314626
"Cycle 50","CapPass",981.14,"Trend",0.00408,0.84,21320,"E-11","Alloy 617","Plate",314626
"Cycle 50","CapPass",981.19,"Trend",0.00403,-3.89,21321,"E-11","Alloy 617","Plate",314626
"Cycle 50","CapPass",981.25,"Trend",0.00398,-8.35,21322,"E-11","Alloy 617","Plate",314626
"Cycle 50","CapPass",981.30,"Trend",0.00394,-10.52,21323,"E-11","Alloy 617","Plate",314626
"Cycle 50","CapPass",981.35,"Trend",0.00393,-10.76,21324,"E-11","Alloy 617","Plate",314626
"Cycle 50","CapPass",981.45,"Trend",0.00388,-14.96,21325,"E-11","Alloy 617","Plate",314626
"Cycle 50","CapPass",981.52,"Trend",0.00383,-19.49,21326,"E-11","Alloy 617","Plate",314626
"Cycle 50","CapPass",981.59,"Trend",0.00378,-25.00,21327,"E-11","Alloy 617","Plate",314626
"Cycle 50","CapPass",981.64,"Trend",0.00373,-30.42,21328,"E-11","Alloy 617","Plate",314626
"Cycle 50","CapPass",981.67,"Trend",0.00367,-36.56,21329,"E-11","Alloy 617","Plate",314626
"Cycle 50","CapPass",981.71,"Trend",0.00362,-41.89,21330,"E-11","Alloy 617","Plate",314626
"Cycle 50","CapPass",981.74,"Trend",0.00357,-46.63,21331,"E-11","Alloy 617","Plate",314626
"Cycle 50","CapPass",981.79,"Trend",0.00352,-50.87,21332,"E-11","Alloy 617","Plate",314626
"Cycle 50","CapPass",981.80,"Trend",0.00350,-52.14,21333,"E-11","Alloy 617","Plate",314626
"Cycle 50","CapPass",981.84,"Trend",0.00347,-54.43,21334,"E-11","Alloy 617","Plate",314626
"Cycle 50","CapPass",981.89,"Trend",0.00342,-58.31,21335,"E-11","Alloy 617","Plate",314626
"Cycle 50","CapPass",981.93,"Trend",0.00337,-63.50,21336,"E-11","Alloy 617","Plate",314626
"Cycle 50","CapPass",981.97,"Trend",0.00332,-68.32,21337,"E-11","Alloy 617","Plate",314626
"Cycle 50","CapPass",982.00,"Trend",0.00327,-73.33,21338,"E-11","Alloy 617","Plate",314626
"Cycle 50","CapPass",982.04,"Trend",0.00322,-77.77,21339,"E-11","Alloy 617","Plate",314626
"Cycle 50","CapPass",982.07,"Trend",0.00317,-81.66,21340,"E-11","Alloy 617","Plate",314626
"Cycle 50","CapPass",982.10,"Trend",0.00312,-85.43,21341,"E-11","Alloy 617","Plate",314626
"Cycle 50","CapPass",982.15,"Trend",0.00307,-89.28,21342,"E-11","Alloy 617","Plate",314626
"Cycle 50","CapPass",982.18,"Trend",0.00302,-91.83,21343,"E-11","Alloy 617","Plate",314626
"Cycle 50","CapPass",982.23,"Trend",0.00296,-94.99,21344,"E-11","Alloy 617","Plate",314626
"Cycle 50","CapPass",982.28,"Trend",0.00291,-97.80,21345,"E-11","Alloy 617","Plate",314626
"Cycle 50","CapPass",982.30,"Trend",0.00288,-98.99,21346,"E-11","Alloy 617","Plate",314626
"Cycle 50","CapPass",982.32,"Trend",0.00286,-100.0,21347,"E-11","Alloy 617","Plate",314626
"Cycle 50","CapPass",982.37,"Trend",0.00281,-102.1,21348,"E-11","Alloy 617","Plate",314626
"Cycle 50","CapPass",982.42,"Trend",0.00276,-104.3,21349,"E-11","Alloy 617","Plate",314626
"Cycle 50","CapPass",982.47,"Trend",0.00271,-106.1,21350,"E-11","Alloy 617","Plate",314626
"Cycle 50","CapPass",982.52,"Trend",0.00266,-108.2,21351,"E-11","Alloy 617","Plate",314626
"Cycle 50","CapPass",982.57,"Trend",0.00261,-109.9,21352,"E-11","Alloy 617","Plate",314626
"Cycle 50","CapPass",982.62,"Trend",0.00256,-111.6,21353,"E-11","Alloy 617","Plate",314626
