Repository: js-molina/fatigue-A617

File: data/950C/Strain rate 0.001/1.0% strain/HTM_A20_Cycles_E13.csv (part 5 of 12)
"Cycle Label","Data State","Elapsed Time Sec","Qual State","Strain","Stress Mpa","Count","Sample","Alloy","Material_Form","Heat"
"Cycle 20","CapPass",378.59,"Qualified",0.00370,138.43,8218,"E-13","Alloy 617","Plate",314626
"Cycle 20","CapPass",378.63,"Qualified",0.00375,138.76,8219,"E-13","Alloy 617","Plate",314626
"Cycle 20","CapPass",378.68,"Qualified",0.00381,138.91,8220,"E-13","Alloy 617","Plate",314626
"Cycle 20","CapPass",378.73,"Qualified",0.00386,138.78,8221,"E-13","Alloy 617","Plate",314626
"Cycle 20","CapPass",378.79,"Qualified",0.00391,138.71,8222,"E-13","Alloy 617","Plate",314626
"Cycle 20","CapPass",378.80,"Qualified",0.00393,139.21,8223,"E-13","Alloy 617","Plate",314626
"Cycle 20","CapPass",378.83,"Qualified",0.00396,139.23,8224,"E-13","Alloy 617","Plate",314626
"Cycle 20","CapPass",378.88,"Qualified",0.00401,139.10,8225,"E-13","Alloy 617","Plate",314626
"Cycle 20","CapPass",378.94,"Qualified",0.00406,138.73,8226,"E-13","Alloy 617","Plate",314626
"Cycle 20","CapPass",378.98,"Qualified",0.00411,138.95,8227,"E-13","Alloy 617","Plate",314626
"Cycle 20","CapPass",379.04,"Qualified",0.00416,139.22,8228,"E-13","Alloy 617","Plate",314626
"Cycle 20","CapPass",379.09,"Qualified",0.00421,139.67,8229,"E-13","Alloy 617","Plate",314626
"Cycle 20","CapPass",379.14,"Qualified",0.00426,139.32,8230,"E-13","Alloy 617","Plate",314626
"Cycle 20","CapPass",379.19,"Qualified",0.00431,139.95,8231,"E-13","Alloy 617","Plate",314626
"Cycle 20","CapPass",379.24,"Qualified",0.00436,139.33,8232,"E-13","Alloy 617","Plate",314626
"Cycle 20","CapPass",379.29,"Qualified",0.00441,139.84,8233,"E-13","Alloy 617","Plate",314626
"Cycle 20","CapPass",379.30,"Qualified",0.00443,140.02,8234,"E-13","Alloy 617","Plate",314626
"Cycle 20","CapPass",379.34,"Qualified",0.00446,140.05,8235,"E-13","Alloy 617","Plate",314626
"Cycle 20","CapPass",379.39,"Qualified",0.00451,139.61,8236,"E-13","Alloy 617","Plate",314626
"Cycle 20","CapPass",379.44,"Qualified",0.00456,139.40,8237,"E-13","Alloy 617","Plate",314626
"Cycle 20","CapPass",379.49,"Qualified",0.00461,139.70,8238,"E-13","Alloy 617","Plate",314626
"Cycle 20","CapPass",379.54,"Qualified",0.00466,139.61,8239,"E-13","Alloy 617","Plate",314626
"Cycle 20","CapPass",379.59,"Qualified",0.00471,140.10,8240,"E-13","Alloy 617","Plate",314626
"Cycle 20","CapPass",379.64,"Qualified",0.00476,139.90,8241,"E-13","Alloy 617","Plate",314626
"Cycle 20","CapPass",379.69,"Qualified",0.00482,140.21,8242,"E-13","Alloy 617","Plate",314626
"Cycle 20","CapPass",379.74,"Qualified",0.00487,139.91,8243,"E-13","Alloy 617","Plate",314626
"Cycle 20","CapPass",379.78,"Qualified",0.00492,140.24,8244,"E-13","Alloy 617","Plate",314626
"Cycle 20","CapPass",379.80,"Qualified",0.00494,140.20,8245,"E-13","Alloy 617","Plate",314626
"Cycle 20","CapPass",379.83,"Qualified",0.00497,139.86,8246,"E-13","Alloy 617","Plate",314626
"Cycle 20","CapPass",379.90,"Qualified",0.00502,137.68,8247,"E-13","Alloy 617","Plate",314626
"Cycle 20","CapPass",380.02,"Qualified",0.00497,116.88,8248,"E-13","Alloy 617","Plate",314626
"Cycle 20","CapPass",380.06,"Qualified",0.00492,107.78,8249,"E-13","Alloy 617","Plate",314626
"Cycle 20","CapPass",380.10,"Qualified",0.00487,99.13,8250,"E-13","Alloy 617","Plate",314626
"Cycle 20","CapPass",380.13,"Qualified",0.00482,92.44,8251,"E-13","Alloy 617","Plate",314626
"Cycle 20","CapPass",380.17,"Qualified",0.00476,85.09,8252,"E-13","Alloy 617","Plate",314626
"Cycle 20","CapPass",380.21,"Qualified",0.00471,78.80,8253,"E-13","Alloy 617","Plate",314626
"Cycle 20","CapPass",380.26,"Qualified",0.00466,71.79,8254,"E-13","Alloy 617","Plate",314626
"Cycle 20","CapPass",380.30,"Qualified",0.00462,66.64,8255,"E-13","Alloy 617","Plate",314626
"Cycle 20","CapPass",380.31,"Qualified",0.00461,65.43,8256,"E-13","Alloy 617","Plate",314626
"Cycle 20","CapPass",380.36,"Qualified",0.00456,59.65,8257,"E-13","Alloy 617","Plate",314626
"Cycle 20","CapPass",380.42,"Qualified",0.00451,53.05,8258,"E-13","Alloy 617","Plate",314626
"Cycle 20","CapPass",380.48,"Qualified",0.00446,46.94,8259,"E-13","Alloy 617","Plate",314626
"Cycle 20","CapPass",380.53,"Qualified",0.00441,41.14,8260,"E-13","Alloy 617","Plate",314626
"Cycle 20","CapPass",380.58,"Qualified",0.00436,35.02,8261,"E-13","Alloy 617","Plate",314626
"Cycle 20","CapPass",380.64,"Qualified",0.00431,29.23,8262,"E-13","Alloy 617","Plate",314626
"Cycle 20","CapPass",380.69,"Qualified",0.00426,23.54,8263,"E-13","Alloy 617","Plate",314626
"Cycle 20","CapPass",380.74,"Qualified",0.00421,17.45,8264,"E-13","Alloy 617","Plate",314626
"Cycle 20","CapPass",380.80,"Qualified",0.00416,12.29,8265,"E-13","Alloy 617","Plate",314626
"Cycle 20","CapPass",380.80,"Qualified",0.00415,12.20,8266,"E-13","Alloy 617","Plate",314626
"Cycle 20","CapPass",380.85,"Qualified",0.00411,7.00,8267,"E-13","Alloy 617","Plate",314626
"Cycle 20","CapPass",380.91,"Qualified",0.00405,1.90,8268,"E-13","Alloy 617","Plate",314626
"Cycle 20","CapPass",380.96,"Qualified",0.00400,-3.34,8269,"E-13","Alloy 617","Plate",314626
"Cycle 20","CapPass",381.03,"Qualified",0.00395,-6.13,8270,"E-13","Alloy 617","Plate",314626
"Cycle 20","CapPass",381.15,"Qualified",0.00390,-8.86,8271,"E-13","Alloy 617","Plate",314626
"Cycle 20","CapPass",381.23,"Qualified",0.00385,-14.21,8272,"E-13","Alloy 617","Plate",314626
"Cycle 20","CapPass",381.30,"Qualified",0.00380,-19.21,8273,"E-13","Alloy 617","Plate",314626
"Cycle 20","CapPass",381.30,"Qualified",0.00380,-19.19,8274,"E-13","Alloy 617","Plate",314626
"Cycle 20","CapPass",381.35,"Qualified",0.00375,-23.98,8275,"E-13","Alloy 617","Plate",314626
"Cycle 20","CapPass",381.41,"Qualified",0.00370,-29.97,8276,"E-13","Alloy 617","Plate",314626
"Cycle 20","CapPass",381.44,"Qualified",0.00365,-35.22,8277,"E-13","Alloy 617","Plate",314626
"Cycle 20","CapPass",381.48,"Qualified",0.00359,-41.09,8278,"E-13","Alloy 617","Plate",314626
"Cycle 20","CapPass",381.51,"Qualified",0.00354,-45.08,8279,"E-13","Alloy 617","Plate",314626
"Cycle 20","CapPass",381.55,"Qualified",0.00349,-50.00,8280,"E-13","Alloy 617","Plate",314626
"Cycle 20","CapPass",381.59,"Qualified",0.00344,-54.74,8281,"E-13","Alloy 617","Plate",314626
"Cycle 20","CapPass",381.62,"Qualified",0.00339,-58.27,8282,"E-13","Alloy 617","Plate",314626
"Cycle 20","CapPass",381.67,"Qualified",0.00334,-64.24,8283,"E-13","Alloy 617","Plate",314626
"Cycle 20","CapPass",381.70,"Qualified",0.00329,-68.46,8284,"E-13","Alloy 617","Plate",314626
"Cycle 20","CapPass",381.74,"Qualified",0.00323,-72.41,8285,"E-13","Alloy 617","Plate",314626
"Cycle 20","CapPass",381.77,"Qualified",0.00318,-76.62,8286,"E-13","Alloy 617","Plate",314626
"Cycle 20","CapPass",381.80,"Qualified",0.00314,-79.08,8287,"E-13","Alloy 617","Plate",314626
"Cycle 20","CapPass",381.80,"Qualified",0.00313,-79.31,8288,"E-13","Alloy 617","Plate",314626
"Cycle 20","CapPass",381.85,"Qualified",0.00308,-83.44,8289,"E-13","Alloy 617","Plate",314626
"Cycle 20","CapPass",381.89,"Qualified",0.00303,-85.63,8290,"E-13","Alloy 617","Plate",314626
"Cycle 20","CapPass",381.95,"Qualified",0.00298,-88.69,8291,"E-13","Alloy 617","Plate",314626
"Cycle 20","CapPass",381.99,"Qualified",0.00293,-90.65,8292,"E-13","Alloy 617","Plate",314626
"Cycle 20","CapPass",382.05,"Qualified",0.00288,-93.13,8293,"E-13","Alloy 617","Plate",314626
"Cycle 20","CapPass",382.10,"Qualified",0.00283,-95.12,8294,"E-13","Alloy 617","Plate",314626
"Cycle 20","CapPass",382.16,"Qualified",0.00278,-97.85,8295,"E-13","Alloy 617","Plate",314626
"Cycle 20","CapPass",382.19,"Qualified",0.00273,-99.45,8296,"E-13","Alloy 617","Plate",314626
"Cycle 20","CapPass",382.25,"Qualified",0.00267,-102.3,8297,"E-13","Alloy 617","Plate",314626
"Cycle 20","CapPass",382.29,"Qualified",0.00262,-103.7,8298,"E-13","Alloy 617","Plate",314626
"Cycle 20","CapPass",382.30,"Qualified",0.00262,-104.1,8299,"E-13","Alloy 617","Plate",314626
"Cycle 20","CapPass",382.35,"Qualified",0.00257,-105.9,8300,"E-13","Alloy 617","Plate",314626
"Cycle 20","CapPass",382.39,"Qualified",0.00252,-107.4,8301,"E-13","Alloy 617","Plate",314626
"Cycle 20","CapPass",382.45,"Qualified",0.00247,-109.4,8302,"E-13","Alloy 617","Plate",314626
"Cycle 20","CapPass",382.50,"Qualified",0.00242,-110.6,8303,"E-13","Alloy 617","Plate",314626
"Cycle 20","CapPass",382.55,"Qualified",0.00237,-113.0,8304,"E-13","Alloy 617","Plate",314626
"Cycle 20","CapPass",382.59,"Qualified",0.00232,-113.6,8305,"E-13","Alloy 617","Plate",314626
"Cycle 20","CapPass",382.65,"Qualified",0.00227,-115.4,8306,"E-13","Alloy 617","Plate",314626
"Cycle 20","CapPass",382.70,"Qualified",0.00222,-116.7,8307,"E-13","Alloy 617","Plate",314626
"Cycle 20","CapPass",382.75,"Qualified",0.00217,-117.7,8308,"E-13","Alloy 617","Plate",314626
"Cycle 20","CapPass",382.79,"Qualified",0.00212,-118.2,8309,"E-13","Alloy 617","Plate",314626
"Cycle 20","CapPass",382.80,"Qualified",0.00211,-118.6,8310,"E-13","Alloy 617","Plate",314626
"Cycle 20","CapPass",382.84,"Qualified",0.00206,-119.1,8311,"E-13","Alloy 617","Plate",314626
"Cycle 20","CapPass",382.89,"Qualified",0.00201,-119.9,8312,"E-13","Alloy 617","Plate",314626
"Cycle 20","CapPass",382.95,"Qualified",0.00196,-121.1,8313,"E-13","Alloy 617","Plate",314626
"Cycle 20","CapPass",383.00,"Qualified",0.00191,-121.5,8314,"E-13","Alloy 617","Plate",314626
"Cycle 20","CapPass",383.05,"Qualified",0.00186,-121.7,8315,"E-13","Alloy 617","Plate",314626
"Cycle 20","CapPass",383.10,"Qualified",0.00181,-122.5,8316,"E-13","Alloy 617","Plate",314626
"Cycle 20","CapPass",383.14,"Qualified",0.00175,-122.4,8317,"E-13","Alloy 617","Plate",314626
"Cycle 20","CapPass",383.19,"Qualified",0.00170,-123.0,8318,"E-13","Alloy 617","Plate",314626
"Cycle 20","CapPass",383.25,"Qualified",0.00165,-123.6,8319,"E-13","Alloy 617","Plate",314626
"Cycle 20","CapPass",383.30,"Qualified",0.00160,-123.4,8320,"E-13","Alloy 617","Plate",314626
"Cycle 20","CapPass",383.30,"Qualified",0.00160,-123.5,8321,"E-13","Alloy 617","Plate",314626
"Cycle 20","CapPass",383.35,"Qualified",0.00155,-124.0,8322,"E-13","Alloy 617","Plate",314626
"Cycle 20","CapPass",383.39,"Qualified",0.00150,-123.7,8323,"E-13","Alloy 617","Plate",314626
"Cycle 20","CapPass",383.45,"Qualified",0.00145,-124.3,8324,"E-13","Alloy 617","Plate",314626
"Cycle 20","CapPass",383.51,"Qualified",0.00140,-124.4,8325,"E-13","Alloy 617","Plate",314626
"Cycle 20","CapPass",383.55,"Qualified",0.00135,-124.5,8326,"E-13","Alloy 617","Plate",314626
"Cycle 20","CapPass",383.61,"Qualified",0.00129,-125.1,8327,"E-13","Alloy 617","Plate",314626
"Cycle 20","CapPass",383.66,"Qualified",0.00124,-125.7,8328,"E-13","Alloy 617","Plate",314626
"Cycle 20","CapPass",383.71,"Qualified",0.00119,-126.0,8329,"E-13","Alloy 617","Plate",314626
"Cycle 20","CapPass",383.75,"Qualified",0.00114,-126.2,8330,"E-13","Alloy 617","Plate",314626
"Cycle 20","CapPass",383.80,"Qualified",0.00109,-126.1,8331,"E-13","Alloy 617","Plate",314626
"Cycle 20","CapPass",383.80,"Qualified",0.00109,-126.2,8332,"E-13","Alloy 617","Plate",314626
"Cycle 20","CapPass",383.85,"Qualified",0.00104,-125.9,8333,"E-13","Alloy 617","Plate",314626
"Cycle 20","CapPass",383.90,"Qualified",0.00099,-126.2,8334,"E-13","Alloy 617","Plate",314626
"Cycle 20","CapPass",383.95,"Qualified",0.00094,-126.3,8335,"E-13","Alloy 617","Plate",314626
"Cycle 20","CapPass",384.00,"Qualified",0.00089,-126.1,8336,"E-13","Alloy 617","Plate",314626
"Cycle 20","CapPass",384.05,"Qualified",0.00084,-125.7,8337,"E-13","Alloy 617","Plate",314626
"Cycle 20","CapPass",384.10,"Qualified",0.00079,-125.7,8338,"E-13","Alloy 617","Plate",314626
"Cycle 20","CapPass",384.15,"Qualified",0.00074,-125.7,8339,"E-13","Alloy 617","Plate",314626
"Cycle 20","CapPass",384.20,"Qualified",0.00069,-125.7,8340,"E-13","Alloy 617","Plate",314626
"Cycle 20","CapPass",384.25,"Qualified",0.00064,-125.7,8341,"E-13","Alloy 617","Plate",314626
"Cycle 20","CapPass",384.30,"Qualified",0.00059,-125.3,8342,"E-13","Alloy 617","Plate",314626
"Cycle 20","CapPass",384.30,"Qualified",0.00059,-125.6,8343,"E-13","Alloy 617","Plate",314626
"Cycle 20","CapPass",384.35,"Qualified",0.00054,-125.5,8344,"E-13","Alloy 617","Plate",314626
"Cycle 20","CapPass",384.41,"Qualified",0.00049,-125.3,8345,"E-13","Alloy 617","Plate",314626
"Cycle 20","CapPass",384.46,"Qualified",0.00044,-125.1,8346,"E-13","Alloy 617","Plate",314626
"Cycle 20","CapPass",384.51,"Qualified",0.00039,-125.6,8347,"E-13","Alloy 617","Plate",314626
"Cycle 20","CapPass",384.56,"Qualified",0.00034,-126.1,8348,"E-13","Alloy 617","Plate",314626
"Cycle 20","CapPass",384.61,"Qualified",0.00029,-126.2,8349,"E-13","Alloy 617","Plate",314626
"Cycle 20","CapPass",384.66,"Qualified",0.00024,-126.3,8350,"E-13","Alloy 617","Plate",314626
"Cycle 20","CapPass",384.71,"Qualified",0.00019,-126.4,8351,"E-13","Alloy 617","Plate",314626
"Cycle 20","CapPass",384.76,"Qualified",0.00014,-126.8,8352,"E-13","Alloy 617","Plate",314626
"Cycle 20","CapPass",384.80,"Qualified",0.00010,-127.0,8353,"E-13","Alloy 617","Plate",314626
"Cycle 20","CapPass",384.81,"Qualified",0.00009,-127.5,8354,"E-13","Alloy 617","Plate",314626
"Cycle 20","CapPass",384.86,"Qualified",0.00003,-127.3,8355,"E-13","Alloy 617","Plate",314626
"Cycle 20","CapPass",384.91,"Qualified",-0.00002,-127.9,8356,"E-13","Alloy 617","Plate",314626
"Cycle 20","CapPass",384.96,"Qualified",-0.00007,-127.8,8357,"E-13","Alloy 617","Plate",314626
"Cycle 20","CapPass",385.01,"Qualified",-0.00012,-128.0,8358,"E-13","Alloy 617","Plate",314626
"Cycle 20","CapPass",385.06,"Qualified",-0.00017,-128.2,8359,"E-13","Alloy 617","Plate",314626
"Cycle 20","CapPass",385.11,"Qualified",-0.00022,-128.4,8360,"E-13","Alloy 617","Plate",314626
"Cycle 20","CapPass",385.16,"Qualified",-0.00027,-128.2,8361,"E-13","Alloy 617","Plate",314626
"Cycle 20","CapPass",385.22,"Qualified",-0.00032,-128.2,8362,"E-13","Alloy 617","Plate",314626
"Cycle 20","CapPass",385.27,"Qualified",-0.00037,-128.4,8363,"E-13","Alloy 617","Plate",314626
"Cycle 20","CapPass",385.30,"Qualified",-0.00041,-128.5,8364,"E-13","Alloy 617","Plate",314626
"Cycle 20","CapPass",385.32,"Qualified",-0.00042,-129.0,8365,"E-13","Alloy 617","Plate",314626
"Cycle 20","CapPass",385.37,"Qualified",-0.00047,-129.2,8366,"E-13","Alloy 617","Plate",314626
"Cycle 20","CapPass",385.42,"Qualified",-0.00052,-129.2,8367,"E-13","Alloy 617","Plate",314626
"Cycle 20","CapPass",385.46,"Qualified",-0.00057,-129.8,8368,"E-13","Alloy 617","Plate",314626
"Cycle 20","CapPass",385.51,"Qualified",-0.00062,-129.8,8369,"E-13","Alloy 617","Plate",314626
"Cycle 20","CapPass",385.57,"Qualified",-0.00068,-129.6,8370,"E-13","Alloy 617","Plate",314626
"Cycle 20","CapPass",385.62,"Qualified",-0.00073,-129.4,8371,"E-13","Alloy 617","Plate",314626
"Cycle 20","CapPass",385.67,"Qualified",-0.00078,-129.6,8372,"E-13","Alloy 617","Plate",314626
"Cycle 20","CapPass",385.73,"Qualified",-0.00083,-129.8,8373,"E-13","Alloy 617","Plate",314626
"Cycle 20","CapPass",385.77,"Qualified",-0.00088,-130.2,8374,"E-13","Alloy 617","Plate",314626
"Cycle 20","CapPass",385.80,"Qualified",-0.00090,-130.3,8375,"E-13","Alloy 617","Plate",314626
"Cycle 20","CapPass",385.82,"Qualified",-0.00093,-130.5,8376,"E-13","Alloy 617","Plate",314626
"Cycle 20","CapPass",385.87,"Qualified",-0.00098,-130.7,8377,"E-13","Alloy 617","Plate",314626
"Cycle 20","CapPass",385.92,"Qualified",-0.00103,-130.2,8378,"E-13","Alloy 617","Plate",314626
"Cycle 20","CapPass",385.97,"Qualified",-0.00108,-130.4,8379,"E-13","Alloy 617","Plate",314626
"Cycle 20","CapPass",386.01,"Qualified",-0.00113,-130.0,8380,"E-13","Alloy 617","Plate",314626
"Cycle 20","CapPass",386.06,"Qualified",-0.00118,-129.7,8381,"E-13","Alloy 617","Plate",314626
"Cycle 20","CapPass",386.12,"Qualified",-0.00123,-129.6,8382,"E-13","Alloy 617","Plate",314626
"Cycle 20","CapPass",386.17,"Qualified",-0.00128,-129.2,8383,"E-13","Alloy 617","Plate",314626
"Cycle 20","CapPass",386.22,"Qualified",-0.00133,-129.4,8384,"E-13","Alloy 617","Plate",314626
"Cycle 20","CapPass",386.28,"Qualified",-0.00139,-129.3,8385,"E-13","Alloy 617","Plate",314626
"Cycle 20","CapPass",386.30,"Qualified",-0.00141,-129.2,8386,"E-13","Alloy 617","Plate",314626
"Cycle 20","CapPass",386.32,"Qualified",-0.00144,-129.4,8387,"E-13","Alloy 617","Plate",314626
"Cycle 20","CapPass",386.37,"Qualified",-0.00149,-129.6,8388,"E-13","Alloy 617","Plate",314626
"Cycle 20","CapPass",386.43,"Qualified",-0.00154,-129.4,8389,"E-13","Alloy 617","Plate",314626
"Cycle 20","CapPass",386.49,"Qualified",-0.00159,-129.7,8390,"E-13","Alloy 617","Plate",314626
"Cycle 20","CapPass",386.53,"Qualified",-0.00164,-130.3,8391,"E-13","Alloy 617","Plate",314626
"Cycle 20","CapPass",386.59,"Qualified",-0.00169,-130.2,8392,"E-13","Alloy 617","Plate",314626
"Cycle 20","CapPass",386.64,"Qualified",-0.00174,-130.8,8393,"E-13","Alloy 617","Plate",314626
"Cycle 20","CapPass",386.69,"Qualified",-0.00179,-130.3,8394,"E-13","Alloy 617","Plate",314626
"Cycle 20","CapPass",386.74,"Qualified",-0.00184,-130.9,8395,"E-13","Alloy 617","Plate",314626
"Cycle 20","CapPass",386.79,"Qualified",-0.00190,-131.3,8396,"E-13","Alloy 617","Plate",314626
"Cycle 20","CapPass",386.80,"Qualified",-0.00191,-131.3,8397,"E-13","Alloy 617","Plate",314626
"Cycle 20","CapPass",386.84,"Qualified",-0.00195,-131.6,8398,"E-13","Alloy 617","Plate",314626
"Cycle 20","CapPass",386.89,"Qualified",-0.00200,-131.7,8399,"E-13","Alloy 617","Plate",314626
"Cycle 20","CapPass",386.94,"Qualified",-0.00205,-132.1,8400,"E-13","Alloy 617","Plate",314626
"Cycle 20","CapPass",386.99,"Qualified",-0.00210,-132.5,8401,"E-13","Alloy 617","Plate",314626
"Cycle 20","CapPass",387.04,"Qualified",-0.00215,-132.3,8402,"E-13","Alloy 617","Plate",314626
"Cycle 20","CapPass",387.08,"Qualified",-0.00220,-132.3,8403,"E-13","Alloy 617","Plate",314626
"Cycle 20","CapPass",387.13,"Qualified",-0.00225,-132.4,8404,"E-13","Alloy 617","Plate",314626
"Cycle 20","CapPass",387.19,"Qualified",-0.00230,-132.1,8405,"E-13","Alloy 617","Plate",314626
"Cycle 20","CapPass",387.23,"Qualified",-0.00235,-132.1,8406,"E-13","Alloy 617","Plate",314626
"Cycle 20","CapPass",387.29,"Qualified",-0.00240,-131.8,8407,"E-13","Alloy 617","Plate",314626
"Cycle 20","CapPass",387.30,"Qualified",-0.00241,-132.3,8408,"E-13","Alloy 617","Plate",314626
"Cycle 20","CapPass",387.34,"Qualified",-0.00245,-132.3,8409,"E-13","Alloy 617","Plate",314626
"Cycle 20","CapPass",387.39,"Qualified",-0.00250,-132.1,8410,"E-13","Alloy 617","Plate",314626
"Cycle 20","CapPass",387.44,"Qualified",-0.00255,-132.3,8411,"E-13","Alloy 617","Plate",314626
"Cycle 20","CapPass",387.49,"Qualified",-0.00260,-132.7,8412,"E-13","Alloy 617","Plate",314626
"Cycle 20","CapPass",387.54,"Qualified",-0.00265,-133.1,8413,"E-13","Alloy 617","Plate",314626
"Cycle 20","CapPass",387.59,"Qualified",-0.00270,-133.4,8414,"E-13","Alloy 617","Plate",314626
"Cycle 20","CapPass",387.64,"Qualified",-0.00275,-133.3,8415,"E-13","Alloy 617","Plate",314626
"Cycle 20","CapPass",387.69,"Qualified",-0.00281,-133.4,8416,"E-13","Alloy 617","Plate",314626
"Cycle 20","CapPass",387.74,"Qualified",-0.00286,-133.8,8417,"E-13","Alloy 617","Plate",314626
"Cycle 20","CapPass",387.79,"Qualified",-0.00291,-133.8,8418,"E-13","Alloy 617","Plate",314626
"Cycle 20","CapPass",387.80,"Qualified",-0.00292,-133.9,8419,"E-13","Alloy 617","Plate",314626
"Cycle 20","CapPass",387.84,"Qualified",-0.00296,-133.7,8420,"E-13","Alloy 617","Plate",314626
"Cycle 20","CapPass",387.89,"Qualified",-0.00301,-133.5,8421,"E-13","Alloy 617","Plate",314626
"Cycle 20","CapPass",387.94,"Qualified",-0.00306,-133.5,8422,"E-13","Alloy 617","Plate",314626
"Cycle 20","CapPass",387.99,"Qualified",-0.00311,-133.2,8423,"E-13","Alloy 617","Plate",314626
"Cycle 20","CapPass",388.05,"Qualified",-0.00316,-133.2,8424,"E-13","Alloy 617","Plate",314626
"Cycle 20","CapPass",388.10,"Qualified",-0.00321,-133.5,8425,"E-13","Alloy 617","Plate",314626
"Cycle 20","CapPass",388.15,"Qualified",-0.00326,-133.4,8426,"E-13","Alloy 617","Plate",314626
"Cycle 20","CapPass",388.20,"Qualified",-0.00331,-134.1,8427,"E-13","Alloy 617","Plate",314626
"Cycle 20","CapPass",388.25,"Qualified",-0.00336,-133.8,8428,"E-13","Alloy 617","Plate",314626
"Cycle 20","CapPass",388.30,"Qualified",-0.00341,-134.4,8429,"E-13","Alloy 617","Plate",314626
"Cycle 20","CapPass",388.30,"Qualified",-0.00342,-134.1,8430,"E-13","Alloy 617","Plate",314626
"Cycle 20","CapPass",388.35,"Qualified",-0.00346,-134.0,8431,"E-13","Alloy 617","Plate",314626
"Cycle 20","CapPass",388.40,"Qualified",-0.00351,-134.0,8432,"E-13","Alloy 617","Plate",314626
"Cycle 20","CapPass",388.44,"Qualified",-0.00356,-134.1,8433,"E-13","Alloy 617","Plate",314626
"Cycle 20","CapPass",388.50,"Qualified",-0.00362,-134.1,8434,"E-13","Alloy 617","Plate",314626
"Cycle 20","CapPass",388.55,"Qualified",-0.00367,-133.8,8435,"E-13","Alloy 617","Plate",314626
"Cycle 20","CapPass",388.61,"Qualified",-0.00372,-134.1,8436,"E-13","Alloy 617","Plate",314626
"Cycle 20","CapPass",388.65,"Qualified",-0.00377,-134.6,8437,"E-13","Alloy 617","Plate",314626
"Cycle 20","CapPass",388.70,"Qualified",-0.00382,-134.2,8438,"E-13","Alloy 617","Plate",314626
"Cycle 20","CapPass",388.76,"Qualified",-0.00387,-135.0,8439,"E-13","Alloy 617","Plate",314626
"Cycle 20","CapPass",388.80,"Qualified",-0.00392,-135.1,8440,"E-13","Alloy 617","Plate",314626
"Cycle 20","CapPass",388.80,"Qualified",-0.00392,-134.7,8441,"E-13","Alloy 617","Plate",314626
"Cycle 20","CapPass",388.85,"Qualified",-0.00397,-135.3,8442,"E-13","Alloy 617","Plate",314626
"Cycle 20","CapPass",388.91,"Qualified",-0.00402,-135.2,8443,"E-13","Alloy 617","Plate",314626
"Cycle 20","CapPass",388.96,"Qualified",-0.00407,-135.2,8444,"E-13","Alloy 617","Plate",314626
"Cycle 20","CapPass",389.00,"Qualified",-0.00412,-135.5,8445,"E-13","Alloy 617","Plate",314626
"Cycle 20","CapPass",389.05,"Qualified",-0.00417,-135.2,8446,"E-13","Alloy 617","Plate",314626
"Cycle 20","CapPass",389.10,"Qualified",-0.00422,-135.0,8447,"E-13","Alloy 617","Plate",314626
"Cycle 20","CapPass",389.15,"Qualified",-0.00428,-135.3,8448,"E-13","Alloy 617","Plate",314626
"Cycle 20","CapPass",389.20,"Qualified",-0.00433,-134.9,8449,"E-13","Alloy 617","Plate",314626
"Cycle 20","CapPass",389.25,"Qualified",-0.00438,-134.9,8450,"E-13","Alloy 617","Plate",314626
"Cycle 20","CapPass",389.30,"Qualified",-0.00442,-134.9,8451,"E-13","Alloy 617","Plate",314626
"Cycle 20","CapPass",389.31,"Qualified",-0.00443,-134.8,8452,"E-13","Alloy 617","Plate",314626
"Cycle 20","CapPass",389.36,"Qualified",-0.00448,-134.6,8453,"E-13","Alloy 617","Plate",314626
"Cycle 20","CapPass",389.41,"Qualified",-0.00453,-134.6,8454,"E-13","Alloy 617","Plate",314626
"Cycle 20","CapPass",389.46,"Qualified",-0.00458,-134.4,8455,"E-13","Alloy 617","Plate",314626
"Cycle 20","CapPass",389.51,"Qualified",-0.00463,-134.7,8456,"E-13","Alloy 617","Plate",314626
"Cycle 20","CapPass",389.56,"Qualified",-0.00468,-134.9,8457,"E-13","Alloy 617","Plate",314626
"Cycle 20","CapPass",389.62,"Qualified",-0.00473,-134.9,8458,"E-13","Alloy 617","Plate",314626
"Cycle 20","CapPass",389.66,"Qualified",-0.00478,-135.1,8459,"E-13","Alloy 617","Plate",314626
"Cycle 20","CapPass",389.72,"Qualified",-0.00483,-135.4,8460,"E-13","Alloy 617","Plate",314626
"Cycle 20","CapPass",389.77,"Qualified",-0.00488,-135.7,8461,"E-13","Alloy 617","Plate",314626
"Cycle 20","CapPass",389.80,"Qualified",-0.00492,-136.2,8462,"E-13","Alloy 617","Plate",314626
"Cycle 20","CapPass",389.82,"Qualified",-0.00493,-136.4,8463,"E-13","Alloy 617","Plate",314626
"Cycle 20","CapPass",389.87,"Qualified",-0.00498,-136.4,8464,"E-13","Alloy 617","Plate",314626
"Cycle 20","CapPass",390.05,"Qualified",-0.00493,-107.7,8465,"E-13","Alloy 617","Plate",314626
"Cycle 20","CapPass",390.08,"Qualified",-0.00488,-100.1,8466,"E-13","Alloy 617","Plate",314626
"Cycle 20","CapPass",390.11,"Qualified",-0.00483,-91.93,8467,"E-13","Alloy 617","Plate",314626
"Cycle 20","CapPass",390.15,"Qualified",-0.00478,-84.19,8468,"E-13","Alloy 617","Plate",314626
"Cycle 20","CapPass",390.19,"Qualified",-0.00473,-76.88,8469,"E-13","Alloy 617","Plate",314626
"Cycle 20","CapPass",390.23,"Qualified",-0.00468,-70.55,8470,"E-13","Alloy 617","Plate",314626
"Cycle 20","CapPass",390.28,"Qualified",-0.00463,-63.80,8471,"E-13","Alloy 617","Plate",314626
"Cycle 20","CapPass",390.30,"Qualified",-0.00461,-61.11,8472,"E-13","Alloy 617","Plate",314626
"Cycle 20","CapPass",390.33,"Qualified",-0.00458,-56.99,8473,"E-13","Alloy 617","Plate",314626
"Cycle 20","CapPass",390.39,"Qualified",-0.00453,-50.53,8474,"E-13","Alloy 617","Plate",314626
"Cycle 20","CapPass",390.45,"Qualified",-0.00448,-43.51,8475,"E-13","Alloy 617","Plate",314626
"Cycle 20","CapPass",390.50,"Qualified",-0.00443,-37.26,8476,"E-13","Alloy 617","Plate",314626
"Cycle 20","CapPass",390.56,"Qualified",-0.00437,-31.68,8477,"E-13","Alloy 617","Plate",314626
"Cycle 20","CapPass",390.61,"Qualified",-0.00432,-25.40,8478,"E-13","Alloy 617","Plate",314626
"Cycle 20","CapPass",390.66,"Qualified",-0.00427,-19.51,8479,"E-13","Alloy 617","Plate",314626
"Cycle 20","CapPass",390.71,"Qualified",-0.00422,-14.06,8480,"E-13","Alloy 617","Plate",314626
"Cycle 20","CapPass",390.76,"Qualified",-0.00417,-9.03,8481,"E-13","Alloy 617","Plate",314626
"Cycle 20","CapPass",390.80,"Qualified",-0.00413,-4.89,8482,"E-13","Alloy 617","Plate",314626
"Cycle 20","CapPass",390.82,"Qualified",-0.00412,-2.93,8483,"E-13","Alloy 617","Plate",314626
"Cycle 20","CapPass",390.87,"Qualified",-0.00407,2.03,8484,"E-13","Alloy 617","Plate",314626
"Cycle 20","CapPass",390.92,"Qualified",-0.00402,7.33,8485,"E-13","Alloy 617","Plate",314626
"Cycle 20","CapPass",390.98,"Qualified",-0.00397,12.54,8486,"E-13","Alloy 617","Plate",314626
"Cycle 20","CapPass",391.03,"Qualified",-0.00392,18.16,8487,"E-13","Alloy 617","Plate",314626
"Cycle 20","CapPass",391.09,"Qualified",-0.00387,23.15,8488,"E-13","Alloy 617","Plate",314626
"Cycle 20","CapPass",391.14,"Qualified",-0.00382,27.58,8489,"E-13","Alloy 617","Plate",314626
"Cycle 20","CapPass",391.19,"Qualified",-0.00377,32.46,8490,"E-13","Alloy 617","Plate",314626
"Cycle 20","CapPass",391.26,"Qualified",-0.00372,35.97,8491,"E-13","Alloy 617","Plate",314626
"Cycle 20","CapPass",391.30,"Qualified",-0.00370,36.59,8492,"E-13","Alloy 617","Plate",314626
"Cycle 20","CapPass",391.36,"Qualified",-0.00367,38.37,8493,"E-13","Alloy 617","Plate",314626
"Cycle 20","CapPass",391.45,"Qualified",-0.00362,42.60,8494,"E-13","Alloy 617","Plate",314626
"Cycle 20","CapPass",391.50,"Qualified",-0.00357,48.75,8495,"E-13","Alloy 617","Plate",314626
"Cycle 20","CapPass",391.53,"Qualified",-0.00352,54.07,8496,"E-13","Alloy 617","Plate",314626
"Cycle 20","CapPass",391.56,"Qualified",-0.00347,59.40,8497,"E-13","Alloy 617","Plate",314626
"Cycle 20","CapPass",391.60,"Qualified",-0.00342,63.79,8498,"E-13","Alloy 617","Plate",314626
"Cycle 20","CapPass",391.65,"Qualified",-0.00337,68.57,8499,"E-13","Alloy 617","Plate",314626
"Cycle 20","CapPass",391.71,"Qualified",-0.00332,71.96,8500,"E-13","Alloy 617","Plate",314626
"Cycle 20","CapPass",391.78,"Qualified",-0.00327,75.34,8501,"E-13","Alloy 617","Plate",314626
"Cycle 20","CapPass",391.80,"Qualified",-0.00325,76.29,8502,"E-13","Alloy 617","Plate",314626
"Cycle 20","CapPass",391.84,"Qualified",-0.00321,79.07,8503,"E-13","Alloy 617","Plate",314626
"Cycle 20","CapPass",391.90,"Qualified",-0.00316,82.61,8504,"E-13","Alloy 617","Plate",314626
"Cycle 20","CapPass",391.95,"Qualified",-0.00311,86.83,8505,"E-13","Alloy 617","Plate",314626
"Cycle 20","CapPass",392.00,"Qualified",-0.00306,90.35,8506,"E-13","Alloy 617","Plate",314626
"Cycle 20","CapPass",392.04,"Qualified",-0.00301,95.35,8507,"E-13","Alloy 617","Plate",314626
"Cycle 20","CapPass",392.08,"Qualified",-0.00296,100.05,8508,"E-13","Alloy 617","Plate",314626
"Cycle 20","CapPass",392.11,"Qualified",-0.00291,104.34,8509,"E-13","Alloy 617","Plate",314626
"Cycle 20","CapPass",392.14,"Qualified",-0.00286,107.88,8510,"E-13","Alloy 617","Plate",314626
"Cycle 20","CapPass",392.18,"Qualified",-0.00281,111.57,8511,"E-13","Alloy 617","Plate",314626
"Cycle 20","CapPass",392.21,"Qualified",-0.00276,114.95,8512,"E-13","Alloy 617","Plate",314626
"Cycle 20","CapPass",392.25,"Qualified",-0.00271,117.35,8513,"E-13","Alloy 617","Plate",314626
"Cycle 20","CapPass",392.29,"Qualified",-0.00265,119.60,8514,"E-13","Alloy 617","Plate",314626
"Cycle 20","CapPass",392.30,"Qualified",-0.00264,120.13,8515,"E-13","Alloy 617","Plate",314626
"Cycle 20","CapPass",392.33,"Qualified",-0.00260,121.26,8516,"E-13","Alloy 617","Plate",314626
"Cycle 20","CapPass",392.37,"Qualified",-0.00255,123.25,8517,"E-13","Alloy 617","Plate",314626
"Cycle 20","CapPass",392.42,"Qualified",-0.00250,124.27,8518,"E-13","Alloy 617","Plate",314626
"Cycle 20","CapPass",392.47,"Qualified",-0.00245,125.52,8519,"E-13","Alloy 617","Plate",314626
"Cycle 20","CapPass",392.52,"Qualified",-0.00240,126.29,8520,"E-13","Alloy 617","Plate",314626
"Cycle 20","CapPass",392.57,"Qualified",-0.00235,126.91,8521,"E-13","Alloy 617","Plate",314626
"Cycle 20","CapPass",392.62,"Qualified",-0.00230,127.62,8522,"E-13","Alloy 617","Plate",314626
"Cycle 20","CapPass",392.67,"Qualified",-0.00225,128.67,8523,"E-13","Alloy 617","Plate",314626
"Cycle 20","CapPass",392.72,"Qualified",-0.00220,129.61,8524,"E-13","Alloy 617","Plate",314626
"Cycle 20","CapPass",392.77,"Qualified",-0.00215,129.99,8525,"E-13","Alloy 617","Plate",314626
"Cycle 20","CapPass",392.80,"Qualified",-0.00212,130.19,8526,"E-13","Alloy 617","Plate",314626
"Cycle 20","CapPass",392.82,"Qualified",-0.00210,131.13,8527,"E-13","Alloy 617","Plate",314626
"Cycle 20","CapPass",392.87,"Qualified",-0.00205,131.56,8528,"E-13","Alloy 617","Plate",314626
"Cycle 20","CapPass",392.92,"Qualified",-0.00200,131.78,8529,"E-13","Alloy 617","Plate",314626
"Cycle 20","CapPass",392.96,"Qualified",-0.00195,131.86,8530,"E-13","Alloy 617","Plate",314626
"Cycle 20","CapPass",393.01,"Qualified",-0.00190,132.39,8531,"E-13","Alloy 617","Plate",314626
"Cycle 20","CapPass",393.06,"Qualified",-0.00185,132.42,8532,"E-13","Alloy 617","Plate",314626
"Cycle 20","CapPass",393.11,"Qualified",-0.00179,132.90,8533,"E-13","Alloy 617","Plate",314626
"Cycle 20","CapPass",393.16,"Qualified",-0.00174,132.76,8534,"E-13","Alloy 617","Plate",314626
"Cycle 20","CapPass",393.22,"Qualified",-0.00169,133.09,8535,"E-13","Alloy 617","Plate",314626
"Cycle 20","CapPass",393.27,"Qualified",-0.00164,132.66,8536,"E-13","Alloy 617","Plate",314626
"Cycle 20","CapPass",393.30,"Qualified",-0.00161,132.80,8537,"E-13","Alloy 617","Plate",314626
"Cycle 20","CapPass",393.32,"Qualified",-0.00159,132.89,8538,"E-13","Alloy 617","Plate",314626
"Cycle 20","CapPass",393.37,"Qualified",-0.00154,133.40,8539,"E-13","Alloy 617","Plate",314626
"Cycle 20","CapPass",393.42,"Qualified",-0.00149,133.52,8540,"E-13","Alloy 617","Plate",314626
"Cycle 20","CapPass",393.46,"Qualified",-0.00144,134.00,8541,"E-13","Alloy 617","Plate",314626
"Cycle 20","CapPass",393.52,"Qualified",-0.00139,133.58,8542,"E-13","Alloy 617","Plate",314626
"Cycle 20","CapPass",393.56,"Qualified",-0.00134,133.51,8543,"E-13","Alloy 617","Plate",314626
"Cycle 20","CapPass",393.61,"Qualified",-0.00129,133.70,8544,"E-13","Alloy 617","Plate",314626
"Cycle 20","CapPass",393.67,"Qualified",-0.00124,133.59,8545,"E-13","Alloy 617","Plate",314626
"Cycle 20","CapPass",393.71,"Qualified",-0.00119,133.56,8546,"E-13","Alloy 617","Plate",314626
"Cycle 20","CapPass",393.77,"Qualified",-0.00114,133.49,8547,"E-13","Alloy 617","Plate",314626
"Cycle 20","CapPass",393.80,"Qualified",-0.00110,132.88,8548,"E-13","Alloy 617","Plate",314626
"Cycle 20","CapPass",393.82,"Qualified",-0.00109,132.85,8549,"E-13","Alloy 617","Plate",314626
"Cycle 20","CapPass",393.87,"Qualified",-0.00103,132.69,8550,"E-13","Alloy 617","Plate",314626
"Cycle 20","CapPass",393.92,"Qualified",-0.00098,132.73,8551,"E-13","Alloy 617","Plate",314626
"Cycle 20","CapPass",393.97,"Qualified",-0.00093,133.44,8552,"E-13","Alloy 617","Plate",314626
"Cycle 20","CapPass",394.02,"Qualified",-0.00088,133.34,8553,"E-13","Alloy 617","Plate",314626
"Cycle 20","CapPass",394.07,"Qualified",-0.00083,133.27,8554,"E-13","Alloy 617","Plate",314626
"Cycle 20","CapPass",394.12,"Qualified",-0.00078,132.81,8555,"E-13","Alloy 617","Plate",314626
"Cycle 20","CapPass",394.17,"Qualified",-0.00073,133.04,8556,"E-13","Alloy 617","Plate",314626
"Cycle 20","CapPass",394.22,"Qualified",-0.00068,132.99,8557,"E-13","Alloy 617","Plate",314626
"Cycle 20","CapPass",394.27,"Qualified",-0.00063,133.58,8558,"E-13","Alloy 617","Plate",314626
"Cycle 20","CapPass",394.30,"Qualified",-0.00060,133.12,8559,"E-13","Alloy 617","Plate",314626
"Cycle 20","CapPass",394.32,"Qualified",-0.00058,133.47,8560,"E-13","Alloy 617","Plate",314626
"Cycle 20","CapPass",394.37,"Qualified",-0.00053,133.25,8561,"E-13","Alloy 617","Plate",314626
"Cycle 20","CapPass",394.42,"Qualified",-0.00048,133.60,8562,"E-13","Alloy 617","Plate",314626
"Cycle 20","CapPass",394.48,"Qualified",-0.00043,134.04,8563,"E-13","Alloy 617","Plate",314626
"Cycle 20","CapPass",394.53,"Qualified",-0.00038,133.68,8564,"E-13","Alloy 617","Plate",314626
"Cycle 20","CapPass",394.58,"Qualified",-0.00033,133.97,8565,"E-13","Alloy 617","Plate",314626
"Cycle 20","CapPass",394.63,"Qualified",-0.00028,134.32,8566,"E-13","Alloy 617","Plate",314626
"Cycle 20","CapPass",394.68,"Qualified",-0.00023,134.87,8567,"E-13","Alloy 617","Plate",314626
"Cycle 20","CapPass",394.72,"Qualified",-0.00018,134.97,8568,"E-13","Alloy 617","Plate",314626
"Cycle 20","CapPass",394.77,"Qualified",-0.00012,135.14,8569,"E-13","Alloy 617","Plate",314626
"Cycle 20","CapPass",394.80,"Qualified",-0.00009,134.94,8570,"E-13","Alloy 617","Plate",314626
"Cycle 20","CapPass",394.82,"Qualified",-0.00007,135.60,8571,"E-13","Alloy 617","Plate",314626
"Cycle 50","CapPass",975.11,"Qualified",-0.00005,133.53,21179,"E-13","Alloy 617","Plate",314626
"Cycle 50","CapPass",975.16,"Qualified",0.00000,133.25,21180,"E-13","Alloy 617","Plate",314626
"Cycle 50","CapPass",975.21,"Qualified",0.00005,133.69,21181,"E-13","Alloy 617","Plate",314626
"Cycle 50","CapPass",975.26,"Qualified",0.00010,133.76,21182,"E-13","Alloy 617","Plate",314626
"Cycle 50","CapPass",975.30,"Qualified",0.00014,133.40,21183,"E-13","Alloy 617","Plate",314626
"Cycle 50","CapPass",975.32,"Qualified",0.00015,134.14,21184,"E-13","Alloy 617","Plate",314626
"Cycle 50","CapPass",975.36,"Qualified",0.00020,133.65,21185,"E-13","Alloy 617","Plate",314626
"Cycle 50","CapPass",975.42,"Qualified",0.00025,134.03,21186,"E-13","Alloy 617","Plate",314626
"Cycle 50","CapPass",975.47,"Qualified",0.00031,134.48,21187,"E-13","Alloy 617","Plate",314626
"Cycle 50","CapPass",975.52,"Qualified",0.00036,134.80,21188,"E-13","Alloy 617","Plate",314626
"Cycle 50","CapPass",975.56,"Qualified",0.00041,135.55,21189,"E-13","Alloy 617","Plate",314626
"Cycle 50","CapPass",975.61,"Qualified",0.00046,135.74,21190,"E-13","Alloy 617","Plate",314626
"Cycle 50","CapPass",975.66,"Qualified",0.00051,135.66,21191,"E-13","Alloy 617","Plate",314626
"Cycle 50","CapPass",975.71,"Qualified",0.00056,135.75,21192,"E-13","Alloy 617","Plate",314626
"Cycle 50","CapPass",975.76,"Qualified",0.00061,135.36,21193,"E-13","Alloy 617","Plate",314626
"Cycle 50","CapPass",975.80,"Qualified",0.00065,135.15,21194,"E-13","Alloy 617","Plate",314626
"Cycle 50","CapPass",975.82,"Qualified",0.00066,135.26,21195,"E-13","Alloy 617","Plate",314626
"Cycle 50","CapPass",975.87,"Qualified",0.00071,135.05,21196,"E-13","Alloy 617","Plate",314626
"Cycle 50","CapPass",975.92,"Qualified",0.00076,135.17,21197,"E-13","Alloy 617","Plate",314626
"Cycle 50","CapPass",975.97,"Qualified",0.00081,135.50,21198,"E-13","Alloy 617","Plate",314626
"Cycle 50","CapPass",976.02,"Qualified",0.00086,135.53,21199,"E-13","Alloy 617","Plate",314626
"Cycle 50","CapPass",976.07,"Qualified",0.00091,135.78,21200,"E-13","Alloy 617","Plate",314626
"Cycle 50","CapPass",976.12,"Qualified",0.00096,136.49,21201,"E-13","Alloy 617","Plate",314626
"Cycle 50","CapPass",976.17,"Qualified",0.00101,136.44,21202,"E-13","Alloy 617","Plate",314626
"Cycle 50","CapPass",976.22,"Qualified",0.00106,136.53,21203,"E-13","Alloy 617","Plate",314626
"Cycle 50","CapPass",976.27,"Qualified",0.00112,136.91,21204,"E-13","Alloy 617","Plate",314626
"Cycle 50","CapPass",976.30,"Qualified",0.00115,136.34,21205,"E-13","Alloy 617","Plate",314626
"Cycle 50","CapPass",976.32,"Qualified",0.00117,136.50,21206,"E-13","Alloy 617","Plate",314626
"Cycle 50","CapPass",976.37,"Qualified",0.00122,136.15,21207,"E-13","Alloy 617","Plate",314626
"Cycle 50","CapPass",976.42,"Qualified",0.00127,136.19,21208,"E-13","Alloy 617","Plate",314626
"Cycle 50","CapPass",976.47,"Qualified",0.00132,136.33,21209,"E-13","Alloy 617","Plate",314626
"Cycle 50","CapPass",976.52,"Qualified",0.00137,135.64,21210,"E-13","Alloy 617","Plate",314626
"Cycle 50","CapPass",976.57,"Qualified",0.00142,136.00,21211,"E-13","Alloy 617","Plate",314626
"Cycle 50","CapPass",976.62,"Qualified",0.00147,135.44,21212,"E-13","Alloy 617","Plate",314626
"Cycle 50","CapPass",976.67,"Qualified",0.00152,135.27,21213,"E-13","Alloy 617","Plate",314626
"Cycle 50","CapPass",976.72,"Qualified",0.00157,135.11,21214,"E-13","Alloy 617","Plate",314626
"Cycle 50","CapPass",976.77,"Qualified",0.00162,135.13,21215,"E-13","Alloy 617","Plate",314626
"Cycle 50","CapPass",976.80,"Qualified",0.00165,134.75,21216,"E-13","Alloy 617","Plate",314626
"Cycle 50","CapPass",976.82,"Qualified",0.00167,134.93,21217,"E-13","Alloy 617","Plate",314626
"Cycle 50","CapPass",976.88,"Qualified",0.00172,134.91,21218,"E-13","Alloy 617","Plate",314626
"Cycle 50","CapPass",976.93,"Qualified",0.00177,135.09,21219,"E-13","Alloy 617","Plate",314626
"Cycle 50","CapPass",976.98,"Qualified",0.00182,135.99,21220,"E-13","Alloy 617","Plate",314626
"Cycle 50","CapPass",977.03,"Qualified",0.00187,136.28,21221,"E-13","Alloy 617","Plate",314626
"Cycle 50","CapPass",977.08,"Qualified",0.00192,136.74,21222,"E-13","Alloy 617","Plate",314626
"Cycle 50","CapPass",977.13,"Qualified",0.00197,136.57,21223,"E-13","Alloy 617","Plate",314626
"Cycle 50","CapPass",977.17,"Qualified",0.00203,137.28,21224,"E-13","Alloy 617","Plate",314626
"Cycle 50","CapPass",977.22,"Qualified",0.00208,137.08,21225,"E-13","Alloy 617","Plate",314626
"Cycle 50","CapPass",977.27,"Qualified",0.00213,137.29,21226,"E-13","Alloy 617","Plate",314626
"Cycle 50","CapPass",977.30,"Qualified",0.00216,136.61,21227,"E-13","Alloy 617","Plate",314626
"Cycle 50","CapPass",977.32,"Qualified",0.00218,136.75,21228,"E-13","Alloy 617","Plate",314626
"Cycle 50","CapPass",977.37,"Qualified",0.00223,136.68,21229,"E-13","Alloy 617","Plate",314626
"Cycle 50","CapPass",977.42,"Qualified",0.00228,136.35,21230,"E-13","Alloy 617","Plate",314626
"Cycle 50","CapPass",977.48,"Qualified",0.00233,136.17,21231,"E-13","Alloy 617","Plate",314626
"Cycle 50","CapPass",977.53,"Qualified",0.00238,135.92,21232,"E-13","Alloy 617","Plate",314626
"Cycle 50","CapPass",977.58,"Qualified",0.00243,136.52,21233,"E-13","Alloy 617","Plate",314626
"Cycle 50","CapPass",977.63,"Qualified",0.00248,136.50,21234,"E-13","Alloy 617","Plate",314626
"Cycle 50","CapPass",977.68,"Qualified",0.00253,136.65,21235,"E-13","Alloy 617","Plate",314626
"Cycle 50","CapPass",977.73,"Qualified",0.00258,136.65,21236,"E-13","Alloy 617","Plate",314626
"Cycle 50","CapPass",977.77,"Qualified",0.00263,136.52,21237,"E-13","Alloy 617","Plate",314626
"Cycle 50","CapPass",977.80,"Qualified",0.00265,136.16,21238,"E-13","Alloy 617","Plate",314626
"Cycle 50","CapPass",977.83,"Qualified",0.00268,135.98,21239,"E-13","Alloy 617","Plate",314626
"Cycle 50","CapPass",977.88,"Qualified",0.00273,135.89,21240,"E-13","Alloy 617","Plate",314626
"Cycle 50","CapPass",977.93,"Qualified",0.00278,136.28,21241,"E-13","Alloy 617","Plate",314626
"Cycle 50","CapPass",977.98,"Qualified",0.00283,136.34,21242,"E-13","Alloy 617","Plate",314626
"Cycle 50","CapPass",978.03,"Qualified",0.00288,135.99,21243,"E-13","Alloy 617","Plate",314626
"Cycle 50","CapPass",978.08,"Qualified",0.00293,136.16,21244,"E-13","Alloy 617","Plate",314626
"Cycle 50","CapPass",978.14,"Qualified",0.00299,136.65,21245,"E-13","Alloy 617","Plate",314626
"Cycle 50","CapPass",978.19,"Qualified",0.00304,136.71,21246,"E-13","Alloy 617","Plate",314626
"Cycle 50","CapPass",978.23,"Qualified",0.00309,137.42,21247,"E-13","Alloy 617","Plate",314626
