Repository: js-molina/fatigue-A617

File: data/950C/Strain rate 0.001/1.0% strain/HTM_A19_Cycles_E12.csv (part 6 of 12)
"Stress Mpa","Strain","Qual State","Qual Exceptions","Elapsed Time Sec","Data State","Cycle Label","Cycle","Count","Sample","Alloy","Heat","Material_Form"
129.99,-0.00084,"Qualified",,394.06,"CapPass","Cycle 20",20,8561,"E-12","Alloy 617",314626,"Plate"
129.98,-0.00079,"Qualified",,394.11,"CapPass","Cycle 20",20,8562,"E-12","Alloy 617",314626,"Plate"
130.09,-0.00074,"Qualified",,394.17,"CapPass","Cycle 20",20,8563,"E-12","Alloy 617",314626,"Plate"
130.02,-0.00069,"Qualified",,394.22,"CapPass","Cycle 20",20,8564,"E-12","Alloy 617",314626,"Plate"
130.34,-0.00064,"Qualified",,394.27,"CapPass","Cycle 20",20,8565,"E-12","Alloy 617",314626,"Plate"
130.44,-0.00060,"Qualified",,394.30,"CapPass","Cycle 20",20,8566,"E-12","Alloy 617",314626,"Plate"
130.58,-0.00059,"Qualified",,394.32,"CapPass","Cycle 20",20,8567,"E-12","Alloy 617",314626,"Plate"
130.97,-0.00054,"Qualified",,394.37,"CapPass","Cycle 20",20,8568,"E-12","Alloy 617",314626,"Plate"
131.00,-0.00049,"Qualified",,394.42,"CapPass","Cycle 20",20,8569,"E-12","Alloy 617",314626,"Plate"
131.48,-0.00043,"Qualified",,394.47,"CapPass","Cycle 20",20,8570,"E-12","Alloy 617",314626,"Plate"
131.41,-0.00038,"Qualified",,394.52,"CapPass","Cycle 20",20,8571,"E-12","Alloy 617",314626,"Plate"
131.61,-0.00033,"Qualified",,394.57,"CapPass","Cycle 20",20,8572,"E-12","Alloy 617",314626,"Plate"
131.79,-0.00028,"Qualified",,394.62,"CapPass","Cycle 20",20,8573,"E-12","Alloy 617",314626,"Plate"
132.08,-0.00023,"Qualified",,394.67,"CapPass","Cycle 20",20,8574,"E-12","Alloy 617",314626,"Plate"
132.11,-0.00018,"Qualified",,394.72,"CapPass","Cycle 20",20,8575,"E-12","Alloy 617",314626,"Plate"
132.30,-0.00013,"Qualified",,394.77,"CapPass","Cycle 20",20,8576,"E-12","Alloy 617",314626,"Plate"
132.07,-0.00010,"Qualified",,394.80,"CapPass","Cycle 20",20,8577,"E-12","Alloy 617",314626,"Plate"
132.07,-0.00008,"Qualified",,394.82,"CapPass","Cycle 20",20,8578,"E-12","Alloy 617",314626,"Plate"
131.02,-0.00005,"Qualified",,975.10,"CapPass","Cycle 50",50,21172,"E-12","Alloy 617",314626,"Plate"
130.99,-0.00000,"Qualified",,975.15,"CapPass","Cycle 50",50,21173,"E-12","Alloy 617",314626,"Plate"
130.94,0.00005,"Qualified",,975.21,"CapPass","Cycle 50",50,21174,"E-12","Alloy 617",314626,"Plate"
131.20,0.00010,"Qualified",,975.27,"CapPass","Cycle 50",50,21175,"E-12","Alloy 617",314626,"Plate"
131.39,0.00013,"Qualified",,975.30,"CapPass","Cycle 50",50,21176,"E-12","Alloy 617",314626,"Plate"
131.42,0.00015,"Qualified",,975.31,"CapPass","Cycle 50",50,21177,"E-12","Alloy 617",314626,"Plate"
132.01,0.00020,"Qualified",,975.36,"CapPass","Cycle 50",50,21178,"E-12","Alloy 617",314626,"Plate"
132.26,0.00025,"Qualified",,975.41,"CapPass","Cycle 50",50,21179,"E-12","Alloy 617",314626,"Plate"
132.90,0.00030,"Qualified",,975.47,"CapPass","Cycle 50",50,21180,"E-12","Alloy 617",314626,"Plate"
133.26,0.00035,"Qualified",,975.51,"CapPass","Cycle 50",50,21181,"E-12","Alloy 617",314626,"Plate"
133.32,0.00040,"Qualified",,975.56,"CapPass","Cycle 50",50,21182,"E-12","Alloy 617",314626,"Plate"
133.48,0.00045,"Qualified",,975.61,"CapPass","Cycle 50",50,21183,"E-12","Alloy 617",314626,"Plate"
133.51,0.00050,"Qualified",,975.65,"CapPass","Cycle 50",50,21184,"E-12","Alloy 617",314626,"Plate"
133.13,0.00055,"Qualified",,975.71,"CapPass","Cycle 50",50,21185,"E-12","Alloy 617",314626,"Plate"
132.99,0.00060,"Qualified",,975.76,"CapPass","Cycle 50",50,21186,"E-12","Alloy 617",314626,"Plate"
132.77,0.00065,"Qualified",,975.80,"CapPass","Cycle 50",50,21187,"E-12","Alloy 617",314626,"Plate"
132.81,0.00066,"Qualified",,975.81,"CapPass","Cycle 50",50,21188,"E-12","Alloy 617",314626,"Plate"
132.57,0.00071,"Qualified",,975.86,"CapPass","Cycle 50",50,21189,"E-12","Alloy 617",314626,"Plate"
132.37,0.00076,"Qualified",,975.92,"CapPass","Cycle 50",50,21190,"E-12","Alloy 617",314626,"Plate"
132.65,0.00081,"Qualified",,975.96,"CapPass","Cycle 50",50,21191,"E-12","Alloy 617",314626,"Plate"
132.86,0.00086,"Qualified",,976.01,"CapPass","Cycle 50",50,21192,"E-12","Alloy 617",314626,"Plate"
133.06,0.00091,"Qualified",,976.07,"CapPass","Cycle 50",50,21193,"E-12","Alloy 617",314626,"Plate"
133.20,0.00096,"Qualified",,976.12,"CapPass","Cycle 50",50,21194,"E-12","Alloy 617",314626,"Plate"
133.46,0.00101,"Qualified",,976.17,"CapPass","Cycle 50",50,21195,"E-12","Alloy 617",314626,"Plate"
133.44,0.00106,"Qualified",,976.22,"CapPass","Cycle 50",50,21196,"E-12","Alloy 617",314626,"Plate"
133.64,0.00111,"Qualified",,976.27,"CapPass","Cycle 50",50,21197,"E-12","Alloy 617",314626,"Plate"
133.69,0.00115,"Qualified",,976.30,"CapPass","Cycle 50",50,21198,"E-12","Alloy 617",314626,"Plate"
133.73,0.00116,"Qualified",,976.32,"CapPass","Cycle 50",50,21199,"E-12","Alloy 617",314626,"Plate"
133.77,0.00121,"Qualified",,976.36,"CapPass","Cycle 50",50,21200,"E-12","Alloy 617",314626,"Plate"
133.78,0.00126,"Qualified",,976.41,"CapPass","Cycle 50",50,21201,"E-12","Alloy 617",314626,"Plate"
133.63,0.00131,"Qualified",,976.46,"CapPass","Cycle 50",50,21202,"E-12","Alloy 617",314626,"Plate"
133.36,0.00136,"Qualified",,976.52,"CapPass","Cycle 50",50,21203,"E-12","Alloy 617",314626,"Plate"
133.36,0.00141,"Qualified",,976.57,"CapPass","Cycle 50",50,21204,"E-12","Alloy 617",314626,"Plate"
133.34,0.00146,"Qualified",,976.61,"CapPass","Cycle 50",50,21205,"E-12","Alloy 617",314626,"Plate"
133.58,0.00151,"Qualified",,976.67,"CapPass","Cycle 50",50,21206,"E-12","Alloy 617",314626,"Plate"
133.58,0.00156,"Qualified",,976.72,"CapPass","Cycle 50",50,21207,"E-12","Alloy 617",314626,"Plate"
133.49,0.00161,"Qualified",,976.77,"CapPass","Cycle 50",50,21208,"E-12","Alloy 617",314626,"Plate"
133.56,0.00165,"Qualified",,976.80,"CapPass","Cycle 50",50,21209,"E-12","Alloy 617",314626,"Plate"
133.47,0.00166,"Qualified",,976.82,"CapPass","Cycle 50",50,21210,"E-12","Alloy 617",314626,"Plate"
133.47,0.00172,"Qualified",,976.87,"CapPass","Cycle 50",50,21211,"E-12","Alloy 617",314626,"Plate"
133.50,0.00177,"Qualified",,976.92,"CapPass","Cycle 50",50,21212,"E-12","Alloy 617",314626,"Plate"
133.65,0.00182,"Qualified",,976.97,"CapPass","Cycle 50",50,21213,"E-12","Alloy 617",314626,"Plate"
133.65,0.00187,"Qualified",,977.02,"CapPass","Cycle 50",50,21214,"E-12","Alloy 617",314626,"Plate"
133.66,0.00192,"Qualified",,977.06,"CapPass","Cycle 50",50,21215,"E-12","Alloy 617",314626,"Plate"
133.88,0.00197,"Qualified",,977.12,"CapPass","Cycle 50",50,21216,"E-12","Alloy 617",314626,"Plate"
133.90,0.00202,"Qualified",,977.17,"CapPass","Cycle 50",50,21217,"E-12","Alloy 617",314626,"Plate"
133.94,0.00207,"Qualified",,977.22,"CapPass","Cycle 50",50,21218,"E-12","Alloy 617",314626,"Plate"
133.86,0.00212,"Qualified",,977.27,"CapPass","Cycle 50",50,21219,"E-12","Alloy 617",314626,"Plate"
133.80,0.00215,"Qualified",,977.30,"CapPass","Cycle 50",50,21220,"E-12","Alloy 617",314626,"Plate"
133.93,0.00217,"Qualified",,977.32,"CapPass","Cycle 50",50,21221,"E-12","Alloy 617",314626,"Plate"
133.91,0.00222,"Qualified",,977.38,"CapPass","Cycle 50",50,21222,"E-12","Alloy 617",314626,"Plate"
134.03,0.00227,"Qualified",,977.43,"CapPass","Cycle 50",50,21223,"E-12","Alloy 617",314626,"Plate"
133.97,0.00232,"Qualified",,977.48,"CapPass","Cycle 50",50,21224,"E-12","Alloy 617",314626,"Plate"
134.25,0.00237,"Qualified",,977.52,"CapPass","Cycle 50",50,21225,"E-12","Alloy 617",314626,"Plate"
134.37,0.00242,"Qualified",,977.57,"CapPass","Cycle 50",50,21226,"E-12","Alloy 617",314626,"Plate"
134.39,0.00247,"Qualified",,977.63,"CapPass","Cycle 50",50,21227,"E-12","Alloy 617",314626,"Plate"
134.34,0.00252,"Qualified",,977.67,"CapPass","Cycle 50",50,21228,"E-12","Alloy 617",314626,"Plate"
134.38,0.00257,"Qualified",,977.72,"CapPass","Cycle 50",50,21229,"E-12","Alloy 617",314626,"Plate"
134.43,0.00262,"Qualified",,977.78,"CapPass","Cycle 50",50,21230,"E-12","Alloy 617",314626,"Plate"
134.56,0.00265,"Qualified",,977.80,"CapPass","Cycle 50",50,21231,"E-12","Alloy 617",314626,"Plate"
134.65,0.00267,"Qualified",,977.83,"CapPass","Cycle 50",50,21232,"E-12","Alloy 617",314626,"Plate"
135.01,0.00272,"Qualified",,977.88,"CapPass","Cycle 50",50,21233,"E-12","Alloy 617",314626,"Plate"
135.27,0.00278,"Qualified",,977.93,"CapPass","Cycle 50",50,21234,"E-12","Alloy 617",314626,"Plate"
135.45,0.00283,"Qualified",,977.98,"CapPass","Cycle 50",50,21235,"E-12","Alloy 617",314626,"Plate"
135.74,0.00288,"Qualified",,978.03,"CapPass","Cycle 50",50,21236,"E-12","Alloy 617",314626,"Plate"
135.92,0.00293,"Qualified",,978.08,"CapPass","Cycle 50",50,21237,"E-12","Alloy 617",314626,"Plate"
135.81,0.00298,"Qualified",,978.13,"CapPass","Cycle 50",50,21238,"E-12","Alloy 617",314626,"Plate"
135.83,0.00303,"Qualified",,978.17,"CapPass","Cycle 50",50,21239,"E-12","Alloy 617",314626,"Plate"
135.74,0.00308,"Qualified",,978.22,"CapPass","Cycle 50",50,21240,"E-12","Alloy 617",314626,"Plate"
135.46,0.00313,"Qualified",,978.28,"CapPass","Cycle 50",50,21241,"E-12","Alloy 617",314626,"Plate"
135.47,0.00315,"Qualified",,978.30,"CapPass","Cycle 50",50,21242,"E-12","Alloy 617",314626,"Plate"
135.45,0.00318,"Qualified",,978.33,"CapPass","Cycle 50",50,21243,"E-12","Alloy 617",314626,"Plate"
135.28,0.00323,"Qualified",,978.38,"CapPass","Cycle 50",50,21244,"E-12","Alloy 617",314626,"Plate"
135.31,0.00328,"Qualified",,978.43,"CapPass","Cycle 50",50,21245,"E-12","Alloy 617",314626,"Plate"
135.24,0.00333,"Qualified",,978.48,"CapPass","Cycle 50",50,21246,"E-12","Alloy 617",314626,"Plate"
135.59,0.00338,"Qualified",,978.53,"CapPass","Cycle 50",50,21247,"E-12","Alloy 617",314626,"Plate"
135.62,0.00343,"Qualified",,978.58,"CapPass","Cycle 50",50,21248,"E-12","Alloy 617",314626,"Plate"
135.86,0.00348,"Qualified",,978.64,"CapPass","Cycle 50",50,21249,"E-12","Alloy 617",314626,"Plate"
135.95,0.00353,"Qualified",,978.68,"CapPass","Cycle 50",50,21250,"E-12","Alloy 617",314626,"Plate"
136.28,0.00358,"Qualified",,978.73,"CapPass","Cycle 50",50,21251,"E-12","Alloy 617",314626,"Plate"
136.40,0.00363,"Qualified",,978.78,"CapPass","Cycle 50",50,21252,"E-12","Alloy 617",314626,"Plate"
136.48,0.00365,"Qualified",,978.80,"CapPass","Cycle 50",50,21253,"E-12","Alloy 617",314626,"Plate"
136.42,0.00369,"Qualified",,978.83,"CapPass","Cycle 50",50,21254,"E-12","Alloy 617",314626,"Plate"
136.60,0.00374,"Qualified",,978.88,"CapPass","Cycle 50",50,21255,"E-12","Alloy 617",314626,"Plate"
136.55,0.00379,"Qualified",,978.93,"CapPass","Cycle 50",50,21256,"E-12","Alloy 617",314626,"Plate"
136.53,0.00384,"Qualified",,978.98,"CapPass","Cycle 50",50,21257,"E-12","Alloy 617",314626,"Plate"
136.36,0.00389,"Qualified",,979.03,"CapPass","Cycle 50",50,21258,"E-12","Alloy 617",314626,"Plate"
136.22,0.00394,"Qualified",,979.08,"CapPass","Cycle 50",50,21259,"E-12","Alloy 617",314626,"Plate"
136.38,0.00399,"Qualified",,979.14,"CapPass","Cycle 50",50,21260,"E-12","Alloy 617",314626,"Plate"
136.57,0.00404,"Qualified",,979.19,"CapPass","Cycle 50",50,21261,"E-12","Alloy 617",314626,"Plate"
136.64,0.00409,"Qualified",,979.24,"CapPass","Cycle 50",50,21262,"E-12","Alloy 617",314626,"Plate"
136.73,0.00414,"Qualified",,979.29,"CapPass","Cycle 50",50,21263,"E-12","Alloy 617",314626,"Plate"
136.81,0.00415,"Qualified",,979.30,"CapPass","Cycle 50",50,21264,"E-12","Alloy 617",314626,"Plate"
136.89,0.00419,"Qualified",,979.34,"CapPass","Cycle 50",50,21265,"E-12","Alloy 617",314626,"Plate"
136.88,0.00424,"Qualified",,979.39,"CapPass","Cycle 50",50,21266,"E-12","Alloy 617",314626,"Plate"
137.06,0.00429,"Qualified",,979.43,"CapPass","Cycle 50",50,21267,"E-12","Alloy 617",314626,"Plate"
137.07,0.00434,"Qualified",,979.49,"CapPass","Cycle 50",50,21268,"E-12","Alloy 617",314626,"Plate"
136.99,0.00439,"Qualified",,979.54,"CapPass","Cycle 50",50,21269,"E-12","Alloy 617",314626,"Plate"
136.89,0.00445,"Qualified",,979.58,"CapPass","Cycle 50",50,21270,"E-12","Alloy 617",314626,"Plate"
136.74,0.00450,"Qualified",,979.63,"CapPass","Cycle 50",50,21271,"E-12","Alloy 617",314626,"Plate"
136.40,0.00455,"Qualified",,979.68,"CapPass","Cycle 50",50,21272,"E-12","Alloy 617",314626,"Plate"
136.16,0.00460,"Qualified",,979.73,"CapPass","Cycle 50",50,21273,"E-12","Alloy 617",314626,"Plate"
136.04,0.00465,"Qualified",,979.78,"CapPass","Cycle 50",50,21274,"E-12","Alloy 617",314626,"Plate"
135.87,0.00466,"Qualified",,979.80,"CapPass","Cycle 50",50,21275,"E-12","Alloy 617",314626,"Plate"
135.60,0.00470,"Qualified",,979.84,"CapPass","Cycle 50",50,21276,"E-12","Alloy 617",314626,"Plate"
135.58,0.00475,"Qualified",,979.89,"CapPass","Cycle 50",50,21277,"E-12","Alloy 617",314626,"Plate"
135.64,0.00480,"Qualified",,979.95,"CapPass","Cycle 50",50,21278,"E-12","Alloy 617",314626,"Plate"
136.03,0.00485,"Qualified",,980.00,"CapPass","Cycle 50",50,21279,"E-12","Alloy 617",314626,"Plate"
136.29,0.00490,"Qualified",,980.05,"CapPass","Cycle 50",50,21280,"E-12","Alloy 617",314626,"Plate"
136.87,0.00495,"Qualified",,980.10,"CapPass","Cycle 50",50,21281,"E-12","Alloy 617",314626,"Plate"
136.12,0.00500,"Qualified",,980.15,"CapPass","Cycle 50",50,21282,"E-12","Alloy 617",314626,"Plate"
112.61,0.00496,"Qualified",,980.30,"CapPass","Cycle 50",50,21283,"E-12","Alloy 617",314626,"Plate"
111.81,0.00495,"Qualified",,980.30,"CapPass","Cycle 50",50,21284,"E-12","Alloy 617",314626,"Plate"
103.58,0.00490,"Qualified",,980.34,"CapPass","Cycle 50",50,21285,"E-12","Alloy 617",314626,"Plate"
95.41,0.00485,"Qualified",,980.37,"CapPass","Cycle 50",50,21286,"E-12","Alloy 617",314626,"Plate"
88.21,0.00480,"Qualified",,980.41,"CapPass","Cycle 50",50,21287,"E-12","Alloy 617",314626,"Plate"
81.74,0.00475,"Qualified",,980.45,"CapPass","Cycle 50",50,21288,"E-12","Alloy 617",314626,"Plate"
75.23,0.00470,"Qualified",,980.49,"CapPass","Cycle 50",50,21289,"E-12","Alloy 617",314626,"Plate"
68.78,0.00465,"Qualified",,980.54,"CapPass","Cycle 50",50,21290,"E-12","Alloy 617",314626,"Plate"
62.33,0.00460,"Qualified",,980.59,"CapPass","Cycle 50",50,21291,"E-12","Alloy 617",314626,"Plate"
56.64,0.00454,"Qualified",,980.65,"CapPass","Cycle 50",50,21292,"E-12","Alloy 617",314626,"Plate"
50.65,0.00449,"Qualified",,980.70,"CapPass","Cycle 50",50,21293,"E-12","Alloy 617",314626,"Plate"
44.68,0.00444,"Qualified",,980.76,"CapPass","Cycle 50",50,21294,"E-12","Alloy 617",314626,"Plate"
39.91,0.00440,"Qualified",,980.80,"CapPass","Cycle 50",50,21295,"E-12","Alloy 617",314626,"Plate"
39.02,0.00439,"Qualified",,980.81,"CapPass","Cycle 50",50,21296,"E-12","Alloy 617",314626,"Plate"
33.34,0.00434,"Qualified",,980.86,"CapPass","Cycle 50",50,21297,"E-12","Alloy 617",314626,"Plate"
27.71,0.00429,"Qualified",,980.92,"CapPass","Cycle 50",50,21298,"E-12","Alloy 617",314626,"Plate"
22.16,0.00424,"Qualified",,980.97,"CapPass","Cycle 50",50,21299,"E-12","Alloy 617",314626,"Plate"
16.78,0.00419,"Qualified",,981.02,"CapPass","Cycle 50",50,21300,"E-12","Alloy 617",314626,"Plate"
11.38,0.00414,"Qualified",,981.08,"CapPass","Cycle 50",50,21301,"E-12","Alloy 617",314626,"Plate"
6.93,0.00409,"Qualified",,981.12,"CapPass","Cycle 50",50,21302,"E-12","Alloy 617",314626,"Plate"
1.84,0.00404,"Qualified",,981.18,"CapPass","Cycle 50",50,21303,"E-12","Alloy 617",314626,"Plate"
-3.15,0.00399,"Qualified",,981.23,"CapPass","Cycle 50",50,21304,"E-12","Alloy 617",314626,"Plate"
-6.63,0.00394,"Qualified",,981.30,"CapPass","Cycle 50",50,21305,"E-12","Alloy 617",314626,"Plate"
-9.57,0.00389,"Qualified",,981.43,"CapPass","Cycle 50",50,21306,"E-12","Alloy 617",314626,"Plate"
-14.09,0.00384,"Qualified",,981.50,"CapPass","Cycle 50",50,21307,"E-12","Alloy 617",314626,"Plate"
-19.40,0.00379,"Qualified",,981.58,"CapPass","Cycle 50",50,21308,"E-12","Alloy 617",314626,"Plate"
-24.91,0.00374,"Qualified",,981.63,"CapPass","Cycle 50",50,21309,"E-12","Alloy 617",314626,"Plate"
-30.18,0.00369,"Qualified",,981.67,"CapPass","Cycle 50",50,21310,"E-12","Alloy 617",314626,"Plate"
-35.93,0.00364,"Qualified",,981.71,"CapPass","Cycle 50",50,21311,"E-12","Alloy 617",314626,"Plate"
-41.03,0.00359,"Qualified",,981.74,"CapPass","Cycle 50",50,21312,"E-12","Alloy 617",314626,"Plate"
-45.62,0.00354,"Qualified",,981.78,"CapPass","Cycle 50",50,21313,"E-12","Alloy 617",314626,"Plate"
-47.46,0.00351,"Qualified",,981.80,"CapPass","Cycle 50",50,21314,"E-12","Alloy 617",314626,"Plate"
-49.61,0.00349,"Qualified",,981.83,"CapPass","Cycle 50",50,21315,"E-12","Alloy 617",314626,"Plate"
-53.73,0.00343,"Qualified",,981.88,"CapPass","Cycle 50",50,21316,"E-12","Alloy 617",314626,"Plate"
-58.72,0.00338,"Qualified",,981.92,"CapPass","Cycle 50",50,21317,"E-12","Alloy 617",314626,"Plate"
-63.60,0.00333,"Qualified",,981.96,"CapPass","Cycle 50",50,21318,"E-12","Alloy 617",314626,"Plate"
-68.18,0.00328,"Qualified",,981.99,"CapPass","Cycle 50",50,21319,"E-12","Alloy 617",314626,"Plate"
-72.64,0.00323,"Qualified",,982.02,"CapPass","Cycle 50",50,21320,"E-12","Alloy 617",314626,"Plate"
-76.51,0.00318,"Qualified",,982.06,"CapPass","Cycle 50",50,21321,"E-12","Alloy 617",314626,"Plate"
-80.44,0.00313,"Qualified",,982.09,"CapPass","Cycle 50",50,21322,"E-12","Alloy 617",314626,"Plate"
-83.69,0.00308,"Qualified",,982.13,"CapPass","Cycle 50",50,21323,"E-12","Alloy 617",314626,"Plate"
-86.48,0.00303,"Qualified",,982.17,"CapPass","Cycle 50",50,21324,"E-12","Alloy 617",314626,"Plate"
-89.27,0.00297,"Qualified",,982.22,"CapPass","Cycle 50",50,21325,"E-12","Alloy 617",314626,"Plate"
-91.52,0.00292,"Qualified",,982.26,"CapPass","Cycle 50",50,21326,"E-12","Alloy 617",314626,"Plate"
-93.22,0.00288,"Qualified",,982.30,"CapPass","Cycle 50",50,21327,"E-12","Alloy 617",314626,"Plate"
-93.73,0.00287,"Qualified",,982.31,"CapPass","Cycle 50",50,21328,"E-12","Alloy 617",314626,"Plate"
-95.86,0.00282,"Qualified",,982.36,"CapPass","Cycle 50",50,21329,"E-12","Alloy 617",314626,"Plate"
-97.37,0.00277,"Qualified",,982.41,"CapPass","Cycle 50",50,21330,"E-12","Alloy 617",314626,"Plate"
-99.50,0.00272,"Qualified",,982.47,"CapPass","Cycle 50",50,21331,"E-12","Alloy 617",314626,"Plate"
-101.15,0.00267,"Qualified",,982.51,"CapPass","Cycle 50",50,21332,"E-12","Alloy 617",314626,"Plate"
-103.18,0.00262,"Qualified",,982.57,"CapPass","Cycle 50",50,21333,"E-12","Alloy 617",314626,"Plate"
-105.47,0.00257,"Qualified",,982.62,"CapPass","Cycle 50",50,21334,"E-12","Alloy 617",314626,"Plate"
-107.00,0.00252,"Qualified",,982.67,"CapPass","Cycle 50",50,21335,"E-12","Alloy 617",314626,"Plate"
-108.78,0.00247,"Qualified",,982.72,"CapPass","Cycle 50",50,21336,"E-12","Alloy 617",314626,"Plate"
-110.05,0.00242,"Qualified",,982.76,"CapPass","Cycle 50",50,21337,"E-12","Alloy 617",314626,"Plate"
-111.21,0.00238,"Qualified",,982.80,"CapPass","Cycle 50",50,21338,"E-12","Alloy 617",314626,"Plate"
-111.76,0.00237,"Qualified",,982.82,"CapPass","Cycle 50",50,21339,"E-12","Alloy 617",314626,"Plate"
-112.93,0.00232,"Qualified",,982.86,"CapPass","Cycle 50",50,21340,"E-12","Alloy 617",314626,"Plate"
-114.14,0.00227,"Qualified",,982.91,"CapPass","Cycle 50",50,21341,"E-12","Alloy 617",314626,"Plate"
-115.33,0.00221,"Qualified",,982.96,"CapPass","Cycle 50",50,21342,"E-12","Alloy 617",314626,"Plate"
-116.53,0.00216,"Qualified",,983.02,"CapPass","Cycle 50",50,21343,"E-12","Alloy 617",314626,"Plate"
-117.21,0.00211,"Qualified",,983.06,"CapPass","Cycle 50",50,21344,"E-12","Alloy 617",314626,"Plate"
-118.43,0.00206,"Qualified",,983.12,"CapPass","Cycle 50",50,21345,"E-12","Alloy 617",314626,"Plate"
-119.04,0.00201,"Qualified",,983.17,"CapPass","Cycle 50",50,21346,"E-12","Alloy 617",314626,"Plate"
-119.80,0.00196,"Qualified",,983.21,"CapPass","Cycle 50",50,21347,"E-12","Alloy 617",314626,"Plate"
-120.50,0.00191,"Qualified",,983.26,"CapPass","Cycle 50",50,21348,"E-12","Alloy 617",314626,"Plate"
-120.61,0.00187,"Qualified",,983.30,"CapPass","Cycle 50",50,21349,"E-12","Alloy 617",314626,"Plate"
-120.79,0.00186,"Qualified",,983.31,"CapPass","Cycle 50",50,21350,"E-12","Alloy 617",314626,"Plate"
-121.11,0.00181,"Qualified",,983.36,"CapPass","Cycle 50",50,21351,"E-12","Alloy 617",314626,"Plate"
-121.50,0.00176,"Qualified",,983.42,"CapPass","Cycle 50",50,21352,"E-12","Alloy 617",314626,"Plate"
-121.78,0.00170,"Qualified",,983.47,"CapPass","Cycle 50",50,21353,"E-12","Alloy 617",314626,"Plate"
-122.14,0.00165,"Qualified",,983.52,"CapPass","Cycle 50",50,21354,"E-12","Alloy 617",314626,"Plate"
-122.59,0.00160,"Qualified",,983.57,"CapPass","Cycle 50",50,21355,"E-12","Alloy 617",314626,"Plate"
-123.13,0.00155,"Qualified",,983.62,"CapPass","Cycle 50",50,21356,"E-12","Alloy 617",314626,"Plate"
-123.54,0.00150,"Qualified",,983.67,"CapPass","Cycle 50",50,21357,"E-12","Alloy 617",314626,"Plate"
-123.75,0.00145,"Qualified",,983.72,"CapPass","Cycle 50",50,21358,"E-12","Alloy 617",314626,"Plate"
-124.19,0.00140,"Qualified",,983.77,"CapPass","Cycle 50",50,21359,"E-12","Alloy 617",314626,"Plate"
-124.09,0.00137,"Qualified",,983.80,"CapPass","Cycle 50",50,21360,"E-12","Alloy 617",314626,"Plate"
-124.28,0.00135,"Qualified",,983.82,"CapPass","Cycle 50",50,21361,"E-12","Alloy 617",314626,"Plate"
-124.34,0.00130,"Qualified",,983.87,"CapPass","Cycle 50",50,21362,"E-12","Alloy 617",314626,"Plate"
-124.51,0.00125,"Qualified",,983.92,"CapPass","Cycle 50",50,21363,"E-12","Alloy 617",314626,"Plate"
-124.58,0.00120,"Qualified",,983.97,"CapPass","Cycle 50",50,21364,"E-12","Alloy 617",314626,"Plate"
-124.83,0.00115,"Qualified",,984.02,"CapPass","Cycle 50",50,21365,"E-12","Alloy 617",314626,"Plate"
-124.96,0.00110,"Qualified",,984.07,"CapPass","Cycle 50",50,21366,"E-12","Alloy 617",314626,"Plate"
-125.14,0.00105,"Qualified",,984.12,"CapPass","Cycle 50",50,21367,"E-12","Alloy 617",314626,"Plate"
-125.23,0.00100,"Qualified",,984.17,"CapPass","Cycle 50",50,21368,"E-12","Alloy 617",314626,"Plate"
-125.41,0.00094,"Qualified",,984.22,"CapPass","Cycle 50",50,21369,"E-12","Alloy 617",314626,"Plate"
-125.46,0.00089,"Qualified",,984.27,"CapPass","Cycle 50",50,21370,"E-12","Alloy 617",314626,"Plate"
-125.51,0.00087,"Qualified",,984.30,"CapPass","Cycle 50",50,21371,"E-12","Alloy 617",314626,"Plate"
-125.58,0.00084,"Qualified",,984.32,"CapPass","Cycle 50",50,21372,"E-12","Alloy 617",314626,"Plate"
-125.64,0.00079,"Qualified",,984.37,"CapPass","Cycle 50",50,21373,"E-12","Alloy 617",314626,"Plate"
-125.72,0.00074,"Qualified",,984.42,"CapPass","Cycle 50",50,21374,"E-12","Alloy 617",314626,"Plate"
-125.90,0.00069,"Qualified",,984.47,"CapPass","Cycle 50",50,21375,"E-12","Alloy 617",314626,"Plate"
-126.01,0.00064,"Qualified",,984.52,"CapPass","Cycle 50",50,21376,"E-12","Alloy 617",314626,"Plate"
-126.01,0.00059,"Qualified",,984.57,"CapPass","Cycle 50",50,21377,"E-12","Alloy 617",314626,"Plate"
-126.04,0.00054,"Qualified",,984.62,"CapPass","Cycle 50",50,21378,"E-12","Alloy 617",314626,"Plate"
-126.14,0.00049,"Qualified",,984.67,"CapPass","Cycle 50",50,21379,"E-12","Alloy 617",314626,"Plate"
-126.17,0.00044,"Qualified",,984.73,"CapPass","Cycle 50",50,21380,"E-12","Alloy 617",314626,"Plate"
-126.33,0.00039,"Qualified",,984.77,"CapPass","Cycle 50",50,21381,"E-12","Alloy 617",314626,"Plate"
-126.31,0.00036,"Qualified",,984.80,"CapPass","Cycle 50",50,21382,"E-12","Alloy 617",314626,"Plate"
-126.52,0.00034,"Qualified",,984.82,"CapPass","Cycle 50",50,21383,"E-12","Alloy 617",314626,"Plate"
-126.37,0.00029,"Qualified",,984.88,"CapPass","Cycle 50",50,21384,"E-12","Alloy 617",314626,"Plate"
-126.59,0.00024,"Qualified",,984.92,"CapPass","Cycle 50",50,21385,"E-12","Alloy 617",314626,"Plate"
-126.31,0.00019,"Qualified",,984.98,"CapPass","Cycle 50",50,21386,"E-12","Alloy 617",314626,"Plate"
-126.48,0.00014,"Qualified",,985.02,"CapPass","Cycle 50",50,21387,"E-12","Alloy 617",314626,"Plate"
-126.39,0.00008,"Qualified",,985.08,"CapPass","Cycle 50",50,21388,"E-12","Alloy 617",314626,"Plate"
-126.47,0.00003,"Qualified",,985.13,"CapPass","Cycle 50",50,21389,"E-12","Alloy 617",314626,"Plate"
-126.55,-0.00002,"Qualified",,985.18,"CapPass","Cycle 50",50,21390,"E-12","Alloy 617",314626,"Plate"
-126.50,-0.00007,"Qualified",,985.23,"CapPass","Cycle 50",50,21391,"E-12","Alloy 617",314626,"Plate"
-126.52,-0.00012,"Qualified",,985.28,"CapPass","Cycle 50",50,21392,"E-12","Alloy 617",314626,"Plate"
-126.54,-0.00013,"Qualified",,985.30,"CapPass","Cycle 50",50,21393,"E-12","Alloy 617",314626,"Plate"
-126.95,-0.00017,"Qualified",,985.33,"CapPass","Cycle 50",50,21394,"E-12","Alloy 617",314626,"Plate"
-127.10,-0.00022,"Qualified",,985.38,"CapPass","Cycle 50",50,21395,"E-12","Alloy 617",314626,"Plate"
-127.18,-0.00027,"Qualified",,985.43,"CapPass","Cycle 50",50,21396,"E-12","Alloy 617",314626,"Plate"
-127.30,-0.00032,"Qualified",,985.48,"CapPass","Cycle 50",50,21397,"E-12","Alloy 617",314626,"Plate"
-127.28,-0.00037,"Qualified",,985.53,"CapPass","Cycle 50",50,21398,"E-12","Alloy 617",314626,"Plate"
-127.47,-0.00042,"Qualified",,985.58,"CapPass","Cycle 50",50,21399,"E-12","Alloy 617",314626,"Plate"
-127.53,-0.00047,"Qualified",,985.63,"CapPass","Cycle 50",50,21400,"E-12","Alloy 617",314626,"Plate"
-127.88,-0.00052,"Qualified",,985.68,"CapPass","Cycle 50",50,21401,"E-12","Alloy 617",314626,"Plate"
-127.93,-0.00058,"Qualified",,985.74,"CapPass","Cycle 50",50,21402,"E-12","Alloy 617",314626,"Plate"
-127.90,-0.00063,"Qualified",,985.78,"CapPass","Cycle 50",50,21403,"E-12","Alloy 617",314626,"Plate"
-127.96,-0.00064,"Qualified",,985.80,"CapPass","Cycle 50",50,21404,"E-12","Alloy 617",314626,"Plate"
-128.11,-0.00068,"Qualified",,985.84,"CapPass","Cycle 50",50,21405,"E-12","Alloy 617",314626,"Plate"
-128.13,-0.00073,"Qualified",,985.89,"CapPass","Cycle 50",50,21406,"E-12","Alloy 617",314626,"Plate"
-128.24,-0.00078,"Qualified",,985.94,"CapPass","Cycle 50",50,21407,"E-12","Alloy 617",314626,"Plate"
-128.54,-0.00083,"Qualified",,985.99,"CapPass","Cycle 50",50,21408,"E-12","Alloy 617",314626,"Plate"
-128.91,-0.00088,"Qualified",,986.03,"CapPass","Cycle 50",50,21409,"E-12","Alloy 617",314626,"Plate"
-129.11,-0.00093,"Qualified",,986.09,"CapPass","Cycle 50",50,21410,"E-12","Alloy 617",314626,"Plate"
-129.08,-0.00098,"Qualified",,986.14,"CapPass","Cycle 50",50,21411,"E-12","Alloy 617",314626,"Plate"
-129.05,-0.00103,"Qualified",,986.19,"CapPass","Cycle 50",50,21412,"E-12","Alloy 617",314626,"Plate"
-129.02,-0.00108,"Qualified",,986.24,"CapPass","Cycle 50",50,21413,"E-12","Alloy 617",314626,"Plate"
-129.32,-0.00113,"Qualified",,986.29,"CapPass","Cycle 50",50,21414,"E-12","Alloy 617",314626,"Plate"
-129.23,-0.00114,"Qualified",,986.30,"CapPass","Cycle 50",50,21415,"E-12","Alloy 617",314626,"Plate"
-129.19,-0.00118,"Qualified",,986.35,"CapPass","Cycle 50",50,21416,"E-12","Alloy 617",314626,"Plate"
-129.38,-0.00124,"Qualified",,986.40,"CapPass","Cycle 50",50,21417,"E-12","Alloy 617",314626,"Plate"
-129.59,-0.00129,"Qualified",,986.45,"CapPass","Cycle 50",50,21418,"E-12","Alloy 617",314626,"Plate"
-129.66,-0.00134,"Qualified",,986.50,"CapPass","Cycle 50",50,21419,"E-12","Alloy 617",314626,"Plate"
-129.79,-0.00139,"Qualified",,986.55,"CapPass","Cycle 50",50,21420,"E-12","Alloy 617",314626,"Plate"
-129.81,-0.00144,"Qualified",,986.60,"CapPass","Cycle 50",50,21421,"E-12","Alloy 617",314626,"Plate"
-129.88,-0.00149,"Qualified",,986.65,"CapPass","Cycle 50",50,21422,"E-12","Alloy 617",314626,"Plate"
-129.93,-0.00154,"Qualified",,986.70,"CapPass","Cycle 50",50,21423,"E-12","Alloy 617",314626,"Plate"
-130.09,-0.00159,"Qualified",,986.75,"CapPass","Cycle 50",50,21424,"E-12","Alloy 617",314626,"Plate"
-129.90,-0.00164,"Qualified",,986.79,"CapPass","Cycle 50",50,21425,"E-12","Alloy 617",314626,"Plate"
-129.91,-0.00165,"Qualified",,986.80,"CapPass","Cycle 50",50,21426,"E-12","Alloy 617",314626,"Plate"
-129.84,-0.00169,"Qualified",,986.85,"CapPass","Cycle 50",50,21427,"E-12","Alloy 617",314626,"Plate"
-129.72,-0.00174,"Qualified",,986.90,"CapPass","Cycle 50",50,21428,"E-12","Alloy 617",314626,"Plate"
-129.66,-0.00179,"Qualified",,986.95,"CapPass","Cycle 50",50,21429,"E-12","Alloy 617",314626,"Plate"
-129.70,-0.00184,"Qualified",,987.01,"CapPass","Cycle 50",50,21430,"E-12","Alloy 617",314626,"Plate"
-129.99,-0.00190,"Qualified",,987.06,"CapPass","Cycle 50",50,21431,"E-12","Alloy 617",314626,"Plate"
-130.41,-0.00195,"Qualified",,987.11,"CapPass","Cycle 50",50,21432,"E-12","Alloy 617",314626,"Plate"
-130.82,-0.00200,"Qualified",,987.16,"CapPass","Cycle 50",50,21433,"E-12","Alloy 617",314626,"Plate"
-130.98,-0.00205,"Qualified",,987.20,"CapPass","Cycle 50",50,21434,"E-12","Alloy 617",314626,"Plate"
-131.54,-0.00210,"Qualified",,987.26,"CapPass","Cycle 50",50,21435,"E-12","Alloy 617",314626,"Plate"
-131.64,-0.00215,"Qualified",,987.30,"CapPass","Cycle 50",50,21436,"E-12","Alloy 617",314626,"Plate"
-131.55,-0.00215,"Qualified",,987.30,"CapPass","Cycle 50",50,21437,"E-12","Alloy 617",314626,"Plate"
-131.80,-0.00220,"Qualified",,987.35,"CapPass","Cycle 50",50,21438,"E-12","Alloy 617",314626,"Plate"
-131.90,-0.00225,"Qualified",,987.40,"CapPass","Cycle 50",50,21439,"E-12","Alloy 617",314626,"Plate"
-131.90,-0.00230,"Qualified",,987.45,"CapPass","Cycle 50",50,21440,"E-12","Alloy 617",314626,"Plate"
-131.91,-0.00235,"Qualified",,987.51,"CapPass","Cycle 50",50,21441,"E-12","Alloy 617",314626,"Plate"
-131.82,-0.00240,"Qualified",,987.56,"CapPass","Cycle 50",50,21442,"E-12","Alloy 617",314626,"Plate"
-131.96,-0.00245,"Qualified",,987.60,"CapPass","Cycle 50",50,21443,"E-12","Alloy 617",314626,"Plate"
-131.77,-0.00250,"Qualified",,987.66,"CapPass","Cycle 50",50,21444,"E-12","Alloy 617",314626,"Plate"
-131.80,-0.00255,"Qualified",,987.71,"CapPass","Cycle 50",50,21445,"E-12","Alloy 617",314626,"Plate"
-132.00,-0.00260,"Qualified",,987.76,"CapPass","Cycle 50",50,21446,"E-12","Alloy 617",314626,"Plate"
-132.03,-0.00265,"Qualified",,987.80,"CapPass","Cycle 50",50,21447,"E-12","Alloy 617",314626,"Plate"
-131.99,-0.00265,"Qualified",,987.80,"CapPass","Cycle 50",50,21448,"E-12","Alloy 617",314626,"Plate"
-132.11,-0.00270,"Qualified",,987.85,"CapPass","Cycle 50",50,21449,"E-12","Alloy 617",314626,"Plate"
-132.00,-0.00275,"Qualified",,987.91,"CapPass","Cycle 50",50,21450,"E-12","Alloy 617",314626,"Plate"
-131.82,-0.00280,"Qualified",,987.95,"CapPass","Cycle 50",50,21451,"E-12","Alloy 617",314626,"Plate"
-131.89,-0.00285,"Qualified",,988.00,"CapPass","Cycle 50",50,21452,"E-12","Alloy 617",314626,"Plate"
-131.88,-0.00290,"Qualified",,988.06,"CapPass","Cycle 50",50,21453,"E-12","Alloy 617",314626,"Plate"
-131.88,-0.00295,"Qualified",,988.11,"CapPass","Cycle 50",50,21454,"E-12","Alloy 617",314626,"Plate"
-131.82,-0.00301,"Qualified",,988.16,"CapPass","Cycle 50",50,21455,"E-12","Alloy 617",314626,"Plate"
-132.03,-0.00306,"Qualified",,988.21,"CapPass","Cycle 50",50,21456,"E-12","Alloy 617",314626,"Plate"
-132.01,-0.00311,"Qualified",,988.26,"CapPass","Cycle 50",50,21457,"E-12","Alloy 617",314626,"Plate"
-132.01,-0.00315,"Qualified",,988.30,"CapPass","Cycle 50",50,21458,"E-12","Alloy 617",314626,"Plate"
-132.08,-0.00316,"Qualified",,988.31,"CapPass","Cycle 50",50,21459,"E-12","Alloy 617",314626,"Plate"
-132.08,-0.00321,"Qualified",,988.36,"CapPass","Cycle 50",50,21460,"E-12","Alloy 617",314626,"Plate"
-132.18,-0.00326,"Qualified",,988.41,"CapPass","Cycle 50",50,21461,"E-12","Alloy 617",314626,"Plate"
-132.45,-0.00331,"Qualified",,988.47,"CapPass","Cycle 50",50,21462,"E-12","Alloy 617",314626,"Plate"
-132.50,-0.00336,"Qualified",,988.52,"CapPass","Cycle 50",50,21463,"E-12","Alloy 617",314626,"Plate"
-132.66,-0.00341,"Qualified",,988.57,"CapPass","Cycle 50",50,21464,"E-12","Alloy 617",314626,"Plate"
-132.94,-0.00346,"Qualified",,988.61,"CapPass","Cycle 50",50,21465,"E-12","Alloy 617",314626,"Plate"
-132.90,-0.00351,"Qualified",,988.66,"CapPass","Cycle 50",50,21466,"E-12","Alloy 617",314626,"Plate"
-132.73,-0.00357,"Qualified",,988.72,"CapPass","Cycle 50",50,21467,"E-12","Alloy 617",314626,"Plate"
-132.64,-0.00362,"Qualified",,988.76,"CapPass","Cycle 50",50,21468,"E-12","Alloy 617",314626,"Plate"
-132.49,-0.00365,"Qualified",,988.80,"CapPass","Cycle 50",50,21469,"E-12","Alloy 617",314626,"Plate"
-132.39,-0.00367,"Qualified",,988.81,"CapPass","Cycle 50",50,21470,"E-12","Alloy 617",314626,"Plate"
-132.49,-0.00372,"Qualified",,988.87,"CapPass","Cycle 50",50,21471,"E-12","Alloy 617",314626,"Plate"
-132.31,-0.00377,"Qualified",,988.91,"CapPass","Cycle 50",50,21472,"E-12","Alloy 617",314626,"Plate"
-132.37,-0.00382,"Qualified",,988.97,"CapPass","Cycle 50",50,21473,"E-12","Alloy 617",314626,"Plate"
-132.50,-0.00387,"Qualified",,989.03,"CapPass","Cycle 50",50,21474,"E-12","Alloy 617",314626,"Plate"
-132.82,-0.00392,"Qualified",,989.07,"CapPass","Cycle 50",50,21475,"E-12","Alloy 617",314626,"Plate"
-133.13,-0.00397,"Qualified",,989.13,"CapPass","Cycle 50",50,21476,"E-12","Alloy 617",314626,"Plate"
-133.39,-0.00402,"Qualified",,989.18,"CapPass","Cycle 50",50,21477,"E-12","Alloy 617",314626,"Plate"
-133.69,-0.00407,"Qualified",,989.22,"CapPass","Cycle 50",50,21478,"E-12","Alloy 617",314626,"Plate"
-133.73,-0.00412,"Qualified",,989.27,"CapPass","Cycle 50",50,21479,"E-12","Alloy 617",314626,"Plate"
-134.04,-0.00416,"Qualified",,989.30,"CapPass","Cycle 50",50,21480,"E-12","Alloy 617",314626,"Plate"
-134.00,-0.00417,"Qualified",,989.33,"CapPass","Cycle 50",50,21481,"E-12","Alloy 617",314626,"Plate"
-134.15,-0.00422,"Qualified",,989.38,"CapPass","Cycle 50",50,21482,"E-12","Alloy 617",314626,"Plate"
-134.00,-0.00428,"Qualified",,989.43,"CapPass","Cycle 50",50,21483,"E-12","Alloy 617",314626,"Plate"
-134.25,-0.00433,"Qualified",,989.47,"CapPass","Cycle 50",50,21484,"E-12","Alloy 617",314626,"Plate"
-134.38,-0.00438,"Qualified",,989.53,"CapPass","Cycle 50",50,21485,"E-12","Alloy 617",314626,"Plate"
-134.42,-0.00443,"Qualified",,989.58,"CapPass","Cycle 50",50,21486,"E-12","Alloy 617",314626,"Plate"
-134.64,-0.00448,"Qualified",,989.63,"CapPass","Cycle 50",50,21487,"E-12","Alloy 617",314626,"Plate"
-134.75,-0.00453,"Qualified",,989.69,"CapPass","Cycle 50",50,21488,"E-12","Alloy 617",314626,"Plate"
-134.83,-0.00458,"Qualified",,989.73,"CapPass","Cycle 50",50,21489,"E-12","Alloy 617",314626,"Plate"
-135.00,-0.00463,"Qualified",,989.78,"CapPass","Cycle 50",50,21490,"E-12","Alloy 617",314626,"Plate"
-135.21,-0.00465,"Qualified",,989.80,"CapPass","Cycle 50",50,21491,"E-12","Alloy 617",314626,"Plate"
-135.37,-0.00468,"Qualified",,989.83,"CapPass","Cycle 50",50,21492,"E-12","Alloy 617",314626,"Plate"
-135.46,-0.00473,"Qualified",,989.88,"CapPass","Cycle 50",50,21493,"E-12","Alloy 617",314626,"Plate"
-135.34,-0.00478,"Qualified",,989.93,"CapPass","Cycle 50",50,21494,"E-12","Alloy 617",314626,"Plate"
-135.31,-0.00483,"Qualified",,989.98,"CapPass","Cycle 50",50,21495,"E-12","Alloy 617",314626,"Plate"
-135.21,-0.00489,"Qualified",,990.03,"CapPass","Cycle 50",50,21496,"E-12","Alloy 617",314626,"Plate"
-134.87,-0.00494,"Qualified",,990.08,"CapPass","Cycle 50",50,21497,"E-12","Alloy 617",314626,"Plate"
-134.13,-0.00499,"Qualified",,990.14,"CapPass","Cycle 50",50,21498,"E-12","Alloy 617",314626,"Plate"
-109.43,-0.00494,"Qualified",,990.30,"CapPass","Cycle 50",50,21499,"E-12","Alloy 617",314626,"Plate"
-108.25,-0.00494,"Qualified",,990.31,"CapPass","Cycle 50",50,21500,"E-12","Alloy 617",314626,"Plate"
-98.16,-0.00489,"Qualified",,990.35,"CapPass","Cycle 50",50,21501,"E-12","Alloy 617",314626,"Plate"
-89.39,-0.00484,"Qualified",,990.39,"CapPass","Cycle 50",50,21502,"E-12","Alloy 617",314626,"Plate"
-83.22,-0.00479,"Qualified",,990.41,"CapPass","Cycle 50",50,21503,"E-12","Alloy 617",314626,"Plate"
-74.59,-0.00473,"Qualified",,990.46,"CapPass","Cycle 50",50,21504,"E-12","Alloy 617",314626,"Plate"
-66.78,-0.00468,"Qualified",,990.51,"CapPass","Cycle 50",50,21505,"E-12","Alloy 617",314626,"Plate"
-60.44,-0.00463,"Qualified",,990.56,"CapPass","Cycle 50",50,21506,"E-12","Alloy 617",314626,"Plate"
-54.08,-0.00458,"Qualified",,990.60,"CapPass","Cycle 50",50,21507,"E-12","Alloy 617",314626,"Plate"
-48.02,-0.00453,"Qualified",,990.66,"CapPass","Cycle 50",50,21508,"E-12","Alloy 617",314626,"Plate"
-41.15,-0.00448,"Qualified",,990.72,"CapPass","Cycle 50",50,21509,"E-12","Alloy 617",314626,"Plate"
-34.02,-0.00443,"Qualified",,990.77,"CapPass","Cycle 50",50,21510,"E-12","Alloy 617",314626,"Plate"
-31.07,-0.00440,"Qualified",,990.80,"CapPass","Cycle 50",50,21511,"E-12","Alloy 617",314626,"Plate"
-28.42,-0.00438,"Qualified",,990.82,"CapPass","Cycle 50",50,21512,"E-12","Alloy 617",314626,"Plate"
-23.02,-0.00433,"Qualified",,990.87,"CapPass","Cycle 50",50,21513,"E-12","Alloy 617",314626,"Plate"
-16.76,-0.00428,"Qualified",,990.93,"CapPass","Cycle 50",50,21514,"E-12","Alloy 617",314626,"Plate"
-10.80,-0.00423,"Qualified",,990.98,"CapPass","Cycle 50",50,21515,"E-12","Alloy 617",314626,"Plate"
-5.43,-0.00418,"Qualified",,991.03,"CapPass","Cycle 50",50,21516,"E-12","Alloy 617",314626,"Plate"
-0.35,-0.00413,"Qualified",,991.08,"CapPass","Cycle 50",50,21517,"E-12","Alloy 617",314626,"Plate"
6.12,-0.00407,"Qualified",,991.14,"CapPass","Cycle 50",50,21518,"E-12","Alloy 617",314626,"Plate"
10.75,-0.00402,"Qualified",,991.19,"CapPass","Cycle 50",50,21519,"E-12","Alloy 617",314626,"Plate"
15.69,-0.00397,"Qualified",,991.24,"CapPass","Cycle 50",50,21520,"E-12","Alloy 617",314626,"Plate"
21.05,-0.00392,"Qualified",,991.30,"CapPass","Cycle 50",50,21521,"E-12","Alloy 617",314626,"Plate"
21.10,-0.00392,"Qualified",,991.30,"CapPass","Cycle 50",50,21522,"E-12","Alloy 617",314626,"Plate"
25.59,-0.00387,"Qualified",,991.35,"CapPass","Cycle 50",50,21523,"E-12","Alloy 617",314626,"Plate"
30.41,-0.00382,"Qualified",,991.40,"CapPass","Cycle 50",50,21524,"E-12","Alloy 617",314626,"Plate"
34.01,-0.00377,"Qualified",,991.47,"CapPass","Cycle 50",50,21525,"E-12","Alloy 617",314626,"Plate"
36.84,-0.00372,"Qualified",,991.57,"CapPass","Cycle 50",50,21526,"E-12","Alloy 617",314626,"Plate"
40.77,-0.00367,"Qualified",,991.65,"CapPass","Cycle 50",50,21527,"E-12","Alloy 617",314626,"Plate"
45.89,-0.00362,"Qualified",,991.70,"CapPass","Cycle 50",50,21528,"E-12","Alloy 617",314626,"Plate"
51.41,-0.00357,"Qualified",,991.74,"CapPass","Cycle 50",50,21529,"E-12","Alloy 617",314626,"Plate"
56.74,-0.00352,"Qualified",,991.77,"CapPass","Cycle 50",50,21530,"E-12","Alloy 617",314626,"Plate"
60.04,-0.00348,"Qualified",,991.80,"CapPass","Cycle 50",50,21531,"E-12","Alloy 617",314626,"Plate"
61.38,-0.00347,"Qualified",,991.81,"CapPass","Cycle 50",50,21532,"E-12","Alloy 617",314626,"Plate"
65.00,-0.00342,"Qualified",,991.86,"CapPass","Cycle 50",50,21533,"E-12","Alloy 617",314626,"Plate"
68.36,-0.00337,"Qualified",,991.91,"CapPass","Cycle 50",50,21534,"E-12","Alloy 617",314626,"Plate"
71.69,-0.00332,"Qualified",,991.98,"CapPass","Cycle 50",50,21535,"E-12","Alloy 617",314626,"Plate"
75.19,-0.00327,"Qualified",,992.04,"CapPass","Cycle 50",50,21536,"E-12","Alloy 617",314626,"Plate"
78.62,-0.00322,"Qualified",,992.10,"CapPass","Cycle 50",50,21537,"E-12","Alloy 617",314626,"Plate"
81.99,-0.00317,"Qualified",,992.16,"CapPass","Cycle 50",50,21538,"E-12","Alloy 617",314626,"Plate"
85.65,-0.00311,"Qualified",,992.21,"CapPass","Cycle 50",50,21539,"E-12","Alloy 617",314626,"Plate"
89.88,-0.00306,"Qualified",,992.26,"CapPass","Cycle 50",50,21540,"E-12","Alloy 617",314626,"Plate"
94.31,-0.00301,"Qualified",,992.30,"CapPass","Cycle 50",50,21541,"E-12","Alloy 617",314626,"Plate"
94.42,-0.00301,"Qualified",,992.30,"CapPass","Cycle 50",50,21542,"E-12","Alloy 617",314626,"Plate"
98.53,-0.00296,"Qualified",,992.33,"CapPass","Cycle 50",50,21543,"E-12","Alloy 617",314626,"Plate"
102.58,-0.00291,"Qualified",,992.37,"CapPass","Cycle 50",50,21544,"E-12","Alloy 617",314626,"Plate"
106.38,-0.00286,"Qualified",,992.40,"CapPass","Cycle 50",50,21545,"E-12","Alloy 617",314626,"Plate"
109.83,-0.00281,"Qualified",,992.43,"CapPass","Cycle 50",50,21546,"E-12","Alloy 617",314626,"Plate"
112.74,-0.00276,"Qualified",,992.47,"CapPass","Cycle 50",50,21547,"E-12","Alloy 617",314626,"Plate"
115.36,-0.00271,"Qualified",,992.51,"CapPass","Cycle 50",50,21548,"E-12","Alloy 617",314626,"Plate"
117.39,-0.00266,"Qualified",,992.55,"CapPass","Cycle 50",50,21549,"E-12","Alloy 617",314626,"Plate"
119.11,-0.00261,"Qualified",,992.59,"CapPass","Cycle 50",50,21550,"E-12","Alloy 617",314626,"Plate"
120.44,-0.00256,"Qualified",,992.63,"CapPass","Cycle 50",50,21551,"E-12","Alloy 617",314626,"Plate"
121.55,-0.00251,"Qualified",,992.68,"CapPass","Cycle 50",50,21552,"E-12","Alloy 617",314626,"Plate"
122.60,-0.00246,"Qualified",,992.73,"CapPass","Cycle 50",50,21553,"E-12","Alloy 617",314626,"Plate"
123.37,-0.00241,"Qualified",,992.78,"CapPass","Cycle 50",50,21554,"E-12","Alloy 617",314626,"Plate"
