Repository: js-molina/fatigue-A617

File: data/950C/Strain rate 0.001/1.0% strain/HTM_A20_Cycles_E13.csv (part 6 of 12)
"Cycle Label","Data State","Elapsed Time Sec","Qual State","Strain","Stress Mpa","Count","Sample","Alloy","Material_Form","Heat"
"Cycle 50","CapPass",978.28,"Qualified",0.00314,136.80,21248,"E-13","Alloy 617","Plate",314626
"Cycle 50","CapPass",978.30,"Qualified",0.00315,136.94,21249,"E-13","Alloy 617","Plate",314626
"Cycle 50","CapPass",978.33,"Qualified",0.00319,137.71,21250,"E-13","Alloy 617","Plate",314626
"Cycle 50","CapPass",978.38,"Qualified",0.00324,137.35,21251,"E-13","Alloy 617","Plate",314626
"Cycle 50","CapPass",978.44,"Qualified",0.00329,137.39,21252,"E-13","Alloy 617","Plate",314626
"Cycle 50","CapPass",978.48,"Qualified",0.00334,137.72,21253,"E-13","Alloy 617","Plate",314626
"Cycle 50","CapPass",978.53,"Qualified",0.00339,137.62,21254,"E-13","Alloy 617","Plate",314626
"Cycle 50","CapPass",978.58,"Qualified",0.00344,137.76,21255,"E-13","Alloy 617","Plate",314626
"Cycle 50","CapPass",978.63,"Qualified",0.00349,137.09,21256,"E-13","Alloy 617","Plate",314626
"Cycle 50","CapPass",978.68,"Qualified",0.00354,137.12,21257,"E-13","Alloy 617","Plate",314626
"Cycle 50","CapPass",978.74,"Qualified",0.00359,137.21,21258,"E-13","Alloy 617","Plate",314626
"Cycle 50","CapPass",978.78,"Qualified",0.00364,137.58,21259,"E-13","Alloy 617","Plate",314626
"Cycle 50","CapPass",978.80,"Qualified",0.00366,136.93,21260,"E-13","Alloy 617","Plate",314626
"Cycle 50","CapPass",978.83,"Qualified",0.00369,137.17,21261,"E-13","Alloy 617","Plate",314626
"Cycle 50","CapPass",978.89,"Qualified",0.00375,136.79,21262,"E-13","Alloy 617","Plate",314626
"Cycle 50","CapPass",978.94,"Qualified",0.00380,136.89,21263,"E-13","Alloy 617","Plate",314626
"Cycle 50","CapPass",978.99,"Qualified",0.00385,136.67,21264,"E-13","Alloy 617","Plate",314626
"Cycle 50","CapPass",979.04,"Qualified",0.00390,137.17,21265,"E-13","Alloy 617","Plate",314626
"Cycle 50","CapPass",979.09,"Qualified",0.00395,137.41,21266,"E-13","Alloy 617","Plate",314626
"Cycle 50","CapPass",979.14,"Qualified",0.00400,137.27,21267,"E-13","Alloy 617","Plate",314626
"Cycle 50","CapPass",979.19,"Qualified",0.00405,137.71,21268,"E-13","Alloy 617","Plate",314626
"Cycle 50","CapPass",979.24,"Qualified",0.00410,137.74,21269,"E-13","Alloy 617","Plate",314626
"Cycle 50","CapPass",979.29,"Qualified",0.00415,138.34,21270,"E-13","Alloy 617","Plate",314626
"Cycle 50","CapPass",979.30,"Qualified",0.00416,137.90,21271,"E-13","Alloy 617","Plate",314626
"Cycle 50","CapPass",979.34,"Qualified",0.00420,138.56,21272,"E-13","Alloy 617","Plate",314626
"Cycle 50","CapPass",979.39,"Qualified",0.00425,138.34,21273,"E-13","Alloy 617","Plate",314626
"Cycle 50","CapPass",979.44,"Qualified",0.00430,138.74,21274,"E-13","Alloy 617","Plate",314626
"Cycle 50","CapPass",979.49,"Qualified",0.00435,138.96,21275,"E-13","Alloy 617","Plate",314626
"Cycle 50","CapPass",979.54,"Qualified",0.00440,138.68,21276,"E-13","Alloy 617","Plate",314626
"Cycle 50","CapPass",979.59,"Qualified",0.00445,138.23,21277,"E-13","Alloy 617","Plate",314626
"Cycle 50","CapPass",979.64,"Qualified",0.00450,137.95,21278,"E-13","Alloy 617","Plate",314626
"Cycle 50","CapPass",979.69,"Qualified",0.00455,138.09,21279,"E-13","Alloy 617","Plate",314626
"Cycle 50","CapPass",979.74,"Qualified",0.00460,137.96,21280,"E-13","Alloy 617","Plate",314626
"Cycle 50","CapPass",979.79,"Qualified",0.00465,137.96,21281,"E-13","Alloy 617","Plate",314626
"Cycle 50","CapPass",979.80,"Qualified",0.00467,137.70,21282,"E-13","Alloy 617","Plate",314626
"Cycle 50","CapPass",979.84,"Qualified",0.00470,137.83,21283,"E-13","Alloy 617","Plate",314626
"Cycle 50","CapPass",979.89,"Qualified",0.00475,137.45,21284,"E-13","Alloy 617","Plate",314626
"Cycle 50","CapPass",979.94,"Qualified",0.00481,137.26,21285,"E-13","Alloy 617","Plate",314626
"Cycle 50","CapPass",979.99,"Qualified",0.00486,136.77,21286,"E-13","Alloy 617","Plate",314626
"Cycle 50","CapPass",980.05,"Qualified",0.00491,137.13,21287,"E-13","Alloy 617","Plate",314626
"Cycle 50","CapPass",980.10,"Qualified",0.00496,137.23,21288,"E-13","Alloy 617","Plate",314626
"Cycle 50","CapPass",980.16,"Qualified",0.00501,136.11,21289,"E-13","Alloy 617","Plate",314626
"Cycle 50","CapPass",980.29,"Qualified",0.00496,115.65,21290,"E-13","Alloy 617","Plate",314626
"Cycle 50","CapPass",980.30,"Qualified",0.00495,113.79,21291,"E-13","Alloy 617","Plate",314626
"Cycle 50","CapPass",980.33,"Qualified",0.00491,108.22,21292,"E-13","Alloy 617","Plate",314626
"Cycle 50","CapPass",980.36,"Qualified",0.00485,100.08,21293,"E-13","Alloy 617","Plate",314626
"Cycle 50","CapPass",980.40,"Qualified",0.00480,93.32,21294,"E-13","Alloy 617","Plate",314626
"Cycle 50","CapPass",980.44,"Qualified",0.00475,86.12,21295,"E-13","Alloy 617","Plate",314626
"Cycle 50","CapPass",980.48,"Qualified",0.00470,79.80,21296,"E-13","Alloy 617","Plate",314626
"Cycle 50","CapPass",980.52,"Qualified",0.00465,74.18,21297,"E-13","Alloy 617","Plate",314626
"Cycle 50","CapPass",980.58,"Qualified",0.00460,67.45,21298,"E-13","Alloy 617","Plate",314626
"Cycle 50","CapPass",980.64,"Qualified",0.00455,60.92,21299,"E-13","Alloy 617","Plate",314626
"Cycle 50","CapPass",980.70,"Qualified",0.00450,54.33,21300,"E-13","Alloy 617","Plate",314626
"Cycle 50","CapPass",980.76,"Qualified",0.00445,47.74,21301,"E-13","Alloy 617","Plate",314626
"Cycle 50","CapPass",980.80,"Qualified",0.00441,42.38,21302,"E-13","Alloy 617","Plate",314626
"Cycle 50","CapPass",980.81,"Qualified",0.00440,41.86,21303,"E-13","Alloy 617","Plate",314626
"Cycle 50","CapPass",980.86,"Qualified",0.00435,35.64,21304,"E-13","Alloy 617","Plate",314626
"Cycle 50","CapPass",980.91,"Qualified",0.00430,30.31,21305,"E-13","Alloy 617","Plate",314626
"Cycle 50","CapPass",980.96,"Qualified",0.00425,24.45,21306,"E-13","Alloy 617","Plate",314626
"Cycle 50","CapPass",981.01,"Qualified",0.00420,20.27,21307,"E-13","Alloy 617","Plate",314626
"Cycle 50","CapPass",981.06,"Qualified",0.00415,14.47,21308,"E-13","Alloy 617","Plate",314626
"Cycle 50","CapPass",981.11,"Qualified",0.00410,10.19,21309,"E-13","Alloy 617","Plate",314626
"Cycle 50","CapPass",981.17,"Qualified",0.00405,5.12,21310,"E-13","Alloy 617","Plate",314626
"Cycle 50","CapPass",981.22,"Qualified",0.00400,0.13,21311,"E-13","Alloy 617","Plate",314626
"Cycle 50","CapPass",981.28,"Qualified",0.00395,-3.80,21312,"E-13","Alloy 617","Plate",314626
"Cycle 50","CapPass",981.30,"Qualified",0.00393,-5.34,21313,"E-13","Alloy 617","Plate",314626
"Cycle 50","CapPass",981.38,"Qualified",0.00390,-5.87,21314,"E-13","Alloy 617","Plate",314626
"Cycle 50","CapPass",981.49,"Qualified",0.00385,-10.54,21315,"E-13","Alloy 617","Plate",314626
"Cycle 50","CapPass",981.56,"Qualified",0.00379,-15.43,21316,"E-13","Alloy 617","Plate",314626
"Cycle 50","CapPass",981.61,"Qualified",0.00374,-19.99,21317,"E-13","Alloy 617","Plate",314626
"Cycle 50","CapPass",981.68,"Qualified",0.00369,-26.26,21318,"E-13","Alloy 617","Plate",314626
"Cycle 50","CapPass",981.72,"Qualified",0.00364,-31.72,21319,"E-13","Alloy 617","Plate",314626
"Cycle 50","CapPass",981.75,"Qualified",0.00359,-35.81,21320,"E-13","Alloy 617","Plate",314626
"Cycle 50","CapPass",981.79,"Qualified",0.00354,-41.61,21321,"E-13","Alloy 617","Plate",314626
"Cycle 50","CapPass",981.80,"Qualified",0.00351,-43.37,21322,"E-13","Alloy 617","Plate",314626
"Cycle 50","CapPass",981.81,"Qualified",0.00349,-44.35,21323,"E-13","Alloy 617","Plate",314626
"Cycle 50","CapPass",981.86,"Qualified",0.00344,-48.63,21324,"E-13","Alloy 617","Plate",314626
"Cycle 50","CapPass",981.91,"Qualified",0.00339,-53.97,21325,"E-13","Alloy 617","Plate",314626
"Cycle 50","CapPass",981.95,"Qualified",0.00334,-58.27,21326,"E-13","Alloy 617","Plate",314626
"Cycle 50","CapPass",981.99,"Qualified",0.00329,-63.41,21327,"E-13","Alloy 617","Plate",314626
"Cycle 50","CapPass",982.01,"Qualified",0.00324,-67.07,21328,"E-13","Alloy 617","Plate",314626
"Cycle 50","CapPass",982.05,"Qualified",0.00318,-71.63,21329,"E-13","Alloy 617","Plate",314626
"Cycle 50","CapPass",982.09,"Qualified",0.00313,-75.91,21330,"E-13","Alloy 617","Plate",314626
"Cycle 50","CapPass",982.14,"Qualified",0.00308,-79.71,21331,"E-13","Alloy 617","Plate",314626
"Cycle 50","CapPass",982.18,"Qualified",0.00303,-82.78,21332,"E-13","Alloy 617","Plate",314626
"Cycle 50","CapPass",982.22,"Qualified",0.00298,-85.86,21333,"E-13","Alloy 617","Plate",314626
"Cycle 50","CapPass",982.28,"Qualified",0.00292,-88.93,21334,"E-13","Alloy 617","Plate",314626
"Cycle 50","CapPass",982.30,"Qualified",0.00290,-90.53,21335,"E-13","Alloy 617","Plate",314626
"Cycle 50","CapPass",982.33,"Qualified",0.00287,-91.96,21336,"E-13","Alloy 617","Plate",314626
"Cycle 50","CapPass",982.38,"Qualified",0.00282,-94.69,21337,"E-13","Alloy 617","Plate",314626
"Cycle 50","CapPass",982.42,"Qualified",0.00277,-96.84,21338,"E-13","Alloy 617","Plate",314626
"Cycle 50","CapPass",982.48,"Qualified",0.00272,-99.83,21339,"E-13","Alloy 617","Plate",314626
"Cycle 50","CapPass",982.52,"Qualified",0.00267,-101.0,21340,"E-13","Alloy 617","Plate",314626
"Cycle 50","CapPass",982.57,"Qualified",0.00262,-103.5,21341,"E-13","Alloy 617","Plate",314626
"Cycle 50","CapPass",982.62,"Qualified",0.00257,-105.6,21342,"E-13","Alloy 617","Plate",314626
"Cycle 50","CapPass",982.67,"Qualified",0.00252,-107.5,21343,"E-13","Alloy 617","Plate",314626
"Cycle 50","CapPass",982.72,"Qualified",0.00247,-109.2,21344,"E-13","Alloy 617","Plate",314626
"Cycle 50","CapPass",982.77,"Qualified",0.00242,-110.1,21345,"E-13","Alloy 617","Plate",314626
"Cycle 50","CapPass",982.80,"Qualified",0.00238,-111.7,21346,"E-13","Alloy 617","Plate",314626
"Cycle 50","CapPass",982.82,"Qualified",0.00237,-111.8,21347,"E-13","Alloy 617","Plate",314626
"Cycle 50","CapPass",982.86,"Qualified",0.00232,-112.8,21348,"E-13","Alloy 617","Plate",314626
"Cycle 50","CapPass",982.91,"Qualified",0.00227,-114.2,21349,"E-13","Alloy 617","Plate",314626
"Cycle 50","CapPass",982.96,"Qualified",0.00222,-114.6,21350,"E-13","Alloy 617","Plate",314626
"Cycle 50","CapPass",983.00,"Qualified",0.00217,-115.5,21351,"E-13","Alloy 617","Plate",314626
"Cycle 50","CapPass",983.06,"Qualified",0.00211,-115.9,21352,"E-13","Alloy 617","Plate",314626
"Cycle 50","CapPass",983.11,"Qualified",0.00206,-117.0,21353,"E-13","Alloy 617","Plate",314626
"Cycle 50","CapPass",983.16,"Qualified",0.00201,-117.7,21354,"E-13","Alloy 617","Plate",314626
"Cycle 50","CapPass",983.22,"Qualified",0.00196,-119.0,21355,"E-13","Alloy 617","Plate",314626
"Cycle 50","CapPass",983.26,"Qualified",0.00191,-119.3,21356,"E-13","Alloy 617","Plate",314626
"Cycle 50","CapPass",983.30,"Qualified",0.00187,-120.3,21357,"E-13","Alloy 617","Plate",314626
"Cycle 50","CapPass",983.31,"Qualified",0.00186,-120.0,21358,"E-13","Alloy 617","Plate",314626
"Cycle 50","CapPass",983.36,"Qualified",0.00181,-121.0,21359,"E-13","Alloy 617","Plate",314626
"Cycle 50","CapPass",983.41,"Qualified",0.00176,-121.5,21360,"E-13","Alloy 617","Plate",314626
"Cycle 50","CapPass",983.46,"Qualified",0.00171,-121.4,21361,"E-13","Alloy 617","Plate",314626
"Cycle 50","CapPass",983.51,"Qualified",0.00166,-122.0,21362,"E-13","Alloy 617","Plate",314626
"Cycle 50","CapPass",983.56,"Qualified",0.00161,-122.0,21363,"E-13","Alloy 617","Plate",314626
"Cycle 50","CapPass",983.60,"Qualified",0.00156,-122.3,21364,"E-13","Alloy 617","Plate",314626
"Cycle 50","CapPass",983.66,"Qualified",0.00151,-122.5,21365,"E-13","Alloy 617","Plate",314626
"Cycle 50","CapPass",983.70,"Qualified",0.00146,-122.8,21366,"E-13","Alloy 617","Plate",314626
"Cycle 50","CapPass",983.76,"Qualified",0.00141,-122.9,21367,"E-13","Alloy 617","Plate",314626
"Cycle 50","CapPass",983.80,"Qualified",0.00137,-123.1,21368,"E-13","Alloy 617","Plate",314626
"Cycle 50","CapPass",983.81,"Qualified",0.00136,-123.0,21369,"E-13","Alloy 617","Plate",314626
"Cycle 50","CapPass",983.86,"Qualified",0.00130,-123.0,21370,"E-13","Alloy 617","Plate",314626
"Cycle 50","CapPass",983.91,"Qualified",0.00125,-123.5,21371,"E-13","Alloy 617","Plate",314626
"Cycle 50","CapPass",983.97,"Qualified",0.00120,-123.6,21372,"E-13","Alloy 617","Plate",314626
"Cycle 50","CapPass",984.02,"Qualified",0.00115,-124.3,21373,"E-13","Alloy 617","Plate",314626
"Cycle 50","CapPass",984.07,"Qualified",0.00110,-124.6,21374,"E-13","Alloy 617","Plate",314626
"Cycle 50","CapPass",984.11,"Qualified",0.00105,-125.3,21375,"E-13","Alloy 617","Plate",314626
"Cycle 50","CapPass",984.16,"Qualified",0.00100,-125.4,21376,"E-13","Alloy 617","Plate",314626
"Cycle 50","CapPass",984.21,"Qualified",0.00095,-125.4,21377,"E-13","Alloy 617","Plate",314626
"Cycle 50","CapPass",984.26,"Qualified",0.00090,-125.6,21378,"E-13","Alloy 617","Plate",314626
"Cycle 50","CapPass",984.30,"Qualified",0.00086,-125.6,21379,"E-13","Alloy 617","Plate",314626
"Cycle 50","CapPass",984.31,"Qualified",0.00085,-125.5,21380,"E-13","Alloy 617","Plate",314626
"Cycle 50","CapPass",984.37,"Qualified",0.00080,-125.5,21381,"E-13","Alloy 617","Plate",314626
"Cycle 50","CapPass",984.42,"Qualified",0.00075,-125.2,21382,"E-13","Alloy 617","Plate",314626
"Cycle 50","CapPass",984.47,"Qualified",0.00070,-125.4,21383,"E-13","Alloy 617","Plate",314626
"Cycle 50","CapPass",984.52,"Qualified",0.00065,-125.9,21384,"E-13","Alloy 617","Plate",314626
"Cycle 50","CapPass",984.57,"Qualified",0.00060,-126.1,21385,"E-13","Alloy 617","Plate",314626
"Cycle 50","CapPass",984.62,"Qualified",0.00054,-126.3,21386,"E-13","Alloy 617","Plate",314626
"Cycle 50","CapPass",984.67,"Qualified",0.00049,-126.5,21387,"E-13","Alloy 617","Plate",314626
"Cycle 50","CapPass",984.72,"Qualified",0.00044,-126.8,21388,"E-13","Alloy 617","Plate",314626
"Cycle 50","CapPass",984.77,"Qualified",0.00039,-126.9,21389,"E-13","Alloy 617","Plate",314626
"Cycle 50","CapPass",984.80,"Qualified",0.00037,-126.8,21390,"E-13","Alloy 617","Plate",314626
"Cycle 50","CapPass",984.83,"Qualified",0.00034,-126.9,21391,"E-13","Alloy 617","Plate",314626
"Cycle 50","CapPass",984.87,"Qualified",0.00029,-126.8,21392,"E-13","Alloy 617","Plate",314626
"Cycle 50","CapPass",984.92,"Qualified",0.00024,-127.3,21393,"E-13","Alloy 617","Plate",314626
"Cycle 50","CapPass",984.97,"Qualified",0.00019,-127.4,21394,"E-13","Alloy 617","Plate",314626
"Cycle 50","CapPass",985.02,"Qualified",0.00014,-127.2,21395,"E-13","Alloy 617","Plate",314626
"Cycle 50","CapPass",985.07,"Qualified",0.00009,-127.5,21396,"E-13","Alloy 617","Plate",314626
"Cycle 50","CapPass",985.12,"Qualified",0.00004,-127.3,21397,"E-13","Alloy 617","Plate",314626
"Cycle 50","CapPass",985.17,"Qualified",-0.00001,-127.1,21398,"E-13","Alloy 617","Plate",314626
"Cycle 50","CapPass",985.22,"Qualified",-0.00007,-126.6,21399,"E-13","Alloy 617","Plate",314626
"Cycle 50","CapPass",985.27,"Qualified",-0.00012,-126.7,21400,"E-13","Alloy 617","Plate",314626
"Cycle 50","CapPass",985.30,"Qualified",-0.00015,-126.6,21401,"E-13","Alloy 617","Plate",314626
"Cycle 50","CapPass",985.32,"Qualified",-0.00017,-126.3,21402,"E-13","Alloy 617","Plate",314626
"Cycle 50","CapPass",985.38,"Qualified",-0.00022,-126.4,21403,"E-13","Alloy 617","Plate",314626
"Cycle 50","CapPass",985.42,"Qualified",-0.00027,-126.2,21404,"E-13","Alloy 617","Plate",314626
"Cycle 50","CapPass",985.48,"Qualified",-0.00032,-126.2,21405,"E-13","Alloy 617","Plate",314626
"Cycle 50","CapPass",985.54,"Qualified",-0.00037,-126.4,21406,"E-13","Alloy 617","Plate",314626
"Cycle 50","CapPass",985.57,"Qualified",-0.00042,-126.8,21407,"E-13","Alloy 617","Plate",314626
"Cycle 50","CapPass",985.63,"Qualified",-0.00047,-126.6,21408,"E-13","Alloy 617","Plate",314626
"Cycle 50","CapPass",985.69,"Qualified",-0.00053,-127.5,21409,"E-13","Alloy 617","Plate",314626
"Cycle 50","CapPass",985.73,"Qualified",-0.00058,-127.1,21410,"E-13","Alloy 617","Plate",314626
"Cycle 50","CapPass",985.78,"Qualified",-0.00063,-127.8,21411,"E-13","Alloy 617","Plate",314626
"Cycle 50","CapPass",985.80,"Qualified",-0.00065,-127.7,21412,"E-13","Alloy 617","Plate",314626
"Cycle 50","CapPass",985.83,"Qualified",-0.00068,-127.3,21413,"E-13","Alloy 617","Plate",314626
"Cycle 50","CapPass",985.88,"Qualified",-0.00073,-127.8,21414,"E-13","Alloy 617","Plate",314626
"Cycle 50","CapPass",985.93,"Qualified",-0.00078,-127.4,21415,"E-13","Alloy 617","Plate",314626
"Cycle 50","CapPass",985.99,"Qualified",-0.00083,-127.9,21416,"E-13","Alloy 617","Plate",314626
"Cycle 50","CapPass",986.04,"Qualified",-0.00088,-127.8,21417,"E-13","Alloy 617","Plate",314626
"Cycle 50","CapPass",986.09,"Qualified",-0.00093,-128.3,21418,"E-13","Alloy 617","Plate",314626
"Cycle 50","CapPass",986.14,"Qualified",-0.00098,-128.6,21419,"E-13","Alloy 617","Plate",314626
"Cycle 50","CapPass",986.19,"Qualified",-0.00103,-129.2,21420,"E-13","Alloy 617","Plate",314626
"Cycle 50","CapPass",986.24,"Qualified",-0.00108,-128.9,21421,"E-13","Alloy 617","Plate",314626
"Cycle 50","CapPass",986.28,"Qualified",-0.00113,-128.8,21422,"E-13","Alloy 617","Plate",314626
"Cycle 50","CapPass",986.30,"Qualified",-0.00115,-129.3,21423,"E-13","Alloy 617","Plate",314626
"Cycle 50","CapPass",986.33,"Qualified",-0.00118,-129.4,21424,"E-13","Alloy 617","Plate",314626
"Cycle 50","CapPass",986.39,"Qualified",-0.00123,-129.0,21425,"E-13","Alloy 617","Plate",314626
"Cycle 50","CapPass",986.44,"Qualified",-0.00128,-129.1,21426,"E-13","Alloy 617","Plate",314626
"Cycle 50","CapPass",986.49,"Qualified",-0.00133,-129.1,21427,"E-13","Alloy 617","Plate",314626
"Cycle 50","CapPass",986.54,"Qualified",-0.00138,-129.3,21428,"E-13","Alloy 617","Plate",314626
"Cycle 50","CapPass",986.59,"Qualified",-0.00144,-129.3,21429,"E-13","Alloy 617","Plate",314626
"Cycle 50","CapPass",986.64,"Qualified",-0.00149,-129.5,21430,"E-13","Alloy 617","Plate",314626
"Cycle 50","CapPass",986.69,"Qualified",-0.00154,-129.8,21431,"E-13","Alloy 617","Plate",314626
"Cycle 50","CapPass",986.74,"Qualified",-0.00159,-129.7,21432,"E-13","Alloy 617","Plate",314626
"Cycle 50","CapPass",986.79,"Qualified",-0.00164,-129.9,21433,"E-13","Alloy 617","Plate",314626
"Cycle 50","CapPass",986.80,"Qualified",-0.00165,-130.1,21434,"E-13","Alloy 617","Plate",314626
"Cycle 50","CapPass",986.84,"Qualified",-0.00169,-129.7,21435,"E-13","Alloy 617","Plate",314626
"Cycle 50","CapPass",986.89,"Qualified",-0.00174,-130.4,21436,"E-13","Alloy 617","Plate",314626
"Cycle 50","CapPass",986.94,"Qualified",-0.00179,-130.6,21437,"E-13","Alloy 617","Plate",314626
"Cycle 50","CapPass",986.99,"Qualified",-0.00184,-130.4,21438,"E-13","Alloy 617","Plate",314626
"Cycle 50","CapPass",987.04,"Qualified",-0.00189,-130.3,21439,"E-13","Alloy 617","Plate",314626
"Cycle 50","CapPass",987.09,"Qualified",-0.00194,-130.7,21440,"E-13","Alloy 617","Plate",314626
"Cycle 50","CapPass",987.14,"Qualified",-0.00199,-130.2,21441,"E-13","Alloy 617","Plate",314626
"Cycle 50","CapPass",987.19,"Qualified",-0.00204,-130.3,21442,"E-13","Alloy 617","Plate",314626
"Cycle 50","CapPass",987.24,"Qualified",-0.00209,-130.5,21443,"E-13","Alloy 617","Plate",314626
"Cycle 50","CapPass",987.29,"Qualified",-0.00214,-130.0,21444,"E-13","Alloy 617","Plate",314626
"Cycle 50","CapPass",987.30,"Qualified",-0.00215,-130.3,21445,"E-13","Alloy 617","Plate",314626
"Cycle 50","CapPass",987.34,"Qualified",-0.00219,-130.0,21446,"E-13","Alloy 617","Plate",314626
"Cycle 50","CapPass",987.40,"Qualified",-0.00224,-129.8,21447,"E-13","Alloy 617","Plate",314626
"Cycle 50","CapPass",987.45,"Qualified",-0.00229,-130.7,21448,"E-13","Alloy 617","Plate",314626
"Cycle 50","CapPass",987.50,"Qualified",-0.00235,-130.6,21449,"E-13","Alloy 617","Plate",314626
"Cycle 50","CapPass",987.55,"Qualified",-0.00240,-130.9,21450,"E-13","Alloy 617","Plate",314626
"Cycle 50","CapPass",987.60,"Qualified",-0.00245,-130.9,21451,"E-13","Alloy 617","Plate",314626
"Cycle 50","CapPass",987.65,"Qualified",-0.00250,-131.8,21452,"E-13","Alloy 617","Plate",314626
"Cycle 50","CapPass",987.70,"Qualified",-0.00255,-132.1,21453,"E-13","Alloy 617","Plate",314626
"Cycle 50","CapPass",987.75,"Qualified",-0.00260,-132.2,21454,"E-13","Alloy 617","Plate",314626
"Cycle 50","CapPass",987.80,"Qualified",-0.00265,-132.3,21455,"E-13","Alloy 617","Plate",314626
"Cycle 50","CapPass",987.80,"Qualified",-0.00265,-132.8,21456,"E-13","Alloy 617","Plate",314626
"Cycle 50","CapPass",987.85,"Qualified",-0.00270,-132.8,21457,"E-13","Alloy 617","Plate",314626
"Cycle 50","CapPass",987.90,"Qualified",-0.00275,-132.7,21458,"E-13","Alloy 617","Plate",314626
"Cycle 50","CapPass",987.95,"Qualified",-0.00280,-132.3,21459,"E-13","Alloy 617","Plate",314626
"Cycle 50","CapPass",988.00,"Qualified",-0.00285,-132.9,21460,"E-13","Alloy 617","Plate",314626
"Cycle 50","CapPass",988.05,"Qualified",-0.00290,-132.6,21461,"E-13","Alloy 617","Plate",314626
"Cycle 50","CapPass",988.10,"Qualified",-0.00295,-132.0,21462,"E-13","Alloy 617","Plate",314626
"Cycle 50","CapPass",988.15,"Qualified",-0.00300,-132.2,21463,"E-13","Alloy 617","Plate",314626
"Cycle 50","CapPass",988.20,"Qualified",-0.00305,-131.9,21464,"E-13","Alloy 617","Plate",314626
"Cycle 50","CapPass",988.25,"Qualified",-0.00310,-132.2,21465,"E-13","Alloy 617","Plate",314626
"Cycle 50","CapPass",988.30,"Qualified",-0.00315,-132.4,21466,"E-13","Alloy 617","Plate",314626
"Cycle 50","CapPass",988.31,"Qualified",-0.00315,-132.1,21467,"E-13","Alloy 617","Plate",314626
"Cycle 50","CapPass",988.35,"Qualified",-0.00320,-132.5,21468,"E-13","Alloy 617","Plate",314626
"Cycle 50","CapPass",988.40,"Qualified",-0.00326,-132.5,21469,"E-13","Alloy 617","Plate",314626
"Cycle 50","CapPass",988.46,"Qualified",-0.00331,-132.4,21470,"E-13","Alloy 617","Plate",314626
"Cycle 50","CapPass",988.51,"Qualified",-0.00336,-132.9,21471,"E-13","Alloy 617","Plate",314626
"Cycle 50","CapPass",988.55,"Qualified",-0.00341,-132.6,21472,"E-13","Alloy 617","Plate",314626
"Cycle 50","CapPass",988.61,"Qualified",-0.00346,-132.9,21473,"E-13","Alloy 617","Plate",314626
"Cycle 50","CapPass",988.66,"Qualified",-0.00351,-132.6,21474,"E-13","Alloy 617","Plate",314626
"Cycle 50","CapPass",988.71,"Qualified",-0.00356,-132.6,21475,"E-13","Alloy 617","Plate",314626
"Cycle 50","CapPass",988.76,"Qualified",-0.00361,-132.5,21476,"E-13","Alloy 617","Plate",314626
"Cycle 50","CapPass",988.80,"Qualified",-0.00365,-133.2,21477,"E-13","Alloy 617","Plate",314626
"Cycle 50","CapPass",988.81,"Qualified",-0.00366,-132.8,21478,"E-13","Alloy 617","Plate",314626
"Cycle 50","CapPass",988.86,"Qualified",-0.00371,-133.2,21479,"E-13","Alloy 617","Plate",314626
"Cycle 50","CapPass",988.91,"Qualified",-0.00376,-133.2,21480,"E-13","Alloy 617","Plate",314626
"Cycle 50","CapPass",988.96,"Qualified",-0.00381,-133.3,21481,"E-13","Alloy 617","Plate",314626
"Cycle 50","CapPass",989.01,"Qualified",-0.00386,-133.1,21482,"E-13","Alloy 617","Plate",314626
"Cycle 50","CapPass",989.06,"Qualified",-0.00392,-132.8,21483,"E-13","Alloy 617","Plate",314626
"Cycle 50","CapPass",989.11,"Qualified",-0.00397,-133.3,21484,"E-13","Alloy 617","Plate",314626
"Cycle 50","CapPass",989.17,"Qualified",-0.00402,-133.8,21485,"E-13","Alloy 617","Plate",314626
"Cycle 50","CapPass",989.21,"Qualified",-0.00407,-133.7,21486,"E-13","Alloy 617","Plate",314626
"Cycle 50","CapPass",989.26,"Qualified",-0.00412,-134.0,21487,"E-13","Alloy 617","Plate",314626
"Cycle 50","CapPass",989.30,"Qualified",-0.00416,-133.8,21488,"E-13","Alloy 617","Plate",314626
"Cycle 50","CapPass",989.32,"Qualified",-0.00417,-133.5,21489,"E-13","Alloy 617","Plate",314626
"Cycle 50","CapPass",989.36,"Qualified",-0.00422,-133.5,21490,"E-13","Alloy 617","Plate",314626
"Cycle 50","CapPass",989.42,"Qualified",-0.00427,-132.9,21491,"E-13","Alloy 617","Plate",314626
"Cycle 50","CapPass",989.47,"Qualified",-0.00432,-133.6,21492,"E-13","Alloy 617","Plate",314626
"Cycle 50","CapPass",989.52,"Qualified",-0.00437,-133.5,21493,"E-13","Alloy 617","Plate",314626
"Cycle 50","CapPass",989.57,"Qualified",-0.00442,-133.8,21494,"E-13","Alloy 617","Plate",314626
"Cycle 50","CapPass",989.62,"Qualified",-0.00447,-133.8,21495,"E-13","Alloy 617","Plate",314626
"Cycle 50","CapPass",989.67,"Qualified",-0.00452,-134.1,21496,"E-13","Alloy 617","Plate",314626
"Cycle 50","CapPass",989.72,"Qualified",-0.00457,-134.5,21497,"E-13","Alloy 617","Plate",314626
"Cycle 50","CapPass",989.77,"Qualified",-0.00463,-134.6,21498,"E-13","Alloy 617","Plate",314626
"Cycle 50","CapPass",989.80,"Qualified",-0.00466,-134.9,21499,"E-13","Alloy 617","Plate",314626
"Cycle 50","CapPass",989.82,"Qualified",-0.00468,-134.8,21500,"E-13","Alloy 617","Plate",314626
"Cycle 50","CapPass",989.87,"Qualified",-0.00473,-134.9,21501,"E-13","Alloy 617","Plate",314626
"Cycle 50","CapPass",989.93,"Qualified",-0.00478,-135.2,21502,"E-13","Alloy 617","Plate",314626
"Cycle 50","CapPass",989.98,"Qualified",-0.00483,-135.2,21503,"E-13","Alloy 617","Plate",314626
"Cycle 50","CapPass",990.03,"Qualified",-0.00488,-135.9,21504,"E-13","Alloy 617","Plate",314626
"Cycle 50","CapPass",990.07,"Qualified",-0.00493,-135.9,21505,"E-13","Alloy 617","Plate",314626
"Cycle 50","CapPass",990.13,"Qualified",-0.00498,-136.4,21506,"E-13","Alloy 617","Plate",314626
"Cycle 50","CapPass",990.20,"Qualified",-0.00503,-132.1,21507,"E-13","Alloy 617","Plate",314626
"Cycle 50","CapPass",990.28,"Qualified",-0.00498,-115.3,21508,"E-13","Alloy 617","Plate",314626
"Cycle 50","CapPass",990.30,"Qualified",-0.00495,-110.2,21509,"E-13","Alloy 617","Plate",314626
"Cycle 50","CapPass",990.32,"Qualified",-0.00493,-105.9,21510,"E-13","Alloy 617","Plate",314626
"Cycle 50","CapPass",990.35,"Qualified",-0.00488,-96.72,21511,"E-13","Alloy 617","Plate",314626
"Cycle 50","CapPass",990.39,"Qualified",-0.00483,-89.00,21512,"E-13","Alloy 617","Plate",314626
"Cycle 50","CapPass",990.42,"Qualified",-0.00478,-81.31,21513,"E-13","Alloy 617","Plate",314626
"Cycle 50","CapPass",990.46,"Qualified",-0.00473,-74.15,21514,"E-13","Alloy 617","Plate",314626
"Cycle 50","CapPass",990.50,"Qualified",-0.00467,-67.35,21515,"E-13","Alloy 617","Plate",314626
"Cycle 50","CapPass",990.56,"Qualified",-0.00462,-60.18,21516,"E-13","Alloy 617","Plate",314626
"Cycle 50","CapPass",990.61,"Qualified",-0.00457,-54.02,21517,"E-13","Alloy 617","Plate",314626
"Cycle 50","CapPass",990.66,"Qualified",-0.00452,-47.30,21518,"E-13","Alloy 617","Plate",314626
"Cycle 50","CapPass",990.71,"Qualified",-0.00447,-41.57,21519,"E-13","Alloy 617","Plate",314626
"Cycle 50","CapPass",990.77,"Qualified",-0.00442,-35.54,21520,"E-13","Alloy 617","Plate",314626
"Cycle 50","CapPass",990.80,"Qualified",-0.00439,-31.99,21521,"E-13","Alloy 617","Plate",314626
"Cycle 50","CapPass",990.82,"Qualified",-0.00437,-29.25,21522,"E-13","Alloy 617","Plate",314626
"Cycle 50","CapPass",990.88,"Qualified",-0.00432,-23.91,21523,"E-13","Alloy 617","Plate",314626
"Cycle 50","CapPass",990.93,"Qualified",-0.00427,-17.94,21524,"E-13","Alloy 617","Plate",314626
"Cycle 50","CapPass",990.98,"Qualified",-0.00422,-12.36,21525,"E-13","Alloy 617","Plate",314626
"Cycle 50","CapPass",991.03,"Qualified",-0.00417,-7.55,21526,"E-13","Alloy 617","Plate",314626
"Cycle 50","CapPass",991.09,"Qualified",-0.00412,-1.67,21527,"E-13","Alloy 617","Plate",314626
"Cycle 50","CapPass",991.14,"Qualified",-0.00407,2.94,21528,"E-13","Alloy 617","Plate",314626
"Cycle 50","CapPass",991.19,"Qualified",-0.00402,8.44,21529,"E-13","Alloy 617","Plate",314626
"Cycle 50","CapPass",991.25,"Qualified",-0.00397,13.29,21530,"E-13","Alloy 617","Plate",314626
"Cycle 50","CapPass",991.30,"Qualified",-0.00392,17.86,21531,"E-13","Alloy 617","Plate",314626
"Cycle 50","CapPass",991.30,"Qualified",-0.00392,18.11,21532,"E-13","Alloy 617","Plate",314626
"Cycle 50","CapPass",991.35,"Qualified",-0.00387,23.15,21533,"E-13","Alloy 617","Plate",314626
"Cycle 50","CapPass",991.41,"Qualified",-0.00382,28.22,21534,"E-13","Alloy 617","Plate",314626
"Cycle 50","CapPass",991.46,"Qualified",-0.00377,33.04,21535,"E-13","Alloy 617","Plate",314626
"Cycle 50","CapPass",991.54,"Qualified",-0.00372,36.50,21536,"E-13","Alloy 617","Plate",314626
"Cycle 50","CapPass",991.65,"Qualified",-0.00366,38.99,21537,"E-13","Alloy 617","Plate",314626
"Cycle 50","CapPass",991.72,"Qualified",-0.00361,44.49,21538,"E-13","Alloy 617","Plate",314626
"Cycle 50","CapPass",991.76,"Qualified",-0.00356,51.68,21539,"E-13","Alloy 617","Plate",314626
"Cycle 50","CapPass",991.79,"Qualified",-0.00351,56.60,21540,"E-13","Alloy 617","Plate",314626
"Cycle 50","CapPass",991.80,"Qualified",-0.00350,57.58,21541,"E-13","Alloy 617","Plate",314626
"Cycle 50","CapPass",991.83,"Qualified",-0.00346,61.21,21542,"E-13","Alloy 617","Plate",314626
"Cycle 50","CapPass",991.87,"Qualified",-0.00341,65.66,21543,"E-13","Alloy 617","Plate",314626
"Cycle 50","CapPass",991.91,"Qualified",-0.00336,68.70,21544,"E-13","Alloy 617","Plate",314626
"Cycle 50","CapPass",991.97,"Qualified",-0.00331,71.65,21545,"E-13","Alloy 617","Plate",314626
"Cycle 50","CapPass",992.03,"Qualified",-0.00326,74.12,21546,"E-13","Alloy 617","Plate",314626
"Cycle 50","CapPass",992.11,"Qualified",-0.00321,78.01,21547,"E-13","Alloy 617","Plate",314626
"Cycle 50","CapPass",992.17,"Qualified",-0.00316,81.43,21548,"E-13","Alloy 617","Plate",314626
"Cycle 50","CapPass",992.22,"Qualified",-0.00311,85.14,21549,"E-13","Alloy 617","Plate",314626
"Cycle 50","CapPass",992.27,"Qualified",-0.00306,88.75,21550,"E-13","Alloy 617","Plate",314626
"Cycle 50","CapPass",992.30,"Qualified",-0.00302,92.00,21551,"E-13","Alloy 617","Plate",314626
"Cycle 50","CapPass",992.31,"Qualified",-0.00301,92.79,21552,"E-13","Alloy 617","Plate",314626
"Cycle 50","CapPass",992.34,"Qualified",-0.00296,97.68,21553,"E-13","Alloy 617","Plate",314626
"Cycle 50","CapPass",992.38,"Qualified",-0.00290,101.55,21554,"E-13","Alloy 617","Plate",314626
"Cycle 50","CapPass",992.41,"Qualified",-0.00285,105.84,21555,"E-13","Alloy 617","Plate",314626
"Cycle 50","CapPass",992.45,"Qualified",-0.00280,109.61,21556,"E-13","Alloy 617","Plate",314626
"Cycle 50","CapPass",992.48,"Qualified",-0.00275,112.70,21557,"E-13","Alloy 617","Plate",314626
"Cycle 50","CapPass",992.52,"Qualified",-0.00270,115.41,21558,"E-13","Alloy 617","Plate",314626
"Cycle 50","CapPass",992.56,"Qualified",-0.00265,118.17,21559,"E-13","Alloy 617","Plate",314626
"Cycle 50","CapPass",992.60,"Qualified",-0.00260,119.77,21560,"E-13","Alloy 617","Plate",314626
"Cycle 50","CapPass",992.65,"Qualified",-0.00255,121.72,21561,"E-13","Alloy 617","Plate",314626
"Cycle 50","CapPass",992.69,"Qualified",-0.00250,122.79,21562,"E-13","Alloy 617","Plate",314626
"Cycle 50","CapPass",992.74,"Qualified",-0.00245,124.17,21563,"E-13","Alloy 617","Plate",314626
"Cycle 50","CapPass",992.78,"Qualified",-0.00240,124.76,21564,"E-13","Alloy 617","Plate",314626
"Cycle 50","CapPass",992.80,"Qualified",-0.00238,124.88,21565,"E-13","Alloy 617","Plate",314626
"Cycle 50","CapPass",992.83,"Qualified",-0.00235,125.83,21566,"E-13","Alloy 617","Plate",314626
"Cycle 50","CapPass",992.88,"Qualified",-0.00230,126.01,21567,"E-13","Alloy 617","Plate",314626
"Cycle 50","CapPass",992.93,"Qualified",-0.00225,127.17,21568,"E-13","Alloy 617","Plate",314626
"Cycle 50","CapPass",992.98,"Qualified",-0.00220,127.58,21569,"E-13","Alloy 617","Plate",314626
"Cycle 50","CapPass",993.03,"Qualified",-0.00215,128.23,21570,"E-13","Alloy 617","Plate",314626
"Cycle 50","CapPass",993.08,"Qualified",-0.00210,128.73,21571,"E-13","Alloy 617","Plate",314626
"Cycle 50","CapPass",993.13,"Qualified",-0.00205,129.64,21572,"E-13","Alloy 617","Plate",314626
"Cycle 50","CapPass",993.18,"Qualified",-0.00200,129.89,21573,"E-13","Alloy 617","Plate",314626
"Cycle 50","CapPass",993.23,"Qualified",-0.00195,130.56,21574,"E-13","Alloy 617","Plate",314626
"Cycle 50","CapPass",993.28,"Qualified",-0.00190,130.91,21575,"E-13","Alloy 617","Plate",314626
"Cycle 50","CapPass",993.30,"Qualified",-0.00187,131.00,21576,"E-13","Alloy 617","Plate",314626
"Cycle 50","CapPass",993.33,"Qualified",-0.00184,131.45,21577,"E-13","Alloy 617","Plate",314626
"Cycle 50","CapPass",993.38,"Qualified",-0.00179,131.53,21578,"E-13","Alloy 617","Plate",314626
"Cycle 50","CapPass",993.43,"Qualified",-0.00174,132.12,21579,"E-13","Alloy 617","Plate",314626
"Cycle 50","CapPass",993.48,"Qualified",-0.00169,131.93,21580,"E-13","Alloy 617","Plate",314626
"Cycle 50","CapPass",993.52,"Qualified",-0.00164,131.81,21581,"E-13","Alloy 617","Plate",314626
"Cycle 50","CapPass",993.57,"Qualified",-0.00159,132.15,21582,"E-13","Alloy 617","Plate",314626
"Cycle 50","CapPass",993.63,"Qualified",-0.00154,131.39,21583,"E-13","Alloy 617","Plate",314626
"Cycle 50","CapPass",993.67,"Qualified",-0.00149,131.77,21584,"E-13","Alloy 617","Plate",314626
"Cycle 50","CapPass",993.73,"Qualified",-0.00144,131.51,21585,"E-13","Alloy 617","Plate",314626
"Cycle 50","CapPass",993.78,"Qualified",-0.00139,132.08,21586,"E-13","Alloy 617","Plate",314626
"Cycle 50","CapPass",993.80,"Qualified",-0.00137,131.64,21587,"E-13","Alloy 617","Plate",314626
"Cycle 50","CapPass",993.83,"Qualified",-0.00134,131.55,21588,"E-13","Alloy 617","Plate",314626
"Cycle 50","CapPass",993.88,"Qualified",-0.00129,132.24,21589,"E-13","Alloy 617","Plate",314626
"Cycle 50","CapPass",993.93,"Qualified",-0.00124,132.17,21590,"E-13","Alloy 617","Plate",314626
"Cycle 50","CapPass",993.98,"Qualified",-0.00119,132.38,21591,"E-13","Alloy 617","Plate",314626
"Cycle 50","CapPass",994.03,"Qualified",-0.00114,132.65,21592,"E-13","Alloy 617","Plate",314626
"Cycle 50","CapPass",994.08,"Qualified",-0.00109,132.79,21593,"E-13","Alloy 617","Plate",314626
"Cycle 50","CapPass",994.13,"Qualified",-0.00104,132.62,21594,"E-13","Alloy 617","Plate",314626
"Cycle 50","CapPass",994.18,"Qualified",-0.00099,132.32,21595,"E-13","Alloy 617","Plate",314626
"Cycle 50","CapPass",994.23,"Qualified",-0.00093,132.65,21596,"E-13","Alloy 617","Plate",314626
"Cycle 50","CapPass",994.28,"Qualified",-0.00088,133.24,21597,"E-13","Alloy 617","Plate",314626
"Cycle 50","CapPass",994.30,"Qualified",-0.00087,132.82,21598,"E-13","Alloy 617","Plate",314626
"Cycle 50","CapPass",994.34,"Qualified",-0.00083,133.10,21599,"E-13","Alloy 617","Plate",314626
"Cycle 50","CapPass",994.38,"Qualified",-0.00078,133.04,21600,"E-13","Alloy 617","Plate",314626
"Cycle 50","CapPass",994.44,"Qualified",-0.00073,133.62,21601,"E-13","Alloy 617","Plate",314626
"Cycle 50","CapPass",994.48,"Qualified",-0.00068,133.85,21602,"E-13","Alloy 617","Plate",314626
"Cycle 50","CapPass",994.53,"Qualified",-0.00063,133.36,21603,"E-13","Alloy 617","Plate",314626
"Cycle 50","CapPass",994.59,"Qualified",-0.00058,133.11,21604,"E-13","Alloy 617","Plate",314626
"Cycle 50","CapPass",994.63,"Qualified",-0.00053,133.69,21605,"E-13","Alloy 617","Plate",314626
"Cycle 50","CapPass",994.69,"Qualified",-0.00048,133.09,21606,"E-13","Alloy 617","Plate",314626
"Cycle 50","CapPass",994.73,"Qualified",-0.00043,133.12,21607,"E-13","Alloy 617","Plate",314626
"Cycle 50","CapPass",994.78,"Qualified",-0.00038,133.19,21608,"E-13","Alloy 617","Plate",314626
"Cycle 50","CapPass",994.80,"Qualified",-0.00036,132.98,21609,"E-13","Alloy 617","Plate",314626
"Cycle 50","CapPass",994.83,"Qualified",-0.00032,133.45,21610,"E-13","Alloy 617","Plate",314626
"Cycle 50","CapPass",994.88,"Qualified",-0.00027,132.80,21611,"E-13","Alloy 617","Plate",314626
"Cycle 50","CapPass",994.94,"Qualified",-0.00022,132.64,21612,"E-13","Alloy 617","Plate",314626
"Cycle 50","CapPass",995.00,"Qualified",-0.00017,132.27,21613,"E-13","Alloy 617","Plate",314626
"Cycle 50","CapPass",995.04,"Qualified",-0.00012,132.94,21614,"E-13","Alloy 617","Plate",314626
"Cycle 99-100","CapPass",1960.56,"Qualified",0.00499,137.28,42596,"E-13","Alloy 617","Plate",314626
"Cycle 99-100","CapPass",1960.75,"Qualified",0.00494,109.42,42597,"E-13","Alloy 617","Plate",314626
"Cycle 99-100","CapPass",1960.78,"Qualified",0.00488,101.29,42598,"E-13","Alloy 617","Plate",314626
"Cycle 99-100","CapPass",1960.80,"Qualified",0.00485,96.73,42599,"E-13","Alloy 617","Plate",314626
"Cycle 99-100","CapPass",1960.81,"Qualified",0.00483,93.83,42600,"E-13","Alloy 617","Plate",314626
"Cycle 99-100","CapPass",1960.85,"Qualified",0.00478,86.22,42601,"E-13","Alloy 617","Plate",314626
"Cycle 99-100","CapPass",1960.89,"Qualified",0.00473,79.72,42602,"E-13","Alloy 617","Plate",314626
"Cycle 99-100","CapPass",1960.94,"Qualified",0.00468,73.05,42603,"E-13","Alloy 617","Plate",314626
"Cycle 99-100","CapPass",1960.99,"Qualified",0.00463,66.38,42604,"E-13","Alloy 617","Plate",314626
"Cycle 99-100","CapPass",1961.04,"Qualified",0.00458,60.74,42605,"E-13","Alloy 617","Plate",314626
"Cycle 99-100","CapPass",1961.10,"Qualified",0.00453,53.86,42606,"E-13","Alloy 617","Plate",314626
"Cycle 99-100","CapPass",1961.15,"Qualified",0.00448,47.92,42607,"E-13","Alloy 617","Plate",314626
"Cycle 99-100","CapPass",1961.20,"Qualified",0.00443,42.02,42608,"E-13","Alloy 617","Plate",314626
"Cycle 99-100","CapPass",1961.25,"Qualified",0.00438,36.64,42609,"E-13","Alloy 617","Plate",314626
"Cycle 99-100","CapPass",1961.30,"Qualified",0.00434,31.39,42610,"E-13","Alloy 617","Plate",314626
"Cycle 99-100","CapPass",1961.31,"Qualified",0.00433,29.79,42611,"E-13","Alloy 617","Plate",314626
"Cycle 99-100","CapPass",1961.36,"Qualified",0.00428,25.48,42612,"E-13","Alloy 617","Plate",314626
"Cycle 99-100","CapPass",1961.41,"Qualified",0.00423,20.20,42613,"E-13","Alloy 617","Plate",314626
"Cycle 99-100","CapPass",1961.47,"Qualified",0.00417,14.70,42614,"E-13","Alloy 617","Plate",314626
"Cycle 99-100","CapPass",1961.53,"Qualified",0.00412,8.99,42615,"E-13","Alloy 617","Plate",314626
"Cycle 99-100","CapPass",1961.57,"Qualified",0.00407,4.99,42616,"E-13","Alloy 617","Plate",314626
"Cycle 99-100","CapPass",1961.63,"Qualified",0.00402,-0.69,42617,"E-13","Alloy 617","Plate",314626
"Cycle 99-100","CapPass",1961.69,"Qualified",0.00397,-5.33,42618,"E-13","Alloy 617","Plate",314626
"Cycle 99-100","CapPass",1961.80,"Qualified",0.00394,-6.57,42619,"E-13","Alloy 617","Plate",314626
"Cycle 99-100","CapPass",1961.83,"Qualified",0.00392,-7.67,42620,"E-13","Alloy 617","Plate",314626
"Cycle 99-100","CapPass",1961.91,"Qualified",0.00387,-12.36,42621,"E-13","Alloy 617","Plate",314626
"Cycle 99-100","CapPass",1961.96,"Qualified",0.00382,-15.97,42622,"E-13","Alloy 617","Plate",314626
"Cycle 99-100","CapPass",1962.03,"Qualified",0.00377,-22.09,42623,"E-13","Alloy 617","Plate",314626
"Cycle 99-100","CapPass",1962.08,"Qualified",0.00372,-26.77,42624,"E-13","Alloy 617","Plate",314626
"Cycle 99-100","CapPass",1962.12,"Qualified",0.00366,-33.14,42625,"E-13","Alloy 617","Plate",314626
"Cycle 99-100","CapPass",1962.15,"Qualified",0.00361,-37.84,42626,"E-13","Alloy 617","Plate",314626
"Cycle 99-100","CapPass",1962.20,"Qualified",0.00356,-43.24,42627,"E-13","Alloy 617","Plate",314626
"Cycle 99-100","CapPass",1962.23,"Qualified",0.00351,-46.54,42628,"E-13","Alloy 617","Plate",314626
"Cycle 99-100","CapPass",1962.28,"Qualified",0.00346,-50.65,42629,"E-13","Alloy 617","Plate",314626
"Cycle 99-100","CapPass",1962.30,"Qualified",0.00343,-53.33,42630,"E-13","Alloy 617","Plate",314626
"Cycle 99-100","CapPass",1962.32,"Qualified",0.00341,-55.58,42631,"E-13","Alloy 617","Plate",314626
"Cycle 99-100","CapPass",1962.36,"Qualified",0.00336,-61.42,42632,"E-13","Alloy 617","Plate",314626
"Cycle 99-100","CapPass",1962.39,"Qualified",0.00330,-65.36,42633,"E-13","Alloy 617","Plate",314626
"Cycle 99-100","CapPass",1962.43,"Qualified",0.00325,-70.43,42634,"E-13","Alloy 617","Plate",314626
"Cycle 99-100","CapPass",1962.46,"Qualified",0.00320,-73.33,42635,"E-13","Alloy 617","Plate",314626
"Cycle 99-100","CapPass",1962.50,"Qualified",0.00315,-77.78,42636,"E-13","Alloy 617","Plate",314626
"Cycle 99-100","CapPass",1962.54,"Qualified",0.00310,-80.48,42637,"E-13","Alloy 617","Plate",314626
"Cycle 99-100","CapPass",1962.58,"Qualified",0.00305,-84.11,42638,"E-13","Alloy 617","Plate",314626
"Cycle 99-100","CapPass",1962.63,"Qualified",0.00300,-86.67,42639,"E-13","Alloy 617","Plate",314626
"Cycle 99-100","CapPass",1962.67,"Qualified",0.00294,-89.09,42640,"E-13","Alloy 617","Plate",314626
"Cycle 99-100","CapPass",1962.72,"Qualified",0.00289,-90.84,42641,"E-13","Alloy 617","Plate",314626
"Cycle 99-100","CapPass",1962.77,"Qualified",0.00284,-93.26,42642,"E-13","Alloy 617","Plate",314626
"Cycle 99-100","CapPass",1962.80,"Qualified",0.00282,-94.20,42643,"E-13","Alloy 617","Plate",314626
"Cycle 99-100","CapPass",1962.83,"Qualified",0.00279,-95.20,42644,"E-13","Alloy 617","Plate",314626
