Repository: js-molina/fatigue-A617

File: data/950C/Strain rate 0.001/1.0% strain/HTM_A20_Cycles_3151.csv (part 7 of 12)
"Cycle Label","Data State","Elapsed Time Sec","Qual State","Strain","Stress Mpa","Count","Sample","Alloy","Material_Form","Heat"
"Cycle 99-100","CapPass",1960.73,"Qualified",0.00497,123.74,42860,"315-1","Alloy 617","Plate",314626
"Cycle 99-100","CapPass",1960.76,"Qualified",0.00492,115.34,42861,"315-1","Alloy 617","Plate",314626
"Cycle 99-100","CapPass",1960.80,"Qualified",0.00487,107.02,42862,"315-1","Alloy 617","Plate",314626
"Cycle 99-100","CapPass",1960.84,"Qualified",0.00482,99.10,42863,"315-1","Alloy 617","Plate",314626
"Cycle 99-100","CapPass",1960.88,"Qualified",0.00476,92.06,42864,"315-1","Alloy 617","Plate",314626
"Cycle 99-100","CapPass",1960.92,"Qualified",0.00471,85.58,42865,"315-1","Alloy 617","Plate",314626
"Cycle 99-100","CapPass",1960.96,"Qualified",0.00466,79.08,42866,"315-1","Alloy 617","Plate",314626
"Cycle 99-100","CapPass",1961.01,"Qualified",0.00461,72.32,42867,"315-1","Alloy 617","Plate",314626
"Cycle 99-100","CapPass",1961.07,"Qualified",0.00456,65.25,42868,"315-1","Alloy 617","Plate",314626
"Cycle 99-100","CapPass",1961.13,"Qualified",0.00451,58.01,42869,"315-1","Alloy 617","Plate",314626
"Cycle 99-100","CapPass",1961.19,"Qualified",0.00446,50.80,42870,"315-1","Alloy 617","Plate",314626
"Cycle 99-100","CapPass",1961.22,"Qualified",0.00443,47.30,42871,"315-1","Alloy 617","Plate",314626
"Cycle 99-100","CapPass",1961.24,"Qualified",0.00441,44.56,42872,"315-1","Alloy 617","Plate",314626
"Cycle 99-100","CapPass",1961.29,"Qualified",0.00436,38.49,42873,"315-1","Alloy 617","Plate",314626
"Cycle 99-100","CapPass",1961.34,"Qualified",0.00431,32.54,42874,"315-1","Alloy 617","Plate",314626
"Cycle 99-100","CapPass",1961.39,"Qualified",0.00426,26.68,42875,"315-1","Alloy 617","Plate",314626
"Cycle 99-100","CapPass",1961.45,"Qualified",0.00421,20.39,42876,"315-1","Alloy 617","Plate",314626
"Cycle 99-100","CapPass",1961.50,"Qualified",0.00416,14.77,42877,"315-1","Alloy 617","Plate",314626
"Cycle 99-100","CapPass",1961.55,"Qualified",0.00411,9.28,42878,"315-1","Alloy 617","Plate",314626
"Cycle 99-100","CapPass",1961.60,"Qualified",0.00406,3.98,42879,"315-1","Alloy 617","Plate",314626
"Cycle 99-100","CapPass",1961.65,"Qualified",0.00401,-1.04,42880,"315-1","Alloy 617","Plate",314626
"Cycle 99-100","CapPass",1961.70,"Qualified",0.00396,-6.07,42881,"315-1","Alloy 617","Plate",314626
"Cycle 99-100","CapPass",1961.72,"Qualified",0.00394,-7.55,42882,"315-1","Alloy 617","Plate",314626
"Cycle 99-100","CapPass",1961.75,"Qualified",0.00391,-10.79,42883,"315-1","Alloy 617","Plate",314626
"Cycle 99-100","CapPass",1961.80,"Qualified",0.00386,-15.16,42884,"315-1","Alloy 617","Plate",314626
"Cycle 99-100","CapPass",1961.85,"Qualified",0.00381,-19.58,42885,"315-1","Alloy 617","Plate",314626
"Cycle 99-100","CapPass",1961.91,"Qualified",0.00376,-23.24,42886,"315-1","Alloy 617","Plate",314626
"Cycle 99-100","CapPass",1961.98,"Qualified",0.00371,-26.48,42887,"315-1","Alloy 617","Plate",314626
"Cycle 99-100","CapPass",1962.07,"Qualified",0.00365,-29.52,42888,"315-1","Alloy 617","Plate",314626
"Cycle 99-100","CapPass",1962.15,"Qualified",0.00360,-33.22,42889,"315-1","Alloy 617","Plate",314626
"Cycle 99-100","CapPass",1962.22,"Qualified",0.00357,-37.40,42890,"315-1","Alloy 617","Plate",314626
"Cycle 99-100","CapPass",1962.23,"Qualified",0.00355,-38.82,42891,"315-1","Alloy 617","Plate",314626
"Cycle 99-100","CapPass",1962.28,"Qualified",0.00350,-45.53,42892,"315-1","Alloy 617","Plate",314626
"Cycle 99-100","CapPass",1962.32,"Qualified",0.00345,-50.94,42893,"315-1","Alloy 617","Plate",314626
"Cycle 99-100","CapPass",1962.36,"Qualified",0.00340,-55.51,42894,"315-1","Alloy 617","Plate",314626
"Cycle 99-100","CapPass",1962.39,"Qualified",0.00335,-59.73,42895,"315-1","Alloy 617","Plate",314626
"Cycle 99-100","CapPass",1962.43,"Qualified",0.00330,-63.58,42896,"315-1","Alloy 617","Plate",314626
"Cycle 99-100","CapPass",1962.48,"Qualified",0.00325,-67.08,42897,"315-1","Alloy 617","Plate",314626
"Cycle 99-100","CapPass",1962.53,"Qualified",0.00320,-70.67,42898,"315-1","Alloy 617","Plate",314626
"Cycle 99-100","CapPass",1962.59,"Qualified",0.00315,-73.80,42899,"315-1","Alloy 617","Plate",314626
"Cycle 99-100","CapPass",1962.65,"Qualified",0.00310,-76.93,42900,"315-1","Alloy 617","Plate",314626
"Cycle 99-100","CapPass",1962.70,"Qualified",0.00305,-79.97,42901,"315-1","Alloy 617","Plate",314626
"Cycle 99-100","CapPass",1962.72,"Qualified",0.00303,-80.83,42902,"315-1","Alloy 617","Plate",314626
"Cycle 99-100","CapPass",1962.76,"Qualified",0.00300,-83.33,42903,"315-1","Alloy 617","Plate",314626
"Cycle 99-100","CapPass",1962.81,"Qualified",0.00295,-86.63,42904,"315-1","Alloy 617","Plate",314626
"Cycle 99-100","CapPass",1962.86,"Qualified",0.00290,-89.74,42905,"315-1","Alloy 617","Plate",314626
"Cycle 99-100","CapPass",1962.91,"Qualified",0.00285,-92.97,42906,"315-1","Alloy 617","Plate",314626
"Cycle 99-100","CapPass",1962.96,"Qualified",0.00279,-96.71,42907,"315-1","Alloy 617","Plate",314626
"Cycle 99-100","CapPass",1963.00,"Qualified",0.00274,-100.7,42908,"315-1","Alloy 617","Plate",314626
"Cycle 99-100","CapPass",1963.04,"Qualified",0.00269,-105.2,42909,"315-1","Alloy 617","Plate",314626
"Cycle 99-100","CapPass",1963.08,"Qualified",0.00264,-109.5,42910,"315-1","Alloy 617","Plate",314626
"Cycle 99-100","CapPass",1963.12,"Qualified",0.00259,-113.3,42911,"315-1","Alloy 617","Plate",314626
"Cycle 99-100","CapPass",1963.15,"Qualified",0.00254,-117.0,42912,"315-1","Alloy 617","Plate",314626
"Cycle 99-100","CapPass",1963.19,"Qualified",0.00249,-120.3,42913,"315-1","Alloy 617","Plate",314626
"Cycle 99-100","CapPass",1963.22,"Qualified",0.00245,-123.1,42914,"315-1","Alloy 617","Plate",314626
"Cycle 99-100","CapPass",1963.22,"Qualified",0.00244,-123.5,42915,"315-1","Alloy 617","Plate",314626
"Cycle 99-100","CapPass",1963.26,"Qualified",0.00239,-126.4,42916,"315-1","Alloy 617","Plate",314626
"Cycle 99-100","CapPass",1963.29,"Qualified",0.00234,-129.0,42917,"315-1","Alloy 617","Plate",314626
"Cycle 99-100","CapPass",1963.33,"Qualified",0.00229,-131.1,42918,"315-1","Alloy 617","Plate",314626
"Cycle 99-100","CapPass",1963.37,"Qualified",0.00224,-132.8,42919,"315-1","Alloy 617","Plate",314626
"Cycle 99-100","CapPass",1963.40,"Qualified",0.00219,-134.3,42920,"315-1","Alloy 617","Plate",314626
"Cycle 99-100","CapPass",1963.45,"Qualified",0.00213,-135.5,42921,"315-1","Alloy 617","Plate",314626
"Cycle 99-100","CapPass",1963.49,"Qualified",0.00208,-136.3,42922,"315-1","Alloy 617","Plate",314626
"Cycle 99-100","CapPass",1963.54,"Qualified",0.00203,-137.0,42923,"315-1","Alloy 617","Plate",314626
"Cycle 99-100","CapPass",1963.59,"Qualified",0.00198,-137.7,42924,"315-1","Alloy 617","Plate",314626
"Cycle 99-100","CapPass",1963.64,"Qualified",0.00193,-138.3,42925,"315-1","Alloy 617","Plate",314626
"Cycle 99-100","CapPass",1963.69,"Qualified",0.00188,-138.9,42926,"315-1","Alloy 617","Plate",314626
"Cycle 99-100","CapPass",1963.72,"Qualified",0.00186,-139.3,42927,"315-1","Alloy 617","Plate",314626
"Cycle 99-100","CapPass",1963.74,"Qualified",0.00183,-139.5,42928,"315-1","Alloy 617","Plate",314626
"Cycle 99-100","CapPass",1963.79,"Qualified",0.00178,-140.1,42929,"315-1","Alloy 617","Plate",314626
"Cycle 99-100","CapPass",1963.84,"Qualified",0.00173,-140.8,42930,"315-1","Alloy 617","Plate",314626
"Cycle 99-100","CapPass",1963.89,"Qualified",0.00168,-141.3,42931,"315-1","Alloy 617","Plate",314626
"Cycle 99-100","CapPass",1963.94,"Qualified",0.00163,-142.1,42932,"315-1","Alloy 617","Plate",314626
"Cycle 99-100","CapPass",1963.99,"Qualified",0.00158,-142.7,42933,"315-1","Alloy 617","Plate",314626
"Cycle 99-100","CapPass",1964.04,"Qualified",0.00153,-143.4,42934,"315-1","Alloy 617","Plate",314626
"Cycle 99-100","CapPass",1964.09,"Qualified",0.00148,-144.0,42935,"315-1","Alloy 617","Plate",314626
"Cycle 99-100","CapPass",1964.14,"Qualified",0.00143,-144.5,42936,"315-1","Alloy 617","Plate",314626
"Cycle 99-100","CapPass",1964.19,"Qualified",0.00138,-145.0,42937,"315-1","Alloy 617","Plate",314626
"Cycle 99-100","CapPass",1964.22,"Qualified",0.00135,-145.2,42938,"315-1","Alloy 617","Plate",314626
"Cycle 99-100","CapPass",1964.24,"Qualified",0.00132,-145.5,42939,"315-1","Alloy 617","Plate",314626
"Cycle 99-100","CapPass",1964.29,"Qualified",0.00127,-146.0,42940,"315-1","Alloy 617","Plate",314626
"Cycle 99-100","CapPass",1964.34,"Qualified",0.00122,-146.4,42941,"315-1","Alloy 617","Plate",314626
"Cycle 99-100","CapPass",1964.38,"Qualified",0.00117,-146.8,42942,"315-1","Alloy 617","Plate",314626
"Cycle 99-100","CapPass",1964.43,"Qualified",0.00112,-147.1,42943,"315-1","Alloy 617","Plate",314626
"Cycle 99-100","CapPass",1964.48,"Qualified",0.00107,-147.4,42944,"315-1","Alloy 617","Plate",314626
"Cycle 99-100","CapPass",1964.53,"Qualified",0.00102,-147.6,42945,"315-1","Alloy 617","Plate",314626
"Cycle 99-100","CapPass",1964.58,"Qualified",0.00097,-147.8,42946,"315-1","Alloy 617","Plate",314626
"Cycle 99-100","CapPass",1964.63,"Qualified",0.00092,-148.0,42947,"315-1","Alloy 617","Plate",314626
"Cycle 99-100","CapPass",1964.68,"Qualified",0.00087,-148.2,42948,"315-1","Alloy 617","Plate",314626
"Cycle 99-100","CapPass",1964.72,"Qualified",0.00084,-148.4,42949,"315-1","Alloy 617","Plate",314626
"Cycle 99-100","CapPass",1964.73,"Qualified",0.00082,-148.5,42950,"315-1","Alloy 617","Plate",314626
"Cycle 99-100","CapPass",1964.78,"Qualified",0.00077,-148.7,42951,"315-1","Alloy 617","Plate",314626
"Cycle 99-100","CapPass",1964.83,"Qualified",0.00072,-149.0,42952,"315-1","Alloy 617","Plate",314626
"Cycle 99-100","CapPass",1964.89,"Qualified",0.00067,-149.3,42953,"315-1","Alloy 617","Plate",314626
"Cycle 99-100","CapPass",1964.94,"Qualified",0.00062,-149.6,42954,"315-1","Alloy 617","Plate",314626
"Cycle 99-100","CapPass",1964.99,"Qualified",0.00057,-150.0,42955,"315-1","Alloy 617","Plate",314626
"Cycle 99-100","CapPass",1965.04,"Qualified",0.00052,-150.4,42956,"315-1","Alloy 617","Plate",314626
"Cycle 99-100","CapPass",1965.08,"Qualified",0.00047,-150.8,42957,"315-1","Alloy 617","Plate",314626
"Cycle 99-100","CapPass",1965.13,"Qualified",0.00042,-151.1,42958,"315-1","Alloy 617","Plate",314626
"Cycle 99-100","CapPass",1965.18,"Qualified",0.00037,-151.2,42959,"315-1","Alloy 617","Plate",314626
"Cycle 99-100","CapPass",1965.22,"Qualified",0.00033,-151.3,42960,"315-1","Alloy 617","Plate",314626
"Cycle 99-100","CapPass",1965.23,"Qualified",0.00032,-151.2,42961,"315-1","Alloy 617","Plate",314626
"Cycle 99-100","CapPass",1965.27,"Qualified",0.00027,-151.2,42962,"315-1","Alloy 617","Plate",314626
"Cycle 99-100","CapPass",1965.32,"Qualified",0.00022,-151.0,42963,"315-1","Alloy 617","Plate",314626
"Cycle 99-100","CapPass",1965.37,"Qualified",0.00016,-150.6,42964,"315-1","Alloy 617","Plate",314626
"Cycle 99-100","CapPass",1965.42,"Qualified",0.00011,-150.2,42965,"315-1","Alloy 617","Plate",314626
"Cycle 99-100","CapPass",1965.47,"Qualified",0.00006,-149.8,42966,"315-1","Alloy 617","Plate",314626
"Cycle 99-100","CapPass",1965.52,"Qualified",0.00001,-149.4,42967,"315-1","Alloy 617","Plate",314626
"Cycle 99-100","CapPass",1965.58,"Qualified",-0.00004,-149.3,42968,"315-1","Alloy 617","Plate",314626
"Cycle 99-100","CapPass",1965.63,"Qualified",-0.00009,-149.3,42969,"315-1","Alloy 617","Plate",314626
"Cycle 99-100","CapPass",1965.68,"Qualified",-0.00014,-149.6,42970,"315-1","Alloy 617","Plate",314626
"Cycle 99-100","CapPass",1965.72,"Qualified",-0.00017,-149.9,42971,"315-1","Alloy 617","Plate",314626
"Cycle 99-100","CapPass",1965.74,"Qualified",-0.00019,-150.0,42972,"315-1","Alloy 617","Plate",314626
"Cycle 99-100","CapPass",1965.79,"Qualified",-0.00024,-150.5,42973,"315-1","Alloy 617","Plate",314626
"Cycle 99-100","CapPass",1965.85,"Qualified",-0.00029,-150.9,42974,"315-1","Alloy 617","Plate",314626
"Cycle 99-100","CapPass",1965.90,"Qualified",-0.00034,-151.6,42975,"315-1","Alloy 617","Plate",314626
"Cycle 99-100","CapPass",1965.95,"Qualified",-0.00039,-152.3,42976,"315-1","Alloy 617","Plate",314626
"Cycle 99-100","CapPass",1966.00,"Qualified",-0.00044,-153.1,42977,"315-1","Alloy 617","Plate",314626
"Cycle 99-100","CapPass",1966.05,"Qualified",-0.00049,-153.9,42978,"315-1","Alloy 617","Plate",314626
"Cycle 99-100","CapPass",1966.10,"Qualified",-0.00054,-154.7,42979,"315-1","Alloy 617","Plate",314626
"Cycle 99-100","CapPass",1966.14,"Qualified",-0.00059,-155.2,42980,"315-1","Alloy 617","Plate",314626
"Cycle 99-100","CapPass",1966.19,"Qualified",-0.00064,-155.7,42981,"315-1","Alloy 617","Plate",314626
"Cycle 99-100","CapPass",1966.22,"Qualified",-0.00068,-155.9,42982,"315-1","Alloy 617","Plate",314626
"Cycle 99-100","CapPass",1966.23,"Qualified",-0.00069,-156.0,42983,"315-1","Alloy 617","Plate",314626
"Cycle 99-100","CapPass",1966.28,"Qualified",-0.00075,-156.1,42984,"315-1","Alloy 617","Plate",314626
"Cycle 99-100","CapPass",1966.33,"Qualified",-0.00080,-156.1,42985,"315-1","Alloy 617","Plate",314626
"Cycle 99-100","CapPass",1966.38,"Qualified",-0.00085,-155.9,42986,"315-1","Alloy 617","Plate",314626
"Cycle 99-100","CapPass",1966.42,"Qualified",-0.00090,-155.7,42987,"315-1","Alloy 617","Plate",314626
"Cycle 99-100","CapPass",1966.47,"Qualified",-0.00095,-155.3,42988,"315-1","Alloy 617","Plate",314626
"Cycle 99-100","CapPass",1966.52,"Qualified",-0.00100,-154.8,42989,"315-1","Alloy 617","Plate",314626
"Cycle 99-100","CapPass",1966.57,"Qualified",-0.00105,-154.3,42990,"315-1","Alloy 617","Plate",314626
"Cycle 99-100","CapPass",1966.63,"Qualified",-0.00110,-153.7,42991,"315-1","Alloy 617","Plate",314626
"Cycle 99-100","CapPass",1966.68,"Qualified",-0.00115,-153.4,42992,"315-1","Alloy 617","Plate",314626
"Cycle 99-100","CapPass",1966.72,"Qualified",-0.00118,-153.4,42993,"315-1","Alloy 617","Plate",314626
"Cycle 99-100","CapPass",1966.74,"Qualified",-0.00120,-153.4,42994,"315-1","Alloy 617","Plate",314626
"Cycle 99-100","CapPass",1966.79,"Qualified",-0.00125,-153.5,42995,"315-1","Alloy 617","Plate",314626
"Cycle 99-100","CapPass",1966.83,"Qualified",-0.00130,-153.7,42996,"315-1","Alloy 617","Plate",314626
"Cycle 99-100","CapPass",1966.88,"Qualified",-0.00135,-153.8,42997,"315-1","Alloy 617","Plate",314626
"Cycle 99-100","CapPass",1966.93,"Qualified",-0.00140,-153.9,42998,"315-1","Alloy 617","Plate",314626
"Cycle 99-100","CapPass",1966.98,"Qualified",-0.00145,-154.0,42999,"315-1","Alloy 617","Plate",314626
"Cycle 99-100","CapPass",1967.03,"Qualified",-0.00150,-154.1,43000,"315-1","Alloy 617","Plate",314626
"Cycle 99-100","CapPass",1967.08,"Qualified",-0.00155,-154.1,43001,"315-1","Alloy 617","Plate",314626
"Cycle 99-100","CapPass",1967.13,"Qualified",-0.00160,-154.0,43002,"315-1","Alloy 617","Plate",314626
"Cycle 99-100","CapPass",1967.18,"Qualified",-0.00165,-153.9,43003,"315-1","Alloy 617","Plate",314626
"Cycle 99-100","CapPass",1967.22,"Qualified",-0.00168,-153.8,43004,"315-1","Alloy 617","Plate",314626
"Cycle 99-100","CapPass",1967.24,"Qualified",-0.00170,-153.9,43005,"315-1","Alloy 617","Plate",314626
"Cycle 99-100","CapPass",1967.29,"Qualified",-0.00175,-154.2,43006,"315-1","Alloy 617","Plate",314626
"Cycle 99-100","CapPass",1967.35,"Qualified",-0.00180,-154.6,43007,"315-1","Alloy 617","Plate",314626
"Cycle 99-100","CapPass",1967.39,"Qualified",-0.00185,-155.1,43008,"315-1","Alloy 617","Plate",314626
"Cycle 99-100","CapPass",1967.44,"Qualified",-0.00190,-155.5,43009,"315-1","Alloy 617","Plate",314626
"Cycle 99-100","CapPass",1967.49,"Qualified",-0.00196,-155.8,43010,"315-1","Alloy 617","Plate",314626
"Cycle 99-100","CapPass",1967.53,"Qualified",-0.00201,-156.0,43011,"315-1","Alloy 617","Plate",314626
"Cycle 99-100","CapPass",1967.58,"Qualified",-0.00206,-156.0,43012,"315-1","Alloy 617","Plate",314626
"Cycle 99-100","CapPass",1967.63,"Qualified",-0.00211,-156.0,43013,"315-1","Alloy 617","Plate",314626
"Cycle 99-100","CapPass",1967.68,"Qualified",-0.00216,-155.9,43014,"315-1","Alloy 617","Plate",314626
"Cycle 99-100","CapPass",1967.72,"Qualified",-0.00219,-155.8,43015,"315-1","Alloy 617","Plate",314626
"Cycle 99-100","CapPass",1967.73,"Qualified",-0.00221,-155.8,43016,"315-1","Alloy 617","Plate",314626
"Cycle 99-100","CapPass",1967.78,"Qualified",-0.00226,-155.6,43017,"315-1","Alloy 617","Plate",314626
"Cycle 99-100","CapPass",1967.84,"Qualified",-0.00231,-155.5,43018,"315-1","Alloy 617","Plate",314626
"Cycle 99-100","CapPass",1967.89,"Qualified",-0.00236,-155.7,43019,"315-1","Alloy 617","Plate",314626
"Cycle 99-100","CapPass",1967.95,"Qualified",-0.00241,-156.0,43020,"315-1","Alloy 617","Plate",314626
"Cycle 99-100","CapPass",1968.00,"Qualified",-0.00246,-156.3,43021,"315-1","Alloy 617","Plate",314626
"Cycle 99-100","CapPass",1968.05,"Qualified",-0.00251,-156.7,43022,"315-1","Alloy 617","Plate",314626
"Cycle 99-100","CapPass",1968.10,"Qualified",-0.00256,-157.2,43023,"315-1","Alloy 617","Plate",314626
"Cycle 99-100","CapPass",1968.15,"Qualified",-0.00261,-157.6,43024,"315-1","Alloy 617","Plate",314626
"Cycle 99-100","CapPass",1968.19,"Qualified",-0.00266,-157.9,43025,"315-1","Alloy 617","Plate",314626
"Cycle 99-100","CapPass",1968.22,"Qualified",-0.00269,-158.0,43026,"315-1","Alloy 617","Plate",314626
"Cycle 99-100","CapPass",1968.24,"Qualified",-0.00271,-158.1,43027,"315-1","Alloy 617","Plate",314626
"Cycle 99-100","CapPass",1968.29,"Qualified",-0.00276,-158.3,43028,"315-1","Alloy 617","Plate",314626
"Cycle 99-100","CapPass",1968.34,"Qualified",-0.00282,-158.4,43029,"315-1","Alloy 617","Plate",314626
"Cycle 99-100","CapPass",1968.39,"Qualified",-0.00287,-158.4,43030,"315-1","Alloy 617","Plate",314626
"Cycle 99-100","CapPass",1968.44,"Qualified",-0.00292,-158.4,43031,"315-1","Alloy 617","Plate",314626
"Cycle 99-100","CapPass",1968.49,"Qualified",-0.00297,-158.5,43032,"315-1","Alloy 617","Plate",314626
"Cycle 99-100","CapPass",1968.54,"Qualified",-0.00302,-158.5,43033,"315-1","Alloy 617","Plate",314626
"Cycle 99-100","CapPass",1968.59,"Qualified",-0.00307,-158.5,43034,"315-1","Alloy 617","Plate",314626
"Cycle 99-100","CapPass",1968.65,"Qualified",-0.00312,-158.5,43035,"315-1","Alloy 617","Plate",314626
"Cycle 99-100","CapPass",1968.69,"Qualified",-0.00317,-158.7,43036,"315-1","Alloy 617","Plate",314626
"Cycle 99-100","CapPass",1968.72,"Qualified",-0.00319,-158.7,43037,"315-1","Alloy 617","Plate",314626
"Cycle 99-100","CapPass",1968.74,"Qualified",-0.00322,-158.6,43038,"315-1","Alloy 617","Plate",314626
"Cycle 99-100","CapPass",1968.79,"Qualified",-0.00327,-158.5,43039,"315-1","Alloy 617","Plate",314626
"Cycle 99-100","CapPass",1968.84,"Qualified",-0.00332,-158.4,43040,"315-1","Alloy 617","Plate",314626
"Cycle 99-100","CapPass",1968.89,"Qualified",-0.00337,-158.2,43041,"315-1","Alloy 617","Plate",314626
"Cycle 99-100","CapPass",1968.94,"Qualified",-0.00342,-157.9,43042,"315-1","Alloy 617","Plate",314626
"Cycle 99-100","CapPass",1968.99,"Qualified",-0.00347,-157.7,43043,"315-1","Alloy 617","Plate",314626
"Cycle 99-100","CapPass",1969.04,"Qualified",-0.00352,-157.6,43044,"315-1","Alloy 617","Plate",314626
"Cycle 99-100","CapPass",1969.09,"Qualified",-0.00357,-157.6,43045,"315-1","Alloy 617","Plate",314626
"Cycle 99-100","CapPass",1969.15,"Qualified",-0.00362,-157.5,43046,"315-1","Alloy 617","Plate",314626
"Cycle 99-100","CapPass",1969.20,"Qualified",-0.00368,-157.5,43047,"315-1","Alloy 617","Plate",314626
"Cycle 99-100","CapPass",1969.22,"Qualified",-0.00369,-157.6,43048,"315-1","Alloy 617","Plate",314626
"Cycle 99-100","CapPass",1969.25,"Qualified",-0.00373,-157.7,43049,"315-1","Alloy 617","Plate",314626
"Cycle 99-100","CapPass",1969.31,"Qualified",-0.00378,-158.0,43050,"315-1","Alloy 617","Plate",314626
"Cycle 99-100","CapPass",1969.36,"Qualified",-0.00383,-158.5,43051,"315-1","Alloy 617","Plate",314626
"Cycle 99-100","CapPass",1969.41,"Qualified",-0.00388,-159.1,43052,"315-1","Alloy 617","Plate",314626
"Cycle 99-100","CapPass",1969.46,"Qualified",-0.00393,-159.6,43053,"315-1","Alloy 617","Plate",314626
"Cycle 99-100","CapPass",1969.50,"Qualified",-0.00398,-160.0,43054,"315-1","Alloy 617","Plate",314626
"Cycle 99-100","CapPass",1969.55,"Qualified",-0.00403,-160.2,43055,"315-1","Alloy 617","Plate",314626
"Cycle 99-100","CapPass",1969.60,"Qualified",-0.00408,-160.4,43056,"315-1","Alloy 617","Plate",314626
"Cycle 99-100","CapPass",1969.65,"Qualified",-0.00413,-160.5,43057,"315-1","Alloy 617","Plate",314626
"Cycle 99-100","CapPass",1969.69,"Qualified",-0.00418,-160.5,43058,"315-1","Alloy 617","Plate",314626
"Cycle 99-100","CapPass",1969.72,"Qualified",-0.00420,-160.4,43059,"315-1","Alloy 617","Plate",314626
"Cycle 99-100","CapPass",1969.74,"Qualified",-0.00423,-160.3,43060,"315-1","Alloy 617","Plate",314626
"Cycle 99-100","CapPass",1969.80,"Qualified",-0.00428,-160.0,43061,"315-1","Alloy 617","Plate",314626
"Cycle 99-100","CapPass",1969.86,"Qualified",-0.00433,-160.0,43062,"315-1","Alloy 617","Plate",314626
"Cycle 99-100","CapPass",1969.91,"Qualified",-0.00438,-160.2,43063,"315-1","Alloy 617","Plate",314626
"Cycle 99-100","CapPass",1969.97,"Qualified",-0.00443,-160.6,43064,"315-1","Alloy 617","Plate",314626
"Cycle 99-100","CapPass",1970.01,"Qualified",-0.00448,-161.1,43065,"315-1","Alloy 617","Plate",314626
"Cycle 99-100","CapPass",1970.06,"Qualified",-0.00453,-161.6,43066,"315-1","Alloy 617","Plate",314626
"Cycle 99-100","CapPass",1970.11,"Qualified",-0.00458,-162.0,43067,"315-1","Alloy 617","Plate",314626
"Cycle 99-100","CapPass",1970.16,"Qualified",-0.00464,-162.2,43068,"315-1","Alloy 617","Plate",314626
"Cycle 99-100","CapPass",1970.20,"Qualified",-0.00469,-162.3,43069,"315-1","Alloy 617","Plate",314626
"Cycle 99-100","CapPass",1970.22,"Qualified",-0.00470,-162.3,43070,"315-1","Alloy 617","Plate",314626
"Cycle 99-100","CapPass",1970.25,"Qualified",-0.00474,-162.3,43071,"315-1","Alloy 617","Plate",314626
"Cycle 99-100","CapPass",1970.30,"Qualified",-0.00479,-162.2,43072,"315-1","Alloy 617","Plate",314626
"Cycle 99-100","CapPass",1970.35,"Qualified",-0.00484,-162.1,43073,"315-1","Alloy 617","Plate",314626
"Cycle 99-100","CapPass",1970.40,"Qualified",-0.00489,-161.9,43074,"315-1","Alloy 617","Plate",314626
"Cycle 99-100","CapPass",1970.45,"Qualified",-0.00494,-161.6,43075,"315-1","Alloy 617","Plate",314626
"Cycle 99-100","CapPass",1970.50,"Qualified",-0.00499,-161.3,43076,"315-1","Alloy 617","Plate",314626
"Cycle 99-100","CapPass",1970.56,"Qualified",-0.00504,-158.9,43077,"315-1","Alloy 617","Plate",314626
"Cycle 99-100","CapPass",1970.72,"Qualified",-0.00500,-131.8,43078,"315-1","Alloy 617","Plate",314626
"Cycle 99-100","CapPass",1970.73,"Qualified",-0.00499,-129.7,43079,"315-1","Alloy 617","Plate",314626
"Cycle 99-100","CapPass",1970.76,"Qualified",-0.00494,-120.6,43080,"315-1","Alloy 617","Plate",314626
"Cycle 99-100","CapPass",1970.80,"Qualified",-0.00489,-112.3,43081,"315-1","Alloy 617","Plate",314626
"Cycle 99-100","CapPass",1970.83,"Qualified",-0.00484,-104.9,43082,"315-1","Alloy 617","Plate",314626
"Cycle 99-100","CapPass",1970.87,"Qualified",-0.00479,-97.65,43083,"315-1","Alloy 617","Plate",314626
"Cycle 99-100","CapPass",1970.91,"Qualified",-0.00474,-90.41,43084,"315-1","Alloy 617","Plate",314626
"Cycle 99-100","CapPass",1970.96,"Qualified",-0.00469,-83.85,43085,"315-1","Alloy 617","Plate",314626
"Cycle 99-100","CapPass",1971.00,"Qualified",-0.00464,-77.04,43086,"315-1","Alloy 617","Plate",314626
"Cycle 99-100","CapPass",1971.05,"Qualified",-0.00458,-70.42,43087,"315-1","Alloy 617","Plate",314626
"Cycle 99-100","CapPass",1971.11,"Qualified",-0.00453,-63.77,43088,"315-1","Alloy 617","Plate",314626
"Cycle 99-100","CapPass",1971.16,"Qualified",-0.00448,-56.92,43089,"315-1","Alloy 617","Plate",314626
"Cycle 99-100","CapPass",1971.22,"Qualified",-0.00443,-50.61,43090,"315-1","Alloy 617","Plate",314626
"Cycle 99-100","CapPass",1971.27,"Qualified",-0.00438,-44.55,43091,"315-1","Alloy 617","Plate",314626
"Cycle 99-100","CapPass",1971.32,"Qualified",-0.00433,-38.60,43092,"315-1","Alloy 617","Plate",314626
"Cycle 99-100","CapPass",1971.37,"Qualified",-0.00428,-33.02,43093,"315-1","Alloy 617","Plate",314626
"Cycle 99-100","CapPass",1971.42,"Qualified",-0.00423,-27.77,43094,"315-1","Alloy 617","Plate",314626
"Cycle 99-100","CapPass",1971.47,"Qualified",-0.00418,-22.28,43095,"315-1","Alloy 617","Plate",314626
"Cycle 99-100","CapPass",1971.52,"Qualified",-0.00413,-16.99,43096,"315-1","Alloy 617","Plate",314626
"Cycle 99-100","CapPass",1971.57,"Qualified",-0.00408,-11.60,43097,"315-1","Alloy 617","Plate",314626
"Cycle 99-100","CapPass",1971.62,"Qualified",-0.00403,-6.47,43098,"315-1","Alloy 617","Plate",314626
"Cycle 99-100","CapPass",1971.68,"Qualified",-0.00398,-1.25,43099,"315-1","Alloy 617","Plate",314626
"Cycle 99-100","CapPass",1971.72,"Qualified",-0.00394,2.66,43100,"315-1","Alloy 617","Plate",314626
"Cycle 99-100","CapPass",1971.73,"Qualified",-0.00393,3.67,43101,"315-1","Alloy 617","Plate",314626
"Cycle 99-100","CapPass",1971.79,"Qualified",-0.00388,9.08,43102,"315-1","Alloy 617","Plate",314626
"Cycle 99-100","CapPass",1971.84,"Qualified",-0.00383,14.67,43103,"315-1","Alloy 617","Plate",314626
"Cycle 99-100","CapPass",1971.90,"Qualified",-0.00378,19.80,43104,"315-1","Alloy 617","Plate",314626
"Cycle 99-100","CapPass",1971.95,"Qualified",-0.00373,24.87,43105,"315-1","Alloy 617","Plate",314626
"Cycle 99-100","CapPass",1972.00,"Qualified",-0.00368,29.42,43106,"315-1","Alloy 617","Plate",314626
"Cycle 99-100","CapPass",1972.05,"Qualified",-0.00363,33.51,43107,"315-1","Alloy 617","Plate",314626
"Cycle 99-100","CapPass",1972.12,"Qualified",-0.00358,37.12,43108,"315-1","Alloy 617","Plate",314626
"Cycle 99-100","CapPass",1972.19,"Qualified",-0.00353,41.03,43109,"315-1","Alloy 617","Plate",314626
"Cycle 99-100","CapPass",1972.22,"Qualified",-0.00351,42.35,43110,"315-1","Alloy 617","Plate",314626
"Cycle 99-100","CapPass",1972.27,"Qualified",-0.00347,45.17,43111,"315-1","Alloy 617","Plate",314626
"Cycle 99-100","CapPass",1972.34,"Qualified",-0.00342,49.52,43112,"315-1","Alloy 617","Plate",314626
"Cycle 99-100","CapPass",1972.40,"Qualified",-0.00337,54.86,43113,"315-1","Alloy 617","Plate",314626
"Cycle 99-100","CapPass",1972.45,"Qualified",-0.00332,61.25,43114,"315-1","Alloy 617","Plate",314626
"Cycle 99-100","CapPass",1972.48,"Qualified",-0.00327,66.51,43115,"315-1","Alloy 617","Plate",314626
"Cycle 99-100","CapPass",1972.52,"Qualified",-0.00322,71.47,43116,"315-1","Alloy 617","Plate",314626
"Cycle 99-100","CapPass",1972.56,"Qualified",-0.00317,75.75,43117,"315-1","Alloy 617","Plate",314626
"Cycle 99-100","CapPass",1972.60,"Qualified",-0.00312,79.76,43118,"315-1","Alloy 617","Plate",314626
"Cycle 99-100","CapPass",1972.65,"Qualified",-0.00307,83.30,43119,"315-1","Alloy 617","Plate",314626
"Cycle 99-100","CapPass",1972.70,"Qualified",-0.00302,86.42,43120,"315-1","Alloy 617","Plate",314626
"Cycle 99-100","CapPass",1972.72,"Qualified",-0.00300,87.62,43121,"315-1","Alloy 617","Plate",314626
"Cycle 99-100","CapPass",1972.75,"Qualified",-0.00297,89.38,43122,"315-1","Alloy 617","Plate",314626
"Cycle 99-100","CapPass",1972.81,"Qualified",-0.00292,92.60,43123,"315-1","Alloy 617","Plate",314626
"Cycle 99-100","CapPass",1972.87,"Qualified",-0.00287,95.99,43124,"315-1","Alloy 617","Plate",314626
"Cycle 99-100","CapPass",1972.92,"Qualified",-0.00282,99.09,43125,"315-1","Alloy 617","Plate",314626
"Cycle 99-100","CapPass",1972.97,"Qualified",-0.00277,102.19,43126,"315-1","Alloy 617","Plate",314626
"Cycle 99-100","CapPass",1973.03,"Qualified",-0.00272,105.58,43127,"315-1","Alloy 617","Plate",314626
"Cycle 99-100","CapPass",1973.08,"Qualified",-0.00267,108.83,43128,"315-1","Alloy 617","Plate",314626
"Cycle 99-100","CapPass",1973.13,"Qualified",-0.00262,111.97,43129,"315-1","Alloy 617","Plate",314626
"Cycle 99-100","CapPass",1973.18,"Qualified",-0.00257,115.19,43130,"315-1","Alloy 617","Plate",314626
"Cycle 99-100","CapPass",1973.22,"Qualified",-0.00253,117.75,43131,"315-1","Alloy 617","Plate",314626
"Cycle 99-100","CapPass",1973.23,"Qualified",-0.00252,118.81,43132,"315-1","Alloy 617","Plate",314626
"Cycle 99-100","CapPass",1973.27,"Qualified",-0.00247,122.43,43133,"315-1","Alloy 617","Plate",314626
"Cycle 99-100","CapPass",1973.31,"Qualified",-0.00242,126.18,43134,"315-1","Alloy 617","Plate",314626
"Cycle 99-100","CapPass",1973.35,"Qualified",-0.00237,129.62,43135,"315-1","Alloy 617","Plate",314626
"Cycle 99-100","CapPass",1973.38,"Qualified",-0.00231,132.94,43136,"315-1","Alloy 617","Plate",314626
"Cycle 99-100","CapPass",1973.41,"Qualified",-0.00226,135.73,43137,"315-1","Alloy 617","Plate",314626
"Cycle 99-100","CapPass",1973.45,"Qualified",-0.00221,138.40,43138,"315-1","Alloy 617","Plate",314626
"Cycle 99-100","CapPass",1973.48,"Qualified",-0.00216,140.59,43139,"315-1","Alloy 617","Plate",314626
"Cycle 99-100","CapPass",1973.52,"Qualified",-0.00211,142.38,43140,"315-1","Alloy 617","Plate",314626
"Cycle 99-100","CapPass",1973.55,"Qualified",-0.00206,143.78,43141,"315-1","Alloy 617","Plate",314626
"Cycle 99-100","CapPass",1973.59,"Qualified",-0.00201,144.84,43142,"315-1","Alloy 617","Plate",314626
"Cycle 99-100","CapPass",1973.62,"Qualified",-0.00196,145.58,43143,"315-1","Alloy 617","Plate",314626
"Cycle 99-100","CapPass",1973.67,"Qualified",-0.00191,145.97,43144,"315-1","Alloy 617","Plate",314626
"Cycle 99-100","CapPass",1973.71,"Qualified",-0.00186,146.08,43145,"315-1","Alloy 617","Plate",314626
"Cycle 99-100","CapPass",1973.72,"Qualified",-0.00185,146.05,43146,"315-1","Alloy 617","Plate",314626
"Cycle 99-100","CapPass",1973.76,"Qualified",-0.00181,145.95,43147,"315-1","Alloy 617","Plate",314626
"Cycle 99-100","CapPass",1973.81,"Qualified",-0.00176,145.87,43148,"315-1","Alloy 617","Plate",314626
"Cycle 99-100","CapPass",1973.86,"Qualified",-0.00171,145.68,43149,"315-1","Alloy 617","Plate",314626
"Cycle 99-100","CapPass",1973.90,"Qualified",-0.00166,145.67,43150,"315-1","Alloy 617","Plate",314626
"Cycle 99-100","CapPass",1973.95,"Qualified",-0.00161,145.66,43151,"315-1","Alloy 617","Plate",314626
"Cycle 99-100","CapPass",1974.00,"Qualified",-0.00155,145.51,43152,"315-1","Alloy 617","Plate",314626
"Cycle 99-100","CapPass",1974.06,"Qualified",-0.00150,145.55,43153,"315-1","Alloy 617","Plate",314626
"Cycle 99-100","CapPass",1974.11,"Qualified",-0.00145,145.73,43154,"315-1","Alloy 617","Plate",314626
"Cycle 99-100","CapPass",1974.16,"Qualified",-0.00140,145.97,43155,"315-1","Alloy 617","Plate",314626
"Cycle 99-100","CapPass",1974.20,"Qualified",-0.00135,146.28,43156,"315-1","Alloy 617","Plate",314626
"Cycle 99-100","CapPass",1974.22,"Qualified",-0.00134,146.36,43157,"315-1","Alloy 617","Plate",314626
"Cycle 99-100","CapPass",1974.25,"Qualified",-0.00130,146.46,43158,"315-1","Alloy 617","Plate",314626
"Cycle 99-100","CapPass",1974.30,"Qualified",-0.00125,146.51,43159,"315-1","Alloy 617","Plate",314626
"Cycle 99-100","CapPass",1974.34,"Qualified",-0.00120,146.54,43160,"315-1","Alloy 617","Plate",314626
"Cycle 99-100","CapPass",1974.40,"Qualified",-0.00115,146.47,43161,"315-1","Alloy 617","Plate",314626
"Cycle 99-100","CapPass",1974.45,"Qualified",-0.00110,146.57,43162,"315-1","Alloy 617","Plate",314626
"Cycle 99-100","CapPass",1974.50,"Qualified",-0.00105,146.82,43163,"315-1","Alloy 617","Plate",314626
"Cycle 99-100","CapPass",1974.55,"Qualified",-0.00100,147.07,43164,"315-1","Alloy 617","Plate",314626
"Cycle 99-100","CapPass",1974.61,"Qualified",-0.00095,147.36,43165,"315-1","Alloy 617","Plate",314626
"Cycle 99-100","CapPass",1974.66,"Qualified",-0.00090,147.72,43166,"315-1","Alloy 617","Plate",314626
"Cycle 99-100","CapPass",1974.71,"Qualified",-0.00085,148.12,43167,"315-1","Alloy 617","Plate",314626
"Cycle 99-100","CapPass",1974.72,"Qualified",-0.00084,148.18,43168,"315-1","Alloy 617","Plate",314626
"Cycle 99-100","CapPass",1974.76,"Qualified",-0.00080,148.48,43169,"315-1","Alloy 617","Plate",314626
"Cycle 99-100","CapPass",1974.81,"Qualified",-0.00075,148.95,43170,"315-1","Alloy 617","Plate",314626
"Cycle 99-100","CapPass",1974.86,"Qualified",-0.00070,149.39,43171,"315-1","Alloy 617","Plate",314626
"Cycle 99-100","CapPass",1974.91,"Qualified",-0.00065,149.63,43172,"315-1","Alloy 617","Plate",314626
"Cycle 99-100","CapPass",1974.95,"Qualified",-0.00060,149.76,43173,"315-1","Alloy 617","Plate",314626
"Cycle 99-100","CapPass",1975.00,"Qualified",-0.00055,149.85,43174,"315-1","Alloy 617","Plate",314626
"Cycle 99-100","CapPass",1975.05,"Qualified",-0.00049,149.76,43175,"315-1","Alloy 617","Plate",314626
"Cycle 99-100","CapPass",1975.10,"Qualified",-0.00044,149.64,43176,"315-1","Alloy 617","Plate",314626
"Cycle 99-100","CapPass",1975.15,"Qualified",-0.00039,149.53,43177,"315-1","Alloy 617","Plate",314626
"Cycle 99-100","CapPass",1975.20,"Qualified",-0.00034,149.41,43178,"315-1","Alloy 617","Plate",314626
"Cycle 99-100","CapPass",1975.22,"Qualified",-0.00033,149.33,43179,"315-1","Alloy 617","Plate",314626
"Cycle 99-100","CapPass",1975.25,"Qualified",-0.00029,149.30,43180,"315-1","Alloy 617","Plate",314626
"Cycle 99-100","CapPass",1975.30,"Qualified",-0.00024,149.36,43181,"315-1","Alloy 617","Plate",314626
"Cycle 99-100","CapPass",1975.35,"Qualified",-0.00019,149.24,43182,"315-1","Alloy 617","Plate",314626
"Cycle 99-100","CapPass",1975.39,"Qualified",-0.00014,149.17,43183,"315-1","Alloy 617","Plate",314626
"Cycle 99-100","CapPass",1975.45,"Qualified",-0.00009,149.01,43184,"315-1","Alloy 617","Plate",314626
"Cycle 99-100","CapPass",1975.50,"Qualified",-0.00004,148.88,43185,"315-1","Alloy 617","Plate",314626
"Cycle 99-100","CapPass",1975.56,"Qualified",0.00001,148.77,43186,"315-1","Alloy 617","Plate",314626
"Cycle 99-100","CapPass",1975.61,"Qualified",0.00006,148.96,43187,"315-1","Alloy 617","Plate",314626
"Cycle 99-100","CapPass",1975.66,"Qualified",0.00011,149.38,43188,"315-1","Alloy 617","Plate",314626
"Cycle 99-100","CapPass",1975.71,"Qualified",0.00016,149.78,43189,"315-1","Alloy 617","Plate",314626
"Cycle 99-100","CapPass",1975.72,"Qualified",0.00016,149.85,43190,"315-1","Alloy 617","Plate",314626
"Cycle 99-100","CapPass",1975.76,"Qualified",0.00021,150.19,43191,"315-1","Alloy 617","Plate",314626
"Cycle 99-100","CapPass",1975.81,"Qualified",0.00026,150.46,43192,"315-1","Alloy 617","Plate",314626
"Cycle 99-100","CapPass",1975.86,"Qualified",0.00031,150.66,43193,"315-1","Alloy 617","Plate",314626
"Cycle 99-100","CapPass",1975.90,"Qualified",0.00036,150.71,43194,"315-1","Alloy 617","Plate",314626
"Cycle 99-100","CapPass",1975.96,"Qualified",0.00041,150.70,43195,"315-1","Alloy 617","Plate",314626
"Cycle 99-100","CapPass",1976.01,"Qualified",0.00046,150.71,43196,"315-1","Alloy 617","Plate",314626
"Cycle 99-100","CapPass",1976.06,"Qualified",0.00051,150.85,43197,"315-1","Alloy 617","Plate",314626
"Cycle 99-100","CapPass",1976.11,"Qualified",0.00056,151.11,43198,"315-1","Alloy 617","Plate",314626
"Cycle 99-100","CapPass",1976.16,"Qualified",0.00062,151.36,43199,"315-1","Alloy 617","Plate",314626
"Cycle 99-100","CapPass",1976.21,"Qualified",0.00067,151.52,43200,"315-1","Alloy 617","Plate",314626
"Cycle 99-100","CapPass",1976.22,"Qualified",0.00067,151.54,43201,"315-1","Alloy 617","Plate",314626
"Cycle 99-100","CapPass",1976.26,"Qualified",0.00072,151.64,43202,"315-1","Alloy 617","Plate",314626
"Cycle 99-100","CapPass",1976.31,"Qualified",0.00077,151.77,43203,"315-1","Alloy 617","Plate",314626
"Cycle 99-100","CapPass",1976.36,"Qualified",0.00082,151.83,43204,"315-1","Alloy 617","Plate",314626
"Cycle 99-100","CapPass",1976.41,"Qualified",0.00087,151.84,43205,"315-1","Alloy 617","Plate",314626
"Cycle 99-100","CapPass",1976.46,"Qualified",0.00092,151.87,43206,"315-1","Alloy 617","Plate",314626
"Cycle 99-100","CapPass",1976.51,"Qualified",0.00097,151.90,43207,"315-1","Alloy 617","Plate",314626
"Cycle 99-100","CapPass",1976.56,"Qualified",0.00102,151.94,43208,"315-1","Alloy 617","Plate",314626
"Cycle 99-100","CapPass",1976.60,"Qualified",0.00107,151.90,43209,"315-1","Alloy 617","Plate",314626
"Cycle 99-100","CapPass",1976.65,"Qualified",0.00112,151.69,43210,"315-1","Alloy 617","Plate",314626
"Cycle 99-100","CapPass",1976.71,"Qualified",0.00117,151.43,43211,"315-1","Alloy 617","Plate",314626
"Cycle 99-100","CapPass",1976.72,"Qualified",0.00118,151.40,43212,"315-1","Alloy 617","Plate",314626
"Cycle 99-100","CapPass",1976.75,"Qualified",0.00122,151.28,43213,"315-1","Alloy 617","Plate",314626
"Cycle 99-100","CapPass",1976.81,"Qualified",0.00127,150.97,43214,"315-1","Alloy 617","Plate",314626
"Cycle 99-100","CapPass",1976.86,"Qualified",0.00132,150.77,43215,"315-1","Alloy 617","Plate",314626
"Cycle 99-100","CapPass",1976.91,"Qualified",0.00137,150.71,43216,"315-1","Alloy 617","Plate",314626
"Cycle 99-100","CapPass",1976.97,"Qualified",0.00142,150.73,43217,"315-1","Alloy 617","Plate",314626
"Cycle 99-100","CapPass",1977.02,"Qualified",0.00148,150.98,43218,"315-1","Alloy 617","Plate",314626
"Cycle 99-100","CapPass",1977.07,"Qualified",0.00153,151.42,43219,"315-1","Alloy 617","Plate",314626
"Cycle 99-100","CapPass",1977.12,"Qualified",0.00158,151.79,43220,"315-1","Alloy 617","Plate",314626
"Cycle 99-100","CapPass",1977.17,"Qualified",0.00163,152.07,43221,"315-1","Alloy 617","Plate",314626
"Cycle 99-100","CapPass",1977.22,"Qualified",0.00167,152.42,43222,"315-1","Alloy 617","Plate",314626
"Cycle 99-100","CapPass",1977.22,"Qualified",0.00168,152.42,43223,"315-1","Alloy 617","Plate",314626
"Cycle 99-100","CapPass",1977.27,"Qualified",0.00173,152.76,43224,"315-1","Alloy 617","Plate",314626
"Cycle 99-100","CapPass",1977.32,"Qualified",0.00178,153.07,43225,"315-1","Alloy 617","Plate",314626
"Cycle 99-100","CapPass",1977.36,"Qualified",0.00183,153.28,43226,"315-1","Alloy 617","Plate",314626
"Cycle 99-100","CapPass",1977.41,"Qualified",0.00188,153.31,43227,"315-1","Alloy 617","Plate",314626
"Cycle 99-100","CapPass",1977.46,"Qualified",0.00193,153.27,43228,"315-1","Alloy 617","Plate",314626
"Cycle 99-100","CapPass",1977.51,"Qualified",0.00198,153.15,43229,"315-1","Alloy 617","Plate",314626
"Cycle 99-100","CapPass",1977.56,"Qualified",0.00203,153.02,43230,"315-1","Alloy 617","Plate",314626
"Cycle 99-100","CapPass",1977.61,"Qualified",0.00208,152.85,43231,"315-1","Alloy 617","Plate",314626
"Cycle 99-100","CapPass",1977.66,"Qualified",0.00213,152.64,43232,"315-1","Alloy 617","Plate",314626
"Cycle 99-100","CapPass",1977.71,"Qualified",0.00218,152.53,43233,"315-1","Alloy 617","Plate",314626
"Cycle 99-100","CapPass",1977.72,"Qualified",0.00219,152.53,43234,"315-1","Alloy 617","Plate",314626
"Cycle 99-100","CapPass",1977.77,"Qualified",0.00223,152.49,43235,"315-1","Alloy 617","Plate",314626
"Cycle 99-100","CapPass",1977.82,"Qualified",0.00228,152.60,43236,"315-1","Alloy 617","Plate",314626
"Cycle 99-100","CapPass",1977.87,"Qualified",0.00233,152.80,43237,"315-1","Alloy 617","Plate",314626
"Cycle 99-100","CapPass",1977.91,"Qualified",0.00238,152.96,43238,"315-1","Alloy 617","Plate",314626
"Cycle 99-100","CapPass",1977.97,"Qualified",0.00243,153.02,43239,"315-1","Alloy 617","Plate",314626
"Cycle 99-100","CapPass",1978.02,"Qualified",0.00249,153.03,43240,"315-1","Alloy 617","Plate",314626
"Cycle 99-100","CapPass",1978.07,"Qualified",0.00254,153.09,43241,"315-1","Alloy 617","Plate",314626
"Cycle 99-100","CapPass",1978.12,"Qualified",0.00259,153.14,43242,"315-1","Alloy 617","Plate",314626
"Cycle 99-100","CapPass",1978.17,"Qualified",0.00264,153.21,43243,"315-1","Alloy 617","Plate",314626
"Cycle 99-100","CapPass",1978.22,"Qualified",0.00269,153.26,43244,"315-1","Alloy 617","Plate",314626
"Cycle 99-100","CapPass",1978.22,"Qualified",0.00269,153.26,43245,"315-1","Alloy 617","Plate",314626
"Cycle 99-100","CapPass",1978.27,"Qualified",0.00274,153.28,43246,"315-1","Alloy 617","Plate",314626
"Cycle 99-100","CapPass",1978.32,"Qualified",0.00279,153.28,43247,"315-1","Alloy 617","Plate",314626
"Cycle 99-100","CapPass",1978.37,"Qualified",0.00284,153.25,43248,"315-1","Alloy 617","Plate",314626
"Cycle 99-100","CapPass",1978.41,"Qualified",0.00289,153.22,43249,"315-1","Alloy 617","Plate",314626
"Cycle 99-100","CapPass",1978.47,"Qualified",0.00294,153.11,43250,"315-1","Alloy 617","Plate",314626
"Cycle 99-100","CapPass",1978.52,"Qualified",0.00299,153.02,43251,"315-1","Alloy 617","Plate",314626
"Cycle 99-100","CapPass",1978.57,"Qualified",0.00304,153.02,43252,"315-1","Alloy 617","Plate",314626
"Cycle 99-100","CapPass",1978.62,"Qualified",0.00309,153.11,43253,"315-1","Alloy 617","Plate",314626
