Repository: js-molina/fatigue-A617

File: data/950C/Strain rate 0.001/1.0% strain/HTM_A20_Cycles_E11.csv (part 7 of 10)
"Cycle Label","Data State","Elapsed Time Sec","Qual State","Strain","Stress Mpa","Count","Sample","Alloy","Material_Form","Heat"
"Cycle 99-100","CapPass",1967.79,"Trend",-0.00220,-135.1,42761,"E-11","Alloy 617","Plate",314626
"Cycle 99-100","CapPass",1967.80,"Trend",-0.00222,-135.0,42762,"E-11","Alloy 617","Plate",314626
"Cycle 99-100","CapPass",1967.84,"Trend",-0.00226,-135.1,42763,"E-11","Alloy 617","Plate",314626
"Cycle 99-100","CapPass",1967.89,"Trend",-0.00231,-135.1,42764,"E-11","Alloy 617","Plate",314626
"Cycle 99-100","CapPass",1967.94,"Trend",-0.00236,-135.0,42765,"E-11","Alloy 617","Plate",314626
"Cycle 99-100","CapPass",1967.99,"Trend",-0.00241,-135.0,42766,"E-11","Alloy 617","Plate",314626
"Cycle 99-100","CapPass",1968.04,"Trend",-0.00246,-134.9,42767,"E-11","Alloy 617","Plate",314626
"Cycle 99-100","CapPass",1968.09,"Trend",-0.00251,-135.0,42768,"E-11","Alloy 617","Plate",314626
"Cycle 99-100","CapPass",1968.14,"Trend",-0.00256,-135.0,42769,"E-11","Alloy 617","Plate",314626
"Cycle 99-100","CapPass",1968.20,"Trend",-0.00261,-135.2,42770,"E-11","Alloy 617","Plate",314626
"Cycle 99-100","CapPass",1968.24,"Trend",-0.00266,-135.1,42771,"E-11","Alloy 617","Plate",314626
"Cycle 99-100","CapPass",1968.30,"Trend",-0.00271,-135.5,42772,"E-11","Alloy 617","Plate",314626
"Cycle 99-100","CapPass",1968.30,"Trend",-0.00272,-135.6,42773,"E-11","Alloy 617","Plate",314626
"Cycle 99-100","CapPass",1968.35,"Trend",-0.00276,-135.8,42774,"E-11","Alloy 617","Plate",314626
"Cycle 99-100","CapPass",1968.39,"Trend",-0.00281,-136.1,42775,"E-11","Alloy 617","Plate",314626
"Cycle 99-100","CapPass",1968.44,"Trend",-0.00286,-136.4,42776,"E-11","Alloy 617","Plate",314626
"Cycle 99-100","CapPass",1968.49,"Trend",-0.00291,-136.3,42777,"E-11","Alloy 617","Plate",314626
"Cycle 99-100","CapPass",1968.54,"Trend",-0.00296,-136.2,42778,"E-11","Alloy 617","Plate",314626
"Cycle 99-100","CapPass",1968.60,"Trend",-0.00301,-136.3,42779,"E-11","Alloy 617","Plate",314626
"Cycle 99-100","CapPass",1968.64,"Trend",-0.00306,-136.3,42780,"E-11","Alloy 617","Plate",314626
"Cycle 99-100","CapPass",1968.70,"Trend",-0.00311,-136.5,42781,"E-11","Alloy 617","Plate",314626
"Cycle 99-100","CapPass",1968.75,"Trend",-0.00316,-136.6,42782,"E-11","Alloy 617","Plate",314626
"Cycle 99-100","CapPass",1968.79,"Trend",-0.00321,-136.5,42783,"E-11","Alloy 617","Plate",314626
"Cycle 99-100","CapPass",1968.80,"Trend",-0.00322,-136.6,42784,"E-11","Alloy 617","Plate",314626
"Cycle 99-100","CapPass",1968.85,"Trend",-0.00327,-136.6,42785,"E-11","Alloy 617","Plate",314626
"Cycle 99-100","CapPass",1968.90,"Trend",-0.00332,-136.4,42786,"E-11","Alloy 617","Plate",314626
"Cycle 99-100","CapPass",1968.95,"Trend",-0.00337,-136.5,42787,"E-11","Alloy 617","Plate",314626
"Cycle 99-100","CapPass",1969.00,"Trend",-0.00342,-136.5,42788,"E-11","Alloy 617","Plate",314626
"Cycle 99-100","CapPass",1969.05,"Trend",-0.00347,-136.9,42789,"E-11","Alloy 617","Plate",314626
"Cycle 99-100","CapPass",1969.10,"Trend",-0.00352,-137.1,42790,"E-11","Alloy 617","Plate",314626
"Cycle 99-100","CapPass",1969.15,"Trend",-0.00357,-137.3,42791,"E-11","Alloy 617","Plate",314626
"Cycle 99-100","CapPass",1969.20,"Trend",-0.00362,-137.4,42792,"E-11","Alloy 617","Plate",314626
"Cycle 99-100","CapPass",1969.25,"Trend",-0.00367,-137.6,42793,"E-11","Alloy 617","Plate",314626
"Cycle 99-100","CapPass",1969.30,"Trend",-0.00372,-137.7,42794,"E-11","Alloy 617","Plate",314626
"Cycle 99-100","CapPass",1969.30,"Trend",-0.00373,-137.8,42795,"E-11","Alloy 617","Plate",314626
"Cycle 99-100","CapPass",1969.35,"Trend",-0.00377,-137.7,42796,"E-11","Alloy 617","Plate",314626
"Cycle 99-100","CapPass",1969.39,"Trend",-0.00382,-137.6,42797,"E-11","Alloy 617","Plate",314626
"Cycle 99-100","CapPass",1969.44,"Trend",-0.00387,-137.5,42798,"E-11","Alloy 617","Plate",314626
"Cycle 99-100","CapPass",1969.50,"Trend",-0.00392,-137.0,42799,"E-11","Alloy 617","Plate",314626
"Cycle 99-100","CapPass",1969.55,"Trend",-0.00397,-137.0,42800,"E-11","Alloy 617","Plate",314626
"Cycle 99-100","CapPass",1969.61,"Trend",-0.00402,-137.1,42801,"E-11","Alloy 617","Plate",314626
"Cycle 99-100","CapPass",1969.65,"Trend",-0.00408,-137.3,42802,"E-11","Alloy 617","Plate",314626
"Cycle 99-100","CapPass",1969.71,"Trend",-0.00413,-137.5,42803,"E-11","Alloy 617","Plate",314626
"Cycle 99-100","CapPass",1969.76,"Trend",-0.00418,-137.5,42804,"E-11","Alloy 617","Plate",314626
"Cycle 99-100","CapPass",1969.80,"Trend",-0.00423,-138.1,42805,"E-11","Alloy 617","Plate",314626
"Cycle 99-100","CapPass",1969.86,"Trend",-0.00428,-138.2,42806,"E-11","Alloy 617","Plate",314626
"Cycle 99-100","CapPass",1969.91,"Trend",-0.00433,-138.3,42807,"E-11","Alloy 617","Plate",314626
"Cycle 99-100","CapPass",1969.96,"Trend",-0.00438,-138.4,42808,"E-11","Alloy 617","Plate",314626
"Cycle 99-100","CapPass",1970.01,"Trend",-0.00443,-138.5,42809,"E-11","Alloy 617","Plate",314626
"Cycle 99-100","CapPass",1970.06,"Trend",-0.00448,-138.8,42810,"E-11","Alloy 617","Plate",314626
"Cycle 99-100","CapPass",1970.11,"Trend",-0.00453,-138.9,42811,"E-11","Alloy 617","Plate",314626
"Cycle 99-100","CapPass",1970.16,"Trend",-0.00459,-139.0,42812,"E-11","Alloy 617","Plate",314626
"Cycle 99-100","CapPass",1970.21,"Trend",-0.00464,-139.1,42813,"E-11","Alloy 617","Plate",314626
"Cycle 99-100","CapPass",1970.26,"Trend",-0.00469,-139.1,42814,"E-11","Alloy 617","Plate",314626
"Cycle 99-100","CapPass",1970.30,"Trend",-0.00473,-139.2,42815,"E-11","Alloy 617","Plate",314626
"Cycle 99-100","CapPass",1970.32,"Trend",-0.00474,-139.1,42816,"E-11","Alloy 617","Plate",314626
"Cycle 99-100","CapPass",1970.36,"Trend",-0.00479,-139.2,42817,"E-11","Alloy 617","Plate",314626
"Cycle 99-100","CapPass",1970.42,"Trend",-0.00484,-139.1,42818,"E-11","Alloy 617","Plate",314626
"Cycle 99-100","CapPass",1970.46,"Trend",-0.00489,-139.1,42819,"E-11","Alloy 617","Plate",314626
"Cycle 99-100","CapPass",1970.52,"Trend",-0.00494,-139.3,42820,"E-11","Alloy 617","Plate",314626
"Cycle 99-100","CapPass",1970.57,"Trend",-0.00499,-139.1,42821,"E-11","Alloy 617","Plate",314626
"Cycle 99-100","CapPass",1970.74,"Trend",-0.00494,-112.3,42822,"E-11","Alloy 617","Plate",314626
"Cycle 99-100","CapPass",1970.78,"Trend",-0.00489,-103.1,42823,"E-11","Alloy 617","Plate",314626
"Cycle 99-100","CapPass",1970.80,"Trend",-0.00485,-96.92,42824,"E-11","Alloy 617","Plate",314626
"Cycle 99-100","CapPass",1970.81,"Trend",-0.00484,-95.51,42825,"E-11","Alloy 617","Plate",314626
"Cycle 99-100","CapPass",1970.84,"Trend",-0.00479,-87.99,42826,"E-11","Alloy 617","Plate",314626
"Cycle 99-100","CapPass",1970.89,"Trend",-0.00474,-80.26,42827,"E-11","Alloy 617","Plate",314626
"Cycle 99-100","CapPass",1970.93,"Trend",-0.00469,-73.65,42828,"E-11","Alloy 617","Plate",314626
"Cycle 99-100","CapPass",1970.97,"Trend",-0.00464,-67.18,42829,"E-11","Alloy 617","Plate",314626
"Cycle 99-100","CapPass",1971.03,"Trend",-0.00459,-60.49,42830,"E-11","Alloy 617","Plate",314626
"Cycle 99-100","CapPass",1971.08,"Trend",-0.00454,-54.10,42831,"E-11","Alloy 617","Plate",314626
"Cycle 99-100","CapPass",1971.14,"Trend",-0.00449,-47.66,42832,"E-11","Alloy 617","Plate",314626
"Cycle 99-100","CapPass",1971.19,"Trend",-0.00443,-41.74,42833,"E-11","Alloy 617","Plate",314626
"Cycle 99-100","CapPass",1971.25,"Trend",-0.00438,-35.23,42834,"E-11","Alloy 617","Plate",314626
"Cycle 99-100","CapPass",1971.30,"Trend",-0.00433,-29.86,42835,"E-11","Alloy 617","Plate",314626
"Cycle 99-100","CapPass",1971.30,"Trend",-0.00433,-29.61,42836,"E-11","Alloy 617","Plate",314626
"Cycle 99-100","CapPass",1971.35,"Trend",-0.00428,-24.26,42837,"E-11","Alloy 617","Plate",314626
"Cycle 99-100","CapPass",1971.41,"Trend",-0.00423,-18.45,42838,"E-11","Alloy 617","Plate",314626
"Cycle 99-100","CapPass",1971.46,"Trend",-0.00418,-12.97,42839,"E-11","Alloy 617","Plate",314626
"Cycle 99-100","CapPass",1971.51,"Trend",-0.00413,-7.48,42840,"E-11","Alloy 617","Plate",314626
"Cycle 99-100","CapPass",1971.57,"Trend",-0.00408,-1.90,42841,"E-11","Alloy 617","Plate",314626
"Cycle 99-100","CapPass",1971.61,"Trend",-0.00403,3.14,42842,"E-11","Alloy 617","Plate",314626
"Cycle 99-100","CapPass",1971.67,"Trend",-0.00398,8.04,42843,"E-11","Alloy 617","Plate",314626
"Cycle 99-100","CapPass",1971.72,"Trend",-0.00393,13.14,42844,"E-11","Alloy 617","Plate",314626
"Cycle 99-100","CapPass",1971.77,"Trend",-0.00388,18.12,42845,"E-11","Alloy 617","Plate",314626
"Cycle 99-100","CapPass",1971.80,"Trend",-0.00385,20.66,42846,"E-11","Alloy 617","Plate",314626
"Cycle 99-100","CapPass",1971.83,"Trend",-0.00383,22.84,42847,"E-11","Alloy 617","Plate",314626
"Cycle 99-100","CapPass",1971.88,"Trend",-0.00378,27.29,42848,"E-11","Alloy 617","Plate",314626
"Cycle 99-100","CapPass",1971.94,"Trend",-0.00373,31.29,42849,"E-11","Alloy 617","Plate",314626
"Cycle 99-100","CapPass",1972.04,"Trend",-0.00368,34.45,42850,"E-11","Alloy 617","Plate",314626
"Cycle 99-100","CapPass",1972.13,"Trend",-0.00363,38.29,42851,"E-11","Alloy 617","Plate",314626
"Cycle 99-100","CapPass",1972.19,"Trend",-0.00358,44.12,42852,"E-11","Alloy 617","Plate",314626
"Cycle 99-100","CapPass",1972.22,"Trend",-0.00352,49.83,42853,"E-11","Alloy 617","Plate",314626
"Cycle 99-100","CapPass",1972.25,"Trend",-0.00347,55.16,42854,"E-11","Alloy 617","Plate",314626
"Cycle 99-100","CapPass",1972.29,"Trend",-0.00342,59.45,42855,"E-11","Alloy 617","Plate",314626
"Cycle 99-100","CapPass",1972.30,"Trend",-0.00341,61.16,42856,"E-11","Alloy 617","Plate",314626
"Cycle 99-100","CapPass",1972.33,"Trend",-0.00337,63.59,42857,"E-11","Alloy 617","Plate",314626
"Cycle 99-100","CapPass",1972.39,"Trend",-0.00332,67.10,42858,"E-11","Alloy 617","Plate",314626
"Cycle 99-100","CapPass",1972.45,"Trend",-0.00327,70.34,42859,"E-11","Alloy 617","Plate",314626
"Cycle 99-100","CapPass",1972.52,"Trend",-0.00322,73.48,42860,"E-11","Alloy 617","Plate",314626
"Cycle 99-100","CapPass",1972.57,"Trend",-0.00317,76.56,42861,"E-11","Alloy 617","Plate",314626
"Cycle 99-100","CapPass",1972.64,"Trend",-0.00312,80.33,42862,"E-11","Alloy 617","Plate",314626
"Cycle 99-100","CapPass",1972.69,"Trend",-0.00307,84.17,42863,"E-11","Alloy 617","Plate",314626
"Cycle 99-100","CapPass",1972.74,"Trend",-0.00302,87.78,42864,"E-11","Alloy 617","Plate",314626
"Cycle 99-100","CapPass",1972.78,"Trend",-0.00297,92.38,42865,"E-11","Alloy 617","Plate",314626
"Cycle 99-100","CapPass",1972.80,"Trend",-0.00294,94.54,42866,"E-11","Alloy 617","Plate",314626
"Cycle 99-100","CapPass",1972.82,"Trend",-0.00292,96.52,42867,"E-11","Alloy 617","Plate",314626
"Cycle 99-100","CapPass",1972.85,"Trend",-0.00287,100.88,42868,"E-11","Alloy 617","Plate",314626
"Cycle 99-100","CapPass",1972.89,"Trend",-0.00282,104.70,42869,"E-11","Alloy 617","Plate",314626
"Cycle 99-100","CapPass",1972.92,"Trend",-0.00277,108.53,42870,"E-11","Alloy 617","Plate",314626
"Cycle 99-100","CapPass",1972.96,"Trend",-0.00272,112.24,42871,"E-11","Alloy 617","Plate",314626
"Cycle 99-100","CapPass",1972.99,"Trend",-0.00267,114.65,42872,"E-11","Alloy 617","Plate",314626
"Cycle 99-100","CapPass",1973.03,"Trend",-0.00262,117.17,42873,"E-11","Alloy 617","Plate",314626
"Cycle 99-100","CapPass",1973.07,"Trend",-0.00257,119.27,42874,"E-11","Alloy 617","Plate",314626
"Cycle 99-100","CapPass",1973.11,"Trend",-0.00251,120.64,42875,"E-11","Alloy 617","Plate",314626
"Cycle 99-100","CapPass",1973.16,"Trend",-0.00246,121.49,42876,"E-11","Alloy 617","Plate",314626
"Cycle 99-100","CapPass",1973.20,"Trend",-0.00241,122.40,42877,"E-11","Alloy 617","Plate",314626
"Cycle 99-100","CapPass",1973.25,"Trend",-0.00236,123.13,42878,"E-11","Alloy 617","Plate",314626
"Cycle 99-100","CapPass",1973.30,"Trend",-0.00231,123.52,42879,"E-11","Alloy 617","Plate",314626
"Cycle 99-100","CapPass",1973.30,"Trend",-0.00231,123.62,42880,"E-11","Alloy 617","Plate",314626
"Cycle 99-100","CapPass",1973.35,"Trend",-0.00226,124.25,42881,"E-11","Alloy 617","Plate",314626
"Cycle 99-100","CapPass",1973.40,"Trend",-0.00221,125.06,42882,"E-11","Alloy 617","Plate",314626
"Cycle 99-100","CapPass",1973.45,"Trend",-0.00216,125.53,42883,"E-11","Alloy 617","Plate",314626
"Cycle 99-100","CapPass",1973.51,"Trend",-0.00211,126.04,42884,"E-11","Alloy 617","Plate",314626
"Cycle 99-100","CapPass",1973.55,"Trend",-0.00206,126.69,42885,"E-11","Alloy 617","Plate",314626
"Cycle 99-100","CapPass",1973.60,"Trend",-0.00201,127.12,42886,"E-11","Alloy 617","Plate",314626
"Cycle 99-100","CapPass",1973.65,"Trend",-0.00196,127.79,42887,"E-11","Alloy 617","Plate",314626
"Cycle 99-100","CapPass",1973.70,"Trend",-0.00191,128.18,42888,"E-11","Alloy 617","Plate",314626
"Cycle 99-100","CapPass",1973.75,"Trend",-0.00186,128.40,42889,"E-11","Alloy 617","Plate",314626
"Cycle 99-100","CapPass",1973.80,"Trend",-0.00181,128.71,42890,"E-11","Alloy 617","Plate",314626
"Cycle 99-100","CapPass",1973.80,"Trend",-0.00181,128.68,42891,"E-11","Alloy 617","Plate",314626
"Cycle 99-100","CapPass",1973.85,"Trend",-0.00175,129.04,42892,"E-11","Alloy 617","Plate",314626
"Cycle 99-100","CapPass",1973.90,"Trend",-0.00170,129.00,42893,"E-11","Alloy 617","Plate",314626
"Cycle 99-100","CapPass",1973.95,"Trend",-0.00165,129.21,42894,"E-11","Alloy 617","Plate",314626
"Cycle 99-100","CapPass",1974.00,"Trend",-0.00160,129.57,42895,"E-11","Alloy 617","Plate",314626
"Cycle 99-100","CapPass",1974.05,"Trend",-0.00155,129.74,42896,"E-11","Alloy 617","Plate",314626
"Cycle 99-100","CapPass",1974.10,"Trend",-0.00150,129.69,42897,"E-11","Alloy 617","Plate",314626
"Cycle 99-100","CapPass",1974.15,"Trend",-0.00145,129.53,42898,"E-11","Alloy 617","Plate",314626
"Cycle 99-100","CapPass",1974.20,"Trend",-0.00140,129.53,42899,"E-11","Alloy 617","Plate",314626
"Cycle 99-100","CapPass",1974.26,"Trend",-0.00135,129.40,42900,"E-11","Alloy 617","Plate",314626
"Cycle 99-100","CapPass",1974.30,"Trend",-0.00130,129.45,42901,"E-11","Alloy 617","Plate",314626
"Cycle 99-100","CapPass",1974.30,"Trend",-0.00129,129.48,42902,"E-11","Alloy 617","Plate",314626
"Cycle 99-100","CapPass",1974.35,"Trend",-0.00125,129.49,42903,"E-11","Alloy 617","Plate",314626
"Cycle 99-100","CapPass",1974.41,"Trend",-0.00120,129.46,42904,"E-11","Alloy 617","Plate",314626
"Cycle 99-100","CapPass",1974.45,"Trend",-0.00115,129.48,42905,"E-11","Alloy 617","Plate",314626
"Cycle 99-100","CapPass",1974.50,"Trend",-0.00110,129.68,42906,"E-11","Alloy 617","Plate",314626
"Cycle 99-100","CapPass",1974.55,"Trend",-0.00104,130.00,42907,"E-11","Alloy 617","Plate",314626
"Cycle 99-100","CapPass",1974.61,"Trend",-0.00099,130.19,42908,"E-11","Alloy 617","Plate",314626
"Cycle 99-100","CapPass",1974.66,"Trend",-0.00094,130.60,42909,"E-11","Alloy 617","Plate",314626
"Cycle 99-100","CapPass",1974.71,"Trend",-0.00089,130.96,42910,"E-11","Alloy 617","Plate",314626
"Cycle 99-100","CapPass",1974.76,"Trend",-0.00084,131.09,42911,"E-11","Alloy 617","Plate",314626
"Cycle 99-100","CapPass",1974.80,"Trend",-0.00079,131.19,42912,"E-11","Alloy 617","Plate",314626
"Cycle 99-100","CapPass",1974.81,"Trend",-0.00079,131.22,42913,"E-11","Alloy 617","Plate",314626
"Cycle 99-100","CapPass",1974.86,"Trend",-0.00074,131.23,42914,"E-11","Alloy 617","Plate",314626
"Cycle 99-100","CapPass",1974.91,"Trend",-0.00069,131.27,42915,"E-11","Alloy 617","Plate",314626
"Cycle 99-100","CapPass",1974.95,"Trend",-0.00064,131.37,42916,"E-11","Alloy 617","Plate",314626
"Cycle 99-100","CapPass",1975.01,"Trend",-0.00059,131.39,42917,"E-11","Alloy 617","Plate",314626
"Cycle 99-100","CapPass",1975.06,"Trend",-0.00054,131.42,42918,"E-11","Alloy 617","Plate",314626
"Cycle 99-100","CapPass",1975.10,"Trend",-0.00049,131.27,42919,"E-11","Alloy 617","Plate",314626
"Cycle 99-100","CapPass",1975.16,"Trend",-0.00044,131.27,42920,"E-11","Alloy 617","Plate",314626
"Cycle 99-100","CapPass",1975.21,"Trend",-0.00039,131.14,42921,"E-11","Alloy 617","Plate",314626
"Cycle 99-100","CapPass",1975.26,"Trend",-0.00033,131.18,42922,"E-11","Alloy 617","Plate",314626
"Cycle 99-100","CapPass",1975.30,"Trend",-0.00030,131.37,42923,"E-11","Alloy 617","Plate",314626
"Cycle 99-100","CapPass",1975.32,"Trend",-0.00028,131.53,42924,"E-11","Alloy 617","Plate",314626
"Cycle 99-100","CapPass",1975.37,"Trend",-0.00023,131.52,42925,"E-11","Alloy 617","Plate",314626
"Cycle 99-100","CapPass",1975.41,"Trend",-0.00018,131.58,42926,"E-11","Alloy 617","Plate",314626
"Cycle 99-100","CapPass",1975.46,"Trend",-0.00013,131.62,42927,"E-11","Alloy 617","Plate",314626
"Cycle 99-100","CapPass",1975.52,"Trend",-0.00008,131.81,42928,"E-11","Alloy 617","Plate",314626
"Cycle 99-100","CapPass",1975.56,"Trend",-0.00003,131.82,42929,"E-11","Alloy 617","Plate",314626
"Cycle 99-100","CapPass",1975.62,"Trend",0.00002,131.72,42930,"E-11","Alloy 617","Plate",314626
"Cycle 99-100","CapPass",1975.67,"Trend",0.00007,131.79,42931,"E-11","Alloy 617","Plate",314626
"Cycle 99-100","CapPass",1975.72,"Trend",0.00012,131.74,42932,"E-11","Alloy 617","Plate",314626
"Cycle 99-100","CapPass",1975.77,"Trend",0.00017,131.60,42933,"E-11","Alloy 617","Plate",314626
"Cycle 99-100","CapPass",1975.80,"Trend",0.00021,131.40,42934,"E-11","Alloy 617","Plate",314626
"Cycle 99-100","CapPass",1975.82,"Trend",0.00022,131.41,42935,"E-11","Alloy 617","Plate",314626
"Cycle 99-100","CapPass",1975.87,"Trend",0.00027,131.44,42936,"E-11","Alloy 617","Plate",314626
"Cycle 99-100","CapPass",1975.92,"Trend",0.00032,131.28,42937,"E-11","Alloy 617","Plate",314626
"Cycle 99-100","CapPass",1975.97,"Trend",0.00037,131.41,42938,"E-11","Alloy 617","Plate",314626
"Cycle 99-100","CapPass",1976.02,"Trend",0.00043,131.40,42939,"E-11","Alloy 617","Plate",314626
"Cycle 99-100","CapPass",1976.07,"Trend",0.00048,131.56,42940,"E-11","Alloy 617","Plate",314626
"Cycle 99-100","CapPass",1976.13,"Trend",0.00053,131.87,42941,"E-11","Alloy 617","Plate",314626
"Cycle 99-100","CapPass",1976.17,"Trend",0.00058,132.10,42942,"E-11","Alloy 617","Plate",314626
"Cycle 99-100","CapPass",1976.22,"Trend",0.00063,132.00,42943,"E-11","Alloy 617","Plate",314626
"Cycle 99-100","CapPass",1976.28,"Trend",0.00068,132.03,42944,"E-11","Alloy 617","Plate",314626
"Cycle 99-100","CapPass",1976.30,"Trend",0.00071,132.02,42945,"E-11","Alloy 617","Plate",314626
"Cycle 99-100","CapPass",1976.33,"Trend",0.00073,132.10,42946,"E-11","Alloy 617","Plate",314626
"Cycle 99-100","CapPass",1976.37,"Trend",0.00078,132.20,42947,"E-11","Alloy 617","Plate",314626
"Cycle 99-100","CapPass",1976.42,"Trend",0.00083,132.47,42948,"E-11","Alloy 617","Plate",314626
"Cycle 99-100","CapPass",1976.47,"Trend",0.00088,132.31,42949,"E-11","Alloy 617","Plate",314626
"Cycle 99-100","CapPass",1976.53,"Trend",0.00093,132.33,42950,"E-11","Alloy 617","Plate",314626
"Cycle 99-100","CapPass",1976.58,"Trend",0.00098,132.34,42951,"E-11","Alloy 617","Plate",314626
"Cycle 99-100","CapPass",1976.62,"Trend",0.00103,132.54,42952,"E-11","Alloy 617","Plate",314626
"Cycle 99-100","CapPass",1976.68,"Trend",0.00108,132.46,42953,"E-11","Alloy 617","Plate",314626
"Cycle 99-100","CapPass",1976.73,"Trend",0.00113,132.69,42954,"E-11","Alloy 617","Plate",314626
"Cycle 99-100","CapPass",1976.78,"Trend",0.00118,132.79,42955,"E-11","Alloy 617","Plate",314626
"Cycle 99-100","CapPass",1976.80,"Trend",0.00121,132.97,42956,"E-11","Alloy 617","Plate",314626
"Cycle 99-100","CapPass",1976.83,"Trend",0.00123,133.12,42957,"E-11","Alloy 617","Plate",314626
"Cycle 99-100","CapPass",1976.88,"Trend",0.00128,133.39,42958,"E-11","Alloy 617","Plate",314626
"Cycle 99-100","CapPass",1976.92,"Trend",0.00133,133.66,42959,"E-11","Alloy 617","Plate",314626
"Cycle 99-100","CapPass",1976.98,"Trend",0.00139,133.63,42960,"E-11","Alloy 617","Plate",314626
"Cycle 99-100","CapPass",1977.03,"Trend",0.00144,133.68,42961,"E-11","Alloy 617","Plate",314626
"Cycle 99-100","CapPass",1977.08,"Trend",0.00149,133.82,42962,"E-11","Alloy 617","Plate",314626
"Cycle 99-100","CapPass",1977.13,"Trend",0.00154,133.66,42963,"E-11","Alloy 617","Plate",314626
"Cycle 99-100","CapPass",1977.18,"Trend",0.00159,133.72,42964,"E-11","Alloy 617","Plate",314626
"Cycle 99-100","CapPass",1977.23,"Trend",0.00164,133.62,42965,"E-11","Alloy 617","Plate",314626
"Cycle 99-100","CapPass",1977.28,"Trend",0.00169,133.74,42966,"E-11","Alloy 617","Plate",314626
"Cycle 99-100","CapPass",1977.30,"Trend",0.00171,133.69,42967,"E-11","Alloy 617","Plate",314626
"Cycle 99-100","CapPass",1977.33,"Trend",0.00174,133.70,42968,"E-11","Alloy 617","Plate",314626
"Cycle 99-100","CapPass",1977.38,"Trend",0.00179,133.70,42969,"E-11","Alloy 617","Plate",314626
"Cycle 99-100","CapPass",1977.43,"Trend",0.00184,133.58,42970,"E-11","Alloy 617","Plate",314626
"Cycle 99-100","CapPass",1977.48,"Trend",0.00189,133.61,42971,"E-11","Alloy 617","Plate",314626
"Cycle 99-100","CapPass",1977.53,"Trend",0.00194,133.28,42972,"E-11","Alloy 617","Plate",314626
"Cycle 99-100","CapPass",1977.58,"Trend",0.00199,133.27,42973,"E-11","Alloy 617","Plate",314626
"Cycle 99-100","CapPass",1977.63,"Trend",0.00204,133.47,42974,"E-11","Alloy 617","Plate",314626
"Cycle 99-100","CapPass",1977.68,"Trend",0.00209,133.37,42975,"E-11","Alloy 617","Plate",314626
"Cycle 99-100","CapPass",1977.74,"Trend",0.00214,133.72,42976,"E-11","Alloy 617","Plate",314626
"Cycle 99-100","CapPass",1977.78,"Trend",0.00219,133.88,42977,"E-11","Alloy 617","Plate",314626
"Cycle 99-100","CapPass",1977.80,"Trend",0.00222,133.82,42978,"E-11","Alloy 617","Plate",314626
"Cycle 99-100","CapPass",1977.83,"Trend",0.00224,133.87,42979,"E-11","Alloy 617","Plate",314626
"Cycle 99-100","CapPass",1977.88,"Trend",0.00230,134.24,42980,"E-11","Alloy 617","Plate",314626
"Cycle 99-100","CapPass",1977.94,"Trend",0.00235,134.21,42981,"E-11","Alloy 617","Plate",314626
"Cycle 99-100","CapPass",1977.99,"Trend",0.00240,134.33,42982,"E-11","Alloy 617","Plate",314626
"Cycle 99-100","CapPass",1978.04,"Trend",0.00245,134.39,42983,"E-11","Alloy 617","Plate",314626
"Cycle 99-100","CapPass",1978.09,"Trend",0.00250,134.33,42984,"E-11","Alloy 617","Plate",314626
"Cycle 99-100","CapPass",1978.14,"Trend",0.00255,134.60,42985,"E-11","Alloy 617","Plate",314626
"Cycle 99-100","CapPass",1978.19,"Trend",0.00260,135.01,42986,"E-11","Alloy 617","Plate",314626
"Cycle 99-100","CapPass",1978.24,"Trend",0.00265,135.08,42987,"E-11","Alloy 617","Plate",314626
"Cycle 99-100","CapPass",1978.29,"Trend",0.00270,135.30,42988,"E-11","Alloy 617","Plate",314626
"Cycle 99-100","CapPass",1978.30,"Trend",0.00272,135.25,42989,"E-11","Alloy 617","Plate",314626
"Cycle 99-100","CapPass",1978.34,"Trend",0.00275,135.20,42990,"E-11","Alloy 617","Plate",314626
"Cycle 99-100","CapPass",1978.39,"Trend",0.00280,135.33,42991,"E-11","Alloy 617","Plate",314626
"Cycle 99-100","CapPass",1978.44,"Trend",0.00285,135.21,42992,"E-11","Alloy 617","Plate",314626
"Cycle 99-100","CapPass",1978.49,"Trend",0.00290,135.18,42993,"E-11","Alloy 617","Plate",314626
"Cycle 99-100","CapPass",1978.54,"Trend",0.00296,135.23,42994,"E-11","Alloy 617","Plate",314626
"Cycle 99-100","CapPass",1978.59,"Trend",0.00301,134.84,42995,"E-11","Alloy 617","Plate",314626
"Cycle 99-100","CapPass",1978.64,"Trend",0.00306,134.68,42996,"E-11","Alloy 617","Plate",314626
"Cycle 99-100","CapPass",1978.69,"Trend",0.00311,134.43,42997,"E-11","Alloy 617","Plate",314626
"Cycle 99-100","CapPass",1978.74,"Trend",0.00316,134.20,42998,"E-11","Alloy 617","Plate",314626
"Cycle 99-100","CapPass",1978.80,"Trend",0.00321,134.24,42999,"E-11","Alloy 617","Plate",314626
"Cycle 99-100","CapPass",1978.80,"Trend",0.00322,134.11,43000,"E-11","Alloy 617","Plate",314626
"Cycle 99-100","CapPass",1978.84,"Trend",0.00326,134.05,43001,"E-11","Alloy 617","Plate",314626
"Cycle 99-100","CapPass",1978.89,"Trend",0.00331,133.96,43002,"E-11","Alloy 617","Plate",314626
"Cycle 99-100","CapPass",1978.95,"Trend",0.00336,134.06,43003,"E-11","Alloy 617","Plate",314626
"Cycle 99-100","CapPass",1979.00,"Trend",0.00341,134.37,43004,"E-11","Alloy 617","Plate",314626
"Cycle 99-100","CapPass",1979.05,"Trend",0.00346,134.51,43005,"E-11","Alloy 617","Plate",314626
"Cycle 99-100","CapPass",1979.10,"Trend",0.00351,134.92,43006,"E-11","Alloy 617","Plate",314626
"Cycle 99-100","CapPass",1979.15,"Trend",0.00356,135.18,43007,"E-11","Alloy 617","Plate",314626
"Cycle 99-100","CapPass",1979.20,"Trend",0.00361,135.18,43008,"E-11","Alloy 617","Plate",314626
"Cycle 99-100","CapPass",1979.25,"Trend",0.00366,135.16,43009,"E-11","Alloy 617","Plate",314626
"Cycle 99-100","CapPass",1979.30,"Trend",0.00371,135.27,43010,"E-11","Alloy 617","Plate",314626
"Cycle 99-100","CapPass",1979.30,"Trend",0.00372,135.08,43011,"E-11","Alloy 617","Plate",314626
"Cycle 99-100","CapPass",1979.35,"Trend",0.00377,135.34,43012,"E-11","Alloy 617","Plate",314626
"Cycle 99-100","CapPass",1979.40,"Trend",0.00382,135.42,43013,"E-11","Alloy 617","Plate",314626
"Cycle 99-100","CapPass",1979.45,"Trend",0.00387,135.55,43014,"E-11","Alloy 617","Plate",314626
"Cycle 99-100","CapPass",1979.50,"Trend",0.00392,135.73,43015,"E-11","Alloy 617","Plate",314626
"Cycle 99-100","CapPass",1979.55,"Trend",0.00397,135.96,43016,"E-11","Alloy 617","Plate",314626
"Cycle 99-100","CapPass",1979.60,"Trend",0.00402,136.17,43017,"E-11","Alloy 617","Plate",314626
"Cycle 99-100","CapPass",1979.65,"Trend",0.00407,136.46,43018,"E-11","Alloy 617","Plate",314626
"Cycle 99-100","CapPass",1979.70,"Trend",0.00412,136.19,43019,"E-11","Alloy 617","Plate",314626
"Cycle 99-100","CapPass",1979.74,"Trend",0.00417,136.11,43020,"E-11","Alloy 617","Plate",314626
"Cycle 99-100","CapPass",1979.80,"Trend",0.00422,135.84,43021,"E-11","Alloy 617","Plate",314626
"Cycle 99-100","CapPass",1979.80,"Trend",0.00422,135.72,43022,"E-11","Alloy 617","Plate",314626
"Cycle 99-100","CapPass",1979.85,"Trend",0.00427,135.53,43023,"E-11","Alloy 617","Plate",314626
"Cycle 99-100","CapPass",1979.91,"Trend",0.00432,135.17,43024,"E-11","Alloy 617","Plate",314626
"Cycle 99-100","CapPass",1979.95,"Trend",0.00437,135.30,43025,"E-11","Alloy 617","Plate",314626
"Cycle 99-100","CapPass",1980.00,"Trend",0.00442,135.41,43026,"E-11","Alloy 617","Plate",314626
"Cycle 99-100","CapPass",1980.05,"Trend",0.00447,135.66,43027,"E-11","Alloy 617","Plate",314626
"Cycle 99-100","CapPass",1980.10,"Trend",0.00452,135.83,43028,"E-11","Alloy 617","Plate",314626
"Cycle 99-100","CapPass",1980.16,"Trend",0.00457,136.08,43029,"E-11","Alloy 617","Plate",314626
"Cycle 99-100","CapPass",1980.20,"Trend",0.00462,136.22,43030,"E-11","Alloy 617","Plate",314626
"Cycle 99-100","CapPass",1980.25,"Trend",0.00468,136.30,43031,"E-11","Alloy 617","Plate",314626
"Cycle 99-100","CapPass",1980.30,"Trend",0.00473,136.19,43032,"E-11","Alloy 617","Plate",314626
"Cycle 99-100","CapPass",1980.30,"Trend",0.00473,136.04,43033,"E-11","Alloy 617","Plate",314626
"Cycle 99-100","CapPass",1980.35,"Trend",0.00478,135.86,43034,"E-11","Alloy 617","Plate",314626
"Cycle 99-100","CapPass",1980.40,"Trend",0.00483,135.72,43035,"E-11","Alloy 617","Plate",314626
"Cycle 99-100","CapPass",1980.46,"Trend",0.00488,135.66,43036,"E-11","Alloy 617","Plate",314626
"Cycle 99-100","CapPass",1980.51,"Trend",0.00493,135.48,43037,"E-11","Alloy 617","Plate",314626
"Cycle 199-200","CapPass",3961.41,"Trend",0.00496,134.17,43907,"E-11","Alloy 617","Plate",314626
"Cycle 199-200","CapPass",3961.47,"Trend",0.00501,133.22,43908,"E-11","Alloy 617","Plate",314626
"Cycle 199-200","CapPass",3961.61,"Trend",0.00496,111.10,43909,"E-11","Alloy 617","Plate",314626
"Cycle 199-200","CapPass",3961.64,"Trend",0.00491,103.25,43910,"E-11","Alloy 617","Plate",314626
"Cycle 199-200","CapPass",3961.68,"Trend",0.00486,95.26,43911,"E-11","Alloy 617","Plate",314626
"Cycle 199-200","CapPass",3961.72,"Trend",0.00481,87.65,43912,"E-11","Alloy 617","Plate",314626
"Cycle 199-200","CapPass",3961.75,"Trend",0.00476,81.18,43913,"E-11","Alloy 617","Plate",314626
"Cycle 199-200","CapPass",3961.79,"Trend",0.00471,74.20,43914,"E-11","Alloy 617","Plate",314626
"Cycle 199-200","CapPass",3961.80,"Trend",0.00469,72.94,43915,"E-11","Alloy 617","Plate",314626
"Cycle 199-200","CapPass",3961.84,"Trend",0.00466,68.10,43916,"E-11","Alloy 617","Plate",314626
"Cycle 199-200","CapPass",3961.89,"Trend",0.00461,62.15,43917,"E-11","Alloy 617","Plate",314626
"Cycle 199-200","CapPass",3961.95,"Trend",0.00456,55.34,43918,"E-11","Alloy 617","Plate",314626
"Cycle 199-200","CapPass",3962.01,"Trend",0.00450,49.52,43919,"E-11","Alloy 617","Plate",314626
"Cycle 199-200","CapPass",3962.06,"Trend",0.00445,43.35,43920,"E-11","Alloy 617","Plate",314626
"Cycle 199-200","CapPass",3962.11,"Trend",0.00440,37.97,43921,"E-11","Alloy 617","Plate",314626
"Cycle 199-200","CapPass",3962.17,"Trend",0.00435,31.70,43922,"E-11","Alloy 617","Plate",314626
"Cycle 199-200","CapPass",3962.22,"Trend",0.00430,27.15,43923,"E-11","Alloy 617","Plate",314626
"Cycle 199-200","CapPass",3962.27,"Trend",0.00425,21.24,43924,"E-11","Alloy 617","Plate",314626
"Cycle 199-200","CapPass",3962.30,"Trend",0.00422,18.39,43925,"E-11","Alloy 617","Plate",314626
"Cycle 199-200","CapPass",3962.33,"Trend",0.00420,16.33,43926,"E-11","Alloy 617","Plate",314626
"Cycle 199-200","CapPass",3962.37,"Trend",0.00415,12.05,43927,"E-11","Alloy 617","Plate",314626
"Cycle 199-200","CapPass",3962.43,"Trend",0.00410,6.82,43928,"E-11","Alloy 617","Plate",314626
"Cycle 199-200","CapPass",3962.49,"Trend",0.00405,1.66,43929,"E-11","Alloy 617","Plate",314626
"Cycle 199-200","CapPass",3962.53,"Trend",0.00399,-2.57,43930,"E-11","Alloy 617","Plate",314626
"Cycle 199-200","CapPass",3962.60,"Trend",0.00394,-7.19,43931,"E-11","Alloy 617","Plate",314626
"Cycle 199-200","CapPass",3962.71,"Trend",0.00389,-9.17,43932,"E-11","Alloy 617","Plate",314626
"Cycle 199-200","CapPass",3962.79,"Trend",0.00384,-13.27,43933,"E-11","Alloy 617","Plate",314626
"Cycle 199-200","CapPass",3962.80,"Trend",0.00384,-13.96,43934,"E-11","Alloy 617","Plate",314626
"Cycle 199-200","CapPass",3962.87,"Trend",0.00379,-17.65,43935,"E-11","Alloy 617","Plate",314626
"Cycle 199-200","CapPass",3962.93,"Trend",0.00374,-22.63,43936,"E-11","Alloy 617","Plate",314626
"Cycle 199-200","CapPass",3962.98,"Trend",0.00369,-28.58,43937,"E-11","Alloy 617","Plate",314626
"Cycle 199-200","CapPass",3963.02,"Trend",0.00364,-34.47,43938,"E-11","Alloy 617","Plate",314626
"Cycle 199-200","CapPass",3963.04,"Trend",0.00359,-38.45,43939,"E-11","Alloy 617","Plate",314626
"Cycle 199-200","CapPass",3963.08,"Trend",0.00354,-43.20,43940,"E-11","Alloy 617","Plate",314626
"Cycle 199-200","CapPass",3963.13,"Trend",0.00349,-46.99,43941,"E-11","Alloy 617","Plate",314626
"Cycle 199-200","CapPass",3963.18,"Trend",0.00344,-50.44,43942,"E-11","Alloy 617","Plate",314626
"Cycle 199-200","CapPass",3963.24,"Trend",0.00338,-54.07,43943,"E-11","Alloy 617","Plate",314626
"Cycle 199-200","CapPass",3963.28,"Trend",0.00333,-59.41,43944,"E-11","Alloy 617","Plate",314626
"Cycle 199-200","CapPass",3963.30,"Trend",0.00329,-62.70,43945,"E-11","Alloy 617","Plate",314626
"Cycle 199-200","CapPass",3963.31,"Trend",0.00328,-63.26,43946,"E-11","Alloy 617","Plate",314626
"Cycle 199-200","CapPass",3963.34,"Trend",0.00323,-67.88,43947,"E-11","Alloy 617","Plate",314626
"Cycle 199-200","CapPass",3963.37,"Trend",0.00318,-72.03,43948,"E-11","Alloy 617","Plate",314626
"Cycle 199-200","CapPass",3963.41,"Trend",0.00313,-75.82,43949,"E-11","Alloy 617","Plate",314626
"Cycle 199-200","CapPass",3963.45,"Trend",0.00308,-80.09,43950,"E-11","Alloy 617","Plate",314626
"Cycle 199-200","CapPass",3963.48,"Trend",0.00303,-82.70,43951,"E-11","Alloy 617","Plate",314626
"Cycle 199-200","CapPass",3963.53,"Trend",0.00298,-85.64,43952,"E-11","Alloy 617","Plate",314626
"Cycle 199-200","CapPass",3963.57,"Trend",0.00293,-87.87,43953,"E-11","Alloy 617","Plate",314626
"Cycle 199-200","CapPass",3963.62,"Trend",0.00288,-90.15,43954,"E-11","Alloy 617","Plate",314626
"Cycle 199-200","CapPass",3963.67,"Trend",0.00283,-92.31,43955,"E-11","Alloy 617","Plate",314626
"Cycle 199-200","CapPass",3963.72,"Trend",0.00278,-94.51,43956,"E-11","Alloy 617","Plate",314626
"Cycle 199-200","CapPass",3963.78,"Trend",0.00272,-96.33,43957,"E-11","Alloy 617","Plate",314626
"Cycle 199-200","CapPass",3963.80,"Trend",0.00270,-97.53,43958,"E-11","Alloy 617","Plate",314626
"Cycle 199-200","CapPass",3963.83,"Trend",0.00267,-98.31,43959,"E-11","Alloy 617","Plate",314626
"Cycle 199-200","CapPass",3963.87,"Trend",0.00262,-99.97,43960,"E-11","Alloy 617","Plate",314626
"Cycle 199-200","CapPass",3963.92,"Trend",0.00257,-101.7,43961,"E-11","Alloy 617","Plate",314626
"Cycle 199-200","CapPass",3963.97,"Trend",0.00252,-103.7,43962,"E-11","Alloy 617","Plate",314626
"Cycle 199-200","CapPass",3964.02,"Trend",0.00247,-105.3,43963,"E-11","Alloy 617","Plate",314626
"Cycle 199-200","CapPass",3964.07,"Trend",0.00242,-106.9,43964,"E-11","Alloy 617","Plate",314626
"Cycle 199-200","CapPass",3964.12,"Trend",0.00237,-108.4,43965,"E-11","Alloy 617","Plate",314626
"Cycle 199-200","CapPass",3964.17,"Trend",0.00232,-109.8,43966,"E-11","Alloy 617","Plate",314626
"Cycle 199-200","CapPass",3964.22,"Trend",0.00227,-111.1,43967,"E-11","Alloy 617","Plate",314626
"Cycle 199-200","CapPass",3964.27,"Trend",0.00221,-112.3,43968,"E-11","Alloy 617","Plate",314626
"Cycle 199-200","CapPass",3964.30,"Trend",0.00219,-113.2,43969,"E-11","Alloy 617","Plate",314626
"Cycle 199-200","CapPass",3964.32,"Trend",0.00216,-113.7,43970,"E-11","Alloy 617","Plate",314626
"Cycle 199-200","CapPass",3964.37,"Trend",0.00211,-114.7,43971,"E-11","Alloy 617","Plate",314626
"Cycle 199-200","CapPass",3964.42,"Trend",0.00206,-115.6,43972,"E-11","Alloy 617","Plate",314626
"Cycle 199-200","CapPass",3964.47,"Trend",0.00201,-116.5,43973,"E-11","Alloy 617","Plate",314626
"Cycle 199-200","CapPass",3964.52,"Trend",0.00196,-117.4,43974,"E-11","Alloy 617","Plate",314626
"Cycle 199-200","CapPass",3964.58,"Trend",0.00191,-118.3,43975,"E-11","Alloy 617","Plate",314626
"Cycle 199-200","CapPass",3964.63,"Trend",0.00186,-119.2,43976,"E-11","Alloy 617","Plate",314626
"Cycle 199-200","CapPass",3964.68,"Trend",0.00181,-120.2,43977,"E-11","Alloy 617","Plate",314626
"Cycle 199-200","CapPass",3964.73,"Trend",0.00176,-120.8,43978,"E-11","Alloy 617","Plate",314626
"Cycle 199-200","CapPass",3964.78,"Trend",0.00171,-121.1,43979,"E-11","Alloy 617","Plate",314626
"Cycle 199-200","CapPass",3964.80,"Trend",0.00167,-121.2,43980,"E-11","Alloy 617","Plate",314626
"Cycle 199-200","CapPass",3964.82,"Trend",0.00165,-121.4,43981,"E-11","Alloy 617","Plate",314626
"Cycle 199-200","CapPass",3964.88,"Trend",0.00160,-121.7,43982,"E-11","Alloy 617","Plate",314626
"Cycle 199-200","CapPass",3964.92,"Trend",0.00155,-122.4,43983,"E-11","Alloy 617","Plate",314626
"Cycle 199-200","CapPass",3964.98,"Trend",0.00150,-122.5,43984,"E-11","Alloy 617","Plate",314626
"Cycle 199-200","CapPass",3965.03,"Trend",0.00145,-122.7,43985,"E-11","Alloy 617","Plate",314626
"Cycle 199-200","CapPass",3965.08,"Trend",0.00140,-123.0,43986,"E-11","Alloy 617","Plate",314626
"Cycle 199-200","CapPass",3965.13,"Trend",0.00135,-123.2,43987,"E-11","Alloy 617","Plate",314626
"Cycle 199-200","CapPass",3965.18,"Trend",0.00130,-123.3,43988,"E-11","Alloy 617","Plate",314626
"Cycle 199-200","CapPass",3965.23,"Trend",0.00125,-123.8,43989,"E-11","Alloy 617","Plate",314626
"Cycle 199-200","CapPass",3965.28,"Trend",0.00120,-123.9,43990,"E-11","Alloy 617","Plate",314626
"Cycle 199-200","CapPass",3965.30,"Trend",0.00117,-124.0,43991,"E-11","Alloy 617","Plate",314626
"Cycle 199-200","CapPass",3965.33,"Trend",0.00115,-124.2,43992,"E-11","Alloy 617","Plate",314626
"Cycle 199-200","CapPass",3965.38,"Trend",0.00110,-124.4,43993,"E-11","Alloy 617","Plate",314626
"Cycle 199-200","CapPass",3965.43,"Trend",0.00105,-124.6,43994,"E-11","Alloy 617","Plate",314626
"Cycle 199-200","CapPass",3965.48,"Trend",0.00099,-124.9,43995,"E-11","Alloy 617","Plate",314626
"Cycle 199-200","CapPass",3965.53,"Trend",0.00094,-125.1,43996,"E-11","Alloy 617","Plate",314626
"Cycle 199-200","CapPass",3965.58,"Trend",0.00089,-125.1,43997,"E-11","Alloy 617","Plate",314626
"Cycle 199-200","CapPass",3965.63,"Trend",0.00084,-125.2,43998,"E-11","Alloy 617","Plate",314626
"Cycle 199-200","CapPass",3965.68,"Trend",0.00079,-125.5,43999,"E-11","Alloy 617","Plate",314626
"Cycle 199-200","CapPass",3965.73,"Trend",0.00074,-125.8,44000,"E-11","Alloy 617","Plate",314626
"Cycle 199-200","CapPass",3965.78,"Trend",0.00069,-125.9,44001,"E-11","Alloy 617","Plate",314626
"Cycle 199-200","CapPass",3965.80,"Trend",0.00067,-125.8,44002,"E-11","Alloy 617","Plate",314626
"Cycle 199-200","CapPass",3965.83,"Trend",0.00064,-126.1,44003,"E-11","Alloy 617","Plate",314626
"Cycle 199-200","CapPass",3965.88,"Trend",0.00059,-126.2,44004,"E-11","Alloy 617","Plate",314626
"Cycle 199-200","CapPass",3965.93,"Trend",0.00054,-126.3,44005,"E-11","Alloy 617","Plate",314626
"Cycle 199-200","CapPass",3965.98,"Trend",0.00049,-126.3,44006,"E-11","Alloy 617","Plate",314626
"Cycle 199-200","CapPass",3966.04,"Trend",0.00044,-126.2,44007,"E-11","Alloy 617","Plate",314626
"Cycle 199-200","CapPass",3966.09,"Trend",0.00039,-126.4,44008,"E-11","Alloy 617","Plate",314626
"Cycle 199-200","CapPass",3966.14,"Trend",0.00034,-126.6,44009,"E-11","Alloy 617","Plate",314626
"Cycle 199-200","CapPass",3966.19,"Trend",0.00029,-126.8,44010,"E-11","Alloy 617","Plate",314626
"Cycle 199-200","CapPass",3966.24,"Trend",0.00024,-127.0,44011,"E-11","Alloy 617","Plate",314626
"Cycle 199-200","CapPass",3966.28,"Trend",0.00019,-127.4,44012,"E-11","Alloy 617","Plate",314626
"Cycle 199-200","CapPass",3966.30,"Trend",0.00016,-127.2,44013,"E-11","Alloy 617","Plate",314626
"Cycle 199-200","CapPass",3966.33,"Trend",0.00014,-127.4,44014,"E-11","Alloy 617","Plate",314626
"Cycle 199-200","CapPass",3966.38,"Trend",0.00009,-127.0,44015,"E-11","Alloy 617","Plate",314626
"Cycle 199-200","CapPass",3966.44,"Trend",0.00003,-126.8,44016,"E-11","Alloy 617","Plate",314626
"Cycle 199-200","CapPass",3966.49,"Trend",-0.00002,-126.9,44017,"E-11","Alloy 617","Plate",314626
"Cycle 199-200","CapPass",3966.54,"Trend",-0.00007,-127.0,44018,"E-11","Alloy 617","Plate",314626
"Cycle 199-200","CapPass",3966.59,"Trend",-0.00012,-127.1,44019,"E-11","Alloy 617","Plate",314626
"Cycle 199-200","CapPass",3966.64,"Trend",-0.00017,-127.4,44020,"E-11","Alloy 617","Plate",314626
"Cycle 199-200","CapPass",3966.68,"Trend",-0.00022,-127.5,44021,"E-11","Alloy 617","Plate",314626
"Cycle 199-200","CapPass",3966.74,"Trend",-0.00027,-127.5,44022,"E-11","Alloy 617","Plate",314626
"Cycle 199-200","CapPass",3966.79,"Trend",-0.00032,-127.6,44023,"E-11","Alloy 617","Plate",314626
"Cycle 199-200","CapPass",3966.80,"Trend",-0.00033,-127.5,44024,"E-11","Alloy 617","Plate",314626
"Cycle 199-200","CapPass",3966.85,"Trend",-0.00037,-127.8,44025,"E-11","Alloy 617","Plate",314626
"Cycle 199-200","CapPass",3966.89,"Trend",-0.00042,-128.3,44026,"E-11","Alloy 617","Plate",314626
"Cycle 199-200","CapPass",3966.94,"Trend",-0.00047,-128.2,44027,"E-11","Alloy 617","Plate",314626
"Cycle 199-200","CapPass",3966.99,"Trend",-0.00052,-128.2,44028,"E-11","Alloy 617","Plate",314626
"Cycle 199-200","CapPass",3967.04,"Trend",-0.00057,-127.9,44029,"E-11","Alloy 617","Plate",314626
"Cycle 199-200","CapPass",3967.09,"Trend",-0.00062,-127.9,44030,"E-11","Alloy 617","Plate",314626
"Cycle 199-200","CapPass",3967.15,"Trend",-0.00067,-128.0,44031,"E-11","Alloy 617","Plate",314626
"Cycle 199-200","CapPass",3967.20,"Trend",-0.00072,-128.2,44032,"E-11","Alloy 617","Plate",314626
"Cycle 199-200","CapPass",3967.25,"Trend",-0.00078,-128.6,44033,"E-11","Alloy 617","Plate",314626
"Cycle 199-200","CapPass",3967.30,"Trend",-0.00083,-128.9,44034,"E-11","Alloy 617","Plate",314626
"Cycle 199-200","CapPass",3967.30,"Trend",-0.00083,-128.7,44035,"E-11","Alloy 617","Plate",314626
"Cycle 199-200","CapPass",3967.35,"Trend",-0.00088,-129.1,44036,"E-11","Alloy 617","Plate",314626
"Cycle 199-200","CapPass",3967.40,"Trend",-0.00093,-129.0,44037,"E-11","Alloy 617","Plate",314626
"Cycle 199-200","CapPass",3967.45,"Trend",-0.00098,-129.0,44038,"E-11","Alloy 617","Plate",314626
"Cycle 199-200","CapPass",3967.50,"Trend",-0.00103,-129.0,44039,"E-11","Alloy 617","Plate",314626
"Cycle 199-200","CapPass",3967.54,"Trend",-0.00108,-129.0,44040,"E-11","Alloy 617","Plate",314626
"Cycle 199-200","CapPass",3967.60,"Trend",-0.00113,-129.0,44041,"E-11","Alloy 617","Plate",314626
"Cycle 199-200","CapPass",3967.65,"Trend",-0.00118,-129.2,44042,"E-11","Alloy 617","Plate",314626
