Repository: js-molina/fatigue-A617

File: data/950C/Strain rate 0.001/1.0% strain/HTM_A20_Cycles_E13.csv (part 7 of 12)
"Cycle Label","Data State","Elapsed Time Sec","Qual State","Strain","Stress Mpa","Count","Sample","Alloy","Material_Form","Heat"
"Cycle 99-100","CapPass",1962.88,"Qualified",0.00274,-97.65,42645,"E-13","Alloy 617","Plate",314626
"Cycle 99-100","CapPass",1962.93,"Qualified",0.00269,-99.99,42646,"E-13","Alloy 617","Plate",314626
"Cycle 99-100","CapPass",1962.98,"Qualified",0.00264,-101.9,42647,"E-13","Alloy 617","Plate",314626
"Cycle 99-100","CapPass",1963.03,"Qualified",0.00259,-103.8,42648,"E-13","Alloy 617","Plate",314626
"Cycle 99-100","CapPass",1963.08,"Qualified",0.00254,-105.3,42649,"E-13","Alloy 617","Plate",314626
"Cycle 99-100","CapPass",1963.13,"Qualified",0.00249,-107.4,42650,"E-13","Alloy 617","Plate",314626
"Cycle 99-100","CapPass",1963.18,"Qualified",0.00244,-109.1,42651,"E-13","Alloy 617","Plate",314626
"Cycle 99-100","CapPass",1963.23,"Qualified",0.00239,-110.8,42652,"E-13","Alloy 617","Plate",314626
"Cycle 99-100","CapPass",1963.27,"Qualified",0.00234,-111.4,42653,"E-13","Alloy 617","Plate",314626
"Cycle 99-100","CapPass",1963.30,"Qualified",0.00231,-112.4,42654,"E-13","Alloy 617","Plate",314626
"Cycle 99-100","CapPass",1963.32,"Qualified",0.00229,-112.7,42655,"E-13","Alloy 617","Plate",314626
"Cycle 99-100","CapPass",1963.37,"Qualified",0.00224,-114.2,42656,"E-13","Alloy 617","Plate",314626
"Cycle 99-100","CapPass",1963.42,"Qualified",0.00219,-114.9,42657,"E-13","Alloy 617","Plate",314626
"Cycle 99-100","CapPass",1963.47,"Qualified",0.00214,-115.3,42658,"E-13","Alloy 617","Plate",314626
"Cycle 99-100","CapPass",1963.52,"Qualified",0.00208,-116.1,42659,"E-13","Alloy 617","Plate",314626
"Cycle 99-100","CapPass",1963.57,"Qualified",0.00203,-116.6,42660,"E-13","Alloy 617","Plate",314626
"Cycle 99-100","CapPass",1963.62,"Qualified",0.00198,-117.7,42661,"E-13","Alloy 617","Plate",314626
"Cycle 99-100","CapPass",1963.67,"Qualified",0.00193,-118.0,42662,"E-13","Alloy 617","Plate",314626
"Cycle 99-100","CapPass",1963.72,"Qualified",0.00188,-118.8,42663,"E-13","Alloy 617","Plate",314626
"Cycle 99-100","CapPass",1963.77,"Qualified",0.00183,-119.5,42664,"E-13","Alloy 617","Plate",314626
"Cycle 99-100","CapPass",1963.80,"Qualified",0.00180,-120.0,42665,"E-13","Alloy 617","Plate",314626
"Cycle 99-100","CapPass",1963.82,"Qualified",0.00178,-120.4,42666,"E-13","Alloy 617","Plate",314626
"Cycle 99-100","CapPass",1963.86,"Qualified",0.00173,-120.2,42667,"E-13","Alloy 617","Plate",314626
"Cycle 99-100","CapPass",1963.92,"Qualified",0.00168,-120.8,42668,"E-13","Alloy 617","Plate",314626
"Cycle 99-100","CapPass",1963.97,"Qualified",0.00163,-120.5,42669,"E-13","Alloy 617","Plate",314626
"Cycle 99-100","CapPass",1964.02,"Qualified",0.00158,-121.1,42670,"E-13","Alloy 617","Plate",314626
"Cycle 99-100","CapPass",1964.07,"Qualified",0.00153,-121.1,42671,"E-13","Alloy 617","Plate",314626
"Cycle 99-100","CapPass",1964.12,"Qualified",0.00148,-121.3,42672,"E-13","Alloy 617","Plate",314626
"Cycle 99-100","CapPass",1964.17,"Qualified",0.00143,-121.3,42673,"E-13","Alloy 617","Plate",314626
"Cycle 99-100","CapPass",1964.22,"Qualified",0.00138,-121.5,42674,"E-13","Alloy 617","Plate",314626
"Cycle 99-100","CapPass",1964.27,"Qualified",0.00133,-121.7,42675,"E-13","Alloy 617","Plate",314626
"Cycle 99-100","CapPass",1964.30,"Qualified",0.00130,-121.8,42676,"E-13","Alloy 617","Plate",314626
"Cycle 99-100","CapPass",1964.32,"Qualified",0.00128,-122.0,42677,"E-13","Alloy 617","Plate",314626
"Cycle 99-100","CapPass",1964.37,"Qualified",0.00123,-122.2,42678,"E-13","Alloy 617","Plate",314626
"Cycle 99-100","CapPass",1964.42,"Qualified",0.00118,-122.5,42679,"E-13","Alloy 617","Plate",314626
"Cycle 99-100","CapPass",1964.48,"Qualified",0.00113,-122.7,42680,"E-13","Alloy 617","Plate",314626
"Cycle 99-100","CapPass",1964.52,"Qualified",0.00108,-122.9,42681,"E-13","Alloy 617","Plate",314626
"Cycle 99-100","CapPass",1964.57,"Qualified",0.00102,-123.5,42682,"E-13","Alloy 617","Plate",314626
"Cycle 99-100","CapPass",1964.61,"Qualified",0.00097,-123.9,42683,"E-13","Alloy 617","Plate",314626
"Cycle 99-100","CapPass",1964.67,"Qualified",0.00092,-123.5,42684,"E-13","Alloy 617","Plate",314626
"Cycle 99-100","CapPass",1964.71,"Qualified",0.00087,-123.3,42685,"E-13","Alloy 617","Plate",314626
"Cycle 99-100","CapPass",1964.77,"Qualified",0.00082,-123.0,42686,"E-13","Alloy 617","Plate",314626
"Cycle 99-100","CapPass",1964.80,"Qualified",0.00079,-123.0,42687,"E-13","Alloy 617","Plate",314626
"Cycle 99-100","CapPass",1964.82,"Qualified",0.00077,-123.1,42688,"E-13","Alloy 617","Plate",314626
"Cycle 99-100","CapPass",1964.87,"Qualified",0.00072,-122.8,42689,"E-13","Alloy 617","Plate",314626
"Cycle 99-100","CapPass",1964.93,"Qualified",0.00067,-123.4,42690,"E-13","Alloy 617","Plate",314626
"Cycle 99-100","CapPass",1964.98,"Qualified",0.00062,-123.5,42691,"E-13","Alloy 617","Plate",314626
"Cycle 99-100","CapPass",1965.03,"Qualified",0.00057,-123.5,42692,"E-13","Alloy 617","Plate",314626
"Cycle 99-100","CapPass",1965.08,"Qualified",0.00052,-123.7,42693,"E-13","Alloy 617","Plate",314626
"Cycle 99-100","CapPass",1965.13,"Qualified",0.00047,-124.0,42694,"E-13","Alloy 617","Plate",314626
"Cycle 99-100","CapPass",1965.18,"Qualified",0.00042,-124.8,42695,"E-13","Alloy 617","Plate",314626
"Cycle 99-100","CapPass",1965.23,"Qualified",0.00037,-124.7,42696,"E-13","Alloy 617","Plate",314626
"Cycle 99-100","CapPass",1965.28,"Qualified",0.00032,-125.0,42697,"E-13","Alloy 617","Plate",314626
"Cycle 99-100","CapPass",1965.30,"Qualified",0.00029,-125.4,42698,"E-13","Alloy 617","Plate",314626
"Cycle 99-100","CapPass",1965.33,"Qualified",0.00027,-125.6,42699,"E-13","Alloy 617","Plate",314626
"Cycle 99-100","CapPass",1965.38,"Qualified",0.00022,-125.8,42700,"E-13","Alloy 617","Plate",314626
"Cycle 99-100","CapPass",1965.42,"Qualified",0.00017,-125.9,42701,"E-13","Alloy 617","Plate",314626
"Cycle 99-100","CapPass",1965.47,"Qualified",0.00012,-125.9,42702,"E-13","Alloy 617","Plate",314626
"Cycle 99-100","CapPass",1965.52,"Qualified",0.00007,-126.4,42703,"E-13","Alloy 617","Plate",314626
"Cycle 99-100","CapPass",1965.58,"Qualified",0.00002,-126.5,42704,"E-13","Alloy 617","Plate",314626
"Cycle 99-100","CapPass",1965.62,"Qualified",-0.00003,-126.6,42705,"E-13","Alloy 617","Plate",314626
"Cycle 99-100","CapPass",1965.67,"Qualified",-0.00008,-126.4,42706,"E-13","Alloy 617","Plate",314626
"Cycle 99-100","CapPass",1965.72,"Qualified",-0.00013,-126.4,42707,"E-13","Alloy 617","Plate",314626
"Cycle 99-100","CapPass",1965.77,"Qualified",-0.00018,-126.0,42708,"E-13","Alloy 617","Plate",314626
"Cycle 99-100","CapPass",1965.80,"Qualified",-0.00021,-125.9,42709,"E-13","Alloy 617","Plate",314626
"Cycle 99-100","CapPass",1965.82,"Qualified",-0.00024,-125.7,42710,"E-13","Alloy 617","Plate",314626
"Cycle 99-100","CapPass",1965.87,"Qualified",-0.00029,-125.6,42711,"E-13","Alloy 617","Plate",314626
"Cycle 99-100","CapPass",1965.93,"Qualified",-0.00034,-125.1,42712,"E-13","Alloy 617","Plate",314626
"Cycle 99-100","CapPass",1965.98,"Qualified",-0.00039,-125.5,42713,"E-13","Alloy 617","Plate",314626
"Cycle 99-100","CapPass",1966.03,"Qualified",-0.00044,-125.8,42714,"E-13","Alloy 617","Plate",314626
"Cycle 99-100","CapPass",1966.08,"Qualified",-0.00049,-126.2,42715,"E-13","Alloy 617","Plate",314626
"Cycle 99-100","CapPass",1966.13,"Qualified",-0.00054,-126.6,42716,"E-13","Alloy 617","Plate",314626
"Cycle 99-100","CapPass",1966.18,"Qualified",-0.00059,-126.8,42717,"E-13","Alloy 617","Plate",314626
"Cycle 99-100","CapPass",1966.23,"Qualified",-0.00064,-127.1,42718,"E-13","Alloy 617","Plate",314626
"Cycle 99-100","CapPass",1966.28,"Qualified",-0.00069,-126.9,42719,"E-13","Alloy 617","Plate",314626
"Cycle 99-100","CapPass",1966.30,"Qualified",-0.00071,-127.1,42720,"E-13","Alloy 617","Plate",314626
"Cycle 99-100","CapPass",1966.33,"Qualified",-0.00074,-127.2,42721,"E-13","Alloy 617","Plate",314626
"Cycle 99-100","CapPass",1966.38,"Qualified",-0.00079,-126.7,42722,"E-13","Alloy 617","Plate",314626
"Cycle 99-100","CapPass",1966.43,"Qualified",-0.00084,-127.3,42723,"E-13","Alloy 617","Plate",314626
"Cycle 99-100","CapPass",1966.48,"Qualified",-0.00089,-127.4,42724,"E-13","Alloy 617","Plate",314626
"Cycle 99-100","CapPass",1966.53,"Qualified",-0.00094,-127.4,42725,"E-13","Alloy 617","Plate",314626
"Cycle 99-100","CapPass",1966.59,"Qualified",-0.00100,-127.2,42726,"E-13","Alloy 617","Plate",314626
"Cycle 99-100","CapPass",1966.64,"Qualified",-0.00105,-127.3,42727,"E-13","Alloy 617","Plate",314626
"Cycle 99-100","CapPass",1966.68,"Qualified",-0.00110,-127.3,42728,"E-13","Alloy 617","Plate",314626
"Cycle 99-100","CapPass",1966.73,"Qualified",-0.00115,-127.6,42729,"E-13","Alloy 617","Plate",314626
"Cycle 99-100","CapPass",1966.78,"Qualified",-0.00120,-127.7,42730,"E-13","Alloy 617","Plate",314626
"Cycle 99-100","CapPass",1966.80,"Qualified",-0.00122,-127.4,42731,"E-13","Alloy 617","Plate",314626
"Cycle 99-100","CapPass",1966.83,"Qualified",-0.00125,-127.3,42732,"E-13","Alloy 617","Plate",314626
"Cycle 99-100","CapPass",1966.88,"Qualified",-0.00130,-126.8,42733,"E-13","Alloy 617","Plate",314626
"Cycle 99-100","CapPass",1966.93,"Qualified",-0.00135,-127.1,42734,"E-13","Alloy 617","Plate",314626
"Cycle 99-100","CapPass",1966.98,"Qualified",-0.00140,-127.1,42735,"E-13","Alloy 617","Plate",314626
"Cycle 99-100","CapPass",1967.04,"Qualified",-0.00145,-126.4,42736,"E-13","Alloy 617","Plate",314626
"Cycle 99-100","CapPass",1967.09,"Qualified",-0.00150,-126.9,42737,"E-13","Alloy 617","Plate",314626
"Cycle 99-100","CapPass",1967.14,"Qualified",-0.00155,-127.2,42738,"E-13","Alloy 617","Plate",314626
"Cycle 99-100","CapPass",1967.20,"Qualified",-0.00160,-127.5,42739,"E-13","Alloy 617","Plate",314626
"Cycle 99-100","CapPass",1967.24,"Qualified",-0.00165,-128.3,42740,"E-13","Alloy 617","Plate",314626
"Cycle 99-100","CapPass",1967.29,"Qualified",-0.00170,-128.9,42741,"E-13","Alloy 617","Plate",314626
"Cycle 99-100","CapPass",1967.30,"Qualified",-0.00171,-128.8,42742,"E-13","Alloy 617","Plate",314626
"Cycle 99-100","CapPass",1967.34,"Qualified",-0.00175,-128.8,42743,"E-13","Alloy 617","Plate",314626
"Cycle 99-100","CapPass",1967.39,"Qualified",-0.00180,-129.3,42744,"E-13","Alloy 617","Plate",314626
"Cycle 99-100","CapPass",1967.43,"Qualified",-0.00185,-129.2,42745,"E-13","Alloy 617","Plate",314626
"Cycle 99-100","CapPass",1967.48,"Qualified",-0.00190,-129.0,42746,"E-13","Alloy 617","Plate",314626
"Cycle 99-100","CapPass",1967.53,"Qualified",-0.00195,-128.5,42747,"E-13","Alloy 617","Plate",314626
"Cycle 99-100","CapPass",1967.59,"Qualified",-0.00201,-128.3,42748,"E-13","Alloy 617","Plate",314626
"Cycle 99-100","CapPass",1967.64,"Qualified",-0.00206,-128.0,42749,"E-13","Alloy 617","Plate",314626
"Cycle 99-100","CapPass",1967.69,"Qualified",-0.00211,-127.8,42750,"E-13","Alloy 617","Plate",314626
"Cycle 99-100","CapPass",1967.74,"Qualified",-0.00216,-128.3,42751,"E-13","Alloy 617","Plate",314626
"Cycle 99-100","CapPass",1967.79,"Qualified",-0.00221,-128.3,42752,"E-13","Alloy 617","Plate",314626
"Cycle 99-100","CapPass",1967.80,"Qualified",-0.00222,-128.1,42753,"E-13","Alloy 617","Plate",314626
"Cycle 99-100","CapPass",1967.84,"Qualified",-0.00226,-128.1,42754,"E-13","Alloy 617","Plate",314626
"Cycle 99-100","CapPass",1967.90,"Qualified",-0.00231,-128.6,42755,"E-13","Alloy 617","Plate",314626
"Cycle 99-100","CapPass",1967.95,"Qualified",-0.00236,-128.5,42756,"E-13","Alloy 617","Plate",314626
"Cycle 99-100","CapPass",1968.00,"Qualified",-0.00241,-128.8,42757,"E-13","Alloy 617","Plate",314626
"Cycle 99-100","CapPass",1968.05,"Qualified",-0.00246,-129.4,42758,"E-13","Alloy 617","Plate",314626
"Cycle 99-100","CapPass",1968.10,"Qualified",-0.00251,-129.3,42759,"E-13","Alloy 617","Plate",314626
"Cycle 99-100","CapPass",1968.15,"Qualified",-0.00256,-129.6,42760,"E-13","Alloy 617","Plate",314626
"Cycle 99-100","CapPass",1968.19,"Qualified",-0.00261,-129.9,42761,"E-13","Alloy 617","Plate",314626
"Cycle 99-100","CapPass",1968.25,"Qualified",-0.00266,-130.0,42762,"E-13","Alloy 617","Plate",314626
"Cycle 99-100","CapPass",1968.30,"Qualified",-0.00271,-130.3,42763,"E-13","Alloy 617","Plate",314626
"Cycle 99-100","CapPass",1968.30,"Qualified",-0.00272,-130.1,42764,"E-13","Alloy 617","Plate",314626
"Cycle 99-100","CapPass",1968.34,"Qualified",-0.00276,-130.3,42765,"E-13","Alloy 617","Plate",314626
"Cycle 99-100","CapPass",1968.39,"Qualified",-0.00281,-130.1,42766,"E-13","Alloy 617","Plate",314626
"Cycle 99-100","CapPass",1968.44,"Qualified",-0.00286,-130.2,42767,"E-13","Alloy 617","Plate",314626
"Cycle 99-100","CapPass",1968.49,"Qualified",-0.00292,-130.1,42768,"E-13","Alloy 617","Plate",314626
"Cycle 99-100","CapPass",1968.54,"Qualified",-0.00297,-129.9,42769,"E-13","Alloy 617","Plate",314626
"Cycle 99-100","CapPass",1968.60,"Qualified",-0.00302,-130.1,42770,"E-13","Alloy 617","Plate",314626
"Cycle 99-100","CapPass",1968.65,"Qualified",-0.00307,-130.0,42771,"E-13","Alloy 617","Plate",314626
"Cycle 99-100","CapPass",1968.70,"Qualified",-0.00312,-130.0,42772,"E-13","Alloy 617","Plate",314626
"Cycle 99-100","CapPass",1968.75,"Qualified",-0.00317,-130.3,42773,"E-13","Alloy 617","Plate",314626
"Cycle 99-100","CapPass",1968.80,"Qualified",-0.00322,-130.6,42774,"E-13","Alloy 617","Plate",314626
"Cycle 99-100","CapPass",1968.80,"Qualified",-0.00322,-130.6,42775,"E-13","Alloy 617","Plate",314626
"Cycle 99-100","CapPass",1968.86,"Qualified",-0.00327,-130.9,42776,"E-13","Alloy 617","Plate",314626
"Cycle 99-100","CapPass",1968.90,"Qualified",-0.00332,-131.1,42777,"E-13","Alloy 617","Plate",314626
"Cycle 99-100","CapPass",1968.95,"Qualified",-0.00337,-131.3,42778,"E-13","Alloy 617","Plate",314626
"Cycle 99-100","CapPass",1969.00,"Qualified",-0.00342,-131.3,42779,"E-13","Alloy 617","Plate",314626
"Cycle 99-100","CapPass",1969.05,"Qualified",-0.00348,-131.3,42780,"E-13","Alloy 617","Plate",314626
"Cycle 99-100","CapPass",1969.10,"Qualified",-0.00353,-131.5,42781,"E-13","Alloy 617","Plate",314626
"Cycle 99-100","CapPass",1969.15,"Qualified",-0.00358,-131.3,42782,"E-13","Alloy 617","Plate",314626
"Cycle 99-100","CapPass",1969.19,"Qualified",-0.00363,-131.5,42783,"E-13","Alloy 617","Plate",314626
"Cycle 99-100","CapPass",1969.25,"Qualified",-0.00368,-130.8,42784,"E-13","Alloy 617","Plate",314626
"Cycle 99-100","CapPass",1969.30,"Qualified",-0.00372,-130.7,42785,"E-13","Alloy 617","Plate",314626
"Cycle 99-100","CapPass",1969.31,"Qualified",-0.00373,-130.5,42786,"E-13","Alloy 617","Plate",314626
"Cycle 99-100","CapPass",1969.36,"Qualified",-0.00378,-130.5,42787,"E-13","Alloy 617","Plate",314626
"Cycle 99-100","CapPass",1969.42,"Qualified",-0.00383,-130.8,42788,"E-13","Alloy 617","Plate",314626
"Cycle 99-100","CapPass",1969.47,"Qualified",-0.00388,-131.5,42789,"E-13","Alloy 617","Plate",314626
"Cycle 99-100","CapPass",1969.51,"Qualified",-0.00393,-131.9,42790,"E-13","Alloy 617","Plate",314626
"Cycle 99-100","CapPass",1969.56,"Qualified",-0.00398,-132.3,42791,"E-13","Alloy 617","Plate",314626
"Cycle 99-100","CapPass",1969.61,"Qualified",-0.00403,-132.7,42792,"E-13","Alloy 617","Plate",314626
"Cycle 99-100","CapPass",1969.66,"Qualified",-0.00408,-132.8,42793,"E-13","Alloy 617","Plate",314626
"Cycle 99-100","CapPass",1969.71,"Qualified",-0.00413,-132.9,42794,"E-13","Alloy 617","Plate",314626
"Cycle 99-100","CapPass",1969.76,"Qualified",-0.00418,-132.4,42795,"E-13","Alloy 617","Plate",314626
"Cycle 99-100","CapPass",1969.80,"Qualified",-0.00422,-132.6,42796,"E-13","Alloy 617","Plate",314626
"Cycle 99-100","CapPass",1969.81,"Qualified",-0.00423,-132.6,42797,"E-13","Alloy 617","Plate",314626
"Cycle 99-100","CapPass",1969.86,"Qualified",-0.00428,-132.5,42798,"E-13","Alloy 617","Plate",314626
"Cycle 99-100","CapPass",1969.91,"Qualified",-0.00434,-132.0,42799,"E-13","Alloy 617","Plate",314626
"Cycle 99-100","CapPass",1969.96,"Qualified",-0.00439,-132.1,42800,"E-13","Alloy 617","Plate",314626
"Cycle 99-100","CapPass",1970.01,"Qualified",-0.00444,-132.3,42801,"E-13","Alloy 617","Plate",314626
"Cycle 99-100","CapPass",1970.06,"Qualified",-0.00449,-132.8,42802,"E-13","Alloy 617","Plate",314626
"Cycle 99-100","CapPass",1970.11,"Qualified",-0.00454,-132.7,42803,"E-13","Alloy 617","Plate",314626
"Cycle 99-100","CapPass",1970.16,"Qualified",-0.00459,-132.7,42804,"E-13","Alloy 617","Plate",314626
"Cycle 99-100","CapPass",1970.22,"Qualified",-0.00464,-132.7,42805,"E-13","Alloy 617","Plate",314626
"Cycle 99-100","CapPass",1970.26,"Qualified",-0.00469,-132.9,42806,"E-13","Alloy 617","Plate",314626
"Cycle 99-100","CapPass",1970.30,"Qualified",-0.00472,-132.8,42807,"E-13","Alloy 617","Plate",314626
"Cycle 99-100","CapPass",1970.31,"Qualified",-0.00474,-132.8,42808,"E-13","Alloy 617","Plate",314626
"Cycle 99-100","CapPass",1970.36,"Qualified",-0.00479,-132.8,42809,"E-13","Alloy 617","Plate",314626
"Cycle 99-100","CapPass",1970.41,"Qualified",-0.00484,-132.7,42810,"E-13","Alloy 617","Plate",314626
"Cycle 99-100","CapPass",1970.47,"Qualified",-0.00489,-132.3,42811,"E-13","Alloy 617","Plate",314626
"Cycle 99-100","CapPass",1970.52,"Qualified",-0.00494,-132.5,42812,"E-13","Alloy 617","Plate",314626
"Cycle 99-100","CapPass",1970.57,"Qualified",-0.00499,-132.0,42813,"E-13","Alloy 617","Plate",314626
"Cycle 99-100","CapPass",1970.74,"Qualified",-0.00494,-105.8,42814,"E-13","Alloy 617","Plate",314626
"Cycle 99-100","CapPass",1970.77,"Qualified",-0.00489,-97.05,42815,"E-13","Alloy 617","Plate",314626
"Cycle 99-100","CapPass",1970.80,"Qualified",-0.00485,-90.25,42816,"E-13","Alloy 617","Plate",314626
"Cycle 99-100","CapPass",1970.81,"Qualified",-0.00484,-89.27,42817,"E-13","Alloy 617","Plate",314626
"Cycle 99-100","CapPass",1970.84,"Qualified",-0.00479,-81.90,42818,"E-13","Alloy 617","Plate",314626
"Cycle 99-100","CapPass",1970.88,"Qualified",-0.00474,-75.28,42819,"E-13","Alloy 617","Plate",314626
"Cycle 99-100","CapPass",1970.92,"Qualified",-0.00469,-67.92,42820,"E-13","Alloy 617","Plate",314626
"Cycle 99-100","CapPass",1970.97,"Qualified",-0.00464,-61.51,42821,"E-13","Alloy 617","Plate",314626
"Cycle 99-100","CapPass",1971.02,"Qualified",-0.00459,-54.85,42822,"E-13","Alloy 617","Plate",314626
"Cycle 99-100","CapPass",1971.07,"Qualified",-0.00454,-48.63,42823,"E-13","Alloy 617","Plate",314626
"Cycle 99-100","CapPass",1971.13,"Qualified",-0.00449,-42.15,42824,"E-13","Alloy 617","Plate",314626
"Cycle 99-100","CapPass",1971.18,"Qualified",-0.00444,-36.33,42825,"E-13","Alloy 617","Plate",314626
"Cycle 99-100","CapPass",1971.23,"Qualified",-0.00439,-30.63,42826,"E-13","Alloy 617","Plate",314626
"Cycle 99-100","CapPass",1971.29,"Qualified",-0.00434,-24.73,42827,"E-13","Alloy 617","Plate",314626
"Cycle 99-100","CapPass",1971.30,"Qualified",-0.00433,-23.66,42828,"E-13","Alloy 617","Plate",314626
"Cycle 99-100","CapPass",1971.35,"Qualified",-0.00428,-18.26,42829,"E-13","Alloy 617","Plate",314626
"Cycle 99-100","CapPass",1971.40,"Qualified",-0.00423,-12.41,42830,"E-13","Alloy 617","Plate",314626
"Cycle 99-100","CapPass",1971.45,"Qualified",-0.00418,-7.11,42831,"E-13","Alloy 617","Plate",314626
"Cycle 99-100","CapPass",1971.51,"Qualified",-0.00413,-1.43,42832,"E-13","Alloy 617","Plate",314626
"Cycle 99-100","CapPass",1971.56,"Qualified",-0.00408,3.60,42833,"E-13","Alloy 617","Plate",314626
"Cycle 99-100","CapPass",1971.61,"Qualified",-0.00403,9.44,42834,"E-13","Alloy 617","Plate",314626
"Cycle 99-100","CapPass",1971.66,"Qualified",-0.00398,13.93,42835,"E-13","Alloy 617","Plate",314626
"Cycle 99-100","CapPass",1971.72,"Qualified",-0.00393,19.40,42836,"E-13","Alloy 617","Plate",314626
"Cycle 99-100","CapPass",1971.77,"Qualified",-0.00388,23.90,42837,"E-13","Alloy 617","Plate",314626
"Cycle 99-100","CapPass",1971.80,"Qualified",-0.00385,26.75,42838,"E-13","Alloy 617","Plate",314626
"Cycle 99-100","CapPass",1971.82,"Qualified",-0.00383,28.73,42839,"E-13","Alloy 617","Plate",314626
"Cycle 99-100","CapPass",1971.87,"Qualified",-0.00378,32.93,42840,"E-13","Alloy 617","Plate",314626
"Cycle 99-100","CapPass",1971.95,"Qualified",-0.00373,35.87,42841,"E-13","Alloy 617","Plate",314626
"Cycle 99-100","CapPass",1972.06,"Qualified",-0.00368,38.52,42842,"E-13","Alloy 617","Plate",314626
"Cycle 99-100","CapPass",1972.13,"Qualified",-0.00363,43.29,42843,"E-13","Alloy 617","Plate",314626
"Cycle 99-100","CapPass",1972.17,"Qualified",-0.00358,49.47,42844,"E-13","Alloy 617","Plate",314626
"Cycle 99-100","CapPass",1972.20,"Qualified",-0.00353,54.41,42845,"E-13","Alloy 617","Plate",314626
"Cycle 99-100","CapPass",1972.24,"Qualified",-0.00348,59.35,42846,"E-13","Alloy 617","Plate",314626
"Cycle 99-100","CapPass",1972.28,"Qualified",-0.00343,63.21,42847,"E-13","Alloy 617","Plate",314626
"Cycle 99-100","CapPass",1972.30,"Qualified",-0.00340,64.98,42848,"E-13","Alloy 617","Plate",314626
"Cycle 99-100","CapPass",1972.33,"Qualified",-0.00338,67.14,42849,"E-13","Alloy 617","Plate",314626
"Cycle 99-100","CapPass",1972.39,"Qualified",-0.00333,70.24,42850,"E-13","Alloy 617","Plate",314626
"Cycle 99-100","CapPass",1972.46,"Qualified",-0.00328,73.04,42851,"E-13","Alloy 617","Plate",314626
"Cycle 99-100","CapPass",1972.52,"Qualified",-0.00322,76.47,42852,"E-13","Alloy 617","Plate",314626
"Cycle 99-100","CapPass",1972.58,"Qualified",-0.00317,79.43,42853,"E-13","Alloy 617","Plate",314626
"Cycle 99-100","CapPass",1972.63,"Qualified",-0.00312,83.55,42854,"E-13","Alloy 617","Plate",314626
"Cycle 99-100","CapPass",1972.68,"Qualified",-0.00307,87.20,42855,"E-13","Alloy 617","Plate",314626
"Cycle 99-100","CapPass",1972.73,"Qualified",-0.00302,91.60,42856,"E-13","Alloy 617","Plate",314626
"Cycle 99-100","CapPass",1972.76,"Qualified",-0.00297,95.71,42857,"E-13","Alloy 617","Plate",314626
"Cycle 99-100","CapPass",1972.80,"Qualified",-0.00292,99.81,42858,"E-13","Alloy 617","Plate",314626
"Cycle 99-100","CapPass",1972.80,"Qualified",-0.00291,100.39,42859,"E-13","Alloy 617","Plate",314626
"Cycle 99-100","CapPass",1972.83,"Qualified",-0.00287,104.18,42860,"E-13","Alloy 617","Plate",314626
"Cycle 99-100","CapPass",1972.86,"Qualified",-0.00282,107.64,42861,"E-13","Alloy 617","Plate",314626
"Cycle 99-100","CapPass",1972.90,"Qualified",-0.00277,110.41,42862,"E-13","Alloy 617","Plate",314626
"Cycle 99-100","CapPass",1972.94,"Qualified",-0.00272,113.80,42863,"E-13","Alloy 617","Plate",314626
"Cycle 99-100","CapPass",1972.98,"Qualified",-0.00267,116.13,42864,"E-13","Alloy 617","Plate",314626
"Cycle 99-100","CapPass",1973.02,"Qualified",-0.00261,118.26,42865,"E-13","Alloy 617","Plate",314626
"Cycle 99-100","CapPass",1973.06,"Qualified",-0.00256,119.76,42866,"E-13","Alloy 617","Plate",314626
"Cycle 99-100","CapPass",1973.10,"Qualified",-0.00251,121.01,42867,"E-13","Alloy 617","Plate",314626
"Cycle 99-100","CapPass",1973.15,"Qualified",-0.00246,121.85,42868,"E-13","Alloy 617","Plate",314626
"Cycle 99-100","CapPass",1973.20,"Qualified",-0.00241,122.49,42869,"E-13","Alloy 617","Plate",314626
"Cycle 99-100","CapPass",1973.25,"Qualified",-0.00236,123.35,42870,"E-13","Alloy 617","Plate",314626
"Cycle 99-100","CapPass",1973.30,"Qualified",-0.00231,123.94,42871,"E-13","Alloy 617","Plate",314626
"Cycle 99-100","CapPass",1973.30,"Qualified",-0.00231,124.29,42872,"E-13","Alloy 617","Plate",314626
"Cycle 99-100","CapPass",1973.35,"Qualified",-0.00226,124.42,42873,"E-13","Alloy 617","Plate",314626
"Cycle 99-100","CapPass",1973.41,"Qualified",-0.00221,125.60,42874,"E-13","Alloy 617","Plate",314626
"Cycle 99-100","CapPass",1973.45,"Qualified",-0.00216,126.45,42875,"E-13","Alloy 617","Plate",314626
"Cycle 99-100","CapPass",1973.50,"Qualified",-0.00211,126.87,42876,"E-13","Alloy 617","Plate",314626
"Cycle 99-100","CapPass",1973.55,"Qualified",-0.00206,127.68,42877,"E-13","Alloy 617","Plate",314626
"Cycle 99-100","CapPass",1973.60,"Qualified",-0.00201,128.60,42878,"E-13","Alloy 617","Plate",314626
"Cycle 99-100","CapPass",1973.65,"Qualified",-0.00196,129.23,42879,"E-13","Alloy 617","Plate",314626
"Cycle 99-100","CapPass",1973.70,"Qualified",-0.00191,129.13,42880,"E-13","Alloy 617","Plate",314626
"Cycle 99-100","CapPass",1973.75,"Qualified",-0.00186,129.52,42881,"E-13","Alloy 617","Plate",314626
"Cycle 99-100","CapPass",1973.80,"Qualified",-0.00181,130.30,42882,"E-13","Alloy 617","Plate",314626
"Cycle 99-100","CapPass",1973.80,"Qualified",-0.00180,129.72,42883,"E-13","Alloy 617","Plate",314626
"Cycle 99-100","CapPass",1973.84,"Qualified",-0.00176,130.46,42884,"E-13","Alloy 617","Plate",314626
"Cycle 99-100","CapPass",1973.89,"Qualified",-0.00171,130.25,42885,"E-13","Alloy 617","Plate",314626
"Cycle 99-100","CapPass",1973.95,"Qualified",-0.00166,130.10,42886,"E-13","Alloy 617","Plate",314626
"Cycle 99-100","CapPass",1974.00,"Qualified",-0.00161,130.28,42887,"E-13","Alloy 617","Plate",314626
"Cycle 99-100","CapPass",1974.05,"Qualified",-0.00155,130.26,42888,"E-13","Alloy 617","Plate",314626
"Cycle 99-100","CapPass",1974.10,"Qualified",-0.00150,130.87,42889,"E-13","Alloy 617","Plate",314626
"Cycle 99-100","CapPass",1974.15,"Qualified",-0.00145,130.93,42890,"E-13","Alloy 617","Plate",314626
"Cycle 99-100","CapPass",1974.20,"Qualified",-0.00140,131.57,42891,"E-13","Alloy 617","Plate",314626
"Cycle 99-100","CapPass",1974.25,"Qualified",-0.00135,131.49,42892,"E-13","Alloy 617","Plate",314626
"Cycle 99-100","CapPass",1974.30,"Qualified",-0.00130,131.95,42893,"E-13","Alloy 617","Plate",314626
"Cycle 99-100","CapPass",1974.30,"Qualified",-0.00130,131.50,42894,"E-13","Alloy 617","Plate",314626
"Cycle 99-100","CapPass",1974.35,"Qualified",-0.00125,132.17,42895,"E-13","Alloy 617","Plate",314626
"Cycle 99-100","CapPass",1974.40,"Qualified",-0.00120,131.88,42896,"E-13","Alloy 617","Plate",314626
"Cycle 99-100","CapPass",1974.45,"Qualified",-0.00115,132.18,42897,"E-13","Alloy 617","Plate",314626
"Cycle 99-100","CapPass",1974.50,"Qualified",-0.00110,132.45,42898,"E-13","Alloy 617","Plate",314626
"Cycle 99-100","CapPass",1974.55,"Qualified",-0.00105,132.92,42899,"E-13","Alloy 617","Plate",314626
"Cycle 99-100","CapPass",1974.60,"Qualified",-0.00100,133.01,42900,"E-13","Alloy 617","Plate",314626
"Cycle 99-100","CapPass",1974.65,"Qualified",-0.00095,132.87,42901,"E-13","Alloy 617","Plate",314626
"Cycle 99-100","CapPass",1974.70,"Qualified",-0.00090,132.94,42902,"E-13","Alloy 617","Plate",314626
"Cycle 99-100","CapPass",1974.75,"Qualified",-0.00085,133.03,42903,"E-13","Alloy 617","Plate",314626
"Cycle 99-100","CapPass",1974.80,"Qualified",-0.00080,133.11,42904,"E-13","Alloy 617","Plate",314626
"Cycle 99-100","CapPass",1974.80,"Qualified",-0.00080,133.28,42905,"E-13","Alloy 617","Plate",314626
"Cycle 99-100","CapPass",1974.85,"Qualified",-0.00075,133.24,42906,"E-13","Alloy 617","Plate",314626
"Cycle 99-100","CapPass",1974.90,"Qualified",-0.00070,133.37,42907,"E-13","Alloy 617","Plate",314626
"Cycle 99-100","CapPass",1974.95,"Qualified",-0.00065,134.05,42908,"E-13","Alloy 617","Plate",314626
"Cycle 99-100","CapPass",1975.00,"Qualified",-0.00060,133.96,42909,"E-13","Alloy 617","Plate",314626
"Cycle 99-100","CapPass",1975.05,"Qualified",-0.00055,133.85,42910,"E-13","Alloy 617","Plate",314626
"Cycle 99-100","CapPass",1975.10,"Qualified",-0.00050,133.87,42911,"E-13","Alloy 617","Plate",314626
"Cycle 99-100","CapPass",1975.15,"Qualified",-0.00044,133.23,42912,"E-13","Alloy 617","Plate",314626
"Cycle 99-100","CapPass",1975.20,"Qualified",-0.00039,133.08,42913,"E-13","Alloy 617","Plate",314626
"Cycle 99-100","CapPass",1975.26,"Qualified",-0.00034,133.33,42914,"E-13","Alloy 617","Plate",314626
"Cycle 99-100","CapPass",1975.30,"Qualified",-0.00030,132.97,42915,"E-13","Alloy 617","Plate",314626
"Cycle 99-100","CapPass",1975.31,"Qualified",-0.00029,133.07,42916,"E-13","Alloy 617","Plate",314626
"Cycle 99-100","CapPass",1975.36,"Qualified",-0.00024,133.27,42917,"E-13","Alloy 617","Plate",314626
"Cycle 99-100","CapPass",1975.40,"Qualified",-0.00019,133.31,42918,"E-13","Alloy 617","Plate",314626
"Cycle 99-100","CapPass",1975.45,"Qualified",-0.00014,133.71,42919,"E-13","Alloy 617","Plate",314626
"Cycle 99-100","CapPass",1975.50,"Qualified",-0.00009,133.76,42920,"E-13","Alloy 617","Plate",314626
"Cycle 99-100","CapPass",1975.55,"Qualified",-0.00004,133.73,42921,"E-13","Alloy 617","Plate",314626
"Cycle 99-100","CapPass",1975.60,"Qualified",0.00001,133.46,42922,"E-13","Alloy 617","Plate",314626
"Cycle 99-100","CapPass",1975.65,"Qualified",0.00006,133.21,42923,"E-13","Alloy 617","Plate",314626
"Cycle 99-100","CapPass",1975.70,"Qualified",0.00011,133.10,42924,"E-13","Alloy 617","Plate",314626
"Cycle 99-100","CapPass",1975.76,"Qualified",0.00016,133.17,42925,"E-13","Alloy 617","Plate",314626
"Cycle 99-100","CapPass",1975.80,"Qualified",0.00021,132.68,42926,"E-13","Alloy 617","Plate",314626
"Cycle 99-100","CapPass",1975.81,"Qualified",0.00021,132.99,42927,"E-13","Alloy 617","Plate",314626
"Cycle 99-100","CapPass",1975.86,"Qualified",0.00026,132.50,42928,"E-13","Alloy 617","Plate",314626
"Cycle 99-100","CapPass",1975.91,"Qualified",0.00031,132.52,42929,"E-13","Alloy 617","Plate",314626
"Cycle 99-100","CapPass",1975.96,"Qualified",0.00036,133.01,42930,"E-13","Alloy 617","Plate",314626
"Cycle 99-100","CapPass",1976.01,"Qualified",0.00041,132.69,42931,"E-13","Alloy 617","Plate",314626
"Cycle 99-100","CapPass",1976.06,"Qualified",0.00046,132.74,42932,"E-13","Alloy 617","Plate",314626
"Cycle 99-100","CapPass",1976.11,"Qualified",0.00051,132.89,42933,"E-13","Alloy 617","Plate",314626
"Cycle 99-100","CapPass",1976.16,"Qualified",0.00056,133.17,42934,"E-13","Alloy 617","Plate",314626
"Cycle 99-100","CapPass",1976.21,"Qualified",0.00062,133.04,42935,"E-13","Alloy 617","Plate",314626
"Cycle 99-100","CapPass",1976.26,"Qualified",0.00067,133.22,42936,"E-13","Alloy 617","Plate",314626
"Cycle 99-100","CapPass",1976.30,"Qualified",0.00071,132.92,42937,"E-13","Alloy 617","Plate",314626
"Cycle 99-100","CapPass",1976.31,"Qualified",0.00072,132.83,42938,"E-13","Alloy 617","Plate",314626
"Cycle 99-100","CapPass",1976.36,"Qualified",0.00077,133.04,42939,"E-13","Alloy 617","Plate",314626
"Cycle 99-100","CapPass",1976.41,"Qualified",0.00082,132.95,42940,"E-13","Alloy 617","Plate",314626
"Cycle 99-100","CapPass",1976.46,"Qualified",0.00087,133.10,42941,"E-13","Alloy 617","Plate",314626
"Cycle 99-100","CapPass",1976.51,"Qualified",0.00092,132.90,42942,"E-13","Alloy 617","Plate",314626
"Cycle 99-100","CapPass",1976.56,"Qualified",0.00097,132.73,42943,"E-13","Alloy 617","Plate",314626
"Cycle 99-100","CapPass",1976.62,"Qualified",0.00102,133.35,42944,"E-13","Alloy 617","Plate",314626
"Cycle 99-100","CapPass",1976.67,"Qualified",0.00107,133.01,42945,"E-13","Alloy 617","Plate",314626
"Cycle 99-100","CapPass",1976.72,"Qualified",0.00112,133.31,42946,"E-13","Alloy 617","Plate",314626
"Cycle 99-100","CapPass",1976.77,"Qualified",0.00117,133.51,42947,"E-13","Alloy 617","Plate",314626
"Cycle 99-100","CapPass",1976.80,"Qualified",0.00120,133.76,42948,"E-13","Alloy 617","Plate",314626
"Cycle 99-100","CapPass",1976.82,"Qualified",0.00122,134.42,42949,"E-13","Alloy 617","Plate",314626
"Cycle 99-100","CapPass",1976.87,"Qualified",0.00128,134.63,42950,"E-13","Alloy 617","Plate",314626
"Cycle 99-100","CapPass",1976.92,"Qualified",0.00133,134.04,42951,"E-13","Alloy 617","Plate",314626
"Cycle 99-100","CapPass",1976.97,"Qualified",0.00138,134.47,42952,"E-13","Alloy 617","Plate",314626
"Cycle 99-100","CapPass",1977.02,"Qualified",0.00143,134.63,42953,"E-13","Alloy 617","Plate",314626
"Cycle 99-100","CapPass",1977.07,"Qualified",0.00148,134.77,42954,"E-13","Alloy 617","Plate",314626
"Cycle 99-100","CapPass",1977.12,"Qualified",0.00153,135.08,42955,"E-13","Alloy 617","Plate",314626
"Cycle 99-100","CapPass",1977.18,"Qualified",0.00158,135.21,42956,"E-13","Alloy 617","Plate",314626
"Cycle 99-100","CapPass",1977.22,"Qualified",0.00163,135.75,42957,"E-13","Alloy 617","Plate",314626
"Cycle 99-100","CapPass",1977.27,"Qualified",0.00168,135.75,42958,"E-13","Alloy 617","Plate",314626
"Cycle 99-100","CapPass",1977.30,"Qualified",0.00171,135.64,42959,"E-13","Alloy 617","Plate",314626
"Cycle 99-100","CapPass",1977.32,"Qualified",0.00173,135.92,42960,"E-13","Alloy 617","Plate",314626
"Cycle 99-100","CapPass",1977.37,"Qualified",0.00178,135.56,42961,"E-13","Alloy 617","Plate",314626
"Cycle 99-100","CapPass",1977.42,"Qualified",0.00183,135.86,42962,"E-13","Alloy 617","Plate",314626
"Cycle 99-100","CapPass",1977.47,"Qualified",0.00188,135.67,42963,"E-13","Alloy 617","Plate",314626
"Cycle 99-100","CapPass",1977.52,"Qualified",0.00193,135.33,42964,"E-13","Alloy 617","Plate",314626
"Cycle 99-100","CapPass",1977.57,"Qualified",0.00198,135.89,42965,"E-13","Alloy 617","Plate",314626
"Cycle 99-100","CapPass",1977.62,"Qualified",0.00203,135.37,42966,"E-13","Alloy 617","Plate",314626
"Cycle 99-100","CapPass",1977.67,"Qualified",0.00208,135.27,42967,"E-13","Alloy 617","Plate",314626
"Cycle 99-100","CapPass",1977.72,"Qualified",0.00213,134.91,42968,"E-13","Alloy 617","Plate",314626
"Cycle 99-100","CapPass",1977.77,"Qualified",0.00218,134.77,42969,"E-13","Alloy 617","Plate",314626
"Cycle 99-100","CapPass",1977.80,"Qualified",0.00221,134.78,42970,"E-13","Alloy 617","Plate",314626
"Cycle 99-100","CapPass",1977.82,"Qualified",0.00223,134.98,42971,"E-13","Alloy 617","Plate",314626
"Cycle 99-100","CapPass",1977.88,"Qualified",0.00229,134.94,42972,"E-13","Alloy 617","Plate",314626
"Cycle 99-100","CapPass",1977.92,"Qualified",0.00234,135.10,42973,"E-13","Alloy 617","Plate",314626
"Cycle 99-100","CapPass",1977.97,"Qualified",0.00239,135.06,42974,"E-13","Alloy 617","Plate",314626
"Cycle 99-100","CapPass",1978.03,"Qualified",0.00244,134.97,42975,"E-13","Alloy 617","Plate",314626
"Cycle 99-100","CapPass",1978.08,"Qualified",0.00249,135.11,42976,"E-13","Alloy 617","Plate",314626
"Cycle 99-100","CapPass",1978.13,"Qualified",0.00254,135.62,42977,"E-13","Alloy 617","Plate",314626
"Cycle 99-100","CapPass",1978.17,"Qualified",0.00259,136.10,42978,"E-13","Alloy 617","Plate",314626
"Cycle 99-100","CapPass",1978.22,"Qualified",0.00264,135.81,42979,"E-13","Alloy 617","Plate",314626
"Cycle 99-100","CapPass",1978.28,"Qualified",0.00269,135.60,42980,"E-13","Alloy 617","Plate",314626
"Cycle 99-100","CapPass",1978.30,"Qualified",0.00271,135.65,42981,"E-13","Alloy 617","Plate",314626
"Cycle 99-100","CapPass",1978.32,"Qualified",0.00274,135.94,42982,"E-13","Alloy 617","Plate",314626
"Cycle 99-100","CapPass",1978.38,"Qualified",0.00279,135.83,42983,"E-13","Alloy 617","Plate",314626
"Cycle 99-100","CapPass",1978.43,"Qualified",0.00284,135.56,42984,"E-13","Alloy 617","Plate",314626
"Cycle 99-100","CapPass",1978.47,"Qualified",0.00289,135.88,42985,"E-13","Alloy 617","Plate",314626
"Cycle 99-100","CapPass",1978.53,"Qualified",0.00294,135.88,42986,"E-13","Alloy 617","Plate",314626
"Cycle 99-100","CapPass",1978.57,"Qualified",0.00299,135.90,42987,"E-13","Alloy 617","Plate",314626
"Cycle 99-100","CapPass",1978.63,"Qualified",0.00304,136.19,42988,"E-13","Alloy 617","Plate",314626
"Cycle 99-100","CapPass",1978.68,"Qualified",0.00309,136.08,42989,"E-13","Alloy 617","Plate",314626
"Cycle 99-100","CapPass",1978.73,"Qualified",0.00314,135.93,42990,"E-13","Alloy 617","Plate",314626
"Cycle 99-100","CapPass",1978.77,"Qualified",0.00319,136.36,42991,"E-13","Alloy 617","Plate",314626
"Cycle 99-100","CapPass",1978.80,"Qualified",0.00322,135.86,42992,"E-13","Alloy 617","Plate",314626
"Cycle 99-100","CapPass",1978.83,"Qualified",0.00324,135.93,42993,"E-13","Alloy 617","Plate",314626
"Cycle 99-100","CapPass",1978.87,"Qualified",0.00329,135.78,42994,"E-13","Alloy 617","Plate",314626
"Cycle 99-100","CapPass",1978.93,"Qualified",0.00334,135.83,42995,"E-13","Alloy 617","Plate",314626
"Cycle 99-100","CapPass",1978.98,"Qualified",0.00339,136.05,42996,"E-13","Alloy 617","Plate",314626
"Cycle 99-100","CapPass",1979.03,"Qualified",0.00344,136.23,42997,"E-13","Alloy 617","Plate",314626
"Cycle 99-100","CapPass",1979.08,"Qualified",0.00349,136.48,42998,"E-13","Alloy 617","Plate",314626
"Cycle 99-100","CapPass",1979.13,"Qualified",0.00355,136.29,42999,"E-13","Alloy 617","Plate",314626
"Cycle 99-100","CapPass",1979.18,"Qualified",0.00360,136.43,43000,"E-13","Alloy 617","Plate",314626
"Cycle 99-100","CapPass",1979.23,"Qualified",0.00365,136.63,43001,"E-13","Alloy 617","Plate",314626
"Cycle 99-100","CapPass",1979.28,"Qualified",0.00370,136.85,43002,"E-13","Alloy 617","Plate",314626
"Cycle 99-100","CapPass",1979.30,"Qualified",0.00372,136.85,43003,"E-13","Alloy 617","Plate",314626
"Cycle 99-100","CapPass",1979.33,"Qualified",0.00375,136.84,43004,"E-13","Alloy 617","Plate",314626
"Cycle 99-100","CapPass",1979.38,"Qualified",0.00380,136.94,43005,"E-13","Alloy 617","Plate",314626
"Cycle 99-100","CapPass",1979.43,"Qualified",0.00385,136.25,43006,"E-13","Alloy 617","Plate",314626
"Cycle 99-100","CapPass",1979.48,"Qualified",0.00390,136.53,43007,"E-13","Alloy 617","Plate",314626
"Cycle 99-100","CapPass",1979.53,"Qualified",0.00395,135.98,43008,"E-13","Alloy 617","Plate",314626
"Cycle 99-100","CapPass",1979.58,"Qualified",0.00400,135.77,43009,"E-13","Alloy 617","Plate",314626
"Cycle 99-100","CapPass",1979.64,"Qualified",0.00405,135.58,43010,"E-13","Alloy 617","Plate",314626
"Cycle 99-100","CapPass",1979.69,"Qualified",0.00410,135.98,43011,"E-13","Alloy 617","Plate",314626
"Cycle 99-100","CapPass",1979.74,"Qualified",0.00415,136.50,43012,"E-13","Alloy 617","Plate",314626
"Cycle 99-100","CapPass",1979.79,"Qualified",0.00420,136.59,43013,"E-13","Alloy 617","Plate",314626
"Cycle 99-100","CapPass",1979.80,"Qualified",0.00421,136.99,43014,"E-13","Alloy 617","Plate",314626
"Cycle 99-100","CapPass",1979.84,"Qualified",0.00425,137.62,43015,"E-13","Alloy 617","Plate",314626
"Cycle 99-100","CapPass",1979.88,"Qualified",0.00431,138.17,43016,"E-13","Alloy 617","Plate",314626
"Cycle 99-100","CapPass",1979.93,"Qualified",0.00436,138.16,43017,"E-13","Alloy 617","Plate",314626
"Cycle 99-100","CapPass",1979.98,"Qualified",0.00441,137.56,43018,"E-13","Alloy 617","Plate",314626
"Cycle 99-100","CapPass",1980.03,"Qualified",0.00446,137.43,43019,"E-13","Alloy 617","Plate",314626
"Cycle 99-100","CapPass",1980.08,"Qualified",0.00451,137.99,43020,"E-13","Alloy 617","Plate",314626
"Cycle 99-100","CapPass",1980.13,"Qualified",0.00456,137.44,43021,"E-13","Alloy 617","Plate",314626
"Cycle 99-100","CapPass",1980.18,"Qualified",0.00461,136.99,43022,"E-13","Alloy 617","Plate",314626
"Cycle 99-100","CapPass",1980.24,"Qualified",0.00466,137.11,43023,"E-13","Alloy 617","Plate",314626
"Cycle 99-100","CapPass",1980.29,"Qualified",0.00471,137.25,43024,"E-13","Alloy 617","Plate",314626
"Cycle 99-100","CapPass",1980.30,"Qualified",0.00472,137.25,43025,"E-13","Alloy 617","Plate",314626
"Cycle 99-100","CapPass",1980.34,"Qualified",0.00476,137.09,43026,"E-13","Alloy 617","Plate",314626
"Cycle 99-100","CapPass",1980.39,"Qualified",0.00481,137.38,43027,"E-13","Alloy 617","Plate",314626
"Cycle 99-100","CapPass",1980.44,"Qualified",0.00486,137.40,43028,"E-13","Alloy 617","Plate",314626
"Cycle 99-100","CapPass",1980.49,"Qualified",0.00491,138.09,43029,"E-13","Alloy 617","Plate",314626
"Cycle 199-200","CapPass",3961.41,"Qualified",0.00496,135.72,43897,"E-13","Alloy 617","Plate",314626
"Cycle 199-200","CapPass",3961.46,"Qualified",0.00501,135.02,43898,"E-13","Alloy 617","Plate",314626
"Cycle 199-200","CapPass",3961.60,"Qualified",0.00496,113.14,43899,"E-13","Alloy 617","Plate",314626
"Cycle 199-200","CapPass",3961.64,"Qualified",0.00491,104.16,43900,"E-13","Alloy 617","Plate",314626
"Cycle 199-200","CapPass",3961.68,"Qualified",0.00486,96.18,43901,"E-13","Alloy 617","Plate",314626
"Cycle 199-200","CapPass",3961.71,"Qualified",0.00481,89.36,43902,"E-13","Alloy 617","Plate",314626
"Cycle 199-200","CapPass",3961.75,"Qualified",0.00476,82.47,43903,"E-13","Alloy 617","Plate",314626
"Cycle 199-200","CapPass",3961.79,"Qualified",0.00471,75.60,43904,"E-13","Alloy 617","Plate",314626
"Cycle 199-200","CapPass",3961.80,"Qualified",0.00470,74.23,43905,"E-13","Alloy 617","Plate",314626
"Cycle 199-200","CapPass",3961.84,"Qualified",0.00466,69.16,43906,"E-13","Alloy 617","Plate",314626
"Cycle 199-200","CapPass",3961.89,"Qualified",0.00461,63.72,43907,"E-13","Alloy 617","Plate",314626
"Cycle 199-200","CapPass",3961.94,"Qualified",0.00456,57.14,43908,"E-13","Alloy 617","Plate",314626
"Cycle 199-200","CapPass",3962.00,"Qualified",0.00451,50.91,43909,"E-13","Alloy 617","Plate",314626
