Repository: js-molina/fatigue-A617

File: data/950C/Strain rate 0.001/1.0% strain/HTM_A19_Cycles_E12.csv (part 8 of 12)
"Stress Mpa","Strain","Qual State","Qual Exceptions","Elapsed Time Sec","Data State","Cycle Label","Cycle","Count","Sample","Alloy","Heat","Material_Form"
130.73,0.00031,"Qualified",,1975.91,"CapPass","Cycle 99-100",100,42918,"E-12","Alloy 617",314626,"Plate"
130.70,0.00036,"Qualified",,1975.96,"CapPass","Cycle 99-100",100,42919,"E-12","Alloy 617",314626,"Plate"
130.78,0.00041,"Qualified",,1976.01,"CapPass","Cycle 99-100",100,42920,"E-12","Alloy 617",314626,"Plate"
131.11,0.00046,"Qualified",,1976.06,"CapPass","Cycle 99-100",100,42921,"E-12","Alloy 617",314626,"Plate"
131.32,0.00051,"Qualified",,1976.11,"CapPass","Cycle 99-100",100,42922,"E-12","Alloy 617",314626,"Plate"
131.56,0.00056,"Qualified",,1976.17,"CapPass","Cycle 99-100",100,42923,"E-12","Alloy 617",314626,"Plate"
131.63,0.00061,"Qualified",,1976.22,"CapPass","Cycle 99-100",100,42924,"E-12","Alloy 617",314626,"Plate"
131.79,0.00067,"Qualified",,1976.27,"CapPass","Cycle 99-100",100,42925,"E-12","Alloy 617",314626,"Plate"
131.67,0.00071,"Qualified",,1976.30,"CapPass","Cycle 99-100",100,42926,"E-12","Alloy 617",314626,"Plate"
131.76,0.00072,"Qualified",,1976.31,"CapPass","Cycle 99-100",100,42927,"E-12","Alloy 617",314626,"Plate"
131.84,0.00077,"Qualified",,1976.37,"CapPass","Cycle 99-100",100,42928,"E-12","Alloy 617",314626,"Plate"
132.08,0.00082,"Qualified",,1976.41,"CapPass","Cycle 99-100",100,42929,"E-12","Alloy 617",314626,"Plate"
132.03,0.00087,"Qualified",,1976.46,"CapPass","Cycle 99-100",100,42930,"E-12","Alloy 617",314626,"Plate"
131.86,0.00092,"Qualified",,1976.51,"CapPass","Cycle 99-100",100,42931,"E-12","Alloy 617",314626,"Plate"
131.55,0.00097,"Qualified",,1976.56,"CapPass","Cycle 99-100",100,42932,"E-12","Alloy 617",314626,"Plate"
131.52,0.00102,"Qualified",,1976.61,"CapPass","Cycle 99-100",100,42933,"E-12","Alloy 617",314626,"Plate"
131.23,0.00107,"Qualified",,1976.66,"CapPass","Cycle 99-100",100,42934,"E-12","Alloy 617",314626,"Plate"
131.05,0.00112,"Qualified",,1976.71,"CapPass","Cycle 99-100",100,42935,"E-12","Alloy 617",314626,"Plate"
130.92,0.00117,"Qualified",,1976.77,"CapPass","Cycle 99-100",100,42936,"E-12","Alloy 617",314626,"Plate"
131.02,0.00121,"Qualified",,1976.80,"CapPass","Cycle 99-100",100,42937,"E-12","Alloy 617",314626,"Plate"
131.18,0.00122,"Qualified",,1976.82,"CapPass","Cycle 99-100",100,42938,"E-12","Alloy 617",314626,"Plate"
131.54,0.00127,"Qualified",,1976.87,"CapPass","Cycle 99-100",100,42939,"E-12","Alloy 617",314626,"Plate"
131.66,0.00132,"Qualified",,1976.92,"CapPass","Cycle 99-100",100,42940,"E-12","Alloy 617",314626,"Plate"
131.91,0.00137,"Qualified",,1976.97,"CapPass","Cycle 99-100",100,42941,"E-12","Alloy 617",314626,"Plate"
132.09,0.00142,"Qualified",,1977.02,"CapPass","Cycle 99-100",100,42942,"E-12","Alloy 617",314626,"Plate"
132.24,0.00148,"Qualified",,1977.07,"CapPass","Cycle 99-100",100,42943,"E-12","Alloy 617",314626,"Plate"
132.14,0.00153,"Qualified",,1977.12,"CapPass","Cycle 99-100",100,42944,"E-12","Alloy 617",314626,"Plate"
131.99,0.00158,"Qualified",,1977.17,"CapPass","Cycle 99-100",100,42945,"E-12","Alloy 617",314626,"Plate"
132.06,0.00163,"Qualified",,1977.22,"CapPass","Cycle 99-100",100,42946,"E-12","Alloy 617",314626,"Plate"
132.05,0.00168,"Qualified",,1977.27,"CapPass","Cycle 99-100",100,42947,"E-12","Alloy 617",314626,"Plate"
132.07,0.00171,"Qualified",,1977.30,"CapPass","Cycle 99-100",100,42948,"E-12","Alloy 617",314626,"Plate"
132.21,0.00173,"Qualified",,1977.32,"CapPass","Cycle 99-100",100,42949,"E-12","Alloy 617",314626,"Plate"
132.19,0.00178,"Qualified",,1977.37,"CapPass","Cycle 99-100",100,42950,"E-12","Alloy 617",314626,"Plate"
132.39,0.00183,"Qualified",,1977.42,"CapPass","Cycle 99-100",100,42951,"E-12","Alloy 617",314626,"Plate"
132.50,0.00188,"Qualified",,1977.48,"CapPass","Cycle 99-100",100,42952,"E-12","Alloy 617",314626,"Plate"
132.62,0.00193,"Qualified",,1977.52,"CapPass","Cycle 99-100",100,42953,"E-12","Alloy 617",314626,"Plate"
132.85,0.00198,"Qualified",,1977.57,"CapPass","Cycle 99-100",100,42954,"E-12","Alloy 617",314626,"Plate"
133.11,0.00203,"Qualified",,1977.62,"CapPass","Cycle 99-100",100,42955,"E-12","Alloy 617",314626,"Plate"
133.20,0.00208,"Qualified",,1977.67,"CapPass","Cycle 99-100",100,42956,"E-12","Alloy 617",314626,"Plate"
133.30,0.00213,"Qualified",,1977.72,"CapPass","Cycle 99-100",100,42957,"E-12","Alloy 617",314626,"Plate"
133.42,0.00218,"Qualified",,1977.77,"CapPass","Cycle 99-100",100,42958,"E-12","Alloy 617",314626,"Plate"
133.18,0.00221,"Qualified",,1977.80,"CapPass","Cycle 99-100",100,42959,"E-12","Alloy 617",314626,"Plate"
133.31,0.00223,"Qualified",,1977.82,"CapPass","Cycle 99-100",100,42960,"E-12","Alloy 617",314626,"Plate"
133.25,0.00228,"Qualified",,1977.88,"CapPass","Cycle 99-100",100,42961,"E-12","Alloy 617",314626,"Plate"
133.32,0.00233,"Qualified",,1977.93,"CapPass","Cycle 99-100",100,42962,"E-12","Alloy 617",314626,"Plate"
133.39,0.00238,"Qualified",,1977.98,"CapPass","Cycle 99-100",100,42963,"E-12","Alloy 617",314626,"Plate"
133.40,0.00244,"Qualified",,1978.03,"CapPass","Cycle 99-100",100,42964,"E-12","Alloy 617",314626,"Plate"
133.79,0.00249,"Qualified",,1978.07,"CapPass","Cycle 99-100",100,42965,"E-12","Alloy 617",314626,"Plate"
133.70,0.00254,"Qualified",,1978.12,"CapPass","Cycle 99-100",100,42966,"E-12","Alloy 617",314626,"Plate"
133.52,0.00259,"Qualified",,1978.17,"CapPass","Cycle 99-100",100,42967,"E-12","Alloy 617",314626,"Plate"
133.36,0.00264,"Qualified",,1978.22,"CapPass","Cycle 99-100",100,42968,"E-12","Alloy 617",314626,"Plate"
132.91,0.00269,"Qualified",,1978.27,"CapPass","Cycle 99-100",100,42969,"E-12","Alloy 617",314626,"Plate"
132.62,0.00272,"Qualified",,1978.30,"CapPass","Cycle 99-100",100,42970,"E-12","Alloy 617",314626,"Plate"
132.59,0.00274,"Qualified",,1978.32,"CapPass","Cycle 99-100",100,42971,"E-12","Alloy 617",314626,"Plate"
132.00,0.00279,"Qualified",,1978.38,"CapPass","Cycle 99-100",100,42972,"E-12","Alloy 617",314626,"Plate"
132.02,0.00284,"Qualified",,1978.42,"CapPass","Cycle 99-100",100,42973,"E-12","Alloy 617",314626,"Plate"
131.77,0.00289,"Qualified",,1978.48,"CapPass","Cycle 99-100",100,42974,"E-12","Alloy 617",314626,"Plate"
132.02,0.00294,"Qualified",,1978.53,"CapPass","Cycle 99-100",100,42975,"E-12","Alloy 617",314626,"Plate"
132.08,0.00299,"Qualified",,1978.58,"CapPass","Cycle 99-100",100,42976,"E-12","Alloy 617",314626,"Plate"
132.38,0.00304,"Qualified",,1978.64,"CapPass","Cycle 99-100",100,42977,"E-12","Alloy 617",314626,"Plate"
132.62,0.00309,"Qualified",,1978.69,"CapPass","Cycle 99-100",100,42978,"E-12","Alloy 617",314626,"Plate"
133.01,0.00314,"Qualified",,1978.74,"CapPass","Cycle 99-100",100,42979,"E-12","Alloy 617",314626,"Plate"
133.33,0.00319,"Qualified",,1978.78,"CapPass","Cycle 99-100",100,42980,"E-12","Alloy 617",314626,"Plate"
133.42,0.00321,"Qualified",,1978.80,"CapPass","Cycle 99-100",100,42981,"E-12","Alloy 617",314626,"Plate"
133.78,0.00324,"Qualified",,1978.83,"CapPass","Cycle 99-100",100,42982,"E-12","Alloy 617",314626,"Plate"
134.09,0.00329,"Qualified",,1978.88,"CapPass","Cycle 99-100",100,42983,"E-12","Alloy 617",314626,"Plate"
134.27,0.00335,"Qualified",,1978.93,"CapPass","Cycle 99-100",100,42984,"E-12","Alloy 617",314626,"Plate"
134.36,0.00340,"Qualified",,1978.98,"CapPass","Cycle 99-100",100,42985,"E-12","Alloy 617",314626,"Plate"
134.29,0.00345,"Qualified",,1979.03,"CapPass","Cycle 99-100",100,42986,"E-12","Alloy 617",314626,"Plate"
133.96,0.00350,"Qualified",,1979.08,"CapPass","Cycle 99-100",100,42987,"E-12","Alloy 617",314626,"Plate"
134.05,0.00355,"Qualified",,1979.13,"CapPass","Cycle 99-100",100,42988,"E-12","Alloy 617",314626,"Plate"
133.97,0.00360,"Qualified",,1979.18,"CapPass","Cycle 99-100",100,42989,"E-12","Alloy 617",314626,"Plate"
133.95,0.00365,"Qualified",,1979.23,"CapPass","Cycle 99-100",100,42990,"E-12","Alloy 617",314626,"Plate"
134.12,0.00370,"Qualified",,1979.28,"CapPass","Cycle 99-100",100,42991,"E-12","Alloy 617",314626,"Plate"
133.82,0.00372,"Qualified",,1979.30,"CapPass","Cycle 99-100",100,42992,"E-12","Alloy 617",314626,"Plate"
134.13,0.00375,"Qualified",,1979.34,"CapPass","Cycle 99-100",100,42993,"E-12","Alloy 617",314626,"Plate"
134.03,0.00380,"Qualified",,1979.39,"CapPass","Cycle 99-100",100,42994,"E-12","Alloy 617",314626,"Plate"
134.20,0.00385,"Qualified",,1979.44,"CapPass","Cycle 99-100",100,42995,"E-12","Alloy 617",314626,"Plate"
134.33,0.00390,"Qualified",,1979.48,"CapPass","Cycle 99-100",100,42996,"E-12","Alloy 617",314626,"Plate"
134.29,0.00395,"Qualified",,1979.53,"CapPass","Cycle 99-100",100,42997,"E-12","Alloy 617",314626,"Plate"
134.12,0.00400,"Qualified",,1979.58,"CapPass","Cycle 99-100",100,42998,"E-12","Alloy 617",314626,"Plate"
133.95,0.00405,"Qualified",,1979.64,"CapPass","Cycle 99-100",100,42999,"E-12","Alloy 617",314626,"Plate"
133.97,0.00410,"Qualified",,1979.68,"CapPass","Cycle 99-100",100,43000,"E-12","Alloy 617",314626,"Plate"
133.97,0.00415,"Qualified",,1979.74,"CapPass","Cycle 99-100",100,43001,"E-12","Alloy 617",314626,"Plate"
134.22,0.00420,"Qualified",,1979.79,"CapPass","Cycle 99-100",100,43002,"E-12","Alloy 617",314626,"Plate"
134.03,0.00421,"Qualified",,1979.80,"CapPass","Cycle 99-100",100,43003,"E-12","Alloy 617",314626,"Plate"
134.58,0.00425,"Qualified",,1979.85,"CapPass","Cycle 99-100",100,43004,"E-12","Alloy 617",314626,"Plate"
135.00,0.00430,"Qualified",,1979.89,"CapPass","Cycle 99-100",100,43005,"E-12","Alloy 617",314626,"Plate"
135.20,0.00436,"Qualified",,1979.94,"CapPass","Cycle 99-100",100,43006,"E-12","Alloy 617",314626,"Plate"
135.66,0.00441,"Qualified",,1979.99,"CapPass","Cycle 99-100",100,43007,"E-12","Alloy 617",314626,"Plate"
135.61,0.00446,"Qualified",,1980.04,"CapPass","Cycle 99-100",100,43008,"E-12","Alloy 617",314626,"Plate"
135.71,0.00451,"Qualified",,1980.09,"CapPass","Cycle 99-100",100,43009,"E-12","Alloy 617",314626,"Plate"
135.79,0.00456,"Qualified",,1980.14,"CapPass","Cycle 99-100",100,43010,"E-12","Alloy 617",314626,"Plate"
135.67,0.00461,"Qualified",,1980.19,"CapPass","Cycle 99-100",100,43011,"E-12","Alloy 617",314626,"Plate"
135.79,0.00466,"Qualified",,1980.24,"CapPass","Cycle 99-100",100,43012,"E-12","Alloy 617",314626,"Plate"
135.82,0.00471,"Qualified",,1980.29,"CapPass","Cycle 99-100",100,43013,"E-12","Alloy 617",314626,"Plate"
135.63,0.00472,"Qualified",,1980.30,"CapPass","Cycle 99-100",100,43014,"E-12","Alloy 617",314626,"Plate"
135.73,0.00476,"Qualified",,1980.34,"CapPass","Cycle 99-100",100,43015,"E-12","Alloy 617",314626,"Plate"
135.63,0.00481,"Qualified",,1980.39,"CapPass","Cycle 99-100",100,43016,"E-12","Alloy 617",314626,"Plate"
135.53,0.00486,"Qualified",,1980.44,"CapPass","Cycle 99-100",100,43017,"E-12","Alloy 617",314626,"Plate"
135.32,0.00491,"Qualified",,1980.50,"CapPass","Cycle 99-100",100,43018,"E-12","Alloy 617",314626,"Plate"
131.85,0.00499,"Qualified",,3961.44,"CapPass","Cycle 199-200",199,43891,"E-12","Alloy 617",314626,"Plate"
106.39,0.00494,"Qualified",,3961.62,"CapPass","Cycle 199-200",199,43892,"E-12","Alloy 617",314626,"Plate"
98.45,0.00489,"Qualified",,3961.65,"CapPass","Cycle 199-200",199,43893,"E-12","Alloy 617",314626,"Plate"
91.07,0.00484,"Qualified",,3961.69,"CapPass","Cycle 199-200",199,43894,"E-12","Alloy 617",314626,"Plate"
83.65,0.00479,"Qualified",,3961.73,"CapPass","Cycle 199-200",199,43895,"E-12","Alloy 617",314626,"Plate"
77.97,0.00474,"Qualified",,3961.76,"CapPass","Cycle 199-200",199,43896,"E-12","Alloy 617",314626,"Plate"
72.05,0.00469,"Qualified",,3961.80,"CapPass","Cycle 199-200",199,43897,"E-12","Alloy 617",314626,"Plate"
71.17,0.00469,"Qualified",,3961.81,"CapPass","Cycle 199-200",199,43898,"E-12","Alloy 617",314626,"Plate"
65.31,0.00464,"Qualified",,3961.85,"CapPass","Cycle 199-200",199,43899,"E-12","Alloy 617",314626,"Plate"
59.18,0.00458,"Qualified",,3961.91,"CapPass","Cycle 199-200",199,43900,"E-12","Alloy 617",314626,"Plate"
53.18,0.00453,"Qualified",,3961.97,"CapPass","Cycle 199-200",199,43901,"E-12","Alloy 617",314626,"Plate"
47.55,0.00448,"Qualified",,3962.02,"CapPass","Cycle 199-200",199,43902,"E-12","Alloy 617",314626,"Plate"
42.00,0.00443,"Qualified",,3962.08,"CapPass","Cycle 199-200",199,43903,"E-12","Alloy 617",314626,"Plate"
36.56,0.00438,"Qualified",,3962.13,"CapPass","Cycle 199-200",199,43904,"E-12","Alloy 617",314626,"Plate"
31.50,0.00433,"Qualified",,3962.18,"CapPass","Cycle 199-200",199,43905,"E-12","Alloy 617",314626,"Plate"
26.31,0.00428,"Qualified",,3962.23,"CapPass","Cycle 199-200",199,43906,"E-12","Alloy 617",314626,"Plate"
21.00,0.00423,"Qualified",,3962.29,"CapPass","Cycle 199-200",199,43907,"E-12","Alloy 617",314626,"Plate"
19.64,0.00422,"Qualified",,3962.30,"CapPass","Cycle 199-200",199,43908,"E-12","Alloy 617",314626,"Plate"
15.71,0.00418,"Qualified",,3962.34,"CapPass","Cycle 199-200",199,43909,"E-12","Alloy 617",314626,"Plate"
10.96,0.00413,"Qualified",,3962.39,"CapPass","Cycle 199-200",199,43910,"E-12","Alloy 617",314626,"Plate"
6.06,0.00408,"Qualified",,3962.45,"CapPass","Cycle 199-200",199,43911,"E-12","Alloy 617",314626,"Plate"
1.32,0.00403,"Qualified",,3962.50,"CapPass","Cycle 199-200",199,43912,"E-12","Alloy 617",314626,"Plate"
-3.35,0.00398,"Qualified",,3962.56,"CapPass","Cycle 199-200",199,43913,"E-12","Alloy 617",314626,"Plate"
-5.69,0.00393,"Qualified",,3962.63,"CapPass","Cycle 199-200",199,43914,"E-12","Alloy 617",314626,"Plate"
-9.52,0.00388,"Qualified",,3962.76,"CapPass","Cycle 199-200",199,43915,"E-12","Alloy 617",314626,"Plate"
-12.39,0.00384,"Qualified",,3962.80,"CapPass","Cycle 199-200",199,43916,"E-12","Alloy 617",314626,"Plate"
-14.05,0.00383,"Qualified",,3962.83,"CapPass","Cycle 199-200",199,43917,"E-12","Alloy 617",314626,"Plate"
-18.41,0.00378,"Qualified",,3962.89,"CapPass","Cycle 199-200",199,43918,"E-12","Alloy 617",314626,"Plate"
-23.44,0.00373,"Qualified",,3962.94,"CapPass","Cycle 199-200",199,43919,"E-12","Alloy 617",314626,"Plate"
-28.90,0.00368,"Qualified",,3962.99,"CapPass","Cycle 199-200",199,43920,"E-12","Alloy 617",314626,"Plate"
-34.42,0.00362,"Qualified",,3963.02,"CapPass","Cycle 199-200",199,43921,"E-12","Alloy 617",314626,"Plate"
-38.93,0.00357,"Qualified",,3963.05,"CapPass","Cycle 199-200",199,43922,"E-12","Alloy 617",314626,"Plate"
-43.05,0.00352,"Qualified",,3963.09,"CapPass","Cycle 199-200",199,43923,"E-12","Alloy 617",314626,"Plate"
-46.71,0.00347,"Qualified",,3963.14,"CapPass","Cycle 199-200",199,43924,"E-12","Alloy 617",314626,"Plate"
-49.99,0.00342,"Qualified",,3963.19,"CapPass","Cycle 199-200",199,43925,"E-12","Alloy 617",314626,"Plate"
-54.42,0.00337,"Qualified",,3963.24,"CapPass","Cycle 199-200",199,43926,"E-12","Alloy 617",314626,"Plate"
-58.82,0.00332,"Qualified",,3963.27,"CapPass","Cycle 199-200",199,43927,"E-12","Alloy 617",314626,"Plate"
-62.65,0.00328,"Qualified",,3963.30,"CapPass","Cycle 199-200",199,43928,"E-12","Alloy 617",314626,"Plate"
-63.44,0.00327,"Qualified",,3963.31,"CapPass","Cycle 199-200",199,43929,"E-12","Alloy 617",314626,"Plate"
-67.22,0.00322,"Qualified",,3963.34,"CapPass","Cycle 199-200",199,43930,"E-12","Alloy 617",314626,"Plate"
-71.27,0.00317,"Qualified",,3963.37,"CapPass","Cycle 199-200",199,43931,"E-12","Alloy 617",314626,"Plate"
-74.78,0.00312,"Qualified",,3963.41,"CapPass","Cycle 199-200",199,43932,"E-12","Alloy 617",314626,"Plate"
-77.93,0.00307,"Qualified",,3963.45,"CapPass","Cycle 199-200",199,43933,"E-12","Alloy 617",314626,"Plate"
-80.72,0.00302,"Qualified",,3963.48,"CapPass","Cycle 199-200",199,43934,"E-12","Alloy 617",314626,"Plate"
-83.08,0.00297,"Qualified",,3963.53,"CapPass","Cycle 199-200",199,43935,"E-12","Alloy 617",314626,"Plate"
-85.26,0.00292,"Qualified",,3963.58,"CapPass","Cycle 199-200",199,43936,"E-12","Alloy 617",314626,"Plate"
-87.08,0.00287,"Qualified",,3963.63,"CapPass","Cycle 199-200",199,43937,"E-12","Alloy 617",314626,"Plate"
-89.01,0.00282,"Qualified",,3963.68,"CapPass","Cycle 199-200",199,43938,"E-12","Alloy 617",314626,"Plate"
-90.79,0.00277,"Qualified",,3963.73,"CapPass","Cycle 199-200",199,43939,"E-12","Alloy 617",314626,"Plate"
-92.59,0.00271,"Qualified",,3963.78,"CapPass","Cycle 199-200",199,43940,"E-12","Alloy 617",314626,"Plate"
-93.38,0.00270,"Qualified",,3963.80,"CapPass","Cycle 199-200",199,43941,"E-12","Alloy 617",314626,"Plate"
-94.32,0.00266,"Qualified",,3963.83,"CapPass","Cycle 199-200",199,43942,"E-12","Alloy 617",314626,"Plate"
-96.24,0.00261,"Qualified",,3963.88,"CapPass","Cycle 199-200",199,43943,"E-12","Alloy 617",314626,"Plate"
-98.02,0.00256,"Qualified",,3963.93,"CapPass","Cycle 199-200",199,43944,"E-12","Alloy 617",314626,"Plate"
-99.43,0.00251,"Qualified",,3963.98,"CapPass","Cycle 199-200",199,43945,"E-12","Alloy 617",314626,"Plate"
-101.29,0.00246,"Qualified",,3964.03,"CapPass","Cycle 199-200",199,43946,"E-12","Alloy 617",314626,"Plate"
-102.82,0.00241,"Qualified",,3964.08,"CapPass","Cycle 199-200",199,43947,"E-12","Alloy 617",314626,"Plate"
-104.28,0.00236,"Qualified",,3964.13,"CapPass","Cycle 199-200",199,43948,"E-12","Alloy 617",314626,"Plate"
-105.80,0.00231,"Qualified",,3964.18,"CapPass","Cycle 199-200",199,43949,"E-12","Alloy 617",314626,"Plate"
-107.17,0.00226,"Qualified",,3964.23,"CapPass","Cycle 199-200",199,43950,"E-12","Alloy 617",314626,"Plate"
-108.66,0.00221,"Qualified",,3964.28,"CapPass","Cycle 199-200",199,43951,"E-12","Alloy 617",314626,"Plate"
-109.07,0.00219,"Qualified",,3964.30,"CapPass","Cycle 199-200",199,43952,"E-12","Alloy 617",314626,"Plate"
-109.75,0.00216,"Qualified",,3964.33,"CapPass","Cycle 199-200",199,43953,"E-12","Alloy 617",314626,"Plate"
-110.80,0.00211,"Qualified",,3964.38,"CapPass","Cycle 199-200",199,43954,"E-12","Alloy 617",314626,"Plate"
-111.70,0.00206,"Qualified",,3964.42,"CapPass","Cycle 199-200",199,43955,"E-12","Alloy 617",314626,"Plate"
-112.48,0.00201,"Qualified",,3964.48,"CapPass","Cycle 199-200",199,43956,"E-12","Alloy 617",314626,"Plate"
-112.93,0.00196,"Qualified",,3964.52,"CapPass","Cycle 199-200",199,43957,"E-12","Alloy 617",314626,"Plate"
-113.68,0.00191,"Qualified",,3964.57,"CapPass","Cycle 199-200",199,43958,"E-12","Alloy 617",314626,"Plate"
-114.26,0.00186,"Qualified",,3964.62,"CapPass","Cycle 199-200",199,43959,"E-12","Alloy 617",314626,"Plate"
-114.61,0.00181,"Qualified",,3964.67,"CapPass","Cycle 199-200",199,43960,"E-12","Alloy 617",314626,"Plate"
-114.85,0.00176,"Qualified",,3964.72,"CapPass","Cycle 199-200",199,43961,"E-12","Alloy 617",314626,"Plate"
-115.20,0.00171,"Qualified",,3964.78,"CapPass","Cycle 199-200",199,43962,"E-12","Alloy 617",314626,"Plate"
-115.36,0.00168,"Qualified",,3964.80,"CapPass","Cycle 199-200",199,43963,"E-12","Alloy 617",314626,"Plate"
-115.59,0.00166,"Qualified",,3964.83,"CapPass","Cycle 199-200",199,43964,"E-12","Alloy 617",314626,"Plate"
-115.86,0.00161,"Qualified",,3964.87,"CapPass","Cycle 199-200",199,43965,"E-12","Alloy 617",314626,"Plate"
-116.39,0.00156,"Qualified",,3964.92,"CapPass","Cycle 199-200",199,43966,"E-12","Alloy 617",314626,"Plate"
-116.50,0.00151,"Qualified",,3964.97,"CapPass","Cycle 199-200",199,43967,"E-12","Alloy 617",314626,"Plate"
-116.93,0.00146,"Qualified",,3965.02,"CapPass","Cycle 199-200",199,43968,"E-12","Alloy 617",314626,"Plate"
-117.11,0.00141,"Qualified",,3965.07,"CapPass","Cycle 199-200",199,43969,"E-12","Alloy 617",314626,"Plate"
-117.54,0.00136,"Qualified",,3965.13,"CapPass","Cycle 199-200",199,43970,"E-12","Alloy 617",314626,"Plate"
-117.95,0.00131,"Qualified",,3965.17,"CapPass","Cycle 199-200",199,43971,"E-12","Alloy 617",314626,"Plate"
-118.07,0.00125,"Qualified",,3965.22,"CapPass","Cycle 199-200",199,43972,"E-12","Alloy 617",314626,"Plate"
-118.33,0.00120,"Qualified",,3965.28,"CapPass","Cycle 199-200",199,43973,"E-12","Alloy 617",314626,"Plate"
-118.60,0.00118,"Qualified",,3965.30,"CapPass","Cycle 199-200",199,43974,"E-12","Alloy 617",314626,"Plate"
-118.71,0.00115,"Qualified",,3965.33,"CapPass","Cycle 199-200",199,43975,"E-12","Alloy 617",314626,"Plate"
-119.00,0.00110,"Qualified",,3965.38,"CapPass","Cycle 199-200",199,43976,"E-12","Alloy 617",314626,"Plate"
-119.44,0.00105,"Qualified",,3965.43,"CapPass","Cycle 199-200",199,43977,"E-12","Alloy 617",314626,"Plate"
-119.78,0.00100,"Qualified",,3965.48,"CapPass","Cycle 199-200",199,43978,"E-12","Alloy 617",314626,"Plate"
-120.12,0.00095,"Qualified",,3965.52,"CapPass","Cycle 199-200",199,43979,"E-12","Alloy 617",314626,"Plate"
-120.45,0.00090,"Qualified",,3965.57,"CapPass","Cycle 199-200",199,43980,"E-12","Alloy 617",314626,"Plate"
-120.49,0.00085,"Qualified",,3965.62,"CapPass","Cycle 199-200",199,43981,"E-12","Alloy 617",314626,"Plate"
-120.30,0.00080,"Qualified",,3965.67,"CapPass","Cycle 199-200",199,43982,"E-12","Alloy 617",314626,"Plate"
-119.84,0.00075,"Qualified",,3965.72,"CapPass","Cycle 199-200",199,43983,"E-12","Alloy 617",314626,"Plate"
-119.60,0.00070,"Qualified",,3965.77,"CapPass","Cycle 199-200",199,43984,"E-12","Alloy 617",314626,"Plate"
-119.36,0.00067,"Qualified",,3965.80,"CapPass","Cycle 199-200",199,43985,"E-12","Alloy 617",314626,"Plate"
-119.33,0.00065,"Qualified",,3965.82,"CapPass","Cycle 199-200",199,43986,"E-12","Alloy 617",314626,"Plate"
-119.26,0.00060,"Qualified",,3965.88,"CapPass","Cycle 199-200",199,43987,"E-12","Alloy 617",314626,"Plate"
-119.29,0.00055,"Qualified",,3965.93,"CapPass","Cycle 199-200",199,43988,"E-12","Alloy 617",314626,"Plate"
-119.48,0.00050,"Qualified",,3965.98,"CapPass","Cycle 199-200",199,43989,"E-12","Alloy 617",314626,"Plate"
-119.97,0.00045,"Qualified",,3966.03,"CapPass","Cycle 199-200",199,43990,"E-12","Alloy 617",314626,"Plate"
-120.08,0.00040,"Qualified",,3966.07,"CapPass","Cycle 199-200",199,43991,"E-12","Alloy 617",314626,"Plate"
-120.30,0.00035,"Qualified",,3966.13,"CapPass","Cycle 199-200",199,43992,"E-12","Alloy 617",314626,"Plate"
-120.46,0.00030,"Qualified",,3966.18,"CapPass","Cycle 199-200",199,43993,"E-12","Alloy 617",314626,"Plate"
-120.44,0.00025,"Qualified",,3966.23,"CapPass","Cycle 199-200",199,43994,"E-12","Alloy 617",314626,"Plate"
-120.52,0.00019,"Qualified",,3966.27,"CapPass","Cycle 199-200",199,43995,"E-12","Alloy 617",314626,"Plate"
-120.48,0.00017,"Qualified",,3966.30,"CapPass","Cycle 199-200",199,43996,"E-12","Alloy 617",314626,"Plate"
-120.70,0.00014,"Qualified",,3966.32,"CapPass","Cycle 199-200",199,43997,"E-12","Alloy 617",314626,"Plate"
-120.38,0.00009,"Qualified",,3966.37,"CapPass","Cycle 199-200",199,43998,"E-12","Alloy 617",314626,"Plate"
-120.43,0.00004,"Qualified",,3966.43,"CapPass","Cycle 199-200",199,43999,"E-12","Alloy 617",314626,"Plate"
-120.55,-0.00001,"Qualified",,3966.48,"CapPass","Cycle 199-200",199,44000,"E-12","Alloy 617",314626,"Plate"
-120.60,-0.00006,"Qualified",,3966.53,"CapPass","Cycle 199-200",199,44001,"E-12","Alloy 617",314626,"Plate"
-120.85,-0.00011,"Qualified",,3966.59,"CapPass","Cycle 199-200",199,44002,"E-12","Alloy 617",314626,"Plate"
-120.96,-0.00016,"Qualified",,3966.63,"CapPass","Cycle 199-200",199,44003,"E-12","Alloy 617",314626,"Plate"
-121.37,-0.00021,"Qualified",,3966.69,"CapPass","Cycle 199-200",199,44004,"E-12","Alloy 617",314626,"Plate"
-121.60,-0.00026,"Qualified",,3966.73,"CapPass","Cycle 199-200",199,44005,"E-12","Alloy 617",314626,"Plate"
-121.88,-0.00031,"Qualified",,3966.78,"CapPass","Cycle 199-200",199,44006,"E-12","Alloy 617",314626,"Plate"
-121.98,-0.00033,"Qualified",,3966.80,"CapPass","Cycle 199-200",199,44007,"E-12","Alloy 617",314626,"Plate"
-122.10,-0.00036,"Qualified",,3966.83,"CapPass","Cycle 199-200",199,44008,"E-12","Alloy 617",314626,"Plate"
-122.14,-0.00041,"Qualified",,3966.88,"CapPass","Cycle 199-200",199,44009,"E-12","Alloy 617",314626,"Plate"
-122.45,-0.00046,"Qualified",,3966.93,"CapPass","Cycle 199-200",199,44010,"E-12","Alloy 617",314626,"Plate"
-122.39,-0.00051,"Qualified",,3966.98,"CapPass","Cycle 199-200",199,44011,"E-12","Alloy 617",314626,"Plate"
-122.10,-0.00056,"Qualified",,3967.03,"CapPass","Cycle 199-200",199,44012,"E-12","Alloy 617",314626,"Plate"
-122.28,-0.00061,"Qualified",,3967.08,"CapPass","Cycle 199-200",199,44013,"E-12","Alloy 617",314626,"Plate"
-122.28,-0.00066,"Qualified",,3967.14,"CapPass","Cycle 199-200",199,44014,"E-12","Alloy 617",314626,"Plate"
-122.55,-0.00071,"Qualified",,3967.19,"CapPass","Cycle 199-200",199,44015,"E-12","Alloy 617",314626,"Plate"
-122.69,-0.00076,"Qualified",,3967.24,"CapPass","Cycle 199-200",199,44016,"E-12","Alloy 617",314626,"Plate"
-123.03,-0.00082,"Qualified",,3967.29,"CapPass","Cycle 199-200",199,44017,"E-12","Alloy 617",314626,"Plate"
-122.99,-0.00083,"Qualified",,3967.30,"CapPass","Cycle 199-200",199,44018,"E-12","Alloy 617",314626,"Plate"
-122.95,-0.00087,"Qualified",,3967.34,"CapPass","Cycle 199-200",199,44019,"E-12","Alloy 617",314626,"Plate"
-123.24,-0.00092,"Qualified",,3967.38,"CapPass","Cycle 199-200",199,44020,"E-12","Alloy 617",314626,"Plate"
-123.44,-0.00097,"Qualified",,3967.44,"CapPass","Cycle 199-200",199,44021,"E-12","Alloy 617",314626,"Plate"
-123.47,-0.00102,"Qualified",,3967.49,"CapPass","Cycle 199-200",199,44022,"E-12","Alloy 617",314626,"Plate"
-123.57,-0.00107,"Qualified",,3967.54,"CapPass","Cycle 199-200",199,44023,"E-12","Alloy 617",314626,"Plate"
-123.61,-0.00112,"Qualified",,3967.59,"CapPass","Cycle 199-200",199,44024,"E-12","Alloy 617",314626,"Plate"
-123.77,-0.00117,"Qualified",,3967.64,"CapPass","Cycle 199-200",199,44025,"E-12","Alloy 617",314626,"Plate"
-123.83,-0.00122,"Qualified",,3967.69,"CapPass","Cycle 199-200",199,44026,"E-12","Alloy 617",314626,"Plate"
-124.12,-0.00127,"Qualified",,3967.74,"CapPass","Cycle 199-200",199,44027,"E-12","Alloy 617",314626,"Plate"
-124.16,-0.00132,"Qualified",,3967.79,"CapPass","Cycle 199-200",199,44028,"E-12","Alloy 617",314626,"Plate"
-124.17,-0.00134,"Qualified",,3967.80,"CapPass","Cycle 199-200",199,44029,"E-12","Alloy 617",314626,"Plate"
-124.06,-0.00137,"Qualified",,3967.84,"CapPass","Cycle 199-200",199,44030,"E-12","Alloy 617",314626,"Plate"
-124.35,-0.00142,"Qualified",,3967.89,"CapPass","Cycle 199-200",199,44031,"E-12","Alloy 617",314626,"Plate"
-124.43,-0.00147,"Qualified",,3967.94,"CapPass","Cycle 199-200",199,44032,"E-12","Alloy 617",314626,"Plate"
-124.32,-0.00152,"Qualified",,3967.99,"CapPass","Cycle 199-200",199,44033,"E-12","Alloy 617",314626,"Plate"
-124.63,-0.00157,"Qualified",,3968.04,"CapPass","Cycle 199-200",199,44034,"E-12","Alloy 617",314626,"Plate"
-124.73,-0.00162,"Qualified",,3968.10,"CapPass","Cycle 199-200",199,44035,"E-12","Alloy 617",314626,"Plate"
-124.88,-0.00167,"Qualified",,3968.15,"CapPass","Cycle 199-200",199,44036,"E-12","Alloy 617",314626,"Plate"
-125.24,-0.00173,"Qualified",,3968.20,"CapPass","Cycle 199-200",199,44037,"E-12","Alloy 617",314626,"Plate"
-125.78,-0.00178,"Qualified",,3968.25,"CapPass","Cycle 199-200",199,44038,"E-12","Alloy 617",314626,"Plate"
-126.07,-0.00183,"Qualified",,3968.29,"CapPass","Cycle 199-200",199,44039,"E-12","Alloy 617",314626,"Plate"
-126.01,-0.00183,"Qualified",,3968.30,"CapPass","Cycle 199-200",199,44040,"E-12","Alloy 617",314626,"Plate"
-126.19,-0.00188,"Qualified",,3968.35,"CapPass","Cycle 199-200",199,44041,"E-12","Alloy 617",314626,"Plate"
-126.62,-0.00193,"Qualified",,3968.39,"CapPass","Cycle 199-200",199,44042,"E-12","Alloy 617",314626,"Plate"
-126.49,-0.00198,"Qualified",,3968.44,"CapPass","Cycle 199-200",199,44043,"E-12","Alloy 617",314626,"Plate"
-126.51,-0.00203,"Qualified",,3968.49,"CapPass","Cycle 199-200",199,44044,"E-12","Alloy 617",314626,"Plate"
-126.27,-0.00208,"Qualified",,3968.54,"CapPass","Cycle 199-200",199,44045,"E-12","Alloy 617",314626,"Plate"
-126.04,-0.00213,"Qualified",,3968.59,"CapPass","Cycle 199-200",199,44046,"E-12","Alloy 617",314626,"Plate"
-126.17,-0.00218,"Qualified",,3968.64,"CapPass","Cycle 199-200",199,44047,"E-12","Alloy 617",314626,"Plate"
-126.09,-0.00223,"Qualified",,3968.69,"CapPass","Cycle 199-200",199,44048,"E-12","Alloy 617",314626,"Plate"
-126.27,-0.00228,"Qualified",,3968.74,"CapPass","Cycle 199-200",199,44049,"E-12","Alloy 617",314626,"Plate"
-126.11,-0.00233,"Qualified",,3968.79,"CapPass","Cycle 199-200",199,44050,"E-12","Alloy 617",314626,"Plate"
-126.19,-0.00234,"Qualified",,3968.80,"CapPass","Cycle 199-200",199,44051,"E-12","Alloy 617",314626,"Plate"
-126.13,-0.00238,"Qualified",,3968.84,"CapPass","Cycle 199-200",199,44052,"E-12","Alloy 617",314626,"Plate"
-126.01,-0.00243,"Qualified",,3968.89,"CapPass","Cycle 199-200",199,44053,"E-12","Alloy 617",314626,"Plate"
-125.89,-0.00248,"Qualified",,3968.95,"CapPass","Cycle 199-200",199,44054,"E-12","Alloy 617",314626,"Plate"
-126.07,-0.00253,"Qualified",,3969.00,"CapPass","Cycle 199-200",199,44055,"E-12","Alloy 617",314626,"Plate"
-126.09,-0.00258,"Qualified",,3969.05,"CapPass","Cycle 199-200",199,44056,"E-12","Alloy 617",314626,"Plate"
-126.30,-0.00263,"Qualified",,3969.10,"CapPass","Cycle 199-200",199,44057,"E-12","Alloy 617",314626,"Plate"
-126.44,-0.00268,"Qualified",,3969.15,"CapPass","Cycle 199-200",199,44058,"E-12","Alloy 617",314626,"Plate"
-126.67,-0.00273,"Qualified",,3969.20,"CapPass","Cycle 199-200",199,44059,"E-12","Alloy 617",314626,"Plate"
-126.90,-0.00278,"Qualified",,3969.24,"CapPass","Cycle 199-200",199,44060,"E-12","Alloy 617",314626,"Plate"
-126.81,-0.00283,"Qualified",,3969.29,"CapPass","Cycle 199-200",199,44061,"E-12","Alloy 617",314626,"Plate"
-126.68,-0.00284,"Qualified",,3969.30,"CapPass","Cycle 199-200",199,44062,"E-12","Alloy 617",314626,"Plate"
-126.66,-0.00289,"Qualified",,3969.35,"CapPass","Cycle 199-200",199,44063,"E-12","Alloy 617",314626,"Plate"
-126.49,-0.00294,"Qualified",,3969.40,"CapPass","Cycle 199-200",199,44064,"E-12","Alloy 617",314626,"Plate"
-126.38,-0.00299,"Qualified",,3969.45,"CapPass","Cycle 199-200",199,44065,"E-12","Alloy 617",314626,"Plate"
-126.51,-0.00304,"Qualified",,3969.49,"CapPass","Cycle 199-200",199,44066,"E-12","Alloy 617",314626,"Plate"
-126.40,-0.00309,"Qualified",,3969.55,"CapPass","Cycle 199-200",199,44067,"E-12","Alloy 617",314626,"Plate"
-126.41,-0.00314,"Qualified",,3969.60,"CapPass","Cycle 199-200",199,44068,"E-12","Alloy 617",314626,"Plate"
-126.20,-0.00319,"Qualified",,3969.65,"CapPass","Cycle 199-200",199,44069,"E-12","Alloy 617",314626,"Plate"
-126.45,-0.00324,"Qualified",,3969.70,"CapPass","Cycle 199-200",199,44070,"E-12","Alloy 617",314626,"Plate"
-126.57,-0.00329,"Qualified",,3969.75,"CapPass","Cycle 199-200",199,44071,"E-12","Alloy 617",314626,"Plate"
-126.51,-0.00334,"Qualified",,3969.80,"CapPass","Cycle 199-200",199,44072,"E-12","Alloy 617",314626,"Plate"
-126.60,-0.00334,"Qualified",,3969.80,"CapPass","Cycle 199-200",199,44073,"E-12","Alloy 617",314626,"Plate"
-126.72,-0.00339,"Qualified",,3969.85,"CapPass","Cycle 199-200",199,44074,"E-12","Alloy 617",314626,"Plate"
-126.58,-0.00344,"Qualified",,3969.90,"CapPass","Cycle 199-200",199,44075,"E-12","Alloy 617",314626,"Plate"
-126.65,-0.00349,"Qualified",,3969.95,"CapPass","Cycle 199-200",199,44076,"E-12","Alloy 617",314626,"Plate"
-126.70,-0.00354,"Qualified",,3970.00,"CapPass","Cycle 199-200",199,44077,"E-12","Alloy 617",314626,"Plate"
-126.70,-0.00359,"Qualified",,3970.06,"CapPass","Cycle 199-200",199,44078,"E-12","Alloy 617",314626,"Plate"
-126.70,-0.00364,"Qualified",,3970.10,"CapPass","Cycle 199-200",199,44079,"E-12","Alloy 617",314626,"Plate"
-127.01,-0.00370,"Qualified",,3970.15,"CapPass","Cycle 199-200",199,44080,"E-12","Alloy 617",314626,"Plate"
-127.31,-0.00375,"Qualified",,3970.20,"CapPass","Cycle 199-200",199,44081,"E-12","Alloy 617",314626,"Plate"
-127.25,-0.00380,"Qualified",,3970.25,"CapPass","Cycle 199-200",199,44082,"E-12","Alloy 617",314626,"Plate"
-127.20,-0.00385,"Qualified",,3970.30,"CapPass","Cycle 199-200",199,44083,"E-12","Alloy 617",314626,"Plate"
-127.22,-0.00385,"Qualified",,3970.30,"CapPass","Cycle 199-200",199,44084,"E-12","Alloy 617",314626,"Plate"
-127.18,-0.00390,"Qualified",,3970.35,"CapPass","Cycle 199-200",199,44085,"E-12","Alloy 617",314626,"Plate"
-127.25,-0.00395,"Qualified",,3970.41,"CapPass","Cycle 199-200",199,44086,"E-12","Alloy 617",314626,"Plate"
-127.34,-0.00400,"Qualified",,3970.46,"CapPass","Cycle 199-200",199,44087,"E-12","Alloy 617",314626,"Plate"
-127.39,-0.00405,"Qualified",,3970.51,"CapPass","Cycle 199-200",199,44088,"E-12","Alloy 617",314626,"Plate"
-127.82,-0.00410,"Qualified",,3970.56,"CapPass","Cycle 199-200",199,44089,"E-12","Alloy 617",314626,"Plate"
-127.99,-0.00415,"Qualified",,3970.61,"CapPass","Cycle 199-200",199,44090,"E-12","Alloy 617",314626,"Plate"
-128.39,-0.00420,"Qualified",,3970.66,"CapPass","Cycle 199-200",199,44091,"E-12","Alloy 617",314626,"Plate"
-128.56,-0.00425,"Qualified",,3970.71,"CapPass","Cycle 199-200",199,44092,"E-12","Alloy 617",314626,"Plate"
-128.62,-0.00430,"Qualified",,3970.76,"CapPass","Cycle 199-200",199,44093,"E-12","Alloy 617",314626,"Plate"
-128.50,-0.00435,"Qualified",,3970.80,"CapPass","Cycle 199-200",199,44094,"E-12","Alloy 617",314626,"Plate"
-128.50,-0.00435,"Qualified",,3970.81,"CapPass","Cycle 199-200",199,44095,"E-12","Alloy 617",314626,"Plate"
-128.46,-0.00440,"Qualified",,3970.86,"CapPass","Cycle 199-200",199,44096,"E-12","Alloy 617",314626,"Plate"
-128.34,-0.00445,"Qualified",,3970.91,"CapPass","Cycle 199-200",199,44097,"E-12","Alloy 617",314626,"Plate"
-128.40,-0.00450,"Qualified",,3970.96,"CapPass","Cycle 199-200",199,44098,"E-12","Alloy 617",314626,"Plate"
-128.24,-0.00456,"Qualified",,3971.01,"CapPass","Cycle 199-200",199,44099,"E-12","Alloy 617",314626,"Plate"
-128.27,-0.00461,"Qualified",,3971.06,"CapPass","Cycle 199-200",199,44100,"E-12","Alloy 617",314626,"Plate"
-128.58,-0.00466,"Qualified",,3971.11,"CapPass","Cycle 199-200",199,44101,"E-12","Alloy 617",314626,"Plate"
-128.82,-0.00471,"Qualified",,3971.16,"CapPass","Cycle 199-200",199,44102,"E-12","Alloy 617",314626,"Plate"
-129.11,-0.00476,"Qualified",,3971.21,"CapPass","Cycle 199-200",199,44103,"E-12","Alloy 617",314626,"Plate"
-129.20,-0.00481,"Qualified",,3971.27,"CapPass","Cycle 199-200",199,44104,"E-12","Alloy 617",314626,"Plate"
-129.19,-0.00484,"Qualified",,3971.30,"CapPass","Cycle 199-200",199,44105,"E-12","Alloy 617",314626,"Plate"
-129.33,-0.00486,"Qualified",,3971.31,"CapPass","Cycle 199-200",199,44106,"E-12","Alloy 617",314626,"Plate"
-129.24,-0.00491,"Qualified",,3971.37,"CapPass","Cycle 199-200",199,44107,"E-12","Alloy 617",314626,"Plate"
-129.53,-0.00496,"Qualified",,3971.42,"CapPass","Cycle 199-200",199,44108,"E-12","Alloy 617",314626,"Plate"
-128.18,-0.00501,"Qualified",,3971.47,"CapPass","Cycle 199-200",199,44109,"E-12","Alloy 617",314626,"Plate"
-105.52,-0.00496,"Qualified",,3971.61,"CapPass","Cycle 199-200",199,44110,"E-12","Alloy 617",314626,"Plate"
-97.17,-0.00491,"Qualified",,3971.64,"CapPass","Cycle 199-200",199,44111,"E-12","Alloy 617",314626,"Plate"
-89.39,-0.00485,"Qualified",,3971.68,"CapPass","Cycle 199-200",199,44112,"E-12","Alloy 617",314626,"Plate"
-81.73,-0.00480,"Qualified",,3971.71,"CapPass","Cycle 199-200",199,44113,"E-12","Alloy 617",314626,"Plate"
-74.34,-0.00475,"Qualified",,3971.75,"CapPass","Cycle 199-200",199,44114,"E-12","Alloy 617",314626,"Plate"
-65.92,-0.00470,"Qualified",,3971.80,"CapPass","Cycle 199-200",199,44115,"E-12","Alloy 617",314626,"Plate"
-65.78,-0.00470,"Qualified",,3971.80,"CapPass","Cycle 199-200",199,44116,"E-12","Alloy 617",314626,"Plate"
-60.26,-0.00465,"Qualified",,3971.84,"CapPass","Cycle 199-200",199,44117,"E-12","Alloy 617",314626,"Plate"
-53.08,-0.00460,"Qualified",,3971.90,"CapPass","Cycle 199-200",199,44118,"E-12","Alloy 617",314626,"Plate"
-46.10,-0.00455,"Qualified",,3971.95,"CapPass","Cycle 199-200",199,44119,"E-12","Alloy 617",314626,"Plate"
-39.56,-0.00450,"Qualified",,3972.01,"CapPass","Cycle 199-200",199,44120,"E-12","Alloy 617",314626,"Plate"
-34.09,-0.00445,"Qualified",,3972.06,"CapPass","Cycle 199-200",199,44121,"E-12","Alloy 617",314626,"Plate"
-27.89,-0.00440,"Qualified",,3972.11,"CapPass","Cycle 199-200",199,44122,"E-12","Alloy 617",314626,"Plate"
-22.13,-0.00435,"Qualified",,3972.16,"CapPass","Cycle 199-200",199,44123,"E-12","Alloy 617",314626,"Plate"
-16.40,-0.00430,"Qualified",,3972.22,"CapPass","Cycle 199-200",199,44124,"E-12","Alloy 617",314626,"Plate"
-11.38,-0.00424,"Qualified",,3972.26,"CapPass","Cycle 199-200",199,44125,"E-12","Alloy 617",314626,"Plate"
-7.53,-0.00421,"Qualified",,3972.30,"CapPass","Cycle 199-200",199,44126,"E-12","Alloy 617",314626,"Plate"
-5.20,-0.00419,"Qualified",,3972.32,"CapPass","Cycle 199-200",199,44127,"E-12","Alloy 617",314626,"Plate"
-0.30,-0.00414,"Qualified",,3972.38,"CapPass","Cycle 199-200",199,44128,"E-12","Alloy 617",314626,"Plate"
4.95,-0.00409,"Qualified",,3972.43,"CapPass","Cycle 199-200",199,44129,"E-12","Alloy 617",314626,"Plate"
9.46,-0.00404,"Qualified",,3972.48,"CapPass","Cycle 199-200",199,44130,"E-12","Alloy 617",314626,"Plate"
14.17,-0.00399,"Qualified",,3972.53,"CapPass","Cycle 199-200",199,44131,"E-12","Alloy 617",314626,"Plate"
19.11,-0.00394,"Qualified",,3972.58,"CapPass","Cycle 199-200",199,44132,"E-12","Alloy 617",314626,"Plate"
23.51,-0.00389,"Qualified",,3972.63,"CapPass","Cycle 199-200",199,44133,"E-12","Alloy 617",314626,"Plate"
28.01,-0.00384,"Qualified",,3972.69,"CapPass","Cycle 199-200",199,44134,"E-12","Alloy 617",314626,"Plate"
32.10,-0.00379,"Qualified",,3972.74,"CapPass","Cycle 199-200",199,44135,"E-12","Alloy 617",314626,"Plate"
34.05,-0.00376,"Qualified",,3972.80,"CapPass","Cycle 199-200",199,44136,"E-12","Alloy 617",314626,"Plate"
34.93,-0.00374,"Qualified",,3972.83,"CapPass","Cycle 199-200",199,44137,"E-12","Alloy 617",314626,"Plate"
37.65,-0.00369,"Qualified",,3972.93,"CapPass","Cycle 199-200",199,44138,"E-12","Alloy 617",314626,"Plate"
41.82,-0.00364,"Qualified",,3972.99,"CapPass","Cycle 199-200",199,44139,"E-12","Alloy 617",314626,"Plate"
47.31,-0.00359,"Qualified",,3973.04,"CapPass","Cycle 199-200",199,44140,"E-12","Alloy 617",314626,"Plate"
52.18,-0.00354,"Qualified",,3973.07,"CapPass","Cycle 199-200",199,44141,"E-12","Alloy 617",314626,"Plate"
56.84,-0.00349,"Qualified",,3973.10,"CapPass","Cycle 199-200",199,44142,"E-12","Alloy 617",314626,"Plate"
60.55,-0.00344,"Qualified",,3973.14,"CapPass","Cycle 199-200",199,44143,"E-12","Alloy 617",314626,"Plate"
63.74,-0.00339,"Qualified",,3973.19,"CapPass","Cycle 199-200",199,44144,"E-12","Alloy 617",314626,"Plate"
66.18,-0.00334,"Qualified",,3973.24,"CapPass","Cycle 199-200",199,44145,"E-12","Alloy 617",314626,"Plate"
68.52,-0.00329,"Qualified",,3973.30,"CapPass","Cycle 199-200",199,44146,"E-12","Alloy 617",314626,"Plate"
68.84,-0.00329,"Qualified",,3973.31,"CapPass","Cycle 199-200",199,44147,"E-12","Alloy 617",314626,"Plate"
71.69,-0.00324,"Qualified",,3973.37,"CapPass","Cycle 199-200",199,44148,"E-12","Alloy 617",314626,"Plate"
74.70,-0.00319,"Qualified",,3973.43,"CapPass","Cycle 199-200",199,44149,"E-12","Alloy 617",314626,"Plate"
78.04,-0.00313,"Qualified",,3973.49,"CapPass","Cycle 199-200",199,44150,"E-12","Alloy 617",314626,"Plate"
81.37,-0.00308,"Qualified",,3973.54,"CapPass","Cycle 199-200",199,44151,"E-12","Alloy 617",314626,"Plate"
84.94,-0.00303,"Qualified",,3973.59,"CapPass","Cycle 199-200",199,44152,"E-12","Alloy 617",314626,"Plate"
89.12,-0.00298,"Qualified",,3973.64,"CapPass","Cycle 199-200",199,44153,"E-12","Alloy 617",314626,"Plate"
93.64,-0.00293,"Qualified",,3973.67,"CapPass","Cycle 199-200",199,44154,"E-12","Alloy 617",314626,"Plate"
97.31,-0.00288,"Qualified",,3973.70,"CapPass","Cycle 199-200",199,44155,"E-12","Alloy 617",314626,"Plate"
100.91,-0.00283,"Qualified",,3973.74,"CapPass","Cycle 199-200",199,44156,"E-12","Alloy 617",314626,"Plate"
104.13,-0.00278,"Qualified",,3973.77,"CapPass","Cycle 199-200",199,44157,"E-12","Alloy 617",314626,"Plate"
106.58,-0.00274,"Qualified",,3973.80,"CapPass","Cycle 199-200",199,44158,"E-12","Alloy 617",314626,"Plate"
106.98,-0.00273,"Qualified",,3973.81,"CapPass","Cycle 199-200",199,44159,"E-12","Alloy 617",314626,"Plate"
109.19,-0.00268,"Qualified",,3973.84,"CapPass","Cycle 199-200",199,44160,"E-12","Alloy 617",314626,"Plate"
111.32,-0.00263,"Qualified",,3973.88,"CapPass","Cycle 199-200",199,44161,"E-12","Alloy 617",314626,"Plate"
113.09,-0.00258,"Qualified",,3973.93,"CapPass","Cycle 199-200",199,44162,"E-12","Alloy 617",314626,"Plate"
114.43,-0.00253,"Qualified",,3973.97,"CapPass","Cycle 199-200",199,44163,"E-12","Alloy 617",314626,"Plate"
115.27,-0.00248,"Qualified",,3974.01,"CapPass","Cycle 199-200",199,44164,"E-12","Alloy 617",314626,"Plate"
