Repository: js-molina/fatigue-A617

File: data/950C/Strain rate 0.001/1.0% strain/HTM_A20_Cycles_E11.csv (part 8 of 10)
"Cycle Label","Data State","Elapsed Time Sec","Qual State","Strain","Stress Mpa","Count","Sample","Alloy","Material_Form","Heat"
"Cycle 199-200","CapPass",3967.70,"Trend",-0.00123,-129.1,44043,"E-11","Alloy 617","Plate",314626
"Cycle 199-200","CapPass",3967.75,"Trend",-0.00128,-129.0,44044,"E-11","Alloy 617","Plate",314626
"Cycle 199-200","CapPass",3967.80,"Trend",-0.00133,-129.2,44045,"E-11","Alloy 617","Plate",314626
"Cycle 199-200","CapPass",3967.80,"Trend",-0.00134,-129.1,44046,"E-11","Alloy 617","Plate",314626
"Cycle 199-200","CapPass",3967.85,"Trend",-0.00138,-129.4,44047,"E-11","Alloy 617","Plate",314626
"Cycle 199-200","CapPass",3967.90,"Trend",-0.00143,-129.7,44048,"E-11","Alloy 617","Plate",314626
"Cycle 199-200","CapPass",3967.95,"Trend",-0.00148,-129.8,44049,"E-11","Alloy 617","Plate",314626
"Cycle 199-200","CapPass",3968.00,"Trend",-0.00154,-130.1,44050,"E-11","Alloy 617","Plate",314626
"Cycle 199-200","CapPass",3968.06,"Trend",-0.00159,-130.1,44051,"E-11","Alloy 617","Plate",314626
"Cycle 199-200","CapPass",3968.10,"Trend",-0.00164,-129.9,44052,"E-11","Alloy 617","Plate",314626
"Cycle 199-200","CapPass",3968.16,"Trend",-0.00169,-129.9,44053,"E-11","Alloy 617","Plate",314626
"Cycle 199-200","CapPass",3968.21,"Trend",-0.00174,-130.2,44054,"E-11","Alloy 617","Plate",314626
"Cycle 199-200","CapPass",3968.26,"Trend",-0.00179,-130.4,44055,"E-11","Alloy 617","Plate",314626
"Cycle 199-200","CapPass",3968.30,"Trend",-0.00184,-130.4,44056,"E-11","Alloy 617","Plate",314626
"Cycle 199-200","CapPass",3968.35,"Trend",-0.00189,-130.5,44057,"E-11","Alloy 617","Plate",314626
"Cycle 199-200","CapPass",3968.40,"Trend",-0.00194,-130.6,44058,"E-11","Alloy 617","Plate",314626
"Cycle 199-200","CapPass",3968.45,"Trend",-0.00199,-130.6,44059,"E-11","Alloy 617","Plate",314626
"Cycle 199-200","CapPass",3968.51,"Trend",-0.00204,-130.5,44060,"E-11","Alloy 617","Plate",314626
"Cycle 199-200","CapPass",3968.56,"Trend",-0.00209,-130.5,44061,"E-11","Alloy 617","Plate",314626
"Cycle 199-200","CapPass",3968.61,"Trend",-0.00214,-130.8,44062,"E-11","Alloy 617","Plate",314626
"Cycle 199-200","CapPass",3968.65,"Trend",-0.00219,-130.6,44063,"E-11","Alloy 617","Plate",314626
"Cycle 199-200","CapPass",3968.70,"Trend",-0.00224,-130.9,44064,"E-11","Alloy 617","Plate",314626
"Cycle 199-200","CapPass",3968.75,"Trend",-0.00229,-130.7,44065,"E-11","Alloy 617","Plate",314626
"Cycle 199-200","CapPass",3968.80,"Trend",-0.00234,-130.7,44066,"E-11","Alloy 617","Plate",314626
"Cycle 199-200","CapPass",3968.81,"Trend",-0.00235,-130.8,44067,"E-11","Alloy 617","Plate",314626
"Cycle 199-200","CapPass",3968.86,"Trend",-0.00240,-130.8,44068,"E-11","Alloy 617","Plate",314626
"Cycle 199-200","CapPass",3968.91,"Trend",-0.00245,-130.8,44069,"E-11","Alloy 617","Plate",314626
"Cycle 199-200","CapPass",3968.97,"Trend",-0.00250,-131.2,44070,"E-11","Alloy 617","Plate",314626
"Cycle 199-200","CapPass",3969.02,"Trend",-0.00255,-131.8,44071,"E-11","Alloy 617","Plate",314626
"Cycle 199-200","CapPass",3969.06,"Trend",-0.00260,-132.1,44072,"E-11","Alloy 617","Plate",314626
"Cycle 199-200","CapPass",3969.11,"Trend",-0.00265,-132.4,44073,"E-11","Alloy 617","Plate",314626
"Cycle 199-200","CapPass",3969.16,"Trend",-0.00270,-132.6,44074,"E-11","Alloy 617","Plate",314626
"Cycle 199-200","CapPass",3969.21,"Trend",-0.00275,-132.7,44075,"E-11","Alloy 617","Plate",314626
"Cycle 199-200","CapPass",3969.26,"Trend",-0.00280,-132.7,44076,"E-11","Alloy 617","Plate",314626
"Cycle 199-200","CapPass",3969.30,"Trend",-0.00284,-132.5,44077,"E-11","Alloy 617","Plate",314626
"Cycle 199-200","CapPass",3969.31,"Trend",-0.00285,-132.4,44078,"E-11","Alloy 617","Plate",314626
"Cycle 199-200","CapPass",3969.37,"Trend",-0.00290,-132.0,44079,"E-11","Alloy 617","Plate",314626
"Cycle 199-200","CapPass",3969.42,"Trend",-0.00295,-132.0,44080,"E-11","Alloy 617","Plate",314626
"Cycle 199-200","CapPass",3969.47,"Trend",-0.00300,-132.2,44081,"E-11","Alloy 617","Plate",314626
"Cycle 199-200","CapPass",3969.52,"Trend",-0.00305,-132.5,44082,"E-11","Alloy 617","Plate",314626
"Cycle 199-200","CapPass",3969.56,"Trend",-0.00310,-132.6,44083,"E-11","Alloy 617","Plate",314626
"Cycle 199-200","CapPass",3969.61,"Trend",-0.00315,-132.8,44084,"E-11","Alloy 617","Plate",314626
"Cycle 199-200","CapPass",3969.66,"Trend",-0.00320,-132.8,44085,"E-11","Alloy 617","Plate",314626
"Cycle 199-200","CapPass",3969.71,"Trend",-0.00326,-132.7,44086,"E-11","Alloy 617","Plate",314626
"Cycle 199-200","CapPass",3969.76,"Trend",-0.00331,-132.6,44087,"E-11","Alloy 617","Plate",314626
"Cycle 199-200","CapPass",3969.80,"Trend",-0.00334,-132.6,44088,"E-11","Alloy 617","Plate",314626
"Cycle 199-200","CapPass",3969.82,"Trend",-0.00336,-132.6,44089,"E-11","Alloy 617","Plate",314626
"Cycle 199-200","CapPass",3969.87,"Trend",-0.00341,-132.4,44090,"E-11","Alloy 617","Plate",314626
"Cycle 199-200","CapPass",3969.92,"Trend",-0.00346,-132.5,44091,"E-11","Alloy 617","Plate",314626
"Cycle 199-200","CapPass",3969.97,"Trend",-0.00351,-132.9,44092,"E-11","Alloy 617","Plate",314626
"Cycle 199-200","CapPass",3970.02,"Trend",-0.00356,-133.1,44093,"E-11","Alloy 617","Plate",314626
"Cycle 199-200","CapPass",3970.07,"Trend",-0.00361,-133.3,44094,"E-11","Alloy 617","Plate",314626
"Cycle 199-200","CapPass",3970.11,"Trend",-0.00366,-133.5,44095,"E-11","Alloy 617","Plate",314626
"Cycle 199-200","CapPass",3970.16,"Trend",-0.00371,-133.4,44096,"E-11","Alloy 617","Plate",314626
"Cycle 199-200","CapPass",3970.21,"Trend",-0.00376,-133.4,44097,"E-11","Alloy 617","Plate",314626
"Cycle 199-200","CapPass",3970.27,"Trend",-0.00381,-133.3,44098,"E-11","Alloy 617","Plate",314626
"Cycle 199-200","CapPass",3970.30,"Trend",-0.00384,-133.3,44099,"E-11","Alloy 617","Plate",314626
"Cycle 199-200","CapPass",3970.32,"Trend",-0.00386,-133.2,44100,"E-11","Alloy 617","Plate",314626
"Cycle 199-200","CapPass",3970.36,"Trend",-0.00391,-133.3,44101,"E-11","Alloy 617","Plate",314626
"Cycle 199-200","CapPass",3970.42,"Trend",-0.00396,-133.5,44102,"E-11","Alloy 617","Plate",314626
"Cycle 199-200","CapPass",3970.47,"Trend",-0.00401,-133.4,44103,"E-11","Alloy 617","Plate",314626
"Cycle 199-200","CapPass",3970.52,"Trend",-0.00406,-133.3,44104,"E-11","Alloy 617","Plate",314626
"Cycle 199-200","CapPass",3970.57,"Trend",-0.00411,-133.6,44105,"E-11","Alloy 617","Plate",314626
"Cycle 199-200","CapPass",3970.62,"Trend",-0.00416,-133.3,44106,"E-11","Alloy 617","Plate",314626
"Cycle 199-200","CapPass",3970.67,"Trend",-0.00421,-133.5,44107,"E-11","Alloy 617","Plate",314626
"Cycle 199-200","CapPass",3970.72,"Trend",-0.00426,-133.4,44108,"E-11","Alloy 617","Plate",314626
"Cycle 199-200","CapPass",3970.77,"Trend",-0.00432,-133.3,44109,"E-11","Alloy 617","Plate",314626
"Cycle 199-200","CapPass",3970.80,"Trend",-0.00434,-133.7,44110,"E-11","Alloy 617","Plate",314626
"Cycle 199-200","CapPass",3970.82,"Trend",-0.00437,-133.5,44111,"E-11","Alloy 617","Plate",314626
"Cycle 199-200","CapPass",3970.87,"Trend",-0.00442,-133.9,44112,"E-11","Alloy 617","Plate",314626
"Cycle 199-200","CapPass",3970.92,"Trend",-0.00447,-134.0,44113,"E-11","Alloy 617","Plate",314626
"Cycle 199-200","CapPass",3970.98,"Trend",-0.00452,-134.3,44114,"E-11","Alloy 617","Plate",314626
"Cycle 199-200","CapPass",3971.03,"Trend",-0.00457,-134.3,44115,"E-11","Alloy 617","Plate",314626
"Cycle 199-200","CapPass",3971.08,"Trend",-0.00462,-134.4,44116,"E-11","Alloy 617","Plate",314626
"Cycle 199-200","CapPass",3971.13,"Trend",-0.00467,-134.7,44117,"E-11","Alloy 617","Plate",314626
"Cycle 199-200","CapPass",3971.18,"Trend",-0.00472,-135.0,44118,"E-11","Alloy 617","Plate",314626
"Cycle 199-200","CapPass",3971.23,"Trend",-0.00477,-134.9,44119,"E-11","Alloy 617","Plate",314626
"Cycle 199-200","CapPass",3971.28,"Trend",-0.00482,-135.2,44120,"E-11","Alloy 617","Plate",314626
"Cycle 199-200","CapPass",3971.30,"Trend",-0.00484,-135.3,44121,"E-11","Alloy 617","Plate",314626
"Cycle 199-200","CapPass",3971.33,"Trend",-0.00487,-135.2,44122,"E-11","Alloy 617","Plate",314626
"Cycle 199-200","CapPass",3971.38,"Trend",-0.00493,-135.3,44123,"E-11","Alloy 617","Plate",314626
"Cycle 199-200","CapPass",3971.44,"Trend",-0.00498,-135.8,44124,"E-11","Alloy 617","Plate",314626
"Cycle 199-200","CapPass",3971.50,"Trend",-0.00503,-133.0,44125,"E-11","Alloy 617","Plate",314626
"Cycle 199-200","CapPass",3971.60,"Trend",-0.00498,-114.4,44126,"E-11","Alloy 617","Plate",314626
"Cycle 199-200","CapPass",3971.63,"Trend",-0.00492,-105.8,44127,"E-11","Alloy 617","Plate",314626
"Cycle 199-200","CapPass",3971.67,"Trend",-0.00487,-97.16,44128,"E-11","Alloy 617","Plate",314626
"Cycle 199-200","CapPass",3971.70,"Trend",-0.00482,-89.22,44129,"E-11","Alloy 617","Plate",314626
"Cycle 199-200","CapPass",3971.74,"Trend",-0.00477,-81.35,44130,"E-11","Alloy 617","Plate",314626
"Cycle 199-200","CapPass",3971.78,"Trend",-0.00472,-74.30,44131,"E-11","Alloy 617","Plate",314626
"Cycle 199-200","CapPass",3971.80,"Trend",-0.00469,-71.06,44132,"E-11","Alloy 617","Plate",314626
"Cycle 199-200","CapPass",3971.82,"Trend",-0.00467,-68.68,44133,"E-11","Alloy 617","Plate",314626
"Cycle 199-200","CapPass",3971.87,"Trend",-0.00462,-61.95,44134,"E-11","Alloy 617","Plate",314626
"Cycle 199-200","CapPass",3971.92,"Trend",-0.00457,-55.57,44135,"E-11","Alloy 617","Plate",314626
"Cycle 199-200","CapPass",3971.98,"Trend",-0.00452,-49.83,44136,"E-11","Alloy 617","Plate",314626
"Cycle 199-200","CapPass",3972.03,"Trend",-0.00447,-43.41,44137,"E-11","Alloy 617","Plate",314626
"Cycle 199-200","CapPass",3972.09,"Trend",-0.00442,-37.55,44138,"E-11","Alloy 617","Plate",314626
"Cycle 199-200","CapPass",3972.15,"Trend",-0.00437,-31.05,44139,"E-11","Alloy 617","Plate",314626
"Cycle 199-200","CapPass",3972.20,"Trend",-0.00432,-25.69,44140,"E-11","Alloy 617","Plate",314626
"Cycle 199-200","CapPass",3972.25,"Trend",-0.00427,-20.23,44141,"E-11","Alloy 617","Plate",314626
"Cycle 199-200","CapPass",3972.30,"Trend",-0.00422,-14.75,44142,"E-11","Alloy 617","Plate",314626
"Cycle 199-200","CapPass",3972.30,"Trend",-0.00421,-14.36,44143,"E-11","Alloy 617","Plate",314626
"Cycle 199-200","CapPass",3972.35,"Trend",-0.00417,-9.26,44144,"E-11","Alloy 617","Plate",314626
"Cycle 199-200","CapPass",3972.40,"Trend",-0.00412,-4.29,44145,"E-11","Alloy 617","Plate",314626
"Cycle 199-200","CapPass",3972.46,"Trend",-0.00407,1.05,44146,"E-11","Alloy 617","Plate",314626
"Cycle 199-200","CapPass",3972.51,"Trend",-0.00401,6.07,44147,"E-11","Alloy 617","Plate",314626
"Cycle 199-200","CapPass",3972.56,"Trend",-0.00396,10.61,44148,"E-11","Alloy 617","Plate",314626
"Cycle 199-200","CapPass",3972.62,"Trend",-0.00391,15.71,44149,"E-11","Alloy 617","Plate",314626
"Cycle 199-200","CapPass",3972.67,"Trend",-0.00386,20.16,44150,"E-11","Alloy 617","Plate",314626
"Cycle 199-200","CapPass",3972.72,"Trend",-0.00381,24.76,44151,"E-11","Alloy 617","Plate",314626
"Cycle 199-200","CapPass",3972.77,"Trend",-0.00376,29.03,44152,"E-11","Alloy 617","Plate",314626
"Cycle 199-200","CapPass",3972.80,"Trend",-0.00374,31.04,44153,"E-11","Alloy 617","Plate",314626
"Cycle 199-200","CapPass",3972.84,"Trend",-0.00371,32.76,44154,"E-11","Alloy 617","Plate",314626
"Cycle 199-200","CapPass",3972.94,"Trend",-0.00366,35.63,44155,"E-11","Alloy 617","Plate",314626
"Cycle 199-200","CapPass",3973.02,"Trend",-0.00361,39.18,44156,"E-11","Alloy 617","Plate",314626
"Cycle 199-200","CapPass",3973.07,"Trend",-0.00356,44.40,44157,"E-11","Alloy 617","Plate",314626
"Cycle 199-200","CapPass",3973.11,"Trend",-0.00351,50.02,44158,"E-11","Alloy 617","Plate",314626
"Cycle 199-200","CapPass",3973.14,"Trend",-0.00346,55.36,44159,"E-11","Alloy 617","Plate",314626
"Cycle 199-200","CapPass",3973.18,"Trend",-0.00341,59.58,44160,"E-11","Alloy 617","Plate",314626
"Cycle 199-200","CapPass",3973.22,"Trend",-0.00336,63.43,44161,"E-11","Alloy 617","Plate",314626
"Cycle 199-200","CapPass",3973.28,"Trend",-0.00331,66.33,44162,"E-11","Alloy 617","Plate",314626
"Cycle 199-200","CapPass",3973.30,"Trend",-0.00329,67.82,44163,"E-11","Alloy 617","Plate",314626
"Cycle 199-200","CapPass",3973.34,"Trend",-0.00326,69.34,44164,"E-11","Alloy 617","Plate",314626
"Cycle 199-200","CapPass",3973.40,"Trend",-0.00321,72.61,44165,"E-11","Alloy 617","Plate",314626
"Cycle 199-200","CapPass",3973.46,"Trend",-0.00316,75.90,44166,"E-11","Alloy 617","Plate",314626
"Cycle 199-200","CapPass",3973.52,"Trend",-0.00311,79.20,44167,"E-11","Alloy 617","Plate",314626
"Cycle 199-200","CapPass",3973.57,"Trend",-0.00306,82.43,44168,"E-11","Alloy 617","Plate",314626
"Cycle 199-200","CapPass",3973.63,"Trend",-0.00301,85.99,44169,"E-11","Alloy 617","Plate",314626
"Cycle 199-200","CapPass",3973.67,"Trend",-0.00295,89.63,44170,"E-11","Alloy 617","Plate",314626
"Cycle 199-200","CapPass",3973.71,"Trend",-0.00290,93.98,44171,"E-11","Alloy 617","Plate",314626
"Cycle 199-200","CapPass",3973.74,"Trend",-0.00285,97.90,44172,"E-11","Alloy 617","Plate",314626
"Cycle 199-200","CapPass",3973.78,"Trend",-0.00280,101.75,44173,"E-11","Alloy 617","Plate",314626
"Cycle 199-200","CapPass",3973.80,"Trend",-0.00276,104.44,44174,"E-11","Alloy 617","Plate",314626
"Cycle 199-200","CapPass",3973.81,"Trend",-0.00275,105.18,44175,"E-11","Alloy 617","Plate",314626
"Cycle 199-200","CapPass",3973.84,"Trend",-0.00270,108.08,44176,"E-11","Alloy 617","Plate",314626
"Cycle 199-200","CapPass",3973.88,"Trend",-0.00265,111.14,44177,"E-11","Alloy 617","Plate",314626
"Cycle 199-200","CapPass",3973.92,"Trend",-0.00260,113.38,44178,"E-11","Alloy 617","Plate",314626
"Cycle 199-200","CapPass",3973.96,"Trend",-0.00255,115.32,44179,"E-11","Alloy 617","Plate",314626
"Cycle 199-200","CapPass",3974.00,"Trend",-0.00250,116.81,44180,"E-11","Alloy 617","Plate",314626
"Cycle 199-200","CapPass",3974.05,"Trend",-0.00245,117.88,44181,"E-11","Alloy 617","Plate",314626
"Cycle 199-200","CapPass",3974.09,"Trend",-0.00240,118.86,44182,"E-11","Alloy 617","Plate",314626
"Cycle 199-200","CapPass",3974.14,"Trend",-0.00235,119.50,44183,"E-11","Alloy 617","Plate",314626
"Cycle 199-200","CapPass",3974.20,"Trend",-0.00230,119.98,44184,"E-11","Alloy 617","Plate",314626
"Cycle 199-200","CapPass",3974.24,"Trend",-0.00225,120.65,44185,"E-11","Alloy 617","Plate",314626
"Cycle 199-200","CapPass",3974.29,"Trend",-0.00220,121.15,44186,"E-11","Alloy 617","Plate",314626
"Cycle 199-200","CapPass",3974.30,"Trend",-0.00220,121.30,44187,"E-11","Alloy 617","Plate",314626
"Cycle 199-200","CapPass",3974.35,"Trend",-0.00215,122.07,44188,"E-11","Alloy 617","Plate",314626
"Cycle 199-200","CapPass",3974.40,"Trend",-0.00210,123.03,44189,"E-11","Alloy 617","Plate",314626
"Cycle 199-200","CapPass",3974.45,"Trend",-0.00205,123.93,44190,"E-11","Alloy 617","Plate",314626
"Cycle 199-200","CapPass",3974.50,"Trend",-0.00200,124.61,44191,"E-11","Alloy 617","Plate",314626
"Cycle 199-200","CapPass",3974.55,"Trend",-0.00195,125.45,44192,"E-11","Alloy 617","Plate",314626
"Cycle 199-200","CapPass",3974.59,"Trend",-0.00189,126.14,44193,"E-11","Alloy 617","Plate",314626
"Cycle 199-200","CapPass",3974.64,"Trend",-0.00184,126.72,44194,"E-11","Alloy 617","Plate",314626
"Cycle 199-200","CapPass",3974.69,"Trend",-0.00179,126.87,44195,"E-11","Alloy 617","Plate",314626
"Cycle 199-200","CapPass",3974.74,"Trend",-0.00174,126.94,44196,"E-11","Alloy 617","Plate",314626
"Cycle 199-200","CapPass",3974.79,"Trend",-0.00169,127.19,44197,"E-11","Alloy 617","Plate",314626
"Cycle 199-200","CapPass",3974.80,"Trend",-0.00168,127.07,44198,"E-11","Alloy 617","Plate",314626
"Cycle 199-200","CapPass",3974.84,"Trend",-0.00164,127.19,44199,"E-11","Alloy 617","Plate",314626
"Cycle 199-200","CapPass",3974.89,"Trend",-0.00159,127.36,44200,"E-11","Alloy 617","Plate",314626
"Cycle 199-200","CapPass",3974.94,"Trend",-0.00154,127.65,44201,"E-11","Alloy 617","Plate",314626
"Cycle 199-200","CapPass",3974.99,"Trend",-0.00149,127.68,44202,"E-11","Alloy 617","Plate",314626
"Cycle 199-200","CapPass",3975.04,"Trend",-0.00144,127.86,44203,"E-11","Alloy 617","Plate",314626
"Cycle 199-200","CapPass",3975.09,"Trend",-0.00139,127.64,44204,"E-11","Alloy 617","Plate",314626
"Cycle 199-200","CapPass",3975.14,"Trend",-0.00134,127.44,44205,"E-11","Alloy 617","Plate",314626
"Cycle 199-200","CapPass",3975.20,"Trend",-0.00129,127.46,44206,"E-11","Alloy 617","Plate",314626
"Cycle 199-200","CapPass",3975.25,"Trend",-0.00124,127.81,44207,"E-11","Alloy 617","Plate",314626
"Cycle 199-200","CapPass",3975.30,"Trend",-0.00119,128.00,44208,"E-11","Alloy 617","Plate",314626
"Cycle 199-200","CapPass",3975.30,"Trend",-0.00118,128.11,44209,"E-11","Alloy 617","Plate",314626
"Cycle 199-200","CapPass",3975.34,"Trend",-0.00114,128.36,44210,"E-11","Alloy 617","Plate",314626
"Cycle 199-200","CapPass",3975.39,"Trend",-0.00109,128.65,44211,"E-11","Alloy 617","Plate",314626
"Cycle 199-200","CapPass",3975.44,"Trend",-0.00104,128.81,44212,"E-11","Alloy 617","Plate",314626
"Cycle 199-200","CapPass",3975.49,"Trend",-0.00099,128.86,44213,"E-11","Alloy 617","Plate",314626
"Cycle 199-200","CapPass",3975.54,"Trend",-0.00094,128.76,44214,"E-11","Alloy 617","Plate",314626
"Cycle 199-200","CapPass",3975.59,"Trend",-0.00088,128.70,44215,"E-11","Alloy 617","Plate",314626
"Cycle 199-200","CapPass",3975.65,"Trend",-0.00083,128.41,44216,"E-11","Alloy 617","Plate",314626
"Cycle 199-200","CapPass",3975.70,"Trend",-0.00078,128.62,44217,"E-11","Alloy 617","Plate",314626
"Cycle 199-200","CapPass",3975.75,"Trend",-0.00073,128.64,44218,"E-11","Alloy 617","Plate",314626
"Cycle 199-200","CapPass",3975.80,"Trend",-0.00068,129.26,44219,"E-11","Alloy 617","Plate",314626
"Cycle 199-200","CapPass",3975.80,"Trend",-0.00068,129.19,44220,"E-11","Alloy 617","Plate",314626
"Cycle 199-200","CapPass",3975.85,"Trend",-0.00063,129.57,44221,"E-11","Alloy 617","Plate",314626
"Cycle 199-200","CapPass",3975.89,"Trend",-0.00058,129.64,44222,"E-11","Alloy 617","Plate",314626
"Cycle 199-200","CapPass",3975.95,"Trend",-0.00053,129.83,44223,"E-11","Alloy 617","Plate",314626
"Cycle 199-200","CapPass",3975.99,"Trend",-0.00048,129.88,44224,"E-11","Alloy 617","Plate",314626
"Cycle 199-200","CapPass",3976.04,"Trend",-0.00043,129.48,44225,"E-11","Alloy 617","Plate",314626
"Cycle 199-200","CapPass",3976.09,"Trend",-0.00038,129.31,44226,"E-11","Alloy 617","Plate",314626
"Cycle 199-200","CapPass",3976.14,"Trend",-0.00033,128.79,44227,"E-11","Alloy 617","Plate",314626
"Cycle 199-200","CapPass",3976.19,"Trend",-0.00028,128.36,44228,"E-11","Alloy 617","Plate",314626
"Cycle 199-200","CapPass",3976.25,"Trend",-0.00023,128.26,44229,"E-11","Alloy 617","Plate",314626
"Cycle 199-200","CapPass",3976.30,"Trend",-0.00018,128.39,44230,"E-11","Alloy 617","Plate",314626
"Cycle 199-200","CapPass",3976.30,"Trend",-0.00017,128.41,44231,"E-11","Alloy 617","Plate",314626
"Cycle 199-200","CapPass",3976.35,"Trend",-0.00013,128.58,44232,"E-11","Alloy 617","Plate",314626
"Cycle 199-200","CapPass",3976.40,"Trend",-0.00008,128.62,44233,"E-11","Alloy 617","Plate",314626
"Cycle 199-200","CapPass",3976.45,"Trend",-0.00003,128.39,44234,"E-11","Alloy 617","Plate",314626
"Cycle 199-200","CapPass",3976.50,"Trend",0.00002,128.61,44235,"E-11","Alloy 617","Plate",314626
"Cycle 199-200","CapPass",3976.56,"Trend",0.00008,128.88,44236,"E-11","Alloy 617","Plate",314626
"Cycle 199-200","CapPass",3976.61,"Trend",0.00013,129.18,44237,"E-11","Alloy 617","Plate",314626
"Cycle 199-200","CapPass",3976.66,"Trend",0.00018,129.45,44238,"E-11","Alloy 617","Plate",314626
"Cycle 199-200","CapPass",3976.71,"Trend",0.00023,129.53,44239,"E-11","Alloy 617","Plate",314626
"Cycle 199-200","CapPass",3976.76,"Trend",0.00028,130.00,44240,"E-11","Alloy 617","Plate",314626
"Cycle 199-200","CapPass",3976.80,"Trend",0.00033,130.24,44241,"E-11","Alloy 617","Plate",314626
"Cycle 199-200","CapPass",3976.81,"Trend",0.00033,130.43,44242,"E-11","Alloy 617","Plate",314626
"Cycle 199-200","CapPass",3976.85,"Trend",0.00038,130.44,44243,"E-11","Alloy 617","Plate",314626
"Cycle 199-200","CapPass",3976.91,"Trend",0.00043,130.69,44244,"E-11","Alloy 617","Plate",314626
"Cycle 199-200","CapPass",3976.95,"Trend",0.00048,130.54,44245,"E-11","Alloy 617","Plate",314626
"Cycle 199-200","CapPass",3977.01,"Trend",0.00053,130.50,44246,"E-11","Alloy 617","Plate",314626
"Cycle 199-200","CapPass",3977.06,"Trend",0.00058,130.35,44247,"E-11","Alloy 617","Plate",314626
"Cycle 199-200","CapPass",3977.11,"Trend",0.00063,130.55,44248,"E-11","Alloy 617","Plate",314626
"Cycle 199-200","CapPass",3977.16,"Trend",0.00068,130.97,44249,"E-11","Alloy 617","Plate",314626
"Cycle 199-200","CapPass",3977.20,"Trend",0.00073,131.17,44250,"E-11","Alloy 617","Plate",314626
"Cycle 199-200","CapPass",3977.26,"Trend",0.00078,131.23,44251,"E-11","Alloy 617","Plate",314626
"Cycle 199-200","CapPass",3977.30,"Trend",0.00083,131.24,44252,"E-11","Alloy 617","Plate",314626
"Cycle 199-200","CapPass",3977.31,"Trend",0.00084,131.20,44253,"E-11","Alloy 617","Plate",314626
"Cycle 199-200","CapPass",3977.36,"Trend",0.00089,131.38,44254,"E-11","Alloy 617","Plate",314626
"Cycle 199-200","CapPass",3977.41,"Trend",0.00094,131.32,44255,"E-11","Alloy 617","Plate",314626
"Cycle 199-200","CapPass",3977.46,"Trend",0.00099,131.52,44256,"E-11","Alloy 617","Plate",314626
"Cycle 199-200","CapPass",3977.51,"Trend",0.00104,131.76,44257,"E-11","Alloy 617","Plate",314626
"Cycle 199-200","CapPass",3977.56,"Trend",0.00109,131.88,44258,"E-11","Alloy 617","Plate",314626
"Cycle 199-200","CapPass",3977.62,"Trend",0.00114,131.89,44259,"E-11","Alloy 617","Plate",314626
"Cycle 199-200","CapPass",3977.66,"Trend",0.00119,132.09,44260,"E-11","Alloy 617","Plate",314626
"Cycle 199-200","CapPass",3977.71,"Trend",0.00124,131.99,44261,"E-11","Alloy 617","Plate",314626
"Cycle 199-200","CapPass",3977.77,"Trend",0.00129,132.01,44262,"E-11","Alloy 617","Plate",314626
"Cycle 199-200","CapPass",3977.80,"Trend",0.00134,131.96,44263,"E-11","Alloy 617","Plate",314626
"Cycle 199-200","CapPass",3977.82,"Trend",0.00134,131.99,44264,"E-11","Alloy 617","Plate",314626
"Cycle 199-200","CapPass",3977.86,"Trend",0.00139,131.85,44265,"E-11","Alloy 617","Plate",314626
"Cycle 199-200","CapPass",3977.92,"Trend",0.00144,131.78,44266,"E-11","Alloy 617","Plate",314626
"Cycle 199-200","CapPass",3977.96,"Trend",0.00149,132.08,44267,"E-11","Alloy 617","Plate",314626
"Cycle 199-200","CapPass",3978.02,"Trend",0.00155,132.14,44268,"E-11","Alloy 617","Plate",314626
"Cycle 199-200","CapPass",3978.07,"Trend",0.00160,132.14,44269,"E-11","Alloy 617","Plate",314626
"Cycle 199-200","CapPass",3978.12,"Trend",0.00165,132.32,44270,"E-11","Alloy 617","Plate",314626
"Cycle 199-200","CapPass",3978.17,"Trend",0.00170,132.31,44271,"E-11","Alloy 617","Plate",314626
"Cycle 199-200","CapPass",3978.21,"Trend",0.00175,132.27,44272,"E-11","Alloy 617","Plate",314626
"Cycle 199-200","CapPass",3978.26,"Trend",0.00180,132.22,44273,"E-11","Alloy 617","Plate",314626
"Cycle 199-200","CapPass",3978.30,"Trend",0.00184,132.07,44274,"E-11","Alloy 617","Plate",314626
"Cycle 199-200","CapPass",3978.31,"Trend",0.00185,132.14,44275,"E-11","Alloy 617","Plate",314626
"Cycle 199-200","CapPass",3978.37,"Trend",0.00190,132.06,44276,"E-11","Alloy 617","Plate",314626
"Cycle 199-200","CapPass",3978.42,"Trend",0.00195,131.86,44277,"E-11","Alloy 617","Plate",314626
"Cycle 199-200","CapPass",3978.47,"Trend",0.00200,132.08,44278,"E-11","Alloy 617","Plate",314626
"Cycle 199-200","CapPass",3978.52,"Trend",0.00205,132.08,44279,"E-11","Alloy 617","Plate",314626
"Cycle 199-200","CapPass",3978.57,"Trend",0.00210,132.29,44280,"E-11","Alloy 617","Plate",314626
"Cycle 199-200","CapPass",3978.62,"Trend",0.00215,132.39,44281,"E-11","Alloy 617","Plate",314626
"Cycle 199-200","CapPass",3978.67,"Trend",0.00220,132.44,44282,"E-11","Alloy 617","Plate",314626
"Cycle 199-200","CapPass",3978.72,"Trend",0.00225,132.50,44283,"E-11","Alloy 617","Plate",314626
"Cycle 199-200","CapPass",3978.77,"Trend",0.00230,132.56,44284,"E-11","Alloy 617","Plate",314626
"Cycle 199-200","CapPass",3978.80,"Trend",0.00234,132.46,44285,"E-11","Alloy 617","Plate",314626
"Cycle 199-200","CapPass",3978.82,"Trend",0.00235,132.53,44286,"E-11","Alloy 617","Plate",314626
"Cycle 199-200","CapPass",3978.87,"Trend",0.00240,132.54,44287,"E-11","Alloy 617","Plate",314626
"Cycle 199-200","CapPass",3978.93,"Trend",0.00245,132.73,44288,"E-11","Alloy 617","Plate",314626
"Cycle 199-200","CapPass",3978.97,"Trend",0.00250,132.98,44289,"E-11","Alloy 617","Plate",314626
"Cycle 199-200","CapPass",3979.03,"Trend",0.00255,133.26,44290,"E-11","Alloy 617","Plate",314626
"Cycle 199-200","CapPass",3979.07,"Trend",0.00260,133.39,44291,"E-11","Alloy 617","Plate",314626
"Cycle 199-200","CapPass",3979.12,"Trend",0.00265,133.43,44292,"E-11","Alloy 617","Plate",314626
"Cycle 199-200","CapPass",3979.17,"Trend",0.00271,133.69,44293,"E-11","Alloy 617","Plate",314626
"Cycle 199-200","CapPass",3979.22,"Trend",0.00276,133.73,44294,"E-11","Alloy 617","Plate",314626
"Cycle 199-200","CapPass",3979.27,"Trend",0.00281,133.74,44295,"E-11","Alloy 617","Plate",314626
"Cycle 199-200","CapPass",3979.30,"Trend",0.00284,133.76,44296,"E-11","Alloy 617","Plate",314626
"Cycle 199-200","CapPass",3979.32,"Trend",0.00286,133.72,44297,"E-11","Alloy 617","Plate",314626
"Cycle 199-200","CapPass",3979.38,"Trend",0.00291,133.51,44298,"E-11","Alloy 617","Plate",314626
"Cycle 199-200","CapPass",3979.42,"Trend",0.00296,133.46,44299,"E-11","Alloy 617","Plate",314626
"Cycle 199-200","CapPass",3979.47,"Trend",0.00301,133.68,44300,"E-11","Alloy 617","Plate",314626
"Cycle 199-200","CapPass",3979.53,"Trend",0.00306,133.44,44301,"E-11","Alloy 617","Plate",314626
"Cycle 199-200","CapPass",3979.58,"Trend",0.00311,133.48,44302,"E-11","Alloy 617","Plate",314626
"Cycle 199-200","CapPass",3979.63,"Trend",0.00316,133.37,44303,"E-11","Alloy 617","Plate",314626
"Cycle 199-200","CapPass",3979.68,"Trend",0.00321,133.27,44304,"E-11","Alloy 617","Plate",314626
"Cycle 199-200","CapPass",3979.73,"Trend",0.00326,133.50,44305,"E-11","Alloy 617","Plate",314626
"Cycle 199-200","CapPass",3979.78,"Trend",0.00331,133.63,44306,"E-11","Alloy 617","Plate",314626
"Cycle 199-200","CapPass",3979.80,"Trend",0.00334,133.80,44307,"E-11","Alloy 617","Plate",314626
"Cycle 199-200","CapPass",3979.83,"Trend",0.00336,133.93,44308,"E-11","Alloy 617","Plate",314626
"Cycle 199-200","CapPass",3979.88,"Trend",0.00341,134.23,44309,"E-11","Alloy 617","Plate",314626
"Cycle 199-200","CapPass",3979.93,"Trend",0.00346,134.29,44310,"E-11","Alloy 617","Plate",314626
"Cycle 199-200","CapPass",3979.98,"Trend",0.00351,134.29,44311,"E-11","Alloy 617","Plate",314626
"Cycle 199-200","CapPass",3980.03,"Trend",0.00357,134.33,44312,"E-11","Alloy 617","Plate",314626
"Cycle 199-200","CapPass",3980.08,"Trend",0.00362,134.45,44313,"E-11","Alloy 617","Plate",314626
"Cycle 199-200","CapPass",3980.13,"Trend",0.00367,134.53,44314,"E-11","Alloy 617","Plate",314626
"Cycle 199-200","CapPass",3980.18,"Trend",0.00372,134.64,44315,"E-11","Alloy 617","Plate",314626
"Cycle 199-200","CapPass",3980.23,"Trend",0.00377,134.82,44316,"E-11","Alloy 617","Plate",314626
"Cycle 199-200","CapPass",3980.28,"Trend",0.00382,135.13,44317,"E-11","Alloy 617","Plate",314626
"Cycle 199-200","CapPass",3980.30,"Trend",0.00384,135.21,44318,"E-11","Alloy 617","Plate",314626
"Cycle 199-200","CapPass",3980.33,"Trend",0.00387,135.21,44319,"E-11","Alloy 617","Plate",314626
"Cycle 199-200","CapPass",3980.38,"Trend",0.00392,135.08,44320,"E-11","Alloy 617","Plate",314626
"Cycle 199-200","CapPass",3980.43,"Trend",0.00397,134.96,44321,"E-11","Alloy 617","Plate",314626
"Cycle 199-200","CapPass",3980.48,"Trend",0.00402,135.03,44322,"E-11","Alloy 617","Plate",314626
"Cycle 199-200","CapPass",3980.53,"Trend",0.00407,135.09,44323,"E-11","Alloy 617","Plate",314626
"Cycle 199-200","CapPass",3980.58,"Trend",0.00412,134.92,44324,"E-11","Alloy 617","Plate",314626
"Cycle 199-200","CapPass",3980.63,"Trend",0.00417,135.02,44325,"E-11","Alloy 617","Plate",314626
"Cycle 199-200","CapPass",3980.68,"Trend",0.00422,135.10,44326,"E-11","Alloy 617","Plate",314626
"Cycle 199-200","CapPass",3980.73,"Trend",0.00427,135.14,44327,"E-11","Alloy 617","Plate",314626
"Cycle 199-200","CapPass",3980.79,"Trend",0.00432,135.08,44328,"E-11","Alloy 617","Plate",314626
"Cycle 199-200","CapPass",3980.80,"Trend",0.00434,135.15,44329,"E-11","Alloy 617","Plate",314626
"Cycle 199-200","CapPass",3980.84,"Trend",0.00437,135.06,44330,"E-11","Alloy 617","Plate",314626
"Cycle 199-200","CapPass",3980.89,"Trend",0.00442,135.29,44331,"E-11","Alloy 617","Plate",314626
"Cycle 199-200","CapPass",3980.94,"Trend",0.00447,135.60,44332,"E-11","Alloy 617","Plate",314626
"Cycle 199-200","CapPass",3980.99,"Trend",0.00452,135.74,44333,"E-11","Alloy 617","Plate",314626
"Cycle 199-200","CapPass",3981.03,"Trend",0.00458,135.84,44334,"E-11","Alloy 617","Plate",314626
"Cycle 199-200","CapPass",3981.08,"Trend",0.00463,135.91,44335,"E-11","Alloy 617","Plate",314626
"Cycle 199-200","CapPass",3981.13,"Trend",0.00468,135.73,44336,"E-11","Alloy 617","Plate",314626
"Cycle 199-200","CapPass",3981.19,"Trend",0.00473,135.65,44337,"E-11","Alloy 617","Plate",314626
"Cycle 199-200","CapPass",3981.24,"Trend",0.00478,135.59,44338,"E-11","Alloy 617","Plate",314626
"Cycle 199-200","CapPass",3981.29,"Trend",0.00483,135.35,44339,"E-11","Alloy 617","Plate",314626
"Cycle 199-200","CapPass",3981.30,"Trend",0.00484,135.40,44340,"E-11","Alloy 617","Plate",314626
"Cycle 199-200","CapPass",3981.34,"Trend",0.00488,135.45,44341,"E-11","Alloy 617","Plate",314626
"Cycle 199-200","CapPass",3981.39,"Trend",0.00493,135.56,44342,"E-11","Alloy 617","Plate",314626
"51% Nf: Cycle 499-500","CapPass",9964.08,"Trend",0.00499,127.48,49132,"E-11","Alloy 617","Plate",314626
"51% Nf: Cycle 499-500","CapPass",9964.15,"Trend",0.00504,123.35,49133,"E-11","Alloy 617","Plate",314626
"51% Nf: Cycle 499-500","CapPass",9964.23,"Trend",0.00499,109.69,49134,"E-11","Alloy 617","Plate",314626
"51% Nf: Cycle 499-500","CapPass",9964.27,"Trend",0.00494,101.02,49135,"E-11","Alloy 617","Plate",314626
"51% Nf: Cycle 499-500","CapPass",9964.30,"Trend",0.00488,93.81,49136,"E-11","Alloy 617","Plate",314626
"51% Nf: Cycle 499-500","CapPass",9964.30,"Trend",0.00487,92.49,49137,"E-11","Alloy 617","Plate",314626
"51% Nf: Cycle 499-500","CapPass",9964.33,"Trend",0.00483,87.59,49138,"E-11","Alloy 617","Plate",314626
"51% Nf: Cycle 499-500","CapPass",9964.36,"Trend",0.00478,81.18,49139,"E-11","Alloy 617","Plate",314626
"51% Nf: Cycle 499-500","CapPass",9964.40,"Trend",0.00473,75.02,49140,"E-11","Alloy 617","Plate",314626
"51% Nf: Cycle 499-500","CapPass",9964.44,"Trend",0.00468,69.68,49141,"E-11","Alloy 617","Plate",314626
"51% Nf: Cycle 499-500","CapPass",9964.50,"Trend",0.00463,63.91,49142,"E-11","Alloy 617","Plate",314626
"51% Nf: Cycle 499-500","CapPass",9964.55,"Trend",0.00458,58.63,49143,"E-11","Alloy 617","Plate",314626
"51% Nf: Cycle 499-500","CapPass",9964.61,"Trend",0.00453,53.33,49144,"E-11","Alloy 617","Plate",314626
"51% Nf: Cycle 499-500","CapPass",9964.66,"Trend",0.00448,48.31,49145,"E-11","Alloy 617","Plate",314626
"51% Nf: Cycle 499-500","CapPass",9964.72,"Trend",0.00443,43.16,49146,"E-11","Alloy 617","Plate",314626
"51% Nf: Cycle 499-500","CapPass",9964.77,"Trend",0.00438,38.25,49147,"E-11","Alloy 617","Plate",314626
"51% Nf: Cycle 499-500","CapPass",9964.80,"Trend",0.00435,35.18,49148,"E-11","Alloy 617","Plate",314626
"51% Nf: Cycle 499-500","CapPass",9964.83,"Trend",0.00433,33.05,49149,"E-11","Alloy 617","Plate",314626
"51% Nf: Cycle 499-500","CapPass",9964.88,"Trend",0.00428,27.76,49150,"E-11","Alloy 617","Plate",314626
"51% Nf: Cycle 499-500","CapPass",9964.93,"Trend",0.00423,23.19,49151,"E-11","Alloy 617","Plate",314626
"51% Nf: Cycle 499-500","CapPass",9964.98,"Trend",0.00418,18.55,49152,"E-11","Alloy 617","Plate",314626
"51% Nf: Cycle 499-500","CapPass",9965.03,"Trend",0.00413,14.36,49153,"E-11","Alloy 617","Plate",314626
"51% Nf: Cycle 499-500","CapPass",9965.08,"Trend",0.00408,9.35,49154,"E-11","Alloy 617","Plate",314626
"51% Nf: Cycle 499-500","CapPass",9965.14,"Trend",0.00403,5.36,49155,"E-11","Alloy 617","Plate",314626
"51% Nf: Cycle 499-500","CapPass",9965.19,"Trend",0.00397,0.92,49156,"E-11","Alloy 617","Plate",314626
"51% Nf: Cycle 499-500","CapPass",9965.25,"Trend",0.00392,-3.54,49157,"E-11","Alloy 617","Plate",314626
"51% Nf: Cycle 499-500","CapPass",9965.30,"Trend",0.00390,-5.24,49158,"E-11","Alloy 617","Plate",314626
"51% Nf: Cycle 499-500","CapPass",9965.36,"Trend",0.00387,-6.21,49159,"E-11","Alloy 617","Plate",314626
"51% Nf: Cycle 499-500","CapPass",9965.45,"Trend",0.00382,-10.31,49160,"E-11","Alloy 617","Plate",314626
"51% Nf: Cycle 499-500","CapPass",9965.52,"Trend",0.00377,-14.49,49161,"E-11","Alloy 617","Plate",314626
"51% Nf: Cycle 499-500","CapPass",9965.59,"Trend",0.00372,-18.94,49162,"E-11","Alloy 617","Plate",314626
"51% Nf: Cycle 499-500","CapPass",9965.63,"Trend",0.00367,-22.88,49163,"E-11","Alloy 617","Plate",314626
"51% Nf: Cycle 499-500","CapPass",9965.68,"Trend",0.00362,-28.14,49164,"E-11","Alloy 617","Plate",314626
"51% Nf: Cycle 499-500","CapPass",9965.71,"Trend",0.00357,-32.85,49165,"E-11","Alloy 617","Plate",314626
"51% Nf: Cycle 499-500","CapPass",9965.74,"Trend",0.00352,-36.96,49166,"E-11","Alloy 617","Plate",314626
"51% Nf: Cycle 499-500","CapPass",9965.78,"Trend",0.00347,-40.89,49167,"E-11","Alloy 617","Plate",314626
"51% Nf: Cycle 499-500","CapPass",9965.80,"Trend",0.00344,-42.81,49168,"E-11","Alloy 617","Plate",314626
"51% Nf: Cycle 499-500","CapPass",9965.83,"Trend",0.00342,-44.28,49169,"E-11","Alloy 617","Plate",314626
"51% Nf: Cycle 499-500","CapPass",9965.88,"Trend",0.00337,-47.47,49170,"E-11","Alloy 617","Plate",314626
"51% Nf: Cycle 499-500","CapPass",9965.93,"Trend",0.00332,-51.02,49171,"E-11","Alloy 617","Plate",314626
"51% Nf: Cycle 499-500","CapPass",9965.96,"Trend",0.00327,-55.14,49172,"E-11","Alloy 617","Plate",314626
"51% Nf: Cycle 499-500","CapPass",9965.99,"Trend",0.00322,-59.00,49173,"E-11","Alloy 617","Plate",314626
"51% Nf: Cycle 499-500","CapPass",9966.03,"Trend",0.00317,-62.47,49174,"E-11","Alloy 617","Plate",314626
"51% Nf: Cycle 499-500","CapPass",9966.06,"Trend",0.00312,-65.61,49175,"E-11","Alloy 617","Plate",314626
"51% Nf: Cycle 499-500","CapPass",9966.09,"Trend",0.00307,-69.00,49176,"E-11","Alloy 617","Plate",314626
"51% Nf: Cycle 499-500","CapPass",9966.13,"Trend",0.00302,-71.95,49177,"E-11","Alloy 617","Plate",314626
"51% Nf: Cycle 499-500","CapPass",9966.17,"Trend",0.00297,-74.05,49178,"E-11","Alloy 617","Plate",314626
"51% Nf: Cycle 499-500","CapPass",9966.21,"Trend",0.00292,-76.23,49179,"E-11","Alloy 617","Plate",314626
"51% Nf: Cycle 499-500","CapPass",9966.26,"Trend",0.00287,-77.95,49180,"E-11","Alloy 617","Plate",314626
"51% Nf: Cycle 499-500","CapPass",9966.30,"Trend",0.00283,-79.30,49181,"E-11","Alloy 617","Plate",314626
"51% Nf: Cycle 499-500","CapPass",9966.31,"Trend",0.00282,-79.44,49182,"E-11","Alloy 617","Plate",314626
"51% Nf: Cycle 499-500","CapPass",9966.37,"Trend",0.00276,-81.11,49183,"E-11","Alloy 617","Plate",314626
"51% Nf: Cycle 499-500","CapPass",9966.42,"Trend",0.00271,-82.74,49184,"E-11","Alloy 617","Plate",314626
"51% Nf: Cycle 499-500","CapPass",9966.47,"Trend",0.00266,-84.49,49185,"E-11","Alloy 617","Plate",314626
"51% Nf: Cycle 499-500","CapPass",9966.53,"Trend",0.00261,-86.33,49186,"E-11","Alloy 617","Plate",314626
"51% Nf: Cycle 499-500","CapPass",9966.57,"Trend",0.00256,-88.22,49187,"E-11","Alloy 617","Plate",314626
"51% Nf: Cycle 499-500","CapPass",9966.63,"Trend",0.00251,-89.99,49188,"E-11","Alloy 617","Plate",314626
"51% Nf: Cycle 499-500","CapPass",9966.68,"Trend",0.00246,-91.81,49189,"E-11","Alloy 617","Plate",314626
"51% Nf: Cycle 499-500","CapPass",9966.72,"Trend",0.00241,-93.54,49190,"E-11","Alloy 617","Plate",314626
"51% Nf: Cycle 499-500","CapPass",9966.77,"Trend",0.00236,-94.97,49191,"E-11","Alloy 617","Plate",314626
"51% Nf: Cycle 499-500","CapPass",9966.80,"Trend",0.00233,-95.96,49192,"E-11","Alloy 617","Plate",314626
"51% Nf: Cycle 499-500","CapPass",9966.82,"Trend",0.00231,-96.19,49193,"E-11","Alloy 617","Plate",314626
"51% Nf: Cycle 499-500","CapPass",9966.87,"Trend",0.00226,-97.44,49194,"E-11","Alloy 617","Plate",314626
"51% Nf: Cycle 499-500","CapPass",9966.92,"Trend",0.00221,-98.42,49195,"E-11","Alloy 617","Plate",314626
"51% Nf: Cycle 499-500","CapPass",9966.97,"Trend",0.00216,-99.32,49196,"E-11","Alloy 617","Plate",314626
"51% Nf: Cycle 499-500","CapPass",9967.02,"Trend",0.00211,-100.3,49197,"E-11","Alloy 617","Plate",314626
"51% Nf: Cycle 499-500","CapPass",9967.07,"Trend",0.00206,-101.2,49198,"E-11","Alloy 617","Plate",314626
"51% Nf: Cycle 499-500","CapPass",9967.12,"Trend",0.00201,-101.7,49199,"E-11","Alloy 617","Plate",314626
"51% Nf: Cycle 499-500","CapPass",9967.17,"Trend",0.00196,-102.4,49200,"E-11","Alloy 617","Plate",314626
"51% Nf: Cycle 499-500","CapPass",9967.22,"Trend",0.00191,-102.9,49201,"E-11","Alloy 617","Plate",314626
"51% Nf: Cycle 499-500","CapPass",9967.27,"Trend",0.00185,-103.5,49202,"E-11","Alloy 617","Plate",314626
"51% Nf: Cycle 499-500","CapPass",9967.30,"Trend",0.00182,-104.0,49203,"E-11","Alloy 617","Plate",314626
"51% Nf: Cycle 499-500","CapPass",9967.32,"Trend",0.00180,-104.1,49204,"E-11","Alloy 617","Plate",314626
"51% Nf: Cycle 499-500","CapPass",9967.37,"Trend",0.00175,-104.7,49205,"E-11","Alloy 617","Plate",314626
"51% Nf: Cycle 499-500","CapPass",9967.42,"Trend",0.00170,-105.2,49206,"E-11","Alloy 617","Plate",314626
"51% Nf: Cycle 499-500","CapPass",9967.47,"Trend",0.00165,-105.8,49207,"E-11","Alloy 617","Plate",314626
"51% Nf: Cycle 499-500","CapPass",9967.52,"Trend",0.00160,-106.2,49208,"E-11","Alloy 617","Plate",314626
"51% Nf: Cycle 499-500","CapPass",9967.57,"Trend",0.00155,-106.7,49209,"E-11","Alloy 617","Plate",314626
"51% Nf: Cycle 499-500","CapPass",9967.62,"Trend",0.00150,-107.6,49210,"E-11","Alloy 617","Plate",314626
"51% Nf: Cycle 499-500","CapPass",9967.67,"Trend",0.00145,-108.5,49211,"E-11","Alloy 617","Plate",314626
"51% Nf: Cycle 499-500","CapPass",9967.72,"Trend",0.00140,-109.1,49212,"E-11","Alloy 617","Plate",314626
"51% Nf: Cycle 499-500","CapPass",9967.77,"Trend",0.00135,-109.7,49213,"E-11","Alloy 617","Plate",314626
"51% Nf: Cycle 499-500","CapPass",9967.80,"Trend",0.00132,-110.0,49214,"E-11","Alloy 617","Plate",314626
"51% Nf: Cycle 499-500","CapPass",9967.82,"Trend",0.00130,-110.1,49215,"E-11","Alloy 617","Plate",314626
"51% Nf: Cycle 499-500","CapPass",9967.87,"Trend",0.00125,-110.5,49216,"E-11","Alloy 617","Plate",314626
"51% Nf: Cycle 499-500","CapPass",9967.92,"Trend",0.00120,-110.8,49217,"E-11","Alloy 617","Plate",314626
"51% Nf: Cycle 499-500","CapPass",9967.97,"Trend",0.00115,-110.9,49218,"E-11","Alloy 617","Plate",314626
"51% Nf: Cycle 499-500","CapPass",9968.02,"Trend",0.00110,-111.0,49219,"E-11","Alloy 617","Plate",314626
"51% Nf: Cycle 499-500","CapPass",9968.07,"Trend",0.00104,-111.1,49220,"E-11","Alloy 617","Plate",314626
"51% Nf: Cycle 499-500","CapPass",9968.12,"Trend",0.00099,-111.1,49221,"E-11","Alloy 617","Plate",314626
"51% Nf: Cycle 499-500","CapPass",9968.17,"Trend",0.00094,-111.0,49222,"E-11","Alloy 617","Plate",314626
"51% Nf: Cycle 499-500","CapPass",9968.22,"Trend",0.00089,-111.0,49223,"E-11","Alloy 617","Plate",314626
"51% Nf: Cycle 499-500","CapPass",9968.27,"Trend",0.00084,-111.0,49224,"E-11","Alloy 617","Plate",314626
"51% Nf: Cycle 499-500","CapPass",9968.30,"Trend",0.00081,-111.0,49225,"E-11","Alloy 617","Plate",314626
"51% Nf: Cycle 499-500","CapPass",9968.32,"Trend",0.00079,-111.0,49226,"E-11","Alloy 617","Plate",314626
"51% Nf: Cycle 499-500","CapPass",9968.37,"Trend",0.00074,-110.9,49227,"E-11","Alloy 617","Plate",314626
"51% Nf: Cycle 499-500","CapPass",9968.43,"Trend",0.00069,-111.0,49228,"E-11","Alloy 617","Plate",314626
"51% Nf: Cycle 499-500","CapPass",9968.48,"Trend",0.00064,-111.3,49229,"E-11","Alloy 617","Plate",314626
"51% Nf: Cycle 499-500","CapPass",9968.53,"Trend",0.00059,-111.6,49230,"E-11","Alloy 617","Plate",314626
"51% Nf: Cycle 499-500","CapPass",9968.59,"Trend",0.00054,-112.2,49231,"E-11","Alloy 617","Plate",314626
"51% Nf: Cycle 499-500","CapPass",9968.64,"Trend",0.00049,-113.1,49232,"E-11","Alloy 617","Plate",314626
"51% Nf: Cycle 499-500","CapPass",9968.68,"Trend",0.00044,-113.8,49233,"E-11","Alloy 617","Plate",314626
