Repository: js-molina/fatigue-A617

File: data/950C/Strain rate 0.001/1.0% strain/HTM_A20_Cycles_E13.csv (part 8 of 12)
"Cycle Label","Data State","Elapsed Time Sec","Qual State","Strain","Stress Mpa","Count","Sample","Alloy","Material_Form","Heat"
"Cycle 199-200","CapPass",3962.06,"Qualified",0.00446,45.45,43910,"E-13","Alloy 617","Plate",314626
"Cycle 199-200","CapPass",3962.11,"Qualified",0.00441,39.58,43911,"E-13","Alloy 617","Plate",314626
"Cycle 199-200","CapPass",3962.16,"Qualified",0.00435,34.00,43912,"E-13","Alloy 617","Plate",314626
"Cycle 199-200","CapPass",3962.21,"Qualified",0.00430,28.73,43913,"E-13","Alloy 617","Plate",314626
"Cycle 199-200","CapPass",3962.26,"Qualified",0.00425,24.00,43914,"E-13","Alloy 617","Plate",314626
"Cycle 199-200","CapPass",3962.30,"Qualified",0.00422,19.75,43915,"E-13","Alloy 617","Plate",314626
"Cycle 199-200","CapPass",3962.31,"Qualified",0.00420,18.59,43916,"E-13","Alloy 617","Plate",314626
"Cycle 199-200","CapPass",3962.37,"Qualified",0.00415,12.98,43917,"E-13","Alloy 617","Plate",314626
"Cycle 199-200","CapPass",3962.43,"Qualified",0.00410,8.39,43918,"E-13","Alloy 617","Plate",314626
"Cycle 199-200","CapPass",3962.48,"Qualified",0.00405,3.67,43919,"E-13","Alloy 617","Plate",314626
"Cycle 199-200","CapPass",3962.53,"Qualified",0.00400,-0.77,43920,"E-13","Alloy 617","Plate",314626
"Cycle 199-200","CapPass",3962.62,"Qualified",0.00395,-5.13,43921,"E-13","Alloy 617","Plate",314626
"Cycle 199-200","CapPass",3962.74,"Qualified",0.00390,-8.44,43922,"E-13","Alloy 617","Plate",314626
"Cycle 199-200","CapPass",3962.80,"Qualified",0.00386,-12.42,43923,"E-13","Alloy 617","Plate",314626
"Cycle 199-200","CapPass",3962.81,"Qualified",0.00385,-13.03,43924,"E-13","Alloy 617","Plate",314626
"Cycle 199-200","CapPass",3962.87,"Qualified",0.00380,-17.57,43925,"E-13","Alloy 617","Plate",314626
"Cycle 199-200","CapPass",3962.92,"Qualified",0.00375,-21.84,43926,"E-13","Alloy 617","Plate",314626
"Cycle 199-200","CapPass",3962.97,"Qualified",0.00370,-26.54,43927,"E-13","Alloy 617","Plate",314626
"Cycle 199-200","CapPass",3963.01,"Qualified",0.00365,-32.31,43928,"E-13","Alloy 617","Plate",314626
"Cycle 199-200","CapPass",3963.04,"Qualified",0.00360,-37.34,43929,"E-13","Alloy 617","Plate",314626
"Cycle 199-200","CapPass",3963.08,"Qualified",0.00355,-42.03,43930,"E-13","Alloy 617","Plate",314626
"Cycle 199-200","CapPass",3963.11,"Qualified",0.00350,-44.96,43931,"E-13","Alloy 617","Plate",314626
"Cycle 199-200","CapPass",3963.17,"Qualified",0.00344,-49.38,43932,"E-13","Alloy 617","Plate",314626
"Cycle 199-200","CapPass",3963.21,"Qualified",0.00339,-53.17,43933,"E-13","Alloy 617","Plate",314626
"Cycle 199-200","CapPass",3963.24,"Qualified",0.00334,-57.84,43934,"E-13","Alloy 617","Plate",314626
"Cycle 199-200","CapPass",3963.27,"Qualified",0.00329,-62.00,43935,"E-13","Alloy 617","Plate",314626
"Cycle 199-200","CapPass",3963.30,"Qualified",0.00326,-65.11,43936,"E-13","Alloy 617","Plate",314626
"Cycle 199-200","CapPass",3963.31,"Qualified",0.00323,-66.00,43937,"E-13","Alloy 617","Plate",314626
"Cycle 199-200","CapPass",3963.35,"Qualified",0.00318,-70.36,43938,"E-13","Alloy 617","Plate",314626
"Cycle 199-200","CapPass",3963.39,"Qualified",0.00313,-73.57,43939,"E-13","Alloy 617","Plate",314626
"Cycle 199-200","CapPass",3963.43,"Qualified",0.00308,-76.86,43940,"E-13","Alloy 617","Plate",314626
"Cycle 199-200","CapPass",3963.47,"Qualified",0.00303,-79.23,43941,"E-13","Alloy 617","Plate",314626
"Cycle 199-200","CapPass",3963.51,"Qualified",0.00298,-81.85,43942,"E-13","Alloy 617","Plate",314626
"Cycle 199-200","CapPass",3963.56,"Qualified",0.00293,-84.56,43943,"E-13","Alloy 617","Plate",314626
"Cycle 199-200","CapPass",3963.62,"Qualified",0.00288,-86.81,43944,"E-13","Alloy 617","Plate",314626
"Cycle 199-200","CapPass",3963.68,"Qualified",0.00283,-89.29,43945,"E-13","Alloy 617","Plate",314626
"Cycle 199-200","CapPass",3963.71,"Qualified",0.00278,-90.49,43946,"E-13","Alloy 617","Plate",314626
"Cycle 199-200","CapPass",3963.77,"Qualified",0.00273,-93.30,43947,"E-13","Alloy 617","Plate",314626
"Cycle 199-200","CapPass",3963.80,"Qualified",0.00269,-94.21,43948,"E-13","Alloy 617","Plate",314626
"Cycle 199-200","CapPass",3963.82,"Qualified",0.00268,-95.07,43949,"E-13","Alloy 617","Plate",314626
"Cycle 199-200","CapPass",3963.87,"Qualified",0.00263,-96.41,43950,"E-13","Alloy 617","Plate",314626
"Cycle 199-200","CapPass",3963.92,"Qualified",0.00257,-98.38,43951,"E-13","Alloy 617","Plate",314626
"Cycle 199-200","CapPass",3963.97,"Qualified",0.00252,-99.33,43952,"E-13","Alloy 617","Plate",314626
"Cycle 199-200","CapPass",3964.01,"Qualified",0.00247,-100.7,43953,"E-13","Alloy 617","Plate",314626
"Cycle 199-200","CapPass",3964.06,"Qualified",0.00242,-101.7,43954,"E-13","Alloy 617","Plate",314626
"Cycle 199-200","CapPass",3964.13,"Qualified",0.00237,-103.4,43955,"E-13","Alloy 617","Plate",314626
"Cycle 199-200","CapPass",3964.17,"Qualified",0.00232,-104.8,43956,"E-13","Alloy 617","Plate",314626
"Cycle 199-200","CapPass",3964.22,"Qualified",0.00227,-105.8,43957,"E-13","Alloy 617","Plate",314626
"Cycle 199-200","CapPass",3964.28,"Qualified",0.00222,-107.0,43958,"E-13","Alloy 617","Plate",314626
"Cycle 199-200","CapPass",3964.30,"Qualified",0.00220,-107.8,43959,"E-13","Alloy 617","Plate",314626
"Cycle 199-200","CapPass",3964.32,"Qualified",0.00217,-108.5,43960,"E-13","Alloy 617","Plate",314626
"Cycle 199-200","CapPass",3964.37,"Qualified",0.00212,-109.7,43961,"E-13","Alloy 617","Plate",314626
"Cycle 199-200","CapPass",3964.42,"Qualified",0.00207,-111.0,43962,"E-13","Alloy 617","Plate",314626
"Cycle 199-200","CapPass",3964.46,"Qualified",0.00201,-111.2,43963,"E-13","Alloy 617","Plate",314626
"Cycle 199-200","CapPass",3964.51,"Qualified",0.00196,-112.6,43964,"E-13","Alloy 617","Plate",314626
"Cycle 199-200","CapPass",3964.57,"Qualified",0.00191,-113.3,43965,"E-13","Alloy 617","Plate",314626
"Cycle 199-200","CapPass",3964.61,"Qualified",0.00186,-113.3,43966,"E-13","Alloy 617","Plate",314626
"Cycle 199-200","CapPass",3964.67,"Qualified",0.00181,-113.9,43967,"E-13","Alloy 617","Plate",314626
"Cycle 199-200","CapPass",3964.73,"Qualified",0.00176,-114.2,43968,"E-13","Alloy 617","Plate",314626
"Cycle 199-200","CapPass",3964.77,"Qualified",0.00171,-114.5,43969,"E-13","Alloy 617","Plate",314626
"Cycle 199-200","CapPass",3964.80,"Qualified",0.00168,-114.9,43970,"E-13","Alloy 617","Plate",314626
"Cycle 199-200","CapPass",3964.83,"Qualified",0.00166,-115.1,43971,"E-13","Alloy 617","Plate",314626
"Cycle 199-200","CapPass",3964.88,"Qualified",0.00161,-115.8,43972,"E-13","Alloy 617","Plate",314626
"Cycle 199-200","CapPass",3964.93,"Qualified",0.00156,-116.6,43973,"E-13","Alloy 617","Plate",314626
"Cycle 199-200","CapPass",3964.98,"Qualified",0.00151,-117.5,43974,"E-13","Alloy 617","Plate",314626
"Cycle 199-200","CapPass",3965.02,"Qualified",0.00146,-118.1,43975,"E-13","Alloy 617","Plate",314626
"Cycle 199-200","CapPass",3965.08,"Qualified",0.00140,-118.5,43976,"E-13","Alloy 617","Plate",314626
"Cycle 199-200","CapPass",3965.13,"Qualified",0.00135,-119.1,43977,"E-13","Alloy 617","Plate",314626
"Cycle 199-200","CapPass",3965.18,"Qualified",0.00130,-119.5,43978,"E-13","Alloy 617","Plate",314626
"Cycle 199-200","CapPass",3965.22,"Qualified",0.00125,-120.1,43979,"E-13","Alloy 617","Plate",314626
"Cycle 199-200","CapPass",3965.27,"Qualified",0.00120,-119.9,43980,"E-13","Alloy 617","Plate",314626
"Cycle 199-200","CapPass",3965.30,"Qualified",0.00117,-120.2,43981,"E-13","Alloy 617","Plate",314626
"Cycle 199-200","CapPass",3965.32,"Qualified",0.00115,-120.4,43982,"E-13","Alloy 617","Plate",314626
"Cycle 199-200","CapPass",3965.37,"Qualified",0.00110,-119.7,43983,"E-13","Alloy 617","Plate",314626
"Cycle 199-200","CapPass",3965.43,"Qualified",0.00105,-120.2,43984,"E-13","Alloy 617","Plate",314626
"Cycle 199-200","CapPass",3965.47,"Qualified",0.00100,-120.1,43985,"E-13","Alloy 617","Plate",314626
"Cycle 199-200","CapPass",3965.52,"Qualified",0.00095,-120.6,43986,"E-13","Alloy 617","Plate",314626
"Cycle 199-200","CapPass",3965.57,"Qualified",0.00090,-120.5,43987,"E-13","Alloy 617","Plate",314626
"Cycle 199-200","CapPass",3965.62,"Qualified",0.00085,-119.9,43988,"E-13","Alloy 617","Plate",314626
"Cycle 199-200","CapPass",3965.67,"Qualified",0.00080,-120.0,43989,"E-13","Alloy 617","Plate",314626
"Cycle 199-200","CapPass",3965.72,"Qualified",0.00075,-119.8,43990,"E-13","Alloy 617","Plate",314626
"Cycle 199-200","CapPass",3965.77,"Qualified",0.00070,-120.0,43991,"E-13","Alloy 617","Plate",314626
"Cycle 199-200","CapPass",3965.80,"Qualified",0.00067,-119.8,43992,"E-13","Alloy 617","Plate",314626
"Cycle 199-200","CapPass",3965.83,"Qualified",0.00065,-119.8,43993,"E-13","Alloy 617","Plate",314626
"Cycle 199-200","CapPass",3965.88,"Qualified",0.00060,-120.1,43994,"E-13","Alloy 617","Plate",314626
"Cycle 199-200","CapPass",3965.93,"Qualified",0.00055,-120.4,43995,"E-13","Alloy 617","Plate",314626
"Cycle 199-200","CapPass",3965.98,"Qualified",0.00049,-120.4,43996,"E-13","Alloy 617","Plate",314626
"Cycle 199-200","CapPass",3966.03,"Qualified",0.00044,-120.7,43997,"E-13","Alloy 617","Plate",314626
"Cycle 199-200","CapPass",3966.08,"Qualified",0.00039,-121.3,43998,"E-13","Alloy 617","Plate",314626
"Cycle 199-200","CapPass",3966.13,"Qualified",0.00034,-121.3,43999,"E-13","Alloy 617","Plate",314626
"Cycle 199-200","CapPass",3966.18,"Qualified",0.00029,-121.9,44000,"E-13","Alloy 617","Plate",314626
"Cycle 199-200","CapPass",3966.23,"Qualified",0.00024,-122.3,44001,"E-13","Alloy 617","Plate",314626
"Cycle 199-200","CapPass",3966.28,"Qualified",0.00019,-122.5,44002,"E-13","Alloy 617","Plate",314626
"Cycle 199-200","CapPass",3966.30,"Qualified",0.00017,-122.4,44003,"E-13","Alloy 617","Plate",314626
"Cycle 199-200","CapPass",3966.33,"Qualified",0.00014,-122.9,44004,"E-13","Alloy 617","Plate",314626
"Cycle 199-200","CapPass",3966.38,"Qualified",0.00009,-122.7,44005,"E-13","Alloy 617","Plate",314626
"Cycle 199-200","CapPass",3966.43,"Qualified",0.00004,-123.1,44006,"E-13","Alloy 617","Plate",314626
"Cycle 199-200","CapPass",3966.48,"Qualified",-0.00001,-122.7,44007,"E-13","Alloy 617","Plate",314626
"Cycle 199-200","CapPass",3966.53,"Qualified",-0.00006,-122.8,44008,"E-13","Alloy 617","Plate",314626
"Cycle 199-200","CapPass",3966.58,"Qualified",-0.00011,-123.3,44009,"E-13","Alloy 617","Plate",314626
"Cycle 199-200","CapPass",3966.63,"Qualified",-0.00016,-123.0,44010,"E-13","Alloy 617","Plate",314626
"Cycle 199-200","CapPass",3966.68,"Qualified",-0.00021,-123.5,44011,"E-13","Alloy 617","Plate",314626
"Cycle 199-200","CapPass",3966.74,"Qualified",-0.00026,-123.2,44012,"E-13","Alloy 617","Plate",314626
"Cycle 199-200","CapPass",3966.79,"Qualified",-0.00031,-123.7,44013,"E-13","Alloy 617","Plate",314626
"Cycle 199-200","CapPass",3966.80,"Qualified",-0.00033,-123.6,44014,"E-13","Alloy 617","Plate",314626
"Cycle 199-200","CapPass",3966.84,"Qualified",-0.00036,-124.0,44015,"E-13","Alloy 617","Plate",314626
"Cycle 199-200","CapPass",3966.89,"Qualified",-0.00041,-124.4,44016,"E-13","Alloy 617","Plate",314626
"Cycle 199-200","CapPass",3966.93,"Qualified",-0.00046,-124.6,44017,"E-13","Alloy 617","Plate",314626
"Cycle 199-200","CapPass",3966.98,"Qualified",-0.00052,-124.9,44018,"E-13","Alloy 617","Plate",314626
"Cycle 199-200","CapPass",3967.03,"Qualified",-0.00057,-124.9,44019,"E-13","Alloy 617","Plate",314626
"Cycle 199-200","CapPass",3967.08,"Qualified",-0.00062,-124.8,44020,"E-13","Alloy 617","Plate",314626
"Cycle 199-200","CapPass",3967.13,"Qualified",-0.00067,-124.8,44021,"E-13","Alloy 617","Plate",314626
"Cycle 199-200","CapPass",3967.18,"Qualified",-0.00072,-125.0,44022,"E-13","Alloy 617","Plate",314626
"Cycle 199-200","CapPass",3967.23,"Qualified",-0.00077,-125.0,44023,"E-13","Alloy 617","Plate",314626
"Cycle 199-200","CapPass",3967.28,"Qualified",-0.00082,-124.6,44024,"E-13","Alloy 617","Plate",314626
"Cycle 199-200","CapPass",3967.30,"Qualified",-0.00084,-124.8,44025,"E-13","Alloy 617","Plate",314626
"Cycle 199-200","CapPass",3967.33,"Qualified",-0.00087,-124.9,44026,"E-13","Alloy 617","Plate",314626
"Cycle 199-200","CapPass",3967.38,"Qualified",-0.00092,-124.8,44027,"E-13","Alloy 617","Plate",314626
"Cycle 199-200","CapPass",3967.43,"Qualified",-0.00097,-125.2,44028,"E-13","Alloy 617","Plate",314626
"Cycle 199-200","CapPass",3967.48,"Qualified",-0.00102,-124.6,44029,"E-13","Alloy 617","Plate",314626
"Cycle 199-200","CapPass",3967.53,"Qualified",-0.00107,-124.7,44030,"E-13","Alloy 617","Plate",314626
"Cycle 199-200","CapPass",3967.58,"Qualified",-0.00112,-124.6,44031,"E-13","Alloy 617","Plate",314626
"Cycle 199-200","CapPass",3967.64,"Qualified",-0.00117,-124.8,44032,"E-13","Alloy 617","Plate",314626
"Cycle 199-200","CapPass",3967.69,"Qualified",-0.00122,-124.7,44033,"E-13","Alloy 617","Plate",314626
"Cycle 199-200","CapPass",3967.74,"Qualified",-0.00127,-124.6,44034,"E-13","Alloy 617","Plate",314626
"Cycle 199-200","CapPass",3967.79,"Qualified",-0.00132,-124.4,44035,"E-13","Alloy 617","Plate",314626
"Cycle 199-200","CapPass",3967.80,"Qualified",-0.00134,-124.8,44036,"E-13","Alloy 617","Plate",314626
"Cycle 199-200","CapPass",3967.84,"Qualified",-0.00137,-125.0,44037,"E-13","Alloy 617","Plate",314626
"Cycle 199-200","CapPass",3967.89,"Qualified",-0.00142,-125.1,44038,"E-13","Alloy 617","Plate",314626
"Cycle 199-200","CapPass",3967.94,"Qualified",-0.00147,-124.9,44039,"E-13","Alloy 617","Plate",314626
"Cycle 199-200","CapPass",3967.99,"Qualified",-0.00152,-125.5,44040,"E-13","Alloy 617","Plate",314626
"Cycle 199-200","CapPass",3968.04,"Qualified",-0.00157,-125.6,44041,"E-13","Alloy 617","Plate",314626
"Cycle 199-200","CapPass",3968.09,"Qualified",-0.00163,-125.0,44042,"E-13","Alloy 617","Plate",314626
"Cycle 199-200","CapPass",3968.14,"Qualified",-0.00168,-125.4,44043,"E-13","Alloy 617","Plate",314626
"Cycle 199-200","CapPass",3968.19,"Qualified",-0.00173,-125.8,44044,"E-13","Alloy 617","Plate",314626
"Cycle 199-200","CapPass",3968.24,"Qualified",-0.00178,-125.5,44045,"E-13","Alloy 617","Plate",314626
"Cycle 199-200","CapPass",3968.29,"Qualified",-0.00183,-125.9,44046,"E-13","Alloy 617","Plate",314626
"Cycle 199-200","CapPass",3968.30,"Qualified",-0.00184,-125.9,44047,"E-13","Alloy 617","Plate",314626
"Cycle 199-200","CapPass",3968.34,"Qualified",-0.00188,-126.0,44048,"E-13","Alloy 617","Plate",314626
"Cycle 199-200","CapPass",3968.39,"Qualified",-0.00193,-126.1,44049,"E-13","Alloy 617","Plate",314626
"Cycle 199-200","CapPass",3968.44,"Qualified",-0.00198,-126.0,44050,"E-13","Alloy 617","Plate",314626
"Cycle 199-200","CapPass",3968.49,"Qualified",-0.00203,-125.7,44051,"E-13","Alloy 617","Plate",314626
"Cycle 199-200","CapPass",3968.54,"Qualified",-0.00208,-125.4,44052,"E-13","Alloy 617","Plate",314626
"Cycle 199-200","CapPass",3968.59,"Qualified",-0.00213,-125.2,44053,"E-13","Alloy 617","Plate",314626
"Cycle 199-200","CapPass",3968.64,"Qualified",-0.00218,-125.5,44054,"E-13","Alloy 617","Plate",314626
"Cycle 199-200","CapPass",3968.69,"Qualified",-0.00223,-125.6,44055,"E-13","Alloy 617","Plate",314626
"Cycle 199-200","CapPass",3968.74,"Qualified",-0.00228,-126.1,44056,"E-13","Alloy 617","Plate",314626
"Cycle 199-200","CapPass",3968.79,"Qualified",-0.00233,-125.8,44057,"E-13","Alloy 617","Plate",314626
"Cycle 199-200","CapPass",3968.80,"Qualified",-0.00234,-126.1,44058,"E-13","Alloy 617","Plate",314626
"Cycle 199-200","CapPass",3968.84,"Qualified",-0.00238,-126.2,44059,"E-13","Alloy 617","Plate",314626
"Cycle 199-200","CapPass",3968.89,"Qualified",-0.00243,-126.2,44060,"E-13","Alloy 617","Plate",314626
"Cycle 199-200","CapPass",3968.94,"Qualified",-0.00248,-126.3,44061,"E-13","Alloy 617","Plate",314626
"Cycle 199-200","CapPass",3968.99,"Qualified",-0.00253,-126.6,44062,"E-13","Alloy 617","Plate",314626
"Cycle 199-200","CapPass",3969.05,"Qualified",-0.00258,-126.1,44063,"E-13","Alloy 617","Plate",314626
"Cycle 199-200","CapPass",3969.09,"Qualified",-0.00264,-126.3,44064,"E-13","Alloy 617","Plate",314626
"Cycle 199-200","CapPass",3969.15,"Qualified",-0.00269,-126.1,44065,"E-13","Alloy 617","Plate",314626
"Cycle 199-200","CapPass",3969.19,"Qualified",-0.00274,-126.0,44066,"E-13","Alloy 617","Plate",314626
"Cycle 199-200","CapPass",3969.24,"Qualified",-0.00279,-126.0,44067,"E-13","Alloy 617","Plate",314626
"Cycle 199-200","CapPass",3969.30,"Qualified",-0.00284,-126.7,44068,"E-13","Alloy 617","Plate",314626
"Cycle 199-200","CapPass",3969.30,"Qualified",-0.00284,-126.4,44069,"E-13","Alloy 617","Plate",314626
"Cycle 199-200","CapPass",3969.35,"Qualified",-0.00289,-126.4,44070,"E-13","Alloy 617","Plate",314626
"Cycle 199-200","CapPass",3969.40,"Qualified",-0.00294,-127.1,44071,"E-13","Alloy 617","Plate",314626
"Cycle 199-200","CapPass",3969.45,"Qualified",-0.00299,-127.1,44072,"E-13","Alloy 617","Plate",314626
"Cycle 199-200","CapPass",3969.50,"Qualified",-0.00304,-127.2,44073,"E-13","Alloy 617","Plate",314626
"Cycle 199-200","CapPass",3969.56,"Qualified",-0.00309,-127.5,44074,"E-13","Alloy 617","Plate",314626
"Cycle 199-200","CapPass",3969.60,"Qualified",-0.00314,-127.6,44075,"E-13","Alloy 617","Plate",314626
"Cycle 199-200","CapPass",3969.65,"Qualified",-0.00319,-128.2,44076,"E-13","Alloy 617","Plate",314626
"Cycle 199-200","CapPass",3969.69,"Qualified",-0.00324,-128.0,44077,"E-13","Alloy 617","Plate",314626
"Cycle 199-200","CapPass",3969.74,"Qualified",-0.00329,-128.1,44078,"E-13","Alloy 617","Plate",314626
"Cycle 199-200","CapPass",3969.79,"Qualified",-0.00334,-128.0,44079,"E-13","Alloy 617","Plate",314626
"Cycle 199-200","CapPass",3969.80,"Qualified",-0.00335,-127.9,44080,"E-13","Alloy 617","Plate",314626
"Cycle 199-200","CapPass",3969.85,"Qualified",-0.00339,-127.7,44081,"E-13","Alloy 617","Plate",314626
"Cycle 199-200","CapPass",3969.90,"Qualified",-0.00344,-127.7,44082,"E-13","Alloy 617","Plate",314626
"Cycle 199-200","CapPass",3969.96,"Qualified",-0.00349,-127.4,44083,"E-13","Alloy 617","Plate",314626
"Cycle 199-200","CapPass",3970.00,"Qualified",-0.00354,-128.1,44084,"E-13","Alloy 617","Plate",314626
"Cycle 199-200","CapPass",3970.05,"Qualified",-0.00360,-128.1,44085,"E-13","Alloy 617","Plate",314626
"Cycle 199-200","CapPass",3970.11,"Qualified",-0.00365,-128.1,44086,"E-13","Alloy 617","Plate",314626
"Cycle 199-200","CapPass",3970.16,"Qualified",-0.00370,-128.6,44087,"E-13","Alloy 617","Plate",314626
"Cycle 199-200","CapPass",3970.20,"Qualified",-0.00375,-129.1,44088,"E-13","Alloy 617","Plate",314626
"Cycle 199-200","CapPass",3970.25,"Qualified",-0.00380,-129.3,44089,"E-13","Alloy 617","Plate",314626
"Cycle 199-200","CapPass",3970.30,"Qualified",-0.00384,-129.2,44090,"E-13","Alloy 617","Plate",314626
"Cycle 199-200","CapPass",3970.30,"Qualified",-0.00385,-129.4,44091,"E-13","Alloy 617","Plate",314626
"Cycle 199-200","CapPass",3970.35,"Qualified",-0.00390,-129.3,44092,"E-13","Alloy 617","Plate",314626
"Cycle 199-200","CapPass",3970.41,"Qualified",-0.00395,-128.8,44093,"E-13","Alloy 617","Plate",314626
"Cycle 199-200","CapPass",3970.46,"Qualified",-0.00400,-129.5,44094,"E-13","Alloy 617","Plate",314626
"Cycle 199-200","CapPass",3970.51,"Qualified",-0.00405,-129.2,44095,"E-13","Alloy 617","Plate",314626
"Cycle 199-200","CapPass",3970.56,"Qualified",-0.00410,-129.3,44096,"E-13","Alloy 617","Plate",314626
"Cycle 199-200","CapPass",3970.61,"Qualified",-0.00415,-129.5,44097,"E-13","Alloy 617","Plate",314626
"Cycle 199-200","CapPass",3970.66,"Qualified",-0.00420,-129.3,44098,"E-13","Alloy 617","Plate",314626
"Cycle 199-200","CapPass",3970.70,"Qualified",-0.00425,-129.5,44099,"E-13","Alloy 617","Plate",314626
"Cycle 199-200","CapPass",3970.76,"Qualified",-0.00430,-129.7,44100,"E-13","Alloy 617","Plate",314626
"Cycle 199-200","CapPass",3970.80,"Qualified",-0.00435,-129.7,44101,"E-13","Alloy 617","Plate",314626
"Cycle 199-200","CapPass",3970.81,"Qualified",-0.00435,-129.8,44102,"E-13","Alloy 617","Plate",314626
"Cycle 199-200","CapPass",3970.86,"Qualified",-0.00440,-129.1,44103,"E-13","Alloy 617","Plate",314626
"Cycle 199-200","CapPass",3970.91,"Qualified",-0.00445,-129.6,44104,"E-13","Alloy 617","Plate",314626
"Cycle 199-200","CapPass",3970.97,"Qualified",-0.00450,-129.9,44105,"E-13","Alloy 617","Plate",314626
"Cycle 199-200","CapPass",3971.02,"Qualified",-0.00455,-129.9,44106,"E-13","Alloy 617","Plate",314626
"Cycle 199-200","CapPass",3971.07,"Qualified",-0.00460,-130.2,44107,"E-13","Alloy 617","Plate",314626
"Cycle 199-200","CapPass",3971.12,"Qualified",-0.00465,-131.4,44108,"E-13","Alloy 617","Plate",314626
"Cycle 199-200","CapPass",3971.16,"Qualified",-0.00471,-131.6,44109,"E-13","Alloy 617","Plate",314626
"Cycle 199-200","CapPass",3971.21,"Qualified",-0.00476,-131.8,44110,"E-13","Alloy 617","Plate",314626
"Cycle 199-200","CapPass",3971.26,"Qualified",-0.00481,-132.2,44111,"E-13","Alloy 617","Plate",314626
"Cycle 199-200","CapPass",3971.30,"Qualified",-0.00485,-131.9,44112,"E-13","Alloy 617","Plate",314626
"Cycle 199-200","CapPass",3971.31,"Qualified",-0.00486,-131.8,44113,"E-13","Alloy 617","Plate",314626
"Cycle 199-200","CapPass",3971.36,"Qualified",-0.00491,-131.5,44114,"E-13","Alloy 617","Plate",314626
"Cycle 199-200","CapPass",3971.41,"Qualified",-0.00496,-130.8,44115,"E-13","Alloy 617","Plate",314626
"Cycle 199-200","CapPass",3971.46,"Qualified",-0.00501,-129.7,44116,"E-13","Alloy 617","Plate",314626
"Cycle 199-200","CapPass",3971.60,"Qualified",-0.00496,-106.9,44117,"E-13","Alloy 617","Plate",314626
"Cycle 199-200","CapPass",3971.64,"Qualified",-0.00491,-98.02,44118,"E-13","Alloy 617","Plate",314626
"Cycle 199-200","CapPass",3971.67,"Qualified",-0.00486,-90.04,44119,"E-13","Alloy 617","Plate",314626
"Cycle 199-200","CapPass",3971.71,"Qualified",-0.00481,-82.16,44120,"E-13","Alloy 617","Plate",314626
"Cycle 199-200","CapPass",3971.74,"Qualified",-0.00476,-74.87,44121,"E-13","Alloy 617","Plate",314626
"Cycle 199-200","CapPass",3971.79,"Qualified",-0.00471,-68.01,44122,"E-13","Alloy 617","Plate",314626
"Cycle 199-200","CapPass",3971.80,"Qualified",-0.00469,-65.72,44123,"E-13","Alloy 617","Plate",314626
"Cycle 199-200","CapPass",3971.83,"Qualified",-0.00466,-60.97,44124,"E-13","Alloy 617","Plate",314626
"Cycle 199-200","CapPass",3971.89,"Qualified",-0.00461,-54.36,44125,"E-13","Alloy 617","Plate",314626
"Cycle 199-200","CapPass",3971.94,"Qualified",-0.00455,-47.18,44126,"E-13","Alloy 617","Plate",314626
"Cycle 199-200","CapPass",3972.00,"Qualified",-0.00450,-41.50,44127,"E-13","Alloy 617","Plate",314626
"Cycle 199-200","CapPass",3972.05,"Qualified",-0.00445,-35.07,44128,"E-13","Alloy 617","Plate",314626
"Cycle 199-200","CapPass",3972.11,"Qualified",-0.00440,-28.54,44129,"E-13","Alloy 617","Plate",314626
"Cycle 199-200","CapPass",3972.16,"Qualified",-0.00435,-23.11,44130,"E-13","Alloy 617","Plate",314626
"Cycle 199-200","CapPass",3972.20,"Qualified",-0.00430,-18.04,44131,"E-13","Alloy 617","Plate",314626
"Cycle 199-200","CapPass",3972.25,"Qualified",-0.00425,-12.88,44132,"E-13","Alloy 617","Plate",314626
"Cycle 199-200","CapPass",3972.30,"Qualified",-0.00421,-7.96,44133,"E-13","Alloy 617","Plate",314626
"Cycle 199-200","CapPass",3972.31,"Qualified",-0.00420,-6.85,44134,"E-13","Alloy 617","Plate",314626
"Cycle 199-200","CapPass",3972.37,"Qualified",-0.00415,-1.44,44135,"E-13","Alloy 617","Plate",314626
"Cycle 199-200","CapPass",3972.42,"Qualified",-0.00410,3.91,44136,"E-13","Alloy 617","Plate",314626
"Cycle 199-200","CapPass",3972.47,"Qualified",-0.00405,8.49,44137,"E-13","Alloy 617","Plate",314626
"Cycle 199-200","CapPass",3972.52,"Qualified",-0.00400,13.72,44138,"E-13","Alloy 617","Plate",314626
"Cycle 199-200","CapPass",3972.58,"Qualified",-0.00395,18.53,44139,"E-13","Alloy 617","Plate",314626
"Cycle 199-200","CapPass",3972.63,"Qualified",-0.00390,22.98,44140,"E-13","Alloy 617","Plate",314626
"Cycle 199-200","CapPass",3972.69,"Qualified",-0.00385,28.37,44141,"E-13","Alloy 617","Plate",314626
"Cycle 199-200","CapPass",3972.73,"Qualified",-0.00380,31.98,44142,"E-13","Alloy 617","Plate",314626
"Cycle 199-200","CapPass",3972.80,"Qualified",-0.00375,34.98,44143,"E-13","Alloy 617","Plate",314626
"Cycle 199-200","CapPass",3972.80,"Qualified",-0.00375,35.23,44144,"E-13","Alloy 617","Plate",314626
"Cycle 199-200","CapPass",3972.92,"Qualified",-0.00370,38.80,44145,"E-13","Alloy 617","Plate",314626
"Cycle 199-200","CapPass",3972.99,"Qualified",-0.00365,43.08,44146,"E-13","Alloy 617","Plate",314626
"Cycle 199-200","CapPass",3973.04,"Qualified",-0.00360,48.84,44147,"E-13","Alloy 617","Plate",314626
"Cycle 199-200","CapPass",3973.07,"Qualified",-0.00355,53.79,44148,"E-13","Alloy 617","Plate",314626
"Cycle 199-200","CapPass",3973.10,"Qualified",-0.00350,58.60,44149,"E-13","Alloy 617","Plate",314626
"Cycle 199-200","CapPass",3973.14,"Qualified",-0.00344,62.65,44150,"E-13","Alloy 617","Plate",314626
"Cycle 199-200","CapPass",3973.19,"Qualified",-0.00339,65.50,44151,"E-13","Alloy 617","Plate",314626
"Cycle 199-200","CapPass",3973.24,"Qualified",-0.00334,68.78,44152,"E-13","Alloy 617","Plate",314626
"Cycle 199-200","CapPass",3973.30,"Qualified",-0.00329,70.58,44153,"E-13","Alloy 617","Plate",314626
"Cycle 199-200","CapPass",3973.30,"Qualified",-0.00329,70.81,44154,"E-13","Alloy 617","Plate",314626
"Cycle 199-200","CapPass",3973.36,"Qualified",-0.00324,73.09,44155,"E-13","Alloy 617","Plate",314626
"Cycle 199-200","CapPass",3973.42,"Qualified",-0.00319,75.87,44156,"E-13","Alloy 617","Plate",314626
"Cycle 199-200","CapPass",3973.48,"Qualified",-0.00314,78.94,44157,"E-13","Alloy 617","Plate",314626
"Cycle 199-200","CapPass",3973.54,"Qualified",-0.00309,82.61,44158,"E-13","Alloy 617","Plate",314626
"Cycle 199-200","CapPass",3973.59,"Qualified",-0.00304,86.67,44159,"E-13","Alloy 617","Plate",314626
"Cycle 199-200","CapPass",3973.62,"Qualified",-0.00299,90.62,44160,"E-13","Alloy 617","Plate",314626
"Cycle 199-200","CapPass",3973.66,"Qualified",-0.00294,94.99,44161,"E-13","Alloy 617","Plate",314626
"Cycle 199-200","CapPass",3973.69,"Qualified",-0.00289,98.82,44162,"E-13","Alloy 617","Plate",314626
"Cycle 199-200","CapPass",3973.72,"Qualified",-0.00284,102.58,44163,"E-13","Alloy 617","Plate",314626
"Cycle 199-200","CapPass",3973.76,"Qualified",-0.00279,106.00,44164,"E-13","Alloy 617","Plate",314626
"Cycle 199-200","CapPass",3973.80,"Qualified",-0.00274,108.94,44165,"E-13","Alloy 617","Plate",314626
"Cycle 199-200","CapPass",3973.80,"Qualified",-0.00274,109.01,44166,"E-13","Alloy 617","Plate",314626
"Cycle 199-200","CapPass",3973.84,"Qualified",-0.00269,111.33,44167,"E-13","Alloy 617","Plate",314626
"Cycle 199-200","CapPass",3973.88,"Qualified",-0.00264,114.16,44168,"E-13","Alloy 617","Plate",314626
"Cycle 199-200","CapPass",3973.92,"Qualified",-0.00259,115.81,44169,"E-13","Alloy 617","Plate",314626
"Cycle 199-200","CapPass",3973.97,"Qualified",-0.00254,117.42,44170,"E-13","Alloy 617","Plate",314626
"Cycle 199-200","CapPass",3974.01,"Qualified",-0.00249,118.51,44171,"E-13","Alloy 617","Plate",314626
"Cycle 199-200","CapPass",3974.06,"Qualified",-0.00244,119.73,44172,"E-13","Alloy 617","Plate",314626
"Cycle 199-200","CapPass",3974.11,"Qualified",-0.00238,120.69,44173,"E-13","Alloy 617","Plate",314626
"Cycle 199-200","CapPass",3974.16,"Qualified",-0.00233,121.51,44174,"E-13","Alloy 617","Plate",314626
"Cycle 199-200","CapPass",3974.20,"Qualified",-0.00228,122.45,44175,"E-13","Alloy 617","Plate",314626
"Cycle 199-200","CapPass",3974.25,"Qualified",-0.00223,122.51,44176,"E-13","Alloy 617","Plate",314626
"Cycle 199-200","CapPass",3974.30,"Qualified",-0.00218,123.02,44177,"E-13","Alloy 617","Plate",314626
"Cycle 199-200","CapPass",3974.30,"Qualified",-0.00218,122.77,44178,"E-13","Alloy 617","Plate",314626
"Cycle 199-200","CapPass",3974.35,"Qualified",-0.00213,123.26,44179,"E-13","Alloy 617","Plate",314626
"Cycle 199-200","CapPass",3974.40,"Qualified",-0.00208,123.45,44180,"E-13","Alloy 617","Plate",314626
"Cycle 199-200","CapPass",3974.46,"Qualified",-0.00203,123.75,44181,"E-13","Alloy 617","Plate",314626
"Cycle 199-200","CapPass",3974.51,"Qualified",-0.00198,124.59,44182,"E-13","Alloy 617","Plate",314626
"Cycle 199-200","CapPass",3974.56,"Qualified",-0.00193,125.67,44183,"E-13","Alloy 617","Plate",314626
"Cycle 199-200","CapPass",3974.60,"Qualified",-0.00188,126.39,44184,"E-13","Alloy 617","Plate",314626
"Cycle 199-200","CapPass",3974.65,"Qualified",-0.00183,126.60,44185,"E-13","Alloy 617","Plate",314626
"Cycle 199-200","CapPass",3974.70,"Qualified",-0.00178,126.99,44186,"E-13","Alloy 617","Plate",314626
"Cycle 199-200","CapPass",3974.75,"Qualified",-0.00173,126.71,44187,"E-13","Alloy 617","Plate",314626
"Cycle 199-200","CapPass",3974.80,"Qualified",-0.00168,126.72,44188,"E-13","Alloy 617","Plate",314626
"Cycle 199-200","CapPass",3974.85,"Qualified",-0.00163,126.75,44189,"E-13","Alloy 617","Plate",314626
"Cycle 199-200","CapPass",3974.90,"Qualified",-0.00158,127.05,44190,"E-13","Alloy 617","Plate",314626
"Cycle 199-200","CapPass",3974.96,"Qualified",-0.00153,127.62,44191,"E-13","Alloy 617","Plate",314626
"Cycle 199-200","CapPass",3975.01,"Qualified",-0.00148,127.54,44192,"E-13","Alloy 617","Plate",314626
"Cycle 199-200","CapPass",3975.06,"Qualified",-0.00143,127.94,44193,"E-13","Alloy 617","Plate",314626
"Cycle 199-200","CapPass",3975.11,"Qualified",-0.00137,128.01,44194,"E-13","Alloy 617","Plate",314626
"Cycle 199-200","CapPass",3975.16,"Qualified",-0.00132,128.76,44195,"E-13","Alloy 617","Plate",314626
"Cycle 199-200","CapPass",3975.21,"Qualified",-0.00127,129.41,44196,"E-13","Alloy 617","Plate",314626
"Cycle 199-200","CapPass",3975.25,"Qualified",-0.00122,129.17,44197,"E-13","Alloy 617","Plate",314626
"Cycle 199-200","CapPass",3975.30,"Qualified",-0.00118,129.32,44198,"E-13","Alloy 617","Plate",314626
"Cycle 199-200","CapPass",3975.31,"Qualified",-0.00117,129.64,44199,"E-13","Alloy 617","Plate",314626
"Cycle 199-200","CapPass",3975.36,"Qualified",-0.00112,129.71,44200,"E-13","Alloy 617","Plate",314626
"Cycle 199-200","CapPass",3975.41,"Qualified",-0.00107,129.91,44201,"E-13","Alloy 617","Plate",314626
"Cycle 199-200","CapPass",3975.46,"Qualified",-0.00102,130.57,44202,"E-13","Alloy 617","Plate",314626
"Cycle 199-200","CapPass",3975.51,"Qualified",-0.00097,130.97,44203,"E-13","Alloy 617","Plate",314626
"Cycle 199-200","CapPass",3975.56,"Qualified",-0.00092,130.95,44204,"E-13","Alloy 617","Plate",314626
"Cycle 199-200","CapPass",3975.61,"Qualified",-0.00087,131.46,44205,"E-13","Alloy 617","Plate",314626
"Cycle 199-200","CapPass",3975.65,"Qualified",-0.00082,130.99,44206,"E-13","Alloy 617","Plate",314626
"Cycle 199-200","CapPass",3975.70,"Qualified",-0.00077,131.43,44207,"E-13","Alloy 617","Plate",314626
"Cycle 199-200","CapPass",3975.75,"Qualified",-0.00072,131.22,44208,"E-13","Alloy 617","Plate",314626
"Cycle 199-200","CapPass",3975.80,"Qualified",-0.00067,130.62,44209,"E-13","Alloy 617","Plate",314626
"Cycle 199-200","CapPass",3975.80,"Qualified",-0.00067,130.48,44210,"E-13","Alloy 617","Plate",314626
"Cycle 199-200","CapPass",3975.86,"Qualified",-0.00061,130.13,44211,"E-13","Alloy 617","Plate",314626
"Cycle 199-200","CapPass",3975.90,"Qualified",-0.00056,130.31,44212,"E-13","Alloy 617","Plate",314626
"Cycle 199-200","CapPass",3975.96,"Qualified",-0.00051,129.79,44213,"E-13","Alloy 617","Plate",314626
"Cycle 199-200","CapPass",3976.01,"Qualified",-0.00046,129.70,44214,"E-13","Alloy 617","Plate",314626
"Cycle 199-200","CapPass",3976.06,"Qualified",-0.00041,129.54,44215,"E-13","Alloy 617","Plate",314626
"Cycle 199-200","CapPass",3976.11,"Qualified",-0.00036,129.58,44216,"E-13","Alloy 617","Plate",314626
"Cycle 199-200","CapPass",3976.16,"Qualified",-0.00031,129.64,44217,"E-13","Alloy 617","Plate",314626
"Cycle 199-200","CapPass",3976.21,"Qualified",-0.00026,129.74,44218,"E-13","Alloy 617","Plate",314626
"Cycle 199-200","CapPass",3976.27,"Qualified",-0.00021,129.93,44219,"E-13","Alloy 617","Plate",314626
"Cycle 199-200","CapPass",3976.30,"Qualified",-0.00017,130.20,44220,"E-13","Alloy 617","Plate",314626
"Cycle 199-200","CapPass",3976.32,"Qualified",-0.00016,130.29,44221,"E-13","Alloy 617","Plate",314626
"Cycle 199-200","CapPass",3976.36,"Qualified",-0.00011,130.53,44222,"E-13","Alloy 617","Plate",314626
"Cycle 199-200","CapPass",3976.41,"Qualified",-0.00006,130.59,44223,"E-13","Alloy 617","Plate",314626
"Cycle 199-200","CapPass",3976.46,"Qualified",-0.00001,130.55,44224,"E-13","Alloy 617","Plate",314626
"Cycle 199-200","CapPass",3976.51,"Qualified",0.00004,130.57,44225,"E-13","Alloy 617","Plate",314626
"Cycle 199-200","CapPass",3976.56,"Qualified",0.00009,130.36,44226,"E-13","Alloy 617","Plate",314626
"Cycle 199-200","CapPass",3976.62,"Qualified",0.00014,130.23,44227,"E-13","Alloy 617","Plate",314626
"Cycle 199-200","CapPass",3976.67,"Qualified",0.00019,130.19,44228,"E-13","Alloy 617","Plate",314626
"Cycle 199-200","CapPass",3976.72,"Qualified",0.00024,130.06,44229,"E-13","Alloy 617","Plate",314626
"Cycle 199-200","CapPass",3976.77,"Qualified",0.00029,130.55,44230,"E-13","Alloy 617","Plate",314626
"Cycle 199-200","CapPass",3976.80,"Qualified",0.00032,130.53,44231,"E-13","Alloy 617","Plate",314626
"Cycle 199-200","CapPass",3976.82,"Qualified",0.00034,130.58,44232,"E-13","Alloy 617","Plate",314626
"Cycle 199-200","CapPass",3976.87,"Qualified",0.00040,131.42,44233,"E-13","Alloy 617","Plate",314626
"Cycle 199-200","CapPass",3976.92,"Qualified",0.00045,131.50,44234,"E-13","Alloy 617","Plate",314626
"Cycle 199-200","CapPass",3976.97,"Qualified",0.00050,131.51,44235,"E-13","Alloy 617","Plate",314626
"Cycle 199-200","CapPass",3977.02,"Qualified",0.00055,131.51,44236,"E-13","Alloy 617","Plate",314626
"Cycle 199-200","CapPass",3977.07,"Qualified",0.00060,131.46,44237,"E-13","Alloy 617","Plate",314626
"Cycle 199-200","CapPass",3977.12,"Qualified",0.00065,131.52,44238,"E-13","Alloy 617","Plate",314626
"Cycle 199-200","CapPass",3977.17,"Qualified",0.00070,130.86,44239,"E-13","Alloy 617","Plate",314626
"Cycle 199-200","CapPass",3977.22,"Qualified",0.00075,130.66,44240,"E-13","Alloy 617","Plate",314626
"Cycle 199-200","CapPass",3977.27,"Qualified",0.00080,130.24,44241,"E-13","Alloy 617","Plate",314626
"Cycle 199-200","CapPass",3977.30,"Qualified",0.00083,130.40,44242,"E-13","Alloy 617","Plate",314626
"Cycle 199-200","CapPass",3977.32,"Qualified",0.00085,130.61,44243,"E-13","Alloy 617","Plate",314626
"Cycle 199-200","CapPass",3977.37,"Qualified",0.00090,130.34,44244,"E-13","Alloy 617","Plate",314626
"Cycle 199-200","CapPass",3977.42,"Qualified",0.00095,131.02,44245,"E-13","Alloy 617","Plate",314626
"Cycle 199-200","CapPass",3977.47,"Qualified",0.00100,130.82,44246,"E-13","Alloy 617","Plate",314626
"Cycle 199-200","CapPass",3977.53,"Qualified",0.00105,131.33,44247,"E-13","Alloy 617","Plate",314626
"Cycle 199-200","CapPass",3977.58,"Qualified",0.00110,131.02,44248,"E-13","Alloy 617","Plate",314626
"Cycle 199-200","CapPass",3977.63,"Qualified",0.00115,131.94,44249,"E-13","Alloy 617","Plate",314626
"Cycle 199-200","CapPass",3977.68,"Qualified",0.00120,132.66,44250,"E-13","Alloy 617","Plate",314626
"Cycle 199-200","CapPass",3977.73,"Qualified",0.00125,132.83,44251,"E-13","Alloy 617","Plate",314626
"Cycle 199-200","CapPass",3977.77,"Qualified",0.00130,132.85,44252,"E-13","Alloy 617","Plate",314626
"Cycle 199-200","CapPass",3977.80,"Qualified",0.00134,132.81,44253,"E-13","Alloy 617","Plate",314626
"Cycle 199-200","CapPass",3977.82,"Qualified",0.00135,133.09,44254,"E-13","Alloy 617","Plate",314626
"Cycle 199-200","CapPass",3977.87,"Qualified",0.00140,132.41,44255,"E-13","Alloy 617","Plate",314626
"Cycle 199-200","CapPass",3977.92,"Qualified",0.00146,132.34,44256,"E-13","Alloy 617","Plate",314626
"Cycle 199-200","CapPass",3977.97,"Qualified",0.00151,132.62,44257,"E-13","Alloy 617","Plate",314626
"Cycle 199-200","CapPass",3978.02,"Qualified",0.00156,132.61,44258,"E-13","Alloy 617","Plate",314626
"Cycle 199-200","CapPass",3978.07,"Qualified",0.00161,132.10,44259,"E-13","Alloy 617","Plate",314626
"Cycle 199-200","CapPass",3978.13,"Qualified",0.00166,131.97,44260,"E-13","Alloy 617","Plate",314626
"Cycle 199-200","CapPass",3978.18,"Qualified",0.00171,131.78,44261,"E-13","Alloy 617","Plate",314626
"Cycle 199-200","CapPass",3978.23,"Qualified",0.00176,132.16,44262,"E-13","Alloy 617","Plate",314626
"Cycle 199-200","CapPass",3978.28,"Qualified",0.00181,132.58,44263,"E-13","Alloy 617","Plate",314626
"Cycle 199-200","CapPass",3978.30,"Qualified",0.00183,132.76,44264,"E-13","Alloy 617","Plate",314626
"Cycle 199-200","CapPass",3978.33,"Qualified",0.00186,133.12,44265,"E-13","Alloy 617","Plate",314626
"Cycle 199-200","CapPass",3978.38,"Qualified",0.00191,133.34,44266,"E-13","Alloy 617","Plate",314626
"Cycle 199-200","CapPass",3978.43,"Qualified",0.00196,133.44,44267,"E-13","Alloy 617","Plate",314626
"Cycle 199-200","CapPass",3978.47,"Qualified",0.00201,133.35,44268,"E-13","Alloy 617","Plate",314626
"Cycle 199-200","CapPass",3978.52,"Qualified",0.00206,133.54,44269,"E-13","Alloy 617","Plate",314626
"Cycle 199-200","CapPass",3978.57,"Qualified",0.00211,132.66,44270,"E-13","Alloy 617","Plate",314626
"Cycle 199-200","CapPass",3978.62,"Qualified",0.00216,132.54,44271,"E-13","Alloy 617","Plate",314626
"Cycle 199-200","CapPass",3978.68,"Qualified",0.00221,132.12,44272,"E-13","Alloy 617","Plate",314626
"Cycle 199-200","CapPass",3978.74,"Qualified",0.00226,132.16,44273,"E-13","Alloy 617","Plate",314626
"Cycle 199-200","CapPass",3978.79,"Qualified",0.00231,132.19,44274,"E-13","Alloy 617","Plate",314626
"Cycle 199-200","CapPass",3978.80,"Qualified",0.00232,132.39,44275,"E-13","Alloy 617","Plate",314626
"Cycle 199-200","CapPass",3978.84,"Qualified",0.00236,133.03,44276,"E-13","Alloy 617","Plate",314626
"Cycle 199-200","CapPass",3978.89,"Qualified",0.00241,133.46,44277,"E-13","Alloy 617","Plate",314626
"Cycle 199-200","CapPass",3978.94,"Qualified",0.00246,133.96,44278,"E-13","Alloy 617","Plate",314626
"Cycle 199-200","CapPass",3978.98,"Qualified",0.00252,134.79,44279,"E-13","Alloy 617","Plate",314626
"Cycle 199-200","CapPass",3979.03,"Qualified",0.00257,135.16,44280,"E-13","Alloy 617","Plate",314626
"Cycle 199-200","CapPass",3979.08,"Qualified",0.00262,135.32,44281,"E-13","Alloy 617","Plate",314626
"Cycle 199-200","CapPass",3979.13,"Qualified",0.00267,135.44,44282,"E-13","Alloy 617","Plate",314626
"Cycle 199-200","CapPass",3979.18,"Qualified",0.00272,134.81,44283,"E-13","Alloy 617","Plate",314626
"Cycle 199-200","CapPass",3979.23,"Qualified",0.00277,134.59,44284,"E-13","Alloy 617","Plate",314626
"Cycle 199-200","CapPass",3979.28,"Qualified",0.00282,134.32,44285,"E-13","Alloy 617","Plate",314626
"Cycle 199-200","CapPass",3979.30,"Qualified",0.00284,134.02,44286,"E-13","Alloy 617","Plate",314626
"Cycle 199-200","CapPass",3979.33,"Qualified",0.00287,133.56,44287,"E-13","Alloy 617","Plate",314626
"Cycle 199-200","CapPass",3979.38,"Qualified",0.00292,133.67,44288,"E-13","Alloy 617","Plate",314626
"Cycle 199-200","CapPass",3979.43,"Qualified",0.00297,133.25,44289,"E-13","Alloy 617","Plate",314626
"Cycle 199-200","CapPass",3979.49,"Qualified",0.00302,132.82,44290,"E-13","Alloy 617","Plate",314626
"Cycle 199-200","CapPass",3979.54,"Qualified",0.00307,133.11,44291,"E-13","Alloy 617","Plate",314626
"Cycle 199-200","CapPass",3979.59,"Qualified",0.00312,133.51,44292,"E-13","Alloy 617","Plate",314626
"Cycle 199-200","CapPass",3979.64,"Qualified",0.00317,133.58,44293,"E-13","Alloy 617","Plate",314626
"Cycle 199-200","CapPass",3979.69,"Qualified",0.00322,134.13,44294,"E-13","Alloy 617","Plate",314626
"Cycle 199-200","CapPass",3979.74,"Qualified",0.00327,134.46,44295,"E-13","Alloy 617","Plate",314626
"Cycle 199-200","CapPass",3979.79,"Qualified",0.00333,134.57,44296,"E-13","Alloy 617","Plate",314626
"Cycle 199-200","CapPass",3979.80,"Qualified",0.00334,134.64,44297,"E-13","Alloy 617","Plate",314626
"Cycle 199-200","CapPass",3979.84,"Qualified",0.00338,134.75,44298,"E-13","Alloy 617","Plate",314626
"Cycle 199-200","CapPass",3979.89,"Qualified",0.00343,134.81,44299,"E-13","Alloy 617","Plate",314626
"Cycle 199-200","CapPass",3979.94,"Qualified",0.00348,134.66,44300,"E-13","Alloy 617","Plate",314626
"Cycle 199-200","CapPass",3979.99,"Qualified",0.00353,134.70,44301,"E-13","Alloy 617","Plate",314626
"Cycle 199-200","CapPass",3980.04,"Qualified",0.00358,134.75,44302,"E-13","Alloy 617","Plate",314626
"Cycle 199-200","CapPass",3980.09,"Qualified",0.00363,135.05,44303,"E-13","Alloy 617","Plate",314626
