Repository: js-molina/fatigue-A617

File: data/950C/Strain rate 0.001/1.0% strain/HTM_A19_Cycles_E12.csv (part 9 of 12)
"Stress Mpa","Strain","Qual State","Qual Exceptions","Elapsed Time Sec","Data State","Cycle Label","Cycle","Count","Sample","Alloy","Heat","Material_Form"
115.66,-0.00243,"Qualified",,3974.06,"CapPass","Cycle 199-200",199,44165,"E-12","Alloy 617",314626,"Plate"
116.36,-0.00238,"Qualified",,3974.11,"CapPass","Cycle 199-200",199,44166,"E-12","Alloy 617",314626,"Plate"
116.76,-0.00233,"Qualified",,3974.17,"CapPass","Cycle 199-200",199,44167,"E-12","Alloy 617",314626,"Plate"
117.19,-0.00227,"Qualified",,3974.21,"CapPass","Cycle 199-200",199,44168,"E-12","Alloy 617",314626,"Plate"
117.74,-0.00222,"Qualified",,3974.26,"CapPass","Cycle 199-200",199,44169,"E-12","Alloy 617",314626,"Plate"
117.99,-0.00219,"Qualified",,3974.30,"CapPass","Cycle 199-200",199,44170,"E-12","Alloy 617",314626,"Plate"
118.24,-0.00217,"Qualified",,3974.31,"CapPass","Cycle 199-200",199,44171,"E-12","Alloy 617",314626,"Plate"
118.89,-0.00212,"Qualified",,3974.37,"CapPass","Cycle 199-200",199,44172,"E-12","Alloy 617",314626,"Plate"
119.53,-0.00207,"Qualified",,3974.42,"CapPass","Cycle 199-200",199,44173,"E-12","Alloy 617",314626,"Plate"
119.84,-0.00202,"Qualified",,3974.47,"CapPass","Cycle 199-200",199,44174,"E-12","Alloy 617",314626,"Plate"
120.50,-0.00197,"Qualified",,3974.52,"CapPass","Cycle 199-200",199,44175,"E-12","Alloy 617",314626,"Plate"
121.09,-0.00192,"Qualified",,3974.57,"CapPass","Cycle 199-200",199,44176,"E-12","Alloy 617",314626,"Plate"
121.68,-0.00187,"Qualified",,3974.62,"CapPass","Cycle 199-200",199,44177,"E-12","Alloy 617",314626,"Plate"
122.38,-0.00182,"Qualified",,3974.67,"CapPass","Cycle 199-200",199,44178,"E-12","Alloy 617",314626,"Plate"
122.72,-0.00177,"Qualified",,3974.72,"CapPass","Cycle 199-200",199,44179,"E-12","Alloy 617",314626,"Plate"
123.23,-0.00172,"Qualified",,3974.77,"CapPass","Cycle 199-200",199,44180,"E-12","Alloy 617",314626,"Plate"
123.30,-0.00168,"Qualified",,3974.80,"CapPass","Cycle 199-200",199,44181,"E-12","Alloy 617",314626,"Plate"
123.39,-0.00167,"Qualified",,3974.82,"CapPass","Cycle 199-200",199,44182,"E-12","Alloy 617",314626,"Plate"
123.84,-0.00162,"Qualified",,3974.86,"CapPass","Cycle 199-200",199,44183,"E-12","Alloy 617",314626,"Plate"
124.17,-0.00157,"Qualified",,3974.91,"CapPass","Cycle 199-200",199,44184,"E-12","Alloy 617",314626,"Plate"
124.35,-0.00152,"Qualified",,3974.96,"CapPass","Cycle 199-200",199,44185,"E-12","Alloy 617",314626,"Plate"
124.35,-0.00147,"Qualified",,3975.02,"CapPass","Cycle 199-200",199,44186,"E-12","Alloy 617",314626,"Plate"
124.62,-0.00142,"Qualified",,3975.06,"CapPass","Cycle 199-200",199,44187,"E-12","Alloy 617",314626,"Plate"
124.85,-0.00137,"Qualified",,3975.11,"CapPass","Cycle 199-200",199,44188,"E-12","Alloy 617",314626,"Plate"
124.84,-0.00132,"Qualified",,3975.17,"CapPass","Cycle 199-200",199,44189,"E-12","Alloy 617",314626,"Plate"
124.87,-0.00127,"Qualified",,3975.22,"CapPass","Cycle 199-200",199,44190,"E-12","Alloy 617",314626,"Plate"
125.16,-0.00121,"Qualified",,3975.27,"CapPass","Cycle 199-200",199,44191,"E-12","Alloy 617",314626,"Plate"
125.27,-0.00118,"Qualified",,3975.30,"CapPass","Cycle 199-200",199,44192,"E-12","Alloy 617",314626,"Plate"
125.44,-0.00116,"Qualified",,3975.32,"CapPass","Cycle 199-200",199,44193,"E-12","Alloy 617",314626,"Plate"
125.18,-0.00111,"Qualified",,3975.37,"CapPass","Cycle 199-200",199,44194,"E-12","Alloy 617",314626,"Plate"
125.37,-0.00106,"Qualified",,3975.42,"CapPass","Cycle 199-200",199,44195,"E-12","Alloy 617",314626,"Plate"
125.70,-0.00101,"Qualified",,3975.47,"CapPass","Cycle 199-200",199,44196,"E-12","Alloy 617",314626,"Plate"
125.73,-0.00096,"Qualified",,3975.52,"CapPass","Cycle 199-200",199,44197,"E-12","Alloy 617",314626,"Plate"
125.91,-0.00091,"Qualified",,3975.57,"CapPass","Cycle 199-200",199,44198,"E-12","Alloy 617",314626,"Plate"
126.06,-0.00086,"Qualified",,3975.62,"CapPass","Cycle 199-200",199,44199,"E-12","Alloy 617",314626,"Plate"
126.34,-0.00081,"Qualified",,3975.67,"CapPass","Cycle 199-200",199,44200,"E-12","Alloy 617",314626,"Plate"
126.44,-0.00076,"Qualified",,3975.72,"CapPass","Cycle 199-200",199,44201,"E-12","Alloy 617",314626,"Plate"
126.28,-0.00071,"Qualified",,3975.77,"CapPass","Cycle 199-200",199,44202,"E-12","Alloy 617",314626,"Plate"
126.27,-0.00067,"Qualified",,3975.80,"CapPass","Cycle 199-200",199,44203,"E-12","Alloy 617",314626,"Plate"
126.26,-0.00066,"Qualified",,3975.82,"CapPass","Cycle 199-200",199,44204,"E-12","Alloy 617",314626,"Plate"
126.12,-0.00061,"Qualified",,3975.87,"CapPass","Cycle 199-200",199,44205,"E-12","Alloy 617",314626,"Plate"
126.28,-0.00056,"Qualified",,3975.92,"CapPass","Cycle 199-200",199,44206,"E-12","Alloy 617",314626,"Plate"
126.34,-0.00051,"Qualified",,3975.97,"CapPass","Cycle 199-200",199,44207,"E-12","Alloy 617",314626,"Plate"
126.76,-0.00046,"Qualified",,3976.02,"CapPass","Cycle 199-200",199,44208,"E-12","Alloy 617",314626,"Plate"
126.73,-0.00041,"Qualified",,3976.07,"CapPass","Cycle 199-200",199,44209,"E-12","Alloy 617",314626,"Plate"
126.95,-0.00036,"Qualified",,3976.12,"CapPass","Cycle 199-200",199,44210,"E-12","Alloy 617",314626,"Plate"
126.98,-0.00031,"Qualified",,3976.17,"CapPass","Cycle 199-200",199,44211,"E-12","Alloy 617",314626,"Plate"
127.06,-0.00025,"Qualified",,3976.22,"CapPass","Cycle 199-200",199,44212,"E-12","Alloy 617",314626,"Plate"
127.03,-0.00020,"Qualified",,3976.27,"CapPass","Cycle 199-200",199,44213,"E-12","Alloy 617",314626,"Plate"
126.99,-0.00017,"Qualified",,3976.30,"CapPass","Cycle 199-200",199,44214,"E-12","Alloy 617",314626,"Plate"
126.94,-0.00015,"Qualified",,3976.32,"CapPass","Cycle 199-200",199,44215,"E-12","Alloy 617",314626,"Plate"
127.03,-0.00010,"Qualified",,3976.37,"CapPass","Cycle 199-200",199,44216,"E-12","Alloy 617",314626,"Plate"
127.45,-0.00005,"Qualified",,3976.42,"CapPass","Cycle 199-200",200,44217,"E-12","Alloy 617",314626,"Plate"
127.41,-0.00000,"Qualified",,3976.47,"CapPass","Cycle 199-200",200,44218,"E-12","Alloy 617",314626,"Plate"
127.33,0.00005,"Qualified",,3976.53,"CapPass","Cycle 199-200",200,44219,"E-12","Alloy 617",314626,"Plate"
127.25,0.00010,"Qualified",,3976.58,"CapPass","Cycle 199-200",200,44220,"E-12","Alloy 617",314626,"Plate"
127.32,0.00015,"Qualified",,3976.63,"CapPass","Cycle 199-200",200,44221,"E-12","Alloy 617",314626,"Plate"
127.75,0.00020,"Qualified",,3976.68,"CapPass","Cycle 199-200",200,44222,"E-12","Alloy 617",314626,"Plate"
128.11,0.00025,"Qualified",,3976.73,"CapPass","Cycle 199-200",200,44223,"E-12","Alloy 617",314626,"Plate"
128.13,0.00030,"Qualified",,3976.78,"CapPass","Cycle 199-200",200,44224,"E-12","Alloy 617",314626,"Plate"
128.19,0.00032,"Qualified",,3976.80,"CapPass","Cycle 199-200",200,44225,"E-12","Alloy 617",314626,"Plate"
128.33,0.00035,"Qualified",,3976.83,"CapPass","Cycle 199-200",200,44226,"E-12","Alloy 617",314626,"Plate"
128.43,0.00040,"Qualified",,3976.88,"CapPass","Cycle 199-200",200,44227,"E-12","Alloy 617",314626,"Plate"
128.67,0.00045,"Qualified",,3976.93,"CapPass","Cycle 199-200",200,44228,"E-12","Alloy 617",314626,"Plate"
128.63,0.00050,"Qualified",,3976.98,"CapPass","Cycle 199-200",200,44229,"E-12","Alloy 617",314626,"Plate"
128.72,0.00055,"Qualified",,3977.03,"CapPass","Cycle 199-200",200,44230,"E-12","Alloy 617",314626,"Plate"
129.03,0.00060,"Qualified",,3977.08,"CapPass","Cycle 199-200",200,44231,"E-12","Alloy 617",314626,"Plate"
128.98,0.00066,"Qualified",,3977.13,"CapPass","Cycle 199-200",200,44232,"E-12","Alloy 617",314626,"Plate"
129.13,0.00071,"Qualified",,3977.19,"CapPass","Cycle 199-200",200,44233,"E-12","Alloy 617",314626,"Plate"
129.45,0.00076,"Qualified",,3977.24,"CapPass","Cycle 199-200",200,44234,"E-12","Alloy 617",314626,"Plate"
129.79,0.00081,"Qualified",,3977.28,"CapPass","Cycle 199-200",200,44235,"E-12","Alloy 617",314626,"Plate"
129.80,0.00083,"Qualified",,3977.30,"CapPass","Cycle 199-200",200,44236,"E-12","Alloy 617",314626,"Plate"
129.81,0.00086,"Qualified",,3977.33,"CapPass","Cycle 199-200",200,44237,"E-12","Alloy 617",314626,"Plate"
129.84,0.00091,"Qualified",,3977.38,"CapPass","Cycle 199-200",200,44238,"E-12","Alloy 617",314626,"Plate"
129.95,0.00096,"Qualified",,3977.43,"CapPass","Cycle 199-200",200,44239,"E-12","Alloy 617",314626,"Plate"
130.07,0.00101,"Qualified",,3977.48,"CapPass","Cycle 199-200",200,44240,"E-12","Alloy 617",314626,"Plate"
129.75,0.00106,"Qualified",,3977.53,"CapPass","Cycle 199-200",200,44241,"E-12","Alloy 617",314626,"Plate"
129.62,0.00111,"Qualified",,3977.58,"CapPass","Cycle 199-200",200,44242,"E-12","Alloy 617",314626,"Plate"
129.38,0.00116,"Qualified",,3977.64,"CapPass","Cycle 199-200",200,44243,"E-12","Alloy 617",314626,"Plate"
129.47,0.00121,"Qualified",,3977.68,"CapPass","Cycle 199-200",200,44244,"E-12","Alloy 617",314626,"Plate"
129.54,0.00126,"Qualified",,3977.73,"CapPass","Cycle 199-200",200,44245,"E-12","Alloy 617",314626,"Plate"
129.52,0.00131,"Qualified",,3977.79,"CapPass","Cycle 199-200",200,44246,"E-12","Alloy 617",314626,"Plate"
129.49,0.00133,"Qualified",,3977.80,"CapPass","Cycle 199-200",200,44247,"E-12","Alloy 617",314626,"Plate"
129.47,0.00136,"Qualified",,3977.83,"CapPass","Cycle 199-200",200,44248,"E-12","Alloy 617",314626,"Plate"
129.81,0.00141,"Qualified",,3977.88,"CapPass","Cycle 199-200",200,44249,"E-12","Alloy 617",314626,"Plate"
129.83,0.00146,"Qualified",,3977.93,"CapPass","Cycle 199-200",200,44250,"E-12","Alloy 617",314626,"Plate"
129.87,0.00151,"Qualified",,3977.98,"CapPass","Cycle 199-200",200,44251,"E-12","Alloy 617",314626,"Plate"
129.57,0.00156,"Qualified",,3978.04,"CapPass","Cycle 199-200",200,44252,"E-12","Alloy 617",314626,"Plate"
129.66,0.00161,"Qualified",,3978.09,"CapPass","Cycle 199-200",200,44253,"E-12","Alloy 617",314626,"Plate"
129.68,0.00166,"Qualified",,3978.14,"CapPass","Cycle 199-200",200,44254,"E-12","Alloy 617",314626,"Plate"
129.97,0.00172,"Qualified",,3978.19,"CapPass","Cycle 199-200",200,44255,"E-12","Alloy 617",314626,"Plate"
130.26,0.00177,"Qualified",,3978.24,"CapPass","Cycle 199-200",200,44256,"E-12","Alloy 617",314626,"Plate"
130.50,0.00182,"Qualified",,3978.29,"CapPass","Cycle 199-200",200,44257,"E-12","Alloy 617",314626,"Plate"
130.33,0.00183,"Qualified",,3978.30,"CapPass","Cycle 199-200",200,44258,"E-12","Alloy 617",314626,"Plate"
130.37,0.00187,"Qualified",,3978.34,"CapPass","Cycle 199-200",200,44259,"E-12","Alloy 617",314626,"Plate"
130.47,0.00192,"Qualified",,3978.39,"CapPass","Cycle 199-200",200,44260,"E-12","Alloy 617",314626,"Plate"
130.65,0.00197,"Qualified",,3978.44,"CapPass","Cycle 199-200",200,44261,"E-12","Alloy 617",314626,"Plate"
130.59,0.00202,"Qualified",,3978.49,"CapPass","Cycle 199-200",200,44262,"E-12","Alloy 617",314626,"Plate"
130.49,0.00207,"Qualified",,3978.54,"CapPass","Cycle 199-200",200,44263,"E-12","Alloy 617",314626,"Plate"
130.39,0.00212,"Qualified",,3978.59,"CapPass","Cycle 199-200",200,44264,"E-12","Alloy 617",314626,"Plate"
130.47,0.00217,"Qualified",,3978.64,"CapPass","Cycle 199-200",200,44265,"E-12","Alloy 617",314626,"Plate"
130.46,0.00222,"Qualified",,3978.69,"CapPass","Cycle 199-200",200,44266,"E-12","Alloy 617",314626,"Plate"
130.52,0.00227,"Qualified",,3978.74,"CapPass","Cycle 199-200",200,44267,"E-12","Alloy 617",314626,"Plate"
130.62,0.00232,"Qualified",,3978.79,"CapPass","Cycle 199-200",200,44268,"E-12","Alloy 617",314626,"Plate"
130.49,0.00233,"Qualified",,3978.80,"CapPass","Cycle 199-200",200,44269,"E-12","Alloy 617",314626,"Plate"
130.33,0.00237,"Qualified",,3978.84,"CapPass","Cycle 199-200",200,44270,"E-12","Alloy 617",314626,"Plate"
130.29,0.00242,"Qualified",,3978.89,"CapPass","Cycle 199-200",200,44271,"E-12","Alloy 617",314626,"Plate"
130.48,0.00247,"Qualified",,3978.94,"CapPass","Cycle 199-200",200,44272,"E-12","Alloy 617",314626,"Plate"
130.69,0.00252,"Qualified",,3978.99,"CapPass","Cycle 199-200",200,44273,"E-12","Alloy 617",314626,"Plate"
130.93,0.00257,"Qualified",,3979.04,"CapPass","Cycle 199-200",200,44274,"E-12","Alloy 617",314626,"Plate"
130.95,0.00263,"Qualified",,3979.09,"CapPass","Cycle 199-200",200,44275,"E-12","Alloy 617",314626,"Plate"
131.04,0.00268,"Qualified",,3979.14,"CapPass","Cycle 199-200",200,44276,"E-12","Alloy 617",314626,"Plate"
130.92,0.00273,"Qualified",,3979.19,"CapPass","Cycle 199-200",200,44277,"E-12","Alloy 617",314626,"Plate"
130.99,0.00278,"Qualified",,3979.24,"CapPass","Cycle 199-200",200,44278,"E-12","Alloy 617",314626,"Plate"
130.27,0.00283,"Qualified",,3979.29,"CapPass","Cycle 199-200",200,44279,"E-12","Alloy 617",314626,"Plate"
130.44,0.00284,"Qualified",,3979.30,"CapPass","Cycle 199-200",200,44280,"E-12","Alloy 617",314626,"Plate"
130.40,0.00288,"Qualified",,3979.34,"CapPass","Cycle 199-200",200,44281,"E-12","Alloy 617",314626,"Plate"
130.23,0.00293,"Qualified",,3979.39,"CapPass","Cycle 199-200",200,44282,"E-12","Alloy 617",314626,"Plate"
130.25,0.00298,"Qualified",,3979.45,"CapPass","Cycle 199-200",200,44283,"E-12","Alloy 617",314626,"Plate"
130.30,0.00303,"Qualified",,3979.50,"CapPass","Cycle 199-200",200,44284,"E-12","Alloy 617",314626,"Plate"
130.68,0.00308,"Qualified",,3979.55,"CapPass","Cycle 199-200",200,44285,"E-12","Alloy 617",314626,"Plate"
130.71,0.00313,"Qualified",,3979.60,"CapPass","Cycle 199-200",200,44286,"E-12","Alloy 617",314626,"Plate"
131.04,0.00318,"Qualified",,3979.65,"CapPass","Cycle 199-200",200,44287,"E-12","Alloy 617",314626,"Plate"
130.87,0.00323,"Qualified",,3979.70,"CapPass","Cycle 199-200",200,44288,"E-12","Alloy 617",314626,"Plate"
130.88,0.00328,"Qualified",,3979.75,"CapPass","Cycle 199-200",200,44289,"E-12","Alloy 617",314626,"Plate"
130.89,0.00333,"Qualified",,3979.80,"CapPass","Cycle 199-200",200,44290,"E-12","Alloy 617",314626,"Plate"
130.91,0.00334,"Qualified",,3979.80,"CapPass","Cycle 199-200",200,44291,"E-12","Alloy 617",314626,"Plate"
130.78,0.00339,"Qualified",,3979.85,"CapPass","Cycle 199-200",200,44292,"E-12","Alloy 617",314626,"Plate"
130.78,0.00344,"Qualified",,3979.90,"CapPass","Cycle 199-200",200,44293,"E-12","Alloy 617",314626,"Plate"
130.77,0.00349,"Qualified",,3979.95,"CapPass","Cycle 199-200",200,44294,"E-12","Alloy 617",314626,"Plate"
130.87,0.00354,"Qualified",,3980.00,"CapPass","Cycle 199-200",200,44295,"E-12","Alloy 617",314626,"Plate"
130.95,0.00359,"Qualified",,3980.05,"CapPass","Cycle 199-200",200,44296,"E-12","Alloy 617",314626,"Plate"
131.11,0.00364,"Qualified",,3980.10,"CapPass","Cycle 199-200",200,44297,"E-12","Alloy 617",314626,"Plate"
131.21,0.00369,"Qualified",,3980.16,"CapPass","Cycle 199-200",200,44298,"E-12","Alloy 617",314626,"Plate"
131.26,0.00374,"Qualified",,3980.21,"CapPass","Cycle 199-200",200,44299,"E-12","Alloy 617",314626,"Plate"
131.66,0.00379,"Qualified",,3980.26,"CapPass","Cycle 199-200",200,44300,"E-12","Alloy 617",314626,"Plate"
131.82,0.00384,"Qualified",,3980.30,"CapPass","Cycle 199-200",200,44301,"E-12","Alloy 617",314626,"Plate"
131.94,0.00384,"Qualified",,3980.31,"CapPass","Cycle 199-200",200,44302,"E-12","Alloy 617",314626,"Plate"
131.98,0.00389,"Qualified",,3980.35,"CapPass","Cycle 199-200",200,44303,"E-12","Alloy 617",314626,"Plate"
132.06,0.00394,"Qualified",,3980.40,"CapPass","Cycle 199-200",200,44304,"E-12","Alloy 617",314626,"Plate"
132.11,0.00399,"Qualified",,3980.45,"CapPass","Cycle 199-200",200,44305,"E-12","Alloy 617",314626,"Plate"
132.04,0.00404,"Qualified",,3980.50,"CapPass","Cycle 199-200",200,44306,"E-12","Alloy 617",314626,"Plate"
132.44,0.00409,"Qualified",,3980.56,"CapPass","Cycle 199-200",200,44307,"E-12","Alloy 617",314626,"Plate"
132.52,0.00414,"Qualified",,3980.61,"CapPass","Cycle 199-200",200,44308,"E-12","Alloy 617",314626,"Plate"
132.71,0.00419,"Qualified",,3980.66,"CapPass","Cycle 199-200",200,44309,"E-12","Alloy 617",314626,"Plate"
133.10,0.00424,"Qualified",,3980.71,"CapPass","Cycle 199-200",200,44310,"E-12","Alloy 617",314626,"Plate"
133.61,0.00429,"Qualified",,3980.76,"CapPass","Cycle 199-200",200,44311,"E-12","Alloy 617",314626,"Plate"
133.83,0.00434,"Qualified",,3980.80,"CapPass","Cycle 199-200",200,44312,"E-12","Alloy 617",314626,"Plate"
133.84,0.00434,"Qualified",,3980.81,"CapPass","Cycle 199-200",200,44313,"E-12","Alloy 617",314626,"Plate"
133.99,0.00440,"Qualified",,3980.86,"CapPass","Cycle 199-200",200,44314,"E-12","Alloy 617",314626,"Plate"
134.50,0.00445,"Qualified",,3980.91,"CapPass","Cycle 199-200",200,44315,"E-12","Alloy 617",314626,"Plate"
134.50,0.00450,"Qualified",,3980.95,"CapPass","Cycle 199-200",200,44316,"E-12","Alloy 617",314626,"Plate"
134.58,0.00455,"Qualified",,3981.00,"CapPass","Cycle 199-200",200,44317,"E-12","Alloy 617",314626,"Plate"
134.07,0.00460,"Qualified",,3981.05,"CapPass","Cycle 199-200",200,44318,"E-12","Alloy 617",314626,"Plate"
133.93,0.00465,"Qualified",,3981.10,"CapPass","Cycle 199-200",200,44319,"E-12","Alloy 617",314626,"Plate"
133.59,0.00470,"Qualified",,3981.15,"CapPass","Cycle 199-200",200,44320,"E-12","Alloy 617",314626,"Plate"
133.41,0.00475,"Qualified",,3981.21,"CapPass","Cycle 199-200",200,44321,"E-12","Alloy 617",314626,"Plate"
133.13,0.00480,"Qualified",,3981.26,"CapPass","Cycle 199-200",200,44322,"E-12","Alloy 617",314626,"Plate"
133.18,0.00484,"Qualified",,3981.30,"CapPass","Cycle 199-200",200,44323,"E-12","Alloy 617",314626,"Plate"
133.16,0.00485,"Qualified",,3981.31,"CapPass","Cycle 199-200",200,44324,"E-12","Alloy 617",314626,"Plate"
132.95,0.00490,"Qualified",,3981.36,"CapPass","Cycle 199-200",200,44325,"E-12","Alloy 617",314626,"Plate"
123.02,0.00496,"Qualified",,8983.62,"CapPass","49% Nf: Cycle 450-451",450,48678,"E-12","Alloy 617",314626,"Plate"
122.00,0.00501,"Qualified",,8983.67,"CapPass","49% Nf: Cycle 450-451",450,48679,"E-12","Alloy 617",314626,"Plate"
103.66,0.00497,"Qualified",,8983.80,"CapPass","49% Nf: Cycle 450-451",450,48680,"E-12","Alloy 617",314626,"Plate"
102.59,0.00496,"Qualified",,8983.81,"CapPass","49% Nf: Cycle 450-451",450,48681,"E-12","Alloy 617",314626,"Plate"
94.95,0.00491,"Qualified",,8983.84,"CapPass","49% Nf: Cycle 450-451",450,48682,"E-12","Alloy 617",314626,"Plate"
88.31,0.00486,"Qualified",,8983.87,"CapPass","49% Nf: Cycle 450-451",450,48683,"E-12","Alloy 617",314626,"Plate"
82.15,0.00481,"Qualified",,8983.90,"CapPass","49% Nf: Cycle 450-451",450,48684,"E-12","Alloy 617",314626,"Plate"
75.78,0.00476,"Qualified",,8983.94,"CapPass","49% Nf: Cycle 450-451",450,48685,"E-12","Alloy 617",314626,"Plate"
69.92,0.00471,"Qualified",,8983.99,"CapPass","49% Nf: Cycle 450-451",450,48686,"E-12","Alloy 617",314626,"Plate"
64.38,0.00466,"Qualified",,8984.03,"CapPass","49% Nf: Cycle 450-451",450,48687,"E-12","Alloy 617",314626,"Plate"
58.46,0.00461,"Qualified",,8984.09,"CapPass","49% Nf: Cycle 450-451",450,48688,"E-12","Alloy 617",314626,"Plate"
53.29,0.00456,"Qualified",,8984.15,"CapPass","49% Nf: Cycle 450-451",450,48689,"E-12","Alloy 617",314626,"Plate"
48.04,0.00451,"Qualified",,8984.20,"CapPass","49% Nf: Cycle 450-451",450,48690,"E-12","Alloy 617",314626,"Plate"
43.28,0.00445,"Qualified",,8984.25,"CapPass","49% Nf: Cycle 450-451",450,48691,"E-12","Alloy 617",314626,"Plate"
38.27,0.00441,"Qualified",,8984.30,"CapPass","49% Nf: Cycle 450-451",450,48692,"E-12","Alloy 617",314626,"Plate"
37.58,0.00440,"Qualified",,8984.31,"CapPass","49% Nf: Cycle 450-451",450,48693,"E-12","Alloy 617",314626,"Plate"
32.81,0.00435,"Qualified",,8984.36,"CapPass","49% Nf: Cycle 450-451",450,48694,"E-12","Alloy 617",314626,"Plate"
28.21,0.00430,"Qualified",,8984.41,"CapPass","49% Nf: Cycle 450-451",450,48695,"E-12","Alloy 617",314626,"Plate"
23.83,0.00425,"Qualified",,8984.46,"CapPass","49% Nf: Cycle 450-451",450,48696,"E-12","Alloy 617",314626,"Plate"
18.89,0.00420,"Qualified",,8984.52,"CapPass","49% Nf: Cycle 450-451",450,48697,"E-12","Alloy 617",314626,"Plate"
14.65,0.00415,"Qualified",,8984.57,"CapPass","49% Nf: Cycle 450-451",450,48698,"E-12","Alloy 617",314626,"Plate"
9.86,0.00410,"Qualified",,8984.62,"CapPass","49% Nf: Cycle 450-451",450,48699,"E-12","Alloy 617",314626,"Plate"
5.68,0.00405,"Qualified",,8984.68,"CapPass","49% Nf: Cycle 450-451",450,48700,"E-12","Alloy 617",314626,"Plate"
1.40,0.00400,"Qualified",,8984.73,"CapPass","49% Nf: Cycle 450-451",450,48701,"E-12","Alloy 617",314626,"Plate"
-2.14,0.00395,"Qualified",,8984.78,"CapPass","49% Nf: Cycle 450-451",450,48702,"E-12","Alloy 617",314626,"Plate"
-2.83,0.00394,"Qualified",,8984.80,"CapPass","49% Nf: Cycle 450-451",450,48703,"E-12","Alloy 617",314626,"Plate"
-4.09,0.00390,"Qualified",,8984.90,"CapPass","49% Nf: Cycle 450-451",450,48704,"E-12","Alloy 617",314626,"Plate"
-8.26,0.00385,"Qualified",,8984.99,"CapPass","49% Nf: Cycle 450-451",450,48705,"E-12","Alloy 617",314626,"Plate"
-12.31,0.00380,"Qualified",,8985.05,"CapPass","49% Nf: Cycle 450-451",450,48706,"E-12","Alloy 617",314626,"Plate"
-16.59,0.00375,"Qualified",,8985.11,"CapPass","49% Nf: Cycle 450-451",450,48707,"E-12","Alloy 617",314626,"Plate"
-20.81,0.00370,"Qualified",,8985.16,"CapPass","49% Nf: Cycle 450-451",450,48708,"E-12","Alloy 617",314626,"Plate"
-24.88,0.00365,"Qualified",,8985.21,"CapPass","49% Nf: Cycle 450-451",450,48709,"E-12","Alloy 617",314626,"Plate"
-29.83,0.00359,"Qualified",,8985.25,"CapPass","49% Nf: Cycle 450-451",450,48710,"E-12","Alloy 617",314626,"Plate"
-34.17,0.00354,"Qualified",,8985.28,"CapPass","49% Nf: Cycle 450-451",450,48711,"E-12","Alloy 617",314626,"Plate"
-36.25,0.00351,"Qualified",,8985.30,"CapPass","49% Nf: Cycle 450-451",450,48712,"E-12","Alloy 617",314626,"Plate"
-37.84,0.00349,"Qualified",,8985.32,"CapPass","49% Nf: Cycle 450-451",450,48713,"E-12","Alloy 617",314626,"Plate"
-40.52,0.00344,"Qualified",,8985.36,"CapPass","49% Nf: Cycle 450-451",450,48714,"E-12","Alloy 617",314626,"Plate"
-43.67,0.00339,"Qualified",,8985.42,"CapPass","49% Nf: Cycle 450-451",450,48715,"E-12","Alloy 617",314626,"Plate"
-47.05,0.00334,"Qualified",,8985.46,"CapPass","49% Nf: Cycle 450-451",450,48716,"E-12","Alloy 617",314626,"Plate"
-51.00,0.00329,"Qualified",,8985.50,"CapPass","49% Nf: Cycle 450-451",450,48717,"E-12","Alloy 617",314626,"Plate"
-54.68,0.00324,"Qualified",,8985.53,"CapPass","49% Nf: Cycle 450-451",450,48718,"E-12","Alloy 617",314626,"Plate"
-58.50,0.00319,"Qualified",,8985.57,"CapPass","49% Nf: Cycle 450-451",450,48719,"E-12","Alloy 617",314626,"Plate"
-61.80,0.00314,"Qualified",,8985.60,"CapPass","49% Nf: Cycle 450-451",450,48720,"E-12","Alloy 617",314626,"Plate"
-64.75,0.00309,"Qualified",,8985.64,"CapPass","49% Nf: Cycle 450-451",450,48721,"E-12","Alloy 617",314626,"Plate"
-67.76,0.00304,"Qualified",,8985.68,"CapPass","49% Nf: Cycle 450-451",450,48722,"E-12","Alloy 617",314626,"Plate"
-70.10,0.00299,"Qualified",,8985.72,"CapPass","49% Nf: Cycle 450-451",450,48723,"E-12","Alloy 617",314626,"Plate"
-72.15,0.00293,"Qualified",,8985.76,"CapPass","49% Nf: Cycle 450-451",450,48724,"E-12","Alloy 617",314626,"Plate"
-73.48,0.00289,"Qualified",,8985.80,"CapPass","49% Nf: Cycle 450-451",450,48725,"E-12","Alloy 617",314626,"Plate"
-73.90,0.00288,"Qualified",,8985.81,"CapPass","49% Nf: Cycle 450-451",450,48726,"E-12","Alloy 617",314626,"Plate"
-75.59,0.00283,"Qualified",,8985.86,"CapPass","49% Nf: Cycle 450-451",450,48727,"E-12","Alloy 617",314626,"Plate"
-77.24,0.00278,"Qualified",,8985.91,"CapPass","49% Nf: Cycle 450-451",450,48728,"E-12","Alloy 617",314626,"Plate"
-79.05,0.00273,"Qualified",,8985.96,"CapPass","49% Nf: Cycle 450-451",450,48729,"E-12","Alloy 617",314626,"Plate"
-80.68,0.00268,"Qualified",,8986.01,"CapPass","49% Nf: Cycle 450-451",450,48730,"E-12","Alloy 617",314626,"Plate"
-82.30,0.00263,"Qualified",,8986.07,"CapPass","49% Nf: Cycle 450-451",450,48731,"E-12","Alloy 617",314626,"Plate"
-83.75,0.00258,"Qualified",,8986.12,"CapPass","49% Nf: Cycle 450-451",450,48732,"E-12","Alloy 617",314626,"Plate"
-85.38,0.00253,"Qualified",,8986.17,"CapPass","49% Nf: Cycle 450-451",450,48733,"E-12","Alloy 617",314626,"Plate"
-87.06,0.00248,"Qualified",,8986.22,"CapPass","49% Nf: Cycle 450-451",450,48734,"E-12","Alloy 617",314626,"Plate"
-88.39,0.00243,"Qualified",,8986.26,"CapPass","49% Nf: Cycle 450-451",450,48735,"E-12","Alloy 617",314626,"Plate"
-89.46,0.00239,"Qualified",,8986.30,"CapPass","49% Nf: Cycle 450-451",450,48736,"E-12","Alloy 617",314626,"Plate"
-89.84,0.00238,"Qualified",,8986.31,"CapPass","49% Nf: Cycle 450-451",450,48737,"E-12","Alloy 617",314626,"Plate"
-91.11,0.00233,"Qualified",,8986.36,"CapPass","49% Nf: Cycle 450-451",450,48738,"E-12","Alloy 617",314626,"Plate"
-92.36,0.00228,"Qualified",,8986.41,"CapPass","49% Nf: Cycle 450-451",450,48739,"E-12","Alloy 617",314626,"Plate"
-93.24,0.00223,"Qualified",,8986.46,"CapPass","49% Nf: Cycle 450-451",450,48740,"E-12","Alloy 617",314626,"Plate"
-94.09,0.00218,"Qualified",,8986.51,"CapPass","49% Nf: Cycle 450-451",450,48741,"E-12","Alloy 617",314626,"Plate"
-94.96,0.00213,"Qualified",,8986.56,"CapPass","49% Nf: Cycle 450-451",450,48742,"E-12","Alloy 617",314626,"Plate"
-95.83,0.00208,"Qualified",,8986.61,"CapPass","49% Nf: Cycle 450-451",450,48743,"E-12","Alloy 617",314626,"Plate"
-96.74,0.00203,"Qualified",,8986.67,"CapPass","49% Nf: Cycle 450-451",450,48744,"E-12","Alloy 617",314626,"Plate"
-97.81,0.00197,"Qualified",,8986.72,"CapPass","49% Nf: Cycle 450-451",450,48745,"E-12","Alloy 617",314626,"Plate"
-98.66,0.00192,"Qualified",,8986.76,"CapPass","49% Nf: Cycle 450-451",450,48746,"E-12","Alloy 617",314626,"Plate"
-99.04,0.00188,"Qualified",,8986.80,"CapPass","49% Nf: Cycle 450-451",450,48747,"E-12","Alloy 617",314626,"Plate"
-99.33,0.00187,"Qualified",,8986.81,"CapPass","49% Nf: Cycle 450-451",450,48748,"E-12","Alloy 617",314626,"Plate"
-99.93,0.00182,"Qualified",,8986.86,"CapPass","49% Nf: Cycle 450-451",450,48749,"E-12","Alloy 617",314626,"Plate"
-100.53,0.00177,"Qualified",,8986.91,"CapPass","49% Nf: Cycle 450-451",450,48750,"E-12","Alloy 617",314626,"Plate"
-101.16,0.00172,"Qualified",,8986.96,"CapPass","49% Nf: Cycle 450-451",450,48751,"E-12","Alloy 617",314626,"Plate"
-101.31,0.00167,"Qualified",,8987.01,"CapPass","49% Nf: Cycle 450-451",450,48752,"E-12","Alloy 617",314626,"Plate"
-101.84,0.00162,"Qualified",,8987.06,"CapPass","49% Nf: Cycle 450-451",450,48753,"E-12","Alloy 617",314626,"Plate"
-102.13,0.00157,"Qualified",,8987.12,"CapPass","49% Nf: Cycle 450-451",450,48754,"E-12","Alloy 617",314626,"Plate"
-102.42,0.00152,"Qualified",,8987.17,"CapPass","49% Nf: Cycle 450-451",450,48755,"E-12","Alloy 617",314626,"Plate"
-103.01,0.00147,"Qualified",,8987.22,"CapPass","49% Nf: Cycle 450-451",450,48756,"E-12","Alloy 617",314626,"Plate"
-103.76,0.00142,"Qualified",,8987.27,"CapPass","49% Nf: Cycle 450-451",450,48757,"E-12","Alloy 617",314626,"Plate"
-104.05,0.00138,"Qualified",,8987.30,"CapPass","49% Nf: Cycle 450-451",450,48758,"E-12","Alloy 617",314626,"Plate"
-104.29,0.00137,"Qualified",,8987.31,"CapPass","49% Nf: Cycle 450-451",450,48759,"E-12","Alloy 617",314626,"Plate"
-104.86,0.00132,"Qualified",,8987.36,"CapPass","49% Nf: Cycle 450-451",450,48760,"E-12","Alloy 617",314626,"Plate"
-105.15,0.00127,"Qualified",,8987.41,"CapPass","49% Nf: Cycle 450-451",450,48761,"E-12","Alloy 617",314626,"Plate"
-105.25,0.00122,"Qualified",,8987.46,"CapPass","49% Nf: Cycle 450-451",450,48762,"E-12","Alloy 617",314626,"Plate"
-105.32,0.00117,"Qualified",,8987.51,"CapPass","49% Nf: Cycle 450-451",450,48763,"E-12","Alloy 617",314626,"Plate"
-105.20,0.00112,"Qualified",,8987.56,"CapPass","49% Nf: Cycle 450-451",450,48764,"E-12","Alloy 617",314626,"Plate"
-105.30,0.00107,"Qualified",,8987.61,"CapPass","49% Nf: Cycle 450-451",450,48765,"E-12","Alloy 617",314626,"Plate"
-105.40,0.00101,"Qualified",,8987.66,"CapPass","49% Nf: Cycle 450-451",450,48766,"E-12","Alloy 617",314626,"Plate"
-105.51,0.00096,"Qualified",,8987.72,"CapPass","49% Nf: Cycle 450-451",450,48767,"E-12","Alloy 617",314626,"Plate"
-105.80,0.00091,"Qualified",,8987.77,"CapPass","49% Nf: Cycle 450-451",450,48768,"E-12","Alloy 617",314626,"Plate"
-105.97,0.00088,"Qualified",,8987.80,"CapPass","49% Nf: Cycle 450-451",450,48769,"E-12","Alloy 617",314626,"Plate"
-106.08,0.00086,"Qualified",,8987.82,"CapPass","49% Nf: Cycle 450-451",450,48770,"E-12","Alloy 617",314626,"Plate"
-106.57,0.00081,"Qualified",,8987.87,"CapPass","49% Nf: Cycle 450-451",450,48771,"E-12","Alloy 617",314626,"Plate"
-106.92,0.00076,"Qualified",,8987.92,"CapPass","49% Nf: Cycle 450-451",450,48772,"E-12","Alloy 617",314626,"Plate"
-107.07,0.00071,"Qualified",,8987.97,"CapPass","49% Nf: Cycle 450-451",450,48773,"E-12","Alloy 617",314626,"Plate"
-107.30,0.00066,"Qualified",,8988.02,"CapPass","49% Nf: Cycle 450-451",450,48774,"E-12","Alloy 617",314626,"Plate"
-107.71,0.00061,"Qualified",,8988.07,"CapPass","49% Nf: Cycle 450-451",450,48775,"E-12","Alloy 617",314626,"Plate"
-108.08,0.00056,"Qualified",,8988.12,"CapPass","49% Nf: Cycle 450-451",450,48776,"E-12","Alloy 617",314626,"Plate"
-108.44,0.00051,"Qualified",,8988.17,"CapPass","49% Nf: Cycle 450-451",450,48777,"E-12","Alloy 617",314626,"Plate"
-108.51,0.00046,"Qualified",,8988.22,"CapPass","49% Nf: Cycle 450-451",450,48778,"E-12","Alloy 617",314626,"Plate"
-108.96,0.00041,"Qualified",,8988.27,"CapPass","49% Nf: Cycle 450-451",450,48779,"E-12","Alloy 617",314626,"Plate"
-108.76,0.00038,"Qualified",,8988.30,"CapPass","49% Nf: Cycle 450-451",450,48780,"E-12","Alloy 617",314626,"Plate"
-108.92,0.00036,"Qualified",,8988.32,"CapPass","49% Nf: Cycle 450-451",450,48781,"E-12","Alloy 617",314626,"Plate"
-109.02,0.00031,"Qualified",,8988.37,"CapPass","49% Nf: Cycle 450-451",450,48782,"E-12","Alloy 617",314626,"Plate"
-109.13,0.00026,"Qualified",,8988.42,"CapPass","49% Nf: Cycle 450-451",450,48783,"E-12","Alloy 617",314626,"Plate"
-109.49,0.00021,"Qualified",,8988.48,"CapPass","49% Nf: Cycle 450-451",450,48784,"E-12","Alloy 617",314626,"Plate"
-109.76,0.00016,"Qualified",,8988.52,"CapPass","49% Nf: Cycle 450-451",450,48785,"E-12","Alloy 617",314626,"Plate"
-109.95,0.00011,"Qualified",,8988.57,"CapPass","49% Nf: Cycle 450-451",450,48786,"E-12","Alloy 617",314626,"Plate"
-110.02,0.00006,"Qualified",,8988.63,"CapPass","49% Nf: Cycle 450-451",450,48787,"E-12","Alloy 617",314626,"Plate"
-110.25,0.00001,"Qualified",,8988.68,"CapPass","49% Nf: Cycle 450-451",450,48788,"E-12","Alloy 617",314626,"Plate"
-110.53,-0.00004,"Qualified",,8988.72,"CapPass","49% Nf: Cycle 450-451",450,48789,"E-12","Alloy 617",314626,"Plate"
-110.76,-0.00009,"Qualified",,8988.77,"CapPass","49% Nf: Cycle 450-451",450,48790,"E-12","Alloy 617",314626,"Plate"
-110.62,-0.00012,"Qualified",,8988.80,"CapPass","49% Nf: Cycle 450-451",450,48791,"E-12","Alloy 617",314626,"Plate"
-110.96,-0.00015,"Qualified",,8988.82,"CapPass","49% Nf: Cycle 450-451",450,48792,"E-12","Alloy 617",314626,"Plate"
-111.03,-0.00020,"Qualified",,8988.87,"CapPass","49% Nf: Cycle 450-451",450,48793,"E-12","Alloy 617",314626,"Plate"
-111.08,-0.00025,"Qualified",,8988.92,"CapPass","49% Nf: Cycle 450-451",450,48794,"E-12","Alloy 617",314626,"Plate"
-110.74,-0.00030,"Qualified",,8988.97,"CapPass","49% Nf: Cycle 450-451",450,48795,"E-12","Alloy 617",314626,"Plate"
-110.49,-0.00035,"Qualified",,8989.02,"CapPass","49% Nf: Cycle 450-451",450,48796,"E-12","Alloy 617",314626,"Plate"
-110.38,-0.00040,"Qualified",,8989.07,"CapPass","49% Nf: Cycle 450-451",450,48797,"E-12","Alloy 617",314626,"Plate"
-110.32,-0.00045,"Qualified",,8989.12,"CapPass","49% Nf: Cycle 450-451",450,48798,"E-12","Alloy 617",314626,"Plate"
-110.20,-0.00050,"Qualified",,8989.18,"CapPass","49% Nf: Cycle 450-451",450,48799,"E-12","Alloy 617",314626,"Plate"
-110.29,-0.00055,"Qualified",,8989.23,"CapPass","49% Nf: Cycle 450-451",450,48800,"E-12","Alloy 617",314626,"Plate"
-110.68,-0.00060,"Qualified",,8989.28,"CapPass","49% Nf: Cycle 450-451",450,48801,"E-12","Alloy 617",314626,"Plate"
-110.60,-0.00063,"Qualified",,8989.30,"CapPass","49% Nf: Cycle 450-451",450,48802,"E-12","Alloy 617",314626,"Plate"
-110.70,-0.00065,"Qualified",,8989.33,"CapPass","49% Nf: Cycle 450-451",450,48803,"E-12","Alloy 617",314626,"Plate"
-110.91,-0.00070,"Qualified",,8989.38,"CapPass","49% Nf: Cycle 450-451",450,48804,"E-12","Alloy 617",314626,"Plate"
-110.91,-0.00075,"Qualified",,8989.43,"CapPass","49% Nf: Cycle 450-451",450,48805,"E-12","Alloy 617",314626,"Plate"
-111.32,-0.00080,"Qualified",,8989.47,"CapPass","49% Nf: Cycle 450-451",450,48806,"E-12","Alloy 617",314626,"Plate"
-111.02,-0.00085,"Qualified",,8989.52,"CapPass","49% Nf: Cycle 450-451",450,48807,"E-12","Alloy 617",314626,"Plate"
-110.83,-0.00090,"Qualified",,8989.58,"CapPass","49% Nf: Cycle 450-451",450,48808,"E-12","Alloy 617",314626,"Plate"
-110.92,-0.00095,"Qualified",,8989.63,"CapPass","49% Nf: Cycle 450-451",450,48809,"E-12","Alloy 617",314626,"Plate"
-110.93,-0.00100,"Qualified",,8989.68,"CapPass","49% Nf: Cycle 450-451",450,48810,"E-12","Alloy 617",314626,"Plate"
-111.16,-0.00105,"Qualified",,8989.73,"CapPass","49% Nf: Cycle 450-451",450,48811,"E-12","Alloy 617",314626,"Plate"
-111.41,-0.00110,"Qualified",,8989.78,"CapPass","49% Nf: Cycle 450-451",450,48812,"E-12","Alloy 617",314626,"Plate"
-111.47,-0.00113,"Qualified",,8989.80,"CapPass","49% Nf: Cycle 450-451",450,48813,"E-12","Alloy 617",314626,"Plate"
-111.84,-0.00116,"Qualified",,8989.83,"CapPass","49% Nf: Cycle 450-451",450,48814,"E-12","Alloy 617",314626,"Plate"
-111.88,-0.00121,"Qualified",,8989.88,"CapPass","49% Nf: Cycle 450-451",450,48815,"E-12","Alloy 617",314626,"Plate"
-112.02,-0.00126,"Qualified",,8989.93,"CapPass","49% Nf: Cycle 450-451",450,48816,"E-12","Alloy 617",314626,"Plate"
-112.16,-0.00131,"Qualified",,8989.98,"CapPass","49% Nf: Cycle 450-451",450,48817,"E-12","Alloy 617",314626,"Plate"
-112.11,-0.00136,"Qualified",,8990.03,"CapPass","49% Nf: Cycle 450-451",450,48818,"E-12","Alloy 617",314626,"Plate"
-112.09,-0.00141,"Qualified",,8990.08,"CapPass","49% Nf: Cycle 450-451",450,48819,"E-12","Alloy 617",314626,"Plate"
-112.14,-0.00146,"Qualified",,8990.13,"CapPass","49% Nf: Cycle 450-451",450,48820,"E-12","Alloy 617",314626,"Plate"
-112.12,-0.00151,"Qualified",,8990.18,"CapPass","49% Nf: Cycle 450-451",450,48821,"E-12","Alloy 617",314626,"Plate"
-112.26,-0.00156,"Qualified",,8990.23,"CapPass","49% Nf: Cycle 450-451",450,48822,"E-12","Alloy 617",314626,"Plate"
-112.34,-0.00161,"Qualified",,8990.28,"CapPass","49% Nf: Cycle 450-451",450,48823,"E-12","Alloy 617",314626,"Plate"
-112.27,-0.00164,"Qualified",,8990.30,"CapPass","49% Nf: Cycle 450-451",450,48824,"E-12","Alloy 617",314626,"Plate"
-112.22,-0.00166,"Qualified",,8990.33,"CapPass","49% Nf: Cycle 450-451",450,48825,"E-12","Alloy 617",314626,"Plate"
-112.11,-0.00171,"Qualified",,8990.38,"CapPass","49% Nf: Cycle 450-451",450,48826,"E-12","Alloy 617",314626,"Plate"
-111.79,-0.00176,"Qualified",,8990.43,"CapPass","49% Nf: Cycle 450-451",450,48827,"E-12","Alloy 617",314626,"Plate"
-111.81,-0.00181,"Qualified",,8990.48,"CapPass","49% Nf: Cycle 450-451",450,48828,"E-12","Alloy 617",314626,"Plate"
-111.96,-0.00186,"Qualified",,8990.53,"CapPass","49% Nf: Cycle 450-451",450,48829,"E-12","Alloy 617",314626,"Plate"
-111.94,-0.00191,"Qualified",,8990.58,"CapPass","49% Nf: Cycle 450-451",450,48830,"E-12","Alloy 617",314626,"Plate"
-111.96,-0.00197,"Qualified",,8990.63,"CapPass","49% Nf: Cycle 450-451",450,48831,"E-12","Alloy 617",314626,"Plate"
-112.15,-0.00202,"Qualified",,8990.69,"CapPass","49% Nf: Cycle 450-451",450,48832,"E-12","Alloy 617",314626,"Plate"
-112.24,-0.00207,"Qualified",,8990.74,"CapPass","49% Nf: Cycle 450-451",450,48833,"E-12","Alloy 617",314626,"Plate"
-112.26,-0.00212,"Qualified",,8990.79,"CapPass","49% Nf: Cycle 450-451",450,48834,"E-12","Alloy 617",314626,"Plate"
-112.33,-0.00213,"Qualified",,8990.80,"CapPass","49% Nf: Cycle 450-451",450,48835,"E-12","Alloy 617",314626,"Plate"
-112.44,-0.00217,"Qualified",,8990.84,"CapPass","49% Nf: Cycle 450-451",450,48836,"E-12","Alloy 617",314626,"Plate"
-112.56,-0.00222,"Qualified",,8990.89,"CapPass","49% Nf: Cycle 450-451",450,48837,"E-12","Alloy 617",314626,"Plate"
-112.70,-0.00227,"Qualified",,8990.94,"CapPass","49% Nf: Cycle 450-451",450,48838,"E-12","Alloy 617",314626,"Plate"
-113.01,-0.00232,"Qualified",,8990.99,"CapPass","49% Nf: Cycle 450-451",450,48839,"E-12","Alloy 617",314626,"Plate"
-113.51,-0.00237,"Qualified",,8991.04,"CapPass","49% Nf: Cycle 450-451",450,48840,"E-12","Alloy 617",314626,"Plate"
-113.64,-0.00242,"Qualified",,8991.09,"CapPass","49% Nf: Cycle 450-451",450,48841,"E-12","Alloy 617",314626,"Plate"
-114.19,-0.00247,"Qualified",,8991.14,"CapPass","49% Nf: Cycle 450-451",450,48842,"E-12","Alloy 617",314626,"Plate"
-114.43,-0.00252,"Qualified",,8991.19,"CapPass","49% Nf: Cycle 450-451",450,48843,"E-12","Alloy 617",314626,"Plate"
-114.51,-0.00257,"Qualified",,8991.24,"CapPass","49% Nf: Cycle 450-451",450,48844,"E-12","Alloy 617",314626,"Plate"
-114.95,-0.00262,"Qualified",,8991.29,"CapPass","49% Nf: Cycle 450-451",450,48845,"E-12","Alloy 617",314626,"Plate"
-114.87,-0.00263,"Qualified",,8991.30,"CapPass","49% Nf: Cycle 450-451",450,48846,"E-12","Alloy 617",314626,"Plate"
-115.07,-0.00267,"Qualified",,8991.34,"CapPass","49% Nf: Cycle 450-451",450,48847,"E-12","Alloy 617",314626,"Plate"
-114.97,-0.00272,"Qualified",,8991.39,"CapPass","49% Nf: Cycle 450-451",450,48848,"E-12","Alloy 617",314626,"Plate"
-115.08,-0.00277,"Qualified",,8991.44,"CapPass","49% Nf: Cycle 450-451",450,48849,"E-12","Alloy 617",314626,"Plate"
-115.07,-0.00282,"Qualified",,8991.49,"CapPass","49% Nf: Cycle 450-451",450,48850,"E-12","Alloy 617",314626,"Plate"
-115.18,-0.00287,"Qualified",,8991.54,"CapPass","49% Nf: Cycle 450-451",450,48851,"E-12","Alloy 617",314626,"Plate"
-115.12,-0.00292,"Qualified",,8991.59,"CapPass","49% Nf: Cycle 450-451",450,48852,"E-12","Alloy 617",314626,"Plate"
-114.99,-0.00297,"Qualified",,8991.64,"CapPass","49% Nf: Cycle 450-451",450,48853,"E-12","Alloy 617",314626,"Plate"
-114.94,-0.00302,"Qualified",,8991.69,"CapPass","49% Nf: Cycle 450-451",450,48854,"E-12","Alloy 617",314626,"Plate"
-114.97,-0.00307,"Qualified",,8991.74,"CapPass","49% Nf: Cycle 450-451",450,48855,"E-12","Alloy 617",314626,"Plate"
-114.96,-0.00312,"Qualified",,8991.79,"CapPass","49% Nf: Cycle 450-451",450,48856,"E-12","Alloy 617",314626,"Plate"
-114.88,-0.00313,"Qualified",,8991.80,"CapPass","49% Nf: Cycle 450-451",450,48857,"E-12","Alloy 617",314626,"Plate"
-114.80,-0.00317,"Qualified",,8991.84,"CapPass","49% Nf: Cycle 450-451",450,48858,"E-12","Alloy 617",314626,"Plate"
-115.12,-0.00322,"Qualified",,8991.89,"CapPass","49% Nf: Cycle 450-451",450,48859,"E-12","Alloy 617",314626,"Plate"
-115.33,-0.00327,"Qualified",,8991.94,"CapPass","49% Nf: Cycle 450-451",450,48860,"E-12","Alloy 617",314626,"Plate"
-115.35,-0.00333,"Qualified",,8991.99,"CapPass","49% Nf: Cycle 450-451",450,48861,"E-12","Alloy 617",314626,"Plate"
-115.29,-0.00338,"Qualified",,8992.04,"CapPass","49% Nf: Cycle 450-451",450,48862,"E-12","Alloy 617",314626,"Plate"
-115.34,-0.00343,"Qualified",,8992.09,"CapPass","49% Nf: Cycle 450-451",450,48863,"E-12","Alloy 617",314626,"Plate"
-115.34,-0.00348,"Qualified",,8992.15,"CapPass","49% Nf: Cycle 450-451",450,48864,"E-12","Alloy 617",314626,"Plate"
-115.53,-0.00353,"Qualified",,8992.20,"CapPass","49% Nf: Cycle 450-451",450,48865,"E-12","Alloy 617",314626,"Plate"
-115.72,-0.00358,"Qualified",,8992.25,"CapPass","49% Nf: Cycle 450-451",450,48866,"E-12","Alloy 617",314626,"Plate"
-115.66,-0.00363,"Qualified",,8992.30,"CapPass","49% Nf: Cycle 450-451",450,48867,"E-12","Alloy 617",314626,"Plate"
-115.66,-0.00363,"Qualified",,8992.30,"CapPass","49% Nf: Cycle 450-451",450,48868,"E-12","Alloy 617",314626,"Plate"
-115.88,-0.00368,"Qualified",,8992.34,"CapPass","49% Nf: Cycle 450-451",450,48869,"E-12","Alloy 617",314626,"Plate"
-116.22,-0.00373,"Qualified",,8992.40,"CapPass","49% Nf: Cycle 450-451",450,48870,"E-12","Alloy 617",314626,"Plate"
-116.27,-0.00378,"Qualified",,8992.45,"CapPass","49% Nf: Cycle 450-451",450,48871,"E-12","Alloy 617",314626,"Plate"
-116.29,-0.00383,"Qualified",,8992.49,"CapPass","49% Nf: Cycle 450-451",450,48872,"E-12","Alloy 617",314626,"Plate"
-116.37,-0.00388,"Qualified",,8992.54,"CapPass","49% Nf: Cycle 450-451",450,48873,"E-12","Alloy 617",314626,"Plate"
-116.49,-0.00393,"Qualified",,8992.60,"CapPass","49% Nf: Cycle 450-451",450,48874,"E-12","Alloy 617",314626,"Plate"
-116.12,-0.00399,"Qualified",,8992.64,"CapPass","49% Nf: Cycle 450-451",450,48875,"E-12","Alloy 617",314626,"Plate"
-116.12,-0.00404,"Qualified",,8992.70,"CapPass","49% Nf: Cycle 450-451",450,48876,"E-12","Alloy 617",314626,"Plate"
