Repository: js-molina/fatigue-A617

File: data/950C/Strain rate 0.001/1.0% strain/HTM_A20_Cycles_3151.csv (part 9 of 12)
"Cycle Label","Data State","Elapsed Time Sec","Qual State","Strain","Stress Mpa","Count","Sample","Alloy","Material_Form","Heat"
"Cycle 199-200","CapPass",3977.40,"Qualified",0.00100,151.19,44522,"315-1","Alloy 617","Plate",314626
"Cycle 199-200","CapPass",3977.45,"Qualified",0.00105,150.67,44523,"315-1","Alloy 617","Plate",314626
"Cycle 199-200","CapPass",3977.50,"Qualified",0.00110,150.05,44524,"315-1","Alloy 617","Plate",314626
"Cycle 199-200","CapPass",3977.55,"Qualified",0.00115,149.50,44525,"315-1","Alloy 617","Plate",314626
"Cycle 199-200","CapPass",3977.60,"Qualified",0.00120,148.94,44526,"315-1","Alloy 617","Plate",314626
"Cycle 199-200","CapPass",3977.66,"Qualified",0.00125,148.55,44527,"315-1","Alloy 617","Plate",314626
"Cycle 199-200","CapPass",3977.71,"Qualified",0.00130,148.38,44528,"315-1","Alloy 617","Plate",314626
"Cycle 199-200","CapPass",3977.72,"Qualified",0.00130,148.36,44529,"315-1","Alloy 617","Plate",314626
"Cycle 199-200","CapPass",3977.77,"Qualified",0.00135,148.51,44530,"315-1","Alloy 617","Plate",314626
"Cycle 199-200","CapPass",3977.82,"Qualified",0.00140,148.83,44531,"315-1","Alloy 617","Plate",314626
"Cycle 199-200","CapPass",3977.88,"Qualified",0.00145,149.34,44532,"315-1","Alloy 617","Plate",314626
"Cycle 199-200","CapPass",3977.93,"Qualified",0.00150,149.84,44533,"315-1","Alloy 617","Plate",314626
"Cycle 199-200","CapPass",3977.98,"Qualified",0.00155,150.56,44534,"315-1","Alloy 617","Plate",314626
"Cycle 199-200","CapPass",3978.03,"Qualified",0.00160,151.21,44535,"315-1","Alloy 617","Plate",314626
"Cycle 199-200","CapPass",3978.08,"Qualified",0.00165,151.77,44536,"315-1","Alloy 617","Plate",314626
"Cycle 199-200","CapPass",3978.12,"Qualified",0.00170,152.16,44537,"315-1","Alloy 617","Plate",314626
"Cycle 199-200","CapPass",3978.17,"Qualified",0.00175,152.35,44538,"315-1","Alloy 617","Plate",314626
"Cycle 199-200","CapPass",3978.22,"Qualified",0.00180,152.46,44539,"315-1","Alloy 617","Plate",314626
"Cycle 199-200","CapPass",3978.22,"Qualified",0.00180,152.46,44540,"315-1","Alloy 617","Plate",314626
"Cycle 199-200","CapPass",3978.27,"Qualified",0.00185,152.46,44541,"315-1","Alloy 617","Plate",314626
"Cycle 199-200","CapPass",3978.32,"Qualified",0.00190,152.54,44542,"315-1","Alloy 617","Plate",314626
"Cycle 199-200","CapPass",3978.37,"Qualified",0.00195,152.63,44543,"315-1","Alloy 617","Plate",314626
"Cycle 199-200","CapPass",3978.42,"Qualified",0.00201,152.71,44544,"315-1","Alloy 617","Plate",314626
"Cycle 199-200","CapPass",3978.47,"Qualified",0.00206,152.80,44545,"315-1","Alloy 617","Plate",314626
"Cycle 199-200","CapPass",3978.52,"Qualified",0.00211,152.88,44546,"315-1","Alloy 617","Plate",314626
"Cycle 199-200","CapPass",3978.57,"Qualified",0.00216,152.88,44547,"315-1","Alloy 617","Plate",314626
"Cycle 199-200","CapPass",3978.62,"Qualified",0.00221,152.81,44548,"315-1","Alloy 617","Plate",314626
"Cycle 199-200","CapPass",3978.67,"Qualified",0.00226,152.66,44549,"315-1","Alloy 617","Plate",314626
"Cycle 199-200","CapPass",3978.72,"Qualified",0.00231,152.58,44550,"315-1","Alloy 617","Plate",314626
"Cycle 199-200","CapPass",3978.77,"Qualified",0.00236,152.47,44551,"315-1","Alloy 617","Plate",314626
"Cycle 199-200","CapPass",3978.82,"Qualified",0.00241,152.47,44552,"315-1","Alloy 617","Plate",314626
"Cycle 199-200","CapPass",3978.87,"Qualified",0.00246,152.59,44553,"315-1","Alloy 617","Plate",314626
"Cycle 199-200","CapPass",3978.92,"Qualified",0.00251,152.70,44554,"315-1","Alloy 617","Plate",314626
"Cycle 199-200","CapPass",3978.97,"Qualified",0.00256,152.90,44555,"315-1","Alloy 617","Plate",314626
"Cycle 199-200","CapPass",3979.02,"Qualified",0.00261,152.95,44556,"315-1","Alloy 617","Plate",314626
"Cycle 199-200","CapPass",3979.07,"Qualified",0.00266,152.93,44557,"315-1","Alloy 617","Plate",314626
"Cycle 199-200","CapPass",3979.12,"Qualified",0.00271,152.95,44558,"315-1","Alloy 617","Plate",314626
"Cycle 199-200","CapPass",3979.17,"Qualified",0.00276,152.87,44559,"315-1","Alloy 617","Plate",314626
"Cycle 199-200","CapPass",3979.22,"Qualified",0.00281,152.71,44560,"315-1","Alloy 617","Plate",314626
"Cycle 199-200","CapPass",3979.22,"Qualified",0.00281,152.71,44561,"315-1","Alloy 617","Plate",314626
"Cycle 199-200","CapPass",3979.28,"Qualified",0.00286,152.72,44562,"315-1","Alloy 617","Plate",314626
"Cycle 199-200","CapPass",3979.33,"Qualified",0.00291,152.94,44563,"315-1","Alloy 617","Plate",314626
"Cycle 199-200","CapPass",3979.37,"Qualified",0.00296,153.16,44564,"315-1","Alloy 617","Plate",314626
"Cycle 199-200","CapPass",3979.42,"Qualified",0.00301,153.34,44565,"315-1","Alloy 617","Plate",314626
"Cycle 199-200","CapPass",3979.46,"Qualified",0.00307,153.34,44566,"315-1","Alloy 617","Plate",314626
"Cycle 199-200","CapPass",3979.51,"Qualified",0.00312,153.16,44567,"315-1","Alloy 617","Plate",314626
"Cycle 199-200","CapPass",3979.56,"Qualified",0.00317,152.83,44568,"315-1","Alloy 617","Plate",314626
"Cycle 199-200","CapPass",3979.62,"Qualified",0.00322,152.42,44569,"315-1","Alloy 617","Plate",314626
"Cycle 199-200","CapPass",3979.67,"Qualified",0.00327,152.20,44570,"315-1","Alloy 617","Plate",314626
"Cycle 199-200","CapPass",3979.72,"Qualified",0.00330,152.23,44571,"315-1","Alloy 617","Plate",314626
"Cycle 199-200","CapPass",3979.73,"Qualified",0.00332,152.26,44572,"315-1","Alloy 617","Plate",314626
"Cycle 199-200","CapPass",3979.78,"Qualified",0.00337,152.48,44573,"315-1","Alloy 617","Plate",314626
"Cycle 199-200","CapPass",3979.83,"Qualified",0.00342,152.71,44574,"315-1","Alloy 617","Plate",314626
"Cycle 199-200","CapPass",3979.88,"Qualified",0.00347,153.04,44575,"315-1","Alloy 617","Plate",314626
"Cycle 199-200","CapPass",3979.93,"Qualified",0.00352,153.29,44576,"315-1","Alloy 617","Plate",314626
"Cycle 199-200","CapPass",3979.98,"Qualified",0.00357,153.53,44577,"315-1","Alloy 617","Plate",314626
"Cycle 199-200","CapPass",3980.03,"Qualified",0.00362,153.75,44578,"315-1","Alloy 617","Plate",314626
"Cycle 199-200","CapPass",3980.08,"Qualified",0.00367,153.96,44579,"315-1","Alloy 617","Plate",314626
"Cycle 199-200","CapPass",3980.13,"Qualified",0.00372,154.20,44580,"315-1","Alloy 617","Plate",314626
"Cycle 199-200","CapPass",3980.18,"Qualified",0.00377,154.36,44581,"315-1","Alloy 617","Plate",314626
"Cycle 199-200","CapPass",3980.22,"Qualified",0.00381,154.46,44582,"315-1","Alloy 617","Plate",314626
"Cycle 199-200","CapPass",3980.23,"Qualified",0.00382,154.48,44583,"315-1","Alloy 617","Plate",314626
"Cycle 199-200","CapPass",3980.27,"Qualified",0.00388,154.50,44584,"315-1","Alloy 617","Plate",314626
"Cycle 199-200","CapPass",3980.32,"Qualified",0.00393,154.36,44585,"315-1","Alloy 617","Plate",314626
"Cycle 199-200","CapPass",3980.37,"Qualified",0.00398,153.98,44586,"315-1","Alloy 617","Plate",314626
"Cycle 199-200","CapPass",3980.42,"Qualified",0.00403,153.71,44587,"315-1","Alloy 617","Plate",314626
"Cycle 199-200","CapPass",3980.47,"Qualified",0.00408,153.48,44588,"315-1","Alloy 617","Plate",314626
"Cycle 199-200","CapPass",3980.52,"Qualified",0.00413,153.12,44589,"315-1","Alloy 617","Plate",314626
"Cycle 199-200","CapPass",3980.57,"Qualified",0.00418,152.69,44590,"315-1","Alloy 617","Plate",314626
"Cycle 199-200","CapPass",3980.63,"Qualified",0.00423,152.29,44591,"315-1","Alloy 617","Plate",314626
"Cycle 199-200","CapPass",3980.68,"Qualified",0.00428,152.20,44592,"315-1","Alloy 617","Plate",314626
"Cycle 199-200","CapPass",3980.72,"Qualified",0.00431,152.17,44593,"315-1","Alloy 617","Plate",314626
"Cycle 199-200","CapPass",3980.74,"Qualified",0.00433,152.24,44594,"315-1","Alloy 617","Plate",314626
"Cycle 199-200","CapPass",3980.78,"Qualified",0.00438,152.41,44595,"315-1","Alloy 617","Plate",314626
"Cycle 199-200","CapPass",3980.83,"Qualified",0.00443,152.56,44596,"315-1","Alloy 617","Plate",314626
"Cycle 199-200","CapPass",3980.88,"Qualified",0.00448,152.63,44597,"315-1","Alloy 617","Plate",314626
"Cycle 199-200","CapPass",3980.93,"Qualified",0.00453,152.65,44598,"315-1","Alloy 617","Plate",314626
"Cycle 199-200","CapPass",3980.98,"Qualified",0.00458,152.68,44599,"315-1","Alloy 617","Plate",314626
"Cycle 199-200","CapPass",3981.03,"Qualified",0.00463,152.62,44600,"315-1","Alloy 617","Plate",314626
"Cycle 199-200","CapPass",3981.08,"Qualified",0.00468,152.63,44601,"315-1","Alloy 617","Plate",314626
"Cycle 199-200","CapPass",3981.14,"Qualified",0.00473,152.68,44602,"315-1","Alloy 617","Plate",314626
"Cycle 199-200","CapPass",3981.19,"Qualified",0.00478,152.92,44603,"315-1","Alloy 617","Plate",314626
"Cycle 199-200","CapPass",3981.22,"Qualified",0.00482,153.06,44604,"315-1","Alloy 617","Plate",314626
"Cycle 199-200","CapPass",3981.24,"Qualified",0.00483,153.16,44605,"315-1","Alloy 617","Plate",314626
"Cycle 199-200","CapPass",3981.29,"Qualified",0.00489,153.36,44606,"315-1","Alloy 617","Plate",314626
"Cycle 199-200","CapPass",3981.34,"Qualified",0.00494,153.51,44607,"315-1","Alloy 617","Plate",314626
"52% Nf: Cycle 499-500","CapPass",9963.99,"Qualified",0.00496,149.67,49424,"315-1","Alloy 617","Plate",314626
"52% Nf: Cycle 499-500","CapPass",9964.04,"Qualified",0.00501,149.35,49425,"315-1","Alloy 617","Plate",314626
"52% Nf: Cycle 499-500","CapPass",9964.22,"Qualified",0.00499,123.53,49426,"315-1","Alloy 617","Plate",314626
"52% Nf: Cycle 499-500","CapPass",9964.24,"Qualified",0.00496,118.25,49427,"315-1","Alloy 617","Plate",314626
"52% Nf: Cycle 499-500","CapPass",9964.28,"Qualified",0.00491,110.50,49428,"315-1","Alloy 617","Plate",314626
"52% Nf: Cycle 499-500","CapPass",9964.31,"Qualified",0.00485,103.28,49429,"315-1","Alloy 617","Plate",314626
"52% Nf: Cycle 499-500","CapPass",9964.35,"Qualified",0.00480,96.25,49430,"315-1","Alloy 617","Plate",314626
"52% Nf: Cycle 499-500","CapPass",9964.39,"Qualified",0.00475,89.73,49431,"315-1","Alloy 617","Plate",314626
"52% Nf: Cycle 499-500","CapPass",9964.43,"Qualified",0.00470,83.56,49432,"315-1","Alloy 617","Plate",314626
"52% Nf: Cycle 499-500","CapPass",9964.48,"Qualified",0.00465,77.25,49433,"315-1","Alloy 617","Plate",314626
"52% Nf: Cycle 499-500","CapPass",9964.53,"Qualified",0.00460,71.22,49434,"315-1","Alloy 617","Plate",314626
"52% Nf: Cycle 499-500","CapPass",9964.58,"Qualified",0.00455,65.39,49435,"315-1","Alloy 617","Plate",314626
"52% Nf: Cycle 499-500","CapPass",9964.63,"Qualified",0.00450,59.57,49436,"315-1","Alloy 617","Plate",314626
"52% Nf: Cycle 499-500","CapPass",9964.68,"Qualified",0.00445,53.85,49437,"315-1","Alloy 617","Plate",314626
"52% Nf: Cycle 499-500","CapPass",9964.72,"Qualified",0.00442,50.28,49438,"315-1","Alloy 617","Plate",314626
"52% Nf: Cycle 499-500","CapPass",9964.74,"Qualified",0.00440,48.16,49439,"315-1","Alloy 617","Plate",314626
"52% Nf: Cycle 499-500","CapPass",9964.79,"Qualified",0.00435,42.88,49440,"315-1","Alloy 617","Plate",314626
"52% Nf: Cycle 499-500","CapPass",9964.84,"Qualified",0.00430,37.68,49441,"315-1","Alloy 617","Plate",314626
"52% Nf: Cycle 499-500","CapPass",9964.89,"Qualified",0.00425,32.49,49442,"315-1","Alloy 617","Plate",314626
"52% Nf: Cycle 499-500","CapPass",9964.95,"Qualified",0.00420,27.30,49443,"315-1","Alloy 617","Plate",314626
"52% Nf: Cycle 499-500","CapPass",9965.00,"Qualified",0.00415,22.15,49444,"315-1","Alloy 617","Plate",314626
"52% Nf: Cycle 499-500","CapPass",9965.06,"Qualified",0.00410,16.65,49445,"315-1","Alloy 617","Plate",314626
"52% Nf: Cycle 499-500","CapPass",9965.11,"Qualified",0.00405,11.27,49446,"315-1","Alloy 617","Plate",314626
"52% Nf: Cycle 499-500","CapPass",9965.16,"Qualified",0.00400,6.32,49447,"315-1","Alloy 617","Plate",314626
"52% Nf: Cycle 499-500","CapPass",9965.21,"Qualified",0.00395,1.54,49448,"315-1","Alloy 617","Plate",314626
"52% Nf: Cycle 499-500","CapPass",9965.22,"Qualified",0.00394,1.34,49449,"315-1","Alloy 617","Plate",314626
"52% Nf: Cycle 499-500","CapPass",9965.27,"Qualified",0.00389,-3.39,49450,"315-1","Alloy 617","Plate",314626
"52% Nf: Cycle 499-500","CapPass",9965.32,"Qualified",0.00384,-7.89,49451,"315-1","Alloy 617","Plate",314626
"52% Nf: Cycle 499-500","CapPass",9965.37,"Qualified",0.00379,-12.52,49452,"315-1","Alloy 617","Plate",314626
"52% Nf: Cycle 499-500","CapPass",9965.42,"Qualified",0.00374,-16.99,49453,"315-1","Alloy 617","Plate",314626
"52% Nf: Cycle 499-500","CapPass",9965.48,"Qualified",0.00369,-20.87,49454,"315-1","Alloy 617","Plate",314626
"52% Nf: Cycle 499-500","CapPass",9965.54,"Qualified",0.00364,-24.13,49455,"315-1","Alloy 617","Plate",314626
"52% Nf: Cycle 499-500","CapPass",9965.62,"Qualified",0.00359,-26.77,49456,"315-1","Alloy 617","Plate",314626
"52% Nf: Cycle 499-500","CapPass",9965.71,"Qualified",0.00354,-29.67,49457,"315-1","Alloy 617","Plate",314626
"52% Nf: Cycle 499-500","CapPass",9965.72,"Qualified",0.00354,-30.02,49458,"315-1","Alloy 617","Plate",314626
"52% Nf: Cycle 499-500","CapPass",9965.79,"Qualified",0.00349,-33.75,49459,"315-1","Alloy 617","Plate",314626
"52% Nf: Cycle 499-500","CapPass",9965.84,"Qualified",0.00344,-39.13,49460,"315-1","Alloy 617","Plate",314626
"52% Nf: Cycle 499-500","CapPass",9965.88,"Qualified",0.00339,-44.32,49461,"315-1","Alloy 617","Plate",314626
"52% Nf: Cycle 499-500","CapPass",9965.92,"Qualified",0.00334,-49.19,49462,"315-1","Alloy 617","Plate",314626
"52% Nf: Cycle 499-500","CapPass",9965.96,"Qualified",0.00329,-53.56,49463,"315-1","Alloy 617","Plate",314626
"52% Nf: Cycle 499-500","CapPass",9966.00,"Qualified",0.00324,-57.56,49464,"315-1","Alloy 617","Plate",314626
"52% Nf: Cycle 499-500","CapPass",9966.04,"Qualified",0.00319,-61.07,49465,"315-1","Alloy 617","Plate",314626
"52% Nf: Cycle 499-500","CapPass",9966.09,"Qualified",0.00314,-64.10,49466,"315-1","Alloy 617","Plate",314626
"52% Nf: Cycle 499-500","CapPass",9966.14,"Qualified",0.00309,-66.93,49467,"315-1","Alloy 617","Plate",314626
"52% Nf: Cycle 499-500","CapPass",9966.20,"Qualified",0.00304,-69.71,49468,"315-1","Alloy 617","Plate",314626
"52% Nf: Cycle 499-500","CapPass",9966.22,"Qualified",0.00302,-70.59,49469,"315-1","Alloy 617","Plate",314626
"52% Nf: Cycle 499-500","CapPass",9966.26,"Qualified",0.00299,-72.48,49470,"315-1","Alloy 617","Plate",314626
"52% Nf: Cycle 499-500","CapPass",9966.31,"Qualified",0.00294,-75.13,49471,"315-1","Alloy 617","Plate",314626
"52% Nf: Cycle 499-500","CapPass",9966.36,"Qualified",0.00289,-77.72,49472,"315-1","Alloy 617","Plate",314626
"52% Nf: Cycle 499-500","CapPass",9966.42,"Qualified",0.00283,-80.55,49473,"315-1","Alloy 617","Plate",314626
"52% Nf: Cycle 499-500","CapPass",9966.47,"Qualified",0.00278,-83.55,49474,"315-1","Alloy 617","Plate",314626
"52% Nf: Cycle 499-500","CapPass",9966.53,"Qualified",0.00273,-86.58,49475,"315-1","Alloy 617","Plate",314626
"52% Nf: Cycle 499-500","CapPass",9966.58,"Qualified",0.00268,-90.33,49476,"315-1","Alloy 617","Plate",314626
"52% Nf: Cycle 499-500","CapPass",9966.62,"Qualified",0.00263,-94.41,49477,"315-1","Alloy 617","Plate",314626
"52% Nf: Cycle 499-500","CapPass",9966.66,"Qualified",0.00258,-98.30,49478,"315-1","Alloy 617","Plate",314626
"52% Nf: Cycle 499-500","CapPass",9966.69,"Qualified",0.00253,-102.0,49479,"315-1","Alloy 617","Plate",314626
"52% Nf: Cycle 499-500","CapPass",9966.72,"Qualified",0.00249,-104.7,49480,"315-1","Alloy 617","Plate",314626
"52% Nf: Cycle 499-500","CapPass",9966.72,"Qualified",0.00248,-105.5,49481,"315-1","Alloy 617","Plate",314626
"52% Nf: Cycle 499-500","CapPass",9966.76,"Qualified",0.00243,-108.6,49482,"315-1","Alloy 617","Plate",314626
"52% Nf: Cycle 499-500","CapPass",9966.79,"Qualified",0.00238,-111.5,49483,"315-1","Alloy 617","Plate",314626
"52% Nf: Cycle 499-500","CapPass",9966.82,"Qualified",0.00233,-114.1,49484,"315-1","Alloy 617","Plate",314626
"52% Nf: Cycle 499-500","CapPass",9966.86,"Qualified",0.00228,-116.5,49485,"315-1","Alloy 617","Plate",314626
"52% Nf: Cycle 499-500","CapPass",9966.89,"Qualified",0.00223,-118.5,49486,"315-1","Alloy 617","Plate",314626
"52% Nf: Cycle 499-500","CapPass",9966.93,"Qualified",0.00218,-120.0,49487,"315-1","Alloy 617","Plate",314626
"52% Nf: Cycle 499-500","CapPass",9966.97,"Qualified",0.00212,-121.2,49488,"315-1","Alloy 617","Plate",314626
"52% Nf: Cycle 499-500","CapPass",9967.01,"Qualified",0.00207,-122.1,49489,"315-1","Alloy 617","Plate",314626
"52% Nf: Cycle 499-500","CapPass",9967.06,"Qualified",0.00202,-122.7,49490,"315-1","Alloy 617","Plate",314626
"52% Nf: Cycle 499-500","CapPass",9967.11,"Qualified",0.00197,-123.3,49491,"315-1","Alloy 617","Plate",314626
"52% Nf: Cycle 499-500","CapPass",9967.16,"Qualified",0.00192,-123.7,49492,"315-1","Alloy 617","Plate",314626
"52% Nf: Cycle 499-500","CapPass",9967.21,"Qualified",0.00187,-124.2,49493,"315-1","Alloy 617","Plate",314626
"52% Nf: Cycle 499-500","CapPass",9967.22,"Qualified",0.00187,-124.2,49494,"315-1","Alloy 617","Plate",314626
"52% Nf: Cycle 499-500","CapPass",9967.26,"Qualified",0.00182,-124.8,49495,"315-1","Alloy 617","Plate",314626
"52% Nf: Cycle 499-500","CapPass",9967.31,"Qualified",0.00177,-125.6,49496,"315-1","Alloy 617","Plate",314626
"52% Nf: Cycle 499-500","CapPass",9967.37,"Qualified",0.00172,-126.3,49497,"315-1","Alloy 617","Plate",314626
"52% Nf: Cycle 499-500","CapPass",9967.42,"Qualified",0.00167,-127.3,49498,"315-1","Alloy 617","Plate",314626
"52% Nf: Cycle 499-500","CapPass",9967.47,"Qualified",0.00162,-128.2,49499,"315-1","Alloy 617","Plate",314626
"52% Nf: Cycle 499-500","CapPass",9967.53,"Qualified",0.00157,-129.4,49500,"315-1","Alloy 617","Plate",314626
"52% Nf: Cycle 499-500","CapPass",9967.58,"Qualified",0.00152,-130.7,49501,"315-1","Alloy 617","Plate",314626
"52% Nf: Cycle 499-500","CapPass",9967.63,"Qualified",0.00147,-132.2,49502,"315-1","Alloy 617","Plate",314626
"52% Nf: Cycle 499-500","CapPass",9967.68,"Qualified",0.00142,-133.6,49503,"315-1","Alloy 617","Plate",314626
"52% Nf: Cycle 499-500","CapPass",9967.72,"Qualified",0.00138,-134.5,49504,"315-1","Alloy 617","Plate",314626
"52% Nf: Cycle 499-500","CapPass",9967.73,"Qualified",0.00137,-135.0,49505,"315-1","Alloy 617","Plate",314626
"52% Nf: Cycle 499-500","CapPass",9967.78,"Qualified",0.00132,-136.2,49506,"315-1","Alloy 617","Plate",314626
"52% Nf: Cycle 499-500","CapPass",9967.82,"Qualified",0.00127,-137.2,49507,"315-1","Alloy 617","Plate",314626
"52% Nf: Cycle 499-500","CapPass",9967.87,"Qualified",0.00122,-138.1,49508,"315-1","Alloy 617","Plate",314626
"52% Nf: Cycle 499-500","CapPass",9967.91,"Qualified",0.00117,-138.9,49509,"315-1","Alloy 617","Plate",314626
"52% Nf: Cycle 499-500","CapPass",9967.96,"Qualified",0.00112,-139.5,49510,"315-1","Alloy 617","Plate",314626
"52% Nf: Cycle 499-500","CapPass",9968.01,"Qualified",0.00106,-140.0,49511,"315-1","Alloy 617","Plate",314626
"52% Nf: Cycle 499-500","CapPass",9968.06,"Qualified",0.00101,-140.5,49512,"315-1","Alloy 617","Plate",314626
"52% Nf: Cycle 499-500","CapPass",9968.10,"Qualified",0.00096,-140.8,49513,"315-1","Alloy 617","Plate",314626
"52% Nf: Cycle 499-500","CapPass",9968.15,"Qualified",0.00091,-141.0,49514,"315-1","Alloy 617","Plate",314626
"52% Nf: Cycle 499-500","CapPass",9968.20,"Qualified",0.00086,-141.1,49515,"315-1","Alloy 617","Plate",314626
"52% Nf: Cycle 499-500","CapPass",9968.22,"Qualified",0.00084,-141.1,49516,"315-1","Alloy 617","Plate",314626
"52% Nf: Cycle 499-500","CapPass",9968.25,"Qualified",0.00081,-141.1,49517,"315-1","Alloy 617","Plate",314626
"52% Nf: Cycle 499-500","CapPass",9968.30,"Qualified",0.00076,-140.9,49518,"315-1","Alloy 617","Plate",314626
"52% Nf: Cycle 499-500","CapPass",9968.34,"Qualified",0.00071,-140.7,49519,"315-1","Alloy 617","Plate",314626
"52% Nf: Cycle 499-500","CapPass",9968.39,"Qualified",0.00066,-140.5,49520,"315-1","Alloy 617","Plate",314626
"52% Nf: Cycle 499-500","CapPass",9968.45,"Qualified",0.00061,-140.3,49521,"315-1","Alloy 617","Plate",314626
"52% Nf: Cycle 499-500","CapPass",9968.50,"Qualified",0.00056,-140.2,49522,"315-1","Alloy 617","Plate",314626
"52% Nf: Cycle 499-500","CapPass",9968.55,"Qualified",0.00051,-140.3,49523,"315-1","Alloy 617","Plate",314626
"52% Nf: Cycle 499-500","CapPass",9968.60,"Qualified",0.00046,-140.4,49524,"315-1","Alloy 617","Plate",314626
"52% Nf: Cycle 499-500","CapPass",9968.65,"Qualified",0.00041,-140.5,49525,"315-1","Alloy 617","Plate",314626
"52% Nf: Cycle 499-500","CapPass",9968.70,"Qualified",0.00036,-140.5,49526,"315-1","Alloy 617","Plate",314626
"52% Nf: Cycle 499-500","CapPass",9968.72,"Qualified",0.00034,-140.6,49527,"315-1","Alloy 617","Plate",314626
"52% Nf: Cycle 499-500","CapPass",9968.75,"Qualified",0.00031,-140.6,49528,"315-1","Alloy 617","Plate",314626
"52% Nf: Cycle 499-500","CapPass",9968.80,"Qualified",0.00026,-140.8,49529,"315-1","Alloy 617","Plate",314626
"52% Nf: Cycle 499-500","CapPass",9968.86,"Qualified",0.00021,-140.9,49530,"315-1","Alloy 617","Plate",314626
"52% Nf: Cycle 499-500","CapPass",9968.91,"Qualified",0.00016,-141.2,49531,"315-1","Alloy 617","Plate",314626
"52% Nf: Cycle 499-500","CapPass",9968.96,"Qualified",0.00011,-141.5,49532,"315-1","Alloy 617","Plate",314626
"52% Nf: Cycle 499-500","CapPass",9969.01,"Qualified",0.00006,-141.9,49533,"315-1","Alloy 617","Plate",314626
"52% Nf: Cycle 499-500","CapPass",9969.06,"Qualified",0.00001,-142.3,49534,"315-1","Alloy 617","Plate",314626
"52% Nf: Cycle 499-500","CapPass",9969.11,"Qualified",-0.00005,-142.8,49535,"315-1","Alloy 617","Plate",314626
"52% Nf: Cycle 499-500","CapPass",9969.16,"Qualified",-0.00010,-143.2,49536,"315-1","Alloy 617","Plate",314626
"52% Nf: Cycle 499-500","CapPass",9969.21,"Qualified",-0.00015,-143.8,49537,"315-1","Alloy 617","Plate",314626
"52% Nf: Cycle 499-500","CapPass",9969.22,"Qualified",-0.00015,-143.9,49538,"315-1","Alloy 617","Plate",314626
"52% Nf: Cycle 499-500","CapPass",9969.26,"Qualified",-0.00020,-144.2,49539,"315-1","Alloy 617","Plate",314626
"52% Nf: Cycle 499-500","CapPass",9969.31,"Qualified",-0.00025,-144.7,49540,"315-1","Alloy 617","Plate",314626
"52% Nf: Cycle 499-500","CapPass",9969.36,"Qualified",-0.00030,-145.0,49541,"315-1","Alloy 617","Plate",314626
"52% Nf: Cycle 499-500","CapPass",9969.41,"Qualified",-0.00035,-145.2,49542,"315-1","Alloy 617","Plate",314626
"52% Nf: Cycle 499-500","CapPass",9969.46,"Qualified",-0.00040,-145.4,49543,"315-1","Alloy 617","Plate",314626
"52% Nf: Cycle 499-500","CapPass",9969.51,"Qualified",-0.00045,-145.6,49544,"315-1","Alloy 617","Plate",314626
"52% Nf: Cycle 499-500","CapPass",9969.56,"Qualified",-0.00050,-145.8,49545,"315-1","Alloy 617","Plate",314626
"52% Nf: Cycle 499-500","CapPass",9969.61,"Qualified",-0.00055,-146.0,49546,"315-1","Alloy 617","Plate",314626
"52% Nf: Cycle 499-500","CapPass",9969.66,"Qualified",-0.00060,-146.2,49547,"315-1","Alloy 617","Plate",314626
"52% Nf: Cycle 499-500","CapPass",9969.71,"Qualified",-0.00065,-146.5,49548,"315-1","Alloy 617","Plate",314626
"52% Nf: Cycle 499-500","CapPass",9969.72,"Qualified",-0.00066,-146.5,49549,"315-1","Alloy 617","Plate",314626
"52% Nf: Cycle 499-500","CapPass",9969.76,"Qualified",-0.00070,-146.7,49550,"315-1","Alloy 617","Plate",314626
"52% Nf: Cycle 499-500","CapPass",9969.81,"Qualified",-0.00075,-147.0,49551,"315-1","Alloy 617","Plate",314626
"52% Nf: Cycle 499-500","CapPass",9969.86,"Qualified",-0.00080,-147.2,49552,"315-1","Alloy 617","Plate",314626
"52% Nf: Cycle 499-500","CapPass",9969.91,"Qualified",-0.00085,-147.5,49553,"315-1","Alloy 617","Plate",314626
"52% Nf: Cycle 499-500","CapPass",9969.96,"Qualified",-0.00090,-147.8,49554,"315-1","Alloy 617","Plate",314626
"52% Nf: Cycle 499-500","CapPass",9970.01,"Qualified",-0.00096,-148.0,49555,"315-1","Alloy 617","Plate",314626
"52% Nf: Cycle 499-500","CapPass",9970.06,"Qualified",-0.00101,-148.2,49556,"315-1","Alloy 617","Plate",314626
"52% Nf: Cycle 499-500","CapPass",9970.11,"Qualified",-0.00106,-148.3,49557,"315-1","Alloy 617","Plate",314626
"52% Nf: Cycle 499-500","CapPass",9970.15,"Qualified",-0.00111,-148.2,49558,"315-1","Alloy 617","Plate",314626
"52% Nf: Cycle 499-500","CapPass",9970.20,"Qualified",-0.00116,-148.1,49559,"315-1","Alloy 617","Plate",314626
"52% Nf: Cycle 499-500","CapPass",9970.22,"Qualified",-0.00117,-148.1,49560,"315-1","Alloy 617","Plate",314626
"52% Nf: Cycle 499-500","CapPass",9970.25,"Qualified",-0.00121,-148.0,49561,"315-1","Alloy 617","Plate",314626
"52% Nf: Cycle 499-500","CapPass",9970.30,"Qualified",-0.00126,-147.8,49562,"315-1","Alloy 617","Plate",314626
"52% Nf: Cycle 499-500","CapPass",9970.35,"Qualified",-0.00131,-147.7,49563,"315-1","Alloy 617","Plate",314626
"52% Nf: Cycle 499-500","CapPass",9970.40,"Qualified",-0.00136,-147.5,49564,"315-1","Alloy 617","Plate",314626
"52% Nf: Cycle 499-500","CapPass",9970.45,"Qualified",-0.00141,-147.3,49565,"315-1","Alloy 617","Plate",314626
"52% Nf: Cycle 499-500","CapPass",9970.50,"Qualified",-0.00146,-147.2,49566,"315-1","Alloy 617","Plate",314626
"52% Nf: Cycle 499-500","CapPass",9970.55,"Qualified",-0.00151,-147.0,49567,"315-1","Alloy 617","Plate",314626
"52% Nf: Cycle 499-500","CapPass",9970.60,"Qualified",-0.00156,-146.8,49568,"315-1","Alloy 617","Plate",314626
"52% Nf: Cycle 499-500","CapPass",9970.65,"Qualified",-0.00161,-146.7,49569,"315-1","Alloy 617","Plate",314626
"52% Nf: Cycle 499-500","CapPass",9970.70,"Qualified",-0.00166,-146.7,49570,"315-1","Alloy 617","Plate",314626
"52% Nf: Cycle 499-500","CapPass",9970.72,"Qualified",-0.00168,-146.6,49571,"315-1","Alloy 617","Plate",314626
"52% Nf: Cycle 499-500","CapPass",9970.75,"Qualified",-0.00171,-146.6,49572,"315-1","Alloy 617","Plate",314626
"52% Nf: Cycle 499-500","CapPass",9970.81,"Qualified",-0.00176,-146.5,49573,"315-1","Alloy 617","Plate",314626
"52% Nf: Cycle 499-500","CapPass",9970.86,"Qualified",-0.00181,-146.5,49574,"315-1","Alloy 617","Plate",314626
"52% Nf: Cycle 499-500","CapPass",9970.91,"Qualified",-0.00186,-146.7,49575,"315-1","Alloy 617","Plate",314626
"52% Nf: Cycle 499-500","CapPass",9970.97,"Qualified",-0.00191,-147.0,49576,"315-1","Alloy 617","Plate",314626
"52% Nf: Cycle 499-500","CapPass",9971.02,"Qualified",-0.00196,-147.4,49577,"315-1","Alloy 617","Plate",314626
"52% Nf: Cycle 499-500","CapPass",9971.07,"Qualified",-0.00201,-147.8,49578,"315-1","Alloy 617","Plate",314626
"52% Nf: Cycle 499-500","CapPass",9971.11,"Qualified",-0.00206,-148.2,49579,"315-1","Alloy 617","Plate",314626
"52% Nf: Cycle 499-500","CapPass",9971.16,"Qualified",-0.00211,-148.6,49580,"315-1","Alloy 617","Plate",314626
"52% Nf: Cycle 499-500","CapPass",9971.22,"Qualified",-0.00216,-148.9,49581,"315-1","Alloy 617","Plate",314626
"52% Nf: Cycle 499-500","CapPass",9971.22,"Qualified",-0.00217,-148.9,49582,"315-1","Alloy 617","Plate",314626
"52% Nf: Cycle 499-500","CapPass",9971.27,"Qualified",-0.00222,-149.2,49583,"315-1","Alloy 617","Plate",314626
"52% Nf: Cycle 499-500","CapPass",9971.32,"Qualified",-0.00227,-149.6,49584,"315-1","Alloy 617","Plate",314626
"52% Nf: Cycle 499-500","CapPass",9971.36,"Qualified",-0.00232,-149.9,49585,"315-1","Alloy 617","Plate",314626
"52% Nf: Cycle 499-500","CapPass",9971.42,"Qualified",-0.00237,-150.2,49586,"315-1","Alloy 617","Plate",314626
"52% Nf: Cycle 499-500","CapPass",9971.47,"Qualified",-0.00242,-150.5,49587,"315-1","Alloy 617","Plate",314626
"52% Nf: Cycle 499-500","CapPass",9971.52,"Qualified",-0.00247,-150.7,49588,"315-1","Alloy 617","Plate",314626
"52% Nf: Cycle 499-500","CapPass",9971.56,"Qualified",-0.00252,-151.0,49589,"315-1","Alloy 617","Plate",314626
"52% Nf: Cycle 499-500","CapPass",9971.61,"Qualified",-0.00257,-151.1,49590,"315-1","Alloy 617","Plate",314626
"52% Nf: Cycle 499-500","CapPass",9971.66,"Qualified",-0.00262,-151.3,49591,"315-1","Alloy 617","Plate",314626
"52% Nf: Cycle 499-500","CapPass",9971.72,"Qualified",-0.00267,-151.4,49592,"315-1","Alloy 617","Plate",314626
"52% Nf: Cycle 499-500","CapPass",9971.72,"Qualified",-0.00267,-151.5,49593,"315-1","Alloy 617","Plate",314626
"52% Nf: Cycle 499-500","CapPass",9971.77,"Qualified",-0.00272,-151.7,49594,"315-1","Alloy 617","Plate",314626
"52% Nf: Cycle 499-500","CapPass",9971.82,"Qualified",-0.00277,-151.9,49595,"315-1","Alloy 617","Plate",314626
"52% Nf: Cycle 499-500","CapPass",9971.87,"Qualified",-0.00282,-152.2,49596,"315-1","Alloy 617","Plate",314626
"52% Nf: Cycle 499-500","CapPass",9971.91,"Qualified",-0.00287,-152.4,49597,"315-1","Alloy 617","Plate",314626
"52% Nf: Cycle 499-500","CapPass",9971.96,"Qualified",-0.00292,-152.5,49598,"315-1","Alloy 617","Plate",314626
"52% Nf: Cycle 499-500","CapPass",9972.01,"Qualified",-0.00297,-152.5,49599,"315-1","Alloy 617","Plate",314626
"52% Nf: Cycle 499-500","CapPass",9972.06,"Qualified",-0.00302,-152.3,49600,"315-1","Alloy 617","Plate",314626
"52% Nf: Cycle 499-500","CapPass",9972.11,"Qualified",-0.00307,-152.2,49601,"315-1","Alloy 617","Plate",314626
"52% Nf: Cycle 499-500","CapPass",9972.16,"Qualified",-0.00312,-152.0,49602,"315-1","Alloy 617","Plate",314626
"52% Nf: Cycle 499-500","CapPass",9972.21,"Qualified",-0.00317,-151.8,49603,"315-1","Alloy 617","Plate",314626
"52% Nf: Cycle 499-500","CapPass",9972.22,"Qualified",-0.00318,-151.8,49604,"315-1","Alloy 617","Plate",314626
"52% Nf: Cycle 499-500","CapPass",9972.26,"Qualified",-0.00322,-151.7,49605,"315-1","Alloy 617","Plate",314626
"52% Nf: Cycle 499-500","CapPass",9972.31,"Qualified",-0.00327,-151.7,49606,"315-1","Alloy 617","Plate",314626
"52% Nf: Cycle 499-500","CapPass",9972.36,"Qualified",-0.00332,-151.7,49607,"315-1","Alloy 617","Plate",314626
"52% Nf: Cycle 499-500","CapPass",9972.41,"Qualified",-0.00338,-151.5,49608,"315-1","Alloy 617","Plate",314626
"52% Nf: Cycle 499-500","CapPass",9972.46,"Qualified",-0.00343,-151.3,49609,"315-1","Alloy 617","Plate",314626
"52% Nf: Cycle 499-500","CapPass",9972.50,"Qualified",-0.00348,-151.0,49610,"315-1","Alloy 617","Plate",314626
"52% Nf: Cycle 499-500","CapPass",9972.56,"Qualified",-0.00353,-150.7,49611,"315-1","Alloy 617","Plate",314626
"52% Nf: Cycle 499-500","CapPass",9972.61,"Qualified",-0.00358,-150.6,49612,"315-1","Alloy 617","Plate",314626
"52% Nf: Cycle 499-500","CapPass",9972.67,"Qualified",-0.00363,-150.6,49613,"315-1","Alloy 617","Plate",314626
"52% Nf: Cycle 499-500","CapPass",9972.72,"Qualified",-0.00367,-150.7,49614,"315-1","Alloy 617","Plate",314626
"52% Nf: Cycle 499-500","CapPass",9972.72,"Qualified",-0.00368,-150.8,49615,"315-1","Alloy 617","Plate",314626
"52% Nf: Cycle 499-500","CapPass",9972.77,"Qualified",-0.00373,-151.1,49616,"315-1","Alloy 617","Plate",314626
"52% Nf: Cycle 499-500","CapPass",9972.82,"Qualified",-0.00378,-151.4,49617,"315-1","Alloy 617","Plate",314626
"52% Nf: Cycle 499-500","CapPass",9972.87,"Qualified",-0.00383,-151.8,49618,"315-1","Alloy 617","Plate",314626
"52% Nf: Cycle 499-500","CapPass",9972.93,"Qualified",-0.00388,-152.3,49619,"315-1","Alloy 617","Plate",314626
"52% Nf: Cycle 499-500","CapPass",9972.98,"Qualified",-0.00393,-152.7,49620,"315-1","Alloy 617","Plate",314626
"52% Nf: Cycle 499-500","CapPass",9973.02,"Qualified",-0.00398,-153.1,49621,"315-1","Alloy 617","Plate",314626
"52% Nf: Cycle 499-500","CapPass",9973.07,"Qualified",-0.00403,-153.4,49622,"315-1","Alloy 617","Plate",314626
"52% Nf: Cycle 499-500","CapPass",9973.11,"Qualified",-0.00408,-153.5,49623,"315-1","Alloy 617","Plate",314626
"52% Nf: Cycle 499-500","CapPass",9973.16,"Qualified",-0.00413,-153.5,49624,"315-1","Alloy 617","Plate",314626
"52% Nf: Cycle 499-500","CapPass",9973.21,"Qualified",-0.00418,-153.2,49625,"315-1","Alloy 617","Plate",314626
"52% Nf: Cycle 499-500","CapPass",9973.22,"Qualified",-0.00419,-153.2,49626,"315-1","Alloy 617","Plate",314626
"52% Nf: Cycle 499-500","CapPass",9973.26,"Qualified",-0.00423,-153.0,49627,"315-1","Alloy 617","Plate",314626
"52% Nf: Cycle 499-500","CapPass",9973.31,"Qualified",-0.00428,-152.7,49628,"315-1","Alloy 617","Plate",314626
"52% Nf: Cycle 499-500","CapPass",9973.37,"Qualified",-0.00433,-152.4,49629,"315-1","Alloy 617","Plate",314626
"52% Nf: Cycle 499-500","CapPass",9973.42,"Qualified",-0.00438,-152.3,49630,"315-1","Alloy 617","Plate",314626
"52% Nf: Cycle 499-500","CapPass",9973.47,"Qualified",-0.00443,-152.3,49631,"315-1","Alloy 617","Plate",314626
"52% Nf: Cycle 499-500","CapPass",9973.52,"Qualified",-0.00448,-152.4,49632,"315-1","Alloy 617","Plate",314626
"52% Nf: Cycle 499-500","CapPass",9973.57,"Qualified",-0.00453,-152.7,49633,"315-1","Alloy 617","Plate",314626
"52% Nf: Cycle 499-500","CapPass",9973.62,"Qualified",-0.00459,-152.9,49634,"315-1","Alloy 617","Plate",314626
"52% Nf: Cycle 499-500","CapPass",9973.67,"Qualified",-0.00464,-153.2,49635,"315-1","Alloy 617","Plate",314626
"52% Nf: Cycle 499-500","CapPass",9973.72,"Qualified",-0.00468,-153.4,49636,"315-1","Alloy 617","Plate",314626
"52% Nf: Cycle 499-500","CapPass",9973.72,"Qualified",-0.00469,-153.4,49637,"315-1","Alloy 617","Plate",314626
"52% Nf: Cycle 499-500","CapPass",9973.78,"Qualified",-0.00474,-153.7,49638,"315-1","Alloy 617","Plate",314626
"52% Nf: Cycle 499-500","CapPass",9973.83,"Qualified",-0.00479,-154.0,49639,"315-1","Alloy 617","Plate",314626
"52% Nf: Cycle 499-500","CapPass",9973.88,"Qualified",-0.00484,-154.4,49640,"315-1","Alloy 617","Plate",314626
"52% Nf: Cycle 499-500","CapPass",9973.93,"Qualified",-0.00489,-154.7,49641,"315-1","Alloy 617","Plate",314626
"52% Nf: Cycle 499-500","CapPass",9973.98,"Qualified",-0.00494,-155.0,49642,"315-1","Alloy 617","Plate",314626
"52% Nf: Cycle 499-500","CapPass",9974.02,"Qualified",-0.00499,-155.0,49643,"315-1","Alloy 617","Plate",314626
"52% Nf: Cycle 499-500","CapPass",9974.08,"Qualified",-0.00504,-152.6,49644,"315-1","Alloy 617","Plate",314626
"52% Nf: Cycle 499-500","CapPass",9974.22,"Qualified",-0.00500,-130.6,49645,"315-1","Alloy 617","Plate",314626
"52% Nf: Cycle 499-500","CapPass",9974.23,"Qualified",-0.00499,-127.8,49646,"315-1","Alloy 617","Plate",314626
"52% Nf: Cycle 499-500","CapPass",9974.27,"Qualified",-0.00494,-118.8,49647,"315-1","Alloy 617","Plate",314626
"52% Nf: Cycle 499-500","CapPass",9974.30,"Qualified",-0.00489,-111.2,49648,"315-1","Alloy 617","Plate",314626
"52% Nf: Cycle 499-500","CapPass",9974.33,"Qualified",-0.00484,-104.8,49649,"315-1","Alloy 617","Plate",314626
"52% Nf: Cycle 499-500","CapPass",9974.37,"Qualified",-0.00479,-97.95,49650,"315-1","Alloy 617","Plate",314626
"52% Nf: Cycle 499-500","CapPass",9974.41,"Qualified",-0.00474,-90.92,49651,"315-1","Alloy 617","Plate",314626
"52% Nf: Cycle 499-500","CapPass",9974.46,"Qualified",-0.00468,-83.88,49652,"315-1","Alloy 617","Plate",314626
"52% Nf: Cycle 499-500","CapPass",9974.51,"Qualified",-0.00463,-77.06,49653,"315-1","Alloy 617","Plate",314626
"52% Nf: Cycle 499-500","CapPass",9974.56,"Qualified",-0.00458,-70.96,49654,"315-1","Alloy 617","Plate",314626
"52% Nf: Cycle 499-500","CapPass",9974.62,"Qualified",-0.00453,-64.60,49655,"315-1","Alloy 617","Plate",314626
"52% Nf: Cycle 499-500","CapPass",9974.67,"Qualified",-0.00448,-58.77,49656,"315-1","Alloy 617","Plate",314626
"52% Nf: Cycle 499-500","CapPass",9974.72,"Qualified",-0.00444,-53.08,49657,"315-1","Alloy 617","Plate",314626
"52% Nf: Cycle 499-500","CapPass",9974.72,"Qualified",-0.00443,-52.77,49658,"315-1","Alloy 617","Plate",314626
"52% Nf: Cycle 499-500","CapPass",9974.77,"Qualified",-0.00438,-46.90,49659,"315-1","Alloy 617","Plate",314626
"52% Nf: Cycle 499-500","CapPass",9974.83,"Qualified",-0.00433,-40.96,49660,"315-1","Alloy 617","Plate",314626
"52% Nf: Cycle 499-500","CapPass",9974.88,"Qualified",-0.00428,-35.15,49661,"315-1","Alloy 617","Plate",314626
"52% Nf: Cycle 499-500","CapPass",9974.94,"Qualified",-0.00423,-29.04,49662,"315-1","Alloy 617","Plate",314626
"52% Nf: Cycle 499-500","CapPass",9974.99,"Qualified",-0.00418,-23.47,49663,"315-1","Alloy 617","Plate",314626
"52% Nf: Cycle 499-500","CapPass",9975.04,"Qualified",-0.00413,-17.84,49664,"315-1","Alloy 617","Plate",314626
"52% Nf: Cycle 499-500","CapPass",9975.10,"Qualified",-0.00408,-12.31,49665,"315-1","Alloy 617","Plate",314626
"52% Nf: Cycle 499-500","CapPass",9975.15,"Qualified",-0.00403,-6.49,49666,"315-1","Alloy 617","Plate",314626
"52% Nf: Cycle 499-500","CapPass",9975.20,"Qualified",-0.00398,-1.27,49667,"315-1","Alloy 617","Plate",314626
"52% Nf: Cycle 499-500","CapPass",9975.22,"Qualified",-0.00396,0.36,49668,"315-1","Alloy 617","Plate",314626
"52% Nf: Cycle 499-500","CapPass",9975.25,"Qualified",-0.00393,4.14,49669,"315-1","Alloy 617","Plate",314626
"52% Nf: Cycle 499-500","CapPass",9975.30,"Qualified",-0.00388,8.62,49670,"315-1","Alloy 617","Plate",314626
"52% Nf: Cycle 499-500","CapPass",9975.34,"Qualified",-0.00383,12.92,49671,"315-1","Alloy 617","Plate",314626
"52% Nf: Cycle 499-500","CapPass",9975.39,"Qualified",-0.00378,17.26,49672,"315-1","Alloy 617","Plate",314626
"52% Nf: Cycle 499-500","CapPass",9975.45,"Qualified",-0.00373,21.75,49673,"315-1","Alloy 617","Plate",314626
"52% Nf: Cycle 499-500","CapPass",9975.51,"Qualified",-0.00368,26.46,49674,"315-1","Alloy 617","Plate",314626
"52% Nf: Cycle 499-500","CapPass",9975.56,"Qualified",-0.00362,30.57,49675,"315-1","Alloy 617","Plate",314626
"52% Nf: Cycle 499-500","CapPass",9975.62,"Qualified",-0.00357,34.34,49676,"315-1","Alloy 617","Plate",314626
"52% Nf: Cycle 499-500","CapPass",9975.70,"Qualified",-0.00352,37.76,49677,"315-1","Alloy 617","Plate",314626
"52% Nf: Cycle 499-500","CapPass",9975.72,"Qualified",-0.00351,38.81,49678,"315-1","Alloy 617","Plate",314626
"52% Nf: Cycle 499-500","CapPass",9975.77,"Qualified",-0.00347,41.19,49679,"315-1","Alloy 617","Plate",314626
"52% Nf: Cycle 499-500","CapPass",9975.84,"Qualified",-0.00342,44.59,49680,"315-1","Alloy 617","Plate",314626
"52% Nf: Cycle 499-500","CapPass",9975.91,"Qualified",-0.00337,48.93,49681,"315-1","Alloy 617","Plate",314626
"52% Nf: Cycle 499-500","CapPass",9975.96,"Qualified",-0.00332,53.41,49682,"315-1","Alloy 617","Plate",314626
"52% Nf: Cycle 499-500","CapPass",9976.01,"Qualified",-0.00327,59.52,49683,"315-1","Alloy 617","Plate",314626
"52% Nf: Cycle 499-500","CapPass",9976.05,"Qualified",-0.00322,64.72,49684,"315-1","Alloy 617","Plate",314626
"52% Nf: Cycle 499-500","CapPass",9976.08,"Qualified",-0.00317,69.19,49685,"315-1","Alloy 617","Plate",314626
"52% Nf: Cycle 499-500","CapPass",9976.11,"Qualified",-0.00312,72.85,49686,"315-1","Alloy 617","Plate",314626
"52% Nf: Cycle 499-500","CapPass",9976.15,"Qualified",-0.00307,76.13,49687,"315-1","Alloy 617","Plate",314626
"52% Nf: Cycle 499-500","CapPass",9976.20,"Qualified",-0.00302,79.14,49688,"315-1","Alloy 617","Plate",314626
"52% Nf: Cycle 499-500","CapPass",9976.22,"Qualified",-0.00300,80.25,49689,"315-1","Alloy 617","Plate",314626
"52% Nf: Cycle 499-500","CapPass",9976.25,"Qualified",-0.00297,81.69,49690,"315-1","Alloy 617","Plate",314626
"52% Nf: Cycle 499-500","CapPass",9976.31,"Qualified",-0.00292,84.37,49691,"315-1","Alloy 617","Plate",314626
"52% Nf: Cycle 499-500","CapPass",9976.37,"Qualified",-0.00287,86.82,49692,"315-1","Alloy 617","Plate",314626
"52% Nf: Cycle 499-500","CapPass",9976.42,"Qualified",-0.00281,89.32,49693,"315-1","Alloy 617","Plate",314626
"52% Nf: Cycle 499-500","CapPass",9976.47,"Qualified",-0.00276,91.88,49694,"315-1","Alloy 617","Plate",314626
"52% Nf: Cycle 499-500","CapPass",9976.52,"Qualified",-0.00271,94.59,49695,"315-1","Alloy 617","Plate",314626
"52% Nf: Cycle 499-500","CapPass",9976.58,"Qualified",-0.00266,97.22,49696,"315-1","Alloy 617","Plate",314626
"52% Nf: Cycle 499-500","CapPass",9976.63,"Qualified",-0.00261,99.80,49697,"315-1","Alloy 617","Plate",314626
"52% Nf: Cycle 499-500","CapPass",9976.68,"Qualified",-0.00256,102.42,49698,"315-1","Alloy 617","Plate",314626
"52% Nf: Cycle 499-500","CapPass",9976.72,"Qualified",-0.00252,104.51,49699,"315-1","Alloy 617","Plate",314626
"52% Nf: Cycle 499-500","CapPass",9976.73,"Qualified",-0.00251,105.10,49700,"315-1","Alloy 617","Plate",314626
"52% Nf: Cycle 499-500","CapPass",9976.78,"Qualified",-0.00246,108.14,49701,"315-1","Alloy 617","Plate",314626
"52% Nf: Cycle 499-500","CapPass",9976.82,"Qualified",-0.00241,111.40,49702,"315-1","Alloy 617","Plate",314626
"52% Nf: Cycle 499-500","CapPass",9976.86,"Qualified",-0.00236,114.58,49703,"315-1","Alloy 617","Plate",314626
"52% Nf: Cycle 499-500","CapPass",9976.90,"Qualified",-0.00231,117.64,49704,"315-1","Alloy 617","Plate",314626
"52% Nf: Cycle 499-500","CapPass",9976.93,"Qualified",-0.00226,120.42,49705,"315-1","Alloy 617","Plate",314626
