Repository: js-molina/fatigue-A617

File: data/950C/Strain rate 0.001/1.0% strain/HTM_A20_Cycles_E11.csv (part 9 of 10)
"Cycle Label","Data State","Elapsed Time Sec","Qual State","Strain","Stress Mpa","Count","Sample","Alloy","Material_Form","Heat"
"51% Nf: Cycle 499-500","CapPass",9968.73,"Trend",0.00039,-114.2,49234,"E-11","Alloy 617","Plate",314626
"51% Nf: Cycle 499-500","CapPass",9968.78,"Trend",0.00034,-114.7,49235,"E-11","Alloy 617","Plate",314626
"51% Nf: Cycle 499-500","CapPass",9968.80,"Trend",0.00031,-114.9,49236,"E-11","Alloy 617","Plate",314626
"51% Nf: Cycle 499-500","CapPass",9968.83,"Trend",0.00029,-115.1,49237,"E-11","Alloy 617","Plate",314626
"51% Nf: Cycle 499-500","CapPass",9968.87,"Trend",0.00024,-115.1,49238,"E-11","Alloy 617","Plate",314626
"51% Nf: Cycle 499-500","CapPass",9968.92,"Trend",0.00018,-115.3,49239,"E-11","Alloy 617","Plate",314626
"51% Nf: Cycle 499-500","CapPass",9968.97,"Trend",0.00013,-115.2,49240,"E-11","Alloy 617","Plate",314626
"51% Nf: Cycle 499-500","CapPass",9969.02,"Trend",0.00008,-115.1,49241,"E-11","Alloy 617","Plate",314626
"51% Nf: Cycle 499-500","CapPass",9969.07,"Trend",0.00003,-114.8,49242,"E-11","Alloy 617","Plate",314626
"51% Nf: Cycle 499-500","CapPass",9969.12,"Trend",-0.00002,-114.6,49243,"E-11","Alloy 617","Plate",314626
"51% Nf: Cycle 499-500","CapPass",9969.17,"Trend",-0.00007,-114.3,49244,"E-11","Alloy 617","Plate",314626
"51% Nf: Cycle 499-500","CapPass",9969.22,"Trend",-0.00012,-114.0,49245,"E-11","Alloy 617","Plate",314626
"51% Nf: Cycle 499-500","CapPass",9969.28,"Trend",-0.00017,-113.7,49246,"E-11","Alloy 617","Plate",314626
"51% Nf: Cycle 499-500","CapPass",9969.30,"Trend",-0.00020,-113.7,49247,"E-11","Alloy 617","Plate",314626
"51% Nf: Cycle 499-500","CapPass",9969.32,"Trend",-0.00022,-113.7,49248,"E-11","Alloy 617","Plate",314626
"51% Nf: Cycle 499-500","CapPass",9969.37,"Trend",-0.00027,-113.7,49249,"E-11","Alloy 617","Plate",314626
"51% Nf: Cycle 499-500","CapPass",9969.42,"Trend",-0.00032,-113.6,49250,"E-11","Alloy 617","Plate",314626
"51% Nf: Cycle 499-500","CapPass",9969.48,"Trend",-0.00037,-113.6,49251,"E-11","Alloy 617","Plate",314626
"51% Nf: Cycle 499-500","CapPass",9969.53,"Trend",-0.00042,-113.7,49252,"E-11","Alloy 617","Plate",314626
"51% Nf: Cycle 499-500","CapPass",9969.58,"Trend",-0.00047,-113.7,49253,"E-11","Alloy 617","Plate",314626
"51% Nf: Cycle 499-500","CapPass",9969.63,"Trend",-0.00052,-114.1,49254,"E-11","Alloy 617","Plate",314626
"51% Nf: Cycle 499-500","CapPass",9969.68,"Trend",-0.00057,-114.4,49255,"E-11","Alloy 617","Plate",314626
"51% Nf: Cycle 499-500","CapPass",9969.73,"Trend",-0.00062,-114.7,49256,"E-11","Alloy 617","Plate",314626
"51% Nf: Cycle 499-500","CapPass",9969.78,"Trend",-0.00067,-115.0,49257,"E-11","Alloy 617","Plate",314626
"51% Nf: Cycle 499-500","CapPass",9969.80,"Trend",-0.00069,-115.0,49258,"E-11","Alloy 617","Plate",314626
"51% Nf: Cycle 499-500","CapPass",9969.83,"Trend",-0.00072,-115.0,49259,"E-11","Alloy 617","Plate",314626
"51% Nf: Cycle 499-500","CapPass",9969.88,"Trend",-0.00077,-115.3,49260,"E-11","Alloy 617","Plate",314626
"51% Nf: Cycle 499-500","CapPass",9969.93,"Trend",-0.00082,-115.4,49261,"E-11","Alloy 617","Plate",314626
"51% Nf: Cycle 499-500","CapPass",9969.98,"Trend",-0.00087,-115.3,49262,"E-11","Alloy 617","Plate",314626
"51% Nf: Cycle 499-500","CapPass",9970.03,"Trend",-0.00092,-115.7,49263,"E-11","Alloy 617","Plate",314626
"51% Nf: Cycle 499-500","CapPass",9970.08,"Trend",-0.00097,-115.5,49264,"E-11","Alloy 617","Plate",314626
"51% Nf: Cycle 499-500","CapPass",9970.14,"Trend",-0.00102,-115.5,49265,"E-11","Alloy 617","Plate",314626
"51% Nf: Cycle 499-500","CapPass",9970.19,"Trend",-0.00107,-115.4,49266,"E-11","Alloy 617","Plate",314626
"51% Nf: Cycle 499-500","CapPass",9970.24,"Trend",-0.00113,-115.7,49267,"E-11","Alloy 617","Plate",314626
"51% Nf: Cycle 499-500","CapPass",9970.28,"Trend",-0.00118,-115.8,49268,"E-11","Alloy 617","Plate",314626
"51% Nf: Cycle 499-500","CapPass",9970.30,"Trend",-0.00120,-115.8,49269,"E-11","Alloy 617","Plate",314626
"51% Nf: Cycle 499-500","CapPass",9970.33,"Trend",-0.00123,-115.7,49270,"E-11","Alloy 617","Plate",314626
"51% Nf: Cycle 499-500","CapPass",9970.38,"Trend",-0.00128,-116.0,49271,"E-11","Alloy 617","Plate",314626
"51% Nf: Cycle 499-500","CapPass",9970.43,"Trend",-0.00133,-115.9,49272,"E-11","Alloy 617","Plate",314626
"51% Nf: Cycle 499-500","CapPass",9970.49,"Trend",-0.00138,-115.9,49273,"E-11","Alloy 617","Plate",314626
"51% Nf: Cycle 499-500","CapPass",9970.54,"Trend",-0.00143,-115.8,49274,"E-11","Alloy 617","Plate",314626
"51% Nf: Cycle 499-500","CapPass",9970.59,"Trend",-0.00148,-116.1,49275,"E-11","Alloy 617","Plate",314626
"51% Nf: Cycle 499-500","CapPass",9970.64,"Trend",-0.00153,-116.4,49276,"E-11","Alloy 617","Plate",314626
"51% Nf: Cycle 499-500","CapPass",9970.69,"Trend",-0.00158,-116.5,49277,"E-11","Alloy 617","Plate",314626
"51% Nf: Cycle 499-500","CapPass",9970.74,"Trend",-0.00163,-116.6,49278,"E-11","Alloy 617","Plate",314626
"51% Nf: Cycle 499-500","CapPass",9970.79,"Trend",-0.00168,-116.8,49279,"E-11","Alloy 617","Plate",314626
"51% Nf: Cycle 499-500","CapPass",9970.80,"Trend",-0.00170,-116.7,49280,"E-11","Alloy 617","Plate",314626
"51% Nf: Cycle 499-500","CapPass",9970.84,"Trend",-0.00173,-116.9,49281,"E-11","Alloy 617","Plate",314626
"51% Nf: Cycle 499-500","CapPass",9970.89,"Trend",-0.00178,-117.0,49282,"E-11","Alloy 617","Plate",314626
"51% Nf: Cycle 499-500","CapPass",9970.94,"Trend",-0.00183,-117.0,49283,"E-11","Alloy 617","Plate",314626
"51% Nf: Cycle 499-500","CapPass",9970.99,"Trend",-0.00189,-116.8,49284,"E-11","Alloy 617","Plate",314626
"51% Nf: Cycle 499-500","CapPass",9971.04,"Trend",-0.00194,-116.9,49285,"E-11","Alloy 617","Plate",314626
"51% Nf: Cycle 499-500","CapPass",9971.09,"Trend",-0.00199,-117.0,49286,"E-11","Alloy 617","Plate",314626
"51% Nf: Cycle 499-500","CapPass",9971.14,"Trend",-0.00204,-116.9,49287,"E-11","Alloy 617","Plate",314626
"51% Nf: Cycle 499-500","CapPass",9971.19,"Trend",-0.00209,-116.8,49288,"E-11","Alloy 617","Plate",314626
"51% Nf: Cycle 499-500","CapPass",9971.24,"Trend",-0.00214,-116.7,49289,"E-11","Alloy 617","Plate",314626
"51% Nf: Cycle 499-500","CapPass",9971.30,"Trend",-0.00219,-116.7,49290,"E-11","Alloy 617","Plate",314626
"51% Nf: Cycle 499-500","CapPass",9971.30,"Trend",-0.00220,-116.9,49291,"E-11","Alloy 617","Plate",314626
"51% Nf: Cycle 499-500","CapPass",9971.35,"Trend",-0.00224,-117.0,49292,"E-11","Alloy 617","Plate",314626
"51% Nf: Cycle 499-500","CapPass",9971.40,"Trend",-0.00229,-117.2,49293,"E-11","Alloy 617","Plate",314626
"51% Nf: Cycle 499-500","CapPass",9971.45,"Trend",-0.00234,-117.6,49294,"E-11","Alloy 617","Plate",314626
"51% Nf: Cycle 499-500","CapPass",9971.50,"Trend",-0.00239,-117.7,49295,"E-11","Alloy 617","Plate",314626
"51% Nf: Cycle 499-500","CapPass",9971.55,"Trend",-0.00244,-118.0,49296,"E-11","Alloy 617","Plate",314626
"51% Nf: Cycle 499-500","CapPass",9971.60,"Trend",-0.00249,-118.2,49297,"E-11","Alloy 617","Plate",314626
"51% Nf: Cycle 499-500","CapPass",9971.65,"Trend",-0.00254,-118.6,49298,"E-11","Alloy 617","Plate",314626
"51% Nf: Cycle 499-500","CapPass",9971.70,"Trend",-0.00260,-118.8,49299,"E-11","Alloy 617","Plate",314626
"51% Nf: Cycle 499-500","CapPass",9971.75,"Trend",-0.00265,-119.1,49300,"E-11","Alloy 617","Plate",314626
"51% Nf: Cycle 499-500","CapPass",9971.79,"Trend",-0.00270,-119.2,49301,"E-11","Alloy 617","Plate",314626
"51% Nf: Cycle 499-500","CapPass",9971.80,"Trend",-0.00270,-119.2,49302,"E-11","Alloy 617","Plate",314626
"51% Nf: Cycle 499-500","CapPass",9971.85,"Trend",-0.00275,-119.3,49303,"E-11","Alloy 617","Plate",314626
"51% Nf: Cycle 499-500","CapPass",9971.90,"Trend",-0.00280,-119.3,49304,"E-11","Alloy 617","Plate",314626
"51% Nf: Cycle 499-500","CapPass",9971.95,"Trend",-0.00285,-119.2,49305,"E-11","Alloy 617","Plate",314626
"51% Nf: Cycle 499-500","CapPass",9972.00,"Trend",-0.00290,-119.4,49306,"E-11","Alloy 617","Plate",314626
"51% Nf: Cycle 499-500","CapPass",9972.05,"Trend",-0.00295,-119.8,49307,"E-11","Alloy 617","Plate",314626
"51% Nf: Cycle 499-500","CapPass",9972.10,"Trend",-0.00300,-120.1,49308,"E-11","Alloy 617","Plate",314626
"51% Nf: Cycle 499-500","CapPass",9972.15,"Trend",-0.00305,-120.3,49309,"E-11","Alloy 617","Plate",314626
"51% Nf: Cycle 499-500","CapPass",9972.20,"Trend",-0.00310,-120.4,49310,"E-11","Alloy 617","Plate",314626
"51% Nf: Cycle 499-500","CapPass",9972.26,"Trend",-0.00315,-120.2,49311,"E-11","Alloy 617","Plate",314626
"51% Nf: Cycle 499-500","CapPass",9972.30,"Trend",-0.00320,-120.5,49312,"E-11","Alloy 617","Plate",314626
"51% Nf: Cycle 499-500","CapPass",9972.30,"Trend",-0.00320,-120.4,49313,"E-11","Alloy 617","Plate",314626
"51% Nf: Cycle 499-500","CapPass",9972.35,"Trend",-0.00325,-120.5,49314,"E-11","Alloy 617","Plate",314626
"51% Nf: Cycle 499-500","CapPass",9972.41,"Trend",-0.00330,-120.4,49315,"E-11","Alloy 617","Plate",314626
"51% Nf: Cycle 499-500","CapPass",9972.45,"Trend",-0.00335,-120.3,49316,"E-11","Alloy 617","Plate",314626
"51% Nf: Cycle 499-500","CapPass",9972.51,"Trend",-0.00340,-120.5,49317,"E-11","Alloy 617","Plate",314626
"51% Nf: Cycle 499-500","CapPass",9972.56,"Trend",-0.00345,-120.8,49318,"E-11","Alloy 617","Plate",314626
"51% Nf: Cycle 499-500","CapPass",9972.61,"Trend",-0.00351,-120.9,49319,"E-11","Alloy 617","Plate",314626
"51% Nf: Cycle 499-500","CapPass",9972.66,"Trend",-0.00356,-121.1,49320,"E-11","Alloy 617","Plate",314626
"51% Nf: Cycle 499-500","CapPass",9972.71,"Trend",-0.00361,-121.5,49321,"E-11","Alloy 617","Plate",314626
"51% Nf: Cycle 499-500","CapPass",9972.76,"Trend",-0.00366,-121.4,49322,"E-11","Alloy 617","Plate",314626
"51% Nf: Cycle 499-500","CapPass",9972.80,"Trend",-0.00370,-121.4,49323,"E-11","Alloy 617","Plate",314626
"51% Nf: Cycle 499-500","CapPass",9972.81,"Trend",-0.00371,-121.5,49324,"E-11","Alloy 617","Plate",314626
"51% Nf: Cycle 499-500","CapPass",9972.86,"Trend",-0.00376,-121.3,49325,"E-11","Alloy 617","Plate",314626
"51% Nf: Cycle 499-500","CapPass",9972.91,"Trend",-0.00381,-121.3,49326,"E-11","Alloy 617","Plate",314626
"51% Nf: Cycle 499-500","CapPass",9972.96,"Trend",-0.00386,-121.5,49327,"E-11","Alloy 617","Plate",314626
"51% Nf: Cycle 499-500","CapPass",9973.01,"Trend",-0.00391,-121.6,49328,"E-11","Alloy 617","Plate",314626
"51% Nf: Cycle 499-500","CapPass",9973.06,"Trend",-0.00396,-121.3,49329,"E-11","Alloy 617","Plate",314626
"51% Nf: Cycle 499-500","CapPass",9973.11,"Trend",-0.00401,-121.1,49330,"E-11","Alloy 617","Plate",314626
"51% Nf: Cycle 499-500","CapPass",9973.16,"Trend",-0.00406,-121.4,49331,"E-11","Alloy 617","Plate",314626
"51% Nf: Cycle 499-500","CapPass",9973.22,"Trend",-0.00411,-121.4,49332,"E-11","Alloy 617","Plate",314626
"51% Nf: Cycle 499-500","CapPass",9973.26,"Trend",-0.00416,-121.7,49333,"E-11","Alloy 617","Plate",314626
"51% Nf: Cycle 499-500","CapPass",9973.30,"Trend",-0.00421,-122.0,49334,"E-11","Alloy 617","Plate",314626
"51% Nf: Cycle 499-500","CapPass",9973.32,"Trend",-0.00422,-122.0,49335,"E-11","Alloy 617","Plate",314626
"51% Nf: Cycle 499-500","CapPass",9973.36,"Trend",-0.00427,-122.1,49336,"E-11","Alloy 617","Plate",314626
"51% Nf: Cycle 499-500","CapPass",9973.42,"Trend",-0.00432,-122.1,49337,"E-11","Alloy 617","Plate",314626
"51% Nf: Cycle 499-500","CapPass",9973.46,"Trend",-0.00437,-121.9,49338,"E-11","Alloy 617","Plate",314626
"51% Nf: Cycle 499-500","CapPass",9973.52,"Trend",-0.00442,-122.1,49339,"E-11","Alloy 617","Plate",314626
"51% Nf: Cycle 499-500","CapPass",9973.57,"Trend",-0.00447,-122.2,49340,"E-11","Alloy 617","Plate",314626
"51% Nf: Cycle 499-500","CapPass",9973.62,"Trend",-0.00452,-122.1,49341,"E-11","Alloy 617","Plate",314626
"51% Nf: Cycle 499-500","CapPass",9973.67,"Trend",-0.00457,-122.6,49342,"E-11","Alloy 617","Plate",314626
"51% Nf: Cycle 499-500","CapPass",9973.72,"Trend",-0.00462,-122.9,49343,"E-11","Alloy 617","Plate",314626
"51% Nf: Cycle 499-500","CapPass",9973.77,"Trend",-0.00467,-123.1,49344,"E-11","Alloy 617","Plate",314626
"51% Nf: Cycle 499-500","CapPass",9973.80,"Trend",-0.00471,-123.3,49345,"E-11","Alloy 617","Plate",314626
"51% Nf: Cycle 499-500","CapPass",9973.82,"Trend",-0.00472,-123.2,49346,"E-11","Alloy 617","Plate",314626
"51% Nf: Cycle 499-500","CapPass",9973.87,"Trend",-0.00477,-123.2,49347,"E-11","Alloy 617","Plate",314626
"51% Nf: Cycle 499-500","CapPass",9973.92,"Trend",-0.00482,-123.4,49348,"E-11","Alloy 617","Plate",314626
"51% Nf: Cycle 499-500","CapPass",9973.97,"Trend",-0.00487,-123.6,49349,"E-11","Alloy 617","Plate",314626
"51% Nf: Cycle 499-500","CapPass",9974.02,"Trend",-0.00492,-123.7,49350,"E-11","Alloy 617","Plate",314626
"51% Nf: Cycle 499-500","CapPass",9974.08,"Trend",-0.00497,-123.9,49351,"E-11","Alloy 617","Plate",314626
"51% Nf: Cycle 499-500","CapPass",9974.27,"Trend",-0.00492,-97.67,49352,"E-11","Alloy 617","Plate",314626
"51% Nf: Cycle 499-500","CapPass",9974.30,"Trend",-0.00487,-89.99,49353,"E-11","Alloy 617","Plate",314626
"51% Nf: Cycle 499-500","CapPass",9974.30,"Trend",-0.00487,-89.85,49354,"E-11","Alloy 617","Plate",314626
"51% Nf: Cycle 499-500","CapPass",9974.34,"Trend",-0.00482,-82.54,49355,"E-11","Alloy 617","Plate",314626
"51% Nf: Cycle 499-500","CapPass",9974.38,"Trend",-0.00477,-75.72,49356,"E-11","Alloy 617","Plate",314626
"51% Nf: Cycle 499-500","CapPass",9974.42,"Trend",-0.00472,-68.68,49357,"E-11","Alloy 617","Plate",314626
"51% Nf: Cycle 499-500","CapPass",9974.47,"Trend",-0.00467,-61.25,49358,"E-11","Alloy 617","Plate",314626
"51% Nf: Cycle 499-500","CapPass",9974.52,"Trend",-0.00462,-55.53,49359,"E-11","Alloy 617","Plate",314626
"51% Nf: Cycle 499-500","CapPass",9974.57,"Trend",-0.00457,-50.12,49360,"E-11","Alloy 617","Plate",314626
"51% Nf: Cycle 499-500","CapPass",9974.63,"Trend",-0.00452,-42.70,49361,"E-11","Alloy 617","Plate",314626
"51% Nf: Cycle 499-500","CapPass",9974.68,"Trend",-0.00447,-37.24,49362,"E-11","Alloy 617","Plate",314626
"51% Nf: Cycle 499-500","CapPass",9974.73,"Trend",-0.00442,-32.31,49363,"E-11","Alloy 617","Plate",314626
"51% Nf: Cycle 499-500","CapPass",9974.78,"Trend",-0.00436,-27.06,49364,"E-11","Alloy 617","Plate",314626
"51% Nf: Cycle 499-500","CapPass",9974.80,"Trend",-0.00434,-24.88,49365,"E-11","Alloy 617","Plate",314626
"51% Nf: Cycle 499-500","CapPass",9974.83,"Trend",-0.00431,-21.80,49366,"E-11","Alloy 617","Plate",314626
"51% Nf: Cycle 499-500","CapPass",9974.89,"Trend",-0.00426,-16.52,49367,"E-11","Alloy 617","Plate",314626
"51% Nf: Cycle 499-500","CapPass",9974.95,"Trend",-0.00421,-10.43,49368,"E-11","Alloy 617","Plate",314626
"51% Nf: Cycle 499-500","CapPass",9974.99,"Trend",-0.00416,-6.37,49369,"E-11","Alloy 617","Plate",314626
"51% Nf: Cycle 499-500","CapPass",9975.05,"Trend",-0.00411,-1.11,49370,"E-11","Alloy 617","Plate",314626
"51% Nf: Cycle 499-500","CapPass",9975.10,"Trend",-0.00406,3.28,49371,"E-11","Alloy 617","Plate",314626
"51% Nf: Cycle 499-500","CapPass",9975.15,"Trend",-0.00401,7.99,49372,"E-11","Alloy 617","Plate",314626
"51% Nf: Cycle 499-500","CapPass",9975.20,"Trend",-0.00396,12.53,49373,"E-11","Alloy 617","Plate",314626
"51% Nf: Cycle 499-500","CapPass",9975.26,"Trend",-0.00391,16.62,49374,"E-11","Alloy 617","Plate",314626
"51% Nf: Cycle 499-500","CapPass",9975.30,"Trend",-0.00387,20.15,49375,"E-11","Alloy 617","Plate",314626
"51% Nf: Cycle 499-500","CapPass",9975.32,"Trend",-0.00386,21.23,49376,"E-11","Alloy 617","Plate",314626
"51% Nf: Cycle 499-500","CapPass",9975.37,"Trend",-0.00381,25.66,49377,"E-11","Alloy 617","Plate",314626
"51% Nf: Cycle 499-500","CapPass",9975.42,"Trend",-0.00376,29.89,49378,"E-11","Alloy 617","Plate",314626
"51% Nf: Cycle 499-500","CapPass",9975.48,"Trend",-0.00371,32.99,49379,"E-11","Alloy 617","Plate",314626
"51% Nf: Cycle 499-500","CapPass",9975.58,"Trend",-0.00366,36.15,49380,"E-11","Alloy 617","Plate",314626
"51% Nf: Cycle 499-500","CapPass",9975.66,"Trend",-0.00361,39.51,49381,"E-11","Alloy 617","Plate",314626
"51% Nf: Cycle 499-500","CapPass",9975.72,"Trend",-0.00356,43.84,49382,"E-11","Alloy 617","Plate",314626
"51% Nf: Cycle 499-500","CapPass",9975.76,"Trend",-0.00351,49.46,49383,"E-11","Alloy 617","Plate",314626
"51% Nf: Cycle 499-500","CapPass",9975.79,"Trend",-0.00345,53.90,49384,"E-11","Alloy 617","Plate",314626
"51% Nf: Cycle 499-500","CapPass",9975.80,"Trend",-0.00343,56.06,49385,"E-11","Alloy 617","Plate",314626
"51% Nf: Cycle 499-500","CapPass",9975.82,"Trend",-0.00340,57.92,49386,"E-11","Alloy 617","Plate",314626
"51% Nf: Cycle 499-500","CapPass",9975.86,"Trend",-0.00335,61.12,49387,"E-11","Alloy 617","Plate",314626
"51% Nf: Cycle 499-500","CapPass",9975.91,"Trend",-0.00330,63.83,49388,"E-11","Alloy 617","Plate",314626
"51% Nf: Cycle 499-500","CapPass",9975.96,"Trend",-0.00325,66.02,49389,"E-11","Alloy 617","Plate",314626
"51% Nf: Cycle 499-500","CapPass",9976.03,"Trend",-0.00320,68.15,49390,"E-11","Alloy 617","Plate",314626
"51% Nf: Cycle 499-500","CapPass",9976.09,"Trend",-0.00315,70.50,49391,"E-11","Alloy 617","Plate",314626
"51% Nf: Cycle 499-500","CapPass",9976.15,"Trend",-0.00310,72.87,49392,"E-11","Alloy 617","Plate",314626
"51% Nf: Cycle 499-500","CapPass",9976.20,"Trend",-0.00305,75.54,49393,"E-11","Alloy 617","Plate",314626
"51% Nf: Cycle 499-500","CapPass",9976.25,"Trend",-0.00300,78.15,49394,"E-11","Alloy 617","Plate",314626
"51% Nf: Cycle 499-500","CapPass",9976.30,"Trend",-0.00295,80.82,49395,"E-11","Alloy 617","Plate",314626
"51% Nf: Cycle 499-500","CapPass",9976.31,"Trend",-0.00295,81.24,49396,"E-11","Alloy 617","Plate",314626
"51% Nf: Cycle 499-500","CapPass",9976.35,"Trend",-0.00290,83.98,49397,"E-11","Alloy 617","Plate",314626
"51% Nf: Cycle 499-500","CapPass",9976.39,"Trend",-0.00285,87.92,49398,"E-11","Alloy 617","Plate",314626
"51% Nf: Cycle 499-500","CapPass",9976.42,"Trend",-0.00280,91.29,49399,"E-11","Alloy 617","Plate",314626
"51% Nf: Cycle 499-500","CapPass",9976.46,"Trend",-0.00275,94.62,49400,"E-11","Alloy 617","Plate",314626
"51% Nf: Cycle 499-500","CapPass",9976.49,"Trend",-0.00269,97.61,49401,"E-11","Alloy 617","Plate",314626
"51% Nf: Cycle 499-500","CapPass",9976.53,"Trend",-0.00264,100.33,49402,"E-11","Alloy 617","Plate",314626
"51% Nf: Cycle 499-500","CapPass",9976.57,"Trend",-0.00259,102.58,49403,"E-11","Alloy 617","Plate",314626
"51% Nf: Cycle 499-500","CapPass",9976.60,"Trend",-0.00254,104.30,49404,"E-11","Alloy 617","Plate",314626
"51% Nf: Cycle 499-500","CapPass",9976.65,"Trend",-0.00249,105.89,49405,"E-11","Alloy 617","Plate",314626
"51% Nf: Cycle 499-500","CapPass",9976.69,"Trend",-0.00244,106.60,49406,"E-11","Alloy 617","Plate",314626
"51% Nf: Cycle 499-500","CapPass",9976.74,"Trend",-0.00239,107.26,49407,"E-11","Alloy 617","Plate",314626
"51% Nf: Cycle 499-500","CapPass",9976.79,"Trend",-0.00234,108.09,49408,"E-11","Alloy 617","Plate",314626
"51% Nf: Cycle 499-500","CapPass",9976.80,"Trend",-0.00233,108.25,49409,"E-11","Alloy 617","Plate",314626
"51% Nf: Cycle 499-500","CapPass",9976.84,"Trend",-0.00229,108.77,49410,"E-11","Alloy 617","Plate",314626
"51% Nf: Cycle 499-500","CapPass",9976.89,"Trend",-0.00224,109.58,49411,"E-11","Alloy 617","Plate",314626
"51% Nf: Cycle 499-500","CapPass",9976.94,"Trend",-0.00219,110.55,49412,"E-11","Alloy 617","Plate",314626
"51% Nf: Cycle 499-500","CapPass",9976.99,"Trend",-0.00214,111.21,49413,"E-11","Alloy 617","Plate",314626
"51% Nf: Cycle 499-500","CapPass",9977.04,"Trend",-0.00209,111.91,49414,"E-11","Alloy 617","Plate",314626
"51% Nf: Cycle 499-500","CapPass",9977.09,"Trend",-0.00204,112.45,49415,"E-11","Alloy 617","Plate",314626
"51% Nf: Cycle 499-500","CapPass",9977.14,"Trend",-0.00199,112.89,49416,"E-11","Alloy 617","Plate",314626
"51% Nf: Cycle 499-500","CapPass",9977.19,"Trend",-0.00194,113.44,49417,"E-11","Alloy 617","Plate",314626
"51% Nf: Cycle 499-500","CapPass",9977.24,"Trend",-0.00189,114.05,49418,"E-11","Alloy 617","Plate",314626
"51% Nf: Cycle 499-500","CapPass",9977.29,"Trend",-0.00184,114.53,49419,"E-11","Alloy 617","Plate",314626
"51% Nf: Cycle 499-500","CapPass",9977.30,"Trend",-0.00182,114.77,49420,"E-11","Alloy 617","Plate",314626
"51% Nf: Cycle 499-500","CapPass",9977.34,"Trend",-0.00178,115.17,49421,"E-11","Alloy 617","Plate",314626
"51% Nf: Cycle 499-500","CapPass",9977.39,"Trend",-0.00173,115.69,49422,"E-11","Alloy 617","Plate",314626
"51% Nf: Cycle 499-500","CapPass",9977.44,"Trend",-0.00168,115.99,49423,"E-11","Alloy 617","Plate",314626
"51% Nf: Cycle 499-500","CapPass",9977.49,"Trend",-0.00163,115.98,49424,"E-11","Alloy 617","Plate",314626
"51% Nf: Cycle 499-500","CapPass",9977.54,"Trend",-0.00158,115.88,49425,"E-11","Alloy 617","Plate",314626
"51% Nf: Cycle 499-500","CapPass",9977.59,"Trend",-0.00153,115.91,49426,"E-11","Alloy 617","Plate",314626
"51% Nf: Cycle 499-500","CapPass",9977.64,"Trend",-0.00148,116.20,49427,"E-11","Alloy 617","Plate",314626
"51% Nf: Cycle 499-500","CapPass",9977.69,"Trend",-0.00143,116.42,49428,"E-11","Alloy 617","Plate",314626
"51% Nf: Cycle 499-500","CapPass",9977.74,"Trend",-0.00138,116.62,49429,"E-11","Alloy 617","Plate",314626
"51% Nf: Cycle 499-500","CapPass",9977.79,"Trend",-0.00133,116.84,49430,"E-11","Alloy 617","Plate",314626
"51% Nf: Cycle 499-500","CapPass",9977.80,"Trend",-0.00133,116.93,49431,"E-11","Alloy 617","Plate",314626
"51% Nf: Cycle 499-500","CapPass",9977.84,"Trend",-0.00128,117.35,49432,"E-11","Alloy 617","Plate",314626
"51% Nf: Cycle 499-500","CapPass",9977.89,"Trend",-0.00123,117.59,49433,"E-11","Alloy 617","Plate",314626
"51% Nf: Cycle 499-500","CapPass",9977.95,"Trend",-0.00118,118.07,49434,"E-11","Alloy 617","Plate",314626
"51% Nf: Cycle 499-500","CapPass",9978.00,"Trend",-0.00113,118.46,49435,"E-11","Alloy 617","Plate",314626
"51% Nf: Cycle 499-500","CapPass",9978.04,"Trend",-0.00108,118.81,49436,"E-11","Alloy 617","Plate",314626
"51% Nf: Cycle 499-500","CapPass",9978.09,"Trend",-0.00103,119.08,49437,"E-11","Alloy 617","Plate",314626
"51% Nf: Cycle 499-500","CapPass",9978.14,"Trend",-0.00098,119.32,49438,"E-11","Alloy 617","Plate",314626
"51% Nf: Cycle 499-500","CapPass",9978.19,"Trend",-0.00093,119.87,49439,"E-11","Alloy 617","Plate",314626
"51% Nf: Cycle 499-500","CapPass",9978.24,"Trend",-0.00088,119.88,49440,"E-11","Alloy 617","Plate",314626
"51% Nf: Cycle 499-500","CapPass",9978.28,"Trend",-0.00083,120.01,49441,"E-11","Alloy 617","Plate",314626
"51% Nf: Cycle 499-500","CapPass",9978.30,"Trend",-0.00081,119.87,49442,"E-11","Alloy 617","Plate",314626
"51% Nf: Cycle 499-500","CapPass",9978.33,"Trend",-0.00078,119.81,49443,"E-11","Alloy 617","Plate",314626
"51% Nf: Cycle 499-500","CapPass",9978.39,"Trend",-0.00073,119.65,49444,"E-11","Alloy 617","Plate",314626
"51% Nf: Cycle 499-500","CapPass",9978.44,"Trend",-0.00068,119.59,49445,"E-11","Alloy 617","Plate",314626
"51% Nf: Cycle 499-500","CapPass",9978.49,"Trend",-0.00063,119.59,49446,"E-11","Alloy 617","Plate",314626
"51% Nf: Cycle 499-500","CapPass",9978.55,"Trend",-0.00058,119.84,49447,"E-11","Alloy 617","Plate",314626
"51% Nf: Cycle 499-500","CapPass",9978.60,"Trend",-0.00053,120.18,49448,"E-11","Alloy 617","Plate",314626
"51% Nf: Cycle 499-500","CapPass",9978.65,"Trend",-0.00048,120.69,49449,"E-11","Alloy 617","Plate",314626
"51% Nf: Cycle 499-500","CapPass",9978.70,"Trend",-0.00042,121.10,49450,"E-11","Alloy 617","Plate",314626
"51% Nf: Cycle 499-500","CapPass",9978.74,"Trend",-0.00037,121.46,49451,"E-11","Alloy 617","Plate",314626
"51% Nf: Cycle 499-500","CapPass",9978.79,"Trend",-0.00032,121.69,49452,"E-11","Alloy 617","Plate",314626
"51% Nf: Cycle 499-500","CapPass",9978.80,"Trend",-0.00031,121.83,49453,"E-11","Alloy 617","Plate",314626
"51% Nf: Cycle 499-500","CapPass",9978.84,"Trend",-0.00027,121.87,49454,"E-11","Alloy 617","Plate",314626
"51% Nf: Cycle 499-500","CapPass",9978.89,"Trend",-0.00022,121.62,49455,"E-11","Alloy 617","Plate",314626
"51% Nf: Cycle 499-500","CapPass",9978.94,"Trend",-0.00017,121.41,49456,"E-11","Alloy 617","Plate",314626
"51% Nf: Cycle 499-500","CapPass",9979.00,"Trend",-0.00012,121.35,49457,"E-11","Alloy 617","Plate",314626
"51% Nf: Cycle 499-500","CapPass",9979.04,"Trend",-0.00007,121.38,49458,"E-11","Alloy 617","Plate",314626
"51% Nf: Cycle 499-500","CapPass",9979.09,"Trend",-0.00002,121.25,49459,"E-11","Alloy 617","Plate",314626
"51% Nf: Cycle 499-500","CapPass",9979.15,"Trend",0.00003,121.19,49460,"E-11","Alloy 617","Plate",314626
"51% Nf: Cycle 499-500","CapPass",9979.20,"Trend",0.00008,121.33,49461,"E-11","Alloy 617","Plate",314626
"51% Nf: Cycle 499-500","CapPass",9979.25,"Trend",0.00013,121.20,49462,"E-11","Alloy 617","Plate",314626
"51% Nf: Cycle 499-500","CapPass",9979.30,"Trend",0.00018,121.36,49463,"E-11","Alloy 617","Plate",314626
"51% Nf: Cycle 499-500","CapPass",9979.30,"Trend",0.00018,121.42,49464,"E-11","Alloy 617","Plate",314626
"51% Nf: Cycle 499-500","CapPass",9979.35,"Trend",0.00023,121.71,49465,"E-11","Alloy 617","Plate",314626
"51% Nf: Cycle 499-500","CapPass",9979.40,"Trend",0.00028,121.71,49466,"E-11","Alloy 617","Plate",314626
"51% Nf: Cycle 499-500","CapPass",9979.45,"Trend",0.00033,121.91,49467,"E-11","Alloy 617","Plate",314626
"51% Nf: Cycle 499-500","CapPass",9979.50,"Trend",0.00038,122.19,49468,"E-11","Alloy 617","Plate",314626
"51% Nf: Cycle 499-500","CapPass",9979.55,"Trend",0.00043,122.19,49469,"E-11","Alloy 617","Plate",314626
"51% Nf: Cycle 499-500","CapPass",9979.60,"Trend",0.00049,122.30,49470,"E-11","Alloy 617","Plate",314626
"51% Nf: Cycle 499-500","CapPass",9979.65,"Trend",0.00054,122.04,49471,"E-11","Alloy 617","Plate",314626
"51% Nf: Cycle 499-500","CapPass",9979.71,"Trend",0.00059,122.10,49472,"E-11","Alloy 617","Plate",314626
"51% Nf: Cycle 499-500","CapPass",9979.76,"Trend",0.00064,122.12,49473,"E-11","Alloy 617","Plate",314626
"51% Nf: Cycle 499-500","CapPass",9979.80,"Trend",0.00068,122.35,49474,"E-11","Alloy 617","Plate",314626
"51% Nf: Cycle 499-500","CapPass",9979.81,"Trend",0.00069,122.21,49475,"E-11","Alloy 617","Plate",314626
"51% Nf: Cycle 499-500","CapPass",9979.86,"Trend",0.00074,122.78,49476,"E-11","Alloy 617","Plate",314626
"51% Nf: Cycle 499-500","CapPass",9979.90,"Trend",0.00079,123.05,49477,"E-11","Alloy 617","Plate",314626
"51% Nf: Cycle 499-500","CapPass",9979.95,"Trend",0.00084,122.98,49478,"E-11","Alloy 617","Plate",314626
"51% Nf: Cycle 499-500","CapPass",9980.00,"Trend",0.00089,122.86,49479,"E-11","Alloy 617","Plate",314626
"51% Nf: Cycle 499-500","CapPass",9980.05,"Trend",0.00094,122.80,49480,"E-11","Alloy 617","Plate",314626
"51% Nf: Cycle 499-500","CapPass",9980.10,"Trend",0.00099,122.70,49481,"E-11","Alloy 617","Plate",314626
"51% Nf: Cycle 499-500","CapPass",9980.15,"Trend",0.00104,122.72,49482,"E-11","Alloy 617","Plate",314626
"51% Nf: Cycle 499-500","CapPass",9980.21,"Trend",0.00109,122.44,49483,"E-11","Alloy 617","Plate",314626
"51% Nf: Cycle 499-500","CapPass",9980.25,"Trend",0.00114,122.71,49484,"E-11","Alloy 617","Plate",314626
"51% Nf: Cycle 499-500","CapPass",9980.30,"Trend",0.00119,122.84,49485,"E-11","Alloy 617","Plate",314626
"51% Nf: Cycle 499-500","CapPass",9980.31,"Trend",0.00119,122.90,49486,"E-11","Alloy 617","Plate",314626
"51% Nf: Cycle 499-500","CapPass",9980.36,"Trend",0.00124,123.09,49487,"E-11","Alloy 617","Plate",314626
"51% Nf: Cycle 499-500","CapPass",9980.41,"Trend",0.00129,123.27,49488,"E-11","Alloy 617","Plate",314626
"51% Nf: Cycle 499-500","CapPass",9980.46,"Trend",0.00135,123.30,49489,"E-11","Alloy 617","Plate",314626
"51% Nf: Cycle 499-500","CapPass",9980.51,"Trend",0.00140,123.61,49490,"E-11","Alloy 617","Plate",314626
"51% Nf: Cycle 499-500","CapPass",9980.56,"Trend",0.00145,123.78,49491,"E-11","Alloy 617","Plate",314626
"51% Nf: Cycle 499-500","CapPass",9980.61,"Trend",0.00150,123.76,49492,"E-11","Alloy 617","Plate",314626
"51% Nf: Cycle 499-500","CapPass",9980.66,"Trend",0.00155,123.70,49493,"E-11","Alloy 617","Plate",314626
"51% Nf: Cycle 499-500","CapPass",9980.71,"Trend",0.00160,123.63,49494,"E-11","Alloy 617","Plate",314626
"51% Nf: Cycle 499-500","CapPass",9980.76,"Trend",0.00165,123.55,49495,"E-11","Alloy 617","Plate",314626
"51% Nf: Cycle 499-500","CapPass",9980.80,"Trend",0.00169,123.40,49496,"E-11","Alloy 617","Plate",314626
"51% Nf: Cycle 499-500","CapPass",9980.81,"Trend",0.00170,123.39,49497,"E-11","Alloy 617","Plate",314626
"51% Nf: Cycle 499-500","CapPass",9980.86,"Trend",0.00175,123.30,49498,"E-11","Alloy 617","Plate",314626
"51% Nf: Cycle 499-500","CapPass",9980.91,"Trend",0.00180,123.09,49499,"E-11","Alloy 617","Plate",314626
"51% Nf: Cycle 499-500","CapPass",9980.96,"Trend",0.00185,122.86,49500,"E-11","Alloy 617","Plate",314626
"51% Nf: Cycle 499-500","CapPass",9981.01,"Trend",0.00190,123.13,49501,"E-11","Alloy 617","Plate",314626
"51% Nf: Cycle 499-500","CapPass",9981.06,"Trend",0.00195,122.86,49502,"E-11","Alloy 617","Plate",314626
"51% Nf: Cycle 499-500","CapPass",9981.11,"Trend",0.00200,123.00,49503,"E-11","Alloy 617","Plate",314626
"51% Nf: Cycle 499-500","CapPass",9981.16,"Trend",0.00205,123.10,49504,"E-11","Alloy 617","Plate",314626
"51% Nf: Cycle 499-500","CapPass",9981.21,"Trend",0.00210,123.16,49505,"E-11","Alloy 617","Plate",314626
"51% Nf: Cycle 499-500","CapPass",9981.26,"Trend",0.00215,123.29,49506,"E-11","Alloy 617","Plate",314626
"51% Nf: Cycle 499-500","CapPass",9981.30,"Trend",0.00219,123.36,49507,"E-11","Alloy 617","Plate",314626
"51% Nf: Cycle 499-500","CapPass",9981.31,"Trend",0.00220,123.26,49508,"E-11","Alloy 617","Plate",314626
"51% Nf: Cycle 499-500","CapPass",9981.36,"Trend",0.00225,123.20,49509,"E-11","Alloy 617","Plate",314626
"51% Nf: Cycle 499-500","CapPass",9981.41,"Trend",0.00231,123.36,49510,"E-11","Alloy 617","Plate",314626
"51% Nf: Cycle 499-500","CapPass",9981.46,"Trend",0.00236,123.45,49511,"E-11","Alloy 617","Plate",314626
"51% Nf: Cycle 499-500","CapPass",9981.51,"Trend",0.00241,123.35,49512,"E-11","Alloy 617","Plate",314626
"51% Nf: Cycle 499-500","CapPass",9981.57,"Trend",0.00246,123.46,49513,"E-11","Alloy 617","Plate",314626
"51% Nf: Cycle 499-500","CapPass",9981.62,"Trend",0.00251,123.74,49514,"E-11","Alloy 617","Plate",314626
"51% Nf: Cycle 499-500","CapPass",9981.67,"Trend",0.00256,124.06,49515,"E-11","Alloy 617","Plate",314626
"51% Nf: Cycle 499-500","CapPass",9981.72,"Trend",0.00261,124.15,49516,"E-11","Alloy 617","Plate",314626
"51% Nf: Cycle 499-500","CapPass",9981.77,"Trend",0.00266,124.23,49517,"E-11","Alloy 617","Plate",314626
"51% Nf: Cycle 499-500","CapPass",9981.80,"Trend",0.00269,124.37,49518,"E-11","Alloy 617","Plate",314626
"51% Nf: Cycle 499-500","CapPass",9981.82,"Trend",0.00271,124.26,49519,"E-11","Alloy 617","Plate",314626
"51% Nf: Cycle 499-500","CapPass",9981.87,"Trend",0.00276,124.40,49520,"E-11","Alloy 617","Plate",314626
"51% Nf: Cycle 499-500","CapPass",9981.92,"Trend",0.00281,124.36,49521,"E-11","Alloy 617","Plate",314626
"51% Nf: Cycle 499-500","CapPass",9981.97,"Trend",0.00286,124.52,49522,"E-11","Alloy 617","Plate",314626
"51% Nf: Cycle 499-500","CapPass",9982.02,"Trend",0.00291,124.73,49523,"E-11","Alloy 617","Plate",314626
"51% Nf: Cycle 499-500","CapPass",9982.07,"Trend",0.00296,124.83,49524,"E-11","Alloy 617","Plate",314626
"51% Nf: Cycle 499-500","CapPass",9982.12,"Trend",0.00301,124.72,49525,"E-11","Alloy 617","Plate",314626
"51% Nf: Cycle 499-500","CapPass",9982.17,"Trend",0.00306,124.83,49526,"E-11","Alloy 617","Plate",314626
"51% Nf: Cycle 499-500","CapPass",9982.22,"Trend",0.00312,124.99,49527,"E-11","Alloy 617","Plate",314626
"51% Nf: Cycle 499-500","CapPass",9982.27,"Trend",0.00317,124.63,49528,"E-11","Alloy 617","Plate",314626
"51% Nf: Cycle 499-500","CapPass",9982.30,"Trend",0.00319,124.82,49529,"E-11","Alloy 617","Plate",314626
"51% Nf: Cycle 499-500","CapPass",9982.33,"Trend",0.00322,124.89,49530,"E-11","Alloy 617","Plate",314626
"51% Nf: Cycle 499-500","CapPass",9982.38,"Trend",0.00327,125.09,49531,"E-11","Alloy 617","Plate",314626
"51% Nf: Cycle 499-500","CapPass",9982.43,"Trend",0.00332,125.44,49532,"E-11","Alloy 617","Plate",314626
"51% Nf: Cycle 499-500","CapPass",9982.47,"Trend",0.00337,125.71,49533,"E-11","Alloy 617","Plate",314626
"51% Nf: Cycle 499-500","CapPass",9982.52,"Trend",0.00342,125.91,49534,"E-11","Alloy 617","Plate",314626
"51% Nf: Cycle 499-500","CapPass",9982.57,"Trend",0.00347,125.90,49535,"E-11","Alloy 617","Plate",314626
"51% Nf: Cycle 499-500","CapPass",9982.62,"Trend",0.00352,125.73,49536,"E-11","Alloy 617","Plate",314626
"51% Nf: Cycle 499-500","CapPass",9982.68,"Trend",0.00357,125.62,49537,"E-11","Alloy 617","Plate",314626
"51% Nf: Cycle 499-500","CapPass",9982.73,"Trend",0.00362,125.71,49538,"E-11","Alloy 617","Plate",314626
"51% Nf: Cycle 499-500","CapPass",9982.78,"Trend",0.00367,125.69,49539,"E-11","Alloy 617","Plate",314626
"51% Nf: Cycle 499-500","CapPass",9982.80,"Trend",0.00370,125.93,49540,"E-11","Alloy 617","Plate",314626
"51% Nf: Cycle 499-500","CapPass",9982.83,"Trend",0.00372,125.77,49541,"E-11","Alloy 617","Plate",314626
"51% Nf: Cycle 499-500","CapPass",9982.88,"Trend",0.00377,125.84,49542,"E-11","Alloy 617","Plate",314626
"51% Nf: Cycle 499-500","CapPass",9982.93,"Trend",0.00382,125.96,49543,"E-11","Alloy 617","Plate",314626
"51% Nf: Cycle 499-500","CapPass",9982.98,"Trend",0.00387,126.09,49544,"E-11","Alloy 617","Plate",314626
"51% Nf: Cycle 499-500","CapPass",9983.03,"Trend",0.00392,126.27,49545,"E-11","Alloy 617","Plate",314626
"51% Nf: Cycle 499-500","CapPass",9983.08,"Trend",0.00398,126.28,49546,"E-11","Alloy 617","Plate",314626
"51% Nf: Cycle 499-500","CapPass",9983.12,"Trend",0.00403,126.62,49547,"E-11","Alloy 617","Plate",314626
"51% Nf: Cycle 499-500","CapPass",9983.17,"Trend",0.00408,126.46,49548,"E-11","Alloy 617","Plate",314626
"51% Nf: Cycle 499-500","CapPass",9983.22,"Trend",0.00413,126.13,49549,"E-11","Alloy 617","Plate",314626
"51% Nf: Cycle 499-500","CapPass",9983.28,"Trend",0.00418,125.57,49550,"E-11","Alloy 617","Plate",314626
"51% Nf: Cycle 499-500","CapPass",9983.30,"Trend",0.00421,125.51,49551,"E-11","Alloy 617","Plate",314626
"51% Nf: Cycle 499-500","CapPass",9983.33,"Trend",0.00423,125.19,49552,"E-11","Alloy 617","Plate",314626
"51% Nf: Cycle 499-500","CapPass",9983.38,"Trend",0.00428,124.91,49553,"E-11","Alloy 617","Plate",314626
"51% Nf: Cycle 499-500","CapPass",9983.43,"Trend",0.00433,124.53,49554,"E-11","Alloy 617","Plate",314626
"51% Nf: Cycle 499-500","CapPass",9983.48,"Trend",0.00438,124.57,49555,"E-11","Alloy 617","Plate",314626
"51% Nf: Cycle 499-500","CapPass",9983.53,"Trend",0.00443,124.67,49556,"E-11","Alloy 617","Plate",314626
"51% Nf: Cycle 499-500","CapPass",9983.58,"Trend",0.00448,124.69,49557,"E-11","Alloy 617","Plate",314626
"51% Nf: Cycle 499-500","CapPass",9983.64,"Trend",0.00453,124.89,49558,"E-11","Alloy 617","Plate",314626
"51% Nf: Cycle 499-500","CapPass",9983.69,"Trend",0.00458,125.00,49559,"E-11","Alloy 617","Plate",314626
"51% Nf: Cycle 499-500","CapPass",9983.74,"Trend",0.00463,125.30,49560,"E-11","Alloy 617","Plate",314626
"51% Nf: Cycle 499-500","CapPass",9983.79,"Trend",0.00469,125.60,49561,"E-11","Alloy 617","Plate",314626
"51% Nf: Cycle 499-500","CapPass",9983.80,"Trend",0.00470,125.75,49562,"E-11","Alloy 617","Plate",314626
"51% Nf: Cycle 499-500","CapPass",9983.84,"Trend",0.00474,125.83,49563,"E-11","Alloy 617","Plate",314626
"51% Nf: Cycle 499-500","CapPass",9983.89,"Trend",0.00479,125.96,49564,"E-11","Alloy 617","Plate",314626
"51% Nf: Cycle 499-500","CapPass",9983.94,"Trend",0.00484,126.28,49565,"E-11","Alloy 617","Plate",314626
"51% Nf: Cycle 499-500","CapPass",9983.98,"Trend",0.00489,126.39,49566,"E-11","Alloy 617","Plate",314626
"51% Nf: Cycle 499-500","CapPass",9984.04,"Trend",0.00494,126.33,49567,"E-11","Alloy 617","Plate",314626
"92% Nf: Cycle 899-900","CapPass",17967.58,"Trend",0.00497,83.88,56094,"E-11","Alloy 617","Plate",314626
"92% Nf: Cycle 899-900","CapPass",17967.63,"Trend",0.00502,83.55,56095,"E-11","Alloy 617","Plate",314626
"92% Nf: Cycle 899-900","CapPass",17967.72,"Trend",0.00497,73.88,56096,"E-11","Alloy 617","Plate",314626
"92% Nf: Cycle 899-900","CapPass",17967.76,"Trend",0.00492,69.36,56097,"E-11","Alloy 617","Plate",314626
"92% Nf: Cycle 899-900","CapPass",17967.78,"Trend",0.00487,65.80,56098,"E-11","Alloy 617","Plate",314626
"92% Nf: Cycle 899-900","CapPass",17967.80,"Trend",0.00482,62.38,56099,"E-11","Alloy 617","Plate",314626
"92% Nf: Cycle 899-900","CapPass",17967.84,"Trend",0.00477,59.17,56100,"E-11","Alloy 617","Plate",314626
"92% Nf: Cycle 899-900","CapPass",17967.88,"Trend",0.00472,55.69,56101,"E-11","Alloy 617","Plate",314626
"92% Nf: Cycle 899-900","CapPass",17967.94,"Trend",0.00467,52.82,56102,"E-11","Alloy 617","Plate",314626
"92% Nf: Cycle 899-900","CapPass",17968.01,"Trend",0.00462,49.42,56103,"E-11","Alloy 617","Plate",314626
"92% Nf: Cycle 899-900","CapPass",17968.07,"Trend",0.00457,46.21,56104,"E-11","Alloy 617","Plate",314626
"92% Nf: Cycle 899-900","CapPass",17968.12,"Trend",0.00452,43.07,56105,"E-11","Alloy 617","Plate",314626
"92% Nf: Cycle 899-900","CapPass",17968.16,"Trend",0.00447,40.38,56106,"E-11","Alloy 617","Plate",314626
"92% Nf: Cycle 899-900","CapPass",17968.21,"Trend",0.00442,37.52,56107,"E-11","Alloy 617","Plate",314626
"92% Nf: Cycle 899-900","CapPass",17968.26,"Trend",0.00437,34.71,56108,"E-11","Alloy 617","Plate",314626
"92% Nf: Cycle 899-900","CapPass",17968.30,"Trend",0.00433,32.39,56109,"E-11","Alloy 617","Plate",314626
"92% Nf: Cycle 899-900","CapPass",17968.32,"Trend",0.00431,31.87,56110,"E-11","Alloy 617","Plate",314626
"92% Nf: Cycle 899-900","CapPass",17968.37,"Trend",0.00426,29.30,56111,"E-11","Alloy 617","Plate",314626
"92% Nf: Cycle 899-900","CapPass",17968.42,"Trend",0.00421,26.65,56112,"E-11","Alloy 617","Plate",314626
"92% Nf: Cycle 899-900","CapPass",17968.47,"Trend",0.00416,24.21,56113,"E-11","Alloy 617","Plate",314626
"92% Nf: Cycle 899-900","CapPass",17968.52,"Trend",0.00411,21.63,56114,"E-11","Alloy 617","Plate",314626
"92% Nf: Cycle 899-900","CapPass",17968.58,"Trend",0.00406,19.18,56115,"E-11","Alloy 617","Plate",314626
"92% Nf: Cycle 899-900","CapPass",17968.62,"Trend",0.00401,16.98,56116,"E-11","Alloy 617","Plate",314626
"92% Nf: Cycle 899-900","CapPass",17968.67,"Trend",0.00396,14.66,56117,"E-11","Alloy 617","Plate",314626
"92% Nf: Cycle 899-900","CapPass",17968.73,"Trend",0.00391,11.81,56118,"E-11","Alloy 617","Plate",314626
"92% Nf: Cycle 899-900","CapPass",17968.77,"Trend",0.00386,9.99,56119,"E-11","Alloy 617","Plate",314626
"92% Nf: Cycle 899-900","CapPass",17968.80,"Trend",0.00384,8.66,56120,"E-11","Alloy 617","Plate",314626
"92% Nf: Cycle 899-900","CapPass",17968.83,"Trend",0.00381,7.83,56121,"E-11","Alloy 617","Plate",314626
"92% Nf: Cycle 899-900","CapPass",17968.89,"Trend",0.00376,5.76,56122,"E-11","Alloy 617","Plate",314626
"92% Nf: Cycle 899-900","CapPass",17968.97,"Trend",0.00371,4.23,56123,"E-11","Alloy 617","Plate",314626
"92% Nf: Cycle 899-900","CapPass",17969.06,"Trend",0.00365,2.38,56124,"E-11","Alloy 617","Plate",314626
"92% Nf: Cycle 899-900","CapPass",17969.11,"Trend",0.00360,0.46,56125,"E-11","Alloy 617","Plate",314626
"92% Nf: Cycle 899-900","CapPass",17969.16,"Trend",0.00355,-1.15,56126,"E-11","Alloy 617","Plate",314626
"92% Nf: Cycle 899-900","CapPass",17969.21,"Trend",0.00350,-3.26,56127,"E-11","Alloy 617","Plate",314626
"92% Nf: Cycle 899-900","CapPass",17969.27,"Trend",0.00345,-5.94,56128,"E-11","Alloy 617","Plate",314626
"92% Nf: Cycle 899-900","CapPass",17969.30,"Trend",0.00342,-7.33,56129,"E-11","Alloy 617","Plate",314626
"92% Nf: Cycle 899-900","CapPass",17969.31,"Trend",0.00340,-7.40,56130,"E-11","Alloy 617","Plate",314626
"92% Nf: Cycle 899-900","CapPass",17969.36,"Trend",0.00335,-9.39,56131,"E-11","Alloy 617","Plate",314626
"92% Nf: Cycle 899-900","CapPass",17969.42,"Trend",0.00330,-11.35,56132,"E-11","Alloy 617","Plate",314626
"92% Nf: Cycle 899-900","CapPass",17969.47,"Trend",0.00325,-13.65,56133,"E-11","Alloy 617","Plate",314626
"92% Nf: Cycle 899-900","CapPass",17969.49,"Trend",0.00320,-15.47,56134,"E-11","Alloy 617","Plate",314626
"92% Nf: Cycle 899-900","CapPass",17969.53,"Trend",0.00315,-17.61,56135,"E-11","Alloy 617","Plate",314626
"92% Nf: Cycle 899-900","CapPass",17969.58,"Trend",0.00310,-18.63,56136,"E-11","Alloy 617","Plate",314626
"92% Nf: Cycle 899-900","CapPass",17969.65,"Trend",0.00305,-19.26,56137,"E-11","Alloy 617","Plate",314626
"92% Nf: Cycle 899-900","CapPass",17969.71,"Trend",0.00299,-20.70,56138,"E-11","Alloy 617","Plate",314626
