Repository: js-molina/fatigue-A617

File: data/950C/Strain rate 0.001/1.0% strain/HTM_A20_Cycles_E13.csv (part 9 of 12)
"Cycle Label","Data State","Elapsed Time Sec","Qual State","Strain","Stress Mpa","Count","Sample","Alloy","Material_Form","Heat"
"Cycle 199-200","CapPass",3980.14,"Qualified",0.00368,135.06,44304,"E-13","Alloy 617","Plate",314626
"Cycle 199-200","CapPass",3980.19,"Qualified",0.00373,134.87,44305,"E-13","Alloy 617","Plate",314626
"Cycle 199-200","CapPass",3980.24,"Qualified",0.00378,134.94,44306,"E-13","Alloy 617","Plate",314626
"Cycle 199-200","CapPass",3980.29,"Qualified",0.00383,135.03,44307,"E-13","Alloy 617","Plate",314626
"Cycle 199-200","CapPass",3980.30,"Qualified",0.00384,134.94,44308,"E-13","Alloy 617","Plate",314626
"Cycle 199-200","CapPass",3980.34,"Qualified",0.00388,134.83,44309,"E-13","Alloy 617","Plate",314626
"Cycle 199-200","CapPass",3980.39,"Qualified",0.00393,134.89,44310,"E-13","Alloy 617","Plate",314626
"Cycle 199-200","CapPass",3980.44,"Qualified",0.00398,134.61,44311,"E-13","Alloy 617","Plate",314626
"Cycle 199-200","CapPass",3980.49,"Qualified",0.00403,134.73,44312,"E-13","Alloy 617","Plate",314626
"Cycle 199-200","CapPass",3980.55,"Qualified",0.00408,134.61,44313,"E-13","Alloy 617","Plate",314626
"Cycle 199-200","CapPass",3980.59,"Qualified",0.00413,134.85,44314,"E-13","Alloy 617","Plate",314626
"Cycle 199-200","CapPass",3980.64,"Qualified",0.00418,134.94,44315,"E-13","Alloy 617","Plate",314626
"Cycle 199-200","CapPass",3980.69,"Qualified",0.00424,134.89,44316,"E-13","Alloy 617","Plate",314626
"Cycle 199-200","CapPass",3980.74,"Qualified",0.00429,134.85,44317,"E-13","Alloy 617","Plate",314626
"Cycle 199-200","CapPass",3980.79,"Qualified",0.00434,134.75,44318,"E-13","Alloy 617","Plate",314626
"Cycle 199-200","CapPass",3980.80,"Qualified",0.00435,134.57,44319,"E-13","Alloy 617","Plate",314626
"Cycle 199-200","CapPass",3980.85,"Qualified",0.00439,134.06,44320,"E-13","Alloy 617","Plate",314626
"Cycle 199-200","CapPass",3980.90,"Qualified",0.00444,134.42,44321,"E-13","Alloy 617","Plate",314626
"Cycle 199-200","CapPass",3980.95,"Qualified",0.00449,134.60,44322,"E-13","Alloy 617","Plate",314626
"Cycle 199-200","CapPass",3981.00,"Qualified",0.00454,134.42,44323,"E-13","Alloy 617","Plate",314626
"Cycle 199-200","CapPass",3981.05,"Qualified",0.00459,134.74,44324,"E-13","Alloy 617","Plate",314626
"Cycle 199-200","CapPass",3981.10,"Qualified",0.00464,134.77,44325,"E-13","Alloy 617","Plate",314626
"Cycle 199-200","CapPass",3981.15,"Qualified",0.00469,135.33,44326,"E-13","Alloy 617","Plate",314626
"Cycle 199-200","CapPass",3981.20,"Qualified",0.00474,134.98,44327,"E-13","Alloy 617","Plate",314626
"Cycle 199-200","CapPass",3981.25,"Qualified",0.00479,135.38,44328,"E-13","Alloy 617","Plate",314626
"Cycle 199-200","CapPass",3981.30,"Qualified",0.00484,135.72,44329,"E-13","Alloy 617","Plate",314626
"Cycle 199-200","CapPass",3981.30,"Qualified",0.00485,135.63,44330,"E-13","Alloy 617","Plate",314626
"Cycle 199-200","CapPass",3981.34,"Qualified",0.00489,135.67,44331,"E-13","Alloy 617","Plate",314626
"Cycle 199-200","CapPass",3981.40,"Qualified",0.00494,135.17,44332,"E-13","Alloy 617","Plate",314626
"50% Nf: Cycle 449-450","CapPass",8963.67,"Qualified",0.00498,127.16,48248,"E-13","Alloy 617","Plate",314626
"50% Nf: Cycle 449-450","CapPass",8963.73,"Qualified",0.00503,125.74,48249,"E-13","Alloy 617","Plate",314626
"50% Nf: Cycle 449-450","CapPass",8963.80,"Qualified",0.00501,115.79,48250,"E-13","Alloy 617","Plate",314626
"50% Nf: Cycle 449-450","CapPass",8963.83,"Qualified",0.00497,108.87,48251,"E-13","Alloy 617","Plate",314626
"50% Nf: Cycle 449-450","CapPass",8963.87,"Qualified",0.00492,100.63,48252,"E-13","Alloy 617","Plate",314626
"50% Nf: Cycle 449-450","CapPass",8963.90,"Qualified",0.00487,93.06,48253,"E-13","Alloy 617","Plate",314626
"50% Nf: Cycle 449-450","CapPass",8963.94,"Qualified",0.00482,86.16,48254,"E-13","Alloy 617","Plate",314626
"50% Nf: Cycle 449-450","CapPass",8963.98,"Qualified",0.00477,79.76,48255,"E-13","Alloy 617","Plate",314626
"50% Nf: Cycle 449-450","CapPass",8964.02,"Qualified",0.00472,73.49,48256,"E-13","Alloy 617","Plate",314626
"50% Nf: Cycle 449-450","CapPass",8964.06,"Qualified",0.00467,67.94,48257,"E-13","Alloy 617","Plate",314626
"50% Nf: Cycle 449-450","CapPass",8964.12,"Qualified",0.00462,61.92,48258,"E-13","Alloy 617","Plate",314626
"50% Nf: Cycle 449-450","CapPass",8964.16,"Qualified",0.00457,57.45,48259,"E-13","Alloy 617","Plate",314626
"50% Nf: Cycle 449-450","CapPass",8964.22,"Qualified",0.00452,52.11,48260,"E-13","Alloy 617","Plate",314626
"50% Nf: Cycle 449-450","CapPass",8964.28,"Qualified",0.00447,46.65,48261,"E-13","Alloy 617","Plate",314626
"50% Nf: Cycle 449-450","CapPass",8964.30,"Qualified",0.00444,44.29,48262,"E-13","Alloy 617","Plate",314626
"50% Nf: Cycle 449-450","CapPass",8964.33,"Qualified",0.00442,41.25,48263,"E-13","Alloy 617","Plate",314626
"50% Nf: Cycle 449-450","CapPass",8964.38,"Qualified",0.00437,36.69,48264,"E-13","Alloy 617","Plate",314626
"50% Nf: Cycle 449-450","CapPass",8964.44,"Qualified",0.00432,31.20,48265,"E-13","Alloy 617","Plate",314626
"50% Nf: Cycle 449-450","CapPass",8964.50,"Qualified",0.00427,25.35,48266,"E-13","Alloy 617","Plate",314626
"50% Nf: Cycle 449-450","CapPass",8964.55,"Qualified",0.00421,20.38,48267,"E-13","Alloy 617","Plate",314626
"50% Nf: Cycle 449-450","CapPass",8964.60,"Qualified",0.00416,15.34,48268,"E-13","Alloy 617","Plate",314626
"50% Nf: Cycle 449-450","CapPass",8964.65,"Qualified",0.00411,10.37,48269,"E-13","Alloy 617","Plate",314626
"50% Nf: Cycle 449-450","CapPass",8964.71,"Qualified",0.00406,5.92,48270,"E-13","Alloy 617","Plate",314626
"50% Nf: Cycle 449-450","CapPass",8964.76,"Qualified",0.00401,1.20,48271,"E-13","Alloy 617","Plate",314626
"50% Nf: Cycle 449-450","CapPass",8964.80,"Qualified",0.00397,-1.71,48272,"E-13","Alloy 617","Plate",314626
"50% Nf: Cycle 449-450","CapPass",8964.82,"Qualified",0.00396,-2.46,48273,"E-13","Alloy 617","Plate",314626
"50% Nf: Cycle 449-450","CapPass",8964.94,"Qualified",0.00391,-4.08,48274,"E-13","Alloy 617","Plate",314626
"50% Nf: Cycle 449-450","CapPass",8965.02,"Qualified",0.00386,-7.74,48275,"E-13","Alloy 617","Plate",314626
"50% Nf: Cycle 449-450","CapPass",8965.09,"Qualified",0.00381,-12.60,48276,"E-13","Alloy 617","Plate",314626
"50% Nf: Cycle 449-450","CapPass",8965.14,"Qualified",0.00376,-16.36,48277,"E-13","Alloy 617","Plate",314626
"50% Nf: Cycle 449-450","CapPass",8965.20,"Qualified",0.00371,-20.15,48278,"E-13","Alloy 617","Plate",314626
"50% Nf: Cycle 449-450","CapPass",8965.25,"Qualified",0.00366,-24.56,48279,"E-13","Alloy 617","Plate",314626
"50% Nf: Cycle 449-450","CapPass",8965.28,"Qualified",0.00361,-29.61,48280,"E-13","Alloy 617","Plate",314626
"50% Nf: Cycle 449-450","CapPass",8965.30,"Qualified",0.00358,-32.43,48281,"E-13","Alloy 617","Plate",314626
"50% Nf: Cycle 449-450","CapPass",8965.32,"Qualified",0.00356,-34.46,48282,"E-13","Alloy 617","Plate",314626
"50% Nf: Cycle 449-450","CapPass",8965.35,"Qualified",0.00350,-38.56,48283,"E-13","Alloy 617","Plate",314626
"50% Nf: Cycle 449-450","CapPass",8965.40,"Qualified",0.00345,-41.61,48284,"E-13","Alloy 617","Plate",314626
"50% Nf: Cycle 449-450","CapPass",8965.45,"Qualified",0.00340,-46.03,48285,"E-13","Alloy 617","Plate",314626
"50% Nf: Cycle 449-450","CapPass",8965.49,"Qualified",0.00335,-49.85,48286,"E-13","Alloy 617","Plate",314626
"50% Nf: Cycle 449-450","CapPass",8965.52,"Qualified",0.00330,-54.03,48287,"E-13","Alloy 617","Plate",314626
"50% Nf: Cycle 449-450","CapPass",8965.55,"Qualified",0.00325,-57.86,48288,"E-13","Alloy 617","Plate",314626
"50% Nf: Cycle 449-450","CapPass",8965.59,"Qualified",0.00320,-61.21,48289,"E-13","Alloy 617","Plate",314626
"50% Nf: Cycle 449-450","CapPass",8965.62,"Qualified",0.00315,-65.00,48290,"E-13","Alloy 617","Plate",314626
"50% Nf: Cycle 449-450","CapPass",8965.66,"Qualified",0.00310,-67.88,48291,"E-13","Alloy 617","Plate",314626
"50% Nf: Cycle 449-450","CapPass",8965.70,"Qualified",0.00305,-70.78,48292,"E-13","Alloy 617","Plate",314626
"50% Nf: Cycle 449-450","CapPass",8965.75,"Qualified",0.00300,-72.92,48293,"E-13","Alloy 617","Plate",314626
"50% Nf: Cycle 449-450","CapPass",8965.80,"Qualified",0.00295,-75.20,48294,"E-13","Alloy 617","Plate",314626
"50% Nf: Cycle 449-450","CapPass",8965.80,"Qualified",0.00294,-75.60,48295,"E-13","Alloy 617","Plate",314626
"50% Nf: Cycle 449-450","CapPass",8965.84,"Qualified",0.00289,-77.35,48296,"E-13","Alloy 617","Plate",314626
"50% Nf: Cycle 449-450","CapPass",8965.89,"Qualified",0.00284,-79.41,48297,"E-13","Alloy 617","Plate",314626
"50% Nf: Cycle 449-450","CapPass",8965.94,"Qualified",0.00279,-81.26,48298,"E-13","Alloy 617","Plate",314626
"50% Nf: Cycle 449-450","CapPass",8965.99,"Qualified",0.00274,-82.98,48299,"E-13","Alloy 617","Plate",314626
"50% Nf: Cycle 449-450","CapPass",8966.04,"Qualified",0.00269,-84.74,48300,"E-13","Alloy 617","Plate",314626
"50% Nf: Cycle 449-450","CapPass",8966.09,"Qualified",0.00264,-86.11,48301,"E-13","Alloy 617","Plate",314626
"50% Nf: Cycle 449-450","CapPass",8966.14,"Qualified",0.00259,-87.89,48302,"E-13","Alloy 617","Plate",314626
"50% Nf: Cycle 449-450","CapPass",8966.19,"Qualified",0.00254,-89.25,48303,"E-13","Alloy 617","Plate",314626
"50% Nf: Cycle 449-450","CapPass",8966.24,"Qualified",0.00249,-91.14,48304,"E-13","Alloy 617","Plate",314626
"50% Nf: Cycle 449-450","CapPass",8966.29,"Qualified",0.00244,-92.98,48305,"E-13","Alloy 617","Plate",314626
"50% Nf: Cycle 449-450","CapPass",8966.30,"Qualified",0.00243,-93.13,48306,"E-13","Alloy 617","Plate",314626
"50% Nf: Cycle 449-450","CapPass",8966.34,"Qualified",0.00239,-94.20,48307,"E-13","Alloy 617","Plate",314626
"50% Nf: Cycle 449-450","CapPass",8966.39,"Qualified",0.00234,-95.17,48308,"E-13","Alloy 617","Plate",314626
"50% Nf: Cycle 449-450","CapPass",8966.44,"Qualified",0.00229,-96.41,48309,"E-13","Alloy 617","Plate",314626
"50% Nf: Cycle 449-450","CapPass",8966.49,"Qualified",0.00224,-97.70,48310,"E-13","Alloy 617","Plate",314626
"50% Nf: Cycle 449-450","CapPass",8966.54,"Qualified",0.00219,-98.34,48311,"E-13","Alloy 617","Plate",314626
"50% Nf: Cycle 449-450","CapPass",8966.59,"Qualified",0.00214,-99.48,48312,"E-13","Alloy 617","Plate",314626
"50% Nf: Cycle 449-450","CapPass",8966.63,"Qualified",0.00209,-100.4,48313,"E-13","Alloy 617","Plate",314626
"50% Nf: Cycle 449-450","CapPass",8966.68,"Qualified",0.00204,-100.5,48314,"E-13","Alloy 617","Plate",314626
"50% Nf: Cycle 449-450","CapPass",8966.73,"Qualified",0.00199,-101.2,48315,"E-13","Alloy 617","Plate",314626
"50% Nf: Cycle 449-450","CapPass",8966.78,"Qualified",0.00194,-101.6,48316,"E-13","Alloy 617","Plate",314626
"50% Nf: Cycle 449-450","CapPass",8966.80,"Qualified",0.00192,-102.2,48317,"E-13","Alloy 617","Plate",314626
"50% Nf: Cycle 449-450","CapPass",8966.84,"Qualified",0.00189,-102.0,48318,"E-13","Alloy 617","Plate",314626
"50% Nf: Cycle 449-450","CapPass",8966.89,"Qualified",0.00184,-102.6,48319,"E-13","Alloy 617","Plate",314626
"50% Nf: Cycle 449-450","CapPass",8966.94,"Qualified",0.00178,-103.3,48320,"E-13","Alloy 617","Plate",314626
"50% Nf: Cycle 449-450","CapPass",8966.99,"Qualified",0.00173,-104.2,48321,"E-13","Alloy 617","Plate",314626
"50% Nf: Cycle 449-450","CapPass",8967.04,"Qualified",0.00168,-105.1,48322,"E-13","Alloy 617","Plate",314626
"50% Nf: Cycle 449-450","CapPass",8967.09,"Qualified",0.00163,-105.4,48323,"E-13","Alloy 617","Plate",314626
"50% Nf: Cycle 449-450","CapPass",8967.14,"Qualified",0.00158,-106.0,48324,"E-13","Alloy 617","Plate",314626
"50% Nf: Cycle 449-450","CapPass",8967.19,"Qualified",0.00153,-106.4,48325,"E-13","Alloy 617","Plate",314626
"50% Nf: Cycle 449-450","CapPass",8967.24,"Qualified",0.00148,-107.0,48326,"E-13","Alloy 617","Plate",314626
"50% Nf: Cycle 449-450","CapPass",8967.29,"Qualified",0.00143,-107.5,48327,"E-13","Alloy 617","Plate",314626
"50% Nf: Cycle 449-450","CapPass",8967.30,"Qualified",0.00142,-108.0,48328,"E-13","Alloy 617","Plate",314626
"50% Nf: Cycle 449-450","CapPass",8967.34,"Qualified",0.00138,-108.0,48329,"E-13","Alloy 617","Plate",314626
"50% Nf: Cycle 449-450","CapPass",8967.39,"Qualified",0.00133,-108.3,48330,"E-13","Alloy 617","Plate",314626
"50% Nf: Cycle 449-450","CapPass",8967.44,"Qualified",0.00128,-108.7,48331,"E-13","Alloy 617","Plate",314626
"50% Nf: Cycle 449-450","CapPass",8967.49,"Qualified",0.00123,-109.1,48332,"E-13","Alloy 617","Plate",314626
"50% Nf: Cycle 449-450","CapPass",8967.54,"Qualified",0.00118,-109.1,48333,"E-13","Alloy 617","Plate",314626
"50% Nf: Cycle 449-450","CapPass",8967.59,"Qualified",0.00113,-109.3,48334,"E-13","Alloy 617","Plate",314626
"50% Nf: Cycle 449-450","CapPass",8967.64,"Qualified",0.00108,-109.9,48335,"E-13","Alloy 617","Plate",314626
"50% Nf: Cycle 449-450","CapPass",8967.69,"Qualified",0.00103,-109.9,48336,"E-13","Alloy 617","Plate",314626
"50% Nf: Cycle 449-450","CapPass",8967.74,"Qualified",0.00098,-110.1,48337,"E-13","Alloy 617","Plate",314626
"50% Nf: Cycle 449-450","CapPass",8967.79,"Qualified",0.00093,-109.9,48338,"E-13","Alloy 617","Plate",314626
"50% Nf: Cycle 449-450","CapPass",8967.80,"Qualified",0.00092,-110.5,48339,"E-13","Alloy 617","Plate",314626
"50% Nf: Cycle 449-450","CapPass",8967.84,"Qualified",0.00088,-109.8,48340,"E-13","Alloy 617","Plate",314626
"50% Nf: Cycle 449-450","CapPass",8967.89,"Qualified",0.00083,-110.6,48341,"E-13","Alloy 617","Plate",314626
"50% Nf: Cycle 449-450","CapPass",8967.94,"Qualified",0.00077,-110.4,48342,"E-13","Alloy 617","Plate",314626
"50% Nf: Cycle 449-450","CapPass",8967.98,"Qualified",0.00072,-110.8,48343,"E-13","Alloy 617","Plate",314626
"50% Nf: Cycle 449-450","CapPass",8968.03,"Qualified",0.00067,-111.0,48344,"E-13","Alloy 617","Plate",314626
"50% Nf: Cycle 449-450","CapPass",8968.08,"Qualified",0.00062,-110.5,48345,"E-13","Alloy 617","Plate",314626
"50% Nf: Cycle 449-450","CapPass",8968.14,"Qualified",0.00057,-110.2,48346,"E-13","Alloy 617","Plate",314626
"50% Nf: Cycle 449-450","CapPass",8968.19,"Qualified",0.00052,-109.9,48347,"E-13","Alloy 617","Plate",314626
"50% Nf: Cycle 449-450","CapPass",8968.24,"Qualified",0.00047,-110.1,48348,"E-13","Alloy 617","Plate",314626
"50% Nf: Cycle 449-450","CapPass",8968.29,"Qualified",0.00042,-110.3,48349,"E-13","Alloy 617","Plate",314626
"50% Nf: Cycle 449-450","CapPass",8968.30,"Qualified",0.00041,-110.7,48350,"E-13","Alloy 617","Plate",314626
"50% Nf: Cycle 449-450","CapPass",8968.34,"Qualified",0.00037,-110.6,48351,"E-13","Alloy 617","Plate",314626
"50% Nf: Cycle 449-450","CapPass",8968.39,"Qualified",0.00032,-110.5,48352,"E-13","Alloy 617","Plate",314626
"50% Nf: Cycle 449-450","CapPass",8968.44,"Qualified",0.00027,-110.4,48353,"E-13","Alloy 617","Plate",314626
"50% Nf: Cycle 449-450","CapPass",8968.50,"Qualified",0.00022,-110.5,48354,"E-13","Alloy 617","Plate",314626
"50% Nf: Cycle 449-450","CapPass",8968.55,"Qualified",0.00017,-110.9,48355,"E-13","Alloy 617","Plate",314626
"50% Nf: Cycle 449-450","CapPass",8968.60,"Qualified",0.00012,-111.7,48356,"E-13","Alloy 617","Plate",314626
"50% Nf: Cycle 449-450","CapPass",8968.66,"Qualified",0.00007,-111.7,48357,"E-13","Alloy 617","Plate",314626
"50% Nf: Cycle 449-450","CapPass",8968.70,"Qualified",0.00001,-112.3,48358,"E-13","Alloy 617","Plate",314626
"50% Nf: Cycle 449-450","CapPass",8968.75,"Qualified",-0.00004,-112.5,48359,"E-13","Alloy 617","Plate",314626
"50% Nf: Cycle 449-450","CapPass",8968.80,"Qualified",-0.00009,-113.0,48360,"E-13","Alloy 617","Plate",314626
"50% Nf: Cycle 449-450","CapPass",8968.80,"Qualified",-0.00009,-113.4,48361,"E-13","Alloy 617","Plate",314626
"50% Nf: Cycle 449-450","CapPass",8968.85,"Qualified",-0.00014,-113.4,48362,"E-13","Alloy 617","Plate",314626
"50% Nf: Cycle 449-450","CapPass",8968.90,"Qualified",-0.00019,-113.7,48363,"E-13","Alloy 617","Plate",314626
"50% Nf: Cycle 449-450","CapPass",8968.95,"Qualified",-0.00024,-114.1,48364,"E-13","Alloy 617","Plate",314626
"50% Nf: Cycle 449-450","CapPass",8969.00,"Qualified",-0.00029,-114.0,48365,"E-13","Alloy 617","Plate",314626
"50% Nf: Cycle 449-450","CapPass",8969.05,"Qualified",-0.00034,-114.1,48366,"E-13","Alloy 617","Plate",314626
"50% Nf: Cycle 449-450","CapPass",8969.10,"Qualified",-0.00039,-113.7,48367,"E-13","Alloy 617","Plate",314626
"50% Nf: Cycle 449-450","CapPass",8969.14,"Qualified",-0.00044,-113.6,48368,"E-13","Alloy 617","Plate",314626
"50% Nf: Cycle 449-450","CapPass",8969.19,"Qualified",-0.00049,-113.7,48369,"E-13","Alloy 617","Plate",314626
"50% Nf: Cycle 449-450","CapPass",8969.25,"Qualified",-0.00054,-113.6,48370,"E-13","Alloy 617","Plate",314626
"50% Nf: Cycle 449-450","CapPass",8969.30,"Qualified",-0.00059,-113.6,48371,"E-13","Alloy 617","Plate",314626
"50% Nf: Cycle 449-450","CapPass",8969.36,"Qualified",-0.00064,-113.6,48372,"E-13","Alloy 617","Plate",314626
"50% Nf: Cycle 449-450","CapPass",8969.41,"Qualified",-0.00069,-114.0,48373,"E-13","Alloy 617","Plate",314626
"50% Nf: Cycle 449-450","CapPass",8969.46,"Qualified",-0.00074,-114.2,48374,"E-13","Alloy 617","Plate",314626
"50% Nf: Cycle 449-450","CapPass",8969.51,"Qualified",-0.00079,-114.7,48375,"E-13","Alloy 617","Plate",314626
"50% Nf: Cycle 449-450","CapPass",8969.56,"Qualified",-0.00084,-115.0,48376,"E-13","Alloy 617","Plate",314626
"50% Nf: Cycle 449-450","CapPass",8969.61,"Qualified",-0.00089,-115.9,48377,"E-13","Alloy 617","Plate",314626
"50% Nf: Cycle 449-450","CapPass",8969.66,"Qualified",-0.00094,-115.4,48378,"E-13","Alloy 617","Plate",314626
"50% Nf: Cycle 449-450","CapPass",8969.70,"Qualified",-0.00100,-116.3,48379,"E-13","Alloy 617","Plate",314626
"50% Nf: Cycle 449-450","CapPass",8969.76,"Qualified",-0.00105,-116.2,48380,"E-13","Alloy 617","Plate",314626
"50% Nf: Cycle 449-450","CapPass",8969.80,"Qualified",-0.00110,-116.3,48381,"E-13","Alloy 617","Plate",314626
"50% Nf: Cycle 449-450","CapPass",8969.80,"Qualified",-0.00110,-116.2,48382,"E-13","Alloy 617","Plate",314626
"50% Nf: Cycle 449-450","CapPass",8969.85,"Qualified",-0.00115,-115.7,48383,"E-13","Alloy 617","Plate",314626
"50% Nf: Cycle 449-450","CapPass",8969.90,"Qualified",-0.00120,-115.4,48384,"E-13","Alloy 617","Plate",314626
"50% Nf: Cycle 449-450","CapPass",8969.95,"Qualified",-0.00125,-115.3,48385,"E-13","Alloy 617","Plate",314626
"50% Nf: Cycle 449-450","CapPass",8970.01,"Qualified",-0.00130,-115.3,48386,"E-13","Alloy 617","Plate",314626
"50% Nf: Cycle 449-450","CapPass",8970.07,"Qualified",-0.00135,-115.0,48387,"E-13","Alloy 617","Plate",314626
"50% Nf: Cycle 449-450","CapPass",8970.11,"Qualified",-0.00140,-115.5,48388,"E-13","Alloy 617","Plate",314626
"50% Nf: Cycle 449-450","CapPass",8970.16,"Qualified",-0.00145,-115.7,48389,"E-13","Alloy 617","Plate",314626
"50% Nf: Cycle 449-450","CapPass",8970.21,"Qualified",-0.00150,-116.2,48390,"E-13","Alloy 617","Plate",314626
"50% Nf: Cycle 449-450","CapPass",8970.26,"Qualified",-0.00155,-116.0,48391,"E-13","Alloy 617","Plate",314626
"50% Nf: Cycle 449-450","CapPass",8970.30,"Qualified",-0.00160,-115.9,48392,"E-13","Alloy 617","Plate",314626
"50% Nf: Cycle 449-450","CapPass",8970.31,"Qualified",-0.00160,-115.6,48393,"E-13","Alloy 617","Plate",314626
"50% Nf: Cycle 449-450","CapPass",8970.36,"Qualified",-0.00165,-115.9,48394,"E-13","Alloy 617","Plate",314626
"50% Nf: Cycle 449-450","CapPass",8970.41,"Qualified",-0.00170,-115.8,48395,"E-13","Alloy 617","Plate",314626
"50% Nf: Cycle 449-450","CapPass",8970.46,"Qualified",-0.00175,-116.1,48396,"E-13","Alloy 617","Plate",314626
"50% Nf: Cycle 449-450","CapPass",8970.51,"Qualified",-0.00180,-115.8,48397,"E-13","Alloy 617","Plate",314626
"50% Nf: Cycle 449-450","CapPass",8970.56,"Qualified",-0.00185,-115.9,48398,"E-13","Alloy 617","Plate",314626
"50% Nf: Cycle 449-450","CapPass",8970.61,"Qualified",-0.00190,-116.0,48399,"E-13","Alloy 617","Plate",314626
"50% Nf: Cycle 449-450","CapPass",8970.66,"Qualified",-0.00196,-115.7,48400,"E-13","Alloy 617","Plate",314626
"50% Nf: Cycle 449-450","CapPass",8970.71,"Qualified",-0.00201,-115.9,48401,"E-13","Alloy 617","Plate",314626
"50% Nf: Cycle 449-450","CapPass",8970.76,"Qualified",-0.00206,-116.0,48402,"E-13","Alloy 617","Plate",314626
"50% Nf: Cycle 449-450","CapPass",8970.80,"Qualified",-0.00210,-116.1,48403,"E-13","Alloy 617","Plate",314626
"50% Nf: Cycle 449-450","CapPass",8970.81,"Qualified",-0.00211,-115.9,48404,"E-13","Alloy 617","Plate",314626
"50% Nf: Cycle 449-450","CapPass",8970.86,"Qualified",-0.00216,-116.0,48405,"E-13","Alloy 617","Plate",314626
"50% Nf: Cycle 449-450","CapPass",8970.91,"Qualified",-0.00221,-116.1,48406,"E-13","Alloy 617","Plate",314626
"50% Nf: Cycle 449-450","CapPass",8970.96,"Qualified",-0.00226,-116.3,48407,"E-13","Alloy 617","Plate",314626
"50% Nf: Cycle 449-450","CapPass",8971.02,"Qualified",-0.00231,-116.1,48408,"E-13","Alloy 617","Plate",314626
"50% Nf: Cycle 449-450","CapPass",8971.06,"Qualified",-0.00236,-116.2,48409,"E-13","Alloy 617","Plate",314626
"50% Nf: Cycle 449-450","CapPass",8971.12,"Qualified",-0.00241,-116.2,48410,"E-13","Alloy 617","Plate",314626
"50% Nf: Cycle 449-450","CapPass",8971.17,"Qualified",-0.00246,-116.5,48411,"E-13","Alloy 617","Plate",314626
"50% Nf: Cycle 449-450","CapPass",8971.22,"Qualified",-0.00251,-116.7,48412,"E-13","Alloy 617","Plate",314626
"50% Nf: Cycle 449-450","CapPass",8971.27,"Qualified",-0.00256,-116.6,48413,"E-13","Alloy 617","Plate",314626
"50% Nf: Cycle 449-450","CapPass",8971.30,"Qualified",-0.00260,-116.9,48414,"E-13","Alloy 617","Plate",314626
"50% Nf: Cycle 449-450","CapPass",8971.32,"Qualified",-0.00261,-117.0,48415,"E-13","Alloy 617","Plate",314626
"50% Nf: Cycle 449-450","CapPass",8971.37,"Qualified",-0.00266,-117.2,48416,"E-13","Alloy 617","Plate",314626
"50% Nf: Cycle 449-450","CapPass",8971.42,"Qualified",-0.00271,-116.9,48417,"E-13","Alloy 617","Plate",314626
"50% Nf: Cycle 449-450","CapPass",8971.47,"Qualified",-0.00276,-117.0,48418,"E-13","Alloy 617","Plate",314626
"50% Nf: Cycle 449-450","CapPass",8971.52,"Qualified",-0.00281,-117.2,48419,"E-13","Alloy 617","Plate",314626
"50% Nf: Cycle 449-450","CapPass",8971.57,"Qualified",-0.00286,-117.4,48420,"E-13","Alloy 617","Plate",314626
"50% Nf: Cycle 449-450","CapPass",8971.62,"Qualified",-0.00291,-117.8,48421,"E-13","Alloy 617","Plate",314626
"50% Nf: Cycle 449-450","CapPass",8971.67,"Qualified",-0.00297,-117.7,48422,"E-13","Alloy 617","Plate",314626
"50% Nf: Cycle 449-450","CapPass",8971.72,"Qualified",-0.00302,-118.2,48423,"E-13","Alloy 617","Plate",314626
"50% Nf: Cycle 449-450","CapPass",8971.77,"Qualified",-0.00307,-118.4,48424,"E-13","Alloy 617","Plate",314626
"50% Nf: Cycle 449-450","CapPass",8971.80,"Qualified",-0.00310,-118.2,48425,"E-13","Alloy 617","Plate",314626
"50% Nf: Cycle 449-450","CapPass",8971.81,"Qualified",-0.00312,-118.4,48426,"E-13","Alloy 617","Plate",314626
"50% Nf: Cycle 449-450","CapPass",8971.86,"Qualified",-0.00317,-118.2,48427,"E-13","Alloy 617","Plate",314626
"50% Nf: Cycle 449-450","CapPass",8971.92,"Qualified",-0.00322,-117.8,48428,"E-13","Alloy 617","Plate",314626
"50% Nf: Cycle 449-450","CapPass",8971.97,"Qualified",-0.00327,-117.6,48429,"E-13","Alloy 617","Plate",314626
"50% Nf: Cycle 449-450","CapPass",8972.02,"Qualified",-0.00332,-117.6,48430,"E-13","Alloy 617","Plate",314626
"50% Nf: Cycle 449-450","CapPass",8972.06,"Qualified",-0.00337,-117.1,48431,"E-13","Alloy 617","Plate",314626
"50% Nf: Cycle 449-450","CapPass",8972.12,"Qualified",-0.00342,-117.1,48432,"E-13","Alloy 617","Plate",314626
"50% Nf: Cycle 449-450","CapPass",8972.17,"Qualified",-0.00347,-117.1,48433,"E-13","Alloy 617","Plate",314626
"50% Nf: Cycle 449-450","CapPass",8972.23,"Qualified",-0.00352,-117.1,48434,"E-13","Alloy 617","Plate",314626
"50% Nf: Cycle 449-450","CapPass",8972.28,"Qualified",-0.00357,-117.2,48435,"E-13","Alloy 617","Plate",314626
"50% Nf: Cycle 449-450","CapPass",8972.30,"Qualified",-0.00359,-117.3,48436,"E-13","Alloy 617","Plate",314626
"50% Nf: Cycle 449-450","CapPass",8972.33,"Qualified",-0.00362,-117.8,48437,"E-13","Alloy 617","Plate",314626
"50% Nf: Cycle 449-450","CapPass",8972.38,"Qualified",-0.00367,-118.2,48438,"E-13","Alloy 617","Plate",314626
"50% Nf: Cycle 449-450","CapPass",8972.44,"Qualified",-0.00372,-118.8,48439,"E-13","Alloy 617","Plate",314626
"50% Nf: Cycle 449-450","CapPass",8972.48,"Qualified",-0.00377,-119.4,48440,"E-13","Alloy 617","Plate",314626
"50% Nf: Cycle 449-450","CapPass",8972.53,"Qualified",-0.00382,-120.2,48441,"E-13","Alloy 617","Plate",314626
"50% Nf: Cycle 449-450","CapPass",8972.57,"Qualified",-0.00387,-120.6,48442,"E-13","Alloy 617","Plate",314626
"50% Nf: Cycle 449-450","CapPass",8972.62,"Qualified",-0.00392,-120.2,48443,"E-13","Alloy 617","Plate",314626
"50% Nf: Cycle 449-450","CapPass",8972.67,"Qualified",-0.00397,-120.4,48444,"E-13","Alloy 617","Plate",314626
"50% Nf: Cycle 449-450","CapPass",8972.73,"Qualified",-0.00402,-120.7,48445,"E-13","Alloy 617","Plate",314626
"50% Nf: Cycle 449-450","CapPass",8972.78,"Qualified",-0.00408,-120.6,48446,"E-13","Alloy 617","Plate",314626
"50% Nf: Cycle 449-450","CapPass",8972.80,"Qualified",-0.00410,-120.5,48447,"E-13","Alloy 617","Plate",314626
"50% Nf: Cycle 449-450","CapPass",8972.82,"Qualified",-0.00413,-120.5,48448,"E-13","Alloy 617","Plate",314626
"50% Nf: Cycle 449-450","CapPass",8972.87,"Qualified",-0.00418,-120.7,48449,"E-13","Alloy 617","Plate",314626
"50% Nf: Cycle 449-450","CapPass",8972.92,"Qualified",-0.00423,-120.5,48450,"E-13","Alloy 617","Plate",314626
"50% Nf: Cycle 449-450","CapPass",8972.97,"Qualified",-0.00428,-120.5,48451,"E-13","Alloy 617","Plate",314626
"50% Nf: Cycle 449-450","CapPass",8973.02,"Qualified",-0.00433,-120.5,48452,"E-13","Alloy 617","Plate",314626
"50% Nf: Cycle 449-450","CapPass",8973.08,"Qualified",-0.00438,-119.9,48453,"E-13","Alloy 617","Plate",314626
"50% Nf: Cycle 449-450","CapPass",8973.13,"Qualified",-0.00443,-120.1,48454,"E-13","Alloy 617","Plate",314626
"50% Nf: Cycle 449-450","CapPass",8973.18,"Qualified",-0.00448,-119.7,48455,"E-13","Alloy 617","Plate",314626
"50% Nf: Cycle 449-450","CapPass",8973.23,"Qualified",-0.00453,-119.9,48456,"E-13","Alloy 617","Plate",314626
"50% Nf: Cycle 449-450","CapPass",8973.28,"Qualified",-0.00458,-119.9,48457,"E-13","Alloy 617","Plate",314626
"50% Nf: Cycle 449-450","CapPass",8973.30,"Qualified",-0.00460,-120.2,48458,"E-13","Alloy 617","Plate",314626
"50% Nf: Cycle 449-450","CapPass",8973.34,"Qualified",-0.00463,-120.5,48459,"E-13","Alloy 617","Plate",314626
"50% Nf: Cycle 449-450","CapPass",8973.39,"Qualified",-0.00468,-120.8,48460,"E-13","Alloy 617","Plate",314626
"50% Nf: Cycle 449-450","CapPass",8973.44,"Qualified",-0.00473,-121.3,48461,"E-13","Alloy 617","Plate",314626
"50% Nf: Cycle 449-450","CapPass",8973.49,"Qualified",-0.00478,-121.5,48462,"E-13","Alloy 617","Plate",314626
"50% Nf: Cycle 449-450","CapPass",8973.54,"Qualified",-0.00484,-122.2,48463,"E-13","Alloy 617","Plate",314626
"50% Nf: Cycle 449-450","CapPass",8973.59,"Qualified",-0.00489,-122.2,48464,"E-13","Alloy 617","Plate",314626
"50% Nf: Cycle 449-450","CapPass",8973.64,"Qualified",-0.00494,-122.6,48465,"E-13","Alloy 617","Plate",314626
"50% Nf: Cycle 449-450","CapPass",8973.69,"Qualified",-0.00499,-122.5,48466,"E-13","Alloy 617","Plate",314626
"50% Nf: Cycle 449-450","CapPass",8973.80,"Qualified",-0.00501,-110.8,48467,"E-13","Alloy 617","Plate",314626
"50% Nf: Cycle 449-450","CapPass",8973.87,"Qualified",-0.00494,-96.44,48468,"E-13","Alloy 617","Plate",314626
"50% Nf: Cycle 449-450","CapPass",8973.90,"Qualified",-0.00488,-88.43,48469,"E-13","Alloy 617","Plate",314626
"50% Nf: Cycle 449-450","CapPass",8973.93,"Qualified",-0.00483,-81.35,48470,"E-13","Alloy 617","Plate",314626
"50% Nf: Cycle 449-450","CapPass",8973.96,"Qualified",-0.00478,-74.78,48471,"E-13","Alloy 617","Plate",314626
"50% Nf: Cycle 449-450","CapPass",8974.00,"Qualified",-0.00473,-67.85,48472,"E-13","Alloy 617","Plate",314626
"50% Nf: Cycle 449-450","CapPass",8974.04,"Qualified",-0.00468,-61.66,48473,"E-13","Alloy 617","Plate",314626
"50% Nf: Cycle 449-450","CapPass",8974.09,"Qualified",-0.00463,-55.81,48474,"E-13","Alloy 617","Plate",314626
"50% Nf: Cycle 449-450","CapPass",8974.15,"Qualified",-0.00458,-49.19,48475,"E-13","Alloy 617","Plate",314626
"50% Nf: Cycle 449-450","CapPass",8974.21,"Qualified",-0.00453,-43.22,48476,"E-13","Alloy 617","Plate",314626
"50% Nf: Cycle 449-450","CapPass",8974.26,"Qualified",-0.00448,-37.57,48477,"E-13","Alloy 617","Plate",314626
"50% Nf: Cycle 449-450","CapPass",8974.30,"Qualified",-0.00445,-33.31,48478,"E-13","Alloy 617","Plate",314626
"50% Nf: Cycle 449-450","CapPass",8974.32,"Qualified",-0.00443,-31.69,48479,"E-13","Alloy 617","Plate",314626
"50% Nf: Cycle 449-450","CapPass",8974.37,"Qualified",-0.00438,-26.23,48480,"E-13","Alloy 617","Plate",314626
"50% Nf: Cycle 449-450","CapPass",8974.42,"Qualified",-0.00433,-21.19,48481,"E-13","Alloy 617","Plate",314626
"50% Nf: Cycle 449-450","CapPass",8974.47,"Qualified",-0.00428,-16.70,48482,"E-13","Alloy 617","Plate",314626
"50% Nf: Cycle 449-450","CapPass",8974.52,"Qualified",-0.00423,-11.69,48483,"E-13","Alloy 617","Plate",314626
"50% Nf: Cycle 449-450","CapPass",8974.57,"Qualified",-0.00418,-6.32,48484,"E-13","Alloy 617","Plate",314626
"50% Nf: Cycle 449-450","CapPass",8974.62,"Qualified",-0.00413,-1.73,48485,"E-13","Alloy 617","Plate",314626
"50% Nf: Cycle 449-450","CapPass",8974.68,"Qualified",-0.00408,3.07,48486,"E-13","Alloy 617","Plate",314626
"50% Nf: Cycle 449-450","CapPass",8974.73,"Qualified",-0.00402,7.45,48487,"E-13","Alloy 617","Plate",314626
"50% Nf: Cycle 449-450","CapPass",8974.79,"Qualified",-0.00397,12.11,48488,"E-13","Alloy 617","Plate",314626
"50% Nf: Cycle 449-450","CapPass",8974.80,"Qualified",-0.00396,13.44,48489,"E-13","Alloy 617","Plate",314626
"50% Nf: Cycle 449-450","CapPass",8974.84,"Qualified",-0.00392,16.91,48490,"E-13","Alloy 617","Plate",314626
"50% Nf: Cycle 449-450","CapPass",8974.89,"Qualified",-0.00387,21.34,48491,"E-13","Alloy 617","Plate",314626
"50% Nf: Cycle 449-450","CapPass",8974.95,"Qualified",-0.00382,26.09,48492,"E-13","Alloy 617","Plate",314626
"50% Nf: Cycle 449-450","CapPass",8975.00,"Qualified",-0.00377,30.02,48493,"E-13","Alloy 617","Plate",314626
"50% Nf: Cycle 449-450","CapPass",8975.07,"Qualified",-0.00372,33.77,48494,"E-13","Alloy 617","Plate",314626
"50% Nf: Cycle 449-450","CapPass",8975.15,"Qualified",-0.00367,36.56,48495,"E-13","Alloy 617","Plate",314626
"50% Nf: Cycle 449-450","CapPass",8975.25,"Qualified",-0.00362,40.18,48496,"E-13","Alloy 617","Plate",314626
"50% Nf: Cycle 449-450","CapPass",8975.30,"Qualified",-0.00358,43.73,48497,"E-13","Alloy 617","Plate",314626
"50% Nf: Cycle 449-450","CapPass",8975.31,"Qualified",-0.00357,44.33,48498,"E-13","Alloy 617","Plate",314626
"50% Nf: Cycle 449-450","CapPass",8975.35,"Qualified",-0.00352,49.92,48499,"E-13","Alloy 617","Plate",314626
"50% Nf: Cycle 449-450","CapPass",8975.38,"Qualified",-0.00347,54.26,48500,"E-13","Alloy 617","Plate",314626
"50% Nf: Cycle 449-450","CapPass",8975.41,"Qualified",-0.00342,58.27,48501,"E-13","Alloy 617","Plate",314626
"50% Nf: Cycle 449-450","CapPass",8975.45,"Qualified",-0.00337,61.69,48502,"E-13","Alloy 617","Plate",314626
"50% Nf: Cycle 449-450","CapPass",8975.49,"Qualified",-0.00332,64.10,48503,"E-13","Alloy 617","Plate",314626
"50% Nf: Cycle 449-450","CapPass",8975.55,"Qualified",-0.00327,66.24,48504,"E-13","Alloy 617","Plate",314626
"50% Nf: Cycle 449-450","CapPass",8975.62,"Qualified",-0.00322,68.53,48505,"E-13","Alloy 617","Plate",314626
"50% Nf: Cycle 449-450","CapPass",8975.68,"Qualified",-0.00317,70.59,48506,"E-13","Alloy 617","Plate",314626
"50% Nf: Cycle 449-450","CapPass",8975.74,"Qualified",-0.00312,73.63,48507,"E-13","Alloy 617","Plate",314626
"50% Nf: Cycle 449-450","CapPass",8975.79,"Qualified",-0.00307,76.22,48508,"E-13","Alloy 617","Plate",314626
"50% Nf: Cycle 449-450","CapPass",8975.80,"Qualified",-0.00306,76.92,48509,"E-13","Alloy 617","Plate",314626
"50% Nf: Cycle 449-450","CapPass",8975.84,"Qualified",-0.00302,79.34,48510,"E-13","Alloy 617","Plate",314626
"50% Nf: Cycle 449-450","CapPass",8975.89,"Qualified",-0.00297,82.29,48511,"E-13","Alloy 617","Plate",314626
"50% Nf: Cycle 449-450","CapPass",8975.93,"Qualified",-0.00292,85.90,48512,"E-13","Alloy 617","Plate",314626
"50% Nf: Cycle 449-450","CapPass",8975.97,"Qualified",-0.00287,89.62,48513,"E-13","Alloy 617","Plate",314626
"50% Nf: Cycle 449-450","CapPass",8976.00,"Qualified",-0.00282,92.95,48514,"E-13","Alloy 617","Plate",314626
"50% Nf: Cycle 449-450","CapPass",8976.03,"Qualified",-0.00276,96.47,48515,"E-13","Alloy 617","Plate",314626
"50% Nf: Cycle 449-450","CapPass",8976.07,"Qualified",-0.00271,99.18,48516,"E-13","Alloy 617","Plate",314626
"50% Nf: Cycle 449-450","CapPass",8976.10,"Qualified",-0.00266,101.44,48517,"E-13","Alloy 617","Plate",314626
"50% Nf: Cycle 449-450","CapPass",8976.14,"Qualified",-0.00261,103.64,48518,"E-13","Alloy 617","Plate",314626
"50% Nf: Cycle 449-450","CapPass",8976.18,"Qualified",-0.00256,105.14,48519,"E-13","Alloy 617","Plate",314626
"50% Nf: Cycle 449-450","CapPass",8976.23,"Qualified",-0.00251,106.02,48520,"E-13","Alloy 617","Plate",314626
"50% Nf: Cycle 449-450","CapPass",8976.27,"Qualified",-0.00246,106.75,48521,"E-13","Alloy 617","Plate",314626
"50% Nf: Cycle 449-450","CapPass",8976.30,"Qualified",-0.00243,107.30,48522,"E-13","Alloy 617","Plate",314626
"50% Nf: Cycle 449-450","CapPass",8976.32,"Qualified",-0.00241,107.19,48523,"E-13","Alloy 617","Plate",314626
"50% Nf: Cycle 449-450","CapPass",8976.37,"Qualified",-0.00236,107.76,48524,"E-13","Alloy 617","Plate",314626
"50% Nf: Cycle 449-450","CapPass",8976.42,"Qualified",-0.00231,108.69,48525,"E-13","Alloy 617","Plate",314626
"50% Nf: Cycle 449-450","CapPass",8976.48,"Qualified",-0.00226,109.43,48526,"E-13","Alloy 617","Plate",314626
"50% Nf: Cycle 449-450","CapPass",8976.52,"Qualified",-0.00221,110.06,48527,"E-13","Alloy 617","Plate",314626
"50% Nf: Cycle 449-450","CapPass",8976.58,"Qualified",-0.00216,111.20,48528,"E-13","Alloy 617","Plate",314626
"50% Nf: Cycle 449-450","CapPass",8976.63,"Qualified",-0.00211,111.75,48529,"E-13","Alloy 617","Plate",314626
"50% Nf: Cycle 449-450","CapPass",8976.68,"Qualified",-0.00206,112.60,48530,"E-13","Alloy 617","Plate",314626
"50% Nf: Cycle 449-450","CapPass",8976.73,"Qualified",-0.00201,113.04,48531,"E-13","Alloy 617","Plate",314626
"50% Nf: Cycle 449-450","CapPass",8976.77,"Qualified",-0.00195,113.76,48532,"E-13","Alloy 617","Plate",314626
"50% Nf: Cycle 449-450","CapPass",8976.80,"Qualified",-0.00193,114.05,48533,"E-13","Alloy 617","Plate",314626
"50% Nf: Cycle 449-450","CapPass",8976.82,"Qualified",-0.00190,114.26,48534,"E-13","Alloy 617","Plate",314626
"50% Nf: Cycle 449-450","CapPass",8976.87,"Qualified",-0.00185,114.61,48535,"E-13","Alloy 617","Plate",314626
"50% Nf: Cycle 449-450","CapPass",8976.93,"Qualified",-0.00180,115.53,48536,"E-13","Alloy 617","Plate",314626
"50% Nf: Cycle 449-450","CapPass",8976.98,"Qualified",-0.00175,115.88,48537,"E-13","Alloy 617","Plate",314626
"50% Nf: Cycle 449-450","CapPass",8977.02,"Qualified",-0.00170,116.74,48538,"E-13","Alloy 617","Plate",314626
"50% Nf: Cycle 449-450","CapPass",8977.07,"Qualified",-0.00165,117.06,48539,"E-13","Alloy 617","Plate",314626
"50% Nf: Cycle 449-450","CapPass",8977.12,"Qualified",-0.00160,117.00,48540,"E-13","Alloy 617","Plate",314626
"50% Nf: Cycle 449-450","CapPass",8977.17,"Qualified",-0.00155,117.40,48541,"E-13","Alloy 617","Plate",314626
"50% Nf: Cycle 449-450","CapPass",8977.22,"Qualified",-0.00150,117.92,48542,"E-13","Alloy 617","Plate",314626
"50% Nf: Cycle 449-450","CapPass",8977.27,"Qualified",-0.00145,117.68,48543,"E-13","Alloy 617","Plate",314626
"50% Nf: Cycle 449-450","CapPass",8977.30,"Qualified",-0.00143,117.90,48544,"E-13","Alloy 617","Plate",314626
"50% Nf: Cycle 449-450","CapPass",8977.33,"Qualified",-0.00140,118.16,48545,"E-13","Alloy 617","Plate",314626
"50% Nf: Cycle 449-450","CapPass",8977.38,"Qualified",-0.00135,118.64,48546,"E-13","Alloy 617","Plate",314626
"50% Nf: Cycle 449-450","CapPass",8977.43,"Qualified",-0.00130,118.70,48547,"E-13","Alloy 617","Plate",314626
"50% Nf: Cycle 449-450","CapPass",8977.48,"Qualified",-0.00125,119.34,48548,"E-13","Alloy 617","Plate",314626
"50% Nf: Cycle 449-450","CapPass",8977.53,"Qualified",-0.00120,119.74,48549,"E-13","Alloy 617","Plate",314626
"50% Nf: Cycle 449-450","CapPass",8977.57,"Qualified",-0.00114,120.20,48550,"E-13","Alloy 617","Plate",314626
"50% Nf: Cycle 449-450","CapPass",8977.62,"Qualified",-0.00109,119.76,48551,"E-13","Alloy 617","Plate",314626
"50% Nf: Cycle 449-450","CapPass",8977.67,"Qualified",-0.00104,119.71,48552,"E-13","Alloy 617","Plate",314626
"50% Nf: Cycle 449-450","CapPass",8977.73,"Qualified",-0.00099,119.77,48553,"E-13","Alloy 617","Plate",314626
"50% Nf: Cycle 449-450","CapPass",8977.78,"Qualified",-0.00094,120.09,48554,"E-13","Alloy 617","Plate",314626
"50% Nf: Cycle 449-450","CapPass",8977.80,"Qualified",-0.00092,120.13,48555,"E-13","Alloy 617","Plate",314626
"50% Nf: Cycle 449-450","CapPass",8977.83,"Qualified",-0.00089,120.37,48556,"E-13","Alloy 617","Plate",314626
"50% Nf: Cycle 449-450","CapPass",8977.88,"Qualified",-0.00084,120.86,48557,"E-13","Alloy 617","Plate",314626
"50% Nf: Cycle 449-450","CapPass",8977.94,"Qualified",-0.00079,121.06,48558,"E-13","Alloy 617","Plate",314626
"50% Nf: Cycle 449-450","CapPass",8977.98,"Qualified",-0.00074,121.42,48559,"E-13","Alloy 617","Plate",314626
"50% Nf: Cycle 449-450","CapPass",8978.03,"Qualified",-0.00069,121.69,48560,"E-13","Alloy 617","Plate",314626
"50% Nf: Cycle 449-450","CapPass",8978.08,"Qualified",-0.00064,122.16,48561,"E-13","Alloy 617","Plate",314626
"50% Nf: Cycle 449-450","CapPass",8978.13,"Qualified",-0.00059,122.13,48562,"E-13","Alloy 617","Plate",314626
"50% Nf: Cycle 449-450","CapPass",8978.18,"Qualified",-0.00054,121.93,48563,"E-13","Alloy 617","Plate",314626
"50% Nf: Cycle 449-450","CapPass",8978.23,"Qualified",-0.00049,121.80,48564,"E-13","Alloy 617","Plate",314626
"50% Nf: Cycle 449-450","CapPass",8978.28,"Qualified",-0.00044,122.08,48565,"E-13","Alloy 617","Plate",314626
"50% Nf: Cycle 449-450","CapPass",8978.30,"Qualified",-0.00041,121.66,48566,"E-13","Alloy 617","Plate",314626
"50% Nf: Cycle 449-450","CapPass",8978.33,"Qualified",-0.00039,122.02,48567,"E-13","Alloy 617","Plate",314626
"50% Nf: Cycle 449-450","CapPass",8978.38,"Qualified",-0.00034,121.45,48568,"E-13","Alloy 617","Plate",314626
"50% Nf: Cycle 449-450","CapPass",8978.43,"Qualified",-0.00029,121.89,48569,"E-13","Alloy 617","Plate",314626
"50% Nf: Cycle 449-450","CapPass",8978.48,"Qualified",-0.00023,121.72,48570,"E-13","Alloy 617","Plate",314626
"50% Nf: Cycle 449-450","CapPass",8978.53,"Qualified",-0.00018,121.71,48571,"E-13","Alloy 617","Plate",314626
"50% Nf: Cycle 449-450","CapPass",8978.58,"Qualified",-0.00013,121.99,48572,"E-13","Alloy 617","Plate",314626
"50% Nf: Cycle 449-450","CapPass",8978.63,"Qualified",-0.00008,122.07,48573,"E-13","Alloy 617","Plate",314626
"50% Nf: Cycle 449-450","CapPass",8978.69,"Qualified",-0.00003,121.77,48574,"E-13","Alloy 617","Plate",314626
"50% Nf: Cycle 449-450","CapPass",8978.74,"Qualified",0.00002,121.88,48575,"E-13","Alloy 617","Plate",314626
"50% Nf: Cycle 449-450","CapPass",8978.79,"Qualified",0.00007,121.95,48576,"E-13","Alloy 617","Plate",314626
"50% Nf: Cycle 449-450","CapPass",8978.80,"Qualified",0.00008,121.65,48577,"E-13","Alloy 617","Plate",314626
"50% Nf: Cycle 449-450","CapPass",8978.84,"Qualified",0.00012,121.63,48578,"E-13","Alloy 617","Plate",314626
"50% Nf: Cycle 449-450","CapPass",8978.89,"Qualified",0.00017,122.20,48579,"E-13","Alloy 617","Plate",314626
"50% Nf: Cycle 449-450","CapPass",8978.94,"Qualified",0.00022,121.66,48580,"E-13","Alloy 617","Plate",314626
"50% Nf: Cycle 449-450","CapPass",8978.99,"Qualified",0.00027,122.35,48581,"E-13","Alloy 617","Plate",314626
"50% Nf: Cycle 449-450","CapPass",8979.04,"Qualified",0.00032,122.30,48582,"E-13","Alloy 617","Plate",314626
"50% Nf: Cycle 449-450","CapPass",8979.09,"Qualified",0.00037,122.28,48583,"E-13","Alloy 617","Plate",314626
"50% Nf: Cycle 449-450","CapPass",8979.14,"Qualified",0.00042,121.92,48584,"E-13","Alloy 617","Plate",314626
"50% Nf: Cycle 449-450","CapPass",8979.20,"Qualified",0.00047,122.47,48585,"E-13","Alloy 617","Plate",314626
