Repository: js-molina/fatigue-A617

File: data/950C/Strain rate 0.001/1.0% strain/HTM_A20_Cycles_3151.csv (part 10 of 12)
"Cycle Label","Data State","Elapsed Time Sec","Qual State","Strain","Stress Mpa","Count","Sample","Alloy","Material_Form","Heat"
"52% Nf: Cycle 499-500","CapPass",9976.96,"Qualified",-0.00221,122.92,49706,"315-1","Alloy 617","Plate",314626
"52% Nf: Cycle 499-500","CapPass",9977.00,"Qualified",-0.00216,125.11,49707,"315-1","Alloy 617","Plate",314626
"52% Nf: Cycle 499-500","CapPass",9977.04,"Qualified",-0.00211,127.22,49708,"315-1","Alloy 617","Plate",314626
"52% Nf: Cycle 499-500","CapPass",9977.07,"Qualified",-0.00206,128.82,49709,"315-1","Alloy 617","Plate",314626
"52% Nf: Cycle 499-500","CapPass",9977.11,"Qualified",-0.00201,130.22,49710,"315-1","Alloy 617","Plate",314626
"52% Nf: Cycle 499-500","CapPass",9977.15,"Qualified",-0.00196,131.32,49711,"315-1","Alloy 617","Plate",314626
"52% Nf: Cycle 499-500","CapPass",9977.20,"Qualified",-0.00191,132.23,49712,"315-1","Alloy 617","Plate",314626
"52% Nf: Cycle 499-500","CapPass",9977.22,"Qualified",-0.00188,132.56,49713,"315-1","Alloy 617","Plate",314626
"52% Nf: Cycle 499-500","CapPass",9977.24,"Qualified",-0.00185,132.94,49714,"315-1","Alloy 617","Plate",314626
"52% Nf: Cycle 499-500","CapPass",9977.29,"Qualified",-0.00180,133.49,49715,"315-1","Alloy 617","Plate",314626
"52% Nf: Cycle 499-500","CapPass",9977.33,"Qualified",-0.00175,133.92,49716,"315-1","Alloy 617","Plate",314626
"52% Nf: Cycle 499-500","CapPass",9977.37,"Qualified",-0.00170,134.12,49717,"315-1","Alloy 617","Plate",314626
"52% Nf: Cycle 499-500","CapPass",9977.43,"Qualified",-0.00165,134.23,49718,"315-1","Alloy 617","Plate",314626
"52% Nf: Cycle 499-500","CapPass",9977.48,"Qualified",-0.00160,134.42,49719,"315-1","Alloy 617","Plate",314626
"52% Nf: Cycle 499-500","CapPass",9977.53,"Qualified",-0.00155,134.73,49720,"315-1","Alloy 617","Plate",314626
"52% Nf: Cycle 499-500","CapPass",9977.58,"Qualified",-0.00150,135.11,49721,"315-1","Alloy 617","Plate",314626
"52% Nf: Cycle 499-500","CapPass",9977.63,"Qualified",-0.00145,135.60,49722,"315-1","Alloy 617","Plate",314626
"52% Nf: Cycle 499-500","CapPass",9977.68,"Qualified",-0.00140,136.03,49723,"315-1","Alloy 617","Plate",314626
"52% Nf: Cycle 499-500","CapPass",9977.72,"Qualified",-0.00136,136.41,49724,"315-1","Alloy 617","Plate",314626
"52% Nf: Cycle 499-500","CapPass",9977.72,"Qualified",-0.00135,136.47,49725,"315-1","Alloy 617","Plate",314626
"52% Nf: Cycle 499-500","CapPass",9977.77,"Qualified",-0.00130,136.86,49726,"315-1","Alloy 617","Plate",314626
"52% Nf: Cycle 499-500","CapPass",9977.82,"Qualified",-0.00125,137.12,49727,"315-1","Alloy 617","Plate",314626
"52% Nf: Cycle 499-500","CapPass",9977.87,"Qualified",-0.00120,137.47,49728,"315-1","Alloy 617","Plate",314626
"52% Nf: Cycle 499-500","CapPass",9977.92,"Qualified",-0.00115,137.84,49729,"315-1","Alloy 617","Plate",314626
"52% Nf: Cycle 499-500","CapPass",9977.97,"Qualified",-0.00110,138.16,49730,"315-1","Alloy 617","Plate",314626
"52% Nf: Cycle 499-500","CapPass",9978.02,"Qualified",-0.00105,138.42,49731,"315-1","Alloy 617","Plate",314626
"52% Nf: Cycle 499-500","CapPass",9978.07,"Qualified",-0.00100,138.48,49732,"315-1","Alloy 617","Plate",314626
"52% Nf: Cycle 499-500","CapPass",9978.11,"Qualified",-0.00094,138.56,49733,"315-1","Alloy 617","Plate",314626
"52% Nf: Cycle 499-500","CapPass",9978.16,"Qualified",-0.00089,138.53,49734,"315-1","Alloy 617","Plate",314626
"52% Nf: Cycle 499-500","CapPass",9978.21,"Qualified",-0.00084,138.25,49735,"315-1","Alloy 617","Plate",314626
"52% Nf: Cycle 499-500","CapPass",9978.22,"Qualified",-0.00084,138.20,49736,"315-1","Alloy 617","Plate",314626
"52% Nf: Cycle 499-500","CapPass",9978.26,"Qualified",-0.00079,137.97,49737,"315-1","Alloy 617","Plate",314626
"52% Nf: Cycle 499-500","CapPass",9978.32,"Qualified",-0.00074,137.96,49738,"315-1","Alloy 617","Plate",314626
"52% Nf: Cycle 499-500","CapPass",9978.38,"Qualified",-0.00069,138.17,49739,"315-1","Alloy 617","Plate",314626
"52% Nf: Cycle 499-500","CapPass",9978.43,"Qualified",-0.00064,138.62,49740,"315-1","Alloy 617","Plate",314626
"52% Nf: Cycle 499-500","CapPass",9978.48,"Qualified",-0.00059,139.24,49741,"315-1","Alloy 617","Plate",314626
"52% Nf: Cycle 499-500","CapPass",9978.52,"Qualified",-0.00054,139.81,49742,"315-1","Alloy 617","Plate",314626
"52% Nf: Cycle 499-500","CapPass",9978.57,"Qualified",-0.00049,140.25,49743,"315-1","Alloy 617","Plate",314626
"52% Nf: Cycle 499-500","CapPass",9978.62,"Qualified",-0.00044,140.52,49744,"315-1","Alloy 617","Plate",314626
"52% Nf: Cycle 499-500","CapPass",9978.67,"Qualified",-0.00039,140.68,49745,"315-1","Alloy 617","Plate",314626
"52% Nf: Cycle 499-500","CapPass",9978.72,"Qualified",-0.00035,140.80,49746,"315-1","Alloy 617","Plate",314626
"52% Nf: Cycle 499-500","CapPass",9978.72,"Qualified",-0.00034,140.83,49747,"315-1","Alloy 617","Plate",314626
"52% Nf: Cycle 499-500","CapPass",9978.77,"Qualified",-0.00029,141.09,49748,"315-1","Alloy 617","Plate",314626
"52% Nf: Cycle 499-500","CapPass",9978.82,"Qualified",-0.00024,141.28,49749,"315-1","Alloy 617","Plate",314626
"52% Nf: Cycle 499-500","CapPass",9978.87,"Qualified",-0.00019,141.44,49750,"315-1","Alloy 617","Plate",314626
"52% Nf: Cycle 499-500","CapPass",9978.92,"Qualified",-0.00014,141.66,49751,"315-1","Alloy 617","Plate",314626
"52% Nf: Cycle 499-500","CapPass",9978.97,"Qualified",-0.00009,141.91,49752,"315-1","Alloy 617","Plate",314626
"52% Nf: Cycle 499-500","CapPass",9979.02,"Qualified",-0.00004,142.21,49753,"315-1","Alloy 617","Plate",314626
"52% Nf: Cycle 499-500","CapPass",9979.07,"Qualified",0.00001,142.47,49754,"315-1","Alloy 617","Plate",314626
"52% Nf: Cycle 499-500","CapPass",9979.12,"Qualified",0.00006,142.61,49755,"315-1","Alloy 617","Plate",314626
"52% Nf: Cycle 499-500","CapPass",9979.17,"Qualified",0.00011,142.61,49756,"315-1","Alloy 617","Plate",314626
"52% Nf: Cycle 499-500","CapPass",9979.22,"Qualified",0.00016,142.62,49757,"315-1","Alloy 617","Plate",314626
"52% Nf: Cycle 499-500","CapPass",9979.22,"Qualified",0.00016,142.62,49758,"315-1","Alloy 617","Plate",314626
"52% Nf: Cycle 499-500","CapPass",9979.27,"Qualified",0.00021,142.64,49759,"315-1","Alloy 617","Plate",314626
"52% Nf: Cycle 499-500","CapPass",9979.32,"Qualified",0.00026,142.64,49760,"315-1","Alloy 617","Plate",314626
"52% Nf: Cycle 499-500","CapPass",9979.37,"Qualified",0.00032,142.67,49761,"315-1","Alloy 617","Plate",314626
"52% Nf: Cycle 499-500","CapPass",9979.42,"Qualified",0.00037,142.76,49762,"315-1","Alloy 617","Plate",314626
"52% Nf: Cycle 499-500","CapPass",9979.47,"Qualified",0.00042,142.84,49763,"315-1","Alloy 617","Plate",314626
"52% Nf: Cycle 499-500","CapPass",9979.52,"Qualified",0.00047,143.05,49764,"315-1","Alloy 617","Plate",314626
"52% Nf: Cycle 499-500","CapPass",9979.57,"Qualified",0.00052,143.15,49765,"315-1","Alloy 617","Plate",314626
"52% Nf: Cycle 499-500","CapPass",9979.62,"Qualified",0.00057,143.26,49766,"315-1","Alloy 617","Plate",314626
"52% Nf: Cycle 499-500","CapPass",9979.67,"Qualified",0.00062,143.38,49767,"315-1","Alloy 617","Plate",314626
"52% Nf: Cycle 499-500","CapPass",9979.72,"Qualified",0.00066,143.52,49768,"315-1","Alloy 617","Plate",314626
"52% Nf: Cycle 499-500","CapPass",9979.73,"Qualified",0.00067,143.59,49769,"315-1","Alloy 617","Plate",314626
"52% Nf: Cycle 499-500","CapPass",9979.78,"Qualified",0.00072,143.88,49770,"315-1","Alloy 617","Plate",314626
"52% Nf: Cycle 499-500","CapPass",9979.82,"Qualified",0.00077,144.16,49771,"315-1","Alloy 617","Plate",314626
"52% Nf: Cycle 499-500","CapPass",9979.87,"Qualified",0.00082,144.28,49772,"315-1","Alloy 617","Plate",314626
"52% Nf: Cycle 499-500","CapPass",9979.92,"Qualified",0.00087,144.44,49773,"315-1","Alloy 617","Plate",314626
"52% Nf: Cycle 499-500","CapPass",9979.97,"Qualified",0.00092,144.57,49774,"315-1","Alloy 617","Plate",314626
"52% Nf: Cycle 499-500","CapPass",9980.02,"Qualified",0.00097,144.71,49775,"315-1","Alloy 617","Plate",314626
"52% Nf: Cycle 499-500","CapPass",9980.07,"Qualified",0.00102,144.78,49776,"315-1","Alloy 617","Plate",314626
"52% Nf: Cycle 499-500","CapPass",9980.12,"Qualified",0.00107,144.78,49777,"315-1","Alloy 617","Plate",314626
"52% Nf: Cycle 499-500","CapPass",9980.17,"Qualified",0.00112,144.67,49778,"315-1","Alloy 617","Plate",314626
"52% Nf: Cycle 499-500","CapPass",9980.22,"Qualified",0.00117,144.45,49779,"315-1","Alloy 617","Plate",314626
"52% Nf: Cycle 499-500","CapPass",9980.22,"Qualified",0.00117,144.43,49780,"315-1","Alloy 617","Plate",314626
"52% Nf: Cycle 499-500","CapPass",9980.27,"Qualified",0.00122,144.21,49781,"315-1","Alloy 617","Plate",314626
"52% Nf: Cycle 499-500","CapPass",9980.32,"Qualified",0.00127,144.00,49782,"315-1","Alloy 617","Plate",314626
"52% Nf: Cycle 499-500","CapPass",9980.37,"Qualified",0.00132,143.94,49783,"315-1","Alloy 617","Plate",314626
"52% Nf: Cycle 499-500","CapPass",9980.42,"Qualified",0.00137,143.99,49784,"315-1","Alloy 617","Plate",314626
"52% Nf: Cycle 499-500","CapPass",9980.48,"Qualified",0.00143,144.04,49785,"315-1","Alloy 617","Plate",314626
"52% Nf: Cycle 499-500","CapPass",9980.53,"Qualified",0.00148,144.22,49786,"315-1","Alloy 617","Plate",314626
"52% Nf: Cycle 499-500","CapPass",9980.58,"Qualified",0.00153,144.49,49787,"315-1","Alloy 617","Plate",314626
"52% Nf: Cycle 499-500","CapPass",9980.63,"Qualified",0.00158,144.68,49788,"315-1","Alloy 617","Plate",314626
"52% Nf: Cycle 499-500","CapPass",9980.68,"Qualified",0.00163,144.83,49789,"315-1","Alloy 617","Plate",314626
"52% Nf: Cycle 499-500","CapPass",9980.72,"Qualified",0.00166,144.95,49790,"315-1","Alloy 617","Plate",314626
"52% Nf: Cycle 499-500","CapPass",9980.73,"Qualified",0.00168,144.99,49791,"315-1","Alloy 617","Plate",314626
"52% Nf: Cycle 499-500","CapPass",9980.79,"Qualified",0.00173,145.31,49792,"315-1","Alloy 617","Plate",314626
"52% Nf: Cycle 499-500","CapPass",9980.84,"Qualified",0.00178,145.81,49793,"315-1","Alloy 617","Plate",314626
"52% Nf: Cycle 499-500","CapPass",9980.89,"Qualified",0.00183,146.36,49794,"315-1","Alloy 617","Plate",314626
"52% Nf: Cycle 499-500","CapPass",9980.94,"Qualified",0.00188,146.81,49795,"315-1","Alloy 617","Plate",314626
"52% Nf: Cycle 499-500","CapPass",9980.98,"Qualified",0.00193,147.15,49796,"315-1","Alloy 617","Plate",314626
"52% Nf: Cycle 499-500","CapPass",9981.03,"Qualified",0.00198,147.42,49797,"315-1","Alloy 617","Plate",314626
"52% Nf: Cycle 499-500","CapPass",9981.07,"Qualified",0.00203,147.52,49798,"315-1","Alloy 617","Plate",314626
"52% Nf: Cycle 499-500","CapPass",9981.12,"Qualified",0.00208,147.38,49799,"315-1","Alloy 617","Plate",314626
"52% Nf: Cycle 499-500","CapPass",9981.18,"Qualified",0.00213,147.32,49800,"315-1","Alloy 617","Plate",314626
"52% Nf: Cycle 499-500","CapPass",9981.22,"Qualified",0.00217,147.29,49801,"315-1","Alloy 617","Plate",314626
"52% Nf: Cycle 499-500","CapPass",9981.23,"Qualified",0.00218,147.30,49802,"315-1","Alloy 617","Plate",314626
"52% Nf: Cycle 499-500","CapPass",9981.27,"Qualified",0.00223,147.28,49803,"315-1","Alloy 617","Plate",314626
"52% Nf: Cycle 499-500","CapPass",9981.33,"Qualified",0.00228,147.17,49804,"315-1","Alloy 617","Plate",314626
"52% Nf: Cycle 499-500","CapPass",9981.38,"Qualified",0.00233,147.02,49805,"315-1","Alloy 617","Plate",314626
"52% Nf: Cycle 499-500","CapPass",9981.43,"Qualified",0.00239,146.99,49806,"315-1","Alloy 617","Plate",314626
"52% Nf: Cycle 499-500","CapPass",9981.48,"Qualified",0.00244,146.92,49807,"315-1","Alloy 617","Plate",314626
"52% Nf: Cycle 499-500","CapPass",9981.53,"Qualified",0.00249,146.84,49808,"315-1","Alloy 617","Plate",314626
"52% Nf: Cycle 499-500","CapPass",9981.58,"Qualified",0.00254,146.87,49809,"315-1","Alloy 617","Plate",314626
"52% Nf: Cycle 499-500","CapPass",9981.63,"Qualified",0.00259,146.97,49810,"315-1","Alloy 617","Plate",314626
"52% Nf: Cycle 499-500","CapPass",9981.68,"Qualified",0.00264,147.13,49811,"315-1","Alloy 617","Plate",314626
"52% Nf: Cycle 499-500","CapPass",9981.72,"Qualified",0.00267,147.21,49812,"315-1","Alloy 617","Plate",314626
"52% Nf: Cycle 499-500","CapPass",9981.73,"Qualified",0.00269,147.23,49813,"315-1","Alloy 617","Plate",314626
"52% Nf: Cycle 499-500","CapPass",9981.78,"Qualified",0.00274,147.21,49814,"315-1","Alloy 617","Plate",314626
"52% Nf: Cycle 499-500","CapPass",9981.83,"Qualified",0.00279,147.09,49815,"315-1","Alloy 617","Plate",314626
"52% Nf: Cycle 499-500","CapPass",9981.89,"Qualified",0.00284,147.03,49816,"315-1","Alloy 617","Plate",314626
"52% Nf: Cycle 499-500","CapPass",9981.94,"Qualified",0.00289,147.16,49817,"315-1","Alloy 617","Plate",314626
"52% Nf: Cycle 499-500","CapPass",9981.99,"Qualified",0.00294,147.40,49818,"315-1","Alloy 617","Plate",314626
"52% Nf: Cycle 499-500","CapPass",9982.04,"Qualified",0.00299,147.66,49819,"315-1","Alloy 617","Plate",314626
"52% Nf: Cycle 499-500","CapPass",9982.08,"Qualified",0.00304,147.83,49820,"315-1","Alloy 617","Plate",314626
"52% Nf: Cycle 499-500","CapPass",9982.13,"Qualified",0.00309,147.87,49821,"315-1","Alloy 617","Plate",314626
"52% Nf: Cycle 499-500","CapPass",9982.17,"Qualified",0.00314,147.71,49822,"315-1","Alloy 617","Plate",314626
"52% Nf: Cycle 499-500","CapPass",9982.22,"Qualified",0.00318,147.53,49823,"315-1","Alloy 617","Plate",314626
"52% Nf: Cycle 499-500","CapPass",9982.22,"Qualified",0.00319,147.48,49824,"315-1","Alloy 617","Plate",314626
"52% Nf: Cycle 499-500","CapPass",9982.28,"Qualified",0.00324,147.11,49825,"315-1","Alloy 617","Plate",314626
"52% Nf: Cycle 499-500","CapPass",9982.33,"Qualified",0.00329,146.92,49826,"315-1","Alloy 617","Plate",314626
"52% Nf: Cycle 499-500","CapPass",9982.38,"Qualified",0.00334,146.59,49827,"315-1","Alloy 617","Plate",314626
"52% Nf: Cycle 499-500","CapPass",9982.43,"Qualified",0.00339,146.45,49828,"315-1","Alloy 617","Plate",314626
"52% Nf: Cycle 499-500","CapPass",9982.49,"Qualified",0.00345,146.41,49829,"315-1","Alloy 617","Plate",314626
"52% Nf: Cycle 499-500","CapPass",9982.54,"Qualified",0.00350,146.52,49830,"315-1","Alloy 617","Plate",314626
"52% Nf: Cycle 499-500","CapPass",9982.59,"Qualified",0.00355,146.65,49831,"315-1","Alloy 617","Plate",314626
"52% Nf: Cycle 499-500","CapPass",9982.64,"Qualified",0.00360,146.79,49832,"315-1","Alloy 617","Plate",314626
"52% Nf: Cycle 499-500","CapPass",9982.69,"Qualified",0.00365,147.01,49833,"315-1","Alloy 617","Plate",314626
"52% Nf: Cycle 499-500","CapPass",9982.72,"Qualified",0.00367,147.09,49834,"315-1","Alloy 617","Plate",314626
"52% Nf: Cycle 499-500","CapPass",9982.74,"Qualified",0.00370,147.17,49835,"315-1","Alloy 617","Plate",314626
"52% Nf: Cycle 499-500","CapPass",9982.79,"Qualified",0.00375,147.39,49836,"315-1","Alloy 617","Plate",314626
"52% Nf: Cycle 499-500","CapPass",9982.84,"Qualified",0.00380,147.52,49837,"315-1","Alloy 617","Plate",314626
"52% Nf: Cycle 499-500","CapPass",9982.89,"Qualified",0.00385,147.59,49838,"315-1","Alloy 617","Plate",314626
"52% Nf: Cycle 499-500","CapPass",9982.94,"Qualified",0.00390,147.72,49839,"315-1","Alloy 617","Plate",314626
"52% Nf: Cycle 499-500","CapPass",9983.00,"Qualified",0.00395,147.87,49840,"315-1","Alloy 617","Plate",314626
"52% Nf: Cycle 499-500","CapPass",9983.05,"Qualified",0.00400,148.19,49841,"315-1","Alloy 617","Plate",314626
"52% Nf: Cycle 499-500","CapPass",9983.10,"Qualified",0.00405,148.60,49842,"315-1","Alloy 617","Plate",314626
"52% Nf: Cycle 499-500","CapPass",9983.15,"Qualified",0.00410,149.06,49843,"315-1","Alloy 617","Plate",314626
"52% Nf: Cycle 499-500","CapPass",9983.20,"Qualified",0.00415,149.64,49844,"315-1","Alloy 617","Plate",314626
"52% Nf: Cycle 499-500","CapPass",9983.22,"Qualified",0.00417,149.82,49845,"315-1","Alloy 617","Plate",314626
"52% Nf: Cycle 499-500","CapPass",9983.25,"Qualified",0.00420,150.05,49846,"315-1","Alloy 617","Plate",314626
"52% Nf: Cycle 499-500","CapPass",9983.29,"Qualified",0.00425,150.41,49847,"315-1","Alloy 617","Plate",314626
"52% Nf: Cycle 499-500","CapPass",9983.34,"Qualified",0.00430,150.57,49848,"315-1","Alloy 617","Plate",314626
"52% Nf: Cycle 499-500","CapPass",9983.39,"Qualified",0.00435,150.73,49849,"315-1","Alloy 617","Plate",314626
"52% Nf: Cycle 499-500","CapPass",9983.44,"Qualified",0.00440,150.76,49850,"315-1","Alloy 617","Plate",314626
"52% Nf: Cycle 499-500","CapPass",9983.50,"Qualified",0.00445,150.72,49851,"315-1","Alloy 617","Plate",314626
"52% Nf: Cycle 499-500","CapPass",9983.55,"Qualified",0.00450,150.86,49852,"315-1","Alloy 617","Plate",314626
"52% Nf: Cycle 499-500","CapPass",9983.59,"Qualified",0.00456,150.89,49853,"315-1","Alloy 617","Plate",314626
"52% Nf: Cycle 499-500","CapPass",9983.64,"Qualified",0.00461,150.92,49854,"315-1","Alloy 617","Plate",314626
"52% Nf: Cycle 499-500","CapPass",9983.68,"Qualified",0.00466,150.71,49855,"315-1","Alloy 617","Plate",314626
"52% Nf: Cycle 499-500","CapPass",9983.72,"Qualified",0.00469,150.48,49856,"315-1","Alloy 617","Plate",314626
"52% Nf: Cycle 499-500","CapPass",9983.73,"Qualified",0.00471,150.32,49857,"315-1","Alloy 617","Plate",314626
"52% Nf: Cycle 499-500","CapPass",9983.79,"Qualified",0.00476,149.91,49858,"315-1","Alloy 617","Plate",314626
"52% Nf: Cycle 499-500","CapPass",9983.84,"Qualified",0.00481,149.60,49859,"315-1","Alloy 617","Plate",314626
"52% Nf: Cycle 499-500","CapPass",9983.89,"Qualified",0.00486,149.41,49860,"315-1","Alloy 617","Plate",314626
"52% Nf: Cycle 499-500","CapPass",9983.94,"Qualified",0.00491,149.38,49861,"315-1","Alloy 617","Plate",314626
"88% Nf: Cycle 850-851","CapPass",16987.08,"Qualified",0.00497,123.60,55989,"315-1","Alloy 617","Plate",314626
"88% Nf: Cycle 850-851","CapPass",16987.13,"Qualified",0.00502,123.10,55990,"315-1","Alloy 617","Plate",314626
"88% Nf: Cycle 850-851","CapPass",16987.22,"Qualified",0.00506,114.78,55991,"315-1","Alloy 617","Plate",314626
"88% Nf: Cycle 850-851","CapPass",16987.30,"Qualified",0.00497,99.49,55992,"315-1","Alloy 617","Plate",314626
"88% Nf: Cycle 850-851","CapPass",16987.33,"Qualified",0.00492,93.33,55993,"315-1","Alloy 617","Plate",314626
"88% Nf: Cycle 850-851","CapPass",16987.36,"Qualified",0.00487,87.47,55994,"315-1","Alloy 617","Plate",314626
"88% Nf: Cycle 850-851","CapPass",16987.40,"Qualified",0.00482,81.96,55995,"315-1","Alloy 617","Plate",314626
"88% Nf: Cycle 850-851","CapPass",16987.43,"Qualified",0.00477,76.83,55996,"315-1","Alloy 617","Plate",314626
"88% Nf: Cycle 850-851","CapPass",16987.47,"Qualified",0.00472,72.20,55997,"315-1","Alloy 617","Plate",314626
"88% Nf: Cycle 850-851","CapPass",16987.51,"Qualified",0.00467,67.52,55998,"315-1","Alloy 617","Plate",314626
"88% Nf: Cycle 850-851","CapPass",16987.56,"Qualified",0.00462,62.69,55999,"315-1","Alloy 617","Plate",314626
"88% Nf: Cycle 850-851","CapPass",16987.62,"Qualified",0.00457,57.85,56000,"315-1","Alloy 617","Plate",314626
"88% Nf: Cycle 850-851","CapPass",16987.67,"Qualified",0.00452,52.87,56001,"315-1","Alloy 617","Plate",314626
"88% Nf: Cycle 850-851","CapPass",16987.72,"Qualified",0.00448,49.24,56002,"315-1","Alloy 617","Plate",314626
"88% Nf: Cycle 850-851","CapPass",16987.73,"Qualified",0.00447,48.10,56003,"315-1","Alloy 617","Plate",314626
"88% Nf: Cycle 850-851","CapPass",16987.78,"Qualified",0.00442,43.52,56004,"315-1","Alloy 617","Plate",314626
"88% Nf: Cycle 850-851","CapPass",16987.83,"Qualified",0.00437,39.04,56005,"315-1","Alloy 617","Plate",314626
"88% Nf: Cycle 850-851","CapPass",16987.88,"Qualified",0.00432,34.90,56006,"315-1","Alloy 617","Plate",314626
"88% Nf: Cycle 850-851","CapPass",16987.93,"Qualified",0.00427,30.80,56007,"315-1","Alloy 617","Plate",314626
"88% Nf: Cycle 850-851","CapPass",16987.98,"Qualified",0.00422,26.98,56008,"315-1","Alloy 617","Plate",314626
"88% Nf: Cycle 850-851","CapPass",16988.03,"Qualified",0.00416,23.16,56009,"315-1","Alloy 617","Plate",314626
"88% Nf: Cycle 850-851","CapPass",16988.08,"Qualified",0.00411,19.37,56010,"315-1","Alloy 617","Plate",314626
"88% Nf: Cycle 850-851","CapPass",16988.13,"Qualified",0.00406,15.68,56011,"315-1","Alloy 617","Plate",314626
"88% Nf: Cycle 850-851","CapPass",16988.18,"Qualified",0.00401,12.33,56012,"315-1","Alloy 617","Plate",314626
"88% Nf: Cycle 850-851","CapPass",16988.22,"Qualified",0.00398,9.95,56013,"315-1","Alloy 617","Plate",314626
"88% Nf: Cycle 850-851","CapPass",16988.23,"Qualified",0.00396,8.73,56014,"315-1","Alloy 617","Plate",314626
"88% Nf: Cycle 850-851","CapPass",16988.28,"Qualified",0.00391,5.51,56015,"315-1","Alloy 617","Plate",314626
"88% Nf: Cycle 850-851","CapPass",16988.34,"Qualified",0.00386,2.23,56016,"315-1","Alloy 617","Plate",314626
"88% Nf: Cycle 850-851","CapPass",16988.39,"Qualified",0.00381,-1.09,56017,"315-1","Alloy 617","Plate",314626
"88% Nf: Cycle 850-851","CapPass",16988.44,"Qualified",0.00376,-4.27,56018,"315-1","Alloy 617","Plate",314626
"88% Nf: Cycle 850-851","CapPass",16988.49,"Qualified",0.00371,-7.26,56019,"315-1","Alloy 617","Plate",314626
"88% Nf: Cycle 850-851","CapPass",16988.54,"Qualified",0.00366,-10.36,56020,"315-1","Alloy 617","Plate",314626
"88% Nf: Cycle 850-851","CapPass",16988.60,"Qualified",0.00361,-13.57,56021,"315-1","Alloy 617","Plate",314626
"88% Nf: Cycle 850-851","CapPass",16988.66,"Qualified",0.00356,-16.15,56022,"315-1","Alloy 617","Plate",314626
"88% Nf: Cycle 850-851","CapPass",16988.72,"Qualified",0.00351,-18.48,56023,"315-1","Alloy 617","Plate",314626
"88% Nf: Cycle 850-851","CapPass",16988.72,"Qualified",0.00351,-18.65,56024,"315-1","Alloy 617","Plate",314626
"88% Nf: Cycle 850-851","CapPass",16988.79,"Qualified",0.00346,-20.51,56025,"315-1","Alloy 617","Plate",314626
"88% Nf: Cycle 850-851","CapPass",16988.88,"Qualified",0.00341,-22.59,56026,"315-1","Alloy 617","Plate",314626
"88% Nf: Cycle 850-851","CapPass",16988.95,"Qualified",0.00336,-25.93,56027,"315-1","Alloy 617","Plate",314626
"88% Nf: Cycle 850-851","CapPass",16989.01,"Qualified",0.00331,-29.11,56028,"315-1","Alloy 617","Plate",314626
"88% Nf: Cycle 850-851","CapPass",16989.07,"Qualified",0.00326,-32.48,56029,"315-1","Alloy 617","Plate",314626
"88% Nf: Cycle 850-851","CapPass",16989.11,"Qualified",0.00321,-36.70,56030,"315-1","Alloy 617","Plate",314626
"88% Nf: Cycle 850-851","CapPass",16989.15,"Qualified",0.00315,-40.47,56031,"315-1","Alloy 617","Plate",314626
"88% Nf: Cycle 850-851","CapPass",16989.18,"Qualified",0.00310,-43.70,56032,"315-1","Alloy 617","Plate",314626
"88% Nf: Cycle 850-851","CapPass",16989.22,"Qualified",0.00305,-46.43,56033,"315-1","Alloy 617","Plate",314626
"88% Nf: Cycle 850-851","CapPass",16989.22,"Qualified",0.00305,-46.69,56034,"315-1","Alloy 617","Plate",314626
"88% Nf: Cycle 850-851","CapPass",16989.25,"Qualified",0.00300,-48.90,56035,"315-1","Alloy 617","Plate",314626
"88% Nf: Cycle 850-851","CapPass",16989.30,"Qualified",0.00295,-51.17,56036,"315-1","Alloy 617","Plate",314626
"88% Nf: Cycle 850-851","CapPass",16989.35,"Qualified",0.00290,-52.93,56037,"315-1","Alloy 617","Plate",314626
"88% Nf: Cycle 850-851","CapPass",16989.40,"Qualified",0.00285,-54.59,56038,"315-1","Alloy 617","Plate",314626
"88% Nf: Cycle 850-851","CapPass",16989.47,"Qualified",0.00280,-56.37,56039,"315-1","Alloy 617","Plate",314626
"88% Nf: Cycle 850-851","CapPass",16989.54,"Qualified",0.00275,-58.84,56040,"315-1","Alloy 617","Plate",314626
"88% Nf: Cycle 850-851","CapPass",16989.59,"Qualified",0.00270,-61.34,56041,"315-1","Alloy 617","Plate",314626
"88% Nf: Cycle 850-851","CapPass",16989.64,"Qualified",0.00265,-63.88,56042,"315-1","Alloy 617","Plate",314626
"88% Nf: Cycle 850-851","CapPass",16989.70,"Qualified",0.00260,-66.47,56043,"315-1","Alloy 617","Plate",314626
"88% Nf: Cycle 850-851","CapPass",16989.72,"Qualified",0.00258,-67.43,56044,"315-1","Alloy 617","Plate",314626
"88% Nf: Cycle 850-851","CapPass",16989.75,"Qualified",0.00255,-69.00,56045,"315-1","Alloy 617","Plate",314626
"88% Nf: Cycle 850-851","CapPass",16989.79,"Qualified",0.00250,-71.27,56046,"315-1","Alloy 617","Plate",314626
"88% Nf: Cycle 850-851","CapPass",16989.84,"Qualified",0.00245,-73.51,56047,"315-1","Alloy 617","Plate",314626
"88% Nf: Cycle 850-851","CapPass",16989.89,"Qualified",0.00240,-76.00,56048,"315-1","Alloy 617","Plate",314626
"88% Nf: Cycle 850-851","CapPass",16989.93,"Qualified",0.00235,-78.80,56049,"315-1","Alloy 617","Plate",314626
"88% Nf: Cycle 850-851","CapPass",16989.96,"Qualified",0.00230,-81.47,56050,"315-1","Alloy 617","Plate",314626
"88% Nf: Cycle 850-851","CapPass",16990.00,"Qualified",0.00225,-83.90,56051,"315-1","Alloy 617","Plate",314626
"88% Nf: Cycle 850-851","CapPass",16990.03,"Qualified",0.00219,-86.12,56052,"315-1","Alloy 617","Plate",314626
"88% Nf: Cycle 850-851","CapPass",16990.06,"Qualified",0.00214,-88.03,56053,"315-1","Alloy 617","Plate",314626
"88% Nf: Cycle 850-851","CapPass",16990.09,"Qualified",0.00209,-89.65,56054,"315-1","Alloy 617","Plate",314626
"88% Nf: Cycle 850-851","CapPass",16990.13,"Qualified",0.00204,-91.03,56055,"315-1","Alloy 617","Plate",314626
"88% Nf: Cycle 850-851","CapPass",16990.17,"Qualified",0.00199,-92.02,56056,"315-1","Alloy 617","Plate",314626
"88% Nf: Cycle 850-851","CapPass",16990.21,"Qualified",0.00194,-92.86,56057,"315-1","Alloy 617","Plate",314626
"88% Nf: Cycle 850-851","CapPass",16990.22,"Qualified",0.00193,-92.94,56058,"315-1","Alloy 617","Plate",314626
"88% Nf: Cycle 850-851","CapPass",16990.26,"Qualified",0.00189,-93.30,56059,"315-1","Alloy 617","Plate",314626
"88% Nf: Cycle 850-851","CapPass",16990.31,"Qualified",0.00184,-93.75,56060,"315-1","Alloy 617","Plate",314626
"88% Nf: Cycle 850-851","CapPass",16990.36,"Qualified",0.00179,-94.24,56061,"315-1","Alloy 617","Plate",314626
"88% Nf: Cycle 850-851","CapPass",16990.41,"Qualified",0.00174,-94.80,56062,"315-1","Alloy 617","Plate",314626
"88% Nf: Cycle 850-851","CapPass",16990.46,"Qualified",0.00169,-95.43,56063,"315-1","Alloy 617","Plate",314626
"88% Nf: Cycle 850-851","CapPass",16990.51,"Qualified",0.00164,-96.08,56064,"315-1","Alloy 617","Plate",314626
"88% Nf: Cycle 850-851","CapPass",16990.56,"Qualified",0.00159,-96.70,56065,"315-1","Alloy 617","Plate",314626
"88% Nf: Cycle 850-851","CapPass",16990.61,"Qualified",0.00154,-97.24,56066,"315-1","Alloy 617","Plate",314626
"88% Nf: Cycle 850-851","CapPass",16990.66,"Qualified",0.00149,-97.81,56067,"315-1","Alloy 617","Plate",314626
"88% Nf: Cycle 850-851","CapPass",16990.71,"Qualified",0.00144,-98.43,56068,"315-1","Alloy 617","Plate",314626
"88% Nf: Cycle 850-851","CapPass",16990.72,"Qualified",0.00143,-98.51,56069,"315-1","Alloy 617","Plate",314626
"88% Nf: Cycle 850-851","CapPass",16990.76,"Qualified",0.00139,-98.98,56070,"315-1","Alloy 617","Plate",314626
"88% Nf: Cycle 850-851","CapPass",16990.81,"Qualified",0.00133,-99.61,56071,"315-1","Alloy 617","Plate",314626
"88% Nf: Cycle 850-851","CapPass",16990.86,"Qualified",0.00128,-100.3,56072,"315-1","Alloy 617","Plate",314626
"88% Nf: Cycle 850-851","CapPass",16990.92,"Qualified",0.00123,-101.0,56073,"315-1","Alloy 617","Plate",314626
"88% Nf: Cycle 850-851","CapPass",16990.97,"Qualified",0.00118,-101.8,56074,"315-1","Alloy 617","Plate",314626
"88% Nf: Cycle 850-851","CapPass",16991.02,"Qualified",0.00113,-102.6,56075,"315-1","Alloy 617","Plate",314626
"88% Nf: Cycle 850-851","CapPass",16991.07,"Qualified",0.00108,-103.5,56076,"315-1","Alloy 617","Plate",314626
"88% Nf: Cycle 850-851","CapPass",16991.11,"Qualified",0.00103,-104.3,56077,"315-1","Alloy 617","Plate",314626
"88% Nf: Cycle 850-851","CapPass",16991.16,"Qualified",0.00098,-104.9,56078,"315-1","Alloy 617","Plate",314626
"88% Nf: Cycle 850-851","CapPass",16991.21,"Qualified",0.00093,-105.4,56079,"315-1","Alloy 617","Plate",314626
"88% Nf: Cycle 850-851","CapPass",16991.22,"Qualified",0.00092,-105.5,56080,"315-1","Alloy 617","Plate",314626
"88% Nf: Cycle 850-851","CapPass",16991.25,"Qualified",0.00088,-105.8,56081,"315-1","Alloy 617","Plate",314626
"88% Nf: Cycle 850-851","CapPass",16991.30,"Qualified",0.00083,-106.2,56082,"315-1","Alloy 617","Plate",314626
"88% Nf: Cycle 850-851","CapPass",16991.36,"Qualified",0.00078,-106.5,56083,"315-1","Alloy 617","Plate",314626
"88% Nf: Cycle 850-851","CapPass",16991.40,"Qualified",0.00073,-106.8,56084,"315-1","Alloy 617","Plate",314626
"88% Nf: Cycle 850-851","CapPass",16991.45,"Qualified",0.00068,-107.2,56085,"315-1","Alloy 617","Plate",314626
"88% Nf: Cycle 850-851","CapPass",16991.50,"Qualified",0.00063,-107.4,56086,"315-1","Alloy 617","Plate",314626
"88% Nf: Cycle 850-851","CapPass",16991.55,"Qualified",0.00058,-107.7,56087,"315-1","Alloy 617","Plate",314626
"88% Nf: Cycle 850-851","CapPass",16991.60,"Qualified",0.00053,-107.9,56088,"315-1","Alloy 617","Plate",314626
"88% Nf: Cycle 850-851","CapPass",16991.65,"Qualified",0.00048,-108.1,56089,"315-1","Alloy 617","Plate",314626
"88% Nf: Cycle 850-851","CapPass",16991.70,"Qualified",0.00043,-108.4,56090,"315-1","Alloy 617","Plate",314626
"88% Nf: Cycle 850-851","CapPass",16991.72,"Qualified",0.00041,-108.4,56091,"315-1","Alloy 617","Plate",314626
"88% Nf: Cycle 850-851","CapPass",16991.76,"Qualified",0.00038,-108.6,56092,"315-1","Alloy 617","Plate",314626
"88% Nf: Cycle 850-851","CapPass",16991.81,"Qualified",0.00033,-109.0,56093,"315-1","Alloy 617","Plate",314626
"88% Nf: Cycle 850-851","CapPass",16991.86,"Qualified",0.00028,-109.4,56094,"315-1","Alloy 617","Plate",314626
"88% Nf: Cycle 850-851","CapPass",16991.91,"Qualified",0.00023,-109.9,56095,"315-1","Alloy 617","Plate",314626
"88% Nf: Cycle 850-851","CapPass",16991.97,"Qualified",0.00018,-110.6,56096,"315-1","Alloy 617","Plate",314626
"88% Nf: Cycle 850-851","CapPass",16992.01,"Qualified",0.00013,-111.2,56097,"315-1","Alloy 617","Plate",314626
"88% Nf: Cycle 850-851","CapPass",16992.06,"Qualified",0.00007,-111.7,56098,"315-1","Alloy 617","Plate",314626
"88% Nf: Cycle 850-851","CapPass",16992.11,"Qualified",0.00002,-112.1,56099,"315-1","Alloy 617","Plate",314626
"88% Nf: Cycle 850-851","CapPass",16992.16,"Qualified",-0.00003,-112.5,56100,"315-1","Alloy 617","Plate",314626
"88% Nf: Cycle 850-851","CapPass",16992.21,"Qualified",-0.00008,-112.6,56101,"315-1","Alloy 617","Plate",314626
"88% Nf: Cycle 850-851","CapPass",16992.22,"Qualified",-0.00009,-112.7,56102,"315-1","Alloy 617","Plate",314626
"88% Nf: Cycle 850-851","CapPass",16992.25,"Qualified",-0.00013,-112.9,56103,"315-1","Alloy 617","Plate",314626
"88% Nf: Cycle 850-851","CapPass",16992.30,"Qualified",-0.00018,-113.0,56104,"315-1","Alloy 617","Plate",314626
"88% Nf: Cycle 850-851","CapPass",16992.35,"Qualified",-0.00023,-113.1,56105,"315-1","Alloy 617","Plate",314626
"88% Nf: Cycle 850-851","CapPass",16992.41,"Qualified",-0.00028,-113.1,56106,"315-1","Alloy 617","Plate",314626
"88% Nf: Cycle 850-851","CapPass",16992.45,"Qualified",-0.00033,-113.2,56107,"315-1","Alloy 617","Plate",314626
"88% Nf: Cycle 850-851","CapPass",16992.50,"Qualified",-0.00038,-113.3,56108,"315-1","Alloy 617","Plate",314626
"88% Nf: Cycle 850-851","CapPass",16992.55,"Qualified",-0.00043,-113.3,56109,"315-1","Alloy 617","Plate",314626
"88% Nf: Cycle 850-851","CapPass",16992.60,"Qualified",-0.00048,-113.2,56110,"315-1","Alloy 617","Plate",314626
"88% Nf: Cycle 850-851","CapPass",16992.66,"Qualified",-0.00053,-113.1,56111,"315-1","Alloy 617","Plate",314626
"88% Nf: Cycle 850-851","CapPass",16992.71,"Qualified",-0.00058,-113.2,56112,"315-1","Alloy 617","Plate",314626
"88% Nf: Cycle 850-851","CapPass",16992.72,"Qualified",-0.00059,-113.2,56113,"315-1","Alloy 617","Plate",314626
"88% Nf: Cycle 850-851","CapPass",16992.76,"Qualified",-0.00063,-113.5,56114,"315-1","Alloy 617","Plate",314626
"88% Nf: Cycle 850-851","CapPass",16992.82,"Qualified",-0.00068,-113.9,56115,"315-1","Alloy 617","Plate",314626
"88% Nf: Cycle 850-851","CapPass",16992.86,"Qualified",-0.00073,-114.3,56116,"315-1","Alloy 617","Plate",314626
"88% Nf: Cycle 850-851","CapPass",16992.91,"Qualified",-0.00078,-114.7,56117,"315-1","Alloy 617","Plate",314626
"88% Nf: Cycle 850-851","CapPass",16992.96,"Qualified",-0.00083,-115.0,56118,"315-1","Alloy 617","Plate",314626
"88% Nf: Cycle 850-851","CapPass",16993.01,"Qualified",-0.00089,-115.3,56119,"315-1","Alloy 617","Plate",314626
"88% Nf: Cycle 850-851","CapPass",16993.06,"Qualified",-0.00094,-115.5,56120,"315-1","Alloy 617","Plate",314626
"88% Nf: Cycle 850-851","CapPass",16993.11,"Qualified",-0.00099,-115.8,56121,"315-1","Alloy 617","Plate",314626
"88% Nf: Cycle 850-851","CapPass",16993.16,"Qualified",-0.00104,-116.1,56122,"315-1","Alloy 617","Plate",314626
"88% Nf: Cycle 850-851","CapPass",16993.21,"Qualified",-0.00109,-116.3,56123,"315-1","Alloy 617","Plate",314626
"88% Nf: Cycle 850-851","CapPass",16993.22,"Qualified",-0.00109,-116.3,56124,"315-1","Alloy 617","Plate",314626
"88% Nf: Cycle 850-851","CapPass",16993.26,"Qualified",-0.00114,-116.5,56125,"315-1","Alloy 617","Plate",314626
"88% Nf: Cycle 850-851","CapPass",16993.31,"Qualified",-0.00119,-116.7,56126,"315-1","Alloy 617","Plate",314626
"88% Nf: Cycle 850-851","CapPass",16993.36,"Qualified",-0.00124,-116.9,56127,"315-1","Alloy 617","Plate",314626
"88% Nf: Cycle 850-851","CapPass",16993.41,"Qualified",-0.00129,-116.9,56128,"315-1","Alloy 617","Plate",314626
"88% Nf: Cycle 850-851","CapPass",16993.46,"Qualified",-0.00134,-116.9,56129,"315-1","Alloy 617","Plate",314626
"88% Nf: Cycle 850-851","CapPass",16993.51,"Qualified",-0.00139,-116.9,56130,"315-1","Alloy 617","Plate",314626
"88% Nf: Cycle 850-851","CapPass",16993.56,"Qualified",-0.00144,-117.0,56131,"315-1","Alloy 617","Plate",314626
"88% Nf: Cycle 850-851","CapPass",16993.62,"Qualified",-0.00149,-117.1,56132,"315-1","Alloy 617","Plate",314626
"88% Nf: Cycle 850-851","CapPass",16993.67,"Qualified",-0.00154,-117.3,56133,"315-1","Alloy 617","Plate",314626
"88% Nf: Cycle 850-851","CapPass",16993.72,"Qualified",-0.00159,-117.6,56134,"315-1","Alloy 617","Plate",314626
"88% Nf: Cycle 850-851","CapPass",16993.72,"Qualified",-0.00159,-117.6,56135,"315-1","Alloy 617","Plate",314626
"88% Nf: Cycle 850-851","CapPass",16993.77,"Qualified",-0.00164,-117.9,56136,"315-1","Alloy 617","Plate",314626
"88% Nf: Cycle 850-851","CapPass",16993.82,"Qualified",-0.00169,-118.1,56137,"315-1","Alloy 617","Plate",314626
"88% Nf: Cycle 850-851","CapPass",16993.86,"Qualified",-0.00175,-118.3,56138,"315-1","Alloy 617","Plate",314626
"88% Nf: Cycle 850-851","CapPass",16993.91,"Qualified",-0.00180,-118.3,56139,"315-1","Alloy 617","Plate",314626
"88% Nf: Cycle 850-851","CapPass",16993.96,"Qualified",-0.00185,-118.3,56140,"315-1","Alloy 617","Plate",314626
"88% Nf: Cycle 850-851","CapPass",16994.01,"Qualified",-0.00190,-118.2,56141,"315-1","Alloy 617","Plate",314626
"88% Nf: Cycle 850-851","CapPass",16994.06,"Qualified",-0.00195,-118.3,56142,"315-1","Alloy 617","Plate",314626
"88% Nf: Cycle 850-851","CapPass",16994.12,"Qualified",-0.00200,-118.3,56143,"315-1","Alloy 617","Plate",314626
"88% Nf: Cycle 850-851","CapPass",16994.17,"Qualified",-0.00205,-118.6,56144,"315-1","Alloy 617","Plate",314626
"88% Nf: Cycle 850-851","CapPass",16994.22,"Qualified",-0.00209,-118.8,56145,"315-1","Alloy 617","Plate",314626
"88% Nf: Cycle 850-851","CapPass",16994.23,"Qualified",-0.00210,-118.9,56146,"315-1","Alloy 617","Plate",314626
"88% Nf: Cycle 850-851","CapPass",16994.27,"Qualified",-0.00215,-119.3,56147,"315-1","Alloy 617","Plate",314626
"88% Nf: Cycle 850-851","CapPass",16994.32,"Qualified",-0.00220,-119.6,56148,"315-1","Alloy 617","Plate",314626
"88% Nf: Cycle 850-851","CapPass",16994.37,"Qualified",-0.00225,-119.8,56149,"315-1","Alloy 617","Plate",314626
"88% Nf: Cycle 850-851","CapPass",16994.42,"Qualified",-0.00230,-120.1,56150,"315-1","Alloy 617","Plate",314626
"88% Nf: Cycle 850-851","CapPass",16994.47,"Qualified",-0.00235,-120.4,56151,"315-1","Alloy 617","Plate",314626
"88% Nf: Cycle 850-851","CapPass",16994.52,"Qualified",-0.00240,-120.6,56152,"315-1","Alloy 617","Plate",314626
"88% Nf: Cycle 850-851","CapPass",16994.57,"Qualified",-0.00245,-120.8,56153,"315-1","Alloy 617","Plate",314626
"88% Nf: Cycle 850-851","CapPass",16994.62,"Qualified",-0.00250,-120.9,56154,"315-1","Alloy 617","Plate",314626
"88% Nf: Cycle 850-851","CapPass",16994.67,"Qualified",-0.00255,-121.0,56155,"315-1","Alloy 617","Plate",314626
"88% Nf: Cycle 850-851","CapPass",16994.72,"Qualified",-0.00260,-121.2,56156,"315-1","Alloy 617","Plate",314626
"88% Nf: Cycle 850-851","CapPass",16994.72,"Qualified",-0.00260,-121.2,56157,"315-1","Alloy 617","Plate",314626
"88% Nf: Cycle 850-851","CapPass",16994.77,"Qualified",-0.00265,-121.2,56158,"315-1","Alloy 617","Plate",314626
"88% Nf: Cycle 850-851","CapPass",16994.82,"Qualified",-0.00270,-121.3,56159,"315-1","Alloy 617","Plate",314626
"88% Nf: Cycle 850-851","CapPass",16994.87,"Qualified",-0.00275,-121.3,56160,"315-1","Alloy 617","Plate",314626
"88% Nf: Cycle 850-851","CapPass",16994.92,"Qualified",-0.00280,-121.3,56161,"315-1","Alloy 617","Plate",314626
"88% Nf: Cycle 850-851","CapPass",16994.98,"Qualified",-0.00285,-121.4,56162,"315-1","Alloy 617","Plate",314626
"88% Nf: Cycle 850-851","CapPass",16995.03,"Qualified",-0.00290,-121.6,56163,"315-1","Alloy 617","Plate",314626
"88% Nf: Cycle 850-851","CapPass",16995.08,"Qualified",-0.00295,-121.9,56164,"315-1","Alloy 617","Plate",314626
"88% Nf: Cycle 850-851","CapPass",16995.13,"Qualified",-0.00301,-122.2,56165,"315-1","Alloy 617","Plate",314626
"88% Nf: Cycle 850-851","CapPass",16995.18,"Qualified",-0.00306,-122.5,56166,"315-1","Alloy 617","Plate",314626
"88% Nf: Cycle 850-851","CapPass",16995.22,"Qualified",-0.00310,-122.8,56167,"315-1","Alloy 617","Plate",314626
"88% Nf: Cycle 850-851","CapPass",16995.22,"Qualified",-0.00311,-122.8,56168,"315-1","Alloy 617","Plate",314626
"88% Nf: Cycle 850-851","CapPass",16995.27,"Qualified",-0.00316,-122.9,56169,"315-1","Alloy 617","Plate",314626
"88% Nf: Cycle 850-851","CapPass",16995.33,"Qualified",-0.00321,-123.0,56170,"315-1","Alloy 617","Plate",314626
"88% Nf: Cycle 850-851","CapPass",16995.38,"Qualified",-0.00326,-123.1,56171,"315-1","Alloy 617","Plate",314626
"88% Nf: Cycle 850-851","CapPass",16995.43,"Qualified",-0.00331,-123.4,56172,"315-1","Alloy 617","Plate",314626
"88% Nf: Cycle 850-851","CapPass",16995.48,"Qualified",-0.00336,-123.6,56173,"315-1","Alloy 617","Plate",314626
"88% Nf: Cycle 850-851","CapPass",16995.53,"Qualified",-0.00341,-123.9,56174,"315-1","Alloy 617","Plate",314626
"88% Nf: Cycle 850-851","CapPass",16995.58,"Qualified",-0.00346,-124.3,56175,"315-1","Alloy 617","Plate",314626
"88% Nf: Cycle 850-851","CapPass",16995.63,"Qualified",-0.00351,-124.7,56176,"315-1","Alloy 617","Plate",314626
"88% Nf: Cycle 850-851","CapPass",16995.68,"Qualified",-0.00356,-125.0,56177,"315-1","Alloy 617","Plate",314626
"88% Nf: Cycle 850-851","CapPass",16995.72,"Qualified",-0.00361,-125.2,56178,"315-1","Alloy 617","Plate",314626
"88% Nf: Cycle 850-851","CapPass",16995.72,"Qualified",-0.00361,-125.2,56179,"315-1","Alloy 617","Plate",314626
"88% Nf: Cycle 850-851","CapPass",16995.76,"Qualified",-0.00366,-125.2,56180,"315-1","Alloy 617","Plate",314626
"88% Nf: Cycle 850-851","CapPass",16995.82,"Qualified",-0.00371,-124.9,56181,"315-1","Alloy 617","Plate",314626
"88% Nf: Cycle 850-851","CapPass",16995.87,"Qualified",-0.00376,-124.6,56182,"315-1","Alloy 617","Plate",314626
"88% Nf: Cycle 850-851","CapPass",16995.93,"Qualified",-0.00381,-124.4,56183,"315-1","Alloy 617","Plate",314626
"88% Nf: Cycle 850-851","CapPass",16995.98,"Qualified",-0.00386,-124.4,56184,"315-1","Alloy 617","Plate",314626
"88% Nf: Cycle 850-851","CapPass",16996.03,"Qualified",-0.00391,-124.6,56185,"315-1","Alloy 617","Plate",314626
"88% Nf: Cycle 850-851","CapPass",16996.08,"Qualified",-0.00396,-124.9,56186,"315-1","Alloy 617","Plate",314626
"88% Nf: Cycle 850-851","CapPass",16996.13,"Qualified",-0.00401,-125.2,56187,"315-1","Alloy 617","Plate",314626
"88% Nf: Cycle 850-851","CapPass",16996.18,"Qualified",-0.00407,-125.5,56188,"315-1","Alloy 617","Plate",314626
"88% Nf: Cycle 850-851","CapPass",16996.22,"Qualified",-0.00410,-125.6,56189,"315-1","Alloy 617","Plate",314626
"88% Nf: Cycle 850-851","CapPass",16996.23,"Qualified",-0.00412,-125.8,56190,"315-1","Alloy 617","Plate",314626
"88% Nf: Cycle 850-851","CapPass",16996.28,"Qualified",-0.00417,-126.1,56191,"315-1","Alloy 617","Plate",314626
"88% Nf: Cycle 850-851","CapPass",16996.33,"Qualified",-0.00422,-126.3,56192,"315-1","Alloy 617","Plate",314626
