Repository: js-molina/fatigue-A617

File: data/950C/Strain rate 0.001/1.0% strain/HTM_A20_Cycles_E11.csv (part 10 of 10)
"Cycle Label","Data State","Elapsed Time Sec","Qual State","Strain","Stress Mpa","Count","Sample","Alloy","Material_Form","Heat"
"92% Nf: Cycle 899-900","CapPass",17969.77,"Trend",0.00294,-22.45,56139,"E-11","Alloy 617","Plate",314626
"92% Nf: Cycle 899-900","CapPass",17969.80,"Trend",0.00290,-23.82,56140,"E-11","Alloy 617","Plate",314626
"92% Nf: Cycle 899-900","CapPass",17969.81,"Trend",0.00289,-24.32,56141,"E-11","Alloy 617","Plate",314626
"92% Nf: Cycle 899-900","CapPass",17969.86,"Trend",0.00284,-25.80,56142,"E-11","Alloy 617","Plate",314626
"92% Nf: Cycle 899-900","CapPass",17969.90,"Trend",0.00279,-27.89,56143,"E-11","Alloy 617","Plate",314626
"92% Nf: Cycle 899-900","CapPass",17969.93,"Trend",0.00274,-29.82,56144,"E-11","Alloy 617","Plate",314626
"92% Nf: Cycle 899-900","CapPass",17969.96,"Trend",0.00269,-31.76,56145,"E-11","Alloy 617","Plate",314626
"92% Nf: Cycle 899-900","CapPass",17969.99,"Trend",0.00264,-33.09,56146,"E-11","Alloy 617","Plate",314626
"92% Nf: Cycle 899-900","CapPass",17970.03,"Trend",0.00259,-34.27,56147,"E-11","Alloy 617","Plate",314626
"92% Nf: Cycle 899-900","CapPass",17970.07,"Trend",0.00254,-34.93,56148,"E-11","Alloy 617","Plate",314626
"92% Nf: Cycle 899-900","CapPass",17970.13,"Trend",0.00249,-35.15,56149,"E-11","Alloy 617","Plate",314626
"92% Nf: Cycle 899-900","CapPass",17970.19,"Trend",0.00244,-35.87,56150,"E-11","Alloy 617","Plate",314626
"92% Nf: Cycle 899-900","CapPass",17970.24,"Trend",0.00239,-36.70,56151,"E-11","Alloy 617","Plate",314626
"92% Nf: Cycle 899-900","CapPass",17970.30,"Trend",0.00234,-37.87,56152,"E-11","Alloy 617","Plate",314626
"92% Nf: Cycle 899-900","CapPass",17970.30,"Trend",0.00233,-38.19,56153,"E-11","Alloy 617","Plate",314626
"92% Nf: Cycle 899-900","CapPass",17970.34,"Trend",0.00229,-39.13,56154,"E-11","Alloy 617","Plate",314626
"92% Nf: Cycle 899-900","CapPass",17970.39,"Trend",0.00224,-40.28,56155,"E-11","Alloy 617","Plate",314626
"92% Nf: Cycle 899-900","CapPass",17970.43,"Trend",0.00219,-41.11,56156,"E-11","Alloy 617","Plate",314626
"92% Nf: Cycle 899-900","CapPass",17970.48,"Trend",0.00214,-41.90,56157,"E-11","Alloy 617","Plate",314626
"92% Nf: Cycle 899-900","CapPass",17970.54,"Trend",0.00208,-42.74,56158,"E-11","Alloy 617","Plate",314626
"92% Nf: Cycle 899-900","CapPass",17970.58,"Trend",0.00203,-43.38,56159,"E-11","Alloy 617","Plate",314626
"92% Nf: Cycle 899-900","CapPass",17970.64,"Trend",0.00198,-44.28,56160,"E-11","Alloy 617","Plate",314626
"92% Nf: Cycle 899-900","CapPass",17970.69,"Trend",0.00193,-45.18,56161,"E-11","Alloy 617","Plate",314626
"92% Nf: Cycle 899-900","CapPass",17970.74,"Trend",0.00188,-46.13,56162,"E-11","Alloy 617","Plate",314626
"92% Nf: Cycle 899-900","CapPass",17970.79,"Trend",0.00183,-46.71,56163,"E-11","Alloy 617","Plate",314626
"92% Nf: Cycle 899-900","CapPass",17970.80,"Trend",0.00181,-46.88,56164,"E-11","Alloy 617","Plate",314626
"92% Nf: Cycle 899-900","CapPass",17970.84,"Trend",0.00178,-47.40,56165,"E-11","Alloy 617","Plate",314626
"92% Nf: Cycle 899-900","CapPass",17970.89,"Trend",0.00173,-48.01,56166,"E-11","Alloy 617","Plate",314626
"92% Nf: Cycle 899-900","CapPass",17970.94,"Trend",0.00168,-48.61,56167,"E-11","Alloy 617","Plate",314626
"92% Nf: Cycle 899-900","CapPass",17970.99,"Trend",0.00163,-49.25,56168,"E-11","Alloy 617","Plate",314626
"92% Nf: Cycle 899-900","CapPass",17971.04,"Trend",0.00158,-49.87,56169,"E-11","Alloy 617","Plate",314626
"92% Nf: Cycle 899-900","CapPass",17971.09,"Trend",0.00153,-50.77,56170,"E-11","Alloy 617","Plate",314626
"92% Nf: Cycle 899-900","CapPass",17971.14,"Trend",0.00148,-51.63,56171,"E-11","Alloy 617","Plate",314626
"92% Nf: Cycle 899-900","CapPass",17971.19,"Trend",0.00143,-52.21,56172,"E-11","Alloy 617","Plate",314626
"92% Nf: Cycle 899-900","CapPass",17971.25,"Trend",0.00138,-52.75,56173,"E-11","Alloy 617","Plate",314626
"92% Nf: Cycle 899-900","CapPass",17971.29,"Trend",0.00133,-53.32,56174,"E-11","Alloy 617","Plate",314626
"92% Nf: Cycle 899-900","CapPass",17971.30,"Trend",0.00132,-53.48,56175,"E-11","Alloy 617","Plate",314626
"92% Nf: Cycle 899-900","CapPass",17971.34,"Trend",0.00128,-53.94,56176,"E-11","Alloy 617","Plate",314626
"92% Nf: Cycle 899-900","CapPass",17971.39,"Trend",0.00122,-54.51,56177,"E-11","Alloy 617","Plate",314626
"92% Nf: Cycle 899-900","CapPass",17971.44,"Trend",0.00117,-55.02,56178,"E-11","Alloy 617","Plate",314626
"92% Nf: Cycle 899-900","CapPass",17971.50,"Trend",0.00112,-55.51,56179,"E-11","Alloy 617","Plate",314626
"92% Nf: Cycle 899-900","CapPass",17971.54,"Trend",0.00107,-55.96,56180,"E-11","Alloy 617","Plate",314626
"92% Nf: Cycle 899-900","CapPass",17971.60,"Trend",0.00102,-56.46,56181,"E-11","Alloy 617","Plate",314626
"92% Nf: Cycle 899-900","CapPass",17971.65,"Trend",0.00097,-56.94,56182,"E-11","Alloy 617","Plate",314626
"92% Nf: Cycle 899-900","CapPass",17971.69,"Trend",0.00092,-57.41,56183,"E-11","Alloy 617","Plate",314626
"92% Nf: Cycle 899-900","CapPass",17971.74,"Trend",0.00087,-57.67,56184,"E-11","Alloy 617","Plate",314626
"92% Nf: Cycle 899-900","CapPass",17971.79,"Trend",0.00082,-58.21,56185,"E-11","Alloy 617","Plate",314626
"92% Nf: Cycle 899-900","CapPass",17971.80,"Trend",0.00081,-58.12,56186,"E-11","Alloy 617","Plate",314626
"92% Nf: Cycle 899-900","CapPass",17971.84,"Trend",0.00077,-58.47,56187,"E-11","Alloy 617","Plate",314626
"92% Nf: Cycle 899-900","CapPass",17971.90,"Trend",0.00072,-58.84,56188,"E-11","Alloy 617","Plate",314626
"92% Nf: Cycle 899-900","CapPass",17971.95,"Trend",0.00067,-59.25,56189,"E-11","Alloy 617","Plate",314626
"92% Nf: Cycle 899-900","CapPass",17972.01,"Trend",0.00062,-59.60,56190,"E-11","Alloy 617","Plate",314626
"92% Nf: Cycle 899-900","CapPass",17972.05,"Trend",0.00057,-60.18,56191,"E-11","Alloy 617","Plate",314626
"92% Nf: Cycle 899-900","CapPass",17972.10,"Trend",0.00052,-60.61,56192,"E-11","Alloy 617","Plate",314626
"92% Nf: Cycle 899-900","CapPass",17972.15,"Trend",0.00047,-60.75,56193,"E-11","Alloy 617","Plate",314626
"92% Nf: Cycle 899-900","CapPass",17972.20,"Trend",0.00042,-61.12,56194,"E-11","Alloy 617","Plate",314626
"92% Nf: Cycle 899-900","CapPass",17972.25,"Trend",0.00037,-61.73,56195,"E-11","Alloy 617","Plate",314626
"92% Nf: Cycle 899-900","CapPass",17972.30,"Trend",0.00032,-61.88,56196,"E-11","Alloy 617","Plate",314626
"92% Nf: Cycle 899-900","CapPass",17972.30,"Trend",0.00031,-61.98,56197,"E-11","Alloy 617","Plate",314626
"92% Nf: Cycle 899-900","CapPass",17972.35,"Trend",0.00027,-62.52,56198,"E-11","Alloy 617","Plate",314626
"92% Nf: Cycle 899-900","CapPass",17972.40,"Trend",0.00022,-62.62,56199,"E-11","Alloy 617","Plate",314626
"92% Nf: Cycle 899-900","CapPass",17972.44,"Trend",0.00016,-62.78,56200,"E-11","Alloy 617","Plate",314626
"92% Nf: Cycle 899-900","CapPass",17972.50,"Trend",0.00011,-62.80,56201,"E-11","Alloy 617","Plate",314626
"92% Nf: Cycle 899-900","CapPass",17972.55,"Trend",0.00006,-63.04,56202,"E-11","Alloy 617","Plate",314626
"92% Nf: Cycle 899-900","CapPass",17972.60,"Trend",0.00001,-63.35,56203,"E-11","Alloy 617","Plate",314626
"92% Nf: Cycle 899-900","CapPass",17972.65,"Trend",-0.00004,-63.62,56204,"E-11","Alloy 617","Plate",314626
"92% Nf: Cycle 899-900","CapPass",17972.70,"Trend",-0.00009,-64.08,56205,"E-11","Alloy 617","Plate",314626
"92% Nf: Cycle 899-900","CapPass",17972.74,"Trend",-0.00014,-64.12,56206,"E-11","Alloy 617","Plate",314626
"92% Nf: Cycle 899-900","CapPass",17972.80,"Trend",-0.00019,-64.06,56207,"E-11","Alloy 617","Plate",314626
"92% Nf: Cycle 899-900","CapPass",17972.80,"Trend",-0.00019,-64.00,56208,"E-11","Alloy 617","Plate",314626
"92% Nf: Cycle 899-900","CapPass",17972.85,"Trend",-0.00024,-64.23,56209,"E-11","Alloy 617","Plate",314626
"92% Nf: Cycle 899-900","CapPass",17972.90,"Trend",-0.00029,-64.32,56210,"E-11","Alloy 617","Plate",314626
"92% Nf: Cycle 899-900","CapPass",17972.96,"Trend",-0.00034,-64.47,56211,"E-11","Alloy 617","Plate",314626
"92% Nf: Cycle 899-900","CapPass",17973.01,"Trend",-0.00039,-64.71,56212,"E-11","Alloy 617","Plate",314626
"92% Nf: Cycle 899-900","CapPass",17973.06,"Trend",-0.00044,-64.97,56213,"E-11","Alloy 617","Plate",314626
"92% Nf: Cycle 899-900","CapPass",17973.11,"Trend",-0.00049,-65.55,56214,"E-11","Alloy 617","Plate",314626
"92% Nf: Cycle 899-900","CapPass",17973.15,"Trend",-0.00054,-65.95,56215,"E-11","Alloy 617","Plate",314626
"92% Nf: Cycle 899-900","CapPass",17973.20,"Trend",-0.00059,-65.97,56216,"E-11","Alloy 617","Plate",314626
"92% Nf: Cycle 899-900","CapPass",17973.25,"Trend",-0.00064,-66.16,56217,"E-11","Alloy 617","Plate",314626
"92% Nf: Cycle 899-900","CapPass",17973.30,"Trend",-0.00069,-66.17,56218,"E-11","Alloy 617","Plate",314626
"92% Nf: Cycle 899-900","CapPass",17973.31,"Trend",-0.00069,-66.30,56219,"E-11","Alloy 617","Plate",314626
"92% Nf: Cycle 899-900","CapPass",17973.35,"Trend",-0.00074,-66.09,56220,"E-11","Alloy 617","Plate",314626
"92% Nf: Cycle 899-900","CapPass",17973.40,"Trend",-0.00079,-66.20,56221,"E-11","Alloy 617","Plate",314626
"92% Nf: Cycle 899-900","CapPass",17973.45,"Trend",-0.00084,-66.34,56222,"E-11","Alloy 617","Plate",314626
"92% Nf: Cycle 899-900","CapPass",17973.51,"Trend",-0.00089,-66.40,56223,"E-11","Alloy 617","Plate",314626
"92% Nf: Cycle 899-900","CapPass",17973.56,"Trend",-0.00095,-66.62,56224,"E-11","Alloy 617","Plate",314626
"92% Nf: Cycle 899-900","CapPass",17973.60,"Trend",-0.00100,-66.89,56225,"E-11","Alloy 617","Plate",314626
"92% Nf: Cycle 899-900","CapPass",17973.66,"Trend",-0.00105,-66.94,56226,"E-11","Alloy 617","Plate",314626
"92% Nf: Cycle 899-900","CapPass",17973.71,"Trend",-0.00110,-66.87,56227,"E-11","Alloy 617","Plate",314626
"92% Nf: Cycle 899-900","CapPass",17973.76,"Trend",-0.00115,-67.11,56228,"E-11","Alloy 617","Plate",314626
"92% Nf: Cycle 899-900","CapPass",17973.80,"Trend",-0.00119,-67.15,56229,"E-11","Alloy 617","Plate",314626
"92% Nf: Cycle 899-900","CapPass",17973.81,"Trend",-0.00120,-67.04,56230,"E-11","Alloy 617","Plate",314626
"92% Nf: Cycle 899-900","CapPass",17973.86,"Trend",-0.00125,-67.31,56231,"E-11","Alloy 617","Plate",314626
"92% Nf: Cycle 899-900","CapPass",17973.91,"Trend",-0.00130,-67.24,56232,"E-11","Alloy 617","Plate",314626
"92% Nf: Cycle 899-900","CapPass",17973.96,"Trend",-0.00135,-67.26,56233,"E-11","Alloy 617","Plate",314626
"92% Nf: Cycle 899-900","CapPass",17974.01,"Trend",-0.00140,-67.38,56234,"E-11","Alloy 617","Plate",314626
"92% Nf: Cycle 899-900","CapPass",17974.06,"Trend",-0.00145,-67.59,56235,"E-11","Alloy 617","Plate",314626
"92% Nf: Cycle 899-900","CapPass",17974.12,"Trend",-0.00150,-67.83,56236,"E-11","Alloy 617","Plate",314626
"92% Nf: Cycle 899-900","CapPass",17974.17,"Trend",-0.00155,-68.14,56237,"E-11","Alloy 617","Plate",314626
"92% Nf: Cycle 899-900","CapPass",17974.22,"Trend",-0.00160,-68.67,56238,"E-11","Alloy 617","Plate",314626
"92% Nf: Cycle 899-900","CapPass",17974.27,"Trend",-0.00165,-69.01,56239,"E-11","Alloy 617","Plate",314626
"92% Nf: Cycle 899-900","CapPass",17974.30,"Trend",-0.00169,-69.20,56240,"E-11","Alloy 617","Plate",314626
"92% Nf: Cycle 899-900","CapPass",17974.31,"Trend",-0.00170,-69.17,56241,"E-11","Alloy 617","Plate",314626
"92% Nf: Cycle 899-900","CapPass",17974.36,"Trend",-0.00175,-69.21,56242,"E-11","Alloy 617","Plate",314626
"92% Nf: Cycle 899-900","CapPass",17974.42,"Trend",-0.00180,-69.26,56243,"E-11","Alloy 617","Plate",314626
"92% Nf: Cycle 899-900","CapPass",17974.46,"Trend",-0.00185,-69.34,56244,"E-11","Alloy 617","Plate",314626
"92% Nf: Cycle 899-900","CapPass",17974.52,"Trend",-0.00190,-69.40,56245,"E-11","Alloy 617","Plate",314626
"92% Nf: Cycle 899-900","CapPass",17974.56,"Trend",-0.00195,-69.51,56246,"E-11","Alloy 617","Plate",314626
"92% Nf: Cycle 899-900","CapPass",17974.62,"Trend",-0.00201,-69.68,56247,"E-11","Alloy 617","Plate",314626
"92% Nf: Cycle 899-900","CapPass",17974.67,"Trend",-0.00206,-69.78,56248,"E-11","Alloy 617","Plate",314626
"92% Nf: Cycle 899-900","CapPass",17974.72,"Trend",-0.00211,-70.05,56249,"E-11","Alloy 617","Plate",314626
"92% Nf: Cycle 899-900","CapPass",17974.77,"Trend",-0.00216,-70.07,56250,"E-11","Alloy 617","Plate",314626
"92% Nf: Cycle 899-900","CapPass",17974.80,"Trend",-0.00219,-70.29,56251,"E-11","Alloy 617","Plate",314626
"92% Nf: Cycle 899-900","CapPass",17974.82,"Trend",-0.00221,-70.30,56252,"E-11","Alloy 617","Plate",314626
"92% Nf: Cycle 899-900","CapPass",17974.87,"Trend",-0.00226,-70.37,56253,"E-11","Alloy 617","Plate",314626
"92% Nf: Cycle 899-900","CapPass",17974.92,"Trend",-0.00231,-70.66,56254,"E-11","Alloy 617","Plate",314626
"92% Nf: Cycle 899-900","CapPass",17974.96,"Trend",-0.00236,-70.63,56255,"E-11","Alloy 617","Plate",314626
"92% Nf: Cycle 899-900","CapPass",17975.02,"Trend",-0.00241,-70.39,56256,"E-11","Alloy 617","Plate",314626
"92% Nf: Cycle 899-900","CapPass",17975.07,"Trend",-0.00246,-70.47,56257,"E-11","Alloy 617","Plate",314626
"92% Nf: Cycle 899-900","CapPass",17975.13,"Trend",-0.00251,-70.46,56258,"E-11","Alloy 617","Plate",314626
"92% Nf: Cycle 899-900","CapPass",17975.17,"Trend",-0.00256,-70.97,56259,"E-11","Alloy 617","Plate",314626
"92% Nf: Cycle 899-900","CapPass",17975.22,"Trend",-0.00261,-71.34,56260,"E-11","Alloy 617","Plate",314626
"92% Nf: Cycle 899-900","CapPass",17975.27,"Trend",-0.00266,-71.35,56261,"E-11","Alloy 617","Plate",314626
"92% Nf: Cycle 899-900","CapPass",17975.30,"Trend",-0.00270,-71.57,56262,"E-11","Alloy 617","Plate",314626
"92% Nf: Cycle 899-900","CapPass",17975.31,"Trend",-0.00271,-71.45,56263,"E-11","Alloy 617","Plate",314626
"92% Nf: Cycle 899-900","CapPass",17975.37,"Trend",-0.00276,-71.19,56264,"E-11","Alloy 617","Plate",314626
"92% Nf: Cycle 899-900","CapPass",17975.43,"Trend",-0.00281,-70.89,56265,"E-11","Alloy 617","Plate",314626
"92% Nf: Cycle 899-900","CapPass",17975.48,"Trend",-0.00286,-70.95,56266,"E-11","Alloy 617","Plate",314626
"92% Nf: Cycle 899-900","CapPass",17975.53,"Trend",-0.00291,-71.14,56267,"E-11","Alloy 617","Plate",314626
"92% Nf: Cycle 899-900","CapPass",17975.58,"Trend",-0.00296,-71.45,56268,"E-11","Alloy 617","Plate",314626
"92% Nf: Cycle 899-900","CapPass",17975.62,"Trend",-0.00301,-71.89,56269,"E-11","Alloy 617","Plate",314626
"92% Nf: Cycle 899-900","CapPass",17975.68,"Trend",-0.00307,-71.88,56270,"E-11","Alloy 617","Plate",314626
"92% Nf: Cycle 899-900","CapPass",17975.72,"Trend",-0.00312,-72.08,56271,"E-11","Alloy 617","Plate",314626
"92% Nf: Cycle 899-900","CapPass",17975.77,"Trend",-0.00317,-72.21,56272,"E-11","Alloy 617","Plate",314626
"92% Nf: Cycle 899-900","CapPass",17975.80,"Trend",-0.00319,-72.34,56273,"E-11","Alloy 617","Plate",314626
"92% Nf: Cycle 899-900","CapPass",17975.82,"Trend",-0.00322,-72.33,56274,"E-11","Alloy 617","Plate",314626
"92% Nf: Cycle 899-900","CapPass",17975.88,"Trend",-0.00327,-72.37,56275,"E-11","Alloy 617","Plate",314626
"92% Nf: Cycle 899-900","CapPass",17975.93,"Trend",-0.00332,-72.67,56276,"E-11","Alloy 617","Plate",314626
"92% Nf: Cycle 899-900","CapPass",17975.98,"Trend",-0.00337,-72.75,56277,"E-11","Alloy 617","Plate",314626
"92% Nf: Cycle 899-900","CapPass",17976.02,"Trend",-0.00342,-72.78,56278,"E-11","Alloy 617","Plate",314626
"92% Nf: Cycle 899-900","CapPass",17976.07,"Trend",-0.00347,-73.07,56279,"E-11","Alloy 617","Plate",314626
"92% Nf: Cycle 899-900","CapPass",17976.12,"Trend",-0.00352,-73.00,56280,"E-11","Alloy 617","Plate",314626
"92% Nf: Cycle 899-900","CapPass",17976.17,"Trend",-0.00357,-72.67,56281,"E-11","Alloy 617","Plate",314626
"92% Nf: Cycle 899-900","CapPass",17976.23,"Trend",-0.00362,-72.65,56282,"E-11","Alloy 617","Plate",314626
"92% Nf: Cycle 899-900","CapPass",17976.29,"Trend",-0.00367,-72.51,56283,"E-11","Alloy 617","Plate",314626
"92% Nf: Cycle 899-900","CapPass",17976.30,"Trend",-0.00369,-72.73,56284,"E-11","Alloy 617","Plate",314626
"92% Nf: Cycle 899-900","CapPass",17976.34,"Trend",-0.00372,-72.80,56285,"E-11","Alloy 617","Plate",314626
"92% Nf: Cycle 899-900","CapPass",17976.38,"Trend",-0.00377,-73.17,56286,"E-11","Alloy 617","Plate",314626
"92% Nf: Cycle 899-900","CapPass",17976.43,"Trend",-0.00382,-73.31,56287,"E-11","Alloy 617","Plate",314626
"92% Nf: Cycle 899-900","CapPass",17976.47,"Trend",-0.00387,-73.55,56288,"E-11","Alloy 617","Plate",314626
"92% Nf: Cycle 899-900","CapPass",17976.53,"Trend",-0.00392,-73.63,56289,"E-11","Alloy 617","Plate",314626
"92% Nf: Cycle 899-900","CapPass",17976.58,"Trend",-0.00397,-73.68,56290,"E-11","Alloy 617","Plate",314626
"92% Nf: Cycle 899-900","CapPass",17976.63,"Trend",-0.00402,-73.64,56291,"E-11","Alloy 617","Plate",314626
"92% Nf: Cycle 899-900","CapPass",17976.69,"Trend",-0.00408,-73.55,56292,"E-11","Alloy 617","Plate",314626
"92% Nf: Cycle 899-900","CapPass",17976.74,"Trend",-0.00413,-73.92,56293,"E-11","Alloy 617","Plate",314626
"92% Nf: Cycle 899-900","CapPass",17976.79,"Trend",-0.00418,-74.25,56294,"E-11","Alloy 617","Plate",314626
"92% Nf: Cycle 899-900","CapPass",17976.80,"Trend",-0.00419,-74.47,56295,"E-11","Alloy 617","Plate",314626
"92% Nf: Cycle 899-900","CapPass",17976.84,"Trend",-0.00423,-74.61,56296,"E-11","Alloy 617","Plate",314626
"92% Nf: Cycle 899-900","CapPass",17976.90,"Trend",-0.00428,-75.41,56297,"E-11","Alloy 617","Plate",314626
"92% Nf: Cycle 899-900","CapPass",17976.94,"Trend",-0.00433,-76.29,56298,"E-11","Alloy 617","Plate",314626
"92% Nf: Cycle 899-900","CapPass",17977.00,"Trend",-0.00438,-76.99,56299,"E-11","Alloy 617","Plate",314626
"92% Nf: Cycle 899-900","CapPass",17977.05,"Trend",-0.00443,-77.71,56300,"E-11","Alloy 617","Plate",314626
"92% Nf: Cycle 899-900","CapPass",17977.10,"Trend",-0.00448,-78.59,56301,"E-11","Alloy 617","Plate",314626
"92% Nf: Cycle 899-900","CapPass",17977.16,"Trend",-0.00453,-79.68,56302,"E-11","Alloy 617","Plate",314626
"92% Nf: Cycle 899-900","CapPass",17977.22,"Trend",-0.00458,-80.88,56303,"E-11","Alloy 617","Plate",314626
"92% Nf: Cycle 899-900","CapPass",17977.27,"Trend",-0.00463,-82.56,56304,"E-11","Alloy 617","Plate",314626
"92% Nf: Cycle 899-900","CapPass",17977.30,"Trend",-0.00467,-83.65,56305,"E-11","Alloy 617","Plate",314626
"92% Nf: Cycle 899-900","CapPass",17977.32,"Trend",-0.00468,-84.12,56306,"E-11","Alloy 617","Plate",314626
"92% Nf: Cycle 899-900","CapPass",17977.37,"Trend",-0.00474,-85.79,56307,"E-11","Alloy 617","Plate",314626
"92% Nf: Cycle 899-900","CapPass",17977.43,"Trend",-0.00479,-88.13,56308,"E-11","Alloy 617","Plate",314626
"92% Nf: Cycle 899-900","CapPass",17977.48,"Trend",-0.00484,-89.64,56309,"E-11","Alloy 617","Plate",314626
"92% Nf: Cycle 899-900","CapPass",17977.53,"Trend",-0.00489,-91.91,56310,"E-11","Alloy 617","Plate",314626
"92% Nf: Cycle 899-900","CapPass",17977.58,"Trend",-0.00494,-93.67,56311,"E-11","Alloy 617","Plate",314626
"92% Nf: Cycle 899-900","CapPass",17977.65,"Trend",-0.00499,-94.85,56312,"E-11","Alloy 617","Plate",314626
"92% Nf: Cycle 899-900","CapPass",17977.76,"Trend",-0.00494,-83.00,56313,"E-11","Alloy 617","Plate",314626
"92% Nf: Cycle 899-900","CapPass",17977.80,"Trend",-0.00489,-75.38,56314,"E-11","Alloy 617","Plate",314626
"92% Nf: Cycle 899-900","CapPass",17977.81,"Trend",-0.00489,-74.77,56315,"E-11","Alloy 617","Plate",314626
"92% Nf: Cycle 899-900","CapPass",17977.84,"Trend",-0.00483,-68.38,56316,"E-11","Alloy 617","Plate",314626
"92% Nf: Cycle 899-900","CapPass",17977.88,"Trend",-0.00478,-61.64,56317,"E-11","Alloy 617","Plate",314626
"92% Nf: Cycle 899-900","CapPass",17977.93,"Trend",-0.00473,-55.58,56318,"E-11","Alloy 617","Plate",314626
"92% Nf: Cycle 899-900","CapPass",17977.97,"Trend",-0.00468,-50.14,56319,"E-11","Alloy 617","Plate",314626
"92% Nf: Cycle 899-900","CapPass",17978.01,"Trend",-0.00463,-45.44,56320,"E-11","Alloy 617","Plate",314626
"92% Nf: Cycle 899-900","CapPass",17978.06,"Trend",-0.00458,-40.33,56321,"E-11","Alloy 617","Plate",314626
"92% Nf: Cycle 899-900","CapPass",17978.12,"Trend",-0.00453,-35.31,56322,"E-11","Alloy 617","Plate",314626
"92% Nf: Cycle 899-900","CapPass",17978.17,"Trend",-0.00448,-31.02,56323,"E-11","Alloy 617","Plate",314626
"92% Nf: Cycle 899-900","CapPass",17978.22,"Trend",-0.00443,-26.74,56324,"E-11","Alloy 617","Plate",314626
"92% Nf: Cycle 899-900","CapPass",17978.27,"Trend",-0.00438,-23.07,56325,"E-11","Alloy 617","Plate",314626
"92% Nf: Cycle 899-900","CapPass",17978.30,"Trend",-0.00433,-20.43,56326,"E-11","Alloy 617","Plate",314626
"92% Nf: Cycle 899-900","CapPass",17978.31,"Trend",-0.00433,-19.89,56327,"E-11","Alloy 617","Plate",314626
"92% Nf: Cycle 899-900","CapPass",17978.35,"Trend",-0.00428,-17.25,56328,"E-11","Alloy 617","Plate",314626
"92% Nf: Cycle 899-900","CapPass",17978.41,"Trend",-0.00423,-14.33,56329,"E-11","Alloy 617","Plate",314626
"92% Nf: Cycle 899-900","CapPass",17978.46,"Trend",-0.00418,-11.65,56330,"E-11","Alloy 617","Plate",314626
"92% Nf: Cycle 899-900","CapPass",17978.51,"Trend",-0.00413,-8.88,56331,"E-11","Alloy 617","Plate",314626
"92% Nf: Cycle 899-900","CapPass",17978.56,"Trend",-0.00408,-6.22,56332,"E-11","Alloy 617","Plate",314626
"92% Nf: Cycle 899-900","CapPass",17978.61,"Trend",-0.00403,-3.57,56333,"E-11","Alloy 617","Plate",314626
"92% Nf: Cycle 899-900","CapPass",17978.66,"Trend",-0.00397,-1.18,56334,"E-11","Alloy 617","Plate",314626
"92% Nf: Cycle 899-900","CapPass",17978.71,"Trend",-0.00392,1.54,56335,"E-11","Alloy 617","Plate",314626
"92% Nf: Cycle 899-900","CapPass",17978.76,"Trend",-0.00387,3.76,56336,"E-11","Alloy 617","Plate",314626
"92% Nf: Cycle 899-900","CapPass",17978.80,"Trend",-0.00384,5.73,56337,"E-11","Alloy 617","Plate",314626
"92% Nf: Cycle 899-900","CapPass",17978.82,"Trend",-0.00382,6.55,56338,"E-11","Alloy 617","Plate",314626
"92% Nf: Cycle 899-900","CapPass",17978.87,"Trend",-0.00377,8.90,56339,"E-11","Alloy 617","Plate",314626
"92% Nf: Cycle 899-900","CapPass",17978.93,"Trend",-0.00372,11.53,56340,"E-11","Alloy 617","Plate",314626
"92% Nf: Cycle 899-900","CapPass",17978.97,"Trend",-0.00367,13.45,56341,"E-11","Alloy 617","Plate",314626
"92% Nf: Cycle 899-900","CapPass",17979.02,"Trend",-0.00362,15.68,56342,"E-11","Alloy 617","Plate",314626
"92% Nf: Cycle 899-900","CapPass",17979.08,"Trend",-0.00357,17.65,56343,"E-11","Alloy 617","Plate",314626
"92% Nf: Cycle 899-900","CapPass",17979.13,"Trend",-0.00352,19.95,56344,"E-11","Alloy 617","Plate",314626
"92% Nf: Cycle 899-900","CapPass",17979.18,"Trend",-0.00347,21.61,56345,"E-11","Alloy 617","Plate",314626
"92% Nf: Cycle 899-900","CapPass",17979.23,"Trend",-0.00342,23.53,56346,"E-11","Alloy 617","Plate",314626
"92% Nf: Cycle 899-900","CapPass",17979.28,"Trend",-0.00337,25.35,56347,"E-11","Alloy 617","Plate",314626
"92% Nf: Cycle 899-900","CapPass",17979.30,"Trend",-0.00334,25.91,56348,"E-11","Alloy 617","Plate",314626
"92% Nf: Cycle 899-900","CapPass",17979.34,"Trend",-0.00331,26.71,56349,"E-11","Alloy 617","Plate",314626
"92% Nf: Cycle 899-900","CapPass",17979.41,"Trend",-0.00326,27.72,56350,"E-11","Alloy 617","Plate",314626
"92% Nf: Cycle 899-900","CapPass",17979.49,"Trend",-0.00321,28.98,56351,"E-11","Alloy 617","Plate",314626
"92% Nf: Cycle 899-900","CapPass",17979.55,"Trend",-0.00316,30.78,56352,"E-11","Alloy 617","Plate",314626
"92% Nf: Cycle 899-900","CapPass",17979.60,"Trend",-0.00311,32.31,56353,"E-11","Alloy 617","Plate",314626
"92% Nf: Cycle 899-900","CapPass",17979.66,"Trend",-0.00306,34.16,56354,"E-11","Alloy 617","Plate",314626
"92% Nf: Cycle 899-900","CapPass",17979.70,"Trend",-0.00301,36.10,56355,"E-11","Alloy 617","Plate",314626
"92% Nf: Cycle 899-900","CapPass",17979.74,"Trend",-0.00296,38.40,56356,"E-11","Alloy 617","Plate",314626
"92% Nf: Cycle 899-900","CapPass",17979.76,"Trend",-0.00291,40.61,56357,"E-11","Alloy 617","Plate",314626
"92% Nf: Cycle 899-900","CapPass",17979.79,"Trend",-0.00286,42.33,56358,"E-11","Alloy 617","Plate",314626
"92% Nf: Cycle 899-900","CapPass",17979.80,"Trend",-0.00284,42.78,56359,"E-11","Alloy 617","Plate",314626
"92% Nf: Cycle 899-900","CapPass",17979.83,"Trend",-0.00281,43.40,56360,"E-11","Alloy 617","Plate",314626
"92% Nf: Cycle 899-900","CapPass",17979.89,"Trend",-0.00276,43.36,56361,"E-11","Alloy 617","Plate",314626
"92% Nf: Cycle 899-900","CapPass",17979.97,"Trend",-0.00271,43.61,56362,"E-11","Alloy 617","Plate",314626
"92% Nf: Cycle 899-900","CapPass",17980.03,"Trend",-0.00266,45.06,56363,"E-11","Alloy 617","Plate",314626
"92% Nf: Cycle 899-900","CapPass",17980.08,"Trend",-0.00261,46.46,56364,"E-11","Alloy 617","Plate",314626
"92% Nf: Cycle 899-900","CapPass",17980.13,"Trend",-0.00256,47.75,56365,"E-11","Alloy 617","Plate",314626
"92% Nf: Cycle 899-900","CapPass",17980.18,"Trend",-0.00250,48.89,56366,"E-11","Alloy 617","Plate",314626
"92% Nf: Cycle 899-900","CapPass",17980.23,"Trend",-0.00245,49.84,56367,"E-11","Alloy 617","Plate",314626
"92% Nf: Cycle 899-900","CapPass",17980.28,"Trend",-0.00240,50.80,56368,"E-11","Alloy 617","Plate",314626
"92% Nf: Cycle 899-900","CapPass",17980.30,"Trend",-0.00238,51.29,56369,"E-11","Alloy 617","Plate",314626
"92% Nf: Cycle 899-900","CapPass",17980.33,"Trend",-0.00235,51.67,56370,"E-11","Alloy 617","Plate",314626
"92% Nf: Cycle 899-900","CapPass",17980.38,"Trend",-0.00230,52.47,56371,"E-11","Alloy 617","Plate",314626
"92% Nf: Cycle 899-900","CapPass",17980.44,"Trend",-0.00225,53.15,56372,"E-11","Alloy 617","Plate",314626
"92% Nf: Cycle 899-900","CapPass",17980.49,"Trend",-0.00220,53.91,56373,"E-11","Alloy 617","Plate",314626
"92% Nf: Cycle 899-900","CapPass",17980.54,"Trend",-0.00215,54.86,56374,"E-11","Alloy 617","Plate",314626
"92% Nf: Cycle 899-900","CapPass",17980.58,"Trend",-0.00210,55.84,56375,"E-11","Alloy 617","Plate",314626
"92% Nf: Cycle 899-900","CapPass",17980.63,"Trend",-0.00205,57.18,56376,"E-11","Alloy 617","Plate",314626
"92% Nf: Cycle 899-900","CapPass",17980.67,"Trend",-0.00200,58.43,56377,"E-11","Alloy 617","Plate",314626
"92% Nf: Cycle 899-900","CapPass",17980.71,"Trend",-0.00195,59.79,56378,"E-11","Alloy 617","Plate",314626
"92% Nf: Cycle 899-900","CapPass",17980.74,"Trend",-0.00190,60.85,56379,"E-11","Alloy 617","Plate",314626
"92% Nf: Cycle 899-900","CapPass",17980.78,"Trend",-0.00185,61.67,56380,"E-11","Alloy 617","Plate",314626
"92% Nf: Cycle 899-900","CapPass",17980.80,"Trend",-0.00182,62.08,56381,"E-11","Alloy 617","Plate",314626
"92% Nf: Cycle 899-900","CapPass",17980.83,"Trend",-0.00180,62.31,56382,"E-11","Alloy 617","Plate",314626
"92% Nf: Cycle 899-900","CapPass",17980.88,"Trend",-0.00175,62.18,56383,"E-11","Alloy 617","Plate",314626
"92% Nf: Cycle 899-900","CapPass",17980.93,"Trend",-0.00170,62.25,56384,"E-11","Alloy 617","Plate",314626
"92% Nf: Cycle 899-900","CapPass",17980.98,"Trend",-0.00164,62.70,56385,"E-11","Alloy 617","Plate",314626
"92% Nf: Cycle 899-900","CapPass",17981.03,"Trend",-0.00159,63.20,56386,"E-11","Alloy 617","Plate",314626
"92% Nf: Cycle 899-900","CapPass",17981.08,"Trend",-0.00154,63.70,56387,"E-11","Alloy 617","Plate",314626
"92% Nf: Cycle 899-900","CapPass",17981.13,"Trend",-0.00149,64.30,56388,"E-11","Alloy 617","Plate",314626
"92% Nf: Cycle 899-900","CapPass",17981.17,"Trend",-0.00144,64.96,56389,"E-11","Alloy 617","Plate",314626
"92% Nf: Cycle 899-900","CapPass",17981.22,"Trend",-0.00139,65.40,56390,"E-11","Alloy 617","Plate",314626
"92% Nf: Cycle 899-900","CapPass",17981.28,"Trend",-0.00134,65.44,56391,"E-11","Alloy 617","Plate",314626
"92% Nf: Cycle 899-900","CapPass",17981.30,"Trend",-0.00132,65.46,56392,"E-11","Alloy 617","Plate",314626
"92% Nf: Cycle 899-900","CapPass",17981.33,"Trend",-0.00129,65.74,56393,"E-11","Alloy 617","Plate",314626
"92% Nf: Cycle 899-900","CapPass",17981.38,"Trend",-0.00124,66.05,56394,"E-11","Alloy 617","Plate",314626
"92% Nf: Cycle 899-900","CapPass",17981.43,"Trend",-0.00119,66.42,56395,"E-11","Alloy 617","Plate",314626
"92% Nf: Cycle 899-900","CapPass",17981.48,"Trend",-0.00114,67.05,56396,"E-11","Alloy 617","Plate",314626
"92% Nf: Cycle 899-900","CapPass",17981.53,"Trend",-0.00109,67.44,56397,"E-11","Alloy 617","Plate",314626
"92% Nf: Cycle 899-900","CapPass",17981.58,"Trend",-0.00104,67.74,56398,"E-11","Alloy 617","Plate",314626
"92% Nf: Cycle 899-900","CapPass",17981.63,"Trend",-0.00099,68.00,56399,"E-11","Alloy 617","Plate",314626
"92% Nf: Cycle 899-900","CapPass",17981.69,"Trend",-0.00094,68.15,56400,"E-11","Alloy 617","Plate",314626
"92% Nf: Cycle 899-900","CapPass",17981.74,"Trend",-0.00089,68.48,56401,"E-11","Alloy 617","Plate",314626
"92% Nf: Cycle 899-900","CapPass",17981.79,"Trend",-0.00084,68.99,56402,"E-11","Alloy 617","Plate",314626
"92% Nf: Cycle 899-900","CapPass",17981.80,"Trend",-0.00082,69.05,56403,"E-11","Alloy 617","Plate",314626
"92% Nf: Cycle 899-900","CapPass",17981.84,"Trend",-0.00079,69.25,56404,"E-11","Alloy 617","Plate",314626
"92% Nf: Cycle 899-900","CapPass",17981.88,"Trend",-0.00074,69.89,56405,"E-11","Alloy 617","Plate",314626
"92% Nf: Cycle 899-900","CapPass",17981.93,"Trend",-0.00069,70.21,56406,"E-11","Alloy 617","Plate",314626
"92% Nf: Cycle 899-900","CapPass",17981.98,"Trend",-0.00063,70.60,56407,"E-11","Alloy 617","Plate",314626
"92% Nf: Cycle 899-900","CapPass",17982.03,"Trend",-0.00058,70.92,56408,"E-11","Alloy 617","Plate",314626
"92% Nf: Cycle 899-900","CapPass",17982.08,"Trend",-0.00053,71.00,56409,"E-11","Alloy 617","Plate",314626
"92% Nf: Cycle 899-900","CapPass",17982.13,"Trend",-0.00048,71.24,56410,"E-11","Alloy 617","Plate",314626
"92% Nf: Cycle 899-900","CapPass",17982.18,"Trend",-0.00043,71.46,56411,"E-11","Alloy 617","Plate",314626
"92% Nf: Cycle 899-900","CapPass",17982.23,"Trend",-0.00038,71.52,56412,"E-11","Alloy 617","Plate",314626
"92% Nf: Cycle 899-900","CapPass",17982.29,"Trend",-0.00033,71.48,56413,"E-11","Alloy 617","Plate",314626
"92% Nf: Cycle 899-900","CapPass",17982.30,"Trend",-0.00031,71.52,56414,"E-11","Alloy 617","Plate",314626
"92% Nf: Cycle 899-900","CapPass",17982.34,"Trend",-0.00028,71.65,56415,"E-11","Alloy 617","Plate",314626
"92% Nf: Cycle 899-900","CapPass",17982.38,"Trend",-0.00023,71.82,56416,"E-11","Alloy 617","Plate",314626
"92% Nf: Cycle 899-900","CapPass",17982.44,"Trend",-0.00018,72.17,56417,"E-11","Alloy 617","Plate",314626
"92% Nf: Cycle 899-900","CapPass",17982.49,"Trend",-0.00013,72.27,56418,"E-11","Alloy 617","Plate",314626
"92% Nf: Cycle 899-900","CapPass",17982.54,"Trend",-0.00008,72.76,56419,"E-11","Alloy 617","Plate",314626
"92% Nf: Cycle 899-900","CapPass",17982.59,"Trend",-0.00003,73.04,56420,"E-11","Alloy 617","Plate",314626
"92% Nf: Cycle 899-900","CapPass",17982.64,"Trend",0.00002,73.23,56421,"E-11","Alloy 617","Plate",314626
"92% Nf: Cycle 899-900","CapPass",17982.69,"Trend",0.00007,73.49,56422,"E-11","Alloy 617","Plate",314626
"92% Nf: Cycle 899-900","CapPass",17982.74,"Trend",0.00012,73.68,56423,"E-11","Alloy 617","Plate",314626
"92% Nf: Cycle 899-900","CapPass",17982.79,"Trend",0.00017,73.91,56424,"E-11","Alloy 617","Plate",314626
"92% Nf: Cycle 899-900","CapPass",17982.80,"Trend",0.00018,73.92,56425,"E-11","Alloy 617","Plate",314626
"92% Nf: Cycle 899-900","CapPass",17982.84,"Trend",0.00022,74.26,56426,"E-11","Alloy 617","Plate",314626
"92% Nf: Cycle 899-900","CapPass",17982.89,"Trend",0.00028,74.39,56427,"E-11","Alloy 617","Plate",314626
"92% Nf: Cycle 899-900","CapPass",17982.94,"Trend",0.00033,74.63,56428,"E-11","Alloy 617","Plate",314626
"92% Nf: Cycle 899-900","CapPass",17982.99,"Trend",0.00038,74.74,56429,"E-11","Alloy 617","Plate",314626
"92% Nf: Cycle 899-900","CapPass",17983.04,"Trend",0.00043,74.76,56430,"E-11","Alloy 617","Plate",314626
"92% Nf: Cycle 899-900","CapPass",17983.10,"Trend",0.00048,74.92,56431,"E-11","Alloy 617","Plate",314626
"92% Nf: Cycle 899-900","CapPass",17983.15,"Trend",0.00053,75.02,56432,"E-11","Alloy 617","Plate",314626
"92% Nf: Cycle 899-900","CapPass",17983.20,"Trend",0.00058,75.01,56433,"E-11","Alloy 617","Plate",314626
"92% Nf: Cycle 899-900","CapPass",17983.25,"Trend",0.00063,75.37,56434,"E-11","Alloy 617","Plate",314626
"92% Nf: Cycle 899-900","CapPass",17983.30,"Trend",0.00068,75.53,56435,"E-11","Alloy 617","Plate",314626
"92% Nf: Cycle 899-900","CapPass",17983.30,"Trend",0.00069,75.61,56436,"E-11","Alloy 617","Plate",314626
"92% Nf: Cycle 899-900","CapPass",17983.34,"Trend",0.00073,75.83,56437,"E-11","Alloy 617","Plate",314626
"92% Nf: Cycle 899-900","CapPass",17983.39,"Trend",0.00078,75.92,56438,"E-11","Alloy 617","Plate",314626
"92% Nf: Cycle 899-900","CapPass",17983.44,"Trend",0.00083,75.74,56439,"E-11","Alloy 617","Plate",314626
"92% Nf: Cycle 899-900","CapPass",17983.49,"Trend",0.00088,75.55,56440,"E-11","Alloy 617","Plate",314626
"92% Nf: Cycle 899-900","CapPass",17983.55,"Trend",0.00093,75.71,56441,"E-11","Alloy 617","Plate",314626
"92% Nf: Cycle 899-900","CapPass",17983.60,"Trend",0.00098,75.62,56442,"E-11","Alloy 617","Plate",314626
"92% Nf: Cycle 899-900","CapPass",17983.65,"Trend",0.00103,75.91,56443,"E-11","Alloy 617","Plate",314626
"92% Nf: Cycle 899-900","CapPass",17983.70,"Trend",0.00108,76.00,56444,"E-11","Alloy 617","Plate",314626
"92% Nf: Cycle 899-900","CapPass",17983.76,"Trend",0.00113,76.31,56445,"E-11","Alloy 617","Plate",314626
"92% Nf: Cycle 899-900","CapPass",17983.80,"Trend",0.00118,76.49,56446,"E-11","Alloy 617","Plate",314626
"92% Nf: Cycle 899-900","CapPass",17983.85,"Trend",0.00123,76.71,56447,"E-11","Alloy 617","Plate",314626
"92% Nf: Cycle 899-900","CapPass",17983.90,"Trend",0.00128,76.96,56448,"E-11","Alloy 617","Plate",314626
"92% Nf: Cycle 899-900","CapPass",17983.95,"Trend",0.00133,77.15,56449,"E-11","Alloy 617","Plate",314626
"92% Nf: Cycle 899-900","CapPass",17984.01,"Trend",0.00139,77.16,56450,"E-11","Alloy 617","Plate",314626
"92% Nf: Cycle 899-900","CapPass",17984.06,"Trend",0.00144,77.35,56451,"E-11","Alloy 617","Plate",314626
"92% Nf: Cycle 899-900","CapPass",17984.11,"Trend",0.00149,77.71,56452,"E-11","Alloy 617","Plate",314626
"92% Nf: Cycle 899-900","CapPass",17984.16,"Trend",0.00154,77.86,56453,"E-11","Alloy 617","Plate",314626
"92% Nf: Cycle 899-900","CapPass",17984.20,"Trend",0.00159,78.20,56454,"E-11","Alloy 617","Plate",314626
"92% Nf: Cycle 899-900","CapPass",17984.25,"Trend",0.00164,78.11,56455,"E-11","Alloy 617","Plate",314626
"92% Nf: Cycle 899-900","CapPass",17984.30,"Trend",0.00169,78.11,56456,"E-11","Alloy 617","Plate",314626
"92% Nf: Cycle 899-900","CapPass",17984.30,"Trend",0.00170,77.93,56457,"E-11","Alloy 617","Plate",314626
"92% Nf: Cycle 899-900","CapPass",17984.35,"Trend",0.00174,77.56,56458,"E-11","Alloy 617","Plate",314626
"92% Nf: Cycle 899-900","CapPass",17984.41,"Trend",0.00179,77.50,56459,"E-11","Alloy 617","Plate",314626
"92% Nf: Cycle 899-900","CapPass",17984.45,"Trend",0.00184,77.64,56460,"E-11","Alloy 617","Plate",314626
"92% Nf: Cycle 899-900","CapPass",17984.50,"Trend",0.00189,77.66,56461,"E-11","Alloy 617","Plate",314626
"92% Nf: Cycle 899-900","CapPass",17984.55,"Trend",0.00194,77.91,56462,"E-11","Alloy 617","Plate",314626
"92% Nf: Cycle 899-900","CapPass",17984.60,"Trend",0.00199,77.74,56463,"E-11","Alloy 617","Plate",314626
"92% Nf: Cycle 899-900","CapPass",17984.66,"Trend",0.00204,77.41,56464,"E-11","Alloy 617","Plate",314626
"92% Nf: Cycle 899-900","CapPass",17984.71,"Trend",0.00209,77.35,56465,"E-11","Alloy 617","Plate",314626
"92% Nf: Cycle 899-900","CapPass",17984.77,"Trend",0.00214,77.56,56466,"E-11","Alloy 617","Plate",314626
"92% Nf: Cycle 899-900","CapPass",17984.80,"Trend",0.00218,77.83,56467,"E-11","Alloy 617","Plate",314626
"92% Nf: Cycle 899-900","CapPass",17984.81,"Trend",0.00219,77.96,56468,"E-11","Alloy 617","Plate",314626
"92% Nf: Cycle 899-900","CapPass",17984.86,"Trend",0.00225,78.21,56469,"E-11","Alloy 617","Plate",314626
"92% Nf: Cycle 899-900","CapPass",17984.90,"Trend",0.00230,78.71,56470,"E-11","Alloy 617","Plate",314626
"92% Nf: Cycle 899-900","CapPass",17984.95,"Trend",0.00235,78.77,56471,"E-11","Alloy 617","Plate",314626
"92% Nf: Cycle 899-900","CapPass",17985.01,"Trend",0.00240,78.41,56472,"E-11","Alloy 617","Plate",314626
"92% Nf: Cycle 899-900","CapPass",17985.06,"Trend",0.00245,78.09,56473,"E-11","Alloy 617","Plate",314626
"92% Nf: Cycle 899-900","CapPass",17985.11,"Trend",0.00250,78.17,56474,"E-11","Alloy 617","Plate",314626
"92% Nf: Cycle 899-900","CapPass",17985.17,"Trend",0.00255,78.26,56475,"E-11","Alloy 617","Plate",314626
"92% Nf: Cycle 899-900","CapPass",17985.21,"Trend",0.00260,78.60,56476,"E-11","Alloy 617","Plate",314626
"92% Nf: Cycle 899-900","CapPass",17985.26,"Trend",0.00265,78.86,56477,"E-11","Alloy 617","Plate",314626
"92% Nf: Cycle 899-900","CapPass",17985.30,"Trend",0.00269,79.10,56478,"E-11","Alloy 617","Plate",314626
"92% Nf: Cycle 899-900","CapPass",17985.31,"Trend",0.00270,78.99,56479,"E-11","Alloy 617","Plate",314626
"92% Nf: Cycle 899-900","CapPass",17985.36,"Trend",0.00275,79.04,56480,"E-11","Alloy 617","Plate",314626
"92% Nf: Cycle 899-900","CapPass",17985.41,"Trend",0.00280,79.02,56481,"E-11","Alloy 617","Plate",314626
"92% Nf: Cycle 899-900","CapPass",17985.46,"Trend",0.00285,79.07,56482,"E-11","Alloy 617","Plate",314626
"92% Nf: Cycle 899-900","CapPass",17985.52,"Trend",0.00290,79.08,56483,"E-11","Alloy 617","Plate",314626
"92% Nf: Cycle 899-900","CapPass",17985.57,"Trend",0.00295,79.10,56484,"E-11","Alloy 617","Plate",314626
"92% Nf: Cycle 899-900","CapPass",17985.61,"Trend",0.00300,79.41,56485,"E-11","Alloy 617","Plate",314626
"92% Nf: Cycle 899-900","CapPass",17985.66,"Trend",0.00305,79.51,56486,"E-11","Alloy 617","Plate",314626
"92% Nf: Cycle 899-900","CapPass",17985.71,"Trend",0.00310,79.51,56487,"E-11","Alloy 617","Plate",314626
"92% Nf: Cycle 899-900","CapPass",17985.77,"Trend",0.00315,79.47,56488,"E-11","Alloy 617","Plate",314626
"92% Nf: Cycle 899-900","CapPass",17985.80,"Trend",0.00319,79.75,56489,"E-11","Alloy 617","Plate",314626
"92% Nf: Cycle 899-900","CapPass",17985.82,"Trend",0.00320,79.86,56490,"E-11","Alloy 617","Plate",314626
"92% Nf: Cycle 899-900","CapPass",17985.88,"Trend",0.00325,79.98,56491,"E-11","Alloy 617","Plate",314626
"92% Nf: Cycle 899-900","CapPass",17985.92,"Trend",0.00331,80.49,56492,"E-11","Alloy 617","Plate",314626
"92% Nf: Cycle 899-900","CapPass",17985.96,"Trend",0.00336,80.84,56493,"E-11","Alloy 617","Plate",314626
"92% Nf: Cycle 899-900","CapPass",17986.01,"Trend",0.00341,80.87,56494,"E-11","Alloy 617","Plate",314626
"92% Nf: Cycle 899-900","CapPass",17986.06,"Trend",0.00346,80.66,56495,"E-11","Alloy 617","Plate",314626
"92% Nf: Cycle 899-900","CapPass",17986.12,"Trend",0.00351,80.60,56496,"E-11","Alloy 617","Plate",314626
"92% Nf: Cycle 899-900","CapPass",17986.17,"Trend",0.00356,80.33,56497,"E-11","Alloy 617","Plate",314626
"92% Nf: Cycle 899-900","CapPass",17986.23,"Trend",0.00361,80.79,56498,"E-11","Alloy 617","Plate",314626
"92% Nf: Cycle 899-900","CapPass",17986.27,"Trend",0.00366,81.23,56499,"E-11","Alloy 617","Plate",314626
"92% Nf: Cycle 899-900","CapPass",17986.30,"Trend",0.00369,81.76,56500,"E-11","Alloy 617","Plate",314626
"92% Nf: Cycle 899-900","CapPass",17986.32,"Trend",0.00371,81.81,56501,"E-11","Alloy 617","Plate",314626
"92% Nf: Cycle 899-900","CapPass",17986.36,"Trend",0.00376,81.92,56502,"E-11","Alloy 617","Plate",314626
"92% Nf: Cycle 899-900","CapPass",17986.41,"Trend",0.00381,82.00,56503,"E-11","Alloy 617","Plate",314626
"92% Nf: Cycle 899-900","CapPass",17986.46,"Trend",0.00386,81.87,56504,"E-11","Alloy 617","Plate",314626
"92% Nf: Cycle 899-900","CapPass",17986.52,"Trend",0.00391,81.62,56505,"E-11","Alloy 617","Plate",314626
"92% Nf: Cycle 899-900","CapPass",17986.57,"Trend",0.00396,81.53,56506,"E-11","Alloy 617","Plate",314626
"92% Nf: Cycle 899-900","CapPass",17986.62,"Trend",0.00401,81.57,56507,"E-11","Alloy 617","Plate",314626
"92% Nf: Cycle 899-900","CapPass",17986.67,"Trend",0.00406,81.71,56508,"E-11","Alloy 617","Plate",314626
"92% Nf: Cycle 899-900","CapPass",17986.73,"Trend",0.00411,81.69,56509,"E-11","Alloy 617","Plate",314626
"92% Nf: Cycle 899-900","CapPass",17986.77,"Trend",0.00416,81.78,56510,"E-11","Alloy 617","Plate",314626
"92% Nf: Cycle 899-900","CapPass",17986.80,"Trend",0.00420,82.03,56511,"E-11","Alloy 617","Plate",314626
"92% Nf: Cycle 899-900","CapPass",17986.83,"Trend",0.00422,81.84,56512,"E-11","Alloy 617","Plate",314626
"92% Nf: Cycle 899-900","CapPass",17986.88,"Trend",0.00427,81.90,56513,"E-11","Alloy 617","Plate",314626
"92% Nf: Cycle 899-900","CapPass",17986.93,"Trend",0.00432,82.01,56514,"E-11","Alloy 617","Plate",314626
"92% Nf: Cycle 899-900","CapPass",17986.98,"Trend",0.00437,82.26,56515,"E-11","Alloy 617","Plate",314626
"92% Nf: Cycle 899-900","CapPass",17987.02,"Trend",0.00442,82.38,56516,"E-11","Alloy 617","Plate",314626
"92% Nf: Cycle 899-900","CapPass",17987.08,"Trend",0.00447,82.58,56517,"E-11","Alloy 617","Plate",314626
"92% Nf: Cycle 899-900","CapPass",17987.13,"Trend",0.00452,82.62,56518,"E-11","Alloy 617","Plate",314626
"92% Nf: Cycle 899-900","CapPass",17987.18,"Trend",0.00457,82.41,56519,"E-11","Alloy 617","Plate",314626
"92% Nf: Cycle 899-900","CapPass",17987.24,"Trend",0.00462,82.70,56520,"E-11","Alloy 617","Plate",314626
"92% Nf: Cycle 899-900","CapPass",17987.28,"Trend",0.00467,82.97,56521,"E-11","Alloy 617","Plate",314626
"92% Nf: Cycle 899-900","CapPass",17987.30,"Trend",0.00469,83.08,56522,"E-11","Alloy 617","Plate",314626
"92% Nf: Cycle 899-900","CapPass",17987.33,"Trend",0.00472,82.96,56523,"E-11","Alloy 617","Plate",314626
"92% Nf: Cycle 899-900","CapPass",17987.38,"Trend",0.00477,83.26,56524,"E-11","Alloy 617","Plate",314626
"92% Nf: Cycle 899-900","CapPass",17987.43,"Trend",0.00482,83.43,56525,"E-11","Alloy 617","Plate",314626
"92% Nf: Cycle 899-900","CapPass",17987.48,"Trend",0.00487,83.80,56526,"E-11","Alloy 617","Plate",314626
"92% Nf: Cycle 899-900","CapPass",17987.53,"Trend",0.00492,83.82,56527,"E-11","Alloy 617","Plate",314626
