Repository: js-molina/fatigue-A617

File: data/950C/Strain rate 0.001/1.0% strain/HTM_A20_Cycles_E13.csv (part 10 of 12)
"Cycle Label","Data State","Elapsed Time Sec","Qual State","Strain","Stress Mpa","Count","Sample","Alloy","Material_Form","Heat"
"50% Nf: Cycle 449-450","CapPass",8979.25,"Qualified",0.00053,122.03,48586,"E-13","Alloy 617","Plate",314626
"50% Nf: Cycle 449-450","CapPass",8979.30,"Qualified",0.00058,122.57,48587,"E-13","Alloy 617","Plate",314626
"50% Nf: Cycle 449-450","CapPass",8979.30,"Qualified",0.00058,122.61,48588,"E-13","Alloy 617","Plate",314626
"50% Nf: Cycle 449-450","CapPass",8979.35,"Qualified",0.00063,122.84,48589,"E-13","Alloy 617","Plate",314626
"50% Nf: Cycle 449-450","CapPass",8979.39,"Qualified",0.00068,123.50,48590,"E-13","Alloy 617","Plate",314626
"50% Nf: Cycle 449-450","CapPass",8979.44,"Qualified",0.00073,124.04,48591,"E-13","Alloy 617","Plate",314626
"50% Nf: Cycle 449-450","CapPass",8979.49,"Qualified",0.00078,123.96,48592,"E-13","Alloy 617","Plate",314626
"50% Nf: Cycle 449-450","CapPass",8979.54,"Qualified",0.00083,124.19,48593,"E-13","Alloy 617","Plate",314626
"50% Nf: Cycle 449-450","CapPass",8979.59,"Qualified",0.00088,123.89,48594,"E-13","Alloy 617","Plate",314626
"50% Nf: Cycle 449-450","CapPass",8979.65,"Qualified",0.00093,123.65,48595,"E-13","Alloy 617","Plate",314626
"50% Nf: Cycle 449-450","CapPass",8979.69,"Qualified",0.00098,123.90,48596,"E-13","Alloy 617","Plate",314626
"50% Nf: Cycle 449-450","CapPass",8979.74,"Qualified",0.00103,124.10,48597,"E-13","Alloy 617","Plate",314626
"50% Nf: Cycle 449-450","CapPass",8979.80,"Qualified",0.00108,124.02,48598,"E-13","Alloy 617","Plate",314626
"50% Nf: Cycle 449-450","CapPass",8979.80,"Qualified",0.00109,123.84,48599,"E-13","Alloy 617","Plate",314626
"50% Nf: Cycle 449-450","CapPass",8979.85,"Qualified",0.00113,124.12,48600,"E-13","Alloy 617","Plate",314626
"50% Nf: Cycle 449-450","CapPass",8979.89,"Qualified",0.00118,124.37,48601,"E-13","Alloy 617","Plate",314626
"50% Nf: Cycle 449-450","CapPass",8979.94,"Qualified",0.00123,124.29,48602,"E-13","Alloy 617","Plate",314626
"50% Nf: Cycle 449-450","CapPass",8979.99,"Qualified",0.00128,124.24,48603,"E-13","Alloy 617","Plate",314626
"50% Nf: Cycle 449-450","CapPass",8980.04,"Qualified",0.00133,124.50,48604,"E-13","Alloy 617","Plate",314626
"50% Nf: Cycle 449-450","CapPass",8980.10,"Qualified",0.00138,123.93,48605,"E-13","Alloy 617","Plate",314626
"50% Nf: Cycle 449-450","CapPass",8980.15,"Qualified",0.00143,124.18,48606,"E-13","Alloy 617","Plate",314626
"50% Nf: Cycle 449-450","CapPass",8980.21,"Qualified",0.00148,124.41,48607,"E-13","Alloy 617","Plate",314626
"50% Nf: Cycle 449-450","CapPass",8980.25,"Qualified",0.00153,124.34,48608,"E-13","Alloy 617","Plate",314626
"50% Nf: Cycle 449-450","CapPass",8980.30,"Qualified",0.00158,124.90,48609,"E-13","Alloy 617","Plate",314626
"50% Nf: Cycle 449-450","CapPass",8980.35,"Qualified",0.00163,125.12,48610,"E-13","Alloy 617","Plate",314626
"50% Nf: Cycle 449-450","CapPass",8980.39,"Qualified",0.00168,125.67,48611,"E-13","Alloy 617","Plate",314626
"50% Nf: Cycle 449-450","CapPass",8980.44,"Qualified",0.00173,125.42,48612,"E-13","Alloy 617","Plate",314626
"50% Nf: Cycle 449-450","CapPass",8980.49,"Qualified",0.00179,125.15,48613,"E-13","Alloy 617","Plate",314626
"50% Nf: Cycle 449-450","CapPass",8980.54,"Qualified",0.00184,125.12,48614,"E-13","Alloy 617","Plate",314626
"50% Nf: Cycle 449-450","CapPass",8980.59,"Qualified",0.00189,125.09,48615,"E-13","Alloy 617","Plate",314626
"50% Nf: Cycle 449-450","CapPass",8980.65,"Qualified",0.00194,124.74,48616,"E-13","Alloy 617","Plate",314626
"50% Nf: Cycle 449-450","CapPass",8980.70,"Qualified",0.00199,124.62,48617,"E-13","Alloy 617","Plate",314626
"50% Nf: Cycle 449-450","CapPass",8980.75,"Qualified",0.00204,124.69,48618,"E-13","Alloy 617","Plate",314626
"50% Nf: Cycle 449-450","CapPass",8980.80,"Qualified",0.00209,124.30,48619,"E-13","Alloy 617","Plate",314626
"50% Nf: Cycle 449-450","CapPass",8980.80,"Qualified",0.00209,124.42,48620,"E-13","Alloy 617","Plate",314626
"50% Nf: Cycle 449-450","CapPass",8980.85,"Qualified",0.00214,124.89,48621,"E-13","Alloy 617","Plate",314626
"50% Nf: Cycle 449-450","CapPass",8980.90,"Qualified",0.00219,124.63,48622,"E-13","Alloy 617","Plate",314626
"50% Nf: Cycle 449-450","CapPass",8980.95,"Qualified",0.00224,124.23,48623,"E-13","Alloy 617","Plate",314626
"50% Nf: Cycle 449-450","CapPass",8981.00,"Qualified",0.00229,124.29,48624,"E-13","Alloy 617","Plate",314626
"50% Nf: Cycle 449-450","CapPass",8981.05,"Qualified",0.00234,124.37,48625,"E-13","Alloy 617","Plate",314626
"50% Nf: Cycle 449-450","CapPass",8981.10,"Qualified",0.00239,124.40,48626,"E-13","Alloy 617","Plate",314626
"50% Nf: Cycle 449-450","CapPass",8981.15,"Qualified",0.00244,124.64,48627,"E-13","Alloy 617","Plate",314626
"50% Nf: Cycle 449-450","CapPass",8981.20,"Qualified",0.00249,124.64,48628,"E-13","Alloy 617","Plate",314626
"50% Nf: Cycle 449-450","CapPass",8981.25,"Qualified",0.00254,124.73,48629,"E-13","Alloy 617","Plate",314626
"50% Nf: Cycle 449-450","CapPass",8981.30,"Qualified",0.00259,124.86,48630,"E-13","Alloy 617","Plate",314626
"50% Nf: Cycle 449-450","CapPass",8981.30,"Qualified",0.00259,124.54,48631,"E-13","Alloy 617","Plate",314626
"50% Nf: Cycle 449-450","CapPass",8981.35,"Qualified",0.00264,124.80,48632,"E-13","Alloy 617","Plate",314626
"50% Nf: Cycle 449-450","CapPass",8981.40,"Qualified",0.00269,124.21,48633,"E-13","Alloy 617","Plate",314626
"50% Nf: Cycle 449-450","CapPass",8981.46,"Qualified",0.00274,124.61,48634,"E-13","Alloy 617","Plate",314626
"50% Nf: Cycle 449-450","CapPass",8981.51,"Qualified",0.00279,125.09,48635,"E-13","Alloy 617","Plate",314626
"50% Nf: Cycle 449-450","CapPass",8981.56,"Qualified",0.00284,125.39,48636,"E-13","Alloy 617","Plate",314626
"50% Nf: Cycle 449-450","CapPass",8981.61,"Qualified",0.00290,125.77,48637,"E-13","Alloy 617","Plate",314626
"50% Nf: Cycle 449-450","CapPass",8981.66,"Qualified",0.00295,125.78,48638,"E-13","Alloy 617","Plate",314626
"50% Nf: Cycle 449-450","CapPass",8981.70,"Qualified",0.00300,126.34,48639,"E-13","Alloy 617","Plate",314626
"50% Nf: Cycle 449-450","CapPass",8981.75,"Qualified",0.00305,125.92,48640,"E-13","Alloy 617","Plate",314626
"50% Nf: Cycle 449-450","CapPass",8981.80,"Qualified",0.00309,125.96,48641,"E-13","Alloy 617","Plate",314626
"50% Nf: Cycle 449-450","CapPass",8981.81,"Qualified",0.00310,126.48,48642,"E-13","Alloy 617","Plate",314626
"50% Nf: Cycle 449-450","CapPass",8981.85,"Qualified",0.00315,126.38,48643,"E-13","Alloy 617","Plate",314626
"50% Nf: Cycle 449-450","CapPass",8981.90,"Qualified",0.00320,126.21,48644,"E-13","Alloy 617","Plate",314626
"50% Nf: Cycle 449-450","CapPass",8981.95,"Qualified",0.00325,125.80,48645,"E-13","Alloy 617","Plate",314626
"50% Nf: Cycle 449-450","CapPass",8982.00,"Qualified",0.00330,125.69,48646,"E-13","Alloy 617","Plate",314626
"50% Nf: Cycle 449-450","CapPass",8982.06,"Qualified",0.00335,125.32,48647,"E-13","Alloy 617","Plate",314626
"50% Nf: Cycle 449-450","CapPass",8982.11,"Qualified",0.00340,125.78,48648,"E-13","Alloy 617","Plate",314626
"50% Nf: Cycle 449-450","CapPass",8982.15,"Qualified",0.00345,125.45,48649,"E-13","Alloy 617","Plate",314626
"50% Nf: Cycle 449-450","CapPass",8982.21,"Qualified",0.00350,125.23,48650,"E-13","Alloy 617","Plate",314626
"50% Nf: Cycle 449-450","CapPass",8982.26,"Qualified",0.00355,125.60,48651,"E-13","Alloy 617","Plate",314626
"50% Nf: Cycle 449-450","CapPass",8982.30,"Qualified",0.00359,125.40,48652,"E-13","Alloy 617","Plate",314626
"50% Nf: Cycle 449-450","CapPass",8982.31,"Qualified",0.00360,125.55,48653,"E-13","Alloy 617","Plate",314626
"50% Nf: Cycle 449-450","CapPass",8982.36,"Qualified",0.00365,125.31,48654,"E-13","Alloy 617","Plate",314626
"50% Nf: Cycle 449-450","CapPass",8982.41,"Qualified",0.00370,125.60,48655,"E-13","Alloy 617","Plate",314626
"50% Nf: Cycle 449-450","CapPass",8982.46,"Qualified",0.00375,125.63,48656,"E-13","Alloy 617","Plate",314626
"50% Nf: Cycle 449-450","CapPass",8982.51,"Qualified",0.00381,125.92,48657,"E-13","Alloy 617","Plate",314626
"50% Nf: Cycle 449-450","CapPass",8982.56,"Qualified",0.00386,126.52,48658,"E-13","Alloy 617","Plate",314626
"50% Nf: Cycle 449-450","CapPass",8982.61,"Qualified",0.00391,126.51,48659,"E-13","Alloy 617","Plate",314626
"50% Nf: Cycle 449-450","CapPass",8982.66,"Qualified",0.00396,126.29,48660,"E-13","Alloy 617","Plate",314626
"50% Nf: Cycle 449-450","CapPass",8982.71,"Qualified",0.00401,126.43,48661,"E-13","Alloy 617","Plate",314626
"50% Nf: Cycle 449-450","CapPass",8982.76,"Qualified",0.00406,126.71,48662,"E-13","Alloy 617","Plate",314626
"50% Nf: Cycle 449-450","CapPass",8982.80,"Qualified",0.00410,126.52,48663,"E-13","Alloy 617","Plate",314626
"50% Nf: Cycle 449-450","CapPass",8982.81,"Qualified",0.00411,126.88,48664,"E-13","Alloy 617","Plate",314626
"50% Nf: Cycle 449-450","CapPass",8982.86,"Qualified",0.00416,126.58,48665,"E-13","Alloy 617","Plate",314626
"50% Nf: Cycle 449-450","CapPass",8982.92,"Qualified",0.00421,126.66,48666,"E-13","Alloy 617","Plate",314626
"50% Nf: Cycle 449-450","CapPass",8982.96,"Qualified",0.00426,126.72,48667,"E-13","Alloy 617","Plate",314626
"50% Nf: Cycle 449-450","CapPass",8983.02,"Qualified",0.00431,127.23,48668,"E-13","Alloy 617","Plate",314626
"50% Nf: Cycle 449-450","CapPass",8983.07,"Qualified",0.00436,127.44,48669,"E-13","Alloy 617","Plate",314626
"50% Nf: Cycle 449-450","CapPass",8983.12,"Qualified",0.00441,127.45,48670,"E-13","Alloy 617","Plate",314626
"50% Nf: Cycle 449-450","CapPass",8983.17,"Qualified",0.00446,127.67,48671,"E-13","Alloy 617","Plate",314626
"50% Nf: Cycle 449-450","CapPass",8983.21,"Qualified",0.00451,128.11,48672,"E-13","Alloy 617","Plate",314626
"50% Nf: Cycle 449-450","CapPass",8983.26,"Qualified",0.00456,127.88,48673,"E-13","Alloy 617","Plate",314626
"50% Nf: Cycle 449-450","CapPass",8983.30,"Qualified",0.00460,127.73,48674,"E-13","Alloy 617","Plate",314626
"50% Nf: Cycle 449-450","CapPass",8983.31,"Qualified",0.00461,128.00,48675,"E-13","Alloy 617","Plate",314626
"50% Nf: Cycle 449-450","CapPass",8983.37,"Qualified",0.00466,127.58,48676,"E-13","Alloy 617","Plate",314626
"50% Nf: Cycle 449-450","CapPass",8983.42,"Qualified",0.00471,127.82,48677,"E-13","Alloy 617","Plate",314626
"50% Nf: Cycle 449-450","CapPass",8983.47,"Qualified",0.00477,127.61,48678,"E-13","Alloy 617","Plate",314626
"50% Nf: Cycle 449-450","CapPass",8983.52,"Qualified",0.00482,128.32,48679,"E-13","Alloy 617","Plate",314626
"50% Nf: Cycle 449-450","CapPass",8983.57,"Qualified",0.00487,127.95,48680,"E-13","Alloy 617","Plate",314626
"50% Nf: Cycle 449-450","CapPass",8983.62,"Qualified",0.00492,128.40,48681,"E-13","Alloy 617","Plate",314626
"Cycle 499-500","CapPass",9964.13,"Qualified",0.00500,124.70,49117,"E-13","Alloy 617","Plate",314626
"Cycle 499-500","CapPass",9964.29,"Qualified",0.00495,102.21,49118,"E-13","Alloy 617","Plate",314626
"Cycle 499-500","CapPass",9964.30,"Qualified",0.00494,101.03,49119,"E-13","Alloy 617","Plate",314626
"Cycle 499-500","CapPass",9964.33,"Qualified",0.00490,95.49,49120,"E-13","Alloy 617","Plate",314626
"Cycle 499-500","CapPass",9964.36,"Qualified",0.00485,88.26,49121,"E-13","Alloy 617","Plate",314626
"Cycle 499-500","CapPass",9964.39,"Qualified",0.00480,82.21,49122,"E-13","Alloy 617","Plate",314626
"Cycle 499-500","CapPass",9964.43,"Qualified",0.00474,75.88,49123,"E-13","Alloy 617","Plate",314626
"Cycle 499-500","CapPass",9964.47,"Qualified",0.00469,70.62,49124,"E-13","Alloy 617","Plate",314626
"Cycle 499-500","CapPass",9964.52,"Qualified",0.00464,64.70,49125,"E-13","Alloy 617","Plate",314626
"Cycle 499-500","CapPass",9964.58,"Qualified",0.00459,59.13,49126,"E-13","Alloy 617","Plate",314626
"Cycle 499-500","CapPass",9964.64,"Qualified",0.00454,54.06,49127,"E-13","Alloy 617","Plate",314626
"Cycle 499-500","CapPass",9964.69,"Qualified",0.00449,48.58,49128,"E-13","Alloy 617","Plate",314626
"Cycle 499-500","CapPass",9964.74,"Qualified",0.00444,43.40,49129,"E-13","Alloy 617","Plate",314626
"Cycle 499-500","CapPass",9964.80,"Qualified",0.00439,38.51,49130,"E-13","Alloy 617","Plate",314626
"Cycle 499-500","CapPass",9964.80,"Qualified",0.00438,38.61,49131,"E-13","Alloy 617","Plate",314626
"Cycle 499-500","CapPass",9964.85,"Qualified",0.00434,33.72,49132,"E-13","Alloy 617","Plate",314626
"Cycle 499-500","CapPass",9964.90,"Qualified",0.00429,29.26,49133,"E-13","Alloy 617","Plate",314626
"Cycle 499-500","CapPass",9964.95,"Qualified",0.00424,24.17,49134,"E-13","Alloy 617","Plate",314626
"Cycle 499-500","CapPass",9965.00,"Qualified",0.00419,20.02,49135,"E-13","Alloy 617","Plate",314626
"Cycle 499-500","CapPass",9965.06,"Qualified",0.00414,15.69,49136,"E-13","Alloy 617","Plate",314626
"Cycle 499-500","CapPass",9965.11,"Qualified",0.00409,10.59,49137,"E-13","Alloy 617","Plate",314626
"Cycle 499-500","CapPass",9965.16,"Qualified",0.00404,6.86,49138,"E-13","Alloy 617","Plate",314626
"Cycle 499-500","CapPass",9965.22,"Qualified",0.00399,2.27,49139,"E-13","Alloy 617","Plate",314626
"Cycle 499-500","CapPass",9965.27,"Qualified",0.00394,-0.93,49140,"E-13","Alloy 617","Plate",314626
"Cycle 499-500","CapPass",9965.30,"Qualified",0.00392,-1.66,49141,"E-13","Alloy 617","Plate",314626
"Cycle 499-500","CapPass",9965.39,"Qualified",0.00389,-3.33,49142,"E-13","Alloy 617","Plate",314626
"Cycle 499-500","CapPass",9965.48,"Qualified",0.00384,-7.30,49143,"E-13","Alloy 617","Plate",314626
"Cycle 499-500","CapPass",9965.54,"Qualified",0.00379,-11.12,49144,"E-13","Alloy 617","Plate",314626
"Cycle 499-500","CapPass",9965.60,"Qualified",0.00373,-15.31,49145,"E-13","Alloy 617","Plate",314626
"Cycle 499-500","CapPass",9965.66,"Qualified",0.00368,-19.94,49146,"E-13","Alloy 617","Plate",314626
"Cycle 499-500","CapPass",9965.71,"Qualified",0.00363,-23.94,49147,"E-13","Alloy 617","Plate",314626
"Cycle 499-500","CapPass",9965.75,"Qualified",0.00358,-28.51,49148,"E-13","Alloy 617","Plate",314626
"Cycle 499-500","CapPass",9965.78,"Qualified",0.00353,-33.10,49149,"E-13","Alloy 617","Plate",314626
"Cycle 499-500","CapPass",9965.80,"Qualified",0.00350,-35.47,49150,"E-13","Alloy 617","Plate",314626
"Cycle 499-500","CapPass",9965.81,"Qualified",0.00348,-36.95,49151,"E-13","Alloy 617","Plate",314626
"Cycle 499-500","CapPass",9965.86,"Qualified",0.00343,-40.09,49152,"E-13","Alloy 617","Plate",314626
"Cycle 499-500","CapPass",9965.91,"Qualified",0.00338,-43.61,49153,"E-13","Alloy 617","Plate",314626
"Cycle 499-500","CapPass",9965.94,"Qualified",0.00333,-47.36,49154,"E-13","Alloy 617","Plate",314626
"Cycle 499-500","CapPass",9965.98,"Qualified",0.00328,-51.27,49155,"E-13","Alloy 617","Plate",314626
"Cycle 499-500","CapPass",9966.02,"Qualified",0.00323,-55.29,49156,"E-13","Alloy 617","Plate",314626
"Cycle 499-500","CapPass",9966.05,"Qualified",0.00317,-58.97,49157,"E-13","Alloy 617","Plate",314626
"Cycle 499-500","CapPass",9966.09,"Qualified",0.00312,-62.45,49158,"E-13","Alloy 617","Plate",314626
"Cycle 499-500","CapPass",9966.12,"Qualified",0.00307,-65.53,49159,"E-13","Alloy 617","Plate",314626
"Cycle 499-500","CapPass",9966.16,"Qualified",0.00302,-67.82,49160,"E-13","Alloy 617","Plate",314626
"Cycle 499-500","CapPass",9966.21,"Qualified",0.00297,-70.33,49161,"E-13","Alloy 617","Plate",314626
"Cycle 499-500","CapPass",9966.25,"Qualified",0.00292,-71.97,49162,"E-13","Alloy 617","Plate",314626
"Cycle 499-500","CapPass",9966.30,"Qualified",0.00287,-73.69,49163,"E-13","Alloy 617","Plate",314626
"Cycle 499-500","CapPass",9966.30,"Qualified",0.00287,-73.94,49164,"E-13","Alloy 617","Plate",314626
"Cycle 499-500","CapPass",9966.35,"Qualified",0.00282,-75.54,49165,"E-13","Alloy 617","Plate",314626
"Cycle 499-500","CapPass",9966.40,"Qualified",0.00277,-76.80,49166,"E-13","Alloy 617","Plate",314626
"Cycle 499-500","CapPass",9966.45,"Qualified",0.00272,-78.66,49167,"E-13","Alloy 617","Plate",314626
"Cycle 499-500","CapPass",9966.50,"Qualified",0.00267,-80.34,49168,"E-13","Alloy 617","Plate",314626
"Cycle 499-500","CapPass",9966.55,"Qualified",0.00262,-81.97,49169,"E-13","Alloy 617","Plate",314626
"Cycle 499-500","CapPass",9966.60,"Qualified",0.00257,-83.42,49170,"E-13","Alloy 617","Plate",314626
"Cycle 499-500","CapPass",9966.65,"Qualified",0.00252,-84.74,49171,"E-13","Alloy 617","Plate",314626
"Cycle 499-500","CapPass",9966.70,"Qualified",0.00247,-85.93,49172,"E-13","Alloy 617","Plate",314626
"Cycle 499-500","CapPass",9966.75,"Qualified",0.00242,-87.77,49173,"E-13","Alloy 617","Plate",314626
"Cycle 499-500","CapPass",9966.80,"Qualified",0.00237,-89.16,49174,"E-13","Alloy 617","Plate",314626
"Cycle 499-500","CapPass",9966.80,"Qualified",0.00236,-88.94,49175,"E-13","Alloy 617","Plate",314626
"Cycle 499-500","CapPass",9966.85,"Qualified",0.00232,-89.95,49176,"E-13","Alloy 617","Plate",314626
"Cycle 499-500","CapPass",9966.90,"Qualified",0.00227,-90.95,49177,"E-13","Alloy 617","Plate",314626
"Cycle 499-500","CapPass",9966.95,"Qualified",0.00222,-92.02,49178,"E-13","Alloy 617","Plate",314626
"Cycle 499-500","CapPass",9967.00,"Qualified",0.00217,-93.03,49179,"E-13","Alloy 617","Plate",314626
"Cycle 499-500","CapPass",9967.06,"Qualified",0.00212,-94.29,49180,"E-13","Alloy 617","Plate",314626
"Cycle 499-500","CapPass",9967.11,"Qualified",0.00206,-95.50,49181,"E-13","Alloy 617","Plate",314626
"Cycle 499-500","CapPass",9967.16,"Qualified",0.00201,-96.58,49182,"E-13","Alloy 617","Plate",314626
"Cycle 499-500","CapPass",9967.20,"Qualified",0.00196,-97.90,49183,"E-13","Alloy 617","Plate",314626
"Cycle 499-500","CapPass",9967.25,"Qualified",0.00191,-98.18,49184,"E-13","Alloy 617","Plate",314626
"Cycle 499-500","CapPass",9967.30,"Qualified",0.00186,-98.82,49185,"E-13","Alloy 617","Plate",314626
"Cycle 499-500","CapPass",9967.30,"Qualified",0.00186,-99.34,49186,"E-13","Alloy 617","Plate",314626
"Cycle 499-500","CapPass",9967.35,"Qualified",0.00181,-99.55,49187,"E-13","Alloy 617","Plate",314626
"Cycle 499-500","CapPass",9967.40,"Qualified",0.00176,-99.68,49188,"E-13","Alloy 617","Plate",314626
"Cycle 499-500","CapPass",9967.45,"Qualified",0.00171,-100.2,49189,"E-13","Alloy 617","Plate",314626
"Cycle 499-500","CapPass",9967.50,"Qualified",0.00166,-101.0,49190,"E-13","Alloy 617","Plate",314626
"Cycle 499-500","CapPass",9967.56,"Qualified",0.00161,-101.6,49191,"E-13","Alloy 617","Plate",314626
"Cycle 499-500","CapPass",9967.60,"Qualified",0.00156,-101.8,49192,"E-13","Alloy 617","Plate",314626
"Cycle 499-500","CapPass",9967.65,"Qualified",0.00151,-102.3,49193,"E-13","Alloy 617","Plate",314626
"Cycle 499-500","CapPass",9967.71,"Qualified",0.00146,-102.6,49194,"E-13","Alloy 617","Plate",314626
"Cycle 499-500","CapPass",9967.75,"Qualified",0.00141,-103.2,49195,"E-13","Alloy 617","Plate",314626
"Cycle 499-500","CapPass",9967.80,"Qualified",0.00136,-103.8,49196,"E-13","Alloy 617","Plate",314626
"Cycle 499-500","CapPass",9967.80,"Qualified",0.00136,-103.8,49197,"E-13","Alloy 617","Plate",314626
"Cycle 499-500","CapPass",9967.86,"Qualified",0.00131,-104.4,49198,"E-13","Alloy 617","Plate",314626
"Cycle 499-500","CapPass",9967.90,"Qualified",0.00126,-104.7,49199,"E-13","Alloy 617","Plate",314626
"Cycle 499-500","CapPass",9967.95,"Qualified",0.00121,-105.0,49200,"E-13","Alloy 617","Plate",314626
"Cycle 499-500","CapPass",9968.00,"Qualified",0.00115,-105.2,49201,"E-13","Alloy 617","Plate",314626
"Cycle 499-500","CapPass",9968.05,"Qualified",0.00110,-105.5,49202,"E-13","Alloy 617","Plate",314626
"Cycle 499-500","CapPass",9968.11,"Qualified",0.00105,-105.7,49203,"E-13","Alloy 617","Plate",314626
"Cycle 499-500","CapPass",9968.16,"Qualified",0.00100,-106.1,49204,"E-13","Alloy 617","Plate",314626
"Cycle 499-500","CapPass",9968.21,"Qualified",0.00095,-106.4,49205,"E-13","Alloy 617","Plate",314626
"Cycle 499-500","CapPass",9968.26,"Qualified",0.00090,-106.5,49206,"E-13","Alloy 617","Plate",314626
"Cycle 499-500","CapPass",9968.30,"Qualified",0.00086,-107.0,49207,"E-13","Alloy 617","Plate",314626
"Cycle 499-500","CapPass",9968.31,"Qualified",0.00085,-106.9,49208,"E-13","Alloy 617","Plate",314626
"Cycle 499-500","CapPass",9968.36,"Qualified",0.00080,-107.2,49209,"E-13","Alloy 617","Plate",314626
"Cycle 499-500","CapPass",9968.41,"Qualified",0.00075,-107.7,49210,"E-13","Alloy 617","Plate",314626
"Cycle 499-500","CapPass",9968.46,"Qualified",0.00070,-108.0,49211,"E-13","Alloy 617","Plate",314626
"Cycle 499-500","CapPass",9968.50,"Qualified",0.00065,-108.0,49212,"E-13","Alloy 617","Plate",314626
"Cycle 499-500","CapPass",9968.55,"Qualified",0.00060,-107.9,49213,"E-13","Alloy 617","Plate",314626
"Cycle 499-500","CapPass",9968.60,"Qualified",0.00055,-107.9,49214,"E-13","Alloy 617","Plate",314626
"Cycle 499-500","CapPass",9968.65,"Qualified",0.00050,-107.4,49215,"E-13","Alloy 617","Plate",314626
"Cycle 499-500","CapPass",9968.71,"Qualified",0.00045,-107.2,49216,"E-13","Alloy 617","Plate",314626
"Cycle 499-500","CapPass",9968.76,"Qualified",0.00040,-107.2,49217,"E-13","Alloy 617","Plate",314626
"Cycle 499-500","CapPass",9968.80,"Qualified",0.00035,-107.6,49218,"E-13","Alloy 617","Plate",314626
"Cycle 499-500","CapPass",9968.81,"Qualified",0.00034,-107.4,49219,"E-13","Alloy 617","Plate",314626
"Cycle 499-500","CapPass",9968.86,"Qualified",0.00029,-107.9,49220,"E-13","Alloy 617","Plate",314626
"Cycle 499-500","CapPass",9968.91,"Qualified",0.00024,-107.6,49221,"E-13","Alloy 617","Plate",314626
"Cycle 499-500","CapPass",9968.96,"Qualified",0.00019,-108.2,49222,"E-13","Alloy 617","Plate",314626
"Cycle 499-500","CapPass",9969.01,"Qualified",0.00014,-108.1,49223,"E-13","Alloy 617","Plate",314626
"Cycle 499-500","CapPass",9969.06,"Qualified",0.00009,-108.5,49224,"E-13","Alloy 617","Plate",314626
"Cycle 499-500","CapPass",9969.11,"Qualified",0.00004,-108.9,49225,"E-13","Alloy 617","Plate",314626
"Cycle 499-500","CapPass",9969.16,"Qualified",-0.00001,-109.0,49226,"E-13","Alloy 617","Plate",314626
"Cycle 499-500","CapPass",9969.21,"Qualified",-0.00006,-109.6,49227,"E-13","Alloy 617","Plate",314626
"Cycle 499-500","CapPass",9969.26,"Qualified",-0.00011,-109.8,49228,"E-13","Alloy 617","Plate",314626
"Cycle 499-500","CapPass",9969.30,"Qualified",-0.00015,-110.1,49229,"E-13","Alloy 617","Plate",314626
"Cycle 499-500","CapPass",9969.31,"Qualified",-0.00016,-109.8,49230,"E-13","Alloy 617","Plate",314626
"Cycle 499-500","CapPass",9969.36,"Qualified",-0.00021,-110.1,49231,"E-13","Alloy 617","Plate",314626
"Cycle 499-500","CapPass",9969.41,"Qualified",-0.00026,-109.6,49232,"E-13","Alloy 617","Plate",314626
"Cycle 499-500","CapPass",9969.46,"Qualified",-0.00031,-109.9,49233,"E-13","Alloy 617","Plate",314626
"Cycle 499-500","CapPass",9969.51,"Qualified",-0.00036,-110.0,49234,"E-13","Alloy 617","Plate",314626
"Cycle 499-500","CapPass",9969.57,"Qualified",-0.00041,-110.4,49235,"E-13","Alloy 617","Plate",314626
"Cycle 499-500","CapPass",9969.62,"Qualified",-0.00046,-110.1,49236,"E-13","Alloy 617","Plate",314626
"Cycle 499-500","CapPass",9969.67,"Qualified",-0.00051,-110.6,49237,"E-13","Alloy 617","Plate",314626
"Cycle 499-500","CapPass",9969.72,"Qualified",-0.00057,-110.6,49238,"E-13","Alloy 617","Plate",314626
"Cycle 499-500","CapPass",9969.77,"Qualified",-0.00062,-111.1,49239,"E-13","Alloy 617","Plate",314626
"Cycle 499-500","CapPass",9969.80,"Qualified",-0.00065,-111.3,49240,"E-13","Alloy 617","Plate",314626
"Cycle 499-500","CapPass",9969.82,"Qualified",-0.00067,-111.5,49241,"E-13","Alloy 617","Plate",314626
"Cycle 499-500","CapPass",9969.87,"Qualified",-0.00072,-111.4,49242,"E-13","Alloy 617","Plate",314626
"Cycle 499-500","CapPass",9969.91,"Qualified",-0.00077,-111.8,49243,"E-13","Alloy 617","Plate",314626
"Cycle 499-500","CapPass",9969.96,"Qualified",-0.00082,-111.2,49244,"E-13","Alloy 617","Plate",314626
"Cycle 499-500","CapPass",9970.02,"Qualified",-0.00087,-111.0,49245,"E-13","Alloy 617","Plate",314626
"Cycle 499-500","CapPass",9970.07,"Qualified",-0.00092,-110.6,49246,"E-13","Alloy 617","Plate",314626
"Cycle 499-500","CapPass",9970.12,"Qualified",-0.00097,-110.7,49247,"E-13","Alloy 617","Plate",314626
"Cycle 499-500","CapPass",9970.17,"Qualified",-0.00102,-110.6,49248,"E-13","Alloy 617","Plate",314626
"Cycle 499-500","CapPass",9970.22,"Qualified",-0.00107,-110.9,49249,"E-13","Alloy 617","Plate",314626
"Cycle 499-500","CapPass",9970.28,"Qualified",-0.00112,-111.2,49250,"E-13","Alloy 617","Plate",314626
"Cycle 499-500","CapPass",9970.30,"Qualified",-0.00115,-111.9,49251,"E-13","Alloy 617","Plate",314626
"Cycle 499-500","CapPass",9970.33,"Qualified",-0.00117,-112.1,49252,"E-13","Alloy 617","Plate",314626
"Cycle 499-500","CapPass",9970.37,"Qualified",-0.00123,-111.9,49253,"E-13","Alloy 617","Plate",314626
"Cycle 499-500","CapPass",9970.43,"Qualified",-0.00128,-112.1,49254,"E-13","Alloy 617","Plate",314626
"Cycle 499-500","CapPass",9970.48,"Qualified",-0.00133,-112.4,49255,"E-13","Alloy 617","Plate",314626
"Cycle 499-500","CapPass",9970.52,"Qualified",-0.00138,-112.6,49256,"E-13","Alloy 617","Plate",314626
"Cycle 499-500","CapPass",9970.57,"Qualified",-0.00143,-112.7,49257,"E-13","Alloy 617","Plate",314626
"Cycle 499-500","CapPass",9970.63,"Qualified",-0.00148,-112.8,49258,"E-13","Alloy 617","Plate",314626
"Cycle 499-500","CapPass",9970.68,"Qualified",-0.00153,-112.6,49259,"E-13","Alloy 617","Plate",314626
"Cycle 499-500","CapPass",9970.73,"Qualified",-0.00158,-112.6,49260,"E-13","Alloy 617","Plate",314626
"Cycle 499-500","CapPass",9970.78,"Qualified",-0.00163,-112.7,49261,"E-13","Alloy 617","Plate",314626
"Cycle 499-500","CapPass",9970.80,"Qualified",-0.00165,-113.0,49262,"E-13","Alloy 617","Plate",314626
"Cycle 499-500","CapPass",9970.83,"Qualified",-0.00168,-113.0,49263,"E-13","Alloy 617","Plate",314626
"Cycle 499-500","CapPass",9970.88,"Qualified",-0.00173,-112.8,49264,"E-13","Alloy 617","Plate",314626
"Cycle 499-500","CapPass",9970.93,"Qualified",-0.00178,-113.1,49265,"E-13","Alloy 617","Plate",314626
"Cycle 499-500","CapPass",9970.98,"Qualified",-0.00183,-112.7,49266,"E-13","Alloy 617","Plate",314626
"Cycle 499-500","CapPass",9971.03,"Qualified",-0.00188,-112.7,49267,"E-13","Alloy 617","Plate",314626
"Cycle 499-500","CapPass",9971.08,"Qualified",-0.00193,-112.7,49268,"E-13","Alloy 617","Plate",314626
"Cycle 499-500","CapPass",9971.13,"Qualified",-0.00198,-112.7,49269,"E-13","Alloy 617","Plate",314626
"Cycle 499-500","CapPass",9971.18,"Qualified",-0.00203,-112.6,49270,"E-13","Alloy 617","Plate",314626
"Cycle 499-500","CapPass",9971.23,"Qualified",-0.00208,-113.0,49271,"E-13","Alloy 617","Plate",314626
"Cycle 499-500","CapPass",9971.28,"Qualified",-0.00213,-112.5,49272,"E-13","Alloy 617","Plate",314626
"Cycle 499-500","CapPass",9971.30,"Qualified",-0.00215,-113.1,49273,"E-13","Alloy 617","Plate",314626
"Cycle 499-500","CapPass",9971.34,"Qualified",-0.00218,-113.0,49274,"E-13","Alloy 617","Plate",314626
"Cycle 499-500","CapPass",9971.39,"Qualified",-0.00223,-113.5,49275,"E-13","Alloy 617","Plate",314626
"Cycle 499-500","CapPass",9971.44,"Qualified",-0.00228,-113.7,49276,"E-13","Alloy 617","Plate",314626
"Cycle 499-500","CapPass",9971.49,"Qualified",-0.00234,-114.4,49277,"E-13","Alloy 617","Plate",314626
"Cycle 499-500","CapPass",9971.53,"Qualified",-0.00239,-115.0,49278,"E-13","Alloy 617","Plate",314626
"Cycle 499-500","CapPass",9971.58,"Qualified",-0.00244,-115.1,49279,"E-13","Alloy 617","Plate",314626
"Cycle 499-500","CapPass",9971.63,"Qualified",-0.00249,-115.1,49280,"E-13","Alloy 617","Plate",314626
"Cycle 499-500","CapPass",9971.68,"Qualified",-0.00254,-114.9,49281,"E-13","Alloy 617","Plate",314626
"Cycle 499-500","CapPass",9971.73,"Qualified",-0.00259,-114.8,49282,"E-13","Alloy 617","Plate",314626
"Cycle 499-500","CapPass",9971.78,"Qualified",-0.00264,-114.4,49283,"E-13","Alloy 617","Plate",314626
"Cycle 499-500","CapPass",9971.80,"Qualified",-0.00266,-114.3,49284,"E-13","Alloy 617","Plate",314626
"Cycle 499-500","CapPass",9971.84,"Qualified",-0.00269,-113.8,49285,"E-13","Alloy 617","Plate",314626
"Cycle 499-500","CapPass",9971.89,"Qualified",-0.00274,-113.8,49286,"E-13","Alloy 617","Plate",314626
"Cycle 499-500","CapPass",9971.94,"Qualified",-0.00279,-114.0,49287,"E-13","Alloy 617","Plate",314626
"Cycle 499-500","CapPass",9971.99,"Qualified",-0.00284,-114.1,49288,"E-13","Alloy 617","Plate",314626
"Cycle 499-500","CapPass",9972.03,"Qualified",-0.00289,-114.3,49289,"E-13","Alloy 617","Plate",314626
"Cycle 499-500","CapPass",9972.09,"Qualified",-0.00294,-114.1,49290,"E-13","Alloy 617","Plate",314626
"Cycle 499-500","CapPass",9972.14,"Qualified",-0.00299,-114.3,49291,"E-13","Alloy 617","Plate",314626
"Cycle 499-500","CapPass",9972.18,"Qualified",-0.00304,-114.1,49292,"E-13","Alloy 617","Plate",314626
"Cycle 499-500","CapPass",9972.24,"Qualified",-0.00309,-114.4,49293,"E-13","Alloy 617","Plate",314626
"Cycle 499-500","CapPass",9972.29,"Qualified",-0.00314,-114.4,49294,"E-13","Alloy 617","Plate",314626
"Cycle 499-500","CapPass",9972.30,"Qualified",-0.00316,-114.6,49295,"E-13","Alloy 617","Plate",314626
"Cycle 499-500","CapPass",9972.33,"Qualified",-0.00319,-114.7,49296,"E-13","Alloy 617","Plate",314626
"Cycle 499-500","CapPass",9972.39,"Qualified",-0.00324,-114.8,49297,"E-13","Alloy 617","Plate",314626
"Cycle 499-500","CapPass",9972.44,"Qualified",-0.00329,-115.1,49298,"E-13","Alloy 617","Plate",314626
"Cycle 499-500","CapPass",9972.49,"Qualified",-0.00334,-115.3,49299,"E-13","Alloy 617","Plate",314626
"Cycle 499-500","CapPass",9972.54,"Qualified",-0.00339,-115.1,49300,"E-13","Alloy 617","Plate",314626
"Cycle 499-500","CapPass",9972.59,"Qualified",-0.00344,-115.3,49301,"E-13","Alloy 617","Plate",314626
"Cycle 499-500","CapPass",9972.64,"Qualified",-0.00350,-115.5,49302,"E-13","Alloy 617","Plate",314626
"Cycle 499-500","CapPass",9972.69,"Qualified",-0.00355,-115.1,49303,"E-13","Alloy 617","Plate",314626
"Cycle 499-500","CapPass",9972.74,"Qualified",-0.00360,-115.6,49304,"E-13","Alloy 617","Plate",314626
"Cycle 499-500","CapPass",9972.80,"Qualified",-0.00365,-115.6,49305,"E-13","Alloy 617","Plate",314626
"Cycle 499-500","CapPass",9972.80,"Qualified",-0.00365,-115.7,49306,"E-13","Alloy 617","Plate",314626
"Cycle 499-500","CapPass",9972.84,"Qualified",-0.00370,-115.8,49307,"E-13","Alloy 617","Plate",314626
"Cycle 499-500","CapPass",9972.90,"Qualified",-0.00375,-116.1,49308,"E-13","Alloy 617","Plate",314626
"Cycle 499-500","CapPass",9972.94,"Qualified",-0.00380,-116.7,49309,"E-13","Alloy 617","Plate",314626
"Cycle 499-500","CapPass",9972.99,"Qualified",-0.00385,-116.7,49310,"E-13","Alloy 617","Plate",314626
"Cycle 499-500","CapPass",9973.04,"Qualified",-0.00390,-117.3,49311,"E-13","Alloy 617","Plate",314626
"Cycle 499-500","CapPass",9973.09,"Qualified",-0.00395,-117.0,49312,"E-13","Alloy 617","Plate",314626
"Cycle 499-500","CapPass",9973.14,"Qualified",-0.00400,-117.1,49313,"E-13","Alloy 617","Plate",314626
"Cycle 499-500","CapPass",9973.19,"Qualified",-0.00405,-117.2,49314,"E-13","Alloy 617","Plate",314626
"Cycle 499-500","CapPass",9973.24,"Qualified",-0.00410,-117.0,49315,"E-13","Alloy 617","Plate",314626
"Cycle 499-500","CapPass",9973.29,"Qualified",-0.00415,-116.4,49316,"E-13","Alloy 617","Plate",314626
"Cycle 499-500","CapPass",9973.30,"Qualified",-0.00416,-116.6,49317,"E-13","Alloy 617","Plate",314626
"Cycle 499-500","CapPass",9973.35,"Qualified",-0.00420,-116.4,49318,"E-13","Alloy 617","Plate",314626
"Cycle 499-500","CapPass",9973.40,"Qualified",-0.00425,-116.7,49319,"E-13","Alloy 617","Plate",314626
"Cycle 499-500","CapPass",9973.45,"Qualified",-0.00430,-116.6,49320,"E-13","Alloy 617","Plate",314626
"Cycle 499-500","CapPass",9973.50,"Qualified",-0.00435,-116.8,49321,"E-13","Alloy 617","Plate",314626
"Cycle 499-500","CapPass",9973.55,"Qualified",-0.00440,-117.1,49322,"E-13","Alloy 617","Plate",314626
"Cycle 499-500","CapPass",9973.60,"Qualified",-0.00445,-117.3,49323,"E-13","Alloy 617","Plate",314626
"Cycle 499-500","CapPass",9973.65,"Qualified",-0.00451,-117.8,49324,"E-13","Alloy 617","Plate",314626
"Cycle 499-500","CapPass",9973.70,"Qualified",-0.00456,-117.9,49325,"E-13","Alloy 617","Plate",314626
"Cycle 499-500","CapPass",9973.75,"Qualified",-0.00461,-117.6,49326,"E-13","Alloy 617","Plate",314626
"Cycle 499-500","CapPass",9973.80,"Qualified",-0.00466,-117.6,49327,"E-13","Alloy 617","Plate",314626
"Cycle 499-500","CapPass",9973.80,"Qualified",-0.00466,-117.8,49328,"E-13","Alloy 617","Plate",314626
"Cycle 499-500","CapPass",9973.85,"Qualified",-0.00471,-117.8,49329,"E-13","Alloy 617","Plate",314626
"Cycle 499-500","CapPass",9973.90,"Qualified",-0.00476,-117.6,49330,"E-13","Alloy 617","Plate",314626
"Cycle 499-500","CapPass",9973.95,"Qualified",-0.00481,-118.2,49331,"E-13","Alloy 617","Plate",314626
"Cycle 499-500","CapPass",9974.00,"Qualified",-0.00486,-118.5,49332,"E-13","Alloy 617","Plate",314626
"Cycle 499-500","CapPass",9974.05,"Qualified",-0.00491,-118.7,49333,"E-13","Alloy 617","Plate",314626
"Cycle 499-500","CapPass",9974.10,"Qualified",-0.00496,-118.9,49334,"E-13","Alloy 617","Plate",314626
"Cycle 499-500","CapPass",9974.16,"Qualified",-0.00501,-117.1,49335,"E-13","Alloy 617","Plate",314626
"Cycle 499-500","CapPass",9974.28,"Qualified",-0.00496,-99.29,49336,"E-13","Alloy 617","Plate",314626
"Cycle 499-500","CapPass",9974.30,"Qualified",-0.00493,-94.39,49337,"E-13","Alloy 617","Plate",314626
"Cycle 499-500","CapPass",9974.32,"Qualified",-0.00491,-89.73,49338,"E-13","Alloy 617","Plate",314626
"Cycle 499-500","CapPass",9974.35,"Qualified",-0.00486,-83.06,49339,"E-13","Alloy 617","Plate",314626
"Cycle 499-500","CapPass",9974.38,"Qualified",-0.00481,-76.69,49340,"E-13","Alloy 617","Plate",314626
"Cycle 499-500","CapPass",9974.42,"Qualified",-0.00476,-69.91,49341,"E-13","Alloy 617","Plate",314626
"Cycle 499-500","CapPass",9974.47,"Qualified",-0.00471,-63.16,49342,"E-13","Alloy 617","Plate",314626
"Cycle 499-500","CapPass",9974.51,"Qualified",-0.00466,-57.26,49343,"E-13","Alloy 617","Plate",314626
"Cycle 499-500","CapPass",9974.57,"Qualified",-0.00461,-50.68,49344,"E-13","Alloy 617","Plate",314626
"Cycle 499-500","CapPass",9974.62,"Qualified",-0.00455,-44.98,49345,"E-13","Alloy 617","Plate",314626
"Cycle 499-500","CapPass",9974.67,"Qualified",-0.00450,-39.70,49346,"E-13","Alloy 617","Plate",314626
"Cycle 499-500","CapPass",9974.73,"Qualified",-0.00445,-33.57,49347,"E-13","Alloy 617","Plate",314626
"Cycle 499-500","CapPass",9974.78,"Qualified",-0.00440,-28.71,49348,"E-13","Alloy 617","Plate",314626
"Cycle 499-500","CapPass",9974.80,"Qualified",-0.00439,-26.65,49349,"E-13","Alloy 617","Plate",314626
"Cycle 499-500","CapPass",9974.84,"Qualified",-0.00435,-23.02,49350,"E-13","Alloy 617","Plate",314626
"Cycle 499-500","CapPass",9974.89,"Qualified",-0.00430,-18.04,49351,"E-13","Alloy 617","Plate",314626
"Cycle 499-500","CapPass",9974.94,"Qualified",-0.00425,-12.44,49352,"E-13","Alloy 617","Plate",314626
"Cycle 499-500","CapPass",9975.00,"Qualified",-0.00420,-7.69,49353,"E-13","Alloy 617","Plate",314626
"Cycle 499-500","CapPass",9975.05,"Qualified",-0.00415,-2.19,49354,"E-13","Alloy 617","Plate",314626
"Cycle 499-500","CapPass",9975.10,"Qualified",-0.00410,2.40,49355,"E-13","Alloy 617","Plate",314626
"Cycle 499-500","CapPass",9975.15,"Qualified",-0.00405,7.02,49356,"E-13","Alloy 617","Plate",314626
"Cycle 499-500","CapPass",9975.21,"Qualified",-0.00400,11.67,49357,"E-13","Alloy 617","Plate",314626
"Cycle 499-500","CapPass",9975.26,"Qualified",-0.00395,16.30,49358,"E-13","Alloy 617","Plate",314626
"Cycle 499-500","CapPass",9975.30,"Qualified",-0.00391,19.85,49359,"E-13","Alloy 617","Plate",314626
"Cycle 499-500","CapPass",9975.31,"Qualified",-0.00390,20.03,49360,"E-13","Alloy 617","Plate",314626
"Cycle 499-500","CapPass",9975.36,"Qualified",-0.00385,24.46,49361,"E-13","Alloy 617","Plate",314626
"Cycle 499-500","CapPass",9975.42,"Qualified",-0.00380,28.42,49362,"E-13","Alloy 617","Plate",314626
"Cycle 499-500","CapPass",9975.47,"Qualified",-0.00375,32.58,49363,"E-13","Alloy 617","Plate",314626
"Cycle 499-500","CapPass",9975.55,"Qualified",-0.00370,34.96,49364,"E-13","Alloy 617","Plate",314626
"Cycle 499-500","CapPass",9975.66,"Qualified",-0.00365,37.70,49365,"E-13","Alloy 617","Plate",314626
"Cycle 499-500","CapPass",9975.72,"Qualified",-0.00360,41.92,49366,"E-13","Alloy 617","Plate",314626
"Cycle 499-500","CapPass",9975.77,"Qualified",-0.00354,47.11,49367,"E-13","Alloy 617","Plate",314626
"Cycle 499-500","CapPass",9975.80,"Qualified",-0.00349,51.56,49368,"E-13","Alloy 617","Plate",314626
"Cycle 499-500","CapPass",9975.80,"Qualified",-0.00349,51.91,49369,"E-13","Alloy 617","Plate",314626
"Cycle 499-500","CapPass",9975.83,"Qualified",-0.00344,56.27,49370,"E-13","Alloy 617","Plate",314626
"Cycle 499-500","CapPass",9975.87,"Qualified",-0.00339,60.23,49371,"E-13","Alloy 617","Plate",314626
"Cycle 499-500","CapPass",9975.91,"Qualified",-0.00334,63.17,49372,"E-13","Alloy 617","Plate",314626
"Cycle 499-500","CapPass",9975.97,"Qualified",-0.00329,65.57,49373,"E-13","Alloy 617","Plate",314626
"Cycle 499-500","CapPass",9976.03,"Qualified",-0.00324,67.30,49374,"E-13","Alloy 617","Plate",314626
"Cycle 499-500","CapPass",9976.10,"Qualified",-0.00319,70.02,49375,"E-13","Alloy 617","Plate",314626
"Cycle 499-500","CapPass",9976.16,"Qualified",-0.00314,72.08,49376,"E-13","Alloy 617","Plate",314626
"Cycle 499-500","CapPass",9976.21,"Qualified",-0.00309,74.63,49377,"E-13","Alloy 617","Plate",314626
"Cycle 499-500","CapPass",9976.27,"Qualified",-0.00304,78.19,49378,"E-13","Alloy 617","Plate",314626
"Cycle 499-500","CapPass",9976.30,"Qualified",-0.00300,80.16,49379,"E-13","Alloy 617","Plate",314626
"Cycle 499-500","CapPass",9976.31,"Qualified",-0.00299,80.65,49380,"E-13","Alloy 617","Plate",314626
"Cycle 499-500","CapPass",9976.35,"Qualified",-0.00294,84.37,49381,"E-13","Alloy 617","Plate",314626
"Cycle 499-500","CapPass",9976.39,"Qualified",-0.00289,88.01,49382,"E-13","Alloy 617","Plate",314626
"Cycle 499-500","CapPass",9976.42,"Qualified",-0.00284,91.28,49383,"E-13","Alloy 617","Plate",314626
"Cycle 499-500","CapPass",9976.45,"Qualified",-0.00279,94.09,49384,"E-13","Alloy 617","Plate",314626
"Cycle 499-500","CapPass",9976.49,"Qualified",-0.00274,96.66,49385,"E-13","Alloy 617","Plate",314626
"Cycle 499-500","CapPass",9976.52,"Qualified",-0.00269,98.79,49386,"E-13","Alloy 617","Plate",314626
"Cycle 499-500","CapPass",9976.56,"Qualified",-0.00263,100.99,49387,"E-13","Alloy 617","Plate",314626
"Cycle 499-500","CapPass",9976.60,"Qualified",-0.00258,102.58,49388,"E-13","Alloy 617","Plate",314626
"Cycle 499-500","CapPass",9976.64,"Qualified",-0.00253,103.38,49389,"E-13","Alloy 617","Plate",314626
"Cycle 499-500","CapPass",9976.69,"Qualified",-0.00248,103.99,49390,"E-13","Alloy 617","Plate",314626
"Cycle 499-500","CapPass",9976.74,"Qualified",-0.00243,104.46,49391,"E-13","Alloy 617","Plate",314626
"Cycle 499-500","CapPass",9976.79,"Qualified",-0.00238,104.76,49392,"E-13","Alloy 617","Plate",314626
"Cycle 499-500","CapPass",9976.80,"Qualified",-0.00237,104.69,49393,"E-13","Alloy 617","Plate",314626
"Cycle 499-500","CapPass",9976.84,"Qualified",-0.00233,105.08,49394,"E-13","Alloy 617","Plate",314626
"Cycle 499-500","CapPass",9976.89,"Qualified",-0.00228,105.30,49395,"E-13","Alloy 617","Plate",314626
"Cycle 499-500","CapPass",9976.94,"Qualified",-0.00223,105.97,49396,"E-13","Alloy 617","Plate",314626
"Cycle 499-500","CapPass",9976.99,"Qualified",-0.00218,106.56,49397,"E-13","Alloy 617","Plate",314626
"Cycle 499-500","CapPass",9977.04,"Qualified",-0.00213,107.46,49398,"E-13","Alloy 617","Plate",314626
"Cycle 499-500","CapPass",9977.09,"Qualified",-0.00208,107.84,49399,"E-13","Alloy 617","Plate",314626
"Cycle 499-500","CapPass",9977.14,"Qualified",-0.00203,108.73,49400,"E-13","Alloy 617","Plate",314626
"Cycle 499-500","CapPass",9977.19,"Qualified",-0.00198,109.04,49401,"E-13","Alloy 617","Plate",314626
"Cycle 499-500","CapPass",9977.24,"Qualified",-0.00193,109.86,49402,"E-13","Alloy 617","Plate",314626
"Cycle 499-500","CapPass",9977.29,"Qualified",-0.00188,110.42,49403,"E-13","Alloy 617","Plate",314626
"Cycle 499-500","CapPass",9977.30,"Qualified",-0.00187,110.54,49404,"E-13","Alloy 617","Plate",314626
"Cycle 499-500","CapPass",9977.34,"Qualified",-0.00183,111.07,49405,"E-13","Alloy 617","Plate",314626
"Cycle 499-500","CapPass",9977.39,"Qualified",-0.00177,111.48,49406,"E-13","Alloy 617","Plate",314626
"Cycle 499-500","CapPass",9977.44,"Qualified",-0.00172,112.12,49407,"E-13","Alloy 617","Plate",314626
