Repository: js-molina/fatigue-A617

File: data/950C/Strain rate 0.001/1.0% strain/HTM_A20_Cycles_3151.csv (part 11 of 12)
"Cycle Label","Data State","Elapsed Time Sec","Qual State","Strain","Stress Mpa","Count","Sample","Alloy","Material_Form","Heat"
"88% Nf: Cycle 850-851","CapPass",16996.39,"Qualified",-0.00427,-126.6,56193,"315-1","Alloy 617","Plate",314626
"88% Nf: Cycle 850-851","CapPass",16996.44,"Qualified",-0.00432,-127.0,56194,"315-1","Alloy 617","Plate",314626
"88% Nf: Cycle 850-851","CapPass",16996.50,"Qualified",-0.00437,-127.7,56195,"315-1","Alloy 617","Plate",314626
"88% Nf: Cycle 850-851","CapPass",16996.55,"Qualified",-0.00442,-128.4,56196,"315-1","Alloy 617","Plate",314626
"88% Nf: Cycle 850-851","CapPass",16996.60,"Qualified",-0.00447,-129.2,56197,"315-1","Alloy 617","Plate",314626
"88% Nf: Cycle 850-851","CapPass",16996.65,"Qualified",-0.00452,-130.1,56198,"315-1","Alloy 617","Plate",314626
"88% Nf: Cycle 850-851","CapPass",16996.70,"Qualified",-0.00457,-131.0,56199,"315-1","Alloy 617","Plate",314626
"88% Nf: Cycle 850-851","CapPass",16996.72,"Qualified",-0.00459,-131.2,56200,"315-1","Alloy 617","Plate",314626
"88% Nf: Cycle 850-851","CapPass",16996.75,"Qualified",-0.00462,-131.8,56201,"315-1","Alloy 617","Plate",314626
"88% Nf: Cycle 850-851","CapPass",16996.81,"Qualified",-0.00467,-132.7,56202,"315-1","Alloy 617","Plate",314626
"88% Nf: Cycle 850-851","CapPass",16996.86,"Qualified",-0.00472,-133.7,56203,"315-1","Alloy 617","Plate",314626
"88% Nf: Cycle 850-851","CapPass",16996.91,"Qualified",-0.00477,-134.7,56204,"315-1","Alloy 617","Plate",314626
"88% Nf: Cycle 850-851","CapPass",16996.97,"Qualified",-0.00482,-135.9,56205,"315-1","Alloy 617","Plate",314626
"88% Nf: Cycle 850-851","CapPass",16997.02,"Qualified",-0.00487,-137.0,56206,"315-1","Alloy 617","Plate",314626
"88% Nf: Cycle 850-851","CapPass",16997.07,"Qualified",-0.00492,-138.1,56207,"315-1","Alloy 617","Plate",314626
"88% Nf: Cycle 850-851","CapPass",16997.12,"Qualified",-0.00498,-138.9,56208,"315-1","Alloy 617","Plate",314626
"88% Nf: Cycle 850-851","CapPass",16997.19,"Qualified",-0.00503,-136.4,56209,"315-1","Alloy 617","Plate",314626
"88% Nf: Cycle 850-851","CapPass",16997.22,"Qualified",-0.00503,-133.3,56210,"315-1","Alloy 617","Plate",314626
"88% Nf: Cycle 850-851","CapPass",16997.32,"Qualified",-0.00497,-115.3,56211,"315-1","Alloy 617","Plate",314626
"88% Nf: Cycle 850-851","CapPass",16997.35,"Qualified",-0.00492,-107.8,56212,"315-1","Alloy 617","Plate",314626
"88% Nf: Cycle 850-851","CapPass",16997.38,"Qualified",-0.00487,-101.1,56213,"315-1","Alloy 617","Plate",314626
"88% Nf: Cycle 850-851","CapPass",16997.42,"Qualified",-0.00482,-94.58,56214,"315-1","Alloy 617","Plate",314626
"88% Nf: Cycle 850-851","CapPass",16997.45,"Qualified",-0.00477,-88.14,56215,"315-1","Alloy 617","Plate",314626
"88% Nf: Cycle 850-851","CapPass",16997.50,"Qualified",-0.00472,-82.03,56216,"315-1","Alloy 617","Plate",314626
"88% Nf: Cycle 850-851","CapPass",16997.54,"Qualified",-0.00467,-75.84,56217,"315-1","Alloy 617","Plate",314626
"88% Nf: Cycle 850-851","CapPass",16997.59,"Qualified",-0.00462,-69.77,56218,"315-1","Alloy 617","Plate",314626
"88% Nf: Cycle 850-851","CapPass",16997.64,"Qualified",-0.00457,-64.28,56219,"315-1","Alloy 617","Plate",314626
"88% Nf: Cycle 850-851","CapPass",16997.69,"Qualified",-0.00452,-58.99,56220,"315-1","Alloy 617","Plate",314626
"88% Nf: Cycle 850-851","CapPass",16997.72,"Qualified",-0.00450,-56.42,56221,"315-1","Alloy 617","Plate",314626
"88% Nf: Cycle 850-851","CapPass",16997.74,"Qualified",-0.00447,-53.74,56222,"315-1","Alloy 617","Plate",314626
"88% Nf: Cycle 850-851","CapPass",16997.79,"Qualified",-0.00442,-48.84,56223,"315-1","Alloy 617","Plate",314626
"88% Nf: Cycle 850-851","CapPass",16997.85,"Qualified",-0.00437,-43.85,56224,"315-1","Alloy 617","Plate",314626
"88% Nf: Cycle 850-851","CapPass",16997.90,"Qualified",-0.00432,-39.06,56225,"315-1","Alloy 617","Plate",314626
"88% Nf: Cycle 850-851","CapPass",16997.95,"Qualified",-0.00427,-34.64,56226,"315-1","Alloy 617","Plate",314626
"88% Nf: Cycle 850-851","CapPass",16998.00,"Qualified",-0.00422,-30.41,56227,"315-1","Alloy 617","Plate",314626
"88% Nf: Cycle 850-851","CapPass",16998.04,"Qualified",-0.00417,-26.52,56228,"315-1","Alloy 617","Plate",314626
"88% Nf: Cycle 850-851","CapPass",16998.09,"Qualified",-0.00412,-22.45,56229,"315-1","Alloy 617","Plate",314626
"88% Nf: Cycle 850-851","CapPass",16998.15,"Qualified",-0.00407,-18.03,56230,"315-1","Alloy 617","Plate",314626
"88% Nf: Cycle 850-851","CapPass",16998.21,"Qualified",-0.00401,-13.70,56231,"315-1","Alloy 617","Plate",314626
"88% Nf: Cycle 850-851","CapPass",16998.22,"Qualified",-0.00400,-12.82,56232,"315-1","Alloy 617","Plate",314626
"88% Nf: Cycle 850-851","CapPass",16998.26,"Qualified",-0.00396,-9.35,56233,"315-1","Alloy 617","Plate",314626
"88% Nf: Cycle 850-851","CapPass",16998.31,"Qualified",-0.00391,-5.10,56234,"315-1","Alloy 617","Plate",314626
"88% Nf: Cycle 850-851","CapPass",16998.36,"Qualified",-0.00386,-1.07,56235,"315-1","Alloy 617","Plate",314626
"88% Nf: Cycle 850-851","CapPass",16998.41,"Qualified",-0.00381,2.91,56236,"315-1","Alloy 617","Plate",314626
"88% Nf: Cycle 850-851","CapPass",16998.46,"Qualified",-0.00376,6.65,56237,"315-1","Alloy 617","Plate",314626
"88% Nf: Cycle 850-851","CapPass",16998.51,"Qualified",-0.00371,10.42,56238,"315-1","Alloy 617","Plate",314626
"88% Nf: Cycle 850-851","CapPass",16998.56,"Qualified",-0.00366,14.00,56239,"315-1","Alloy 617","Plate",314626
"88% Nf: Cycle 850-851","CapPass",16998.61,"Qualified",-0.00361,17.65,56240,"315-1","Alloy 617","Plate",314626
"88% Nf: Cycle 850-851","CapPass",16998.66,"Qualified",-0.00356,21.07,56241,"315-1","Alloy 617","Plate",314626
"88% Nf: Cycle 850-851","CapPass",16998.72,"Qualified",-0.00351,24.37,56242,"315-1","Alloy 617","Plate",314626
"88% Nf: Cycle 850-851","CapPass",16998.72,"Qualified",-0.00351,24.48,56243,"315-1","Alloy 617","Plate",314626
"88% Nf: Cycle 850-851","CapPass",16998.77,"Qualified",-0.00346,27.48,56244,"315-1","Alloy 617","Plate",314626
"88% Nf: Cycle 850-851","CapPass",16998.84,"Qualified",-0.00341,30.27,56245,"315-1","Alloy 617","Plate",314626
"88% Nf: Cycle 850-851","CapPass",16998.91,"Qualified",-0.00336,32.73,56246,"315-1","Alloy 617","Plate",314626
"88% Nf: Cycle 850-851","CapPass",16998.99,"Qualified",-0.00331,35.50,56247,"315-1","Alloy 617","Plate",314626
"88% Nf: Cycle 850-851","CapPass",16999.06,"Qualified",-0.00326,38.53,56248,"315-1","Alloy 617","Plate",314626
"88% Nf: Cycle 850-851","CapPass",16999.11,"Qualified",-0.00321,41.47,56249,"315-1","Alloy 617","Plate",314626
"88% Nf: Cycle 850-851","CapPass",16999.17,"Qualified",-0.00316,44.82,56250,"315-1","Alloy 617","Plate",314626
"88% Nf: Cycle 850-851","CapPass",16999.22,"Qualified",-0.00311,47.65,56251,"315-1","Alloy 617","Plate",314626
"88% Nf: Cycle 850-851","CapPass",16999.22,"Qualified",-0.00310,47.95,56252,"315-1","Alloy 617","Plate",314626
"88% Nf: Cycle 850-851","CapPass",16999.27,"Qualified",-0.00305,52.19,56253,"315-1","Alloy 617","Plate",314626
"88% Nf: Cycle 850-851","CapPass",16999.30,"Qualified",-0.00300,56.09,56254,"315-1","Alloy 617","Plate",314626
"88% Nf: Cycle 850-851","CapPass",16999.33,"Qualified",-0.00295,59.37,56255,"315-1","Alloy 617","Plate",314626
"88% Nf: Cycle 850-851","CapPass",16999.37,"Qualified",-0.00290,62.11,56256,"315-1","Alloy 617","Plate",314626
"88% Nf: Cycle 850-851","CapPass",16999.40,"Qualified",-0.00285,64.50,56257,"315-1","Alloy 617","Plate",314626
"88% Nf: Cycle 850-851","CapPass",16999.45,"Qualified",-0.00280,66.36,56258,"315-1","Alloy 617","Plate",314626
"88% Nf: Cycle 850-851","CapPass",16999.50,"Qualified",-0.00275,67.89,56259,"315-1","Alloy 617","Plate",314626
"88% Nf: Cycle 850-851","CapPass",16999.56,"Qualified",-0.00270,69.33,56260,"315-1","Alloy 617","Plate",314626
"88% Nf: Cycle 850-851","CapPass",16999.62,"Qualified",-0.00265,70.82,56261,"315-1","Alloy 617","Plate",314626
"88% Nf: Cycle 850-851","CapPass",16999.67,"Qualified",-0.00260,72.45,56262,"315-1","Alloy 617","Plate",314626
"88% Nf: Cycle 850-851","CapPass",16999.72,"Qualified",-0.00256,73.99,56263,"315-1","Alloy 617","Plate",314626
"88% Nf: Cycle 850-851","CapPass",16999.73,"Qualified",-0.00255,74.37,56264,"315-1","Alloy 617","Plate",314626
"88% Nf: Cycle 850-851","CapPass",16999.78,"Qualified",-0.00250,76.17,56265,"315-1","Alloy 617","Plate",314626
"88% Nf: Cycle 850-851","CapPass",16999.82,"Qualified",-0.00245,78.04,56266,"315-1","Alloy 617","Plate",314626
"88% Nf: Cycle 850-851","CapPass",16999.88,"Qualified",-0.00240,79.79,56267,"315-1","Alloy 617","Plate",314626
"88% Nf: Cycle 850-851","CapPass",16999.92,"Qualified",-0.00234,81.41,56268,"315-1","Alloy 617","Plate",314626
"88% Nf: Cycle 850-851","CapPass",16999.97,"Qualified",-0.00229,82.78,56269,"315-1","Alloy 617","Plate",314626
"88% Nf: Cycle 850-851","CapPass",17000.02,"Qualified",-0.00224,84.11,56270,"315-1","Alloy 617","Plate",314626
"88% Nf: Cycle 850-851","CapPass",17000.06,"Qualified",-0.00219,85.35,56271,"315-1","Alloy 617","Plate",314626
"88% Nf: Cycle 850-851","CapPass",17000.11,"Qualified",-0.00214,86.74,56272,"315-1","Alloy 617","Plate",314626
"88% Nf: Cycle 850-851","CapPass",17000.16,"Qualified",-0.00209,88.54,56273,"315-1","Alloy 617","Plate",314626
"88% Nf: Cycle 850-851","CapPass",17000.20,"Qualified",-0.00204,90.40,56274,"315-1","Alloy 617","Plate",314626
"88% Nf: Cycle 850-851","CapPass",17000.22,"Qualified",-0.00201,91.37,56275,"315-1","Alloy 617","Plate",314626
"88% Nf: Cycle 850-851","CapPass",17000.23,"Qualified",-0.00199,92.24,56276,"315-1","Alloy 617","Plate",314626
"88% Nf: Cycle 850-851","CapPass",17000.27,"Qualified",-0.00194,93.73,56277,"315-1","Alloy 617","Plate",314626
"88% Nf: Cycle 850-851","CapPass",17000.30,"Qualified",-0.00189,95.07,56278,"315-1","Alloy 617","Plate",314626
"88% Nf: Cycle 850-851","CapPass",17000.34,"Qualified",-0.00184,96.11,56279,"315-1","Alloy 617","Plate",314626
"88% Nf: Cycle 850-851","CapPass",17000.38,"Qualified",-0.00179,96.87,56280,"315-1","Alloy 617","Plate",314626
"88% Nf: Cycle 850-851","CapPass",17000.42,"Qualified",-0.00174,97.42,56281,"315-1","Alloy 617","Plate",314626
"88% Nf: Cycle 850-851","CapPass",17000.46,"Qualified",-0.00169,97.70,56282,"315-1","Alloy 617","Plate",314626
"88% Nf: Cycle 850-851","CapPass",17000.51,"Qualified",-0.00164,97.75,56283,"315-1","Alloy 617","Plate",314626
"88% Nf: Cycle 850-851","CapPass",17000.57,"Qualified",-0.00159,97.88,56284,"315-1","Alloy 617","Plate",314626
"88% Nf: Cycle 850-851","CapPass",17000.62,"Qualified",-0.00154,98.37,56285,"315-1","Alloy 617","Plate",314626
"88% Nf: Cycle 850-851","CapPass",17000.67,"Qualified",-0.00149,99.05,56286,"315-1","Alloy 617","Plate",314626
"88% Nf: Cycle 850-851","CapPass",17000.72,"Qualified",-0.00144,99.75,56287,"315-1","Alloy 617","Plate",314626
"88% Nf: Cycle 850-851","CapPass",17000.72,"Qualified",-0.00144,99.77,56288,"315-1","Alloy 617","Plate",314626
"88% Nf: Cycle 850-851","CapPass",17000.77,"Qualified",-0.00138,100.34,56289,"315-1","Alloy 617","Plate",314626
"88% Nf: Cycle 850-851","CapPass",17000.82,"Qualified",-0.00133,100.93,56290,"315-1","Alloy 617","Plate",314626
"88% Nf: Cycle 850-851","CapPass",17000.87,"Qualified",-0.00128,101.56,56291,"315-1","Alloy 617","Plate",314626
"88% Nf: Cycle 850-851","CapPass",17000.92,"Qualified",-0.00123,102.34,56292,"315-1","Alloy 617","Plate",314626
"88% Nf: Cycle 850-851","CapPass",17000.97,"Qualified",-0.00118,103.16,56293,"315-1","Alloy 617","Plate",314626
"88% Nf: Cycle 850-851","CapPass",17001.02,"Qualified",-0.00113,103.86,56294,"315-1","Alloy 617","Plate",314626
"88% Nf: Cycle 850-851","CapPass",17001.06,"Qualified",-0.00108,104.51,56295,"315-1","Alloy 617","Plate",314626
"88% Nf: Cycle 850-851","CapPass",17001.11,"Qualified",-0.00103,105.06,56296,"315-1","Alloy 617","Plate",314626
"88% Nf: Cycle 850-851","CapPass",17001.16,"Qualified",-0.00098,105.50,56297,"315-1","Alloy 617","Plate",314626
"88% Nf: Cycle 850-851","CapPass",17001.20,"Qualified",-0.00093,105.85,56298,"315-1","Alloy 617","Plate",314626
"88% Nf: Cycle 850-851","CapPass",17001.22,"Qualified",-0.00092,105.94,56299,"315-1","Alloy 617","Plate",314626
"88% Nf: Cycle 850-851","CapPass",17001.26,"Qualified",-0.00088,106.09,56300,"315-1","Alloy 617","Plate",314626
"88% Nf: Cycle 850-851","CapPass",17001.31,"Qualified",-0.00083,106.36,56301,"315-1","Alloy 617","Plate",314626
"88% Nf: Cycle 850-851","CapPass",17001.35,"Qualified",-0.00078,106.70,56302,"315-1","Alloy 617","Plate",314626
"88% Nf: Cycle 850-851","CapPass",17001.39,"Qualified",-0.00073,106.84,56303,"315-1","Alloy 617","Plate",314626
"88% Nf: Cycle 850-851","CapPass",17001.45,"Qualified",-0.00068,106.86,56304,"315-1","Alloy 617","Plate",314626
"88% Nf: Cycle 850-851","CapPass",17001.50,"Qualified",-0.00063,106.81,56305,"315-1","Alloy 617","Plate",314626
"88% Nf: Cycle 850-851","CapPass",17001.56,"Qualified",-0.00058,107.03,56306,"315-1","Alloy 617","Plate",314626
"88% Nf: Cycle 850-851","CapPass",17001.61,"Qualified",-0.00053,107.35,56307,"315-1","Alloy 617","Plate",314626
"88% Nf: Cycle 850-851","CapPass",17001.66,"Qualified",-0.00048,107.71,56308,"315-1","Alloy 617","Plate",314626
"88% Nf: Cycle 850-851","CapPass",17001.71,"Qualified",-0.00043,108.14,56309,"315-1","Alloy 617","Plate",314626
"88% Nf: Cycle 850-851","CapPass",17001.72,"Qualified",-0.00042,108.17,56310,"315-1","Alloy 617","Plate",314626
"88% Nf: Cycle 850-851","CapPass",17001.76,"Qualified",-0.00038,108.63,56311,"315-1","Alloy 617","Plate",314626
"88% Nf: Cycle 850-851","CapPass",17001.81,"Qualified",-0.00032,109.18,56312,"315-1","Alloy 617","Plate",314626
"88% Nf: Cycle 850-851","CapPass",17001.86,"Qualified",-0.00027,109.66,56313,"315-1","Alloy 617","Plate",314626
"88% Nf: Cycle 850-851","CapPass",17001.91,"Qualified",-0.00022,110.12,56314,"315-1","Alloy 617","Plate",314626
"88% Nf: Cycle 850-851","CapPass",17001.96,"Qualified",-0.00017,110.46,56315,"315-1","Alloy 617","Plate",314626
"88% Nf: Cycle 850-851","CapPass",17002.00,"Qualified",-0.00012,110.65,56316,"315-1","Alloy 617","Plate",314626
"88% Nf: Cycle 850-851","CapPass",17002.06,"Qualified",-0.00007,110.84,56317,"315-1","Alloy 617","Plate",314626
"88% Nf: Cycle 850-851","CapPass",17002.12,"Qualified",-0.00002,111.11,56318,"315-1","Alloy 617","Plate",314626
"88% Nf: Cycle 850-851","CapPass",17002.17,"Qualified",0.00003,111.52,56319,"315-1","Alloy 617","Plate",314626
"88% Nf: Cycle 850-851","CapPass",17002.22,"Qualified",0.00008,111.97,56320,"315-1","Alloy 617","Plate",314626
"88% Nf: Cycle 850-851","CapPass",17002.22,"Qualified",0.00008,112.02,56321,"315-1","Alloy 617","Plate",314626
"88% Nf: Cycle 850-851","CapPass",17002.26,"Qualified",0.00013,112.32,56322,"315-1","Alloy 617","Plate",314626
"88% Nf: Cycle 850-851","CapPass",17002.31,"Qualified",0.00018,112.54,56323,"315-1","Alloy 617","Plate",314626
"88% Nf: Cycle 850-851","CapPass",17002.36,"Qualified",0.00023,112.68,56324,"315-1","Alloy 617","Plate",314626
"88% Nf: Cycle 850-851","CapPass",17002.41,"Qualified",0.00028,112.75,56325,"315-1","Alloy 617","Plate",314626
"88% Nf: Cycle 850-851","CapPass",17002.46,"Qualified",0.00033,112.94,56326,"315-1","Alloy 617","Plate",314626
"88% Nf: Cycle 850-851","CapPass",17002.52,"Qualified",0.00038,113.13,56327,"315-1","Alloy 617","Plate",314626
"88% Nf: Cycle 850-851","CapPass",17002.56,"Qualified",0.00043,113.37,56328,"315-1","Alloy 617","Plate",314626
"88% Nf: Cycle 850-851","CapPass",17002.61,"Qualified",0.00048,113.61,56329,"315-1","Alloy 617","Plate",314626
"88% Nf: Cycle 850-851","CapPass",17002.65,"Qualified",0.00053,113.67,56330,"315-1","Alloy 617","Plate",314626
"88% Nf: Cycle 850-851","CapPass",17002.70,"Qualified",0.00059,113.54,56331,"315-1","Alloy 617","Plate",314626
"88% Nf: Cycle 850-851","CapPass",17002.72,"Qualified",0.00061,113.38,56332,"315-1","Alloy 617","Plate",314626
"88% Nf: Cycle 850-851","CapPass",17002.75,"Qualified",0.00064,113.12,56333,"315-1","Alloy 617","Plate",314626
"88% Nf: Cycle 850-851","CapPass",17002.81,"Qualified",0.00069,112.66,56334,"315-1","Alloy 617","Plate",314626
"88% Nf: Cycle 850-851","CapPass",17002.87,"Qualified",0.00074,112.56,56335,"315-1","Alloy 617","Plate",314626
"88% Nf: Cycle 850-851","CapPass",17002.93,"Qualified",0.00079,112.99,56336,"315-1","Alloy 617","Plate",314626
"88% Nf: Cycle 850-851","CapPass",17002.98,"Qualified",0.00084,113.66,56337,"315-1","Alloy 617","Plate",314626
"88% Nf: Cycle 850-851","CapPass",17003.02,"Qualified",0.00089,114.39,56338,"315-1","Alloy 617","Plate",314626
"88% Nf: Cycle 850-851","CapPass",17003.07,"Qualified",0.00094,115.00,56339,"315-1","Alloy 617","Plate",314626
"88% Nf: Cycle 850-851","CapPass",17003.11,"Qualified",0.00099,115.32,56340,"315-1","Alloy 617","Plate",314626
"88% Nf: Cycle 850-851","CapPass",17003.16,"Qualified",0.00104,115.47,56341,"315-1","Alloy 617","Plate",314626
"88% Nf: Cycle 850-851","CapPass",17003.21,"Qualified",0.00109,115.44,56342,"315-1","Alloy 617","Plate",314626
"88% Nf: Cycle 850-851","CapPass",17003.22,"Qualified",0.00110,115.44,56343,"315-1","Alloy 617","Plate",314626
"88% Nf: Cycle 850-851","CapPass",17003.26,"Qualified",0.00114,115.44,56344,"315-1","Alloy 617","Plate",314626
"88% Nf: Cycle 850-851","CapPass",17003.31,"Qualified",0.00119,115.34,56345,"315-1","Alloy 617","Plate",314626
"88% Nf: Cycle 850-851","CapPass",17003.37,"Qualified",0.00124,115.23,56346,"315-1","Alloy 617","Plate",314626
"88% Nf: Cycle 850-851","CapPass",17003.42,"Qualified",0.00129,115.33,56347,"315-1","Alloy 617","Plate",314626
"88% Nf: Cycle 850-851","CapPass",17003.47,"Qualified",0.00134,115.54,56348,"315-1","Alloy 617","Plate",314626
"88% Nf: Cycle 850-851","CapPass",17003.53,"Qualified",0.00139,115.84,56349,"315-1","Alloy 617","Plate",314626
"88% Nf: Cycle 850-851","CapPass",17003.58,"Qualified",0.00144,116.28,56350,"315-1","Alloy 617","Plate",314626
"88% Nf: Cycle 850-851","CapPass",17003.62,"Qualified",0.00150,116.63,56351,"315-1","Alloy 617","Plate",314626
"88% Nf: Cycle 850-851","CapPass",17003.67,"Qualified",0.00155,116.95,56352,"315-1","Alloy 617","Plate",314626
"88% Nf: Cycle 850-851","CapPass",17003.72,"Qualified",0.00160,117.11,56353,"315-1","Alloy 617","Plate",314626
"88% Nf: Cycle 850-851","CapPass",17003.72,"Qualified",0.00160,117.14,56354,"315-1","Alloy 617","Plate",314626
"88% Nf: Cycle 850-851","CapPass",17003.76,"Qualified",0.00165,117.16,56355,"315-1","Alloy 617","Plate",314626
"88% Nf: Cycle 850-851","CapPass",17003.81,"Qualified",0.00170,116.98,56356,"315-1","Alloy 617","Plate",314626
"88% Nf: Cycle 850-851","CapPass",17003.86,"Qualified",0.00175,116.68,56357,"315-1","Alloy 617","Plate",314626
"88% Nf: Cycle 850-851","CapPass",17003.91,"Qualified",0.00180,116.42,56358,"315-1","Alloy 617","Plate",314626
"88% Nf: Cycle 850-851","CapPass",17003.97,"Qualified",0.00185,116.14,56359,"315-1","Alloy 617","Plate",314626
"88% Nf: Cycle 850-851","CapPass",17004.02,"Qualified",0.00190,116.00,56360,"315-1","Alloy 617","Plate",314626
"88% Nf: Cycle 850-851","CapPass",17004.07,"Qualified",0.00195,116.10,56361,"315-1","Alloy 617","Plate",314626
"88% Nf: Cycle 850-851","CapPass",17004.13,"Qualified",0.00200,116.34,56362,"315-1","Alloy 617","Plate",314626
"88% Nf: Cycle 850-851","CapPass",17004.18,"Qualified",0.00205,116.62,56363,"315-1","Alloy 617","Plate",314626
"88% Nf: Cycle 850-851","CapPass",17004.22,"Qualified",0.00209,116.91,56364,"315-1","Alloy 617","Plate",314626
"88% Nf: Cycle 850-851","CapPass",17004.23,"Qualified",0.00210,116.92,56365,"315-1","Alloy 617","Plate",314626
"88% Nf: Cycle 850-851","CapPass",17004.28,"Qualified",0.00215,117.25,56366,"315-1","Alloy 617","Plate",314626
"88% Nf: Cycle 850-851","CapPass",17004.33,"Qualified",0.00220,117.53,56367,"315-1","Alloy 617","Plate",314626
"88% Nf: Cycle 850-851","CapPass",17004.38,"Qualified",0.00225,117.91,56368,"315-1","Alloy 617","Plate",314626
"88% Nf: Cycle 850-851","CapPass",17004.43,"Qualified",0.00230,118.16,56369,"315-1","Alloy 617","Plate",314626
"88% Nf: Cycle 850-851","CapPass",17004.47,"Qualified",0.00235,118.41,56370,"315-1","Alloy 617","Plate",314626
"88% Nf: Cycle 850-851","CapPass",17004.52,"Qualified",0.00240,118.57,56371,"315-1","Alloy 617","Plate",314626
"88% Nf: Cycle 850-851","CapPass",17004.57,"Qualified",0.00245,118.51,56372,"315-1","Alloy 617","Plate",314626
"88% Nf: Cycle 850-851","CapPass",17004.62,"Qualified",0.00250,118.40,56373,"315-1","Alloy 617","Plate",314626
"88% Nf: Cycle 850-851","CapPass",17004.67,"Qualified",0.00256,118.37,56374,"315-1","Alloy 617","Plate",314626
"88% Nf: Cycle 850-851","CapPass",17004.72,"Qualified",0.00260,118.32,56375,"315-1","Alloy 617","Plate",314626
"88% Nf: Cycle 850-851","CapPass",17004.73,"Qualified",0.00261,118.29,56376,"315-1","Alloy 617","Plate",314626
"88% Nf: Cycle 850-851","CapPass",17004.78,"Qualified",0.00266,118.29,56377,"315-1","Alloy 617","Plate",314626
"88% Nf: Cycle 850-851","CapPass",17004.83,"Qualified",0.00271,118.34,56378,"315-1","Alloy 617","Plate",314626
"88% Nf: Cycle 850-851","CapPass",17004.88,"Qualified",0.00276,118.51,56379,"315-1","Alloy 617","Plate",314626
"88% Nf: Cycle 850-851","CapPass",17004.93,"Qualified",0.00281,118.65,56380,"315-1","Alloy 617","Plate",314626
"88% Nf: Cycle 850-851","CapPass",17004.98,"Qualified",0.00286,118.69,56381,"315-1","Alloy 617","Plate",314626
"88% Nf: Cycle 850-851","CapPass",17005.03,"Qualified",0.00291,118.89,56382,"315-1","Alloy 617","Plate",314626
"88% Nf: Cycle 850-851","CapPass",17005.08,"Qualified",0.00296,119.10,56383,"315-1","Alloy 617","Plate",314626
"88% Nf: Cycle 850-851","CapPass",17005.13,"Qualified",0.00301,119.30,56384,"315-1","Alloy 617","Plate",314626
"88% Nf: Cycle 850-851","CapPass",17005.17,"Qualified",0.00306,119.35,56385,"315-1","Alloy 617","Plate",314626
"88% Nf: Cycle 850-851","CapPass",17005.22,"Qualified",0.00310,119.34,56386,"315-1","Alloy 617","Plate",314626
"88% Nf: Cycle 850-851","CapPass",17005.23,"Qualified",0.00311,119.34,56387,"315-1","Alloy 617","Plate",314626
"88% Nf: Cycle 850-851","CapPass",17005.29,"Qualified",0.00316,119.33,56388,"315-1","Alloy 617","Plate",314626
"88% Nf: Cycle 850-851","CapPass",17005.33,"Qualified",0.00321,119.57,56389,"315-1","Alloy 617","Plate",314626
"88% Nf: Cycle 850-851","CapPass",17005.38,"Qualified",0.00326,119.70,56390,"315-1","Alloy 617","Plate",314626
"88% Nf: Cycle 850-851","CapPass",17005.43,"Qualified",0.00331,119.78,56391,"315-1","Alloy 617","Plate",314626
"88% Nf: Cycle 850-851","CapPass",17005.48,"Qualified",0.00336,119.85,56392,"315-1","Alloy 617","Plate",314626
"88% Nf: Cycle 850-851","CapPass",17005.53,"Qualified",0.00341,120.07,56393,"315-1","Alloy 617","Plate",314626
"88% Nf: Cycle 850-851","CapPass",17005.58,"Qualified",0.00346,120.29,56394,"315-1","Alloy 617","Plate",314626
"88% Nf: Cycle 850-851","CapPass",17005.63,"Qualified",0.00351,120.30,56395,"315-1","Alloy 617","Plate",314626
"88% Nf: Cycle 850-851","CapPass",17005.67,"Qualified",0.00356,120.26,56396,"315-1","Alloy 617","Plate",314626
"88% Nf: Cycle 850-851","CapPass",17005.72,"Qualified",0.00361,120.18,56397,"315-1","Alloy 617","Plate",314626
"88% Nf: Cycle 850-851","CapPass",17005.73,"Qualified",0.00362,120.17,56398,"315-1","Alloy 617","Plate",314626
"88% Nf: Cycle 850-851","CapPass",17005.78,"Qualified",0.00367,120.04,56399,"315-1","Alloy 617","Plate",314626
"88% Nf: Cycle 850-851","CapPass",17005.83,"Qualified",0.00372,119.96,56400,"315-1","Alloy 617","Plate",314626
"88% Nf: Cycle 850-851","CapPass",17005.89,"Qualified",0.00377,120.10,56401,"315-1","Alloy 617","Plate",314626
"88% Nf: Cycle 850-851","CapPass",17005.94,"Qualified",0.00382,120.44,56402,"315-1","Alloy 617","Plate",314626
"88% Nf: Cycle 850-851","CapPass",17005.99,"Qualified",0.00387,120.79,56403,"315-1","Alloy 617","Plate",314626
"88% Nf: Cycle 850-851","CapPass",17006.04,"Qualified",0.00392,121.10,56404,"315-1","Alloy 617","Plate",314626
"88% Nf: Cycle 850-851","CapPass",17006.09,"Qualified",0.00397,121.38,56405,"315-1","Alloy 617","Plate",314626
"88% Nf: Cycle 850-851","CapPass",17006.14,"Qualified",0.00402,121.60,56406,"315-1","Alloy 617","Plate",314626
"88% Nf: Cycle 850-851","CapPass",17006.19,"Qualified",0.00407,121.79,56407,"315-1","Alloy 617","Plate",314626
"88% Nf: Cycle 850-851","CapPass",17006.22,"Qualified",0.00410,121.84,56408,"315-1","Alloy 617","Plate",314626
"88% Nf: Cycle 850-851","CapPass",17006.24,"Qualified",0.00412,121.94,56409,"315-1","Alloy 617","Plate",314626
"88% Nf: Cycle 850-851","CapPass",17006.29,"Qualified",0.00417,122.10,56410,"315-1","Alloy 617","Plate",314626
"88% Nf: Cycle 850-851","CapPass",17006.34,"Qualified",0.00422,122.14,56411,"315-1","Alloy 617","Plate",314626
"88% Nf: Cycle 850-851","CapPass",17006.38,"Qualified",0.00427,122.15,56412,"315-1","Alloy 617","Plate",314626
"88% Nf: Cycle 850-851","CapPass",17006.44,"Qualified",0.00432,122.18,56413,"315-1","Alloy 617","Plate",314626
"88% Nf: Cycle 850-851","CapPass",17006.49,"Qualified",0.00437,122.24,56414,"315-1","Alloy 617","Plate",314626
"88% Nf: Cycle 850-851","CapPass",17006.54,"Qualified",0.00442,122.44,56415,"315-1","Alloy 617","Plate",314626
"88% Nf: Cycle 850-851","CapPass",17006.59,"Qualified",0.00447,122.62,56416,"315-1","Alloy 617","Plate",314626
"88% Nf: Cycle 850-851","CapPass",17006.64,"Qualified",0.00452,122.79,56417,"315-1","Alloy 617","Plate",314626
"88% Nf: Cycle 850-851","CapPass",17006.69,"Qualified",0.00457,122.95,56418,"315-1","Alloy 617","Plate",314626
"88% Nf: Cycle 850-851","CapPass",17006.72,"Qualified",0.00460,123.00,56419,"315-1","Alloy 617","Plate",314626
"88% Nf: Cycle 850-851","CapPass",17006.74,"Qualified",0.00463,123.07,56420,"315-1","Alloy 617","Plate",314626
"88% Nf: Cycle 850-851","CapPass",17006.79,"Qualified",0.00468,123.15,56421,"315-1","Alloy 617","Plate",314626
"88% Nf: Cycle 850-851","CapPass",17006.84,"Qualified",0.00473,123.23,56422,"315-1","Alloy 617","Plate",314626
"88% Nf: Cycle 850-851","CapPass",17006.89,"Qualified",0.00478,123.33,56423,"315-1","Alloy 617","Plate",314626
"88% Nf: Cycle 850-851","CapPass",17006.94,"Qualified",0.00483,123.39,56424,"315-1","Alloy 617","Plate",314626
"88% Nf: Cycle 850-851","CapPass",17006.99,"Qualified",0.00488,123.55,56425,"315-1","Alloy 617","Plate",314626
"88% Nf: Cycle 850-851","CapPass",17007.04,"Qualified",0.00493,123.60,56426,"315-1","Alloy 617","Plate",314626
"Cycle 999-1000","CapPass",19968.40,"Qualified",0.00500,86.35,58172,"315-1","Alloy 617","Plate",314626
"Cycle 999-1000","CapPass",19968.45,"Qualified",0.00505,85.35,58173,"315-1","Alloy 617","Plate",314626
"Cycle 999-1000","CapPass",19968.57,"Qualified",0.00500,71.96,58174,"315-1","Alloy 617","Plate",314626
"Cycle 999-1000","CapPass",19968.60,"Qualified",0.00494,67.32,58175,"315-1","Alloy 617","Plate",314626
"Cycle 999-1000","CapPass",19968.63,"Qualified",0.00489,63.41,58176,"315-1","Alloy 617","Plate",314626
"Cycle 999-1000","CapPass",19968.65,"Qualified",0.00484,59.85,58177,"315-1","Alloy 617","Plate",314626
"Cycle 999-1000","CapPass",19968.68,"Qualified",0.00479,56.57,58178,"315-1","Alloy 617","Plate",314626
"Cycle 999-1000","CapPass",19968.71,"Qualified",0.00474,53.51,58179,"315-1","Alloy 617","Plate",314626
"Cycle 999-1000","CapPass",19968.72,"Qualified",0.00473,53.02,58180,"315-1","Alloy 617","Plate",314626
"Cycle 999-1000","CapPass",19968.75,"Qualified",0.00469,50.60,58181,"315-1","Alloy 617","Plate",314626
"Cycle 999-1000","CapPass",19968.80,"Qualified",0.00464,47.63,58182,"315-1","Alloy 617","Plate",314626
"Cycle 999-1000","CapPass",19968.86,"Qualified",0.00459,44.46,58183,"315-1","Alloy 617","Plate",314626
"Cycle 999-1000","CapPass",19968.93,"Qualified",0.00454,41.35,58184,"315-1","Alloy 617","Plate",314626
"Cycle 999-1000","CapPass",19968.98,"Qualified",0.00449,38.04,58185,"315-1","Alloy 617","Plate",314626
"Cycle 999-1000","CapPass",19969.03,"Qualified",0.00444,35.03,58186,"315-1","Alloy 617","Plate",314626
"Cycle 999-1000","CapPass",19969.08,"Qualified",0.00439,32.06,58187,"315-1","Alloy 617","Plate",314626
"Cycle 999-1000","CapPass",19969.13,"Qualified",0.00434,29.28,58188,"315-1","Alloy 617","Plate",314626
"Cycle 999-1000","CapPass",19969.18,"Qualified",0.00429,26.51,58189,"315-1","Alloy 617","Plate",314626
"Cycle 999-1000","CapPass",19969.22,"Qualified",0.00425,24.53,58190,"315-1","Alloy 617","Plate",314626
"Cycle 999-1000","CapPass",19969.23,"Qualified",0.00424,23.99,58191,"315-1","Alloy 617","Plate",314626
"Cycle 999-1000","CapPass",19969.28,"Qualified",0.00419,21.47,58192,"315-1","Alloy 617","Plate",314626
"Cycle 999-1000","CapPass",19969.33,"Qualified",0.00414,19.00,58193,"315-1","Alloy 617","Plate",314626
"Cycle 999-1000","CapPass",19969.38,"Qualified",0.00409,16.69,58194,"315-1","Alloy 617","Plate",314626
"Cycle 999-1000","CapPass",19969.43,"Qualified",0.00404,14.37,58195,"315-1","Alloy 617","Plate",314626
"Cycle 999-1000","CapPass",19969.48,"Qualified",0.00399,12.06,58196,"315-1","Alloy 617","Plate",314626
"Cycle 999-1000","CapPass",19969.54,"Qualified",0.00394,9.62,58197,"315-1","Alloy 617","Plate",314626
"Cycle 999-1000","CapPass",19969.59,"Qualified",0.00388,7.08,58198,"315-1","Alloy 617","Plate",314626
"Cycle 999-1000","CapPass",19969.64,"Qualified",0.00383,4.61,58199,"315-1","Alloy 617","Plate",314626
"Cycle 999-1000","CapPass",19969.70,"Qualified",0.00378,2.18,58200,"315-1","Alloy 617","Plate",314626
"Cycle 999-1000","CapPass",19969.72,"Qualified",0.00376,1.12,58201,"315-1","Alloy 617","Plate",314626
"Cycle 999-1000","CapPass",19969.74,"Qualified",0.00373,0.04,58202,"315-1","Alloy 617","Plate",314626
"Cycle 999-1000","CapPass",19969.79,"Qualified",0.00368,-2.15,58203,"315-1","Alloy 617","Plate",314626
"Cycle 999-1000","CapPass",19969.84,"Qualified",0.00363,-4.16,58204,"315-1","Alloy 617","Plate",314626
"Cycle 999-1000","CapPass",19969.89,"Qualified",0.00358,-6.12,58205,"315-1","Alloy 617","Plate",314626
"Cycle 999-1000","CapPass",19969.94,"Qualified",0.00353,-7.97,58206,"315-1","Alloy 617","Plate",314626
"Cycle 999-1000","CapPass",19969.99,"Qualified",0.00348,-9.62,58207,"315-1","Alloy 617","Plate",314626
"Cycle 999-1000","CapPass",19970.05,"Qualified",0.00343,-11.24,58208,"315-1","Alloy 617","Plate",314626
"Cycle 999-1000","CapPass",19970.11,"Qualified",0.00338,-12.78,58209,"315-1","Alloy 617","Plate",314626
"Cycle 999-1000","CapPass",19970.18,"Qualified",0.00333,-14.11,58210,"315-1","Alloy 617","Plate",314626
"Cycle 999-1000","CapPass",19970.22,"Qualified",0.00330,-14.78,58211,"315-1","Alloy 617","Plate",314626
"Cycle 999-1000","CapPass",19970.25,"Qualified",0.00328,-15.63,58212,"315-1","Alloy 617","Plate",314626
"Cycle 999-1000","CapPass",19970.32,"Qualified",0.00323,-17.16,58213,"315-1","Alloy 617","Plate",314626
"Cycle 999-1000","CapPass",19970.38,"Qualified",0.00318,-19.00,58214,"315-1","Alloy 617","Plate",314626
"Cycle 999-1000","CapPass",19970.44,"Qualified",0.00313,-21.07,58215,"315-1","Alloy 617","Plate",314626
"Cycle 999-1000","CapPass",19970.49,"Qualified",0.00308,-23.01,58216,"315-1","Alloy 617","Plate",314626
"Cycle 999-1000","CapPass",19970.54,"Qualified",0.00303,-25.04,58217,"315-1","Alloy 617","Plate",314626
"Cycle 999-1000","CapPass",19970.59,"Qualified",0.00298,-27.24,58218,"315-1","Alloy 617","Plate",314626
"Cycle 999-1000","CapPass",19970.62,"Qualified",0.00293,-29.49,58219,"315-1","Alloy 617","Plate",314626
"Cycle 999-1000","CapPass",19970.66,"Qualified",0.00287,-31.38,58220,"315-1","Alloy 617","Plate",314626
"Cycle 999-1000","CapPass",19970.69,"Qualified",0.00282,-33.25,58221,"315-1","Alloy 617","Plate",314626
"Cycle 999-1000","CapPass",19970.72,"Qualified",0.00279,-34.21,58222,"315-1","Alloy 617","Plate",314626
"Cycle 999-1000","CapPass",19970.73,"Qualified",0.00277,-34.70,58223,"315-1","Alloy 617","Plate",314626
"Cycle 999-1000","CapPass",19970.77,"Qualified",0.00272,-35.84,58224,"315-1","Alloy 617","Plate",314626
"Cycle 999-1000","CapPass",19970.82,"Qualified",0.00267,-36.59,58225,"315-1","Alloy 617","Plate",314626
"Cycle 999-1000","CapPass",19970.88,"Qualified",0.00262,-37.20,58226,"315-1","Alloy 617","Plate",314626
"Cycle 999-1000","CapPass",19970.95,"Qualified",0.00257,-38.02,58227,"315-1","Alloy 617","Plate",314626
"Cycle 999-1000","CapPass",19971.00,"Qualified",0.00252,-39.08,58228,"315-1","Alloy 617","Plate",314626
"Cycle 999-1000","CapPass",19971.06,"Qualified",0.00247,-40.31,58229,"315-1","Alloy 617","Plate",314626
"Cycle 999-1000","CapPass",19971.11,"Qualified",0.00242,-41.52,58230,"315-1","Alloy 617","Plate",314626
"Cycle 999-1000","CapPass",19971.16,"Qualified",0.00237,-42.95,58231,"315-1","Alloy 617","Plate",314626
"Cycle 999-1000","CapPass",19971.21,"Qualified",0.00232,-44.16,58232,"315-1","Alloy 617","Plate",314626
"Cycle 999-1000","CapPass",19971.22,"Qualified",0.00231,-44.31,58233,"315-1","Alloy 617","Plate",314626
"Cycle 999-1000","CapPass",19971.26,"Qualified",0.00227,-45.35,58234,"315-1","Alloy 617","Plate",314626
"Cycle 999-1000","CapPass",19971.31,"Qualified",0.00222,-46.41,58235,"315-1","Alloy 617","Plate",314626
"Cycle 999-1000","CapPass",19971.36,"Qualified",0.00217,-47.47,58236,"315-1","Alloy 617","Plate",314626
"Cycle 999-1000","CapPass",19971.41,"Qualified",0.00212,-48.47,58237,"315-1","Alloy 617","Plate",314626
"Cycle 999-1000","CapPass",19971.47,"Qualified",0.00207,-49.48,58238,"315-1","Alloy 617","Plate",314626
"Cycle 999-1000","CapPass",19971.52,"Qualified",0.00201,-50.58,58239,"315-1","Alloy 617","Plate",314626
"Cycle 999-1000","CapPass",19971.56,"Qualified",0.00196,-51.64,58240,"315-1","Alloy 617","Plate",314626
"Cycle 999-1000","CapPass",19971.61,"Qualified",0.00191,-53.13,58241,"315-1","Alloy 617","Plate",314626
"Cycle 999-1000","CapPass",19971.64,"Qualified",0.00186,-54.58,58242,"315-1","Alloy 617","Plate",314626
"Cycle 999-1000","CapPass",19971.68,"Qualified",0.00181,-55.94,58243,"315-1","Alloy 617","Plate",314626
"Cycle 999-1000","CapPass",19971.71,"Qualified",0.00176,-57.08,58244,"315-1","Alloy 617","Plate",314626
"Cycle 999-1000","CapPass",19971.72,"Qualified",0.00175,-57.29,58245,"315-1","Alloy 617","Plate",314626
"Cycle 999-1000","CapPass",19971.75,"Qualified",0.00171,-58.01,58246,"315-1","Alloy 617","Plate",314626
"Cycle 999-1000","CapPass",19971.78,"Qualified",0.00166,-58.75,58247,"315-1","Alloy 617","Plate",314626
"Cycle 999-1000","CapPass",19971.82,"Qualified",0.00161,-59.11,58248,"315-1","Alloy 617","Plate",314626
"Cycle 999-1000","CapPass",19971.87,"Qualified",0.00156,-59.28,58249,"315-1","Alloy 617","Plate",314626
"Cycle 999-1000","CapPass",19971.92,"Qualified",0.00151,-59.29,58250,"315-1","Alloy 617","Plate",314626
"Cycle 999-1000","CapPass",19971.98,"Qualified",0.00146,-59.51,58251,"315-1","Alloy 617","Plate",314626
"Cycle 999-1000","CapPass",19972.03,"Qualified",0.00141,-60.01,58252,"315-1","Alloy 617","Plate",314626
"Cycle 999-1000","CapPass",19972.08,"Qualified",0.00136,-60.63,58253,"315-1","Alloy 617","Plate",314626
"Cycle 999-1000","CapPass",19972.13,"Qualified",0.00131,-61.24,58254,"315-1","Alloy 617","Plate",314626
"Cycle 999-1000","CapPass",19972.17,"Qualified",0.00126,-61.79,58255,"315-1","Alloy 617","Plate",314626
"Cycle 999-1000","CapPass",19972.22,"Qualified",0.00121,-62.18,58256,"315-1","Alloy 617","Plate",314626
"Cycle 999-1000","CapPass",19972.22,"Qualified",0.00121,-62.24,58257,"315-1","Alloy 617","Plate",314626
"Cycle 999-1000","CapPass",19972.27,"Qualified",0.00116,-62.62,58258,"315-1","Alloy 617","Plate",314626
"Cycle 999-1000","CapPass",19972.33,"Qualified",0.00111,-63.02,58259,"315-1","Alloy 617","Plate",314626
"Cycle 999-1000","CapPass",19972.38,"Qualified",0.00105,-63.47,58260,"315-1","Alloy 617","Plate",314626
"Cycle 999-1000","CapPass",19972.43,"Qualified",0.00100,-64.02,58261,"315-1","Alloy 617","Plate",314626
"Cycle 999-1000","CapPass",19972.48,"Qualified",0.00095,-64.54,58262,"315-1","Alloy 617","Plate",314626
"Cycle 999-1000","CapPass",19972.53,"Qualified",0.00090,-65.01,58263,"315-1","Alloy 617","Plate",314626
"Cycle 999-1000","CapPass",19972.57,"Qualified",0.00085,-65.46,58264,"315-1","Alloy 617","Plate",314626
"Cycle 999-1000","CapPass",19972.62,"Qualified",0.00080,-65.90,58265,"315-1","Alloy 617","Plate",314626
"Cycle 999-1000","CapPass",19972.67,"Qualified",0.00075,-66.26,58266,"315-1","Alloy 617","Plate",314626
"Cycle 999-1000","CapPass",19972.72,"Qualified",0.00071,-66.52,58267,"315-1","Alloy 617","Plate",314626
"Cycle 999-1000","CapPass",19972.72,"Qualified",0.00070,-66.53,58268,"315-1","Alloy 617","Plate",314626
"Cycle 999-1000","CapPass",19972.77,"Qualified",0.00065,-66.73,58269,"315-1","Alloy 617","Plate",314626
"Cycle 999-1000","CapPass",19972.82,"Qualified",0.00060,-66.96,58270,"315-1","Alloy 617","Plate",314626
"Cycle 999-1000","CapPass",19972.88,"Qualified",0.00055,-67.15,58271,"315-1","Alloy 617","Plate",314626
"Cycle 999-1000","CapPass",19972.93,"Qualified",0.00050,-67.50,58272,"315-1","Alloy 617","Plate",314626
"Cycle 999-1000","CapPass",19972.98,"Qualified",0.00045,-68.04,58273,"315-1","Alloy 617","Plate",314626
"Cycle 999-1000","CapPass",19973.03,"Qualified",0.00040,-68.58,58274,"315-1","Alloy 617","Plate",314626
"Cycle 999-1000","CapPass",19973.07,"Qualified",0.00035,-69.08,58275,"315-1","Alloy 617","Plate",314626
"Cycle 999-1000","CapPass",19973.12,"Qualified",0.00030,-69.42,58276,"315-1","Alloy 617","Plate",314626
"Cycle 999-1000","CapPass",19973.17,"Qualified",0.00025,-69.73,58277,"315-1","Alloy 617","Plate",314626
"Cycle 999-1000","CapPass",19973.22,"Qualified",0.00020,-69.84,58278,"315-1","Alloy 617","Plate",314626
"Cycle 999-1000","CapPass",19973.22,"Qualified",0.00020,-69.85,58279,"315-1","Alloy 617","Plate",314626
"Cycle 999-1000","CapPass",19973.28,"Qualified",0.00015,-70.00,58280,"315-1","Alloy 617","Plate",314626
"Cycle 999-1000","CapPass",19973.34,"Qualified",0.00010,-70.35,58281,"315-1","Alloy 617","Plate",314626
"Cycle 999-1000","CapPass",19973.40,"Qualified",0.00004,-70.94,58282,"315-1","Alloy 617","Plate",314626
"Cycle 999-1000","CapPass",19973.45,"Qualified",-0.00001,-71.70,58283,"315-1","Alloy 617","Plate",314626
"Cycle 999-1000","CapPass",19973.48,"Qualified",-0.00006,-72.17,58284,"315-1","Alloy 617","Plate",314626
"Cycle 999-1000","CapPass",19973.52,"Qualified",-0.00011,-72.60,58285,"315-1","Alloy 617","Plate",314626
"Cycle 999-1000","CapPass",19973.58,"Qualified",-0.00016,-72.77,58286,"315-1","Alloy 617","Plate",314626
"Cycle 999-1000","CapPass",19973.64,"Qualified",-0.00021,-72.82,58287,"315-1","Alloy 617","Plate",314626
"Cycle 999-1000","CapPass",19973.69,"Qualified",-0.00026,-73.15,58288,"315-1","Alloy 617","Plate",314626
"Cycle 999-1000","CapPass",19973.72,"Qualified",-0.00028,-73.40,58289,"315-1","Alloy 617","Plate",314626
"Cycle 999-1000","CapPass",19973.74,"Qualified",-0.00031,-73.61,58290,"315-1","Alloy 617","Plate",314626
"Cycle 999-1000","CapPass",19973.79,"Qualified",-0.00036,-74.18,58291,"315-1","Alloy 617","Plate",314626
"Cycle 999-1000","CapPass",19973.83,"Qualified",-0.00041,-74.52,58292,"315-1","Alloy 617","Plate",314626
"Cycle 999-1000","CapPass",19973.87,"Qualified",-0.00046,-74.74,58293,"315-1","Alloy 617","Plate",314626
"Cycle 999-1000","CapPass",19973.92,"Qualified",-0.00051,-74.69,58294,"315-1","Alloy 617","Plate",314626
"Cycle 999-1000","CapPass",19973.98,"Qualified",-0.00056,-74.53,58295,"315-1","Alloy 617","Plate",314626
"Cycle 999-1000","CapPass",19974.03,"Qualified",-0.00061,-74.38,58296,"315-1","Alloy 617","Plate",314626
"Cycle 999-1000","CapPass",19974.08,"Qualified",-0.00066,-74.36,58297,"315-1","Alloy 617","Plate",314626
"Cycle 999-1000","CapPass",19974.13,"Qualified",-0.00071,-74.45,58298,"315-1","Alloy 617","Plate",314626
"Cycle 999-1000","CapPass",19974.19,"Qualified",-0.00076,-74.65,58299,"315-1","Alloy 617","Plate",314626
"Cycle 999-1000","CapPass",19974.22,"Qualified",-0.00079,-74.80,58300,"315-1","Alloy 617","Plate",314626
"Cycle 999-1000","CapPass",19974.24,"Qualified",-0.00081,-74.95,58301,"315-1","Alloy 617","Plate",314626
"Cycle 999-1000","CapPass",19974.29,"Qualified",-0.00086,-75.35,58302,"315-1","Alloy 617","Plate",314626
"Cycle 999-1000","CapPass",19974.34,"Qualified",-0.00092,-75.73,58303,"315-1","Alloy 617","Plate",314626
"Cycle 999-1000","CapPass",19974.39,"Qualified",-0.00097,-76.06,58304,"315-1","Alloy 617","Plate",314626
"Cycle 999-1000","CapPass",19974.43,"Qualified",-0.00102,-76.26,58305,"315-1","Alloy 617","Plate",314626
