Repository: js-molina/fatigue-A617

File: data/950C/Strain rate 0.001/1.0% strain/HTM_A20_Cycles_E13.csv (part 11 of 12)
"Cycle Label","Data State","Elapsed Time Sec","Qual State","Strain","Stress Mpa","Count","Sample","Alloy","Material_Form","Heat"
"Cycle 499-500","CapPass",9977.49,"Qualified",-0.00167,112.55,49408,"E-13","Alloy 617","Plate",314626
"Cycle 499-500","CapPass",9977.54,"Qualified",-0.00162,112.96,49409,"E-13","Alloy 617","Plate",314626
"Cycle 499-500","CapPass",9977.59,"Qualified",-0.00157,113.48,49410,"E-13","Alloy 617","Plate",314626
"Cycle 499-500","CapPass",9977.65,"Qualified",-0.00152,113.52,49411,"E-13","Alloy 617","Plate",314626
"Cycle 499-500","CapPass",9977.70,"Qualified",-0.00147,114.11,49412,"E-13","Alloy 617","Plate",314626
"Cycle 499-500","CapPass",9977.75,"Qualified",-0.00142,115.17,49413,"E-13","Alloy 617","Plate",314626
"Cycle 499-500","CapPass",9977.79,"Qualified",-0.00137,115.49,49414,"E-13","Alloy 617","Plate",314626
"Cycle 499-500","CapPass",9977.80,"Qualified",-0.00136,115.40,49415,"E-13","Alloy 617","Plate",314626
"Cycle 499-500","CapPass",9977.84,"Qualified",-0.00132,115.71,49416,"E-13","Alloy 617","Plate",314626
"Cycle 499-500","CapPass",9977.89,"Qualified",-0.00127,115.98,49417,"E-13","Alloy 617","Plate",314626
"Cycle 499-500","CapPass",9977.94,"Qualified",-0.00122,116.12,49418,"E-13","Alloy 617","Plate",314626
"Cycle 499-500","CapPass",9977.99,"Qualified",-0.00117,116.48,49419,"E-13","Alloy 617","Plate",314626
"Cycle 499-500","CapPass",9978.04,"Qualified",-0.00112,116.55,49420,"E-13","Alloy 617","Plate",314626
"Cycle 499-500","CapPass",9978.09,"Qualified",-0.00107,116.58,49421,"E-13","Alloy 617","Plate",314626
"Cycle 499-500","CapPass",9978.14,"Qualified",-0.00102,116.61,49422,"E-13","Alloy 617","Plate",314626
"Cycle 499-500","CapPass",9978.20,"Qualified",-0.00097,116.84,49423,"E-13","Alloy 617","Plate",314626
"Cycle 499-500","CapPass",9978.24,"Qualified",-0.00092,116.73,49424,"E-13","Alloy 617","Plate",314626
"Cycle 499-500","CapPass",9978.29,"Qualified",-0.00087,116.80,49425,"E-13","Alloy 617","Plate",314626
"Cycle 499-500","CapPass",9978.30,"Qualified",-0.00086,116.91,49426,"E-13","Alloy 617","Plate",314626
"Cycle 499-500","CapPass",9978.35,"Qualified",-0.00082,117.03,49427,"E-13","Alloy 617","Plate",314626
"Cycle 499-500","CapPass",9978.40,"Qualified",-0.00076,117.33,49428,"E-13","Alloy 617","Plate",314626
"Cycle 499-500","CapPass",9978.44,"Qualified",-0.00071,117.59,49429,"E-13","Alloy 617","Plate",314626
"Cycle 499-500","CapPass",9978.49,"Qualified",-0.00066,117.74,49430,"E-13","Alloy 617","Plate",314626
"Cycle 499-500","CapPass",9978.55,"Qualified",-0.00061,118.50,49431,"E-13","Alloy 617","Plate",314626
"Cycle 499-500","CapPass",9978.60,"Qualified",-0.00056,117.97,49432,"E-13","Alloy 617","Plate",314626
"Cycle 499-500","CapPass",9978.65,"Qualified",-0.00051,118.58,49433,"E-13","Alloy 617","Plate",314626
"Cycle 499-500","CapPass",9978.70,"Qualified",-0.00046,118.14,49434,"E-13","Alloy 617","Plate",314626
"Cycle 499-500","CapPass",9978.75,"Qualified",-0.00041,118.61,49435,"E-13","Alloy 617","Plate",314626
"Cycle 499-500","CapPass",9978.80,"Qualified",-0.00036,118.28,49436,"E-13","Alloy 617","Plate",314626
"Cycle 499-500","CapPass",9978.80,"Qualified",-0.00035,118.36,49437,"E-13","Alloy 617","Plate",314626
"Cycle 499-500","CapPass",9978.84,"Qualified",-0.00031,118.73,49438,"E-13","Alloy 617","Plate",314626
"Cycle 499-500","CapPass",9978.90,"Qualified",-0.00026,118.36,49439,"E-13","Alloy 617","Plate",314626
"Cycle 499-500","CapPass",9978.95,"Qualified",-0.00021,118.21,49440,"E-13","Alloy 617","Plate",314626
"Cycle 499-500","CapPass",9979.00,"Qualified",-0.00016,118.14,49441,"E-13","Alloy 617","Plate",314626
"Cycle 499-500","CapPass",9979.06,"Qualified",-0.00011,118.39,49442,"E-13","Alloy 617","Plate",314626
"Cycle 499-500","CapPass",9979.11,"Qualified",-0.00006,118.92,49443,"E-13","Alloy 617","Plate",314626
"Cycle 499-500","CapPass",9979.16,"Qualified",-0.00000,118.96,49444,"E-13","Alloy 617","Plate",314626
"Cycle 499-500","CapPass",9979.21,"Qualified",0.00005,119.13,49445,"E-13","Alloy 617","Plate",314626
"Cycle 499-500","CapPass",9979.26,"Qualified",0.00010,119.81,49446,"E-13","Alloy 617","Plate",314626
"Cycle 499-500","CapPass",9979.30,"Qualified",0.00014,119.74,49447,"E-13","Alloy 617","Plate",314626
"Cycle 499-500","CapPass",9979.31,"Qualified",0.00015,119.55,49448,"E-13","Alloy 617","Plate",314626
"Cycle 499-500","CapPass",9979.36,"Qualified",0.00020,120.15,49449,"E-13","Alloy 617","Plate",314626
"Cycle 499-500","CapPass",9979.41,"Qualified",0.00025,120.39,49450,"E-13","Alloy 617","Plate",314626
"Cycle 499-500","CapPass",9979.46,"Qualified",0.00030,120.02,49451,"E-13","Alloy 617","Plate",314626
"Cycle 499-500","CapPass",9979.51,"Qualified",0.00035,120.40,49452,"E-13","Alloy 617","Plate",314626
"Cycle 499-500","CapPass",9979.56,"Qualified",0.00040,120.64,49453,"E-13","Alloy 617","Plate",314626
"Cycle 499-500","CapPass",9979.61,"Qualified",0.00045,120.84,49454,"E-13","Alloy 617","Plate",314626
"Cycle 499-500","CapPass",9979.66,"Qualified",0.00050,120.91,49455,"E-13","Alloy 617","Plate",314626
"Cycle 499-500","CapPass",9979.71,"Qualified",0.00055,120.64,49456,"E-13","Alloy 617","Plate",314626
"Cycle 499-500","CapPass",9979.76,"Qualified",0.00060,120.83,49457,"E-13","Alloy 617","Plate",314626
"Cycle 499-500","CapPass",9979.80,"Qualified",0.00065,120.83,49458,"E-13","Alloy 617","Plate",314626
"Cycle 499-500","CapPass",9979.81,"Qualified",0.00065,120.95,49459,"E-13","Alloy 617","Plate",314626
"Cycle 499-500","CapPass",9979.86,"Qualified",0.00071,120.73,49460,"E-13","Alloy 617","Plate",314626
"Cycle 499-500","CapPass",9979.91,"Qualified",0.00076,120.46,49461,"E-13","Alloy 617","Plate",314626
"Cycle 499-500","CapPass",9979.96,"Qualified",0.00081,120.85,49462,"E-13","Alloy 617","Plate",314626
"Cycle 499-500","CapPass",9980.01,"Qualified",0.00086,120.36,49463,"E-13","Alloy 617","Plate",314626
"Cycle 499-500","CapPass",9980.06,"Qualified",0.00091,120.97,49464,"E-13","Alloy 617","Plate",314626
"Cycle 499-500","CapPass",9980.11,"Qualified",0.00096,120.42,49465,"E-13","Alloy 617","Plate",314626
"Cycle 499-500","CapPass",9980.16,"Qualified",0.00101,121.04,49466,"E-13","Alloy 617","Plate",314626
"Cycle 499-500","CapPass",9980.22,"Qualified",0.00106,121.01,49467,"E-13","Alloy 617","Plate",314626
"Cycle 499-500","CapPass",9980.26,"Qualified",0.00111,121.31,49468,"E-13","Alloy 617","Plate",314626
"Cycle 499-500","CapPass",9980.30,"Qualified",0.00115,121.47,49469,"E-13","Alloy 617","Plate",314626
"Cycle 499-500","CapPass",9980.32,"Qualified",0.00116,121.30,49470,"E-13","Alloy 617","Plate",314626
"Cycle 499-500","CapPass",9980.36,"Qualified",0.00121,121.68,49471,"E-13","Alloy 617","Plate",314626
"Cycle 499-500","CapPass",9980.41,"Qualified",0.00126,121.80,49472,"E-13","Alloy 617","Plate",314626
"Cycle 499-500","CapPass",9980.46,"Qualified",0.00131,121.23,49473,"E-13","Alloy 617","Plate",314626
"Cycle 499-500","CapPass",9980.51,"Qualified",0.00136,121.32,49474,"E-13","Alloy 617","Plate",314626
"Cycle 499-500","CapPass",9980.56,"Qualified",0.00141,120.87,49475,"E-13","Alloy 617","Plate",314626
"Cycle 499-500","CapPass",9980.62,"Qualified",0.00146,120.66,49476,"E-13","Alloy 617","Plate",314626
"Cycle 499-500","CapPass",9980.67,"Qualified",0.00152,120.45,49477,"E-13","Alloy 617","Plate",314626
"Cycle 499-500","CapPass",9980.73,"Qualified",0.00157,120.54,49478,"E-13","Alloy 617","Plate",314626
"Cycle 499-500","CapPass",9980.78,"Qualified",0.00162,120.79,49479,"E-13","Alloy 617","Plate",314626
"Cycle 499-500","CapPass",9980.80,"Qualified",0.00165,121.16,49480,"E-13","Alloy 617","Plate",314626
"Cycle 499-500","CapPass",9980.82,"Qualified",0.00167,121.22,49481,"E-13","Alloy 617","Plate",314626
"Cycle 499-500","CapPass",9980.87,"Qualified",0.00172,121.46,49482,"E-13","Alloy 617","Plate",314626
"Cycle 499-500","CapPass",9980.92,"Qualified",0.00177,121.70,49483,"E-13","Alloy 617","Plate",314626
"Cycle 499-500","CapPass",9980.97,"Qualified",0.00182,121.46,49484,"E-13","Alloy 617","Plate",314626
"Cycle 499-500","CapPass",9981.02,"Qualified",0.00187,121.77,49485,"E-13","Alloy 617","Plate",314626
"Cycle 499-500","CapPass",9981.07,"Qualified",0.00192,121.71,49486,"E-13","Alloy 617","Plate",314626
"Cycle 499-500","CapPass",9981.12,"Qualified",0.00197,121.38,49487,"E-13","Alloy 617","Plate",314626
"Cycle 499-500","CapPass",9981.18,"Qualified",0.00202,121.87,49488,"E-13","Alloy 617","Plate",314626
"Cycle 499-500","CapPass",9981.22,"Qualified",0.00207,121.86,49489,"E-13","Alloy 617","Plate",314626
"Cycle 499-500","CapPass",9981.28,"Qualified",0.00212,121.60,49490,"E-13","Alloy 617","Plate",314626
"Cycle 499-500","CapPass",9981.30,"Qualified",0.00215,122.19,49491,"E-13","Alloy 617","Plate",314626
"Cycle 499-500","CapPass",9981.33,"Qualified",0.00217,122.15,49492,"E-13","Alloy 617","Plate",314626
"Cycle 499-500","CapPass",9981.38,"Qualified",0.00222,122.22,49493,"E-13","Alloy 617","Plate",314626
"Cycle 499-500","CapPass",9981.43,"Qualified",0.00227,122.50,49494,"E-13","Alloy 617","Plate",314626
"Cycle 499-500","CapPass",9981.48,"Qualified",0.00233,123.10,49495,"E-13","Alloy 617","Plate",314626
"Cycle 499-500","CapPass",9981.53,"Qualified",0.00238,123.23,49496,"E-13","Alloy 617","Plate",314626
"Cycle 499-500","CapPass",9981.57,"Qualified",0.00243,123.64,49497,"E-13","Alloy 617","Plate",314626
"Cycle 499-500","CapPass",9981.62,"Qualified",0.00248,123.22,49498,"E-13","Alloy 617","Plate",314626
"Cycle 499-500","CapPass",9981.67,"Qualified",0.00253,123.35,49499,"E-13","Alloy 617","Plate",314626
"Cycle 499-500","CapPass",9981.73,"Qualified",0.00258,122.96,49500,"E-13","Alloy 617","Plate",314626
"Cycle 499-500","CapPass",9981.78,"Qualified",0.00263,122.91,49501,"E-13","Alloy 617","Plate",314626
"Cycle 499-500","CapPass",9981.80,"Qualified",0.00265,123.08,49502,"E-13","Alloy 617","Plate",314626
"Cycle 499-500","CapPass",9981.83,"Qualified",0.00268,122.52,49503,"E-13","Alloy 617","Plate",314626
"Cycle 499-500","CapPass",9981.88,"Qualified",0.00273,122.64,49504,"E-13","Alloy 617","Plate",314626
"Cycle 499-500","CapPass",9981.93,"Qualified",0.00278,122.94,49505,"E-13","Alloy 617","Plate",314626
"Cycle 499-500","CapPass",9981.98,"Qualified",0.00283,123.35,49506,"E-13","Alloy 617","Plate",314626
"Cycle 499-500","CapPass",9982.03,"Qualified",0.00288,123.73,49507,"E-13","Alloy 617","Plate",314626
"Cycle 499-500","CapPass",9982.08,"Qualified",0.00293,123.56,49508,"E-13","Alloy 617","Plate",314626
"Cycle 499-500","CapPass",9982.14,"Qualified",0.00298,123.80,49509,"E-13","Alloy 617","Plate",314626
"Cycle 499-500","CapPass",9982.18,"Qualified",0.00303,123.91,49510,"E-13","Alloy 617","Plate",314626
"Cycle 499-500","CapPass",9982.23,"Qualified",0.00308,124.02,49511,"E-13","Alloy 617","Plate",314626
"Cycle 499-500","CapPass",9982.28,"Qualified",0.00313,124.35,49512,"E-13","Alloy 617","Plate",314626
"Cycle 499-500","CapPass",9982.30,"Qualified",0.00316,124.30,49513,"E-13","Alloy 617","Plate",314626
"Cycle 499-500","CapPass",9982.33,"Qualified",0.00319,124.15,49514,"E-13","Alloy 617","Plate",314626
"Cycle 499-500","CapPass",9982.38,"Qualified",0.00324,123.80,49515,"E-13","Alloy 617","Plate",314626
"Cycle 499-500","CapPass",9982.43,"Qualified",0.00329,123.14,49516,"E-13","Alloy 617","Plate",314626
"Cycle 499-500","CapPass",9982.48,"Qualified",0.00334,122.99,49517,"E-13","Alloy 617","Plate",314626
"Cycle 499-500","CapPass",9982.54,"Qualified",0.00339,123.12,49518,"E-13","Alloy 617","Plate",314626
"Cycle 499-500","CapPass",9982.59,"Qualified",0.00344,123.57,49519,"E-13","Alloy 617","Plate",314626
"Cycle 499-500","CapPass",9982.64,"Qualified",0.00349,123.74,49520,"E-13","Alloy 617","Plate",314626
"Cycle 499-500","CapPass",9982.69,"Qualified",0.00354,124.16,49521,"E-13","Alloy 617","Plate",314626
"Cycle 499-500","CapPass",9982.74,"Qualified",0.00359,124.58,49522,"E-13","Alloy 617","Plate",314626
"Cycle 499-500","CapPass",9982.79,"Qualified",0.00364,124.44,49523,"E-13","Alloy 617","Plate",314626
"Cycle 499-500","CapPass",9982.80,"Qualified",0.00366,124.77,49524,"E-13","Alloy 617","Plate",314626
"Cycle 499-500","CapPass",9982.84,"Qualified",0.00369,124.43,49525,"E-13","Alloy 617","Plate",314626
"Cycle 499-500","CapPass",9982.89,"Qualified",0.00374,124.48,49526,"E-13","Alloy 617","Plate",314626
"Cycle 499-500","CapPass",9982.93,"Qualified",0.00379,124.42,49527,"E-13","Alloy 617","Plate",314626
"Cycle 499-500","CapPass",9982.98,"Qualified",0.00384,124.50,49528,"E-13","Alloy 617","Plate",314626
"Cycle 499-500","CapPass",9983.03,"Qualified",0.00389,124.18,49529,"E-13","Alloy 617","Plate",314626
"Cycle 499-500","CapPass",9983.09,"Qualified",0.00394,124.26,49530,"E-13","Alloy 617","Plate",314626
"Cycle 499-500","CapPass",9983.14,"Qualified",0.00399,124.14,49531,"E-13","Alloy 617","Plate",314626
"Cycle 499-500","CapPass",9983.19,"Qualified",0.00404,124.16,49532,"E-13","Alloy 617","Plate",314626
"Cycle 499-500","CapPass",9983.24,"Qualified",0.00409,123.94,49533,"E-13","Alloy 617","Plate",314626
"Cycle 499-500","CapPass",9983.29,"Qualified",0.00414,124.29,49534,"E-13","Alloy 617","Plate",314626
"Cycle 499-500","CapPass",9983.30,"Qualified",0.00416,124.43,49535,"E-13","Alloy 617","Plate",314626
"Cycle 499-500","CapPass",9983.33,"Qualified",0.00420,124.17,49536,"E-13","Alloy 617","Plate",314626
"Cycle 499-500","CapPass",9983.39,"Qualified",0.00425,123.96,49537,"E-13","Alloy 617","Plate",314626
"Cycle 499-500","CapPass",9983.43,"Qualified",0.00430,124.11,49538,"E-13","Alloy 617","Plate",314626
"Cycle 499-500","CapPass",9983.48,"Qualified",0.00435,124.06,49539,"E-13","Alloy 617","Plate",314626
"Cycle 499-500","CapPass",9983.54,"Qualified",0.00440,123.42,49540,"E-13","Alloy 617","Plate",314626
"Cycle 499-500","CapPass",9983.59,"Qualified",0.00445,123.80,49541,"E-13","Alloy 617","Plate",314626
"Cycle 499-500","CapPass",9983.64,"Qualified",0.00450,123.98,49542,"E-13","Alloy 617","Plate",314626
"Cycle 499-500","CapPass",9983.69,"Qualified",0.00455,123.70,49543,"E-13","Alloy 617","Plate",314626
"Cycle 499-500","CapPass",9983.74,"Qualified",0.00460,123.86,49544,"E-13","Alloy 617","Plate",314626
"Cycle 499-500","CapPass",9983.79,"Qualified",0.00465,123.85,49545,"E-13","Alloy 617","Plate",314626
"Cycle 499-500","CapPass",9983.80,"Qualified",0.00466,124.13,49546,"E-13","Alloy 617","Plate",314626
"Cycle 499-500","CapPass",9983.84,"Qualified",0.00470,124.03,49547,"E-13","Alloy 617","Plate",314626
"Cycle 499-500","CapPass",9983.89,"Qualified",0.00475,124.32,49548,"E-13","Alloy 617","Plate",314626
"Cycle 499-500","CapPass",9983.94,"Qualified",0.00480,124.50,49549,"E-13","Alloy 617","Plate",314626
"Cycle 499-500","CapPass",9984.00,"Qualified",0.00485,125.17,49550,"E-13","Alloy 617","Plate",314626
"Cycle 499-500","CapPass",9984.05,"Qualified",0.00490,125.37,49551,"E-13","Alloy 617","Plate",314626
"89% Nf: Cycle 800-801","CapPass",15986.75,"Qualified",0.00496,93.55,54774,"E-13","Alloy 617","Plate",314626
"89% Nf: Cycle 800-801","CapPass",15986.80,"Qualified",0.00502,92.88,54775,"E-13","Alloy 617","Plate",314626
"89% Nf: Cycle 800-801","CapPass",15986.91,"Qualified",0.00496,79.94,54776,"E-13","Alloy 617","Plate",314626
"89% Nf: Cycle 800-801","CapPass",15986.94,"Qualified",0.00491,74.73,54777,"E-13","Alloy 617","Plate",314626
"89% Nf: Cycle 800-801","CapPass",15986.97,"Qualified",0.00486,69.62,54778,"E-13","Alloy 617","Plate",314626
"89% Nf: Cycle 800-801","CapPass",15987.00,"Qualified",0.00481,65.19,54779,"E-13","Alloy 617","Plate",314626
"89% Nf: Cycle 800-801","CapPass",15987.03,"Qualified",0.00476,60.90,54780,"E-13","Alloy 617","Plate",314626
"89% Nf: Cycle 800-801","CapPass",15987.07,"Qualified",0.00471,57.69,54781,"E-13","Alloy 617","Plate",314626
"89% Nf: Cycle 800-801","CapPass",15987.12,"Qualified",0.00466,53.77,54782,"E-13","Alloy 617","Plate",314626
"89% Nf: Cycle 800-801","CapPass",15987.18,"Qualified",0.00461,50.55,54783,"E-13","Alloy 617","Plate",314626
"89% Nf: Cycle 800-801","CapPass",15987.25,"Qualified",0.00456,46.00,54784,"E-13","Alloy 617","Plate",314626
"89% Nf: Cycle 800-801","CapPass",15987.30,"Qualified",0.00451,42.65,54785,"E-13","Alloy 617","Plate",314626
"89% Nf: Cycle 800-801","CapPass",15987.31,"Qualified",0.00451,42.53,54786,"E-13","Alloy 617","Plate",314626
"89% Nf: Cycle 800-801","CapPass",15987.36,"Qualified",0.00446,38.67,54787,"E-13","Alloy 617","Plate",314626
"89% Nf: Cycle 800-801","CapPass",15987.41,"Qualified",0.00441,35.29,54788,"E-13","Alloy 617","Plate",314626
"89% Nf: Cycle 800-801","CapPass",15987.45,"Qualified",0.00436,31.49,54789,"E-13","Alloy 617","Plate",314626
"89% Nf: Cycle 800-801","CapPass",15987.50,"Qualified",0.00431,28.41,54790,"E-13","Alloy 617","Plate",314626
"89% Nf: Cycle 800-801","CapPass",15987.56,"Qualified",0.00426,25.22,54791,"E-13","Alloy 617","Plate",314626
"89% Nf: Cycle 800-801","CapPass",15987.61,"Qualified",0.00421,21.94,54792,"E-13","Alloy 617","Plate",314626
"89% Nf: Cycle 800-801","CapPass",15987.66,"Qualified",0.00416,18.98,54793,"E-13","Alloy 617","Plate",314626
"89% Nf: Cycle 800-801","CapPass",15987.71,"Qualified",0.00411,16.34,54794,"E-13","Alloy 617","Plate",314626
"89% Nf: Cycle 800-801","CapPass",15987.76,"Qualified",0.00405,13.12,54795,"E-13","Alloy 617","Plate",314626
"89% Nf: Cycle 800-801","CapPass",15987.80,"Qualified",0.00402,10.87,54796,"E-13","Alloy 617","Plate",314626
"89% Nf: Cycle 800-801","CapPass",15987.82,"Qualified",0.00400,10.06,54797,"E-13","Alloy 617","Plate",314626
"89% Nf: Cycle 800-801","CapPass",15987.87,"Qualified",0.00395,7.22,54798,"E-13","Alloy 617","Plate",314626
"89% Nf: Cycle 800-801","CapPass",15987.92,"Qualified",0.00390,4.71,54799,"E-13","Alloy 617","Plate",314626
"89% Nf: Cycle 800-801","CapPass",15988.01,"Qualified",0.00385,3.07,54800,"E-13","Alloy 617","Plate",314626
"89% Nf: Cycle 800-801","CapPass",15988.10,"Qualified",0.00380,0.72,54801,"E-13","Alloy 617","Plate",314626
"89% Nf: Cycle 800-801","CapPass",15988.17,"Qualified",0.00375,-1.88,54802,"E-13","Alloy 617","Plate",314626
"89% Nf: Cycle 800-801","CapPass",15988.22,"Qualified",0.00370,-4.59,54803,"E-13","Alloy 617","Plate",314626
"89% Nf: Cycle 800-801","CapPass",15988.27,"Qualified",0.00365,-7.92,54804,"E-13","Alloy 617","Plate",314626
"89% Nf: Cycle 800-801","CapPass",15988.30,"Qualified",0.00362,-9.51,54805,"E-13","Alloy 617","Plate",314626
"89% Nf: Cycle 800-801","CapPass",15988.32,"Qualified",0.00360,-10.71,54806,"E-13","Alloy 617","Plate",314626
"89% Nf: Cycle 800-801","CapPass",15988.37,"Qualified",0.00355,-13.02,54807,"E-13","Alloy 617","Plate",314626
"89% Nf: Cycle 800-801","CapPass",15988.43,"Qualified",0.00350,-15.22,54808,"E-13","Alloy 617","Plate",314626
"89% Nf: Cycle 800-801","CapPass",15988.47,"Qualified",0.00345,-18.46,54809,"E-13","Alloy 617","Plate",314626
"89% Nf: Cycle 800-801","CapPass",15988.50,"Qualified",0.00340,-21.40,54810,"E-13","Alloy 617","Plate",314626
"89% Nf: Cycle 800-801","CapPass",15988.53,"Qualified",0.00335,-23.53,54811,"E-13","Alloy 617","Plate",314626
"89% Nf: Cycle 800-801","CapPass",15988.58,"Qualified",0.00330,-25.31,54812,"E-13","Alloy 617","Plate",314626
"89% Nf: Cycle 800-801","CapPass",15988.64,"Qualified",0.00325,-26.69,54813,"E-13","Alloy 617","Plate",314626
"89% Nf: Cycle 800-801","CapPass",15988.70,"Qualified",0.00320,-27.80,54814,"E-13","Alloy 617","Plate",314626
"89% Nf: Cycle 800-801","CapPass",15988.75,"Qualified",0.00315,-30.38,54815,"E-13","Alloy 617","Plate",314626
"89% Nf: Cycle 800-801","CapPass",15988.79,"Qualified",0.00310,-32.80,54816,"E-13","Alloy 617","Plate",314626
"89% Nf: Cycle 800-801","CapPass",15988.80,"Qualified",0.00307,-34.51,54817,"E-13","Alloy 617","Plate",314626
"89% Nf: Cycle 800-801","CapPass",15988.82,"Qualified",0.00305,-35.64,54818,"E-13","Alloy 617","Plate",314626
"89% Nf: Cycle 800-801","CapPass",15988.85,"Qualified",0.00300,-38.21,54819,"E-13","Alloy 617","Plate",314626
"89% Nf: Cycle 800-801","CapPass",15988.88,"Qualified",0.00295,-40.36,54820,"E-13","Alloy 617","Plate",314626
"89% Nf: Cycle 800-801","CapPass",15988.91,"Qualified",0.00290,-42.08,54821,"E-13","Alloy 617","Plate",314626
"89% Nf: Cycle 800-801","CapPass",15988.95,"Qualified",0.00284,-43.42,54822,"E-13","Alloy 617","Plate",314626
"89% Nf: Cycle 800-801","CapPass",15989.00,"Qualified",0.00279,-44.17,54823,"E-13","Alloy 617","Plate",314626
"89% Nf: Cycle 800-801","CapPass",15989.05,"Qualified",0.00274,-44.65,54824,"E-13","Alloy 617","Plate",314626
"89% Nf: Cycle 800-801","CapPass",15989.11,"Qualified",0.00269,-44.93,54825,"E-13","Alloy 617","Plate",314626
"89% Nf: Cycle 800-801","CapPass",15989.17,"Qualified",0.00264,-46.27,54826,"E-13","Alloy 617","Plate",314626
"89% Nf: Cycle 800-801","CapPass",15989.21,"Qualified",0.00259,-47.51,54827,"E-13","Alloy 617","Plate",314626
"89% Nf: Cycle 800-801","CapPass",15989.26,"Qualified",0.00254,-48.40,54828,"E-13","Alloy 617","Plate",314626
"89% Nf: Cycle 800-801","CapPass",15989.30,"Qualified",0.00250,-49.76,54829,"E-13","Alloy 617","Plate",314626
"89% Nf: Cycle 800-801","CapPass",15989.31,"Qualified",0.00249,-50.22,54830,"E-13","Alloy 617","Plate",314626
"89% Nf: Cycle 800-801","CapPass",15989.36,"Qualified",0.00244,-50.89,54831,"E-13","Alloy 617","Plate",314626
"89% Nf: Cycle 800-801","CapPass",15989.41,"Qualified",0.00239,-51.74,54832,"E-13","Alloy 617","Plate",314626
"89% Nf: Cycle 800-801","CapPass",15989.46,"Qualified",0.00234,-52.28,54833,"E-13","Alloy 617","Plate",314626
"89% Nf: Cycle 800-801","CapPass",15989.51,"Qualified",0.00229,-53.32,54834,"E-13","Alloy 617","Plate",314626
"89% Nf: Cycle 800-801","CapPass",15989.56,"Qualified",0.00224,-54.75,54835,"E-13","Alloy 617","Plate",314626
"89% Nf: Cycle 800-801","CapPass",15989.61,"Qualified",0.00219,-55.71,54836,"E-13","Alloy 617","Plate",314626
"89% Nf: Cycle 800-801","CapPass",15989.66,"Qualified",0.00214,-56.26,54837,"E-13","Alloy 617","Plate",314626
"89% Nf: Cycle 800-801","CapPass",15989.71,"Qualified",0.00209,-57.22,54838,"E-13","Alloy 617","Plate",314626
"89% Nf: Cycle 800-801","CapPass",15989.76,"Qualified",0.00204,-57.97,54839,"E-13","Alloy 617","Plate",314626
"89% Nf: Cycle 800-801","CapPass",15989.80,"Qualified",0.00199,-58.78,54840,"E-13","Alloy 617","Plate",314626
"89% Nf: Cycle 800-801","CapPass",15989.81,"Qualified",0.00198,-58.97,54841,"E-13","Alloy 617","Plate",314626
"89% Nf: Cycle 800-801","CapPass",15989.86,"Qualified",0.00193,-60.12,54842,"E-13","Alloy 617","Plate",314626
"89% Nf: Cycle 800-801","CapPass",15989.91,"Qualified",0.00188,-60.40,54843,"E-13","Alloy 617","Plate",314626
"89% Nf: Cycle 800-801","CapPass",15989.96,"Qualified",0.00183,-61.19,54844,"E-13","Alloy 617","Plate",314626
"89% Nf: Cycle 800-801","CapPass",15990.02,"Qualified",0.00178,-61.44,54845,"E-13","Alloy 617","Plate",314626
"89% Nf: Cycle 800-801","CapPass",15990.07,"Qualified",0.00173,-61.86,54846,"E-13","Alloy 617","Plate",314626
"89% Nf: Cycle 800-801","CapPass",15990.12,"Qualified",0.00168,-62.91,54847,"E-13","Alloy 617","Plate",314626
"89% Nf: Cycle 800-801","CapPass",15990.16,"Qualified",0.00163,-63.35,54848,"E-13","Alloy 617","Plate",314626
"89% Nf: Cycle 800-801","CapPass",15990.22,"Qualified",0.00158,-63.65,54849,"E-13","Alloy 617","Plate",314626
"89% Nf: Cycle 800-801","CapPass",15990.27,"Qualified",0.00153,-64.25,54850,"E-13","Alloy 617","Plate",314626
"89% Nf: Cycle 800-801","CapPass",15990.30,"Qualified",0.00149,-64.59,54851,"E-13","Alloy 617","Plate",314626
"89% Nf: Cycle 800-801","CapPass",15990.31,"Qualified",0.00148,-64.93,54852,"E-13","Alloy 617","Plate",314626
"89% Nf: Cycle 800-801","CapPass",15990.36,"Qualified",0.00143,-65.26,54853,"E-13","Alloy 617","Plate",314626
"89% Nf: Cycle 800-801","CapPass",15990.41,"Qualified",0.00138,-65.68,54854,"E-13","Alloy 617","Plate",314626
"89% Nf: Cycle 800-801","CapPass",15990.47,"Qualified",0.00133,-66.29,54855,"E-13","Alloy 617","Plate",314626
"89% Nf: Cycle 800-801","CapPass",15990.52,"Qualified",0.00128,-66.49,54856,"E-13","Alloy 617","Plate",314626
"89% Nf: Cycle 800-801","CapPass",15990.57,"Qualified",0.00123,-66.80,54857,"E-13","Alloy 617","Plate",314626
"89% Nf: Cycle 800-801","CapPass",15990.62,"Qualified",0.00118,-67.62,54858,"E-13","Alloy 617","Plate",314626
"89% Nf: Cycle 800-801","CapPass",15990.67,"Qualified",0.00112,-68.25,54859,"E-13","Alloy 617","Plate",314626
"89% Nf: Cycle 800-801","CapPass",15990.72,"Qualified",0.00107,-68.36,54860,"E-13","Alloy 617","Plate",314626
"89% Nf: Cycle 800-801","CapPass",15990.77,"Qualified",0.00102,-68.53,54861,"E-13","Alloy 617","Plate",314626
"89% Nf: Cycle 800-801","CapPass",15990.80,"Qualified",0.00099,-68.65,54862,"E-13","Alloy 617","Plate",314626
"89% Nf: Cycle 800-801","CapPass",15990.81,"Qualified",0.00097,-68.52,54863,"E-13","Alloy 617","Plate",314626
"89% Nf: Cycle 800-801","CapPass",15990.87,"Qualified",0.00092,-68.43,54864,"E-13","Alloy 617","Plate",314626
"89% Nf: Cycle 800-801","CapPass",15990.92,"Qualified",0.00087,-69.01,54865,"E-13","Alloy 617","Plate",314626
"89% Nf: Cycle 800-801","CapPass",15990.97,"Qualified",0.00082,-69.02,54866,"E-13","Alloy 617","Plate",314626
"89% Nf: Cycle 800-801","CapPass",15991.02,"Qualified",0.00077,-69.43,54867,"E-13","Alloy 617","Plate",314626
"89% Nf: Cycle 800-801","CapPass",15991.08,"Qualified",0.00072,-70.00,54868,"E-13","Alloy 617","Plate",314626
"89% Nf: Cycle 800-801","CapPass",15991.12,"Qualified",0.00067,-69.99,54869,"E-13","Alloy 617","Plate",314626
"89% Nf: Cycle 800-801","CapPass",15991.18,"Qualified",0.00062,-70.84,54870,"E-13","Alloy 617","Plate",314626
"89% Nf: Cycle 800-801","CapPass",15991.22,"Qualified",0.00057,-71.28,54871,"E-13","Alloy 617","Plate",314626
"89% Nf: Cycle 800-801","CapPass",15991.27,"Qualified",0.00052,-71.77,54872,"E-13","Alloy 617","Plate",314626
"89% Nf: Cycle 800-801","CapPass",15991.30,"Qualified",0.00048,-71.32,54873,"E-13","Alloy 617","Plate",314626
"89% Nf: Cycle 800-801","CapPass",15991.32,"Qualified",0.00047,-70.97,54874,"E-13","Alloy 617","Plate",314626
"89% Nf: Cycle 800-801","CapPass",15991.37,"Qualified",0.00042,-71.56,54875,"E-13","Alloy 617","Plate",314626
"89% Nf: Cycle 800-801","CapPass",15991.42,"Qualified",0.00036,-71.38,54876,"E-13","Alloy 617","Plate",314626
"89% Nf: Cycle 800-801","CapPass",15991.48,"Qualified",0.00031,-71.42,54877,"E-13","Alloy 617","Plate",314626
"89% Nf: Cycle 800-801","CapPass",15991.53,"Qualified",0.00026,-71.78,54878,"E-13","Alloy 617","Plate",314626
"89% Nf: Cycle 800-801","CapPass",15991.58,"Qualified",0.00021,-71.81,54879,"E-13","Alloy 617","Plate",314626
"89% Nf: Cycle 800-801","CapPass",15991.63,"Qualified",0.00016,-72.38,54880,"E-13","Alloy 617","Plate",314626
"89% Nf: Cycle 800-801","CapPass",15991.68,"Qualified",0.00011,-72.90,54881,"E-13","Alloy 617","Plate",314626
"89% Nf: Cycle 800-801","CapPass",15991.73,"Qualified",0.00006,-73.19,54882,"E-13","Alloy 617","Plate",314626
"89% Nf: Cycle 800-801","CapPass",15991.77,"Qualified",0.00001,-73.40,54883,"E-13","Alloy 617","Plate",314626
"89% Nf: Cycle 800-801","CapPass",15991.80,"Qualified",-0.00001,-73.42,54884,"E-13","Alloy 617","Plate",314626
"89% Nf: Cycle 800-801","CapPass",15991.83,"Qualified",-0.00004,-73.45,54885,"E-13","Alloy 617","Plate",314626
"89% Nf: Cycle 800-801","CapPass",15991.88,"Qualified",-0.00009,-73.19,54886,"E-13","Alloy 617","Plate",314626
"89% Nf: Cycle 800-801","CapPass",15991.93,"Qualified",-0.00014,-73.54,54887,"E-13","Alloy 617","Plate",314626
"89% Nf: Cycle 800-801","CapPass",15991.98,"Qualified",-0.00019,-73.00,54888,"E-13","Alloy 617","Plate",314626
"89% Nf: Cycle 800-801","CapPass",15992.03,"Qualified",-0.00024,-73.44,54889,"E-13","Alloy 617","Plate",314626
"89% Nf: Cycle 800-801","CapPass",15992.09,"Qualified",-0.00029,-73.03,54890,"E-13","Alloy 617","Plate",314626
"89% Nf: Cycle 800-801","CapPass",15992.14,"Qualified",-0.00034,-73.68,54891,"E-13","Alloy 617","Plate",314626
"89% Nf: Cycle 800-801","CapPass",15992.19,"Qualified",-0.00040,-73.72,54892,"E-13","Alloy 617","Plate",314626
"89% Nf: Cycle 800-801","CapPass",15992.24,"Qualified",-0.00045,-74.56,54893,"E-13","Alloy 617","Plate",314626
"89% Nf: Cycle 800-801","CapPass",15992.29,"Qualified",-0.00050,-74.85,54894,"E-13","Alloy 617","Plate",314626
"89% Nf: Cycle 800-801","CapPass",15992.30,"Qualified",-0.00051,-74.63,54895,"E-13","Alloy 617","Plate",314626
"89% Nf: Cycle 800-801","CapPass",15992.34,"Qualified",-0.00055,-74.84,54896,"E-13","Alloy 617","Plate",314626
"89% Nf: Cycle 800-801","CapPass",15992.39,"Qualified",-0.00060,-75.07,54897,"E-13","Alloy 617","Plate",314626
"89% Nf: Cycle 800-801","CapPass",15992.44,"Qualified",-0.00065,-75.47,54898,"E-13","Alloy 617","Plate",314626
"89% Nf: Cycle 800-801","CapPass",15992.49,"Qualified",-0.00070,-75.52,54899,"E-13","Alloy 617","Plate",314626
"89% Nf: Cycle 800-801","CapPass",15992.54,"Qualified",-0.00075,-75.80,54900,"E-13","Alloy 617","Plate",314626
"89% Nf: Cycle 800-801","CapPass",15992.59,"Qualified",-0.00080,-75.87,54901,"E-13","Alloy 617","Plate",314626
"89% Nf: Cycle 800-801","CapPass",15992.64,"Qualified",-0.00085,-75.94,54902,"E-13","Alloy 617","Plate",314626
"89% Nf: Cycle 800-801","CapPass",15992.69,"Qualified",-0.00090,-76.12,54903,"E-13","Alloy 617","Plate",314626
"89% Nf: Cycle 800-801","CapPass",15992.74,"Qualified",-0.00095,-76.64,54904,"E-13","Alloy 617","Plate",314626
"89% Nf: Cycle 800-801","CapPass",15992.79,"Qualified",-0.00100,-76.62,54905,"E-13","Alloy 617","Plate",314626
"89% Nf: Cycle 800-801","CapPass",15992.80,"Qualified",-0.00101,-76.67,54906,"E-13","Alloy 617","Plate",314626
"89% Nf: Cycle 800-801","CapPass",15992.84,"Qualified",-0.00105,-76.77,54907,"E-13","Alloy 617","Plate",314626
"89% Nf: Cycle 800-801","CapPass",15992.89,"Qualified",-0.00110,-76.66,54908,"E-13","Alloy 617","Plate",314626
"89% Nf: Cycle 800-801","CapPass",15992.94,"Qualified",-0.00115,-76.54,54909,"E-13","Alloy 617","Plate",314626
"89% Nf: Cycle 800-801","CapPass",15992.99,"Qualified",-0.00120,-76.18,54910,"E-13","Alloy 617","Plate",314626
"89% Nf: Cycle 800-801","CapPass",15993.04,"Qualified",-0.00125,-76.41,54911,"E-13","Alloy 617","Plate",314626
"89% Nf: Cycle 800-801","CapPass",15993.09,"Qualified",-0.00131,-76.48,54912,"E-13","Alloy 617","Plate",314626
"89% Nf: Cycle 800-801","CapPass",15993.14,"Qualified",-0.00136,-76.60,54913,"E-13","Alloy 617","Plate",314626
"89% Nf: Cycle 800-801","CapPass",15993.19,"Qualified",-0.00141,-76.45,54914,"E-13","Alloy 617","Plate",314626
"89% Nf: Cycle 800-801","CapPass",15993.24,"Qualified",-0.00146,-76.67,54915,"E-13","Alloy 617","Plate",314626
"89% Nf: Cycle 800-801","CapPass",15993.29,"Qualified",-0.00151,-77.00,54916,"E-13","Alloy 617","Plate",314626
"89% Nf: Cycle 800-801","CapPass",15993.30,"Qualified",-0.00151,-76.55,54917,"E-13","Alloy 617","Plate",314626
"89% Nf: Cycle 800-801","CapPass",15993.35,"Qualified",-0.00156,-76.89,54918,"E-13","Alloy 617","Plate",314626
"89% Nf: Cycle 800-801","CapPass",15993.40,"Qualified",-0.00161,-76.67,54919,"E-13","Alloy 617","Plate",314626
"89% Nf: Cycle 800-801","CapPass",15993.45,"Qualified",-0.00166,-76.87,54920,"E-13","Alloy 617","Plate",314626
"89% Nf: Cycle 800-801","CapPass",15993.50,"Qualified",-0.00171,-76.77,54921,"E-13","Alloy 617","Plate",314626
"89% Nf: Cycle 800-801","CapPass",15993.55,"Qualified",-0.00176,-76.86,54922,"E-13","Alloy 617","Plate",314626
"89% Nf: Cycle 800-801","CapPass",15993.59,"Qualified",-0.00181,-77.25,54923,"E-13","Alloy 617","Plate",314626
"89% Nf: Cycle 800-801","CapPass",15993.65,"Qualified",-0.00186,-77.50,54924,"E-13","Alloy 617","Plate",314626
"89% Nf: Cycle 800-801","CapPass",15993.70,"Qualified",-0.00191,-77.35,54925,"E-13","Alloy 617","Plate",314626
"89% Nf: Cycle 800-801","CapPass",15993.75,"Qualified",-0.00196,-77.26,54926,"E-13","Alloy 617","Plate",314626
"89% Nf: Cycle 800-801","CapPass",15993.80,"Qualified",-0.00201,-77.45,54927,"E-13","Alloy 617","Plate",314626
"89% Nf: Cycle 800-801","CapPass",15993.80,"Qualified",-0.00201,-77.28,54928,"E-13","Alloy 617","Plate",314626
"89% Nf: Cycle 800-801","CapPass",15993.85,"Qualified",-0.00206,-77.25,54929,"E-13","Alloy 617","Plate",314626
"89% Nf: Cycle 800-801","CapPass",15993.90,"Qualified",-0.00211,-77.91,54930,"E-13","Alloy 617","Plate",314626
"89% Nf: Cycle 800-801","CapPass",15993.95,"Qualified",-0.00216,-78.15,54931,"E-13","Alloy 617","Plate",314626
"89% Nf: Cycle 800-801","CapPass",15994.00,"Qualified",-0.00222,-78.37,54932,"E-13","Alloy 617","Plate",314626
"89% Nf: Cycle 800-801","CapPass",15994.05,"Qualified",-0.00227,-78.20,54933,"E-13","Alloy 617","Plate",314626
"89% Nf: Cycle 800-801","CapPass",15994.10,"Qualified",-0.00232,-78.51,54934,"E-13","Alloy 617","Plate",314626
"89% Nf: Cycle 800-801","CapPass",15994.15,"Qualified",-0.00237,-78.67,54935,"E-13","Alloy 617","Plate",314626
"89% Nf: Cycle 800-801","CapPass",15994.20,"Qualified",-0.00242,-78.85,54936,"E-13","Alloy 617","Plate",314626
"89% Nf: Cycle 800-801","CapPass",15994.25,"Qualified",-0.00247,-78.69,54937,"E-13","Alloy 617","Plate",314626
"89% Nf: Cycle 800-801","CapPass",15994.30,"Qualified",-0.00252,-78.80,54938,"E-13","Alloy 617","Plate",314626
"89% Nf: Cycle 800-801","CapPass",15994.30,"Qualified",-0.00252,-79.09,54939,"E-13","Alloy 617","Plate",314626
"89% Nf: Cycle 800-801","CapPass",15994.35,"Qualified",-0.00257,-78.96,54940,"E-13","Alloy 617","Plate",314626
"89% Nf: Cycle 800-801","CapPass",15994.41,"Qualified",-0.00262,-79.16,54941,"E-13","Alloy 617","Plate",314626
"89% Nf: Cycle 800-801","CapPass",15994.46,"Qualified",-0.00267,-79.23,54942,"E-13","Alloy 617","Plate",314626
"89% Nf: Cycle 800-801","CapPass",15994.51,"Qualified",-0.00272,-79.08,54943,"E-13","Alloy 617","Plate",314626
"89% Nf: Cycle 800-801","CapPass",15994.56,"Qualified",-0.00277,-79.39,54944,"E-13","Alloy 617","Plate",314626
"89% Nf: Cycle 800-801","CapPass",15994.61,"Qualified",-0.00282,-79.42,54945,"E-13","Alloy 617","Plate",314626
"89% Nf: Cycle 800-801","CapPass",15994.65,"Qualified",-0.00287,-79.88,54946,"E-13","Alloy 617","Plate",314626
"89% Nf: Cycle 800-801","CapPass",15994.71,"Qualified",-0.00292,-79.55,54947,"E-13","Alloy 617","Plate",314626
"89% Nf: Cycle 800-801","CapPass",15994.76,"Qualified",-0.00297,-79.55,54948,"E-13","Alloy 617","Plate",314626
"89% Nf: Cycle 800-801","CapPass",15994.80,"Qualified",-0.00302,-79.55,54949,"E-13","Alloy 617","Plate",314626
"89% Nf: Cycle 800-801","CapPass",15994.81,"Qualified",-0.00302,-79.69,54950,"E-13","Alloy 617","Plate",314626
"89% Nf: Cycle 800-801","CapPass",15994.86,"Qualified",-0.00307,-79.99,54951,"E-13","Alloy 617","Plate",314626
"89% Nf: Cycle 800-801","CapPass",15994.91,"Qualified",-0.00313,-80.36,54952,"E-13","Alloy 617","Plate",314626
"89% Nf: Cycle 800-801","CapPass",15994.96,"Qualified",-0.00318,-80.53,54953,"E-13","Alloy 617","Plate",314626
"89% Nf: Cycle 800-801","CapPass",15995.01,"Qualified",-0.00323,-80.08,54954,"E-13","Alloy 617","Plate",314626
"89% Nf: Cycle 800-801","CapPass",15995.06,"Qualified",-0.00328,-80.31,54955,"E-13","Alloy 617","Plate",314626
"89% Nf: Cycle 800-801","CapPass",15995.11,"Qualified",-0.00333,-80.91,54956,"E-13","Alloy 617","Plate",314626
"89% Nf: Cycle 800-801","CapPass",15995.16,"Qualified",-0.00338,-80.64,54957,"E-13","Alloy 617","Plate",314626
"89% Nf: Cycle 800-801","CapPass",15995.21,"Qualified",-0.00343,-81.29,54958,"E-13","Alloy 617","Plate",314626
"89% Nf: Cycle 800-801","CapPass",15995.26,"Qualified",-0.00348,-80.82,54959,"E-13","Alloy 617","Plate",314626
"89% Nf: Cycle 800-801","CapPass",15995.30,"Qualified",-0.00352,-80.96,54960,"E-13","Alloy 617","Plate",314626
"89% Nf: Cycle 800-801","CapPass",15995.31,"Qualified",-0.00353,-81.11,54961,"E-13","Alloy 617","Plate",314626
"89% Nf: Cycle 800-801","CapPass",15995.36,"Qualified",-0.00358,-80.77,54962,"E-13","Alloy 617","Plate",314626
"89% Nf: Cycle 800-801","CapPass",15995.41,"Qualified",-0.00363,-81.01,54963,"E-13","Alloy 617","Plate",314626
"89% Nf: Cycle 800-801","CapPass",15995.46,"Qualified",-0.00368,-80.63,54964,"E-13","Alloy 617","Plate",314626
"89% Nf: Cycle 800-801","CapPass",15995.52,"Qualified",-0.00373,-80.78,54965,"E-13","Alloy 617","Plate",314626
"89% Nf: Cycle 800-801","CapPass",15995.56,"Qualified",-0.00378,-81.01,54966,"E-13","Alloy 617","Plate",314626
"89% Nf: Cycle 800-801","CapPass",15995.62,"Qualified",-0.00383,-80.84,54967,"E-13","Alloy 617","Plate",314626
"89% Nf: Cycle 800-801","CapPass",15995.66,"Qualified",-0.00388,-81.22,54968,"E-13","Alloy 617","Plate",314626
"89% Nf: Cycle 800-801","CapPass",15995.72,"Qualified",-0.00393,-81.00,54969,"E-13","Alloy 617","Plate",314626
"89% Nf: Cycle 800-801","CapPass",15995.77,"Qualified",-0.00398,-81.80,54970,"E-13","Alloy 617","Plate",314626
"89% Nf: Cycle 800-801","CapPass",15995.80,"Qualified",-0.00401,-81.52,54971,"E-13","Alloy 617","Plate",314626
"89% Nf: Cycle 800-801","CapPass",15995.82,"Qualified",-0.00403,-81.66,54972,"E-13","Alloy 617","Plate",314626
"89% Nf: Cycle 800-801","CapPass",15995.87,"Qualified",-0.00408,-81.97,54973,"E-13","Alloy 617","Plate",314626
"89% Nf: Cycle 800-801","CapPass",15995.92,"Qualified",-0.00413,-81.99,54974,"E-13","Alloy 617","Plate",314626
"89% Nf: Cycle 800-801","CapPass",15995.96,"Qualified",-0.00419,-82.31,54975,"E-13","Alloy 617","Plate",314626
"89% Nf: Cycle 800-801","CapPass",15996.01,"Qualified",-0.00424,-82.32,54976,"E-13","Alloy 617","Plate",314626
"89% Nf: Cycle 800-801","CapPass",15996.06,"Qualified",-0.00429,-82.39,54977,"E-13","Alloy 617","Plate",314626
"89% Nf: Cycle 800-801","CapPass",15996.12,"Qualified",-0.00434,-81.98,54978,"E-13","Alloy 617","Plate",314626
"89% Nf: Cycle 800-801","CapPass",15996.18,"Qualified",-0.00439,-82.40,54979,"E-13","Alloy 617","Plate",314626
"89% Nf: Cycle 800-801","CapPass",15996.23,"Qualified",-0.00444,-82.36,54980,"E-13","Alloy 617","Plate",314626
"89% Nf: Cycle 800-801","CapPass",15996.29,"Qualified",-0.00449,-83.06,54981,"E-13","Alloy 617","Plate",314626
"89% Nf: Cycle 800-801","CapPass",15996.30,"Qualified",-0.00451,-83.26,54982,"E-13","Alloy 617","Plate",314626
"89% Nf: Cycle 800-801","CapPass",15996.34,"Qualified",-0.00454,-84.30,54983,"E-13","Alloy 617","Plate",314626
"89% Nf: Cycle 800-801","CapPass",15996.38,"Qualified",-0.00459,-84.93,54984,"E-13","Alloy 617","Plate",314626
"89% Nf: Cycle 800-801","CapPass",15996.44,"Qualified",-0.00464,-85.53,54985,"E-13","Alloy 617","Plate",314626
"89% Nf: Cycle 800-801","CapPass",15996.49,"Qualified",-0.00469,-87.23,54986,"E-13","Alloy 617","Plate",314626
"89% Nf: Cycle 800-801","CapPass",15996.54,"Qualified",-0.00474,-87.65,54987,"E-13","Alloy 617","Plate",314626
"89% Nf: Cycle 800-801","CapPass",15996.59,"Qualified",-0.00479,-89.30,54988,"E-13","Alloy 617","Plate",314626
"89% Nf: Cycle 800-801","CapPass",15996.64,"Qualified",-0.00484,-90.53,54989,"E-13","Alloy 617","Plate",314626
"89% Nf: Cycle 800-801","CapPass",15996.70,"Qualified",-0.00489,-91.38,54990,"E-13","Alloy 617","Plate",314626
"89% Nf: Cycle 800-801","CapPass",15996.76,"Qualified",-0.00494,-93.44,54991,"E-13","Alloy 617","Plate",314626
"89% Nf: Cycle 800-801","CapPass",15996.80,"Qualified",-0.00499,-93.72,54992,"E-13","Alloy 617","Plate",314626
"89% Nf: Cycle 800-801","CapPass",15996.81,"Qualified",-0.00499,-94.06,54993,"E-13","Alloy 617","Plate",314626
"89% Nf: Cycle 800-801","CapPass",15996.94,"Qualified",-0.00494,-78.02,54994,"E-13","Alloy 617","Plate",314626
"89% Nf: Cycle 800-801","CapPass",15996.98,"Qualified",-0.00489,-71.08,54995,"E-13","Alloy 617","Plate",314626
"89% Nf: Cycle 800-801","CapPass",15997.01,"Qualified",-0.00484,-64.31,54996,"E-13","Alloy 617","Plate",314626
"89% Nf: Cycle 800-801","CapPass",15997.05,"Qualified",-0.00479,-57.66,54997,"E-13","Alloy 617","Plate",314626
"89% Nf: Cycle 800-801","CapPass",15997.09,"Qualified",-0.00474,-51.83,54998,"E-13","Alloy 617","Plate",314626
"89% Nf: Cycle 800-801","CapPass",15997.12,"Qualified",-0.00469,-47.28,54999,"E-13","Alloy 617","Plate",314626
"89% Nf: Cycle 800-801","CapPass",15997.17,"Qualified",-0.00464,-41.94,55000,"E-13","Alloy 617","Plate",314626
"89% Nf: Cycle 800-801","CapPass",15997.22,"Qualified",-0.00459,-37.33,55001,"E-13","Alloy 617","Plate",314626
"89% Nf: Cycle 800-801","CapPass",15997.27,"Qualified",-0.00454,-33.19,55002,"E-13","Alloy 617","Plate",314626
"89% Nf: Cycle 800-801","CapPass",15997.30,"Qualified",-0.00451,-30.61,55003,"E-13","Alloy 617","Plate",314626
